Repository: zzhenglab/MOFinder

# MOFinder

MOFinder extracts MOF synthesis information from the literature, reconstructs evidence-supported negative reaction records, and prepares datasets for synthesis-outcome prediction.
[Web application](https://mofinder.chemistry.wustl.edu/) | [Demos](Demo/README.md) | [Source code](docs/source_to_code.md) | [Workflow guide](docs/workflow.md) | [Model evaluation](docs/evaluation.md)

## Quick start

The workflow runs through Python commands. Python 3.10 or newer is required. Clone the repository and initialize its related applications:

```bash
git clone --recurse-submodules https://github.com/zzhenglab/MOFinder.git
cd MOFinder
```

Start with the two offline demonstrations:

```bash
python -m pip install -e ".[curation,datasets]"
python Demo/01_data_curation/mof_data_curation_demo.py --check
python Demo/02_dataset_preparation/mof_dataset_preparation_demo.py --positive-csv Demo/01_data_curation/outputs/mof_extraction_6.csv --check
```

These regenerate processed synthesis records and prepare grouped training and holdout JSONL. `--check` compares the files with the bundled expected outputs. The [data mining demo (API required)](Demo/03_api_data_mining/README.md) combines abstract triage, positive extraction, and negative reconstruction.

For API-based extraction, install `.[mining,notebook]` and open the [data mining notebook](Demo/03_api_data_mining/mof_api_data_mining_demo.ipynb). Its preview cells show the inputs before live requests are enabled. See [installation](docs/installation.md) for dependencies and credentials, and the [triage guide](docs/triage.md) for screening and saved-run analysis.

## Data and reproducibility

Paper counts use normalized unique DOIs. The starting literature corpus contains 13,770 papers; abstract triage retained 7,435 and excluded 6,335. The [retrieval inventories](data/processed_data/literature_retrieval/README.md) list the retained papers. Bibliography and inventory CSVs preserve duplicate source rows, so their row counts differ from paper counts.

| File | Contents | Records |
| --- | --- | ---: |
| [`data/processed_data/processed_positive.csv`](data/processed_data/processed_positive.csv) | Positive synthesis records from 4,568 papers, after curation and before dataset filtering | 15,340 |
| [`data/processed_data/processed_negative.csv`](data/processed_data/processed_negative.csv) | Reconstructed negative records after curation, before dataset filtering | 15,063 |
| [`data/processed_data_json/train.jsonl`](data/processed_data_json/train.jsonl) | Training set: 11,968 P and 11,560 N | 23,528 |
| [`data/processed_data_json/holdout.jsonl`](data/processed_data_json/holdout.jsonl) | Holdout set: 1,320 P and 1,275 N | 2,595 |
Training and holdout records use chat-format JSONL. Each record contains a system instruction, a user message with eight reaction-condition fields, and an assistant answer of `P` or `N`.

### Reproduce the JSONL datasets

The default [dataset configuration](configs/dataset_preparation.json) reads `processed_positive.csv`, `processed_negative.csv`, and `publication_years.csv` from `data/processed_data/`. Regenerate their final JSONL and split records locally with:

```bash
python -m mofinder.datasets.prepare validate --config configs/dataset_preparation.json
python -m mofinder.datasets.prepare prepare --config configs/dataset_preparation.json
```

This writes to `results/datasets/conditions/`. To prepare a dataset after running curation, use [dataset_preparation_from_curation.json](configs/dataset_preparation_from_curation.json), which writes to `results/datasets/curated_conditions/`.

Input hashes and transformations are recorded in [data/manifest.json](data/manifest.json). Generated run outputs are saved under `results/`, which is excluded from Git.

# Dataset preparation: recorded run

Recorded at: `2026-09-25T18:47:37.788901+00:00`.

All expected-output checks passed.

This run was published in [commit `f74b49e`](https://github.com/zzhenglab/MOFinder/tree/f74b49e4665ad5ebf68397f668ad8a8b349131ea). Its log, metadata, and output files retain their original bytes and path names. Those paths describe the historical checkout.

| Output | Expected rows | Actual rows | Check |
| --- | ---: | ---: | --- |
| [mof_ft_train.jsonl](outputs/mof_ft_train.jsonl) | 252 | 252 | PASS |
| [mof_ft_holdout.jsonl](outputs/mof_ft_holdout.jsonl) | 28 | 28 | PASS |
| [mof_ft_class_map.json](outputs/mof_ft_class_map.json) | JSON values | JSON values | PASS |
| [demo_summary.json](outputs/demo_summary.json) | JSON values | JSON values | PASS |
| [mof_ft_split_assignments.csv](outputs/mof_ft_split_assignments.csv) | 280 | 280 | PASS |

- [Executed notebook](https://github.com/zzhenglab/MOFinder/blob/f74b49e4665ad5ebf68397f668ad8a8b349131ea/Demo/02_json_preparation/mof_json_preparation_demo.ipynb)
- [Output files](outputs/)
- [Run metadata and hashes](run_record.json)
- [Console log](run.log)

File: Demo/02_dataset_preparation/recorded_runs/20260925T184737.788901Z_7274c08c/outputs/mof_cls_train_2000to2014.jsonl (part 1 of 3)
{"messages": [{"role": "system", "content": "Act as an expert in reticular chemistry. You will receive reaction conditions as a JSON object with the fields: \n    metal_precursor, organic_linker, modulator, solvent, metal_concentration_mM, M_L_ratio, temperature_C, and time_h. \n    Based on these inputs, output exactly one uppercase label: 'P' if the conditions are likely to yield a crystalline \n    metal-organic framework under experimental conditions, or 'N' if not."}, {"role": "user", "content": "{\"metal_precursor\": \"Al2(SO4)3·18H2O\", \"organic_linker\": \"(2,4,6-trimethylbenzene-1,3,5-triyl)tris(methylene)triphosphonic acid\", \"modulator\": null, \"solvent\": \"ethanol and water\", \"metal_concentration_mM\": 14.0, \"M_L_ratio\": 0.62, \"temperature_C\": 140.0, \"time_h\": 72.0}"}, {"role": "assistant", "content": "P"}]}
{"messages": [{"role": "system", "content": "Act as an expert in reticular chemistry. You will receive reaction conditions as a JSON object with the fields: \n    metal_precursor, organic_linker, modulator, solvent, metal_concentration_mM, M_L_ratio, temperature_C, and time_h. \n    Based on these inputs, output exactly one uppercase label: 'P' if the conditions are likely to yield a crystalline \n    metal-organic framework under experimental conditions, or 'N' if not."}, {"role": "user", "content": "{\"metal_precursor\": \"Dy(NO3)3·6H2O\", \"organic_linker\": \"cis,cis-1,3,5-cyclohexanetricarboxylic acid\", \"modulator\": null, \"solvent\": \"water\", \"metal_concentration_mM\": 53.0, \"M_L_ratio\": 0.8, \"temperature_C\": 170.0, \"time_h\": 24.0}"}, {"role": "assistant", "content": "N"}]}
{"messages": [{"role": "system", "content": "Act as an expert in reticular chemistry. You will receive reaction conditions as a JSON object with the fields: \n    metal_precursor, organic_linker, modulator, solvent, metal_concentration_mM, M_L_ratio, temperature_C, and time_h. \n    Based on these inputs, output exactly one uppercase label: 'P' if the conditions are likely to yield a crystalline \n    metal-organic framework under experimental conditions, or 'N' if not."}, {"role": "user", "content": "{\"metal_precursor\": \"Er(NO3)3\", \"organic_linker\": \"1,4-naphthalenedicarboxylic acid\", \"modulator\": \"bis(2,2'-biimidazole)\", \"solvent\": \"water\", \"metal_concentration_mM\": 50.0, \"M_L_ratio\": 1.0, \"temperature_C\": 120.0, \"time_h\": 72.0}"}, {"role": "assistant", "content": "P"}]}
{"messages": [{"role": "system", "content": "Act as an expert in reticular chemistry. You will receive reaction conditions as a JSON object with the fields: \n    metal_precursor, organic_linker, modulator, solvent, metal_concentration_mM, M_L_ratio, temperature_C, and time_h. \n    Based on these inputs, output exactly one uppercase label: 'P' if the conditions are likely to yield a crystalline \n    metal-organic framework under experimental conditions, or 'N' if not."}, {"role": "user", "content": "{\"metal_precursor\": \"CoCl2·6H2O\", \"organic_linker\": \"pyridine-3,5-dicarboxylate and 1,1'-(1,4-butanediyl)bis(imidazole)\", \"modulator\": \"sodium hydroxide\", \"solvent\": \"water\", \"metal_concentration_mM\": 143.0, \"M_L_ratio\": 1.0, \"temperature_C\": 160.0, \"time_h\": 72.0}"}, {"role": "assistant", "content": "P"}]}
{"messages": [{"role": "system", "content": "Act as an expert in reticular chemistry. You will receive reaction conditions as a JSON object with the fields: \n    metal_precursor, organic_linker, modulator, solvent, metal_concentration_mM, M_L_ratio, temperature_C, and time_h. \n    Based on these inputs, output exactly one uppercase label: 'P' if the conditions are likely to yield a crystalline \n    metal-organic framework under experimental conditions, or 'N' if not."}, {"role": "user", "content": "{\"metal_precursor\": \"Zn(NO3)2·6H2O\", \"organic_linker\": \"anthracene-9,10-dicarboxylic acid and 4,4'-bipyridyl\", \"modulator\": \"HBF4\", \"solvent\": \"dimethylformamide\", \"metal_concentration_mM\": 67.0, \"M_L_ratio\": 2.0, \"temperature_C\": 120.0, \"time_h\": 48.0}"}, {"role": "assistant", "content": "P"}]}
{"messages": [{"role": "system", "content": "Act as an expert in reticular chemistry. You will receive reaction conditions as a JSON object with the fields: \n    metal_precursor, organic_linker, modulator, solvent, metal_concentration_mM, M_L_ratio, temperature_C, and time_h. \n    Based on these inputs, output exactly one uppercase label: 'P' if the conditions are likely to yield a crystalline \n    metal-organic framework under experimental conditions, or 'N' if not."}, {"role": "user", "content": "{\"metal_precursor\": \"La(NO3)3·6H2O\", \"organic_linker\": \"cis,cis-1,3,5-cyclohexanetricarboxylic acid\", \"modulator\": null, \"solvent\": \"water\", \"metal_concentration_mM\": 53.0, \"M_L_ratio\": 0.8, \"temperature_C\": 170.0, \"time_h\": 24.0}"}, {"role": "assistant", "content": "N"}]}
{"messages": [{"role": "system", "content": "Act as an expert in reticular chemistry. You will receive reaction conditions as a JSON object with the fields: \n    metal_precursor, organic_linker, modulator, solvent, metal_concentration_mM, M_L_ratio, temperature_C, and time_h. \n    Based on these inputs, output exactly one uppercase label: 'P' if the conditions are likely to yield a crystalline \n    metal-organic framework under experimental conditions, or 'N' if not."}, {"role": "user", "content": "{\"metal_precursor\": \"Zn(NO3)2·6H2O\", \"organic_linker\": \"anthracene-9,10-dicarboxylic acid and 4,4?-bipyridyl\", \"modulator\": null, \"solvent\": \"N,N-dimethylacetamide\", \"metal_concentration_mM\": null, \"M_L_ratio\": 1.75, \"temperature_C\": 120.0, \"time_h\": 48.0}"}, {"role": "assistant", "content": "N"}]}
{"messages": [{"role": "system", "content": "Act as an expert in reticular chemistry. You will receive reaction conditions as a JSON object with the fields: \n    metal_precursor, organic_linker, modulator, solvent, metal_concentration_mM, M_L_ratio, temperature_C, and time_h. \n    Based on these inputs, output exactly one uppercase label: 'P' if the conditions are likely to yield a crystalline \n    metal-organic framework under experimental conditions, or 'N' if not."}, {"role": "user", "content": "{\"metal_precursor\": \"Cu(NO3)2·3H2O\", \"organic_linker\": \"5-(bis(4-carboxybenzyl)amino)isophthalic acid monohydrate\", \"modulator\": \"tetrafluoroboric acid (40% in water)\", \"solvent\": \"dimethylformamide and methanol\", \"metal_concentration_mM\": 120.0, \"M_L_ratio\": 6.0, \"temperature_C\": 75.0, \"time_h\": 60.0}"}, {"role": "assistant", "content": "P"}]}
{"messages": [{"role": "system", "content": "Act as an expert in reticular chemistry. You will receive reaction conditions as a JSON object with the fields: \n    metal_precursor, organic_linker, modulator, solvent, metal_concentration_mM, M_L_ratio, temperature_C, and time_h. \n    Based on these inputs, output exactly one uppercase label: 'P' if the conditions are likely to yield a crystalline \n    metal-organic framework under experimental conditions, or 'N' if not."}, {"role": "user", "content": "{\"metal_precursor\": \"Ba(CH3COO)2\", \"organic_linker\": \"D,L-tartaric acid\", \"modulator\": null, \"solvent\": \"water\", \"metal_concentration_mM\": 12.0, \"M_L_ratio\": 1.0, \"temperature_C\": 25.0, \"time_h\": 48.0}"}, {"role": "assistant", "content": "P"}]}
{"messages": [{"role": "system", "content": "Act as an expert in reticular chemistry. You will receive reaction conditions as a JSON object with the fields: \n    metal_precursor, organic_linker, modulator, solvent, metal_concentration_mM, M_L_ratio, temperature_C, and time_h. \n    Based on these inputs, output exactly one uppercase label: 'P' if the conditions are likely to yield a crystalline \n    metal-organic framework under experimental conditions, or 'N' if not."}, {"role": "user", "content": "{\"metal_precursor\": \"Zn(NO3)2·6H2O\", \"organic_linker\": \"anthracene-9,10-dicarboxylic acid and 4,4?-bipyridyl\", \"modulator\": \"acetic acid\", \"solvent\": \"dimethylformamide\", \"metal_concentration_mM\": null, \"M_L_ratio\": 1.5, \"temperature_C\": 120.0, \"time_h\": 48.0}"}, {"role": "assistant", "content": "N"}]}
{"messages": [{"role": "system", "content": "Act as an expert in reticular chemistry. You will receive reaction conditions as a JSON object with the fields: \n    metal_precursor, organic_linker, modulator, solvent, metal_concentration_mM, M_L_ratio, temperature_C, and time_h. \n    Based on these inputs, output exactly one uppercase label: 'P' if the conditions are likely to yield a crystalline \n    metal-organic framework under experimental conditions, or 'N' if not."}, {"role": "user", "content": "{\"metal_precursor\": \"Pr(NO3)3\", \"organic_linker\": \"1,4-naphthalenedicarboxylic acid\", \"modulator\": \"bis(2,2'-biimidazole)\", \"solvent\": \"water\", \"metal_concentration_mM\": 50.0, \"M_L_ratio\": 1.0, \"temperature_C\": 120.0, \"time_h\": 72.0}"}, {"role": "assistant", "content": "P"}]}
{"messages": [{"role": "system", "content": "Act as an expert in reticular chemistry. You will receive reaction conditions as a JSON object with the fields: \n    metal_precursor, organic_linker, modulator, solvent, metal_concentration_mM, M_L_ratio, temperature_C, and time_h. \n    Based on these inputs, output exactly one uppercase label: 'P' if the conditions are likely to yield a crystalline \n    metal-organic framework under experimental conditions, or 'N' if not."}, {"role": "user", "content": "{\"metal_precursor\": \"Sr(CH3COO)2\", \"organic_linker\": \"L-tartaric acid\", \"modulator\": null, \"solvent\": \"water\", \"metal_concentration_mM\": 100.0, \"M_L_ratio\": 1.0, \"temperature_C\": 25.0, \"time_h\": 144.0}"}, {"role": "assistant", "content": "P"}]}
{"messages": [{"role": "system", "content": "Act as an expert in reticular chemistry. You will receive reaction conditions as a JSON object with the fields: \n    metal_precursor, organic_linker, modulator, solvent, metal_concentration_mM, M_L_ratio, temperature_C, and time_h. \n    Based on these inputs, output exactly one uppercase label: 'P' if the conditions are likely to yield a crystalline \n    metal-organic framework under experimental conditions, or 'N' if not."}, {"role": "user", "content": "{\"metal_precursor\": \"Gd(NO3)3·6H2O\", \"organic_linker\": \"cis,cis-1,3,5-cyclohexanetricarboxylic acid\", \"modulator\": null, \"solvent\": \"water\", \"metal_concentration_mM\": 53.0, \"M_L_ratio\": 0.8, \"temperature_C\": 170.0, \"time_h\": 24.0}"}, {"role": "assistant", "content": "N"}]}
{"messages": [{"role": "system", "content": "Act as an expert in reticular chemistry. You will receive reaction conditions as a JSON object with the fields: \n    metal_precursor, organic_linker, modulator, solvent, metal_concentration_mM, M_L_ratio, temperature_C, and time_h. \n    Based on these inputs, output exactly one uppercase label: 'P' if the conditions are likely to yield a crystalline \n    metal-organic framework under experimental conditions, or 'N' if not."}, {"role": "user", "content": "{\"metal_precursor\": \"Cu(CH3COO)2\", \"organic_linker\": \"1,4-butylenediphosphonic acid and N1,N1,N8,N8-tetrakis(2-pyridylmethyl)octane-1,8-diamine\", \"modulator\": \"hydrofluoric acid (48 wt.% in H2O)\", \"solvent\": \"water\", \"metal_concentration_mM\": 38.0, \"M_L_ratio\": 1.09, \"temperature_C\": 100.0, \"time_h\": 48.0}"}, {"role": "assistant", "content": "N"}]}
{"messages": [{"role": "system", "content": "Act as an expert in reticular chemistry. You will receive reaction conditions as a JSON object with the fields: \n    metal_precursor, organic_linker, modulator, solvent, metal_concentration_mM, M_L_ratio, temperature_C, and time_h. \n    Based on these inputs, output exactly one uppercase label: 'P' if the conditions are likely to yield a crystalline \n    metal-organic framework under experimental conditions, or 'N' if not."}, {"role": "user", "content": "{\"metal_precursor\": \"Cd(ClO4)2·6H2O\", \"organic_linker\": \"2-p-methoxyphenyl-1H-imidazole-4,5-dicarboxylic acid\", \"modulator\": \"ammonium oxalate and triethylamine\", \"solvent\": \"water\", \"metal_concentration_mM\": 29.0, \"M_L_ratio\": 1.0, \"temperature_C\": 165.0, \"time_h\": 96.0}"}, {"role": "assistant", "content": "N"}]}
{"messages": [{"role": "system", "content": "Act as an expert in reticular chemistry. You will receive reaction conditions as a JSON object with the fields: \n    metal_precursor, organic_linker, modulator, solvent, metal_concentration_mM, M_L_ratio, temperature_C, and time_h. \n    Based on these inputs, output exactly one uppercase label: 'P' if the conditions are likely to yield a crystalline \n    metal-organic framework under experimental conditions, or 'N' if not."}, {"role": "user", "content": "{\"metal_precursor\": \"Ca(CH3COO)2\", \"organic_linker\": \"meso-tartaric acid hydrate\", \"modulator\": null, \"solvent\": \"water\", \"metal_concentration_mM\": 100.0, \"M_L_ratio\": 1.0, \"temperature_C\": 100.0, \"time_h\": 48.0}"}, {"role": "assistant", "content": "P"}]}
{"messages": [{"role": "system", "content": "Act as an expert in reticular chemistry. You will receive reaction conditions as a JSON object with the fields: \n    metal_precursor, organic_linker, modulator, solvent, metal_concentration_mM, M_L_ratio, temperature_C, and time_h. \n    Based on these inputs, output exactly one uppercase label: 'P' if the conditions are likely to yield a crystalline \n    metal-organic framework under experimental conditions, or 'N' if not."}, {"role": "user", "content": "{\"metal_precursor\": \"Al(NO3)3·9H2O\", \"organic_linker\": \"trimethyl 1,3,5-benzenetricarboxylate\", \"modulator\": \"sodium hydroxide\", \"solvent\": \"water\", \"metal_concentration_mM\": 175.0, \"M_L_ratio\": 2.0, \"temperature_C\": 210.0, \"time_h\": 24.0}"}, {"role": "assistant", "content": "N"}]}
{"messages": [{"role": "system", "content": "Act as an expert in reticular chemistry. You will receive reaction conditions as a JSON object with the fields: \n    metal_precursor, organic_linker, modulator, solvent, metal_concentration_mM, M_L_ratio, temperature_C, and time_h. \n    Based on these inputs, output exactly one uppercase label: 'P' if the conditions are likely to yield a crystalline \n    metal-organic framework under experimental conditions, or 'N' if not."}, {"role": "user", "content": "{\"metal_precursor\": \"Cd(NO3)2·4H2O\", \"organic_linker\": \"2-p-methoxyphenyl-1H-imidazole-4,5-dicarboxylic acid\", \"modulator\": \"ammonium oxalate and triethylamine\", \"solvent\": \"water\", \"metal_concentration_mM\": 29.0, \"M_L_ratio\": 1.0, \"temperature_C\": 165.0, \"time_h\": 96.0}"}, {"role": "assistant", "content": "N"}]}
{"messages": [{"role": "system", "content": "Act as an expert in reticular chemistry. You will receive reaction conditions as a JSON object with the fields: \n    metal_precursor, organic_linker, modulator, solvent, metal_concentration_mM, M_L_ratio, temperature_C, and time_h. \n    Based on these inputs, output exactly one uppercase label: 'P' if the conditions are likely to yield a crystalline \n    metal-organic framework under experimental conditions, or 'N' if not."}, {"role": "user", "content": "{\"metal_precursor\": \"Yb(NO3)3·6H2O\", \"organic_linker\": \"cis,cis-1,3,5-cyclohexanetricarboxylic acid\", \"modulator\": null, \"solvent\": \"water\", \"metal_concentration_mM\": 53.0, \"M_L_ratio\": 0.8, \"temperature_C\": 170.0, \"time_h\": 24.0}"}, {"role": "assistant", "content": "N"}]}
{"messages": [{"role": "system", "content": "Act as an expert in reticular chemistry. You will receive reaction conditions as a JSON object with the fields: \n    metal_precursor, organic_linker, modulator, solvent, metal_concentration_mM, M_L_ratio, temperature_C, and time_h. \n    Based on these inputs, output exactly one uppercase label: 'P' if the conditions are likely to yield a crystalline \n    metal-organic framework under experimental conditions, or 'N' if not."}, {"role": "user", "content": "{\"metal_precursor\": \"Cu(NO3)2·3H2O\", \"organic_linker\": \"1,3-benzenedicarboxylate acid\", \"modulator\": \"benzimidazole\", \"solvent\": \"dimethylformamide and ethanol\", \"metal_concentration_mM\": 33.0, \"M_L_ratio\": 1.0, \"temperature_C\": 25.0, \"time_h\": 144.0}"}, {"role": "assistant", "content": "P"}]}
{"messages": [{"role": "system", "content": "Act as an expert in reticular chemistry. You will receive reaction conditions as a JSON object with the fields: \n    metal_precursor, organic_linker, modulator, solvent, metal_concentration_mM, M_L_ratio, temperature_C, and time_h. \n    Based on these inputs, output exactly one uppercase label: 'P' if the conditions are likely to yield a crystalline \n    metal-organic framework under experimental conditions, or 'N' if not."}, {"role": "user", "content": "{\"metal_precursor\": \"Cu(NO3)2·3H2O\", \"organic_linker\": \"5-(bis(4-carboxybenzyl)amino)isophthalic acid monohydrate\", \"modulator\": \"tetrafluoroboric acid (40% in water)\", \"solvent\": \"dimethylformamide and methanol\", \"metal_concentration_mM\": 120.0, \"M_L_ratio\": 6.0, \"temperature_C\": 75.0, \"time_h\": 30.0}"}, {"role": "assistant", "content": "N"}]}
{"messages": [{"role": "system", "content": "Act as an expert in reticular chemistry. You will receive reaction conditions as a JSON object with the fields: \n    metal_precursor, organic_linker, modulator, solvent, metal_concentration_mM, M_L_ratio, temperature_C, and time_h. \n    Based on these inputs, output exactly one uppercase label: 'P' if the conditions are likely to yield a crystalline \n    metal-organic framework under experimental conditions, or 'N' if not."}, {"role": "user", "content": "{\"metal_precursor\": \"Tb(NO3)3·6H2O\", \"organic_linker\": \"cis,cis-1,3,5-cyclohexanetricarboxylic acid\", \"modulator\": null, \"solvent\": \"water\", \"metal_concentration_mM\": 53.0, \"M_L_ratio\": 0.8, \"temperature_C\": 170.0, \"time_h\": 24.0}"}, {"role": "assistant", "content": "N"}]}
{"messages": [{"role": "system", "content": "Act as an expert in reticular chemistry. You will receive reaction conditions as a JSON object with the fields: \n    metal_precursor, organic_linker, modulator, solvent, metal_concentration_mM, M_L_ratio, temperature_C, and time_h. \n    Based on these inputs, output exactly one uppercase label: 'P' if the conditions are likely to yield a crystalline \n    metal-organic framework under experimental conditions, or 'N' if not."}, {"role": "user", "content": "{\"metal_precursor\": \"MnCl2·4H2O\", \"organic_linker\": \"1-(carboxylatomethyl)-3-(5-tetrazolato)pyridinium\", \"modulator\": \"sodium azide\", \"solvent\": \"water\", \"metal_concentration_mM\": 90.0, \"M_L_ratio\": 1.8, \"temperature_C\": 25.0, \"time_h\": 48.0}"}, {"role": "assistant", "content": "N"}]}
{"messages": [{"role": "system", "content": "Act as an expert in reticular chemistry. You will receive reaction conditions as a JSON object with the fields: \n    metal_precursor, organic_linker, modulator, solvent, metal_concentration_mM, M_L_ratio, temperature_C, and time_h. \n    Based on these inputs, output exactly one uppercase label: 'P' if the conditions are likely to yield a crystalline \n    metal-organic framework under experimental conditions, or 'N' if not."}, {"role": "user", "content": "{\"metal_precursor\": \"FeCl2·4H2O\", \"organic_linker\": \"2,3,5,6-tetrafluorobenzene-1,4-dicarboxylic acid\", \"modulator\": null, \"solvent\": \"dimethylformamide and water\", \"metal_concentration_mM\": 380.0, \"M_L_ratio\": 2.92, \"temperature_C\": 150.0, \"time_h\": 6.0}"}, {"role": "assistant", "content": "N"}]}
{"messages": [{"role": "system", "content": "Act as an expert in reticular chemistry. You will receive reaction conditions as a JSON object with the fields: \n    metal_precursor, organic_linker, modulator, solvent, metal_concentration_mM, M_L_ratio, temperature_C, and time_h. \n    Based on these inputs, output exactly one uppercase label: 'P' if the conditions are likely to yield a crystalline \n    metal-organic framework under experimental conditions, or 'N' if not."}, {"role": "user", "content": "{\"metal_precursor\": \"Sm(NO3)3\", \"organic_linker\": \"1,4-naphthalenedicarboxylic acid\", \"modulator\": \"bis(2,2'-biimidazole)\", \"solvent\": \"water\", \"metal_concentration_mM\": 50.0, \"M_L_ratio\": 1.0, \"temperature_C\": 120.0, \"time_h\": 72.0}"}, {"role": "assistant", "content": "P"}]}
{"messages": [{"role": "system", "content": "Act as an expert in reticular chemistry. You will receive reaction conditions as a JSON object with the fields: \n    metal_precursor, organic_linker, modulator, solvent, metal_concentration_mM, M_L_ratio, temperature_C, and time_h. \n    Based on these inputs, output exactly one uppercase label: 'P' if the conditions are likely to yield a crystalline \n    metal-organic framework under experimental conditions, or 'N' if not."}, {"role": "user", "content": "{\"metal_precursor\": \"Co(CH3COO)2·4H2O\", \"organic_linker\": \"2-p-methoxyphenyl-1H-imidazole-4,5-dicarboxylic acid and pyridine\", \"modulator\": null, \"solvent\": \"water\", \"metal_concentration_mM\": 14.0, \"M_L_ratio\": 1.0, \"temperature_C\": 160.0, \"time_h\": 72.0}"}, {"role": "assistant", "content": "N"}]}
{"messages": [{"role": "system", "content": "Act as an expert in reticular chemistry. You will receive reaction conditions as a JSON object with the fields: \n    metal_precursor, organic_linker, modulator, solvent, metal_concentration_mM, M_L_ratio, temperature_C, and time_h. \n    Based on these inputs, output exactly one uppercase label: 'P' if the conditions are likely to yield a crystalline \n    metal-organic framework under experimental conditions, or 'N' if not."}, {"role": "user", "content": "{\"metal_precursor\": \"Zn(NO3)2·6H2O\", \"organic_linker\": \"anthracene-9,10-dicarboxylic acid\", \"modulator\": null, \"solvent\": \"N,N-dimethylacetamide\", \"metal_concentration_mM\": 67.0, \"M_L_ratio\": 2.0, \"temperature_C\": 60.0, \"time_h\": 72.0}"}, {"role": "assistant", "content": "P"}]}
{"messages": [{"role": "system", "content": "Act as an expert in reticular chemistry. You will receive reaction conditions as a JSON object with the fields: \n    metal_precursor, organic_linker, modulator, solvent, metal_concentration_mM, M_L_ratio, temperature_C, and time_h. \n    Based on these inputs, output exactly one uppercase label: 'P' if the conditions are likely to yield a crystalline \n    metal-organic framework under experimental conditions, or 'N' if not."}, {"role": "user", "content": "{\"metal_precursor\": \"MoO3\", \"organic_linker\": \"tetra-2-pyridylpyrazine\", \"modulator\": \"HF\", \"solvent\": \"water\", \"metal_concentration_mM\": null, \"M_L_ratio\": 5.06, \"temperature_C\": 170.0, \"time_h\": 48.0}"}, {"role": "assistant", "content": "P"}]}
{"messages": [{"role": "system", "content": "Act as an expert in reticular chemistry. You will receive reaction conditions as a JSON object with the fields: \n    metal_precursor, organic_linker, modulator, solvent, metal_concentration_mM, M_L_ratio, temperature_C, and time_h. \n    Based on these inputs, output exactly one uppercase label: 'P' if the conditions are likely to yield a crystalline \n    metal-organic framework under experimental conditions, or 'N' if not."}, {"role": "user", "content": "{\"metal_precursor\": \"Ca(CH3COO)2\", \"organic_linker\": \"D,L-tartaric acid\", \"modulator\": null, \"solvent\": \"water\", \"metal_concentration_mM\": 100.0, \"M_L_ratio\": 1.0, \"temperature_C\": 200.0, \"time_h\": 48.0}"}, {"role": "assistant", "content": "P"}]}
{"messages": [{"role": "system", "content": "Act as an expert in reticular chemistry. You will receive reaction conditions as a JSON object with the fields: \n    metal_precursor, organic_linker, modulator, solvent, metal_concentration_mM, M_L_ratio, temperature_C, and time_h. \n    Based on these inputs, output exactly one uppercase label: 'P' if the conditions are likely to yield a crystalline \n    metal-organic framework under experimental conditions, or 'N' if not."}, {"role": "user", "content": "{\"metal_precursor\": \"Er(NO3)3\", \"organic_linker\": \"1,4-naphthalenedicarboxylic acid\", \"modulator\": \"bis(2,2?-biimidazole) and sodium hydroxide\", \"solvent\": \"water\", \"metal_concentration_mM\": 50.0, \"M_L_ratio\": 1.0, \"temperature_C\": 120.0, \"time_h\": 72.0}"}, {"role": "assistant", "content": "N"}]}
{"messages": [{"role": "system", "content": "Act as an expert in reticular chemistry. You will receive reaction conditions as a JSON object with the fields: \n    metal_precursor, organic_linker, modulator, solvent, metal_concentration_mM, M_L_ratio, temperature_C, and time_h. \n    Based on these inputs, output exactly one uppercase label: 'P' if the conditions are likely to yield a crystalline \n    metal-organic framework under experimental conditions, or 'N' if not."}, {"role": "user", "content": "{\"metal_precursor\": \"FeCl2·4H2O\", \"organic_linker\": \"2,3,5,6-tetrafluorobenzene-1,4-dicarboxylic acid\", \"modulator\": null, \"solvent\": \"dimethylformamide and water\", \"metal_concentration_mM\": 380.0, \"M_L_ratio\": 2.92, \"temperature_C\": 100.0, \"time_h\": 6.0}"}, {"role": "assistant", "content": "N"}]}
{"messages": [{"role": "system", "content": "Act as an expert in reticular chemistry. You will receive reaction conditions as a JSON object with the fields: \n    metal_precursor, organic_linker, modulator, solvent, metal_concentration_mM, M_L_ratio, temperature_C, and time_h. \n    Based on these inputs, output exactly one uppercase label: 'P' if the conditions are likely to yield a crystalline \n    metal-organic framework under experimental conditions, or 'N' if not."}, {"role": "user", "content": "{\"metal_precursor\": \"Zn(NO3)2·6H2O\", \"organic_linker\": \"anthracene-9,10-dicarboxylic acid and 4,4?-bipyridyl\", \"modulator\": \"acetic acid\", \"solvent\": \"dimethylformamide\", \"metal_concentration_mM\": null, \"M_L_ratio\": 1.75, \"temperature_C\": 120.0, \"time_h\": 48.0}"}, {"role": "assistant", "content": "N"}]}
{"messages": [{"role": "system", "content": "Act as an expert in reticular chemistry. You will receive reaction conditions as a JSON object with the fields: \n    metal_precursor, organic_linker, modulator, solvent, metal_concentration_mM, M_L_ratio, temperature_C, and time_h. \n    Based on these inputs, output exactly one uppercase label: 'P' if the conditions are likely to yield a crystalline \n    metal-organic framework under experimental conditions, or 'N' if not."}, {"role": "user", "content": "{\"metal_precursor\": \"FeCl2·4H2O\", \"organic_linker\": \"2,3,5,6-tetrafluorobenzene-1,4-dicarboxylic acid\", \"modulator\": null, \"solvent\": \"dimethylformamide and water\", \"metal_concentration_mM\": 380.0, \"M_L_ratio\": 2.92, \"temperature_C\": 120.0, \"time_h\": 72.0}"}, {"role": "assistant", "content": "N"}]}
{"messages": [{"role": "system", "content": "Act as an expert in reticular chemistry. You will receive reaction conditions as a JSON object with the fields: \n    metal_precursor, organic_linker, modulator, solvent, metal_concentration_mM, M_L_ratio, temperature_C, and time_h. \n    Based on these inputs, output exactly one uppercase label: 'P' if the conditions are likely to yield a crystalline \n    metal-organic framework under experimental conditions, or 'N' if not."}, {"role": "user", "content": "{\"metal_precursor\": \"Gd(NO3)3\", \"organic_linker\": \"1,4-naphthalenedicarboxylic acid\", \"modulator\": \"bis(2,2?-biimidazole) and sodium hydroxide\", \"solvent\": \"water\", \"metal_concentration_mM\": 50.0, \"M_L_ratio\": 1.0, \"temperature_C\": 120.0, \"time_h\": 72.0}"}, {"role": "assistant", "content": "N"}]}
{"messages": [{"role": "system", "content": "Act as an expert in reticular chemistry. You will receive reaction conditions as a JSON object with the fields: \n    metal_precursor, organic_linker, modulator, solvent, metal_concentration_mM, M_L_ratio, temperature_C, and time_h. \n    Based on these inputs, output exactly one uppercase label: 'P' if the conditions are likely to yield a crystalline \n    metal-organic framework under experimental conditions, or 'N' if not."}, {"role": "user", "content": "{\"metal_precursor\": \"Dy(NO3)3\", \"organic_linker\": \"1,4-naphthalenedicarboxylic acid\", \"modulator\": \"bis(2,2?-biimidazole) and hydrochloric acid\", \"solvent\": \"water\", \"metal_concentration_mM\": 50.0, \"M_L_ratio\": 1.0, \"temperature_C\": 120.0, \"time_h\": 72.0}"}, {"role": "assistant", "content": "N"}]}
{"messages": [{"role": "system", "content": "Act as an expert in reticular chemistry. You will receive reaction conditions as a JSON object with the fields: \n    metal_precursor, organic_linker, modulator, solvent, metal_concentration_mM, M_L_ratio, temperature_C, and time_h. \n    Based on these inputs, output exactly one uppercase label: 'P' if the conditions are likely to yield a crystalline \n    metal-organic framework under experimental conditions, or 'N' if not."}, {"role": "user", "content": "{\"metal_precursor\": \"Cu(CH3COO)2\", \"organic_linker\": \"1,2-ethylenediphosphonic acid and N1,N1,N5,N5-tetrakis(2-pyridylmethyl)pentane-1,5-diamine\", \"modulator\": \"hydrofluoric acid (48 wt.% in H2O)\", \"solvent\": \"water\", \"metal_concentration_mM\": 38.0, \"M_L_ratio\": 1.38, \"temperature_C\": 100.0, \"time_h\": 48.0}"}, {"role": "assistant", "content": "N"}]}
{"messages": [{"role": "system", "content": "Act as an expert in reticular chemistry. You will receive reaction conditions as a JSON object with the fields: \n    metal_precursor, organic_linker, modulator, solvent, metal_concentration_mM, M_L_ratio, temperature_C, and time_h. \n    Based on these inputs, output exactly one uppercase label: 'P' if the conditions are likely to yield a crystalline \n    metal-organic framework under experimental conditions, or 'N' if not."}, {"role": "user", "content": "{\"metal_precursor\": \"FeCl2·4H2O\", \"organic_linker\": \"2,3,5,6-tetrafluorobenzene-1,4-dicarboxylic acid\", \"modulator\": null, \"solvent\": \"dimethylformamide and water\", \"metal_concentration_mM\": 380.0, \"M_L_ratio\": 2.92, \"temperature_C\": 150.0, \"time_h\": 24.0}"}, {"role": "assistant", "content": "N"}]}
{"messages": [{"role": "system", "content": "Act as an expert in reticular chemistry. You will receive reaction conditions as a JSON object with the fields: \n    metal_precursor, organic_linker, modulator, solvent, metal_concentration_mM, M_L_ratio, temperature_C, and time_h. \n    Based on these inputs, output exactly one uppercase label: 'P' if the conditions are likely to yield a crystalline \n    metal-organic framework under experimental conditions, or 'N' if not."}, {"role": "user", "content": "{\"metal_precursor\": \"Zn(NO3)2·6H2O\", \"organic_linker\": \"anthracene-9,10-dicarboxylic acid\", \"modulator\": \"HBF4\", \"solvent\": \"dimethylformamide\", \"metal_concentration_mM\": 67.0, \"M_L_ratio\": 2.0, \"temperature_C\": 120.0, \"time_h\": 168.0}"}, {"role": "assistant", "content": "P"}]}
{"messages": [{"role": "system", "content": "Act as an expert in reticular chemistry. You will receive reaction conditions as a JSON object with the fields: \n    metal_precursor, organic_linker, modulator, solvent, metal_concentration_mM, M_L_ratio, temperature_C, and time_h. \n    Based on these inputs, output exactly one uppercase label: 'P' if the conditions are likely to yield a crystalline \n    metal-organic framework under experimental conditions, or 'N' if not."}, {"role": "user", "content": "{\"metal_precursor\": \"Cu2(MeCOO)4·2H2O\", \"organic_linker\": \"hexacarboxylic polychlorotriphenylmethyl radical and 4,4'-bipyridine\", \"modulator\": null, \"solvent\": \"water and tetrahydrofuran\", \"metal_concentration_mM\": 10.0, \"M_L_ratio\": 1.51, \"temperature_C\": 100.0, \"time_h\": 12.0}"}, {"role": "assistant", "content": "N"}]}
{"messages": [{"role": "system", "content": "Act as an expert in reticular chemistry. You will receive reaction conditions as a JSON object with the fields: \n    metal_precursor, organic_linker, modulator, solvent, metal_concentration_mM, M_L_ratio, temperature_C, and time_h. \n    Based on these inputs, output exactly one uppercase label: 'P' if the conditions are likely to yield a crystalline \n    metal-organic framework under experimental conditions, or 'N' if not."}, {"role": "user", "content": "{\"metal_precursor\": \"Cu(NO3)2·3H2O\", \"organic_linker\": \"5-(bis(4-carboxybenzyl)amino)isophthalic acid monohydrate\", \"modulator\": \"tetrafluoroboric acid (40% in water)\", \"solvent\": \"dimethylformamide\", \"metal_concentration_mM\": 60.0, \"M_L_ratio\": 6.0, \"temperature_C\": 75.0, \"time_h\": 36.0}"}, {"role": "assistant", "content": "P"}]}
{"messages": [{"role": "system", "content": "Act as an expert in reticular chemistry. You will receive reaction conditions as a JSON object with the fields: \n    metal_precursor, organic_linker, modulator, solvent, metal_concentration_mM, M_L_ratio, temperature_C, and time_h. \n    Based on these inputs, output exactly one uppercase label: 'P' if the conditions are likely to yield a crystalline \n    metal-organic framework under experimental conditions, or 'N' if not."}, {"role": "user", "content": "{\"metal_precursor\": \"Sr(CH3COO)2\", \"organic_linker\": \"L-tartaric acid\", \"modulator\": null, \"solvent\": \"water\", \"metal_concentration_mM\": 100.0, \"M_L_ratio\": 1.0, \"temperature_C\": 150.0, \"time_h\": 48.0}"}, {"role": "assistant", "content": "P"}]}
{"messages": [{"role": "system", "content": "Act as an expert in reticular chemistry. You will receive reaction conditions as a JSON object with the fields: \n    metal_precursor, organic_linker, modulator, solvent, metal_concentration_mM, M_L_ratio, temperature_C, and time_h. \n    Based on these inputs, output exactly one uppercase label: 'P' if the conditions are likely to yield a crystalline \n    metal-organic framework under experimental conditions, or 'N' if not."}, {"role": "user", "content": "{\"metal_precursor\": \"Dy(NO3)3\", \"organic_linker\": \"1,4-naphthalenedicarboxylic acid\", \"modulator\": \"bis(2,2?-biimidazole) and sodium hydroxide\", \"solvent\": \"water\", \"metal_concentration_mM\": 50.0, \"M_L_ratio\": 1.0, \"temperature_C\": 120.0, \"time_h\": 72.0}"}, {"role": "assistant", "content": "N"}]}
{"messages": [{"role": "system", "content": "Act as an expert in reticular chemistry. You will receive reaction conditions as a JSON object with the fields: \n    metal_precursor, organic_linker, modulator, solvent, metal_concentration_mM, M_L_ratio, temperature_C, and time_h. \n    Based on these inputs, output exactly one uppercase label: 'P' if the conditions are likely to yield a crystalline \n    metal-organic framework under experimental conditions, or 'N' if not."}, {"role": "user", "content": "{\"metal_precursor\": \"Cu2(MeCOO)4·2H2O\", \"organic_linker\": \"hexacarboxylic polychlorotriphenylmethyl radical and 4,4'-bipyridine\", \"modulator\": null, \"solvent\": \"water and tetrahydrofuran\", \"metal_concentration_mM\": 10.0, \"M_L_ratio\": 1.51, \"temperature_C\": 25.0, \"time_h\": 1080.0}"}, {"role": "assistant", "content": "P"}]}
{"messages": [{"role": "system", "content": "Act as an expert in reticular chemistry. You will receive reaction conditions as a JSON object with the fields: \n    metal_precursor, organic_linker, modulator, solvent, metal_concentration_mM, M_L_ratio, temperature_C, and time_h. \n    Based on these inputs, output exactly one uppercase label: 'P' if the conditions are likely to yield a crystalline \n    metal-organic framework under experimental conditions, or 'N' if not."}, {"role": "user", "content": "{\"metal_precursor\": \"CoCl2·6H2O\", \"organic_linker\": \"pyridine-3,5-dicarboxylate and 1,1'-(1,4-butanediyl)bis(imidazole)\", \"modulator\": \"hydrochloric acid\", \"solvent\": \"water\", \"metal_concentration_mM\": 143.0, \"M_L_ratio\": 1.0, \"temperature_C\": 160.0, \"time_h\": 72.0}"}, {"role": "assistant", "content": "N"}]}
{"messages": [{"role": "system", "content": "Act as an expert in reticular chemistry. You will receive reaction conditions as a JSON object with the fields: \n    metal_precursor, organic_linker, modulator, solvent, metal_concentration_mM, M_L_ratio, temperature_C, and time_h. \n    Based on these inputs, output exactly one uppercase label: 'P' if the conditions are likely to yield a crystalline \n    metal-organic framework under experimental conditions, or 'N' if not."}, {"role": "user", "content": "{\"metal_precursor\": \"Ca(CH3COO)2\", \"organic_linker\": \"meso-tartaric acid hydrate\", \"modulator\": null, \"solvent\": \"water\", \"metal_concentration_mM\": 100.0, \"M_L_ratio\": 1.0, \"temperature_C\": 180.0, \"time_h\": 48.0}"}, {"role": "assistant", "content": "N"}]}
{"messages": [{"role": "system", "content": "Act as an expert in reticular chemistry. You will receive reaction conditions as a JSON object with the fields: \n    metal_precursor, organic_linker, modulator, solvent, metal_concentration_mM, M_L_ratio, temperature_C, and time_h. \n    Based on these inputs, output exactly one uppercase label: 'P' if the conditions are likely to yield a crystalline \n    metal-organic framework under experimental conditions, or 'N' if not."}, {"role": "user", "content": "{\"metal_precursor\": \"Cu(CH3COO)2\", \"organic_linker\": \"1,4-butylenediphosphonic acid and N1,N1,N6,N6-tetrakis(2-pyridylmethyl)hexane-1,6-diamine\", \"modulator\": \"hydrofluoric acid (48 wt.% in H2O)\", \"solvent\": \"water\", \"metal_concentration_mM\": 38.0, \"M_L_ratio\": 1.38, \"temperature_C\": 100.0, \"time_h\": 48.0}"}, {"role": "assistant", "content": "N"}]}
{"messages": [{"role": "system", "content": "Act as an expert in reticular chemistry. You will receive reaction conditions as a JSON object with the fields: \n    metal_precursor, organic_linker, modulator, solvent, metal_concentration_mM, M_L_ratio, temperature_C, and time_h. \n    Based on these inputs, output exactly one uppercase label: 'P' if the conditions are likely to yield a crystalline \n    metal-organic framework under experimental conditions, or 'N' if not."}, {"role": "user", "content": "{\"metal_precursor\": \"ZrCl4\", \"organic_linker\": \"2,6-naphthalenedicarboxylic acid and 4-aminonaphthalene-2,6-dicarboxylic acid\", \"modulator\": \"acetic acid and water\", \"solvent\": \"dimethylformamide\", \"metal_concentration_mM\": 17.0, \"M_L_ratio\": 1.54, \"temperature_C\": 120.0, \"time_h\": 24.0}"}, {"role": "assistant", "content": "P"}]}
{"messages": [{"role": "system", "content": "Act as an expert in reticular chemistry. You will receive reaction conditions as a JSON object with the fields: \n    metal_precursor, organic_linker, modulator, solvent, metal_concentration_mM, M_L_ratio, temperature_C, and time_h. \n    Based on these inputs, output exactly one uppercase label: 'P' if the conditions are likely to yield a crystalline \n    metal-organic framework under experimental conditions, or 'N' if not."}, {"role": "user", "content": "{\"metal_precursor\": \"Cu(CH3COO)2\", \"organic_linker\": \"1,4-butylenediphosphonic acid and N1,N1,N7,N7-tetrakis(2-pyridylmethyl)heptane-1,7-diamine\", \"modulator\": \"hydrofluoric acid (48 wt.% in H2O)\", \"solvent\": \"water\", \"metal_concentration_mM\": 38.0, \"M_L_ratio\": 1.09, \"temperature_C\": 100.0, \"time_h\": 48.0}"}, {"role": "assistant", "content": "P"}]}
