Repository: zzhenglab/MOFinder

# Dataset preparation: recorded run

All expected-output checks passed.

| Output | Expected rows | Actual rows | Check |
| --- | ---: | ---: | --- |
| [mof_ft_train.jsonl](outputs/mof_ft_train.jsonl) | 252 | 252 | PASS |
| [mof_ft_holdout.jsonl](outputs/mof_ft_holdout.jsonl) | 28 | 28 | PASS |
| [mof_ft_class_map.json](outputs/mof_ft_class_map.json) | JSON values | JSON values | PASS |
| [demo_summary.json](outputs/demo_summary.json) | JSON values | JSON values | PASS |
| [mof_ft_split_assignments.csv](outputs/mof_ft_split_assignments.csv) | 280 | 280 | PASS |

- [Demonstration notebook](../../mof_dataset_preparation_demo.ipynb)
- [Output files](outputs/)

File: Demo/02_dataset_preparation/recorded_runs/run_001/outputs/mof_cls_train_2015to2018.jsonl
{"messages": [{"role": "system", "content": "Act as an expert in reticular chemistry. You will receive reaction conditions as a JSON object with the fields: \n    metal_precursor, organic_linker, modulator, solvent, metal_concentration_mM, M_L_ratio, temperature_C, and time_h. \n    Based on these inputs, output exactly one uppercase label: 'P' if the conditions are likely to yield a crystalline \n    metal-organic framework under experimental conditions, or 'N' if not."}, {"role": "user", "content": "{\"metal_precursor\": \"Cu(NO3)2·2H2O\", \"organic_linker\": \"5,5'-(1,3-phenylenebis(methylene))bis(oxy)diisophthalic acid\", \"modulator\": \"nitric acid\", \"solvent\": \"water and ethanol\", \"metal_concentration_mM\": 17.0, \"M_L_ratio\": 2.0, \"temperature_C\": 85.0, \"time_h\": 96.0}"}, {"role": "assistant", "content": "P"}]}
{"messages": [{"role": "system", "content": "Act as an expert in reticular chemistry. You will receive reaction conditions as a JSON object with the fields: \n    metal_precursor, organic_linker, modulator, solvent, metal_concentration_mM, M_L_ratio, temperature_C, and time_h. \n    Based on these inputs, output exactly one uppercase label: 'P' if the conditions are likely to yield a crystalline \n    metal-organic framework under experimental conditions, or 'N' if not."}, {"role": "user", "content": "{\"metal_precursor\": \"ZrO(NO3)2\", \"organic_linker\": \"trans,trans-muconic acid\", \"modulator\": \"water\", \"solvent\": \"N,N-diethylformamide\", \"metal_concentration_mM\": 143.0, \"M_L_ratio\": 1.0, \"temperature_C\": 150.0, \"time_h\": 24.0}"}, {"role": "assistant", "content": "N"}]}
{"messages": [{"role": "system", "content": "Act as an expert in reticular chemistry. You will receive reaction conditions as a JSON object with the fields: \n    metal_precursor, organic_linker, modulator, solvent, metal_concentration_mM, M_L_ratio, temperature_C, and time_h. \n    Based on these inputs, output exactly one uppercase label: 'P' if the conditions are likely to yield a crystalline \n    metal-organic framework under experimental conditions, or 'N' if not."}, {"role": "user", "content": "{\"metal_precursor\": \"CuI\", \"organic_linker\": \"(R,R)-N,N?-bis(3-tert-butyl-5-(4-pyridyl)salicylidene)-1,2-cyclohexanediamine nickel(II)\", \"modulator\": null, \"solvent\": \"dimethylformamide and acetonitrile\", \"metal_concentration_mM\": 67.0, \"M_L_ratio\": 10.0, \"temperature_C\": 100.0, \"time_h\": 72.0}"}, {"role": "assistant", "content": "N"}]}
{"messages": [{"role": "system", "content": "Act as an expert in reticular chemistry. You will receive reaction conditions as a JSON object with the fields: \n    metal_precursor, organic_linker, modulator, solvent, metal_concentration_mM, M_L_ratio, temperature_C, and time_h. \n    Based on these inputs, output exactly one uppercase label: 'P' if the conditions are likely to yield a crystalline \n    metal-organic framework under experimental conditions, or 'N' if not."}, {"role": "user", "content": "{\"metal_precursor\": \"ZrCl4\", \"organic_linker\": \"terephthalic acid\", \"modulator\": \"acetic acid and cuprous oxide\", \"solvent\": \"dimethylformamide\", \"metal_concentration_mM\": 45.0, \"M_L_ratio\": 1.0, \"temperature_C\": 120.0, \"time_h\": 24.0}"}, {"role": "assistant", "content": "P"}]}
{"messages": [{"role": "system", "content": "Act as an expert in reticular chemistry. You will receive reaction conditions as a JSON object with the fields: \n    metal_precursor, organic_linker, modulator, solvent, metal_concentration_mM, M_L_ratio, temperature_C, and time_h. \n    Based on these inputs, output exactly one uppercase label: 'P' if the conditions are likely to yield a crystalline \n    metal-organic framework under experimental conditions, or 'N' if not."}, {"role": "user", "content": "{\"metal_precursor\": \"Er(CH3SO3)3\", \"organic_linker\": \"2-nitroterephthalic acid\", \"modulator\": \"sodium hydroxide\", \"solvent\": \"water\", \"metal_concentration_mM\": 615.0, \"M_L_ratio\": 8.0, \"temperature_C\": 80.0, \"time_h\": 24.0}"}, {"role": "assistant", "content": "N"}]}
{"messages": [{"role": "system", "content": "Act as an expert in reticular chemistry. You will receive reaction conditions as a JSON object with the fields: \n    metal_precursor, organic_linker, modulator, solvent, metal_concentration_mM, M_L_ratio, temperature_C, and time_h. \n    Based on these inputs, output exactly one uppercase label: 'P' if the conditions are likely to yield a crystalline \n    metal-organic framework under experimental conditions, or 'N' if not."}, {"role": "user", "content": "{\"metal_precursor\": \"ZrO(NO3)2\", \"organic_linker\": \"trans,trans-muconic acid\", \"modulator\": \"concentrated hydrochloric acid\", \"solvent\": \"N,N-diethylformamide\", \"metal_concentration_mM\": 143.0, \"M_L_ratio\": 1.0, \"temperature_C\": 150.0, \"time_h\": 24.0}"}, {"role": "assistant", "content": "N"}]}
{"messages": [{"role": "system", "content": "Act as an expert in reticular chemistry. You will receive reaction conditions as a JSON object with the fields: \n    metal_precursor, organic_linker, modulator, solvent, metal_concentration_mM, M_L_ratio, temperature_C, and time_h. \n    Based on these inputs, output exactly one uppercase label: 'P' if the conditions are likely to yield a crystalline \n    metal-organic framework under experimental conditions, or 'N' if not."}, {"role": "user", "content": "{\"metal_precursor\": \"ZrCl4\", \"organic_linker\": \"terephthalic acid\", \"modulator\": \"acetic acid and copper(II) chloride\", \"solvent\": \"dimethylformamide\", \"metal_concentration_mM\": 45.0, \"M_L_ratio\": 1.0, \"temperature_C\": 120.0, \"time_h\": 24.0}"}, {"role": "assistant", "content": "P"}]}
{"messages": [{"role": "system", "content": "Act as an expert in reticular chemistry. You will receive reaction conditions as a JSON object with the fields: \n    metal_precursor, organic_linker, modulator, solvent, metal_concentration_mM, M_L_ratio, temperature_C, and time_h. \n    Based on these inputs, output exactly one uppercase label: 'P' if the conditions are likely to yield a crystalline \n    metal-organic framework under experimental conditions, or 'N' if not."}, {"role": "user", "content": "{\"metal_precursor\": \"Cu(NO3)2·1H2O\", \"organic_linker\": \"tetracarboxylic meta-substituted four-wall aryl-extended calix[4]pyrrole\", \"modulator\": null, \"solvent\": \"dimethylformamide\", \"metal_concentration_mM\": 5.0, \"M_L_ratio\": 0.5, \"temperature_C\": 100.0, \"time_h\": 24.0}"}, {"role": "assistant", "content": "N"}]}
{"messages": [{"role": "system", "content": "Act as an expert in reticular chemistry. You will receive reaction conditions as a JSON object with the fields: \n    metal_precursor, organic_linker, modulator, solvent, metal_concentration_mM, M_L_ratio, temperature_C, and time_h. \n    Based on these inputs, output exactly one uppercase label: 'P' if the conditions are likely to yield a crystalline \n    metal-organic framework under experimental conditions, or 'N' if not."}, {"role": "user", "content": "{\"metal_precursor\": \"Gd(CH3SO3)3\", \"organic_linker\": \"2-nitroterephthalic acid\", \"modulator\": \"sodium hydroxide\", \"solvent\": \"water\", \"metal_concentration_mM\": 308.0, \"M_L_ratio\": 8.0, \"temperature_C\": 180.0, \"time_h\": 72.0}"}, {"role": "assistant", "content": "P"}]}
{"messages": [{"role": "system", "content": "Act as an expert in reticular chemistry. You will receive reaction conditions as a JSON object with the fields: \n    metal_precursor, organic_linker, modulator, solvent, metal_concentration_mM, M_L_ratio, temperature_C, and time_h. \n    Based on these inputs, output exactly one uppercase label: 'P' if the conditions are likely to yield a crystalline \n    metal-organic framework under experimental conditions, or 'N' if not."}, {"role": "user", "content": "{\"metal_precursor\": \"ZrOCl2·8H2O\", \"organic_linker\": \"trans,trans-muconic acid\", \"modulator\": \"concentrated hydrochloric acid\", \"solvent\": \"N,N-dimethylacetamide\", \"metal_concentration_mM\": 143.0, \"M_L_ratio\": 1.0, \"temperature_C\": 150.0, \"time_h\": 24.0}"}, {"role": "assistant", "content": "N"}]}
{"messages": [{"role": "system", "content": "Act as an expert in reticular chemistry. You will receive reaction conditions as a JSON object with the fields: \n    metal_precursor, organic_linker, modulator, solvent, metal_concentration_mM, M_L_ratio, temperature_C, and time_h. \n    Based on these inputs, output exactly one uppercase label: 'P' if the conditions are likely to yield a crystalline \n    metal-organic framework under experimental conditions, or 'N' if not."}, {"role": "user", "content": "{\"metal_precursor\": \"ZrCl4\", \"organic_linker\": \"terephthalic acid\", \"modulator\": \"cuprous oxide and copper(II) chloride\", \"solvent\": \"dimethylformamide\", \"metal_concentration_mM\": 23.0, \"M_L_ratio\": 0.5, \"temperature_C\": 120.0, \"time_h\": 24.0}"}, {"role": "assistant", "content": "N"}]}
{"messages": [{"role": "system", "content": "Act as an expert in reticular chemistry. You will receive reaction conditions as a JSON object with the fields: \n    metal_precursor, organic_linker, modulator, solvent, metal_concentration_mM, M_L_ratio, temperature_C, and time_h. \n    Based on these inputs, output exactly one uppercase label: 'P' if the conditions are likely to yield a crystalline \n    metal-organic framework under experimental conditions, or 'N' if not."}, {"role": "user", "content": "{\"metal_precursor\": \"ZrCl4\", \"organic_linker\": \"terephthalic acid\", \"modulator\": \"acetic acid and cuprous oxide\", \"solvent\": \"dimethylformamide\", \"metal_concentration_mM\": 91.0, \"M_L_ratio\": 2.0, \"temperature_C\": 120.0, \"time_h\": 24.0}"}, {"role": "assistant", "content": "P"}]}
{"messages": [{"role": "system", "content": "Act as an expert in reticular chemistry. You will receive reaction conditions as a JSON object with the fields: \n    metal_precursor, organic_linker, modulator, solvent, metal_concentration_mM, M_L_ratio, temperature_C, and time_h. \n    Based on these inputs, output exactly one uppercase label: 'P' if the conditions are likely to yield a crystalline \n    metal-organic framework under experimental conditions, or 'N' if not."}, {"role": "user", "content": "{\"metal_precursor\": \"ZrCl4\", \"organic_linker\": \"tetrakis(4-carboxyphenyl)porphyrin\", \"modulator\": \"benzoic acid\", \"solvent\": \"N,N-diethylformamide\", \"metal_concentration_mM\": 40.0, \"M_L_ratio\": 5.09, \"temperature_C\": 120.0, \"time_h\": 48.0}"}, {"role": "assistant", "content": "P"}]}
{"messages": [{"role": "system", "content": "Act as an expert in reticular chemistry. You will receive reaction conditions as a JSON object with the fields: \n    metal_precursor, organic_linker, modulator, solvent, metal_concentration_mM, M_L_ratio, temperature_C, and time_h. \n    Based on these inputs, output exactly one uppercase label: 'P' if the conditions are likely to yield a crystalline \n    metal-organic framework under experimental conditions, or 'N' if not."}, {"role": "user", "content": "{\"metal_precursor\": \"La(CH3SO3)3\", \"organic_linker\": \"2-nitroterephthalic acid\", \"modulator\": \"sodium hydroxide\", \"solvent\": \"water\", \"metal_concentration_mM\": 615.0, \"M_L_ratio\": 16.0, \"temperature_C\": 180.0, \"time_h\": 72.0}"}, {"role": "assistant", "content": "P"}]}
{"messages": [{"role": "system", "content": "Act as an expert in reticular chemistry. You will receive reaction conditions as a JSON object with the fields: \n    metal_precursor, organic_linker, modulator, solvent, metal_concentration_mM, M_L_ratio, temperature_C, and time_h. \n    Based on these inputs, output exactly one uppercase label: 'P' if the conditions are likely to yield a crystalline \n    metal-organic framework under experimental conditions, or 'N' if not."}, {"role": "user", "content": "{\"metal_precursor\": \"Cu(NO3)2·2H2O\", \"organic_linker\": \"5,5?-(1,3-phenylenebis(methylene))bis(oxy)diisophthalic acid\", \"modulator\": \"1,4-diazabicyclo[2.2.2]octane and nitric acid\", \"solvent\": \"dimethylformamide\", \"metal_concentration_mM\": 9.0, \"M_L_ratio\": 2.0, \"temperature_C\": 85.0, \"time_h\": 96.0}"}, {"role": "assistant", "content": "N"}]}
{"messages": [{"role": "system", "content": "Act as an expert in reticular chemistry. You will receive reaction conditions as a JSON object with the fields: \n    metal_precursor, organic_linker, modulator, solvent, metal_concentration_mM, M_L_ratio, temperature_C, and time_h. \n    Based on these inputs, output exactly one uppercase label: 'P' if the conditions are likely to yield a crystalline \n    metal-organic framework under experimental conditions, or 'N' if not."}, {"role": "user", "content": "{\"metal_precursor\": \"ZrCl4\", \"organic_linker\": \"2,5-pyridinedicarboxylic acid\", \"modulator\": \"acetic acid\", \"solvent\": \"water\", \"metal_concentration_mM\": 125.0, \"M_L_ratio\": 0.99, \"temperature_C\": 100.0, \"time_h\": 24.0}"}, {"role": "assistant", "content": "P"}]}
{"messages": [{"role": "system", "content": "Act as an expert in reticular chemistry. You will receive reaction conditions as a JSON object with the fields: \n    metal_precursor, organic_linker, modulator, solvent, metal_concentration_mM, M_L_ratio, temperature_C, and time_h. \n    Based on these inputs, output exactly one uppercase label: 'P' if the conditions are likely to yield a crystalline \n    metal-organic framework under experimental conditions, or 'N' if not."}, {"role": "user", "content": "{\"metal_precursor\": \"ZrCl4\", \"organic_linker\": \"terephthalic acid\", \"modulator\": \"acetic acid and copper(I) iodide\", \"solvent\": \"dimethylformamide\", \"metal_concentration_mM\": 45.0, \"M_L_ratio\": 1.0, \"temperature_C\": 120.0, \"time_h\": 24.0}"}, {"role": "assistant", "content": "P"}]}
{"messages": [{"role": "system", "content": "Act as an expert in reticular chemistry. You will receive reaction conditions as a JSON object with the fields: \n    metal_precursor, organic_linker, modulator, solvent, metal_concentration_mM, M_L_ratio, temperature_C, and time_h. \n    Based on these inputs, output exactly one uppercase label: 'P' if the conditions are likely to yield a crystalline \n    metal-organic framework under experimental conditions, or 'N' if not."}, {"role": "user", "content": "{\"metal_precursor\": \"ZrCl4\", \"organic_linker\": \"tetrakis(4-carboxyphenyl)porphyrin\", \"modulator\": \"benzoic acid\", \"solvent\": \"dimethylformamide\", \"metal_concentration_mM\": 64.0, \"M_L_ratio\": 10.18, \"temperature_C\": 120.0, \"time_h\": 24.0}"}, {"role": "assistant", "content": "P"}]}
{"messages": [{"role": "system", "content": "Act as an expert in reticular chemistry. You will receive reaction conditions as a JSON object with the fields: \n    metal_precursor, organic_linker, modulator, solvent, metal_concentration_mM, M_L_ratio, temperature_C, and time_h. \n    Based on these inputs, output exactly one uppercase label: 'P' if the conditions are likely to yield a crystalline \n    metal-organic framework under experimental conditions, or 'N' if not."}, {"role": "user", "content": "{\"metal_precursor\": \"ZrCl4\", \"organic_linker\": \"2,5-pyridinedicarboxylic acid\", \"modulator\": \"acetic acid\", \"solvent\": \"water\", \"metal_concentration_mM\": 500.0, \"M_L_ratio\": 0.99, \"temperature_C\": 100.0, \"time_h\": 24.0}"}, {"role": "assistant", "content": "P"}]}
{"messages": [{"role": "system", "content": "Act as an expert in reticular chemistry. You will receive reaction conditions as a JSON object with the fields: \n    metal_precursor, organic_linker, modulator, solvent, metal_concentration_mM, M_L_ratio, temperature_C, and time_h. \n    Based on these inputs, output exactly one uppercase label: 'P' if the conditions are likely to yield a crystalline \n    metal-organic framework under experimental conditions, or 'N' if not."}, {"role": "user", "content": "{\"metal_precursor\": \"ZrCl4\", \"organic_linker\": \"terephthalic acid\", \"modulator\": \"cuprous oxide and copper(I) iodide\", \"solvent\": \"dimethylformamide\", \"metal_concentration_mM\": 23.0, \"M_L_ratio\": 0.5, \"temperature_C\": 120.0, \"time_h\": 24.0}"}, {"role": "assistant", "content": "N"}]}
{"messages": [{"role": "system", "content": "Act as an expert in reticular chemistry. You will receive reaction conditions as a JSON object with the fields: \n    metal_precursor, organic_linker, modulator, solvent, metal_concentration_mM, M_L_ratio, temperature_C, and time_h. \n    Based on these inputs, output exactly one uppercase label: 'P' if the conditions are likely to yield a crystalline \n    metal-organic framework under experimental conditions, or 'N' if not."}, {"role": "user", "content": "{\"metal_precursor\": \"Cr(NO3)3·9H2O\", \"organic_linker\": \"terephthalic acid\", \"modulator\": \"hydrofluoric acid (HF)\", \"solvent\": \"water\", \"metal_concentration_mM\": 208.0, \"M_L_ratio\": 1.0, \"temperature_C\": 220.0, \"time_h\": 8.0}"}, {"role": "assistant", "content": "P"}]}
{"messages": [{"role": "system", "content": "Act as an expert in reticular chemistry. You will receive reaction conditions as a JSON object with the fields: \n    metal_precursor, organic_linker, modulator, solvent, metal_concentration_mM, M_L_ratio, temperature_C, and time_h. \n    Based on these inputs, output exactly one uppercase label: 'P' if the conditions are likely to yield a crystalline \n    metal-organic framework under experimental conditions, or 'N' if not."}, {"role": "user", "content": "{\"metal_precursor\": \"Cu(NO3)2·2H2O\", \"organic_linker\": \"5,5?-(1,3-phenylenebis(methylene))bis(oxy)diisophthalic acid\", \"modulator\": \"pyridine and nitric acid\", \"solvent\": \"N,N-dimethylacetamide\", \"metal_concentration_mM\": 9.0, \"M_L_ratio\": 2.0, \"temperature_C\": 85.0, \"time_h\": 96.0}"}, {"role": "assistant", "content": "N"}]}
{"messages": [{"role": "system", "content": "Act as an expert in reticular chemistry. You will receive reaction conditions as a JSON object with the fields: \n    metal_precursor, organic_linker, modulator, solvent, metal_concentration_mM, M_L_ratio, temperature_C, and time_h. \n    Based on these inputs, output exactly one uppercase label: 'P' if the conditions are likely to yield a crystalline \n    metal-organic framework under experimental conditions, or 'N' if not."}, {"role": "user", "content": "{\"metal_precursor\": \"ZrCl4\", \"organic_linker\": \"trans,trans-muconic acid\", \"modulator\": \"concentrated hydrochloric acid\", \"solvent\": \"dimethylformamide\", \"metal_concentration_mM\": 143.0, \"M_L_ratio\": 1.0, \"temperature_C\": 150.0, \"time_h\": 24.0}"}, {"role": "assistant", "content": "P"}]}
{"messages": [{"role": "system", "content": "Act as an expert in reticular chemistry. You will receive reaction conditions as a JSON object with the fields: \n    metal_precursor, organic_linker, modulator, solvent, metal_concentration_mM, M_L_ratio, temperature_C, and time_h. \n    Based on these inputs, output exactly one uppercase label: 'P' if the conditions are likely to yield a crystalline \n    metal-organic framework under experimental conditions, or 'N' if not."}, {"role": "user", "content": "{\"metal_precursor\": \"Er(CH3SO3)3\", \"organic_linker\": \"2-nitroterephthalic acid\", \"modulator\": \"sodium hydroxide\", \"solvent\": \"water\", \"metal_concentration_mM\": 308.0, \"M_L_ratio\": 8.0, \"temperature_C\": 180.0, \"time_h\": 72.0}"}, {"role": "assistant", "content": "P"}]}
{"messages": [{"role": "system", "content": "Act as an expert in reticular chemistry. You will receive reaction conditions as a JSON object with the fields: \n    metal_precursor, organic_linker, modulator, solvent, metal_concentration_mM, M_L_ratio, temperature_C, and time_h. \n    Based on these inputs, output exactly one uppercase label: 'P' if the conditions are likely to yield a crystalline \n    metal-organic framework under experimental conditions, or 'N' if not."}, {"role": "user", "content": "{\"metal_precursor\": \"ZrCl4\", \"organic_linker\": \"terephthalic acid\", \"modulator\": \"acetic acid and cuprous oxide\", \"solvent\": \"dimethylformamide\", \"metal_concentration_mM\": 23.0, \"M_L_ratio\": 0.5, \"temperature_C\": 120.0, \"time_h\": 24.0}"}, {"role": "assistant", "content": "N"}]}
{"messages": [{"role": "system", "content": "Act as an expert in reticular chemistry. You will receive reaction conditions as a JSON object with the fields: \n    metal_precursor, organic_linker, modulator, solvent, metal_concentration_mM, M_L_ratio, temperature_C, and time_h. \n    Based on these inputs, output exactly one uppercase label: 'P' if the conditions are likely to yield a crystalline \n    metal-organic framework under experimental conditions, or 'N' if not."}, {"role": "user", "content": "{\"metal_precursor\": \"Er(CH3SO3)3\", \"organic_linker\": \"2-nitroterephthalic acid\", \"modulator\": \"sodium hydroxide\", \"solvent\": \"water\", \"metal_concentration_mM\": 364.0, \"M_L_ratio\": 8.0, \"temperature_C\": 90.0, \"time_h\": 24.0}"}, {"role": "assistant", "content": "N"}]}
{"messages": [{"role": "system", "content": "Act as an expert in reticular chemistry. You will receive reaction conditions as a JSON object with the fields: \n    metal_precursor, organic_linker, modulator, solvent, metal_concentration_mM, M_L_ratio, temperature_C, and time_h. \n    Based on these inputs, output exactly one uppercase label: 'P' if the conditions are likely to yield a crystalline \n    metal-organic framework under experimental conditions, or 'N' if not."}, {"role": "user", "content": "{\"metal_precursor\": \"ZrO(NO3)2\", \"organic_linker\": \"trans,trans-muconic acid\", \"modulator\": \"benzoic acid\", \"solvent\": \"N,N-diethylformamide\", \"metal_concentration_mM\": 143.0, \"M_L_ratio\": 1.0, \"temperature_C\": 150.0, \"time_h\": 24.0}"}, {"role": "assistant", "content": "N"}]}
{"messages": [{"role": "system", "content": "Act as an expert in reticular chemistry. You will receive reaction conditions as a JSON object with the fields: \n    metal_precursor, organic_linker, modulator, solvent, metal_concentration_mM, M_L_ratio, temperature_C, and time_h. \n    Based on these inputs, output exactly one uppercase label: 'P' if the conditions are likely to yield a crystalline \n    metal-organic framework under experimental conditions, or 'N' if not."}, {"role": "user", "content": "{\"metal_precursor\": \"ZrOCl2·8H2O\", \"organic_linker\": \"fumaric acid\", \"modulator\": \"formic acid\", \"solvent\": \"dimethylformamide\", \"metal_concentration_mM\": 312.0, \"M_L_ratio\": 1.0, \"temperature_C\": 130.0, \"time_h\": 6.0}"}, {"role": "assistant", "content": "P"}]}
{"messages": [{"role": "system", "content": "Act as an expert in reticular chemistry. You will receive reaction conditions as a JSON object with the fields: \n    metal_precursor, organic_linker, modulator, solvent, metal_concentration_mM, M_L_ratio, temperature_C, and time_h. \n    Based on these inputs, output exactly one uppercase label: 'P' if the conditions are likely to yield a crystalline \n    metal-organic framework under experimental conditions, or 'N' if not."}, {"role": "user", "content": "{\"metal_precursor\": \"ZrCl4\", \"organic_linker\": \"terephthalic acid\", \"modulator\": \"acetic acid\", \"solvent\": \"dimethylformamide\", \"metal_concentration_mM\": 150.0, \"M_L_ratio\": 1.0, \"temperature_C\": 120.0, \"time_h\": 24.0}"}, {"role": "assistant", "content": "P"}]}
{"messages": [{"role": "system", "content": "Act as an expert in reticular chemistry. You will receive reaction conditions as a JSON object with the fields: \n    metal_precursor, organic_linker, modulator, solvent, metal_concentration_mM, M_L_ratio, temperature_C, and time_h. \n    Based on these inputs, output exactly one uppercase label: 'P' if the conditions are likely to yield a crystalline \n    metal-organic framework under experimental conditions, or 'N' if not."}, {"role": "user", "content": "{\"metal_precursor\": \"ZrO(NO3)2\", \"organic_linker\": \"trans,trans-muconic acid\", \"modulator\": \"concentrated hydrochloric acid\", \"solvent\": \"N,N-dimethylacetamide\", \"metal_concentration_mM\": 143.0, \"M_L_ratio\": 1.0, \"temperature_C\": 150.0, \"time_h\": 24.0}"}, {"role": "assistant", "content": "N"}]}
{"messages": [{"role": "system", "content": "Act as an expert in reticular chemistry. You will receive reaction conditions as a JSON object with the fields: \n    metal_precursor, organic_linker, modulator, solvent, metal_concentration_mM, M_L_ratio, temperature_C, and time_h. \n    Based on these inputs, output exactly one uppercase label: 'P' if the conditions are likely to yield a crystalline \n    metal-organic framework under experimental conditions, or 'N' if not."}, {"role": "user", "content": "{\"metal_precursor\": \"Cu(NO3)2·2H2O\", \"organic_linker\": \"5,5'-(1,3-phenylenebis(methylene))bis(oxy)diisophthalic acid\", \"modulator\": \"pyridine and nitric acid\", \"solvent\": \"dimethylformamide\", \"metal_concentration_mM\": 9.0, \"M_L_ratio\": 2.0, \"temperature_C\": 85.0, \"time_h\": 96.0}"}, {"role": "assistant", "content": "P"}]}
{"messages": [{"role": "system", "content": "Act as an expert in reticular chemistry. You will receive reaction conditions as a JSON object with the fields: \n    metal_precursor, organic_linker, modulator, solvent, metal_concentration_mM, M_L_ratio, temperature_C, and time_h. \n    Based on these inputs, output exactly one uppercase label: 'P' if the conditions are likely to yield a crystalline \n    metal-organic framework under experimental conditions, or 'N' if not."}, {"role": "user", "content": "{\"metal_precursor\": \"ZrCl4\", \"organic_linker\": \"trans,trans-muconic acid\", \"modulator\": \"trifluoroacetic acid\", \"solvent\": \"dimethylformamide\", \"metal_concentration_mM\": 143.0, \"M_L_ratio\": 1.0, \"temperature_C\": 150.0, \"time_h\": 24.0}"}, {"role": "assistant", "content": "N"}]}
{"messages": [{"role": "system", "content": "Act as an expert in reticular chemistry. You will receive reaction conditions as a JSON object with the fields: \n    metal_precursor, organic_linker, modulator, solvent, metal_concentration_mM, M_L_ratio, temperature_C, and time_h. \n    Based on these inputs, output exactly one uppercase label: 'P' if the conditions are likely to yield a crystalline \n    metal-organic framework under experimental conditions, or 'N' if not."}, {"role": "user", "content": "{\"metal_precursor\": \"Er(CH3SO3)3\", \"organic_linker\": \"2-nitroterephthalic acid\", \"modulator\": \"sodium hydroxide\", \"solvent\": \"water\", \"metal_concentration_mM\": 364.0, \"M_L_ratio\": 8.0, \"temperature_C\": 80.0, \"time_h\": 24.0}"}, {"role": "assistant", "content": "N"}]}
{"messages": [{"role": "system", "content": "Act as an expert in reticular chemistry. You will receive reaction conditions as a JSON object with the fields: \n    metal_precursor, organic_linker, modulator, solvent, metal_concentration_mM, M_L_ratio, temperature_C, and time_h. \n    Based on these inputs, output exactly one uppercase label: 'P' if the conditions are likely to yield a crystalline \n    metal-organic framework under experimental conditions, or 'N' if not."}, {"role": "user", "content": "{\"metal_precursor\": \"ZrCl4\", \"organic_linker\": \"terephthalic acid\", \"modulator\": \"acetic acid\", \"solvent\": \"dimethylformamide\", \"metal_concentration_mM\": 45.0, \"M_L_ratio\": 1.0, \"temperature_C\": 120.0, \"time_h\": 24.0}"}, {"role": "assistant", "content": "P"}]}
{"messages": [{"role": "system", "content": "Act as an expert in reticular chemistry. You will receive reaction conditions as a JSON object with the fields: \n    metal_precursor, organic_linker, modulator, solvent, metal_concentration_mM, M_L_ratio, temperature_C, and time_h. \n    Based on these inputs, output exactly one uppercase label: 'P' if the conditions are likely to yield a crystalline \n    metal-organic framework under experimental conditions, or 'N' if not."}, {"role": "user", "content": "{\"metal_precursor\": \"ZrCl4\", \"organic_linker\": \"terephthalic acid\", \"modulator\": \"cuprous oxide\", \"solvent\": \"dimethylformamide\", \"metal_concentration_mM\": 23.0, \"M_L_ratio\": 0.5, \"temperature_C\": 120.0, \"time_h\": 24.0}"}, {"role": "assistant", "content": "N"}]}
{"messages": [{"role": "system", "content": "Act as an expert in reticular chemistry. You will receive reaction conditions as a JSON object with the fields: \n    metal_precursor, organic_linker, modulator, solvent, metal_concentration_mM, M_L_ratio, temperature_C, and time_h. \n    Based on these inputs, output exactly one uppercase label: 'P' if the conditions are likely to yield a crystalline \n    metal-organic framework under experimental conditions, or 'N' if not."}, {"role": "user", "content": "{\"metal_precursor\": \"ZrCl4\", \"organic_linker\": \"2,5-pyridinedicarboxylic acid\", \"modulator\": null, \"solvent\": \"acetic acid\", \"metal_concentration_mM\": 100.0, \"M_L_ratio\": 0.99, \"temperature_C\": 100.0, \"time_h\": 24.0}"}, {"role": "assistant", "content": "P"}]}
{"messages": [{"role": "system", "content": "Act as an expert in reticular chemistry. You will receive reaction conditions as a JSON object with the fields: \n    metal_precursor, organic_linker, modulator, solvent, metal_concentration_mM, M_L_ratio, temperature_C, and time_h. \n    Based on these inputs, output exactly one uppercase label: 'P' if the conditions are likely to yield a crystalline \n    metal-organic framework under experimental conditions, or 'N' if not."}, {"role": "user", "content": "{\"metal_precursor\": \"ZrCl4\", \"organic_linker\": \"terephthalic acid\", \"modulator\": \"cuprous oxide and copper(I) chloride\", \"solvent\": \"dimethylformamide\", \"metal_concentration_mM\": 23.0, \"M_L_ratio\": 0.5, \"temperature_C\": 120.0, \"time_h\": 24.0}"}, {"role": "assistant", "content": "N"}]}
{"messages": [{"role": "system", "content": "Act as an expert in reticular chemistry. You will receive reaction conditions as a JSON object with the fields: \n    metal_precursor, organic_linker, modulator, solvent, metal_concentration_mM, M_L_ratio, temperature_C, and time_h. \n    Based on these inputs, output exactly one uppercase label: 'P' if the conditions are likely to yield a crystalline \n    metal-organic framework under experimental conditions, or 'N' if not."}, {"role": "user", "content": "{\"metal_precursor\": \"ZrCl4\", \"organic_linker\": \"terephthalic acid\", \"modulator\": \"acetic acid and copper(I) bromide\", \"solvent\": \"dimethylformamide\", \"metal_concentration_mM\": 45.0, \"M_L_ratio\": 1.0, \"temperature_C\": 120.0, \"time_h\": 24.0}"}, {"role": "assistant", "content": "P"}]}
{"messages": [{"role": "system", "content": "Act as an expert in reticular chemistry. You will receive reaction conditions as a JSON object with the fields: \n    metal_precursor, organic_linker, modulator, solvent, metal_concentration_mM, M_L_ratio, temperature_C, and time_h. \n    Based on these inputs, output exactly one uppercase label: 'P' if the conditions are likely to yield a crystalline \n    metal-organic framework under experimental conditions, or 'N' if not."}, {"role": "user", "content": "{\"metal_precursor\": \"Cu(NO3)2·2H2O\", \"organic_linker\": \"5,5?-(1,3-phenylenebis(methylene))bis(oxy)diisophthalic acid\", \"modulator\": \"pyrazine and nitric acid\", \"solvent\": \"dimethylformamide\", \"metal_concentration_mM\": 9.0, \"M_L_ratio\": 2.0, \"temperature_C\": 85.0, \"time_h\": 96.0}"}, {"role": "assistant", "content": "N"}]}
{"messages": [{"role": "system", "content": "Act as an expert in reticular chemistry. You will receive reaction conditions as a JSON object with the fields: \n    metal_precursor, organic_linker, modulator, solvent, metal_concentration_mM, M_L_ratio, temperature_C, and time_h. \n    Based on these inputs, output exactly one uppercase label: 'P' if the conditions are likely to yield a crystalline \n    metal-organic framework under experimental conditions, or 'N' if not."}, {"role": "user", "content": "{\"metal_precursor\": \"Er(CH3SO3)3\", \"organic_linker\": \"2-nitroterephthalic acid\", \"modulator\": \"sodium hydroxide\", \"solvent\": \"water\", \"metal_concentration_mM\": 615.0, \"M_L_ratio\": 8.0, \"temperature_C\": 90.0, \"time_h\": 24.0}"}, {"role": "assistant", "content": "N"}]}
{"messages": [{"role": "system", "content": "Act as an expert in reticular chemistry. You will receive reaction conditions as a JSON object with the fields: \n    metal_precursor, organic_linker, modulator, solvent, metal_concentration_mM, M_L_ratio, temperature_C, and time_h. \n    Based on these inputs, output exactly one uppercase label: 'P' if the conditions are likely to yield a crystalline \n    metal-organic framework under experimental conditions, or 'N' if not."}, {"role": "user", "content": "{\"metal_precursor\": \"ZrCl4\", \"organic_linker\": \"terephthalic acid\", \"modulator\": \"hydrochloric acid (37%, 12 M)\", \"solvent\": \"dimethylformamide\", \"metal_concentration_mM\": 59.0, \"M_L_ratio\": 1.01, \"temperature_C\": 120.0, \"time_h\": 24.0}"}, {"role": "assistant", "content": "P"}]}
{"messages": [{"role": "system", "content": "Act as an expert in reticular chemistry. You will receive reaction conditions as a JSON object with the fields: \n    metal_precursor, organic_linker, modulator, solvent, metal_concentration_mM, M_L_ratio, temperature_C, and time_h. \n    Based on these inputs, output exactly one uppercase label: 'P' if the conditions are likely to yield a crystalline \n    metal-organic framework under experimental conditions, or 'N' if not."}, {"role": "user", "content": "{\"metal_precursor\": \"ZrCl4\", \"organic_linker\": \"terephthalic acid\", \"modulator\": \"cuprous oxide and copper(I) bromide\", \"solvent\": \"dimethylformamide\", \"metal_concentration_mM\": 23.0, \"M_L_ratio\": 0.5, \"temperature_C\": 120.0, \"time_h\": 24.0}"}, {"role": "assistant", "content": "N"}]}
{"messages": [{"role": "system", "content": "Act as an expert in reticular chemistry. You will receive reaction conditions as a JSON object with the fields: \n    metal_precursor, organic_linker, modulator, solvent, metal_concentration_mM, M_L_ratio, temperature_C, and time_h. \n    Based on these inputs, output exactly one uppercase label: 'P' if the conditions are likely to yield a crystalline \n    metal-organic framework under experimental conditions, or 'N' if not."}, {"role": "user", "content": "{\"metal_precursor\": \"ZrO(NO3)2\", \"organic_linker\": \"trans,trans-muconic acid\", \"modulator\": \"water\", \"solvent\": \"N,N-dimethylacetamide\", \"metal_concentration_mM\": 143.0, \"M_L_ratio\": 1.0, \"temperature_C\": 150.0, \"time_h\": 24.0}"}, {"role": "assistant", "content": "N"}]}
{"messages": [{"role": "system", "content": "Act as an expert in reticular chemistry. You will receive reaction conditions as a JSON object with the fields: \n    metal_precursor, organic_linker, modulator, solvent, metal_concentration_mM, M_L_ratio, temperature_C, and time_h. \n    Based on these inputs, output exactly one uppercase label: 'P' if the conditions are likely to yield a crystalline \n    metal-organic framework under experimental conditions, or 'N' if not."}, {"role": "user", "content": "{\"metal_precursor\": \"ZrCl4\", \"organic_linker\": \"trans,trans-muconic acid\", \"modulator\": \"formic acid\", \"solvent\": \"dimethylformamide\", \"metal_concentration_mM\": 143.0, \"M_L_ratio\": 1.0, \"temperature_C\": 150.0, \"time_h\": 24.0}"}, {"role": "assistant", "content": "N"}]}
{"messages": [{"role": "system", "content": "Act as an expert in reticular chemistry. You will receive reaction conditions as a JSON object with the fields: \n    metal_precursor, organic_linker, modulator, solvent, metal_concentration_mM, M_L_ratio, temperature_C, and time_h. \n    Based on these inputs, output exactly one uppercase label: 'P' if the conditions are likely to yield a crystalline \n    metal-organic framework under experimental conditions, or 'N' if not."}, {"role": "user", "content": "{\"metal_precursor\": \"ZrCl4\", \"organic_linker\": \"trans,trans-muconic acid\", \"modulator\": \"acetic acid\", \"solvent\": \"dimethylformamide\", \"metal_concentration_mM\": 143.0, \"M_L_ratio\": 1.0, \"temperature_C\": 150.0, \"time_h\": 24.0}"}, {"role": "assistant", "content": "N"}]}
{"messages": [{"role": "system", "content": "Act as an expert in reticular chemistry. You will receive reaction conditions as a JSON object with the fields: \n    metal_precursor, organic_linker, modulator, solvent, metal_concentration_mM, M_L_ratio, temperature_C, and time_h. \n    Based on these inputs, output exactly one uppercase label: 'P' if the conditions are likely to yield a crystalline \n    metal-organic framework under experimental conditions, or 'N' if not."}, {"role": "user", "content": "{\"metal_precursor\": \"ZrCl4\", \"organic_linker\": \"terephthalic acid\", \"modulator\": \"acetic acid and copper(I) chloride\", \"solvent\": \"dimethylformamide\", \"metal_concentration_mM\": 45.0, \"M_L_ratio\": 1.0, \"temperature_C\": 120.0, \"time_h\": 24.0}"}, {"role": "assistant", "content": "P"}]}
{"messages": [{"role": "system", "content": "Act as an expert in reticular chemistry. You will receive reaction conditions as a JSON object with the fields: \n    metal_precursor, organic_linker, modulator, solvent, metal_concentration_mM, M_L_ratio, temperature_C, and time_h. \n    Based on these inputs, output exactly one uppercase label: 'P' if the conditions are likely to yield a crystalline \n    metal-organic framework under experimental conditions, or 'N' if not."}, {"role": "user", "content": "{\"metal_precursor\": \"Cu(NO3)2·1H2O\", \"organic_linker\": \"tetracarboxylic meta-substituted four-wall aryl-extended calix[4]pyrrole\", \"modulator\": null, \"solvent\": \"dimethylformamide and water\", \"metal_concentration_mM\": 5.0, \"M_L_ratio\": 0.5, \"temperature_C\": 100.0, \"time_h\": 24.0}"}, {"role": "assistant", "content": "P"}]}
{"messages": [{"role": "system", "content": "Act as an expert in reticular chemistry. You will receive reaction conditions as a JSON object with the fields: \n    metal_precursor, organic_linker, modulator, solvent, metal_concentration_mM, M_L_ratio, temperature_C, and time_h. \n    Based on these inputs, output exactly one uppercase label: 'P' if the conditions are likely to yield a crystalline \n    metal-organic framework under experimental conditions, or 'N' if not."}, {"role": "user", "content": "{\"metal_precursor\": \"Nd(NO3)3·6H2O\", \"organic_linker\": \"2,6-naphthalenedicarboxylic acid\", \"modulator\": null, \"solvent\": \"N,N-dimethylacetamide\", \"metal_concentration_mM\": 3.0, \"M_L_ratio\": 0.67, \"temperature_C\": 25.0, \"time_h\": 2160.0}"}, {"role": "assistant", "content": "P"}]}
{"messages": [{"role": "system", "content": "Act as an expert in reticular chemistry. You will receive reaction conditions as a JSON object with the fields: \n    metal_precursor, organic_linker, modulator, solvent, metal_concentration_mM, M_L_ratio, temperature_C, and time_h. \n    Based on these inputs, output exactly one uppercase label: 'P' if the conditions are likely to yield a crystalline \n    metal-organic framework under experimental conditions, or 'N' if not."}, {"role": "user", "content": "{\"metal_precursor\": \"ZrCl4\", \"organic_linker\": \"trans,trans-muconic acid\", \"modulator\": \"water\", \"solvent\": \"dimethylformamide\", \"metal_concentration_mM\": 143.0, \"M_L_ratio\": 1.0, \"temperature_C\": 150.0, \"time_h\": 24.0}"}, {"role": "assistant", "content": "P"}]}
{"messages": [{"role": "system", "content": "Act as an expert in reticular chemistry. You will receive reaction conditions as a JSON object with the fields: \n    metal_precursor, organic_linker, modulator, solvent, metal_concentration_mM, M_L_ratio, temperature_C, and time_h. \n    Based on these inputs, output exactly one uppercase label: 'P' if the conditions are likely to yield a crystalline \n    metal-organic framework under experimental conditions, or 'N' if not."}, {"role": "user", "content": "{\"metal_precursor\": \"ZrCl4\", \"organic_linker\": \"2,5-pyridinedicarboxylic acid\", \"modulator\": \"acetic acid\", \"solvent\": \"water\", \"metal_concentration_mM\": 250.0, \"M_L_ratio\": 0.99, \"temperature_C\": 100.0, \"time_h\": 24.0}"}, {"role": "assistant", "content": "P"}]}
{"messages": [{"role": "system", "content": "Act as an expert in reticular chemistry. You will receive reaction conditions as a JSON object with the fields: \n    metal_precursor, organic_linker, modulator, solvent, metal_concentration_mM, M_L_ratio, temperature_C, and time_h. \n    Based on these inputs, output exactly one uppercase label: 'P' if the conditions are likely to yield a crystalline \n    metal-organic framework under experimental conditions, or 'N' if not."}, {"role": "user", "content": "{\"metal_precursor\": \"ZrCl4\", \"organic_linker\": \"2,5-pyridinedicarboxylic acid\", \"modulator\": \"acetic acid\", \"solvent\": \"water\", \"metal_concentration_mM\": 167.0, \"M_L_ratio\": 0.99, \"temperature_C\": 100.0, \"time_h\": 24.0}"}, {"role": "assistant", "content": "P"}]}
{"messages": [{"role": "system", "content": "Act as an expert in reticular chemistry. You will receive reaction conditions as a JSON object with the fields: \n    metal_precursor, organic_linker, modulator, solvent, metal_concentration_mM, M_L_ratio, temperature_C, and time_h. \n    Based on these inputs, output exactly one uppercase label: 'P' if the conditions are likely to yield a crystalline \n    metal-organic framework under experimental conditions, or 'N' if not."}, {"role": "user", "content": "{\"metal_precursor\": \"ZrCl4\", \"organic_linker\": \"2,5-pyridinedicarboxylic acid\", \"modulator\": null, \"solvent\": \"water\", \"metal_concentration_mM\": 100.0, \"M_L_ratio\": 1.0, \"temperature_C\": 100.0, \"time_h\": 24.0}"}, {"role": "assistant", "content": "N"}]}
{"messages": [{"role": "system", "content": "Act as an expert in reticular chemistry. You will receive reaction conditions as a JSON object with the fields: \n    metal_precursor, organic_linker, modulator, solvent, metal_concentration_mM, M_L_ratio, temperature_C, and time_h. \n    Based on these inputs, output exactly one uppercase label: 'P' if the conditions are likely to yield a crystalline \n    metal-organic framework under experimental conditions, or 'N' if not."}, {"role": "user", "content": "{\"metal_precursor\": \"ZrOCl2·8H2O\", \"organic_linker\": \"trans,trans-muconic acid\", \"modulator\": \"concentrated hydrochloric acid\", \"solvent\": \"N,N-diethylformamide\", \"metal_concentration_mM\": 143.0, \"M_L_ratio\": 1.0, \"temperature_C\": 150.0, \"time_h\": 24.0}"}, {"role": "assistant", "content": "N"}]}
