Repository: zzhenglab/MOFinder

# MOFinder

MOFinder extracts MOF synthesis information from the literature, reconstructs evidence-supported negative reaction records, and prepares datasets for synthesis-outcome prediction.
[Web application](https://mofinder.chemistry.wustl.edu/) | [Demos](Demo/README.md) | [Source code](docs/source_to_code.md) | [Workflow guide](docs/workflow.md) | [Model evaluation](docs/evaluation.md)

## Quick start

The workflow runs through Python commands. Python 3.10 or newer is required. Clone the repository and initialize its related applications:

```bash
git clone --recurse-submodules https://github.com/zzhenglab/MOFinder.git
cd MOFinder
```

Start with the two offline demonstrations:

```bash
python -m pip install -e ".[curation,datasets]"
python Demo/01_data_curation/mof_data_curation_demo.py --check
python Demo/02_dataset_preparation/mof_dataset_preparation_demo.py --positive-csv Demo/01_data_curation/outputs/mof_extraction_6.csv --check
```

These regenerate processed synthesis records and prepare grouped training and holdout JSONL. `--check` compares the files with the bundled expected outputs. The [data mining demo (API required)](Demo/03_api_data_mining/README.md) combines abstract triage, positive extraction, and negative reconstruction.

For API-based extraction, install `.[mining,notebook]` and open the [data mining notebook](Demo/03_api_data_mining/mof_api_data_mining_demo.ipynb). Its preview cells show the inputs before live requests are enabled. See [installation](docs/installation.md) for dependencies and credentials, and the [triage guide](docs/triage.md) for screening and saved-run analysis.

## Source code

Reusable Python modules are in [`src/mofinder/`](src/mofinder/). The [source code map](docs/source_to_code.md) links each workflow to its implementation and instructions.

## Data and reproducibility

Paper counts use normalized unique DOIs. The starting literature corpus contains 13,770 papers; abstract triage retained 7,435 and excluded 6,335. The [retrieval inventories](data/processed_data/literature_retrieval/README.md) list the retained papers. Bibliography and inventory CSVs preserve duplicate source rows, so their row counts differ from paper counts.

| File | Contents | Records |
| --- | --- | ---: |
| [`data/processed_data/processed_positive.csv`](data/processed_data/processed_positive.csv) | Positive synthesis records from 4,568 papers, after curation and before dataset filtering | 15,340 |
| [`data/processed_data/processed_negative.csv`](data/processed_data/processed_negative.csv) | Reconstructed negative records after curation, before dataset filtering | 15,063 |
| [`data/processed_data_json/train.jsonl`](data/processed_data_json/train.jsonl) | Training set: 11,968 P and 11,560 N | 23,528 |
| [`data/processed_data_json/holdout.jsonl`](data/processed_data_json/holdout.jsonl) | Holdout set: 1,320 P and 1,275 N | 2,595 |
Training and holdout records use chat-format JSONL. Each record contains a system instruction, a user message with eight reaction-condition fields, and an assistant answer of `P` or `N`.

### Reproduce the JSONL datasets

The default [dataset configuration](configs/dataset_preparation.json) reads `processed_positive.csv`, `processed_negative.csv`, and `publication_years.csv` from `data/processed_data/`. Regenerate their final JSONL and split records locally with:

```bash
python -m mofinder.datasets.prepare validate --config configs/dataset_preparation.json
python -m mofinder.datasets.prepare prepare --config configs/dataset_preparation.json
```

This writes to `results/datasets/conditions/`. To prepare a dataset after running curation, use [dataset_preparation_from_curation.json](configs/dataset_preparation_from_curation.json), which writes to `results/datasets/curated_conditions/`.

Input hashes and transformations are recorded in [data/manifest.json](data/manifest.json). Generated run outputs are saved under `results/`, which is excluded from Git.

# Data curation: recorded run

Recorded at: `2026-09-25T18:47:35.464507+00:00`.

All expected-output checks passed.

This run was published in [commit `f74b49e`](https://github.com/zzhenglab/MOFinder/tree/f74b49e4665ad5ebf68397f668ad8a8b349131ea). Its log, metadata, and output files retain their original bytes and path names. Those paths describe the historical checkout.

| Output | Expected rows | Actual rows | Check |
| --- | ---: | ---: | --- |
| [mof_extraction_6.csv](outputs/mof_extraction_6.csv) | 146 | 146 | PASS |
| [demo_summary.json](outputs/demo_summary.json) | JSON values | JSON values | PASS |

- [Executed notebook](https://github.com/zzhenglab/MOFinder/blob/f74b49e4665ad5ebf68397f668ad8a8b349131ea/Demo/01_data_cleaning/mof_cleaning_demo.ipynb)
- [Output files](outputs/)
- [Run metadata and hashes](run_record.json)
- [Console log](run.log)

File: Demo/01_data_curation/recorded_runs/20260925T184735.464507Z_f55f3a72/outputs/mof_extraction_4.csv (part 1 of 3)
doi,article_trial_or_failure,article_trial_or_failure_notes,mof_name,crystal_code,metal_1,metal_1_abbr,metal_1_amount_text,metal_1_amount_value,metal_1_amount_unit,metal_2,metal_2_abbr,metal_2_amount_text,metal_2_amount_value,metal_2_amount_unit,metal_3,metal_3_abbr,metal_3_amount_text,metal_3_amount_value,metal_3_amount_unit,linker_1,linker_1_abbr,linker_1_amount_text,linker_1_amount_value,linker_1_amount_unit,linker_2,linker_2_abbr,linker_2_amount_text,linker_2_amount_value,linker_2_amount_unit,linker_3,linker_3_abbr,linker_3_amount_text,linker_3_amount_value,linker_3_amount_unit,modulator_1,modulator_1_abbr,modulator_1_amount_text,modulator_1_amount_value,modulator_1_amount_unit,modulator_2,modulator_2_abbr,modulator_2_amount_text,modulator_2_amount_value,modulator_2_amount_unit,solvent_main,solvent_main_abbr,solvent_main_amount_text,solvent_main_ml,solvent_secondary,solvent_secondary_abbr,solvent_secondary_amount_text,solvent_secondary_ml,temperature_c,temperature_c_text,time_h,time_text,vessel_type,stirring,washing_solvent,washing_cycles,activation_text,activation_temp_c,activation_time_h,crystal_morphology,yield_percent,crystal_size,topology_code,metal_cluster_connectivity,unit_cell_short,pore_diameter_A,BET_surface_area_m2g,air_stable,water_stable,tga_decomposition_temp_c,applications,reference,status,error
10.1038/s41560-018-0261-6,no,,PCN-222,,ZrCl4,,75 mg,0.321839,mmol,,,,,,,,,,,tetrakis(4-carboxyphenyl)porphyrin,H2TCPP,50 mg,0.0632271,mmol,,,,,,,,,,,benzoic acid,,2.7 g,2.7,g,,,,,,"N,N-diethylformamide",DEF,8 mL,8,,,,,120,,48,48 h,glass vial,sonicated 20 min; then static,,,,,,,,,csq,,,,,not_reported,not_reported,,,10.1038/s41560-018-0261-6,ok,
10.1038/s41560-018-0261-6,no,,PCN-224,,ZrCl4,,150 mg,0.643677,mmol,,,,,,,,,,,tetrakis(4-carboxyphenyl)porphyrin,H2TCPP,50 mg,0.0632271,mmol,,,,,,,,,,,benzoic acid,,2.0 g,2,g,,,,,,dimethylformamide,DMF,10 mL,10,,,,,120,,24,24 h,glass vial,sonicated 20 min; then static,,,,,,,,,csq,,,,,not_reported,not_reported,,,10.1038/s41560-018-0261-6,ok,
10.1038/s41560-018-0261-6,no,,MOF-808,,ZrOCl2·8H2O,,2.16 g,6.70292,mmol,,,,,,,,,,,"benzene-1,3,5-tricarboxylic acid",BTC,1.49 g,7.09051,mmol,,,,,,,,,,,formic acid,,133 mL,133,mL,,,,,,dimethylformamide,DMF,128 mL,128,,,,,110,,48,48 h,thick-glass jar (sealed),stirred 20 min before heating; then static,"DMF, acetone",,refluxed in DMF and acetone; air dried,,,,,,,,,,,not_reported,not_reported,,,10.1038/s41560-018-0261-6,ok,
10.1038/s41560-018-0261-6,no,,UiO-66,,ZrCl4,,"700 mg, 3 mmol",3,mmol,,,,,,,,,,,terephthalic acid,BDC,"500 mg, 3 mmol",3,mmol,,,,,,,,,,,acetic acid,,5 mL,5,mL,,,,,,dimethylformamide,DMF,20 mL,20,,,,,120,,24,24 h,round bottom flask,stirred,,,,,,,,,ftw,,,,,not_reported,not_reported,,,10.1038/s41560-018-0261-6,ok,
10.1038/s41560-018-0261-6,no,,MIL-101(Cr),,Cr(NO3)3·9H2O,,"400 mg, 1 mmol",1,mmol,,,,,,,,,,,terephthalic acid,BDC,"164 mg, 1 mmol",1,mmol,,,,,,,,,,,hydrofluoric acid (HF),,1 mmol,1,mmol,,,,,,water,H2O,4.8 mL,4.8,,,,,220,,8,8 h,Teflon-lined autoclave,static,,,,,,,,,mtm,,,,,not_reported,not_reported,,,10.1038/s41560-018-0261-6,ok,
10.1038/s41560-018-0261-6,no,,MOF-801,,ZrOCl2·8H2O,,10 mmol,10,mmol,,,,,,,,,,,fumaric acid,,10 mmol,10,mmol,,,,,,,,,,,formic acid,,11 mL,11,mL,,,,,,dimethylformamide,DMF,32 mL,32,,,,,130,,6,6 h,Teflon-lined autoclave,static,"DMF, MeOH",three times,150 °C under vacuum for 6 h,150,6,,,,,,,,827,not_reported,not_reported,,,10.1038/s41560-018-0261-6,ok,
10.1021/acs.cgd.6b01732,yes,No crystalline material without water layering or in homogeneous DMF/H2O.,calixMOF1,1519368,Cu(NO3)2·1H2O,,45 mg (0.205 mmol),0.205,mmol,,,,,,,,,,,tetracarboxylic meta-substituted four-wall aryl-extended calix[4]pyrrole,L1,400 mg (0.411 mmol),0.411,mmol,,,,,,,,,,,,,,,,,,,,,dimethylformamide,DMF,45 mL,45,water,H2O,21 mL (layered under DMF),21,100,100 °C,24,24 h,Teflon-lined autoclave,static,"DMF, EtOH",,dried at 80 °C for 24 h,80,24,blue crystalline powder; single crystals obtained under layered DMF/H2O,,,,Cu4(μ3-OH)2 cluster; two edge-sharing Cu3(OH) triangles,"a=16.241(2), b=16.868(3), c=26.290(2) Å, α=89.457(10)°, β=72.01(2)°, γ=88.243(14)°, P-1",,,not_reported,not_reported,200,,10.1021/acs.cgd.6b01732,ok,
10.1021/acsami.5c01476,yes,No solid with [EMIm]BF4 only; ethanol only gave 11.34% yield; interface gave 97.49%.,NH2-MIL-101(Fe),,FeCl3·6H2O,FeCl3·6H2O,270.3 mg,1.00003,mmol,,,,,,,,,,,2-aminoterephthalic acid,H2ATA,181.2 mg,1.00028,mmol,,,,,,,,,,,,,,,,,,,,,ethanol,EtOH,7 mL,7,1-ethyl-3-methylimidazolium tetrafluoroborate,,7 mL,7,25,room temperature,12,12 h,,,MeOH,,60 °C under vacuum,60,,stacked nanocrystals,97.49,60-100 nm,,,,,1886.7,not_reported,not_reported,250,CO2_capture;cycloaddition catalysis,10.1021/acsami.5c01476,ok,
10.1021/acsami.5c01476,yes,No solid with [EMIm]BF4 only; ethanol only gave 11.34% yield; interface gave 97.49%.,NH2-MIL-101(Fe),,FeCl3·6H2O,FeCl3·6H2O,675 mg,2.49729,mmol,,,,,,,,,,,2-aminoterephthalic acid,H2ATA,225 mg,1.24206,mmol,,,,,,,,,,,,,,,,,,,,,dimethylformamide,DMF,7.5 mL + 7.5 mL,15,,,,,110,110 °C,12,12 h,vial,,"DMF, EtOH",,60 °C under vacuum,60,,microcrystals,,0.44–0.80 μm,,,,,1852.3,not_reported,not_reported,250,CO2_capture;cycloaddition catalysis,10.1021/acsami.5c01476,ok,
10.1021/acs.cgd.6b01533,yes,"At ZrCl4/H2BDC = 1:2 with Cu2O (R=1.2), product was amorphous/low crystallinity (sample 3a).",UiO-66,,ZrCl4,ZrCl4,0.317 g (1.362 mmol),1.362,mmol,,,,,,,,,,,terephthalic acid,H2BDC,0.226 g (1.362 mmol),1.362,mmol,,,,,,,,,,,acetic acid,AcOH,2.5 mL,,,,,,,,dimethylformamide,DMF,30 mL,30,,,,,120,120 °C,24,24 h,Teflon-lined autoclave (100 mL),ultrasonicated to dissolve; static during heating,"DMF, MeOH, H2O",several times,dried under vacuum at 60 °C overnight,60,,octahedra,,mean crystal size ~265 nm,,,,,1358,not_reported,not_reported,,,10.1021/acs.cgd.6b01533,ok,
10.1021/acs.cgd.6b01533,yes,"At ZrCl4/H2BDC = 1:2 with Cu2O (R=1.2), product was amorphous/low crystallinity (sample 3a).",UiO-66,,ZrCl4,ZrCl4,0.317 g (1.362 mmol),1.362,mmol,,,,,,,,,,,terephthalic acid,H2BDC,0.226 g (1.362 mmol),1.362,mmol,,,,,,,,,,,acetic acid,AcOH,2.5 mL,,,cuprous oxide,Cu2O,0.136 mmol (R = 0.2),0.136,mmol,dimethylformamide,DMF,30 mL,30,,,,,120,120 °C,24,24 h,Teflon-lined autoclave (100 mL),ultrasonicated to dissolve; static during heating,"DMF, MeOH, H2O",several times,dried under vacuum at 60 °C overnight,60,,octahedra,,mean crystal size ~155 nm,,,,,1221,not_reported,not_reported,,,10.1021/acs.cgd.6b01533,ok,
10.1021/acs.cgd.6b01533,yes,"At ZrCl4/H2BDC = 1:2 with Cu2O (R=1.2), product was amorphous/low crystallinity (sample 3a).",UiO-66,,ZrCl4,ZrCl4,0.317 g (1.362 mmol),1.362,mmol,,,,,,,,,,,terephthalic acid,H2BDC,0.226 g (1.362 mmol),1.362,mmol,,,,,,,,,,,acetic acid,AcOH,2.5 mL,,,cuprous oxide,Cu2O,0.341 mmol (R = 0.5),0.341,mmol,dimethylformamide,DMF,30 mL,30,,,,,120,120 °C,24,24 h,Teflon-lined autoclave (100 mL),ultrasonicated to dissolve; static during heating,"DMF, MeOH, H2O",several times,dried under vacuum at 60 °C overnight,60,,octahedra,,mean crystal size ~96 nm,,,,,1240,not_reported,not_reported,,,10.1021/acs.cgd.6b01533,ok,
10.1021/acs.cgd.6b01533,yes,"At ZrCl4/H2BDC = 1:2 with Cu2O (R=1.2), product was amorphous/low crystallinity (sample 3a).",UiO-66,,ZrCl4,ZrCl4,0.317 g (1.362 mmol),1.362,mmol,,,,,,,,,,,terephthalic acid,H2BDC,0.226 g (1.362 mmol),1.362,mmol,,,,,,,,,,,acetic acid,AcOH,2.5 mL,,,cuprous oxide,Cu2O,0.681 mmol (R = 1.0),0.681,mmol,dimethylformamide,DMF,30 mL,30,,,,,120,120 °C,24,24 h,Teflon-lined autoclave (100 mL),ultrasonicated to dissolve; static during heating,"DMF, MeOH, H2O",several times,dried under vacuum at 60 °C overnight,60,,octahedra,,mean crystal size ~75 nm,,,,,1281,not_reported,not_reported,,,10.1021/acs.cgd.6b01533,ok,
10.1021/acs.cgd.6b01533,yes,"At ZrCl4/H2BDC = 1:2 with Cu2O (R=1.2), product was amorphous/low crystallinity (sample 3a).",UiO-66,,ZrCl4,ZrCl4,0.317 g (1.362 mmol),1.362,mmol,,,,,,,,,,,terephthalic acid,H2BDC,0.226 g (1.362 mmol),1.362,mmol,,,,,,,,,,,acetic acid,AcOH,2.5 mL,,,cuprous oxide,Cu2O,0.817 mmol (R = 1.2),0.817,mmol,dimethylformamide,DMF,30 mL,30,,,,,120,120 °C,24,24 h,Teflon-lined autoclave (100 mL),ultrasonicated to dissolve; static during heating,"DMF, MeOH, H2O",several times,dried under vacuum at 60 °C overnight,60,,nanocrystals,,mean crystal size ~48 nm,,,,,1164,not_reported,not_reported,,,10.1021/acs.cgd.6b01533,ok,
10.1021/acs.cgd.6b01533,yes,"At ZrCl4/H2BDC = 1:2 with Cu2O (R=1.2), product was amorphous/low crystallinity (sample 3a).",UiO-66,,ZrCl4,ZrCl4,0.317 g (1.362 mmol),1.362,mmol,,,,,,,,,,,terephthalic acid,H2BDC,0.226 g (1.362 mmol),1.362,mmol,,,,,,,,,,,acetic acid,AcOH,2.5 mL,,,cuprous oxide,Cu2O,1.021 mmol (R = 1.5),1.021,mmol,dimethylformamide,DMF,30 mL,30,,,,,120,120 °C,24,24 h,Teflon-lined autoclave (100 mL),ultrasonicated to dissolve; static during heating,"DMF, MeOH, H2O",several times,dried under vacuum at 60 °C overnight,60,,nanocrystals,,mean crystal size ~40 nm,,,,,1299,not_reported,not_reported,,,10.1021/acs.cgd.6b01533,ok,
10.1021/acs.cgd.6b01533,yes,"At ZrCl4/H2BDC = 1:2 with Cu2O (R=1.2), product was amorphous/low crystallinity (sample 3a).",UiO-66,,ZrCl4,ZrCl4,0.317 g (1.362 mmol),1.362,mmol,,,,,,,,,,,terephthalic acid,H2BDC,0.226 g (1.362 mmol),1.362,mmol,,,,,,,,,,,acetic acid,AcOH,2.5 mL,,,copper(I) chloride,CuCl,R = 0.5 (Cu/ZrCl4),,,dimethylformamide,DMF,30 mL,30,,,,,120,120 °C,24,24 h,Teflon-lined autoclave (100 mL),ultrasonicated to dissolve; static during heating,"DMF, MeOH, H2O",several times,dried under vacuum at 60 °C overnight,60,,octahedra,,mean crystal size ~91 nm,,,,,1318,not_reported,not_reported,,,10.1021/acs.cgd.6b01533,ok,
10.1021/acs.cgd.6b01533,yes,"At ZrCl4/H2BDC = 1:2 with Cu2O (R=1.2), product was amorphous/low crystallinity (sample 3a).",UiO-66,,ZrCl4,ZrCl4,0.317 g (1.362 mmol),1.362,mmol,,,,,,,,,,,terephthalic acid,H2BDC,0.226 g (1.362 mmol),1.362,mmol,,,,,,,,,,,acetic acid,AcOH,2.5 mL,,,copper(I) chloride,CuCl,R = 1.0 (Cu/ZrCl4),,,dimethylformamide,DMF,30 mL,30,,,,,120,120 °C,24,24 h,Teflon-lined autoclave (100 mL),ultrasonicated to dissolve; static during heating,"DMF, MeOH, H2O",several times,dried under vacuum at 60 °C overnight,60,,octahedra,,mean crystal size ~78 nm,,,,,1156,not_reported,not_reported,,,10.1021/acs.cgd.6b01533,ok,
10.1021/acs.cgd.6b01533,yes,"At ZrCl4/H2BDC = 1:2 with Cu2O (R=1.2), product was amorphous/low crystallinity (sample 3a).",UiO-66,,ZrCl4,ZrCl4,0.317 g (1.362 mmol),1.362,mmol,,,,,,,,,,,terephthalic acid,H2BDC,0.226 g (1.362 mmol),1.362,mmol,,,,,,,,,,,acetic acid,AcOH,2.5 mL,,,copper(I) chloride,CuCl,R = 1.2 (Cu/ZrCl4),,,dimethylformamide,DMF,30 mL,30,,,,,120,120 °C,24,24 h,Teflon-lined autoclave (100 mL),ultrasonicated to dissolve; static during heating,"DMF, MeOH, H2O",several times,dried under vacuum at 60 °C overnight,60,,octahedra,,mean crystal size ~61 nm,,,,,1286,not_reported,not_reported,,,10.1021/acs.cgd.6b01533,ok,
10.1021/acs.cgd.6b01533,yes,"At ZrCl4/H2BDC = 1:2 with Cu2O (R=1.2), product was amorphous/low crystallinity (sample 3a).",UiO-66,,ZrCl4,ZrCl4,0.317 g (1.362 mmol),1.362,mmol,,,,,,,,,,,terephthalic acid,H2BDC,0.226 g (1.362 mmol),1.362,mmol,,,,,,,,,,,acetic acid,AcOH,2.5 mL,,,copper(I) chloride,CuCl,R = 1.5 (Cu/ZrCl4),,,dimethylformamide,DMF,30 mL,30,,,,,120,120 °C,24,24 h,Teflon-lined autoclave (100 mL),ultrasonicated to dissolve; static during heating,"DMF, MeOH, H2O",several times,dried under vacuum at 60 °C overnight,60,,octahedra,,mean crystal size ~41 nm,,,,,1119,not_reported,not_reported,,,10.1021/acs.cgd.6b01533,ok,
10.1021/acs.cgd.6b01533,yes,"At ZrCl4/H2BDC = 1:2 with Cu2O (R=1.2), product was amorphous/low crystallinity (sample 3a).",UiO-66,,ZrCl4,ZrCl4,0.317 g (1.362 mmol),1.362,mmol,,,,,,,,,,,terephthalic acid,H2BDC,0.226 g (1.362 mmol),1.362,mmol,,,,,,,,,,,acetic acid,AcOH,2.5 mL,,,copper(I) iodide,CuI,R = 0.5 (Cu/ZrCl4),,,dimethylformamide,DMF,30 mL,30,,,,,120,120 °C,24,24 h,Teflon-lined autoclave (100 mL),ultrasonicated to dissolve; static during heating,"DMF, MeOH, H2O",several times,dried under vacuum at 60 °C overnight,60,,octahedra,,mean crystal size ~190 nm,,,,,,not_reported,not_reported,,,10.1021/acs.cgd.6b01533,ok,
10.1021/acs.cgd.6b01533,yes,"At ZrCl4/H2BDC = 1:2 with Cu2O (R=1.2), product was amorphous/low crystallinity (sample 3a).",UiO-66,,ZrCl4,ZrCl4,0.317 g (1.362 mmol),1.362,mmol,,,,,,,,,,,terephthalic acid,H2BDC,0.226 g (1.362 mmol),1.362,mmol,,,,,,,,,,,acetic acid,AcOH,2.5 mL,,,copper(I) iodide,CuI,R = 1.0 (Cu/ZrCl4),,,dimethylformamide,DMF,30 mL,30,,,,,120,120 °C,24,24 h,Teflon-lined autoclave (100 mL),ultrasonicated to dissolve; static during heating,"DMF, MeOH, H2O",several times,dried under vacuum at 60 °C overnight,60,,octahedra,,mean crystal size ~153 nm,,,,,,not_reported,not_reported,,,10.1021/acs.cgd.6b01533,ok,
10.1021/acs.cgd.6b01533,yes,"At ZrCl4/H2BDC = 1:2 with Cu2O (R=1.2), product was amorphous/low crystallinity (sample 3a).",UiO-66,,ZrCl4,ZrCl4,0.317 g (1.362 mmol),1.362,mmol,,,,,,,,,,,terephthalic acid,H2BDC,0.226 g (1.362 mmol),1.362,mmol,,,,,,,,,,,acetic acid,AcOH,2.5 mL,,,copper(I) iodide,CuI,R = 1.2 (Cu/ZrCl4),,,dimethylformamide,DMF,30 mL,30,,,,,120,120 °C,24,24 h,Teflon-lined autoclave (100 mL),ultrasonicated to dissolve; static during heating,"DMF, MeOH, H2O",several times,dried under vacuum at 60 °C overnight,60,,octahedra,,mean crystal size ~144 nm,,,,,,not_reported,not_reported,,,10.1021/acs.cgd.6b01533,ok,
10.1021/acs.cgd.6b01533,yes,"At ZrCl4/H2BDC = 1:2 with Cu2O (R=1.2), product was amorphous/low crystallinity (sample 3a).",UiO-66,,ZrCl4,ZrCl4,0.317 g (1.362 mmol),1.362,mmol,,,,,,,,,,,terephthalic acid,H2BDC,0.226 g (1.362 mmol),1.362,mmol,,,,,,,,,,,acetic acid,AcOH,2.5 mL,,,copper(I) iodide,CuI,R = 1.5 (Cu/ZrCl4),,,dimethylformamide,DMF,30 mL,30,,,,,120,120 °C,24,24 h,Teflon-lined autoclave (100 mL),ultrasonicated to dissolve; static during heating,"DMF, MeOH, H2O",several times,dried under vacuum at 60 °C overnight,60,,octahedra,,mean crystal size ~117 nm,,,,,,not_reported,not_reported,,,10.1021/acs.cgd.6b01533,ok,
10.1021/acs.cgd.6b01533,yes,"At ZrCl4/H2BDC = 1:2 with Cu2O (R=1.2), product was amorphous/low crystallinity (sample 3a).",UiO-66,,ZrCl4,ZrCl4,0.317 g (1.362 mmol),1.362,mmol,,,,,,,,,,,terephthalic acid,H2BDC,0.226 g (1.362 mmol),1.362,mmol,,,,,,,,,,,acetic acid,AcOH,2.5 mL,,,copper(I) bromide,CuBr,R = 0.5 (Cu/ZrCl4),,,dimethylformamide,DMF,30 mL,30,,,,,120,120 °C,24,24 h,Teflon-lined autoclave (100 mL),ultrasonicated to dissolve; static during heating,"DMF, MeOH, H2O",several times,dried under vacuum at 60 °C overnight,60,,octahedra,,mean crystal size ~224 nm,,,,,,not_reported,not_reported,,,10.1021/acs.cgd.6b01533,ok,
10.1021/acs.cgd.6b01533,yes,"At ZrCl4/H2BDC = 1:2 with Cu2O (R=1.2), product was amorphous/low crystallinity (sample 3a).",UiO-66,,ZrCl4,ZrCl4,0.317 g (1.362 mmol),1.362,mmol,,,,,,,,,,,terephthalic acid,H2BDC,0.226 g (1.362 mmol),1.362,mmol,,,,,,,,,,,acetic acid,AcOH,2.5 mL,,,copper(I) bromide,CuBr,R = 1.0 (Cu/ZrCl4),,,dimethylformamide,DMF,30 mL,30,,,,,120,120 °C,24,24 h,Teflon-lined autoclave (100 mL),ultrasonicated to dissolve; static during heating,"DMF, MeOH, H2O",several times,dried under vacuum at 60 °C overnight,60,,octahedra,,mean crystal size ~167 nm,,,,,,not_reported,not_reported,,,10.1021/acs.cgd.6b01533,ok,
10.1021/acs.cgd.6b01533,yes,"At ZrCl4/H2BDC = 1:2 with Cu2O (R=1.2), product was amorphous/low crystallinity (sample 3a).",UiO-66,,ZrCl4,ZrCl4,0.317 g (1.362 mmol),1.362,mmol,,,,,,,,,,,terephthalic acid,H2BDC,0.226 g (1.362 mmol),1.362,mmol,,,,,,,,,,,acetic acid,AcOH,2.5 mL,,,copper(I) bromide,CuBr,R = 1.2 (Cu/ZrCl4),,,dimethylformamide,DMF,30 mL,30,,,,,120,120 °C,24,24 h,Teflon-lined autoclave (100 mL),ultrasonicated to dissolve; static during heating,"DMF, MeOH, H2O",several times,dried under vacuum at 60 °C overnight,60,,octahedra,,mean crystal size ~150 nm,,,,,,not_reported,not_reported,,,10.1021/acs.cgd.6b01533,ok,
10.1021/acs.cgd.6b01533,yes,"At ZrCl4/H2BDC = 1:2 with Cu2O (R=1.2), product was amorphous/low crystallinity (sample 3a).",UiO-66,,ZrCl4,ZrCl4,0.317 g (1.362 mmol),1.362,mmol,,,,,,,,,,,terephthalic acid,H2BDC,0.226 g (1.362 mmol),1.362,mmol,,,,,,,,,,,acetic acid,AcOH,2.5 mL,,,copper(I) bromide,CuBr,R = 1.5 (Cu/ZrCl4),,,dimethylformamide,DMF,30 mL,30,,,,,120,120 °C,24,24 h,Teflon-lined autoclave (100 mL),ultrasonicated to dissolve; static during heating,"DMF, MeOH, H2O",several times,dried under vacuum at 60 °C overnight,60,,octahedra,,mean crystal size ~177 nm,,,,,,not_reported,not_reported,,,10.1021/acs.cgd.6b01533,ok,
10.1021/acs.cgd.6b01533,yes,"At ZrCl4/H2BDC = 1:2 with Cu2O (R=1.2), product was amorphous/low crystallinity (sample 3a).",UiO-66,,ZrCl4,ZrCl4,0.317 g (1.362 mmol),1.362,mmol,,,,,,,,,,,terephthalic acid,H2BDC,0.226 g (1.362 mmol),1.362,mmol,,,,,,,,,,,acetic acid,AcOH,2.5 mL,,,copper(II) chloride,CuCl2,R = 0.5 (Cu/ZrCl4),,,dimethylformamide,DMF,30 mL,30,,,,,120,120 °C,24,24 h,Teflon-lined autoclave (100 mL),ultrasonicated to dissolve; static during heating,"DMF, MeOH, H2O",several times,dried under vacuum at 60 °C overnight,60,,octahedra,,mean crystal size ~150 nm,,,,,,not_reported,not_reported,,,10.1021/acs.cgd.6b01533,ok,
10.1021/acs.cgd.6b01533,yes,"At ZrCl4/H2BDC = 1:2 with Cu2O (R=1.2), product was amorphous/low crystallinity (sample 3a).",UiO-66,,ZrCl4,ZrCl4,0.317 g (1.362 mmol),1.362,mmol,,,,,,,,,,,terephthalic acid,H2BDC,0.226 g (1.362 mmol),1.362,mmol,,,,,,,,,,,acetic acid,AcOH,2.5 mL,,,copper(II) chloride,CuCl2,R = 1.0 (Cu/ZrCl4),,,dimethylformamide,DMF,30 mL,30,,,,,120,120 °C,24,24 h,Teflon-lined autoclave (100 mL),ultrasonicated to dissolve; static during heating,"DMF, MeOH, H2O",several times,dried under vacuum at 60 °C overnight,60,,octahedra,,mean crystal size ~97 nm,,,,,,not_reported,not_reported,,,10.1021/acs.cgd.6b01533,ok,
10.1021/acs.cgd.6b01533,yes,"At ZrCl4/H2BDC = 1:2 with Cu2O (R=1.2), product was amorphous/low crystallinity (sample 3a).",UiO-66,,ZrCl4,ZrCl4,0.317 g (1.362 mmol),1.362,mmol,,,,,,,,,,,terephthalic acid,H2BDC,0.226 g (1.362 mmol),1.362,mmol,,,,,,,,,,,acetic acid,AcOH,2.5 mL,,,copper(II) chloride,CuCl2,R = 1.2 (Cu/ZrCl4),,,dimethylformamide,DMF,30 mL,30,,,,,120,120 °C,24,24 h,Teflon-lined autoclave (100 mL),ultrasonicated to dissolve; static during heating,"DMF, MeOH, H2O",several times,dried under vacuum at 60 °C overnight,60,,octahedra,,mean crystal size ~100 nm,,,,,,not_reported,not_reported,,,10.1021/acs.cgd.6b01533,ok,
10.1021/acs.cgd.6b01533,yes,"At ZrCl4/H2BDC = 1:2 with Cu2O (R=1.2), product was amorphous/low crystallinity (sample 3a).",UiO-66,,ZrCl4,ZrCl4,0.317 g (1.362 mmol),1.362,mmol,,,,,,,,,,,terephthalic acid,H2BDC,0.226 g (1.362 mmol),1.362,mmol,,,,,,,,,,,acetic acid,AcOH,2.5 mL,,,copper(II) chloride,CuCl2,R = 1.5 (Cu/ZrCl4),,,dimethylformamide,DMF,30 mL,30,,,,,120,120 °C,24,24 h,Teflon-lined autoclave (100 mL),ultrasonicated to dissolve; static during heating,"DMF, MeOH, H2O",several times,dried under vacuum at 60 °C overnight,60,,octahedra,,mean crystal size ~102 nm,,,,,,not_reported,not_reported,,,10.1021/acs.cgd.6b01533,ok,
10.1021/acs.cgd.6b01533,yes,"At ZrCl4/H2BDC = 1:2 with Cu2O (R=1.2), product was amorphous/low crystallinity (sample 3a).",UiO-66,,ZrCl4,ZrCl4,2.724 mmol,2.724,mmol,,,,,,,,,,,terephthalic acid,H2BDC,1.362 mmol,1.362,mmol,,,,,,,,,,,acetic acid,AcOH,2.5 mL,,,cuprous oxide,Cu2O,0.817 mmol (R = 1.2),0.817,mmol,dimethylformamide,DMF,30 mL,30,,,,,120,120 °C,24,24 h,Teflon-lined autoclave (100 mL),ultrasonicated to dissolve; static during heating,"DMF, MeOH, H2O",several times,dried under vacuum at 60 °C overnight,60,,octahedra,,mean crystal size ~105 nm,,,,,,not_reported,not_reported,,,10.1021/acs.cgd.6b01533,ok,
10.1016/j.cattod.2006.09.003,yes,Solvothermal reactions gave amorphous/microcrystalline solids; only TEA vapor diffusion at RT yielded crystals.,,,FeCl2·4H2O,,"0.15 g, 0.38 mmol",0.38,mmol,,,,,,,,,,,"2,3,5,6-tetrafluorobenzene-1,4-dicarboxylic acid",F4BDC,"0.03 g, 0.13 mmol",0.13,mmol,,,,,,,,,,,triethylamine,TEA,vapor diffusion,,,,,,,,dimethylformamide,DMF,1.0 mL,1,water,H2O,0.50 mL,0.5,25,room temperature,,,vapor diffusion setup (sealed vial),static,"DMF, hexanes, chloroform","DMF 3×, hexanes 3×; chloroform 3× then 10 h immersion",50 °C under vacuum for 6 h,50,6,brown rod-shaped crystals,64,0.38 × 0.10 × 0.10 mm,acs,Fe3O(O2C)6 trigonal prismatic SBU,"a=b=15.790(2) Å, c=16.050(2) Å, P63/mmc",14,,not_reported,no,250,hydrogen storage,10.1016/j.cattod.2006.09.003,ok,
10.1002/ejic.201000402,yes,No product formed if pH < 5 or > 6.5 for these syntheses.,,,CoCl2·6H2O,,"0.24 g, 1.0 mmol",1,mmol,,,,,,,,,,,"pyridine-3,5-dicarboxylate","3,5-pdc","0.17 g, 1.0 mmol",1,mmol,"1,1'-(1,4-butanediyl)bis(imidazole)",L2,"0.19 g, 1.0 mmol",1,mmol,,,,,,sodium hydroxide,NaOH,"0.08 g, 2.0 mmol",2,mmol,,,,,,water,H2O,7 mL,7,,,,,160,160 °C,72,3 d,Teflon-lined stainless steel vessel (autoclave),static,,,,,,purple crystals,56,,,,"a=9.4191(19) Å, b=12.478(3) Å, c=17.794(5) Å, β=115.00(2)°, P21/c",,,yes,not_reported,340,,10.1002/ejic.201000402,ok,
10.1002/chem.200801856,yes,Longer reaction times led to a mixture of MIL-96 and MIL-110.,MIL-110,,Al(NO3)3·9H2O,,"1.77 mmol, 665 mg",1.77,mmol,,,,,,,,,,,"trimethyl 1,3,5-benzenetricarboxylate",Me3btc,"1.19 mmol, 302 mg",1.19,mmol,,,,,,,,,,,nitric acid,HNO3,"4 mmol, 1 mL 4 M",4,mmol,,,,,,water,H2O,5 mL (270 mmol),5,,,,,210,210 °C,72,72 h,23 mL Teflon-lined steel Parr autoclave,,deionised water,,dried in air at room temperature,,,yellowish powder; hexagonal rod-like crystals,,5–30 μm,,Al8 octameric cluster with μ2-OH bridges,,16,,,,,,10.1002/chem.200801856,ok,
10.1002/chem.200801856,yes,Longer reaction times led to a mixture of MIL-96 and MIL-110.,MIL-110,,Al(NO3)3·9H2O,,"0.874 mmol, 328 mg",0.874,mmol,,,,,,,,,,,"trimethyl 1,3,5-benzenetricarboxylate",Me3btc,"0.436 mmol, 110 mg",0.436,mmol,,,,,,,,,,,sodium hydroxide,NaOH,"2 mmol, 0.5 mL 4 M",2,mmol,,,,,,water,H2O,5 mL (270 mmol),5,,,,,210,210 °C,3,3 h,23 mL Teflon-lined steel Parr autoclave,,deionised water,,dried in air at room temperature,,,white powder; hexagonal rod-like crystals,,0.3–5 μm,,Al8 octameric cluster with μ2-OH bridges,,16,,,,,,10.1002/chem.200801856,ok,
10.1002/chem.201901939,yes,High-Co sample E (Fe/Co batch 1:19) was X-ray amorphous.,NH2-MIL-88B(Fe),,FeCl3·6H2O,,2 mmol,2,mmol,,,,,,,,,,,2-aminoterephthalic acid,NH2-BDC,1 mmol,1,mmol,,,,,,,,,,,,,,,,,,,,,dimethylformamide,DMF,15 mL (7.5 mL + 7.5 mL),15,,,,,120,120 °C,24,24 h,Teflon-lined autoclave,static,"DMF, ethanol",,110 °C under vacuum overnight,110,,spindle-shaped crystals,,,,Fe3(μ3-O) trimeric SBU,,,83,,,,,10.1002/chem.201901939,ok,
10.1002/chem.201901939,yes,High-Co sample E (Fe/Co batch 1:19) was X-ray amorphous.,NH2-MIL-88B(Fe/Co),,FeCl3·6H2O,,1 mmol,1,mmol,CoCl2·6H2O,,1 mmol,1,mmol,,,,,,2-aminoterephthalic acid,NH2-BDC,1 mmol,1,mmol,,,,,,,,,,,,,,,,,,,,,dimethylformamide,DMF,15 mL (7.5 mL + 7.5 mL),15,,,,,120,120 °C,24,24 h,Teflon-lined autoclave,static,"DMF, ethanol",,110 °C under vacuum overnight,110,,spindle-shaped crystals,,,,M3(μ3-O) trimeric SBUs (Fe3 and Co3),,,51,,,,,10.1002/chem.201901939,ok,
10.1002/chem.201901939,yes,High-Co sample E (Fe/Co batch 1:19) was X-ray amorphous.,NH2-MIL-88B/MIL-101 (Fe/Co) mixed phase,,FeCl3·6H2O,,0.5 mmol,0.5,mmol,CoCl2·6H2O,,1.5 mmol,1.5,mmol,,,,,,2-aminoterephthalic acid,NH2-BDC,1 mmol,1,mmol,,,,,,,,,,,,,,,,,,,,,dimethylformamide,DMF,15 mL (7.5 mL + 7.5 mL),15,,,,,120,120 °C,24,24 h,Teflon-lined autoclave,static,"DMF, ethanol",,110 °C under vacuum overnight,110,,spindles and distorted octahedra,,,,M3(μ3-O) trimeric SBUs (Fe/Co),,,239,,,,,10.1002/chem.201901939,ok,
10.1002/chem.201901939,yes,High-Co sample E (Fe/Co batch 1:19) was X-ray amorphous.,NH2-MIL-88B(Fe/Co),,FeCl3·6H2O,,0.2 mmol,0.2,mmol,CoCl2·6H2O,,1.8 mmol,1.8,mmol,,,,,,2-aminoterephthalic acid,NH2-BDC,1 mmol,1,mmol,,,,,,,,,,,,,,,,,,,,,dimethylformamide,DMF,15 mL (7.5 mL + 7.5 mL),15,,,,,120,120 °C,24,24 h,Teflon-lined autoclave,static,"DMF, ethanol",,110 °C under vacuum overnight,110,,spindle-shaped crystals,,,,M3(μ3-O) trimeric SBUs (Fe/Co),,,12,,,,,10.1002/chem.201901939,ok,
10.1002/chem.201901939,yes,High-Co sample E (Fe/Co batch 1:19) was X-ray amorphous.,Co-MOF (NH2-BDC-Co),,CoCl2·6H2O,,2 mmol,2,mmol,,,,,,,,,,,2-aminoterephthalic acid,NH2-BDC,1 mmol,1,mmol,,,,,,,,,,,,,,,,,,,,,dimethylformamide,DMF,15 mL (7.5 mL + 7.5 mL),15,,,,,120,120 °C,24,24 h,Teflon-lined autoclave,static,"DMF, ethanol",,110 °C under vacuum overnight,110,,rod-like crystals,,,,,,,,,,,,10.1002/chem.201901939,ok,
10.1039/c3ce41095a,yes,"For 2, initial 30 h gave microcrystals not 2; additional HBF4 and reheating were required.",,943580,Cu(NO3)2·3H2O,,"0.030 g, 0.12 mmol",0.12,mmol,,,,,,,,,,,5-(bis(4-carboxybenzyl)amino)isophthalic acid monohydrate,H4L,"0.010 g, 0.02 mmol",0.02,mmol,,,,,,,,,,,tetrafluoroboric acid (40% in water),HBF4,3 drops (40% in water),,,,,,,,dimethylformamide,DMF,2 mL,2,,,,,75,75 °C,36,36 h,glass vial (sealed),static,"MeOH, dichloromethane","MeOH exchange 3 days, refreshed 6×; DCM exchange","Vacuum at room temperature overnight, then degassed at 80 °C for 10 h",80,10,green crystals,39,,,Cu2 paddle-wheel SBU,"monoclinic, C2/c; a=15.1849(4), b=17.0797(4), c=18.8731(4) Å, β=97.172(2)°, V=4856.5(2) Å3",,469,not_reported,not_reported,300,CO2_capture;hydrogen_storage,10.1039/c3ce41095a,ok,
10.1039/c3ce41095a,yes,"For 2, initial 30 h gave microcrystals not 2; additional HBF4 and reheating were required.",,943581,Cu(NO3)2·3H2O,,"0.030 g, 0.12 mmol",0.12,mmol,,,,,,,,,,,5-(bis(4-carboxybenzyl)amino)isophthalic acid monohydrate,H4L,"0.010 g, 0.02 mmol",0.02,mmol,,,,,,,,,,,tetrafluoroboric acid (40% in water),HBF4,"3 drops initially, then additional 4 drops (40% in water) after 30 h",,,,,,,,dimethylformamide,DMF,1 mL,1,methanol,MeOH,1 mL,1,75,75 °C,60,"30 h, add HBF4, then 30 h more (total 60 h)",glass vial (sealed),static,,,,,,green crystals,42,,,Cu2 paddle-wheel SBU,"triclinic, P-1; a=10.6325(9), b=10.7258(8), c=18.3532(14) Å, α=76.671(6)°, β=86.717(6)°, γ=74.278(7)°, V=1960.4(3) Å3",3.54,,not_reported,not_reported,300,,10.1039/c3ce41095a,ok,
10.1021/acs.inorgchem.0c02674,no,,UiO-(OH)2,,ZrOCl2·8H2O,,174.015 mg,0.540004,mmol,,,,,,,,,,,"2,5-dihydroxyterephthalic acid",H2DHT,146.6 mg,0.739918,mmol,,,,,,,,,,,hydrochloric acid,HCl,1 mL,1,mL,,,,,,dimethylformamide,DMF,15 mL,15,,,,,80,80 °C,12,overnight,stainless-steel Teflon-lined autoclave,,"DMF, ethanol",three times,dried in a vacuum oven at 50 °C,50,,"yellow powder, ~200 nm particles",,~200 nm,,Zr6O4(OH)4 12-connected SBU,,,319.6,not_reported,not_reported,,,10.1021/acs.inorgchem.0c02674,ok,
10.1021/acs.cgd.1c00385,yes,At pH ≈4.6 a 2D framework formed as a minor impurity; pH and ratios were critical for pure 2.,[Co2(dip)2(obb)2]·2H2O (1),2073675,Co(NO3)2·6H2O,,"0.149 g, 0.5 mmol",0.5,mmol,,,,,,,,,,,"2,6-di(1H-imidazol-1-yl)pyridine",dip,"0.106 g, 0.5 mmol",0.5,mmol,"4,4'-oxybis(benzoic acid)",obb,"0.129 g, 0.5 mmol",0.5,mmol,,,,,,NaOH solution (pH adjustment),,added dropwise to adjust to pH 8–9,,,,,,,,water,H2O,10 mL,10,,,,,140,140 °C,72,"heated to 140 °C over 12 h, maintained 72 h; cooled to 40 °C over 24 h",Teflon-lined autoclave (20 mL),static,"H2O, MeOH, DMF",,air-dried,,,dark purple crystals,59,,cag,4-connected Co(II) nodes; 3-fold interpenetrated,"a=16.2954(15), b=21.505(3), c=26.981(3), α=90, β=90, γ=90, Pbca",,,not_reported,not_reported,383,proton_conduction,10.1021/acs.cgd.1c00385,ok,
10.1021/acs.cgd.1c00385,yes,At pH ≈4.6 a 2D framework formed as a minor impurity; pH and ratios were critical for pure 2.,[Co2(dip)2(btec)(H2O)]·3H2O (2),2073662,Co(NO3)2·6H2O,,"0.149 g, 0.5 mmol",0.5,mmol,,,,,,,,,,,"2,6-di(1H-imidazol-1-yl)pyridine",dip,"0.106 g, 0.5 mmol",0.5,mmol,"1,2,4,5-benzenetetracarboxylic acid",btec,"0.1271 g, 0.5 mmol",0.5,mmol,,,,,,NaOH solution (pH adjustment),,added dropwise to adjust to pH 5.4,,,,,,,,water,H2O,10 mL,10,,,,,140,140 °C,72,"heated to 140 °C over 12 h, maintained 72 h; cooled to 40 °C over 24 h",Teflon-lined autoclave (20 mL),static,"H2O, MeOH, DMF",,air-dried,,,pink crystalline solid,78,,,[Co2(O)(COO)2]n cluster chains; noninterpenetrated,"a=7.1134(5), b=13.8053(11), c=18.4479(13), α=106.665(5), β=100.591(5), γ=97.996(5), P-1",,,not_reported,yes,397,proton_conduction,10.1021/acs.cgd.1c00385,ok,
10.1021/acs.inorgchem.3c04060,no,,UCY-16,,Cu(NO3)2·5/2H2O,,"0.08 g, 0.34 mmol",0.34,mmol,,,,,,,,,,,5-aminoisophthalic acid,H2AIP,"0.10 g, 0.55 mmol",0.55,mmol,,,,,,,,,,,,,,,,,,,,,dimethylformamide,DMF,8 mL,8,water,H2O,2 mL,2,100,100 °C,6,∼4 to 6 h,20 mL glass vial,static,DMF,3× (5 mL each),dried in air,,,green plates,82,,,Cu4(μ3-OH)2 butterfly-like SBU (two types),"a=21.6852(6), b=19.9666(4), c=31.8129(6) Å, Pbca",6,,not_reported,no,250,,10.1021/acs.inorgchem.3c04060,ok,
10.1021/cg201059d,yes,Screened metal:ligand ratios; <2:1 gave unassigned phases; low acidity gave tiny PCN-131 crystals; could not obtain pure PCN-1320 despite varying pH/solvents/ratios.,PCN-131,,Zn(NO3)2·6H2O,,"59.4 mg, 0.2 mmol",0.2,mmol,,,,,,,,,,,"anthracene-9,10-dicarboxylic acid",H2adc,"26.2 mg, 0.1 mmol",0.1,mmol,,,,,,,,,,,HBF4,,five drops,,,,,,,,dimethylformamide,DMF,1.5 mL + 1.5 mL,3,,,,,120,120 °C,168,1 week,Pyrex tube (sealed),static,"MeOH, CH2Cl2","soaked 3 days in MeOH, then 3 days in CH2Cl2",under high vacuum at room temperature for 3 h (framework decomposed),,3,light-yellow block crystals,56,,,μ3-oxo-trizinc [Zn3O(COO)6] SBU; 1D honeycomb channels,"P31c; a=15.58 Å, b=15.58 Å, c=16.52 Å",,,not_reported,not_reported,310,,10.1021/cg201059d,ok,
10.1021/cg201059d,yes,Screened metal:ligand ratios; <2:1 gave unassigned phases; low acidity gave tiny PCN-131 crystals; could not obtain pure PCN-1320 despite varying pH/solvents/ratios.,PCN-132,,Zn(NO3)2·6H2O,,"59.4 mg, 0.2 mmol",0.2,mmol,,,,,,,,,,,"anthracene-9,10-dicarboxylic acid",H2adc,"26.6 mg, 0.1 mmol",0.1,mmol,,,,,,,,,,,,,,,,,,,,,"N,N-dimethylacetamide",DMAc,1.5 mL + 1.5 mL,3,,,,,60,60 °C,72,3 days,Pyrex tube (sealed),static,,,,,,colorless block crystals,32,,,Zn2(CO2)4 paddle-wheel SBU; 2D layers,"P21/n; a=15.28 Å, b=19.70 Å, c=15.59 Å",,,not_reported,not_reported,350,,10.1021/cg201059d,ok,
10.1021/cg201059d,yes,Screened metal:ligand ratios; <2:1 gave unassigned phases; low acidity gave tiny PCN-131 crystals; could not obtain pure PCN-1320 despite varying pH/solvents/ratios.,PCN-1310,,Zn(NO3)2·6H2O,,"59.4 mg, 0.2 mmol",0.2,mmol,,,,,,,,,,,"anthracene-9,10-dicarboxylic acid",H2adc,"26.2 mg, 0.1 mmol",0.1,mmol,"4,4′-bipyridyl","4,4′-bpy","15.6 mg, 0.1 mmol",0.1,mmol,,,,,,HBF4,,three drops,,,,,,,,dimethylformamide,DMF,1.5 mL + 1.5 mL,3,,,,,120,120 °C,48,2 days,Pyrex tube (sealed),static,"MeOH, CH2Cl2","soaked 3 days in MeOH, then 3 days in CH2Cl2",80 °C under high vacuum for 10 h,80,10,yellow block crystals,46,,,μ3-oxo-trizinc carboxylate SBU; bpy arranged in channels,"P21/n; a=15.81 Å, b=26.42 Å, c=16.43 Å",,442.2,not_reported,not_reported,,CO2_capture;hydrogen_storage,10.1021/cg201059d,ok,
10.1021/cg201059d,yes,Screened metal:ligand ratios; <2:1 gave unassigned phases; low acidity gave tiny PCN-131 crystals; could not obtain pure PCN-1320 despite varying pH/solvents/ratios.,PCN-1320,,Zn(NO3)2·6H2O,,"59.4 mg, 0.2 mmol",0.2,mmol,,,,,,,,,,,"anthracene-9,10-dicarboxylic acid",H2adc,"26.2 mg, 0.1 mmol",0.1,mmol,"4,4′-bipyridyl","4,4′-bpy","15.6 mg, 0.1 mmol",0.1,mmol,,,,,,HBF4,,three drops,,,,,,,,dimethylformamide,DMF,1.5 mL + 1.5 mL,3,,,,,120,120 °C,48,2 days,Pyrex tube (sealed),static,,,,,,few colorless block crystals,18,,,"Zn2(CO2)4 paddle-wheel SBU pillared by 4,4′-bpy","I4/mcm; a=15.44 Å, b=15.44 Å, c=28.03 Å",,,not_reported,not_reported,,,10.1021/cg201059d,ok,
10.1016/j.micromeso.2015.07.001,yes,DMA solvent gave crystals unsuitable for data; replacing pyridine with pyrazine or DABCO gave no product.,,1051659,Cu(NO3)2·2H2O,,"0.07 mmol, 16 mg",0.07,mmol,,,,,,,,,,,"5,5′-(1,3-phenylenebis(methylene))bis(oxy)diisophthalic acid",H4L,"0.035 mmol, 16 mg",0.035,mmol,,,,,,,,,,,pyridine,py,0.5 mL,0.5,mL,nitric acid,HNO3,1 mL (3.5 M in DMF),1,mL,dimethylformamide,DMF,8 mL,8,,,,,85,85 °C,96,4 days,,,"MeOH, CH2Cl2","MeOH 3 days, refreshed six times; CH2Cl2 similarly","Vacuum at RT overnight, then 80 °C under vacuum for 10 h",80,10,blue block crystals,65,,,Cu2(COO)4 paddlewheel SBU,,16.14,1233,not_reported,not_reported,317,CO2_capture;hydrogen_storage,10.1016/j.micromeso.2015.07.001,ok,
10.1016/j.micromeso.2015.07.001,yes,DMA solvent gave crystals unsuitable for data; replacing pyridine with pyrazine or DABCO gave no product.,,1051660,Cu(NO3)2·2H2O,,"0.10 mmol, 23 mg",0.1,mmol,,,,,,,,,,,"5,5′-(1,3-phenylenebis(methylene))bis(oxy)diisophthalic acid",H4L,"0.05 mmol, 23 mg",0.05,mmol,,,,,,,,,,,nitric acid,HNO3,3 drops (2.5 M),,,,,,,,water,H2O,6 mL,6,ethanol,EtOH,3 mL,3,85,85 °C,96,4 days,Teflon-lined autoclave (15 mL),static,,,,,,blue block crystals,60,,,Cu2(COO)4 paddlewheel SBU,,,,not_reported,not_reported,284,CO2_capture;hydrogen_storage,10.1016/j.micromeso.2015.07.001,ok,
10.1016/j.ica.2004.07.029,yes,Attempted Fe analogue gave molecular [Fe(tpyprz)2]2[Mo8O26]·3.7H2O instead of target framework.,,,MoO3,,"0.161 g, 1.119 mmol",1.119,mmol,Co(CH3COO)2·4H2O,,"0.110 g, 0.442 mmol",0.442,mmol,,,,,,tetra-2-pyridylpyrazine,tpyprz,"0.086 g, 0.221 mmol",0.221,mmol,,,,,,,,,,,HF,,"0.153 g, 3.82 mmol",3.82,mmol,,,,,,water,H2O,"10.050 g, 558 mmol",,,,,,170,170 °C,48,48 h,Teflon-lined stainless steel autoclave (23 mL),static,,,,,,dark red crystals,25,0.38 × 0.10 × 0.10 mm,,a-Mo8O26 clusters linked by {Co2(tpyprz)(H2O)2}4+ into 2D layers,"a=10.179(2) Å, b=10.668(2) Å, c=11.205(2) Å, α=107.50(3)°, β=104.05(3)°, γ=100.44(3)°, triclinic",,,,,,,10.1016/j.ica.2004.07.029,ok,
10.1016/j.ica.2004.07.029,yes,Attempted Fe analogue gave molecular [Fe(tpyprz)2]2[Mo8O26]·3.7H2O instead of target framework.,,,MoO3,,"0.160 g, 1.112 mmol",1.112,mmol,Ni(CH3COO)2·4H2O,,"0.111 g, 0.446 mmol",0.446,mmol,,,,,,tetra-2-pyridylpyrazine,tpyprz,"0.086 g, 0.221 mmol",0.221,mmol,,,,,,,,,,,t-butylphosphonic acid,,"0.238 g, 1.723 mmol",1.723,mmol,HF,,"0.156 g, 3.90 mmol",3.9,mmol,water,H2O,"10.300 g, 572 mmol",,,,,,170,170 °C,48,48 h,Teflon-lined stainless steel autoclave (23 mL),static,,,,,,pale orange crystals,40,0.12 × 0.10 × 0.04 mm,,a-Mo8O26 clusters linked by {Ni2(tpyprz)(H2O)2}4+ into 2D layers,"a=10.1424(5) Å, b=10.6684(5) Å, c=11.1433(5) Å, α=108.124(1)°, β=103.680(1)°, γ=100.303(1)°, triclinic",,,,,,,10.1016/j.ica.2004.07.029,ok,
10.1016/j.ica.2004.07.029,yes,Attempted Fe analogue gave molecular [Fe(tpyprz)2]2[Mo8O26]·3.7H2O instead of target framework.,,,Mo7O24·4H2O,,"0.100 g, 0.081 mmol",0.081,mmol,Cu(CH3COO)2·1H2O,,"0.044 g, 0.220 mmol",0.22,mmol,,,,,,tetra-2-pyridylpyrazine,tpyprz,"0.043 g, 0.111 mmol",0.111,mmol,,,,,,,,,,,"4,4'-diphenylbisphosphonic acid",,"0.070 g, 0.223 mmol",0.223,mmol,,,,,,water,H2O,"10.211 g, 567 mmol",,,,,,200,200 °C,48,48 h,Teflon-lined stainless steel autoclave (23 mL),static,,,,,,dark purple blocks,,0.20 × 0.10 × 0.06 mm,,d-Mo8O26 clusters linked by {Cu2(tpyprz)}2 subunits into 2D layers,"a=11.413(1) Å, b=12.113(1) Å, c=12.514(1) Å, α=114.864(2)°, β=103.576(2)°, γ=93.308(2)°, triclinic",,,,,,,10.1016/j.ica.2004.07.029,ok,
10.1039/d1mh01663f,yes,"Screened modulator, time, temperature; some conditions gave amorphous/no solid; phase transformations observed.",MOF-235(Fe),,FeCl3·6H2O,,1 mmol,1,mmol,,,,,,,,,,,terephthalic acid,H2BDC,1 mmol,1,mmol,,,,,,,,,,,,,,,,,,,,,dimethylformamide,DMF,10 mL,10,,,,,120,120 °C,24,24 h,50 mL Pyrex reagent jar,,"DMF, DCM",3× each,dried under vacuum overnight,,,,,,acs,Fe3O 6-connected SBU; [FeCl4−] counterion in pores,,,,not_reported,not_reported,,,10.1039/d1mh01663f,ok,
10.1039/d1mh01663f,yes,"Screened modulator, time, temperature; some conditions gave amorphous/no solid; phase transformations observed.",MIL-53(Fe),2088536,FeCl2·4H2O,,1 mmol,1,mmol,,,,,,,,,,,terephthalic acid,H2BDC,1 mmol,1,mmol,,,,,,,,,,,,,,,,,,,,,dimethylformamide,DMF,10 mL,10,,,,,150,150 °C,72,3 days,50 mL Pyrex reagent jar,,DMF,several times,,,,yellow needle-shaped crystals,,0.16 × 0.04 × 0.03 mm,,Fe(OH) 1D chain SBU,"a=6.8403(12), b=10.7142(18), c=10.7928(18) Å, P-1 (150 K)",,,not_reported,not_reported,,,10.1039/d1mh01663f,ok,
10.1039/d1mh01663f,yes,"Screened modulator, time, temperature; some conditions gave amorphous/no solid; phase transformations observed.",[Fe(DMF)(BDC)],2088533,Fe(BF4)2·6H2O,,1 mmol,1,mmol,,,,,,,,,,,terephthalic acid,H2BDC,1 mmol,1,mmol,,,,,,,,,,,,,,,,,,,,,dimethylformamide,DMF,10 mL,10,,,,,150,150 °C,72,3 days,50 mL Pyrex reagent jar,,DMF,several times,,,,yellow polyhedral crystals,,0.08 × 0.07 × 0.03 mm,,1D Fe(DMF) chain SBU,"a=19.4334(19), b=7.2431(7), c=8.7675(9) Å, Pnma (150 K)",,,not_reported,not_reported,,,10.1039/d1mh01663f,ok,
10.1039/d1mh01663f,yes,"Screened modulator, time, temperature; some conditions gave amorphous/no solid; phase transformations observed.",,2088534,Fe(BF4)2·6H2O,,1 mmol,1,mmol,,,,,,,,,,,terephthalic acid,H2BDC,1 mmol,1,mmol,,,,,,,,,,,acetic acid,AA,40 mmol (40 eq.),40,mmol,,,,,,dimethylformamide,DMF,10 mL,10,,,,,120,120 °C,24,24 h,50 mL Pyrex reagent jar,,DMF,several times,,,,orange hexagonal-shaped crystals (hexagonal plates),,0.12 × 0.10 × 0.01 mm,acs,Fe3O 6-connected SBU; [BF4−] counterions in pores,"a=b=12.6391(8), c=18.3551(14) Å, P-62c (150 K)",,,not_reported,not_reported,,,10.1039/d1mh01663f,ok,
10.1039/d1mh01663f,yes,"Screened modulator, time, temperature; some conditions gave amorphous/no solid; phase transformations observed.",MIL-88B(Fe),2088535,Fe(SO4)·7H2O,,0.05 mmol,0.05,mmol,,,,,,,,,,,terephthalic acid,H2BDC,0.05 mmol,0.05,mmol,,,,,,,,,,,acetic acid,AA,0.2 mL,,,,,,,,dimethylformamide,DMF,4 mL,4,,,,,120,120 °C,24,24 h,25 mL Pyrex reagent jar,,DMF,several times,,,,orange hexagonal rod-shaped crystals,,0.13 × 0.03 × 0.03 mm,acs,Fe3O 6-connected SBU,"a=b=13.9105(12), c=17.6608(13) Å, P63/mmc (150 K)",,,not_reported,not_reported,,,10.1039/d1mh01663f,ok,
10.1039/d1mh01663f,yes,"Screened modulator, time, temperature; some conditions gave amorphous/no solid; phase transformations observed.",Fe–BDC-Br,2088537,Fe(SO4)·7H2O,,0.05 mmol,0.05,mmol,,,,,,,,,,,2-bromoterephthalic acid,,0.05 mmol,0.05,mmol,,,,,,,,,,,acetic acid,AA,0.2 mL,,,,,,,,dimethylformamide,DMF,4 mL,4,,,,,120,120 °C,24,24 h,25 mL Pyrex reagent jar,,DMF,several times,,,,dark red block-shaped crystals,,0.33 × 0.30 × 0.06 mm,snw,Fe3O 6-connected mixed-valence SBU,"a=b=16.3069(11), c=52.852(4) Å, I41/amd (150 K)",,,not_reported,not_reported,,,10.1039/d1mh01663f,ok,
10.1016/j.ica.2012.01.011,yes,"Other diphosphonate/ligand combinations gave intractable microcrystalline mixtures; only L5 or L7 with 1,4-butylenediphosphonic acid yielded crystals.",,851855,Cu(CH3COO)2,,"0.046 g, 0.38 mmol",0.38,mmol,MoO3,,"0.130 g, 0.90 mmol",0.9,mmol,,,,,,"1,4-butylenediphosphonic acid",,"0.076 g, 0.35 mmol",0.35,mmol,"N1,N1,N7,N7-tetrakis(2-pyridylmethyl)heptane-1,7-diamine",L7,"0.100 g, 0.20 mmol",0.2,mmol,,,,,,hydrofluoric acid (48 wt.% in H2O),HF,210 μL,,,,,,,,water,H2O,10 mL,10,,,,,100,100 °C,48,48 h,Teflon-lined autoclave (23 mL PTFE-lined stainless steel container),static,,,,,,dark green crystals,38,,,{Cu2Mo5O15(O3P)2}n chain via Cu(II) linkers,"a=19.469(1) Å, b=22.026(1) Å, c=13.2319(7) Å, β=117.7(1)°, C2/c",,,not_reported,not_reported,,,10.1016/j.ica.2012.01.011,ok,
