Repository: zzhenglab/MOFinder

# Data curation: recorded run

Recorded at: `2026-09-25T18:47:35.464507+00:00`.

All expected-output checks passed.

This run was published in [commit `f74b49e`](https://github.com/zzhenglab/MOFinder/tree/f74b49e4665ad5ebf68397f668ad8a8b349131ea). Its log, metadata, and output files retain their original bytes and path names. Those paths describe the historical checkout.

| Output | Expected rows | Actual rows | Check |
| --- | ---: | ---: | --- |
| [mof_extraction_6.csv](outputs/mof_extraction_6.csv) | 146 | 146 | PASS |
| [demo_summary.json](outputs/demo_summary.json) | JSON values | JSON values | PASS |

File: Demo/01_data_curation/recorded_runs/20260925T184735.464507Z_f55f3a72/outputs/mof_extraction_4.csv (part 2 of 3)
doi,article_trial_or_failure,article_trial_or_failure_notes,mof_name,crystal_code,metal_1,metal_1_abbr,metal_1_amount_text,metal_1_amount_value,metal_1_amount_unit,metal_2,metal_2_abbr,metal_2_amount_text,metal_2_amount_value,metal_2_amount_unit,metal_3,metal_3_abbr,metal_3_amount_text,metal_3_amount_value,metal_3_amount_unit,linker_1,linker_1_abbr,linker_1_amount_text,linker_1_amount_value,linker_1_amount_unit,linker_2,linker_2_abbr,linker_2_amount_text,linker_2_amount_value,linker_2_amount_unit,linker_3,linker_3_abbr,linker_3_amount_text,linker_3_amount_value,linker_3_amount_unit,modulator_1,modulator_1_abbr,modulator_1_amount_text,modulator_1_amount_value,modulator_1_amount_unit,modulator_2,modulator_2_abbr,modulator_2_amount_text,modulator_2_amount_value,modulator_2_amount_unit,solvent_main,solvent_main_abbr,solvent_main_amount_text,solvent_main_ml,solvent_secondary,solvent_secondary_abbr,solvent_secondary_amount_text,solvent_secondary_ml,temperature_c,temperature_c_text,time_h,time_text,vessel_type,stirring,washing_solvent,washing_cycles,activation_text,activation_temp_c,activation_time_h,crystal_morphology,yield_percent,crystal_size,topology_code,metal_cluster_connectivity,unit_cell_short,pore_diameter_A,BET_surface_area_m2g,air_stable,water_stable,tga_decomposition_temp_c,applications,reference,status,error
10.1016/j.ica.2012.01.011,yes,"Other diphosphonate/ligand combinations gave intractable microcrystalline mixtures; only L5 or L7 with 1,4-butylenediphosphonic acid yielded crystals.",,851856,Cu(CH3COO)2,,"0.046 g, 0.38 mmol",0.38,mmol,MoO3,,"0.130 g, 0.90 mmol",0.9,mmol,,,,,,"1,4-butylenediphosphonic acid",,"0.060 g, 0.275 mmol",0.275,mmol,"N1,N1,N5,N5-tetrakis(2-pyridylmethyl)pentane-1,5-diamine",L5,"0.050 g, 0.107 mmol",0.107,mmol,,,,,,hydrofluoric acid (48 wt.% in H2O),HF,160 μL,,,,,,,,water,H2O,10 mL,10,,,,,100,100 °C,48,48 h,Teflon-lined autoclave (23 mL PTFE-lined stainless steel container),static,,,,,,green needles,45,,,{Cu2Mo6O18(H2O)(O3P)2}n chain via Cu(II) linkers,"a=19.113(3) Å, b=18.617(3) Å, c=18.959(2) Å, Pnma",,,not_reported,not_reported,,,10.1016/j.ica.2012.01.011,ok,
10.1039/b713705b,yes,"Solvo-/hydrothermal screenings with varied solvents, times, temperatures, and cooling gave only amorphous solids.",,,Cu2(MeCOO)4·2H2O,,"0.038 g, 0.095 mmol",0.095,mmol,,,,,,,,,,,hexacarboxylic polychlorotriphenylmethyl radical,PTMHC,"0.05 g, 0.063 mmol",0.063,mmol,"4,4'-bipyridine",bipy,"0.030 g, 0.20 mmol",0.2,mmol,,,,,,,,,,,,,,,,water,H2O,10 mL,10,tetrahydrofuran,THF,"10 mL (solution of 4,4'-bipyridine)",10,25,room temperature,1080,slow diffusion over 45 days,,static,,,,,,dark red crystals,29,,,Cu(II) square pyramidal; 3-connected Cu nodes with 6-connected PTMHC; two interpenetrating pcu nets cross-linked by bipy,"a=22.3534(4) Å, c=41.1462(3) Å, R-3c (Trigonal)",,,not_reported,not_reported,,,10.1039/b713705b,ok,
10.1039/b713705b,yes,"Solvo-/hydrothermal screenings with varied solvents, times, temperatures, and cooling gave only amorphous solids.",,,Cu2(MeCOO)4·2H2O,,"0.038 g, 0.095 mmol",0.095,mmol,,,,,,,,,,,aH-PTMHC,aH-PTMHC,"0.05 g, 0.063 mmol",0.063,mmol,"4,4'-bipyridine",bipy,"0.030 g, 0.20 mmol",0.2,mmol,,,,,,,,,,,,,,,,water,H2O,10 mL,10,ethanol,EtOH,"10 mL (solution of 4,4'-bipyridine)",10,25,room temperature,480,slow diffusion over 20 days,,static,,,,,,dark green crystals,50,,,Cu(II) square pyramidal; 3-connected Cu nodes with 6-connected aH-PTMHC; two interpenetrating pcu nets cross-linked by bipy,"a=22.4479(5) Å, c=41.1720(6) Å, R-3c (Trigonal)",,,not_reported,not_reported,,,10.1039/b713705b,ok,
10.1039/c6nj00822d,yes,Compound 2 under slow evaporation showed poor repeatability; conditions sensitive and PXRD varied; other Ln gave microcrystalline solids under similar conditions.,,,La(CH3SO3)3,,8 mmol,8,mmol,,,,,,,,,,,2-nitroterephthalic acid,H2NTA,0.5 mmol,0.5,mmol,,,,,,,,,,,sodium hydroxide,NaOH,"0.35 M, 2.85 mL (for deprotonation)",2.85,mL,sodium hydroxide,NaOH,"0.35 M, added dropwise to pH 5.8–6.1",,,water,H2O,9 mL (metal solution) + 4 mL (ligand solution),13,,,,,180,180 °C,72,3 days,25 mL Teflon-lined stainless steel autoclave,static,,,Slow evaporation of clear solution at 70–80 °C for 5 days; air-dried.,75,120,colourless parallelepiped crystals,8,,pcu,rod-like La–O–C SBUs,"P-1, a=8.3712 Å, b=9.8819 Å, c=10.2680 Å, α=105.245°, β=105.311°, γ=93.668°",,,yes,not_reported,375,,10.1039/c6nj00822d,ok,
10.1039/c6nj00822d,yes,Compound 2 under slow evaporation showed poor repeatability; conditions sensitive and PXRD varied; other Ln gave microcrystalline solids under similar conditions.,,,Nd(CH3SO3)3,,4 mmol,4,mmol,,,,,,,,,,,2-nitroterephthalic acid,H2NTA,0.5 mmol,0.5,mmol,,,,,,,,,,,sodium hydroxide,NaOH,"0.35 M, 2.85 mL (for deprotonation)",2.85,mL,sodium hydroxide,NaOH,"0.35 M, added dropwise to pH 5.8–6.0",,,water,H2O,7 mL (metal solution) + 4 mL (ligand solution),11,,,,,180,180 °C,72,3 days,25 mL Teflon-lined stainless steel autoclave,static,,,Filtered and air-dried.,,,colorless columnar crystals,20,,nbo,rod-like Nd–O–C SBUs,"Pbca, a=6.9070 Å, b=21.897 Å, c=23.151 Å",,,yes,not_reported,420,,10.1039/c6nj00822d,ok,
10.1039/c6nj00822d,yes,Compound 2 under slow evaporation showed poor repeatability; conditions sensitive and PXRD varied; other Ln gave microcrystalline solids under similar conditions.,,,Sm(CH3SO3)3,,4 mmol,4,mmol,,,,,,,,,,,2-nitroterephthalic acid,H2NTA,0.5 mmol,0.5,mmol,,,,,,,,,,,sodium hydroxide,NaOH,"0.35 M, 2.85 mL (for deprotonation)",2.85,mL,sodium hydroxide,NaOH,"0.35 M, added dropwise to pH 5.5–5.8",,,water,H2O,9 mL (metal solution) + 4 mL (ligand solution),13,,,,,180,180 °C,72,3 days,25 mL Teflon-lined stainless steel autoclave,static,,,Filtered and air-dried.,,,colourless parallelepiped crystals,20,,,rod-like Sm–O–C SBUs via binuclear Sm2(COO)2 units,,,,yes,not_reported,,,10.1039/c6nj00822d,ok,
10.1039/c6nj00822d,yes,Compound 2 under slow evaporation showed poor repeatability; conditions sensitive and PXRD varied; other Ln gave microcrystalline solids under similar conditions.,,,Eu(CH3SO3)3,,4 mmol,4,mmol,,,,,,,,,,,2-nitroterephthalic acid,H2NTA,0.5 mmol,0.5,mmol,,,,,,,,,,,sodium hydroxide,NaOH,"0.35 M, 2.85 mL (for deprotonation)",2.85,mL,sodium hydroxide,NaOH,"0.35 M, added dropwise to pH 5.5–5.8",,,water,H2O,9 mL (metal solution) + 4 mL (ligand solution),13,,,,,180,180 °C,72,3 days,25 mL Teflon-lined stainless steel autoclave,static,,,Filtered and air-dried.,,,colourless parallelepiped crystals,25,,,rod-like Eu–O–C SBUs via binuclear Eu2(COO)2 units,"C2/c, a=16.7909 Å, b=11.3883 Å, c=15.3276 Å, β=90.119°",,,yes,not_reported,375,luminescence,10.1039/c6nj00822d,ok,
10.1039/c6nj00822d,yes,Compound 2 under slow evaporation showed poor repeatability; conditions sensitive and PXRD varied; other Ln gave microcrystalline solids under similar conditions.,,,Gd(CH3SO3)3,,4 mmol,4,mmol,,,,,,,,,,,2-nitroterephthalic acid,H2NTA,0.5 mmol,0.5,mmol,,,,,,,,,,,sodium hydroxide,NaOH,"0.35 M, 2.85 mL (for deprotonation)",2.85,mL,sodium hydroxide,NaOH,"0.35 M, added dropwise to pH 5.5–5.8",,,water,H2O,9 mL (metal solution) + 4 mL (ligand solution),13,,,,,180,180 °C,72,3 days,25 mL Teflon-lined stainless steel autoclave,static,,,Filtered and air-dried.,,,colourless parallelepiped crystals,26,,,rod-like Gd–O–C SBUs via binuclear Gd2(COO)2 units,,,,yes,not_reported,,,10.1039/c6nj00822d,ok,
10.1039/c6nj00822d,yes,Compound 2 under slow evaporation showed poor repeatability; conditions sensitive and PXRD varied; other Ln gave microcrystalline solids under similar conditions.,,,Tb(CH3SO3)3,,4 mmol,4,mmol,,,,,,,,,,,2-nitroterephthalic acid,H2NTA,0.5 mmol,0.5,mmol,,,,,,,,,,,sodium hydroxide,NaOH,"0.35 M, 2.85 mL (for deprotonation)",2.85,mL,sodium hydroxide,NaOH,"0.35 M, added dropwise to pH 5.5–5.8",,,water,H2O,9 mL (metal solution) + 4 mL (ligand solution),13,,,,,180,180 °C,72,3 days,25 mL Teflon-lined stainless steel autoclave,static,,,Filtered and air-dried.,,,colourless parallelepiped crystals,33,,,rod-like Tb–O–C SBUs via binuclear Tb2(COO)2 units,"C2/c, a=16.7322 Å, b=11.3501 Å, c=15.2871 Å, β=90.040°",,,yes,not_reported,300,luminescence,10.1039/c6nj00822d,ok,
10.1039/c6nj00822d,yes,Compound 2 under slow evaporation showed poor repeatability; conditions sensitive and PXRD varied; other Ln gave microcrystalline solids under similar conditions.,,,Er(CH3SO3)3,,4 mmol,4,mmol,,,,,,,,,,,2-nitroterephthalic acid,H2NTA,0.5 mmol,0.5,mmol,,,,,,,,,,,sodium hydroxide,NaOH,"0.35 M, 2.85 mL (for deprotonation)",2.85,mL,sodium hydroxide,NaOH,"0.35 M, added dropwise to pH 5.5–5.8",,,water,H2O,9 mL (metal solution) + 4 mL (ligand solution),13,,,,,180,180 °C,72,3 days,25 mL Teflon-lined stainless steel autoclave,static,,,Filtered and air-dried.,,,pink parallelepiped crystals,30,,,rod-like Er–O–C SBUs via binuclear Er2(COO)2 units,"C2/c, a=16.6713 Å, b=11.2905 Å, c=15.2129 Å, β=90.224°",,,yes,not_reported,375,,10.1039/c6nj00822d,ok,
10.1021/ic000209d,yes,Other trivalent lanthanide analogues were not successful.,[Er(C9H9O6)(H2O)2]·2.5H2O,,Er(NO3)3·5H2O,,"0.353 g, 0.80 mmol",0.8,mmol,,,,,,,,,,,"cis,cis-1,3,5-cyclohexanetricarboxylic acid",H3CTC,"0.216 g, 1.0 mmol",1,mmol,,,,,,,,,,,,,,,,,,,,,water,H2O,15 mL,15,,,,,170,170 °C,24,24 h,Teflon-lined Parr bomb,static,"water, ethanol, acetone",thoroughly,air-dried,,,"large, pink crystals",80,0.12 × 0.10 × 0.04 mm,,Er(III) 9-coordinate; carboxylate-bridged,"a=13.4186(2) Å, b=12.2468(2) Å, c=15.9193(3) Å, β=92.1430(10)°, C 2/c",4.7,,not_reported,not_reported,480,,10.1021/ic000209d,ok,
10.1021/ja905690t,yes,"Disappearing pseudopolymorphs (8,10 could not be reproduced later); single crystals unobtained for 4 and 6.",[Ca(L-Tar)(H2O)2]·2H2O,,Ca(CH3COO)2,,"176.2 mg, 1 mmol",1,mmol,,,,,,,,,,,L-tartaric acid,,"150.2 mg, 1 mmol",1,mmol,,,,,,,,,,,,,,,,,,,,,water,H2O,10 mL,10,,,,,25,room temperature (RT),0.1,immediate precipitation,glass scintillation vial,static,water,,,,,white powder,,,,I0O3,,,,,,,,10.1021/ja905690t,ok,
10.1021/ja905690t,yes,"Disappearing pseudopolymorphs (8,10 could not be reproduced later); single crystals unobtained for 4 and 6.",[Ca(L-Tar)],,Ca(CH3COO)2,,"176.2 mg, 1 mmol",1,mmol,,,,,,,,,,,L-tartaric acid,,"150.1 mg, 1 mmol",1,mmol,,,,,,,,,,,,,,,,,,,,,water,H2O,10 mL,10,,,,,125,125 °C,48,48 h,PTFE-lined stainless steel autoclave,static,water,,,,,colorless crystals,91,,,I1O2 3-D framework,"C2221; a=7.6418 Å, b=9.9656 Å, c=7.2395 Å",,,,,,,10.1021/ja905690t,ok,
10.1021/ja905690t,yes,"Disappearing pseudopolymorphs (8,10 could not be reproduced later); single crystals unobtained for 4 and 6.","[Ca(D,L-Tar)(H2O)4]",,Ca(CH3COO)2,,"176.2 mg, 1 mmol",1,mmol,,,,,,,,,,,"D,L-tartaric acid",,"150.1 mg, 1 mmol",1,mmol,,,,,,,,,,,,,,,,,,,,,water,H2O,10 mL,10,,,,,60,60 °C,48,48 h,glass scintillation vial,static,water,,,,,colorless crystals,72,,,I0O1 (1-D coordination polymer),"P-1; a=6.2584 Å, b=8.251 Å, c=10.448 Å; α=94.887°, β=105.914°, γ=107.662°",,,,,,,10.1021/ja905690t,ok,
10.1021/ja905690t,yes,"Disappearing pseudopolymorphs (8,10 could not be reproduced later); single crystals unobtained for 4 and 6.","[Ca(D,L-Tar)]2·H2O",,Ca(CH3COO)2,,"176.2 mg, 1 mmol",1,mmol,,,,,,,,,,,"D,L-tartaric acid",,"150.1 mg, 1 mmol",1,mmol,,,,,,,,,,,,,,,,,,,,,water,H2O,10 mL,10,,,,,200,200 °C,48,48 h,PTFE-lined stainless steel autoclave,static,water,,,,,white to off-white powder,,,,,,,,,,,,10.1021/ja905690t,ok,
10.1021/ja905690t,yes,"Disappearing pseudopolymorphs (8,10 could not be reproduced later); single crystals unobtained for 4 and 6.",[Ca(meso-Tar)(H2O)2]·H2O,,Ca(CH3COO)2,,"176.1 mg, 1 mmol",1,mmol,,,,,,,,,,,meso-tartaric acid hydrate,,"168.3 mg, 1 mmol",1,mmol,,,,,,,,,,,,,,,,,,,,,water,H2O,10 mL,10,,,,,25,room temperature (RT),0.1,immediate precipitation,glass scintillation vial,static,water,,,,,white powder,,,,I0O2 (2-D overall),,,,,,,,10.1021/ja905690t,ok,
10.1021/ja905690t,yes,"Disappearing pseudopolymorphs (8,10 could not be reproduced later); single crystals unobtained for 4 and 6.",[Ca(meso-Tar)]·2H2O,,Ca(CH3COO)2,,"176.0 mg, 1 mmol",1,mmol,,,,,,,,,,,meso-tartaric acid hydrate,,"168.0 mg, 1 mmol",1,mmol,,,,,,,,,,,,,,,,,,,,,water,H2O,10 mL,10,,,,,100,100 °C,48,48 h,PTFE-lined stainless steel autoclave,static,water,,,,,numerous colorless very fine plates,74,,,,,,,,,,,10.1021/ja905690t,ok,
10.1021/ja905690t,yes,"Disappearing pseudopolymorphs (8,10 could not be reproduced later); single crystals unobtained for 4 and 6.",[Ca(meso-Tar)],,Ca(CH3COO)2,,"176.2 mg, 1 mmol",1,mmol,,,,,,,,,,,meso-tartaric acid hydrate,,"168.1 mg, 1 mmol",1,mmol,,,,,,,,,,,,,,,,,,,,,water,H2O,10 mL,10,,,,,150,150 °C,48,48 h,PTFE-lined stainless steel autoclave,static,water,,,,,colorless crystals,61,,,I1O2 3-D framework,"C2/c; a=17.593 Å, b=7.906 Å, c=9.462 Å; β=121.066°",,,,,,,10.1021/ja905690t,ok,
10.1021/ja905690t,yes,"Disappearing pseudopolymorphs (8,10 could not be reproduced later); single crystals unobtained for 4 and 6.",[Sr(L-Tar)(H2O)2]·2H2O,,Sr(CH3COO)2,,"205.9 mg, 1 mmol",1,mmol,,,,,,,,,,,L-tartaric acid,,"150.3 mg, 1 mmol",1,mmol,,,,,,,,,,,,,,,,,,,,,water,H2O,10 mL,10,,,,,25,"room temperature (RT, uncovered)",144,6 days,glass scintillation vial,static,water,,,,,large colorless blocks,,,,I0O3,,,,,,,,10.1021/ja905690t,ok,
10.1021/ja905690t,yes,"Disappearing pseudopolymorphs (8,10 could not be reproduced later); single crystals unobtained for 4 and 6.",[Sr(L-Tar)(H2O)3],,Sr(CH3COO)2,,"205.8 mg, 1 mmol",1,mmol,,,,,,,,,,,L-tartaric acid,,"150.2 mg, 1 mmol",1,mmol,,,,,,,,,,,,,,,,,,,,,water,H2O,10 mL,10,,,,,60,60 °C,48,48 h (closed vial),glass scintillation vial,static,water,,,,,colorless fine rectangular plates,,,,,P-1 (reported previously),,,,,,,10.1021/ja905690t,ok,
10.1021/ja905690t,yes,"Disappearing pseudopolymorphs (8,10 could not be reproduced later); single crystals unobtained for 4 and 6.",[Sr(L-Tar)(H2O)],,Sr(CH3COO)2,,"205.7 mg, 1 mmol",1,mmol,,,,,,,,,,,L-tartaric acid,,"150.1 mg, 1 mmol",1,mmol,,,,,,,,,,,,,,,,,,,,,water,H2O,10 mL,10,,,,,60,60 °C,48,48 h,glass scintillation vial,static,water,,,,,colorless crystals (hexagonal plates),93,,,I1O2 3-D overall (1-D M–O–M chains),"P21; a=6.6143 Å, b=7.1191 Å, c=7.8433 Å; β=98.334°",,,,,,,10.1021/ja905690t,ok,
10.1021/ja905690t,yes,"Disappearing pseudopolymorphs (8,10 could not be reproduced later); single crystals unobtained for 4 and 6.",[Sr(L-Tar)],,Sr(CH3COO)2,,"205.7 mg, 1 mmol",1,mmol,,,,,,,,,,,L-tartaric acid,,"150.1 mg, 1 mmol",1,mmol,,,,,,,,,,,,,,,,,,,,,water,H2O,10 mL,10,,,,,150,150 °C,48,48 h,PTFE-lined stainless steel autoclave,static,water,,,,,colorless crystals,65,,,I1O2 3-D framework,"C2221; a=7.8865 Å, b=10.0448 Å, c=7.5186 Å",,,,,,,10.1021/ja905690t,ok,
10.1021/ja905690t,yes,"Disappearing pseudopolymorphs (8,10 could not be reproduced later); single crystals unobtained for 4 and 6.","[Sr(D,L-Tar)(H2O)4]",,Sr(CH3COO)2,,"205.7 mg, 1 mmol",1,mmol,,,,,,,,,,,"D,L-tartaric acid",,"150.1 mg, 1 mmol",1,mmol,,,,,,,,,,,,,,,,,,,,,water,H2O,10 mL,10,,,,,100,100 °C,48,48 h,PTFE-lined stainless steel autoclave,static,water,,,,,colorless crystals,73,,,I0O1 (1-D coordination polymer),"P-1; a=6.4031 Å, b=8.4315 Å, c=10.4933 Å; α=95.196°, β=106.402°, γ=107.052°",,,,,,,10.1021/ja905690t,ok,
10.1021/ja905690t,yes,"Disappearing pseudopolymorphs (8,10 could not be reproduced later); single crystals unobtained for 4 and 6.",[Sr(meso-Tar)],,Sr(CH3COO)2,,"205.7 mg, 1 mmol",1,mmol,,,,,,,,,,,meso-tartaric acid hydrate,,"168.1 mg, 1 mmol",1,mmol,,,,,,,,,,,,,,,,,,,,,water,H2O,10 mL,10,,,,,125,125 °C,48,48 h,PTFE-lined stainless steel autoclave,static,water,,,,,colorless crystals,76,,,I1O2 3-D framework,"C2/c; a=18.306 Å, b=8.0984 Å, c=9.6058 Å; β=121.334°",,,,,,,10.1021/ja905690t,ok,
10.1021/ja905690t,yes,"Disappearing pseudopolymorphs (8,10 could not be reproduced later); single crystals unobtained for 4 and 6.",[Ba(L-Tar)],,Ba(CH3COO)2,,"255.5 mg, 1 mmol",1,mmol,,,,,,,,,,,L-tartaric acid,,"150.2 mg, 1 mmol",1,mmol,,,,,,,,,,,,,,,,,,,,,water,H2O,10 mL,10,,,,,25,room temperature (RT),24,12–24 h (stirred),glass vial,stirred,water,thoroughly,,,,white powder,,,,I1O2 (1-D Ba–O chains; 3-D overall),"P212121; a=8.328 Å, b=10.116 Å, c=7.2451 Å (literature)",,,,,,,10.1021/ja905690t,ok,
10.1021/ja905690t,yes,"Disappearing pseudopolymorphs (8,10 could not be reproduced later); single crystals unobtained for 4 and 6.","[Ba2(D,L-Tar)2(H2O)5]",,Ba(CH3COO)2,,"64.0 mg, 0.25 mmol",0.25,mmol,,,,,,,,,,,"D,L-tartaric acid",,"37.8 mg, 0.25 mmol",0.25,mmol,,,,,,,,,,,,,,,,,,,,,water,H2O,20 mL,20,,,,,25,"room temperature (RT, uncovered)",48,1–2 days (evaporation),glass vial,static,water,,,,,small colorless crystals (forms with 16 as mixture),,,,I1O1 (2-D layers; 1-D M–O–M),"C2/c; a=18.7973 Å, b=5.1127 Å, c=18.5512 Å; β=104.305°",,,,,,,10.1021/ja905690t,ok,
10.1021/ja905690t,yes,"Disappearing pseudopolymorphs (8,10 could not be reproduced later); single crystals unobtained for 4 and 6.","[Ba(D,L-Tar)(H2O)2]",,Ba(CH3COO)2,,"64.0 mg, 0.25 mmol",0.25,mmol,,,,,,,,,,,"D,L-tartaric acid",,"37.8 mg, 0.25 mmol",0.25,mmol,,,,,,,,,,,,,,,,,,,,,water,H2O,20 mL,20,,,,,25,"room temperature (RT, uncovered)",48,1–2 days (evaporation),glass vial,static,water,,,,,small colorless crystals (forms with 15 as mixture),,,,I1O1 (2-D layers; 1-D M–O–M),"P21/c; a=6.4820 Å, b=7.9770 Å, c=16.6234 Å; β=95.501°",,,,,,,10.1021/ja905690t,ok,
10.1021/ja905690t,yes,"Disappearing pseudopolymorphs (8,10 could not be reproduced later); single crystals unobtained for 4 and 6.","[Ba(D,L-Tar)]",,Ba(CH3COO)2,,"255.4 mg, 1 mmol",1,mmol,,,,,,,,,,,"D,L-tartaric acid",,"150.1 mg, 1 mmol",1,mmol,,,,,,,,,,,,,,,,,,,,,water,H2O,10 mL,10,,,,,60,60 °C,48,48 h,PTFE-lined stainless steel autoclave,static,water,,,,,colorless crystals,95,,,I3O0 framework (3-D Ba–O–Ba),"P21/c; a=8.328 Å, b=10.116 Å, c=7.2451 Å; β=91.338°",,,,,,,10.1021/ja905690t,ok,
10.1021/ja905690t,yes,"Disappearing pseudopolymorphs (8,10 could not be reproduced later); single crystals unobtained for 4 and 6.",[Ba(meso-Tar)(H2O)],,Ba(CH3COO)2,,"255.4 mg, 1 mmol",1,mmol,,,,,,,,,,,meso-tartaric acid hydrate,,"168.1 mg, 1 mmol",1,mmol,,,,,,,,,,,,,,,,,,,,,water,H2O,10 mL,10,,,,,100,100 °C,48,48 h,PTFE-lined stainless steel autoclave,static,water,,,,,colorless crystals,94,,,I1O2 (1-D Ba–O–Ba chains; 3-D overall),"C2/c; a=10.8268 Å, b=9.9887 Å, c=8.5250 Å; β=126.588°",,,,,,,10.1021/ja905690t,ok,
10.1002/ejic.201301010,yes,CeIII and PrIII attempts yielded formate/unknown phases; pure phase analogues unsuccessful.,[Y2(bpdc)3(H2O)4],951357,Y(NO3)3·6H2O,Y(NO3)3·6H2O,46 mg (0.12 mmol),0.12,mmol,,,,,,,,,,,"2,2'-bipyridine-5,5'-dicarboxylate",bpdc,44 mg (0.18 mmol),0.18,mmol,,,,,,,,,,,,,,,,,,,,,dimethylformamide,DMF,"6 mL (from DMF/H2O 1:1, total 12 mL)",6,water,H2O,"6 mL (from DMF/H2O 1:1, total 12 mL)",6,120,120 °C,72,72 h,Teflon-lined autoclave,"stirred 30 min at RT, then heated (static)",H2O,,,,,pale green crystals,60.4,,,rodlike metal–carboxylate double chain SBU; 8-coordinate MO8,,,,not_reported,not_reported,580,luminescence,10.1002/ejic.201301010,ok,
10.1002/anie.202000299,yes,"Additives without histidine (e.g., PEG, PVA, PVP, antibiotics, SiO2, Fe3O4) or histidine-free rGST failed to give ZPF-1; DIA-1 formed instead.",DIA-1,,Zn(NO3)2·6H2O,,0.143 g,0.480711,mmol,,,,,,,,,,,pyrimidin-2-ol,,0.138 g,1.43615,mmol,,,,,,,,,,,,,,,,,,,,,water,H2O,2.4 mL + 4.8 mL,7.2,,,,,25,room temperature,0.5,30 min,,,H2O,twice,,,,prismatic particles,,,dia,,,,,not_reported,not_reported,,,10.1002/anie.202000299,ok,
10.1002/anie.202000299,yes,"Additives without histidine (e.g., PEG, PVA, PVP, antibiotics, SiO2, Fe3O4) or histidine-free rGST failed to give ZPF-1; DIA-1 formed instead.",ZPF-1,1959213,Zn(NO3)2·6H2O,,"0.2 M, 2.4 mL (in H2O)",0.48,mmol,,,,,,,,,,,pyrimidin-2-ol,,"0.3 M, 4.8 mL (in H2O)",1.44,mmol,,,,,,,,,,,histidine,His,4.44 mg,4.44,mg,,,,,,water,H2O,total 7.2 mL across solutions,7.2,,,,,25,room temperature,0.5,30 min,,,H2O,twice,,,,,,,sod,,"a=23.2031(5), b=23.2031(5), c=12.4786(3) Å, α=90°, β=90°, γ=120°, R3m",6,,not_reported,not_reported,,protein_encapsulation;biocatalysis,10.1002/anie.202000299,ok,
10.1002/anie.202000299,yes,"Additives without histidine (e.g., PEG, PVA, PVP, antibiotics, SiO2, Fe3O4) or histidine-free rGST failed to give ZPF-1; DIA-1 formed instead.",ZPF-1,1959213,Zn(NO3)2·6H2O,,"0.2 M, 2.4 mL (in H2O)",0.48,mmol,,,,,,,,,,,pyrimidin-2-ol,,"0.3 M, 4.8 mL (in H2O)",1.44,mmol,,,,,,,,,,,histidine,His,5.55 mg,5.55,mg,,,,,,water,H2O,total 7.2 mL across solutions,7.2,,,,,25,room temperature,0.5,30 min,,,H2O,twice,,,,,,,sod,,"a=23.2031(5), b=23.2031(5), c=12.4786(3) Å, α=90°, β=90°, γ=120°, R3m",6,,not_reported,not_reported,,protein_encapsulation;biocatalysis,10.1002/anie.202000299,ok,
10.1002/anie.202000299,yes,"Additives without histidine (e.g., PEG, PVA, PVP, antibiotics, SiO2, Fe3O4) or histidine-free rGST failed to give ZPF-1; DIA-1 formed instead.",ZPF-1,1959213,Zn(NO3)2·6H2O,,"0.2 M, 2.4 mL (in H2O)",0.48,mmol,,,,,,,,,,,pyrimidin-2-ol,,"0.3 M, 4.8 mL (in H2O)",1.44,mmol,,,,,,,,,,,histidine,His,7.40 mg,7.4,mg,,,,,,water,H2O,total 7.2 mL across solutions,7.2,,,,,25,room temperature,0.5,30 min,,,H2O,twice,,,,,,,sod,,"a=23.2031(5), b=23.2031(5), c=12.4786(3) Å, α=90°, β=90°, γ=120°, R3m",6,,not_reported,not_reported,,protein_encapsulation;biocatalysis,10.1002/anie.202000299,ok,
10.1002/anie.202000299,yes,"Additives without histidine (e.g., PEG, PVA, PVP, antibiotics, SiO2, Fe3O4) or histidine-free rGST failed to give ZPF-1; DIA-1 formed instead.",ZPF-1,1959213,Zn(NO3)2·6H2O,,0.143 g,0.480711,mmol,,,,,,,,,,,pyrimidin-2-ol,,0.138 g,1.43615,mmol,,,,,,,,,,,2-methyl imidazole,HMIM,0.039 g,0.039,g,,,,,,water,H2O,2.4 mL + 4.8 mL,7.2,,,,,25,room temperature,0.5,30 min,,,H2O,twice,,,,,,,sod,,"a=23.2031(5), b=23.2031(5), c=12.4786(3) Å, α=90°, β=90°, γ=120°, R3m",6,,not_reported,not_reported,,protein_encapsulation;biocatalysis,10.1002/anie.202000299,ok,
10.1002/cctc.201402546,yes,Zr-NDC-NH2(100) gave amorphous solid; 50% sample also amorphous.,Zr-NDC,,ZrCl4,ZrCl4,"0.4 g, 1.7 mmol",1.7,mmol,,,,,,,,,,,"2,6-naphthalenedicarboxylic acid",NDC,1.7 mmol,1.7,mmol,,,,,,,,,,,acetic acid,AcOH,"2.85 mL, 850 mmol",,,water,H2O,"0.125 mL, 0.007 mmol",,,dimethylformamide,DMF,75 mL + 25 mL,100,,,,,120,120 °C,24,24 h,,static,"DMF, THF",DMF 10 mL; THF several times,100 °C under reduced pressure for 3 h,100,3,octahedra,80,~0.4 μm,,Zr6O4(OH)4 12-connected SBU,,,1340,not_reported,not_reported,,Knoevenagel;cascade_reactions,10.1002/cctc.201402546,ok,
10.1002/cctc.201402546,yes,Zr-NDC-NH2(100) gave amorphous solid; 50% sample also amorphous.,Zr-NDC-NH2(20),,ZrCl4,ZrCl4,"0.4 g, 1.7 mmol",1.7,mmol,,,,,,,,,,,"2,6-naphthalenedicarboxylic acid",NDC,1.36 mmol,1.36,mmol,"4-aminonaphthalene-2,6-dicarboxylic acid",NDC-NH2,0.34 mmol,0.34,mmol,,,,,,acetic acid,AcOH,"2.85 mL, 850 mmol",,,water,H2O,"0.125 mL, 0.007 mmol",,,dimethylformamide,DMF,75 mL + 25 mL,100,,,,,120,120 °C,24,24 h,,static,"DMF, THF",DMF 10 mL; THF several times,100 °C under reduced pressure for 3 h,100,3,octahedra,80,~0.4 μm,,Zr6O4(OH)4 12-connected SBU,,,1053.6,yes,not_reported,518,Knoevenagel;cascade_reactions,10.1002/cctc.201402546,ok,
10.1002/cctc.201402546,yes,Zr-NDC-NH2(100) gave amorphous solid; 50% sample also amorphous.,Zr-NDC-NH2(35),,ZrCl4,ZrCl4,"0.4 g, 1.7 mmol",1.7,mmol,,,,,,,,,,,"2,6-naphthalenedicarboxylic acid",NDC,1.105 mmol,1.105,mmol,"4-aminonaphthalene-2,6-dicarboxylic acid",NDC-NH2,0.595 mmol,0.595,mmol,,,,,,acetic acid,AcOH,"2.85 mL, 850 mmol",,,water,H2O,"0.125 mL, 0.007 mmol",,,dimethylformamide,DMF,75 mL + 25 mL,100,,,,,120,120 °C,24,24 h,,static,"DMF, THF",DMF 10 mL; THF several times,100 °C under reduced pressure for 3 h,100,3,octahedra,80,~0.4 μm,,Zr6O4(OH)4 12-connected SBU,,,,not_reported,not_reported,,Knoevenagel;cascade_reactions,10.1002/cctc.201402546,ok,
10.1039/c3dt53167h,yes,Pure ethanol or pure water gave no crystalline product; L/M ratios and temperatures were scanned; best at L/M 0.8 and 140 °C.,,969636,Al2(SO4)3·18H2O,,"0.125 mmol, 0.0833 g",0.125,mmol,,,,,,,,,,,"(2,4,6-trimethylbenzene-1,3,5-triyl)tris(methylene)triphosphonic acid",H6L,"0.2 mmol, 0.0841 g",0.2,mmol,,,,,,,,,,,,,,,,,,,,,ethanol,EtOH,9 mL,9,water,H2O,1 mL,1,140,140 °C,72,3 days,Teflon-lined autoclave,stirred (before sealing),deionized water,,"solvent-exchanged in acetone for three weeks, then 100 °C under vacuum (~10^-6 mbar) for 6 h",100,6,colorless cubic crystals,88,,,AlO6 octahedra; 1D aluminum phosphate chains,"a=35.285(3), b=35.285(3), c=12.398(3) Å, α=90°, β=90°, γ=120°, R-3",12.4,687.2,not_reported,yes,,CO2_capture;hydrogen storage,10.1039/c3dt53167h,ok,
10.1021/cg401825f,yes,"No suitable product at 100, 140, 160 °C; above pH 6.0 gave amorphous products.",,956417,La(NO3)3,,0.5 mmol,0.5,mmol,,,,,,,,,,,"1,4-naphthalenedicarboxylic acid",H2NDC,0.5 mmol,0.5,mmol,,,,,,,,,,,"bis(2,2′-biimidazole)",BBI,0.5 mmol,0.5,mmol,,,,,,water,H2O,10 mL,10,,,,,120,120 °C,72,3 days,Teflon-lined autoclave,static,,,,,,block single crystals,40,,,"dinuclear Ln SBU; (8,8)-connected net",,,,yes,not_reported,307,,10.1021/cg401825f,ok,
10.1021/cg401825f,yes,"No suitable product at 100, 140, 160 °C; above pH 6.0 gave amorphous products.",,956418,Pr(NO3)3,,0.5 mmol,0.5,mmol,,,,,,,,,,,"1,4-naphthalenedicarboxylic acid",H2NDC,0.5 mmol,0.5,mmol,,,,,,,,,,,"bis(2,2′-biimidazole)",BBI,0.5 mmol,0.5,mmol,,,,,,water,H2O,10 mL,10,,,,,120,120 °C,72,3 days,Teflon-lined autoclave,static,,,,,,block single crystals,35,,,"dinuclear Ln SBU; (8,8)-connected net",,,,yes,not_reported,,,10.1021/cg401825f,ok,
10.1021/cg401825f,yes,"No suitable product at 100, 140, 160 °C; above pH 6.0 gave amorphous products.",,956419,Sm(NO3)3,,0.5 mmol,0.5,mmol,,,,,,,,,,,"1,4-naphthalenedicarboxylic acid",H2NDC,0.5 mmol,0.5,mmol,,,,,,,,,,,"bis(2,2′-biimidazole)",BBI,0.5 mmol,0.5,mmol,,,,,,water,H2O,10 mL,10,,,,,120,120 °C,72,3 days,Teflon-lined autoclave,static,,,,,,block single crystals,37,,,"dinuclear Ln SBU; (8,8)-connected net",,,,yes,not_reported,309,,10.1021/cg401825f,ok,
10.1021/cg401825f,yes,"No suitable product at 100, 140, 160 °C; above pH 6.0 gave amorphous products.",,956420,Eu(NO3)3,,0.5 mmol,0.5,mmol,,,,,,,,,,,"1,4-naphthalenedicarboxylic acid",H2NDC,0.5 mmol,0.5,mmol,,,,,,,,,,,"bis(2,2′-biimidazole)",BBI,0.5 mmol,0.5,mmol,,,,,,water,H2O,10 mL,10,,,,,120,120 °C,72,3 days,Teflon-lined autoclave,static,,,,,,block single crystals,25,,,"dinuclear Ln SBU; (8,8)-connected net",,,,yes,not_reported,,luminescence,10.1021/cg401825f,ok,
10.1021/cg401825f,yes,"No suitable product at 100, 140, 160 °C; above pH 6.0 gave amorphous products.",,956421,Gd(NO3)3,,0.5 mmol,0.5,mmol,,,,,,,,,,,"1,4-naphthalenedicarboxylic acid",H2NDC,0.5 mmol,0.5,mmol,,,,,,,,,,,"bis(2,2′-biimidazole)",BBI,0.5 mmol,0.5,mmol,,,,,,water,H2O,10 mL,10,,,,,120,120 °C,72,3 days,Teflon-lined autoclave,static,,,,,,block single crystals,30,,,"dinuclear Ln SBU; (8,8)-connected net",,,,yes,not_reported,305,,10.1021/cg401825f,ok,
10.1021/cg401825f,yes,"No suitable product at 100, 140, 160 °C; above pH 6.0 gave amorphous products.",,956422,Tb(NO3)3,,0.5 mmol,0.5,mmol,,,,,,,,,,,"1,4-naphthalenedicarboxylic acid",H2NDC,0.5 mmol,0.5,mmol,,,,,,,,,,,"bis(2,2′-biimidazole)",BBI,0.5 mmol,0.5,mmol,,,,,,water,H2O,10 mL,10,,,,,120,120 °C,72,3 days,Teflon-lined autoclave,static,,,,,,block single crystals,20,,,"dinuclear Ln SBU; (8,8)-connected net",,,,yes,not_reported,,,10.1021/cg401825f,ok,
10.1021/cg401825f,yes,"No suitable product at 100, 140, 160 °C; above pH 6.0 gave amorphous products.",,956423,Dy(NO3)3,,0.5 mmol,0.5,mmol,,,,,,,,,,,"1,4-naphthalenedicarboxylic acid",H2NDC,0.5 mmol,0.5,mmol,,,,,,,,,,,"bis(2,2′-biimidazole)",BBI,0.5 mmol,0.5,mmol,,,,,,water,H2O,10 mL,10,,,,,120,120 °C,72,3 days,Teflon-lined autoclave,static,,,,,,block single crystals,32,,,"dinuclear Ln SBU; (8,8)-connected net",,,,yes,not_reported,,,10.1021/cg401825f,ok,
10.1021/cg401825f,yes,"No suitable product at 100, 140, 160 °C; above pH 6.0 gave amorphous products.",,956424,Er(NO3)3,,0.5 mmol,0.5,mmol,,,,,,,,,,,"1,4-naphthalenedicarboxylic acid",H2NDC,0.5 mmol,0.5,mmol,,,,,,,,,,,"bis(2,2′-biimidazole)",BBI,0.5 mmol,0.5,mmol,,,,,,water,H2O,10 mL,10,,,,,120,120 °C,72,3 days,Teflon-lined autoclave,static,,,,,,block single crystals,23,,,"dinuclear Ln SBU; (8,8)-connected net",,,,yes,not_reported,,,10.1021/cg401825f,ok,
10.1039/c2ce25081k,yes,Changing solvent system or metal salt anion gave only crystalline powder; other stoichiometries gave very low yield.,,,Cu(ClO4)2·6H2O,,"74.2 mg, 0.2 mmol",0.2,mmol,,,,,,,,,,,"2-p-methoxyphenyl-1H-imidazole-4,5-dicarboxylic acid",H3MOPhIDC,"26.2 mg, 0.1 mmol",0.1,mmol,,,,,,,,,,,triethylamine,Et3N,"0.028 mL, 0.2 mmol",0.2,mmol,,,,,,water,H2O,"MeOH/H2O (3:4), 7 mL total",7,methanol,MeOH,"MeOH/H2O (3:4), 7 mL total",,150,150 °C,96,96 h,25 mL Teflon-lined stainless steel autoclave,,water,,,,,block-shaped black crystals,67,,,,,,,not_reported,not_reported,,magnetism,10.1039/c2ce25081k,ok,
10.1039/c2ce25081k,yes,Changing solvent system or metal salt anion gave only crystalline powder; other stoichiometries gave very low yield.,,,Zn(CH3COO)2·2H2O,,"22.0 mg, 0.1 mmol",0.1,mmol,,,,,,,,,,,"2-p-methoxyphenyl-1H-imidazole-4,5-dicarboxylic acid",H3MOPhIDC,"26.2 mg, 0.1 mmol",0.1,mmol,"2,2'-bipyridine",bipy,"15.6 mg, 0.1 mmol",0.1,mmol,,,,,,triethylamine,Et3N,pH adjusted to 8.0 (volume not specified),,,,,,,,ethanol,EtOH,"EtOH/H2O (4:3), 7 mL total",7,water,H2O,"EtOH/H2O (4:3), 7 mL total",,160,160 °C,72,72 h,25 mL Teflon-lined autoclave,stirred 15 min before sealing,water,,,,,block-shaped colorless crystals,61,,,,,,,not_reported,not_reported,347,luminescence,10.1039/c2ce25081k,ok,
10.1039/c2ce25081k,yes,Changing solvent system or metal salt anion gave only crystalline powder; other stoichiometries gave very low yield.,,,Co(NO3)2·6H2O,,"58.2 mg, 0.2 mmol",0.2,mmol,,,,,,,,,,,"2-p-methoxyphenyl-1H-imidazole-4,5-dicarboxylic acid",H3MOPhIDC,"52.4 mg, 0.2 mmol",0.2,mmol,"2,2'-bipyridine",bipy,"31.2 mg, 0.2 mmol",0.2,mmol,,,,,,triethylamine,Et3N,"0.056 mL, 0.4 mmol",0.4,mmol,,,,,,ethanol,EtOH,"EtOH/H2O (4:3), 7 mL total",7,water,H2O,"EtOH/H2O (4:3), 7 mL total",,160,160 °C,72,72 h,25 mL Teflon-lined stainless steel autoclave,stirred 15 min before sealing,water,,,,,red block-shaped crystals,58,,,,,,,not_reported,not_reported,375,magnetism,10.1039/c2ce25081k,ok,
10.1039/c2ce25081k,yes,Changing solvent system or metal salt anion gave only crystalline powder; other stoichiometries gave very low yield.,,,Co(NO3)2·6H2O,,"58.2 mg, 0.2 mmol",0.2,mmol,,,,,,,,,,,"2-p-methoxyphenyl-1H-imidazole-4,5-dicarboxylic acid",H3MOPhIDC,"52.4 mg, 0.2 mmol",0.2,mmol,"1,10-phenanthroline",phen,"39.6 mg, 0.2 mmol",0.2,mmol,,,,,,triethylamine,Et3N,"0.056 mL, 0.4 mmol",0.4,mmol,,,,,,ethanol,EtOH,"EtOH/H2O (4:3), 7 mL total",7,water,H2O,"EtOH/H2O (4:3), 7 mL total",,160,160 °C,72,72 h,25 mL Teflon-lined stainless steel autoclave,,water,,,,,red prism-shaped crystals,53,,,,,,,yes,not_reported,371,magnetism,10.1039/c2ce25081k,ok,
10.1039/c2ce25081k,yes,Changing solvent system or metal salt anion gave only crystalline powder; other stoichiometries gave very low yield.,,,CoCl2·6H2O,,"23.8 mg, 0.1 mmol",0.1,mmol,,,,,,,,,,,"2-p-methoxyphenyl-1H-imidazole-4,5-dicarboxylic acid",H3MOPhIDC,"26.2 mg, 0.1 mmol",0.1,mmol,pyridine,py,0.2 mL (also serves as coligand),,,,,,,,,,,,,,,,,,water,H2O,7 mL,7,,,,,160,160 °C,72,72 h,25 mL Teflon-lined stainless steel autoclave,,water,,,,,red block-shaped crystals,65,,,,,,,not_reported,not_reported,377,magnetism,10.1039/c2ce25081k,ok,
10.1021/acs.inorgchem.9b01408,yes,"Required months to find suitable conditions (concentration, temperature, time, ratios) for Hf-HHU-1.",Hf-HHU-2,,HfCl4,HfCl4,320 mg (1 mmol),1,mmol,,,,,,,,,,,acetylenedicarboxylic acid,H2ADC,342 mg (3 mmol),3,mmol,,,,,,,,,,,acetic acid,,2.5 mL,2.5,mL,,,,,,water,H2O,2.5 mL,2.5,,,,,85,85 °C,6,6 h,screw-capped glass vial,static,"water, MeOH",3× each (5 mL),120 °C under vacuum for 6 h,120,6,white microcrystalline powder,343 mg (isolated),,fcu,Hf6O4(OH)4 12-connected SBU,,,541,not_reported,yes,300,water_harvesting;CO2_capture;I2 delivery,10.1021/acs.inorgchem.9b01408,ok,
10.1021/acs.inorgchem.9b01408,yes,"Required months to find suitable conditions (concentration, temperature, time, ratios) for Hf-HHU-1.",Hf-HHU-2 (defect nanodomains),,HfCl4,HfCl4,320 mg (1 mmol),1,mmol,,,,,,,,,,,acetylenedicarboxylic acid,H2ADC,114 mg (1 mmol),1,mmol,,,,,,,,,,,acetic acid,,2.5 mL,2.5,mL,,,,,,water,H2O,2.5 mL,2.5,,,,,85,85 °C,6,6 h,screw-capped glass vial,static,"water, MeOH",3× each (5 mL),120 °C under vacuum for 6 h,120,6,white microcrystalline powder,343 mg (isolated),,fcu,Hf6O4(OH)4 12-connected SBU,,,302,not_reported,no,300,water_harvesting,10.1021/acs.inorgchem.9b01408,ok,
10.1021/ic500234r,yes,Attempted to fabricate nanoscale version of 2; repeated attempts did not materialize.,,,Zn(NO3)2·6H2O,,"0.1 mmol, 0.030 g",0.1,mmol,,,,,,,,,,,"biphenyl-4,4'-dicarboxylic acid",H2bpdc,"0.1 mmol, 0.024 g",0.1,mmol,"4,4′-azobipyridine",azpy,"0.05 mmol, 0.009 g",0.05,mmol,,,,,,,,,,,,,,,,dimethylformamide,DMF,"DMF/ethanol (1:1 v/v), 10 mL total",10,ethanol,EtOH,"DMF/ethanol (1:1 v/v), 10 mL total",,80,80 °C,72,3 days,glass vial (30 mL),,"DMF, ethanol",several times,Activated at 150 °C under 1×10−1 Pa vacuum for 12 h prior to adsorption measurements,150,12,dark red block-shaped crystals,87,,pcu,Zn2(COO)4 paddle-wheel SBU (dinuclear),"triclinic, P-1; a=15.2090(4) Å, b=15.2245(4) Å, c=15.8758(4) Å, α=92.427(1)°, β=99.183(1)°, γ=90.052(1)°",,235,not_reported,not_reported,325,CO2_capture,10.1021/ic500234r,ok,
10.1021/ic500234r,yes,Attempted to fabricate nanoscale version of 2; repeated attempts did not materialize.,,,Zn(NO3)2·6H2O,,"0.1 mmol, 0.03 g",0.1,mmol,,,,,,,,,,,"biphenyl-4,4'-dicarboxylic acid",H2bpdc,"0.1 mmol, 0.024 g",0.1,mmol,"4,4′-azobipyridine",azpy,"0.2 mmol, 0.036 g",0.2,mmol,,,,,,,,,,,,,,,,"N,N-diethylformamide",DEF,"DEF/2-methoxyethanol (1:1 v/v), 10 mL total",10,2-methoxyethanol,,"DEF/2-methoxyethanol (1:1 v/v), 10 mL total",,120,120 °C,72,3 days,glass vial (30 mL),,"DMF, 2-methoxyethanol",several times,Activated at 170 °C under 1×10−1 Pa vacuum for 12 h prior to adsorption measurements,170,12,dark red crystals,75,,,Zn3(μ2-OCO)2(COO)4 trinuclear SBU,"monoclinic, P21/n; a=14.1046(5) Å, b=19.9260(7) Å, c=25.9898(9) Å, α=90°, β=90.005(1)°, γ=90°",,200,not_reported,not_reported,345,CO2_capture,10.1021/ic500234r,ok,
10.1021/ic500234r,yes,Attempted to fabricate nanoscale version of 2; repeated attempts did not materialize.,MOF1N,,Zn(CH3COO)2·2H2O,,"0.1 mmol, 0.022 g",0.1,mmol,,,,,,,,,,,"biphenyl-4,4'-dicarboxylic acid",H2bpdc,"0.1 mmol, 0.024 g",0.1,mmol,"4,4′-azobipyridine",azpy,"0.05 mmol, 0.09 g",0.05,mmol,,,,,,,,,,,,,,,,dimethylformamide,DMF,"DMF/ethanol (1:1 v/v), 10 mL total",10,ethanol,EtOH,"DMF/ethanol (1:1 v/v), 10 mL total",,80,80 °C,72,3 days,glass vial (30 mL),,"DMF, ethanol",several times,Activated at 150 °C under 1×10−1 Pa vacuum for 12 h prior to adsorption measurements,150,12,dark red powder; nanospheres,,"nanospheres, ~40 ± 20 nm diameter (agglomerated)",pcu,"Zn2(COO)4 paddle-wheel SBU (dinuclear), same as bulk 1",,,385,not_reported,not_reported,325,CO2_capture,10.1021/ic500234r,ok,
10.1002/ejic.201500133,yes,"Screened Zr salts/solvents/modulators; many conditions gave non-muconate phases or amorphous (e.g., high H2O equivalents).",ZrIV muconate,,ZrCl4,,"100 mg, 0.43 mmol",0.43,mmol,,,,,,,,,,,"trans,trans-muconic acid",,"61 mg, 0.43 mmol",0.43,mmol,,,,,,,,,,,water,H2O,"20 μL, 1.11 mmol",1.11,mmol,,,,,,dimethylformamide,DMF,3 mL,3,,,,,150,150 °C,24,24 h,sealed glass tube,static,acetone,,"150 °C under vacuum for 12 h; optional MeOH exchange 24 h, then 150 °C under vacuum 12 h",150,12,white precipitate,88,,,Zr6O4(OH)4 12-connected SBU,"cubic; a=20.950(9) Å, V=9194.5(14) Å3",,,not_reported,not_reported,250,,10.1002/ejic.201500133,ok,
10.1002/ejic.201500133,yes,"Screened Zr salts/solvents/modulators; many conditions gave non-muconate phases or amorphous (e.g., high H2O equivalents).",ZrIV muconate,,ZrCl4,,"100 mg, 0.43 mmol",0.43,mmol,,,,,,,,,,,"trans,trans-muconic acid",,"61 mg, 0.43 mmol",0.43,mmol,,,,,,,,,,,concentrated hydrochloric acid,HCl,"36 μL, 0.43 mmol",0.43,mmol,,,,,,dimethylformamide,DMF,3 mL,3,,,,,150,150 °C,24,24 h,sealed glass tube,static,acetone,,"150 °C under vacuum for 12 h; optional MeOH exchange 24 h, then 150 °C under vacuum 12 h",150,12,white precipitate,89,,,Zr6O4(OH)4 12-connected SBU,"cubic; a=21.082(7) Å, V=9369.8(22) Å3",,557,no,no,250,gas_storage;gas_separation,10.1002/ejic.201500133,ok,
10.1039/c7dt01084b,yes,"Without HAc modulator, UiO-66-PYDC showed almost undetectable XRD peaks and zero N2 uptake (poor crystallinity).",UiO-66,,ZrCl4,ZrCl4,462 mg (2 mmol),2,mmol,,,,,,,,,,,terephthalic acid,BDC,330 mg (2 mmol),1.9864,mmol,,,,,,,,,,,"hydrochloric acid (37%, 12 M)",HCl,0.31 mL (4 mmol),0.31,mL,,,,,,dimethylformamide,DMF,34 mL,34,,,,,120,120 °C,24,24 h,50 mL Schott reagent bottle,static,"DMF, then acetone",DMF wash; acetone 3×40 mL at 60 °C for 3 d,80 °C under vacuum for 24 h after solvent exchange,80,24,white powder,,,,Zr6O4(OH)4 cluster,,,1015,not_reported,not_reported,400,I2 delivery,10.1039/c7dt01084b,ok,
10.1039/c7dt01084b,yes,"Without HAc modulator, UiO-66-PYDC showed almost undetectable XRD peaks and zero N2 uptake (poor crystallinity).",UiO-66-PYDC,,ZrCl4,ZrCl4,0.233 g (1 mmol),1,mmol,,,,,,,,,,,"2,5-pyridinedicarboxylic acid",PYDC,0.168 g (1 mmol),1.00527,mmol,,,,,,,,,,,acetic acid,HAc,2 mL,2,mL,,,,,,water,H2O,8 mL,8,,,,,100,100 °C,24,24 h,20 mL screw glass bottle,static,H2O,three times at RT,ethanol exchange at 60 °C for 3 d; then 80 °C under vacuum for 24 h,80,24,white octahedra,,100–300 nm,,Zr6O4(OH)4 cluster,,,953,not_reported,yes,400,I2 delivery,10.1039/c7dt01084b,ok,
10.1039/c7dt01084b,yes,"Without HAc modulator, UiO-66-PYDC showed almost undetectable XRD peaks and zero N2 uptake (poor crystallinity).",UiO-66-PYDC,,ZrCl4,ZrCl4,0.233 g (1 mmol),1,mmol,,,,,,,,,,,"2,5-pyridinedicarboxylic acid",PYDC,0.168 g (1 mmol),1.00527,mmol,,,,,,,,,,,acetic acid,HAc,4 mL,4,mL,,,,,,water,H2O,6 mL,6,,,,,100,100 °C,24,24 h,20 mL screw glass bottle,static,H2O,three times at RT,ethanol exchange at 60 °C for 3 d; then 80 °C under vacuum for 24 h,80,24,white octahedra,,100–300 nm,,Zr6O4(OH)4 cluster,,,1030,not_reported,yes,400,I2 delivery,10.1039/c7dt01084b,ok,
10.1039/c7dt01084b,yes,"Without HAc modulator, UiO-66-PYDC showed almost undetectable XRD peaks and zero N2 uptake (poor crystallinity).",UiO-66-PYDC,,ZrCl4,ZrCl4,0.233 g (1 mmol),1,mmol,,,,,,,,,,,"2,5-pyridinedicarboxylic acid",PYDC,0.168 g (1 mmol),1.00527,mmol,,,,,,,,,,,acetic acid,HAc,6 mL,6,mL,,,,,,water,H2O,4 mL,4,,,,,100,100 °C,24,24 h,20 mL screw glass bottle,static,H2O,three times at RT,ethanol exchange at 60 °C for 3 d; then 80 °C under vacuum for 24 h,80,24,white octahedra,,100–300 nm,,Zr6O4(OH)4 cluster,,,859,not_reported,yes,400,I2 delivery,10.1039/c7dt01084b,ok,
10.1039/c7dt01084b,yes,"Without HAc modulator, UiO-66-PYDC showed almost undetectable XRD peaks and zero N2 uptake (poor crystallinity).",UiO-66-PYDC,,ZrCl4,ZrCl4,0.233 g (1 mmol),1,mmol,,,,,,,,,,,"2,5-pyridinedicarboxylic acid",PYDC,0.168 g (1 mmol),1.00527,mmol,,,,,,,,,,,acetic acid,HAc,8 mL,8,mL,,,,,,water,H2O,2 mL,2,,,,,100,100 °C,24,24 h,20 mL screw glass bottle,static,H2O,three times at RT,ethanol exchange at 60 °C for 3 d; then 80 °C under vacuum for 24 h,80,24,white octahedra,,100–300 nm,,Zr6O4(OH)4 cluster,,,648,not_reported,yes,400,I2 delivery,10.1039/c7dt01084b,ok,
10.1039/c7dt01084b,yes,"Without HAc modulator, UiO-66-PYDC showed almost undetectable XRD peaks and zero N2 uptake (poor crystallinity).",UiO-66-PYDC,,ZrCl4,ZrCl4,0.233 g (1 mmol),1,mmol,,,,,,,,,,,"2,5-pyridinedicarboxylic acid",PYDC,0.168 g (1 mmol),1.00527,mmol,,,,,,,,,,,,,,,,,,,,,acetic acid,HAc,10 mL (pure HAc),10,,,,,100,100 °C,24,24 h,20 mL screw glass bottle,static,H2O,three times at RT,ethanol exchange at 60 °C for 3 d; then 80 °C under vacuum for 24 h,80,24,white octahedra (diminished crystallinity),,100–300 nm,,Zr6O4(OH)4 cluster,,,190,not_reported,yes,400,I2 delivery,10.1039/c7dt01084b,ok,
10.1021/acs.cgd.9b00611,yes,At 60 °C no MOF formed; many conditions gave ZJU-28 or mixtures; Et4NBr gave inconsistent mixtures; phase-pure ZJU-28′ not obtained.,YCM-31,,InCl3,,"291 mg, 1.32 mmol, 1.00 equiv",1.32,mmol,,,,,,,,,,,"4,4′,4″-benzene-1,3,5-triyl-tribenzoic acid",H3BTB,"275 mg, 0.620 mmol, 0.47 equiv",0.62,mmol,,,,,,,,,,,spirocyclic piperidinium chloride,spPPCl,"232 mg, 1.32 mmol, 1.00 equiv",1.32,mmol,,,,,,dimethylformamide,DMF,18 mL,18,"1,4-dioxane",,12 mL,12,120,120 °C,24,24 h,glass scintillation vial with Teflon-lined cap,static,DMF,"3×, 10 mL each",dried in vacuo at room temperature,,,,,,hcb,[In(CO2R)3Cl]− tritopic SBU,,,,not_reported,no,,,10.1021/acs.cgd.9b00611,ok,
