Repository: zzhenglab/MOFinder

# Dataset preparation demonstration

Prepare condition-classification training and holdout files from 146 processed positive records and 175 processed negative records. This demonstration calls `mofinder.datasets.prepare`, including the same condition builder, conflict handling, cluster split, class balancing, and JSONL writer used for the [full dataset](../../data/processed_data_json/README.md).

## Run

From the repository root, with Python 3.10 or later:

```bash
python -m pip install -e ".[curation,datasets]"
python Demo/02_dataset_preparation/mof_dataset_preparation_demo.py --check
```

File: Demo/02_dataset_preparation/input/processed_negative.csv (part 3 of 7)
10.1039/d1mh01663f,yes,"Screened modulator, time, temperature; some conditions gave amorphous/no solid; phase transformations observed.",an iron metal-organic framework with Fe(OH) 1D chain SBU built by organic linker terephthalic acid,MIL-53(Fe),"At 150 °C without modulator, shorter times (2–48 h) give MOF-235(Fe)/mixed, not MIL-53(Fe). At 120 °C, 72 h gives poor crystallinity; ≥168 h gives MIL-68(Fe) then MIL-53(Fe). Acetic acid prevents MIL-53(Fe); with FeCl2 at 150 °C + AA, dissolution by 48 h and Fe2O3 at 168 h. Fe(NO3)3 at 150 °C, 72 h gives amorphous. Evidence: Fig. 3b; SI Fig. S17, S21–S22; text: “no formation of MIL-53(Fe) when acetic acid is present”.","Across Fe–terephthalate syntheses (MOF-235(Fe), MIL-53(Fe), [Fe(DMF)(BDC)], [Fe3O(DMF)3(BDC)3][BF4], MIL-88B(Fe), Fe–BDC-Br), failures arise from modulator identity/loading, Fe-source/counterion, and time/temperature. We list explicit amorphous/no-solid and wrong-phase outcomes and boundary-implied non-working settings from the article and SI.",2,metal_1;modulator_1;temperature_c;time_h,Fe(NO3)3·9H2O,,1.0 mmol,1,mmol,,,,,,,,,,,terephthalic acid,H2BDC,1 mmol,1,mmol,,,,,,,,,,,acetic acid,AA,30.0 mmol,30,mmol,,,,,,dimethylformamide,DMF,10 mL,10,,,,,100,1,120,120.0 °C,2,2.0 h,50 mL Pyrex reagent jar,,DMF,several times,,,,yellow needle-shaped crystals,,0.16 × 0.04 × 0.03 mm,,Fe(OH) 1D chain SBU,polynuclear cluster SBU,"a=6.8403(12), b=10.7142(18), c=10.7928(18) Å, P-1 (150 K)",,,not_reported,not_reported,,,10.1039/d1mh01663f,ok,,,yes,original_reference_notes
10.1039/d1mh01663f,yes,"Screened modulator, time, temperature; some conditions gave amorphous/no solid; phase transformations observed.",an iron metal-organic framework with Fe3O 6-connected SBU and acs topology built by organic linker 2-bromoterephthalic acid,MIL-88B(Fe),"Fe(BF4)2 never yields MIL-88B(Fe) under any modulator/time. Switching linker to 2-bromoterephthalic acid with FeSO4 gives Fe–BDC-Br instead. Fe(NO3)3 at 150 °C, 72 h without modulator gives amorphous material. Evidence: text: “Fe(BF4)2 is the only Fe-source that does not ever yield MIL-88B(Fe)…”; Section 2.5; SI Fig. S28.","Across Fe–terephthalate syntheses (MOF-235(Fe), MIL-53(Fe), [Fe(DMF)(BDC)], [Fe3O(DMF)3(BDC)3][BF4], MIL-88B(Fe), Fe–BDC-Br), failures arise from modulator identity/loading, Fe-source/counterion, and time/temperature. We list explicit amorphous/no-solid and wrong-phase outcomes and boundary-implied non-working settings from the article and SI.",5,metal_1;linker_1,Fe(NO3)3·9H2O,,0.05 mmol,0.05,mmol,,,,,,,,,,,2-bromoterephthalic acid,,0.05 mmol,0.05,mmol,,,,,,,,,,,acetic acid,AA,0.2 mL,,,,,,,,dimethylformamide,DMF,4 mL,4,,,,,12,1,120,120 °C,24,24 h,25 mL Pyrex reagent jar,,DMF,several times,,,,orange hexagonal rod-shaped crystals,,0.13 × 0.03 × 0.03 mm,acs,Fe3O 6-connected SBU,hexanuclear cluster SBU,"a=b=13.9105(12), c=17.6608(13) Å, P63/mmc (150 K)",,,not_reported,not_reported,,,10.1039/d1mh01663f,ok,,,yes,original_reference_notes
10.1039/d1mh01663f,yes,"Screened modulator, time, temperature; some conditions gave amorphous/no solid; phase transformations observed.",an iron metal-organic framework with Fe(OH) 1D chain SBU built by organic linker terephthalic acid,MIL-53(Fe),"FeCl2·4H2O/H2BDC in DMF at 120 °C for 168 h (no modulator) gave MIL-68(Fe) with a MIL-88(Fe) impurity (mixed phases, not MIL-53(Fe)) (text; SI Fig. S21–S22).","Negative conditions for Fe–BDC MOFs under DMF solvothermal synthesis, focused on MOF-235(Fe) and MIL-53(Fe) bases. Failures include amorphous/no solid, dissolution, inorganic Fe2O3, poor-quality alternate phases, and mixed phases.",2,temperature_c;time_h,FeCl2·4H2O,,1 mmol,1,mmol,,,,,,,,,,,terephthalic acid,H2BDC,1 mmol,1,mmol,,,,,,,,,,,,,,,,,,,,,dimethylformamide,DMF,10 mL,10,,,,,100,1,120,120.0 °C,168,168.0 h,50 mL Pyrex reagent jar,,DMF,several times,,,,yellow needle-shaped crystals,,0.16 × 0.04 × 0.03 mm,,Fe(OH) 1D chain SBU,polynuclear cluster SBU,"a=6.8403(12), b=10.7142(18), c=10.7928(18) Å, P-1 (150 K)",,,not_reported,not_reported,,,10.1039/d1mh01663f,ok,,,,
10.1039/d1mh01663f,yes,"Screened modulator, time, temperature; some conditions gave amorphous/no solid; phase transformations observed.",an iron metal-organic framework with Fe(OH) 1D chain SBU built by organic linker terephthalic acid,MIL-53(Fe),FeCl2·4H2O/H2BDC in DMF at 120 °C for 24 h with 5–20 eq acetic acid gave no discernible PXRD peaks (amorphous) (text; SI Fig. S4). Bundled reported AA values.,"Negative conditions for Fe–BDC MOFs under DMF solvothermal synthesis, focused on MOF-235(Fe) and MIL-53(Fe) bases. Failures include amorphous/no solid, dissolution, inorganic Fe2O3, poor-quality alternate phases, and mixed phases.",2,modulator_1;temperature_c;time_h,FeCl2·4H2O,,1 mmol,1,mmol,,,,,,,,,,,terephthalic acid,H2BDC,1 mmol,1,mmol,,,,,,,,,,,acetic acid,AA,5.0 mmol,5,mmol,,,,,,dimethylformamide,DMF,10 mL,10,,,,,100,1,120,120.0 °C,24,24.0 h,50 mL Pyrex reagent jar,,DMF,several times,,,,yellow needle-shaped crystals,,0.16 × 0.04 × 0.03 mm,,Fe(OH) 1D chain SBU,polynuclear cluster SBU,"a=6.8403(12), b=10.7142(18), c=10.7928(18) Å, P-1 (150 K)",,,not_reported,not_reported,,,10.1039/d1mh01663f,ok,,,,
10.1039/d1mh01663f,yes,"Screened modulator, time, temperature; some conditions gave amorphous/no solid; phase transformations observed.",an iron metal-organic framework with Fe(OH) 1D chain SBU built by organic linker terephthalic acid,MIL-53(Fe),FeCl2·4H2O/H2BDC in DMF at 120 °C for 24 h with 5–20 eq acetic acid gave no discernible PXRD peaks (amorphous) (text; SI Fig. S4). Bundled reported AA values.,"Negative conditions for Fe–BDC MOFs under DMF solvothermal synthesis, focused on MOF-235(Fe) and MIL-53(Fe) bases. Failures include amorphous/no solid, dissolution, inorganic Fe2O3, poor-quality alternate phases, and mixed phases.",2,modulator_1;temperature_c;time_h,FeCl2·4H2O,,1 mmol,1,mmol,,,,,,,,,,,terephthalic acid,H2BDC,1 mmol,1,mmol,,,,,,,,,,,acetic acid,AA,10.0 mmol,10,mmol,,,,,,dimethylformamide,DMF,10 mL,10,,,,,100,1,120,120.0 °C,24,24.0 h,50 mL Pyrex reagent jar,,DMF,several times,,,,yellow needle-shaped crystals,,0.16 × 0.04 × 0.03 mm,,Fe(OH) 1D chain SBU,polynuclear cluster SBU,"a=6.8403(12), b=10.7142(18), c=10.7928(18) Å, P-1 (150 K)",,,not_reported,not_reported,,,10.1039/d1mh01663f,ok,,,,
10.1039/d1mh01663f,yes,"Screened modulator, time, temperature; some conditions gave amorphous/no solid; phase transformations observed.",an iron metal-organic framework with Fe(OH) 1D chain SBU built by organic linker terephthalic acid,MIL-53(Fe),FeCl2·4H2O/H2BDC in DMF at 120 °C for 24 h with 5–20 eq acetic acid gave no discernible PXRD peaks (amorphous) (text; SI Fig. S4). Bundled reported AA values.,"Negative conditions for Fe–BDC MOFs under DMF solvothermal synthesis, focused on MOF-235(Fe) and MIL-53(Fe) bases. Failures include amorphous/no solid, dissolution, inorganic Fe2O3, poor-quality alternate phases, and mixed phases.",2,modulator_1;temperature_c;time_h,FeCl2·4H2O,,1 mmol,1,mmol,,,,,,,,,,,terephthalic acid,H2BDC,1 mmol,1,mmol,,,,,,,,,,,acetic acid,AA,20.0 mmol,20,mmol,,,,,,dimethylformamide,DMF,10 mL,10,,,,,100,1,120,120.0 °C,24,24.0 h,50 mL Pyrex reagent jar,,DMF,several times,,,,yellow needle-shaped crystals,,0.16 × 0.04 × 0.03 mm,,Fe(OH) 1D chain SBU,polynuclear cluster SBU,"a=6.8403(12), b=10.7142(18), c=10.7928(18) Å, P-1 (150 K)",,,not_reported,not_reported,,,10.1039/d1mh01663f,ok,,,,
10.1039/d1mh01663f,yes,"Screened modulator, time, temperature; some conditions gave amorphous/no solid; phase transformations observed.",an iron metal-organic framework with Fe3O 6-connected SBU; [FeCl4−] counterion in pores and acs topology built by organic linker terephthalic acid,MOF-235(Fe),"FeCl3 at 120 °C, 24 h: acetic acid (AA) at 20 eq gives amorphous; 30–50 eq diverts to MIL-88B(Fe). HCl gives MIL-53(Fe). With AA present at 120 °C no solid at 4 h. FeCl2 unmodulated gives MIL-101(Fe). Fe(NO3)3 at 150 °C, 72 h gives amorphous. Evidence: Fig. 2; text: “at 20 molar equivalents… no peaks”; Fig. 3; SI Fig. S11, S27, S28.","Across Fe–terephthalate syntheses (MOF-235(Fe), MIL-53(Fe), [Fe(DMF)(BDC)], [Fe3O(DMF)3(BDC)3][BF4], MIL-88B(Fe), Fe–BDC-Br), failures arise from modulator identity/loading, Fe-source/counterion, and time/temperature. We list explicit amorphous/no-solid and wrong-phase outcomes and boundary-implied non-working settings from the article and SI.",1,metal_1;modulator_1;time_h,FeCl2·4H2O,,1.0 mmol,1,mmol,,,,,,,,,,,terephthalic acid,H2BDC,1 mmol,1,mmol,,,,,,,,,,,acetic acid,AA,20.0 mmol,20,mmol,,,,,,dimethylformamide,DMF,10 mL,10,,,,,100,1,120,120 °C,4,4.0 h,50 mL Pyrex reagent jar,,"DMF, DCM",3× each,dried under vacuum overnight,,,,,,acs,Fe3O 6-connected SBU; [FeCl4−] counterion in pores,hexanuclear cluster SBU,,,,not_reported,not_reported,,,10.1039/d1mh01663f,ok,,,yes,original_reference_notes
10.1039/d1mh01663f,yes,"Screened modulator, time, temperature; some conditions gave amorphous/no solid; phase transformations observed.",an iron metal-organic framework with Fe3O 6-connected SBU; [FeCl4−] counterion in pores and acs topology built by organic linker terephthalic acid,MOF-235(Fe),"FeCl3 at 120 °C, 24 h: acetic acid (AA) at 20 eq gives amorphous; 30–50 eq diverts to MIL-88B(Fe). HCl gives MIL-53(Fe). With AA present at 120 °C no solid at 4 h. FeCl2 unmodulated gives MIL-101(Fe). Fe(NO3)3 at 150 °C, 72 h gives amorphous. Evidence: Fig. 2; text: “at 20 molar equivalents… no peaks”; Fig. 3; SI Fig. S11, S27, S28.","Across Fe–terephthalate syntheses (MOF-235(Fe), MIL-53(Fe), [Fe(DMF)(BDC)], [Fe3O(DMF)3(BDC)3][BF4], MIL-88B(Fe), Fe–BDC-Br), failures arise from modulator identity/loading, Fe-source/counterion, and time/temperature. We list explicit amorphous/no-solid and wrong-phase outcomes and boundary-implied non-working settings from the article and SI.",1,metal_1;modulator_1;time_h,FeCl2·4H2O,,1.0 mmol,1,mmol,,,,,,,,,,,terephthalic acid,H2BDC,1 mmol,1,mmol,,,,,,,,,,,hydrochloric acid,,1.0 mmol,1,mmol,,,,,,dimethylformamide,DMF,10 mL,10,,,,,100,1,120,120 °C,4,4.0 h,50 mL Pyrex reagent jar,,"DMF, DCM",3× each,dried under vacuum overnight,,,,,,acs,Fe3O 6-connected SBU; [FeCl4−] counterion in pores,hexanuclear cluster SBU,,,,not_reported,not_reported,,,10.1039/d1mh01663f,ok,,,yes,original_reference_notes
10.1016/j.ica.2012.01.011,yes,"Other diphosphonate/ligand combinations gave intractable microcrystalline mixtures; only L5 or L7 with 1,4-butylenediphosphonic acid yielded crystals.","a copper metal-organic framework with {Cu2Mo6O18(H2O)(O3P)2}n chain via Cu(II) linkers built by organic linkers 1,2-ethylenediphosphonic acid and N1,N1,N5,N5-tetrakis(2-pyridylmethyl)pentane-1,5-diamine",,"Against the L5/1,4-butylenediphosphonic acid base (success 2), replace the diphosphonate with 1,2-ethylenediphosphonic acid or 1,3-propylenediphosphonic acid. The text states only n=4 gave crystals; others gave intractable microcrystalline mixtures. Amounts carried from base.","Cu–Mo–diphosphonate frameworks formed only with 1,4-butylenediphosphonic acid and L5 or L7; other diphosphonate lengths (n=2–3) or nitrogen ligands (L4, L6, L8) gave intractable microcrystalline mixtures. Plans substitute these nonworking linkers against each successful base under the same hydrothermal HF conditions.",2,linker_1,Cu(CH3COO)2,,"0.046 g, 0.38 mmol",0.38,mmol,MoO3,,"0.130 g, 0.90 mmol",0.9,mmol,,,,,,"1,2-ethylenediphosphonic acid",,0.275 mmol,0.275,mmol,"N1,N1,N5,N5-tetrakis(2-pyridylmethyl)pentane-1,5-diamine",L5,"0.050 g, 0.107 mmol",0.107,mmol,,,,,,hydrofluoric acid (48 wt.% in H2O),HF,160 ?L,,,,,,,,water,H2O,10 mL,10,,,,,38,1.38,100,100 °C,48,48 h,Teflon-lined autoclave (23 mL PTFE-lined stainless steel container),static,,,,,,green needles,45,,,{Cu2Mo6O18(H2O)(O3P)2}n chain via Cu(II) linkers,1D rod SBU (coordination chain),"a=19.113(3) Å, b=18.617(3) Å, c=18.959(2) Å, Pnma",,,not_reported,not_reported,,,10.1016/j.ica.2012.01.011,ok,,,,
10.1016/j.ica.2012.01.011,yes,"Other diphosphonate/ligand combinations gave intractable microcrystalline mixtures; only L5 or L7 with 1,4-butylenediphosphonic acid yielded crystals.","a copper metal-organic framework with {Cu2Mo6O18(H2O)(O3P)2}n chain via Cu(II) linkers built by organic linkers 1,3-propylenediphosphonic acid and N1,N1,N5,N5-tetrakis(2-pyridylmethyl)pentane-1,5-diamine",,"Against the L5/1,4-butylenediphosphonic acid base (success 2), replace the diphosphonate with 1,2-ethylenediphosphonic acid or 1,3-propylenediphosphonic acid. The text states only n=4 gave crystals; others gave intractable microcrystalline mixtures. Amounts carried from base.","Cu–Mo–diphosphonate frameworks formed only with 1,4-butylenediphosphonic acid and L5 or L7; other diphosphonate lengths (n=2–3) or nitrogen ligands (L4, L6, L8) gave intractable microcrystalline mixtures. Plans substitute these nonworking linkers against each successful base under the same hydrothermal HF conditions.",2,linker_1,Cu(CH3COO)2,,"0.046 g, 0.38 mmol",0.38,mmol,MoO3,,"0.130 g, 0.90 mmol",0.9,mmol,,,,,,"1,3-propylenediphosphonic acid",,0.275 mmol,0.275,mmol,"N1,N1,N5,N5-tetrakis(2-pyridylmethyl)pentane-1,5-diamine",L5,"0.050 g, 0.107 mmol",0.107,mmol,,,,,,hydrofluoric acid (48 wt.% in H2O),HF,160 ?L,,,,,,,,water,H2O,10 mL,10,,,,,38,1.38,100,100 °C,48,48 h,Teflon-lined autoclave (23 mL PTFE-lined stainless steel container),static,,,,,,green needles,45,,,{Cu2Mo6O18(H2O)(O3P)2}n chain via Cu(II) linkers,1D rod SBU (coordination chain),"a=19.113(3) Å, b=18.617(3) Å, c=18.959(2) Å, Pnma",,,not_reported,not_reported,,,10.1016/j.ica.2012.01.011,ok,,,,
10.1016/j.ica.2012.01.011,yes,"Other diphosphonate/ligand combinations gave intractable microcrystalline mixtures; only L5 or L7 with 1,4-butylenediphosphonic acid yielded crystals.","a copper metal-organic framework with {Cu2Mo6O18(H2O)(O3P)2}n chain via Cu(II) linkers built by organic linkers 1,4-butylenediphosphonic acid and N1,N1,N4,N4-tetrakis(2-pyridylmethyl)butane-1,4-diamine",,"Against the L5/1,4-butylenediphosphonic acid base (success 2), substitute other Ln from the reported n=4–8 series (L4, L6, L8). Only L5 and L7 crystallized; other Ln gave intractable microcrystalline mixtures. Amounts for substitutes carried from the base per substitution allowance.","Cu–Mo–diphosphonate frameworks formed only with 1,4-butylenediphosphonic acid and L5 or L7; other diphosphonate lengths (n=2–3) or nitrogen ligands (L4, L6, L8) gave intractable microcrystalline mixtures. Plans substitute these nonworking linkers against each successful base under the same hydrothermal HF conditions.",2,linker_2,Cu(CH3COO)2,,"0.046 g, 0.38 mmol",0.38,mmol,MoO3,,"0.130 g, 0.90 mmol",0.9,mmol,,,,,,"1,4-butylenediphosphonic acid",,"0.060 g, 0.275 mmol",0.275,mmol,"N1,N1,N4,N4-tetrakis(2-pyridylmethyl)butane-1,4-diamine",L4,0.107 mmol,0.107,mmol,,,,,,hydrofluoric acid (48 wt.% in H2O),HF,160 ?L,,,,,,,,water,H2O,10 mL,10,,,,,38,1.38,100,100 °C,48,48 h,Teflon-lined autoclave (23 mL PTFE-lined stainless steel container),static,,,,,,green needles,45,,,{Cu2Mo6O18(H2O)(O3P)2}n chain via Cu(II) linkers,1D rod SBU (coordination chain),"a=19.113(3) Å, b=18.617(3) Å, c=18.959(2) Å, Pnma",,,not_reported,not_reported,,,10.1016/j.ica.2012.01.011,ok,,,,
10.1016/j.ica.2012.01.011,yes,"Other diphosphonate/ligand combinations gave intractable microcrystalline mixtures; only L5 or L7 with 1,4-butylenediphosphonic acid yielded crystals.","a copper metal-organic framework with {Cu2Mo6O18(H2O)(O3P)2}n chain via Cu(II) linkers built by organic linkers 1,4-butylenediphosphonic acid and N1,N1,N6,N6-tetrakis(2-pyridylmethyl)hexane-1,6-diamine",,"Against the L5/1,4-butylenediphosphonic acid base (success 2), substitute other Ln from the reported n=4–8 series (L4, L6, L8). Only L5 and L7 crystallized; other Ln gave intractable microcrystalline mixtures. Amounts for substitutes carried from the base per substitution allowance.","Cu–Mo–diphosphonate frameworks formed only with 1,4-butylenediphosphonic acid and L5 or L7; other diphosphonate lengths (n=2–3) or nitrogen ligands (L4, L6, L8) gave intractable microcrystalline mixtures. Plans substitute these nonworking linkers against each successful base under the same hydrothermal HF conditions.",2,linker_2,Cu(CH3COO)2,,"0.046 g, 0.38 mmol",0.38,mmol,MoO3,,"0.130 g, 0.90 mmol",0.9,mmol,,,,,,"1,4-butylenediphosphonic acid",,"0.060 g, 0.275 mmol",0.275,mmol,"N1,N1,N6,N6-tetrakis(2-pyridylmethyl)hexane-1,6-diamine",L6,0.107 mmol,0.107,mmol,,,,,,hydrofluoric acid (48 wt.% in H2O),HF,160 ?L,,,,,,,,water,H2O,10 mL,10,,,,,38,1.38,100,100 °C,48,48 h,Teflon-lined autoclave (23 mL PTFE-lined stainless steel container),static,,,,,,green needles,45,,,{Cu2Mo6O18(H2O)(O3P)2}n chain via Cu(II) linkers,1D rod SBU (coordination chain),"a=19.113(3) Å, b=18.617(3) Å, c=18.959(2) Å, Pnma",,,not_reported,not_reported,,,10.1016/j.ica.2012.01.011,ok,,,,
10.1016/j.ica.2012.01.011,yes,"Other diphosphonate/ligand combinations gave intractable microcrystalline mixtures; only L5 or L7 with 1,4-butylenediphosphonic acid yielded crystals.","a copper metal-organic framework with {Cu2Mo6O18(H2O)(O3P)2}n chain via Cu(II) linkers built by organic linkers 1,4-butylenediphosphonic acid and N1,N1,N8,N8-tetrakis(2-pyridylmethyl)octane-1,8-diamine",,"Against the L5/1,4-butylenediphosphonic acid base (success 2), substitute other Ln from the reported n=4–8 series (L4, L6, L8). Only L5 and L7 crystallized; other Ln gave intractable microcrystalline mixtures. Amounts for substitutes carried from the base per substitution allowance.","Cu–Mo–diphosphonate frameworks formed only with 1,4-butylenediphosphonic acid and L5 or L7; other diphosphonate lengths (n=2–3) or nitrogen ligands (L4, L6, L8) gave intractable microcrystalline mixtures. Plans substitute these nonworking linkers against each successful base under the same hydrothermal HF conditions.",2,linker_2,Cu(CH3COO)2,,"0.046 g, 0.38 mmol",0.38,mmol,MoO3,,"0.130 g, 0.90 mmol",0.9,mmol,,,,,,"1,4-butylenediphosphonic acid",,"0.060 g, 0.275 mmol",0.275,mmol,"N1,N1,N8,N8-tetrakis(2-pyridylmethyl)octane-1,8-diamine",L8,0.107 mmol,0.107,mmol,,,,,,hydrofluoric acid (48 wt.% in H2O),HF,160 ?L,,,,,,,,water,H2O,10 mL,10,,,,,38,1.38,100,100 °C,48,48 h,Teflon-lined autoclave (23 mL PTFE-lined stainless steel container),static,,,,,,green needles,45,,,{Cu2Mo6O18(H2O)(O3P)2}n chain via Cu(II) linkers,1D rod SBU (coordination chain),"a=19.113(3) Å, b=18.617(3) Å, c=18.959(2) Å, Pnma",,,not_reported,not_reported,,,10.1016/j.ica.2012.01.011,ok,,,,
10.1016/j.ica.2012.01.011,yes,"Other diphosphonate/ligand combinations gave intractable microcrystalline mixtures; only L5 or L7 with 1,4-butylenediphosphonic acid yielded crystals.","a copper metal-organic framework with {Cu2Mo5O15(O3P)2}n chain via Cu(II) linkers built by organic linkers 1,2-ethylenediphosphonic acid and N1,N1,N7,N7-tetrakis(2-pyridylmethyl)heptane-1,7-diamine",,"Against the L7/1,4-butylenediphosphonic acid base (success 1), replace the diphosphonate with the other investigated tether lengths (n=2 or 3): 1,2-ethylenediphosphonic acid or 1,3-propylenediphosphonic acid. The article reports only n=4 gave crystals; others produced intractable microcrystalline mixtures. Amounts carried from base.","Cu–Mo–diphosphonate frameworks formed only with 1,4-butylenediphosphonic acid and L5 or L7; other diphosphonate lengths (n=2–3) or nitrogen ligands (L4, L6, L8) gave intractable microcrystalline mixtures. Plans substitute these nonworking linkers against each successful base under the same hydrothermal HF conditions.",1,linker_1,Cu(CH3COO)2,,"0.046 g, 0.38 mmol",0.38,mmol,MoO3,,"0.130 g, 0.90 mmol",0.9,mmol,,,,,,"1,2-ethylenediphosphonic acid",,0.35 mmol,0.35,mmol,"N1,N1,N7,N7-tetrakis(2-pyridylmethyl)heptane-1,7-diamine",L7,"0.100 g, 0.20 mmol",0.2,mmol,,,,,,hydrofluoric acid (48 wt.% in H2O),HF,210 ?L,,,,,,,,water,H2O,10 mL,10,,,,,38,1.09,100,100 °C,48,48 h,Teflon-lined autoclave (23 mL PTFE-lined stainless steel container),static,,,,,,dark green crystals,38,,,{Cu2Mo5O15(O3P)2}n chain via Cu(II) linkers,1D rod SBU (coordination chain),"a=19.469(1) Å, b=22.026(1) Å, c=13.2319(7) Å, ?=117.7(1)°, C2/c",,,not_reported,not_reported,,,10.1016/j.ica.2012.01.011,ok,,,,
10.1016/j.ica.2012.01.011,yes,"Other diphosphonate/ligand combinations gave intractable microcrystalline mixtures; only L5 or L7 with 1,4-butylenediphosphonic acid yielded crystals.","a copper metal-organic framework with {Cu2Mo5O15(O3P)2}n chain via Cu(II) linkers built by organic linkers 1,3-propylenediphosphonic acid and N1,N1,N7,N7-tetrakis(2-pyridylmethyl)heptane-1,7-diamine",,"Against the L7/1,4-butylenediphosphonic acid base (success 1), replace the diphosphonate with the other investigated tether lengths (n=2 or 3): 1,2-ethylenediphosphonic acid or 1,3-propylenediphosphonic acid. The article reports only n=4 gave crystals; others produced intractable microcrystalline mixtures. Amounts carried from base.","Cu–Mo–diphosphonate frameworks formed only with 1,4-butylenediphosphonic acid and L5 or L7; other diphosphonate lengths (n=2–3) or nitrogen ligands (L4, L6, L8) gave intractable microcrystalline mixtures. Plans substitute these nonworking linkers against each successful base under the same hydrothermal HF conditions.",1,linker_1,Cu(CH3COO)2,,"0.046 g, 0.38 mmol",0.38,mmol,MoO3,,"0.130 g, 0.90 mmol",0.9,mmol,,,,,,"1,3-propylenediphosphonic acid",,0.35 mmol,0.35,mmol,"N1,N1,N7,N7-tetrakis(2-pyridylmethyl)heptane-1,7-diamine",L7,"0.100 g, 0.20 mmol",0.2,mmol,,,,,,hydrofluoric acid (48 wt.% in H2O),HF,210 ?L,,,,,,,,water,H2O,10 mL,10,,,,,38,1.09,100,100 °C,48,48 h,Teflon-lined autoclave (23 mL PTFE-lined stainless steel container),static,,,,,,dark green crystals,38,,,{Cu2Mo5O15(O3P)2}n chain via Cu(II) linkers,1D rod SBU (coordination chain),"a=19.469(1) Å, b=22.026(1) Å, c=13.2319(7) Å, ?=117.7(1)°, C2/c",,,not_reported,not_reported,,,10.1016/j.ica.2012.01.011,ok,,,,
10.1016/j.ica.2012.01.011,yes,"Other diphosphonate/ligand combinations gave intractable microcrystalline mixtures; only L5 or L7 with 1,4-butylenediphosphonic acid yielded crystals.","a copper metal-organic framework with {Cu2Mo5O15(O3P)2}n chain via Cu(II) linkers built by organic linkers 1,4-butylenediphosphonic acid and N1,N1,N4,N4-tetrakis(2-pyridylmethyl)butane-1,4-diamine",,"Against the L7/1,4-butylenediphosphonic acid base (success 1), substitute other Ln from the reported n=4–8 series (L4, L6, L8). The paper states only L5 and L7 yielded crystals; others gave intractable microcrystalline mixtures. Amounts for substitutes carried from the base per substitution allowance.","Cu–Mo–diphosphonate frameworks formed only with 1,4-butylenediphosphonic acid and L5 or L7; other diphosphonate lengths (n=2–3) or nitrogen ligands (L4, L6, L8) gave intractable microcrystalline mixtures. Plans substitute these nonworking linkers against each successful base under the same hydrothermal HF conditions.",1,linker_2,Cu(CH3COO)2,,"0.046 g, 0.38 mmol",0.38,mmol,MoO3,,"0.130 g, 0.90 mmol",0.9,mmol,,,,,,"1,4-butylenediphosphonic acid",,"0.076 g, 0.35 mmol",0.35,mmol,"N1,N1,N4,N4-tetrakis(2-pyridylmethyl)butane-1,4-diamine",L4,0.2 mmol,0.2,mmol,,,,,,hydrofluoric acid (48 wt.% in H2O),HF,210 ?L,,,,,,,,water,H2O,10 mL,10,,,,,38,1.09,100,100 °C,48,48 h,Teflon-lined autoclave (23 mL PTFE-lined stainless steel container),static,,,,,,dark green crystals,38,,,{Cu2Mo5O15(O3P)2}n chain via Cu(II) linkers,1D rod SBU (coordination chain),"a=19.469(1) Å, b=22.026(1) Å, c=13.2319(7) Å, ?=117.7(1)°, C2/c",,,not_reported,not_reported,,,10.1016/j.ica.2012.01.011,ok,,,,
10.1016/j.ica.2012.01.011,yes,"Other diphosphonate/ligand combinations gave intractable microcrystalline mixtures; only L5 or L7 with 1,4-butylenediphosphonic acid yielded crystals.","a copper metal-organic framework with {Cu2Mo5O15(O3P)2}n chain via Cu(II) linkers built by organic linkers 1,4-butylenediphosphonic acid and N1,N1,N6,N6-tetrakis(2-pyridylmethyl)hexane-1,6-diamine",,"Against the L7/1,4-butylenediphosphonic acid base (success 1), substitute other Ln from the reported n=4–8 series (L4, L6, L8). The paper states only L5 and L7 yielded crystals; others gave intractable microcrystalline mixtures. Amounts for substitutes carried from the base per substitution allowance.","Cu–Mo–diphosphonate frameworks formed only with 1,4-butylenediphosphonic acid and L5 or L7; other diphosphonate lengths (n=2–3) or nitrogen ligands (L4, L6, L8) gave intractable microcrystalline mixtures. Plans substitute these nonworking linkers against each successful base under the same hydrothermal HF conditions.",1,linker_2,Cu(CH3COO)2,,"0.046 g, 0.38 mmol",0.38,mmol,MoO3,,"0.130 g, 0.90 mmol",0.9,mmol,,,,,,"1,4-butylenediphosphonic acid",,"0.076 g, 0.35 mmol",0.35,mmol,"N1,N1,N6,N6-tetrakis(2-pyridylmethyl)hexane-1,6-diamine",L6,0.2 mmol,0.2,mmol,,,,,,hydrofluoric acid (48 wt.% in H2O),HF,210 ?L,,,,,,,,water,H2O,10 mL,10,,,,,38,1.09,100,100 °C,48,48 h,Teflon-lined autoclave (23 mL PTFE-lined stainless steel container),static,,,,,,dark green crystals,38,,,{Cu2Mo5O15(O3P)2}n chain via Cu(II) linkers,1D rod SBU (coordination chain),"a=19.469(1) Å, b=22.026(1) Å, c=13.2319(7) Å, ?=117.7(1)°, C2/c",,,not_reported,not_reported,,,10.1016/j.ica.2012.01.011,ok,,,,
10.1016/j.ica.2012.01.011,yes,"Other diphosphonate/ligand combinations gave intractable microcrystalline mixtures; only L5 or L7 with 1,4-butylenediphosphonic acid yielded crystals.","a copper metal-organic framework with {Cu2Mo5O15(O3P)2}n chain via Cu(II) linkers built by organic linkers 1,4-butylenediphosphonic acid and N1,N1,N8,N8-tetrakis(2-pyridylmethyl)octane-1,8-diamine",,"Against the L7/1,4-butylenediphosphonic acid base (success 1), substitute other Ln from the reported n=4–8 series (L4, L6, L8). The paper states only L5 and L7 yielded crystals; others gave intractable microcrystalline mixtures. Amounts for substitutes carried from the base per substitution allowance.","Cu–Mo–diphosphonate frameworks formed only with 1,4-butylenediphosphonic acid and L5 or L7; other diphosphonate lengths (n=2–3) or nitrogen ligands (L4, L6, L8) gave intractable microcrystalline mixtures. Plans substitute these nonworking linkers against each successful base under the same hydrothermal HF conditions.",1,linker_2,Cu(CH3COO)2,,"0.046 g, 0.38 mmol",0.38,mmol,MoO3,,"0.130 g, 0.90 mmol",0.9,mmol,,,,,,"1,4-butylenediphosphonic acid",,"0.076 g, 0.35 mmol",0.35,mmol,"N1,N1,N8,N8-tetrakis(2-pyridylmethyl)octane-1,8-diamine",L8,0.2 mmol,0.2,mmol,,,,,,hydrofluoric acid (48 wt.% in H2O),HF,210 ?L,,,,,,,,water,H2O,10 mL,10,,,,,38,1.09,100,100 °C,48,48 h,Teflon-lined autoclave (23 mL PTFE-lined stainless steel container),static,,,,,,dark green crystals,38,,,{Cu2Mo5O15(O3P)2}n chain via Cu(II) linkers,1D rod SBU (coordination chain),"a=19.469(1) Å, b=22.026(1) Å, c=13.2319(7) Å, ?=117.7(1)°, C2/c",,,not_reported,not_reported,,,10.1016/j.ica.2012.01.011,ok,,,,
10.1039/b713705b,yes,"Solvo-/hydrothermal screenings with varied solvents, times, temperatures, and cooling gave only amorphous solids.","a copper metal-organic framework with Cu(II) square pyramidal; 3-connected Cu nodes with 6-connected PTMHC; two interpenetrating pcu nets cross-linked by bipy built by organic linkers hexacarboxylic polychlorotriphenylmethyl radical and 4,4'-bipyridine",,"Failed solvo-/hydrothermal screening prior to adopting room?temperature slow diffusion for 1: authors state that varying solvent mixtures, reaction times, temperatures and cooling rates always gave amorphous solids. Represented with estimated, representative values: temperatures 100/140/180 °C and times 12/48 h; solvent mixtures H2O/THF and H2O/EtOH (solvents used elsewhere in this paper). Cooling-rate variation not representable in schema. Lists trimmed to satisfy the ?12 ceiling for estimated-dimension combinations.","Solvo-/hydrothermal screens for the Cu–PTMHC–bipy framework (1) using varied solvent mixtures, temperatures, times and cooling rates gave only amorphous solids before room?temperature slow diffusion succeeded. Plans reflect those failed thermal conditions against the successful recipe.",1,solvent_main;solvent_secondary;temperature_c;time_h,Cu2(MeCOO)4·2H2O,,"0.038 g, 0.095 mmol",0.095,mmol,,,,,,,,,,,hexacarboxylic polychlorotriphenylmethyl radical,PTMHC,"0.05 g, 0.063 mmol",0.063,mmol,"4,4'-bipyridine",bipy,"0.030 g, 0.20 mmol",0.2,mmol,,,,,,,,,,,,,,,,water,H2O,10.0 mL,10,tetrahydrofuran,THF,10.0 mL,10,10,1.51,100,100 °C,12,12.0 h,,static,,,,,,dark red crystals,29,,,Cu(II) square pyramidal; 3-connected Cu nodes with 6-connected PTMHC; two interpenetrating pcu nets cross-linked by bipy,trinuclear cluster SBU,"a=22.3534(4) Å, c=41.1462(3) Å, R-3c (Trigonal)",,,not_reported,not_reported,,,10.1039/b713705b,ok,,,,
10.1039/b713705b,yes,"Solvo-/hydrothermal screenings with varied solvents, times, temperatures, and cooling gave only amorphous solids.","a copper metal-organic framework with Cu(II) square pyramidal; 3-connected Cu nodes with 6-connected PTMHC; two interpenetrating pcu nets cross-linked by bipy built by organic linkers hexacarboxylic polychlorotriphenylmethyl radical and 4,4'-bipyridine",,"Failed solvo-/hydrothermal screening prior to adopting room?temperature slow diffusion for 1: authors state that varying solvent mixtures, reaction times, temperatures and cooling rates always gave amorphous solids. Represented with estimated, representative values: temperatures 100/140/180 °C and times 12/48 h; solvent mixtures H2O/THF and H2O/EtOH (solvents used elsewhere in this paper). Cooling-rate variation not representable in schema. Lists trimmed to satisfy the ?12 ceiling for estimated-dimension combinations.","Solvo-/hydrothermal screens for the Cu–PTMHC–bipy framework (1) using varied solvent mixtures, temperatures, times and cooling rates gave only amorphous solids before room?temperature slow diffusion succeeded. Plans reflect those failed thermal conditions against the successful recipe.",1,solvent_main;solvent_secondary;temperature_c;time_h,Cu2(MeCOO)4·2H2O,,"0.038 g, 0.095 mmol",0.095,mmol,,,,,,,,,,,hexacarboxylic polychlorotriphenylmethyl radical,PTMHC,"0.05 g, 0.063 mmol",0.063,mmol,"4,4'-bipyridine",bipy,"0.030 g, 0.20 mmol",0.2,mmol,,,,,,,,,,,,,,,,water,H2O,10.0 mL,10,tetrahydrofuran,THF,10.0 mL,10,10,1.51,100,100 °C,48,48.0 h,,static,,,,,,dark red crystals,29,,,Cu(II) square pyramidal; 3-connected Cu nodes with 6-connected PTMHC; two interpenetrating pcu nets cross-linked by bipy,trinuclear cluster SBU,"a=22.3534(4) Å, c=41.1462(3) Å, R-3c (Trigonal)",,,not_reported,not_reported,,,10.1039/b713705b,ok,,,,
10.1039/b713705b,yes,"Solvo-/hydrothermal screenings with varied solvents, times, temperatures, and cooling gave only amorphous solids.","a copper metal-organic framework with Cu(II) square pyramidal; 3-connected Cu nodes with 6-connected PTMHC; two interpenetrating pcu nets cross-linked by bipy built by organic linkers hexacarboxylic polychlorotriphenylmethyl radical and 4,4'-bipyridine",,"Failed solvo-/hydrothermal screening prior to adopting room?temperature slow diffusion for 1: authors state that varying solvent mixtures, reaction times, temperatures and cooling rates always gave amorphous solids. Represented with estimated, representative values: temperatures 100/140/180 °C and times 12/48 h; solvent mixtures H2O/THF and H2O/EtOH (solvents used elsewhere in this paper). Cooling-rate variation not representable in schema. Lists trimmed to satisfy the ?12 ceiling for estimated-dimension combinations.","Solvo-/hydrothermal screens for the Cu–PTMHC–bipy framework (1) using varied solvent mixtures, temperatures, times and cooling rates gave only amorphous solids before room?temperature slow diffusion succeeded. Plans reflect those failed thermal conditions against the successful recipe.",1,solvent_main;solvent_secondary;temperature_c;time_h,Cu2(MeCOO)4·2H2O,,"0.038 g, 0.095 mmol",0.095,mmol,,,,,,,,,,,hexacarboxylic polychlorotriphenylmethyl radical,PTMHC,"0.05 g, 0.063 mmol",0.063,mmol,"4,4'-bipyridine",bipy,"0.030 g, 0.20 mmol",0.2,mmol,,,,,,,,,,,,,,,,water,H2O,10.0 mL,10,ethanol,EtOH,10.0 mL,10,10,1.51,100,100 °C,12,12.0 h,,static,,,,,,dark red crystals,29,,,Cu(II) square pyramidal; 3-connected Cu nodes with 6-connected PTMHC; two interpenetrating pcu nets cross-linked by bipy,trinuclear cluster SBU,"a=22.3534(4) Å, c=41.1462(3) Å, R-3c (Trigonal)",,,not_reported,not_reported,,,10.1039/b713705b,ok,,,,
10.1039/b713705b,yes,"Solvo-/hydrothermal screenings with varied solvents, times, temperatures, and cooling gave only amorphous solids.","a copper metal-organic framework with Cu(II) square pyramidal; 3-connected Cu nodes with 6-connected PTMHC; two interpenetrating pcu nets cross-linked by bipy built by organic linkers hexacarboxylic polychlorotriphenylmethyl radical and 4,4'-bipyridine",,"Failed solvo-/hydrothermal screening prior to adopting room?temperature slow diffusion for 1: authors state that varying solvent mixtures, reaction times, temperatures and cooling rates always gave amorphous solids. Represented with estimated, representative values: temperatures 100/140/180 °C and times 12/48 h; solvent mixtures H2O/THF and H2O/EtOH (solvents used elsewhere in this paper). Cooling-rate variation not representable in schema. Lists trimmed to satisfy the ?12 ceiling for estimated-dimension combinations.","Solvo-/hydrothermal screens for the Cu–PTMHC–bipy framework (1) using varied solvent mixtures, temperatures, times and cooling rates gave only amorphous solids before room?temperature slow diffusion succeeded. Plans reflect those failed thermal conditions against the successful recipe.",1,solvent_main;solvent_secondary;temperature_c;time_h,Cu2(MeCOO)4·2H2O,,"0.038 g, 0.095 mmol",0.095,mmol,,,,,,,,,,,hexacarboxylic polychlorotriphenylmethyl radical,PTMHC,"0.05 g, 0.063 mmol",0.063,mmol,"4,4'-bipyridine",bipy,"0.030 g, 0.20 mmol",0.2,mmol,,,,,,,,,,,,,,,,water,H2O,10.0 mL,10,ethanol,EtOH,10.0 mL,10,10,1.51,100,100 °C,48,48.0 h,,static,,,,,,dark red crystals,29,,,Cu(II) square pyramidal; 3-connected Cu nodes with 6-connected PTMHC; two interpenetrating pcu nets cross-linked by bipy,trinuclear cluster SBU,"a=22.3534(4) Å, c=41.1462(3) Å, R-3c (Trigonal)",,,not_reported,not_reported,,,10.1039/b713705b,ok,,,,
10.1021/ic000209d,yes,Other trivalent lanthanide analogues were not successful.,"a lanthanum metal-organic framework with Er(III) 9-coordinate; carboxylate-bridged built by organic linker cis,cis-1,3,5-cyclohexanetricarboxylic acid",[Er(C9H9O6)(H2O)2]·2.5H2O,"Paper states other trivalent lanthanide analogues could not be synthesized. Represented as substituting Er(NO3)3·5H2O with representative Ln(III) nitrate hydrates at the same molar amount under the same hydrothermal conditions (water, 170 °C, 24 h). Class-level substitution per allowance; amounts carried from base.",Target [Er(C9H9O6)(H2O)2]·2.5H2O was made hydrothermally in water. Authors report attempts with other trivalent lanthanides were unsuccessful; post-synthesis dehydration gave amorphous/altered phases (excluded). Negative plan represents Ln(III) substitutions under the same hydrothermal recipe using representative nitrate salts.,1,metal_1,La(NO3)3·6H2O,,0.8 mmol,0.8,mmol,,,,,,,,,,,"cis,cis-1,3,5-cyclohexanetricarboxylic acid",H3CTC,"0.216 g, 1.0 mmol",1,mmol,,,,,,,,,,,,,,,,,,,,,water,H2O,15 mL,15,,,,,53,0.8,170,170 °C,24,24 h,Teflon-lined Parr bomb,static,"water, ethanol, acetone",thoroughly,air-dried,,,"large, pink crystals",80,0.12 × 0.10 × 0.04 mm,,Er(III) 9-coordinate; carboxylate-bridged,3D multinodal connectivity,"a=13.4186(2) Å, b=12.2468(2) Å, c=15.9193(3) Å, ?=92.1430(10)°, C 2/c",4.7,,not_reported,not_reported,480,,10.1021/ic000209d,ok,,,,
10.1021/ic000209d,yes,Other trivalent lanthanide analogues were not successful.,"a cerium metal-organic framework with Er(III) 9-coordinate; carboxylate-bridged built by organic linker cis,cis-1,3,5-cyclohexanetricarboxylic acid",[Er(C9H9O6)(H2O)2]·2.5H2O,"Paper states other trivalent lanthanide analogues could not be synthesized. Represented as substituting Er(NO3)3·5H2O with representative Ln(III) nitrate hydrates at the same molar amount under the same hydrothermal conditions (water, 170 °C, 24 h). Class-level substitution per allowance; amounts carried from base.",Target [Er(C9H9O6)(H2O)2]·2.5H2O was made hydrothermally in water. Authors report attempts with other trivalent lanthanides were unsuccessful; post-synthesis dehydration gave amorphous/altered phases (excluded). Negative plan represents Ln(III) substitutions under the same hydrothermal recipe using representative nitrate salts.,1,metal_1,Ce(NO3)3·6H2O,,0.8 mmol,0.8,mmol,,,,,,,,,,,"cis,cis-1,3,5-cyclohexanetricarboxylic acid",H3CTC,"0.216 g, 1.0 mmol",1,mmol,,,,,,,,,,,,,,,,,,,,,water,H2O,15 mL,15,,,,,53,0.8,170,170 °C,24,24 h,Teflon-lined Parr bomb,static,"water, ethanol, acetone",thoroughly,air-dried,,,"large, pink crystals",80,0.12 × 0.10 × 0.04 mm,,Er(III) 9-coordinate; carboxylate-bridged,3D multinodal connectivity,"a=13.4186(2) Å, b=12.2468(2) Å, c=15.9193(3) Å, ?=92.1430(10)°, C 2/c",4.7,,not_reported,not_reported,480,,10.1021/ic000209d,ok,,,,
10.1021/ic000209d,yes,Other trivalent lanthanide analogues were not successful.,"a praseodymium metal-organic framework with Er(III) 9-coordinate; carboxylate-bridged built by organic linker cis,cis-1,3,5-cyclohexanetricarboxylic acid",[Er(C9H9O6)(H2O)2]·2.5H2O,"Paper states other trivalent lanthanide analogues could not be synthesized. Represented as substituting Er(NO3)3·5H2O with representative Ln(III) nitrate hydrates at the same molar amount under the same hydrothermal conditions (water, 170 °C, 24 h). Class-level substitution per allowance; amounts carried from base.",Target [Er(C9H9O6)(H2O)2]·2.5H2O was made hydrothermally in water. Authors report attempts with other trivalent lanthanides were unsuccessful; post-synthesis dehydration gave amorphous/altered phases (excluded). Negative plan represents Ln(III) substitutions under the same hydrothermal recipe using representative nitrate salts.,1,metal_1,Pr(NO3)3·6H2O,,0.8 mmol,0.8,mmol,,,,,,,,,,,"cis,cis-1,3,5-cyclohexanetricarboxylic acid",H3CTC,"0.216 g, 1.0 mmol",1,mmol,,,,,,,,,,,,,,,,,,,,,water,H2O,15 mL,15,,,,,53,0.8,170,170 °C,24,24 h,Teflon-lined Parr bomb,static,"water, ethanol, acetone",thoroughly,air-dried,,,"large, pink crystals",80,0.12 × 0.10 × 0.04 mm,,Er(III) 9-coordinate; carboxylate-bridged,3D multinodal connectivity,"a=13.4186(2) Å, b=12.2468(2) Å, c=15.9193(3) Å, ?=92.1430(10)°, C 2/c",4.7,,not_reported,not_reported,480,,10.1021/ic000209d,ok,,,,
