Repository: zzhenglab/MOFinder

# Dataset preparation demonstration

Prepare condition-classification training and holdout files from 146 processed positive records and 175 processed negative records. This demonstration calls `mofinder.datasets.prepare`, including the same condition builder, conflict handling, cluster split, class balancing, and JSONL writer used for the [full dataset](../../data/processed_data_json/README.md).

## Run

From the repository root, with Python 3.10 or later:

```bash
python -m pip install -e ".[curation,datasets]"
python Demo/02_dataset_preparation/mof_dataset_preparation_demo.py --check
```

File: Demo/02_dataset_preparation/input/processed_negative.csv (part 5 of 7)
10.1039/c2ce25081k,yes,Changing solvent system or metal salt anion gave only crystalline powder; other stoichiometries gave very low yield.,"a cobalt metal-organic framework built by organic linkers 2-p-methoxyphenyl-1H-imidazole-4,5-dicarboxylic acid and pyridine",,Changing Co(II) salt anion gave a small unexpected crystalline powder. Represented with common Co(II) salts (amount as base).,Six MOFs from H3MOPhIDC (1–6). Negative data captured where: solvent system changes gave only crystalline powder; changing the metal salt anion gave small unexpected crystalline powder; and metal:linker stoichiometries other than those reported gave very low yield.,6,metal_1,Co(SO4)·7H2O,CoSO4·7H2O,0.1 mmol,0.1,mmol,,,,,,,,,,,"2-p-methoxyphenyl-1H-imidazole-4,5-dicarboxylic acid",H3MOPhIDC,"26.2 mg, 0.1 mmol",0.1,mmol,pyridine,py,0.2 mL (also serves as coligand),,,,,,,,,,,,,,,,,,water,H2O,7 mL,7,,,,,14,1,160,160 °C,72,72 h,25 mL Teflon-lined stainless steel autoclave,,water,,,,,red block-shaped crystals,65,,,,,,,,not_reported,not_reported,377,magnetism,10.1039/c2ce25081k,ok,,,,
10.1039/c2ce25081k,yes,Changing solvent system or metal salt anion gave only crystalline powder; other stoichiometries gave very low yield.,"a cobalt metal-organic framework built by organic linkers 2-p-methoxyphenyl-1H-imidazole-4,5-dicarboxylic acid and pyridine",,Changing Co(II) salt anion gave a small unexpected crystalline powder. Represented with common Co(II) salts (amount as base).,Six MOFs from H3MOPhIDC (1–6). Negative data captured where: solvent system changes gave only crystalline powder; changing the metal salt anion gave small unexpected crystalline powder; and metal:linker stoichiometries other than those reported gave very low yield.,6,metal_1,Co(CH3COO)2·4H2O,Co(OAc)2·4H2O,0.1 mmol,0.1,mmol,,,,,,,,,,,"2-p-methoxyphenyl-1H-imidazole-4,5-dicarboxylic acid",H3MOPhIDC,"26.2 mg, 0.1 mmol",0.1,mmol,pyridine,py,0.2 mL (also serves as coligand),,,,,,,,,,,,,,,,,,water,H2O,7 mL,7,,,,,14,1,160,160 °C,72,72 h,25 mL Teflon-lined stainless steel autoclave,,water,,,,,red block-shaped crystals,65,,,,,,,,not_reported,not_reported,377,magnetism,10.1039/c2ce25081k,ok,,,,
10.1039/c2ce25081k,yes,Changing solvent system or metal salt anion gave only crystalline powder; other stoichiometries gave very low yield.,"a cobalt metal-organic framework built by organic linkers 2-p-methoxyphenyl-1H-imidazole-4,5-dicarboxylic acid and 1,10-phenanthroline",,Changing Co(II) salt anion gave a small unexpected crystalline powder. Represented with common Co(II) salts (amounts as base).,Six MOFs from H3MOPhIDC (1–6). Negative data captured where: solvent system changes gave only crystalline powder; changing the metal salt anion gave small unexpected crystalline powder; and metal:linker stoichiometries other than those reported gave very low yield.,4,metal_1,CoCl2·6H2O,CoCl2·6H2O,0.2 mmol,0.2,mmol,,,,,,,,,,,"2-p-methoxyphenyl-1H-imidazole-4,5-dicarboxylic acid",H3MOPhIDC,"52.4 mg, 0.2 mmol",0.2,mmol,"1,10-phenanthroline",phen,"39.6 mg, 0.2 mmol",0.2,mmol,,,,,,triethylamine,Et3N,"0.056 mL, 0.4 mmol",0.4,mmol,,,,,,ethanol,EtOH,"EtOH/H2O (4:3), 7 mL total",7,water,H2O,"EtOH/H2O (4:3), 7 mL total",,29,1,160,160 °C,72,72 h,25 mL Teflon-lined stainless steel autoclave,,water,,,,,red prism-shaped crystals,53,,,,,,,,yes,not_reported,371,magnetism,10.1039/c2ce25081k,ok,,,,
10.1039/c2ce25081k,yes,Changing solvent system or metal salt anion gave only crystalline powder; other stoichiometries gave very low yield.,"a cobalt metal-organic framework built by organic linkers 2-p-methoxyphenyl-1H-imidazole-4,5-dicarboxylic acid and 1,10-phenanthroline",,Changing Co(II) salt anion gave a small unexpected crystalline powder. Represented with common Co(II) salts (amounts as base).,Six MOFs from H3MOPhIDC (1–6). Negative data captured where: solvent system changes gave only crystalline powder; changing the metal salt anion gave small unexpected crystalline powder; and metal:linker stoichiometries other than those reported gave very low yield.,4,metal_1,Co(ClO4)2·6H2O,Co(ClO4)2·6H2O,0.2 mmol,0.2,mmol,,,,,,,,,,,"2-p-methoxyphenyl-1H-imidazole-4,5-dicarboxylic acid",H3MOPhIDC,"52.4 mg, 0.2 mmol",0.2,mmol,"1,10-phenanthroline",phen,"39.6 mg, 0.2 mmol",0.2,mmol,,,,,,triethylamine,Et3N,"0.056 mL, 0.4 mmol",0.4,mmol,,,,,,ethanol,EtOH,"EtOH/H2O (4:3), 7 mL total",7,water,H2O,"EtOH/H2O (4:3), 7 mL total",,29,1,160,160 °C,72,72 h,25 mL Teflon-lined stainless steel autoclave,,water,,,,,red prism-shaped crystals,53,,,,,,,,yes,not_reported,371,magnetism,10.1039/c2ce25081k,ok,,,,
10.1021/acs.inorgchem.9b01408,yes,"Required months to find suitable conditions (concentration, temperature, time, ratios) for Hf-HHU-1.",a hafnium metal-organic framework with Hf6O4(OH)4 12-connected SBU and fcu topology built by organic linker acetylenedicarboxylic acid,Hf-HHU-1,"Combined variation reflecting the article’s statement that months of changing concentration, temperature, reaction time, and reactant ratios failed to give Hf-HHU-1 before the final recipe was found (no other solvents were tried). Estimated representative values were used and cross-multiplied with a hard cap of 12 total combinations: temperatures (60, 120, 150 °C), times (0.5, 8 h), metal:linker ratios (0.5:1 and 2:1; metal amount computed from base linker = 1.0 mmol), and a single representative lower solvent volume for concentration (DMF 1.0 mL).","Negative data captured from the months-long optimization to form Hf-HHU-1, where varying concentration, temperature, time, and reactant ratios failed before the final recipe was found. No other solvents were attempted for Hf-HHU-1. Post-synthesis stability/activation failures are listed but excluded.",1,metal_1;solvent_main;temperature_c;time_h,HfOCl2·8H2O,HfOCl2·8H2O,0.5 mmol,0.5,mmol,,,,,,,,,,,acetylenedicarboxylic acid,H2ADC,114 mg (1 mmol),1,mmol,,,,,,,,,,,acetic acid,,2.5 mL,2.5,mL,,,,,,dimethylformamide,DMF,1.0 mL,1,,,,,500,0.5,60,60.0 °C,0.5,0.5 h,screw-capped glass vial,static,"DMF, acetone","2× DMF (5 mL), 3× acetone (5 mL)",supercritical CO2 drying; vacuum at RT for 1 h,,1,white microcrystalline powder,230 mg (isolated),,fcu,Hf6O4(OH)4 12-connected SBU,dodecanuclear cluster SBU,"a=17.8529(6) Å, Fm-3m",,476,not_reported,no,200,water_harvesting,10.1021/acs.inorgchem.9b01408,ok,,,,
10.1021/acs.inorgchem.9b01408,yes,"Required months to find suitable conditions (concentration, temperature, time, ratios) for Hf-HHU-1.",a hafnium metal-organic framework with Hf6O4(OH)4 12-connected SBU and fcu topology built by organic linker acetylenedicarboxylic acid,Hf-HHU-1,"Combined variation reflecting the article’s statement that months of changing concentration, temperature, reaction time, and reactant ratios failed to give Hf-HHU-1 before the final recipe was found (no other solvents were tried). Estimated representative values were used and cross-multiplied with a hard cap of 12 total combinations: temperatures (60, 120, 150 °C), times (0.5, 8 h), metal:linker ratios (0.5:1 and 2:1; metal amount computed from base linker = 1.0 mmol), and a single representative lower solvent volume for concentration (DMF 1.0 mL).","Negative data captured from the months-long optimization to form Hf-HHU-1, where varying concentration, temperature, time, and reactant ratios failed before the final recipe was found. No other solvents were attempted for Hf-HHU-1. Post-synthesis stability/activation failures are listed but excluded.",1,metal_1;solvent_main;temperature_c;time_h,HfOCl2·8H2O,HfOCl2·8H2O,0.5 mmol,0.5,mmol,,,,,,,,,,,acetylenedicarboxylic acid,H2ADC,114 mg (1 mmol),1,mmol,,,,,,,,,,,acetic acid,,2.5 mL,2.5,mL,,,,,,dimethylformamide,DMF,1.0 mL,1,,,,,500,0.5,60,60.0 °C,8,8.0 h,screw-capped glass vial,static,"DMF, acetone","2× DMF (5 mL), 3× acetone (5 mL)",supercritical CO2 drying; vacuum at RT for 1 h,,1,white microcrystalline powder,230 mg (isolated),,fcu,Hf6O4(OH)4 12-connected SBU,dodecanuclear cluster SBU,"a=17.8529(6) Å, Fm-3m",,476,not_reported,no,200,water_harvesting,10.1021/acs.inorgchem.9b01408,ok,,,,
10.1021/acs.inorgchem.9b01408,yes,"Required months to find suitable conditions (concentration, temperature, time, ratios) for Hf-HHU-1.",a hafnium metal-organic framework with Hf6O4(OH)4 12-connected SBU and fcu topology built by organic linker acetylenedicarboxylic acid,Hf-HHU-1,"Combined variation reflecting the article’s statement that months of changing concentration, temperature, reaction time, and reactant ratios failed to give Hf-HHU-1 before the final recipe was found (no other solvents were tried). Estimated representative values were used and cross-multiplied with a hard cap of 12 total combinations: temperatures (60, 120, 150 °C), times (0.5, 8 h), metal:linker ratios (0.5:1 and 2:1; metal amount computed from base linker = 1.0 mmol), and a single representative lower solvent volume for concentration (DMF 1.0 mL).","Negative data captured from the months-long optimization to form Hf-HHU-1, where varying concentration, temperature, time, and reactant ratios failed before the final recipe was found. No other solvents were attempted for Hf-HHU-1. Post-synthesis stability/activation failures are listed but excluded.",1,metal_1;solvent_main;temperature_c;time_h,HfOCl2·8H2O,HfOCl2·8H2O,0.5 mmol,0.5,mmol,,,,,,,,,,,acetylenedicarboxylic acid,H2ADC,114 mg (1 mmol),1,mmol,,,,,,,,,,,acetic acid,,2.5 mL,2.5,mL,,,,,,dimethylformamide,DMF,1.0 mL,1,,,,,500,0.5,120,120.0 °C,0.5,0.5 h,screw-capped glass vial,static,"DMF, acetone","2× DMF (5 mL), 3× acetone (5 mL)",supercritical CO2 drying; vacuum at RT for 1 h,,1,white microcrystalline powder,230 mg (isolated),,fcu,Hf6O4(OH)4 12-connected SBU,dodecanuclear cluster SBU,"a=17.8529(6) Å, Fm-3m",,476,not_reported,no,200,water_harvesting,10.1021/acs.inorgchem.9b01408,ok,,,,
10.1021/acs.inorgchem.9b01408,yes,"Required months to find suitable conditions (concentration, temperature, time, ratios) for Hf-HHU-1.",a hafnium metal-organic framework with Hf6O4(OH)4 12-connected SBU and fcu topology built by organic linker acetylenedicarboxylic acid,Hf-HHU-1,"Combined variation reflecting the article’s statement that months of changing concentration, temperature, reaction time, and reactant ratios failed to give Hf-HHU-1 before the final recipe was found (no other solvents were tried). Estimated representative values were used and cross-multiplied with a hard cap of 12 total combinations: temperatures (60, 120, 150 °C), times (0.5, 8 h), metal:linker ratios (0.5:1 and 2:1; metal amount computed from base linker = 1.0 mmol), and a single representative lower solvent volume for concentration (DMF 1.0 mL).","Negative data captured from the months-long optimization to form Hf-HHU-1, where varying concentration, temperature, time, and reactant ratios failed before the final recipe was found. No other solvents were attempted for Hf-HHU-1. Post-synthesis stability/activation failures are listed but excluded.",1,metal_1;solvent_main;temperature_c;time_h,HfOCl2·8H2O,HfOCl2·8H2O,0.5 mmol,0.5,mmol,,,,,,,,,,,acetylenedicarboxylic acid,H2ADC,114 mg (1 mmol),1,mmol,,,,,,,,,,,acetic acid,,2.5 mL,2.5,mL,,,,,,dimethylformamide,DMF,1.0 mL,1,,,,,500,0.5,120,120.0 °C,8,8.0 h,screw-capped glass vial,static,"DMF, acetone","2× DMF (5 mL), 3× acetone (5 mL)",supercritical CO2 drying; vacuum at RT for 1 h,,1,white microcrystalline powder,230 mg (isolated),,fcu,Hf6O4(OH)4 12-connected SBU,dodecanuclear cluster SBU,"a=17.8529(6) Å, Fm-3m",,476,not_reported,no,200,water_harvesting,10.1021/acs.inorgchem.9b01408,ok,,,,
10.1021/acs.inorgchem.9b01408,yes,"Required months to find suitable conditions (concentration, temperature, time, ratios) for Hf-HHU-1.",a hafnium metal-organic framework with Hf6O4(OH)4 12-connected SBU and fcu topology built by organic linker acetylenedicarboxylic acid,Hf-HHU-1,"Combined variation reflecting the article’s statement that months of changing concentration, temperature, reaction time, and reactant ratios failed to give Hf-HHU-1 before the final recipe was found (no other solvents were tried). Estimated representative values were used and cross-multiplied with a hard cap of 12 total combinations: temperatures (60, 120, 150 °C), times (0.5, 8 h), metal:linker ratios (0.5:1 and 2:1; metal amount computed from base linker = 1.0 mmol), and a single representative lower solvent volume for concentration (DMF 1.0 mL).","Negative data captured from the months-long optimization to form Hf-HHU-1, where varying concentration, temperature, time, and reactant ratios failed before the final recipe was found. No other solvents were attempted for Hf-HHU-1. Post-synthesis stability/activation failures are listed but excluded.",1,metal_1;solvent_main;temperature_c;time_h,HfOCl2·8H2O,HfOCl2·8H2O,0.5 mmol,0.5,mmol,,,,,,,,,,,acetylenedicarboxylic acid,H2ADC,114 mg (1 mmol),1,mmol,,,,,,,,,,,acetic acid,,2.5 mL,2.5,mL,,,,,,dimethylformamide,DMF,1.0 mL,1,,,,,500,0.5,150,150.0 °C,0.5,0.5 h,screw-capped glass vial,static,"DMF, acetone","2× DMF (5 mL), 3× acetone (5 mL)",supercritical CO2 drying; vacuum at RT for 1 h,,1,white microcrystalline powder,230 mg (isolated),,fcu,Hf6O4(OH)4 12-connected SBU,dodecanuclear cluster SBU,"a=17.8529(6) Å, Fm-3m",,476,not_reported,no,200,water_harvesting,10.1021/acs.inorgchem.9b01408,ok,,,,
10.1021/acs.inorgchem.9b01408,yes,"Required months to find suitable conditions (concentration, temperature, time, ratios) for Hf-HHU-1.",a hafnium metal-organic framework with Hf6O4(OH)4 12-connected SBU and fcu topology built by organic linker acetylenedicarboxylic acid,Hf-HHU-1,"Combined variation reflecting the article’s statement that months of changing concentration, temperature, reaction time, and reactant ratios failed to give Hf-HHU-1 before the final recipe was found (no other solvents were tried). Estimated representative values were used and cross-multiplied with a hard cap of 12 total combinations: temperatures (60, 120, 150 °C), times (0.5, 8 h), metal:linker ratios (0.5:1 and 2:1; metal amount computed from base linker = 1.0 mmol), and a single representative lower solvent volume for concentration (DMF 1.0 mL).","Negative data captured from the months-long optimization to form Hf-HHU-1, where varying concentration, temperature, time, and reactant ratios failed before the final recipe was found. No other solvents were attempted for Hf-HHU-1. Post-synthesis stability/activation failures are listed but excluded.",1,metal_1;solvent_main;temperature_c;time_h,HfOCl2·8H2O,HfOCl2·8H2O,0.5 mmol,0.5,mmol,,,,,,,,,,,acetylenedicarboxylic acid,H2ADC,114 mg (1 mmol),1,mmol,,,,,,,,,,,acetic acid,,2.5 mL,2.5,mL,,,,,,dimethylformamide,DMF,1.0 mL,1,,,,,500,0.5,150,150.0 °C,8,8.0 h,screw-capped glass vial,static,"DMF, acetone","2× DMF (5 mL), 3× acetone (5 mL)",supercritical CO2 drying; vacuum at RT for 1 h,,1,white microcrystalline powder,230 mg (isolated),,fcu,Hf6O4(OH)4 12-connected SBU,dodecanuclear cluster SBU,"a=17.8529(6) Å, Fm-3m",,476,not_reported,no,200,water_harvesting,10.1021/acs.inorgchem.9b01408,ok,,,,
10.1021/acs.inorgchem.9b01408,yes,"Required months to find suitable conditions (concentration, temperature, time, ratios) for Hf-HHU-1.",a hafnium metal-organic framework with Hf6O4(OH)4 12-connected SBU and fcu topology built by organic linker acetylenedicarboxylic acid,Hf-HHU-1,"Combined variation reflecting the article’s statement that months of changing concentration, temperature, reaction time, and reactant ratios failed to give Hf-HHU-1 before the final recipe was found (no other solvents were tried). Estimated representative values were used and cross-multiplied with a hard cap of 12 total combinations: temperatures (60, 120, 150 °C), times (0.5, 8 h), metal:linker ratios (0.5:1 and 2:1; metal amount computed from base linker = 1.0 mmol), and a single representative lower solvent volume for concentration (DMF 1.0 mL).","Negative data captured from the months-long optimization to form Hf-HHU-1, where varying concentration, temperature, time, and reactant ratios failed before the final recipe was found. No other solvents were attempted for Hf-HHU-1. Post-synthesis stability/activation failures are listed but excluded.",1,metal_1;solvent_main;temperature_c;time_h,HfOCl2·8H2O,HfOCl2·8H2O,2.0 mmol,2,mmol,,,,,,,,,,,acetylenedicarboxylic acid,H2ADC,114 mg (1 mmol),1,mmol,,,,,,,,,,,acetic acid,,2.5 mL,2.5,mL,,,,,,dimethylformamide,DMF,1.0 mL,1,,,,,2000,2,60,60.0 °C,0.5,0.5 h,screw-capped glass vial,static,"DMF, acetone","2× DMF (5 mL), 3× acetone (5 mL)",supercritical CO2 drying; vacuum at RT for 1 h,,1,white microcrystalline powder,230 mg (isolated),,fcu,Hf6O4(OH)4 12-connected SBU,dodecanuclear cluster SBU,"a=17.8529(6) Å, Fm-3m",,476,not_reported,no,200,water_harvesting,10.1021/acs.inorgchem.9b01408,ok,,,,
10.1021/acs.inorgchem.9b01408,yes,"Required months to find suitable conditions (concentration, temperature, time, ratios) for Hf-HHU-1.",a hafnium metal-organic framework with Hf6O4(OH)4 12-connected SBU and fcu topology built by organic linker acetylenedicarboxylic acid,Hf-HHU-1,"Combined variation reflecting the article’s statement that months of changing concentration, temperature, reaction time, and reactant ratios failed to give Hf-HHU-1 before the final recipe was found (no other solvents were tried). Estimated representative values were used and cross-multiplied with a hard cap of 12 total combinations: temperatures (60, 120, 150 °C), times (0.5, 8 h), metal:linker ratios (0.5:1 and 2:1; metal amount computed from base linker = 1.0 mmol), and a single representative lower solvent volume for concentration (DMF 1.0 mL).","Negative data captured from the months-long optimization to form Hf-HHU-1, where varying concentration, temperature, time, and reactant ratios failed before the final recipe was found. No other solvents were attempted for Hf-HHU-1. Post-synthesis stability/activation failures are listed but excluded.",1,metal_1;solvent_main;temperature_c;time_h,HfOCl2·8H2O,HfOCl2·8H2O,2.0 mmol,2,mmol,,,,,,,,,,,acetylenedicarboxylic acid,H2ADC,114 mg (1 mmol),1,mmol,,,,,,,,,,,acetic acid,,2.5 mL,2.5,mL,,,,,,dimethylformamide,DMF,1.0 mL,1,,,,,2000,2,60,60.0 °C,8,8.0 h,screw-capped glass vial,static,"DMF, acetone","2× DMF (5 mL), 3× acetone (5 mL)",supercritical CO2 drying; vacuum at RT for 1 h,,1,white microcrystalline powder,230 mg (isolated),,fcu,Hf6O4(OH)4 12-connected SBU,dodecanuclear cluster SBU,"a=17.8529(6) Å, Fm-3m",,476,not_reported,no,200,water_harvesting,10.1021/acs.inorgchem.9b01408,ok,,,,
10.1021/acs.inorgchem.9b01408,yes,"Required months to find suitable conditions (concentration, temperature, time, ratios) for Hf-HHU-1.",a hafnium metal-organic framework with Hf6O4(OH)4 12-connected SBU and fcu topology built by organic linker acetylenedicarboxylic acid,Hf-HHU-1,"Combined variation reflecting the article’s statement that months of changing concentration, temperature, reaction time, and reactant ratios failed to give Hf-HHU-1 before the final recipe was found (no other solvents were tried). Estimated representative values were used and cross-multiplied with a hard cap of 12 total combinations: temperatures (60, 120, 150 °C), times (0.5, 8 h), metal:linker ratios (0.5:1 and 2:1; metal amount computed from base linker = 1.0 mmol), and a single representative lower solvent volume for concentration (DMF 1.0 mL).","Negative data captured from the months-long optimization to form Hf-HHU-1, where varying concentration, temperature, time, and reactant ratios failed before the final recipe was found. No other solvents were attempted for Hf-HHU-1. Post-synthesis stability/activation failures are listed but excluded.",1,metal_1;solvent_main;temperature_c;time_h,HfOCl2·8H2O,HfOCl2·8H2O,2.0 mmol,2,mmol,,,,,,,,,,,acetylenedicarboxylic acid,H2ADC,114 mg (1 mmol),1,mmol,,,,,,,,,,,acetic acid,,2.5 mL,2.5,mL,,,,,,dimethylformamide,DMF,1.0 mL,1,,,,,2000,2,120,120.0 °C,0.5,0.5 h,screw-capped glass vial,static,"DMF, acetone","2× DMF (5 mL), 3× acetone (5 mL)",supercritical CO2 drying; vacuum at RT for 1 h,,1,white microcrystalline powder,230 mg (isolated),,fcu,Hf6O4(OH)4 12-connected SBU,dodecanuclear cluster SBU,"a=17.8529(6) Å, Fm-3m",,476,not_reported,no,200,water_harvesting,10.1021/acs.inorgchem.9b01408,ok,,,,
10.1021/acs.inorgchem.9b01408,yes,"Required months to find suitable conditions (concentration, temperature, time, ratios) for Hf-HHU-1.",a hafnium metal-organic framework with Hf6O4(OH)4 12-connected SBU and fcu topology built by organic linker acetylenedicarboxylic acid,Hf-HHU-1,"Combined variation reflecting the article’s statement that months of changing concentration, temperature, reaction time, and reactant ratios failed to give Hf-HHU-1 before the final recipe was found (no other solvents were tried). Estimated representative values were used and cross-multiplied with a hard cap of 12 total combinations: temperatures (60, 120, 150 °C), times (0.5, 8 h), metal:linker ratios (0.5:1 and 2:1; metal amount computed from base linker = 1.0 mmol), and a single representative lower solvent volume for concentration (DMF 1.0 mL).","Negative data captured from the months-long optimization to form Hf-HHU-1, where varying concentration, temperature, time, and reactant ratios failed before the final recipe was found. No other solvents were attempted for Hf-HHU-1. Post-synthesis stability/activation failures are listed but excluded.",1,metal_1;solvent_main;temperature_c;time_h,HfOCl2·8H2O,HfOCl2·8H2O,2.0 mmol,2,mmol,,,,,,,,,,,acetylenedicarboxylic acid,H2ADC,114 mg (1 mmol),1,mmol,,,,,,,,,,,acetic acid,,2.5 mL,2.5,mL,,,,,,dimethylformamide,DMF,1.0 mL,1,,,,,2000,2,120,120.0 °C,8,8.0 h,screw-capped glass vial,static,"DMF, acetone","2× DMF (5 mL), 3× acetone (5 mL)",supercritical CO2 drying; vacuum at RT for 1 h,,1,white microcrystalline powder,230 mg (isolated),,fcu,Hf6O4(OH)4 12-connected SBU,dodecanuclear cluster SBU,"a=17.8529(6) Å, Fm-3m",,476,not_reported,no,200,water_harvesting,10.1021/acs.inorgchem.9b01408,ok,,,,
10.1021/ic500234r,yes,Attempted to fabricate nanoscale version of 2; repeated attempts did not materialize.,"a zinc metal-organic framework with Zn3(?2-OCO)2(COO)4 trinuclear SBU built by organic linkers biphenyl-4,4'-dicarboxylic acid and 4,4?-azobipyridine",,"Attempt to obtain a nanoscale version of framework 2 via coordination modulation, substituting Zn(NO3)2·6H2O with Zn(OAc)2·2H2O, did not materialize (repeated attempts). Anchored to bulk-2 conditions (DEF/2-methoxyethanol 1:1, 120 °C, 3 d). Zn(OAc)2 inferred from “in a similar way” to the MOF1N Zn(OAc)2-based method.",The paper reports repeated failures to miniaturize framework 2 ({[Zn3(bpdc)3(azpy)]·4H2O·2DEF}n) to nanoscale via a coordination modulation approach. We represent this as Zn(NO3)2·6H2O ? Zn(OAc)2·2H2O substitution against the successful 2 recipe.,2,metal_1,Zn(CH3COO)2·2H2O,,0.1 mmol,0.1,mmol,,,,,,,,,,,"biphenyl-4,4'-dicarboxylic acid",H2bpdc,"0.1 mmol, 0.024 g",0.1,mmol,"4,4?-azobipyridine",azpy,"0.2 mmol, 0.036 g",0.2,mmol,,,,,,,,,,,,,,,,"N,N-diethylformamide",DEF,"DEF/2-methoxyethanol (1:1 v/v), 10 mL total",10,2-methoxyethanol,,"DEF/2-methoxyethanol (1:1 v/v), 10 mL total",,10,1,120,120 °C,72,3 days,glass vial (30 mL),,"DMF, 2-methoxyethanol",several times,Activated at 170 °C under 1×10?1 Pa vacuum for 12 h prior to adsorption measurements,170,12,dark red crystals,75,,,Zn3(?2-OCO)2(COO)4 trinuclear SBU,trinuclear cluster SBU,"monoclinic, P21/n; a=14.1046(5) Å, b=19.9260(7) Å, c=25.9898(9) Å, ?=90°, ?=90.005(1)°, ?=90°",,200,not_reported,not_reported,345,CO2_capture,10.1021/ic500234r,ok,,,,
10.1002/ejic.201500133,yes,"Screened Zr salts/solvents/modulators; many conditions gave non-muconate phases or amorphous (e.g., high H2O equivalents).","a zirconium metal-organic framework with Zr6O4(OH)4 12-connected SBU built by organic linker trans,trans-muconic acid",ZrIV muconate,"Substitute the acid additive in the successful HCl/DMF/ZrCl4 recipe with other monocarboxylic acids. The paper states formic, acetic, and trifluoroacetic acids gave crystalline products that did not match the ZrIV muconate phase by XRPD. Amounts for each acid are set equal to the base HCl amount (0.43 mmol) since not given.","Negative conditions reported while optimizing ZrIV muconate: monocarboxylic-acid modulators in DMF with ZrCl4 gave crystalline but non-muconate products; large excesses of H2O or HCl additives degraded crystallinity (amorphous or impure). Plans are built only for identity changes, not modulator-amount-only cases.",2,modulator_1,ZrCl4,,"100 mg, 0.43 mmol",0.43,mmol,,,,,,,,,,,"trans,trans-muconic acid",,"61 mg, 0.43 mmol",0.43,mmol,,,,,,,,,,,formic acid,,0.43 mmol,0.43,mmol,,,,,,dimethylformamide,DMF,3 mL,3,,,,,143,1,150,150 °C,24,24 h,sealed glass tube,static,acetone,,"150 °C under vacuum for 12 h; optional MeOH exchange 24 h, then 150 °C under vacuum 12 h",150,12,white precipitate,89,,,Zr6O4(OH)4 12-connected SBU,dodecanuclear cluster SBU,"cubic; a=21.082(7) Å, V=9369.8(22) Å3",,557,no,no,250,gas_storage;gas_separation,10.1002/ejic.201500133,ok,,,,
10.1002/ejic.201500133,yes,"Screened Zr salts/solvents/modulators; many conditions gave non-muconate phases or amorphous (e.g., high H2O equivalents).","a zirconium metal-organic framework with Zr6O4(OH)4 12-connected SBU built by organic linker trans,trans-muconic acid",ZrIV muconate,"Substitute the acid additive in the successful HCl/DMF/ZrCl4 recipe with other monocarboxylic acids. The paper states formic, acetic, and trifluoroacetic acids gave crystalline products that did not match the ZrIV muconate phase by XRPD. Amounts for each acid are set equal to the base HCl amount (0.43 mmol) since not given.","Negative conditions reported while optimizing ZrIV muconate: monocarboxylic-acid modulators in DMF with ZrCl4 gave crystalline but non-muconate products; large excesses of H2O or HCl additives degraded crystallinity (amorphous or impure). Plans are built only for identity changes, not modulator-amount-only cases.",2,modulator_1,ZrCl4,,"100 mg, 0.43 mmol",0.43,mmol,,,,,,,,,,,"trans,trans-muconic acid",,"61 mg, 0.43 mmol",0.43,mmol,,,,,,,,,,,acetic acid,,0.43 mmol,0.43,mmol,,,,,,dimethylformamide,DMF,3 mL,3,,,,,143,1,150,150 °C,24,24 h,sealed glass tube,static,acetone,,"150 °C under vacuum for 12 h; optional MeOH exchange 24 h, then 150 °C under vacuum 12 h",150,12,white precipitate,89,,,Zr6O4(OH)4 12-connected SBU,dodecanuclear cluster SBU,"cubic; a=21.082(7) Å, V=9369.8(22) Å3",,557,no,no,250,gas_storage;gas_separation,10.1002/ejic.201500133,ok,,,,
10.1002/ejic.201500133,yes,"Screened Zr salts/solvents/modulators; many conditions gave non-muconate phases or amorphous (e.g., high H2O equivalents).","a zirconium metal-organic framework with Zr6O4(OH)4 12-connected SBU built by organic linker trans,trans-muconic acid",ZrIV muconate,"Substitute the acid additive in the successful HCl/DMF/ZrCl4 recipe with other monocarboxylic acids. The paper states formic, acetic, and trifluoroacetic acids gave crystalline products that did not match the ZrIV muconate phase by XRPD. Amounts for each acid are set equal to the base HCl amount (0.43 mmol) since not given.","Negative conditions reported while optimizing ZrIV muconate: monocarboxylic-acid modulators in DMF with ZrCl4 gave crystalline but non-muconate products; large excesses of H2O or HCl additives degraded crystallinity (amorphous or impure). Plans are built only for identity changes, not modulator-amount-only cases.",2,modulator_1,ZrCl4,,"100 mg, 0.43 mmol",0.43,mmol,,,,,,,,,,,"trans,trans-muconic acid",,"61 mg, 0.43 mmol",0.43,mmol,,,,,,,,,,,trifluoroacetic acid,,0.43 mmol,0.43,mmol,,,,,,dimethylformamide,DMF,3 mL,3,,,,,143,1,150,150 °C,24,24 h,sealed glass tube,static,acetone,,"150 °C under vacuum for 12 h; optional MeOH exchange 24 h, then 150 °C under vacuum 12 h",150,12,white precipitate,89,,,Zr6O4(OH)4 12-connected SBU,dodecanuclear cluster SBU,"cubic; a=21.082(7) Å, V=9369.8(22) Å3",,557,no,no,250,gas_storage;gas_separation,10.1002/ejic.201500133,ok,,,,
10.1002/ejic.201500133,yes,"Screened Zr salts/solvents/modulators; many conditions gave non-muconate phases or amorphous (e.g., high H2O equivalents).","a zirconium metal-organic framework with Zr6O4(OH)4 12-connected SBU built by organic linker trans,trans-muconic acid",ZrIV muconate,Negative conditions anchored to HCl-additive synthesis: SI Fig. S3 shows impurity at 10 eq HCl. Text: monocarboxylic acids yield crystalline non-muconate; only DMF with ZrCl4 + H2O/HCl gave target phase; other Zr salts/solvents screened without muconate.,"ZrIV muconate formed only from ZrCl4 in DMF with small H2O or conc HCl. Other Zr salts, DEF/DMA solvents, and monocarboxylic-acid modulators gave non-muconate or amorphous phases. Excess additive degraded crystallinity (H2O 50–100 eq amorphous; HCl 10 eq impure).",2,metal_1;modulator_1;solvent_main,ZrO(NO3)2,,0.43 mmol,0.43,mmol,,,,,,,,,,,"trans,trans-muconic acid",,"61 mg, 0.43 mmol",0.43,mmol,,,,,,,,,,,concentrated hydrochloric acid,HCl,4.3 mmol,4.3,mmol,,,,,,"N,N-diethylformamide",DEF,3.0 mL,3,,,,,143,1,150,150 °C,24,24 h,sealed glass tube,static,acetone,,"150 °C under vacuum for 12 h; optional MeOH exchange 24 h, then 150 °C under vacuum 12 h",150,12,white precipitate,89,,,Zr6O4(OH)4 12-connected SBU,dodecanuclear cluster SBU,"cubic; a=21.082(7) Å, V=9369.8(22) Å3",,557,no,no,250,gas_storage;gas_separation,10.1002/ejic.201500133,ok,,,,
10.1002/ejic.201500133,yes,"Screened Zr salts/solvents/modulators; many conditions gave non-muconate phases or amorphous (e.g., high H2O equivalents).","a zirconium metal-organic framework with Zr6O4(OH)4 12-connected SBU built by organic linker trans,trans-muconic acid",ZrIV muconate,Negative conditions anchored to HCl-additive synthesis: SI Fig. S3 shows impurity at 10 eq HCl. Text: monocarboxylic acids yield crystalline non-muconate; only DMF with ZrCl4 + H2O/HCl gave target phase; other Zr salts/solvents screened without muconate.,"ZrIV muconate formed only from ZrCl4 in DMF with small H2O or conc HCl. Other Zr salts, DEF/DMA solvents, and monocarboxylic-acid modulators gave non-muconate or amorphous phases. Excess additive degraded crystallinity (H2O 50–100 eq amorphous; HCl 10 eq impure).",2,metal_1;modulator_1;solvent_main,ZrO(NO3)2,,0.43 mmol,0.43,mmol,,,,,,,,,,,"trans,trans-muconic acid",,"61 mg, 0.43 mmol",0.43,mmol,,,,,,,,,,,concentrated hydrochloric acid,HCl,4.3 mmol,4.3,mmol,,,,,,"N,N-dimethylacetamide",DMAc,3.0 mL,3,,,,,143,1,150,150 °C,24,24 h,sealed glass tube,static,acetone,,"150 °C under vacuum for 12 h; optional MeOH exchange 24 h, then 150 °C under vacuum 12 h",150,12,white precipitate,89,,,Zr6O4(OH)4 12-connected SBU,dodecanuclear cluster SBU,"cubic; a=21.082(7) Å, V=9369.8(22) Å3",,557,no,no,250,gas_storage;gas_separation,10.1002/ejic.201500133,ok,,,,
10.1002/ejic.201500133,yes,"Screened Zr salts/solvents/modulators; many conditions gave non-muconate phases or amorphous (e.g., high H2O equivalents).","a zirconium metal-organic framework with Zr6O4(OH)4 12-connected SBU built by organic linker trans,trans-muconic acid",ZrIV muconate,Negative conditions anchored to HCl-additive synthesis: SI Fig. S3 shows impurity at 10 eq HCl. Text: monocarboxylic acids yield crystalline non-muconate; only DMF with ZrCl4 + H2O/HCl gave target phase; other Zr salts/solvents screened without muconate.,"ZrIV muconate formed only from ZrCl4 in DMF with small H2O or conc HCl. Other Zr salts, DEF/DMA solvents, and monocarboxylic-acid modulators gave non-muconate or amorphous phases. Excess additive degraded crystallinity (H2O 50–100 eq amorphous; HCl 10 eq impure).",2,metal_1;modulator_1;solvent_main,ZrOCl2·8H2O,,0.43 mmol,0.43,mmol,,,,,,,,,,,"trans,trans-muconic acid",,"61 mg, 0.43 mmol",0.43,mmol,,,,,,,,,,,concentrated hydrochloric acid,HCl,4.3 mmol,4.3,mmol,,,,,,"N,N-diethylformamide",DEF,3.0 mL,3,,,,,143,1,150,150 °C,24,24 h,sealed glass tube,static,acetone,,"150 °C under vacuum for 12 h; optional MeOH exchange 24 h, then 150 °C under vacuum 12 h",150,12,white precipitate,89,,,Zr6O4(OH)4 12-connected SBU,dodecanuclear cluster SBU,"cubic; a=21.082(7) Å, V=9369.8(22) Å3",,557,no,no,250,gas_storage;gas_separation,10.1002/ejic.201500133,ok,,,,
10.1002/ejic.201500133,yes,"Screened Zr salts/solvents/modulators; many conditions gave non-muconate phases or amorphous (e.g., high H2O equivalents).","a zirconium metal-organic framework with Zr6O4(OH)4 12-connected SBU built by organic linker trans,trans-muconic acid",ZrIV muconate,Negative conditions anchored to HCl-additive synthesis: SI Fig. S3 shows impurity at 10 eq HCl. Text: monocarboxylic acids yield crystalline non-muconate; only DMF with ZrCl4 + H2O/HCl gave target phase; other Zr salts/solvents screened without muconate.,"ZrIV muconate formed only from ZrCl4 in DMF with small H2O or conc HCl. Other Zr salts, DEF/DMA solvents, and monocarboxylic-acid modulators gave non-muconate or amorphous phases. Excess additive degraded crystallinity (H2O 50–100 eq amorphous; HCl 10 eq impure).",2,metal_1;modulator_1;solvent_main,ZrOCl2·8H2O,,0.43 mmol,0.43,mmol,,,,,,,,,,,"trans,trans-muconic acid",,"61 mg, 0.43 mmol",0.43,mmol,,,,,,,,,,,concentrated hydrochloric acid,HCl,4.3 mmol,4.3,mmol,,,,,,"N,N-dimethylacetamide",DMAc,3.0 mL,3,,,,,143,1,150,150 °C,24,24 h,sealed glass tube,static,acetone,,"150 °C under vacuum for 12 h; optional MeOH exchange 24 h, then 150 °C under vacuum 12 h",150,12,white precipitate,89,,,Zr6O4(OH)4 12-connected SBU,dodecanuclear cluster SBU,"cubic; a=21.082(7) Å, V=9369.8(22) Å3",,557,no,no,250,gas_storage;gas_separation,10.1002/ejic.201500133,ok,,,,
10.1002/ejic.201500133,yes,"Screened Zr salts/solvents/modulators; many conditions gave non-muconate phases or amorphous (e.g., high H2O equivalents).","a zirconium metal-organic framework with Zr6O4(OH)4 12-connected SBU built by organic linker trans,trans-muconic acid",ZrIV muconate,"Negative conditions from screening: text “reactions in all possible combinations…”, success only with ZrCl4 + H2O/HCl in DMF; monocarboxylic acids gave non-muconate (XRPD). SI Fig. S2: 50 and 100 eq H2O amorphous. DEF/DMA solvents screened (no muconate).","ZrIV muconate formed only from ZrCl4 in DMF with small H2O or conc HCl. Other Zr salts, DEF/DMA solvents, and monocarboxylic-acid modulators gave non-muconate or amorphous phases. Excess additive degraded crystallinity (H2O 50–100 eq amorphous; HCl 10 eq impure).",1,metal_1;modulator_1;solvent_main,ZrO(NO3)2,,0.43 mmol,0.43,mmol,,,,,,,,,,,"trans,trans-muconic acid",,"61 mg, 0.43 mmol",0.43,mmol,,,,,,,,,,,water,H2O,21.5 mmol,21.5,mmol,,,,,,"N,N-diethylformamide",DEF,3.0 mL,3,,,,,143,1,150,150 °C,24,24 h,sealed glass tube,static,acetone,,"150 °C under vacuum for 12 h; optional MeOH exchange 24 h, then 150 °C under vacuum 12 h",150,12,white precipitate,88,,,Zr6O4(OH)4 12-connected SBU,dodecanuclear cluster SBU,"cubic; a=20.950(9) Å, V=9194.5(14) Å3",,,not_reported,not_reported,250,,10.1002/ejic.201500133,ok,,,,
10.1002/ejic.201500133,yes,"Screened Zr salts/solvents/modulators; many conditions gave non-muconate phases or amorphous (e.g., high H2O equivalents).","a zirconium metal-organic framework with Zr6O4(OH)4 12-connected SBU built by organic linker trans,trans-muconic acid",ZrIV muconate,"Negative conditions from screening: text “reactions in all possible combinations…”, success only with ZrCl4 + H2O/HCl in DMF; monocarboxylic acids gave non-muconate (XRPD). SI Fig. S2: 50 and 100 eq H2O amorphous. DEF/DMA solvents screened (no muconate).","ZrIV muconate formed only from ZrCl4 in DMF with small H2O or conc HCl. Other Zr salts, DEF/DMA solvents, and monocarboxylic-acid modulators gave non-muconate or amorphous phases. Excess additive degraded crystallinity (H2O 50–100 eq amorphous; HCl 10 eq impure).",1,metal_1;modulator_1;solvent_main,ZrO(NO3)2,,0.43 mmol,0.43,mmol,,,,,,,,,,,"trans,trans-muconic acid",,"61 mg, 0.43 mmol",0.43,mmol,,,,,,,,,,,water,H2O,21.5 mmol,21.5,mmol,,,,,,"N,N-dimethylacetamide",DMAc,3.0 mL,3,,,,,143,1,150,150 °C,24,24 h,sealed glass tube,static,acetone,,"150 °C under vacuum for 12 h; optional MeOH exchange 24 h, then 150 °C under vacuum 12 h",150,12,white precipitate,88,,,Zr6O4(OH)4 12-connected SBU,dodecanuclear cluster SBU,"cubic; a=20.950(9) Å, V=9194.5(14) Å3",,,not_reported,not_reported,250,,10.1002/ejic.201500133,ok,,,,
10.1002/ejic.201500133,yes,"Screened Zr salts/solvents/modulators; many conditions gave non-muconate phases or amorphous (e.g., high H2O equivalents).","a zirconium metal-organic framework with Zr6O4(OH)4 12-connected SBU built by organic linker trans,trans-muconic acid",ZrIV muconate,"Negative conditions from screening: text “reactions in all possible combinations…”, success only with ZrCl4 + H2O/HCl in DMF; monocarboxylic acids gave non-muconate (XRPD). SI Fig. S2: 50 and 100 eq H2O amorphous. DEF/DMA solvents screened (no muconate).","ZrIV muconate formed only from ZrCl4 in DMF with small H2O or conc HCl. Other Zr salts, DEF/DMA solvents, and monocarboxylic-acid modulators gave non-muconate or amorphous phases. Excess additive degraded crystallinity (H2O 50–100 eq amorphous; HCl 10 eq impure).",1,metal_1;modulator_1;solvent_main,ZrO(NO3)2,,0.43 mmol,0.43,mmol,,,,,,,,,,,"trans,trans-muconic acid",,"61 mg, 0.43 mmol",0.43,mmol,,,,,,,,,,,benzoic acid,,1.11 mmol,1.11,mmol,,,,,,"N,N-diethylformamide",DEF,3.0 mL,3,,,,,143,1,150,150 °C,24,24 h,sealed glass tube,static,acetone,,"150 °C under vacuum for 12 h; optional MeOH exchange 24 h, then 150 °C under vacuum 12 h",150,12,white precipitate,88,,,Zr6O4(OH)4 12-connected SBU,dodecanuclear cluster SBU,"cubic; a=20.950(9) Å, V=9194.5(14) Å3",,,not_reported,not_reported,250,,10.1002/ejic.201500133,ok,,,,
10.1039/c7dt01084b,yes,"Without HAc modulator, UiO-66-PYDC showed almost undetectable XRD peaks and zero N2 uptake (poor crystallinity).","a zirconium metal-organic framework with Zr6O4(OH)4 cluster built by organic linker 2,5-pyridinedicarboxylic acid",UiO-66-PYDC,"Built against Success 2 (water/HAc, 100 °C, 24 h). Remove the acetic acid modulator; set solvent to H2O 10 mL per Table S1 (HAc = 0, H2O = 10). The paper reports ‘characteristic peaks almost undetectable’ (Fig. S1a) and no N2 adsorption (Fig. S3f; Table S2), i.e., amorphous/zero porosity.","Negative conditions for UiO-66-PYDC hydrothermal synthesis: absence of acetic acid modulator gave almost undetectable PXRD peaks and zero N2 uptake (amorphous/poorly crystalline). Built against the successful water/HAc syntheses at 100 °C, 24 h.",2,modulator_1;solvent_main,ZrCl4,ZrCl4,0.233 g (1 mmol),1,mmol,,,,,,,,,,,"2,5-pyridinedicarboxylic acid",PYDC,0.168 g (1 mmol),1,mmol,,,,,,,,,,,,,,,,,,,,,water,H2O,10.0 mL,10,,,,,100,1,100,100 °C,24,24 h,20 mL screw glass bottle,static,H2O,three times at RT,ethanol exchange at 60 °C for 3 d; then 80 °C under vacuum for 24 h,80,24,white octahedra,,100–300 nm,,Zr6O4(OH)4 cluster,polynuclear cluster SBU,,,953,not_reported,yes,400,I2 delivery,10.1039/c7dt01084b,ok,,,,
