Repository: zzhenglab/MOFinder

# Dataset preparation demonstration

Prepare condition-classification training and holdout files from 146 processed positive records and 175 processed negative records. This demonstration calls `mofinder.datasets.prepare`, including the same condition builder, conflict handling, cluster split, class balancing, and JSONL writer used for the [full dataset](../../data/processed_data_json/README.md).

## Run

From the repository root, with Python 3.10 or later:

```bash
python -m pip install -e ".[curation,datasets]"
python Demo/02_dataset_preparation/mof_dataset_preparation_demo.py --check
```

File: Demo/02_dataset_preparation/input/processed_negative.csv (part 6 of 7)
10.1021/acs.cgd.9b00611,yes,At 60 °C no MOF formed; many conditions gave ZJU-28 or mixtures; Et4NBr gave inconsistent mixtures; phase-pure ZJU-28? not obtained.,"an indium metal-organic framework with [In(CO2R)3Cl]? tritopic SBU and hcb topology built by organic linker 4,4?,4?-benzene-1,3,5-triyl-tribenzoic acid",YCM-31,Temperature lowered to 60 °C and time extended to 5 d versus the YCM-31/spPPCl base; the paper states no MOF formed at 60 °C under any ammonium salt/amount set.,Negative conditions from In–BTB MOF screens: at 60 °C/5 d no MOF formed; Et4NBr gave inconsistent mixtures across 80–120 °C and 0.37–1.00 equiv; non?optimal spPPCl conditions produced either ZJU?28 or unpredictable YCM?31/YCM?32. Pure ZJU?28 outcomes are excluded as identified alternates.,1,temperature_c;time_h,InCl3,,"291 mg, 1.32 mmol, 1.00 equiv",1.32,mmol,,,,,,,,,,,"4,4?,4?-benzene-1,3,5-triyl-tribenzoic acid",H3BTB,"275 mg, 0.620 mmol, 0.47 equiv",0.62,mmol,,,,,,,,,,,spirocyclic piperidinium chloride,spPPCl,"232 mg, 1.32 mmol, 1.00 equiv",1.32,mmol,,,,,,dimethylformamide,DMF,18 mL,18,"1,4-dioxane",,12 mL,12,73,2.13,60,60.0 °C,120,120.0 h,glass scintillation vial with Teflon-lined cap,static,DMF,"3×, 10 mL each",dried in vacuo at room temperature,,,,,,hcb,[In(CO2R)3Cl]? tritopic SBU,polynuclear cluster SBU,,,,not_reported,no,,,10.1021/acs.cgd.9b00611,ok,,,,
10.1021/acs.cgd.9b00611,yes,At 60 °C no MOF formed; many conditions gave ZJU-28 or mixtures; Et4NBr gave inconsistent mixtures; phase-pure ZJU-28? not obtained.,"an indium metal-organic framework with [In(CO2R)3Cl]? tritopic SBU built by organic linker 4,4?,4?-benzene-1,3,5-triyl-tribenzoic acid",YCM-32,Temperature lowered to 60 °C and time extended to 5 d versus the YCM-32/Et4NCl base; authors report no MOF formed at 60 °C.,Negative conditions from In–BTB MOF screens: at 60 °C/5 d no MOF formed; Et4NBr gave inconsistent mixtures across 80–120 °C and 0.37–1.00 equiv; non?optimal spPPCl conditions produced either ZJU?28 or unpredictable YCM?31/YCM?32. Pure ZJU?28 outcomes are excluded as identified alternates.,4,temperature_c;time_h,InCl3,,"291 mg, 1.32 mmol, 1.00 equiv",1.32,mmol,,,,,,,,,,,"4,4?,4?-benzene-1,3,5-triyl-tribenzoic acid",H3BTB,"275 mg, 0.620 mmol, 0.47 equiv",0.62,mmol,,,,,,,,,,,tetraethylammonium chloride,Et4NCl,"219 mg, 1.32 mmol, 1.00 equiv",1.32,mmol,,,,,,dimethylformamide,DMF,18 mL,18,"1,4-dioxane",,12 mL,12,73,2.13,60,60.0 °C,120,120.0 h,glass scintillation vial with Teflon-lined cap,static,DMF,"3×, 10 mL each",dried in vacuo at room temperature,,,,,,,[In(CO2R)3Cl]? tritopic SBU,polynuclear cluster SBU,,,,not_reported,no,,,10.1021/acs.cgd.9b00611,ok,,,,
10.1021/acs.cgd.9b00611,yes,At 60 °C no MOF formed; many conditions gave ZJU-28 or mixtures; Et4NBr gave inconsistent mixtures; phase-pure ZJU-28? not obtained.,"an indium metal-organic framework with [In(CO2R)3Cl]? tritopic SBU built by organic linker 4,4?,4?-benzene-1,3,5-triyl-tribenzoic acid",YCM-32,Temperature lowered to 60 °C and time extended to 5 d versus the YCM-32/spMPBr base; the article states no MOF formed at 60 °C.,Negative conditions from In–BTB MOF screens: at 60 °C/5 d no MOF formed; Et4NBr gave inconsistent mixtures across 80–120 °C and 0.37–1.00 equiv; non?optimal spPPCl conditions produced either ZJU?28 or unpredictable YCM?31/YCM?32. Pure ZJU?28 outcomes are excluded as identified alternates.,3,temperature_c;time_h,InCl3,,"291 mg, 1.32 mmol, 1.00 equiv",1.32,mmol,,,,,,,,,,,"4,4?,4?-benzene-1,3,5-triyl-tribenzoic acid",H3BTB,"275 mg, 0.620 mmol, 0.47 equiv",0.62,mmol,,,,,,,,,,,spirocyclic morpholinium bromide,spMPBr,"293 mg, 1.32 mmol, 1.00 equiv",1.32,mmol,,,,,,dimethylformamide,DMF,18 mL,18,"1,4-dioxane",,12 mL,12,73,2.13,60,60.0 °C,120,120.0 h,glass scintillation vial with Teflon-lined cap,static,DMF,"3×, 10 mL each",dried in vacuo at room temperature,,,,,,,[In(CO2R)3Cl]? tritopic SBU,polynuclear cluster SBU,,,,not_reported,no,,,10.1021/acs.cgd.9b00611,ok,,,,
10.1021/acs.cgd.9b00611,yes,At 60 °C no MOF formed; many conditions gave ZJU-28 or mixtures; Et4NBr gave inconsistent mixtures; phase-pure ZJU-28? not obtained.,"an indium metal-organic framework with [In(CO2R)3Cl]? tritopic SBU built by organic linker 4,4?,4?-benzene-1,3,5-triyl-tribenzoic acid",YCM-32,Temperature lowered to 60 °C and time extended to 5 d versus the YCM-32/spPPBr base; authors report no MOF formed at 60 °C across the screen.,Negative conditions from In–BTB MOF screens: at 60 °C/5 d no MOF formed; Et4NBr gave inconsistent mixtures across 80–120 °C and 0.37–1.00 equiv; non?optimal spPPCl conditions produced either ZJU?28 or unpredictable YCM?31/YCM?32. Pure ZJU?28 outcomes are excluded as identified alternates.,2,temperature_c;time_h,InCl3,,"291 mg, 1.32 mmol, 1.00 equiv",1.32,mmol,,,,,,,,,,,"4,4?,4?-benzene-1,3,5-triyl-tribenzoic acid",H3BTB,"275 mg, 0.620 mmol, 0.47 equiv",0.62,mmol,,,,,,,,,,,spirocyclic piperidinium bromide,spPPBr,"290 mg, 1.32 mmol, 1.00 equiv",1.32,mmol,,,,,,dimethylformamide,DMF,18 mL,18,"1,4-dioxane",,12 mL,12,73,2.13,60,60.0 °C,120,120.0 h,glass scintillation vial with Teflon-lined cap,static,DMF,"3×, 10 mL each",dried in vacuo at room temperature,,,,,,,[In(CO2R)3Cl]? tritopic SBU,polynuclear cluster SBU,,,,not_reported,no,,,10.1021/acs.cgd.9b00611,ok,,,,
10.1002/chem.202402363,yes,La–Sm analogues could not be obtained; dram vials sometimes gave no product or mixed phases (MOF-76 + RE-CU-45).,"a europium metal-organic framework with RE6 6-connected SBU; ?3-F/?3-OH bridges and spn topology built by organic linker benzene-1,3,5-tricarboxylic acid",Eu-CU-45,"Applying the original Y?CU?45 procedure to Eu (0.31 mmol Eu, 1.53 mmol 2,6?dFBA, 1.5 mL DMF; TFA unchanged) did not give phase?pure Eu?CU?45; phase?pure Eu required higher modulator, lower metal, and less DMF. This plan encodes the failing ‘original Y’ Eu condition.",Negative data include: La–Sm-CU-45 analogues could not be obtained; 6?dram vials caused no product or mixed phases (RE-MOF-76 present); Eu-CU-45 was not phase-pure under the original Y-CU-45 recipe. Plans capture La–Sm metal substitutions and Eu under the Y procedure.,10,metal_1;modulator_1;solvent_main,Eu(NO3)3,,0.31 mmol,0.31,mmol,,,,,,,,,,,"benzene-1,3,5-tricarboxylic acid",BTC,"13.5 mg, 0.065 mmol",0.065,mmol,,,,,,,,,,,"2,6-difluorobenzoic acid","2,6-dFBA",1.53 mmol,1.53,mmol,trifluoroacetic acid,TFA,0.3 mL (3.92 mmol),3.92,mmol,dimethylformamide,DMF,1.5 mL,1.5,,,,,207,4.77,130,130 °C,120,120 h (5 days),"25 mL reaction jar (PBT cap, PTFE seal)",static,"DMF, acetone",three times over 24 h (each solvent),60 °C under vacuum for 24 h,60,24,"light-yellow, octahedra",,,spn,RE6 6-connected SBU; ?3-F/?3-OH bridges,trinuclear ?3-oxo trimer cluster SBU,,,830,not_reported,not_reported,460,luminescence,10.1002/chem.202402363,ok,,,,
10.1002/chem.202402363,yes,La–Sm analogues could not be obtained; dram vials sometimes gave no product or mixed phases (MOF-76 + RE-CU-45).,"a lanthanum metal-organic framework with RE6 6-connected SBU; ?3-F/?3-OH bridges and spn topology built by organic linker benzene-1,3,5-tricarboxylic acid",Y-CU-45,Replacing Y(III) with earlier lanthanoids (La–Sm) under the Y?CU?45 solvothermal protocol failed: the paper states La–Sm analogues could not be obtained despite multiple optimization attempts. Represented as metal substitutions; metal amounts carried from the base.,Negative data include: La–Sm-CU-45 analogues could not be obtained; 6?dram vials caused no product or mixed phases (RE-MOF-76 present); Eu-CU-45 was not phase-pure under the original Y-CU-45 recipe. Plans capture La–Sm metal substitutions and Eu under the Y procedure.,1,metal_1,La(NO3)3,,0.31 mmol,0.31,mmol,,,,,,,,,,,"benzene-1,3,5-tricarboxylic acid",BTC,"13.5 mg, 0.065 mmol",0.065,mmol,,,,,,,,,,,"2,6-difluorobenzoic acid","2,6-dFBA","242 mg, 1.53 mmol",1.53,mmol,trifluoroacetic acid,TFA,0.3 mL (3.92 mmol),3.92,mmol,dimethylformamide,DMF,1.5 mL,1.5,,,,,207,4.77,130,130 °C,120,120 h (5 days),"25 mL reaction jar (PBT cap, PTFE seal)",static,"DMF, acetone",three times over 24 h (each solvent),60 °C under vacuum for 24 h,60,24,"light-yellow, octahedra",,,spn,RE6 6-connected SBU; ?3-F/?3-OH bridges,trinuclear ?3-oxo trimer cluster SBU,"a=36.079 Å, Fd-3m",,,not_reported,not_reported,,luminescence,10.1002/chem.202402363,ok,,,,
10.1002/chem.202402363,yes,La–Sm analogues could not be obtained; dram vials sometimes gave no product or mixed phases (MOF-76 + RE-CU-45).,"a cerium metal-organic framework with RE6 6-connected SBU; ?3-F/?3-OH bridges and spn topology built by organic linker benzene-1,3,5-tricarboxylic acid",Y-CU-45,Replacing Y(III) with earlier lanthanoids (La–Sm) under the Y?CU?45 solvothermal protocol failed: the paper states La–Sm analogues could not be obtained despite multiple optimization attempts. Represented as metal substitutions; metal amounts carried from the base.,Negative data include: La–Sm-CU-45 analogues could not be obtained; 6?dram vials caused no product or mixed phases (RE-MOF-76 present); Eu-CU-45 was not phase-pure under the original Y-CU-45 recipe. Plans capture La–Sm metal substitutions and Eu under the Y procedure.,1,metal_1,Ce(NO3)3,,0.31 mmol,0.31,mmol,,,,,,,,,,,"benzene-1,3,5-tricarboxylic acid",BTC,"13.5 mg, 0.065 mmol",0.065,mmol,,,,,,,,,,,"2,6-difluorobenzoic acid","2,6-dFBA","242 mg, 1.53 mmol",1.53,mmol,trifluoroacetic acid,TFA,0.3 mL (3.92 mmol),3.92,mmol,dimethylformamide,DMF,1.5 mL,1.5,,,,,207,4.77,130,130 °C,120,120 h (5 days),"25 mL reaction jar (PBT cap, PTFE seal)",static,"DMF, acetone",three times over 24 h (each solvent),60 °C under vacuum for 24 h,60,24,"light-yellow, octahedra",,,spn,RE6 6-connected SBU; ?3-F/?3-OH bridges,trinuclear ?3-oxo trimer cluster SBU,"a=36.079 Å, Fd-3m",,,not_reported,not_reported,,luminescence,10.1002/chem.202402363,ok,,,,
10.1002/chem.202402363,yes,La–Sm analogues could not be obtained; dram vials sometimes gave no product or mixed phases (MOF-76 + RE-CU-45).,"a praseodymium metal-organic framework with RE6 6-connected SBU; ?3-F/?3-OH bridges and spn topology built by organic linker benzene-1,3,5-tricarboxylic acid",Y-CU-45,Replacing Y(III) with earlier lanthanoids (La–Sm) under the Y?CU?45 solvothermal protocol failed: the paper states La–Sm analogues could not be obtained despite multiple optimization attempts. Represented as metal substitutions; metal amounts carried from the base.,Negative data include: La–Sm-CU-45 analogues could not be obtained; 6?dram vials caused no product or mixed phases (RE-MOF-76 present); Eu-CU-45 was not phase-pure under the original Y-CU-45 recipe. Plans capture La–Sm metal substitutions and Eu under the Y procedure.,1,metal_1,Pr(NO3)3,,0.31 mmol,0.31,mmol,,,,,,,,,,,"benzene-1,3,5-tricarboxylic acid",BTC,"13.5 mg, 0.065 mmol",0.065,mmol,,,,,,,,,,,"2,6-difluorobenzoic acid","2,6-dFBA","242 mg, 1.53 mmol",1.53,mmol,trifluoroacetic acid,TFA,0.3 mL (3.92 mmol),3.92,mmol,dimethylformamide,DMF,1.5 mL,1.5,,,,,207,4.77,130,130 °C,120,120 h (5 days),"25 mL reaction jar (PBT cap, PTFE seal)",static,"DMF, acetone",three times over 24 h (each solvent),60 °C under vacuum for 24 h,60,24,"light-yellow, octahedra",,,spn,RE6 6-connected SBU; ?3-F/?3-OH bridges,trinuclear ?3-oxo trimer cluster SBU,"a=36.079 Å, Fd-3m",,,not_reported,not_reported,,luminescence,10.1002/chem.202402363,ok,,,,
10.1002/chem.202402363,yes,La–Sm analogues could not be obtained; dram vials sometimes gave no product or mixed phases (MOF-76 + RE-CU-45).,"a neodymium metal-organic framework with RE6 6-connected SBU; ?3-F/?3-OH bridges and spn topology built by organic linker benzene-1,3,5-tricarboxylic acid",Y-CU-45,Replacing Y(III) with earlier lanthanoids (La–Sm) under the Y?CU?45 solvothermal protocol failed: the paper states La–Sm analogues could not be obtained despite multiple optimization attempts. Represented as metal substitutions; metal amounts carried from the base.,Negative data include: La–Sm-CU-45 analogues could not be obtained; 6?dram vials caused no product or mixed phases (RE-MOF-76 present); Eu-CU-45 was not phase-pure under the original Y-CU-45 recipe. Plans capture La–Sm metal substitutions and Eu under the Y procedure.,1,metal_1,Nd(NO3)3,,0.31 mmol,0.31,mmol,,,,,,,,,,,"benzene-1,3,5-tricarboxylic acid",BTC,"13.5 mg, 0.065 mmol",0.065,mmol,,,,,,,,,,,"2,6-difluorobenzoic acid","2,6-dFBA","242 mg, 1.53 mmol",1.53,mmol,trifluoroacetic acid,TFA,0.3 mL (3.92 mmol),3.92,mmol,dimethylformamide,DMF,1.5 mL,1.5,,,,,207,4.77,130,130 °C,120,120 h (5 days),"25 mL reaction jar (PBT cap, PTFE seal)",static,"DMF, acetone",three times over 24 h (each solvent),60 °C under vacuum for 24 h,60,24,"light-yellow, octahedra",,,spn,RE6 6-connected SBU; ?3-F/?3-OH bridges,trinuclear ?3-oxo trimer cluster SBU,"a=36.079 Å, Fd-3m",,,not_reported,not_reported,,luminescence,10.1002/chem.202402363,ok,,,,
10.1002/chem.202402363,yes,La–Sm analogues could not be obtained; dram vials sometimes gave no product or mixed phases (MOF-76 + RE-CU-45).,"a samarium metal-organic framework with RE6 6-connected SBU; ?3-F/?3-OH bridges and spn topology built by organic linker benzene-1,3,5-tricarboxylic acid",Y-CU-45,Replacing Y(III) with earlier lanthanoids (La–Sm) under the Y?CU?45 solvothermal protocol failed: the paper states La–Sm analogues could not be obtained despite multiple optimization attempts. Represented as metal substitutions; metal amounts carried from the base.,Negative data include: La–Sm-CU-45 analogues could not be obtained; 6?dram vials caused no product or mixed phases (RE-MOF-76 present); Eu-CU-45 was not phase-pure under the original Y-CU-45 recipe. Plans capture La–Sm metal substitutions and Eu under the Y procedure.,1,metal_1,Sm(NO3)3,,0.31 mmol,0.31,mmol,,,,,,,,,,,"benzene-1,3,5-tricarboxylic acid",BTC,"13.5 mg, 0.065 mmol",0.065,mmol,,,,,,,,,,,"2,6-difluorobenzoic acid","2,6-dFBA","242 mg, 1.53 mmol",1.53,mmol,trifluoroacetic acid,TFA,0.3 mL (3.92 mmol),3.92,mmol,dimethylformamide,DMF,1.5 mL,1.5,,,,,207,4.77,130,130 °C,120,120 h (5 days),"25 mL reaction jar (PBT cap, PTFE seal)",static,"DMF, acetone",three times over 24 h (each solvent),60 °C under vacuum for 24 h,60,24,"light-yellow, octahedra",,,spn,RE6 6-connected SBU; ?3-F/?3-OH bridges,trinuclear ?3-oxo trimer cluster SBU,"a=36.079 Å, Fd-3m",,,not_reported,not_reported,,luminescence,10.1002/chem.202402363,ok,,,,
10.1021/acs.cgd.6b01533,yes,"At ZrCl4/H2BDC = 1:2 with Cu2O (R=1.2), product was amorphous/low crystallinity (sample 3a).",a zirconium metal-organic framework built by organic linker terephthalic acid,UiO-66,"Explicitly failed stoichiometry: ZrCl4/H2BDC = 1:2 with Cu2O R = 1.2 gave amorphous/very low crystallinity (text: “when the ZrCl4/H2BDC molar ratio was 1:2… amorphous phase”, Fig. 9a; Table 2, sample 3a).","UiO-66 via DMF/AcOH with Cu additives: all Cu salts and R values yielded crystalline UiO-66. Explicit failure: ZrCl4/H2BDC = 1:2 at Cu2O R = 1.2 gave amorphous/very low crystallinity (sample 3a). No temperature, time, or solvent screens reported to fail.",5,metal_1;linker_1,ZrCl4,ZrCl4,0.681 mmol,0.681,mmol,,,,,,,,,,,terephthalic acid,H2BDC,1.362 mmol,1.362,mmol,,,,,,,,,,,acetic acid,AcOH,2.5 mL,,,cuprous oxide,Cu2O,0.817 mmol (R = 1.2),0.817,mmol,dimethylformamide,DMF,30 mL,30,,,,,23,0.5,120,120 °C,24,24 h,Teflon-lined autoclave (100 mL),ultrasonicated to dissolve; static during heating,"DMF, MeOH, H2O",several times,dried under vacuum at 60 °C overnight,60,,nanocrystals,,mean crystal size ~48 nm,,,,,,1164,not_reported,not_reported,,,10.1021/acs.cgd.6b01533,ok,,,yes,original_reference_notes
10.1021/acs.cgd.6b01533,yes,"At ZrCl4/H2BDC = 1:2 with Cu2O (R=1.2), product was amorphous/low crystallinity (sample 3a).",a zirconium metal-organic framework built by organic linker terephthalic acid,UiO-66,"Sample 3a (section 3.4; Table 2): keeping Cu2O additive at R = 1.2 and all other conditions as in the successful Cu2O-assisted synthesis (120 °C, 24 h; DMF 30 mL; AcOH 2.5 mL; H2BDC 1.362 mmol), lowering ZrCl4/H2BDC to 1:2 by reducing ZrCl4 to 0.681 mmol produced a very broad XRD peak (amorphous/low crystallinity) and small ambiguous particles. Represented as reduced ZrCl4 amount versus Success 5.",UiO-66 synthesized solvothermally in DMF with AcOH and Cu additives. Most Cu additive conditions gave pure UiO-66. A ZrCl4/H2BDC = 1:2 condition at Cu2O R = 1.2 produced an amorphous/very low-crystallinity product (sample 3a).,5,metal_1,ZrCl4,ZrCl4,0.681 mmol,0.681,mmol,,,,,,,,,,,terephthalic acid,H2BDC,0.226 g (1.362 mmol),1.362,mmol,,,,,,,,,,,acetic acid,AcOH,2.5 mL,,,cuprous oxide,Cu2O,0.817 mmol (R = 1.2),0.817,mmol,dimethylformamide,DMF,30 mL,30,,,,,23,0.5,120,120 °C,24,24 h,Teflon-lined autoclave (100 mL),ultrasonicated to dissolve; static during heating,"DMF, MeOH, H2O",several times,dried under vacuum at 60 °C overnight,60,,nanocrystals,,mean crystal size ~48 nm,,,,,,1164,not_reported,not_reported,,,10.1021/acs.cgd.6b01533,ok,,,,
10.1021/acs.cgd.6b01533,yes,"At ZrCl4/H2BDC = 1:2 with Cu2O (R=1.2), product was amorphous/low crystallinity (sample 3a).",a zirconium metal-organic framework built by organic linker terephthalic acid,UiO-66,Explicit failure included: ZrCl4/H2BDC = 1:2 with Cu2O R = 1.2 gave amorphous/low crystallinity; text: 'crystallinity... amorphous phase' Fig. 9a; Table 2 (sample 3a).,"UiO-66 formed amorphous/low-crystallinity solids when ZrCl4/H2BDC = 1:2 with Cu2O additive (R = 1.2) at 120 °C, 24 h. Other tested Cu additives and stoichiometries yielded crystalline UiO-66. We compile this explicit failure across all base protocols.",1,metal_1;linker_1;modulator_1,ZrCl4,ZrCl4,0.681 mmol,0.681,mmol,,,,,,,,,,,terephthalic acid,H2BDC,1.362 mmol,1.362,mmol,,,,,,,,,,,cuprous oxide,Cu2O,0.817 mmol,0.817,mmol,,,,,,dimethylformamide,DMF,30 mL,30,,,,,23,0.5,120,120 °C,24,24 h,Teflon-lined autoclave (100 mL),ultrasonicated to dissolve; static during heating,"DMF, MeOH, H2O",several times,dried under vacuum at 60 °C overnight,60,,octahedra,,mean crystal size ~265 nm,,,,,,1358,not_reported,not_reported,,,10.1021/acs.cgd.6b01533,ok,,,,
10.1021/acs.cgd.6b01533,yes,"At ZrCl4/H2BDC = 1:2 with Cu2O (R=1.2), product was amorphous/low crystallinity (sample 3a).",a zirconium metal-organic framework built by organic linker terephthalic acid,UiO-66,Explicit failure included: ZrCl4/H2BDC = 1:2 with Cu2O R = 1.2 gave amorphous/low crystallinity; text: 'crystallinity... amorphous phase' Fig. 9a; Table 2 (sample 3a).,"UiO-66 formed amorphous/low-crystallinity solids when ZrCl4/H2BDC = 1:2 with Cu2O additive (R = 1.2) at 120 °C, 24 h. Other tested Cu additives and stoichiometries yielded crystalline UiO-66. We compile this explicit failure across all base protocols.",7,metal_1;linker_1;modulator_1,ZrCl4,ZrCl4,0.681 mmol,0.681,mmol,,,,,,,,,,,terephthalic acid,H2BDC,1.362 mmol,1.362,mmol,,,,,,,,,,,cuprous oxide,Cu2O,0.817 mmol,0.817,mmol,copper(I) chloride,CuCl,R = 0.5 (Cu/ZrCl4),,,dimethylformamide,DMF,30 mL,30,,,,,23,0.5,120,120 °C,24,24 h,Teflon-lined autoclave (100 mL),ultrasonicated to dissolve; static during heating,"DMF, MeOH, H2O",several times,dried under vacuum at 60 °C overnight,60,,octahedra,,mean crystal size ~91 nm,,,,,,1318,not_reported,not_reported,,,10.1021/acs.cgd.6b01533,ok,,,,
10.1021/acs.cgd.6b01533,yes,"At ZrCl4/H2BDC = 1:2 with Cu2O (R=1.2), product was amorphous/low crystallinity (sample 3a).",a zirconium metal-organic framework built by organic linker terephthalic acid,UiO-66,Explicit failure included: ZrCl4/H2BDC = 1:2 with Cu2O R = 1.2 gave amorphous/low crystallinity; text: 'crystallinity... amorphous phase' Fig. 9a; Table 2 (sample 3a).,"UiO-66 formed amorphous/low-crystallinity solids when ZrCl4/H2BDC = 1:2 with Cu2O additive (R = 1.2) at 120 °C, 24 h. Other tested Cu additives and stoichiometries yielded crystalline UiO-66. We compile this explicit failure across all base protocols.",11,metal_1;linker_1;modulator_1,ZrCl4,ZrCl4,0.681 mmol,0.681,mmol,,,,,,,,,,,terephthalic acid,H2BDC,1.362 mmol,1.362,mmol,,,,,,,,,,,cuprous oxide,Cu2O,0.817 mmol,0.817,mmol,copper(I) iodide,CuI,R = 0.5 (Cu/ZrCl4),,,dimethylformamide,DMF,30 mL,30,,,,,23,0.5,120,120 °C,24,24 h,Teflon-lined autoclave (100 mL),ultrasonicated to dissolve; static during heating,"DMF, MeOH, H2O",several times,dried under vacuum at 60 °C overnight,60,,octahedra,,mean crystal size ~190 nm,,,,,,,not_reported,not_reported,,,10.1021/acs.cgd.6b01533,ok,,,,
10.1021/acs.cgd.6b01533,yes,"At ZrCl4/H2BDC = 1:2 with Cu2O (R=1.2), product was amorphous/low crystallinity (sample 3a).",a zirconium metal-organic framework built by organic linker terephthalic acid,UiO-66,Explicit failure included: ZrCl4/H2BDC = 1:2 with Cu2O R = 1.2 gave amorphous/low crystallinity; text: 'crystallinity... amorphous phase' Fig. 9a; Table 2 (sample 3a).,"UiO-66 formed amorphous/low-crystallinity solids when ZrCl4/H2BDC = 1:2 with Cu2O additive (R = 1.2) at 120 °C, 24 h. Other tested Cu additives and stoichiometries yielded crystalline UiO-66. We compile this explicit failure across all base protocols.",15,metal_1;linker_1;modulator_1,ZrCl4,ZrCl4,0.681 mmol,0.681,mmol,,,,,,,,,,,terephthalic acid,H2BDC,1.362 mmol,1.362,mmol,,,,,,,,,,,cuprous oxide,Cu2O,0.817 mmol,0.817,mmol,copper(I) bromide,CuBr,R = 0.5 (Cu/ZrCl4),,,dimethylformamide,DMF,30 mL,30,,,,,23,0.5,120,120 °C,24,24 h,Teflon-lined autoclave (100 mL),ultrasonicated to dissolve; static during heating,"DMF, MeOH, H2O",several times,dried under vacuum at 60 °C overnight,60,,octahedra,,mean crystal size ~224 nm,,,,,,,not_reported,not_reported,,,10.1021/acs.cgd.6b01533,ok,,,,
10.1021/acs.cgd.6b01533,yes,"At ZrCl4/H2BDC = 1:2 with Cu2O (R=1.2), product was amorphous/low crystallinity (sample 3a).",a zirconium metal-organic framework built by organic linker terephthalic acid,UiO-66,Explicit failure included: ZrCl4/H2BDC = 1:2 with Cu2O R = 1.2 gave amorphous/low crystallinity; text: 'crystallinity... amorphous phase' Fig. 9a; Table 2 (sample 3a).,"UiO-66 formed amorphous/low-crystallinity solids when ZrCl4/H2BDC = 1:2 with Cu2O additive (R = 1.2) at 120 °C, 24 h. Other tested Cu additives and stoichiometries yielded crystalline UiO-66. We compile this explicit failure across all base protocols.",19,metal_1;linker_1;modulator_1,ZrCl4,ZrCl4,0.681 mmol,0.681,mmol,,,,,,,,,,,terephthalic acid,H2BDC,1.362 mmol,1.362,mmol,,,,,,,,,,,cuprous oxide,Cu2O,0.817 mmol,0.817,mmol,copper(II) chloride,CuCl2,R = 0.5 (Cu/ZrCl4),,,dimethylformamide,DMF,30 mL,30,,,,,23,0.5,120,120 °C,24,24 h,Teflon-lined autoclave (100 mL),ultrasonicated to dissolve; static during heating,"DMF, MeOH, H2O",several times,dried under vacuum at 60 °C overnight,60,,octahedra,,mean crystal size ~150 nm,,,,,,,not_reported,not_reported,,,10.1021/acs.cgd.6b01533,ok,,,,
10.1039/c6nj00822d,yes,Compound 2 under slow evaporation showed poor repeatability; conditions sensitive and PXRD varied; other Ln gave microcrystalline solids under similar conditions.,a europium metal-organic framework with rod-like Nd–O–C SBUs and nbo topology built by organic linker 2-nitroterephthalic acid,,"Main text reports that substituting Eu(III), Tb(III) or Er(III) for Nd(III) under slow-evaporation conditions gives only microcrystalline solids with PXRD patterns different from compound 2 (Fig. S2). Represented by replacing Nd(CH3SO3)3 with Eu/Tb/Er and applying the slow-evaporation protocol parameters reported elsewhere for compound 2 (sand bath 80–90 °C, ~24 h) to make the condition concrete; treated as failures (unidentified products).","Reported slow-evaporation attempts with Eu, Tb, or Er and H2NTA yielded unidentified microcrystalline solids instead of the Nd-based compound 2; captured relative to the closest Nd/H2NTA base. No other concrete failed conditions were stated.",2,metal_1;temperature_c;time_h,Eu(CH3SO3)3,,4.0 mmol,4,mmol,,,,,,,,,,,2-nitroterephthalic acid,H2NTA,0.5 mmol,0.5,mmol,,,,,,,,,,,sodium hydroxide,NaOH,"0.35 M, 2.85 mL (for deprotonation)",2.85,mL,sodium hydroxide,NaOH,"0.35 M, added dropwise to pH 5.8–6.0",,,water,H2O,7 mL (metal solution) + 4 mL (ligand solution),11,,,,,364,8,80,80.0 °C,24,24.0 h,25 mL Teflon-lined stainless steel autoclave,static,,,Filtered and air-dried.,,,colorless columnar crystals,20,,nbo,rod-like Nd–O–C SBUs,1D rod SBU (coordination chain),"Pbca, a=6.9070 Å, b=21.897 Å, c=23.151 Å",,,yes,not_reported,420,,10.1039/c6nj00822d,ok,,,,
10.1039/c6nj00822d,yes,Compound 2 under slow evaporation showed poor repeatability; conditions sensitive and PXRD varied; other Ln gave microcrystalline solids under similar conditions.,a europium metal-organic framework with rod-like Nd–O–C SBUs and nbo topology built by organic linker 2-nitroterephthalic acid,,"Main text reports that substituting Eu(III), Tb(III) or Er(III) for Nd(III) under slow-evaporation conditions gives only microcrystalline solids with PXRD patterns different from compound 2 (Fig. S2). Represented by replacing Nd(CH3SO3)3 with Eu/Tb/Er and applying the slow-evaporation protocol parameters reported elsewhere for compound 2 (sand bath 80–90 °C, ~24 h) to make the condition concrete; treated as failures (unidentified products).","Reported slow-evaporation attempts with Eu, Tb, or Er and H2NTA yielded unidentified microcrystalline solids instead of the Nd-based compound 2; captured relative to the closest Nd/H2NTA base. No other concrete failed conditions were stated.",2,metal_1;temperature_c;time_h,Eu(CH3SO3)3,,4.0 mmol,4,mmol,,,,,,,,,,,2-nitroterephthalic acid,H2NTA,0.5 mmol,0.5,mmol,,,,,,,,,,,sodium hydroxide,NaOH,"0.35 M, 2.85 mL (for deprotonation)",2.85,mL,sodium hydroxide,NaOH,"0.35 M, added dropwise to pH 5.8–6.0",,,water,H2O,7 mL (metal solution) + 4 mL (ligand solution),11,,,,,364,8,90,90.0 °C,24,24.0 h,25 mL Teflon-lined stainless steel autoclave,static,,,Filtered and air-dried.,,,colorless columnar crystals,20,,nbo,rod-like Nd–O–C SBUs,1D rod SBU (coordination chain),"Pbca, a=6.9070 Å, b=21.897 Å, c=23.151 Å",,,yes,not_reported,420,,10.1039/c6nj00822d,ok,,,,
10.1039/c6nj00822d,yes,Compound 2 under slow evaporation showed poor repeatability; conditions sensitive and PXRD varied; other Ln gave microcrystalline solids under similar conditions.,a terbium metal-organic framework with rod-like Nd–O–C SBUs and nbo topology built by organic linker 2-nitroterephthalic acid,,"Main text reports that substituting Eu(III), Tb(III) or Er(III) for Nd(III) under slow-evaporation conditions gives only microcrystalline solids with PXRD patterns different from compound 2 (Fig. S2). Represented by replacing Nd(CH3SO3)3 with Eu/Tb/Er and applying the slow-evaporation protocol parameters reported elsewhere for compound 2 (sand bath 80–90 °C, ~24 h) to make the condition concrete; treated as failures (unidentified products).","Reported slow-evaporation attempts with Eu, Tb, or Er and H2NTA yielded unidentified microcrystalline solids instead of the Nd-based compound 2; captured relative to the closest Nd/H2NTA base. No other concrete failed conditions were stated.",2,metal_1;temperature_c;time_h,Tb(CH3SO3)3,,4.0 mmol,4,mmol,,,,,,,,,,,2-nitroterephthalic acid,H2NTA,0.5 mmol,0.5,mmol,,,,,,,,,,,sodium hydroxide,NaOH,"0.35 M, 2.85 mL (for deprotonation)",2.85,mL,sodium hydroxide,NaOH,"0.35 M, added dropwise to pH 5.8–6.0",,,water,H2O,7 mL (metal solution) + 4 mL (ligand solution),11,,,,,364,8,80,80.0 °C,24,24.0 h,25 mL Teflon-lined stainless steel autoclave,static,,,Filtered and air-dried.,,,colorless columnar crystals,20,,nbo,rod-like Nd–O–C SBUs,1D rod SBU (coordination chain),"Pbca, a=6.9070 Å, b=21.897 Å, c=23.151 Å",,,yes,not_reported,420,,10.1039/c6nj00822d,ok,,,,
10.1039/c6nj00822d,yes,Compound 2 under slow evaporation showed poor repeatability; conditions sensitive and PXRD varied; other Ln gave microcrystalline solids under similar conditions.,a terbium metal-organic framework with rod-like Nd–O–C SBUs and nbo topology built by organic linker 2-nitroterephthalic acid,,"Main text reports that substituting Eu(III), Tb(III) or Er(III) for Nd(III) under slow-evaporation conditions gives only microcrystalline solids with PXRD patterns different from compound 2 (Fig. S2). Represented by replacing Nd(CH3SO3)3 with Eu/Tb/Er and applying the slow-evaporation protocol parameters reported elsewhere for compound 2 (sand bath 80–90 °C, ~24 h) to make the condition concrete; treated as failures (unidentified products).","Reported slow-evaporation attempts with Eu, Tb, or Er and H2NTA yielded unidentified microcrystalline solids instead of the Nd-based compound 2; captured relative to the closest Nd/H2NTA base. No other concrete failed conditions were stated.",2,metal_1;temperature_c;time_h,Tb(CH3SO3)3,,4.0 mmol,4,mmol,,,,,,,,,,,2-nitroterephthalic acid,H2NTA,0.5 mmol,0.5,mmol,,,,,,,,,,,sodium hydroxide,NaOH,"0.35 M, 2.85 mL (for deprotonation)",2.85,mL,sodium hydroxide,NaOH,"0.35 M, added dropwise to pH 5.8–6.0",,,water,H2O,7 mL (metal solution) + 4 mL (ligand solution),11,,,,,364,8,90,90.0 °C,24,24.0 h,25 mL Teflon-lined stainless steel autoclave,static,,,Filtered and air-dried.,,,colorless columnar crystals,20,,nbo,rod-like Nd–O–C SBUs,1D rod SBU (coordination chain),"Pbca, a=6.9070 Å, b=21.897 Å, c=23.151 Å",,,yes,not_reported,420,,10.1039/c6nj00822d,ok,,,,
10.1039/c6nj00822d,yes,Compound 2 under slow evaporation showed poor repeatability; conditions sensitive and PXRD varied; other Ln gave microcrystalline solids under similar conditions.,an erbium metal-organic framework with rod-like Nd–O–C SBUs and nbo topology built by organic linker 2-nitroterephthalic acid,,"Main text reports that substituting Eu(III), Tb(III) or Er(III) for Nd(III) under slow-evaporation conditions gives only microcrystalline solids with PXRD patterns different from compound 2 (Fig. S2). Represented by replacing Nd(CH3SO3)3 with Eu/Tb/Er and applying the slow-evaporation protocol parameters reported elsewhere for compound 2 (sand bath 80–90 °C, ~24 h) to make the condition concrete; treated as failures (unidentified products).","Reported slow-evaporation attempts with Eu, Tb, or Er and H2NTA yielded unidentified microcrystalline solids instead of the Nd-based compound 2; captured relative to the closest Nd/H2NTA base. No other concrete failed conditions were stated.",2,metal_1;temperature_c;time_h,Er(CH3SO3)3,,4.0 mmol,4,mmol,,,,,,,,,,,2-nitroterephthalic acid,H2NTA,0.5 mmol,0.5,mmol,,,,,,,,,,,sodium hydroxide,NaOH,"0.35 M, 2.85 mL (for deprotonation)",2.85,mL,sodium hydroxide,NaOH,"0.35 M, added dropwise to pH 5.8–6.0",,,water,H2O,7 mL (metal solution) + 4 mL (ligand solution),11,,,,,364,8,80,80.0 °C,24,24.0 h,25 mL Teflon-lined stainless steel autoclave,static,,,Filtered and air-dried.,,,colorless columnar crystals,20,,nbo,rod-like Nd–O–C SBUs,1D rod SBU (coordination chain),"Pbca, a=6.9070 Å, b=21.897 Å, c=23.151 Å",,,yes,not_reported,420,,10.1039/c6nj00822d,ok,,,,
10.1039/c6nj00822d,yes,Compound 2 under slow evaporation showed poor repeatability; conditions sensitive and PXRD varied; other Ln gave microcrystalline solids under similar conditions.,an erbium metal-organic framework with rod-like Nd–O–C SBUs and nbo topology built by organic linker 2-nitroterephthalic acid,,"Main text reports that substituting Eu(III), Tb(III) or Er(III) for Nd(III) under slow-evaporation conditions gives only microcrystalline solids with PXRD patterns different from compound 2 (Fig. S2). Represented by replacing Nd(CH3SO3)3 with Eu/Tb/Er and applying the slow-evaporation protocol parameters reported elsewhere for compound 2 (sand bath 80–90 °C, ~24 h) to make the condition concrete; treated as failures (unidentified products).","Reported slow-evaporation attempts with Eu, Tb, or Er and H2NTA yielded unidentified microcrystalline solids instead of the Nd-based compound 2; captured relative to the closest Nd/H2NTA base. No other concrete failed conditions were stated.",2,metal_1;temperature_c;time_h,Er(CH3SO3)3,,4.0 mmol,4,mmol,,,,,,,,,,,2-nitroterephthalic acid,H2NTA,0.5 mmol,0.5,mmol,,,,,,,,,,,sodium hydroxide,NaOH,"0.35 M, 2.85 mL (for deprotonation)",2.85,mL,sodium hydroxide,NaOH,"0.35 M, added dropwise to pH 5.8–6.0",,,water,H2O,7 mL (metal solution) + 4 mL (ligand solution),11,,,,,364,8,90,90.0 °C,24,24.0 h,25 mL Teflon-lined stainless steel autoclave,static,,,Filtered and air-dried.,,,colorless columnar crystals,20,,nbo,rod-like Nd–O–C SBUs,1D rod SBU (coordination chain),"Pbca, a=6.9070 Å, b=21.897 Å, c=23.151 Å",,,yes,not_reported,420,,10.1039/c6nj00822d,ok,,,,
10.1039/c6nj00822d,yes,Compound 2 under slow evaporation showed poor repeatability; conditions sensitive and PXRD varied; other Ln gave microcrystalline solids under similar conditions.,a europium metal-organic framework with rod-like Eu–O–C SBUs via binuclear Eu2(COO)2 units built by organic linker 2-nitroterephthalic acid,,Text: “Changing the lanthanide from Nd(III) to Eu(III)… under slow evaporation conditions resulted in microcrystalline solids… (Fig. S2).” These low‑T slow‑evap conditions are negative relative to hydrothermal Eu‑MOF formation.,"Failures cluster under slow-evaporation conditions: Eu, Tb, Er gave microcrystalline solids (Fig. S2) and Nd slow-evap (compound 2) was poorly reproducible and sensitive to pH/temperature. Hydrothermal 180 °C, 3 d afforded 3–8; shifting to ~80–90 °C for ~24 h undermined crystallinity or produced different phases.",4,metal_1;linker_1;modulator_1;temperature_c;time_h,Eu(CH3SO3)3,,8.0 mmol,8,mmol,,,,,,,,,,,2-nitroterephthalic acid,H2NTA,1.0 mmol,1,mmol,,,,,,,,,,,sodium hydroxide,NaOH,2.0 mmol,2,mmol,sodium hydroxide,NaOH,"0.35 M, added dropwise to pH 5.5–5.8",,,water,H2O,9 mL (metal solution) + 4 mL (ligand solution),13,,,,,615,8,80,80.0 °C,24,24.0 h,25 mL Teflon-lined stainless steel autoclave,static,,,Filtered and air-dried.,,,colourless parallelepiped crystals,25,,,rod-like Eu–O–C SBUs via binuclear Eu2(COO)2 units,1D rod SBU (coordination chain),"C2/c, a=16.7909 Å, b=11.3883 Å, c=15.3276 Å, β=90.119°",,,yes,not_reported,375,luminescence,10.1039/c6nj00822d,ok,,,,
10.1039/c6nj00822d,yes,Compound 2 under slow evaporation showed poor repeatability; conditions sensitive and PXRD varied; other Ln gave microcrystalline solids under similar conditions.,a europium metal-organic framework with rod-like Eu–O–C SBUs via binuclear Eu2(COO)2 units built by organic linker 2-nitroterephthalic acid,,Text: “Changing the lanthanide from Nd(III) to Eu(III)… under slow evaporation conditions resulted in microcrystalline solids… (Fig. S2).” These low‑T slow‑evap conditions are negative relative to hydrothermal Eu‑MOF formation.,"Failures cluster under slow-evaporation conditions: Eu, Tb, Er gave microcrystalline solids (Fig. S2) and Nd slow-evap (compound 2) was poorly reproducible and sensitive to pH/temperature. Hydrothermal 180 °C, 3 d afforded 3–8; shifting to ~80–90 °C for ~24 h undermined crystallinity or produced different phases.",4,metal_1;linker_1;modulator_1;temperature_c;time_h,Eu(CH3SO3)3,,8.0 mmol,8,mmol,,,,,,,,,,,2-nitroterephthalic acid,H2NTA,1.0 mmol,1,mmol,,,,,,,,,,,sodium hydroxide,NaOH,2.0 mmol,2,mmol,sodium hydroxide,NaOH,"0.35 M, added dropwise to pH 5.5–5.8",,,water,H2O,9 mL (metal solution) + 4 mL (ligand solution),13,,,,,615,8,90,90.0 °C,24,24.0 h,25 mL Teflon-lined stainless steel autoclave,static,,,Filtered and air-dried.,,,colourless parallelepiped crystals,25,,,rod-like Eu–O–C SBUs via binuclear Eu2(COO)2 units,1D rod SBU (coordination chain),"C2/c, a=16.7909 Å, b=11.3883 Å, c=15.3276 Å, β=90.119°",,,yes,not_reported,375,luminescence,10.1039/c6nj00822d,ok,,,,
10.1039/c6nj00822d,yes,Compound 2 under slow evaporation showed poor repeatability; conditions sensitive and PXRD varied; other Ln gave microcrystalline solids under similar conditions.,an erbium metal-organic framework with rod-like Er–O–C SBUs via binuclear Er2(COO)2 units built by organic linker 2-nitroterephthalic acid,,Text: “Changing the lanthanide from Nd(III) to … Er(III) under slow evaporation conditions resulted in microcrystalline solids… (Fig. S2).” These low‑T slow‑evap conditions are negative relative to the hydrothermal Er‑MOF.,"Failures cluster under slow-evaporation conditions: Eu, Tb, Er gave microcrystalline solids (Fig. S2) and Nd slow-evap (compound 2) was poorly reproducible and sensitive to pH/temperature. Hydrothermal 180 °C, 3 d afforded 3–8; shifting to ~80–90 °C for ~24 h undermined crystallinity or produced different phases.",7,metal_1;linker_1;modulator_1;temperature_c;time_h,Er(CH3SO3)3,,8.0 mmol,8,mmol,,,,,,,,,,,2-nitroterephthalic acid,H2NTA,1.0 mmol,1,mmol,,,,,,,,,,,sodium hydroxide,NaOH,2.0 mmol,2,mmol,sodium hydroxide,NaOH,"0.35 M, added dropwise to pH 5.5–5.8",,,water,H2O,9 mL (metal solution) + 4 mL (ligand solution),13,,,,,615,8,80,80.0 °C,24,24.0 h,25 mL Teflon-lined stainless steel autoclave,static,,,Filtered and air-dried.,,,pink parallelepiped crystals,30,,,rod-like Er–O–C SBUs via binuclear Er2(COO)2 units,1D rod SBU (coordination chain),"C2/c, a=16.6713 Å, b=11.2905 Å, c=15.2129 Å, β=90.224°",,,yes,not_reported,375,,10.1039/c6nj00822d,ok,,,,
10.1039/c6nj00822d,yes,Compound 2 under slow evaporation showed poor repeatability; conditions sensitive and PXRD varied; other Ln gave microcrystalline solids under similar conditions.,an erbium metal-organic framework with rod-like Er–O–C SBUs via binuclear Er2(COO)2 units built by organic linker 2-nitroterephthalic acid,,Text: “Changing the lanthanide from Nd(III) to … Er(III) under slow evaporation conditions resulted in microcrystalline solids… (Fig. S2).” These low‑T slow‑evap conditions are negative relative to the hydrothermal Er‑MOF.,"Failures cluster under slow-evaporation conditions: Eu, Tb, Er gave microcrystalline solids (Fig. S2) and Nd slow-evap (compound 2) was poorly reproducible and sensitive to pH/temperature. Hydrothermal 180 °C, 3 d afforded 3–8; shifting to ~80–90 °C for ~24 h undermined crystallinity or produced different phases.",7,metal_1;linker_1;modulator_1;temperature_c;time_h,Er(CH3SO3)3,,8.0 mmol,8,mmol,,,,,,,,,,,2-nitroterephthalic acid,H2NTA,1.0 mmol,1,mmol,,,,,,,,,,,sodium hydroxide,NaOH,2.0 mmol,2,mmol,sodium hydroxide,NaOH,"0.35 M, added dropwise to pH 5.5–5.8",,,water,H2O,9 mL (metal solution) + 4 mL (ligand solution),13,,,,,615,8,90,90.0 °C,24,24.0 h,25 mL Teflon-lined stainless steel autoclave,static,,,Filtered and air-dried.,,,pink parallelepiped crystals,30,,,rod-like Er–O–C SBUs via binuclear Er2(COO)2 units,1D rod SBU (coordination chain),"C2/c, a=16.6713 Å, b=11.2905 Å, c=15.2129 Å, β=90.224°",,,yes,not_reported,375,,10.1039/c6nj00822d,ok,,,,
10.1021/ja905690t,yes,"Disappearing pseudopolymorphs (8,10 could not be reproduced later); single crystals unobtained for 4 and 6.",a calcium metal-organic framework with I0O2 (2-D overall) built by organic linker meso-tartaric acid hydrate,[Ca(meso-Tar)(H2O)2]·H2O,Table 2 and SI: at 100 °C forms 6; ≥150 °C forms anhydrous 7. These hydrothermal temperatures fail for 5.,"Across Ca/Sr/Ba tartrates (1–18), phase formation is highly temperature- and stereochemistry-dependent. Outside the narrow windows, reactions yield other hydrates or phases (e.g., meso or DL products) or mixtures, not the target. We list these non-working windows and linker swaps based on Tables 2–4 and SI notes.",5,temperature_c;time_h,Ca(CH3COO)2,,"176.1 mg, 1 mmol",1,mmol,,,,,,,,,,,meso-tartaric acid hydrate,,"168.3 mg, 1 mmol",1,mmol,,,,,,,,,,,,,,,,,,,,,water,H2O,10 mL,10,,,,,100,1,100,100.0 °C,48,48.0 h,glass scintillation vial,static,water,,,,,white powder,,,,I0O2 (2-D overall),3D multinodal connectivity,,,,,,,,10.1021/ja905690t,ok,,,,
