Repository: zzhenglab/MOFinder

# Dataset preparation demonstration

Prepare condition-classification training and holdout files from 146 processed positive records and 175 processed negative records. This demonstration calls `mofinder.datasets.prepare`, including the same condition builder, conflict handling, cluster split, class balancing, and JSONL writer used for the [full dataset](../../data/processed_data_json/README.md).

## Run

From the repository root, with Python 3.10 or later:

```bash
python -m pip install -e ".[curation,datasets]"
python Demo/02_dataset_preparation/mof_dataset_preparation_demo.py --check
```

File: Demo/02_dataset_preparation/input/processed_negative.csv (part 7 of 7)
10.1021/ja905690t,yes,"Disappearing pseudopolymorphs (8,10 could not be reproduced later); single crystals unobtained for 4 and 6.",a calcium metal-organic framework with I0O2 (2-D overall) built by organic linker meso-tartaric acid hydrate,[Ca(meso-Tar)(H2O)2]·H2O,Table 2 and SI: at 100 °C forms 6; ≥150 °C forms anhydrous 7. These hydrothermal temperatures fail for 5.,"Across Ca/Sr/Ba tartrates (1–18), phase formation is highly temperature- and stereochemistry-dependent. Outside the narrow windows, reactions yield other hydrates or phases (e.g., meso or DL products) or mixtures, not the target. We list these non-working windows and linker swaps based on Tables 2–4 and SI notes.",5,temperature_c;time_h,Ca(CH3COO)2,,"176.1 mg, 1 mmol",1,mmol,,,,,,,,,,,meso-tartaric acid hydrate,,"168.3 mg, 1 mmol",1,mmol,,,,,,,,,,,,,,,,,,,,,water,H2O,10 mL,10,,,,,100,1,150,150.0 °C,48,48.0 h,glass scintillation vial,static,water,,,,,white powder,,,,I0O2 (2-D overall),3D multinodal connectivity,,,,,,,,10.1021/ja905690t,ok,,,,
10.1021/ja905690t,yes,"Disappearing pseudopolymorphs (8,10 could not be reproduced later); single crystals unobtained for 4 and 6.",a calcium metal-organic framework with I0O2 (2-D overall) built by organic linker meso-tartaric acid hydrate,[Ca(meso-Tar)(H2O)2]·H2O,Table 2 and SI: at 100 °C forms 6; ≥150 °C forms anhydrous 7. These hydrothermal temperatures fail for 5.,"Across Ca/Sr/Ba tartrates (1–18), phase formation is highly temperature- and stereochemistry-dependent. Outside the narrow windows, reactions yield other hydrates or phases (e.g., meso or DL products) or mixtures, not the target. We list these non-working windows and linker swaps based on Tables 2–4 and SI notes.",5,temperature_c;time_h,Ca(CH3COO)2,,"176.1 mg, 1 mmol",1,mmol,,,,,,,,,,,meso-tartaric acid hydrate,,"168.3 mg, 1 mmol",1,mmol,,,,,,,,,,,,,,,,,,,,,water,H2O,10 mL,10,,,,,100,1,180,180.0 °C,48,48.0 h,glass scintillation vial,static,water,,,,,white powder,,,,I0O2 (2-D overall),3D multinodal connectivity,,,,,,,,10.1021/ja905690t,ok,,,,
10.1021/ja905690t,yes,"Disappearing pseudopolymorphs (8,10 could not be reproduced later); single crystals unobtained for 4 and 6.",a calcium metal-organic framework with I0O2 (2-D overall) built by organic linker meso-tartaric acid hydrate,[Ca(meso-Tar)(H2O)2]·H2O,Table 2 and SI: at 100 °C forms 6; ≥150 °C forms anhydrous 7. These hydrothermal temperatures fail for 5.,"Across Ca/Sr/Ba tartrates (1–18), phase formation is highly temperature- and stereochemistry-dependent. Outside the narrow windows, reactions yield other hydrates or phases (e.g., meso or DL products) or mixtures, not the target. We list these non-working windows and linker swaps based on Tables 2–4 and SI notes.",5,temperature_c;time_h,Ca(CH3COO)2,,"176.1 mg, 1 mmol",1,mmol,,,,,,,,,,,meso-tartaric acid hydrate,,"168.3 mg, 1 mmol",1,mmol,,,,,,,,,,,,,,,,,,,,,water,H2O,10 mL,10,,,,,100,1,200,200.0 °C,48,48.0 h,glass scintillation vial,static,water,,,,,white powder,,,,I0O2 (2-D overall),3D multinodal connectivity,,,,,,,,10.1021/ja905690t,ok,,,,
10.1021/ja905690t,yes,"Disappearing pseudopolymorphs (8,10 could not be reproduced later); single crystals unobtained for 4 and 6.",a calcium metal-organic framework with I0O2 (2-D overall) built by organic linker meso-tartaric acid hydrate,[Ca(meso-Tar)(H2O)2]·H2O,Table 2 and SI: at 100 °C forms 6; ≥150 °C forms anhydrous 7. These hydrothermal temperatures fail for 5.,"Across Ca/Sr/Ba tartrates (1–18), phase formation is highly temperature- and stereochemistry-dependent. Outside the narrow windows, reactions yield other hydrates or phases (e.g., meso or DL products) or mixtures, not the target. We list these non-working windows and linker swaps based on Tables 2–4 and SI notes.",5,temperature_c;time_h,Ca(CH3COO)2,,"176.1 mg, 1 mmol",1,mmol,,,,,,,,,,,meso-tartaric acid hydrate,,"168.3 mg, 1 mmol",1,mmol,,,,,,,,,,,,,,,,,,,,,water,H2O,10 mL,10,,,,,100,1,220,220.0 °C,48,48.0 h,glass scintillation vial,static,water,,,,,white powder,,,,I0O2 (2-D overall),3D multinodal connectivity,,,,,,,,10.1021/ja905690t,ok,,,,
10.1021/ja905690t,yes,"Disappearing pseudopolymorphs (8,10 could not be reproduced later); single crystals unobtained for 4 and 6.",a calcium metal-organic framework with I0O3 built by organic linker L-tartaric acid,[Ca(L-Tar)(H2O)2]·2H2O,Table 2 and SI: at 100 °C longer times give mixtures 1+2; ≥125 °C gives anhydrous 2. Thus higher-T hydrothermal conditions fail for phase 1.,"Across Ca/Sr/Ba tartrates (1–18), phase formation is highly temperature- and stereochemistry-dependent. Outside the narrow windows, reactions yield other hydrates or phases (e.g., meso or DL products) or mixtures, not the target. We list these non-working windows and linker swaps based on Tables 2–4 and SI notes.",1,temperature_c;time_h,Ca(CH3COO)2,,"176.2 mg, 1 mmol",1,mmol,,,,,,,,,,,L-tartaric acid,,"150.2 mg, 1 mmol",1,mmol,,,,,,,,,,,,,,,,,,,,,water,H2O,10 mL,10,,,,,100,1,100,100.0 °C,48,48.0 h,glass scintillation vial,static,water,,,,,white powder,,,,I0O3,3D multinodal connectivity,,,,,,,,10.1021/ja905690t,ok,,,,
10.1021/ja905690t,yes,"Disappearing pseudopolymorphs (8,10 could not be reproduced later); single crystals unobtained for 4 and 6.",a calcium metal-organic framework with I0O3 built by organic linker L-tartaric acid,[Ca(L-Tar)(H2O)2]·2H2O,Table 2 and SI: at 100 °C longer times give mixtures 1+2; ≥125 °C gives anhydrous 2. Thus higher-T hydrothermal conditions fail for phase 1.,"Across Ca/Sr/Ba tartrates (1–18), phase formation is highly temperature- and stereochemistry-dependent. Outside the narrow windows, reactions yield other hydrates or phases (e.g., meso or DL products) or mixtures, not the target. We list these non-working windows and linker swaps based on Tables 2–4 and SI notes.",1,temperature_c;time_h,Ca(CH3COO)2,,"176.2 mg, 1 mmol",1,mmol,,,,,,,,,,,L-tartaric acid,,"150.2 mg, 1 mmol",1,mmol,,,,,,,,,,,,,,,,,,,,,water,H2O,10 mL,10,,,,,100,1,125,125.0 °C,48,48.0 h,glass scintillation vial,static,water,,,,,white powder,,,,I0O3,3D multinodal connectivity,,,,,,,,10.1021/ja905690t,ok,,,,
10.1021/ja905690t,yes,"Disappearing pseudopolymorphs (8,10 could not be reproduced later); single crystals unobtained for 4 and 6.",a calcium metal-organic framework with I0O3 built by organic linker L-tartaric acid,[Ca(L-Tar)(H2O)2]·2H2O,Table 2 and SI: at 100 °C longer times give mixtures 1+2; ≥125 °C gives anhydrous 2. Thus higher-T hydrothermal conditions fail for phase 1.,"Across Ca/Sr/Ba tartrates (1–18), phase formation is highly temperature- and stereochemistry-dependent. Outside the narrow windows, reactions yield other hydrates or phases (e.g., meso or DL products) or mixtures, not the target. We list these non-working windows and linker swaps based on Tables 2–4 and SI notes.",1,temperature_c;time_h,Ca(CH3COO)2,,"176.2 mg, 1 mmol",1,mmol,,,,,,,,,,,L-tartaric acid,,"150.2 mg, 1 mmol",1,mmol,,,,,,,,,,,,,,,,,,,,,water,H2O,10 mL,10,,,,,100,1,150,150.0 °C,48,48.0 h,glass scintillation vial,static,water,,,,,white powder,,,,I0O3,3D multinodal connectivity,,,,,,,,10.1021/ja905690t,ok,,,,
10.1021/ja905690t,yes,"Disappearing pseudopolymorphs (8,10 could not be reproduced later); single crystals unobtained for 4 and 6.",a calcium metal-organic framework with I0O3 built by organic linker L-tartaric acid,[Ca(L-Tar)(H2O)2]·2H2O,Table 2 and SI: at 100 °C longer times give mixtures 1+2; ≥125 °C gives anhydrous 2. Thus higher-T hydrothermal conditions fail for phase 1.,"Across Ca/Sr/Ba tartrates (1–18), phase formation is highly temperature- and stereochemistry-dependent. Outside the narrow windows, reactions yield other hydrates or phases (e.g., meso or DL products) or mixtures, not the target. We list these non-working windows and linker swaps based on Tables 2–4 and SI notes.",1,temperature_c;time_h,Ca(CH3COO)2,,"176.2 mg, 1 mmol",1,mmol,,,,,,,,,,,L-tartaric acid,,"150.2 mg, 1 mmol",1,mmol,,,,,,,,,,,,,,,,,,,,,water,H2O,10 mL,10,,,,,100,1,180,180.0 °C,48,48.0 h,glass scintillation vial,static,water,,,,,white powder,,,,I0O3,3D multinodal connectivity,,,,,,,,10.1021/ja905690t,ok,,,,
10.1021/ja905690t,yes,"Disappearing pseudopolymorphs (8,10 could not be reproduced later); single crystals unobtained for 4 and 6.",a calcium metal-organic framework with I0O3 built by organic linker L-tartaric acid,[Ca(L-Tar)(H2O)2]·2H2O,Table 2 and SI: at 100 °C longer times give mixtures 1+2; ≥125 °C gives anhydrous 2. Thus higher-T hydrothermal conditions fail for phase 1.,"Across Ca/Sr/Ba tartrates (1–18), phase formation is highly temperature- and stereochemistry-dependent. Outside the narrow windows, reactions yield other hydrates or phases (e.g., meso or DL products) or mixtures, not the target. We list these non-working windows and linker swaps based on Tables 2–4 and SI notes.",1,temperature_c;time_h,Ca(CH3COO)2,,"176.2 mg, 1 mmol",1,mmol,,,,,,,,,,,L-tartaric acid,,"150.2 mg, 1 mmol",1,mmol,,,,,,,,,,,,,,,,,,,,,water,H2O,10 mL,10,,,,,100,1,200,200.0 °C,48,48.0 h,glass scintillation vial,static,water,,,,,white powder,,,,I0O3,3D multinodal connectivity,,,,,,,,10.1021/ja905690t,ok,,,,
10.1021/acs.cgd.1c00385,yes,At pH ≈4.6 a 2D framework formed as a minor impurity; pH and ratios were critical for pure 2.,"a cobalt metal-organic framework with [Co2(O)(COO)2]n cluster chains; noninterpenetrated built by organic linkers 2,6-di(1H-imidazol-1-yl)pyridine and 1,2,4,5-benzenetetracarboxylic acid",[Co2(dip)2(btec)(H2O)]·3H2O (2),Include explicitly stated failure: lower pH gave impurity. Text: “molar ratio and pH control were very important… a 2D framework could be obtained as a minor impurity when the pH was controlled at ca. pH 4.6” (main text; Fig. S2 supports purity at optimized pH).,"Negative conditions focus on pH control for [Co2(dip)2(btec)(H2O)]·3H2O (2): at ca. pH 4.6, a 2D framework impurity appears; proper pH and ratios are critical for pure 2. No explicit failed alternatives were reported for [Co2(dip)2(obb)2]·2H2O (1).",2,modulator_1,Co(NO3)2·6H2O,,"0.149 g, 0.5 mmol",0.5,mmol,,,,,,,,,,,"2,6-di(1H-imidazol-1-yl)pyridine",dip,"0.106 g, 0.5 mmol",0.5,mmol,"1,2,4,5-benzenetetracarboxylic acid",btec,"0.1271 g, 0.5 mmol",0.5,mmol,,,,,,NaOH solution (pH adjustment),,,,,,,,,,water,H2O,10 mL,10,,,,,50,1,140,140 °C,72,"heated to 140 °C over 12 h, maintained 72 h; cooled to 40 °C over 24 h",Teflon-lined autoclave (20 mL),static,"H2O, MeOH, DMF",,air-dried,,,pink crystalline solid,78,,,[Co2(O)(COO)2]n cluster chains; noninterpenetrated,polynuclear cluster SBU,"a=7.1134(5), b=13.8053(11), c=18.4479(13), α=106.665(5), β=100.591(5), γ=97.996(5), P-1",,,not_reported,yes,397,proton_conduction,10.1021/acs.cgd.1c00385,ok,,,,
10.1016/j.ica.2004.07.029,yes,Attempted Fe analogue gave molecular [Fe(tpyprz)2]2[Mo8O26]·3.7H2O instead of target framework.,an iron metal-organic framework with a-Mo8O26 clusters linked by {Ni2(tpyprz)(H2O)2}4+ into 2D layers built by organic linker tetra-2-pyridylpyrazine,,"Direct failure: text states Fe analog attempts yielded [Fe(tpyprz)2]2[Mo8O26]·3.7H2O (molecular), not the Ni-type framework. We swap Ni→Fe while retaining t-butylphosphonic acid and HF loadings.",Paper reports that Fe under analogous conditions gives molecular [Fe(tpyprz)2]2[Mo8O26]·3.7H2O rather than the 2D frameworks [M2(tpyprz)(H2O)2Mo8O26] or [{Cu2(tpyprz)}2Mo8O26]. We encode Fe swaps of the Co and Ni protocols as negative conditions.,2,metal_1,Fe(CH3COO)2,,0.446 mmol,0.446,mmol,Ni(CH3COO)2·4H2O,,"0.111 g, 0.446 mmol",0.446,mmol,,,,,,tetra-2-pyridylpyrazine,tpyprz,"0.086 g, 0.221 mmol",0.221,mmol,,,,,,,,,,,t-butylphosphonic acid,,"0.238 g, 1.723 mmol",1.723,mmol,HF,,"0.156 g, 3.90 mmol",3.9,mmol,water,H2O,"10.300 g, 572 mmol",,,,,,,2.02,170,170 °C,48,48 h,Teflon-lined stainless steel autoclave (23 mL),static,,,,,,pale orange crystals,40,0.12 × 0.10 × 0.04 mm,,a-Mo8O26 clusters linked by {Ni2(tpyprz)(H2O)2}4+ into 2D layers,Mo8 POM cluster SBU,"a=10.1424(5) Å, b=10.6684(5) Å, c=11.1433(5) Å, α=108.124(1)°, β=103.680(1)°, γ=100.303(1)°, triclinic",,,,,,,10.1016/j.ica.2004.07.029,ok,,,,
10.1016/j.ica.2004.07.029,yes,Attempted Fe analogue gave molecular [Fe(tpyprz)2]2[Mo8O26]·3.7H2O instead of target framework.,an iron metal-organic framework with a-Mo8O26 clusters linked by {Co2(tpyprz)(H2O)2}4+ into 2D layers built by organic linker tetra-2-pyridylpyrazine,,"Direct failure: text states “attempts to prepare an analogous iron compound yielded only [Fe(tpyprz)2]2[Mo8O26]·3.7H2O” (Ref. 23). We therefore swap Co→Fe under the same hydrothermal recipe (170 °C, H2O, HF).",Paper reports that Fe under analogous conditions gives molecular [Fe(tpyprz)2]2[Mo8O26]·3.7H2O rather than the 2D frameworks [M2(tpyprz)(H2O)2Mo8O26] or [{Cu2(tpyprz)}2Mo8O26]. We encode Fe swaps of the Co and Ni protocols as negative conditions.,1,metal_1,Fe(CH3COO)2,,0.442 mmol,0.442,mmol,Co(CH3COO)2·4H2O,,"0.110 g, 0.442 mmol",0.442,mmol,,,,,,tetra-2-pyridylpyrazine,tpyprz,"0.086 g, 0.221 mmol",0.221,mmol,,,,,,,,,,,HF,,"0.153 g, 3.82 mmol",3.82,mmol,,,,,,water,H2O,"10.050 g, 558 mmol",,,,,,,2,170,170 °C,48,48 h,Teflon-lined stainless steel autoclave (23 mL),static,,,,,,dark red crystals,25,0.38 × 0.10 × 0.10 mm,,a-Mo8O26 clusters linked by {Co2(tpyprz)(H2O)2}4+ into 2D layers,Mo8 POM cluster SBU,"a=10.179(2) Å, b=10.668(2) Å, c=11.205(2) Å, α=107.50(3)°, β=104.05(3)°, γ=100.44(3)°, triclinic",,,,,,,10.1016/j.ica.2004.07.029,ok,,,,
