Repository: zzhenglab/MOFinder

# MOFinder

MOFinder extracts MOF synthesis information from the literature, reconstructs evidence-supported negative reaction records, and prepares datasets for synthesis-outcome prediction.
[Web application](https://mofinder.chemistry.wustl.edu/) | [Demos](Demo/README.md) | [Source code](docs/source_to_code.md) | [Workflow guide](docs/workflow.md) | [Model evaluation](docs/evaluation.md)

## Quick start

The workflow runs through Python commands. Python 3.10 or newer is required. Clone the repository and initialize its related applications:

```bash
git clone --recurse-submodules https://github.com/zzhenglab/MOFinder.git
cd MOFinder
```

Start with the two offline demonstrations:

```bash
python -m pip install -e ".[curation,datasets]"
python Demo/01_data_curation/mof_data_curation_demo.py --check
python Demo/02_dataset_preparation/mof_dataset_preparation_demo.py --positive-csv Demo/01_data_curation/outputs/mof_extraction_6.csv --check
```

These regenerate processed synthesis records and prepare grouped training and holdout JSONL. `--check` compares the files with the bundled expected outputs. The [data mining demo (API required)](Demo/03_api_data_mining/README.md) combines abstract triage, positive extraction, and negative reconstruction.

For API-based extraction, install `.[mining,notebook]` and open the [data mining notebook](Demo/03_api_data_mining/mof_api_data_mining_demo.ipynb). Its preview cells show the inputs before live requests are enabled. See [installation](docs/installation.md) for dependencies and credentials, and the [triage guide](docs/triage.md) for screening and saved-run analysis.

## Data and reproducibility

Paper counts use normalized unique DOIs. The starting literature corpus contains 13,770 papers; abstract triage retained 7,435 and excluded 6,335. The [retrieval inventories](data/processed_data/literature_retrieval/README.md) list the retained papers. Bibliography and inventory CSVs preserve duplicate source rows, so their row counts differ from paper counts.

| File | Contents | Records |
| --- | --- | ---: |
| [`data/processed_data/processed_positive.csv`](data/processed_data/processed_positive.csv) | Positive synthesis records from 4,568 papers, after curation and before dataset filtering | 15,340 |
| [`data/processed_data/processed_negative.csv`](data/processed_data/processed_negative.csv) | Reconstructed negative records after curation, before dataset filtering | 15,063 |
| [`data/processed_data_json/train.jsonl`](data/processed_data_json/train.jsonl) | Training set: 11,968 P and 11,560 N | 23,528 |
| [`data/processed_data_json/holdout.jsonl`](data/processed_data_json/holdout.jsonl) | Holdout set: 1,320 P and 1,275 N | 2,595 |
Training and holdout records use chat-format JSONL.

# Archived condition-classification split

These files record the partition used by [train.jsonl](../training/train.jsonl) and [holdout.jsonl](../training/holdout.jsonl). They were regenerated from the archived positive and negative stage 6 tables using [dataset_preparation_archived.json](../../configs/dataset_preparation_archived.json). Both regenerated JSONL files match the archived files byte for byte.

| File | Contents |
| --- | --- |
| `split_assignments.csv` | Retained source rows, condition keys, cluster keys, labels, and partition |
| `split_summary.json` | Input hashes, preparation settings, filtering counts, split counts, and output identities |
| `class_map.json` | P = success; N = failure |

| Partition | P | N | Total | Clusters |
| --- | ---: | ---: | ---: | ---: |
| Training | 11,968 | 11,560 | 23,528 | 11,157 |
| Holdout | 1,320 | 1,275 | 2,595 | 1,231 |

Training and holdout have no shared clusters or exact condition inputs. Their P:N ratio is 88:85. Distinct clusters from the same DOI can occur in both partitions.

`source_row_id` is the zero-based row number in the original concatenation of the positive and negative tables, before filtering. IDs below 15,340 refer to [positive_stage6.csv](../processed/revised/positive_stage6.csv). For larger IDs, subtract 15,340 to obtain the zero-based row number in [negative_stage6_v3.csv](../processed/revised/negative_stage6_v3.csv). Header rows are excluded. `is_success` is `True` for P and `False` for N. The assignment table contains retained records only; filtering counts appear in the summary.

The CSV uses UTF-8 with a byte-order mark for spreadsheet compatibility. Paths in the summary are relative to the repository root. The publication-year subset paths identify files generated during preparation; those subsets can be recreated with:

```bash
python -m mofinder.datasets.prepare prepare --config configs/dataset_preparation_archived.json
```

The command writes a new run under `results/datasets/archived_conditions/`. See [the dataset guide](../../docs/datasets.md) for the condition fields and grouping rules.

File: data/splits/split_assignments.csv (part 1 of 279)
source_row_id,doi_norm,publication_year,condition_key,cluster_key,is_success,is_forced_condition,is_forced_representative,split
0,10.1021/jacs.5c08726,,"{""M_L_ratio"": 1.0, ""metal_concentration_mM"": 20.0, ""metal_precursor"": ""zn(no3)2.6h2o"", ""modulator"": null, ""organic_linker"": ""2-nitroterephthalic acid and 4,4'-azobis(pyridine)"", ""solvent"": ""dimethylformamide"", ""temperature_C"": 25.0, ""time_h"": 360.0}","metal=zn(no3)2.6h2o|linker=2-nitroterephthalic acid + 4,4'-azobis(pyridine)|solvent=dimethylformamide",True,True,True,holdout
1,10.1038/s41560-018-0261-6,2018.0,"{""M_L_ratio"": 1.52, ""metal_concentration_mM"": 200.0, ""metal_precursor"": ""fe powder"", ""modulator"": ""hydrofluoric acid (hf) and nitric acid (65%)"", ""organic_linker"": ""benzene-1,3,5-tricarboxylic acid"", ""solvent"": ""water"", ""temperature_C"": 150.0, ""time_h"": 144.0}","metal=fe powder|linker=benzene-1,3,5-tricarboxylic acid|solvent=water",True,False,False,train
2,10.1038/s41560-018-0261-6,2018.0,"{""M_L_ratio"": 5.09, ""metal_concentration_mM"": 40.0, ""metal_precursor"": ""zrcl4"", ""modulator"": ""benzoic acid"", ""organic_linker"": ""tetrakis(4-carboxyphenyl)porphyrin"", ""solvent"": ""n,n-diethylformamide"", ""temperature_C"": 120.0, ""time_h"": 48.0}","metal=zrcl4|linker=tetrakis(4-carboxyphenyl)porphyrin|solvent=n,n-diethylformamide",True,False,False,holdout
3,10.1038/s41560-018-0261-6,2018.0,"{""M_L_ratio"": 10.18, ""metal_concentration_mM"": 64.0, ""metal_precursor"": ""zrcl4"", ""modulator"": ""benzoic acid"", ""organic_linker"": ""tetrakis(4-carboxyphenyl)porphyrin"", ""solvent"": ""dimethylformamide"", ""temperature_C"": 120.0, ""time_h"": 24.0}",metal=zrcl4|linker=tetrakis(4-carboxyphenyl)porphyrin|solvent=dimethylformamide,True,False,False,train
4,10.1038/s41560-018-0261-6,2018.0,"{""M_L_ratio"": 1.45, ""metal_concentration_mM"": 80.0, ""metal_precursor"": ""zrocl2.8h2o"", ""modulator"": ""formic acid"", ""organic_linker"": ""benzene-1,3,5-tricarboxylic acid"", ""solvent"": ""dimethylformamide"", ""temperature_C"": 110.0, ""time_h"": 48.0}","metal=zrocl2.8h2o|linker=benzene-1,3,5-tricarboxylic acid|solvent=dimethylformamide",True,False,False,holdout
5,10.1038/s41560-018-0261-6,2018.0,"{""M_L_ratio"": 1.0, ""metal_concentration_mM"": 150.0, ""metal_precursor"": ""zrcl4"", ""modulator"": ""acetic acid"", ""organic_linker"": ""terephthalic acid"", ""solvent"": ""dimethylformamide"", ""temperature_C"": 120.0, ""time_h"": 24.0}",metal=zrcl4|linker=terephthalic acid|solvent=dimethylformamide,True,False,False,train
6,10.1038/s41560-018-0261-6,2018.0,"{""M_L_ratio"": 1.0, ""metal_concentration_mM"": 208.0, ""metal_precursor"": ""cr(no3)3.9h2o"", ""modulator"": ""hydrofluoric acid (hf)"", ""organic_linker"": ""terephthalic acid"", ""solvent"": ""water"", ""temperature_C"": 220.0, ""time_h"": 8.0}",metal=cr(no3)3.9h2o|linker=terephthalic acid|solvent=water,True,False,False,holdout
7,10.1038/s41560-018-0261-6,2018.0,"{""M_L_ratio"": 1.0, ""metal_concentration_mM"": 312.0, ""metal_precursor"": ""zrocl2.8h2o"", ""modulator"": ""formic acid"", ""organic_linker"": ""fumaric acid"", ""solvent"": ""dimethylformamide"", ""temperature_C"": 130.0, ""time_h"": 6.0}",metal=zrocl2.8h2o|linker=fumaric acid|solvent=dimethylformamide,True,True,True,holdout
8,10.1021/acs.cgd.6b01732,2017.0,"{""M_L_ratio"": 0.5, ""metal_concentration_mM"": 5.0, ""metal_precursor"": ""cu(no3)2.1h2o"", ""modulator"": null, ""organic_linker"": ""tetracarboxylic meta-substituted four-wall aryl-extended calix[4]pyrrole"", ""solvent"": ""dimethylformamide and water"", ""temperature_C"": 100.0, ""time_h"": 24.0}",metal=cu(no3)2.1h2o|linker=tetracarboxylic meta-substituted four-wall aryl-extended calix[4]pyrrole|solvent=dimethylformamide + water,True,False,False,train
9,10.1021/acs.analchem.5b00391,2015.0,"{""M_L_ratio"": 3.0, ""metal_concentration_mM"": 28.0, ""metal_precursor"": ""zn(no3)2.6h2o"", ""modulator"": ""nitric acid and tris(2,2'-bipyridine) ruthenium(ii) chloride hexahydrate"", ""organic_linker"": ""adenine and 4,4'-biphenyl dicarboxylic acid"", ""solvent"": ""dimethylformamide and water"", ""temperature_C"": 130.0, ""time_h"": 24.0}","metal=zn(no3)2.6h2o|linker=4,4'-biphenyl dicarboxylic acid + adenine|solvent=dimethylformamide + water",True,False,False,train
10,10.1021/acs.cgd.3c01222,2023.0,"{""M_L_ratio"": 1.0, ""metal_concentration_mM"": 100.0, ""metal_precursor"": ""zn(no3)2.6h2o"", ""modulator"": ""triethylamine"", ""organic_linker"": ""4-mercaptobenzoic acid and 4,4'-bipyridine"", ""solvent"": ""water and methanol"", ""temperature_C"": 25.0, ""time_h"": 168.0}","metal=zn(no3)2.6h2o|linker=4,4'-bipyridine + 4-mercaptobenzoic acid|solvent=methanol + water",True,False,False,train
11,10.1021/acs.cgd.6b01538,2017.0,"{""M_L_ratio"": null, ""metal_concentration_mM"": 30.0, ""metal_precursor"": ""in(no3)3.9/2h2o"", ""modulator"": ""tetra-n-butylammonium chloride"", ""organic_linker"": ""benzene-1,3,5-tricarboxylic acid"", ""solvent"": ""dimethylformamide"", ""temperature_C"": 100.0, ""time_h"": 120.0}","metal=in(no3)3.9/2h2o|linker=benzene-1,3,5-tricarboxylic acid|solvent=dimethylformamide",True,False,False,train
14,10.1021/acsami.5c01476,2025.0,"{""M_L_ratio"": 1.42, ""metal_concentration_mM"": 203.0, ""metal_precursor"": ""fecl3.6h2o"", ""modulator"": null, ""organic_linker"": ""2-aminoterephthalic acid"", ""solvent"": ""ethanol and 1-ethyl-3-methylimidazolium tetrafluoroborate"", ""temperature_C"": 25.0, ""time_h"": 12.0}",metal=fecl3.6h2o|linker=2-aminoterephthalic acid|solvent=1-ethyl-3-methylimidazolium tetrafluoroborate + ethanol,True,False,False,train
15,10.1021/acsami.5c01476,2025.0,"{""M_L_ratio"": 2.86, ""metal_concentration_mM"": 236.0, ""metal_precursor"": ""fecl3.6h2o"", ""modulator"": null, ""organic_linker"": ""2-aminoterephthalic acid"", ""solvent"": ""dimethylformamide"", ""temperature_C"": 110.0, ""time_h"": 12.0}",metal=fecl3.6h2o|linker=2-aminoterephthalic acid|solvent=dimethylformamide,True,False,False,train
16,10.1039/c8ce00954f,2018.0,"{""M_L_ratio"": 5.0, ""metal_concentration_mM"": 33.0, ""metal_precursor"": ""zn(no3)2.6h2o"", ""modulator"": null, ""organic_linker"": ""terephthalic acid"", ""solvent"": ""dimethylformamide"", ""temperature_C"": 120.0, ""time_h"": 21.0}",metal=zn(no3)2.6h2o|linker=terephthalic acid|solvent=dimethylformamide,True,False,False,train
17,10.1039/c8ce00954f,2018.0,"{""M_L_ratio"": 5.0, ""metal_concentration_mM"": 7.0, ""metal_precursor"": ""zn(no3)2.6h2o"", ""modulator"": ""2-methylimidazole"", ""organic_linker"": ""terephthalic acid"", ""solvent"": ""dimethylformamide"", ""temperature_C"": 110.0, ""time_h"": 24.0}",metal=zn(no3)2.6h2o|linker=terephthalic acid|solvent=dimethylformamide,True,False,False,train
18,10.1021/acsami.5b10078,2016.0,"{""M_L_ratio"": 2.09, ""metal_concentration_mM"": 174.0, ""metal_precursor"": ""cu(no3)2.3h2o"", ""modulator"": null, ""organic_linker"": ""benzene-1,3,5-tricarboxylic acid"", ""solvent"": ""ethanol"", ""temperature_C"": 120.0, ""time_h"": 14.0}","metal=cu(no3)2.3h2o|linker=benzene-1,3,5-tricarboxylic acid|solvent=ethanol",True,False,False,holdout
19,10.1021/acs.cgd.4c00161,2024.0,"{""M_L_ratio"": 0.75, ""metal_concentration_mM"": 15.0, ""metal_precursor"": ""cd(no3)2.4h2o"", ""modulator"": ""hydrochloric acid"", ""organic_linker"": ""3-(pyrid-2'-yl)-5-(4″-carboxylphenyl)-1,2,4-triazolyl"", ""solvent"": ""acetonitrile and water"", ""temperature_C"": 160.0, ""time_h"": 72.0}","metal=cd(no3)2.4h2o|linker=3-(pyrid-2'-yl)-5-(4″-carboxylphenyl)-1,2,4-triazolyl|solvent=acetonitrile + water",True,False,False,holdout
20,10.1021/acs.cgd.4c00161,2024.0,"{""M_L_ratio"": 1.33, ""metal_concentration_mM"": 27.0, ""metal_precursor"": ""cd(no3)2.4h2o"", ""modulator"": ""hydrochloric acid"", ""organic_linker"": ""3-(3,5-dicarboxylphenyl)-5-(pyrid-2-yl)-1h-1,2,4-triazole"", ""solvent"": ""acetonitrile and water"", ""temperature_C"": 160.0, ""time_h"": 72.0}","metal=cd(no3)2.4h2o|linker=3-(3,5-dicarboxylphenyl)-5-(pyrid-2-yl)-1h-1,2,4-triazole|solvent=acetonitrile + water",True,False,False,train
21,10.1021/acsami.5c04998,2025.0,"{""M_L_ratio"": 1.0, ""metal_concentration_mM"": 28.0, ""metal_precursor"": ""al(no3)3.9h2o"", ""modulator"": null, ""organic_linker"": ""biphenyl-4,4'-dicarboxylic acid"", ""solvent"": ""dimethylformamide"", ""temperature_C"": 150.0, ""time_h"": 24.0}","metal=al(no3)3.9h2o|linker=biphenyl-4,4'-dicarboxylic acid|solvent=dimethylformamide",True,False,False,train
22,10.1021/acsami.5c04998,2025.0,"{""M_L_ratio"": 1.0, ""metal_concentration_mM"": 16.0, ""metal_precursor"": ""al(no3)3.9h2o"", ""modulator"": null, ""organic_linker"": ""biphenyl-4,4'-dicarboxylic acid"", ""solvent"": ""dimethylformamide and water"", ""temperature_C"": 150.0, ""time_h"": 336.0}","metal=al(no3)3.9h2o|linker=biphenyl-4,4'-dicarboxylic acid|solvent=dimethylformamide + water",True,False,False,train
24,10.1039/c8ce01203b,2019.0,"{""M_L_ratio"": 1.0, ""metal_concentration_mM"": 33.0, ""metal_precursor"": ""co(no3)2.6h2o"", ""modulator"": null, ""organic_linker"": ""4,4'-(1h-1,2,4-triazol-1-yl)methylenebis(benzoic acid)"", ""solvent"": ""acetonitrile and water"", ""temperature_C"": 130.0, ""time_h"": 72.0}","metal=co(no3)2.6h2o|linker=4,4'-(1h-1,2,4-triazol-1-yl)methylenebis(benzoic acid)|solvent=acetonitrile + water",True,False,False,train
25,10.1039/c8ce01203b,2019.0,"{""M_L_ratio"": 1.0, ""metal_concentration_mM"": 33.0, ""metal_precursor"": ""co(no3)2.6h2o"", ""modulator"": null, ""organic_linker"": ""4,4'-(1h-1,2,4-triazol-1-yl)methylenebis(benzoic acid) and 4,4'-bis(benzoimidazo-1-yl)biphenyl"", ""solvent"": ""methanol and water"", ""temperature_C"": 130.0, ""time_h"": 72.0}","metal=co(no3)2.6h2o|linker=4,4'-(1h-1,2,4-triazol-1-yl)methylenebis(benzoic acid) + 4,4'-bis(benzoimidazo-1-yl)biphenyl|solvent=methanol + water",True,False,False,train
26,10.1039/c8ce01203b,2019.0,"{""M_L_ratio"": 1.0, ""metal_concentration_mM"": 33.0, ""metal_precursor"": ""co(no3)2.6h2o"", ""modulator"": null, ""organic_linker"": ""4,4'-(1h-1,2,4-triazol-1-yl)methylenebis(benzoic acid) and 1,4-bis(imidazol-1-ylmethyl)benzene"", ""solvent"": ""ethanol and water"", ""temperature_C"": 130.0, ""time_h"": 72.0}","metal=co(no3)2.6h2o|linker=1,4-bis(imidazol-1-ylmethyl)benzene + 4,4'-(1h-1,2,4-triazol-1-yl)methylenebis(benzoic acid)|solvent=ethanol + water",True,False,False,train
27,10.1039/c8ce01203b,2019.0,"{""M_L_ratio"": 1.0, ""metal_concentration_mM"": 33.0, ""metal_precursor"": ""co(no3)2.6h2o"", ""modulator"": null, ""organic_linker"": ""4,4'-(1h-1,2,4-triazol-1-yl)methylenebis(benzoic acid) and 4,4'-bis(imidazolyl)biphenyl"", ""solvent"": ""n,n-dimethylacetamide and water"", ""temperature_C"": 130.0, ""time_h"": 72.0}","metal=co(no3)2.6h2o|linker=4,4'-(1h-1,2,4-triazol-1-yl)methylenebis(benzoic acid) + 4,4'-bis(imidazolyl)biphenyl|solvent=n,n-dimethylacetamide + water",True,False,False,train
28,10.1039/c8ce01051j,2018.0,"{""M_L_ratio"": 1.8, ""metal_concentration_mM"": 300.0, ""metal_precursor"": ""cu(no3)2.3h2o"", ""modulator"": ""sodium dodecylbenzene sulfonate"", ""organic_linker"": ""benzene-1,3,5-tricarboxylic acid"", ""solvent"": ""ethanol and water"", ""temperature_C"": 120.0, ""time_h"": 12.0}","metal=cu(no3)2.3h2o|linker=benzene-1,3,5-tricarboxylic acid|solvent=ethanol + water",True,False,False,train
32,10.1039/c8ce01051j,2018.0,"{""M_L_ratio"": 2.09, ""metal_concentration_mM"": 348.0, ""metal_precursor"": ""cu(no3)2.3h2o"", ""modulator"": null, ""organic_linker"": ""benzene-1,3,5-tricarboxylic acid"", ""solvent"": ""ethanol and water"", ""temperature_C"": 120.0, ""time_h"": 12.0}","metal=cu(no3)2.3h2o|linker=benzene-1,3,5-tricarboxylic acid|solvent=ethanol + water",True,False,False,train
33,10.1039/c8ce01261j,2018.0,"{""M_L_ratio"": 1.0, ""metal_concentration_mM"": 17.0, ""metal_precursor"": ""zn(no3)2.6h2o"", ""modulator"": null, ""organic_linker"": ""1,3-bis(benzimidazolyl)benzene and isophthalic acid"", ""solvent"": ""dimethylformamide and water"", ""temperature_C"": 100.0, ""time_h"": 48.0}","metal=zn(no3)2.6h2o|linker=1,3-bis(benzimidazolyl)benzene + isophthalic acid|solvent=dimethylformamide + water",True,False,False,train
34,10.1039/c8ce01261j,2018.0,"{""M_L_ratio"": 2.0, ""metal_concentration_mM"": 33.0, ""metal_precursor"": ""zn(no3)2.6h2o"", ""modulator"": null, ""organic_linker"": ""1,3-bis(benzimidazolyl)benzene and 4,4'-oxybisbenzoic acid"", ""solvent"": ""dimethylformamide and ethanol"", ""temperature_C"": 160.0, ""time_h"": 48.0}","metal=zn(no3)2.6h2o|linker=1,3-bis(benzimidazolyl)benzene + 4,4'-oxybisbenzoic acid|solvent=dimethylformamide + ethanol",True,False,False,train
35,10.1039/c8ce01261j,2018.0,"{""M_L_ratio"": 1.0, ""metal_concentration_mM"": 17.0, ""metal_precursor"": ""zn(no3)2.6h2o"", ""modulator"": null, ""organic_linker"": ""1,3-bis(benzimidazolyl)benzene and terephthalic acid"", ""solvent"": ""dimethylformamide and water"", ""temperature_C"": 100.0, ""time_h"": 48.0}","metal=zn(no3)2.6h2o|linker=1,3-bis(benzimidazolyl)benzene + terephthalic acid|solvent=dimethylformamide + water",True,False,False,train
36,10.1039/c8ce01261j,2018.0,"{""M_L_ratio"": 1.0, ""metal_concentration_mM"": 17.0, ""metal_precursor"": ""cd(no3)2.4h2o"", ""modulator"": null, ""organic_linker"": ""1,3-bis(benzimidazolyl)benzene and isophthalic acid"", ""solvent"": ""dimethylformamide and water"", ""temperature_C"": 100.0, ""time_h"": 48.0}","metal=cd(no3)2.4h2o|linker=1,3-bis(benzimidazolyl)benzene + isophthalic acid|solvent=dimethylformamide + water",True,False,False,holdout
37,10.1039/c8ce01261j,2018.0,"{""M_L_ratio"": 1.0, ""metal_concentration_mM"": 20.0, ""metal_precursor"": ""cd(no3)2.4h2o"", ""modulator"": null, ""organic_linker"": ""1,3-bis(benzimidazolyl)benzene and 4,4'-oxybisbenzoic acid"", ""solvent"": ""n,n-dimethylacetamide and water"", ""temperature_C"": 160.0, ""time_h"": 72.0}","metal=cd(no3)2.4h2o|linker=1,3-bis(benzimidazolyl)benzene + 4,4'-oxybisbenzoic acid|solvent=n,n-dimethylacetamide + water",True,False,False,train
38,10.1039/c8ce01261j,2018.0,"{""M_L_ratio"": 2.0, ""metal_concentration_mM"": 33.0, ""metal_precursor"": ""cd(no3)2.4h2o"", ""modulator"": null, ""organic_linker"": ""1,3-bis(benzimidazolyl)benzene and terephthalic acid"", ""solvent"": ""dimethylformamide and ethanol"", ""temperature_C"": 160.0, ""time_h"": 48.0}","metal=cd(no3)2.4h2o|linker=1,3-bis(benzimidazolyl)benzene + terephthalic acid|solvent=dimethylformamide + ethanol",True,False,False,train
39,10.1021/acsami.6b03841,2016.0,"{""M_L_ratio"": 0.06, ""metal_concentration_mM"": 1.0, ""metal_precursor"": ""ercl3.6h2o"", ""modulator"": ""sodium acetate trihydrate (naac.3h2o)"", ""organic_linker"": ""benzene-1,3,5-tricarboxylic acid"", ""solvent"": ""dimethylformamide and water"", ""temperature_C"": 60.0, ""time_h"": 24.0}","metal=ercl3.6h2o|linker=benzene-1,3,5-tricarboxylic acid|solvent=dimethylformamide + water",True,False,False,train
40,10.1021/acsami.6b03841,2016.0,"{""M_L_ratio"": 0.6, ""metal_concentration_mM"": 8.0, ""metal_precursor"": ""ycl3.6h2o"", ""modulator"": ""sodium acetate trihydrate (naac.3h2o)"", ""organic_linker"": ""benzene-1,3,5-tricarboxylic acid"", ""solvent"": ""dimethylformamide and water"", ""temperature_C"": 60.0, ""time_h"": 24.0}","metal=ycl3.6h2o|linker=benzene-1,3,5-tricarboxylic acid|solvent=dimethylformamide + water",True,False,False,train
41,10.1021/acsami.6b03841,2016.0,"{""M_L_ratio"": 0.3, ""metal_concentration_mM"": 4.0, ""metal_precursor"": ""ycl3.6h2o"", ""modulator"": ""sodium acetate trihydrate (naac.3h2o)"", ""organic_linker"": ""benzene-1,3,5-tricarboxylic acid"", ""solvent"": ""dimethylformamide and water"", ""temperature_C"": 60.0, ""time_h"": 24.0}","metal=ycl3.6h2o|linker=benzene-1,3,5-tricarboxylic acid|solvent=dimethylformamide + water",True,False,False,train
42,10.1021/acsami.6b03841,2016.0,"{""M_L_ratio"": 0.9, ""metal_concentration_mM"": 11.0, ""metal_precursor"": ""ybcl3.6h2o"", ""modulator"": ""sodium acetate trihydrate (naac.3h2o)"", ""organic_linker"": ""benzene-1,3,5-tricarboxylic acid"", ""solvent"": ""dimethylformamide and water"", ""temperature_C"": 60.0, ""time_h"": 24.0}","metal=ybcl3.6h2o|linker=benzene-1,3,5-tricarboxylic acid|solvent=dimethylformamide + water",True,False,False,train
43,10.1021/acsami.6b03841,2016.0,"{""M_L_ratio"": 1.0, ""metal_concentration_mM"": 12.0, ""metal_precursor"": ""ercl3.6h2o"", ""modulator"": ""sodium acetate trihydrate (naac.3h2o)"", ""organic_linker"": ""benzene-1,3,5-tricarboxylic acid"", ""solvent"": ""dimethylformamide and water"", ""temperature_C"": 60.0, ""time_h"": 24.0}","metal=ercl3.6h2o|linker=benzene-1,3,5-tricarboxylic acid|solvent=dimethylformamide + water",True,False,False,train
44,10.1039/c8ce01209a,2018.0,"{""M_L_ratio"": 2.0, ""metal_concentration_mM"": 7.0, ""metal_precursor"": ""zn(no3)2.6h2o"", ""modulator"": ""sodium hydroxide solution"", ""organic_linker"": ""5-(bis(4-carboxybenzyl)amino)isophthalic acid"", ""solvent"": ""water"", ""temperature_C"": 170.0, ""time_h"": 72.0}",metal=zn(no3)2.6h2o|linker=5-(bis(4-carboxybenzyl)amino)isophthalic acid|solvent=water,True,False,False,train
45,10.1039/c8ce01209a,2018.0,"{""M_L_ratio"": 2.0, ""metal_concentration_mM"": 7.0, ""metal_precursor"": ""mncl2.4h2o"", ""modulator"": ""sodium hydroxide solution"", ""organic_linker"": ""5-(bis(4-carboxybenzyl)amino)isophthalic acid"", ""solvent"": ""water"", ""temperature_C"": 170.0, ""time_h"": 72.0}",metal=mncl2.4h2o|linker=5-(bis(4-carboxybenzyl)amino)isophthalic acid|solvent=water,True,False,False,train
46,10.1039/c8ce01209a,2018.0,"{""M_L_ratio"": 2.0, ""metal_concentration_mM"": 7.0, ""metal_precursor"": ""cdcl2.3/2h2o"", ""modulator"": ""sodium hydroxide solution"", ""organic_linker"": ""5-(bis(4-carboxybenzyl)amino)isophthalic acid"", ""solvent"": ""water"", ""temperature_C"": 170.0, ""time_h"": 72.0}",metal=cdcl2.3/2h2o|linker=5-(bis(4-carboxybenzyl)amino)isophthalic acid|solvent=water,True,False,False,train
47,10.1039/c8ce01209a,2018.0,"{""M_L_ratio"": 2.0, ""metal_concentration_mM"": 17.0, ""metal_precursor"": ""pb(no3)2"", ""modulator"": null, ""organic_linker"": ""5-(bis(4-carboxybenzyl)amino)isophthalic acid"", ""solvent"": ""dimethylformamide and water"", ""temperature_C"": 85.0, ""time_h"": 72.0}",metal=pb(no3)2|linker=5-(bis(4-carboxybenzyl)amino)isophthalic acid|solvent=dimethylformamide + water,True,False,False,train
48,10.1021/acs.cgd.4c00224,2024.0,"{""M_L_ratio"": 0.99, ""metal_concentration_mM"": 248.0, ""metal_precursor"": ""zrocl2.8h2o"", ""modulator"": ""formic acid"", ""organic_linker"": ""fumaric acid"", ""solvent"": ""dimethylformamide"", ""temperature_C"": 130.0, ""time_h"": 6.0}",metal=zrocl2.8h2o|linker=fumaric acid|solvent=dimethylformamide,True,False,False,holdout
49,10.1021/acs.cgd.4c00224,2024.0,"{""M_L_ratio"": 0.87, ""metal_concentration_mM"": 2.0, ""metal_precursor"": ""zrocl2.8h2o"", ""modulator"": ""formic acid"", ""organic_linker"": ""3,5-pyrazoledicarboxylic acid"", ""solvent"": ""dimethylformamide"", ""temperature_C"": 130.0, ""time_h"": 72.0}","metal=zrocl2.8h2o|linker=3,5-pyrazoledicarboxylic acid|solvent=dimethylformamide",True,False,False,train
50,10.1021/ja500330a,2014.0,"{""M_L_ratio"": 1.0, ""metal_concentration_mM"": 20.0, ""metal_precursor"": ""zrocl2.8h2o"", ""modulator"": ""formic acid"", ""organic_linker"": ""fumaric acid"", ""solvent"": ""dimethylformamide"", ""temperature_C"": 120.0, ""time_h"": 24.0}",metal=zrocl2.8h2o|linker=fumaric acid|solvent=dimethylformamide,True,False,False,holdout
51,10.1021/ja500330a,2014.0,"{""M_L_ratio"": 1.0, ""metal_concentration_mM"": 250.0, ""metal_precursor"": ""zrocl2.8h2o"", ""modulator"": ""formic acid"", ""organic_linker"": ""fumaric acid"", ""solvent"": ""dimethylformamide"", ""temperature_C"": 130.0, ""time_h"": 6.0}",metal=zrocl2.8h2o|linker=fumaric acid|solvent=dimethylformamide,True,False,False,holdout
52,10.1021/ja500330a,2014.0,"{""M_L_ratio"": 0.87, ""metal_concentration_mM"": 26.0, ""metal_precursor"": ""zrocl2.8h2o"", ""modulator"": ""formic acid"", ""organic_linker"": ""1h-pyrazole-3,5-dicarboxylic acid"", ""solvent"": ""dimethylformamide"", ""temperature_C"": 130.0, ""time_h"": 72.0}","metal=zrocl2.8h2o|linker=1h-pyrazole-3,5-dicarboxylic acid|solvent=dimethylformamide",True,True,True,holdout
53,10.1021/ja500330a,2014.0,"{""M_L_ratio"": 2.0, ""metal_concentration_mM"": 10.0, ""metal_precursor"": ""zrocl2.8h2o"", ""modulator"": ""formic acid"", ""organic_linker"": ""1,5-dihydroxynaphthalene-2,6-dicarboxylic acid"", ""solvent"": ""dimethylformamide"", ""temperature_C"": 120.0, ""time_h"": 24.0}","metal=zrocl2.8h2o|linker=1,5-dihydroxynaphthalene-2,6-dicarboxylic acid|solvent=dimethylformamide",True,False,False,train
54,10.1021/ja500330a,2014.0,"{""M_L_ratio"": 2.0, ""metal_concentration_mM"": 10.0, ""metal_precursor"": ""zrocl2.8h2o"", ""modulator"": ""formic acid"", ""organic_linker"": ""biphenyl-4,4'-dicarboxylic acid"", ""solvent"": ""dimethylformamide"", ""temperature_C"": 120.0, ""time_h"": 48.0}","metal=zrocl2.8h2o|linker=biphenyl-4,4'-dicarboxylic acid|solvent=dimethylformamide",True,False,False,train
55,10.1021/ja500330a,2014.0,"{""M_L_ratio"": 1.0, ""metal_concentration_mM"": 25.0, ""metal_precursor"": ""zrocl2.8h2o"", ""modulator"": ""formic acid"", ""organic_linker"": ""benzene-1,3,5-tricarboxylic acid"", ""solvent"": ""dimethylformamide"", ""temperature_C"": 100.0, ""time_h"": 168.0}","metal=zrocl2.8h2o|linker=benzene-1,3,5-tricarboxylic acid|solvent=dimethylformamide",True,False,False,holdout
56,10.1021/ja500330a,2014.0,"{""M_L_ratio"": 4.0, ""metal_concentration_mM"": 25.0, ""metal_precursor"": ""zrocl2.8h2o"", ""modulator"": ""formic acid"", ""organic_linker"": ""4,4',4″,4‴-methanetetrayltetrabenzoic acid"", ""solvent"": ""dimethylformamide"", ""temperature_C"": 130.0, ""time_h"": 96.0}","metal=zrocl2.8h2o|linker=4,4',4″,4‴-methanetetrayltetrabenzoic acid|solvent=dimethylformamide",True,False,False,train
57,10.1021/ja500330a,2014.0,"{""M_L_ratio"": 2.0, ""metal_concentration_mM"": 20.0, ""metal_precursor"": ""zrocl2.8h2o"", ""modulator"": ""formic acid"", ""organic_linker"": ""4,4',4″,4‴-methanetetrayltetrabenzoic acid"", ""solvent"": ""dimethylformamide"", ""temperature_C"": 130.0, ""time_h"": 24.0}","metal=zrocl2.8h2o|linker=4,4',4″,4‴-methanetetrayltetrabenzoic acid|solvent=dimethylformamide",True,False,False,train
58,10.1021/acs.cgd.6b01533,2017.0,"{""M_L_ratio"": 1.0, ""metal_concentration_mM"": 45.0, ""metal_precursor"": ""zrcl4"", ""modulator"": ""acetic acid"", ""organic_linker"": ""terephthalic acid"", ""solvent"": ""dimethylformamide"", ""temperature_C"": 120.0, ""time_h"": 24.0}",metal=zrcl4|linker=terephthalic acid|solvent=dimethylformamide,True,False,False,train
59,10.1021/acs.cgd.6b01533,2017.0,"{""M_L_ratio"": 1.0, ""metal_concentration_mM"": 45.0, ""metal_precursor"": ""zrcl4"", ""modulator"": ""acetic acid and cuprous oxide"", ""organic_linker"": ""terephthalic acid"", ""solvent"": ""dimethylformamide"", ""temperature_C"": 120.0, ""time_h"": 24.0}",metal=zrcl4|linker=terephthalic acid|solvent=dimethylformamide,True,False,False,train
64,10.1021/acs.cgd.6b01533,2017.0,"{""M_L_ratio"": 1.0, ""metal_concentration_mM"": 45.0, ""metal_precursor"": ""zrcl4"", ""modulator"": ""acetic acid and copper(i) chloride"", ""organic_linker"": ""terephthalic acid"", ""solvent"": ""dimethylformamide"", ""temperature_C"": 120.0, ""time_h"": 24.0}",metal=zrcl4|linker=terephthalic acid|solvent=dimethylformamide,True,False,False,train
68,10.1021/acs.cgd.6b01533,2017.0,"{""M_L_ratio"": 1.0, ""metal_concentration_mM"": 45.0, ""metal_precursor"": ""zrcl4"", ""modulator"": ""acetic acid and copper(i) iodide"", ""organic_linker"": ""terephthalic acid"", ""solvent"": ""dimethylformamide"", ""temperature_C"": 120.0, ""time_h"": 24.0}",metal=zrcl4|linker=terephthalic acid|solvent=dimethylformamide,True,False,False,train
72,10.1021/acs.cgd.6b01533,2017.0,"{""M_L_ratio"": 1.0, ""metal_concentration_mM"": 45.0, ""metal_precursor"": ""zrcl4"", ""modulator"": ""acetic acid and copper(i) bromide"", ""organic_linker"": ""terephthalic acid"", ""solvent"": ""dimethylformamide"", ""temperature_C"": 120.0, ""time_h"": 24.0}",metal=zrcl4|linker=terephthalic acid|solvent=dimethylformamide,True,False,False,train
76,10.1021/acs.cgd.6b01533,2017.0,"{""M_L_ratio"": 1.0, ""metal_concentration_mM"": 45.0, ""metal_precursor"": ""zrcl4"", ""modulator"": ""acetic acid and copper(ii) chloride"", ""organic_linker"": ""terephthalic acid"", ""solvent"": ""dimethylformamide"", ""temperature_C"": 120.0, ""time_h"": 24.0}",metal=zrcl4|linker=terephthalic acid|solvent=dimethylformamide,True,False,False,train
80,10.1021/acs.cgd.6b01533,2017.0,"{""M_L_ratio"": 2.0, ""metal_concentration_mM"": 91.0, ""metal_precursor"": ""zrcl4"", ""modulator"": ""acetic acid and cuprous oxide"", ""organic_linker"": ""terephthalic acid"", ""solvent"": ""dimethylformamide"", ""temperature_C"": 120.0, ""time_h"": 24.0}",metal=zrcl4|linker=terephthalic acid|solvent=dimethylformamide,True,False,False,train
81,10.1016/j.molstruc.2006.08.025,2007.0,"{""M_L_ratio"": 0.33, ""metal_concentration_mM"": null, ""metal_precursor"": ""cu(ch3coo)2.1h2o"", ""modulator"": null, ""organic_linker"": ""2,5-dicarboxypyridine acid"", ""solvent"": ""water"", ""temperature_C"": 160.0, ""time_h"": 72.0}","metal=cu(ch3coo)2.1h2o|linker=2,5-dicarboxypyridine acid|solvent=water",True,False,False,train
82,10.1016/j.cattod.2006.09.003,2007.0,"{""M_L_ratio"": 2.92, ""metal_concentration_mM"": 380.0, ""metal_precursor"": ""fecl2.4h2o"", ""modulator"": ""triethylamine"", ""organic_linker"": ""2,3,5,6-tetrafluorobenzene-1,4-dicarboxylic acid"", ""solvent"": ""dimethylformamide and water"", ""temperature_C"": 25.0, ""time_h"": null}","metal=fecl2.4h2o|linker=2,3,5,6-tetrafluorobenzene-1,4-dicarboxylic acid|solvent=dimethylformamide + water",True,False,False,train
83,10.1002/slct.202102721,2021.0,"{""M_L_ratio"": 2.0, ""metal_concentration_mM"": 13.0, ""metal_precursor"": ""ni(no3)2.6h2o"", ""modulator"": null, ""organic_linker"": ""2,6-di(1h-imidazol-1-yl) naphthalene and h2idc"", ""solvent"": ""dimethylformamide and water"", ""temperature_C"": 90.0, ""time_h"": 72.0}","metal=ni(no3)2.6h2o|linker=2,6-di(1h-imidazol-1-yl) naphthalene + h2idc|solvent=dimethylformamide + water",True,False,False,train
84,10.1016/j.inoche.2021.109141,2022.0,"{""M_L_ratio"": 1.0, ""metal_concentration_mM"": null, ""metal_precursor"": ""fe(no3)3.9h2o"", ""modulator"": null, ""organic_linker"": ""terephthalic acid"", ""solvent"": ""dimethylformamide and acetonitrile"", ""temperature_C"": 120.0, ""time_h"": 4.0}",metal=fe(no3)3.9h2o|linker=terephthalic acid|solvent=acetonitrile + dimethylformamide,True,False,False,train
85,10.1039/c4dt00456f,2014.0,"{""M_L_ratio"": 1.0, ""metal_concentration_mM"": 110.0, ""metal_precursor"": ""co(ch3coo)2.4h2o"", ""modulator"": null, ""organic_linker"": ""4-aminophenyl tetrazole"", ""solvent"": ""water"", ""temperature_C"": 135.0, ""time_h"": 48.0}",metal=co(ch3coo)2.4h2o|linker=4-aminophenyl tetrazole|solvent=water,True,False,False,train
86,10.1016/j.ultsonch.2018.08.004,2018.0,"{""M_L_ratio"": 1.76, ""metal_concentration_mM"": 47.0, ""metal_precursor"": ""zn(no3)2.6h2o"", ""modulator"": null, ""organic_linker"": ""terephthalic acid"", ""solvent"": ""dimethylformamide"", ""temperature_C"": 100.0, ""time_h"": 24.0}",metal=zn(no3)2.6h2o|linker=terephthalic acid|solvent=dimethylformamide,True,False,False,train
87,10.1016/s1387-7003(02)00385-4,2002.0,"{""M_L_ratio"": 0.5, ""metal_concentration_mM"": 71.0, ""metal_precursor"": ""cuo"", ""modulator"": null, ""organic_linker"": ""pyridine-2,4-dicarboxylic acid monohydrate"", ""solvent"": ""water"", ""temperature_C"": 170.0, ""time_h"": 72.0}","metal=cuo|linker=pyridine-2,4-dicarboxylic acid monohydrate|solvent=water",True,False,False,train
88,10.1021/acs.inorgchem.5c00353,2025.0,"{""M_L_ratio"": 0.67, ""metal_concentration_mM"": null, ""metal_precursor"": ""eu(no3)3.6h2o"", ""modulator"": null, ""organic_linker"": ""1,2,5-thiadiazole-3,4-dicarboxylic acid"", ""solvent"": ""acetonitrile and water"", ""temperature_C"": 120.0, ""time_h"": 48.0}","metal=eu(no3)3.6h2o|linker=1,2,5-thiadiazole-3,4-dicarboxylic acid|solvent=acetonitrile + water",True,False,False,train
90,10.1002/ejic.201000402,2010.0,"{""M_L_ratio"": 1.0, ""metal_concentration_mM"": 143.0, ""metal_precursor"": ""nicl2.6h2o"", ""modulator"": ""sodium hydroxide solution"", ""organic_linker"": ""pyridine-3,5-dicarboxylate and 1,4-bis(imidazol-1-ylmethyl)benzene"", ""solvent"": ""water"", ""temperature_C"": 160.0, ""time_h"": 72.0}","metal=nicl2.6h2o|linker=1,4-bis(imidazol-1-ylmethyl)benzene + pyridine-3,5-dicarboxylate|solvent=water",True,False,False,train
91,10.1002/ejic.201000402,2010.0,"{""M_L_ratio"": 1.0, ""metal_concentration_mM"": 143.0, ""metal_precursor"": ""cocl2.6h2o"", ""modulator"": ""sodium hydroxide"", ""organic_linker"": ""pyridine-3,5-dicarboxylate and 1,1'-(1,4-butanediyl)bis(imidazole)"", ""solvent"": ""water"", ""temperature_C"": 160.0, ""time_h"": 72.0}","metal=cocl2.6h2o|linker=1,1'-(1,4-butanediyl)bis(imidazole) + pyridine-3,5-dicarboxylate|solvent=water",True,False,False,train
92,10.1039/d2cc03661d,2022.0,"{""M_L_ratio"": 0.5, ""metal_concentration_mM"": 480.0, ""metal_precursor"": ""zn(ch3coo)2.2h2o"", ""modulator"": ""sodium hydroxide"", ""organic_linker"": ""4-methyl-5-imidazolecarboxaldehyde"", ""solvent"": ""tetrahydrofuran and methanol"", ""temperature_C"": 25.0, ""time_h"": 16.0}",metal=zn(ch3coo)2.2h2o|linker=4-methyl-5-imidazolecarboxaldehyde|solvent=methanol + tetrahydrofuran,True,False,False,train
94,10.1039/d2ra01159j,2022.0,"{""M_L_ratio"": 2.0, ""metal_concentration_mM"": 133.0, ""metal_precursor"": ""srcl2.6h2o"", ""modulator"": ""glacial acetic acid"", ""organic_linker"": ""melamine and terephthalic acid"", ""solvent"": ""water and dimethylformamide"", ""temperature_C"": 200.0, ""time_h"": 8.0}",metal=srcl2.6h2o|linker=melamine + terephthalic acid|solvent=dimethylformamide + water,True,False,False,train
95,10.1021/cg901128k,2010.0,"{""M_L_ratio"": 1.0, ""metal_concentration_mM"": 125.0, ""metal_precursor"": ""zn(ch3coo)2.2h2o"", ""modulator"": ""naoh aqueous solution"", ""organic_linker"": ""ethyl tetrazolate-5-carboxylate"", ""solvent"": ""methanol"", ""temperature_C"": 160.0, ""time_h"": 72.0}",metal=zn(ch3coo)2.2h2o|linker=ethyl tetrazolate-5-carboxylate|solvent=methanol,True,False,False,train
96,10.1021/cg901128k,2010.0,"{""M_L_ratio"": 1.0, ""metal_concentration_mM"": 62.0, ""metal_precursor"": ""cucl2.2h2o"", ""modulator"": ""naoh aqueous solution"", ""organic_linker"": ""ethyl tetrazolate-5-carboxylate"", ""solvent"": ""water"", ""temperature_C"": 160.0, ""time_h"": 72.0}",metal=cucl2.2h2o|linker=ethyl tetrazolate-5-carboxylate|solvent=water,True,False,False,train
97,10.1021/cg901128k,2010.0,"{""M_L_ratio"": 1.0, ""metal_concentration_mM"": 62.0, ""metal_precursor"": ""cu(no3)2.4h2o"", ""modulator"": ""naoh aqueous solution"", ""organic_linker"": ""ethyl tetrazolate-5-carboxylate"", ""solvent"": ""water"", ""temperature_C"": 160.0, ""time_h"": 72.0}",metal=cu(no3)2.4h2o|linker=ethyl tetrazolate-5-carboxylate|solvent=water,True,False,False,train
98,10.1039/b603014a,2006.0,"{""M_L_ratio"": 0.67, ""metal_concentration_mM"": 932.0, ""metal_precursor"": ""mncl2.4h2o"", ""modulator"": ""koh"", ""organic_linker"": ""(r)-malic acid"", ""solvent"": ""water and ethanol"", ""temperature_C"": 180.0, ""time_h"": 48.0}",metal=mncl2.4h2o|linker=(r)-malic acid|solvent=ethanol + water,True,False,False,train
99,10.1039/b603014a,2006.0,"{""M_L_ratio"": 0.67, ""metal_concentration_mM"": 932.0, ""metal_precursor"": ""fecl2.6h2o"", ""modulator"": ""koh"", ""organic_linker"": ""(r)-malic acid"", ""solvent"": ""water and ethanol"", ""temperature_C"": 180.0, ""time_h"": 48.0}",metal=fecl2.6h2o|linker=(r)-malic acid|solvent=ethanol + water,True,False,False,train
100,10.1039/b603014a,2006.0,"{""M_L_ratio"": 0.67, ""metal_concentration_mM"": 932.0, ""metal_precursor"": ""coso4.7h2o"", ""modulator"": ""koh"", ""organic_linker"": ""(r)-malic acid"", ""solvent"": ""water and ethanol"", ""temperature_C"": 180.0, ""time_h"": 48.0}",metal=coso4.7h2o|linker=(r)-malic acid|solvent=ethanol + water,True,False,False,train
101,10.1039/b603014a,2006.0,"{""M_L_ratio"": 0.33, ""metal_concentration_mM"": 466.0, ""metal_precursor"": ""mncl2.4h2o"", ""modulator"": ""koh"", ""organic_linker"": ""(r)-malic acid"", ""solvent"": ""water and ethanol"", ""temperature_C"": 180.0, ""time_h"": 48.0}",metal=mncl2.4h2o|linker=(r)-malic acid|solvent=ethanol + water,True,False,False,train
103,10.1016/j.inoche.2013.04.020,2013.0,"{""M_L_ratio"": 2.0, ""metal_concentration_mM"": 50.0, ""metal_precursor"": ""nilallyl](clo4)2"", ""modulator"": ""triethylamine"", ""organic_linker"": ""1,2,3,4-butanetetracarboxylic acid"", ""solvent"": ""n,n'-diethylformamide and water"", ""temperature_C"": 25.0, ""time_h"": 168.0}","metal=nilallyl](clo4)2|linker=1,2,3,4-butanetetracarboxylic acid|solvent=n,n'-diethylformamide + water",True,False,False,train
104,10.1016/j.inoche.2013.04.020,2013.0,"{""M_L_ratio"": 2.0, ""metal_concentration_mM"": 100.0, ""metal_precursor"": ""nilallyl](clo4)2"", ""modulator"": ""triethylamine"", ""organic_linker"": ""1,2,3,4-butanetetracarboxylic acid"", ""solvent"": ""acetonitrile and water"", ""temperature_C"": 25.0, ""time_h"": 168.0}","metal=nilallyl](clo4)2|linker=1,2,3,4-butanetetracarboxylic acid|solvent=acetonitrile + water",True,False,False,train
105,10.1016/j.inoche.2019.03.036,2019.0,"{""M_L_ratio"": 1.57, ""metal_concentration_mM"": 7.0, ""metal_precursor"": ""tb(no3)3.6h2o"", ""modulator"": ""sodium hydroxide (aqueous)"", ""organic_linker"": ""4,4,4″-s-triazine-1,3,5-triyltri-m-aminobenzoate"", ""solvent"": ""water"", ""temperature_C"": 165.0, ""time_h"": 120.0}","metal=tb(no3)3.6h2o|linker=4,4,4″-s-triazine-1,3,5-triyltri-m-aminobenzoate|solvent=water",True,False,False,train
106,10.1002/chem.200801856,2009.0,"{""M_L_ratio"": 1.49, ""metal_concentration_mM"": 354.0, ""metal_precursor"": ""al(no3)3.9h2o"", ""modulator"": ""nitric acid"", ""organic_linker"": ""trimethyl 1,3,5-benzenetricarboxylate"", ""solvent"": ""water"", ""temperature_C"": 210.0, ""time_h"": 72.0}","metal=al(no3)3.9h2o|linker=trimethyl 1,3,5-benzenetricarboxylate|solvent=water",True,False,False,train
107,10.1002/chem.200801856,2009.0,"{""M_L_ratio"": 2.0, ""metal_concentration_mM"": 175.0, ""metal_precursor"": ""al(no3)3.9h2o"", ""modulator"": ""sodium hydroxide"", ""organic_linker"": ""trimethyl 1,3,5-benzenetricarboxylate"", ""solvent"": ""water"", ""temperature_C"": 210.0, ""time_h"": 3.0}","metal=al(no3)3.9h2o|linker=trimethyl 1,3,5-benzenetricarboxylate|solvent=water",True,False,False,train
108,10.1016/j.molstruc.2016.04.019,2016.0,"{""M_L_ratio"": 2.0, ""metal_concentration_mM"": 17.0, ""metal_precursor"": ""zn(no3)2.5/2h2o"", ""modulator"": ""nitric acid"", ""organic_linker"": ""5,5'-(1,4-phenylenebis(methoxy))diisophthalic acid and 1,3-bis(4-pyridyl)propane"", ""solvent"": ""water and n,n-diethylformamide"", ""temperature_C"": 120.0, ""time_h"": 72.0}","metal=zn(no3)2.5/2h2o|linker=1,3-bis(4-pyridyl)propane + 5,5'-(1,4-phenylenebis(methoxy))diisophthalic acid|solvent=n,n-diethylformamide + water",True,False,False,train
109,10.1016/j.molstruc.2016.04.019,2016.0,"{""M_L_ratio"": 10.0, ""metal_concentration_mM"": 27.0, ""metal_precursor"": ""zn(no3)2.6h2o"", ""modulator"": ""nitric acid"", ""organic_linker"": ""5,5'-(1,4-phenylenebis(methoxy))diisophthalic acid and 1,3-bis(4-pyridyl)propane"", ""solvent"": ""water and dimethylformamide"", ""temperature_C"": 120.0, ""time_h"": 72.0}","metal=zn(no3)2.6h2o|linker=1,3-bis(4-pyridyl)propane + 5,5'-(1,4-phenylenebis(methoxy))diisophthalic acid|solvent=dimethylformamide + water",True,False,False,train
110,10.1016/j.molstruc.2016.04.019,2016.0,"{""M_L_ratio"": 2.0, ""metal_concentration_mM"": 17.0, ""metal_precursor"": ""zn(no3)2.5/2h2o"", ""modulator"": ""nitric acid"", ""organic_linker"": ""5,5'-(1,4-phenylenebis(methoxy))diisophthalic acid and pdp"", ""solvent"": ""water and n,n-diethylformamide"", ""temperature_C"": 120.0, ""time_h"": 72.0}","metal=zn(no3)2.5/2h2o|linker=5,5'-(1,4-phenylenebis(methoxy))diisophthalic acid + pdp|solvent=n,n-diethylformamide + water",True,False,False,train
111,10.1016/j.molstruc.2016.04.019,2016.0,"{""M_L_ratio"": 2.0, ""metal_concentration_mM"": 17.0, ""metal_precursor"": ""zn(no3)2.5/2h2o"", ""modulator"": ""nitric acid"", ""organic_linker"": ""5,5'-(1,4-phenylenebis(methoxy))diisophthalic acid and pdp"", ""solvent"": ""water and dimethylformamide"", ""temperature_C"": 120.0, ""time_h"": 72.0}","metal=zn(no3)2.5/2h2o|linker=5,5'-(1,4-phenylenebis(methoxy))diisophthalic acid + pdp|solvent=dimethylformamide + water",True,False,False,train
112,10.1039/c7ce00361g,2017.0,"{""M_L_ratio"": 4.0, ""metal_concentration_mM"": 133.0, ""metal_precursor"": ""zn(no3)2.6h2o"", ""modulator"": null, ""organic_linker"": ""2,7-bis(4-benzoic acid)-n-(4-benzoic acid) carbazole"", ""solvent"": ""n,n-dimethylacetamide and water"", ""temperature_C"": 80.0, ""time_h"": 72.0}","metal=zn(no3)2.6h2o|linker=2,7-bis(4-benzoic acid)-n-(4-benzoic acid) carbazole|solvent=n,n-dimethylacetamide + water",True,False,False,train
113,10.1039/c7ce00361g,2017.0,"{""M_L_ratio"": 4.0, ""metal_concentration_mM"": 133.0, ""metal_precursor"": ""zn(no3)2.6h2o"", ""modulator"": null, ""organic_linker"": ""2,7-bis(4-benzoic acid)-n-(4-benzoic acid) carbazole"", ""solvent"": ""n,n-dimethylacetamide and ethanol"", ""temperature_C"": 80.0, ""time_h"": 72.0}","metal=zn(no3)2.6h2o|linker=2,7-bis(4-benzoic acid)-n-(4-benzoic acid) carbazole|solvent=ethanol + n,n-dimethylacetamide",True,False,False,train
114,10.1039/c7ce00361g,2017.0,"{""M_L_ratio"": 4.0, ""metal_concentration_mM"": 133.0, ""metal_precursor"": ""zn(no3)2.6h2o"", ""modulator"": null, ""organic_linker"": ""2,7-bis(4-benzoic acid)-n-(4-benzoic acid) carbazole"", ""solvent"": ""n,n-dimethylacetamide and methanol"", ""temperature_C"": 80.0, ""time_h"": 72.0}","metal=zn(no3)2.6h2o|linker=2,7-bis(4-benzoic acid)-n-(4-benzoic acid) carbazole|solvent=methanol + n,n-dimethylacetamide",True,False,False,train
115,10.1039/c7ce00361g,2017.0,"{""M_L_ratio"": 4.0, ""metal_concentration_mM"": 133.0, ""metal_precursor"": ""cd(no3)2.6h2o"", ""modulator"": null, ""organic_linker"": ""2,7-bis(4-benzoic acid)-n-(4-benzoic acid) carbazole"", ""solvent"": ""n,n-dimethylacetamide and ethanol"", ""temperature_C"": 100.0, ""time_h"": 96.0}","metal=cd(no3)2.6h2o|linker=2,7-bis(4-benzoic acid)-n-(4-benzoic acid) carbazole|solvent=ethanol + n,n-dimethylacetamide",True,False,False,train
116,10.1039/c7ce00361g,2017.0,"{""M_L_ratio"": 4.0, ""metal_concentration_mM"": 133.0, ""metal_precursor"": ""cd(no3)2.6h2o"", ""modulator"": null, ""organic_linker"": ""2,7-bis(4-benzoic acid)-n-(4-benzoic acid) carbazole and 4,4'-bipyridine"", ""solvent"": ""n,n-dimethylacetamide and water"", ""temperature_C"": 80.0, ""time_h"": 72.0}","metal=cd(no3)2.6h2o|linker=2,7-bis(4-benzoic acid)-n-(4-benzoic acid) carbazole + 4,4'-bipyridine|solvent=n,n-dimethylacetamide + water",True,False,False,train
117,10.1021/cg400180j,2013.0,"{""M_L_ratio"": 1.0, ""metal_concentration_mM"": null, ""metal_precursor"": ""zn(no3)2.6h2o"", ""modulator"": null, ""organic_linker"": ""1,1'-oxybis[3,5-dipyridine-benzene] and 4,4'-sulfonyldibenzoic acid"", ""solvent"": ""dimethylformamide and water"", ""temperature_C"": 95.0, ""time_h"": 72.0}","metal=zn(no3)2.6h2o|linker=1,1'-oxybis[3,5-dipyridine-benzene] + 4,4'-sulfonyldibenzoic acid|solvent=dimethylformamide + water",True,False,False,train
