Repository: zzhenglab/MOFinder

# MOFinder

MOFinder extracts MOF synthesis information from the literature, reconstructs evidence-supported negative reaction records, and prepares datasets for synthesis-outcome prediction.
[Web application](https://mofinder.chemistry.wustl.edu/) | [Demos](Demo/README.md) | [Source code](docs/source_to_code.md) | [Workflow guide](docs/workflow.md) | [Model evaluation](docs/evaluation.md)

## Quick start

The workflow runs through Python commands. Python 3.10 or newer is required. Clone the repository and initialize its related applications:

```bash
git clone --recurse-submodules https://github.com/zzhenglab/MOFinder.git
cd MOFinder
```

Start with the two offline demonstrations:

```bash

File: mof_sft_train_pos_only.jsonl (part 1 of 254)
{"messages": [{"role": "system", "content": "Act as an expert MOF chemist; given a MOF description (metal node, SBU, topology, linkers), propose one realistic reaction condition set and return strict JSON only with fields metal_precursor, organic_linker, modulator, solvent, metal_concentration_mM, M_L_ratio, temperature_C, time_h, and synthesizable set to true for condition success or false for condition fail."}, {"role": "user", "content": "a zinc metal-organic framework with dinuclear Zn(II) paddlewheel SBU and pcu topology built by organic linkers 2-nitroterephthalic acid and 4,4'-azobis(pyridine)"}, {"role": "assistant", "content": "{\"metal_precursor\": \"Zn(NO3)2·6H2O\", \"organic_linker\": \"2-nitroterephthalic acid\", \"modulator\": null, \"solvent\": \"dimethylformamide\", \"metal_concentration_mM\": 20.0, \"M_L_ratio\": 1.0, \"temperature_C\": 25.0, \"time_h\": 360.0, \"synthesizable\": true}"}]}
{"messages": [{"role": "system", "content": "Act as an expert MOF chemist; given a MOF description (metal node, SBU, topology, linkers), propose one realistic reaction condition set and return strict JSON only with fields metal_precursor, organic_linker, modulator, solvent, metal_concentration_mM, M_L_ratio, temperature_C, time_h, and synthesizable set to true for condition success or false for condition fail."}, {"role": "user", "content": "a zirconium metal-organic framework built by organic linker benzene-1,3,5-tricarboxylic acid"}, {"role": "assistant", "content": "{\"metal_precursor\": \"ZrCl4\", \"organic_linker\": \"benzene-1,3,5-tricarboxylic acid\", \"modulator\": \"hydrofluoric acid (HF)\", \"solvent\": \"water\", \"metal_concentration_mM\": 200.0, \"M_L_ratio\": 1.52, \"temperature_C\": 150.0, \"time_h\": 144.0, \"synthesizable\": true}"}]}
{"messages": [{"role": "system", "content": "Act as an expert MOF chemist; given a MOF description (metal node, SBU, topology, linkers), propose one realistic reaction condition set and return strict JSON only with fields metal_precursor, organic_linker, modulator, solvent, metal_concentration_mM, M_L_ratio, temperature_C, time_h, and synthesizable set to true for condition success or false for condition fail."}, {"role": "user", "content": "a zirconium metal-organic framework with csq topology built by organic linker tetrakis(4-carboxyphenyl)porphyrin"}, {"role": "assistant", "content": "{\"metal_precursor\": \"ZrOCl2·8H2O\", \"organic_linker\": \"tetrakis(4-carboxyphenyl)porphyrin\", \"modulator\": \"benzoic acid\", \"solvent\": \"N,N-diethylformamide\", \"metal_concentration_mM\": 45.0, \"M_L_ratio\": 5.64, \"temperature_C\": 120.0, \"time_h\": 48.0, \"synthesizable\": true}"}]}
{"messages": [{"role": "system", "content": "Act as an expert MOF chemist; given a MOF description (metal node, SBU, topology, linkers), propose one realistic reaction condition set and return strict JSON only with fields metal_precursor, organic_linker, modulator, solvent, metal_concentration_mM, M_L_ratio, temperature_C, time_h, and synthesizable set to true for condition success or false for condition fail."}, {"role": "user", "content": "a zirconium metal-organic framework with csq topology built by organic linker tetrakis(4-carboxyphenyl)porphyrin"}, {"role": "assistant", "content": "{\"metal_precursor\": \"ZrOCl2·8H2O\", \"organic_linker\": \"tetrakis(4-carboxyphenyl)porphyrin\", \"modulator\": \"benzoic acid\", \"solvent\": \"dimethylformamide\", \"metal_concentration_mM\": 71.0, \"M_L_ratio\": 11.28, \"temperature_C\": 120.0, \"time_h\": 24.0, \"synthesizable\": true}"}]}
{"messages": [{"role": "system", "content": "Act as an expert MOF chemist; given a MOF description (metal node, SBU, topology, linkers), propose one realistic reaction condition set and return strict JSON only with fields metal_precursor, organic_linker, modulator, solvent, metal_concentration_mM, M_L_ratio, temperature_C, time_h, and synthesizable set to true for condition success or false for condition fail."}, {"role": "user", "content": "a chromium metal-organic framework built by organic linker benzene-1,3,5-tricarboxylic acid"}, {"role": "assistant", "content": "{\"metal_precursor\": \"Cr(NO3)3·9H2O\", \"organic_linker\": \"benzene-1,3,5-tricarboxylic acid\", \"modulator\": \"formic acid\", \"solvent\": \"dimethylformamide\", \"metal_concentration_mM\": 62.0, \"M_L_ratio\": 1.12, \"temperature_C\": 110.0, \"time_h\": 48.0, \"synthesizable\": true}"}]}
{"messages": [{"role": "system", "content": "Act as an expert MOF chemist; given a MOF description (metal node, SBU, topology, linkers), propose one realistic reaction condition set and return strict JSON only with fields metal_precursor, organic_linker, modulator, solvent, metal_concentration_mM, M_L_ratio, temperature_C, time_h, and synthesizable set to true for condition success or false for condition fail."}, {"role": "user", "content": "a copper metal-organic framework with ftw topology built by organic linker terephthalic acid"}, {"role": "assistant", "content": "{\"metal_precursor\": \"Cu(NO3)2·1H2O\", \"organic_linker\": \"terephthalic acid\", \"modulator\": \"acetic acid\", \"solvent\": \"dimethylformamide\", \"metal_concentration_mM\": 150.0, \"M_L_ratio\": 1.0, \"temperature_C\": 120.0, \"time_h\": 24.0, \"synthesizable\": true}"}]}
{"messages": [{"role": "system", "content": "Act as an expert MOF chemist; given a MOF description (metal node, SBU, topology, linkers), propose one realistic reaction condition set and return strict JSON only with fields metal_precursor, organic_linker, modulator, solvent, metal_concentration_mM, M_L_ratio, temperature_C, time_h, and synthesizable set to true for condition success or false for condition fail."}, {"role": "user", "content": "an indium metal-organic framework with mtm topology built by organic linker terephthalic acid"}, {"role": "assistant", "content": "{\"metal_precursor\": \"In(NO3)3·9/2H2O\", \"organic_linker\": \"terephthalic acid\", \"modulator\": \"hydrofluoric acid (HF)\", \"solvent\": \"water\", \"metal_concentration_mM\": 208.0, \"M_L_ratio\": 1.0, \"temperature_C\": 220.0, \"time_h\": 8.0, \"synthesizable\": true}"}]}
{"messages": [{"role": "system", "content": "Act as an expert MOF chemist; given a MOF description (metal node, SBU, topology, linkers), propose one realistic reaction condition set and return strict JSON only with fields metal_precursor, organic_linker, modulator, solvent, metal_concentration_mM, M_L_ratio, temperature_C, time_h, and synthesizable set to true for condition success or false for condition fail."}, {"role": "user", "content": "an iron metal-organic framework built by organic linker fumaric acid"}, {"role": "assistant", "content": "{\"metal_precursor\": \"FeCl3·6H2O\", \"organic_linker\": \"fumaric acid\", \"modulator\": \"formic acid\", \"solvent\": \"dimethylformamide\", \"metal_concentration_mM\": 312.0, \"M_L_ratio\": 1.0, \"temperature_C\": 130.0, \"time_h\": 6.0, \"synthesizable\": true}"}]}
{"messages": [{"role": "system", "content": "Act as an expert MOF chemist; given a MOF description (metal node, SBU, topology, linkers), propose one realistic reaction condition set and return strict JSON only with fields metal_precursor, organic_linker, modulator, solvent, metal_concentration_mM, M_L_ratio, temperature_C, time_h, and synthesizable set to true for condition success or false for condition fail."}, {"role": "user", "content": "a copper metal-organic framework with Cu4(μ3-OH)2 cluster; two edge-sharing Cu3(OH) triangles built by organic linker tetracarboxylic meta-substituted four-wall aryl-extended calix[4]pyrrole"}, {"role": "assistant", "content": "{\"metal_precursor\": \"Cu(NO3)2·3H2O\", \"organic_linker\": \"tetracarboxylic meta-substituted four-wall aryl-extended calix[4]pyrrole\", \"modulator\": null, \"solvent\": \"dimethylformamide and water\", \"metal_concentration_mM\": 5.0, \"M_L_ratio\": 0.5, \"temperature_C\": 100.0, \"time_h\": 24.0, \"synthesizable\": true}"}]}
{"messages": [{"role": "system", "content": "Act as an expert MOF chemist; given a MOF description (metal node, SBU, topology, linkers), propose one realistic reaction condition set and return strict JSON only with fields metal_precursor, organic_linker, modulator, solvent, metal_concentration_mM, M_L_ratio, temperature_C, time_h, and synthesizable set to true for condition success or false for condition fail."}, {"role": "user", "content": "an aluminum metal-organic framework built by organic linkers adenine and 4,4'-biphenyl dicarboxylic acid"}, {"role": "assistant", "content": "{\"metal_precursor\": \"Al(NO3)3·9H2O\", \"organic_linker\": \"adenine\", \"modulator\": \"nitric acid\", \"solvent\": \"dimethylformamide and water\", \"metal_concentration_mM\": 28.0, \"M_L_ratio\": 3.0, \"temperature_C\": 130.0, \"time_h\": 24.0, \"synthesizable\": true}"}]}
{"messages": [{"role": "system", "content": "Act as an expert MOF chemist; given a MOF description (metal node, SBU, topology, linkers), propose one realistic reaction condition set and return strict JSON only with fields metal_precursor, organic_linker, modulator, solvent, metal_concentration_mM, M_L_ratio, temperature_C, time_h, and synthesizable set to true for condition success or false for condition fail."}, {"role": "user", "content": "a zinc metal-organic framework with Zn nodes (Zn1 PBP, Zn2 octahedral); 5-connected uninodal net built by organic linkers 4-mercaptobenzoic acid and 4,4'-bipyridine"}, {"role": "assistant", "content": "{\"metal_precursor\": \"Zn(NO3)2·6H2O\", \"organic_linker\": \"4-mercaptobenzoic acid\", \"modulator\": \"triethylamine\", \"solvent\": \"water and methanol\", \"metal_concentration_mM\": 100.0, \"M_L_ratio\": 1.0, \"temperature_C\": 25.0, \"time_h\": 168.0, \"synthesizable\": true}"}]}
{"messages": [{"role": "system", "content": "Act as an expert MOF chemist; given a MOF description (metal node, SBU, topology, linkers), propose one realistic reaction condition set and return strict JSON only with fields metal_precursor, organic_linker, modulator, solvent, metal_concentration_mM, M_L_ratio, temperature_C, time_h, and synthesizable set to true for condition success or false for condition fail."}, {"role": "user", "content": "an aluminum metal-organic framework built by organic linker 2-aminoterephthalic acid"}, {"role": "assistant", "content": "{\"metal_precursor\": \"Al(NO3)3·9H2O\", \"organic_linker\": \"2-aminoterephthalic acid\", \"modulator\": null, \"solvent\": \"dimethylformamide\", \"metal_concentration_mM\": 182.0, \"M_L_ratio\": 2.2, \"temperature_C\": 110.0, \"time_h\": 12.0, \"synthesizable\": true}"}]}
{"messages": [{"role": "system", "content": "Act as an expert MOF chemist; given a MOF description (metal node, SBU, topology, linkers), propose one realistic reaction condition set and return strict JSON only with fields metal_precursor, organic_linker, modulator, solvent, metal_concentration_mM, M_L_ratio, temperature_C, time_h, and synthesizable set to true for condition success or false for condition fail."}, {"role": "user", "content": "an aluminum metal-organic framework with Zn4O cluster-based framework built by organic linker terephthalic acid"}, {"role": "assistant", "content": "{\"metal_precursor\": \"Al(NO3)3·9H2O\", \"organic_linker\": \"terephthalic acid\", \"modulator\": null, \"solvent\": \"dimethylformamide\", \"metal_concentration_mM\": 33.0, \"M_L_ratio\": 5.0, \"temperature_C\": 120.0, \"time_h\": 21.0, \"synthesizable\": true}"}]}
{"messages": [{"role": "system", "content": "Act as an expert MOF chemist; given a MOF description (metal node, SBU, topology, linkers), propose one realistic reaction condition set and return strict JSON only with fields metal_precursor, organic_linker, modulator, solvent, metal_concentration_mM, M_L_ratio, temperature_C, time_h, and synthesizable set to true for condition success or false for condition fail."}, {"role": "user", "content": "an aluminum metal-organic framework with Zn4O cluster-based framework built by organic linker terephthalic acid"}, {"role": "assistant", "content": "{\"metal_precursor\": \"Al(NO3)3·9H2O\", \"organic_linker\": \"terephthalic acid\", \"modulator\": \"2-methylimidazole\", \"solvent\": \"dimethylformamide\", \"metal_concentration_mM\": 7.0, \"M_L_ratio\": 5.0, \"temperature_C\": 110.0, \"time_h\": 24.0, \"synthesizable\": true}"}]}
{"messages": [{"role": "system", "content": "Act as an expert MOF chemist; given a MOF description (metal node, SBU, topology, linkers), propose one realistic reaction condition set and return strict JSON only with fields metal_precursor, organic_linker, modulator, solvent, metal_concentration_mM, M_L_ratio, temperature_C, time_h, and synthesizable set to true for condition success or false for condition fail."}, {"role": "user", "content": "a cobalt metal-organic framework built by organic linker benzene-1,3,5-tricarboxylic acid"}, {"role": "assistant", "content": "{\"metal_precursor\": \"Co(NO3)2·6H2O\", \"organic_linker\": \"benzene-1,3,5-tricarboxylic acid\", \"modulator\": null, \"solvent\": \"ethanol\", \"metal_concentration_mM\": 173.0, \"M_L_ratio\": 2.07, \"temperature_C\": 120.0, \"time_h\": 14.0, \"synthesizable\": true}"}]}
{"messages": [{"role": "system", "content": "Act as an expert MOF chemist; given a MOF description (metal node, SBU, topology, linkers), propose one realistic reaction condition set and return strict JSON only with fields metal_precursor, organic_linker, modulator, solvent, metal_concentration_mM, M_L_ratio, temperature_C, time_h, and synthesizable set to true for condition success or false for condition fail."}, {"role": "user", "content": "a titanium metal-organic framework with 1D chains via dpycz2−; H-bonded 2D built by organic linker 3-(3,5-dicarboxylphenyl)-5-(pyrid-2-yl)-1H-1,2,4-triazole"}, {"role": "assistant", "content": "{\"metal_precursor\": \"Ti(OiPr)4\", \"organic_linker\": \"3-(3,5-dicarboxylphenyl)-5-(pyrid-2-yl)-1H-1,2,4-triazole\", \"modulator\": \"hydrochloric acid\", \"solvent\": \"acetonitrile and water\", \"metal_concentration_mM\": 27.0, \"M_L_ratio\": 1.33, \"temperature_C\": 160.0, \"time_h\": 72.0, \"synthesizable\": true}"}]}
{"messages": [{"role": "system", "content": "Act as an expert MOF chemist; given a MOF description (metal node, SBU, topology, linkers), propose one realistic reaction condition set and return strict JSON only with fields metal_precursor, organic_linker, modulator, solvent, metal_concentration_mM, M_L_ratio, temperature_C, time_h, and synthesizable set to true for condition success or false for condition fail."}, {"role": "user", "content": "a zinc metal-organic framework with oxo-bridged AlO6 chains (corner-sharing Al3+ octahedra) built by organic linker biphenyl-4,4'-dicarboxylic acid"}, {"role": "assistant", "content": "{\"metal_precursor\": \"Zn(NO3)2·6H2O\", \"organic_linker\": \"biphenyl-4,4'-dicarboxylic acid\", \"modulator\": null, \"solvent\": \"dimethylformamide and water\", \"metal_concentration_mM\": 16.0, \"M_L_ratio\": 1.0, \"temperature_C\": 150.0, \"time_h\": 336.0, \"synthesizable\": true}"}]}
{"messages": [{"role": "system", "content": "Act as an expert MOF chemist; given a MOF description (metal node, SBU, topology, linkers), propose one realistic reaction condition set and return strict JSON only with fields metal_precursor, organic_linker, modulator, solvent, metal_concentration_mM, M_L_ratio, temperature_C, time_h, and synthesizable set to true for condition success or false for condition fail."}, {"role": "user", "content": "a zinc metal-organic framework with oxo-bridged AlO6 chains (corner-sharing Al3+ octahedra) built by organic linker biphenyl-4,4'-dicarboxylic acid"}, {"role": "assistant", "content": "{\"metal_precursor\": \"Zn(NO3)2·6H2O\", \"organic_linker\": \"biphenyl-4,4'-dicarboxylic acid\", \"modulator\": null, \"solvent\": \"dimethylformamide and water\", \"metal_concentration_mM\": 16.0, \"M_L_ratio\": 1.0, \"temperature_C\": 150.0, \"time_h\": 336.0, \"synthesizable\": true}"}]}
{"messages": [{"role": "system", "content": "Act as an expert MOF chemist; given a MOF description (metal node, SBU, topology, linkers), propose one realistic reaction condition set and return strict JSON only with fields metal_precursor, organic_linker, modulator, solvent, metal_concentration_mM, M_L_ratio, temperature_C, time_h, and synthesizable set to true for condition success or false for condition fail."}, {"role": "user", "content": "a zinc metal-organic framework with tetranuclear Co4 carboxylate unit; binuclear Co2 carboxylate clusters built by organic linker 4,4'-(1H-1,2,4-triazol-1-yl)methylenebis(benzoic acid)"}, {"role": "assistant", "content": "{\"metal_precursor\": \"Zn(NO3)2·6H2O\", \"organic_linker\": \"4,4'-(1H-1,2,4-triazol-1-yl)methylenebis(benzoic acid)\", \"modulator\": null, \"solvent\": \"acetonitrile and water\", \"metal_concentration_mM\": 33.0, \"M_L_ratio\": 1.0, \"temperature_C\": 130.0, \"time_h\": 72.0, \"synthesizable\": true}"}]}
{"messages": [{"role": "system", "content": "Act as an expert MOF chemist; given a MOF description (metal node, SBU, topology, linkers), propose one realistic reaction condition set and return strict JSON only with fields metal_precursor, organic_linker, modulator, solvent, metal_concentration_mM, M_L_ratio, temperature_C, time_h, and synthesizable set to true for condition success or false for condition fail."}, {"role": "user", "content": "a cadmium metal-organic framework with CoII octahedral nodes (no cluster) and cds topology built by organic linkers 4,4'-(1H-1,2,4-triazol-1-yl)methylenebis(benzoic acid) and 4,4'-bis(benzoimidazo-1-yl)biphenyl"}, {"role": "assistant", "content": "{\"metal_precursor\": \"Cd(NO3)2·4H2O\", \"organic_linker\": \"4,4'-(1H-1,2,4-triazol-1-yl)methylenebis(benzoic acid)\", \"modulator\": null, \"solvent\": \"methanol and water\", \"metal_concentration_mM\": 33.0, \"M_L_ratio\": 1.0, \"temperature_C\": 130.0, \"time_h\": 72.0, \"synthesizable\": true}"}]}
{"messages": [{"role": "system", "content": "Act as an expert MOF chemist; given a MOF description (metal node, SBU, topology, linkers), propose one realistic reaction condition set and return strict JSON only with fields metal_precursor, organic_linker, modulator, solvent, metal_concentration_mM, M_L_ratio, temperature_C, time_h, and synthesizable set to true for condition success or false for condition fail."}, {"role": "user", "content": "a cadmium metal-organic framework with CoII octahedral nodes (no cluster) built by organic linkers 4,4'-(1H-1,2,4-triazol-1-yl)methylenebis(benzoic acid) and 1,4-bis(imidazol-1-ylmethyl)benzene"}, {"role": "assistant", "content": "{\"metal_precursor\": \"Cd(NO3)2·4H2O\", \"organic_linker\": \"4,4'-(1H-1,2,4-triazol-1-yl)methylenebis(benzoic acid)\", \"modulator\": null, \"solvent\": \"ethanol and water\", \"metal_concentration_mM\": 33.0, \"M_L_ratio\": 1.0, \"temperature_C\": 130.0, \"time_h\": 72.0, \"synthesizable\": true}"}]}
{"messages": [{"role": "system", "content": "Act as an expert MOF chemist; given a MOF description (metal node, SBU, topology, linkers), propose one realistic reaction condition set and return strict JSON only with fields metal_precursor, organic_linker, modulator, solvent, metal_concentration_mM, M_L_ratio, temperature_C, time_h, and synthesizable set to true for condition success or false for condition fail."}, {"role": "user", "content": "a cadmium metal-organic framework with CoII octahedral nodes; aqua ligated built by organic linkers 4,4'-(1H-1,2,4-triazol-1-yl)methylenebis(benzoic acid) and 4,4'-bis(imidazolyl)biphenyl"}, {"role": "assistant", "content": "{\"metal_precursor\": \"Cd(NO3)2·4H2O\", \"organic_linker\": \"4,4'-(1H-1,2,4-triazol-1-yl)methylenebis(benzoic acid)\", \"modulator\": null, \"solvent\": \"N,N-dimethylacetamide and water\", \"metal_concentration_mM\": 33.0, \"M_L_ratio\": 1.0, \"temperature_C\": 130.0, \"time_h\": 72.0, \"synthesizable\": true}"}]}
{"messages": [{"role": "system", "content": "Act as an expert MOF chemist; given a MOF description (metal node, SBU, topology, linkers), propose one realistic reaction condition set and return strict JSON only with fields metal_precursor, organic_linker, modulator, solvent, metal_concentration_mM, M_L_ratio, temperature_C, time_h, and synthesizable set to true for condition success or false for condition fail."}, {"role": "user", "content": "an erbium metal-organic framework built by organic linker benzene-1,3,5-tricarboxylic acid"}, {"role": "assistant", "content": "{\"metal_precursor\": \"ErCl3·6H2O\", \"organic_linker\": \"benzene-1,3,5-tricarboxylic acid\", \"modulator\": \"sodium dodecylbenzene sulfonate\", \"solvent\": \"ethanol and water\", \"metal_concentration_mM\": 300.0, \"M_L_ratio\": 1.8, \"temperature_C\": 120.0, \"time_h\": 12.0, \"synthesizable\": true}"}]}
{"messages": [{"role": "system", "content": "Act as an expert MOF chemist; given a MOF description (metal node, SBU, topology, linkers), propose one realistic reaction condition set and return strict JSON only with fields metal_precursor, organic_linker, modulator, solvent, metal_concentration_mM, M_L_ratio, temperature_C, time_h, and synthesizable set to true for condition success or false for condition fail."}, {"role": "user", "content": "an yttrium metal-organic framework built by organic linker benzene-1,3,5-tricarboxylic acid"}, {"role": "assistant", "content": "{\"metal_precursor\": \"YCl3·6H2O\", \"organic_linker\": \"benzene-1,3,5-tricarboxylic acid\", \"modulator\": \"sodium dodecylbenzene sulfonate\", \"solvent\": \"ethanol and water\", \"metal_concentration_mM\": 300.0, \"M_L_ratio\": 1.8, \"temperature_C\": 120.0, \"time_h\": 12.0, \"synthesizable\": true}"}]}
{"messages": [{"role": "system", "content": "Act as an expert MOF chemist; given a MOF description (metal node, SBU, topology, linkers), propose one realistic reaction condition set and return strict JSON only with fields metal_precursor, organic_linker, modulator, solvent, metal_concentration_mM, M_L_ratio, temperature_C, time_h, and synthesizable set to true for condition success or false for condition fail."}, {"role": "user", "content": "an yttrium metal-organic framework built by organic linker benzene-1,3,5-tricarboxylic acid"}, {"role": "assistant", "content": "{\"metal_precursor\": \"YCl3·6H2O\", \"organic_linker\": \"benzene-1,3,5-tricarboxylic acid\", \"modulator\": \"sodium dodecylbenzene sulfonate\", \"solvent\": \"ethanol and water\", \"metal_concentration_mM\": 300.0, \"M_L_ratio\": 1.8, \"temperature_C\": 120.0, \"time_h\": 12.0, \"synthesizable\": true}"}]}
{"messages": [{"role": "system", "content": "Act as an expert MOF chemist; given a MOF description (metal node, SBU, topology, linkers), propose one realistic reaction condition set and return strict JSON only with fields metal_precursor, organic_linker, modulator, solvent, metal_concentration_mM, M_L_ratio, temperature_C, time_h, and synthesizable set to true for condition success or false for condition fail."}, {"role": "user", "content": "an ytterbium metal-organic framework built by organic linker benzene-1,3,5-tricarboxylic acid"}, {"role": "assistant", "content": "{\"metal_precursor\": \"YbCl3·6H2O\", \"organic_linker\": \"benzene-1,3,5-tricarboxylic acid\", \"modulator\": \"sodium dodecylbenzene sulfonate\", \"solvent\": \"ethanol and water\", \"metal_concentration_mM\": 300.0, \"M_L_ratio\": 1.8, \"temperature_C\": 120.0, \"time_h\": 12.0, \"synthesizable\": true}"}]}
{"messages": [{"role": "system", "content": "Act as an expert MOF chemist; given a MOF description (metal node, SBU, topology, linkers), propose one realistic reaction condition set and return strict JSON only with fields metal_precursor, organic_linker, modulator, solvent, metal_concentration_mM, M_L_ratio, temperature_C, time_h, and synthesizable set to true for condition success or false for condition fail."}, {"role": "user", "content": "an erbium metal-organic framework built by organic linker benzene-1,3,5-tricarboxylic acid"}, {"role": "assistant", "content": "{\"metal_precursor\": \"ErCl3·6H2O\", \"organic_linker\": \"benzene-1,3,5-tricarboxylic acid\", \"modulator\": null, \"solvent\": \"ethanol and water\", \"metal_concentration_mM\": 242.0, \"M_L_ratio\": 1.45, \"temperature_C\": 120.0, \"time_h\": 12.0, \"synthesizable\": true}"}]}
{"messages": [{"role": "system", "content": "Act as an expert MOF chemist; given a MOF description (metal node, SBU, topology, linkers), propose one realistic reaction condition set and return strict JSON only with fields metal_precursor, organic_linker, modulator, solvent, metal_concentration_mM, M_L_ratio, temperature_C, time_h, and synthesizable set to true for condition success or false for condition fail."}, {"role": "user", "content": "a zirconium metal-organic framework built by organic linkers 1,3-bis(benzimidazolyl)benzene and isophthalic acid"}, {"role": "assistant", "content": "{\"metal_precursor\": \"ZrOCl2·8H2O\", \"organic_linker\": \"1,3-bis(benzimidazolyl)benzene\", \"modulator\": null, \"solvent\": \"dimethylformamide and water\", \"metal_concentration_mM\": 17.0, \"M_L_ratio\": 1.0, \"temperature_C\": 100.0, \"time_h\": 48.0, \"synthesizable\": true}"}]}
{"messages": [{"role": "system", "content": "Act as an expert MOF chemist; given a MOF description (metal node, SBU, topology, linkers), propose one realistic reaction condition set and return strict JSON only with fields metal_precursor, organic_linker, modulator, solvent, metal_concentration_mM, M_L_ratio, temperature_C, time_h, and synthesizable set to true for condition success or false for condition fail."}, {"role": "user", "content": "a zirconium metal-organic framework built by organic linkers 1,3-bis(benzimidazolyl)benzene and 4,4'-oxybisbenzoic acid"}, {"role": "assistant", "content": "{\"metal_precursor\": \"ZrOCl2·8H2O\", \"organic_linker\": \"1,3-bis(benzimidazolyl)benzene\", \"modulator\": null, \"solvent\": \"dimethylformamide and ethanol\", \"metal_concentration_mM\": 33.0, \"M_L_ratio\": 2.0, \"temperature_C\": 160.0, \"time_h\": 48.0, \"synthesizable\": true}"}]}
{"messages": [{"role": "system", "content": "Act as an expert MOF chemist; given a MOF description (metal node, SBU, topology, linkers), propose one realistic reaction condition set and return strict JSON only with fields metal_precursor, organic_linker, modulator, solvent, metal_concentration_mM, M_L_ratio, temperature_C, time_h, and synthesizable set to true for condition success or false for condition fail."}, {"role": "user", "content": "a zirconium metal-organic framework built by organic linkers 1,3-bis(benzimidazolyl)benzene and terephthalic acid"}, {"role": "assistant", "content": "{\"metal_precursor\": \"ZrOCl2·8H2O\", \"organic_linker\": \"1,3-bis(benzimidazolyl)benzene\", \"modulator\": null, \"solvent\": \"dimethylformamide and water\", \"metal_concentration_mM\": 17.0, \"M_L_ratio\": 1.0, \"temperature_C\": 100.0, \"time_h\": 48.0, \"synthesizable\": true}"}]}
{"messages": [{"role": "system", "content": "Act as an expert MOF chemist; given a MOF description (metal node, SBU, topology, linkers), propose one realistic reaction condition set and return strict JSON only with fields metal_precursor, organic_linker, modulator, solvent, metal_concentration_mM, M_L_ratio, temperature_C, time_h, and synthesizable set to true for condition success or false for condition fail."}, {"role": "user", "content": "a zirconium metal-organic framework with binuclear [Cd2(COO)2] SBU built by organic linkers 1,3-bis(benzimidazolyl)benzene and isophthalic acid"}, {"role": "assistant", "content": "{\"metal_precursor\": \"ZrOCl2·8H2O\", \"organic_linker\": \"1,3-bis(benzimidazolyl)benzene\", \"modulator\": null, \"solvent\": \"dimethylformamide and water\", \"metal_concentration_mM\": 17.0, \"M_L_ratio\": 1.0, \"temperature_C\": 100.0, \"time_h\": 48.0, \"synthesizable\": true}"}]}
{"messages": [{"role": "system", "content": "Act as an expert MOF chemist; given a MOF description (metal node, SBU, topology, linkers), propose one realistic reaction condition set and return strict JSON only with fields metal_precursor, organic_linker, modulator, solvent, metal_concentration_mM, M_L_ratio, temperature_C, time_h, and synthesizable set to true for condition success or false for condition fail."}, {"role": "user", "content": "a zirconium metal-organic framework built by organic linkers 1,3-bis(benzimidazolyl)benzene and 4,4'-oxybisbenzoic acid"}, {"role": "assistant", "content": "{\"metal_precursor\": \"ZrOCl2·8H2O\", \"organic_linker\": \"1,3-bis(benzimidazolyl)benzene\", \"modulator\": null, \"solvent\": \"N,N-dimethylacetamide and water\", \"metal_concentration_mM\": 20.0, \"M_L_ratio\": 1.0, \"temperature_C\": 160.0, \"time_h\": 72.0, \"synthesizable\": true}"}]}
{"messages": [{"role": "system", "content": "Act as an expert MOF chemist; given a MOF description (metal node, SBU, topology, linkers), propose one realistic reaction condition set and return strict JSON only with fields metal_precursor, organic_linker, modulator, solvent, metal_concentration_mM, M_L_ratio, temperature_C, time_h, and synthesizable set to true for condition success or false for condition fail."}, {"role": "user", "content": "a zirconium metal-organic framework with binuclear [Cd2(COO)2] SBU; pillar-layer and pcu topology built by organic linkers 1,3-bis(benzimidazolyl)benzene and terephthalic acid"}, {"role": "assistant", "content": "{\"metal_precursor\": \"ZrOCl2·8H2O\", \"organic_linker\": \"1,3-bis(benzimidazolyl)benzene\", \"modulator\": null, \"solvent\": \"dimethylformamide and ethanol\", \"metal_concentration_mM\": 33.0, \"M_L_ratio\": 2.0, \"temperature_C\": 160.0, \"time_h\": 48.0, \"synthesizable\": true}"}]}
{"messages": [{"role": "system", "content": "Act as an expert MOF chemist; given a MOF description (metal node, SBU, topology, linkers), propose one realistic reaction condition set and return strict JSON only with fields metal_precursor, organic_linker, modulator, solvent, metal_concentration_mM, M_L_ratio, temperature_C, time_h, and synthesizable set to true for condition success or false for condition fail."}, {"role": "user", "content": "a zirconium metal-organic framework with RE3+ 7-coordinate nodes forming 1D helical chains built by organic linker benzene-1,3,5-tricarboxylic acid"}, {"role": "assistant", "content": "{\"metal_precursor\": \"ZrOCl2·8H2O\", \"organic_linker\": \"benzene-1,3,5-tricarboxylic acid\", \"modulator\": \"sodium acetate trihydrate (NaAc·3H2O)\", \"solvent\": \"dimethylformamide and water\", \"metal_concentration_mM\": 1.0, \"M_L_ratio\": 0.06, \"temperature_C\": 60.0, \"time_h\": 24.0, \"synthesizable\": true}"}]}
{"messages": [{"role": "system", "content": "Act as an expert MOF chemist; given a MOF description (metal node, SBU, topology, linkers), propose one realistic reaction condition set and return strict JSON only with fields metal_precursor, organic_linker, modulator, solvent, metal_concentration_mM, M_L_ratio, temperature_C, time_h, and synthesizable set to true for condition success or false for condition fail."}, {"role": "user", "content": "a zirconium metal-organic framework with RE3+ 7-coordinate nodes forming 1D helical chains built by organic linker benzene-1,3,5-tricarboxylic acid"}, {"role": "assistant", "content": "{\"metal_precursor\": \"ZrOCl2·8H2O\", \"organic_linker\": \"benzene-1,3,5-tricarboxylic acid\", \"modulator\": \"sodium acetate trihydrate (NaAc·3H2O)\", \"solvent\": \"dimethylformamide and water\", \"metal_concentration_mM\": 8.0, \"M_L_ratio\": 0.6, \"temperature_C\": 60.0, \"time_h\": 24.0, \"synthesizable\": true}"}]}
{"messages": [{"role": "system", "content": "Act as an expert MOF chemist; given a MOF description (metal node, SBU, topology, linkers), propose one realistic reaction condition set and return strict JSON only with fields metal_precursor, organic_linker, modulator, solvent, metal_concentration_mM, M_L_ratio, temperature_C, time_h, and synthesizable set to true for condition success or false for condition fail."}, {"role": "user", "content": "a zirconium metal-organic framework with RE3+ 7-coordinate nodes forming 1D helical chains built by organic linker benzene-1,3,5-tricarboxylic acid"}, {"role": "assistant", "content": "{\"metal_precursor\": \"ZrOCl2·8H2O\", \"organic_linker\": \"benzene-1,3,5-tricarboxylic acid\", \"modulator\": \"sodium acetate trihydrate (NaAc·3H2O)\", \"solvent\": \"dimethylformamide and water\", \"metal_concentration_mM\": 4.0, \"M_L_ratio\": 0.3, \"temperature_C\": 60.0, \"time_h\": 24.0, \"synthesizable\": true}"}]}
{"messages": [{"role": "system", "content": "Act as an expert MOF chemist; given a MOF description (metal node, SBU, topology, linkers), propose one realistic reaction condition set and return strict JSON only with fields metal_precursor, organic_linker, modulator, solvent, metal_concentration_mM, M_L_ratio, temperature_C, time_h, and synthesizable set to true for condition success or false for condition fail."}, {"role": "user", "content": "a zirconium metal-organic framework with RE3+ 7-coordinate nodes forming 1D helical chains built by organic linker benzene-1,3,5-tricarboxylic acid"}, {"role": "assistant", "content": "{\"metal_precursor\": \"ZrOCl2·8H2O\", \"organic_linker\": \"benzene-1,3,5-tricarboxylic acid\", \"modulator\": \"sodium acetate trihydrate (NaAc·3H2O)\", \"solvent\": \"dimethylformamide and water\", \"metal_concentration_mM\": 11.0, \"M_L_ratio\": 0.9, \"temperature_C\": 60.0, \"time_h\": 24.0, \"synthesizable\": true}"}]}
{"messages": [{"role": "system", "content": "Act as an expert MOF chemist; given a MOF description (metal node, SBU, topology, linkers), propose one realistic reaction condition set and return strict JSON only with fields metal_precursor, organic_linker, modulator, solvent, metal_concentration_mM, M_L_ratio, temperature_C, time_h, and synthesizable set to true for condition success or false for condition fail."}, {"role": "user", "content": "a zirconium metal-organic framework with RE3+ 7-coordinate nodes forming 1D helical chains built by organic linker benzene-1,3,5-tricarboxylic acid"}, {"role": "assistant", "content": "{\"metal_precursor\": \"ZrOCl2·8H2O\", \"organic_linker\": \"benzene-1,3,5-tricarboxylic acid\", \"modulator\": \"sodium acetate trihydrate (NaAc·3H2O)\", \"solvent\": \"dimethylformamide and water\", \"metal_concentration_mM\": 12.0, \"M_L_ratio\": 1.0, \"temperature_C\": 60.0, \"time_h\": 24.0, \"synthesizable\": true}"}]}
{"messages": [{"role": "system", "content": "Act as an expert MOF chemist; given a MOF description (metal node, SBU, topology, linkers), propose one realistic reaction condition set and return strict JSON only with fields metal_precursor, organic_linker, modulator, solvent, metal_concentration_mM, M_L_ratio, temperature_C, time_h, and synthesizable set to true for condition success or false for condition fail."}, {"role": "user", "content": "a zirconium metal-organic framework with dinuclear Zn(II) carboxylate rod SBU; 6-connected built by organic linker 5-(bis(4-carboxybenzyl)amino)isophthalic acid"}, {"role": "assistant", "content": "{\"metal_precursor\": \"ZrOCl2·8H2O\", \"organic_linker\": \"5-(bis(4-carboxybenzyl)amino)isophthalic acid\", \"modulator\": \"sodium hydroxide solution\", \"solvent\": \"water\", \"metal_concentration_mM\": 7.0, \"M_L_ratio\": 2.0, \"temperature_C\": 170.0, \"time_h\": 72.0, \"synthesizable\": true}"}]}
{"messages": [{"role": "system", "content": "Act as an expert MOF chemist; given a MOF description (metal node, SBU, topology, linkers), propose one realistic reaction condition set and return strict JSON only with fields metal_precursor, organic_linker, modulator, solvent, metal_concentration_mM, M_L_ratio, temperature_C, time_h, and synthesizable set to true for condition success or false for condition fail."}, {"role": "user", "content": "a zirconium metal-organic framework built by organic linker 5-(bis(4-carboxybenzyl)amino)isophthalic acid"}, {"role": "assistant", "content": "{\"metal_precursor\": \"ZrOCl2·8H2O\", \"organic_linker\": \"5-(bis(4-carboxybenzyl)amino)isophthalic acid\", \"modulator\": \"sodium hydroxide solution\", \"solvent\": \"water\", \"metal_concentration_mM\": 7.0, \"M_L_ratio\": 2.0, \"temperature_C\": 170.0, \"time_h\": 72.0, \"synthesizable\": true}"}]}
{"messages": [{"role": "system", "content": "Act as an expert MOF chemist; given a MOF description (metal node, SBU, topology, linkers), propose one realistic reaction condition set and return strict JSON only with fields metal_precursor, organic_linker, modulator, solvent, metal_concentration_mM, M_L_ratio, temperature_C, time_h, and synthesizable set to true for condition success or false for condition fail."}, {"role": "user", "content": "a zirconium metal-organic framework built by organic linker 5-(bis(4-carboxybenzyl)amino)isophthalic acid"}, {"role": "assistant", "content": "{\"metal_precursor\": \"ZrOCl2·8H2O\", \"organic_linker\": \"5-(bis(4-carboxybenzyl)amino)isophthalic acid\", \"modulator\": \"sodium hydroxide solution\", \"solvent\": \"water\", \"metal_concentration_mM\": 7.0, \"M_L_ratio\": 2.0, \"temperature_C\": 170.0, \"time_h\": 72.0, \"synthesizable\": true}"}]}
{"messages": [{"role": "system", "content": "Act as an expert MOF chemist; given a MOF description (metal node, SBU, topology, linkers), propose one realistic reaction condition set and return strict JSON only with fields metal_precursor, organic_linker, modulator, solvent, metal_concentration_mM, M_L_ratio, temperature_C, time_h, and synthesizable set to true for condition success or false for condition fail."}, {"role": "user", "content": "a zirconium metal-organic framework built by organic linker 5-(bis(4-carboxybenzyl)amino)isophthalic acid"}, {"role": "assistant", "content": "{\"metal_precursor\": \"ZrCl4\", \"organic_linker\": \"5-(bis(4-carboxybenzyl)amino)isophthalic acid\", \"modulator\": null, \"solvent\": \"dimethylformamide and water\", \"metal_concentration_mM\": 17.0, \"M_L_ratio\": 2.0, \"temperature_C\": 85.0, \"time_h\": 72.0, \"synthesizable\": true}"}]}
{"messages": [{"role": "system", "content": "Act as an expert MOF chemist; given a MOF description (metal node, SBU, topology, linkers), propose one realistic reaction condition set and return strict JSON only with fields metal_precursor, organic_linker, modulator, solvent, metal_concentration_mM, M_L_ratio, temperature_C, time_h, and synthesizable set to true for condition success or false for condition fail."}, {"role": "user", "content": "a zirconium metal-organic framework with Zr6O4(OH)4 12-connected SBU and fcu topology built by organic linker fumaric acid"}, {"role": "assistant", "content": "{\"metal_precursor\": \"ZrCl4\", \"organic_linker\": \"fumaric acid\", \"modulator\": \"formic acid\", \"solvent\": \"dimethylformamide\", \"metal_concentration_mM\": 248.0, \"M_L_ratio\": 0.99, \"temperature_C\": 130.0, \"time_h\": 6.0, \"synthesizable\": true}"}]}
