Repository: zzhenglab/MOFinder

# MOFinder

MOFinder extracts MOF synthesis information from the literature, reconstructs evidence-supported negative reaction records, and prepares datasets for synthesis-outcome prediction.
[Web application](https://mofinder.chemistry.wustl.edu/) | [Demos](Demo/README.md) | [Source code](docs/source_to_code.md) | [Workflow guide](docs/workflow.md) | [Model evaluation](docs/evaluation.md)

## Quick start

The workflow runs through Python commands. Python 3.10 or newer is required. Clone the repository and initialize its related applications:

```bash
git clone --recurse-submodules https://github.com/zzhenglab/MOFinder.git
cd MOFinder
```

Start with the two offline demonstrations:

```bash
python -m pip install -e ".[curation,datasets]"
python Demo/01_data_curation/mof_data_curation_demo.py --check
python Demo/02_dataset_preparation/mof_dataset_preparation_demo.py --positive-csv Demo/01_data_curation/outputs/mof_extraction_6.csv --check
```

These regenerate processed synthesis records and prepare grouped training and holdout JSONL. `--check` compares the files with the bundled expected outputs. The [data mining demo (API required)](Demo/03_api_data_mining/README.md) combines abstract triage, positive extraction, and negative reconstruction.

For API-based extraction, install `.[mining,notebook]` and open the [data mining notebook](Demo/03_api_data_mining/mof_api_data_mining_demo.ipynb). Its preview cells show the inputs before live requests are enabled. See [installation](docs/installation.md) for dependencies and credentials, and the [triage guide](docs/triage.md) for screening and saved-run analysis.

## Source code

Reusable Python modules are in [`src/mofinder/`](src/mofinder/). The [source code map](docs/source_to_code.md) links each workflow to its implementation and instructions.

## Choose a workflow

| Task | Start here |
| --- | --- |
| Run data curation and dataset preparation | [Offline demos](Demo/README.md) |
| Try abstract triage, positive extraction, and negative reconstruction | [API data mining demo](Demo/03_api_data_mining/README.md) |
| Screen abstracts and analyze saved predictions | [Abstract triage](docs/triage.md) |
| Download articles and supporting information | [Literature retrieval](docs/literature_retrieval.md) |
| Match documents and extract synthesis records | [Workflow guide](docs/workflow.md) |
| Evaluate saved positive extraction records | [Positive extraction benchmark](docs/positive_extraction.md#benchmark-evaluation) |
| Evaluate saved negative reconstruction records | [Negative reconstruction benchmark](docs/negative_extraction.md#benchmark-evaluation) |
| Curate records and prepare training and holdout JSONL | [Data curation](docs/curation.md) and [dataset preparation](docs/datasets.md) |

## Data and reproducibility

Paper counts use normalized unique DOIs. The starting literature corpus contains 13,770 papers; abstract triage retained 7,435 and excluded 6,335. The [retrieval inventories](data/processed_data/literature_retrieval/README.md) list the retained papers. Bibliography and inventory CSVs preserve duplicate source rows, so their row counts differ from paper counts.

| File | Contents | Records |
| --- | --- | ---: |
| [`data/processed_data/processed_positive.csv`](data/processed_data/processed_positive.csv) | Positive synthesis records from 4,568 papers, after curation and before dataset filtering | 15,340 |
| [`data/processed_data/processed_negative.csv`](data/processed_data/processed_negative.csv) | Reconstructed negative records after curation, before dataset filtering | 15,063 |
| [`data/processed_data_json/train.jsonl`](data/processed_data_json/train.jsonl) | Training set: 11,968 P and 11,560 N | 23,528 |
| [`data/processed_data_json/holdout.jsonl`](data/processed_data_json/holdout.jsonl) | Holdout set: 1,320 P and 1,275 N | 2,595 |
Training and holdout records use chat-format JSONL. Each record contains a system instruction, a user message with eight reaction-condition fields, and an assistant answer of `P` or `N`.

### Reproduce the JSONL datasets

The default [dataset configuration](configs/dataset_preparation.json) reads `processed_positive.csv`, `processed_negative.csv`, and `publication_years.csv` from `data/processed_data/`. Regenerate their final JSONL and split records locally with:

```bash
python -m mofinder.datasets.prepare validate --config configs/dataset_preparation.json
python -m mofinder.datasets.prepare prepare --config configs/dataset_preparation.json
```

This writes to `results/datasets/conditions/`. To prepare a dataset after running curation, use [dataset_preparation_from_curation.json](configs/dataset_preparation_from_curation.json), which writes to `results/datasets/curated_conditions/`.

Input hashes and transformations are recorded in [data/manifest.json](data/manifest.json). Generated run outputs are saved under `results/`, which is excluded from Git.

File: mof_extraction_1_2.csv (part 1 of 305)
doi,main_pdf,si_pdf,raw_output,parsed_json,article_trial_or_failure,article_trial_or_failure_notes,mof_name,crystal_code,metal_1,metal_1_abbr,metal_1_amount_text,metal_1_amount_value,metal_1_amount_unit,metal_2,metal_2_abbr,metal_2_amount_text,metal_2_amount_value,metal_2_amount_unit,metal_3,metal_3_abbr,metal_3_amount_text,metal_3_amount_value,metal_3_amount_unit,linker_1,linker_1_abbr,linker_1_amount_text,linker_1_amount_value,linker_1_amount_unit,linker_2,linker_2_abbr,linker_2_amount_text,linker_2_amount_value,linker_2_amount_unit,linker_3,linker_3_abbr,linker_3_amount_text,linker_3_amount_value,linker_3_amount_unit,modulator_1,modulator_1_abbr,modulator_1_amount_text,modulator_1_amount_value,modulator_1_amount_unit,modulator_2,modulator_2_abbr,modulator_2_amount_text,modulator_2_amount_value,modulator_2_amount_unit,solvent_main,solvent_main_abbr,solvent_main_amount_text,solvent_main_ml,solvent_secondary,solvent_secondary_abbr,solvent_secondary_amount_text,solvent_secondary_ml,temperature_c,temperature_c_text,time_h,time_text,vessel_type,stirring,washing_solvent,washing_cycles,activation_text,activation_temp_c,activation_time_h,crystal_morphology,yield_percent,crystal_size,topology_code,metal_cluster_connectivity,unit_cell_short,pore_diameter_A,BET_surface_area_m2g,air_stable,water_stable,tga_decomposition_temp_c,applications,reference,status,error
10.1021/jacs.5c08726,downloaded\10.1021_jacs.5c08726.pdf,SI downloaded\10.1021_jacs.5c08726_SI.pdf,mof_json_store\10.1021_jacs.5c08726\raw_output.json,mof_json_store\10.1021_jacs.5c08726\synthesis_001.json,no,,IITKGP-39,2435364,Zn(NO3)2·6H2O,,"0.1 mmol, 0.0297 g",0.1,mmol,nan,,,,,nan,,,,,2-nitroterephthalic acid,NO2-BDC,"0.1 mmol, 0.021 g",0.1,mmol,"4,4′-azobis(pyridine)",L1,"0.05 mmol, 0.0092 g",0.05,mmol,,,,,,,,,,,,,,,,"N,N-dimethylformamide",DMF,5 mL,5,,,,,25,room temperature,360,15 days (after stirring 1 h),,"stirred 1 h, then static",CHCl3,solvent exchange for 3 days,70 °C under vacuum for 10 h,70,10,reddish-orange crystals,60,,pcu,dinuclear Zn(II) paddlewheel SBU,"a=16.961(3) Å, b=13.766(3) Å, c=16.023(3) Å, β=91.54(3)°, C2/c (monoclinic)",5.6,296,yes,yes,330,ethylene purification;acetylene separation,10.1021/jacs.5c08726,ok,
10.1038/s41560-018-0261-6,downloaded\10.1038_s41560-018-0261-6.pdf,SI downloaded\10.1038_s41560-018-0261-6_SI.pdf,mof_json_store\10.1038_s41560-018-0261-6\raw_output.json,mof_json_store\10.1038_s41560-018-0261-6\synthesis_002.json,no,,MIL-100(Fe),,ZrCl4,,"56 mg, 1 mmol",1,mmol,nan,,,,,nan,,,,,"benzene-1,3,5-tricarboxylic acid",BTC,"139 mg, 0.66 mmol",0.66,mmol,,,,,,,,,,,hydrofluoric acid (HF),,"40 mg, 2 mmol",2,mmol,nitric acid (65%),,"116 mg, 1.2 mmol",1.2,mmol,water,H2O,5 mL,5,,,,,150,,144,6 days,Teflon-lined autoclave,pre-stirred 10 min; static during solvothermal,,,,,,,,,,,,,,not_reported,not_reported,,,10.1038/s41560-018-0261-6,ok,
10.1038/s41560-018-0261-6,downloaded\10.1038_s41560-018-0261-6.pdf,SI downloaded\10.1038_s41560-018-0261-6_SI.pdf,mof_json_store\10.1038_s41560-018-0261-6\raw_output.json,mof_json_store\10.1038_s41560-018-0261-6\synthesis_004.json,no,,PCN-222,,ZrOCl2·8H2O,,75 mg,0.356711,mmol,nan,,,,,nan,,,,,tetrakis(4-carboxyphenyl)porphyrin,H2TCPP,50 mg,50,mg,,,,,,,,,,,benzoic acid,,2.7 g,2.7,g,,,,,,"N,N-diethylformamide",DEF,8 mL,8,,,,,120,,48,48 h,glass vial,sonicated 20 min; then static,,,,,,,,,csq,,,,,not_reported,not_reported,,,10.1038/s41560-018-0261-6,ok,
10.1038/s41560-018-0261-6,downloaded\10.1038_s41560-018-0261-6.pdf,SI downloaded\10.1038_s41560-018-0261-6_SI.pdf,mof_json_store\10.1038_s41560-018-0261-6\raw_output.json,mof_json_store\10.1038_s41560-018-0261-6\synthesis_005.json,no,,PCN-224,,ZrOCl2·8H2O,,150 mg,0.713421,mmol,nan,,,,,nan,,,,,tetrakis(4-carboxyphenyl)porphyrin,H2TCPP,50 mg,50,mg,,,,,,,,,,,benzoic acid,,2.0 g,2,g,,,,,,"N,N-dimethylformamide",DMF,10 mL,10,,,,,120,,24,24 h,glass vial,sonicated 20 min; then static,,,,,,,,,csq,,,,,not_reported,not_reported,,,10.1038/s41560-018-0261-6,ok,
10.1038/s41560-018-0261-6,downloaded\10.1038_s41560-018-0261-6.pdf,SI downloaded\10.1038_s41560-018-0261-6_SI.pdf,mof_json_store\10.1038_s41560-018-0261-6\raw_output.json,mof_json_store\10.1038_s41560-018-0261-6\synthesis_007.json,no,,MOF-808,,Cr(NO3)3·9H2O,,2.16 g,7.93685,mmol,nan,,,,,nan,,,,,"benzene-1,3,5-tricarboxylic acid",BTC,1.49 g,1.49,g,,,,,,,,,,,formic acid,,133 mL,133,mL,,,,,,"N,N-dimethylformamide",DMF,128 mL,128,,,,,110,,48,48 h,thick-glass jar (sealed),stirred 20 min before heating; then static,"DMF, acetone",,refluxed in DMF and acetone; air dried,,,,,,,,,,,not_reported,not_reported,,,10.1038/s41560-018-0261-6,ok,
10.1038/s41560-018-0261-6,downloaded\10.1038_s41560-018-0261-6.pdf,SI downloaded\10.1038_s41560-018-0261-6_SI.pdf,mof_json_store\10.1038_s41560-018-0261-6\raw_output.json,mof_json_store\10.1038_s41560-018-0261-6\synthesis_008.json,no,,PCN-777,,ZrOCl2·8H2O,,360 mg,1.71221,mmol,nan,,,,,nan,,,,,"4,4′,4″-s-triazine-2,4,6-triyl-tribenzoic acid",TATB,90 mg,90,mg,,,,,,,,,,,trifluoroacetic acid,,0.6 mL,0.6,mL,,,,,,"N,N-diethylformamide",DEF,12 mL,12,,,,,120,,12,12 h,glass vial,sonicated 20 min; then static,,,,,,,,,csq,,,,,not_reported,not_reported,,,10.1038/s41560-018-0261-6,ok,
10.1038/s41560-018-0261-6,downloaded\10.1038_s41560-018-0261-6.pdf,SI downloaded\10.1038_s41560-018-0261-6_SI.pdf,mof_json_store\10.1038_s41560-018-0261-6\raw_output.json,mof_json_store\10.1038_s41560-018-0261-6\synthesis_010.json,no,,UiO-66,,Cu(NO3)2·1H2O,,"700 mg, 3 mmol",3,mmol,nan,,,,,nan,,,,,terephthalic acid,BDC,"500 mg, 3 mmol",3,mmol,,,,,,,,,,,acetic acid,,5 mL,5,mL,,,,,,"N,N-dimethylformamide",DMF,20 mL,20,,,,,120,,24,24 h,round bottom flask,stirred,,,,,,,,,ftw,,,,,not_reported,not_reported,,,10.1038/s41560-018-0261-6,ok,
10.1038/s41560-018-0261-6,downloaded\10.1038_s41560-018-0261-6.pdf,SI downloaded\10.1038_s41560-018-0261-6_SI.pdf,mof_json_store\10.1038_s41560-018-0261-6\raw_output.json,mof_json_store\10.1038_s41560-018-0261-6\synthesis_016.json,no,,MIL-101(Cr),,In(NO3)3·9/2H2O,,"400 mg, 1 mmol",1,mmol,BaCl2·2H2O,,,,,nan,,,,,terephthalic acid,BDC,"164 mg, 1 mmol",1,mmol,,,,,,,,,,,hydrofluoric acid (HF),,1 mmol,1,mmol,,,,,,water,H2O,4.8 mL,4.8,,,,,220,,8,8 h,Teflon-lined autoclave,static,,,,,,,,,mtm,,,,,not_reported,not_reported,,,10.1038/s41560-018-0261-6,ok,
10.1038/s41560-018-0261-6,downloaded\10.1038_s41560-018-0261-6.pdf,SI downloaded\10.1038_s41560-018-0261-6_SI.pdf,mof_json_store\10.1038_s41560-018-0261-6\raw_output.json,mof_json_store\10.1038_s41560-018-0261-6\synthesis_017.json,no,,MOF-801,,FeCl3·6H2O,,10 mmol,10,mmol,nan,,,,,nan,,,,,fumaric acid,,10 mmol,10,mmol,,,,,,,,,,,formic acid,,11 mL,11,mL,,,,,,"N,N-dimethylformamide",DMF,32 mL,32,,,,,130,,6,6 h,Teflon-lined autoclave,static,"DMF, MeOH",three times,150 °C under vacuum for 6 h,150,6,,,,,,,,827,not_reported,not_reported,,,10.1038/s41560-018-0261-6,ok,
10.1021/acs.cgd.6b01732,downloaded\10.1021_acs.cgd.6b01732.pdf,SI downloaded\10.1021_acs.cgd.6b01732_SI.pdf,mof_json_store\10.1021_acs.cgd.6b01732\raw_output.json,mof_json_store\10.1021_acs.cgd.6b01732\synthesis_001.json,yes,No crystalline material without water layering or in homogeneous DMF/H2O.,calixMOF1,1519368,Cu(NO3)2·3H2O,,45 mg (0.205 mmol),0.205,mmol,nan,,,,,nan,,,,,tetracarboxylic meta-substituted four-wall aryl-extended calix[4]pyrrole,L1,400 mg (0.411 mmol),0.411,mmol,,,,,,,,,,,,,,,,,,,,,"N,N-dimethylformamide",DMF,45 mL,45,water,H2O,21 mL (layered under DMF),21,100,100 °C,24,24 h,Teflon-lined autoclave,static,"DMF, EtOH",,dried at 80 °C for 24 h,80,24,blue crystalline powder; single crystals obtained under layered DMF/H2O,,,,Cu4(μ3-OH)2 cluster; two edge-sharing Cu3(OH) triangles,"a=16.241(2), b=16.868(3), c=26.290(2) Å, α=89.457(10)°, β=72.01(2)°, γ=88.243(14)°, P-1",,,not_reported,not_reported,200,,10.1021/acs.cgd.6b01732,ok,
10.1021/acs.analchem.5b00391,downloaded\10.1021_acs.analchem.5b00391.pdf,SI downloaded\10.1021_acs.analchem.5b00391_SI.pdf,mof_json_store\10.1021_acs.analchem.5b00391\raw_output.json,mof_json_store\10.1021_acs.analchem.5b00391\synthesis_001.json,no,,RuMOFs (Ru(bpy)3 2+-functionalized bio-MOF-1),,Al(NO3)3·9H2O,,0.75 mmol,0.75,mmol,nan,,,,,nan,,,,,adenine,,0.25 mmol,0.25,mmol,"4,4′-biphenyl dicarboxylic acid",BPDC,0.5 mmol,0.5,mmol,,,,,,nitric acid,,2 mmol,2,mmol,"tris(2,2′-bipyridine) ruthenium(II) chloride hexahydrate",,0.0145 mmol,0.0145,mmol,"N,N-dimethylformamide",DMF,27 mL,27,water,H2O,2 mL,2,130,130 °C,24,24 h,,,"DMF, water",three times in turn,70 °C under vacuum for 2 h,70,2,rod-shaped crystals,,"length <100 μm, diameter <20 μm",,,,,424,not_reported,yes,,sensing;luminescence,10.1021/acs.analchem.5b00391,ok,
10.1021/acs.cgd.3c01222,downloaded\10.1021_acs.cgd.3c01222.pdf,SI downloaded\10.1021_acs.cgd.3c01222_SI.pdf,mof_json_store\10.1021_acs.cgd.3c01222\raw_output.json,mof_json_store\10.1021_acs.cgd.3c01222\synthesis_001.json,no,,,2267731,Zn(NO3)2·6H2O,,"0.1 mmol, 0.029 g",0.1,mmol,nan,,,,,nan,,,,,4-mercaptobenzoic acid,4-mba,"0.1 mmol, 0.015 g",0.1,mmol,"4,4'-bipyridine","4,4′-bpy","0.1 mmol, 0.016 g",0.1,mmol,,,,,,triethylamine,Et3N,"0.2 mmol, 0.021 g (used to neutralize 4-mba)",0.2,mmol,,,,,,water,H2O,1 mL (aqueous solution),1,methanol,MeOH,1 mL (methanolic solution),1,25,room temperature,168,a week,glass tube,static,50% MeOH,,dried,,,colorless block crystals,70,,,"Zn nodes (Zn1 PBP, Zn2 octahedral); 5-connected uninodal net","Monoclinic P21/c, a=12.5553(8) Å, b=19.6709(13) Å, c=27.0962(17) Å, β=93.770(3)°, Z=4",,,not_reported,not_reported,230,,10.1021/acs.cgd.3c01222,ok,
10.1038/s41467-020-18968-7,downloaded\10.1038_s41467-020-18968-7.pdf,SI downloaded\10.1038_s41467-020-18968-7_SI.pdf,mof_json_store\10.1038_s41467-020-18968-7\raw_output.json,mof_json_store\10.1038_s41467-020-18968-7\synthesis_001.json,no,,KMF-1,19847011984702,Zn(NO3)2·6H2O,,3.333 g,15.3255,mmol,nan,,,,,nan,,,,,"2,5-pyrroledicarboxylic acid",PyDC,1.551 g,1.551,g,,,,,,,,,,,sodium hydroxide,NaOH,0.8 g,0.8,g,,,,,,deionized water,H2O,27 mL (for Al precursor solution) + 27 mL (for linker/NaOH solution),,,,,,120,120 °C under reflux,12,12 h,glass flask (reflux),stirred,"deionized water, ethanol",,150 °C under vacuum for 12 h,150,12,white powder,93,0.4–1 μm (particles),,cis-corner-sharing AlO6 octahedral chains (μ-OH bridged),"hydrated: a=21.1772(2) Å, c=10.70115(17) Å, I41md",5.7,1130,not_reported,yes,300,adsorption_cooling;heat_pump;water_harvesting,10.1038/s41467-020-18968-7,ok,
10.1021/acs.cgd.6b01538,downloaded\10.1021_acs.cgd.6b01538.pdf,,mof_json_store\10.1021_acs.cgd.6b01538\raw_output.json,mof_json_store\10.1021_acs.cgd.6b01538\synthesis_001.json,no,,1-Ca,,Cd(NO3)2·4H2O,In(NO3)3·4.5H2O,78.7 mg,0.302134,mmol,nan,CaCl2,22.6 mg,22.6,mg,nan,,,,,"benzene-1,3,5-tricarboxylic acid",BTC,42.4 mg,42.4,mg,,,,,,,,,,,tetra-n-butylammonium chloride,N(n-C4H9)4Cl,28.7 mg,28.7,mg,,,,,,"N,N-dimethylformamide",DMF,8 mL,8,,,,,100,100 °C,120,"stirred 0.5 h at RT, then 5 days",Teflon-lined stainless steel autoclave,stirred 0.5 h then static,DMF,3× with 5 mL each,CH3CN exchange for 1 week with daily solvent change; activate under low vacuum at RT 4 h then 40 °C for 8 h,40,8,white block crystals,75,0.7 × 0.4 × 0.3 mm,,[InM(COO)4]+ paddle-wheel and tetrahedral [In(COO)4]− SBUs,"tetragonal, P42/ncm, a=b=19.5189(12) Å, c=24.2530(14) Å",5.9,805,not_reported,not_reported,200,CO2_capture;hydrogen storage,10.1021/acs.cgd.6b01538,ok,
10.1021/acs.cgd.6b01538,downloaded\10.1021_acs.cgd.6b01538.pdf,,mof_json_store\10.1021_acs.cgd.6b01538\raw_output.json,mof_json_store\10.1021_acs.cgd.6b01538\synthesis_002.json,no,,1-Sr,,Ni(NO3)2·6H2O,In(NO3)3·4.5H2O,78.7 mg,0.37335,mmol,nan,SrCl2·6H2O,53.3 mg,53.3,mg,nan,,,,,"benzene-1,3,5-tricarboxylic acid",BTC,42.4 mg,42.4,mg,,,,,,,,,,,tetra-n-butylammonium chloride,N(n-C4H9)4Cl,28.7 mg,28.7,mg,,,,,,"N,N-dimethylformamide",DMF,8 mL,8,,,,,100,100 °C,120,"stirred 0.5 h at RT, then 5 days",Teflon-lined stainless steel autoclave,stirred 0.5 h then static,DMF,3× with 5 mL each,CH3CN exchange for 1 week with daily solvent change; activate under low vacuum at RT 4 h then 40 °C for 8 h,40,8,white block crystals,82,0.6 × 0.4 × 0.2 mm,,[InM(COO)4]+ paddle-wheel and tetrahedral [In(COO)4]− SBUs,"tetragonal, P42/ncm, a=b=19.5615(10) Å, c=24.304(2) Å",6.4,654,not_reported,not_reported,240,CO2_capture;hydrogen storage,10.1021/acs.cgd.6b01538,ok,
10.1021/acs.cgd.6b01538,downloaded\10.1021_acs.cgd.6b01538.pdf,,mof_json_store\10.1021_acs.cgd.6b01538\raw_output.json,mof_json_store\10.1021_acs.cgd.6b01538\synthesis_003.json,no,,1-Ba,,Cd(NO3)2·4H2O,In(NO3)3·4.5H2O,78.7 mg,0.302134,mmol,nan,BaCl2·2H2O,49.4 mg,49.4,mg,nan,,,,,"benzene-1,3,5-tricarboxylic acid",BTC,42.4 mg,42.4,mg,,,,,,,,,,,tetra-n-butylammonium chloride,N(n-C4H9)4Cl,28.7 mg,28.7,mg,,,,,,"N,N-dimethylformamide",DMF,8 mL,8,,,,,100,100 °C,120,"stirred 0.5 h at RT, then 5 days",Teflon-lined stainless steel autoclave,stirred 0.5 h then static,DMF,3× with 5 mL each,CH3CN exchange for 1 week with daily solvent change; activate under low vacuum at RT 4 h then 40 °C for 8 h,40,8,white block crystals,86,0.6 × 0.4 × 0.3 mm,,[InM(COO)4]+ paddle-wheel and tetrahedral [In(COO)4]− SBUs,"tetragonal, P42/ncm, a=b=19.6511(15) Å, c=24.3346(19) Å",6.7,570,not_reported,not_reported,140,CO2_capture;hydrogen storage,10.1021/acs.cgd.6b01538,ok,
10.1021/acsami.5c01476,downloaded\10.1021_acsami.5c01476.pdf,SI downloaded\10.1021_acsami.5c01476_SI.pdf,mof_json_store\10.1021_acsami.5c01476\raw_output.json,mof_json_store\10.1021_acsami.5c01476\synthesis_001.json,yes,No solid with [EMIm]BF4 only; ethanol only gave 11.34% yield; interface gave 97.49%.,NH2-MIL-101(Fe),,Cd(NO3)2·4H2O,FeCl3·6H2O,270.3 mg,1.0377,mmol,nan,,,,,nan,,,,,2-aminoterephthalic acid,H2ATA,181.2 mg,181.2,mg,,,,,,,,,,,,,,,,,,,,,ethanol,EtOH,7 mL,7,1-ethyl-3-methylimidazolium tetrafluoroborate,,7 mL,7,25,room temperature,12,12 h,,,MeOH,,60 °C under vacuum,60,,stacked nanocrystals,97.49,60-100 nm,,,,38,1886.7,not_reported,not_reported,250,CO2_capture;cycloaddition catalysis,10.1021/acsami.5c01476,ok,
10.1021/acsami.5c01476,downloaded\10.1021_acsami.5c01476.pdf,SI downloaded\10.1021_acsami.5c01476_SI.pdf,mof_json_store\10.1021_acsami.5c01476\raw_output.json,mof_json_store\10.1021_acsami.5c01476\synthesis_002.json,yes,No solid with [EMIm]BF4 only; ethanol only gave 11.34% yield; interface gave 97.49%.,NH2-MIL-101(Fe),,Al(NO3)3·9H2O,FeCl3·6H2O,675 mg,2.73131,mmol,nan,,,,,nan,,,,,2-aminoterephthalic acid,H2ATA,225 mg,225,mg,,,,,,,,,,,,,,,,,,,,,"N,N-dimethylformamide",DMF,7.5 mL + 7.5 mL,,,,,,110,110 °C,12,12 h,vial,,"DMF, EtOH",,60 °C under vacuum,60,,microcrystals,,0.44–0.80 μm,,,,,1852.3,not_reported,not_reported,250,CO2_capture;cycloaddition catalysis,10.1021/acsami.5c01476,ok,
10.1039/c8ce00954f,downloaded\10.1039_c8ce00954f.pdf,SI downloaded\10.1039_c8ce00954f_SI.pdf,mof_json_store\10.1039_c8ce00954f\raw_output.json,mof_json_store\10.1039_c8ce00954f\synthesis_001.json,no,,MOF-5,,Al(NO3)3·9H2O,,"0.149 g, 0.5 mmol",0.5,mmol,nan,,,,,nan,,,,,terephthalic acid,H2BDC,"0.017 g, 0.1 mmol",0.1,mmol,,,,,,,,,,,,,,,,,,,,,"N,N-dimethylformamide",DMF,15 mL,15,,,,,120,120 °C,21,21 h,Teflon-lined autoclave (25 mL),static,"DMF, MeOH",DMF 3×; MeOH 2×,60 °C under high vacuum (<1e-7 bar),60,,cubic crystals,,~40 μm,,Zn4O cluster-based framework,,,,not_reported,not_reported,400,,10.1039/c8ce00954f,ok,
10.1039/c8ce00954f,downloaded\10.1039_c8ce00954f.pdf,SI downloaded\10.1039_c8ce00954f_SI.pdf,mof_json_store\10.1039_c8ce00954f\raw_output.json,mof_json_store\10.1039_c8ce00954f\synthesis_002.json,no,,MOF-5 (2D nanosheets),,Al(NO3)3·9H2O,,"0.149 g, 0.5 mmol",0.5,mmol,nan,,,,,nan,,,,,terephthalic acid,H2BDC,"0.017 g, 0.1 mmol",0.1,mmol,,,,,,,,,,,2-methylimidazole,2-MI,"4 mM in DMF, 10 mL (added dropwise)",,,,,,,,"N,N-dimethylformamide",DMF,60 mL DMF + 10 mL DMF (with 2-MI),,,,,,110,110 °C,24,24 h,Teflon-lined autoclave (100 mL),stirred 10 min at RT; then heated (static),"DMF, MeOH",3× each,60 °C under high vacuum (<1e-7 bar),60,,nanosheets (2D),,thickness ~4 nm,,Zn4O cluster-based framework,,,550,not_reported,not_reported,400,Knoevenagel catalysis,10.1039/c8ce00954f,ok,
10.1016/j.colsurfa.2023.133032,downloaded\10.1016_j.colsurfa.2023.133032.pdf,,mof_json_store\10.1016_j.colsurfa.2023.133032\raw_output.json,mof_json_store\10.1016_j.colsurfa.2023.133032\synthesis_001.json,no,,MIL-100(Fe),,Co(NO3)2·6H2O,,40 mL (Fe:BTC = 1:1),40,mL,nan,,,,,nan,,,,,"benzene-1,3,5-tricarboxylic acid",H3BTC,0.387 g,0.387,g,,,,,,,,,,,hydrochloric acid (present in acid leachate),HCl,"in acid leachate, not separately added",,,,,,,,water (acid leaching solution),H2O,40 mL (acid leaching solution),40,,,,,160,160 °C,15,15 h,Teflon-lined autoclave,stirred 60 min pre-mixing; static during heating,"deionized water, ethanol",three times,dried at 60 °C overnight,60,,yellowish powder (octahedral particles by SEM),,100–600 nm (SEM),,,,,1341.3966,not_reported,not_reported,,antibiotic_removal,10.1016/j.colsurfa.2023.133032,ok,
10.1021/acsami.5b10078,downloaded\10.1021_acsami.5b10078.pdf,SI downloaded\10.1021_acsami.5b10078_SI.pdf,mof_json_store\10.1021_acsami.5b10078\raw_output.json,mof_json_store\10.1021_acsami.5b10078\synthesis_001.json,no,,HKUST-1,,Co(NO3)2·6H2O,,1.75 g,8.29249,mmol,nan,,,,,nan,,,,,"benzene-1,3,5-tricarboxylic acid",BTC,0.84 g,0.84,g,,,,,,,,,,,,,,,,,,,,,ethanol,EtOH,48 mL,48,,,,,120,120 °C,14,14 h,Teflon-lined steel vessel,static,,,"dried at 80 °C for 12 h, then 150 °C under vacuum for 24 h",150,24,,,,,,,,854,not_reported,not_reported,,,10.1021/acsami.5b10078,ok,
10.1021/acsami.5b10078,downloaded\10.1021_acsami.5b10078.pdf,SI downloaded\10.1021_acsami.5b10078_SI.pdf,mof_json_store\10.1021_acsami.5b10078\raw_output.json,mof_json_store\10.1021_acsami.5b10078\synthesis_002.json,no,,MIL-53(Al),,Co(NO3)2·6H2O,,molar composition 1.5 (relative to H2BDC = 1),,,nan,,,,,nan,,,,,terephthalic acid,BDC,molar composition 1,,,,,,,,,,,,,,,,,,,,,,,"N,N-dimethylformamide",DMF,molar composition 95,,water,H2O,molar composition 153,,130,stirred at 80 °C then heated to 130 °C,48,48 h,Teflon-lined steel vessel,static,"DMF, MeOH",3×,"dried at 80 °C for 12 h, then 150 °C under vacuum for 24 h",150,24,,,,,,,,1317,not_reported,yes,,,10.1021/acsami.5b10078,ok,
10.1021/acs.cgd.4c00161,downloaded\10.1021_acs.cgd.4c00161.pdf,SI downloaded\10.1021_acs.cgd.4c00161_SI.pdf,mof_json_store\10.1021_acs.cgd.4c00161\raw_output.json,mof_json_store\10.1021_acs.cgd.4c00161\synthesis_002.json,no,,CUST-782,2322314,Ti(OiPr)4,,"0.08 mmol, 0.025 g",0.08,mmol,nan,,,,,nan,,,,,"3-(3,5-dicarboxylphenyl)-5-(pyrid-2-yl)-1H-1,2,4-triazole",H2dpycz,"0.06 mmol, 0.02 g",0.06,mmol,,,,,,,,,,,hydrochloric acid,HCl,two drops of 1 mol/L HCl,,,,,,,,acetonitrile,MeCN,3 mL,3,water (deionized),H2O,3 mL,3,160,160 °C,72,"sonicated 30 min, then heated 3 days",25 mL sealed autoclave,"sonicated 30 min, then static",acetonitrile,three times,,,,,82,,,1D chains via dpycz2−; H-bonded 2D,"a=8.2217(8) Å, b=9.7045(10) Å, c=11.9376(13) Å, α=91.608(6)°, β=103.467(6)°, γ=110.899(6)°, P-1",,,not_reported,yes,406,luminescence;sensing,10.1021/acs.cgd.4c00161,ok,
10.1021/acsami.5c04998,downloaded\10.1021_acsami.5c04998.pdf,,mof_json_store\10.1021_acsami.5c04998\raw_output.json,mof_json_store\10.1021_acsami.5c04998\synthesis_002.json,no,,DUT-5(Al),,Zn(NO3)2·6H2O,,262.6 mg (0.70 mmol),0.7,mmol,nan,,,,,nan,,,,,"biphenyl-4,4'-dicarboxylic acid",H2bpdc,170 mg (0.70 mmol),0.7,mmol,,,,,,,,,,,,,,,,,,,,,"N,N-dimethylformamide",DMF,45 mL,45,water,H2O,5 mL,5,150,reflux (150 °C),336,14 days,round-bottom flask (reflux),stirred,EtOH,3× (25 mL),dried at 100 °C overnight,100,,nanowires and spherical aggregates,,"NWs length 2–4 μm, diameter ~70 ± 20 nm; aggregates 500–700 nm",,oxo-bridged AlO6 chains (corner-sharing Al3+ octahedra),,,170,not_reported,not_reported,,,10.1021/acsami.5c04998,ok,
10.1021/acsami.5c04998,downloaded\10.1021_acsami.5c04998.pdf,,mof_json_store\10.1021_acsami.5c04998\raw_output.json,mof_json_store\10.1021_acsami.5c04998\synthesis_003.json,no,,DUT-5(Al),,Zn(NO3)2·6H2O,,262.6 mg (0.70 mmol),0.7,mmol,nan,,,,,nan,,,,,"biphenyl-4,4'-dicarboxylic acid",H2bpdc,170 mg (0.70 mmol),0.7,mmol,,,,,,,,,,,,,,,,,,,,,"N,N-dimethylformamide",DMF,45 mL,45,water,H2O,5 mL,5,150,reflux (150 °C),336,14 days,round-bottom flask (reflux),stirred,EtOH,3× (25 mL),dried at 100 °C overnight,100,,mixture of nanowires and nanorods,,,,oxo-bridged AlO6 chains (corner-sharing Al3+ octahedra),,,,not_reported,not_reported,,,10.1021/acsami.5c04998,ok,
10.1039/c8ce01203b,downloaded\10.1039_c8ce01203b.pdf,,mof_json_store\10.1039_c8ce01203b\raw_output.json,mof_json_store\10.1039_c8ce01203b\synthesis_001.json,no,,,1834434,Zn(NO3)2·6H2O,,"0.031 g, 0.1 mmol",0.1,mmol,nan,,,,,nan,,,,,"4,4′-(1H-1,2,4-triazol-1-yl)methylenebis(benzoic acid)",H2tmlb,"0.032 g, 0.1 mmol",0.1,mmol,,,,,,,,,,,,,,,,,,,,,acetonitrile,MeCN,3 mL,3,water,H2O,3 mL,3,130,130 °C,72,3 days,Teflon-lined autoclave (15 mL),"stirred 0.5 h, then static",,,,,,purple block crystals,29.42,,,tetranuclear Co4 carboxylate unit; binuclear Co2 carboxylate clusters,"Monoclinic, P21; a=8.0501(10) Å, b=38.764(5) Å, c=11.912(15) Å, α=90°, β=103.159(3)°, γ=90°",,,not_reported,yes,,photocatalysis,10.1039/c8ce01203b,ok,
10.1039/c8ce01203b,downloaded\10.1039_c8ce01203b.pdf,,mof_json_store\10.1039_c8ce01203b\raw_output.json,mof_json_store\10.1039_c8ce01203b\synthesis_002.json,no,,,1811949,Cd(NO3)2·4H2O,,"0.031 g, 0.1 mmol",0.1,mmol,nan,,,,,nan,,,,,"4,4′-(1H-1,2,4-triazol-1-yl)methylenebis(benzoic acid)",H2tmlb,"0.032 g, 0.1 mmol",0.1,mmol,"4,4′-bis(benzoimidazo-1-yl)biphenyl",bbibp,"0.039 g, 0.1 mmol",0.1,mmol,,,,,,,,,,,,,,,,methanol,MeOH,3 mL,3,water,H2O,3 mL,3,130,130 °C,72,3 days,Teflon-lined autoclave (15 mL),"stirred 0.5 h, then static",,,,,,purple block crystals,70.31,,cds,CoII octahedral nodes (no cluster),"Monoclinic, C2/c; a=26.148(3) Å, b=9.846(11) Å, c=32.580(4) Å, α=90°, β=107.522(5)°, γ=90°",,,not_reported,yes,,photocatalysis,10.1039/c8ce01203b,ok,
10.1039/c8ce01203b,downloaded\10.1039_c8ce01203b.pdf,,mof_json_store\10.1039_c8ce01203b\raw_output.json,mof_json_store\10.1039_c8ce01203b\synthesis_003.json,no,,,1837819,Cd(NO3)2·4H2O,,"0.031 g, 0.1 mmol",0.1,mmol,nan,,,,,nan,,,,,"4,4′-(1H-1,2,4-triazol-1-yl)methylenebis(benzoic acid)",H2tmlb,"0.032 g, 0.1 mmol",0.1,mmol,"1,4-bis(imidazol-1-ylmethyl)benzene",bimmb,"0.024 g, 0.1 mmol",0.1,mmol,,,,,,,,,,,,,,,,ethanol,EtOH,3 mL,3,water,H2O,3 mL,3,130,130 °C,72,3 days,Teflon-lined autoclave (15 mL),"stirred 0.5 h, then static",,,,,,purple block crystals,58.69,,,CoII octahedral nodes (no cluster),"Triclinic, P-1; a=12.054(4) Å, b=15.506(5) Å, c=17.362(6) Å, α=107.078(8)°, β=104.922(8)°, γ=99.429(8)°",,,not_reported,yes,,photocatalysis,10.1039/c8ce01203b,ok,
10.1039/c8ce01203b,downloaded\10.1039_c8ce01203b.pdf,,mof_json_store\10.1039_c8ce01203b\raw_output.json,mof_json_store\10.1039_c8ce01203b\synthesis_004.json,no,,,1840876,Cd(NO3)2·4H2O,,"0.031 g, 0.1 mmol",0.1,mmol,nan,,,,,nan,,,,,"4,4′-(1H-1,2,4-triazol-1-yl)methylenebis(benzoic acid)",H2tmlb,"0.032 g, 0.1 mmol",0.1,mmol,"4,4′-bis(imidazolyl)biphenyl",bibp,"0.029 g, 0.1 mmol",0.1,mmol,,,,,,,,,,,,,,,,"N,N-dimethylacetamide",DMA,3 mL,3,water,H2O,3 mL,3,130,130 °C,72,3 days,Teflon-lined autoclave (15 mL),"stirred 0.5 h, then static",,,,,,purple block crystals,70.26,,,CoII octahedral nodes; aqua ligated,"Monoclinic, C2/c; a=46.732(5) Å, b=16.444(2) Å, c=9.815(11) Å, α=90°, β=97.403(3)°, γ=90°",,,not_reported,yes,,photocatalysis;dye_adsorption,10.1039/c8ce01203b,ok,
10.1039/c8ce01051j,downloaded\10.1039_c8ce01051j.pdf,SI downloaded\10.1039_c8ce01051j_SI.pdf,mof_json_store\10.1039_c8ce01051j\raw_output.json,mof_json_store\10.1039_c8ce01051j\synthesis_001.json,no,,HP-Cu-BTC_A,,ErCl3·6H2O,,4.5 mmol,4.5,mmol,YCl3·6H2O,,,,,nan,,,,,"benzene-1,3,5-tricarboxylic acid",H3BTC,2.5 mmol,2.5,mmol,,,,,,,,,,,sodium dodecylbenzene sulfonate,SDBS,0.36 mmol,0.36,mmol,,,,,,ethanol,EtOH,15 mL,15,water,H2O,15 mL,15,120,120 °C,12,12 h,Teflon-lined stainless steel autoclave,static,ethanol,four times,immersed in ethanol four times at 100 °C for 48 h; dried in a vacuum oven at 150 °C for 12 h,150,12,blue,,,,,,,1216,not_reported,not_reported,300,Henry_reaction,10.1039/c8ce01051j,ok,
10.1039/c8ce01051j,downloaded\10.1039_c8ce01051j.pdf,SI downloaded\10.1039_c8ce01051j_SI.pdf,mof_json_store\10.1039_c8ce01051j\raw_output.json,mof_json_store\10.1039_c8ce01051j\synthesis_002.json,no,,HP-Cu-BTC_B,,YCl3·6H2O,,4.5 mmol,4.5,mmol,YbCl3·6H2O,,,,,ErCl3·6H2O,,,,,"benzene-1,3,5-tricarboxylic acid",H3BTC,2.5 mmol,2.5,mmol,,,,,,,,,,,sodium dodecylbenzene sulfonate,SDBS,1.125 mmol,1.125,mmol,,,,,,ethanol,EtOH,15 mL,15,water,H2O,15 mL,15,120,120 °C,12,12 h,Teflon-lined stainless steel autoclave,static,ethanol,four times,immersed in ethanol four times at 100 °C for 48 h; dried in a vacuum oven at 150 °C for 12 h,150,12,blue,,,,,,,812,not_reported,not_reported,300,Henry_reaction,10.1039/c8ce01051j,ok,
10.1039/c8ce01051j,downloaded\10.1039_c8ce01051j.pdf,SI downloaded\10.1039_c8ce01051j_SI.pdf,mof_json_store\10.1039_c8ce01051j\raw_output.json,mof_json_store\10.1039_c8ce01051j\synthesis_003.json,no,,HP-Cu-BTC_C,,YCl3·6H2O,,4.5 mmol,4.5,mmol,YbCl3·6H2O,,,,,ErCl3·6H2O,,,,,"benzene-1,3,5-tricarboxylic acid",H3BTC,2.5 mmol,2.5,mmol,,,,,,,,,,,sodium dodecylbenzene sulfonate,SDBS,1.575 mmol,1.575,mmol,,,,,,ethanol,EtOH,15 mL,15,water,H2O,15 mL,15,120,120 °C,12,12 h,Teflon-lined stainless steel autoclave,static,ethanol,four times,immersed in ethanol four times at 100 °C for 48 h; dried in a vacuum oven at 150 °C for 12 h,150,12,"blue, near-octahedral single crystals",,∼1 μm,,,,,659,not_reported,not_reported,300,Henry_reaction,10.1039/c8ce01051j,ok,
10.1039/c8ce01051j,downloaded\10.1039_c8ce01051j.pdf,SI downloaded\10.1039_c8ce01051j_SI.pdf,mof_json_store\10.1039_c8ce01051j\raw_output.json,mof_json_store\10.1039_c8ce01051j\synthesis_004.json,no,,HP-Cu-BTC_D,,YbCl3·6H2O,,4.5 mmol,4.5,mmol,ErCl3·6H2O,,,,,nan,,,,,"benzene-1,3,5-tricarboxylic acid",H3BTC,2.5 mmol,2.5,mmol,,,,,,,,,,,sodium dodecylbenzene sulfonate,SDBS,1.8 mmol,1.8,mmol,,,,,,ethanol,EtOH,15 mL,15,water,H2O,15 mL,15,120,120 °C,12,12 h,Teflon-lined stainless steel autoclave,static,ethanol,four times,immersed in ethanol four times at 100 °C for 48 h; dried in a vacuum oven at 150 °C for 12 h,150,12,blue,,,,,,,1218,not_reported,not_reported,300,Henry_reaction,10.1039/c8ce01051j,ok,
10.1039/c8ce01051j,downloaded\10.1039_c8ce01051j.pdf,SI downloaded\10.1039_c8ce01051j_SI.pdf,mof_json_store\10.1039_c8ce01051j\raw_output.json,mof_json_store\10.1039_c8ce01051j\synthesis_005.json,no,,C-Cu-BTC,,ErCl3·6H2O,,1.093 g,3.62266,mmol,nan,,,,,nan,,,,,"benzene-1,3,5-tricarboxylic acid",H3BTC,0.525 g,0.525,g,,,,,,,,,,,,,,,,,,,,,ethanol,EtOH,15 mL,15,water,H2O,15 mL,15,120,120 °C,12,12 h,Teflon-lined stainless steel autoclave,static,ethanol,four times,ethanol solvent exchange 4× for 48 h; dried in a vacuum oven at 150 °C for 12 h,150,12,"blue, octahedra",,∼10 μm,,,,,1360,not_reported,not_reported,300,Henry_reaction,10.1039/c8ce01051j,ok,
10.1021/acs.cgd.6b01597,downloaded\10.1021_acs.cgd.6b01597.pdf,SI downloaded\10.1021_acs.cgd.6b01597_SI.pdf,mof_json_store\10.1021_acs.cgd.6b01597\raw_output.json,mof_json_store\10.1021_acs.cgd.6b01597\synthesis_003.json,no,,NH2-MIL-125,,CdCl2·3/2H2O,,"0.51 mL, 1.5 mmol",1.5,mmol,nan,,,,,nan,,,,,2-aminoterephthalic acid,NH2-BDC,"1.086 g, 6 mmol",6,mmol,,,,,,,,,,,,,,,,,,,,,"N,N-dimethylformamide",DMF,3.5 mL,3.5,methanol,MeOH,3.5 mL,3.5,150,150 °C,16,16 h,Teflon-lined bomb reactor,static,"DMF, MeOH",MeOH 2×,250 °C under vacuum for 1 day,250,24,yellow truncated bipyramids,,,,,,,1553,not_reported,yes,,water_adsorption,10.1021/acs.cgd.6b01597,ok,
10.1039/c8ce01261j,downloaded\10.1039_c8ce01261j.pdf,SI downloaded\10.1039_c8ce01261j_SI.pdf,mof_json_store\10.1039_c8ce01261j\raw_output.json,mof_json_store\10.1039_c8ce01261j\synthesis_001.json,no,,[Zn(bbib)(ip)]n (1),,ZrOCl2·8H2O,,"30 mg, 0.10 mmol",0.1,mmol,nan,,,,,nan,,,,,"1,3-bis(benzimidazolyl)benzene",bbib,"31 mg, 0.10 mmol",0.1,mmol,isophthalic acid,H2ip,"17 mg, 0.10 mmol",0.1,mmol,,,,,,,,,,,,,,,,"N,N-dimethylformamide",DMF,6 mL,6,water,H2O,3 mL,3,100,100 °C,48,48 h,Teflon-lined autoclave,static,,,,,,colorless block crystals,45,,,,,,,not_reported,not_reported,380,luminescence,10.1039/c8ce01261j,ok,
10.1039/c8ce01261j,downloaded\10.1039_c8ce01261j.pdf,SI downloaded\10.1039_c8ce01261j_SI.pdf,mof_json_store\10.1039_c8ce01261j\raw_output.json,mof_json_store\10.1039_c8ce01261j\synthesis_002.json,no,,{[Zn(bbib)(oba)]·solvents}n (2),,ZrOCl2·8H2O,,"59 mg, 0.20 mmol",0.2,mmol,nan,,,,,nan,,,,,"1,3-bis(benzimidazolyl)benzene",bbib,"31 mg, 0.10 mmol",0.1,mmol,"4,4′-oxybisbenzoic acid",H2oba,"52 mg, 0.20 mmol",0.2,mmol,,,,,,,,,,,,,,,,"N,N-dimethylformamide",DMF,6 mL,6,ethanol,EtOH,2 mL,2,160,160 °C,48,48 h,Teflon-lined autoclave,static,,,,,,colorless block crystals,50,,,,,,,not_reported,not_reported,348,luminescence;sensing,10.1039/c8ce01261j,ok,
10.1039/c8ce01261j,downloaded\10.1039_c8ce01261j.pdf,SI downloaded\10.1039_c8ce01261j_SI.pdf,mof_json_store\10.1039_c8ce01261j\raw_output.json,mof_json_store\10.1039_c8ce01261j\synthesis_003.json,no,,{[Zn(bbib)(tp)]·DMF}n (3),,ZrOCl2·8H2O,,"30 mg, 0.10 mmol",0.1,mmol,nan,,,,,nan,,,,,"1,3-bis(benzimidazolyl)benzene",bbib,"31 mg, 0.10 mmol",0.1,mmol,terephthalic acid,H2tp,0.10 mmol,0.1,mmol,,,,,,,,,,,,,,,,"N,N-dimethylformamide",DMF,6 mL,6,water,H2O,3 mL,3,100,100 °C,48,48 h,Teflon-lined autoclave,static,,,,,,colorless block crystals,47,,,,,,,not_reported,not_reported,362,luminescence,10.1039/c8ce01261j,ok,
10.1039/c8ce01261j,downloaded\10.1039_c8ce01261j.pdf,SI downloaded\10.1039_c8ce01261j_SI.pdf,mof_json_store\10.1039_c8ce01261j\raw_output.json,mof_json_store\10.1039_c8ce01261j\synthesis_004.json,no,,[Cd(bbib)(ip)]n (4),,ZrOCl2·8H2O,,"31 mg, 0.10 mmol",0.1,mmol,nan,,,,,nan,,,,,"1,3-bis(benzimidazolyl)benzene",bbib,"31 mg, 0.10 mmol",0.1,mmol,isophthalic acid,H2ip,"17 mg, 0.10 mmol",0.1,mmol,,,,,,,,,,,,,,,,"N,N-dimethylformamide",DMF,6 mL,6,water,H2O,3 mL,3,100,100 °C,48,48 h,Teflon-lined autoclave,static,,,,,,colorless block crystals,55,,,binuclear [Cd2(COO)2] SBU,,,,not_reported,not_reported,365,luminescence,10.1039/c8ce01261j,ok,
10.1039/c8ce01261j,downloaded\10.1039_c8ce01261j.pdf,SI downloaded\10.1039_c8ce01261j_SI.pdf,mof_json_store\10.1039_c8ce01261j\raw_output.json,mof_json_store\10.1039_c8ce01261j\synthesis_005.json,no,,{[Cd(bbib)(oba)]·H2O·solvents}n (5),,ZrOCl2·8H2O,,"31 mg, 0.10 mmol",0.1,mmol,nan,,,,,nan,,,,,"1,3-bis(benzimidazolyl)benzene",bbib,"31 mg, 0.10 mmol",0.1,mmol,"4,4′-oxybisbenzoic acid",H2oba,"26 mg, 0.10 mmol",0.1,mmol,,,,,,,,,,,,,,,,"N,N-dimethylacetamide",DMA,5 mL,5,water,H2O,5 mL,5,160,160 °C,72,72 h,Teflon-lined autoclave,static,,,,,,colorless block crystals,45,,,,,,,not_reported,not_reported,320,luminescence,10.1039/c8ce01261j,ok,
10.1039/c8ce01261j,downloaded\10.1039_c8ce01261j.pdf,SI downloaded\10.1039_c8ce01261j_SI.pdf,mof_json_store\10.1039_c8ce01261j\raw_output.json,mof_json_store\10.1039_c8ce01261j\synthesis_006.json,no,,{[Cd(bbib)(tp)]·DMF}n (6),,ZrOCl2·8H2O,,0.20 mmol,0.2,mmol,nan,,,,,nan,,,,,"1,3-bis(benzimidazolyl)benzene",bbib,"31 mg, 0.10 mmol",0.1,mmol,terephthalic acid,H2tp,0.20 mmol,0.2,mmol,,,,,,,,,,,,,,,,"N,N-dimethylformamide",DMF,6 mL,6,ethanol,EtOH,2 mL,2,160,160 °C,48,48 h,Teflon-lined autoclave,static,,,,,,colorless block crystals,43,,pcu,binuclear [Cd2(COO)2] SBU; pillar-layer,,,,not_reported,not_reported,396,luminescence,10.1039/c8ce01261j,ok,
10.1021/acsami.6b03841,downloaded\10.1021_acsami.6b03841.pdf,SI downloaded\10.1021_acsami.6b03841_SI.pdf,mof_json_store\10.1021_acsami.6b03841\raw_output.json,mof_json_store\10.1021_acsami.6b03841\synthesis_001.json,no,,Up-MOF-Y/Er (JUC-32-type),,ZrOCl2·8H2O,,0.006 mmol,0.006,mmol,nan,,0.094 mmol,0.094,mmol,nan,,,,,"benzene-1,3,5-tricarboxylic acid",BTC,0.1 mmol,0.1,mmol,,,,,,,,,,,sodium acetate trihydrate (NaAc·3H2O),,0.1 mmol,0.1,mmol,,,,,,"N,N-dimethylformamide",DMF,8 mL,8,water,H2O,4 mL,4,60,60 °C,24,1 day,sealed vial,,DMF,several times,"soaked in methanol for 1 day (50 mL, refreshed every 6 h), then dried under vacuum at 80 °C for 12 h",80,12,white rod-like crystals,,~0.4 μm width × 2 μm length (rods),,RE3+ 7-coordinate nodes forming 1D helical chains,P4322,,59.28,not_reported,not_reported,,luminescence;sensing,10.1021/acsami.6b03841,ok,
10.1021/acsami.6b03841,downloaded\10.1021_acsami.6b03841.pdf,SI downloaded\10.1021_acsami.6b03841_SI.pdf,mof_json_store\10.1021_acsami.6b03841\raw_output.json,mof_json_store\10.1021_acsami.6b03841\synthesis_002.json,no,,Up-MOF-Y/Yb/Er (60/30/10),,ZrOCl2·8H2O,,0.06 mmol,0.06,mmol,nan,,0.03 mmol,0.03,mmol,nan,,0.01 mmol,0.01,mmol,"benzene-1,3,5-tricarboxylic acid",BTC,0.1 mmol,0.1,mmol,,,,,,,,,,,sodium acetate trihydrate (NaAc·3H2O),,0.1 mmol,0.1,mmol,,,,,,"N,N-dimethylformamide",DMF,8 mL,8,water,H2O,4 mL,4,60,60 °C,24,1 day,sealed vial,,DMF,several times,"soaked in methanol for 1 day (50 mL, refreshed every 6 h), then dried under vacuum at 80 °C for 12 h",80,12,white crystalline powder,,,,RE3+ 7-coordinate nodes forming 1D helical chains,P4322,,59.28,not_reported,not_reported,,luminescence;sensing,10.1021/acsami.6b03841,ok,
10.1021/acsami.6b03841,downloaded\10.1021_acsami.6b03841.pdf,SI downloaded\10.1021_acsami.6b03841_SI.pdf,mof_json_store\10.1021_acsami.6b03841\raw_output.json,mof_json_store\10.1021_acsami.6b03841\synthesis_003.json,no,,Up-MOF-Y/Yb/Er (30/60/10),,ZrOCl2·8H2O,,0.03 mmol,0.03,mmol,nan,,0.06 mmol,0.06,mmol,nan,,0.01 mmol,0.01,mmol,"benzene-1,3,5-tricarboxylic acid",BTC,0.1 mmol,0.1,mmol,,,,,,,,,,,sodium acetate trihydrate (NaAc·3H2O),,0.1 mmol,0.1,mmol,,,,,,"N,N-dimethylformamide",DMF,8 mL,8,water,H2O,4 mL,4,60,60 °C,24,1 day,sealed vial,,DMF,several times,"soaked in methanol for 1 day (50 mL, refreshed every 6 h), then dried under vacuum at 80 °C for 12 h",80,12,white crystalline powder,,,,RE3+ 7-coordinate nodes forming 1D helical chains,P4322,,59.28,not_reported,not_reported,,luminescence;sensing,10.1021/acsami.6b03841,ok,
10.1021/acsami.6b03841,downloaded\10.1021_acsami.6b03841.pdf,SI downloaded\10.1021_acsami.6b03841_SI.pdf,mof_json_store\10.1021_acsami.6b03841\raw_output.json,mof_json_store\10.1021_acsami.6b03841\synthesis_004.json,no,,Up-MOF-Yb/Er (90/10),,ZrOCl2·8H2O,,0.09 mmol,0.09,mmol,nan,,0.01 mmol,0.01,mmol,nan,,,,,"benzene-1,3,5-tricarboxylic acid",BTC,0.1 mmol,0.1,mmol,,,,,,,,,,,sodium acetate trihydrate (NaAc·3H2O),,0.1 mmol,0.1,mmol,,,,,,"N,N-dimethylformamide",DMF,8 mL,8,water,H2O,4 mL,4,60,60 °C,24,1 day,sealed vial,,DMF,several times,"soaked in methanol for 1 day (50 mL, refreshed every 6 h), then dried under vacuum at 80 °C for 12 h",80,12,white crystalline powder,,,,RE3+ 7-coordinate nodes forming 1D helical chains,P4322,,59.28,not_reported,not_reported,,luminescence;sensing,10.1021/acsami.6b03841,ok,
10.1021/acsami.6b03841,downloaded\10.1021_acsami.6b03841.pdf,SI downloaded\10.1021_acsami.6b03841_SI.pdf,mof_json_store\10.1021_acsami.6b03841\raw_output.json,mof_json_store\10.1021_acsami.6b03841\synthesis_005.json,no,,Up-MOF-Er (100% Er),,ZrOCl2·8H2O,,0.1 mmol,0.1,mmol,nan,,,,,nan,,,,,"benzene-1,3,5-tricarboxylic acid",BTC,0.1 mmol,0.1,mmol,,,,,,,,,,,sodium acetate trihydrate (NaAc·3H2O),,0.1 mmol,0.1,mmol,,,,,,"N,N-dimethylformamide",DMF,8 mL,8,water,H2O,4 mL,4,60,60 °C,24,1 day,sealed vial,,DMF,several times,"soaked in methanol for 1 day (50 mL, refreshed every 6 h), then dried under vacuum at 80 °C for 12 h",80,12,white crystalline powder,,,,RE3+ 7-coordinate nodes forming 1D helical chains,P4322,,59.28,not_reported,not_reported,,luminescence;sensing,10.1021/acsami.6b03841,ok,
10.1039/c8ce01209a,downloaded\10.1039_c8ce01209a.pdf,SI downloaded\10.1039_c8ce01209a_SI.pdf,mof_json_store\10.1039_c8ce01209a\raw_output.json,mof_json_store\10.1039_c8ce01209a\synthesis_001.json,no,,,1833733,ZrOCl2·8H2O,,"0.0296 g, 0.1 mmol",0.1,mmol,nan,,,,,nan,,,,,5-(bis(4-carboxybenzyl)amino)isophthalic acid,H4L,"0.0250 g, 0.05 mmol",0.05,mmol,,,,,,,,,,,sodium hydroxide solution,NaOH,"0.5 mol L−1, adjust pH to 6",,,,,,,,water,H2O,15 mL,15,,,,,170,443 K,72,3 days,Teflon-lined autoclave,static,water,,air-dried at room temperature,,,yellow block crystals,54,0.163 × 0.135 × 0.090 mm,,dinuclear Zn(II) carboxylate rod SBU; 6-connected,"Monoclinic, P21/n; a=9.6600(11), b=22.258(3), c=11.3838(13), β=106.975(2)",,,not_reported,not_reported,,photocatalysis;luminescence,10.1039/c8ce01209a,ok,
10.1039/c8ce01209a,downloaded\10.1039_c8ce01209a.pdf,SI downloaded\10.1039_c8ce01209a_SI.pdf,mof_json_store\10.1039_c8ce01209a\raw_output.json,mof_json_store\10.1039_c8ce01209a\synthesis_002.json,no,,,1833734,ZrOCl2·8H2O,,0.1 mmol,0.1,mmol,nan,,,,,nan,,,,,5-(bis(4-carboxybenzyl)amino)isophthalic acid,H4L,"0.0250 g, 0.05 mmol",0.05,mmol,,,,,,,,,,,sodium hydroxide solution,NaOH,"0.5 mol L−1, adjust pH to 6",,,,,,,,water,H2O,15 mL,15,,,,,170,443 K,72,3 days,Teflon-lined autoclave,static,,,,,,fleshy red block crystals,45,0.484 × 0.317 × 0.143 mm,,,"Orthorhombic, Pna21; a=14.7492(11), b=12.7864(10), c=11.1699(8)",,,not_reported,not_reported,,photocatalysis;luminescence,10.1039/c8ce01209a,ok,
10.1039/c8ce01209a,downloaded\10.1039_c8ce01209a.pdf,SI downloaded\10.1039_c8ce01209a_SI.pdf,mof_json_store\10.1039_c8ce01209a\raw_output.json,mof_json_store\10.1039_c8ce01209a\synthesis_003.json,no,,,1833735,ZrOCl2·8H2O,,0.1 mmol,0.1,mmol,nan,,,,,nan,,,,,5-(bis(4-carboxybenzyl)amino)isophthalic acid,H4L,"0.0250 g, 0.05 mmol",0.05,mmol,,,,,,,,,,,sodium hydroxide solution,NaOH,"0.5 mol L−1, adjust pH to 6",,,,,,,,water,H2O,15 mL,15,,,,,170,443 K,72,3 days,Teflon-lined autoclave,static,,,,,,transparent colorless plate crystals,56,0.513 × 0.395 × 0.183 mm,,,"Orthorhombic, Pbca; a=10.8479(18), b=20.105(3), c=22.305(4)",,,not_reported,not_reported,,photocatalysis;luminescence,10.1039/c8ce01209a,ok,
10.1039/c8ce01209a,downloaded\10.1039_c8ce01209a.pdf,SI downloaded\10.1039_c8ce01209a_SI.pdf,mof_json_store\10.1039_c8ce01209a\raw_output.json,mof_json_store\10.1039_c8ce01209a\synthesis_004.json,no,,,1847206,ZrCl4,,"0.0331 g, 0.1 mmol",0.1,mmol,nan,,,,,nan,,,,,5-(bis(4-carboxybenzyl)amino)isophthalic acid,H4L,"0.0225 g, 0.05 mmol",0.05,mmol,,,,,,,,,,,,,,,,,,,,,"N,N-dimethylformamide",DMF,6 mL,6,water,H2O,6 mL,6,85,85 °C,72,3 days,glass bottle,"stirred 10 min, then static",,,,,,yellow block crystals,53,0.259 × 0.395 × 0.183 mm,,,"Triclinic, P-1; a=11.1170(10), b=11.2139(10), c=13.6948(12), α=104.0590(10), β=100.2590(10), γ=93.090(2)",,,not_reported,not_reported,,photocatalysis;luminescence,10.1039/c8ce01209a,ok,
10.1021/acs.cgd.4c00224,downloaded\10.1021_acs.cgd.4c00224.pdf,SI downloaded\10.1021_acs.cgd.4c00224_SI.pdf,mof_json_store\10.1021_acs.cgd.4c00224\raw_output.json,mof_json_store\10.1021_acs.cgd.4c00224\synthesis_001.json,no,,[Zr(PZDC)1.0(FUM)0.0]n,,ZrCl4,,"0.241 mmol, 0.069 g",0.241,mmol,nan,,,,,nan,,,,,"3,5-pyrazoledicarboxylic acid",PZDC,ratio PZDC/FUM = 10/0; total linker amount 0.247 mmol,,,,,,,,,,,,,formic acid,,1 mL,1,mL,,,,,,"N,N-dimethylformamide",DMF,2 mL,2,,,,,130,130 °C,72,72 h (after 30 min sonication),screw cap vial,sonicated 30 min; static during heating,"DMF, acetone",3×,80 °C in oven for 12 h,80,12,,,,bct,Zr cluster 10-connected (MOF-802 network),,5.6,,not_reported,not_reported,,,10.1021/acs.cgd.4c00224,ok,
10.1021/acs.cgd.4c00224,downloaded\10.1021_acs.cgd.4c00224.pdf,SI downloaded\10.1021_acs.cgd.4c00224_SI.pdf,mof_json_store\10.1021_acs.cgd.4c00224\raw_output.json,mof_json_store\10.1021_acs.cgd.4c00224\synthesis_002.json,no,,[Zr(PZDC)0.8(FUM)0.2]n,,ZrCl4,,"0.241 mmol, 0.069 g",0.241,mmol,nan,,,,,nan,,,,,"3,5-pyrazoledicarboxylic acid",PZDC,ratio PZDC/FUM = 8/2; total linker amount 0.247 mmol,,,fumaric acid,FUM,ratio PZDC/FUM = 8/2; total linker amount 0.247 mmol,,,,,,,,formic acid,,1 mL,1,mL,,,,,,"N,N-dimethylformamide",DMF,2 mL,2,,,,,130,130 °C,72,72 h (after 30 min sonication),screw cap vial,sonicated 30 min; static during heating,"DMF, acetone",3×,80 °C in oven for 12 h,80,12,octahedra (SEM),,,bct,Zr cluster 10-connected (MOF-802 network),,,212,not_reported,yes,,,10.1021/acs.cgd.4c00224,ok,
