Repository: zzhenglab/MOFinder

# MOFinder

MOFinder extracts MOF synthesis information from the literature, reconstructs evidence-supported negative reaction records, and prepares datasets for synthesis-outcome prediction.
[Web application](https://mofinder.chemistry.wustl.edu/) | [Demos](Demo/README.md) | [Source code](docs/source_to_code.md) | [Workflow guide](docs/workflow.md) | [Model evaluation](docs/evaluation.md)

## Quick start

The workflow runs through Python commands. Python 3.10 or newer is required. Clone the repository and initialize its related applications:

```bash
git clone --recurse-submodules https://github.com/zzhenglab/MOFinder.git
cd MOFinder
```

Start with the two offline demonstrations:

```bash

File: mof_extraction_1_2.csv (part 2 of 305)
doi,main_pdf,si_pdf,raw_output,parsed_json,article_trial_or_failure,article_trial_or_failure_notes,mof_name,crystal_code,metal_1,metal_1_abbr,metal_1_amount_text,metal_1_amount_value,metal_1_amount_unit,metal_2,metal_2_abbr,metal_2_amount_text,metal_2_amount_value,metal_2_amount_unit,metal_3,metal_3_abbr,metal_3_amount_text,metal_3_amount_value,metal_3_amount_unit,linker_1,linker_1_abbr,linker_1_amount_text,linker_1_amount_value,linker_1_amount_unit,linker_2,linker_2_abbr,linker_2_amount_text,linker_2_amount_value,linker_2_amount_unit,linker_3,linker_3_abbr,linker_3_amount_text,linker_3_amount_value,linker_3_amount_unit,modulator_1,modulator_1_abbr,modulator_1_amount_text,modulator_1_amount_value,modulator_1_amount_unit,modulator_2,modulator_2_abbr,modulator_2_amount_text,modulator_2_amount_value,modulator_2_amount_unit,solvent_main,solvent_main_abbr,solvent_main_amount_text,solvent_main_ml,solvent_secondary,solvent_secondary_abbr,solvent_secondary_amount_text,solvent_secondary_ml,temperature_c,temperature_c_text,time_h,time_text,vessel_type,stirring,washing_solvent,washing_cycles,activation_text,activation_temp_c,activation_time_h,crystal_morphology,yield_percent,crystal_size,topology_code,metal_cluster_connectivity,unit_cell_short,pore_diameter_A,BET_surface_area_m2g,air_stable,water_stable,tga_decomposition_temp_c,applications,reference,status,error
10.1021/acs.cgd.4c00224,downloaded\10.1021_acs.cgd.4c00224.pdf,SI downloaded\10.1021_acs.cgd.4c00224_SI.pdf,mof_json_store\10.1021_acs.cgd.4c00224\raw_output.json,mof_json_store\10.1021_acs.cgd.4c00224\synthesis_003.json,no,,[Zr(PZDC)0.5(FUM)0.5]n,,ZrCl4,,"0.241 mmol, 0.069 g",0.241,mmol,nan,,,,,nan,,,,,"3,5-pyrazoledicarboxylic acid",PZDC,ratio PZDC/FUM = 5/5; total linker amount 0.247 mmol,,,fumaric acid,FUM,ratio PZDC/FUM = 5/5; total linker amount 0.247 mmol,,,,,,,,formic acid,,1 mL,1,mL,,,,,,"N,N-dimethylformamide",DMF,2 mL,2,,,,,130,130 °C,72,72 h (after 30 min sonication),screw cap vial,sonicated 30 min; static during heating,"DMF, acetone",3×,80 °C in oven for 12 h,80,12,,,,fcu,Zr6O4(OH)4 12-connected SBU (MOF-801 network),,,,not_reported,not_reported,,,10.1021/acs.cgd.4c00224,ok,
10.1021/acs.cgd.4c00224,downloaded\10.1021_acs.cgd.4c00224.pdf,SI downloaded\10.1021_acs.cgd.4c00224_SI.pdf,mof_json_store\10.1021_acs.cgd.4c00224\raw_output.json,mof_json_store\10.1021_acs.cgd.4c00224\synthesis_004.json,no,,[Zr(PZDC)0.2(FUM)0.8]n,,ZrCl4,,"0.241 mmol, 0.069 g",0.241,mmol,nan,,,,,nan,,,,,"3,5-pyrazoledicarboxylic acid",PZDC,ratio PZDC/FUM = 2/8; total linker amount 0.247 mmol,,,fumaric acid,FUM,ratio PZDC/FUM = 2/8; total linker amount 0.247 mmol,,,,,,,,formic acid,,1 mL,1,mL,,,,,,"N,N-dimethylformamide",DMF,2 mL,2,,,,,130,130 °C,72,72 h (after 30 min sonication),screw cap vial,sonicated 30 min; static during heating,"DMF, acetone",3×,80 °C in oven for 12 h,80,12,,,,fcu,Zr6O4(OH)4 12-connected SBU (MOF-801 network),,,584,not_reported,not_reported,,,10.1021/acs.cgd.4c00224,ok,
10.1021/acs.cgd.4c00224,downloaded\10.1021_acs.cgd.4c00224.pdf,SI downloaded\10.1021_acs.cgd.4c00224_SI.pdf,mof_json_store\10.1021_acs.cgd.4c00224\raw_output.json,mof_json_store\10.1021_acs.cgd.4c00224\synthesis_005.json,no,,[Zr(PZDC)0.0(FUM)1.0]n,,ZrCl4,,"0.241 mmol, 0.069 g",0.241,mmol,nan,,,,,nan,,,,,fumaric acid,FUM,ratio PZDC/FUM = 0/10; total linker amount 0.247 mmol,,,,,,,,,,,,,formic acid,,1 mL,1,mL,,,,,,"N,N-dimethylformamide",DMF,2 mL,2,,,,,130,130 °C,72,72 h (after 30 min sonication),screw cap vial,sonicated 30 min; static during heating,"DMF, acetone",3×,80 °C in oven for 12 h,80,12,,,,fcu,Zr6O4(OH)4 12-connected SBU (MOF-801 network),,7.4,,not_reported,not_reported,,,10.1021/acs.cgd.4c00224,ok,
10.1021/acs.cgd.4c00224,downloaded\10.1021_acs.cgd.4c00224.pdf,SI downloaded\10.1021_acs.cgd.4c00224_SI.pdf,mof_json_store\10.1021_acs.cgd.4c00224\raw_output.json,mof_json_store\10.1021_acs.cgd.4c00224\synthesis_006.json,no,,MOF-801,,ZrCl4,,"0.160 g, 0.496 mmol",0.496,mmol,nan,,,,,nan,,,,,fumaric acid,FUM,"0.058 g, 0.5 mmol",0.5,mmol,,,,,,,,,,,formic acid,,0.7 mL,0.7,mL,,,,,,"N,N-dimethylformamide",DMF,2 mL,2,,,,,130,130 °C,6,6 h,Teflon-lined autoclave,static,"DMF, MeOH",,80 °C in oven for 12 h,80,12,,,,fcu,Zr6O4(OH)4 12-connected SBU,,7.4,830,not_reported,not_reported,,,10.1021/acs.cgd.4c00224,ok,
10.1021/acs.cgd.4c00224,downloaded\10.1021_acs.cgd.4c00224.pdf,SI downloaded\10.1021_acs.cgd.4c00224_SI.pdf,mof_json_store\10.1021_acs.cgd.4c00224\raw_output.json,mof_json_store\10.1021_acs.cgd.4c00224\synthesis_007.json,no,,MOF-802,,ZrCl4,,"0.029 g, 0.09 mmol",0.09,mmol,nan,,,,,nan,,,,,"3,5-pyrazoledicarboxylic acid",PZDC,"0.018 g, 0.104 mmol",0.104,mmol,,,,,,,,,,,formic acid,,35 mL,35,mL,,,,,,"N,N-dimethylformamide",DMF,50 mL,50,,,,,130,130 °C,72,72 h,,static,"DMF, MeOH",3× each,80 °C in oven for 12 h,80,12,octahedra (SEM),,,bct,Zr cluster 10-connected,,5.6,33,not_reported,not_reported,,,10.1021/acs.cgd.4c00224,ok,
10.1021/ja500330a,downloaded\10.1021_ja500330a.pdf,,mof_json_store\10.1021_ja500330a\raw_output.json,mof_json_store\10.1021_ja500330a\synthesis_001.json,no,,MOF-801-SC,,ZrCl4,,"0.23 g, 0.70 mmol",0.7,mmol,nan,,,,,nan,,,,,fumaric acid,,"0.081 g, 0.70 mmol",0.7,mmol,,,,,,,,,,,formic acid,,5.3 mL,5.3,mL,,,,,,"N,N-dimethylformamide",DMF,35 mL,35,,,,,120,120 °C,24,24 h,60-mL screw-capped glass jar,,"DMF, MeOH",washed 3× with DMF; DMF rinse 3× per day for 3 days; MeOH exchange 3 days (replace 3× per day),150 °C under vacuum for 24 h after MeOH exchange,150,24,octahedral colorless crystals,63,,fcu,Zr6O4(OH)4 12-connected SBU,"cubic, Pn3̅",,690,not_reported,yes,,water_harvesting,10.1021/ja500330a,ok,
10.1021/ja500330a,downloaded\10.1021_ja500330a.pdf,,mof_json_store\10.1021_ja500330a\raw_output.json,mof_json_store\10.1021_ja500330a\synthesis_002.json,no,,MOF-801-P,,ZrCl4,,"16 g, 50 mmol",50,mmol,nan,,,,,nan,,,,,fumaric acid,,"5.8 g, 50 mmol",50,mmol,,,,,,,,,,,formic acid,,70 mL,70,mL,,,,,,"N,N-dimethylformamide",DMF,200 mL,200,,,,,130,130 °C,6,6 h,500-mL screw-capped glass jar,,"DMF, MeOH",washed 3× with DMF and 3× with MeOH; DMF rinse 3× per day for 3 days; MeOH exchange 3 days (replace 3× per day),150 °C under vacuum for 24 h after MeOH exchange,150,24,white precipitate (microcrystalline powder),90,,fcu,Zr6O4(OH)4 12-connected SBU,"cubic, Pn3̅",,990,not_reported,yes,,water_harvesting,10.1021/ja500330a,ok,
10.1021/ja500330a,downloaded\10.1021_ja500330a.pdf,,mof_json_store\10.1021_ja500330a\raw_output.json,mof_json_store\10.1021_ja500330a\synthesis_003.json,no,,MOF-802,,ZrCl4,,"0.40 g, 1.3 mmol",1.3,mmol,nan,,,,,nan,,,,,"1H-pyrazole-3,5-dicarboxylic acid",H2PZDC,"0.27 g, 1.5 mmol",1.5,mmol,,,,,,,,,,,formic acid,,35 mL,35,mL,,,,,,"N,N-dimethylformamide",DMF,50 mL,50,,,,,130,130 °C,72,72 h,125-mL screw-capped glass jar,,"DMF, acetone",washed 3× with DMF; DMF rinse 3× per day for 3 days; acetone exchange 3 days (replace 3× per day),supercritical CO2 activation then evacuated at 120 °C for 24 h,120,24,block colorless crystals,39,,bct,Zr6O4(OH)4 10-connected SBU (formate/DMF capped),"orthorhombic, Fdd2; a=39.222(3), b=26.018(2), c=27.887(2) Å",5.6,,not_reported,not_reported,,,10.1021/ja500330a,ok,
10.1021/ja500330a,downloaded\10.1021_ja500330a.pdf,,mof_json_store\10.1021_ja500330a\raw_output.json,mof_json_store\10.1021_ja500330a\synthesis_004.json,no,,MOF-805,,ZrCl4,,"0.032 g, 0.10 mmol",0.1,mmol,nan,,,,,nan,,,,,"1,5-dihydroxynaphthalene-2,6-dicarboxylic acid",H2NDC-(OH)2,"0.012 g, 0.050 mmol",0.05,mmol,,,,,,,,,,,formic acid,,2 mL,2,mL,,,,,,"N,N-dimethylformamide",DMF,10 mL,10,,,,,120,120 °C,24,24 h,20-mL screw-capped glass vial,,"DMF, MeOH",washed 3× with DMF; DMF rinse 3× per day for 3 days; MeOH exchange 3 days (replace 3× per day),120 °C under dynamic vacuum for 24 h,120,24,yellow precipitate,78,,fcu,Zr6O4(OH)4 12-connected SBU,F23; a ≈ 23.612 Å (PXRD refined),9.5,1230,not_reported,not_reported,,,10.1021/ja500330a,ok,
10.1021/ja500330a,downloaded\10.1021_ja500330a.pdf,,mof_json_store\10.1021_ja500330a\raw_output.json,mof_json_store\10.1021_ja500330a\synthesis_005.json,no,,MOF-806,,Zn(NO3)2·6H2O,,"0.032 g, 0.10 mmol",0.1,mmol,nan,,,,,nan,,,,,"biphenyl-4,4'-dicarboxylic acid",H2BPDC-(OH)2,"0.014 g, 0.050 mmol",0.05,mmol,,,,,,,,,,,formic acid,,2 mL,2,mL,,,,,,"N,N-dimethylformamide",DMF,10 mL,10,,,,,120,120 °C,48,48 h,20-mL screw-capped glass vial,,"DMF, acetone",washed 3× with DMF; DMF rinse 3× per day for 3 days; acetone exchange 3 days (replace 3× per day),supercritical CO2 activation then evacuated at 120 °C for 24 h,120,24,octahedral colorless crystals,62,,fcu,Zr6O4(OH)4 12-connected SBU,"cubic, Fm3̅ m; a=26.8514(7) Å",12.6,2220,not_reported,not_reported,,,10.1021/ja500330a,ok,
10.1021/ja500330a,downloaded\10.1021_ja500330a.pdf,,mof_json_store\10.1021_ja500330a\raw_output.json,mof_json_store\10.1021_ja500330a\synthesis_006.json,no,,MOF-808,,Zn(NO3)2·6H2O,,"0.16 g, 0.50 mmol",0.5,mmol,nan,,,,,nan,,,,,"benzene-1,3,5-tricarboxylic acid",H3BTC,"0.11 g, 0.50 mmol",0.5,mmol,,,,,,,,,,,formic acid,,20 mL,20,mL,,,,,,"N,N-dimethylformamide",DMF,20 mL,20,,,,,100,100 °C,168,7 days,60-mL screw-capped glass jar,,"DMF, acetone",washed 3× with DMF; DMF rinse 3× per day for 3 days; acetone exchange 3 days (replace 3× per day),supercritical CO2 activation then evacuated at 150 °C for 24 h,150,24,octahedral colorless crystals,70,,spn,Zr6O4(OH)4 6-connected SBU (formate capped),"cubic, Fd3̅ m; a=35.076(1) Å",18.4,2060,not_reported,not_reported,,,10.1021/ja500330a,ok,
10.1021/ja500330a,downloaded\10.1021_ja500330a.pdf,,mof_json_store\10.1021_ja500330a\raw_output.json,mof_json_store\10.1021_ja500330a\synthesis_007.json,no,,MOF-841,,Zn(NO3)2·6H2O,,"0.32 g, 1.0 mmol",1,mmol,nan,,,,,nan,,,,,"4,4′,4″,4‴-Methanetetrayltetrabenzoic acid",H4MTB,"0.12 g, 0.25 mmol",0.25,mmol,,,,,,,,,,,formic acid,,25 mL,25,mL,,,,,,"N,N-dimethylformamide",DMF,40 mL,40,,,,,130,130 °C,96,"48 h, then mother liquor heated 48 h more",125-mL screw-capped glass jar,,"DMF, acetone",washed 3× with DMF; DMF rinse 3× per day for 3 days; acetone exchange 3 days (replace 3× per day),supercritical CO2 activation then evacuated at 120 °C for 24 h,120,24,colorless block crystals,55,,flu,Zr6O4(OH)4 8-connected SBU (formate/H2O capped),"tetragonal, I4/m; a=14.6766(6) Å, c=28.033(1) Å",9.2,1390,not_reported,yes,,water_harvesting,10.1021/ja500330a,ok,
10.1021/ja500330a,downloaded\10.1021_ja500330a.pdf,,mof_json_store\10.1021_ja500330a\raw_output.json,mof_json_store\10.1021_ja500330a\synthesis_008.json,no,,MOF-812,,Zn(NO3)2·6H2O,,"0.064 g, 0.20 mmol",0.2,mmol,nan,,,,,nan,,,,,"4,4′,4″,4‴-Methanetetrayltetrabenzoic acid",H4MTB,"0.048 g, 0.10 mmol",0.1,mmol,,,,,,,,,,,formic acid,,6 mL,6,mL,,,,,,"N,N-dimethylformamide",DMF,10 mL,10,,,,,130,130 °C,24,1 day,20-mL screw-capped glass vial,,,,,,,"colorless crystals (low yield, byproduct)",,,ith,Zr6O4(OH)4 12-connected (icosahedral) SBU,"monoclinic, C2/c; a=23.965(1) Å, b=29.284(1) Å, c=17.3545(9) Å, β=96.301(2)°",5.6,,not_reported,not_reported,,,10.1021/ja500330a,ok,
10.1021/acs.cgd.0c00846,downloaded\10.1021_acs.cgd.0c00846.pdf,SI downloaded\10.1021_acs.cgd.0c00846_SI.pdf,mof_json_store\10.1021_acs.cgd.0c00846\raw_output.json,mof_json_store\10.1021_acs.cgd.0c00846\synthesis_001.json,no,,UiO-66,,Zn(NO3)2·6H2O,,"0.27 g, 1.17 mmol",1.17,mmol,nan,,,,,nan,,,,,terephthalic acid,BDC,"0.18 g, 1.11 mmol",,,,,,,,,,,,,acetic acid,,6 equiv relative to linker (1.11 mmol),,,,,,,,"N,N-dimethylformamide",DMF,30 mL,30,water,H2O,60 μL,0.06,120,120 °C,72,3 days,Teflon-lined Parr reactor (60 mL),,"DMF, MeOH, acetone",3× each over 3 days,90 °C under N2 flow for 12 h,90,12,,,,,,,,1222,,,,,10.1021/acs.cgd.0c00846,ok,
10.1021/acs.cgd.0c00846,downloaded\10.1021_acs.cgd.0c00846.pdf,SI downloaded\10.1021_acs.cgd.0c00846_SI.pdf,mof_json_store\10.1021_acs.cgd.0c00846\raw_output.json,mof_json_store\10.1021_acs.cgd.0c00846\synthesis_002.json,no,,UiO-66,,Zn(NO3)2·6H2O,,"0.27 g, 1.17 mmol",1.17,mmol,nan,,,,,nan,,,,,terephthalic acid,BDC,"0.18 g, 1.11 mmol",,,,,,,,,,,,,acetic acid,,12 equiv relative to linker (1.11 mmol),,,,,,,,"N,N-dimethylformamide",DMF,30 mL,30,water,H2O,60 μL,0.06,120,120 °C,72,3 days,Teflon-lined Parr reactor (60 mL),,"DMF, MeOH, acetone",3× each over 3 days,90 °C under N2 flow for 12 h,90,12,,,,,,,,1284,,,,,10.1021/acs.cgd.0c00846,ok,
10.1021/acs.cgd.0c00846,downloaded\10.1021_acs.cgd.0c00846.pdf,SI downloaded\10.1021_acs.cgd.0c00846_SI.pdf,mof_json_store\10.1021_acs.cgd.0c00846\raw_output.json,mof_json_store\10.1021_acs.cgd.0c00846\synthesis_003.json,no,,UiO-66,,Zn(NO3)2·6H2O,,"0.27 g, 1.17 mmol",1.17,mmol,nan,,,,,nan,,,,,terephthalic acid,BDC,"0.18 g, 1.11 mmol",,,,,,,,,,,,,acetic acid,,18 equiv relative to linker (1.11 mmol),,,,,,,,"N,N-dimethylformamide",DMF,30 mL,30,water,H2O,60 μL,0.06,120,120 °C,72,3 days,Teflon-lined Parr reactor (60 mL),,"DMF, MeOH, acetone",3× each over 3 days,90 °C under N2 flow for 12 h,90,12,,,,,,,,1299,,,,,10.1021/acs.cgd.0c00846,ok,
10.1021/acs.cgd.0c00846,downloaded\10.1021_acs.cgd.0c00846.pdf,SI downloaded\10.1021_acs.cgd.0c00846_SI.pdf,mof_json_store\10.1021_acs.cgd.0c00846\raw_output.json,mof_json_store\10.1021_acs.cgd.0c00846\synthesis_004.json,no,,UiO-66,,Zn(NO3)2·6H2O,,"0.27 g, 1.17 mmol",1.17,mmol,nan,,,,,nan,,,,,terephthalic acid,BDC,"0.18 g, 1.11 mmol",,,,,,,,,,,,,trifluoroacetic acid,,6 equiv relative to linker (1.11 mmol),,,,,,,,"N,N-dimethylformamide",DMF,30 mL,30,water,H2O,60 μL,0.06,120,120 °C,72,3 days,Teflon-lined Parr reactor (60 mL),,"DMF, MeOH, acetone",3× each over 3 days,90 °C under N2 flow for 12 h,90,12,,,,,,,,1286,,,,,10.1021/acs.cgd.0c00846,ok,
10.1021/acs.cgd.0c00846,downloaded\10.1021_acs.cgd.0c00846.pdf,SI downloaded\10.1021_acs.cgd.0c00846_SI.pdf,mof_json_store\10.1021_acs.cgd.0c00846\raw_output.json,mof_json_store\10.1021_acs.cgd.0c00846\synthesis_005.json,no,,UiO-66,,Zn(NO3)2·6H2O,,"0.27 g, 1.17 mmol",1.17,mmol,nan,,,,,nan,,,,,terephthalic acid,BDC,"0.18 g, 1.11 mmol",,,,,,,,,,,,,trifluoroacetic acid,,12 equiv relative to linker (1.11 mmol),,,,,,,,"N,N-dimethylformamide",DMF,30 mL,30,water,H2O,60 μL,0.06,120,120 °C,72,3 days,Teflon-lined Parr reactor (60 mL),,"DMF, MeOH, acetone",3× each over 3 days,90 °C under N2 flow for 12 h,90,12,,,,,,,,1398,,,,,10.1021/acs.cgd.0c00846,ok,
10.1021/acs.cgd.0c00846,downloaded\10.1021_acs.cgd.0c00846.pdf,SI downloaded\10.1021_acs.cgd.0c00846_SI.pdf,mof_json_store\10.1021_acs.cgd.0c00846\raw_output.json,mof_json_store\10.1021_acs.cgd.0c00846\synthesis_006.json,no,,UiO-66,,Zn(NO3)2·6H2O,,"0.27 g, 1.17 mmol",1.17,mmol,nan,,,,,nan,,,,,terephthalic acid,BDC,"0.18 g, 1.11 mmol",,,,,,,,,,,,,trifluoroacetic acid,,18 equiv relative to linker (1.11 mmol),,,,,,,,"N,N-dimethylformamide",DMF,30 mL,30,water,H2O,60 μL,0.06,120,120 °C,72,3 days,Teflon-lined Parr reactor (60 mL),,"DMF, MeOH, acetone",3× each over 3 days,90 °C under N2 flow for 12 h,90,12,,,,,,,,1363,,,,,10.1021/acs.cgd.0c00846,ok,
10.1021/acs.cgd.0c00846,downloaded\10.1021_acs.cgd.0c00846.pdf,SI downloaded\10.1021_acs.cgd.0c00846_SI.pdf,mof_json_store\10.1021_acs.cgd.0c00846\raw_output.json,mof_json_store\10.1021_acs.cgd.0c00846\synthesis_007.json,no,,UiO-66,,Zn(NO3)2·6H2O,,"0.27 g, 1.17 mmol",1.17,mmol,nan,,,,,nan,,,,,terephthalic acid,BDC,"0.18 g, 1.11 mmol",,,,,,,,,,,,,acrylic acid,,6 equiv relative to linker (1.11 mmol),,,,,,,,"N,N-dimethylformamide",DMF,30 mL,30,water,H2O,60 μL,0.06,120,120 °C,72,3 days,Teflon-lined Parr reactor (60 mL),,"DMF, MeOH, acetone",3× each over 3 days,90 °C under N2 flow for 12 h,90,12,,,,,,,,867,,,,,10.1021/acs.cgd.0c00846,ok,
10.1021/acs.cgd.0c00846,downloaded\10.1021_acs.cgd.0c00846.pdf,SI downloaded\10.1021_acs.cgd.0c00846_SI.pdf,mof_json_store\10.1021_acs.cgd.0c00846\raw_output.json,mof_json_store\10.1021_acs.cgd.0c00846\synthesis_008.json,no,,UiO-66,,Zn(CH3COO)2·2H2O,,"0.27 g, 1.17 mmol",1.17,mmol,nan,,,,,nan,,,,,terephthalic acid,BDC,"0.18 g, 1.11 mmol",,,,,,,,,,,,,acrylic acid,,12 equiv relative to linker (1.11 mmol),,,,,,,,"N,N-dimethylformamide",DMF,30 mL,30,water,H2O,60 μL,0.06,120,120 °C,72,3 days,Teflon-lined Parr reactor (60 mL),,"DMF, MeOH, acetone",3× each over 3 days,90 °C under N2 flow for 12 h,90,12,,,,,,,,1145,,,,,10.1021/acs.cgd.0c00846,ok,
10.1021/acs.cgd.0c00846,downloaded\10.1021_acs.cgd.0c00846.pdf,SI downloaded\10.1021_acs.cgd.0c00846_SI.pdf,mof_json_store\10.1021_acs.cgd.0c00846\raw_output.json,mof_json_store\10.1021_acs.cgd.0c00846\synthesis_009.json,no,,UiO-66,,ZrCl4,,"0.27 g, 1.17 mmol",1.17,mmol,nan,,,,,nan,,,,,terephthalic acid,BDC,"0.18 g, 1.11 mmol",,,,,,,,,,,,,acrylic acid,,18 equiv relative to linker (1.11 mmol),,,,,,,,"N,N-dimethylformamide",DMF,30 mL,30,water,H2O,60 μL,0.06,120,120 °C,72,3 days,Teflon-lined Parr reactor (60 mL),,"DMF, MeOH, acetone",3× each over 3 days,90 °C under N2 flow for 12 h,90,12,,,,,,,,1077,,,,,10.1021/acs.cgd.0c00846,ok,
10.1021/acs.cgd.0c00846,downloaded\10.1021_acs.cgd.0c00846.pdf,SI downloaded\10.1021_acs.cgd.0c00846_SI.pdf,mof_json_store\10.1021_acs.cgd.0c00846\raw_output.json,mof_json_store\10.1021_acs.cgd.0c00846\synthesis_010.json,no,,UiO-66,,ZrCl4,,"0.27 g, 1.17 mmol",1.17,mmol,nan,,,,,nan,,,,,terephthalic acid,BDC,"0.18 g, 1.11 mmol",,,,,,,,,,,,,cyanoacetic acid,,6 equiv relative to linker (1.11 mmol),,,,,,,,"N,N-dimethylformamide",DMF,30 mL,30,water,H2O,60 μL,0.06,120,120 °C,72,3 days,Teflon-lined Parr reactor (60 mL),,"DMF, MeOH, acetone",3× each over 3 days,90 °C under N2 flow for 12 h,90,12,,,,,,,,717,,,,,10.1021/acs.cgd.0c00846,ok,
10.1021/acs.cgd.0c00846,downloaded\10.1021_acs.cgd.0c00846.pdf,SI downloaded\10.1021_acs.cgd.0c00846_SI.pdf,mof_json_store\10.1021_acs.cgd.0c00846\raw_output.json,mof_json_store\10.1021_acs.cgd.0c00846\synthesis_011.json,no,,UiO-66,,ZrCl4,,"0.27 g, 1.17 mmol",1.17,mmol,nan,,,,,nan,,,,,terephthalic acid,BDC,"0.18 g, 1.11 mmol",,,,,,,,,,,,,cyanoacetic acid,,12 equiv relative to linker (1.11 mmol),,,,,,,,"N,N-dimethylformamide",DMF,30 mL,30,water,H2O,60 μL,0.06,120,120 °C,72,3 days,Teflon-lined Parr reactor (60 mL),,"DMF, MeOH, acetone",3× each over 3 days,90 °C under N2 flow for 12 h,90,12,,,,,,,,1053,,,,,10.1021/acs.cgd.0c00846,ok,
10.1021/acs.cgd.0c00846,downloaded\10.1021_acs.cgd.0c00846.pdf,SI downloaded\10.1021_acs.cgd.0c00846_SI.pdf,mof_json_store\10.1021_acs.cgd.0c00846\raw_output.json,mof_json_store\10.1021_acs.cgd.0c00846\synthesis_012.json,no,,UiO-66,,ZrCl4,,"0.27 g, 1.17 mmol",1.17,mmol,nan,,,,,nan,,,,,terephthalic acid,BDC,"0.18 g, 1.11 mmol",,,,,,,,,,,,,cyanoacetic acid,,18 equiv relative to linker (1.11 mmol),,,,,,,,"N,N-dimethylformamide",DMF,30 mL,30,water,H2O,60 μL,0.06,120,120 °C,72,3 days,Teflon-lined Parr reactor (60 mL),,"DMF, MeOH, acetone",3× each over 3 days,90 °C under N2 flow for 12 h,90,12,,,,,,,,922,,,,,10.1021/acs.cgd.0c00846,ok,
10.1021/acsami.5b11760,downloaded\10.1021_acsami.5b11760.pdf,,mof_json_store\10.1021_acsami.5b11760\raw_output.json,mof_json_store\10.1021_acsami.5b11760\synthesis_001.json,yes,"ZIF-90 did not form at RT without base; RT syntheses of ZIF-7, ZIF-8, and TIF-2 with ternary amine were unsuccessful.",ZIF-90,,ZrCl4,,223 mg (0.75 mmol),0.75,mmol,nan,,,,,nan,,,,,imidazolate-2-carboxyaldehyde,,200 mg (2.10 mmol),,,,,,,,,,,,,trioctylamine (TOA),,0.86 mL (1.96 mmol),,,,,,,,"N,N-dimethylformamide",DMF,50 mL + 100 mL + 50 mL,200,,,,,25,RT,0.017,1 min,,stirred,EtOH,5×,kept under vacuum overnight (dry ZIF-90 NPs),,,,74-79,60–90 nm,,,,,,not_reported,not_reported,,,10.1021/acsami.5b11760,ok,
10.1021/acsami.5b11760,downloaded\10.1021_acsami.5b11760.pdf,,mof_json_store\10.1021_acsami.5b11760\raw_output.json,mof_json_store\10.1021_acsami.5b11760\synthesis_002.json,yes,"ZIF-90 did not form at RT without base; RT syntheses of ZIF-7, ZIF-8, and TIF-2 with ternary amine were unsuccessful.",ZIF-90,,ZrCl4,,223 mg (0.75 mmol),0.75,mmol,nan,,,,,nan,,,,,imidazolate-2-carboxyaldehyde,,200 mg (2.10 mmol),,,,,,,,,,,,,tributylamine (TBA),,1.96 mmol,1.96,mmol,,,,,,"N,N-dimethylformamide",DMF,50 mL + 100 mL + 50 mL,200,,,,,25,RT,0.017,1 min,,stirred,EtOH,5×,kept under vacuum overnight,,,faceted nanoparticles,,100–200 nm,,,,,,not_reported,not_reported,,,10.1021/acsami.5b11760,ok,
10.1021/acsami.5b11760,downloaded\10.1021_acsami.5b11760.pdf,,mof_json_store\10.1021_acsami.5b11760\raw_output.json,mof_json_store\10.1021_acsami.5b11760\synthesis_003.json,yes,"ZIF-90 did not form at RT without base; RT syntheses of ZIF-7, ZIF-8, and TIF-2 with ternary amine were unsuccessful.",ZIF-90,,ZrCl4,,223 mg (0.75 mmol),0.75,mmol,nan,,,,,nan,,,,,imidazolate-2-carboxyaldehyde,,200 mg (2.10 mmol),,,,,,,,,,,,,triethylamine (TEA),,1.96 mmol,1.96,mmol,,,,,,"N,N-dimethylformamide",DMF,50 mL + 100 mL + 50 mL,200,,,,,25,RT,0.017,1 min,,stirred,EtOH,5×,kept under vacuum overnight,,,,,200–300 nm,,,,,,not_reported,not_reported,,,10.1021/acsami.5b11760,ok,
10.1021/acsami.5b11760,downloaded\10.1021_acsami.5b11760.pdf,,mof_json_store\10.1021_acsami.5b11760\raw_output.json,mof_json_store\10.1021_acsami.5b11760\synthesis_004.json,yes,"ZIF-90 did not form at RT without base; RT syntheses of ZIF-7, ZIF-8, and TIF-2 with ternary amine were unsuccessful.",ZIF-90,,ZrCl4,,223 mg (0.75 mmol),0.75,mmol,nan,,,,,nan,,,,,imidazolate-2-carboxyaldehyde,,200 mg (2.10 mmol),,,,,,,,,,,,,trioctylamine (TOA),,0.86 mL (1.96 mmol),,,,,,,,"N,N-dimethylformamide",DMF,50 mL + 100 mL + 50 mL,200,,,,,0,0 °C,0.017,1 min,,stirred,EtOH,5×,kept under vacuum overnight,,,,,30–50 nm,,,,,,not_reported,not_reported,,,10.1021/acsami.5b11760,ok,
10.1021/acsami.5b11760,downloaded\10.1021_acsami.5b11760.pdf,,mof_json_store\10.1021_acsami.5b11760\raw_output.json,mof_json_store\10.1021_acsami.5b11760\synthesis_005.json,yes,"ZIF-90 did not form at RT without base; RT syntheses of ZIF-7, ZIF-8, and TIF-2 with ternary amine were unsuccessful.",ZIF-90,,ZrCl4,,223 mg (0.75 mmol),0.75,mmol,nan,,,,,nan,,,,,imidazolate-2-carboxyaldehyde,,200 mg (2.10 mmol),,,,,,,,,,,,,trioctylamine (TOA),,0.86 mL (1.96 mmol),,,,,,,,"N,N-dimethylformamide",DMF,50 mL + 100 mL + 50 mL,200,,,,,50,50 °C,1.017,1 min stir + 60 min at 50 °C,,stirred,EtOH,5×,kept under vacuum overnight,,,,,,,,,,,not_reported,not_reported,,,10.1021/acsami.5b11760,ok,
10.1021/acsami.5b11760,downloaded\10.1021_acsami.5b11760.pdf,,mof_json_store\10.1021_acsami.5b11760\raw_output.json,mof_json_store\10.1021_acsami.5b11760\synthesis_006.json,yes,"ZIF-90 did not form at RT without base; RT syntheses of ZIF-7, ZIF-8, and TIF-2 with ternary amine were unsuccessful.",ZIF-90,,ZrCl4,,223 mg (0.75 mmol),0.75,mmol,nan,,,,,nan,,,,,imidazolate-2-carboxyaldehyde,,200 mg (2.10 mmol),,,,,,,,,,,,,trioctylamine (TOA),,0.86 mL (1.96 mmol),,,,,,,,"N,N-dimethylformamide",DMF,50 mL + 100 mL + 50 mL,200,,,,,75,75 °C,1.017,1 min stir + 60 min at 75 °C,,stirred,EtOH,5×,kept under vacuum overnight,,,,,,,,,,,not_reported,not_reported,,,10.1021/acsami.5b11760,ok,
10.1021/acsami.5b11760,downloaded\10.1021_acsami.5b11760.pdf,,mof_json_store\10.1021_acsami.5b11760\raw_output.json,mof_json_store\10.1021_acsami.5b11760\synthesis_007.json,yes,"ZIF-90 did not form at RT without base; RT syntheses of ZIF-7, ZIF-8, and TIF-2 with ternary amine were unsuccessful.",ZIF-90,,ZrCl4,,223 mg (0.75 mmol),0.75,mmol,nan,,,,,nan,,,,,imidazolate-2-carboxyaldehyde,,200 mg (2.10 mmol),,,,,,,,,,,,,trioctylamine (TOA),,0.86 mL (1.96 mmol),,,,,,,,"N,N-dimethylformamide",DMF,50 mL + 100 mL + 50 mL,200,,,,,100,100 °C,1.017,1 min stir + 60 min at 100 °C,,stirred,EtOH,5×,kept under vacuum overnight,,,,,300–400 nm,,,,,,not_reported,not_reported,,,10.1021/acsami.5b11760,ok,
10.1021/acsami.5b11760,downloaded\10.1021_acsami.5b11760.pdf,,mof_json_store\10.1021_acsami.5b11760\raw_output.json,mof_json_store\10.1021_acsami.5b11760\synthesis_008.json,yes,"ZIF-90 did not form at RT without base; RT syntheses of ZIF-7, ZIF-8, and TIF-2 with ternary amine were unsuccessful.",ZIF-90,,ZrCl4,,223 mg (0.75 mmol),0.75,mmol,nan,,,,,nan,,,,,imidazolate-2-carboxyaldehyde,,200 mg (2.10 mmol),,,,,,,,,,,,,trioctylamine (TOA),,0.86 mL (1.96 mmol),,,,,,,,"N,N-dimethylformamide",DMF,50 mL + 100 mL + 50 mL,200,,,,,125,125 °C,1.017,1 min stir + 60 min at 125 °C,,stirred,EtOH,5×,kept under vacuum overnight,,,,,,,,,,,not_reported,not_reported,,,10.1021/acsami.5b11760,ok,
10.1021/acsami.5b11760,downloaded\10.1021_acsami.5b11760.pdf,,mof_json_store\10.1021_acsami.5b11760\raw_output.json,mof_json_store\10.1021_acsami.5b11760\synthesis_009.json,yes,"ZIF-90 did not form at RT without base; RT syntheses of ZIF-7, ZIF-8, and TIF-2 with ternary amine were unsuccessful.",ZIF-90,,ZrCl4,,223 mg (0.75 mmol),0.75,mmol,nan,,,,,nan,,,,,imidazolate-2-carboxyaldehyde,,200 mg (2.10 mmol),,,,,,,,,,,,,trioctylamine (TOA),,0.86 mL (1.96 mmol),,,,,,,,"N,N-dimethylformamide",DMF,50 mL + 100 mL + 50 mL,200,,,,,150,150 °C,1.017,1 min stir + 60 min at 150 °C,,stirred,EtOH,5×,kept under vacuum overnight,,,rhombic dodecahedron microcrystals,,submicrometer to ~1 μm,,,,,,not_reported,not_reported,,,10.1021/acsami.5b11760,ok,
10.1021/acsami.5b11760,downloaded\10.1021_acsami.5b11760.pdf,,mof_json_store\10.1021_acsami.5b11760\raw_output.json,mof_json_store\10.1021_acsami.5b11760\synthesis_010.json,yes,"ZIF-90 did not form at RT without base; RT syntheses of ZIF-7, ZIF-8, and TIF-2 with ternary amine were unsuccessful.",ZIF-7,,ZrCl4,,117 mg (0.188 mmol),0.188,mmol,nan,,,,,nan,,,,,benzimidazole,,120 mg (1.02 mmol),,,,,,,,,,,,,trioctylamine (TOA),,0.43 mL (0.983 mmol),,,,,,,,"N,N-dimethylformamide",DMF,150 mL,150,,,,,150,150 °C,1,60 min,,,EtOH,5×,,,,microrods,,microrods (size not specified),,,,,,not_reported,not_reported,,,10.1021/acsami.5b11760,ok,
10.1021/acsami.5b11760,downloaded\10.1021_acsami.5b11760.pdf,,mof_json_store\10.1021_acsami.5b11760\raw_output.json,mof_json_store\10.1021_acsami.5b11760\synthesis_011.json,yes,"ZIF-90 did not form at RT without base; RT syntheses of ZIF-7, ZIF-8, and TIF-2 with ternary amine were unsuccessful.",ZIF-8,,ZrCl4,,235 mg (0.376 mmol),0.376,mmol,nan,,,,,nan,,,,,2-methylimidazole,,84 mg (1.02 mmol),,,,,,,,,,,,,trioctylamine (TOA),,0.43 mL (0.983 mmol),,,,,,,,"N,N-dimethylformamide",DMF,150 mL,150,,,,,150,150 °C,1,60 min,,,EtOH,5×,,,,nanoparticles,,<150 nm,,,,,,not_reported,not_reported,,,10.1021/acsami.5b11760,ok,
10.1021/acsami.5b11760,downloaded\10.1021_acsami.5b11760.pdf,,mof_json_store\10.1021_acsami.5b11760\raw_output.json,mof_json_store\10.1021_acsami.5b11760\synthesis_012.json,yes,"ZIF-90 did not form at RT without base; RT syntheses of ZIF-7, ZIF-8, and TIF-2 with ternary amine were unsuccessful.",TIF-2,,ZrCl4,,235 mg (1.07 mmol),1.07,mmol,nan,,,,,nan,,,,,5-methylbenzimidazole,,140 mg (1.06 mmol),,,imidazole,,88 mg (1.29 mmol),,,,,,,,2-amino-1-butanol,,8 mL,8,mL,trioctylamine (TOA),,2 mL,2,mL,"N,N-dimethylformamide",DMF,7.2 mL,7.2,,,,,150,150 °C,48,48 h,steel autoclave,static,EtOH,,dried in air,,,spherical submicrometer particles,,submicrometer,,,,,,not_reported,not_reported,,,10.1021/acsami.5b11760,ok,
10.1021/acs.cgd.6b01533,downloaded\10.1021_acs.cgd.6b01533.pdf,SI downloaded\10.1021_acs.cgd.6b01533_SI.pdf,mof_json_store\10.1021_acs.cgd.6b01533\raw_output.json,mof_json_store\10.1021_acs.cgd.6b01533\synthesis_001.json,yes,"At ZrCl4/H2BDC = 1:2 with Cu2O (R=1.2), product was amorphous/low crystallinity (sample 3a).",UiO-66,,ZrCl4,ZrCl4,0.317 g (1.362 mmol),1.362,mmol,nan,,,,,nan,,,,,terephthalic acid,H2BDC,0.226 g (1.362 mmol),1.362,mmol,,,,,,,,,,,acetic acid,AcOH,2.5 mL,,,,,,,,"N,N-dimethylformamide",DMF,30 mL,30,,,,,120,120 °C,24,24 h,Teflon-lined autoclave (100 mL),ultrasonicated to dissolve; static during heating,"DMF, MeOH, H2O",several times,dried under vacuum at 60 °C overnight,60,,octahedra,,mean crystal size ~265 nm,,,,,1358,not_reported,not_reported,,,10.1021/acs.cgd.6b01533,ok,
10.1021/acs.cgd.6b01533,downloaded\10.1021_acs.cgd.6b01533.pdf,SI downloaded\10.1021_acs.cgd.6b01533_SI.pdf,mof_json_store\10.1021_acs.cgd.6b01533\raw_output.json,mof_json_store\10.1021_acs.cgd.6b01533\synthesis_002.json,yes,"At ZrCl4/H2BDC = 1:2 with Cu2O (R=1.2), product was amorphous/low crystallinity (sample 3a).",UiO-66,,ZrCl4,ZrCl4,0.317 g (1.362 mmol),1.362,mmol,nan,,,,,nan,,,,,terephthalic acid,H2BDC,0.226 g (1.362 mmol),1.362,mmol,,,,,,,,,,,acetic acid,AcOH,2.5 mL,,,cuprous oxide,Cu2O,0.136 mmol (R = 0.2),0.136,mmol,"N,N-dimethylformamide",DMF,30 mL,30,,,,,120,120 °C,24,24 h,Teflon-lined autoclave (100 mL),ultrasonicated to dissolve; static during heating,"DMF, MeOH, H2O",several times,dried under vacuum at 60 °C overnight,60,,octahedra,,mean crystal size ~155 nm,,,,,1221,not_reported,not_reported,,,10.1021/acs.cgd.6b01533,ok,
10.1021/acs.cgd.6b01533,downloaded\10.1021_acs.cgd.6b01533.pdf,SI downloaded\10.1021_acs.cgd.6b01533_SI.pdf,mof_json_store\10.1021_acs.cgd.6b01533\raw_output.json,mof_json_store\10.1021_acs.cgd.6b01533\synthesis_003.json,yes,"At ZrCl4/H2BDC = 1:2 with Cu2O (R=1.2), product was amorphous/low crystallinity (sample 3a).",UiO-66,,ZrCl4,ZrCl4,0.317 g (1.362 mmol),1.362,mmol,nan,,,,,nan,,,,,terephthalic acid,H2BDC,0.226 g (1.362 mmol),1.362,mmol,,,,,,,,,,,acetic acid,AcOH,2.5 mL,,,cuprous oxide,Cu2O,0.341 mmol (R = 0.5),0.341,mmol,"N,N-dimethylformamide",DMF,30 mL,30,,,,,120,120 °C,24,24 h,Teflon-lined autoclave (100 mL),ultrasonicated to dissolve; static during heating,"DMF, MeOH, H2O",several times,dried under vacuum at 60 °C overnight,60,,octahedra,,mean crystal size ~96 nm,,,,,1240,not_reported,not_reported,,,10.1021/acs.cgd.6b01533,ok,
10.1021/acs.cgd.6b01533,downloaded\10.1021_acs.cgd.6b01533.pdf,SI downloaded\10.1021_acs.cgd.6b01533_SI.pdf,mof_json_store\10.1021_acs.cgd.6b01533\raw_output.json,mof_json_store\10.1021_acs.cgd.6b01533\synthesis_004.json,yes,"At ZrCl4/H2BDC = 1:2 with Cu2O (R=1.2), product was amorphous/low crystallinity (sample 3a).",UiO-66,,ZrCl4,ZrCl4,0.317 g (1.362 mmol),1.362,mmol,nan,,,,,nan,,,,,terephthalic acid,H2BDC,0.226 g (1.362 mmol),1.362,mmol,,,,,,,,,,,acetic acid,AcOH,2.5 mL,,,cuprous oxide,Cu2O,0.681 mmol (R = 1.0),0.681,mmol,"N,N-dimethylformamide",DMF,30 mL,30,,,,,120,120 °C,24,24 h,Teflon-lined autoclave (100 mL),ultrasonicated to dissolve; static during heating,"DMF, MeOH, H2O",several times,dried under vacuum at 60 °C overnight,60,,octahedra,,mean crystal size ~75 nm,,,,,1281,not_reported,not_reported,,,10.1021/acs.cgd.6b01533,ok,
10.1021/acs.cgd.6b01533,downloaded\10.1021_acs.cgd.6b01533.pdf,SI downloaded\10.1021_acs.cgd.6b01533_SI.pdf,mof_json_store\10.1021_acs.cgd.6b01533\raw_output.json,mof_json_store\10.1021_acs.cgd.6b01533\synthesis_005.json,yes,"At ZrCl4/H2BDC = 1:2 with Cu2O (R=1.2), product was amorphous/low crystallinity (sample 3a).",UiO-66,,ZrCl4,ZrCl4,0.317 g (1.362 mmol),1.362,mmol,nan,,,,,nan,,,,,terephthalic acid,H2BDC,0.226 g (1.362 mmol),1.362,mmol,,,,,,,,,,,acetic acid,AcOH,2.5 mL,,,cuprous oxide,Cu2O,0.817 mmol (R = 1.2),0.817,mmol,"N,N-dimethylformamide",DMF,30 mL,30,,,,,120,120 °C,24,24 h,Teflon-lined autoclave (100 mL),ultrasonicated to dissolve; static during heating,"DMF, MeOH, H2O",several times,dried under vacuum at 60 °C overnight,60,,nanocrystals,,mean crystal size ~48 nm,,,,,1164,not_reported,not_reported,,,10.1021/acs.cgd.6b01533,ok,
10.1021/acs.cgd.6b01533,downloaded\10.1021_acs.cgd.6b01533.pdf,SI downloaded\10.1021_acs.cgd.6b01533_SI.pdf,mof_json_store\10.1021_acs.cgd.6b01533\raw_output.json,mof_json_store\10.1021_acs.cgd.6b01533\synthesis_006.json,yes,"At ZrCl4/H2BDC = 1:2 with Cu2O (R=1.2), product was amorphous/low crystallinity (sample 3a).",UiO-66,,ZrCl4,ZrCl4,0.317 g (1.362 mmol),1.362,mmol,nan,,,,,nan,,,,,terephthalic acid,H2BDC,0.226 g (1.362 mmol),1.362,mmol,,,,,,,,,,,acetic acid,AcOH,2.5 mL,,,cuprous oxide,Cu2O,1.021 mmol (R = 1.5),1.021,mmol,"N,N-dimethylformamide",DMF,30 mL,30,,,,,120,120 °C,24,24 h,Teflon-lined autoclave (100 mL),ultrasonicated to dissolve; static during heating,"DMF, MeOH, H2O",several times,dried under vacuum at 60 °C overnight,60,,nanocrystals,,mean crystal size ~40 nm,,,,,1299,not_reported,not_reported,,,10.1021/acs.cgd.6b01533,ok,
10.1021/acs.cgd.6b01533,downloaded\10.1021_acs.cgd.6b01533.pdf,SI downloaded\10.1021_acs.cgd.6b01533_SI.pdf,mof_json_store\10.1021_acs.cgd.6b01533\raw_output.json,mof_json_store\10.1021_acs.cgd.6b01533\synthesis_007.json,yes,"At ZrCl4/H2BDC = 1:2 with Cu2O (R=1.2), product was amorphous/low crystallinity (sample 3a).",UiO-66,,ZrCl4,ZrCl4,0.317 g (1.362 mmol),1.362,mmol,nan,,,,,nan,,,,,terephthalic acid,H2BDC,0.226 g (1.362 mmol),1.362,mmol,,,,,,,,,,,acetic acid,AcOH,2.5 mL,,,copper(I) chloride,CuCl,R = 0.5 (Cu/ZrCl4),,,"N,N-dimethylformamide",DMF,30 mL,30,,,,,120,120 °C,24,24 h,Teflon-lined autoclave (100 mL),ultrasonicated to dissolve; static during heating,"DMF, MeOH, H2O",several times,dried under vacuum at 60 °C overnight,60,,octahedra,,mean crystal size ~91 nm,,,,,1318,not_reported,not_reported,,,10.1021/acs.cgd.6b01533,ok,
10.1021/acs.cgd.6b01533,downloaded\10.1021_acs.cgd.6b01533.pdf,SI downloaded\10.1021_acs.cgd.6b01533_SI.pdf,mof_json_store\10.1021_acs.cgd.6b01533\raw_output.json,mof_json_store\10.1021_acs.cgd.6b01533\synthesis_008.json,yes,"At ZrCl4/H2BDC = 1:2 with Cu2O (R=1.2), product was amorphous/low crystallinity (sample 3a).",UiO-66,,Cu(CH3COO)2·1H2O,ZrCl4,0.317 g (1.362 mmol),1.362,mmol,Pb(CH3COO)2,,,,,nan,,,,,terephthalic acid,H2BDC,0.226 g (1.362 mmol),1.362,mmol,,,,,,,,,,,acetic acid,AcOH,2.5 mL,,,copper(I) chloride,CuCl,R = 1.0 (Cu/ZrCl4),,,"N,N-dimethylformamide",DMF,30 mL,30,,,,,120,120 °C,24,24 h,Teflon-lined autoclave (100 mL),ultrasonicated to dissolve; static during heating,"DMF, MeOH, H2O",several times,dried under vacuum at 60 °C overnight,60,,octahedra,,mean crystal size ~78 nm,,,,,1156,not_reported,not_reported,,,10.1021/acs.cgd.6b01533,ok,
10.1021/acs.cgd.6b01533,downloaded\10.1021_acs.cgd.6b01533.pdf,SI downloaded\10.1021_acs.cgd.6b01533_SI.pdf,mof_json_store\10.1021_acs.cgd.6b01533\raw_output.json,mof_json_store\10.1021_acs.cgd.6b01533\synthesis_009.json,yes,"At ZrCl4/H2BDC = 1:2 with Cu2O (R=1.2), product was amorphous/low crystallinity (sample 3a).",UiO-66,,FeCl2·4H2O,ZrCl4,0.317 g (1.362 mmol),1.362,mmol,nan,,,,,nan,,,,,terephthalic acid,H2BDC,0.226 g (1.362 mmol),1.362,mmol,,,,,,,,,,,acetic acid,AcOH,2.5 mL,,,copper(I) chloride,CuCl,R = 1.2 (Cu/ZrCl4),,,"N,N-dimethylformamide",DMF,30 mL,30,,,,,120,120 °C,24,24 h,Teflon-lined autoclave (100 mL),ultrasonicated to dissolve; static during heating,"DMF, MeOH, H2O",several times,dried under vacuum at 60 °C overnight,60,,octahedra,,mean crystal size ~61 nm,,,,,1286,not_reported,not_reported,,,10.1021/acs.cgd.6b01533,ok,
10.1021/acs.cgd.6b01533,downloaded\10.1021_acs.cgd.6b01533.pdf,SI downloaded\10.1021_acs.cgd.6b01533_SI.pdf,mof_json_store\10.1021_acs.cgd.6b01533\raw_output.json,mof_json_store\10.1021_acs.cgd.6b01533\synthesis_010.json,yes,"At ZrCl4/H2BDC = 1:2 with Cu2O (R=1.2), product was amorphous/low crystallinity (sample 3a).",UiO-66,,Ni(NO3)2·6H2O,ZrCl4,0.317 g (1.362 mmol),1.362,mmol,nan,,,,,nan,,,,,terephthalic acid,H2BDC,0.226 g (1.362 mmol),1.362,mmol,,,,,,,,,,,acetic acid,AcOH,2.5 mL,,,copper(I) chloride,CuCl,R = 1.5 (Cu/ZrCl4),,,"N,N-dimethylformamide",DMF,30 mL,30,,,,,120,120 °C,24,24 h,Teflon-lined autoclave (100 mL),ultrasonicated to dissolve; static during heating,"DMF, MeOH, H2O",several times,dried under vacuum at 60 °C overnight,60,,octahedra,,mean crystal size ~41 nm,,,,,1119,not_reported,not_reported,,,10.1021/acs.cgd.6b01533,ok,
10.1021/acs.cgd.6b01533,downloaded\10.1021_acs.cgd.6b01533.pdf,SI downloaded\10.1021_acs.cgd.6b01533_SI.pdf,mof_json_store\10.1021_acs.cgd.6b01533\raw_output.json,mof_json_store\10.1021_acs.cgd.6b01533\synthesis_011.json,yes,"At ZrCl4/H2BDC = 1:2 with Cu2O (R=1.2), product was amorphous/low crystallinity (sample 3a).",UiO-66,,Fe(NO3)3·9H2O,ZrCl4,0.317 g (1.362 mmol),1.362,mmol,nan,,,,,nan,,,,,terephthalic acid,H2BDC,0.226 g (1.362 mmol),1.362,mmol,,,,,,,,,,,acetic acid,AcOH,2.5 mL,,,copper(I) iodide,CuI,R = 0.5 (Cu/ZrCl4),,,"N,N-dimethylformamide",DMF,30 mL,30,,,,,120,120 °C,24,24 h,Teflon-lined autoclave (100 mL),ultrasonicated to dissolve; static during heating,"DMF, MeOH, H2O",several times,dried under vacuum at 60 °C overnight,60,,octahedra,,mean crystal size ~190 nm,,,,,,not_reported,not_reported,,,10.1021/acs.cgd.6b01533,ok,
10.1021/acs.cgd.6b01533,downloaded\10.1021_acs.cgd.6b01533.pdf,SI downloaded\10.1021_acs.cgd.6b01533_SI.pdf,mof_json_store\10.1021_acs.cgd.6b01533\raw_output.json,mof_json_store\10.1021_acs.cgd.6b01533\synthesis_012.json,yes,"At ZrCl4/H2BDC = 1:2 with Cu2O (R=1.2), product was amorphous/low crystallinity (sample 3a).",UiO-66,,Co(CH3COO)2·4H2O,ZrCl4,0.317 g (1.362 mmol),1.362,mmol,nan,,,,,nan,,,,,terephthalic acid,H2BDC,0.226 g (1.362 mmol),1.362,mmol,,,,,,,,,,,acetic acid,AcOH,2.5 mL,,,copper(I) iodide,CuI,R = 1.0 (Cu/ZrCl4),,,"N,N-dimethylformamide",DMF,30 mL,30,,,,,120,120 °C,24,24 h,Teflon-lined autoclave (100 mL),ultrasonicated to dissolve; static during heating,"DMF, MeOH, H2O",several times,dried under vacuum at 60 °C overnight,60,,octahedra,,mean crystal size ~153 nm,,,,,,not_reported,not_reported,,,10.1021/acs.cgd.6b01533,ok,
10.1021/acs.cgd.6b01533,downloaded\10.1021_acs.cgd.6b01533.pdf,SI downloaded\10.1021_acs.cgd.6b01533_SI.pdf,mof_json_store\10.1021_acs.cgd.6b01533\raw_output.json,mof_json_store\10.1021_acs.cgd.6b01533\synthesis_013.json,yes,"At ZrCl4/H2BDC = 1:2 with Cu2O (R=1.2), product was amorphous/low crystallinity (sample 3a).",UiO-66,,Zn(NO3)2·6H2O,ZrCl4,0.317 g (1.362 mmol),1.362,mmol,nan,,,,,nan,,,,,terephthalic acid,H2BDC,0.226 g (1.362 mmol),1.362,mmol,,,,,,,,,,,acetic acid,AcOH,2.5 mL,,,copper(I) iodide,CuI,R = 1.2 (Cu/ZrCl4),,,"N,N-dimethylformamide",DMF,30 mL,30,,,,,120,120 °C,24,24 h,Teflon-lined autoclave (100 mL),ultrasonicated to dissolve; static during heating,"DMF, MeOH, H2O",several times,dried under vacuum at 60 °C overnight,60,,octahedra,,mean crystal size ~144 nm,,,,,,not_reported,not_reported,,,10.1021/acs.cgd.6b01533,ok,
10.1021/acs.cgd.6b01533,downloaded\10.1021_acs.cgd.6b01533.pdf,SI downloaded\10.1021_acs.cgd.6b01533_SI.pdf,mof_json_store\10.1021_acs.cgd.6b01533\raw_output.json,mof_json_store\10.1021_acs.cgd.6b01533\synthesis_014.json,yes,"At ZrCl4/H2BDC = 1:2 with Cu2O (R=1.2), product was amorphous/low crystallinity (sample 3a).",UiO-66,,HfCl4,ZrCl4,0.317 g (1.362 mmol),1.362,mmol,nan,,,,,nan,,,,,terephthalic acid,H2BDC,0.226 g (1.362 mmol),1.362,mmol,,,,,,,,,,,acetic acid,AcOH,2.5 mL,,,copper(I) iodide,CuI,R = 1.5 (Cu/ZrCl4),,,"N,N-dimethylformamide",DMF,30 mL,30,,,,,120,120 °C,24,24 h,Teflon-lined autoclave (100 mL),ultrasonicated to dissolve; static during heating,"DMF, MeOH, H2O",several times,dried under vacuum at 60 °C overnight,60,,octahedra,,mean crystal size ~117 nm,,,,,,not_reported,not_reported,,,10.1021/acs.cgd.6b01533,ok,
10.1021/acs.cgd.6b01533,downloaded\10.1021_acs.cgd.6b01533.pdf,SI downloaded\10.1021_acs.cgd.6b01533_SI.pdf,mof_json_store\10.1021_acs.cgd.6b01533\raw_output.json,mof_json_store\10.1021_acs.cgd.6b01533\synthesis_015.json,yes,"At ZrCl4/H2BDC = 1:2 with Cu2O (R=1.2), product was amorphous/low crystallinity (sample 3a).",UiO-66,,ZrCl4,ZrCl4,0.317 g (1.362 mmol),1.362,mmol,nan,,,,,nan,,,,,terephthalic acid,H2BDC,0.226 g (1.362 mmol),1.362,mmol,,,,,,,,,,,acetic acid,AcOH,2.5 mL,,,copper(I) bromide,CuBr,R = 0.5 (Cu/ZrCl4),,,"N,N-dimethylformamide",DMF,30 mL,30,,,,,120,120 °C,24,24 h,Teflon-lined autoclave (100 mL),ultrasonicated to dissolve; static during heating,"DMF, MeOH, H2O",several times,dried under vacuum at 60 °C overnight,60,,octahedra,,mean crystal size ~224 nm,,,,,,not_reported,not_reported,,,10.1021/acs.cgd.6b01533,ok,
10.1021/acs.cgd.6b01533,downloaded\10.1021_acs.cgd.6b01533.pdf,SI downloaded\10.1021_acs.cgd.6b01533_SI.pdf,mof_json_store\10.1021_acs.cgd.6b01533\raw_output.json,mof_json_store\10.1021_acs.cgd.6b01533\synthesis_016.json,yes,"At ZrCl4/H2BDC = 1:2 with Cu2O (R=1.2), product was amorphous/low crystallinity (sample 3a).",UiO-66,,CuO,ZrCl4,0.317 g (1.362 mmol),1.362,mmol,Gd2O3,,,,,nan,,,,,terephthalic acid,H2BDC,0.226 g (1.362 mmol),1.362,mmol,,,,,,,,,,,acetic acid,AcOH,2.5 mL,,,copper(I) bromide,CuBr,R = 1.0 (Cu/ZrCl4),,,"N,N-dimethylformamide",DMF,30 mL,30,,,,,120,120 °C,24,24 h,Teflon-lined autoclave (100 mL),ultrasonicated to dissolve; static during heating,"DMF, MeOH, H2O",several times,dried under vacuum at 60 °C overnight,60,,octahedra,,mean crystal size ~167 nm,,,,,,not_reported,not_reported,,,10.1021/acs.cgd.6b01533,ok,
10.1021/acs.cgd.6b01533,downloaded\10.1021_acs.cgd.6b01533.pdf,SI downloaded\10.1021_acs.cgd.6b01533_SI.pdf,mof_json_store\10.1021_acs.cgd.6b01533\raw_output.json,mof_json_store\10.1021_acs.cgd.6b01533\synthesis_017.json,yes,"At ZrCl4/H2BDC = 1:2 with Cu2O (R=1.2), product was amorphous/low crystallinity (sample 3a).",UiO-66,,CuO,ZrCl4,0.317 g (1.362 mmol),1.362,mmol,Sm2O3,,,,,nan,,,,,terephthalic acid,H2BDC,0.226 g (1.362 mmol),1.362,mmol,,,,,,,,,,,acetic acid,AcOH,2.5 mL,,,copper(I) bromide,CuBr,R = 1.2 (Cu/ZrCl4),,,"N,N-dimethylformamide",DMF,30 mL,30,,,,,120,120 °C,24,24 h,Teflon-lined autoclave (100 mL),ultrasonicated to dissolve; static during heating,"DMF, MeOH, H2O",several times,dried under vacuum at 60 °C overnight,60,,octahedra,,mean crystal size ~150 nm,,,,,,not_reported,not_reported,,,10.1021/acs.cgd.6b01533,ok,
