Repository: zzhenglab/MOFinder

# MOFinder

MOFinder extracts MOF synthesis information from the literature, reconstructs evidence-supported negative reaction records, and prepares datasets for synthesis-outcome prediction.
[Web application](https://mofinder.chemistry.wustl.edu/) | [Demos](Demo/README.md) | [Source code](docs/source_to_code.md) | [Workflow guide](docs/workflow.md) | [Model evaluation](docs/evaluation.md)

## Quick start

The workflow runs through Python commands. Python 3.10 or newer is required. Clone the repository and initialize its related applications:

```bash
git clone --recurse-submodules https://github.com/zzhenglab/MOFinder.git
cd MOFinder
```

Start with the two offline demonstrations:

```bash

File: mof_extraction_1_2.csv (part 3 of 305)
doi,main_pdf,si_pdf,raw_output,parsed_json,article_trial_or_failure,article_trial_or_failure_notes,mof_name,crystal_code,metal_1,metal_1_abbr,metal_1_amount_text,metal_1_amount_value,metal_1_amount_unit,metal_2,metal_2_abbr,metal_2_amount_text,metal_2_amount_value,metal_2_amount_unit,metal_3,metal_3_abbr,metal_3_amount_text,metal_3_amount_value,metal_3_amount_unit,linker_1,linker_1_abbr,linker_1_amount_text,linker_1_amount_value,linker_1_amount_unit,linker_2,linker_2_abbr,linker_2_amount_text,linker_2_amount_value,linker_2_amount_unit,linker_3,linker_3_abbr,linker_3_amount_text,linker_3_amount_value,linker_3_amount_unit,modulator_1,modulator_1_abbr,modulator_1_amount_text,modulator_1_amount_value,modulator_1_amount_unit,modulator_2,modulator_2_abbr,modulator_2_amount_text,modulator_2_amount_value,modulator_2_amount_unit,solvent_main,solvent_main_abbr,solvent_main_amount_text,solvent_main_ml,solvent_secondary,solvent_secondary_abbr,solvent_secondary_amount_text,solvent_secondary_ml,temperature_c,temperature_c_text,time_h,time_text,vessel_type,stirring,washing_solvent,washing_cycles,activation_text,activation_temp_c,activation_time_h,crystal_morphology,yield_percent,crystal_size,topology_code,metal_cluster_connectivity,unit_cell_short,pore_diameter_A,BET_surface_area_m2g,air_stable,water_stable,tga_decomposition_temp_c,applications,reference,status,error
10.1021/acs.cgd.6b01533,downloaded\10.1021_acs.cgd.6b01533.pdf,SI downloaded\10.1021_acs.cgd.6b01533_SI.pdf,mof_json_store\10.1021_acs.cgd.6b01533\raw_output.json,mof_json_store\10.1021_acs.cgd.6b01533\synthesis_018.json,yes,"At ZrCl4/H2BDC = 1:2 with Cu2O (R=1.2), product was amorphous/low crystallinity (sample 3a).",UiO-66,,Eu(NO3)3·6H2O,ZrCl4,0.317 g (1.362 mmol),1.362,mmol,nan,,,,,nan,,,,,terephthalic acid,H2BDC,0.226 g (1.362 mmol),1.362,mmol,,,,,,,,,,,acetic acid,AcOH,2.5 mL,,,copper(I) bromide,CuBr,R = 1.5 (Cu/ZrCl4),,,"N,N-dimethylformamide",DMF,30 mL,30,,,,,120,120 °C,24,24 h,Teflon-lined autoclave (100 mL),ultrasonicated to dissolve; static during heating,"DMF, MeOH, H2O",several times,dried under vacuum at 60 °C overnight,60,,octahedra,,mean crystal size ~177 nm,,,,,,not_reported,not_reported,,,10.1021/acs.cgd.6b01533,ok,
10.1021/acs.cgd.6b01533,downloaded\10.1021_acs.cgd.6b01533.pdf,SI downloaded\10.1021_acs.cgd.6b01533_SI.pdf,mof_json_store\10.1021_acs.cgd.6b01533\raw_output.json,mof_json_store\10.1021_acs.cgd.6b01533\synthesis_019.json,yes,"At ZrCl4/H2BDC = 1:2 with Cu2O (R=1.2), product was amorphous/low crystallinity (sample 3a).",UiO-66,,Fe2Co(u3,ZrCl4,0.317 g (1.362 mmol),1.362,mmol,nan,,,,,nan,,,,,terephthalic acid,H2BDC,0.226 g (1.362 mmol),1.362,mmol,,,,,,,,,,,acetic acid,AcOH,2.5 mL,,,copper(II) chloride,CuCl2,R = 0.5 (Cu/ZrCl4),,,"N,N-dimethylformamide",DMF,30 mL,30,,,,,120,120 °C,24,24 h,Teflon-lined autoclave (100 mL),ultrasonicated to dissolve; static during heating,"DMF, MeOH, H2O",several times,dried under vacuum at 60 °C overnight,60,,octahedra,,mean crystal size ~150 nm,,,,,,not_reported,not_reported,,,10.1021/acs.cgd.6b01533,ok,
10.1021/acs.cgd.6b01533,downloaded\10.1021_acs.cgd.6b01533.pdf,SI downloaded\10.1021_acs.cgd.6b01533_SI.pdf,mof_json_store\10.1021_acs.cgd.6b01533\raw_output.json,mof_json_store\10.1021_acs.cgd.6b01533\synthesis_020.json,yes,"At ZrCl4/H2BDC = 1:2 with Cu2O (R=1.2), product was amorphous/low crystallinity (sample 3a).",UiO-66,,NiCl2·6H2O,ZrCl4,0.317 g (1.362 mmol),1.362,mmol,nan,,,,,nan,,,,,terephthalic acid,H2BDC,0.226 g (1.362 mmol),1.362,mmol,,,,,,,,,,,acetic acid,AcOH,2.5 mL,,,copper(II) chloride,CuCl2,R = 1.0 (Cu/ZrCl4),,,"N,N-dimethylformamide",DMF,30 mL,30,,,,,120,120 °C,24,24 h,Teflon-lined autoclave (100 mL),ultrasonicated to dissolve; static during heating,"DMF, MeOH, H2O",several times,dried under vacuum at 60 °C overnight,60,,octahedra,,mean crystal size ~97 nm,,,,,,not_reported,not_reported,,,10.1021/acs.cgd.6b01533,ok,
10.1021/acs.cgd.6b01533,downloaded\10.1021_acs.cgd.6b01533.pdf,SI downloaded\10.1021_acs.cgd.6b01533_SI.pdf,mof_json_store\10.1021_acs.cgd.6b01533\raw_output.json,mof_json_store\10.1021_acs.cgd.6b01533\synthesis_021.json,yes,"At ZrCl4/H2BDC = 1:2 with Cu2O (R=1.2), product was amorphous/low crystallinity (sample 3a).",UiO-66,,CoCl2·6H2O,ZrCl4,0.317 g (1.362 mmol),1.362,mmol,nan,,,,,nan,,,,,terephthalic acid,H2BDC,0.226 g (1.362 mmol),1.362,mmol,,,,,,,,,,,acetic acid,AcOH,2.5 mL,,,copper(II) chloride,CuCl2,R = 1.2 (Cu/ZrCl4),,,"N,N-dimethylformamide",DMF,30 mL,30,,,,,120,120 °C,24,24 h,Teflon-lined autoclave (100 mL),ultrasonicated to dissolve; static during heating,"DMF, MeOH, H2O",several times,dried under vacuum at 60 °C overnight,60,,octahedra,,mean crystal size ~100 nm,,,,,,not_reported,not_reported,,,10.1021/acs.cgd.6b01533,ok,
10.1021/acs.cgd.6b01533,downloaded\10.1021_acs.cgd.6b01533.pdf,SI downloaded\10.1021_acs.cgd.6b01533_SI.pdf,mof_json_store\10.1021_acs.cgd.6b01533\raw_output.json,mof_json_store\10.1021_acs.cgd.6b01533\synthesis_022.json,yes,"At ZrCl4/H2BDC = 1:2 with Cu2O (R=1.2), product was amorphous/low crystallinity (sample 3a).",UiO-66,,CoCl2·6H2O,ZrCl4,0.317 g (1.362 mmol),1.362,mmol,nan,,,,,nan,,,,,terephthalic acid,H2BDC,0.226 g (1.362 mmol),1.362,mmol,,,,,,,,,,,acetic acid,AcOH,2.5 mL,,,copper(II) chloride,CuCl2,R = 1.5 (Cu/ZrCl4),,,"N,N-dimethylformamide",DMF,30 mL,30,,,,,120,120 °C,24,24 h,Teflon-lined autoclave (100 mL),ultrasonicated to dissolve; static during heating,"DMF, MeOH, H2O",several times,dried under vacuum at 60 °C overnight,60,,octahedra,,mean crystal size ~102 nm,,,,,,not_reported,not_reported,,,10.1021/acs.cgd.6b01533,ok,
10.1021/acs.cgd.6b01533,downloaded\10.1021_acs.cgd.6b01533.pdf,SI downloaded\10.1021_acs.cgd.6b01533_SI.pdf,mof_json_store\10.1021_acs.cgd.6b01533\raw_output.json,mof_json_store\10.1021_acs.cgd.6b01533\synthesis_023.json,yes,"At ZrCl4/H2BDC = 1:2 with Cu2O (R=1.2), product was amorphous/low crystallinity (sample 3a).",UiO-66,,Zn(CH3COO)2·2H2O,ZrCl4,2.724 mmol,2.724,mmol,nan,,,,,nan,,,,,terephthalic acid,H2BDC,1.362 mmol,1.362,mmol,,,,,,,,,,,acetic acid,AcOH,2.5 mL,,,cuprous oxide,Cu2O,0.817 mmol (R = 1.2),0.817,mmol,"N,N-dimethylformamide",DMF,30 mL,30,,,,,120,120 °C,24,24 h,Teflon-lined autoclave (100 mL),ultrasonicated to dissolve; static during heating,"DMF, MeOH, H2O",several times,dried under vacuum at 60 °C overnight,60,,octahedra,,mean crystal size ~105 nm,,,,,,not_reported,not_reported,,,10.1021/acs.cgd.6b01533,ok,
10.1016/j.molstruc.2006.08.025,downloaded\10.1016_j.molstruc.2006.08.025.pdf,,mof_json_store\10.1016_j.molstruc.2006.08.025\raw_output.json,mof_json_store\10.1016_j.molstruc.2006.08.025\synthesis_001.json,no,,"CuPb(2,5-PDC)2",610157,NiLallyl](ClO4)2,,"0.1 g, 0.5 mmol",0.5,mmol,nan,,"0.162 g, 0.5 mmol",0.5,mmol,nan,,,,,"2,5-dicarboxypyridine acid","2,5-H2PDC","0.25 g, 1.5 mmol",1.5,mmol,,,,,,,,,,,,,,,,,,,,,water,H2O,,,,,,,160.0,160 °C,72.0,3 days,acid-digestion bomb (25 mL),static,distilled water,,dried in air,,,purple crystals,40.0,,,"Pb(II) 6-connected node; 2,5-PDC 4-connected; Cu(II) as dual linker","Monoclinic, Pc; a=4.7020(9) Å, b=15.531(3) Å, c=10.005(2) Å, β=101.75(3)°",,,not_reported,not_reported,260.0,,10.1016/j.molstruc.2006.08.025,ok,
10.1016/j.cattod.2006.09.003,downloaded\10.1016_j.cattod.2006.09.003.pdf,,mof_json_store\10.1016_j.cattod.2006.09.003\raw_output.json,mof_json_store\10.1016_j.cattod.2006.09.003\synthesis_001.json,yes,Solvothermal reactions gave amorphous/microcrystalline solids; only TEA vapor diffusion at RT yielded crystals.,,,Tb(NO3)3·6H2O,,"0.15 g, 0.38 mmol",0.38,mmol,nan,,,,,nan,,,,,"2,3,5,6-tetrafluorobenzene-1,4-dicarboxylic acid",F4BDC,"0.03 g, 0.13 mmol",0.13,mmol,,,,,,,,,,,triethylamine,TEA,vapor diffusion,,,,,,,,"N,N-dimethylformamide",DMF,1.0 mL,1.0,water,H2O,0.50 mL,0.5,25,room temperature,,,vapor diffusion setup (sealed vial),static,"DMF, hexanes, chloroform","DMF 3×, hexanes 3×; chloroform 3× then 10 h immersion",50 °C under vacuum for 6 h,50.0,6.0,brown rod-shaped crystals,64.0,0.38 × 0.10 × 0.10 mm,acs,Fe3O(O2C)6 trigonal prismatic SBU,"a=b=15.790(2) Å, c=16.050(2) Å, P63/mmc",14.0,,not_reported,no,250.0,hydrogen storage,10.1016/j.cattod.2006.09.003,ok,
10.1002/slct.202102721,,SI downloaded\10.1002_slct.202102721_SI.pdf,mof_json_store\10.1002_slct.202102721\raw_output.json,mof_json_store\10.1002_slct.202102721\synthesis_001.json,no,,,,Al(NO3)3·9H2O,,"29.1 mg, 0.1 mmol",0.1,mmol,nan,,,,,nan,,,,,"2,6-di(1H-imidazol-1-yl) naphthalene",L,"14.3 mg, 0.05 mmol",0.05,mmol,H2IDC,H2IDC,"12.9 mg, 0.05 mmol",0.05,mmol,,,,,,,,,,,,,,,,"N,N-dimethylformamide",DMF,"from DMF/H2O (10 mL total, 3:1 v/v)",7.5,water,H2O,"from DMF/H2O (10 mL total, 3:1 v/v)",2.5,90.0,90 °C,72.0,3 days,glass vial,static,,,,,,green block crystals,81.0,,,,,,,,,,luminescence;sensing,10.1002/slct.202102721,ok,
10.1016/j.inoche.2021.109141,downloaded\10.1016_j.inoche.2021.109141.pdf,,mof_json_store\10.1016_j.inoche.2021.109141\raw_output.json,mof_json_store\10.1016_j.inoche.2021.109141\synthesis_001.json,no,,,,Zn(NO3)2·6H2O,,"2 mmol, 0.81 g",2,mmol,nan,,,,,nan,,,,,terephthalic acid,H2BDC,"2 mmol, 0.33 g",2.0,mmol,,,,,,,,,,,,,,,,,,,,,"N,N-dimethylformamide",DMF,20 mL added to each solution (total 40 mL),,acetonitrile,CH3CN,20 mL added to each solution (total 40 mL),,120.0,refluxed at 120 °C,4.0,4 h,,,EtOH,,dried at 60 °C for 12 h,60.0,12.0,,,,,,,,,not_reported,not_reported,,I2 delivery,10.1016/j.inoche.2021.109141,ok,
10.1039/c4dt00456f,downloaded\10.1039_c4dt00456f.pdf,SI downloaded\10.1039_c4dt00456f_SI.pdf,mof_json_store\10.1039_c4dt00456f\raw_output.json,mof_json_store\10.1039_c4dt00456f\synthesis_001.json,no,,,986370,Zn(NO3)2·6H2O,,"0.20 g, 1.1 mmol",1.1,mmol,nan,,,,,nan,,,,,4-aminophenyl tetrazole,Haptet,"0.18 g, 1.1 mmol",1.1,mmol,,,,,,,,,,,,,,,,,,,,,water,H2O,10 mL,10.0,,,,,135.0,135 °C,48.0,48 h,PTFE-lined stainless steel autoclave (23 mL),stirred briefly before heating; static during hydrothermal,,,,,,orange rods,35.0,0.131 × 0.136 × 0.176 mm,,μ3-OH linked chains of edge-/corner-sharing Co(II) octahedra; trinuclear Co3 substructures,"a=6.6673(5) Å, b=21.2751(15) Å, c=13.0771(9) Å, β=102.492(2)°, P21/n",,,not_reported,not_reported,,,10.1039/c4dt00456f,ok,
10.1016/j.ultsonch.2018.08.004,downloaded\10.1016_j.ultsonch.2018.08.004.pdf,,mof_json_store\10.1016_j.ultsonch.2018.08.004\raw_output.json,mof_json_store\10.1016_j.ultsonch.2018.08.004\synthesis_001.json,no,,[Zn(BDC)(DMF)],,Zn(NO3)2·6H2O,,0.152 g,0.698911,mmol,nan,,,,,nan,,,,,terephthalic acid,BDC,0.066 g,0.066,g,,,,,,,,,,,,,,,,,,,,,"N,N-dimethylformamide",DMF,15 mL,15.0,,,,,100.0,ultrasound at ambient temperature; then heated at 100 °C,24.0,ultrasound 25 min; then 24 h,"sealed glass container (Teflon-wrapped neck), oven",static,ethanol,three times,dried at room temperature; stored in a vacuum desiccator,,,brick-shaped crystals,,,,,,,575.62,not_reported,not_reported,,,10.1016/j.ultsonch.2018.08.004,ok,
10.1016/j.mcat.2020.111291,downloaded\10.1016_j.mcat.2020.111291.pdf,,mof_json_store\10.1016_j.mcat.2020.111291\raw_output.json,mof_json_store\10.1016_j.mcat.2020.111291\synthesis_001.json,no,,Hf-BTC,,Cd(NO3)2·6H2O,,equimolar solution (8.5 mM) in 320 mL DMF/formic acid (v/v = 1:1),,,nan,,,,,nan,,,,,"benzene-1,3,5-tricarboxylic acid",BTC,"equimolar with metal, 8.5 mM in 320 mL DMF/formic acid (v/v = 1:1)",,,,,,,,,,,,,formic acid,,"present as co-solvent/modulator; DMF/formic acid (v/v = 1:1), total 320 mL",,,,,,,,"N,N-dimethylformamide",DMF,"DMF/formic acid (v/v = 1:1), total 320 mL",,,,,,120.0,120 °C,72.0,3 days,500 mL capped bottle,static,"DMF, H2O, acetone",DMF 3× (20 mL) over 3 days; H2O 3× (20 mL); acetone exchange 10× over 3 days,dried under reduced pressure at RT for 24 h; activated at 150 °C for 24 h,150.0,24.0,white solid,,,,Hf6O4(OH)4 6-connected SBU; formate-capped defects,,14.0,1540.0,not_reported,not_reported,,,10.1016/j.mcat.2020.111291,ok,
10.1016/j.mcat.2020.111291,downloaded\10.1016_j.mcat.2020.111291.pdf,,mof_json_store\10.1016_j.mcat.2020.111291\raw_output.json,mof_json_store\10.1016_j.mcat.2020.111291\synthesis_002.json,no,,Zr-BTC,,Zn(NO3)2·6H2O,,equimolar solution (8.5 mM) in 320 mL DMF/formic acid (v/v = 1:1),,,nan,,,,,nan,,,,,"benzene-1,3,5-tricarboxylic acid",BTC,"equimolar with metal, 8.5 mM in 320 mL DMF/formic acid (v/v = 1:1)",,,,,,,,,,,,,formic acid,,"present as co-solvent/modulator; DMF/formic acid (v/v = 1:1), total 320 mL",,,,,,,,"N,N-dimethylformamide",DMF,"DMF/formic acid (v/v = 1:1), total 320 mL",,,,,,120.0,120 °C,72.0,3 days,500 mL capped bottle,static,"DMF, H2O, acetone",DMF 3× (20 mL) over 3 days; H2O 3× (20 mL); acetone exchange 10× over 3 days,dried under reduced pressure at RT for 24 h; activated at 150 °C for 24 h,150.0,24.0,white solid,,,,Zr6O4(OH)4 6-connected SBU; formate-capped defects,,14.0,,not_reported,not_reported,,,10.1016/j.mcat.2020.111291,ok,
10.1016/S1387-7003(02)00385-4,downloaded\10.1016_S1387-7003(02)00385-4.pdf,,mof_json_store\10.1016_S1387-7003_02_00385-4\raw_output.json,mof_json_store\10.1016_S1387-7003_02_00385-4\synthesis_001.json,no,,[Gd2Cu(pydc)4(H2O)6]n,169158,Zn(NO3)2·6H2O,,"0.080 g, 1.00 mmol",1,mmol,nan,,"0.181 g, 0.50 mmol",0.5,mmol,nan,,,,,"pyridine-2,4-dicarboxylic acid monohydrate",H2pydc,"0.370 g, 2.0 mmol",2.0,mmol,,,,,,,,,,,,,,,,,,,,,water,H2O,14 mL,14.0,,,,,170.0,170 °C,72.0,72 h,25 mL stainless-steel reactor with Teflon liner,,,,,,,green–blue crystals,64.0,,,,"monoclinic, P21/c; a=6.1066(6) Å, b=17.7753(15) Å, c=16.1658(15) Å; β=99.813(2)°; V=1729.1(3) Å3; Z=4",,,not_reported,not_reported,,,10.1016/S1387-7003(02)00385-4,ok,
10.1021/acs.inorgchem.5c00353,downloaded\10.1021_acs.inorgchem.5c00353.pdf,SI downloaded\10.1021_acs.inorgchem.5c00353_SI.pdf,mof_json_store\10.1021_acs.inorgchem.5c00353\raw_output.json,mof_json_store\10.1021_acs.inorgchem.5c00353\synthesis_001.json,no,,Eu-MOF,2417382,Cd(NO3)2·6H2O,,"0.38 mmol, 170 mg",0.38,mmol,nan,,,,,nan,,,,,"1,2,5-thiadiazole-3,4-dicarboxylic acid",H2L,"0.57 mmol, 100 mg",0.57,mmol,,,,,,,,,,,,,,,,,,,,,acetonitrile,MeCN,"CH3CN/H2O 1:1, total 20 mL",,water,H2O,"CH3CN/H2O 1:1, total 20 mL",,120.0,120 °C,48.0,48 h,ampule,static,,,activated under vacuum at 120 °C for 6 h,120.0,6.0,yellow block crystals,77.0,,,Eu3+ 9-coordinate nodes,"a=6.7801 Å, b=6.8375 Å, c=12.1568 Å, α=90.823°, β=98.704°, γ=100.125°, P1",5.0,351.0,not_reported,not_reported,300.0,luminescence;sensing;acetylene separation,10.1021/acs.inorgchem.5c00353,ok,
10.1039/d4tb01944j,downloaded\10.1039_d4tb01944j.pdf,SI downloaded\10.1039_d4tb01944j_SI.pdf,mof_json_store\10.1039_d4tb01944j\raw_output.json,mof_json_store\10.1039_d4tb01944j\synthesis_001.json,no,,PCN-242 (Fe2Co),1485504,CdCl2·5/2H2O,,50 mg,0.244672,mmol,nan,,,,,nan,,,,,2-aminoterephthalic acid,NH2BDC,50 mg,50.0,mg,,,,,,,,,,,acetic acid,,0.1 mL,0.1,mL,,,,,,"N,N-dimethylformamide",DMF,5 mL,5.0,,,,,150.0,"150 °C (ramp 2 h to 150 °C, hold 12 h, cool 15 h)",12.0,hold 12 h at 150 °C (2 h ramp; 15 h cool),Pyrex vial,static,"DMF, MeOH",3× each,75 °C in oven for 1 day,75.0,24.0,brown powder; bipyramidal hexagonal prism,,,,[Fe2Co(μ3-O)] trinuclear cluster SBU,P-1 (triclinic),,20.0557,not_reported,not_reported,,sensing,10.1039/d4tb01944j,ok,
10.1002/ejic.201000402,downloaded\10.1002_ejic.201000402.pdf,SI downloaded\10.1002_ejic.201000402_SI.pdf,mof_json_store\10.1002_ejic.201000402\raw_output.json,mof_json_store\10.1002_ejic.201000402\synthesis_001.json,yes,No product formed if pH < 5 or > 6.5 for these syntheses.,,,CuCl2·2H2O,,"0.24 g, 1.0 mmol",1,mmol,nan,,,,,nan,,,,,"pyridine-3,5-dicarboxylate","3,5-pdc","0.17 g, 1.0 mmol",1.0,mmol,"1,4-bis(imidazol-1-ylmethyl)benzene",L1,"0.24 g, 1.0 mmol",1.0,mmol,,,,,,sodium hydroxide solution,NaOH,"1.0 mol/L, adjusted to pH 6–6.5",,,,,,,,water,H2O,7 mL,7.0,,,,,160.0,160 °C,72.0,3 d,Teflon-lined stainless steel vessel (autoclave),static,,,,,,green crystals,58.0,,,,"a=12.803(3) Å, b=9.817(2) Å, c=12.104(2) Å, β=92.06(3)°, P21/c",,,yes,not_reported,330.0,,10.1002/ejic.201000402,ok,
10.1002/ejic.201000402,downloaded\10.1002_ejic.201000402.pdf,SI downloaded\10.1002_ejic.201000402_SI.pdf,mof_json_store\10.1002_ejic.201000402\raw_output.json,mof_json_store\10.1002_ejic.201000402\synthesis_002.json,yes,No product formed if pH < 5 or > 6.5 for these syntheses.,,,CuCl2·2H2O,,"0.24 g, 1.0 mmol",1,mmol,nan,,,,,nan,,,,,"pyridine-3,5-dicarboxylate","3,5-pdc","0.17 g, 1.0 mmol",1.0,mmol,"1,1'-(1,4-butanediyl)bis(imidazole)",L2,"0.19 g, 1.0 mmol",1.0,mmol,,,,,,sodium hydroxide,NaOH,"0.08 g, 2.0 mmol",2.0,mmol,,,,,,water,H2O,7 mL,7.0,,,,,160.0,160 °C,72.0,3 d,Teflon-lined stainless steel vessel (autoclave),static,,,,,,purple crystals,56.0,,,,"a=9.4191(19) Å, b=12.478(3) Å, c=17.794(5) Å, β=115.00(2)°, P21/c",,,yes,not_reported,340.0,,10.1002/ejic.201000402,ok,
10.1039/d2cc03661d,downloaded\10.1039_d2cc03661d.pdf,SI downloaded\10.1039_d2cc03661d_SI.pdf,mof_json_store\10.1039_d2cc03661d\raw_output.json,mof_json_store\10.1039_d2cc03661d\synthesis_001.json,no,,ZIF-94,,FeCl3·6H2O,,7.2 mmol,7.2,mmol,CoCl2·6H2O,,,,,nan,,,,,4-methyl-5-imidazolecarboxaldehyde,4-m-5-Imca,14.4 mmol,14.4,mmol,,,,,,,,,,,sodium hydroxide,NaOH,14.4 mmol,14.4,mmol,,,,,,tetrahydrofuran,THF,15 mL,15.0,methanol,MeOH,6 mL,6.0,25,room temperature,16.0,16 h,,vigorous stirring,MeOH,three times,reflux in MeOH (50 mL) for 1.5 h; dried overnight at room temperature,,1.5,,69–72,ca. 60 ± 10 nm,sod,,,,545.0,not_reported,not_reported,,gas_separation;CO2_capture,10.1039/d2cc03661d,ok,
10.1039/d2cc03661d,downloaded\10.1039_d2cc03661d.pdf,SI downloaded\10.1039_d2cc03661d_SI.pdf,mof_json_store\10.1039_d2cc03661d\raw_output.json,mof_json_store\10.1039_d2cc03661d\synthesis_002.json,no,,ZIF-94,,FeCl3·6H2O,,7.2 mmol,7.2,mmol,CoCl2·6H2O,,,,,nan,,,,,4-methyl-5-imidazolecarboxaldehyde,4-m-5-Imca-R,14.4 mmol,14.4,mmol,,,,,,,,,,,sodium hydroxide,NaOH,14.4 mmol,14.4,mmol,,,,,,tetrahydrofuran,THF,15 mL,15.0,methanol,MeOH,6 mL,6.0,25,room temperature,16.0,16 h,,vigorous stirring,MeOH,three times,reflux in MeOH (50 mL) for 1.5 h; dried overnight at room temperature,,1.5,,69–72,ca. 58 ± 12 nm,sod,,,,534.0,not_reported,not_reported,,gas_separation;CO2_capture,10.1039/d2cc03661d,ok,
10.1039/d2ra01159j,downloaded\10.1039_d2ra01159j.pdf,SI downloaded\10.1039_d2ra01159j_SI.pdf,mof_json_store\10.1039_d2ra01159j\raw_output.json,mof_json_store\10.1039_d2ra01159j\synthesis_001.json,no,,MTSr-MOF,,FeCl3·6H2O,,1.066 g (2.0 mmol),2,mmol,CoCl2·6H2O,,,,,nan,,,,,melamine,,0.316 g (1.0 mmol),1.0,mmol,terephthalic acid,BDC,0.668 g (2.0 mmol),2.0,mmol,,,,,,glacial acetic acid,,1 mL,1.0,mL,,,,,,water,H2O,15.0 mL (plus small amount for SrCl2·6H2O solution),15.0,"N,N-dimethylformamide",DMF,15 mL total (5 mL + 10 mL),15.0,200.0,200 °C,8.0,8 h,Teflon-lined autoclave,static,"water, ethanol",,vacuum dried at 50 °C for 24 h,50.0,24.0,fine white powder; brick-like blocks (2D sheets),87.11,100–150 nm thick blocks,,,,17.0,74.07,not_reported,not_reported,,radionuclide_removal,10.1039/d2ra01159j,ok,
10.1021/cg901128k,downloaded\10.1021_cg901128k.pdf,SI downloaded\10.1021_cg901128k_SI.pdf,mof_json_store\10.1021_cg901128k\raw_output.json,mof_json_store\10.1021_cg901128k\synthesis_001.json,no,,[Zn3(Tz)6(H2O)2]n,,CoCl2·6H2O,,"0.5 mmol, 0.110 g",0.5,mmol,nan,,,,,nan,,,,,ethyl tetrazolate-5-carboxylate,ETzc,"0.5 mmol, 0.071 g",0.5,mmol,,,,,,,,,,,NaOH aqueous solution,,"1 mL, 1 M",1.0,mL,,,,,,methanol,MeOH,4 mL,4.0,,,,,160.0,160 °C,72.0,72 h,Teflon-lined autoclave,,MeOH,,,,,block-shaped colorless crystals,52.0,,kgd,μ2-Tz− bridged Zn(II) nodes; 2D layer,"trigonal, P3; a=b=9.4502(9) Å, c=6.3642(11) Å",,,not_reported,not_reported,,luminescence,10.1021/cg901128k,ok,
10.1021/cg901128k,downloaded\10.1021_cg901128k.pdf,SI downloaded\10.1021_cg901128k_SI.pdf,mof_json_store\10.1021_cg901128k\raw_output.json,mof_json_store\10.1021_cg901128k\synthesis_002.json,no,,[Cu2(Tz)3(OH)]n,,Ni9(btz)12(NO3)6(DMA)6],,"0.5 mmol, 0.085 g",0.5,mmol,nan,,,,,nan,,,,,ethyl tetrazolate-5-carboxylate,ETzc,"0.5 mmol, 0.071 g",0.5,mmol,,,,,,,,,,,NaOH aqueous solution,,"1 mL, 1 M",1.0,mL,,,,,,water (distilled),H2O,8 mL,8.0,,,,,160.0,160 °C,72.0,72 h,Teflon-lined autoclave,,H2O,,,,,dark blue block-shaped crystals,67.0,,fsc,μ3-Tz− sheets pillared by μ2-Tz− and μ2-OH−,"orthorhombic, Pnma; a=9.5513(1) Å, b=14.0864(2) Å, c=7.5528(1) Å",,,not_reported,not_reported,220.0,,10.1021/cg901128k,ok,
10.1039/b603014a,downloaded\10.1039_b603014a.pdf,,mof_json_store\10.1039_b603014a\raw_output.json,mof_json_store\10.1039_b603014a\synthesis_004.json,no,,,283390,Pb(NO3)2,,"0.461 g, 2.33 mmol",2.33,mmol,nan,,"0.655 g, 2.33 mmol",2.33,mmol,nan,,,,,(R)-malic acid,,"0.937 g, 6.99 mmol",6.99,mmol,,,,,,,,,,,KOH,,"0.523 g, 9.32 mmol",9.32,mmol,,,,,,water,H2O,"5 mL, H2O–EtOH (50:50 v/v)",,ethanol,EtOH,"5 mL, H2O–EtOH (50:50 v/v)",,180.0,180 °C,48.0,2 days,Teflon-lined hydrothermal bomb (23 mL),,"distilled water, absolute ethanol",,,,,dark pink crystals,,0.10 × 0.10 × 0.10 mm,,3D network of interconnected (Mn/Co)O6 octahedra via malate bridges,"a=7.881(5) Å, b=8.942(5) Å, c=8.996(5) Å, P212121",,,not_reported,not_reported,,,10.1039/b603014a,ok,
10.1039/b603014a,downloaded\10.1039_b603014a.pdf,,mof_json_store\10.1039_b603014a\raw_output.json,mof_json_store\10.1039_b603014a\synthesis_005.json,no,,,283395,Pb(NO3)2,,"0.461 g, 2.33 mmol",2.33,mmol,nan,,"0.554 g, 2.33 mmol",2.33,mmol,nan,,,,,(R)-malic acid,,"0.937 g, 6.99 mmol",6.99,mmol,,,,,,,,,,,KOH,,"0.523 g, 9.32 mmol",9.32,mmol,,,,,,water,H2O,"5 mL, H2O–EtOH (50:50 v/v)",,ethanol,EtOH,"5 mL, H2O–EtOH (50:50 v/v)",,180.0,180 °C,48.0,2 days,Teflon-lined hydrothermal bomb (23 mL),,"distilled water, absolute ethanol",,,,,yellow crystals,,0.10 × 0.10 × 0.10 mm,,3D network of interconnected (Mn/Ni)O6 octahedra via malate bridges,"a=7.902(5) Å, b=8.942(5) Å, c=9.053(5) Å, P212121",,,not_reported,not_reported,,,10.1039/b603014a,ok,
10.1016/j.inoche.2013.04.020,downloaded\10.1016_j.inoche.2013.04.020.pdf,,mof_json_store\10.1016_j.inoche.2013.04.020\raw_output.json,mof_json_store\10.1016_j.inoche.2013.04.020\synthesis_001.json,no,,,922874,MnCl2,,"0.123 g, 0.2 mmol",0.2,mmol,nan,,,,,nan,,,,,"1,2,3,4-butanetetracarboxylic acid",H4BuTC,"0.028 g, 0.1 mmol",0.1,mmol,,,,,,,,,,,triethylamine,TEA,0.125 mL,,,,,,,,"N,N′-diethylformamide",DEF,4.0 mL (total),4.0,water,H2O,1.9 mL (total),1.9,25,room temperature,168.0,7 days,,static,,,100 °C under vacuum for 7 h,100.0,7.0,pale purple crystals,32.8,,,2D layered; six-coordinated octahedral Ni(II) nodes,"P-1, a=12.276(3) Å, b=9.7320(19) Å, c=12.961(3) Å, α=106.74(3)°, β=76.14(3)°, γ=86.62(3)°",,6.7,not_reported,not_reported,,CO2_capture,10.1016/j.inoche.2013.04.020,ok,
10.1016/j.inoche.2013.04.020,downloaded\10.1016_j.inoche.2013.04.020.pdf,,mof_json_store\10.1016_j.inoche.2013.04.020\raw_output.json,mof_json_store\10.1016_j.inoche.2013.04.020\synthesis_002.json,no,,,922875,Co(C2O4)·2H2O,,"0.120 g, 0.2 mmol",0.2,mmol,nan,,,,,nan,,,,,"1,2,3,4-butanetetracarboxylic acid",H4BuTC,"0.027 g, 0.1 mmol",0.1,mmol,,,,,,,,,,,triethylamine,TEA,0.120 mL,,,,,,,,acetonitrile,MeCN,2.0 mL (total),2.0,water,H2O,0.4 mL (total),0.4,25,room temperature,168.0,7 days,,static,,,100 °C under vacuum for 7 h,100.0,7.0,pale purple crystals,63.5,,,2D layered; six-coordinated octahedral Ni(II) nodes,"P2/c, a=12.243(2) Å, b=9.5530(19) Å, c=18.947(3) Å, β=101.88(3)°",,30.0,not_reported,not_reported,,CO2_capture,10.1016/j.inoche.2013.04.020,ok,
10.1016/j.inoche.2019.03.036,downloaded\10.1016_j.inoche.2019.03.036.pdf,SI downloaded\10.1016_j.inoche.2019.03.036_SI.doc,mof_json_store\10.1016_j.inoche.2019.03.036\raw_output.json,mof_json_store\10.1016_j.inoche.2019.03.036\synthesis_001.json,no,,,1900528,Zn(NO3)2·6H2O,,"10.0 mg, 0.022 mmol",0.022,mmol,nan,,,,,nan,,,,,"4,4,4″-s-triazine-1,3,5-triyltri-m-aminobenzoate",H3L,"7 mg, 0.014 mmol",0.014,mmol,,,,,,,,,,,sodium hydroxide (aqueous),,"0.01 M, 30 μL",0.0003,mmol,,,,,,water,H2O,3 mL,3.0,,,,,165.0,165 °C,120.0,5 days,Teflon-lined autoclave (20 mL),"stirred 20 min, then static",,,,,,yellow block-shaped crystals,53.0,,,1D TbIII inorganic chain,"a=8.1860(4), b=11.3914(6), c=14.0947(6) Å, α=113.606(5)°, β=103.630(4)°, γ=92.072(4)°, P-1",,,not_reported,yes,405.0,luminescence;sensing,10.1016/j.inoche.2019.03.036,ok,
10.1002/chem.200801856,downloaded\10.1002_chem.200801856.pdf,SI downloaded\10.1002_chem.200801856_SI.pdf,mof_json_store\10.1002_chem.200801856\raw_output.json,mof_json_store\10.1002_chem.200801856\synthesis_001.json,yes,Longer reaction times led to a mixture of MIL-96 and MIL-110.,MIL-110,,MoO3,,"1.77 mmol, 665 mg",1.77,mmol,Cu(CH3COO)2,,,,,nan,,,,,"trimethyl 1,3,5-benzenetricarboxylate",Me3btc,"1.19 mmol, 302 mg",1.19,mmol,,,,,,,,,,,nitric acid,HNO3,"4 mmol, 1 mL 4 M",4.0,mmol,,,,,,water,H2O,5 mL (270 mmol),5.0,,,,,210.0,210 °C,72.0,72 h,23 mL Teflon-lined steel Parr autoclave,,deionised water,,dried in air at room temperature,,,yellowish powder; hexagonal rod-like crystals,,5–30 μm,,Al8 octameric cluster with μ2-OH bridges,,16.0,,,,,,10.1002/chem.200801856,ok,
10.1002/chem.200801856,downloaded\10.1002_chem.200801856.pdf,SI downloaded\10.1002_chem.200801856_SI.pdf,mof_json_store\10.1002_chem.200801856\raw_output.json,mof_json_store\10.1002_chem.200801856\synthesis_002.json,yes,Longer reaction times led to a mixture of MIL-96 and MIL-110.,MIL-110,,MoO3,,"0.874 mmol, 328 mg",0.874,mmol,Cu(CH3COO)2,,,,,nan,,,,,"trimethyl 1,3,5-benzenetricarboxylate",Me3btc,"0.436 mmol, 110 mg",0.436,mmol,,,,,,,,,,,sodium hydroxide,NaOH,"2 mmol, 0.5 mL 4 M",2.0,mmol,,,,,,water,H2O,5 mL (270 mmol),5.0,,,,,210.0,210 °C,3.0,3 h,23 mL Teflon-lined steel Parr autoclave,,deionised water,,dried in air at room temperature,,,white powder; hexagonal rod-like crystals,,0.3–5 μm,,Al8 octameric cluster with μ2-OH bridges,,16.0,,,,,,10.1002/chem.200801856,ok,
10.1016/j.molstruc.2016.04.019,downloaded\10.1016_j.molstruc.2016.04.019.pdf,,mof_json_store\10.1016_j.molstruc.2016.04.019\raw_output.json,mof_json_store\10.1016_j.molstruc.2016.04.019\synthesis_001.json,no,,{[Zn(H2L)(bpp)]·DEF}n (1),,MoO3,,"0.1 mmol, 30 mg",0.1,mmol,Ni(CH3COO)2·4H2O,,,,,nan,,,,,"5,5'-(1,4-phenylenebis(methoxy))diisophthalic acid",H4L,"0.05 mmol, 23 mg",0.05,mmol,"1,3-bis(4-pyridyl)propane",bpp,"0.05 mmol, 9 mg",0.05,mmol,,,,,,nitric acid,HNO3,0.2 mL (2 M),0.2,mL,,,,,,water,H2O,6 mL,6.0,"N,N-diethylformamide",DEF,2 mL,2.0,120.0,120 °C,72.0,3 days; cooled to room temperature at 10 °C/h,Teflon-lined stainless steel vessel (20 mL),static,,,,,,Colorless block crystals,80.0,,sql,tetrahedral Zn(II) 4-connected nodes,,,,not_reported,not_reported,310.0,luminescence,10.1016/j.molstruc.2016.04.019,ok,
10.1016/j.molstruc.2016.04.019,downloaded\10.1016_j.molstruc.2016.04.019.pdf,,mof_json_store\10.1016_j.molstruc.2016.04.019\raw_output.json,mof_json_store\10.1016_j.molstruc.2016.04.019\synthesis_002.json,no,,{[Zn2(L)(bpp)2]·4H2O}n (2),,MoO3,,"0.2 mmol, 60 mg",0.2,mmol,Cu(CH3COO)2,,,,,nan,,,,,"5,5'-(1,4-phenylenebis(methoxy))diisophthalic acid",H4L,"0.02 mmol, 9 mg",0.02,mmol,"1,3-bis(4-pyridyl)propane",bpp,"0.05 mmol, 9 mg",0.05,mmol,,,,,,nitric acid,HNO3,0.15 mL (2 M),0.15,mL,,,,,,water,H2O,7.5 mL,7.5,"N,N-dimethylformamide",DMF,1.5 mL,1.5,120.0,120 °C,72.0,3 days; cooled to room temperature at 10 °C/h,Teflon-lined stainless steel vessel (20 mL),static,,,,,,Colorless block crystals,25.0,,,tetrahedral Zn(II) 4-connected nodes,,,,not_reported,not_reported,100.0,luminescence,10.1016/j.molstruc.2016.04.019,ok,
10.1016/j.molstruc.2016.04.019,downloaded\10.1016_j.molstruc.2016.04.019.pdf,,mof_json_store\10.1016_j.molstruc.2016.04.019\raw_output.json,mof_json_store\10.1016_j.molstruc.2016.04.019\synthesis_003.json,no,,{[Zn2(L)(pdp)2]·3H2O·DEF}n (3),,MoO3,,"0.1 mmol, 30 mg",0.1,mmol,Cu(CH3COO)2,,,,,nan,,,,,"5,5'-(1,4-phenylenebis(methoxy))diisophthalic acid",H4L,"0.05 mmol, 23 mg",0.05,mmol,pdp,pdp,"0.05 mmol, 9 mg",0.05,mmol,,,,,,nitric acid,HNO3,0.2 mL (2 M),0.2,mL,,,,,,water,H2O,6 mL,6.0,"N,N-diethylformamide",DEF,2 mL,2.0,120.0,120 °C,72.0,3 days; cooled to room temperature at 10 °C/h,Teflon-lined stainless steel vessel (20 mL),static,,,,,,Colorless block crystals,45.0,,,Zn2(OCO)2 6-connected dimer,,,,not_reported,not_reported,378.0,luminescence,10.1016/j.molstruc.2016.04.019,ok,
10.1016/j.molstruc.2016.04.019,downloaded\10.1016_j.molstruc.2016.04.019.pdf,,mof_json_store\10.1016_j.molstruc.2016.04.019\raw_output.json,mof_json_store\10.1016_j.molstruc.2016.04.019\synthesis_004.json,no,,{[Zn2(L)(pdp)2]·4H2O}n (4),,MoO3,,"0.1 mmol, 30 mg",0.1,mmol,Cu(CH3COO)2,,,,,nan,,,,,"5,5'-(1,4-phenylenebis(methoxy))diisophthalic acid",H4L,"0.05 mmol, 23 mg",0.05,mmol,pdp,pdp,"0.05 mmol, 9 mg",0.05,mmol,,,,,,nitric acid,HNO3,0.15 mL (2 M),0.15,mL,,,,,,water,H2O,6 mL,6.0,"N,N-dimethylformamide",DMF,2 mL,2.0,120.0,120 °C,72.0,3 days; cooled to room temperature at 10 °C/h,Teflon-lined stainless steel vessel (20 mL),static,,,,,,Colorless block crystals,65.0,,,tetrahedral Zn(II) 4-connected nodes,,,,not_reported,not_reported,420.0,luminescence,10.1016/j.molstruc.2016.04.019,ok,
10.1039/c7ce00361g,downloaded\10.1039_c7ce00361g.pdf,SI downloaded\10.1039_c7ce00361g_SI.pdf,mof_json_store\10.1039_c7ce00361g\raw_output.json,mof_json_store\10.1039_c7ce00361g\synthesis_001.json,no,,TCZ-001,1527984,Cu(NO3)2·3H2O,,"59.5 mg, 0.2 mmol",0.2,mmol,nan,,,,,nan,,,,,"2,7-bis(4-benzoic acid)-N-(4-benzoic acid) carbazole",H3L27,"26.3 mg, 0.05 mmol",0.05,mmol,,,,,,,,,,,,,,,,,,,,,"N,N-dimethylacetamide",DMA,1.5 mL,1.5,water,H2O,0.5 mL,0.5,80.0,353 K,72.0,72 h,,,,,,,,colorless prisms,40.3,,,dinuclear Zn and mononuclear Zn nodes; 3-connected chain,"a=14.6832(5) Å, b=15.5902(6) Å, c=19.3560(3) Å, α=83.727(5)°, β=81.479(5)°, γ=87.507(6)°, P-1",,,not_reported,not_reported,420.0,luminescence;sensing,10.1039/c7ce00361g,ok,
10.1039/c7ce00361g,downloaded\10.1039_c7ce00361g.pdf,SI downloaded\10.1039_c7ce00361g_SI.pdf,mof_json_store\10.1039_c7ce00361g\raw_output.json,mof_json_store\10.1039_c7ce00361g\synthesis_002.json,no,,TCZ-002,1527985,Cu(NO3)2·3H2O,,"59.5 mg, 0.2 mmol",0.2,mmol,nan,,,,,nan,,,,,"2,7-bis(4-benzoic acid)-N-(4-benzoic acid) carbazole",H3L27,"26.3 mg, 0.05 mmol",0.05,mmol,,,,,,,,,,,,,,,,,,,,,"N,N-dimethylacetamide",DMA,1.5 mL,1.5,ethanol,EtOH,0.5 mL,0.5,80.0,353 K,72.0,72 h,,,,,,,,apricot bulk crystals,47.6,,,"trinuclear Zn SBU; 3,6-connected 3D net","a=30.057(6) Å, b=16.187(3) Å, c=21.894(4) Å, α=90°, β=114.478(3)°, γ=90°, C2/c",7.4,,not_reported,not_reported,,luminescence,10.1039/c7ce00361g,ok,
10.1039/c7ce00361g,downloaded\10.1039_c7ce00361g.pdf,SI downloaded\10.1039_c7ce00361g_SI.pdf,mof_json_store\10.1039_c7ce00361g\raw_output.json,mof_json_store\10.1039_c7ce00361g\synthesis_003.json,no,,TCZ-003,1527986,Ni(NO3)2·6H2O,,"59.5 mg, 0.2 mmol",0.2,mmol,nan,,,,,nan,,,,,"2,7-bis(4-benzoic acid)-N-(4-benzoic acid) carbazole",H3L27,"26.3 mg, 0.05 mmol",0.05,mmol,,,,,,,,,,,,,,,,,,,,,"N,N-dimethylacetamide",DMA,1.5 mL,1.5,methanol,MeOH,0.5 mL,0.5,80.0,353 K,72.0,72 h,,,,,,,,colorless bulk crystals,52.7,,,"trinuclear Zn SBU; 3,6-connected 2D net","a=14.8042(4) Å, b=16.9788(4) Å, c=17.5636(6) Å, α=99.169(2)°, β=104.186(3)°, γ=101.157(2)°, P-1",,,not_reported,not_reported,,luminescence;sensing,10.1039/c7ce00361g,ok,
10.1039/c7ce00361g,downloaded\10.1039_c7ce00361g.pdf,SI downloaded\10.1039_c7ce00361g_SI.pdf,mof_json_store\10.1039_c7ce00361g\raw_output.json,mof_json_store\10.1039_c7ce00361g\synthesis_004.json,no,,TCZ-004,1527987,Ni(NO3)2·6H2O,,"61.7 mg, 0.2 mmol",0.2,mmol,Zn(NO3)2,,,,,nan,,,,,"2,7-bis(4-benzoic acid)-N-(4-benzoic acid) carbazole",H3L27,"26.3 mg, 0.05 mmol",0.05,mmol,,,,,,,,,,,,,,,,,,,,,"N,N-dimethylacetamide",DMA,1.5 mL,1.5,ethanol,EtOH,"0.5 mL total, EtOH/H2O 10:1 v/v",,100.0,373 K,96.0,96 h,,,,,,,,colorless bulk crystals,31.5,,,"linear three-Cd cluster; 3,6-connected 2D net","a=11.151(4) Å, b=14.724(5) Å, c=15.569(5) Å, α=63.180(12)°, β=71.118(14)°, γ=79.302(17)°, P-1",,,not_reported,not_reported,,luminescence;sensing,10.1039/c7ce00361g,ok,
10.1039/c7ce00361g,downloaded\10.1039_c7ce00361g.pdf,SI downloaded\10.1039_c7ce00361g_SI.pdf,mof_json_store\10.1039_c7ce00361g\raw_output.json,mof_json_store\10.1039_c7ce00361g\synthesis_005.json,no,,TCZ-005,1527988,Zn(NO3)2,,"61.7 mg, 0.2 mmol",0.2,mmol,nan,,,,,nan,,,,,"2,7-bis(4-benzoic acid)-N-(4-benzoic acid) carbazole",H3L27,"26.3 mg, 0.05 mmol",0.05,mmol,"4,4'-bipyridine","4,4′-BPY","7.8 mg, 0.05 mmol",0.05,mmol,,,,,,,,,,,,,,,,"N,N-dimethylacetamide",DMA,1.5 mL,1.5,water,H2O,0.5 mL,0.5,80.0,353 K,72.0,72 h,,,,,,,,daffodil prisms,48.0,,,"mononuclear and dinuclear Cd chains; 3,3,3,4-connected network","a=15.8325(19) Å, b=22.884(3) Å, c=36.596(5) Å, α=90°, β=97.523(2)°, γ=90°, Pn",,,not_reported,not_reported,,luminescence,10.1039/c7ce00361g,ok,
10.1021/cg400180j,downloaded\10.1021_cg400180j.pdf,SI downloaded\10.1021_cg400180j_SI.pdf,mof_json_store\10.1021_cg400180j\raw_output.json,mof_json_store\10.1021_cg400180j\synthesis_001.json,no,,"[Zn4(L)2(4,4′-sdb)4(H2O)2]·3H2O",,ZrOCl2·8H2O,Zn(NO3)2·6H2O,"29.7 mg, 0.1 mmol",0.1,mmol,nan,,,,,nan,,,,,"1,1′-oxybis[3,5-dipyridine-benzene]",L,"47.8 mg, 0.1 mmol",0.1,mmol,"4,4'-sulfonyldibenzoic acid",sdb,"30.6 mg, 0.1 mmol",0.1,mmol,,,,,,,,,,,,,,,,"N,N-dimethylformamide",DMF,,,water,H2O,,,95.0,95 °C,72.0,3 days,Teflon-lined autoclave,static,water,,dried under ambient conditions,,,colorless block crystals,55.0,,,Zn nodes: one 3-connected and three 4-connected,"monoclinic, Cc; a=23.6644(17) Å, b=14.9473(13) Å, c=32.9534(16) Å, β=93.185(3)°",,,not_reported,not_reported,,luminescence;nonlinear_optics,10.1021/cg400180j,ok,
10.1021/cg400180j,downloaded\10.1021_cg400180j.pdf,SI downloaded\10.1021_cg400180j_SI.pdf,mof_json_store\10.1021_cg400180j\raw_output.json,mof_json_store\10.1021_cg400180j\synthesis_002.json,no,,[Zn2(L)2(hfipbb)2(H2O)3],,ZrCl4,Zn(NO3)2·6H2O,"29.7 mg, 0.1 mmol",0.1,mmol,nan,,,,,nan,,,,,"1,1′-oxybis[3,5-dipyridine-benzene]",L,"47.8 mg, 0.1 mmol",0.1,mmol,"4,4′-(hexafluoroisopropylidene)bis(benzoic acid)",hfipbb,"39.2 mg, 0.1 mmol",0.1,mmol,,,,,,,,,,,,,,,,"N,N-dimethylformamide",DMF,,,water,H2O,,,95.0,95 °C,72.0,72 h,Teflon-lined autoclave,static,water,,dried under ambient conditions,,,colorless crystals,43.0,,,,"monoclinic, C2/c; a=14.754(2) Å, b=24.039(3) Å, c=25.304(3) Å, β=101.283(3)°",,,not_reported,not_reported,,luminescence,10.1021/cg400180j,ok,
10.1021/cg400180j,downloaded\10.1021_cg400180j.pdf,SI downloaded\10.1021_cg400180j_SI.pdf,mof_json_store\10.1021_cg400180j\raw_output.json,mof_json_store\10.1021_cg400180j\synthesis_003.json,no,,[Zn(L)(oba)]·H2O,,ZrCl4,Zn(NO3)2·6H2O,"29.7 mg, 0.1 mmol",0.1,mmol,nan,,,,,nan,,,,,"1,1′-oxybis[3,5-dipyridine-benzene]",L,"47.8 mg, 0.1 mmol",0.1,mmol,"4,4'-oxybis(benzoic acid)",oba,"25.8 mg, 0.1 mmol",0.1,mmol,,,,,,,,,,,,,,,,"N,N-dimethylformamide",DMF,,,water,H2O,,,95.0,95 °C,72.0,72 h,Teflon-lined autoclave,static,water,,dried under ambient conditions,,,pale yellow crystals,50.0,,qtz,,"hexagonal, P65; a=b=13.5717(12) Å, c=37.332(7) Å",,,not_reported,not_reported,,luminescence;nonlinear_optics,10.1021/cg400180j,ok,
10.1021/cg400180j,downloaded\10.1021_cg400180j.pdf,SI downloaded\10.1021_cg400180j_SI.pdf,mof_json_store\10.1021_cg400180j\raw_output.json,mof_json_store\10.1021_cg400180j\synthesis_004.json,no,,"[Cd2(L)2(4,4′-sdb)2]·2H2O",,HfCl4,Cd(NO3)2·6H2O,"34.5 mg, 0.1 mmol",0.1,mmol,nan,,,,,nan,,,,,"1,1′-oxybis[3,5-dipyridine-benzene]",L,"47.8 mg, 0.1 mmol",0.1,mmol,"4,4'-sulfonyldibenzoic acid",sdb,"30.6 mg, 0.1 mmol",0.1,mmol,,,,,,,,,,,,,,,,"N,N-dimethylformamide",DMF,,,water,H2O,,,95.0,95 °C,72.0,72 h,Teflon-lined autoclave,static,water,,dried under ambient conditions,,,colorless crystals,35.0,,,,"triclinic, P1̅; a=13.2457(8) Å, b=13.2560(7) Å, c=15.0285(15) Å, α=91.851(1)°, β=102.530(1)°, γ=119.010(1)°",,,not_reported,not_reported,,luminescence,10.1021/cg400180j,ok,
10.1021/cg400180j,downloaded\10.1021_cg400180j.pdf,SI downloaded\10.1021_cg400180j_SI.pdf,mof_json_store\10.1021_cg400180j\raw_output.json,mof_json_store\10.1021_cg400180j\synthesis_005.json,no,,[Cd2(L)(hfipbb)2(H2O)3]·2H2O,,HfCl4,Cd(NO3)2·6H2O,"34.5 mg, 0.1 mmol",0.1,mmol,nan,,,,,nan,,,,,"1,1′-oxybis[3,5-dipyridine-benzene]",L,"47.8 mg, 0.1 mmol",0.1,mmol,"4,4′-(hexafluoroisopropylidene)bis(benzoic acid)",hfipbb,"39.2 mg, 0.1 mmol",0.1,mmol,,,,,,,,,,,,,,,,"N,N-dimethylformamide",DMF,,,water,H2O,,,95.0,95 °C,72.0,72 h,Teflon-lined autoclave,static,water,,dried under ambient conditions,,,colorless crystals,50.0,,,Cd2(CO2)4 binuclear 6-connected SBU,"monoclinic, P21/n; a=13.821(9) Å, b=32.91(2) Å, c=14.903(10) Å, β=112.939(10)°",,,not_reported,not_reported,,luminescence,10.1021/cg400180j,ok,
10.1016/j.molstruc.2011.02.056,downloaded\10.1016_j.molstruc.2011.02.056.pdf,,mof_json_store\10.1016_j.molstruc.2011.02.056\raw_output.json,mof_json_store\10.1016_j.molstruc.2011.02.056\synthesis_001.json,no,,,,ZrCl4,,"114 mg, 0.5 mmol",0.5,mmol,nan,,,,,nan,,,,,isophthalic acid,"1,3-BDC","83 mg, 0.5 mmol",0.5,mmol,bis(2-methylimidazol-1-yl)methane,2-mBIM,"89 mg, 0.5 mmol",0.5,mmol,,,,,,sodium hydroxide,NaOH,"40 mg, 1.0 mmol",1.0,mmol,,,,,,water,H2O,10 mL,10.0,,,,,160.0,160 °C (autogenous pressure),48.0,2 days,Teflon-lined stainless steel autoclave (25 mL),static,,,,,,colorless needles,42.0,0.20 × 0.12 × 0.10 mm,,,"Orthorhombic, Pna21; a=29.1698(11) Å, b=10.0178(4) Å, c=24.1246(9) Å, α=90°, β=90°, γ=90°",,,not_reported,not_reported,,luminescence,10.1016/j.molstruc.2011.02.056,ok,
10.1016/j.molstruc.2011.02.056,downloaded\10.1016_j.molstruc.2011.02.056.pdf,,mof_json_store\10.1016_j.molstruc.2011.02.056\raw_output.json,mof_json_store\10.1016_j.molstruc.2011.02.056\synthesis_002.json,no,,,,CdCl2·5/2H2O,,"114 mg, 0.5 mmol",0.5,mmol,NaVO3,,,,,nan,,,,,isophthalic acid,"1,3-BDC","83 mg, 0.5 mmol",0.5,mmol,bis(imidazol-1-yl)methane,BIM,"75 mg, 0.5 mmol",0.5,mmol,,,,,,sodium hydroxide,NaOH,"40 mg, 1.0 mmol",1.0,mmol,,,,,,water,H2O,10 mL,10.0,,,,,160.0,160 °C (autogenous pressure),48.0,2 days,Teflon-lined stainless steel autoclave (25 mL),static,,,,,,colorless needles,76.0,0.20 × 0.10 × 0.10 mm,,[Cd2(COO)4] subunit,"Monoclinic, P21/n; a=9.3613(4) Å, b=15.8661(7) Å, c=10.1425(4) Å, α=90°, β=101.646(1)°, γ=90°",,,not_reported,not_reported,,luminescence,10.1016/j.molstruc.2011.02.056,ok,
10.1002/smll.202305881,downloaded\10.1002_smll.202305881.pdf,SI downloaded\10.1002_smll.202305881_SI.pdf,mof_json_store\10.1002_smll.202305881\raw_output.json,mof_json_store\10.1002_smll.202305881\synthesis_001.json,no,,NJU-Bai20,,Cu(NO3)2,,"20.4 mg, 0.12 mmol",0.12,mmol,nan,,,,,nan,,,,,"5,5’-(pyridine-3,5-diylbis(ethyne-2,1-diyl))diisophthalic acid",H4PDED,"5.46 mg, 0.012 mmol",0.012,mmol,,,,,,,,,,,concentrated nitric acid,HNO3,0.15 mL,0.15,mL,,,,,,"N,N-dimethylformamide",DMF,"DMF/H2O (V/V=5/1), 2 mL total",,water,H2O,"DMF/H2O (V/V=5/1), 2 mL total",,65.0,65 °C,48.0,2 days,Pyrex tube,static,DMF,,,,,green rhombic dodecahedron-shaped crystals,40.2,,txt,,"cubic; a=b=c=31.11 Å, α=β=γ=90°, V=30106 Å³",,,,,,,10.1002/smll.202305881,ok,
10.1002/smll.202305881,downloaded\10.1002_smll.202305881.pdf,SI downloaded\10.1002_smll.202305881_SI.pdf,mof_json_store\10.1002_smll.202305881\raw_output.json,mof_json_store\10.1002_smll.202305881\synthesis_002.json,no,,NJU-Bai21,,Ni(NO3)2·6H2O,,"20.4 mg, 0.12 mmol",0.12,mmol,nan,,,,,nan,,,,,"5,5’-((pyridine-3,5-dicarbonyl)bis(azanediyl))diisophthalic acid",H4PDAD,"5.92 mg, 0.012 mmol",0.012,mmol,,,,,,,,,,,concentrated nitric acid,HNO3,0.15 mL,0.15,mL,,,,,,"N,N-dimethylformamide",DMF,"DMF/H2O (V/V=5/1), 2 mL total",,water,H2O,"DMF/H2O (V/V=5/1), 2 mL total",,65.0,65 °C,48.0,2 days,Pyrex tube,static,DMF,,,,,blue rhombic dodecahedron-shaped crystals,55.7,,txt,,"cubic; a=b=c=30.41 Å, α=β=γ=90°, V=28130 Å³",,,,,,,10.1002/smll.202305881,ok,
10.1002/smll.202305881,downloaded\10.1002_smll.202305881.pdf,SI downloaded\10.1002_smll.202305881_SI.pdf,mof_json_store\10.1002_smll.202305881\raw_output.json,mof_json_store\10.1002_smll.202305881\synthesis_003.json,no,,MTV-MOF (mixed-linker NJU-Bai20/NJU-Bai21 analogue),,Co(NO3)2·6H2O,,"20.4 mg, 0.12 mmol",0.12,mmol,nan,,,,,nan,,,,,"5,5’-(pyridine-3,5-diylbis(ethyne-2,1-diyl))diisophthalic acid",H4PDED,"2.73 mg, 0.006 mmol",0.006,mmol,"5,5’-((pyridine-3,5-dicarbonyl)bis(azanediyl))diisophthalic acid",H4PDAD,"2.96 mg, 0.006 mmol",0.006,mmol,,,,,,concentrated nitric acid,HNO3,0.15 mL,0.15,mL,,,,,,"N,N-dimethylformamide",DMF,"DMF/H2O (V/V=5/1), 2 mL total",,water,H2O,"DMF/H2O (V/V=5/1), 2 mL total",,55.0,55 °C,48.0,2 days,Pyrex tube,static,DMF,,,,,green rhombic-dodecahedral-shaped crystals,50.0,,,,"cubic; a=b=c=30.85 Å, α=β=γ=90°, V=29366 Å³",,,,,,,10.1002/smll.202305881,ok,
10.1002/smll.202305881,downloaded\10.1002_smll.202305881.pdf,SI downloaded\10.1002_smll.202305881_SI.pdf,mof_json_store\10.1002_smll.202305881\raw_output.json,mof_json_store\10.1002_smll.202305881\synthesis_004.json,no,,PMOF-3,,FeCl3,,"20.4 mg, 0.12 mmol",0.12,mmol,nan,,,,,nan,,,,,"1,3-bis(3,5-dicarboxylphenyl-ethynyl)benzene",H4DCPB,"5.44 mg, 0.012 mmol",0.012,mmol,,,,,,,,,,,concentrated nitric acid,HNO3,0.09 mL,0.09,mL,,,,,,"N,N-dimethylformamide",DMF,"DMF/H2O (V/V=5/1), 2 mL total",,water,H2O,"DMF/H2O (V/V=5/1), 2 mL total",,65.0,65 °C,24.0,1 day,Pyrex tube,static,DMF,,,,,blue crystals,63.0,,pcu,,"tetragonal; a=b=30.63 Å, c=27.81 Å, α=β=γ=90°, V=26093 Å³",,,,,,,10.1002/smll.202305881,ok,
