Repository: zzhenglab/MOFinder

# MOFinder

MOFinder extracts MOF synthesis information from the literature, reconstructs evidence-supported negative reaction records, and prepares datasets for synthesis-outcome prediction.
[Web application](https://mofinder.chemistry.wustl.edu/) | [Demos](Demo/README.md) | [Source code](docs/source_to_code.md) | [Workflow guide](docs/workflow.md) | [Model evaluation](docs/evaluation.md)

## Quick start

The workflow runs through Python commands. Python 3.10 or newer is required. Clone the repository and initialize its related applications:

```bash
git clone --recurse-submodules https://github.com/zzhenglab/MOFinder.git
cd MOFinder
```

Start with the two offline demonstrations:

```bash

File: mof_extraction_1_2.csv (part 4 of 305)
doi,main_pdf,si_pdf,raw_output,parsed_json,article_trial_or_failure,article_trial_or_failure_notes,mof_name,crystal_code,metal_1,metal_1_abbr,metal_1_amount_text,metal_1_amount_value,metal_1_amount_unit,metal_2,metal_2_abbr,metal_2_amount_text,metal_2_amount_value,metal_2_amount_unit,metal_3,metal_3_abbr,metal_3_amount_text,metal_3_amount_value,metal_3_amount_unit,linker_1,linker_1_abbr,linker_1_amount_text,linker_1_amount_value,linker_1_amount_unit,linker_2,linker_2_abbr,linker_2_amount_text,linker_2_amount_value,linker_2_amount_unit,linker_3,linker_3_abbr,linker_3_amount_text,linker_3_amount_value,linker_3_amount_unit,modulator_1,modulator_1_abbr,modulator_1_amount_text,modulator_1_amount_value,modulator_1_amount_unit,modulator_2,modulator_2_abbr,modulator_2_amount_text,modulator_2_amount_value,modulator_2_amount_unit,solvent_main,solvent_main_abbr,solvent_main_amount_text,solvent_main_ml,solvent_secondary,solvent_secondary_abbr,solvent_secondary_amount_text,solvent_secondary_ml,temperature_c,temperature_c_text,time_h,time_text,vessel_type,stirring,washing_solvent,washing_cycles,activation_text,activation_temp_c,activation_time_h,crystal_morphology,yield_percent,crystal_size,topology_code,metal_cluster_connectivity,unit_cell_short,pore_diameter_A,BET_surface_area_m2g,air_stable,water_stable,tga_decomposition_temp_c,applications,reference,status,error
10.1002/smll.202305881,downloaded\10.1002_smll.202305881.pdf,SI downloaded\10.1002_smll.202305881_SI.pdf,mof_json_store\10.1002_smll.202305881\raw_output.json,mof_json_store\10.1002_smll.202305881\synthesis_005.json,no,,HHU-9,,FeCl3,,"20.4 mg, 0.12 mmol",0.12,mmol,nan,,,,,nan,,,,,isophthalic acid,H4PCBC,"5.92 mg, 0.012 mmol",0.012,mmol,,,,,,,,,,,concentrated nitric acid,HNO3,0.14 mL,0.14,mL,,,,,,"N,N-dimethylformamide",DMF,"DMF/H2O (V/V=5/1), 2 mL total",,water,H2O,"DMF/H2O (V/V=5/1), 2 mL total",,65.0,65 °C,96.0,4 days,Pyrex tube,static,DMF,,,,,,65.0,,pcu,,"tetragonal; a=b=29.62 Å, c=27.61 Å, α=β=γ=90°, V=24220 Å³",,,,,,,10.1002/smll.202305881,ok,
10.1002/chem.201901939,downloaded\10.1002_chem.201901939.pdf,SI downloaded\10.1002_chem.201901939_SI.pdf,mof_json_store\10.1002_chem.201901939\raw_output.json,mof_json_store\10.1002_chem.201901939\synthesis_001.json,yes,High-Co sample E (Fe/Co batch 1:19) was X-ray amorphous.,NH2-MIL-88B(Fe),,FeCl3,,2 mmol,2,mmol,nan,,,,,nan,,,,,2-aminoterephthalic acid,NH2-BDC,1 mmol,1.0,mmol,,,,,,,,,,,,,,,,,,,,,"N,N-dimethylformamide",DMF,15 mL (7.5 mL + 7.5 mL),15.0,,,,,120.0,120 °C,24.0,24 h,Teflon-lined autoclave,static,"DMF, ethanol",,110 °C under vacuum overnight,110.0,,spindle-shaped crystals,,,,Fe3(μ3-O) trimeric SBU,,,83.0,,,,,10.1002/chem.201901939,ok,
10.1002/chem.201901939,downloaded\10.1002_chem.201901939.pdf,SI downloaded\10.1002_chem.201901939_SI.pdf,mof_json_store\10.1002_chem.201901939\raw_output.json,mof_json_store\10.1002_chem.201901939\synthesis_002.json,yes,High-Co sample E (Fe/Co batch 1:19) was X-ray amorphous.,NH2-MIL-88B(Fe/Co),,FeCl3,,1 mmol,1,mmol,nan,,1 mmol,1.0,mmol,nan,,,,,2-aminoterephthalic acid,NH2-BDC,1 mmol,1.0,mmol,,,,,,,,,,,,,,,,,,,,,"N,N-dimethylformamide",DMF,15 mL (7.5 mL + 7.5 mL),15.0,,,,,120.0,120 °C,24.0,24 h,Teflon-lined autoclave,static,"DMF, ethanol",,110 °C under vacuum overnight,110.0,,spindle-shaped crystals,,,,M3(μ3-O) trimeric SBUs (Fe3 and Co3),,,51.0,,,,,10.1002/chem.201901939,ok,
10.1002/chem.201901939,downloaded\10.1002_chem.201901939.pdf,SI downloaded\10.1002_chem.201901939_SI.pdf,mof_json_store\10.1002_chem.201901939\raw_output.json,mof_json_store\10.1002_chem.201901939\synthesis_003.json,yes,High-Co sample E (Fe/Co batch 1:19) was X-ray amorphous.,NH2-MIL-88B/MIL-101 (Fe/Co) mixed phase,,FeCl3,,0.5 mmol,0.5,mmol,nan,,1.5 mmol,1.5,mmol,nan,,,,,2-aminoterephthalic acid,NH2-BDC,1 mmol,1.0,mmol,,,,,,,,,,,,,,,,,,,,,"N,N-dimethylformamide",DMF,15 mL (7.5 mL + 7.5 mL),15.0,,,,,120.0,120 °C,24.0,24 h,Teflon-lined autoclave,static,"DMF, ethanol",,110 °C under vacuum overnight,110.0,,spindles and distorted octahedra,,,,M3(μ3-O) trimeric SBUs (Fe/Co),,,239.0,,,,,10.1002/chem.201901939,ok,
10.1002/chem.201901939,downloaded\10.1002_chem.201901939.pdf,SI downloaded\10.1002_chem.201901939_SI.pdf,mof_json_store\10.1002_chem.201901939\raw_output.json,mof_json_store\10.1002_chem.201901939\synthesis_004.json,yes,High-Co sample E (Fe/Co batch 1:19) was X-ray amorphous.,NH2-MIL-88B(Fe/Co),,FeCl3,,0.2 mmol,0.2,mmol,nan,,1.8 mmol,1.8,mmol,nan,,,,,2-aminoterephthalic acid,NH2-BDC,1 mmol,1.0,mmol,,,,,,,,,,,,,,,,,,,,,"N,N-dimethylformamide",DMF,15 mL (7.5 mL + 7.5 mL),15.0,,,,,120.0,120 °C,24.0,24 h,Teflon-lined autoclave,static,"DMF, ethanol",,110 °C under vacuum overnight,110.0,,spindle-shaped crystals,,,,M3(μ3-O) trimeric SBUs (Fe/Co),,,12.0,,,,,10.1002/chem.201901939,ok,
10.1002/chem.201901939,downloaded\10.1002_chem.201901939.pdf,SI downloaded\10.1002_chem.201901939_SI.pdf,mof_json_store\10.1002_chem.201901939\raw_output.json,mof_json_store\10.1002_chem.201901939\synthesis_005.json,yes,High-Co sample E (Fe/Co batch 1:19) was X-ray amorphous.,Co-MOF (NH2-BDC-Co),,Co(BF4)2,,2 mmol,2,mmol,nan,,,,,nan,,,,,2-aminoterephthalic acid,NH2-BDC,1 mmol,1.0,mmol,,,,,,,,,,,,,,,,,,,,,"N,N-dimethylformamide",DMF,15 mL (7.5 mL + 7.5 mL),15.0,,,,,120.0,120 °C,24.0,24 h,Teflon-lined autoclave,static,"DMF, ethanol",,110 °C under vacuum overnight,110.0,,rod-like crystals,,,,,,,,,,,,10.1002/chem.201901939,ok,
10.1021/jacs.4c00885,downloaded\10.1021_jacs.4c00885.pdf,SI downloaded\10.1021_jacs.4c00885_SI.pdf,mof_json_store\10.1021_jacs.4c00885\raw_output.json,mof_json_store\10.1021_jacs.4c00885\synthesis_001.json,no,,1,2097892,CuCl2·2H2O,,15 mg,0.0970983,mmol,nan,,,,,nan,,,,,4-pyrid-4-ylbenzoic acid,Hpba,0.1 mmol,0.1,mmol,,,,,,,,,,,nitric acid,HNO3,50 μL,50.0,μL,,,,,,"N,N-dimethylacetamide",DMA,3 mL,3.0,,,,,150.0,150 °C,72.0,72 h,Teflon-lined autoclave,,DMA,several times,,,,blue cubic crystals,,,pcu,six-connected Ni9 node; assembled into [Ni72] nanocages,"a=30.1549(5) Å, b=30.1549(5) Å, c=18.6767(4) Å, α=90°, β=90°, γ=120°, R-3",,783.0,not_reported,yes,,cyanation catalysis,10.1021/jacs.4c00885,ok,
10.1021/acs.inorgchem.9b00215,downloaded\10.1021_acs.inorgchem.9b00215.pdf,SI downloaded\10.1021_acs.inorgchem.9b00215_SI.pdf,mof_json_store\10.1021_acs.inorgchem.9b00215\raw_output.json,mof_json_store\10.1021_acs.inorgchem.9b00215\synthesis_001.json,no,,,1834060,Co(NO3)2·6H2O,,"0.50 g, 1.5 mmol",1.5,mmol,nan,,,,,nan,,,,,"benzene-1,3,5-tricarboxylic acid",H3BTC,"0.38 g, 1.8 mmol",1.8,mmol,,,,,,,,,,,,,,,,,,,,,"N,N-dimethylformamide",DMF,10 mL,10.0,,,,,120.0,120 °C,96.0,4 days,Teflon-lined stainless-steel autoclave (23 mL),stirred (1 h pre-mix),ethanol,once,dried in air,,,light yellow block crystals,56.0,0.30 × 0.20 × 0.10 mm,,{PbO6}∞ chains linked by HBTC2−; I1O2 3D network,"monoclinic, C2/c; a=17.276(6) Å, b=6.928(2) Å, c=19.226(6) Å, α=90°, β=101.008(5)°, γ=90°",,,not_reported,not_reported,,luminescence;phosphorescence,10.1021/acs.inorgchem.9b00215,ok,
10.1021/acs.inorgchem.9b00215,downloaded\10.1021_acs.inorgchem.9b00215.pdf,SI downloaded\10.1021_acs.inorgchem.9b00215_SI.pdf,mof_json_store\10.1021_acs.inorgchem.9b00215\raw_output.json,mof_json_store\10.1021_acs.inorgchem.9b00215\synthesis_002.json,no,,,1834061,Co(NO3)2·6H2O,,"0.17 g, 0.5 mmol",0.5,mmol,nan,,,,,nan,,,,,"2,4,6-pyridine tricarboxylic acid",H3PTC,"0.14 g, 0.67 mmol",0.67,mmol,,,,,,,,,,,,,,,,,,,,,water (deionized),H2O,10 mL,10.0,,,,,175.0,175 °C,48.0,2 days,Teflon-lined stainless-steel autoclave (23 mL),stirred (1 h pre-mix),ethanol,once,dried in air,,,colorless crystals,48.0,0.17 × 0.16 × 0.05 mm,,Pb2O10 edge-sharing dimers linked by HPTC2− into 2D layers,"monoclinic, P21/n; a=9.5247(4) Å, b=5.5333(2) Å, c=15.7382(7) Å, α=90°, β=91.488(2)°, γ=90°",,,not_reported,not_reported,,luminescence;phosphorescence,10.1021/acs.inorgchem.9b00215,ok,
10.1016/j.inoche.2011.09.004,downloaded\10.1016_j.inoche.2011.09.004.pdf,,mof_json_store\10.1016_j.inoche.2011.09.004\raw_output.json,mof_json_store\10.1016_j.inoche.2011.09.004\synthesis_001.json,no,,,804176,Co(NO3)2·6H2O,,"124 mg, 1 mmol",1,mmol,nan,,,,,nan,,,,,"benzene-1,2,4,5-tetracarboxylic acid",H4BTCA,"254 mg, 1 mmol",1.0,mmol,"4,4'-bipyridine","4,4′-bpy","156 mg, 1 mmol",1.0,mmol,,,,,,,,,,,,,,,,water,H2O,"10 mL (metal solution) + part of DMF/H2O (25 mL, v/v 1:1)",,"N,N-dimethylformamide",DMF,"part of DMF/H2O (25 mL, v/v 1:1)",,25,room temperature (RT),720.0,stirred 15 min; crystals obtained after 1 month standing at RT,,"stirred 15 min, then static",,,,,,brown crystals,50.0,,,,,,,not_reported,not_reported,,,10.1016/j.inoche.2011.09.004,ok,
10.1016/j.inoche.2011.09.004,downloaded\10.1016_j.inoche.2011.09.004.pdf,,mof_json_store\10.1016_j.inoche.2011.09.004\raw_output.json,mof_json_store\10.1016_j.inoche.2011.09.004\synthesis_002.json,no,,,804177,Cu(NO3)2·5/2H2O,,"90 mg, 1 mmol",1,mmol,nan,,,,,nan,,,,,"benzene-1,2,4,5-tetracarboxylic acid",H4BTCA,"254 mg, 1 mmol",1.0,mmol,oxalic acid,H2OXA,from Co(C2O4)·2H2O,,,,,,,,sodium hydroxide,NaOH,"40 mg, 1 mmol (pH adjusted to 6.8)",1.0,mmol,,,,,,water,H2O,"10 mL (metal solution) + part of DMF/H2O (25 mL, v/v 1:1)",,"N,N-dimethylformamide",DMF,"part of DMF/H2O (25 mL, v/v 1:1)",,130.0,130 °C,120.0,120 h; cooled 11 h at 10 °C h−1,Teflon-lined autoclave (25 mL),"stirred 15 min, then heated (static)",MeOH,immersed 72 h (solvent exchange),heated under vacuum to remove all solvent molecules,,,pink crystals,60.0,,,,,,124.179,not_reported,not_reported,300.0,,10.1016/j.inoche.2011.09.004,ok,
10.1016/j.inoche.2011.09.004,downloaded\10.1016_j.inoche.2011.09.004.pdf,,mof_json_store\10.1016_j.inoche.2011.09.004\raw_output.json,mof_json_store\10.1016_j.inoche.2011.09.004\synthesis_003.json,no,,,830599,Mn(ClO4)2·6H2O,,"257 mg, 1 mmol",1,mmol,nan,,,,,nan,,,,,"benzene-1,2,4,5-tetracarboxylic acid",H4BTCA,"254 mg, 1 mmol",1.0,mmol,,,,,,,,,,,sodium hydroxide,NaOH,"40 mg, 1 mmol (pH adjusted to 6.8)",1.0,mmol,,,,,,water,H2O,"10 mL (metal solution) + part of DMF/H2O (25 mL, v/v 1:1)",,"N,N-dimethylformamide",DMF,"part of DMF/H2O (25 mL, v/v 1:1)",,130.0,130 °C,120.0,120 h; cooled 11 h at 10 °C h−1,Teflon-lined autoclave (25 mL),"stirred 15 min, then heated (static)",,,,,,pink crystals,65.0,,,,,,,not_reported,not_reported,,,10.1016/j.inoche.2011.09.004,ok,
10.1039/c5ce02413g,downloaded\10.1039_c5ce02413g.pdf,SI downloaded\10.1039_c5ce02413g_SI.pdf,mof_json_store\10.1039_c5ce02413g\raw_output.json,mof_json_store\10.1039_c5ce02413g\synthesis_001.json,no,,Zn2(L)2(AzDC)2·(H2O)2 (1),1441331,Zn(NO3)2·6H2O,,ratio 1 in Zn(NO3)2·6H2O:L:H2AzDC = 1:1:1,,,nan,,,,,nan,,,,,"N2,N6-di(pyridin-4-yl)pyridine-2,6-dicarboxamide",L,ratio 1 (in 1:1:1),,,"azobenzene-4,4′-dicarboxylic acid",H2AzDC,ratio 1 (in 1:1:1),,,,,,,,,,,,,,,,,,"N,N-dimethylformamide",DMF,5 mL,5.0,water,H2O,1 mL,1.0,160.0,160 °C,60.0,60 h; then cooled to room temperature at 3 °C h−1,Teflon-lined autoclave,static,,,,,,dark red needles,85.0,,,Zn(II) tetrahedral 4-connected node,"monoclinic, C2/c; a = 30.8851(18) Å, b = 17.4665(10) Å, c = 20.3272(14) Å, β = 127.705(6)°, V = 8675.6(9) Å3",,,not_reported,not_reported,,,10.1039/c5ce02413g,ok,
10.1039/c5ce02413g,downloaded\10.1039_c5ce02413g.pdf,SI downloaded\10.1039_c5ce02413g_SI.pdf,mof_json_store\10.1039_c5ce02413g\raw_output.json,mof_json_store\10.1039_c5ce02413g\synthesis_002.json,no,,Zn2(L)2(AzDC)2 (2),1441332,Zn(NO3)2·6H2O,,ratio 1 in Zn(NO3)2·6H2O:L:H2AzDC = 1:1:1,,,nan,,,,,nan,,,,,"N2,N6-di(pyridin-4-yl)pyridine-2,6-dicarboxamide",L,ratio 1 (in 1:1:1),,,"azobenzene-4,4′-dicarboxylic acid",H2AzDC,ratio 1 (in 1:1:1),,,,,,,,,,,,,,,,,,"N,N-dimethylformamide",DMF,5 mL,5.0,water,H2O,1 mL,1.0,160.0,160 °C,60.0,60 h; then cooled to room temperature at 3 °C h−1,Teflon-lined autoclave,static,,,,,,pale red blocks,0.2,,,Zn(II) tetrahedral 4-connected node,"triclinic, P-1; a = 10.882(3) Å, b = 11.386(3) Å, c = 20.627(5) Å, α = 100.75(2)°, β = 103.307(16)°, γ = 103.024(18)°, V = 2345.3(11) Å3",,,not_reported,not_reported,,,10.1039/c5ce02413g,ok,
10.1021/ic901133k,downloaded\10.1021_ic901133k.pdf,SI downloaded\10.1021_ic901133k_SI.pdf,mof_json_store\10.1021_ic901133k\raw_output.json,mof_json_store\10.1021_ic901133k\synthesis_001.json,yes,"Optimized stoichiometries, pH, temperature, mineralizers; under basic pH only amorphous mixtures were observed.",,,ZrOCl2·8H2O,,"0.195 g, 1.355 mmol",1.355,mmol,nan,,"0.085 g, 0.426 mmol",0.085,g,nan,,,,,"2,2′-bipyrimidine",bpyr,"0.035 g, 0.221 mmol",0.035,g,H3O3P(CH3),,"0.120 g, 1.25 mmol",0.12,g,,,,,,acetic acid (concentrated),,"0.125 g, 2.08 mmol",0.125,g,,,,,,water,H2O,"10 g, 555 mmol",,,,,,120.0,120 °C,72.0,72 h,23 mL PTFE-lined stainless steel autoclave (Teflon-lined),"stirred briefly, then static",,,,,,blue platelike crystals,66.0,,,{Mo5O15(O3PCH3)2} clusters linked by {Cu(bpyr)}n chains (2D),,,,,,,,10.1021/ic901133k,ok,
10.1021/ic901133k,downloaded\10.1021_ic901133k.pdf,SI downloaded\10.1021_ic901133k_SI.pdf,mof_json_store\10.1021_ic901133k\raw_output.json,mof_json_store\10.1021_ic901133k\synthesis_002.json,yes,"Optimized stoichiometries, pH, temperature, mineralizers; under basic pH only amorphous mixtures were observed.",,,Zn(NO3)2·6H2O,,"0.195 g, 1.35 mmol",1.35,mmol,nan,,"0.085 g, 0.426 mmol",0.085,g,nan,,,,,"2,2′-bipyrimidine",bpyr,"0.035 g, 0.221 mmol",0.035,g,H2PO3(CH2CH3),,"0.090 g, 0.818 mmol",0.09,g,,,,,,hydrofluoric acid (50% aqueous),HF,"0.125 g, 3.29 mmol",0.125,g,,,,,,water,H2O,"10 g, 555 mmol",,,,,,120.0,120 °C,72.0,72 h,23 mL PTFE-lined stainless steel autoclave (Teflon-lined),"stirred briefly, then static",,,,,,green blocks,72.0,,,{Mo5O15(O3PCH2CH3)2} clusters linked by {Cu2(bpyr)(H2O)2} rods (3D),,,,,,,,10.1021/ic901133k,ok,
10.1021/ic901133k,downloaded\10.1021_ic901133k.pdf,SI downloaded\10.1021_ic901133k_SI.pdf,mof_json_store\10.1021_ic901133k\raw_output.json,mof_json_store\10.1021_ic901133k\synthesis_003.json,yes,"Optimized stoichiometries, pH, temperature, mineralizers; under basic pH only amorphous mixtures were observed.",,,Zn(NO3)2·6H2O,,"0.195 g, 1.35 mmol",1.35,mmol,nan,,"0.085 g, 0.426 mmol",0.085,g,nan,,,,,"2,2′-bipyrimidine",bpyr,"0.035 g, 0.221 mmol",0.035,g,H2PO3(CH2)PO3H2,,"0.121 g, 0.688 mmol",0.121,g,,,,,,hydrofluoric acid (50% aqueous),HF,"0.125 g, 3.29 mmol",0.125,g,,,,,,water,H2O,"10 g, 555 mmol",,,,,,120.0,120 °C,72.0,72 h,23 mL PTFE-lined stainless steel autoclave (Teflon-lined),"stirred briefly, then static",,,,,,blue plates,62.0,,,{MoO2(HO3PCH2PO3)2} monomers linked by {Cu2(bpyr)} rods (3D),,,,,,,,10.1021/ic901133k,ok,
10.1021/ic901133k,downloaded\10.1021_ic901133k.pdf,SI downloaded\10.1021_ic901133k_SI.pdf,mof_json_store\10.1021_ic901133k\raw_output.json,mof_json_store\10.1021_ic901133k\synthesis_004.json,yes,"Optimized stoichiometries, pH, temperature, mineralizers; under basic pH only amorphous mixtures were observed.",,,Mn(CO3),,"0.159 g, 1.10 mmol",1.1,mmol,nan,,"0.088 g, 0.441 mmol",0.088,g,nan,,,,,"2,2′-bipyrimidine",bpyr,"0.035 g, 0.221 mmol",0.035,g,H2PO3(CH2)2PO3H2,,"0.084 g, 0.442 mmol",0.084,g,,,,,,hydrofluoric acid (50% aqueous),HF,"0.125 g, 3.29 mmol",0.125,g,,,,,,water,H2O,"10 g, 555 mmol",,,,,,120.0,120 °C,96.0,96 h,23 mL PTFE-lined stainless steel autoclave (Teflon-lined),"stirred briefly, then static",,,,,,blue rod-shaped crystals,75.0,,,[Mo5O15{O3P(CH2)2PO3}]n chains linked by {Cu4(bpyr)3(H2O)6} clusters (3D),,,,,,,,10.1021/ic901133k,ok,
10.1021/ic901133k,downloaded\10.1021_ic901133k.pdf,SI downloaded\10.1021_ic901133k_SI.pdf,mof_json_store\10.1021_ic901133k\raw_output.json,mof_json_store\10.1021_ic901133k\synthesis_005.json,yes,"Optimized stoichiometries, pH, temperature, mineralizers; under basic pH only amorphous mixtures were observed.",,,Co(CO3),,"0.159 g, 1.10 mmol",1.1,mmol,nan,,"0.088 g, 0.441 mmol",0.088,g,nan,,,,,"2,2′-bipyrimidine",bpyr,"0.035 g, 0.221 mmol",0.035,g,H2PO3(CH2)3PO3H2,,"0.090 g, 0.441 mmol",0.09,g,,,,,,hydrofluoric acid (50% aqueous),HF,"0.125 g, 3.29 mmol",0.125,g,,,,,,water,H2O,"10 g, 555 mmol",,,,,,120.0,120 °C,96.0,96 h,23 mL PTFE-lined stainless steel autoclave (Teflon-lined),"stirred briefly, then static",,,,,,blue crystals,72.0,,,[Mo5O15{O3P(CH2)3PO3}]n chains linked by {Cu2(bpyr)(H2O)2}/{Cu2(bpyr)(H2O)6} rods (3D),,,,,,,,10.1021/ic901133k,ok,
10.1021/ic901133k,downloaded\10.1021_ic901133k.pdf,SI downloaded\10.1021_ic901133k_SI.pdf,mof_json_store\10.1021_ic901133k\raw_output.json,mof_json_store\10.1021_ic901133k\synthesis_006.json,yes,"Optimized stoichiometries, pH, temperature, mineralizers; under basic pH only amorphous mixtures were observed.",,,NiCO3,,"0.160 g, 1.112 mmol",1.112,mmol,nan,,"0.110 g, 0.442 mmol",0.11,g,nan,,,,,"2,2′-bipyrimidine",bpyr,"0.035 g, 0.221 mmol",0.035,g,H2O3P(CH2)3PO3H2,,"0.084 g, 0.442 mmol",0.084,g,,,,,,hydrofluoric acid (50% aqueous),HF,"0.125 g, 3.29 mmol",0.125,g,,,,,,water,H2O,"10.03 g, 557 mmol",,,,,,160.0,160 °C,96.0,96 h,23 mL PTFE-lined stainless steel autoclave (Teflon-lined),"stirred briefly, then static",,,,,,orange crystals (some intergrown),35.0,,,[Mo5O15{O3P(CH2)3PO3}]n chains linked by {Ni2(bpyr)(H2O)4} rods (3D),,,,,,,,10.1021/ic901133k,ok,
10.1021/ic901133k,downloaded\10.1021_ic901133k.pdf,SI downloaded\10.1021_ic901133k_SI.pdf,mof_json_store\10.1021_ic901133k\raw_output.json,mof_json_store\10.1021_ic901133k\synthesis_007.json,yes,"Optimized stoichiometries, pH, temperature, mineralizers; under basic pH only amorphous mixtures were observed.",,,CuO,,"0.195 g, 1.35 mmol",1.35,mmol,nan,,"0.085 g, 0.426 mmol",0.085,g,nan,,,,,"2,2′-bipyrimidine",bpyr,"0.035 g, 0.221 mmol",0.035,g,H2PO3(CH2)4PO3H2,,"0.095 g, 0.436 mmol",0.095,g,,,,,,hydrofluoric acid (50% aqueous),HF,"0.125 g, 3.29 mmol",0.125,g,,,,,,water,H2O,"10 g, 555 mmol",,,,,,120.0,120 °C,96.0,96 h,23 mL PTFE-lined stainless steel autoclave (Teflon-lined),"stirred briefly, then static",,,,,,blue crystals,62.0,,,[Mo5O15{O3P(CH2)4PO3}]n chains linked by {Cu2(bpyr)(H2O)4} rods; three-fold interpenetrated (3D),,,,,,,,10.1021/ic901133k,ok,
10.1021/ic901133k,downloaded\10.1021_ic901133k.pdf,SI downloaded\10.1021_ic901133k_SI.pdf,mof_json_store\10.1021_ic901133k\raw_output.json,mof_json_store\10.1021_ic901133k\synthesis_008.json,yes,"Optimized stoichiometries, pH, temperature, mineralizers; under basic pH only amorphous mixtures were observed.",,,Zn(ClO4)2·6H2O,,"0.195 g, 1.35 mmol",1.35,mmol,nan,,"0.085 g, 0.426 mmol",0.085,g,nan,,,,,"2,2′-bipyrimidine",bpyr,"0.035 g, 0.221 mmol",0.035,g,H2PO3(CH2)5PO3H2,,"0.103 g, 0.444 mmol",0.103,g,,,,,,hydrofluoric acid (50% aqueous),HF,"0.125 g, 3.29 mmol",0.125,g,,,,,,water,H2O,"10 g, 555 mmol",,,,,,120.0,120 °C,96.0,96 h,23 mL PTFE-lined stainless steel autoclave (Teflon-lined),"stirred briefly, then static",,,,,,blue platelike crystals,78.0,,,[Mo5O15{O3P(CH2)5PO3}]n chains linked by {Cu2(bpyr)(H2O)2}/{Cu2(bpyr)(H2O)6} rods (3D),,,,,,,,10.1021/ic901133k,ok,
10.1021/ic901133k,downloaded\10.1021_ic901133k.pdf,SI downloaded\10.1021_ic901133k_SI.pdf,mof_json_store\10.1021_ic901133k\raw_output.json,mof_json_store\10.1021_ic901133k\synthesis_009.json,yes,"Optimized stoichiometries, pH, temperature, mineralizers; under basic pH only amorphous mixtures were observed.",,,MnCl2·4H2O,,"0.195 g, 1.35 mmol",1.35,mmol,nan,,"0.085 g, 0.426 mmol",0.085,g,nan,,,,,"2,2′-bipyrimidine",bpyr,"0.035 g, 0.221 mmol",0.035,g,H2PO3(CH2)6PO3H2,,"0.11 g, 0.447 mmol",0.11,g,,,,,,hydrofluoric acid (50% aqueous),HF,"0.125 g, 3.29 mmol",0.125,g,,,,,,water,H2O,"10 g, 555 mmol",,,,,,120.0,120 °C,96.0,96 h,23 mL PTFE-lined stainless steel autoclave (Teflon-lined),"stirred briefly, then static",,,,,,brown plates,85.0,,,[Mo5O15{O3P(CH2)6PO3}]n chains linked by {Cu2(bpyr)(H2O)2} rods (3D),,,,,,,,10.1021/ic901133k,ok,
10.1039/c3ce41095a,downloaded\10.1039_c3ce41095a.pdf,,mof_json_store\10.1039_c3ce41095a\raw_output.json,mof_json_store\10.1039_c3ce41095a\synthesis_001.json,yes,"For 2, initial 30 h gave microcrystals not 2; additional HBF4 and reheating were required.",,943580,Cd(NO3)2·4H2O,,"0.030 g, 0.12 mmol",0.12,mmol,nan,,,,,nan,,,,,5-(bis(4-carboxybenzyl)amino)isophthalic acid monohydrate,H4L,"0.010 g, 0.02 mmol",0.02,mmol,,,,,,,,,,,tetrafluoroboric acid (40% in water),HBF4,3 drops (40% in water),,,,,,,,"N,N-dimethylformamide",DMF,2 mL,2.0,,,,,75.0,75 °C,36.0,36 h,glass vial (sealed),static,"MeOH, dichloromethane","MeOH exchange 3 days, refreshed 6×; DCM exchange","Vacuum at room temperature overnight, then degassed at 80 °C for 10 h",80.0,10.0,green crystals,39.0,,,Cu2 paddle-wheel SBU,"monoclinic, C2/c; a=15.1849(4), b=17.0797(4), c=18.8731(4) Å, β=97.172(2)°, V=4856.5(2) Å3",,469.0,not_reported,not_reported,300.0,CO2_capture;hydrogen_storage,10.1039/c3ce41095a,ok,
10.1039/c3ce41095a,downloaded\10.1039_c3ce41095a.pdf,,mof_json_store\10.1039_c3ce41095a\raw_output.json,mof_json_store\10.1039_c3ce41095a\synthesis_002.json,yes,"For 2, initial 30 h gave microcrystals not 2; additional HBF4 and reheating were required.",,943581,ZnCl2,,"0.030 g, 0.12 mmol",0.12,mmol,nan,,,,,nan,,,,,5-(bis(4-carboxybenzyl)amino)isophthalic acid monohydrate,H4L,"0.010 g, 0.02 mmol",0.02,mmol,,,,,,,,,,,tetrafluoroboric acid (40% in water),HBF4,"3 drops initially, then additional 4 drops (40% in water) after 30 h",,,,,,,,"N,N-dimethylformamide",DMF,1 mL,1.0,methanol,MeOH,1 mL,1.0,75.0,75 °C,60.0,"30 h, add HBF4, then 30 h more (total 60 h)",glass vial (sealed),static,,,,,,green crystals,42.0,,,Cu2 paddle-wheel SBU,"triclinic, P-1; a=10.6325(9), b=10.7258(8), c=18.3532(14) Å, α=76.671(6)°, β=86.717(6)°, γ=74.278(7)°, V=1960.4(3) Å3",3.54,,not_reported,not_reported,300.0,,10.1039/c3ce41095a,ok,
10.1016/j.cattod.2024.114988,downloaded\10.1016_j.cattod.2024.114988.pdf,SI downloaded\10.1016_j.cattod.2024.114988_SI.pdf,mof_json_store\10.1016_j.cattod.2024.114988\raw_output.json,mof_json_store\10.1016_j.cattod.2024.114988\synthesis_001.json,no,,Ni2(BDC)2(DABCO),,Zn(SO4),,1.450 g (5 mmol),5,mmol,nan,,,,,nan,,,,,terephthalic acid,H2BDC,0.857 g (5 mmol),0.857,g,"1,4-diazabicyclo[2.2.2]octane",DABCO,0.561 g (5 mmol),0.561,g,,,,,,,,,,,,,,,,"N,N-dimethylformamide",DMF,5 mL (Ni solution) + 15.6 mL (H2BDC solution) + 5 mL (DABCO solution) + 25 mL excess,50.6,,,,,110.0,reflux at 110 °C,48.0,48 h,boiling flask (reflux system),magnetic stirring,DMF,once (10 mL),"dried overnight at 60 °C; for gas sorption, degassed under vacuum at 120 °C for 24 h",,,green solid; rectangular particles,,,,paddle-wheel SBU,,,1396.0,no,no,,ethylene_oligomerization,10.1016/j.cattod.2024.114988,ok,
10.1016/j.cattod.2024.114988,downloaded\10.1016_j.cattod.2024.114988.pdf,SI downloaded\10.1016_j.cattod.2024.114988_SI.pdf,mof_json_store\10.1016_j.cattod.2024.114988\raw_output.json,mof_json_store\10.1016_j.cattod.2024.114988\synthesis_002.json,no,,Ni/Zn(BDC)2(DABCO),,Zn(SO4),,0.730 g (2.5 mmol),2.5,mmol,nan,,0.470 g (2.5 mmol),0.47,g,nan,,,,,terephthalic acid,H2BDC,0.856 g (5 mmol),0.856,g,"1,4-diazabicyclo[2.2.2]octane",DABCO,0.560 g (5 mmol),0.56,g,,,,,,,,,,,,,,,,"N,N-dimethylformamide",DMF,5 mL (Ni solution) + 5 mL (Zn solution) + 15.6 mL (H2BDC solution) + 5 mL (DABCO solution) + 25 mL excess,55.6,,,,,110.0,reflux at 110 °C,48.0,48 h,boiling flask (reflux system),magnetic stirring,DMF,once (10 mL),"dried overnight at 60 °C; for gas sorption, degassed under vacuum at 120 °C for 24 h",,,rectangular particles,,,,Ni/Zn paddle-wheel SBU,,,1220.0,no,no,,ethylene_oligomerization,10.1016/j.cattod.2024.114988,ok,
10.1016/j.cattod.2024.114988,downloaded\10.1016_j.cattod.2024.114988.pdf,SI downloaded\10.1016_j.cattod.2024.114988_SI.pdf,mof_json_store\10.1016_j.cattod.2024.114988\raw_output.json,mof_json_store\10.1016_j.cattod.2024.114988\synthesis_003.json,no,,Zn2(BDC)2(DABCO),,CdCl2·2H2O,,0.940 g (5 mmol),5,mmol,nan,,,,,nan,,,,,terephthalic acid,H2BDC,0.857 g (5 mmol),0.857,g,"1,4-diazabicyclo[2.2.2]octane",DABCO,0.561 g (5 mmol),0.561,g,,,,,,,,,,,,,,,,"N,N-dimethylformamide",DMF,5 mL (Zn solution) + 15.6 mL (H2BDC solution) + 5 mL (DABCO solution) + 25 mL excess,50.6,,,,,110.0,reflux at 110 °C,48.0,48 h,boiling flask (reflux system),magnetic stirring,DMF,once (10 mL),"dried overnight at 60 °C; for gas sorption, degassed under vacuum at 120 °C for 24 h",,,"irregular particles, some cubic",,,,paddle-wheel SBU,,,1283.0,no,no,,ethylene_oligomerization,10.1016/j.cattod.2024.114988,ok,
10.1021/acs.inorgchem.0c02674,downloaded\10.1021_acs.inorgchem.0c02674.pdf,SI downloaded\10.1021_acs.inorgchem.0c02674_SI.pdf,mof_json_store\10.1021_acs.inorgchem.0c02674\raw_output.json,mof_json_store\10.1021_acs.inorgchem.0c02674\synthesis_001.json,no,,UiO-(OH)2,,Co(NO3)2·6H2O,,174.015 mg,0.824582,mmol,nan,,,,,nan,,,,,"2,5-dihydroxyterephthalic acid",H2DHT,146.6 mg,146.6,mg,,,,,,,,,,,hydrochloric acid,HCl,1 mL,1.0,mL,,,,,,"N,N-dimethylformamide",DMF,15 mL,15.0,,,,,80.0,80 °C,,overnight,stainless-steel Teflon-lined autoclave,,"DMF, ethanol",three times,dried in a vacuum oven at 50 °C,50.0,,"yellow powder, ~200 nm particles",,~200 nm,,Zr6O4(OH)4 12-connected SBU,,,319.6,not_reported,not_reported,,,10.1021/acs.inorgchem.0c02674,ok,
10.1021/acsami.9b16834,downloaded\10.1021_acsami.9b16834.pdf,SI downloaded\10.1021_acsami.9b16834_SI.pdf,mof_json_store\10.1021_acsami.9b16834\raw_output.json,mof_json_store\10.1021_acsami.9b16834\synthesis_001.json,no,,DUT-52(Zr),,FeCl3·6H2O,ZrCl4,0.23 g,1.20863,mmol,nan,,,,,nan,,,,,"2,6-naphthalenedicarboxylic acid",NDC,0.22 g,0.22,g,,,,,,,,,,,acetic acid,AcOH,3 mL,3.0,mL,,,,,,"N,N-dimethylformamide",DMF,20 mL,20.0,,,,,120.0,120 °C,24.0,24 h,Teflon-lined autoclave,,DMF,three times,Solvent exchange in DCM/MeOH for 2 days; activated at 120 °C under vacuum for 12 h,120.0,12.0,white solid,,,fcu,Zr6O4(OH)4 12-connected SBU,,,1208.0,not_reported,yes,,CO2_capture;catalysis,10.1021/acsami.9b16834,ok,
10.1021/acsami.9b16834,downloaded\10.1021_acsami.9b16834.pdf,SI downloaded\10.1021_acsami.9b16834_SI.pdf,mof_json_store\10.1021_acsami.9b16834\raw_output.json,mof_json_store\10.1021_acsami.9b16834\synthesis_002.json,no,,DUT-52(Hf),,FeCl3·6H2O,HfCl4,0.32 g,1.68157,mmol,nan,,,,,nan,,,,,"2,6-naphthalenedicarboxylic acid",NDC,0.22 g,0.22,g,,,,,,,,,,,acetic acid,AcOH,3 mL,3.0,mL,,,,,,"N,N-dimethylformamide",DMF,20 mL,20.0,,,,,120.0,120 °C,24.0,24 h,Teflon-lined autoclave,,DMF,three times,Solvent exchange in DCM/MeOH for 2 days; activated at 120 °C under vacuum for 12 h,120.0,12.0,white solid,,,fcu,Hf6O6(OH)2 12-connected SBU,,,998.0,not_reported,yes,,CO2_capture;catalysis,10.1021/acsami.9b16834,ok,
10.1021/acsami.9b16834,downloaded\10.1021_acsami.9b16834.pdf,SI downloaded\10.1021_acsami.9b16834_SI.pdf,mof_json_store\10.1021_acsami.9b16834\raw_output.json,mof_json_store\10.1021_acsami.9b16834\synthesis_003.json,no,,DUT-53(Hf),,FeCl3·6H2O,HfCl4,0.32 g,1.68157,mmol,nan,,,,,nan,,,,,"2,6-naphthalenedicarboxylic acid",NDC,0.164 g,0.164,g,,,,,,,,,,,acetic acid,AcOH,4 mL,4.0,mL,,,,,,"N,N-dimethylformamide",DMF,25 mL,25.0,,,,,120.0,120 °C,72.0,72 h,Teflon-lined autoclave,,DMF,three times,Solvent exchange in DCM/MeOH for 2 days; activated at 120 °C under vacuum for 12 h,120.0,12.0,white solid,,,bcu,Hf6O6(OH)2 8-connected SBU,,,458.0,not_reported,yes,,CO2_capture;catalysis,10.1021/acsami.9b16834,ok,
10.1021/acsami.9b16834,downloaded\10.1021_acsami.9b16834.pdf,SI downloaded\10.1021_acsami.9b16834_SI.pdf,mof_json_store\10.1021_acsami.9b16834\raw_output.json,mof_json_store\10.1021_acsami.9b16834\synthesis_004.json,no,,DUT-84(Zr),,FeCl3·6H2O,ZrCl4,0.23 g,1.20863,mmol,nan,,,,,nan,,,,,"2,6-naphthalenedicarboxylic acid",NDC,0.2 g,0.2,g,,,,,,,,,,,acetic acid,AcOH,16 mL,16.0,mL,,,,,,"N,N-dimethylformamide",DMF,50 mL,50.0,,,,,120.0,120 °C,24.0,24 h,Teflon-lined autoclave,,DMF,three times,Solvent exchange in DCM/MeOH for 2 days; activated at 120 °C under vacuum for 12 h,120.0,12.0,white solid,,,,Zr6O4(OH)4 6-connected SBU,,,295.0,not_reported,yes,,CO2_capture;catalysis,10.1021/acsami.9b16834,ok,
10.1039/c7nj01258f,downloaded\10.1039_c7nj01258f.pdf,SI downloaded\10.1039_c7nj01258f_SI.pdf,mof_json_store\10.1039_c7nj01258f\raw_output.json,mof_json_store\10.1039_c7nj01258f\synthesis_001.json,yes,no crystalline solid outside pH 8.5–8.8,[(en)Cd2V2O7],1543781,FeCl3·6H2O,,"0.10 g, 0.438 mmol",0.438,mmol,nan,,"0.05 g, 0.409 mmol",0.05,g,nan,,,,,ethylenediamine,en,0.02 mL,0.02,mL,,,,,,,,,,,sodium hydroxide (NaOH),,"1 M NaOH solution, adjusted to pH 8.5",,,,,,,,distilled water,H2O,10 mL,10.0,,,,,160.0,160 °C,72.0,3 days,Teflon-lined stainless steel autoclave (23 mL),stirred then static,water,,,,,yellow bar-like crystals,38.2,0.21 × 0.18 × 0.14 mm,,CdO5N octahedral layers pillared by V2O7 dimers and en,"a=14.598(5) Å, b=5.208(5) Å, c=6.304(5) Å, orthorhombic, Pnnm",,,not_reported,not_reported,,luminescence,10.1039/c7nj01258f,ok,
10.1021/ic0520418,downloaded\10.1021_ic0520418.pdf,SI downloaded\10.1021_ic0520418_SI.pdf,mof_json_store\10.1021_ic0520418\raw_output.json,mof_json_store\10.1021_ic0520418\synthesis_002.json,no,,,,FeCl3·6H2O,,0.2 mmol Ni(NO3)2·6H2O,0.2,mmol,nan,,,,,nan,,,,,"2,2′,3,3′-oxydiphthalic dianhydride",odpda,0.1 mmol,0.1,mmol,"4,4'-bipyridine",bpy,,,,,,,,,sodium hydroxide,NaOH,0.4 mM,,,,,,,,water,H2O,,,,,,,120.0,120 °C,48.0,2 days,Teflon-lined autoclave (23 mL),static,,,,,,"large, green, rectangular single crystals",75.0,0.30 × 0.20 × 0.20 mm,,,"a=24.444(1) Å, b=8.242(4) Å, c=11.259(5) Å, β=105.045(8)°, C2",,,not_reported,not_reported,,NLO_SHG,10.1021/ic0520418,ok,
10.1021/ic0520418,downloaded\10.1021_ic0520418.pdf,SI downloaded\10.1021_ic0520418_SI.pdf,mof_json_store\10.1021_ic0520418\raw_output.json,mof_json_store\10.1021_ic0520418\synthesis_003.json,no,,,,CaCl2·2H2O,,0.2 mmol Co(NO3)2·6H2O,0.2,mmol,nan,,,,,nan,,,,,"2,2′,3,3′-oxydiphthalic dianhydride",odpda,0.1 mmol,0.1,mmol,"4,4'-bipyridine",bpy,,,,,,,,,sodium hydroxide,NaOH,0.4 mM,,,,,,,,water,H2O,,,,,,,120.0,120 °C,48.0,2 days,Teflon-lined autoclave (23 mL),static,,,,,,"large, red, rectangular single crystals",67.0,0.30 × 0.26 × 0.22 mm,,,"a=24.495(9) Å, b=8.320(2) Å, c=11.375(3) Å, β=105.222(1)°, C2",,,not_reported,not_reported,,NLO_SHG,10.1021/ic0520418,ok,
10.1021/acs.cgd.3c00266,downloaded\10.1021_acs.cgd.3c00266.pdf,SI downloaded\10.1021_acs.cgd.3c00266_SI.pdf,mof_json_store\10.1021_acs.cgd.3c00266\raw_output.json,mof_json_store\10.1021_acs.cgd.3c00266\synthesis_001.json,no,,MIL-88B(Fe),,Co(CH3COO)2·4H2O,,0.5 mmol,0.5,mmol,nan,,,,,nan,,,,,terephthalic acid,BDC,0.5 mmol,0.5,mmol,,,,,,,,,,,,,,,,,,,,,"N,N-dimethylformamide",DMF,"15 mL DMF + 2 mL DMF (BA solution, M/L=0)",17.0,,,,,150.0,150 °C,12.0,12 h (after 30 min vigorous premixing),20 mL Teflon-lined autoclave,"stirred 30 min premix, then static",DMF,"3× (20 mL; centrifuge 6000 rpm, 30 min)",150 °C for 24 h (reheated at 150 °C for 24 h before use),150.0,24.0,light orange; rods and irregular aggregates,,rods: width 83±18 nm; length 576±62 nm (SEM),,Fe3-μ3-oxo trimer SBU,,,8.5,not_reported,not_reported,,dye_degradation;Fenton_catalysis;adsorption,10.1021/acs.cgd.3c00266,ok,
10.1021/acs.cgd.3c00266,downloaded\10.1021_acs.cgd.3c00266.pdf,SI downloaded\10.1021_acs.cgd.3c00266_SI.pdf,mof_json_store\10.1021_acs.cgd.3c00266\raw_output.json,mof_json_store\10.1021_acs.cgd.3c00266\synthesis_002.json,no,,MIL-88B(Fe),,MnCl2·4H2O,,0.5 mmol,0.5,mmol,nan,,,,,nan,,,,,terephthalic acid,BDC,0.5 mmol,0.5,mmol,,,,,,,,,,,benzoic acid (BA),,M/L = 0.25; 2 mL solution in DMF,,,,,,,,"N,N-dimethylformamide",DMF,15 mL DMF + 2 mL DMF (BA solution),17.0,,,,,150.0,150 °C,12.0,12 h (after 30 min vigorous premixing),20 mL Teflon-lined autoclave,"stirred 30 min premix, then static",DMF,"3× (20 mL; centrifuge 6000 rpm, 30 min)",150 °C for 24 h (reheated at 150 °C for 24 h before use),150.0,24.0,light orange; rods and spindles,,rods: ~54.5×297 nm; spindles: ~170×273 nm (SEM means),,Fe3-μ3-oxo trimer SBU,,,,not_reported,not_reported,,dye_degradation;Fenton_catalysis;adsorption,10.1021/acs.cgd.3c00266,ok,
10.1021/acs.cgd.3c00266,downloaded\10.1021_acs.cgd.3c00266.pdf,SI downloaded\10.1021_acs.cgd.3c00266_SI.pdf,mof_json_store\10.1021_acs.cgd.3c00266\raw_output.json,mof_json_store\10.1021_acs.cgd.3c00266\synthesis_003.json,no,,MIL-88B(Fe),,MnCl2·4H2O,,0.5 mmol,0.5,mmol,nan,,,,,nan,,,,,terephthalic acid,BDC,0.5 mmol,0.5,mmol,,,,,,,,,,,benzoic acid (BA),,M/L = 0.5; 2 mL solution in DMF,,,,,,,,"N,N-dimethylformamide",DMF,15 mL DMF + 2 mL DMF (BA solution),17.0,,,,,150.0,150 °C,12.0,12 h (after 30 min vigorous premixing),20 mL Teflon-lined autoclave,"stirred 30 min premix, then static",DMF,"3× (20 mL; centrifuge 6000 rpm, 30 min)",150 °C for 24 h (reheated at 150 °C for 24 h before use),150.0,24.0,light orange; rods and spindles,,rods: ~51.4×365.5 nm; spindles: ~183.4×272.3 nm (SEM means),,Fe3-μ3-oxo trimer SBU,,,,not_reported,not_reported,,dye_degradation;Fenton_catalysis;adsorption,10.1021/acs.cgd.3c00266,ok,
10.1021/acs.cgd.3c00266,downloaded\10.1021_acs.cgd.3c00266.pdf,SI downloaded\10.1021_acs.cgd.3c00266_SI.pdf,mof_json_store\10.1021_acs.cgd.3c00266\raw_output.json,mof_json_store\10.1021_acs.cgd.3c00266\synthesis_004.json,no,,MIL-88B(Fe),,Zn(NO3)2·6H2O,,0.5 mmol,0.5,mmol,nan,,,,,nan,,,,,terephthalic acid,BDC,0.5 mmol,0.5,mmol,,,,,,,,,,,benzoic acid (BA),,M/L = 1; 2 mL solution in DMF,,,,,,,,"N,N-dimethylformamide",DMF,15 mL DMF + 2 mL DMF (BA solution),17.0,,,,,150.0,150 °C,12.0,12 h (after 30 min vigorous premixing),20 mL Teflon-lined autoclave,"stirred 30 min premix, then static",DMF,"3× (20 mL; centrifuge 6000 rpm, 30 min)",150 °C for 24 h (reheated at 150 °C for 24 h before use),150.0,24.0,light orange; mainly octahedral crystals,,octahedra: width 181.5±28.3 nm; length 262.0±47.3 nm (SEM),,Fe3-μ3-oxo trimer SBU,,,,not_reported,not_reported,,dye_degradation;Fenton_catalysis;adsorption,10.1021/acs.cgd.3c00266,ok,
10.1021/acs.cgd.3c00266,downloaded\10.1021_acs.cgd.3c00266.pdf,SI downloaded\10.1021_acs.cgd.3c00266_SI.pdf,mof_json_store\10.1021_acs.cgd.3c00266\raw_output.json,mof_json_store\10.1021_acs.cgd.3c00266\synthesis_005.json,no,,MIL-88B(Fe),,Co(CH3COO)2·4H2O,,0.5 mmol,0.5,mmol,nan,,,,,nan,,,,,terephthalic acid,BDC,0.5 mmol,0.5,mmol,,,,,,,,,,,benzoic acid (BA),,M/L = 2; 2 mL solution in DMF,,,,,,,,"N,N-dimethylformamide",DMF,15 mL DMF + 2 mL DMF (BA solution),17.0,,,,,150.0,150 °C,12.0,12 h (after 30 min vigorous premixing),20 mL Teflon-lined autoclave,"stirred 30 min premix, then static",DMF,"3× (20 mL; centrifuge 6000 rpm, 30 min)",150 °C for 24 h (reheated at 150 °C for 24 h before use),150.0,24.0,light orange; octahedral-like crystals,,octahedra: width 228.3±50.6 nm; length 320.6±54.1 nm (SEM),,Fe3-μ3-oxo trimer SBU,,,,not_reported,not_reported,,dye_degradation;Fenton_catalysis;adsorption,10.1021/acs.cgd.3c00266,ok,
10.1021/acs.cgd.3c00266,downloaded\10.1021_acs.cgd.3c00266.pdf,SI downloaded\10.1021_acs.cgd.3c00266_SI.pdf,mof_json_store\10.1021_acs.cgd.3c00266\raw_output.json,mof_json_store\10.1021_acs.cgd.3c00266\synthesis_006.json,no,,MIL-88B(Fe),,Zn(CH3COO)2·2H2O,,0.5 mmol,0.5,mmol,nan,,,,,nan,,,,,terephthalic acid,BDC,0.5 mmol,0.5,mmol,,,,,,,,,,,benzoic acid (BA),,M/L = 10; 2 mL solution in DMF,,,,,,,,"N,N-dimethylformamide",DMF,15 mL DMF + 2 mL DMF (BA solution),17.0,,,,,150.0,150 °C,12.0,12 h (after 30 min vigorous premixing),20 mL Teflon-lined autoclave,"stirred 30 min premix, then static",DMF,"3× (20 mL; centrifuge 6000 rpm, 30 min)",150 °C for 24 h (reheated at 150 °C for 24 h before use),150.0,24.0,light orange; octahedral and spherical-like crystals,,spheres: diameter 291.7±52.9 nm (SEM),,Fe3-μ3-oxo trimer SBU,,,23.1,not_reported,not_reported,,dye_degradation;Fenton_catalysis;adsorption,10.1021/acs.cgd.3c00266,ok,
10.1039/c4dt00531g,downloaded\10.1039_c4dt00531g.pdf,SI downloaded\10.1039_c4dt00531g_SI.pdf,mof_json_store\10.1039_c4dt00531g\raw_output.json,mof_json_store\10.1039_c4dt00531g\synthesis_001.json,no,,,940211,CuBr2·2H2O,,"102 mg, 0.6 mmol",0.6,mmol,nan,,,,,nan,,,,,4-cyanopyridine,,"249 mg, 2.4 mmol",2.4,mmol,5-(4-pyridyl)tetrazolate,4-ptz,generated in situ,,,,,,,,sodium azide,NaN3,"78 mg, 1.2 mmol",1.2,mmol,,,,,,"N,N-dimethylformamide",DMF,6 mL,6.0,water,H2O,1 mL,1.0,85.0,85 °C,4.0,4 h,,stirred,"DMF, diethyl ether",,,,,green rod-shaped crystals,16.2,,bcu,"tricopper [Cu3(μ2-N3)2] 8-connected SBU; trinodal 3,5,6-connected net (simplified to bcu)","a=13.0662(3), b=14.7659(3), c=15.3925(3), β=90.29°, P21/n",,,not_reported,not_reported,,oxidation_catalysis,10.1039/c4dt00531g,ok,
10.1021/jacs.9b11639,downloaded\10.1021_jacs.9b11639.pdf,SI downloaded\10.1021_jacs.9b11639_SI.pdf,mof_json_store\10.1021_jacs.9b11639\raw_output.json,mof_json_store\10.1021_jacs.9b11639\synthesis_001.json,no,,ZIF-UC-2 (6-Cl-5-FbIm),1951694,Ag(NO3),,"220 mg, 0.74 mmol",0.74,mmol,nan,,,,,nan,,,,,imidazole,Im,"1188 mg, 16.42 mmol",16.42,mmol,6-chloro-5-fluorobenzimidazole,6-Cl-5-FbIm,"297.4 mg, 1.74 mmol",1.74,mmol,,,,,,,,,,,,,,,,"N,N-dimethylformamide",DMF,10 mL,10.0,,,,,130.0,403 K,48.0,48 h,screw-top vial,stirred 1 h then static,dichloromethane,three times,450 K under vacuum overnight,177.0,,,,,cag,tetrahedral ZnN4 nodes,"a=15.5560(5), b=15.6538(5), c=18.0875(6), Pbca",,,not_reported,not_reported,457.0,,10.1021/jacs.9b11639,ok,
10.1021/jacs.9b11639,downloaded\10.1021_jacs.9b11639.pdf,SI downloaded\10.1021_jacs.9b11639_SI.pdf,mof_json_store\10.1021_jacs.9b11639\raw_output.json,mof_json_store\10.1021_jacs.9b11639\synthesis_002.json,no,,ZIF-UC-3 (5-Cl-2-mbIm),1951695,Ag(NO3),,"262 mg, 0.88 mmol",0.88,mmol,nan,,,,,nan,,,,,imidazole,Im,"60 mg, 0.89 mmol",0.89,mmol,5-chloro-2-methylbenzimidazole,5-Cl-2-mbIm,"293 mg, 1.76 mmol",1.76,mmol,,,,,,sodium hydroxide (aqueous),NaOH,"2.5 mol dm−3, 0.25 mL",,,,,,,,"N,N-diethylformamide",DEF,4 mL,4.0,"N,N-dimethylformamide",DMF,3 mL,3.0,110.0,383 K,120.0,5 days,glass vial,stirred 1 h then static,dichloromethane,three times,450 K under vacuum overnight,177.0,,,,,cag,tetrahedral ZnN4 nodes,"a=15.8749(6), b=16.2805(6), c=18.0681(6), Pbca",,,not_reported,not_reported,447.0,,10.1021/jacs.9b11639,ok,
10.1021/jacs.9b11639,downloaded\10.1021_jacs.9b11639.pdf,SI downloaded\10.1021_jacs.9b11639_SI.pdf,mof_json_store\10.1021_jacs.9b11639\raw_output.json,mof_json_store\10.1021_jacs.9b11639\synthesis_003.json,no,,ZIF-UC-4 (5-FbIm),1951697,Cu(SO4)·5H2O,,"120 mg, 0.40 mmol",0.4,mmol,nan,,,,,nan,,,,,imidazole,Im,"120 mg, 1.77 mmol",1.77,mmol,5-fluorobenzimidazole,5-FbIm,"112 mg, 0.82 mmol",0.82,mmol,,,,,,sodium hydroxide (aqueous),NaOH,"2.5 mol dm−3, 0.52 mL",,,,,,,,"N,N-dimethylformamide",DMF,8.3 mL,8.3,"N,N-diethylformamide",DEF,5.7 mL,5.7,90.0,363 K,120.0,5 days,glass vial,stirred 1 h then static,dichloromethane,three times,450 K under vacuum overnight,177.0,,,,,cag,tetrahedral ZnN4 nodes,"a=15.6970(8), b=15.9694(10), c=17.9282(16), Pbca",,,not_reported,not_reported,477.0,,10.1021/jacs.9b11639,ok,
10.1021/jacs.9b11639,downloaded\10.1021_jacs.9b11639.pdf,SI downloaded\10.1021_jacs.9b11639_SI.pdf,mof_json_store\10.1021_jacs.9b11639\raw_output.json,mof_json_store\10.1021_jacs.9b11639\synthesis_004.json,no,,ZIF-UC-5 (5-ClbIm),1951696,Zn(NO3)2·6H2O,,"120 mg, 0.40 mmol",0.4,mmol,nan,,,,,nan,,,,,imidazole,Im,"120 mg, 1.77 mmol",1.77,mmol,5-chlorobenzimidazole,5-ClbIm,"130 mg, 0.85 mmol",0.85,mmol,,,,,,sodium hydroxide (aqueous),NaOH,"2.5 mol dm−3, 0.52 mL",,,,,,,,"N,N-dimethylformamide",DMF,8.3 mL,8.3,"N,N-diethylformamide",DEF,5.7 mL,5.7,90.0,363 K,120.0,5 days,glass vial,stirred 1 h then static,dichloromethane,three times,450 K under vacuum overnight,177.0,,,,,cag,tetrahedral ZnN4 nodes,"a=15.7260(8), b=16.0184(11), c=18.1617(10), Pbca",,,not_reported,not_reported,477.0,,10.1021/jacs.9b11639,ok,
10.1002/smll.202500324,downloaded\10.1002_smll.202500324.pdf,SI downloaded\10.1002_smll.202500324_SI.pdf,mof_json_store\10.1002_smll.202500324\raw_output.json,mof_json_store\10.1002_smll.202500324\synthesis_001.json,no,,MOF: IITKGP-55,2415485,EuCl3·6H2O,,"0.1 mmol, 0.029 g",0.1,mmol,nan,,,,,nan,,,,,"4,4'-sulfonyldibenzoic acid",H2SDB,"0.1 mmol, 0.030 g",0.1,mmol,"3,5-Diamino-1,2,4-triazole",HDATRz,"0.1 mmol, 0.010 g",0.1,mmol,,,,,,sodium hydroxide,NaOH,8 mg,8.0,mg,,,,,,water,H2O,2 mL,2.0,,,,,180.0,180 °C,72.0,3 days,Teflon-lined autoclave,stirred 30 min then static,H2O,three times,Solvent-exchanged with dry MeOH (≥10 times over 3 days) and degassed at 353 K under vacuum for 10 h,80.0,10.0,violet plates,82.0,,,Co4(μ3-OH)2 SBU; 2D layers,"a=15.931(6) Å, b=27.024(1) Å, c=12.855(6) Å, β=99.278(1)°, P21/c",9.2,,yes,yes,400.0,FCA catalysis;drug_synthesis,10.1002/smll.202500324,ok,
10.1021/acs.cgd.1c00385,downloaded\10.1021_acs.cgd.1c00385.pdf,SI downloaded\10.1021_acs.cgd.1c00385_SI.pdf,mof_json_store\10.1021_acs.cgd.1c00385\raw_output.json,mof_json_store\10.1021_acs.cgd.1c00385\synthesis_001.json,yes,At pH ≈4.6 a 2D framework formed as a minor impurity; pH and ratios were critical for pure 2.,[Co2(dip)2(obb)2]·2H2O (1),2073675,Nd(NO3)3·6H2O,,"0.149 g, 0.5 mmol",0.5,mmol,Yb(NO3)3·5H2O,,,,,nan,,,,,"2,6-di(1H-imidazol-1-yl)pyridine",dip,"0.106 g, 0.5 mmol",0.5,mmol,"4,4'-oxybis(benzoic acid)",obb,"0.129 g, 0.5 mmol",0.5,mmol,,,,,,NaOH solution (pH adjustment),,added dropwise to adjust to pH 8–9,,,,,,,,water,H2O,10 mL,10.0,,,,,140.0,140 °C,72.0,"heated to 140 °C over 12 h, maintained 72 h; cooled to 40 °C over 24 h",Teflon-lined autoclave (20 mL),static,"H2O, MeOH, DMF",,air-dried,,,dark purple crystals,59.0,,cag,4-connected Co(II) nodes; 3-fold interpenetrated,"a=16.2954(15), b=21.505(3), c=26.981(3), α=90, β=90, γ=90, Pbca",,,not_reported,not_reported,383.0,proton_conduction,10.1021/acs.cgd.1c00385,ok,
