Repository: zzhenglab/MOFinder

# MOFinder

MOFinder extracts MOF synthesis information from the literature, reconstructs evidence-supported negative reaction records, and prepares datasets for synthesis-outcome prediction.
[Web application](https://mofinder.chemistry.wustl.edu/) | [Demos](Demo/README.md) | [Source code](docs/source_to_code.md) | [Workflow guide](docs/workflow.md) | [Model evaluation](docs/evaluation.md)

## Quick start

The workflow runs through Python commands. Python 3.10 or newer is required. Clone the repository and initialize its related applications:

```bash
git clone --recurse-submodules https://github.com/zzhenglab/MOFinder.git
cd MOFinder
```

Start with the two offline demonstrations:

```bash

File: mof_extraction_1_2.csv (part 5 of 305)
doi,main_pdf,si_pdf,raw_output,parsed_json,article_trial_or_failure,article_trial_or_failure_notes,mof_name,crystal_code,metal_1,metal_1_abbr,metal_1_amount_text,metal_1_amount_value,metal_1_amount_unit,metal_2,metal_2_abbr,metal_2_amount_text,metal_2_amount_value,metal_2_amount_unit,metal_3,metal_3_abbr,metal_3_amount_text,metal_3_amount_value,metal_3_amount_unit,linker_1,linker_1_abbr,linker_1_amount_text,linker_1_amount_value,linker_1_amount_unit,linker_2,linker_2_abbr,linker_2_amount_text,linker_2_amount_value,linker_2_amount_unit,linker_3,linker_3_abbr,linker_3_amount_text,linker_3_amount_value,linker_3_amount_unit,modulator_1,modulator_1_abbr,modulator_1_amount_text,modulator_1_amount_value,modulator_1_amount_unit,modulator_2,modulator_2_abbr,modulator_2_amount_text,modulator_2_amount_value,modulator_2_amount_unit,solvent_main,solvent_main_abbr,solvent_main_amount_text,solvent_main_ml,solvent_secondary,solvent_secondary_abbr,solvent_secondary_amount_text,solvent_secondary_ml,temperature_c,temperature_c_text,time_h,time_text,vessel_type,stirring,washing_solvent,washing_cycles,activation_text,activation_temp_c,activation_time_h,crystal_morphology,yield_percent,crystal_size,topology_code,metal_cluster_connectivity,unit_cell_short,pore_diameter_A,BET_surface_area_m2g,air_stable,water_stable,tga_decomposition_temp_c,applications,reference,status,error
10.1021/acs.cgd.1c00385,downloaded\10.1021_acs.cgd.1c00385.pdf,SI downloaded\10.1021_acs.cgd.1c00385_SI.pdf,mof_json_store\10.1021_acs.cgd.1c00385\raw_output.json,mof_json_store\10.1021_acs.cgd.1c00385\synthesis_002.json,yes,At pH ≈4.6 a 2D framework formed as a minor impurity; pH and ratios were critical for pure 2.,[Co2(dip)2(btec)(H2O)]·3H2O (2),2073662,EuCl3·6H2O,,"0.149 g, 0.5 mmol",0.5,mmol,Nd(NO3)3·6H2O,,,,,Yb(NO3)3·5H2O,,,,,"2,6-di(1H-imidazol-1-yl)pyridine",dip,"0.106 g, 0.5 mmol",0.5,mmol,"1,2,4,5-benzenetetracarboxylic acid",btec,"0.1271 g, 0.5 mmol",0.5,mmol,,,,,,NaOH solution (pH adjustment),,added dropwise to adjust to pH 5.4,,,,,,,,water,H2O,10 mL,10.0,,,,,140.0,140 °C,72.0,"heated to 140 °C over 12 h, maintained 72 h; cooled to 40 °C over 24 h",Teflon-lined autoclave (20 mL),static,"H2O, MeOH, DMF",,air-dried,,,pink crystalline solid,78.0,,,[Co2(O)(COO)2]n cluster chains; noninterpenetrated,"a=7.1134(5), b=13.8053(11), c=18.4479(13), α=106.665(5), β=100.591(5), γ=97.996(5), P-1",,,not_reported,yes,397.0,proton_conduction,10.1021/acs.cgd.1c00385,ok,
10.1021/acs.inorgchem.3c04060,downloaded\10.1021_acs.inorgchem.3c04060.pdf,SI downloaded\10.1021_acs.inorgchem.3c04060_SI.pdf,mof_json_store\10.1021_acs.inorgchem.3c04060\raw_output.json,mof_json_store\10.1021_acs.inorgchem.3c04060\synthesis_001.json,no,,UCY-16,,Yb(NO3)3·5H2O,,"0.08 g, 0.34 mmol",0.34,mmol,nan,,,,,nan,,,,,5-aminoisophthalic acid,H2AIP,"0.10 g, 0.55 mmol",0.55,mmol,,,,,,,,,,,,,,,,,,,,,"N,N-dimethylformamide",DMF,8 mL,8.0,water,H2O,2 mL,2.0,100.0,100 °C,,∼4 to 6 h,20 mL glass vial,static,DMF,3× (5 mL each),dried in air,,,green plates,82.0,,,Cu4(μ3-OH)2 butterfly-like SBU (two types),"a=21.6852(6), b=19.9666(4), c=31.8129(6) Å, Pbca",6.0,,not_reported,no,250.0,,10.1021/acs.inorgchem.3c04060,ok,
10.1016/j.molstruc.2014.06.075,downloaded\10.1016_j.molstruc.2014.06.075.pdf,,mof_json_store\10.1016_j.molstruc.2014.06.075\raw_output.json,mof_json_store\10.1016_j.molstruc.2014.06.075\synthesis_001.json,no,,[Mn4(bptc)2(bpy)2]n,987756,CuI,,"0.054 g, 0.15 mmol",0.15,mmol,KI,,,,,nan,,,,,"biphenyl-2,3,3′,5′-tetracarboxylic acid",H4bptc,"0.066 g, 0.2 mmol",0.2,mmol,"2,2′-bipyridine",bpy,"0.0156 g, 0.1 mmol",0.1,mmol,,,,,,sodium hydroxide,,"0.016 g, 0.4 mmol",0.4,mmol,,,,,,water,H2O,10 mL,10.0,,,,,165.0,165 °C,96.0,4 days,25 mL Teflon-lined vessel,,H2O,,dried in air,,,pink block crystals,47.0,,,Mn4 cluster with Mn2O2 parallelogram-core,"a=10.333(5) Å, b=10.996(5) Å, c=11.135(5) Å, α=74.724(5)°, β=78.235(5)°, γ=65.927(5)°, P-1",,,not_reported,not_reported,500.0,,10.1016/j.molstruc.2014.06.075,ok,
10.1016/j.ica.2010.07.043,downloaded\10.1016_j.ica.2010.07.043.pdf,,mof_json_store\10.1016_j.ica.2010.07.043\raw_output.json,mof_json_store\10.1016_j.ica.2010.07.043\synthesis_001.json,no,,,748479,Ni(NO3)2·6H2O,,"0.0594 g, 0.2 mmol",0.2,mmol,nan,,,,,nan,,,,,"1,2,4-triazole",trz,"0.0280 g, 0.4 mmol",0.4,mmol,"1,2,4-benzenetricarboxylic acid",btc,"0.0420 g, 0.2 mmol",0.2,mmol,,,,,,sodium carbonate,,"0.0318 g, 0.3 mmol",0.3,mmol,,,,,,water,H2O,7 mL,7.0,"N,N-dimethylformamide",DMF,3 mL,3.0,80.0,80 °C,72.0,3 days,23 mL Teflon-lined stainless steel vessel,static,,,,,,colorless block crystals,62.0,0.19 × 0.15 × 0.13 mm,tfz-d,rod-shaped {[Zn5(trz)4]6+}n SBU (8-connected),"a=21.1921(14), b=14.4955(9), c=19.0457(12) Å, β=97.5470(10)°, C2/c",,,not_reported,not_reported,,luminescence,10.1016/j.ica.2010.07.043,ok,
10.1016/j.ica.2010.07.043,downloaded\10.1016_j.ica.2010.07.043.pdf,,mof_json_store\10.1016_j.ica.2010.07.043\raw_output.json,mof_json_store\10.1016_j.ica.2010.07.043\synthesis_002.json,no,,,748480,CoCl2·6H2O,,"0.0594 g, 0.2 mmol",0.2,mmol,nan,,,,,nan,,,,,"1,2,4-triazole",trz,"0.0280 g, 0.4 mmol",0.4,mmol,"1,2,4-benzenetricarboxylic acid",btc,"0.0420 g, 0.2 mmol",0.2,mmol,,,,,,tetrabutylammonium hydroxide,,0.15 mL,,,,,,,,water,H2O,7 mL,7.0,acetonitrile,MeCN,3 mL,3.0,100.0,100 °C,72.0,3 days,23 mL Teflon-lined stainless steel vessel,static,,,,,,colorless block crystals,79.0,0.20 × 0.16 × 0.13 mm,tfz-d,rod-shaped {[Zn4(trz)3]5+}n SBU (8-connected),"a=14.8858(11), b=23.0550(18), c=17.7834(14) Å, β=108.9050(10)°, P21/c",,,not_reported,not_reported,,luminescence,10.1016/j.ica.2010.07.043,ok,
10.1021/acs.chemmater.0c02871,downloaded\10.1021_acs.chemmater.0c02871.pdf,SI downloaded\10.1021_acs.chemmater.0c02871_SI.pdf,mof_json_store\10.1021_acs.chemmater.0c02871\raw_output.json,mof_json_store\10.1021_acs.chemmater.0c02871\synthesis_001.json,no,,UiO-66,,Cu(CH3COO)2·1H2O,,21 mg (0.066 mmol),0.066,mmol,nan,,,,,nan,,,,,terephthalic acid,H2BDC,50 mg (0.30 mmol),50.0,mg,,,,,,,,,,,acetic acid,AcOH,0.35 mL,0.35,mL,,,,,,"N,N-dimethylformamide",DMF,3 mL + 1 mL (total 4 mL),4.0,,,,,90.0,90 °C,12.0,12 h,,static,"DMF, ethanol","centrifuge and exchange 3× with 4 mL DMF, then 3× with 4 mL EtOH",activated at 100 °C for 12 h,100.0,12.0,white colloidal nanoparticles,,~21 ± 3 nm (SEM),,Zr6O4(OH)4 SBU,,,918.0,,,,,10.1021/acs.chemmater.0c02871,ok,
10.1039/d1dt00612f,downloaded\10.1039_d1dt00612f.pdf,SI downloaded\10.1039_d1dt00612f_SI.pdf,mof_json_store\10.1039_d1dt00612f\raw_output.json,mof_json_store\10.1039_d1dt00612f\synthesis_001.json,no,,IPCE-2Pd,1991650,Cu(NO3)2·3H2O,,"260 mg, 0.874 mmol",0.874,mmol,W12O40,,,,,nan,,,,,"[5,10,15,20-tetrakis(3-(phosphonatophenyl)porphyrinato(2-)]palladium(II)",Pd-mH8TPPP,"70 mg, 0.067 mmol",0.067,mmol,,,,,,,,,,,phenylphosphonic acid,,"1.598 g, 10.1 mmol",10.1,mmol,,,,,,"N,N-dimethylformamide",DMF,9.35 mL (in DMF/H2O 9.35:1.65 v/v; total 11 mL),9.35,water,H2O,1.65 mL (in DMF/H2O 9.35:1.65 v/v; total 11 mL),1.65,80.0,80 °C,16.0,16 h,closed glass vessel,static,"DMF, acetone",5×15 mL each,kept over acetone 1 day; dried under vacuum (10 mmHg) at 25 °C for 24 h,25.0,24.0,dark violet crystals,77.0,,alb,ZnO4 tetrahedra; Zn2 dimer SBU bridged by phosphonates,"a=16.7352(9) Å, b=13.4138(11) Å, c=11.1222(8) Å, β=95.996(9)°, P21/c",,134.2,not_reported,yes,420.0,proton_conduction,10.1039/d1dt00612f,ok,
10.1016/j.molstruc.2021.130975,downloaded\10.1016_j.molstruc.2021.130975.pdf,,mof_json_store\10.1016_j.molstruc.2021.130975\raw_output.json,mof_json_store\10.1016_j.molstruc.2021.130975\synthesis_001.json,no,,Compound 1,1975242,Cu(CH3COO)2·1H2O,,"0.04 mmol, 10.5 mg",0.04,mmol,W12O40,,,,,nan,,,,,"1,1,2,2-tetrakis(4-(1H-imidazol-1-yl)phenyl)ethane",Titpe,"0.01 mmol, 5.96 mg",0.01,mmol,"4,4'-sulfonyldibenzoic acid",bcpf,"0.02 mmol, 6.1 mg",0.02,mmol,,,,,,,,,,,,,,,,"N,N-dimethylformamide",DMF,2 mL,2.0,water,H2O,1 mL,1.0,90.0,90 °C,72.0,three days,glass tube,,,,,,,colorless crystals,51.0,,,Zn(II) 6-coordinate ZnN4O2 node; 4-c Titpe + 6-c Zn; 2-fold interpenetrated,"a=12.9990(9) Å, b=14.2181(10) Å, c=14.3781(10) Å, α=89.974(4)°, β=71.640(4)°, γ=80.732(4)°, P-1",,,not_reported,yes,400.0,luminescence;sensing,10.1016/j.molstruc.2021.130975,ok,
10.1021/cm0202714,downloaded\10.1021_cm0202714.pdf,SI downloaded\10.1021_cm0202714_SI.pdf,mof_json_store\10.1021_cm0202714\raw_output.json,mof_json_store\10.1021_cm0202714\synthesis_001.json,yes,"For 4, MeOH or the presence of H2O gave unidentified phases or recovered starting materials; anhydrous EtOH at elevated T was essential.",,,Zn(NO3)2,,"0.022 g, 0.2 mmol",0.2,mmol,nan,,,,,nan,,,,,"2,2′-diethoxy-1,1′-binaphthalene-6,6′-bisphosphonic acid",L-H4,"0.050 g, 0.1 mmol",,,,,,,,,,,,,,,,,,,,,,,methanol,MeOH,1.0 mL,1.0,water,H2O,0.2 mL,0.2,110.0,110 °C,24.0,24 h,heavy-walled Pyrex tube (sealed under vacuum),static,,,,,,colorless platelike crystals,85.5,,,"μ2,η2-phosphonate-bridged [Mn(PO3H)2]∞ chains; 5-coordinate Mn(II) forming 3D framework with rhombohedral channels","orthorhombic, P212121; a=7.9137(7) Å, b=12.7304(11) Å, c=27.357(2) Å",,,not_reported,not_reported,,,10.1021/cm0202714,ok,
10.1021/cm0202714,downloaded\10.1021_cm0202714.pdf,SI downloaded\10.1021_cm0202714_SI.pdf,mof_json_store\10.1021_cm0202714\raw_output.json,mof_json_store\10.1021_cm0202714\synthesis_002.json,yes,"For 4, MeOH or the presence of H2O gave unidentified phases or recovered starting materials; anhydrous EtOH at elevated T was essential.",,,Zn(NO3)2,,"0.024 g, 0.2 mmol",0.2,mmol,nan,,,,,nan,,,,,"2,2′-diethoxy-1,1′-binaphthalene-6,6′-bisphosphonic acid",L-H4,"0.050 g, 0.1 mmol",,,,,,,,,,,,,,,,,,,,,,,methanol,MeOH,1.0 mL,1.0,water,H2O,0.2 mL,0.2,110.0,110 °C,24.0,24 h,heavy-walled Pyrex tube (sealed under vacuum),static,,,,,,blue platelike crystals,78.3,,,"helical dimetal chains via μ2,η2-phosphonate; 6- and 4-coordinate Co(II); 3D framework with rhombohedral channels (~3.4×4 Å)","monoclinic, P21; a=14.963(2) Å, b=12.3428(17) Å, c=16.137(2) Å, β=116.589(3)°",,,not_reported,not_reported,,,10.1021/cm0202714,ok,
10.1021/cm0202714,downloaded\10.1021_cm0202714.pdf,SI downloaded\10.1021_cm0202714_SI.pdf,mof_json_store\10.1021_cm0202714\raw_output.json,mof_json_store\10.1021_cm0202714\synthesis_003.json,yes,"For 4, MeOH or the presence of H2O gave unidentified phases or recovered starting materials; anhydrous EtOH at elevated T was essential.",,,Zn(NO3)2,,"0.0150 g, 0.025 mmol",0.025,mmol,nan,,,,,nan,,,,,"2,2′-diethoxy-1,1′-binaphthalene-6,6′-bisphosphonic acid",L-H4,"0.0377 g, 0.075 mmol",,,,,,,,,,,,,,,,,,,,,,,methanol,MeOH,1.0 mL,1.0,,,,,110.0,110 °C,24.0,24 h,heavy-walled Pyrex tube (sealed under vacuum),static,,,,,,pale green platelike crystals,85.4,,,1D zigzag chains of octahedral Ni(II) linked by monodeprotonated phosphonates,"orthorhombic, P212121; a=7.4339(11) Å, b=13.421(2) Å, c=30.053(4) Å",,,not_reported,not_reported,,,10.1021/cm0202714,ok,
10.1021/cm0202714,downloaded\10.1021_cm0202714.pdf,SI downloaded\10.1021_cm0202714_SI.pdf,mof_json_store\10.1021_cm0202714\raw_output.json,mof_json_store\10.1021_cm0202714\synthesis_005.json,yes,"For 4, MeOH or the presence of H2O gave unidentified phases or recovered starting materials; anhydrous EtOH at elevated T was essential.",,,CoCl2·6H2O,,"0.0093 g, 0.025 mmol",0.025,mmol,nan,,,,,nan,,,,,"2,2′-diethoxy-1,1′-binaphthalene-6,6′-bisphosphonic acid",L-H4,"0.0252 g, 0.05 mmol",,,,,,,,,,,,,,,,,,,,,,,methanol,MeOH,1.0 mL,1.0,water,H2O,0.1 mL,0.1,110.0,110 °C,24.0,24 h,heavy-walled Pyrex tube (sealed under vacuum),static,,,,,,colorless platelike crystals,82.3,,,tetrahedral Zn(II) with μ2 and μ3 phosphonate bridges; 2D grid interdigitated by pyridine π–π stacking,"monoclinic, C2; a=31.125(3) Å, b=8.4355(7) Å, c=11.9507(10) Å, β=111.521(2)°",,,not_reported,not_reported,,,10.1021/cm0202714,ok,
10.1021/cg501425x,downloaded\10.1021_cg501425x.pdf,SI downloaded\10.1021_cg501425x_SI.pdf,mof_json_store\10.1021_cg501425x\raw_output.json,mof_json_store\10.1021_cg501425x\synthesis_001.json,no,,Complex 1,1009434,NiCl2·6H2O,,"3.0 mg, 0.015 mmol",0.015,mmol,nan,,,,,nan,,,,,"1,3,5-tris[2-(4-carboxyphenyl)-1-ethynyl]-2,4,6-trimethylbenzene",H3LMe,"1.1 mg, 0.0020 mmol",0.002,mmol,,,,,,,,,,,,,,,,,,,,,"N,N-dimethylformamide",DMF,1.0 mL,1.0,,,,,90.0,90 °C,48.0,48 h,sealed glass tube,,"MeOH, CH2Cl2",,solvent exchange with methanol and dichloromethane; degassed at 40 °C for 5 h,40.0,5.0,light yellow flaky crystals,50.0,,sit,Mn3(COO)6 6-connected SBU,"a=13.8783(5) Å, b=20.3674(8) Å, c=21.0344(5) Å, α=62.572(3)°, β=82.489(3)°, γ=73.850(3)°, P-1",,59.4,not_reported,not_reported,322.0,luminescence;magnetism;hydrogen storage;CO2_capture,10.1021/cg501425x,ok,
10.1021/cg501425x,downloaded\10.1021_cg501425x.pdf,SI downloaded\10.1021_cg501425x_SI.pdf,mof_json_store\10.1021_cg501425x\raw_output.json,mof_json_store\10.1021_cg501425x\synthesis_002.json,no,,Complex 2,1009435,CoCl2·6H2O,,"3.1 mg, 0.010 mmol",0.01,mmol,nan,,,,,nan,,,,,"1,3,5-tris[2-(4-carboxyphenyl)-1-ethynyl]-2,4,6-trimethylbenzene",H3LMe,"1.1 mg, 0.0020 mmol",0.002,mmol,,,,,,,,,,,,,,,,,,,,,"N,N-dimethylformamide",DMF,1.0 mL,1.0,,,,,120.0,120 °C,48.0,48 h,glass vial,,"MeOH, CH2Cl2",,solvent exchange with methanol and dichloromethane; degassed at 40 °C for 5 h,40.0,5.0,yellow needle crystals,40.0,,,Cd3(COO)6 6-connected SBU,"a=42.439(10) Å, b=13.969(4) Å, c=33.470(8) Å, α=90°, β=90°, γ=90°, Pna21",,1353.32,not_reported,not_reported,244.0,luminescence;hydrogen storage;CO2_capture,10.1021/cg501425x,ok,
10.1002/ejic.201100213,downloaded\10.1002_ejic.201100213.pdf,SI downloaded\10.1002_ejic.201100213_SI.pdf,mof_json_store\10.1002_ejic.201100213\raw_output.json,mof_json_store\10.1002_ejic.201100213\synthesis_001.json,no,,,793774,Cu(NO3)2·3/2H2O,,"0.136 g, 1.0 mmol",1,mmol,nan,,,,,nan,,,,,5-methyltetrazole,MT,,,,isonicotinic acid,IN,"0.062 g, 0.5 mmol",0.5,mmol,,,,,,,,,,,,,,,,water,H2O,10.0 mL (aqueous mixture),10.0,acetonitrile,,2.0 mL,2.0,150.0,150 °C,72.0,3 d,Teflon-lined autoclave,,,,,,,colorless prismatic single crystals,40.0,,dia,ZnII tetrahedral 4-connected nodes,"a=12.396(2), b=10.3373(17), c=15.128(3) Å, β=106.259(2)°, P21/c",,,not_reported,not_reported,300.0,luminescence,10.1002/ejic.201100213,ok,
10.1002/ejic.201100213,downloaded\10.1002_ejic.201100213.pdf,SI downloaded\10.1002_ejic.201100213_SI.pdf,mof_json_store\10.1002_ejic.201100213\raw_output.json,mof_json_store\10.1002_ejic.201100213\synthesis_002.json,no,,,793775,Cu(NO3)2·3/2H2O,,"0.136 g, 1.0 mmol",1,mmol,nan,,,,,nan,,,,,5-ethyltetrazole,ET,,,,isonicotinic acid,IN,"0.062 g, 0.5 mmol",0.5,mmol,,,,,,,,,,,,,,,,water,H2O,10.0 mL (aqueous mixture),10.0,propionitrile,,2.0 mL,2.0,150.0,150 °C,72.0,3 d,Teflon-lined autoclave,,,,,,,"colorless, octahedral single crystals",77.0,,dia,ZnII tetrahedral 4-connected nodes,"a=17.910(3), b=16.295(3), c=10.2009(18) Å, β=123.401(2)°, C2/c",,,not_reported,not_reported,300.0,luminescence,10.1002/ejic.201100213,ok,
10.1002/ejic.201100213,downloaded\10.1002_ejic.201100213.pdf,SI downloaded\10.1002_ejic.201100213_SI.pdf,mof_json_store\10.1002_ejic.201100213\raw_output.json,mof_json_store\10.1002_ejic.201100213\synthesis_003.json,no,,,795095,Cu(NO3)2·3/2H2O,,"0.161 g, 1.0 mmol",1,mmol,nan,,,,,nan,,,,,5-propyltetrazole,PT,,,,,,,,,,,,,,,,,,,,,,,,water,H2O,10.0 mL (aqueous mixture),10.0,butyronitrile,,2.0 mL,2.0,150.0,150 °C,72.0,3 d,Teflon-lined autoclave,,,,,,,"colorless, block single crystals",68.0,,dia,ZnII tetrahedral 4-connected nodes,"a=b=9.3723(7) Å, c=15.518(2) Å, I-42d",,,not_reported,not_reported,300.0,luminescence,10.1002/ejic.201100213,ok,
10.1002/ejic.201100213,downloaded\10.1002_ejic.201100213.pdf,SI downloaded\10.1002_ejic.201100213_SI.pdf,mof_json_store\10.1002_ejic.201100213\raw_output.json,mof_json_store\10.1002_ejic.201100213\synthesis_004.json,no,,,795096,Cu(NO3)2·3/2H2O,,"0.161 g, 1.0 mmol",1,mmol,nan,,,,,nan,,,,,5-isopropyltetrazole,IPT,,,,,,,,,,,,,,,,,,,,,,,,water,H2O,10.0 mL (aqueous mixture),10.0,isobutyronitrile,,2.0 mL,2.0,150.0,150 °C,72.0,3 d,Teflon-lined autoclave,,,,,,,"colorless, block single crystals",54.0,,sql,ZnII tetrahedral 4-connected nodes,"a=9.9377(3), b=10.6391(3), c=24.0171(8) Å, Pbca",,,not_reported,not_reported,300.0,luminescence,10.1002/ejic.201100213,ok,
10.1021/cg0604982,downloaded\10.1021_cg0604982.pdf,SI downloaded\10.1021_cg0604982_SI.pdf,mof_json_store\10.1021_cg0604982\raw_output.json,mof_json_store\10.1021_cg0604982\synthesis_001.json,no,,,,Zn(NO3)2·6H2O,,"0.0568 g, 0.25 mmol",0.25,mmol,nan,,,,,nan,,,,,5-sulfoisophthalic acid monosodium salt,SIP,"0.0672 g, 0.25 mmol",0.25,mmol,"1,1′-(1,4-butanediyl)bis(imidazole)",bbi,"0.0241 g, 0.125 mmol",0.125,mmol,,,,,,NaOH,,"0.0304 g, 0.75 mmol",0.75,mmol,,,,,,water,H2O,3.0 mL,3.0,,,,,120.0,120 °C,72.0,3 days,Parr Teflon-lined stainless steel vessel (25 cm3),static,,,,,,colorless crystals,22.0,,,,"a=10.3899(11), b=12.8135(13), c=13.9528(15) Å, α=82.283(2)°, β=85.887(2)°, γ=89.235(2)°, P-1",,,yes,not_reported,,luminescence,10.1021/cg0604982,ok,
10.1021/cg0604982,downloaded\10.1021_cg0604982.pdf,SI downloaded\10.1021_cg0604982_SI.pdf,mof_json_store\10.1021_cg0604982\raw_output.json,mof_json_store\10.1021_cg0604982\synthesis_002.json,no,,,,Zn(NO3)2·6H2O,,"0.0730 g, 0.25 mmol",0.25,mmol,nan,,,,,nan,,,,,5-sulfoisophthalic acid monosodium salt,SIP,"0.0665 g, 0.25 mmol",0.25,mmol,"1,4-bis(imidazol-1-ylmethyl)-benzene",bix,"0.0612 g, 0.25 mmol",0.25,mmol,,,,,,NaOH,,"0.0204 g, 0.5 mmol",0.5,mmol,,,,,,water,H2O,3.0 mL,3.0,,,,,120.0,120 °C,72.0,3 days,Parr Teflon-lined stainless steel vessel (25 cm3),static,,,,,,purple crystals,39.0,,,,"a=9.3253(6), b=10.9646(7), c=19.4452(13) Å, α=76.6040(10)°, β=83.5090(10)°, γ=74.1880(10)°, P-1",,,yes,not_reported,,,10.1021/cg0604982,ok,
10.1021/cg0604982,downloaded\10.1021_cg0604982.pdf,SI downloaded\10.1021_cg0604982_SI.pdf,mof_json_store\10.1021_cg0604982\raw_output.json,mof_json_store\10.1021_cg0604982\synthesis_003.json,no,,,,Zn(NO3)2·6H2O,,"0.0570 g, 0.25 mmol",0.25,mmol,nan,,,,,nan,,,,,"2,5-pyridinedicarboxylic acid","2,5-pydc","0.0422 g, 0.25 mmol",0.25,mmol,"1,4-bis(imidazol-1-ylmethyl)-benzene",bix,"0.0615 g, 0.25 mmol",0.25,mmol,,,,,,NaOH,,"0.0212 g, 0.5 mmol",0.5,mmol,,,,,,water,H2O,3.0 mL,3.0,,,,,140.0,140 °C,72.0,3 days,Parr Teflon-lined stainless steel vessel (25 cm3),static,,,,,,colorless crystals,55.0,,,,"a=30.815(4), b=10.3982(13), c=17.918(2) Å, α=90°, β=103.038(3)°, γ=90°, C2/c",,,yes,not_reported,,luminescence,10.1021/cg0604982,ok,
10.1039/c9ce01626k,downloaded\10.1039_c9ce01626k.pdf,SI downloaded\10.1039_c9ce01626k_SI.pdf,mof_json_store\10.1039_c9ce01626k\raw_output.json,mof_json_store\10.1039_c9ce01626k\synthesis_001.json,no,,Fe–BTC,,FeCl3·6H2O,FeCl3·6H2O,3.1 mmol,3.1,mmol,nan,,,,,nan,,,,,"benzene-1,3,5-tricarboxylic acid",BTC,3.1 mmol,3.1,mmol,,,,,,,,,,,,,,,,,,,,,"N,N-dimethylformamide",DMF,80 mL,80.0,,,,,110.0,110 °C,48.0,2 days,glass vial (20 mL) with Teflon cap,"stirred 1 h at RT, then static","DMF, MeOH",3× each; change every 24 h (6 days),100 °C under vacuum for 30 h,100.0,30.0,,,,,,,,950.4,not_reported,not_reported,,CO2_capture,10.1039/c9ce01626k,ok,
10.1039/c9ce01626k,downloaded\10.1039_c9ce01626k.pdf,SI downloaded\10.1039_c9ce01626k_SI.pdf,mof_json_store\10.1039_c9ce01626k\raw_output.json,mof_json_store\10.1039_c9ce01626k\synthesis_002.json,no,,Fe–BTC,,CoCl2·6H2O,FeCl3·6H2O,3.1 mmol,3.1,mmol,nan,,,,,nan,,,,,"benzene-1,3,5-tricarboxylic acid",BTC,1.0 mmol,1.0,mmol,,,,,,,,,,,,,,,,,,,,,"N,N-dimethylformamide",DMF,80 mL,80.0,,,,,110.0,110 °C,48.0,2 days,glass vial (20 mL) with Teflon cap,"stirred 1 h at RT, then static","DMF, MeOH",3× each; change every 24 h (6 days),100 °C under vacuum for 30 h,100.0,30.0,,,,,,,,1024.1,not_reported,not_reported,,CO2_capture,10.1039/c9ce01626k,ok,
10.1039/c9ce01626k,downloaded\10.1039_c9ce01626k.pdf,SI downloaded\10.1039_c9ce01626k_SI.pdf,mof_json_store\10.1039_c9ce01626k\raw_output.json,mof_json_store\10.1039_c9ce01626k\synthesis_003.json,no,,Fe–BTC,,Zn(CH3COO)2·2H2O,FeCl3·6H2O,3.1 mmol,3.1,mmol,nan,,,,,nan,,,,,"benzene-1,3,5-tricarboxylic acid",BTC,0.62 mmol,0.62,mmol,,,,,,,,,,,,,,,,,,,,,"N,N-dimethylformamide",DMF,80 mL,80.0,,,,,110.0,110 °C,48.0,2 days,glass vial (20 mL) with Teflon cap,"stirred 1 h at RT, then static","DMF, MeOH",3× each; change every 24 h (6 days),100 °C under vacuum for 30 h,100.0,30.0,,,,,,,,1302.6,not_reported,not_reported,,CO2_capture,10.1039/c9ce01626k,ok,
10.1039/c9ce01626k,downloaded\10.1039_c9ce01626k.pdf,SI downloaded\10.1039_c9ce01626k_SI.pdf,mof_json_store\10.1039_c9ce01626k\raw_output.json,mof_json_store\10.1039_c9ce01626k\synthesis_004.json,no,,Fe–BTC,,Cu(NO3)2·3H2O,FeCl3·6H2O,3.1 mmol,3.1,mmol,nan,,,,,nan,,,,,"benzene-1,3,5-tricarboxylic acid",BTC,3.1 mmol,3.1,mmol,,,,,,,,,,,,,,,,,,,,,"N,N-dimethylformamide",DMF,80 mL,80.0,,,,,130.0,130 °C,48.0,2 days,glass vial (20 mL) with Teflon cap,"stirred 1 h at RT, then static","DMF, MeOH",3× each; change every 24 h (6 days),100 °C under vacuum for 30 h,100.0,30.0,,,,,,,,692.9,not_reported,not_reported,,CO2_capture,10.1039/c9ce01626k,ok,
10.1039/c9ce01626k,downloaded\10.1039_c9ce01626k.pdf,SI downloaded\10.1039_c9ce01626k_SI.pdf,mof_json_store\10.1039_c9ce01626k\raw_output.json,mof_json_store\10.1039_c9ce01626k\synthesis_005.json,no,,Fe–BTC,,Zn(NO3)2·6H2O,FeCl3·6H2O,3.1 mmol,3.1,mmol,nan,,,,,nan,,,,,"benzene-1,3,5-tricarboxylic acid",BTC,1.0 mmol,1.0,mmol,,,,,,,,,,,,,,,,,,,,,"N,N-dimethylformamide",DMF,80 mL,80.0,,,,,130.0,130 °C,48.0,2 days,glass vial (20 mL) with Teflon cap,"stirred 1 h at RT, then static","DMF, MeOH",3× each; change every 24 h (6 days),100 °C under vacuum for 30 h,100.0,30.0,,,,,,,,1207.1,not_reported,not_reported,,CO2_capture,10.1039/c9ce01626k,ok,
10.1039/c9ce01626k,downloaded\10.1039_c9ce01626k.pdf,SI downloaded\10.1039_c9ce01626k_SI.pdf,mof_json_store\10.1039_c9ce01626k\raw_output.json,mof_json_store\10.1039_c9ce01626k\synthesis_006.json,no,,Fe–BTC,,Zn(NO3)2·6H2O,FeCl3·6H2O,3.1 mmol,3.1,mmol,nan,,,,,nan,,,,,"benzene-1,3,5-tricarboxylic acid",BTC,0.62 mmol,0.62,mmol,,,,,,,,,,,,,,,,,,,,,"N,N-dimethylformamide",DMF,80 mL,80.0,,,,,130.0,130 °C,48.0,2 days,glass vial (20 mL) with Teflon cap,"stirred 1 h at RT, then static","DMF, MeOH",3× each; change every 24 h (6 days),100 °C under vacuum for 30 h,100.0,30.0,,,,,,,,1024.6,not_reported,not_reported,327.0,CO2_capture,10.1039/c9ce01626k,ok,
10.1039/c9ce01626k,downloaded\10.1039_c9ce01626k.pdf,SI downloaded\10.1039_c9ce01626k_SI.pdf,mof_json_store\10.1039_c9ce01626k\raw_output.json,mof_json_store\10.1039_c9ce01626k\synthesis_007.json,no,,Fe–BTC,,CoCl2·6H2O,FeCl3·6H2O,3.1 mmol,3.1,mmol,nan,,,,,nan,,,,,"benzene-1,3,5-tricarboxylic acid",BTC,3.1 mmol,3.1,mmol,,,,,,,,,,,,,,,,,,,,,"N,N-dimethylformamide",DMF,80 mL,80.0,,,,,150.0,150 °C,48.0,2 days,glass vial (20 mL) with Teflon cap,"stirred 1 h at RT, then static","DMF, MeOH",3× each; change every 24 h (6 days),100 °C under vacuum for 30 h,100.0,30.0,,,,,,,,1139.1,not_reported,not_reported,,CO2_capture,10.1039/c9ce01626k,ok,
10.1039/c9ce01626k,downloaded\10.1039_c9ce01626k.pdf,SI downloaded\10.1039_c9ce01626k_SI.pdf,mof_json_store\10.1039_c9ce01626k\raw_output.json,mof_json_store\10.1039_c9ce01626k\synthesis_008.json,no,,Fe–BTC,,Zn(NO3)2·6H2O,FeCl3·6H2O,3.1 mmol,3.1,mmol,nan,,,,,nan,,,,,"benzene-1,3,5-tricarboxylic acid",BTC,1.0 mmol,1.0,mmol,,,,,,,,,,,,,,,,,,,,,"N,N-dimethylformamide",DMF,80 mL,80.0,,,,,150.0,150 °C,48.0,2 days,glass vial (20 mL) with Teflon cap,"stirred 1 h at RT, then static","DMF, MeOH",3× each; change every 24 h (6 days),100 °C under vacuum for 30 h,100.0,30.0,,,,,,,,1312.7,not_reported,not_reported,,CO2_capture,10.1039/c9ce01626k,ok,
10.1039/c9ce01626k,downloaded\10.1039_c9ce01626k.pdf,SI downloaded\10.1039_c9ce01626k_SI.pdf,mof_json_store\10.1039_c9ce01626k\raw_output.json,mof_json_store\10.1039_c9ce01626k\synthesis_009.json,no,,Fe–BTC,,Cu(NO3)2·3H2O,FeCl3·6H2O,3.1 mmol,3.1,mmol,nan,,,,,nan,,,,,"benzene-1,3,5-tricarboxylic acid",BTC,0.62 mmol,0.62,mmol,,,,,,,,,,,,,,,,,,,,,"N,N-dimethylformamide",DMF,80 mL,80.0,,,,,150.0,150 °C,48.0,2 days,glass vial (20 mL) with Teflon cap,"stirred 1 h at RT, then static","DMF, MeOH",3× each; change every 24 h (6 days),100 °C under vacuum for 30 h,100.0,30.0,,,,,,,,1355.9,not_reported,not_reported,374.0,CO2_capture,10.1039/c9ce01626k,ok,
10.1021/ja500356z,downloaded\10.1021_ja500356z.pdf,SI downloaded\10.1021_ja500356z_SI.pdf,mof_json_store\10.1021_ja500356z\raw_output.json,mof_json_store\10.1021_ja500356z\synthesis_001.json,no,,Ca-PiPhtA-I,968321,ZrCl4,,"0.037 g, 0.250 mmol",0.25,mmol,nan,,,,,nan,,,,,5-(dihydroxyphosphoryl)isophthalic acid,PiPhtA,"0.061 g, 0.250 mmol",0.25,mmol,,,,,,,,,,,sodium hydroxide (for pH adjustment),NaOH,"0.1 M, added dropwise to pH 3 (q.s.)",,,,,,,,water (deionized),H2O,"DI water, 10 mL (ligand soln) + 5 mL (metal soln)",,,,,,25,ambient (RT),168.0,1 week,,static,DI water,,air dried,,,white crystals,92.0,,,edge-sharing Ca polyhedral chains; pillared layered,"a=23.112(4) Å, b=6.9534(13) Å, c=22.638(4) Å, Pca21",,,not_reported,not_reported,380.0,proton_conduction,10.1021/ja500356z,ok,
10.1021/acs.inorgchem.4c04646,downloaded\10.1021_acs.inorgchem.4c04646.pdf,SI downloaded\10.1021_acs.inorgchem.4c04646_SI.pdf,mof_json_store\10.1021_acs.inorgchem.4c04646\raw_output.json,mof_json_store\10.1021_acs.inorgchem.4c04646\synthesis_001.json,yes,Replacing acetic acid with formic acid failed to yield the isoreticular framework to NNM-21.,NNM-21,2387569,ZrCl4,,"48 mg, ∼0.193 mmol",0.193,mmol,nan,,,,,nan,,,,,"1,3,5-tri(1H-pyrazol-4-yl)benzene",H3BTP,"24 mg, ∼0.01 mmol",,,,,,,,,,,,,acetic acid,,100 μL,,,,,,,,"N,N-dimethylformamide",DMF,4 mL,4.0,water,H2O,1 mL,1.0,130.0,130 °C,72.0,3 days,15 mL glass vial,ultrasonicated 10 min; static,"DMF, MeOH",DMF 1 day; MeOH 3× wash then soak 3 days (refreshed daily),100 °C under vacuum for 6 h,100.0,6.0,purple prisms,60.0,,,cobalt single-chain SBU; acetate ligated,"Monoclinic, C2/c; a=15.1896 Å, b=22.1496 Å, c=27.444 Å, β=96.633°",,589.0,not_reported,yes,,Xe/Kr separation,10.1021/acs.inorgchem.4c04646,ok,
10.1039/c2dt11966h,downloaded\10.1039_c2dt11966h.pdf,SI downloaded\10.1039_c2dt11966h_SI.pdf,mof_json_store\10.1039_c2dt11966h\raw_output.json,mof_json_store\10.1039_c2dt11966h\synthesis_001.json,yes,Stoichiometric ratios gave products without azide; excess NaN3 required for crystalline targets.,,848910,Cd(NO3)2·4H2O,,"0.2 mmol, 0.040 g",0.2,mmol,nan,,,,,nan,,,,,1-(carboxylatomethyl)-3-(5-tetrazolato)pyridinium,L1,"0.1 mmol (as KL1, 0.024 g)",0.1,mmol,,,,,,,,,,,sodium azide,NaN3,"2 mmol, 0.130 g",2.0,mmol,,,,,,water,H2O,2 mL,2.0,,,,,25,RT,48.0,2 days (slow evaporation after 10 min stirring),,"stirred 10 min, then static",,,,,,yellow crystals,45.0,,pcu,"linear Mn3 trinuclear motifs linked by EE-N3; (μ-EO-N3)(μ-syn,syn-COO)(μ-N2,N3-CN4) triple bridges","a=7.6829(17) Å, b=10.533(2) Å, c=11.055(2) Å, α=62.913(2)°, β=80.351(2)°, γ=85.288(2)°, P-1",,,not_reported,not_reported,,,10.1039/c2dt11966h,ok,
10.1002/anie.201907389,downloaded\10.1002_anie.201907389.pdf,SI downloaded\10.1002_anie.201907389_SI.pdf,mof_json_store\10.1002_anie.201907389\raw_output.json,mof_json_store\10.1002_anie.201907389\synthesis_001.json,no,,ZIF-67,,Cu(CH3COO)2·4H2O,,0.6 g in 5 mL H2O,2.91693,mmol,La(NO3)3·6H2O,,,,,nan,,,,,2-methylimidazole,mIM,2.24 g in 5 mL H2O,2.24,g,,,,,,,,,,,,,,,,,,,,,water,H2O,~10 mL total (5 mL metal soln + 5 mL linker soln),10.0,,,,,25,room temperature,5.0,5 h,,stirred,DI water,several washing steps,100 °C under vacuum for 16 h,100.0,16.0,violet rhombic dodecahedra,,,,,,,1600.0,,,,,10.1002/anie.201907389,ok,
10.1002/anie.201907389,downloaded\10.1002_anie.201907389.pdf,SI downloaded\10.1002_anie.201907389_SI.pdf,mof_json_store\10.1002_anie.201907389\raw_output.json,mof_json_store\10.1002_anie.201907389\synthesis_002.json,no,,ZIF-8,,Cu(CH3COO)2·4H2O,,0.6 g in 5 mL H2O,2.91693,mmol,Nd(NO3)3·6H2O,,,,,nan,,,,,2-methylimidazole,mIM,2.24 g in 5 mL H2O (same as ZIF-67),2.24,g,,,,,,,,,,,,,,,,,,,,,water,H2O,~10 mL total (5 mL metal soln + 5 mL linker soln),10.0,,,,,25,room temperature,24.0,24 h,,stirred,DI water,several washing steps,100 °C under vacuum for 16 h,100.0,16.0,,,,SOD,,,,,,,,,10.1002/anie.201907389,ok,
10.1002/anie.201907389,downloaded\10.1002_anie.201907389.pdf,SI downloaded\10.1002_anie.201907389_SI.pdf,mof_json_store\10.1002_anie.201907389\raw_output.json,mof_json_store\10.1002_anie.201907389\synthesis_003.json,no,,ZIF-14,,Cu(NO3)2·2H2O,,0.6 g in 5 mL H2O,2.8904,mmol,nan,,,,,nan,,,,,2-ethylimidazole,eIM,0.48 g in 5 mL H2O,0.48,g,,,,,,,,,,,,,,,,,,,,,water,H2O,~10 mL total (5 mL metal soln + 5 mL linker soln),10.0,,,,,25,room temperature,24.0,24 h,,stirred,DI water,several washing steps,100 °C under vacuum for 16 h,100.0,16.0,,,,ANA,,,,,,,,,10.1002/anie.201907389,ok,
10.1021/ja5042226,downloaded\10.1021_ja5042226.pdf,SI downloaded\10.1021_ja5042226_SI.pdf,mof_json_store\10.1021_ja5042226\raw_output.json,mof_json_store\10.1021_ja5042226\synthesis_001.json,no,,,,Cd(CH3COO)2·2H2O,,"0.0381 g, 0.147 mmol",0.147,mmol,nan,,,,,nan,,,,,"4,4′-(1,4-(xylene)diyl)bis(1,2,4-triazole)",2a,"0.0177 g, 0.0735 mmol",0.0735,mmol,,,,,,,,,,,,,,,,,,,,,"N,N-dimethylformamide",DMF,2 mL,2.0,water,H2O,1 mL,1.0,85.0,85 °C,336.0,2 weeks,4 mL glass scintillation vials,,"water, acetone",,Soxhlet extraction with methanol for 1 week; degassed at 75 °C for 24 h,75.0,24.0,colorless needles,79.3,,,,,,,not_reported,not_reported,,CO2_capture,10.1021/ja5042226,ok,
10.1021/ja5042226,downloaded\10.1021_ja5042226.pdf,SI downloaded\10.1021_ja5042226_SI.pdf,mof_json_store\10.1021_ja5042226\raw_output.json,mof_json_store\10.1021_ja5042226\synthesis_002.json,no,,,,Zn(NO3)2·6H2O,,"0.0381 g, 0.147 mmol",0.147,mmol,nan,,,,,nan,,,,,"4,4′-(1,3-(xylene)diyl)bis(1,2,4-triazole)",2b,"0.0177 g, 0.0735 mmol",0.0735,mmol,,,,,,,,,,,,,,,,,,,,,"N,N-dimethylformamide",DMF,2 mL,2.0,water,H2O,1 mL,1.0,85.0,85 °C,120.0,5 days,4 mL glass scintillation vials,,"water, acetone",,Activation unsuccessful; guest DMF could not be removed,,,colorless needles,62.3,,,,,,,not_reported,not_reported,,,10.1021/ja5042226,ok,
10.1021/ja5042226,downloaded\10.1021_ja5042226.pdf,SI downloaded\10.1021_ja5042226_SI.pdf,mof_json_store\10.1021_ja5042226\raw_output.json,mof_json_store\10.1021_ja5042226\synthesis_003.json,no,,,,Ba(NO3)2,,"0.0625 g, 0.368 mmol",0.368,mmol,nan,,,,,nan,,,,,"4,4′-(1,4-(xylene)diyl)bis(1,2,4-triazole)",2a,"0.0177 g, 0.0735 mmol",0.0735,mmol,,,,,,,,,,,,,,,,,,,,,N-methyl-2-pyrrolidone,NMP,2 mL,2.0,water,H2O,1 mL,1.0,85.0,85 °C,24.0,24 h,4 mL glass scintillation vials,,"water, acetone",,"Solvent exchange with methanol for 2 weeks (fresh MeOH every 8 h), then degassed at 75 °C for 24 h",75.0,24.0,colorless needles,88.3,,,,,,,not_reported,not_reported,,CO2_capture,10.1021/ja5042226,ok,
10.1021/ja5042226,downloaded\10.1021_ja5042226.pdf,SI downloaded\10.1021_ja5042226_SI.pdf,mof_json_store\10.1021_ja5042226\raw_output.json,mof_json_store\10.1021_ja5042226\synthesis_004.json,no,,,,MoO3,,"0.0250 g, 0.147 mmol",0.147,mmol,Co(CH3COO)2·4H2O,,,,,nan,,,,,"4,4′-[naphthalene-2,6-diylbis(methylene)]bis(1,2,4-triazole)",2c,"0.0213 g, 0.0735 mmol",0.0735,mmol,,,,,,,,,,,,,,,,,,,,,N-methyl-2-pyrrolidone,NMP,2 mL,2.0,water,H2O,1 mL,1.0,85.0,85 °C,24.0,24 h,4 mL glass scintillation vials,,"water, acetone",,"Solvent exchange with methanol for 2 weeks (fresh MeOH every 8 h), then degassed at 75 °C for 24 h",75.0,24.0,colorless needles,57.2,,,,,,,not_reported,not_reported,,CO2_capture,10.1021/ja5042226,ok,
10.1021/ja5042226,downloaded\10.1021_ja5042226.pdf,SI downloaded\10.1021_ja5042226_SI.pdf,mof_json_store\10.1021_ja5042226\raw_output.json,mof_json_store\10.1021_ja5042226\synthesis_005.json,no,,,,MoO3,,"0.00918 g, 0.0367 mmol",0.0367,mmol,Ni(CH3COO)2·4H2O,,,,,nan,,,,,"4,4′-(1,4-(xylene)diyl)bis(1,2,4-triazole)",2a,"0.0177 g, 0.0735 mmol",0.0735,mmol,,,,,,,,,,,,,,,,,,,,,"N,N-dimethylformamide",DMF,2 mL,2.0,water,H2O,1 mL,1.0,85.0,85 °C,336.0,2 weeks,4 mL glass scintillation vials,,"water, acetone",,"Solvent exchange with methanol for 2 weeks (fresh MeOH every 8 h), then degassed at 75 °C for 24 h",75.0,24.0,blue needles,87.9,,,,,,,not_reported,not_reported,,CO2_capture,10.1021/ja5042226,ok,
10.1039/d0qi00068j,downloaded\10.1039_d0qi00068j.pdf,SI downloaded\10.1039_d0qi00068j_SI.pdf,mof_json_store\10.1039_d0qi00068j\raw_output.json,mof_json_store\10.1039_d0qi00068j\synthesis_001.json,no,,Zn3(L)3(H2L),1939329,Cd(NO3)2·6H2O,,0.60 mmol (0.18 g),0.6,mmol,nan,,,,,nan,,,,,2-aminoterephthalic acid,H2L,0.45 mmol (0.08 g),0.45,mmol,"3,5-pyridinedicarboxylic acid",H2PDC,0.45 mmol (0.075 g),0.45,mmol,,,,,,,,,,,,,,,,"N,N-dimethylformamide",DMF,"12 mL (from 18 mL total, DMF/EtOH 2:1 v/v)",12.0,ethanol,EtOH,"6 mL (from 18 mL total, DMF/EtOH 2:1 v/v)",6.0,120.0,120 °C,26.0,26 h; cooled to RT at 5 °C h−1,25 mL Teflon-lined autoclave,stirred,"DMF, EtOH",,dried at room temperature for 24 h,,24.0,,,,,,"monoclinic, C2/c; a=33.5352(13) Å, b=9.8226(4) Å, c=18.0794(7) Å, V=5949.1(4) Å³",20.0,82.0,not_reported,not_reported,,,10.1039/d0qi00068j,ok,
10.1039/b212314m,downloaded\10.1039_b212314m.pdf,,mof_json_store\10.1039_b212314m\raw_output.json,mof_json_store\10.1039_b212314m\synthesis_001.json,no,,,,Cd(NO3)2·6H2O,,0.1 g,0.378054,mmol,nan,,,,,nan,,,,,malonic acid,,0.16 g,0.16,g,,,,,,,,,,,"1,2-diaminopropane",,0.1 mL,0.1,mL,,,,,,water,H2O,2 mL,2.0,n-hexanol,,1 mL,1.0,25,room temperature,72.0,3 days,closed polypropylene bottle,"stirred to homogeneity, then static",deionized water,,dried under ambient conditions,,,colorless hexagonal plate-like crystals,40.0,,,infinite Cd–O–Cd corner-sharing CdO7 pentagonal bipyramids,"a=17.047(4), b=17.047(4), c=12.389(1) Å; α=β=90°, γ=120°, R3",6.95,,not_reported,not_reported,,,10.1039/b212314m,ok,
10.1021/acsami.1c20432,downloaded\10.1021_acsami.1c20432.pdf,SI downloaded\10.1021_acsami.1c20432_SI.pdf,mof_json_store\10.1021_acsami.1c20432\raw_output.json,mof_json_store\10.1021_acsami.1c20432\synthesis_001.json,no,,EuTBAP,,FeCl3·6H2O,,"8.39 mg, 0.0229 mmol",0.0229,mmol,nan,,,,,nan,,,,,"1,3,6,8-tetrakis(4-carboxyphenyl)pyrene",TBAP,"4.47 mg, 0.0065 mmol",0.0065,mmol,,,,,,,,,,,2-fluorobenzoic acid,FBA,"529 mg, 3.78 mmol",3.78,mmol,nitric acid (in DMF),HNO3,0.2 mL (3.5 M in DMF),0.7,mmol,"N,N-dimethylformamide",DMF,2.8 mL,2.8,,,,,115.0,heated to 115 °C over 1 h; held at 115 °C for 48 h,48.0,48 h (after 1 h ramp),glass vial (20 mL),,"DMF, MeOH",DMF 3×; MeOH exchange 3 days (daily replenishment),120 °C under vacuum for 16 h,120.0,16.0,,,0.6 × 0.6 × 0.6 mm (SCXRD crystal),shp,nonanuclear RE cluster (9M) with coexistence of 11M cluster (low occurrence),"a=22.3548(6) Å, b=22.3548(6) Å, c=16.5163(7) Å, P3m1",,1764.0,not_reported,not_reported,,luminescence,10.1021/acsami.1c20432,ok,
10.1021/acsami.1c20432,downloaded\10.1021_acsami.1c20432.pdf,SI downloaded\10.1021_acsami.1c20432_SI.pdf,mof_json_store\10.1021_acsami.1c20432\raw_output.json,mof_json_store\10.1021_acsami.1c20432\synthesis_002.json,no,,NdYbTBAP,,ScCl3·6H2O,,"6.02 mg, 0.0137 mmol",0.0137,mmol,nan,,"4.11 mg, 0.00916 mmol",0.00916,mmol,nan,,,,,"1,3,6,8-tetrakis(4-carboxyphenyl)pyrene",TBAP,"4.47 mg, 0.0065 mmol",0.0065,mmol,,,,,,,,,,,2-fluorobenzoic acid,FBA,"529 mg, 3.78 mmol",3.78,mmol,nitric acid (in DMF),HNO3,0.2 mL (3.5 M in DMF),0.7,mmol,"N,N-dimethylformamide",DMF,2.8 mL,2.8,,,,,115.0,heated to 115 °C over 1 h; held at 115 °C for 48 h,48.0,48 h (after 1 h ramp),glass vial (20 mL),,"DMF, MeOH",DMF 3×; MeOH exchange 3 days (daily replenishment),120 °C under vacuum for 16 h,120.0,16.0,,,0.2 × 0.2 × 0.2 mm (SCXRD crystal),shp,nonanuclear RE cluster (9M) coexisting with 11M cluster (~34% occurrence),"a=21.8128(3) Å, b=21.8128(3) Å, c=16.9894(4) Å, P3m1",,1654.0,not_reported,not_reported,,luminescence,10.1021/acsami.1c20432,ok,
10.1021/acsami.1c20432,downloaded\10.1021_acsami.1c20432.pdf,SI downloaded\10.1021_acsami.1c20432_SI.pdf,mof_json_store\10.1021_acsami.1c20432\raw_output.json,mof_json_store\10.1021_acsami.1c20432\synthesis_003.json,no,,EuNdYbTBAP,,MnCl2·4H2O,,"6.26 mg, 0.0171 mmol",0.0171,mmol,nan,,"1.27 mg, 0.00291 mmol",0.00291,mmol,nan,,"1.30 mg, 0.00291 mmol",0.00291,mmol,"1,3,6,8-tetrakis(4-carboxyphenyl)pyrene",TBAP,"4.47 mg, 0.0065 mmol",0.0065,mmol,,,,,,,,,,,2-fluorobenzoic acid,FBA,"529 mg, 3.78 mmol",3.78,mmol,nitric acid (in DMF),HNO3,0.2 mL (3.5 M in DMF),0.7,mmol,"N,N-dimethylformamide",DMF,2.8 mL,2.8,,,,,115.0,heated to 115 °C over 1 h; held at 115 °C for 48 h,48.0,48 h (after 1 h ramp),glass vial (20 mL),,"DMF, MeOH",DMF 3×; MeOH exchange 3 days (daily replenishment),120 °C under vacuum for 16 h,120.0,16.0,,,0.8 × 0.6 × 0.6 mm (SCXRD crystal),shp,nonanuclear RE cluster (9M) with minor 11M cluster (~11% occurrence),"a=22.2900(6) Å, b=22.2900(6) Å, c=16.4950(8) Å, P3m1",,1444.0,not_reported,not_reported,,luminescence,10.1021/acsami.1c20432,ok,
10.1021/acsami.1c20432,downloaded\10.1021_acsami.1c20432.pdf,SI downloaded\10.1021_acsami.1c20432_SI.pdf,mof_json_store\10.1021_acsami.1c20432\raw_output.json,mof_json_store\10.1021_acsami.1c20432\synthesis_004.json,no,,YbTBAP,,Cu(NO3)2·3/2H2O,,"10.3 mg, 0.0229 mmol",0.0229,mmol,nan,,,,,nan,,,,,"1,3,6,8-tetrakis(4-carboxyphenyl)pyrene",TBAP,"4.47 mg, 0.0065 mmol",0.0065,mmol,,,,,,,,,,,2-fluorobenzoic acid,FBA,"545 mg, 3.89 mmol",3.89,mmol,nitric acid (in DMF),HNO3,0.2 mL (3.5 M in DMF),0.7,mmol,"N,N-dimethylformamide",DMF,2.8 mL,2.8,,,,,115.0,heated to 115 °C over 1 h; held at 115 °C for 48 h,48.0,48 h (after 1 h ramp),glass vial (20 mL),,"DMF, MeOH",DMF 3×; MeOH exchange 3 days (daily replenishment),120 °C under vacuum for 16 h,120.0,16.0,,,0.4 × 0.4 × 0.3 mm (SCXRD crystal),shp,nonanuclear RE cluster (9M) coexisting with 11M cluster (high occurrence),"a=21.7387(6) Å, b=21.7387(6) Å, c=16.9015(8) Å, P3m1",,,not_reported,not_reported,,luminescence,10.1021/acsami.1c20432,ok,
10.1039/c7dt01116d,downloaded\10.1039_c7dt01116d.pdf,SI downloaded\10.1039_c7dt01116d_SI.pdf,mof_json_store\10.1039_c7dt01116d\raw_output.json,mof_json_store\10.1039_c7dt01116d\synthesis_001.json,yes,"Substituting (R,R)-1,2-cyclohexanediamine in L failed to give ideal single crystals.",,1522765,Zn(SO4),CuI,"40 mg, 0.2 mmol",0.2,mmol,nan,KI,"40 mg, 0.24 mmol",0.24,mmol,nan,,,,,"(R,R)-N,N′-bis(3-tert-butyl-5-(4-pyridyl)salicylidene)-1,2-diphenylethylenediamine nickel(II)",L,"15 mg, 0.02 mmol",0.02,mmol,,,,,,,,,,,,,,,,,,,,,"N,N-dimethylformamide",DMF,3 mL,3.0,acetonitrile,MeCN,1 mL,1.0,100.0,100 °C,72.0,three days,10 mL vial,,"DMF, CH3CN",,"Exchanged in CH3CN 12 h, then 150 °C under high vacuum for 12 h",150.0,12.0,brown block,34.0,,dia,Cu4I4 4-connected cluster,"a=18.4248(2) Å, b=35.8993(7) Å, c=36.7318(4) Å, P22121",,527.0,yes,yes,410.0,CO2_capture;CO2_cycloaddition;click_catalysis,10.1039/c7dt01116d,ok,
10.1021/cg100463j,downloaded\10.1021_cg100463j.pdf,SI downloaded\10.1021_cg100463j_SI.pdf,mof_json_store\10.1021_cg100463j\raw_output.json,mof_json_store\10.1021_cg100463j\synthesis_001.json,no,,,771771,Co(SO4),,0.1 mmol,0.1,mmol,nan,,,,,nan,,,,,"5,5'-dithiobis(2-nitrobenzoic acid)",H2dtb,0.1 mmol,0.1,mmol,"4,4'-bipyridine","4,4'-bipy",0.15 mmol,0.15,mmol,,,,,,NaOH (aqueous),,"1 M, adjusted to pH 6",,,,,,,,deionized water,H2O,15 mL,15.0,,,,,160.0,160 °C,72.0,72 h,,,,,,,,green block crystals,,,,"(4,6)-connected net; Ni1 6-connected, Ni2 4-connected nodes",,,,,,,,10.1021/cg100463j,ok,
10.1021/cg100463j,downloaded\10.1021_cg100463j.pdf,SI downloaded\10.1021_cg100463j_SI.pdf,mof_json_store\10.1021_cg100463j\raw_output.json,mof_json_store\10.1021_cg100463j\synthesis_002.json,no,,,771772,Co(SO4),,0.1 mmol,0.1,mmol,nan,,,,,nan,,,,,"5,5'-dithiobis(2-nitrobenzoic acid)",H2dtb,0.1 mmol,0.1,mmol,"4,4'-bipyridine","4,4'-bipy",0.15 mmol,0.15,mmol,,,,,,NaOH (aqueous),,"1 M, adjusted to pH 6",,,,,,,,deionized water,H2O,15 mL,15.0,,,,,160.0,160 °C,72.0,72 h,,,,,,,,red block crystals,,,,"(4,6)-connected net; Co nodes analogous to Ni: 6- and 4-connected",,,,,,,,10.1021/cg100463j,ok,
10.1039/c3cc45310c,downloaded\10.1039_c3cc45310c.pdf,SI downloaded\10.1039_c3cc45310c_SI.pdf,mof_json_store\10.1039_c3cc45310c\raw_output.json,mof_json_store\10.1039_c3cc45310c\synthesis_001.json,no,,A1,926307,Co(CH3COO)2,,"0.1 mmol, 19.8 mg",0.1,mmol,nan,,,,,nan,,,,,"5-nitro-1,2,3-benzenetricarboxylic acid",H3nbta,"0.1 mmol, 25.5 mg",0.1,mmol,"1,3-bis(1,2,4-triazol-1-yl)propane","1,3-btp","0.1 mmol, 17.8 mg",0.1,mmol,,,,,,,,,,,,,,,,water,H2O,12 mL,12.0,,,,,130.0,130 °C,72.0,3 days,Teflon-lined stainless steel autoclave,static,,,120 °C under vacuum for 4 h,120.0,4.0,blue block crystals,51.0,,dia,"CuII nodes linked by Hnbta and 1,3-btp; 4-connected network","orthorhombic, P212121; a=5.7467(5) Å, b=17.9631(16) Å, c=20.3944(19) Å, V=2105.3(3) Å3",,,not_reported,not_reported,200.0,enamination catalysis,10.1039/c3cc45310c,ok,
10.1016/j.ica.2019.04.020,downloaded\10.1016_j.ica.2019.04.020.pdf,SI downloaded\10.1016_j.ica.2019.04.020_SI.docx,mof_json_store\10.1016_j.ica.2019.04.020\raw_output.json,mof_json_store\10.1016_j.ica.2019.04.020\synthesis_001.json,no,,,1845587,NH4)2Ce(NO3)6,,"0.15 mmol, 0.036 g",0.15,mmol,nan,,,,,nan,,,,,5-[bis(4-carboxybenzyl)-amino]isophthalic acid,H4L,"0.05 mmol, 0.024 g",0.05,mmol,"4,4'-bipyridine","4,4′-bipy","0.1 mmol, 0.019 g",0.1,mmol,,,,,,,,,,,,,,,,water,H2O,10 mL,10.0,,,,,180.0,180 °C,72.0,72 h; cooled to RT at 5 °C/h,25 mL Teflon-lined stainless steel container,,,,,,,block crystals,63.0,,,"dinuclear Mn(II) nodes; (4,6,6)-connected net",,,,not_reported,not_reported,355.0,photocatalysis,10.1016/j.ica.2019.04.020,ok,
