Repository: zzhenglab/MOFinder

# MOFinder

MOFinder extracts MOF synthesis information from the literature, reconstructs evidence-supported negative reaction records, and prepares datasets for synthesis-outcome prediction.
[Web application](https://mofinder.chemistry.wustl.edu/) | [Demos](Demo/README.md) | [Source code](docs/source_to_code.md) | [Workflow guide](docs/workflow.md) | [Model evaluation](docs/evaluation.md)

## Quick start

The workflow runs through Python commands. Python 3.10 or newer is required. Clone the repository and initialize its related applications:

```bash
git clone --recurse-submodules https://github.com/zzhenglab/MOFinder.git
cd MOFinder
```

Start with the two offline demonstrations:

```bash

File: mof_extraction_1_2.csv (part 6 of 305)
doi,main_pdf,si_pdf,raw_output,parsed_json,article_trial_or_failure,article_trial_or_failure_notes,mof_name,crystal_code,metal_1,metal_1_abbr,metal_1_amount_text,metal_1_amount_value,metal_1_amount_unit,metal_2,metal_2_abbr,metal_2_amount_text,metal_2_amount_value,metal_2_amount_unit,metal_3,metal_3_abbr,metal_3_amount_text,metal_3_amount_value,metal_3_amount_unit,linker_1,linker_1_abbr,linker_1_amount_text,linker_1_amount_value,linker_1_amount_unit,linker_2,linker_2_abbr,linker_2_amount_text,linker_2_amount_value,linker_2_amount_unit,linker_3,linker_3_abbr,linker_3_amount_text,linker_3_amount_value,linker_3_amount_unit,modulator_1,modulator_1_abbr,modulator_1_amount_text,modulator_1_amount_value,modulator_1_amount_unit,modulator_2,modulator_2_abbr,modulator_2_amount_text,modulator_2_amount_value,modulator_2_amount_unit,solvent_main,solvent_main_abbr,solvent_main_amount_text,solvent_main_ml,solvent_secondary,solvent_secondary_abbr,solvent_secondary_amount_text,solvent_secondary_ml,temperature_c,temperature_c_text,time_h,time_text,vessel_type,stirring,washing_solvent,washing_cycles,activation_text,activation_temp_c,activation_time_h,crystal_morphology,yield_percent,crystal_size,topology_code,metal_cluster_connectivity,unit_cell_short,pore_diameter_A,BET_surface_area_m2g,air_stable,water_stable,tga_decomposition_temp_c,applications,reference,status,error
10.1039/c3ce41008k,downloaded\10.1039_c3ce41008k.pdf,SI downloaded\10.1039_c3ce41008k_SI.pdf,mof_json_store\10.1039_c3ce41008k\raw_output.json,mof_json_store\10.1039_c3ce41008k\synthesis_001.json,no,,,919232,Co(NO3)2·6H2O,,"0.051 g, 0.3 mmol",0.3,mmol,nan,,"0.144 g, 0.05 mmol",0.05,mmol,nan,,,,,5-(4-imidazol-1-ylphenyl)-2H-tetrazole,HL,"0.021 g, 0.1 mmol",0.1,mmol,,,,,,,,,,,,,,,,,,,,,water,H2O,8 mL,8.0,,,,,160.0,160 °C,96.0,four days,Teflon-lined autoclave (18 mL),static,,,,,,yellow block crystals,42.0,,,SiW12 links [Cu4(HL)4]n chains into 2D layers,"triclinic P-1; a=11.5240(11) Å, b=12.8780(13) Å, c=14.4980(14) Å; α=107.331(10)°, β=107.397(10)°, γ=94.717(10)°",,,not_reported,not_reported,,luminescence,10.1039/c3ce41008k,ok,
10.1039/c3ce41008k,downloaded\10.1039_c3ce41008k.pdf,SI downloaded\10.1039_c3ce41008k_SI.pdf,mof_json_store\10.1039_c3ce41008k\raw_output.json,mof_json_store\10.1039_c3ce41008k\synthesis_002.json,no,,,919232,Cd(NO3)2·4H2O,,"0.072 g, 0.3 mmol",0.3,mmol,nan,,"0.144 g, 0.05 mmol",0.05,mmol,nan,,,,,5-(4-imidazol-1-ylphenyl)-2H-tetrazole,HL,"0.021 g, 0.1 mmol",0.1,mmol,,,,,,,,,,,,,,,,,,,,,water,H2O,8 mL,8.0,,,,,160.0,160 °C,96.0,four days,Teflon-lined autoclave (18 mL),static,,,,,,yellow block crystals,42.0,,,SiW12 links [Cu4(HL)4]n chains into 2D layers,"triclinic P-1; a=11.5240(11) Å, b=12.8780(13) Å, c=14.4980(14) Å; α=107.331(10)°, β=107.397(10)°, γ=94.717(10)°",,,not_reported,not_reported,,luminescence,10.1039/c3ce41008k,ok,
10.1039/c3ce41008k,downloaded\10.1039_c3ce41008k.pdf,SI downloaded\10.1039_c3ce41008k_SI.pdf,mof_json_store\10.1039_c3ce41008k\raw_output.json,mof_json_store\10.1039_c3ce41008k\synthesis_003.json,no,,,936932,Zn(NO3)2·6H2O,,"0.060 g, 0.3 mmol",0.3,mmol,nan,,"0.144 g, 0.05 mmol",0.05,mmol,nan,,,,,5-(4-imidazol-1-ylphenyl)-2H-tetrazole,HL,"0.021 g, 0.1 mmol",0.1,mmol,,,,,,,,,,,,,,,,,,,,,water,H2O,8 mL,8.0,,,,,160.0,160 °C,96.0,four days,Teflon-lined autoclave (18 mL),static,water,,,,,dark blue block crystals,53.0,,,"{Cu4} 11-connected and {Cu2} 3-connected nodes; (2,3,11)-connected 3D framework","orthorhombic Pna21; a=23.8670(11) Å, b=18.1770(13) Å, c=22.4250(14) Å; V=9728.6(10) Å3",,,not_reported,not_reported,,luminescence,10.1039/c3ce41008k,ok,
10.1002/cphc.201300564,downloaded\10.1002_cphc.201300564.pdf,SI downloaded\10.1002_cphc.201300564_SI.pdf,mof_json_store\10.1002_cphc.201300564\raw_output.json,mof_json_store\10.1002_cphc.201300564\synthesis_001.json,yes,Mixed phases at 90 and 110 °C (3+2 or 2+1) during condition screening; time/concentration had no effect.,Zn(L)(bpdc)·(H2O)0.5 (1),,MnCl2·4H2O,,molar ratio 1:1:1 (vs H2bpdc and L),,,nan,,,,,nan,,,,,"biphenyl-4,4'-dicarboxylic acid",H2bpdc,molar ratio 1:1:1 (vs Zn and L),,,"N,N-bis(3-pyridyl)benzene-1,3-dicarboxamide",L,molar ratio 1:1:1 (vs Zn and H2bpdc),,,,,,,,,,,,,,,,,,"N,N-dimethylformamide",DMF,~4 mL (in 5 mL DMF/H2O 4:1),4.0,water,H2O,~1 mL (in 5 mL DMF/H2O 4:1),1.0,120.0,120 °C,48.0,2 days (cooled to RT at 3 °C h−1),Teflon-lined autoclave,static,,,,,,block crystals,79.0,,dia,4-connected Zn(II) nodes (tetrahedral),"a=12.8719(4) Å, b=10.7856(3) Å, c=20.9230(7) Å, β=104.019(2)°, Cc",,,not_reported,not_reported,385.0,luminescence,10.1002/cphc.201300564,ok,
10.1002/cphc.201300564,downloaded\10.1002_cphc.201300564.pdf,SI downloaded\10.1002_cphc.201300564_SI.pdf,mof_json_store\10.1002_cphc.201300564\raw_output.json,mof_json_store\10.1002_cphc.201300564\synthesis_002.json,yes,Mixed phases at 90 and 110 °C (3+2 or 2+1) during condition screening; time/concentration had no effect.,Zn(L)(bpdc)·(DMF) (2),,HfCl4,,molar ratio 1:1:1 (vs H2bpdc and L),,,nan,,,,,nan,,,,,"biphenyl-4,4'-dicarboxylic acid",H2bpdc,molar ratio 1:1:1 (vs Zn and L),,,"N,N-bis(3-pyridyl)benzene-1,3-dicarboxamide",L,molar ratio 1:1:1 (vs Zn and H2bpdc),,,,,,,,,,,,,,,,,,"N,N-dimethylformamide",DMF,~4 mL (in 5 mL DMF/H2O 4:1),4.0,water,H2O,~1 mL (in 5 mL DMF/H2O 4:1),1.0,100.0,100 °C,48.0,2 days (cooled to RT at 3 °C h−1),Teflon-lined autoclave,static,,,,,,block crystals,76.0,,sql,4-connected Zn(II) nodes,"a=13.6749(5) Å, b=18.4956(6) Å, c=15.6954(6) Å, β=93.152(2)°, P2/c",7.1,,not_reported,not_reported,,CO2_capture;luminescence,10.1002/cphc.201300564,ok,
10.1002/cphc.201300564,downloaded\10.1002_cphc.201300564.pdf,SI downloaded\10.1002_cphc.201300564_SI.pdf,mof_json_store\10.1002_cphc.201300564\raw_output.json,mof_json_store\10.1002_cphc.201300564\synthesis_003.json,yes,Mixed phases at 90 and 110 °C (3+2 or 2+1) during condition screening; time/concentration had no effect.,Zn(L)(bpdc)·(H2O)2·(DMF) (3),,Cd(ClO4)2,,molar ratio 1:1:1 (vs H2bpdc and L),,,nan,,,,,nan,,,,,"biphenyl-4,4'-dicarboxylic acid",H2bpdc,molar ratio 1:1:1 (vs Zn and L),,,"N,N-bis(3-pyridyl)benzene-1,3-dicarboxamide",L,molar ratio 1:1:1 (vs Zn and H2bpdc),,,,,,,,,,,,,,,,,,"N,N-dimethylformamide",DMF,~4 mL (in 5 mL DMF/H2O 4:1),4.0,water,H2O,~1 mL (in 5 mL DMF/H2O 4:1),1.0,80.0,80 °C,48.0,2 days (cooled to RT at 3 °C h−1),Teflon-lined autoclave,static,,,,,,block crystals,84.0,,sql,4-connected Zn(II) nodes (square-planar),"a=9.8634(19) Å, b=29.122(5) Å, c=14.701(3) Å, β=95.053(8)°, P21/c",,,not_reported,not_reported,,CO2_capture;luminescence,10.1002/cphc.201300564,ok,
10.1039/c2ce26338f,downloaded\10.1039_c2ce26338f.pdf,SI downloaded\10.1039_c2ce26338f_SI.pdf,mof_json_store\10.1039_c2ce26338f\raw_output.json,mof_json_store\10.1039_c2ce26338f\synthesis_001.json,no,,,,FeCl3·6H2O,,"18.0 mg, 0.1 mmol",0.1,mmol,nan,,,,,nan,,,,,"4,4'-bipyridine",H4bptca,"16.6 mg, 0.05 mmol",0.05,mmol,"1,3,5-tris(imidazol-1-ylmethyl)-2,4,6-trimethylbenzene",titmb,"36.0 mg, 0.1 mmol",0.1,mmol,,,,,,NaOH,,"8.0 mg, 0.2 mmol",0.2,mmol,,,,,,"N,N-dimethylformamide",DMF,"DMF–H2O (1:1, total 10 mL)",5.0,water,H2O,"DMF–H2O (1:1, total 10 mL)",5.0,160.0,160 °C,72.0,three days,23 mL Teflon-lined autoclave,static,,,,,,yellow blocks,58.0,,,[Mn4(μ2-OCO)4] subunit; uninodal 6-connected net,"monoclinic, P21; a=10.9016(15) Å, b=22.154(3) Å, c=13.0426(19) Å, β=103.073(6)°",,,not_reported,not_reported,280.0,,10.1039/c2ce26338f,ok,
10.1039/c2ce26338f,downloaded\10.1039_c2ce26338f.pdf,SI downloaded\10.1039_c2ce26338f_SI.pdf,mof_json_store\10.1039_c2ce26338f\raw_output.json,mof_json_store\10.1039_c2ce26338f\synthesis_002.json,no,,,,FeCl2·4H2O,,"23.8 mg, 0.1 mmol",0.1,mmol,nan,,,,,nan,,,,,"4,4'-bipyridine",H4bptca,"16.6 mg, 0.05 mmol",0.05,mmol,"1,3,5-tris(imidazol-1-ylmethyl)-2,4,6-trimethylbenzene",titmb,"36.0 mg, 0.1 mmol",0.1,mmol,,,,,,NaOH,,"8.0 mg, 0.2 mmol",0.2,mmol,,,,,,water,H2O,10 mL,10.0,,,,,160.0,160 °C,72.0,three days,23 mL Teflon-lined autoclave,static,,,200 °C under high vacuum for 10 h,200.0,10.0,pale-yellow platelets,45.0,,,"octahedral Ni nodes; (3,3,4,4)-connected net with 1D channels","monoclinic, P21/c; a=13.4995(19) Å, b=12.4212(14) Å, c=40.153(6) Å, β=108.438(6)°",,,not_reported,not_reported,300.0,,10.1039/c2ce26338f,ok,
10.1039/c2ce26338f,downloaded\10.1039_c2ce26338f.pdf,SI downloaded\10.1039_c2ce26338f_SI.pdf,mof_json_store\10.1039_c2ce26338f\raw_output.json,mof_json_store\10.1039_c2ce26338f\synthesis_003.json,no,,,,Fe(BF4)2·6H2O,,"23.8 mg, 0.1 mmol",0.1,mmol,nan,,,,,nan,,,,,"4,4'-bipyridine",H4bptca,"16.6 mg, 0.05 mmol",0.05,mmol,"1,3,5-tris(imidazol-1-ylmethyl)-2,4,6-trimethylbenzene",titmb,"36.0 mg, 0.1 mmol",0.1,mmol,,,,,,NaOH,,"8.0 mg, 0.2 mmol",0.2,mmol,,,,,,water,H2O,10 mL,10.0,,,,,160.0,160 °C,72.0,three days,23 mL Teflon-lined autoclave,static,,,,,,orange blocks,42.0,,,"octahedral Co nodes; (3,3,4,4)-connected net with 1D channels","monoclinic, P21/c; a=13.543(2) Å, b=12.338(3) Å, c=40.267(7) Å, β=108.395(7)°",,,not_reported,not_reported,300.0,,10.1039/c2ce26338f,ok,
10.1038/NCHEM.738,,SI downloaded\10.1038_NCHEM.738_SI.pdf,mof_json_store\10.1038_NCHEM.738\raw_output.json,mof_json_store\10.1038_NCHEM.738\synthesis_001.json,no,,CMOF-1a,,Fe(BF4)2·6H2O,,"20 mg, 0.086 mmol of Cu(NO3)2•2.5H2O",0.086,mmol,nan,,,,,nan,,,,,"(R)-2,2’-diethoxy-1,1’-binaphthyl-4,4’,6,6’-tetracarboxylic acid",L1a,"10 mg, 0.019 mmol",10.0,mg,,,,,,,,,,,"hydrochloric acid (3 M, aq.)",HCl,"25 µL HCl (3 M, aq.)",25.0,uL,,,,,,"N,N-diethylformamide",DEF,1.5 mL,1.5,water,H2O,0.5 mL,0.5,80.0,80 °C,24.0,1 day,1-dram screw-capped vial,static,,,,,,blue-green crystals,39.0,0.50 × 0.40 × 0.30 mm,,,"a=b=15.7125(3) Å, c=47.3137(14) Å, α=β=γ=90°, I4122 (tetragonal)",,2418.0,not_reported,not_reported,,asymmetric_catalysis,10.1038/nchem.738,ok,
10.1038/NCHEM.738,,SI downloaded\10.1038_NCHEM.738_SI.pdf,mof_json_store\10.1038_NCHEM.738\raw_output.json,mof_json_store\10.1038_NCHEM.738\synthesis_002.json,no,,CMOF-2a,,Fe(SO4)·7H2O,,"3 mg, 0.013 mmol of Cu(NO3)2•2.5H2O",0.013,mmol,nan,,,,,nan,,,,,"(R)-(2E,2'E,2''E,2'''E)-3,3',3'',3'''-(2,2'-diethoxy-1,1'-binaphthyl-4,4',6,6'-tetrayl)tetraacrylic acid",L2a,"2 mg, 0.003 mmol",2.0,mg,,,,,,,,,,,"hydrochloric acid (3 M, aq.)",HCl,"5 µL HCl (3 M, aq.)",5.0,uL,,,,,,"N,N-dimethylformamide",DMF,0.3 mL,0.3,water,H2O,0.1 mL,0.1,80.0,80 °C,,,0.5-dram screw-capped vial,static,,,,,,blue tetragonal bipyramids,28.0,0.60 × 0.40 × 0.40 mm,,,"a=b=21.4169(3) Å, c=57.6768(11) Å, α=β=γ=90°, I4122 (tetragonal)",,4101.0,not_reported,not_reported,,asymmetric_catalysis,10.1038/nchem.738,ok,
10.1038/NCHEM.738,,SI downloaded\10.1038_NCHEM.738_SI.pdf,mof_json_store\10.1038_NCHEM.738\raw_output.json,mof_json_store\10.1038_NCHEM.738\synthesis_003.json,no,,CMOF-4a,,Fe(SO4)·7H2O,,"3 mg, 0.013 mmol of Cu(NO3)2•2.5H2O",0.013,mmol,nan,,,,,nan,,,,,"(R)-4,4',4'',4'''-(1E,1'E,1''E,1'''E)-2,2',2'',2'''-(2,2'-diethoxy-1,1'-binaphthyl-4,4',6,6'-tetrayl)tetrakis(ethene-2,1-diyl)tetrabenzoic acid",L4a,"2 mg, 0.002 mmol",2.0,mg,,,,,,,,,,,"hydrochloric acid (3 M, aq.)",HCl,"10 µL HCl (3 M, aq.)",10.0,uL,,,,,,"N,N-diethylformamide",DEF,0.15 mL,0.15,"N,N-dimethylacetamide",DMA,0.15 mL,0.15,80.0,80 °C,72.0,3 days,0.5-dram screw-capped vial,static,,,,,,green crystals,12.6,0.60 × 0.40 × 0.40 mm,,,"a=b=30.9491(13) Å, c=80.725(3) Å, α=β=γ=90°, I4122 (tetragonal)",,4514.0,not_reported,not_reported,,asymmetric_catalysis,10.1038/nchem.738,ok,
10.1038/NCHEM.738,,SI downloaded\10.1038_NCHEM.738_SI.pdf,mof_json_store\10.1038_NCHEM.738\raw_output.json,mof_json_store\10.1038_NCHEM.738\synthesis_004.json,no,,CMOF-1b,,Cu(CH3COO)2,,"3 mg, 0.013 mmol of Cu(NO3)2•2.5H2O",0.013,mmol,MoO3,,,,,nan,,,,,"(R)-2,2'-dihydroxy-1,1'-binaphthyl-4,4',6,6'-tetracarboxylic acid",L1b,"2 mg, 0.0043 mmol",2.0,mg,,,,,,,,,,,,,,,,,,,,,"N,N-diethylformamide",DEF,8 mL,8.0,water,H2O,2 mL,2.0,60.0,60 °C,48.0,2 days,1-dram screw-capped vial,static,,,,,,green crystalline powder,44.0,,,,"a=b=15.42(3) Å, c=47.03(8) Å, α=β=γ=90° (tetragonal, indexed from PXRD)",,2699.0,not_reported,not_reported,,asymmetric_catalysis,10.1038/nchem.738,ok,
10.1038/NCHEM.738,,SI downloaded\10.1038_NCHEM.738_SI.pdf,mof_json_store\10.1038_NCHEM.738\raw_output.json,mof_json_store\10.1038_NCHEM.738\synthesis_005.json,no,,CMOF-2b,,Cu(CH3COO)2,,"15 mg, 0.065 mmol of Cu(NO3)2•2.5H2O",0.065,mmol,MoO3,,,,,nan,,,,,"(R)-(2E,2'E,2''E,2'''E)-3,3',3'',3'''-(2,2'-dihydroxy-1,1'-binaphthyl-4,4',6,6'-tetrayl)tetraacrylic acid",L2b,"10 mg, 0.018 mmol",10.0,mg,,,,,,,,,,,,,,,,,,,,,"N,N-diethylformamide",DEF,1.0 mL,1.0,water,H2O,0.25 mL,0.25,80.0,80 °C,48.0,2 days,1-dram screw-capped vial,static,,,,,,green crystals,37.0,0.60 × 0.40 × 0.40 mm,,,"a=b=21.049(5) Å, c=57.878(13) Å, α=β=γ=90°, I4122 (tetragonal)",,4186.0,not_reported,not_reported,,asymmetric_catalysis,10.1038/nchem.738,ok,
10.1038/NCHEM.738,,SI downloaded\10.1038_NCHEM.738_SI.pdf,mof_json_store\10.1038_NCHEM.738\raw_output.json,mof_json_store\10.1038_NCHEM.738\synthesis_006.json,no,,CMOF-3b,,Sc(NO3)3·5H2O,,"5 mg, 0.02 mmol of Cu(NO3)2•2.5H2O",0.02,mmol,nan,,,,,nan,,,,,"(R)-2,2’-dihydroxy-1,1’-dinaphthyl-4,4’,6,6’-tetrakis(4-benzoic acid)",L3b,"7.5 mg, 0.0098 mmol",7.5,mg,,,,,,,,,,,diaminocyclohexane,,1.75 μL,1.75,uL,,,,,,"N,N-diethylformamide",DEF,0.5 mL,0.5,water,H2O,0.2 mL,0.2,60.0,60 °C,72.0,3 days,1-dram vial with punctured cap inside 20 mL screw-cap vial (vapor diffusion),static,,,,,,blue crystals,48.9,0.40 × 0.20 × 0.20 mm,,,"a=b=23.849(6) Å, c=73.11(2) Å, α=β=γ=90°, I4122 (tetragonal)",,4355.0,not_reported,not_reported,,asymmetric_catalysis,10.1038/nchem.738,ok,
10.1038/NCHEM.738,,SI downloaded\10.1038_NCHEM.738_SI.pdf,mof_json_store\10.1038_NCHEM.738\raw_output.json,mof_json_store\10.1038_NCHEM.738\synthesis_007.json,no,,CMOF-4b,,Sc(NO3)3·5H2O,,"3 mg, 0.013 mmol of Cu(NO3)2•2.5H2O",0.013,mmol,nan,,,,,nan,,,,,"(R)-4,4',4'',4'''-(1E,1'E,1''E,1'''E)-2,2',2'',2'''-(2,2'-dihydroxy-1,1'-binaphthyl-4,4',6,6'-tetrayl)tetrakis(ethene-2,1-diyl)tetrabenzoic acid",L4b,"2 mg, 0.0023 mmol",2.0,mg,,,,,,,,,,,,,,,,,,,,,"N,N-dimethylformamide",DMF,0.2 mL,0.2,"N,N-diethylformamide",DEF,0.1 mL,0.1,60.0,60 °C,48.0,2 days,1-dram vial with punctured cap inside 20 mL screw-cap vial (vapor diffusion),static,,,,,,green crystals,43.0,0.60 × 0.40 × 0.40 mm,,,"a=b=30.782(2) Å, c=81.603(5) Å, α=β=γ=90°, I4122 (tetragonal)",,4219.0,not_reported,not_reported,,asymmetric_catalysis,10.1038/nchem.738,ok,
10.1021/cg201059d,downloaded\10.1021_cg201059d.pdf,SI downloaded\10.1021_cg201059d_SI.pdf,mof_json_store\10.1021_cg201059d\raw_output.json,mof_json_store\10.1021_cg201059d\synthesis_001.json,yes,Screened metal:ligand ratios; <2:1 gave unassigned phases; low acidity gave tiny PCN-131 crystals; could not obtain pure PCN-1320 despite varying pH/solvents/ratios.,PCN-131,,Sc(NO3)3·5H2O,,"59.4 mg, 0.2 mmol",0.2,mmol,nan,,,,,nan,,,,,"anthracene-9,10-dicarboxylic acid",H2adc,"26.2 mg, 0.1 mmol",0.1,mmol,,,,,,,,,,,HBF4,,five drops,,,,,,,,"N,N-dimethylformamide",DMF,1.5 mL + 1.5 mL,,,,,,120.0,120 °C,168.0,1 week,Pyrex tube (sealed),static,"MeOH, CH2Cl2","soaked 3 days in MeOH, then 3 days in CH2Cl2",under high vacuum at room temperature for 3 h (framework decomposed),,3.0,light-yellow block crystals,56.0,,,μ3-oxo-trizinc [Zn3O(COO)6] SBU; 1D honeycomb channels,"P31c; a=15.58 Å, b=15.58 Å, c=16.52 Å",,,not_reported,not_reported,310.0,,10.1021/cg201059d,ok,
10.1021/cg201059d,downloaded\10.1021_cg201059d.pdf,SI downloaded\10.1021_cg201059d_SI.pdf,mof_json_store\10.1021_cg201059d\raw_output.json,mof_json_store\10.1021_cg201059d\synthesis_002.json,yes,Screened metal:ligand ratios; <2:1 gave unassigned phases; low acidity gave tiny PCN-131 crystals; could not obtain pure PCN-1320 despite varying pH/solvents/ratios.,PCN-132,,CdCl2·5/2H2O,,"59.4 mg, 0.2 mmol",0.2,mmol,nan,,,,,nan,,,,,"anthracene-9,10-dicarboxylic acid",H2adc,"26.6 mg, 0.1 mmol",0.1,mmol,,,,,,,,,,,,,,,,,,,,,"N,N-dimethylacetamide",DMA,1.5 mL + 1.5 mL,,,,,,60.0,60 °C,72.0,3 days,Pyrex tube (sealed),static,,,,,,colorless block crystals,32.0,,,Zn2(CO2)4 paddle-wheel SBU; 2D layers,"P21/n; a=15.28 Å, b=19.70 Å, c=15.59 Å",,,not_reported,not_reported,350.0,,10.1021/cg201059d,ok,
10.1021/cg201059d,downloaded\10.1021_cg201059d.pdf,SI downloaded\10.1021_cg201059d_SI.pdf,mof_json_store\10.1021_cg201059d\raw_output.json,mof_json_store\10.1021_cg201059d\synthesis_003.json,yes,Screened metal:ligand ratios; <2:1 gave unassigned phases; low acidity gave tiny PCN-131 crystals; could not obtain pure PCN-1320 despite varying pH/solvents/ratios.,PCN-1310,,CdCl2·5/2H2O,,"59.4 mg, 0.2 mmol",0.2,mmol,nan,,,,,nan,,,,,"anthracene-9,10-dicarboxylic acid",H2adc,"26.2 mg, 0.1 mmol",0.1,mmol,"4,4′-bipyridyl","4,4′-bpy","15.6 mg, 0.1 mmol",0.1,mmol,,,,,,HBF4,,three drops,,,,,,,,"N,N-dimethylformamide",DMF,1.5 mL + 1.5 mL,,,,,,120.0,120 °C,48.0,2 days,Pyrex tube (sealed),static,"MeOH, CH2Cl2","soaked 3 days in MeOH, then 3 days in CH2Cl2",80 °C under high vacuum for 10 h,80.0,10.0,yellow block crystals,46.0,,,μ3-oxo-trizinc carboxylate SBU; bpy arranged in channels,"P21/n; a=15.81 Å, b=26.42 Å, c=16.43 Å",,442.2,not_reported,not_reported,,CO2_capture;hydrogen_storage,10.1021/cg201059d,ok,
10.1021/cg201059d,downloaded\10.1021_cg201059d.pdf,SI downloaded\10.1021_cg201059d_SI.pdf,mof_json_store\10.1021_cg201059d\raw_output.json,mof_json_store\10.1021_cg201059d\synthesis_004.json,yes,Screened metal:ligand ratios; <2:1 gave unassigned phases; low acidity gave tiny PCN-131 crystals; could not obtain pure PCN-1320 despite varying pH/solvents/ratios.,PCN-1320,,CdCl2·5/2H2O,,"59.4 mg, 0.2 mmol",0.2,mmol,nan,,,,,nan,,,,,"anthracene-9,10-dicarboxylic acid",H2adc,"26.2 mg, 0.1 mmol",0.1,mmol,"4,4′-bipyridyl","4,4′-bpy","15.6 mg, 0.1 mmol",0.1,mmol,,,,,,HBF4,,three drops,,,,,,,,"N,N-dimethylformamide",DMF,1.5 mL + 1.5 mL,,,,,,120.0,120 °C,48.0,2 days,Pyrex tube (sealed),static,,,,,,few colorless block crystals,18.0,,,"Zn2(CO2)4 paddle-wheel SBU pillared by 4,4′-bpy","I4/mcm; a=15.44 Å, b=15.44 Å, c=28.03 Å",,,not_reported,not_reported,,,10.1021/cg201059d,ok,
10.1002/ejic.200600445,downloaded\10.1002_ejic.200600445.pdf,SI downloaded\10.1002_ejic.200600445_SI.pdf,mof_json_store\10.1002_ejic.200600445\raw_output.json,mof_json_store\10.1002_ejic.200600445\synthesis_001.json,no,,,298904,CdCl2·5/2H2O,,"65 mg, 0.24 mmol",0.24,mmol,nan,,,,,nan,,,,,"2,5-thiophenedicarboxylic acid",H2Tdc,"70 mg, 0.41 mmol",0.41,mmol,"4,4'-bipyridine","4,4'-Bpy","74 mg, 0.47 mmol",0.47,mmol,,,,,,sodium hydroxide,,"33 mg, 0.83 mmol",0.83,mmol,,,,,,water,H2O,5 mL,5.0,,,,,120.0,120 °C,72.0,3 d,Teflon-lined autoclave,static,,,,,,dark-red crystals,35.9,0.30 × 0.10 × 0.03 mm,,"dinuclear units linked by double μ2-carboxylate bridges; doubly pillared by 4,4'-bpy","a=18.2626(13), b=11.4913(9), c=16.0515(10) Å, Pccn",,,not_reported,not_reported,360.0,,10.1002/ejic.200600445,ok,
10.1039/d1tc00407g,downloaded\10.1039_d1tc00407g.pdf,SI downloaded\10.1039_d1tc00407g_SI.pdf,mof_json_store\10.1039_d1tc00407g\raw_output.json,mof_json_store\10.1039_d1tc00407g\synthesis_001.json,no,,ZIF-8,,Gd(NO3)3·6H2O,,"40 mM, 351.2 mg in 40 mL MeOH",0.945726,mmol,MnCO3,,,,,nan,,,,,2-methylimidazole,Hmim,"160 mM, 525.2 mg in 40 mL MeOH",525.2,mg,,,,,,,,,,,,,,,,,,,,,methanol,MeOH,40 mL for each solution (total 80 mL),,,,,,25,room temperature,24.0,24 h,,"agitated ~20 s, then static",MeOH,3×,,,,dodecahedral nanocrystals (~200 nm),,~200 nm,,,,,1565.0,,,,,10.1039/d1tc00407g,ok,
10.1016/j.ica.2016.05.002,downloaded\10.1016_j.ica.2016.05.002.pdf,SI downloaded\10.1016_j.ica.2016.05.002_SI.doc,mof_json_store\10.1016_j.ica.2016.05.002\raw_output.json,mof_json_store\10.1016_j.ica.2016.05.002\synthesis_001.json,no,,,1420045,Eu(NO3)3·6H2O,,"0.0242 g, 0.1 mmol",0.1,mmol,nan,,,,,nan,,,,,"p-terphenyl-2,2'',2''',5,4'',4'''-hexcarboxylic acid",H6L,"0.0494 g, 0.1 mmol",0.1,mmol,"4,4'-bis(imidazol-1-yl)biphenyl",bibp,"0.0286 g, 0.1 mmol",0.1,mmol,,,,,,,,,,,,,,,,water,H2O,10 mL,10.0,,,,,160.0,160 °C,72.0,3 days; cooled at 20 °C h^-1,Teflon-lined autoclave (20 mL),static,ethanol,,dried under ambient conditions,,,blue block crystals,61.0,,,,"triclinic, P-1; a=11.2597(10) Å, b=15.0649(13) Å, c=15.4127(13) Å, α=115.545(2)°, β=108.780(2)°, γ=92.975(2)°",,,not_reported,not_reported,318.0,,10.1016/j.ica.2016.05.002,ok,
10.1016/j.ica.2016.05.002,downloaded\10.1016_j.ica.2016.05.002.pdf,SI downloaded\10.1016_j.ica.2016.05.002_SI.doc,mof_json_store\10.1016_j.ica.2016.05.002\raw_output.json,mof_json_store\10.1016_j.ica.2016.05.002\synthesis_002.json,no,,,1420039,Eu(NO3)3·6H2O,,"0.0297 g, 0.1 mmol",0.1,mmol,nan,,,,,nan,,,,,"p-terphenyl-2,2'',2''',5,4'',4'''-hexcarboxylic acid",H6L,"0.0494 g, 0.1 mmol",0.1,mmol,"1,4-bis(imidazolyl)butane",bib,"0.0190 g, 0.1 mmol",0.1,mmol,,,,,,,,,,,,,,,,"N,N-dimethylformamide",DMF,8 mL,8.0,water,H2O,2 mL,2.0,80.0,80 °C,72.0,3 days; cooled at 10 °C h^-1,Teflon-lined autoclave (20 mL),static,ethanol,,dried under ambient conditions,,,colorless hollow square taper crystals,37.0,,,,"monoclinic, C2/c; a=23.276(4) Å, b=20.665(4) Å, c=17.502(3) Å, α=90.00°, β=126.265(3)°, γ=90.00°",,,not_reported,not_reported,400.0,luminescence,10.1016/j.ica.2016.05.002,ok,
10.1016/j.ica.2016.05.002,downloaded\10.1016_j.ica.2016.05.002.pdf,SI downloaded\10.1016_j.ica.2016.05.002_SI.doc,mof_json_store\10.1016_j.ica.2016.05.002\raw_output.json,mof_json_store\10.1016_j.ica.2016.05.002\synthesis_003.json,no,,,1420041,Sm(NO3)3·6H2O,,"0.0297 g, 0.1 mmol",0.1,mmol,nan,,,,,nan,,,,,"p-terphenyl-2,2'',2''',5,4'',4'''-hexcarboxylic acid",H6L,"0.0494 g, 0.1 mmol",0.1,mmol,"1,4-bis(imidazolyl)butane",bib,"0.0190 g, 0.1 mmol",0.1,mmol,,,,,,,,,,,,,,,,"N,N-dimethylformamide",DMF,8 mL,8.0,water,H2O,2 mL,2.0,80.0,80 °C,72.0,3 days; cooled at 10 °C h^-1,Teflon-lined autoclave (20 mL),static,ethanol,,dried under ambient conditions,,,transparent block crystals,32.0,,,,"monoclinic, C2/c; a=25.801(2) Å, b=16.7844(14) Å, c=18.9522(14) Å, α=90.00°, β=128.7640(10)°, γ=90.00°",,,not_reported,not_reported,350.0,luminescence,10.1016/j.ica.2016.05.002,ok,
10.1016/j.ica.2016.05.002,downloaded\10.1016_j.ica.2016.05.002.pdf,SI downloaded\10.1016_j.ica.2016.05.002_SI.doc,mof_json_store\10.1016_j.ica.2016.05.002\raw_output.json,mof_json_store\10.1016_j.ica.2016.05.002\synthesis_004.json,no,,,1420042,Gd(NO3)3·6H2O,,"0.0238 g, 0.1 mmol",0.1,mmol,nan,,,,,nan,,,,,"p-terphenyl-2,2'',2''',5,4'',4'''-hexcarboxylic acid",H6L,"0.0494 g, 0.1 mmol",0.1,mmol,"1,4-bis(4-(1H-imidazol-1-yl)benzyl)piperazine",bibpip,"0.0398 g, 0.1 mmol",0.1,mmol,,,,,,,,,,,,,,,,water,H2O,10 mL,10.0,,,,,160.0,160 °C,72.0,3 days; cooled at 20 °C h^-1,Teflon-lined autoclave (20 mL),static,ethanol,,dried under ambient conditions,,,brown block crystals,48.0,,,,"triclinic, P-1; a=10.0286(13) Å, b=11.7790(15) Å, c=12.3340(14) Å, α=109.247(2)°, β=105.491(3)°, γ=105.834(3)°",,,not_reported,not_reported,300.0,,10.1016/j.ica.2016.05.002,ok,
10.1016/j.ica.2016.05.002,downloaded\10.1016_j.ica.2016.05.002.pdf,SI downloaded\10.1016_j.ica.2016.05.002_SI.doc,mof_json_store\10.1016_j.ica.2016.05.002\raw_output.json,mof_json_store\10.1016_j.ica.2016.05.002\synthesis_005.json,no,,,1420043,Tb(NO3)3·6H2O,,"0.0297 g, 0.1 mmol",0.1,mmol,nan,,,,,nan,,,,,"p-terphenyl-2,2'',2''',5,4'',4'''-hexcarboxylic acid",H6L,"0.0494 g, 0.1 mmol",0.1,mmol,"1,3,5-tris(1-imidazolyl)benzene",tib,"0.0276 g, 0.1 mmol",0.1,mmol,,,,,,,,,,,,,,,,"N,N-dimethylformamide",DMF,8 mL,8.0,water,H2O,2 mL,2.0,80.0,80 °C,72.0,3 days; cooled at 10 °C h^-1,Teflon-lined autoclave (20 mL),static,ethanol,,dried under ambient conditions,,,colorless block crystals,63.0,,,,"monoclinic, P21/c; a=8.6290(11) Å, b=15.0719(18) Å, c=19.321(3) Å, α=90.00°, β=101.498(3)°, γ=90.00°",,,not_reported,not_reported,468.0,luminescence,10.1016/j.ica.2016.05.002,ok,
10.1016/j.ica.2016.05.002,downloaded\10.1016_j.ica.2016.05.002.pdf,SI downloaded\10.1016_j.ica.2016.05.002_SI.doc,mof_json_store\10.1016_j.ica.2016.05.002\raw_output.json,mof_json_store\10.1016_j.ica.2016.05.002\synthesis_006.json,no,,,1420044,Eu(NO3)3·6H2O,,"0.0242 g, 0.1 mmol",0.1,mmol,nan,,,,,nan,,,,,"p-terphenyl-2,2'',2''',5,4'',4'''-hexcarboxylic acid",H6L,"0.0494 g, 0.1 mmol",0.1,mmol,"1,3,5-tris(1-imidazolyl)benzene",tib,"0.0276 g, 0.1 mmol",0.1,mmol,,,,,,,,,,,,,,,,water,H2O,10 mL,10.0,,,,,160.0,160 °C,72.0,3 days; cooled at 20 °C h^-1,Teflon-lined autoclave (20 mL),static,ethanol,,dried under ambient conditions,,,blur block crystals,52.0,,,,"triclinic, P-1; a=10.4923(17) Å, b=12.858(2) Å, c=15.332(3) Å, α=91.110(3)°, β=102.696(3)°, γ=111.711(3)°",,,not_reported,not_reported,318.0,,10.1016/j.ica.2016.05.002,ok,
10.1021/jacs.8b07411,downloaded\10.1021_jacs.8b07411.pdf,SI downloaded\10.1021_jacs.8b07411_SI.pdf,mof_json_store\10.1021_jacs.8b07411\raw_output.json,mof_json_store\10.1021_jacs.8b07411\synthesis_001.json,no,,PCN-606,1569633,Gd(NO3)3·6H2O,,20 mg,0.0538568,mmol,nan,,,,,nan,,,,,"4,4'-dihydroxybiphenyl-3,3',5,5'-tetrabenzoic acid",H4TPCB (L1),10 mg,10.0,mg,,,,,,,,,,,benzoic acid,,500 mg,500.0,mg,,,,,,"N,N-dimethylformamide",DMF,3 mL,3.0,,,,,120.0,120 °C,72.0,72 h,Pyrex vial,static,"DMF, acetone",several times,"supercritical CO2, then 80 °C under vacuum for 5 h",80.0,5.0,yellow blocky crystals,67.0,,scu,8-connected Zr6 cluster,"a=18.7781 Å, b=35.2745 Å, c=16.0212 Å, Cmmm",,1887.0,not_reported,not_reported,,,10.1021/jacs.8b07411,ok,
10.1021/jacs.8b07411,downloaded\10.1021_jacs.8b07411.pdf,SI downloaded\10.1021_jacs.8b07411_SI.pdf,mof_json_store\10.1021_jacs.8b07411\raw_output.json,mof_json_store\10.1021_jacs.8b07411\synthesis_002.json,no,,PCN-609,1854070,Tb(NO3)3·6H2O,,20 mg,0.053615,mmol,nan,,,,,nan,,,,,"4,4',4'',4'''-(9H-carbazole-1,3,6,8-tetrayl)tetrabenzoic acid",H4CBTB (L2),10 mg,10.0,mg,,,,,,,,,,,benzoic acid,,400 mg,400.0,mg,,,,,,"N,N-dimethylformamide",DMF,3 mL,3.0,,,,,120.0,120 °C,72.0,72 h,Pyrex vial,static,"DMF, acetone",several times,"supercritical CO2, then 80 °C under vacuum for 5 h",80.0,5.0,colorless blocky crystals,67.0,,scu,8-connected Zr6 cluster,"a=18.569 Å, b=34.5910 Å, c=32.2034 Å, Immm",,2261.0,not_reported,not_reported,,,10.1021/jacs.8b07411,ok,
10.1016/j.ica.2019.119032,downloaded\10.1016_j.ica.2019.119032.pdf,SI downloaded\10.1016_j.ica.2019.119032_SI.docx,mof_json_store\10.1016_j.ica.2019.119032\raw_output.json,mof_json_store\10.1016_j.ica.2019.119032\synthesis_001.json,no,,"[Cd3(2,6-ndc)3(tmpo)2]",,Gd(NO3)3·6H2O,,"0.0308 g, 0.1 mmol",0.1,mmol,Eu(NO3)3·6H2O,,,,,Tb(NO3)3·6H2O,,,,,tris[4-(2′-methylimidazol-yl)phenyl]phosphine oxide,tmpo,"0.0518 g, 0.1 mmol",0.1,mmol,"2,6-naphthalenedicarboxylic acid","2,6-H2ndc","0.0216 g, 0.1 mmol",0.1,mmol,,,,,,nitric acid,HNO3,"1 mL, 0.1 M",0.1,mmol,,,,,,"N,N-dimethylformamide",DMF,8 mL,8.0,,,,,80.0,80 °C,48.0,2 days,Teflon reactor (20 mL),,ethanol,,air-dried,,,colorless crystals,55.0,,,,,,,not_reported,not_reported,,luminescence,10.1016/j.ica.2019.119032,ok,
10.1016/j.ica.2019.119032,downloaded\10.1016_j.ica.2019.119032.pdf,SI downloaded\10.1016_j.ica.2019.119032_SI.docx,mof_json_store\10.1016_j.ica.2019.119032\raw_output.json,mof_json_store\10.1016_j.ica.2019.119032\synthesis_002.json,no,,[Cd2(bpedc)(tmpo)2],,Cu2(MeCOO)4·2H2O,,"0.0308 g, 0.1 mmol",0.1,mmol,nan,,,,,nan,,,,,tris[4-(2′-methylimidazol-yl)phenyl]phosphine oxide,tmpo,"0.0518 g, 0.1 mmol",0.1,mmol,"4,4′-stibenedicarboxylic acid",H2bpedc,"0.0216 g, 0.1 mmol",0.1,mmol,,,,,,,,,,,,,,,,"N,N-dimethylformamide",DMF,8 mL,8.0,methanol,MeOH,1 mL,1.0,80.0,80 °C,48.0,2 days,Teflon reactor (20 mL),,ethanol,,air-dried,,,colorless crystals,52.0,,,,,,,not_reported,not_reported,,luminescence;sensing,10.1016/j.ica.2019.119032,ok,
10.1039/b915459k,downloaded\10.1039_b915459k.pdf,,mof_json_store\10.1039_b915459k\raw_output.json,mof_json_store\10.1039_b915459k\synthesis_001.json,no,,1-CuMn,,Cu2(MeCOO)4·2H2O,,"100 mg, 0.5 mmol",0.5,mmol,nan,,0.5 mmol,0.5,mmol,nan,,,,,N-(phosphonomethyl)iminodiacetic acid,H4PMIDA,"114 mg, 0.5 mmol",0.5,mmol,,,,,,,,,,,,,,,,,,,,,water,H2O,6 mL,6.0,,,,,100.0,100 °C,48.0,2 days,stainless steel reactor with Teflon liner,,H2O,,dried in air,,,,63.0,,,Cu/Mn linked by phosphonate; double-stranded meso-helix; 2D layers,"a=10.133(6), b=16.757(2), c=16.207(8) Å, β=95.402(2)°, P21/n",,,not_reported,not_reported,,,10.1039/b915459k,ok,
10.1039/b915459k,downloaded\10.1039_b915459k.pdf,,mof_json_store\10.1039_b915459k\raw_output.json,mof_json_store\10.1039_b915459k\synthesis_002.json,no,,2-CuCo,,Co(CH3COO)2·4H2O,,"100 mg, 0.5 mmol",0.5,mmol,nan,,0.5 mmol,0.5,mmol,nan,,,,,N-(phosphonomethyl)iminodiacetic acid,H4PMIDA,"114 mg, 0.5 mmol",0.5,mmol,,,,,,,,,,,,,,,,,,,,,water,H2O,6 mL,6.0,,,,,100.0,100 °C,48.0,2 days,stainless steel reactor with Teflon liner,,H2O,,dried in air,,,,75.0,,,Cu/Co linked by phosphonate; double-stranded meso-helix; 2D layers,"a=10.010(5), b=16.705(7), c=15.976(2) Å, β=95.628(2)°, P21/n",,,not_reported,not_reported,,,10.1039/b915459k,ok,
10.1039/b915459k,downloaded\10.1039_b915459k.pdf,,mof_json_store\10.1039_b915459k\raw_output.json,mof_json_store\10.1039_b915459k\synthesis_003.json,no,,3-CuCd,,Co(CH3COO)2·4H2O,,"100 mg, 0.5 mmol",0.5,mmol,nan,,0.5 mmol,0.5,mmol,nan,,,,,N-(phosphonomethyl)iminodiacetic acid,H4PMIDA,"114 mg, 0.5 mmol",0.5,mmol,,,,,,,,,,,,,,,,,,,,,water,H2O,6 mL,6.0,,,,,100.0,100 °C,48.0,2 days,stainless steel reactor with Teflon liner,,H2O,,dried in air,,,,56.0,,,Cu/Cd linked by phosphonate; double-stranded meso-helix; 2D layers,"a=10.217(6), b=16.788(1), c=16.244(2) Å, β=95.647(2)°, P21/n",,,not_reported,not_reported,,,10.1039/b915459k,ok,
10.1039/b915459k,downloaded\10.1039_b915459k.pdf,,mof_json_store\10.1039_b915459k\raw_output.json,mof_json_store\10.1039_b915459k\synthesis_004.json,no,,4-CuLa,,Co(NO3)2·6H2O,,"100 mg, 0.50 mmol",0.5,mmol,nan,,0.5 mmol,0.5,mmol,nan,,,,,N-(phosphonomethyl)iminodiacetic acid,H4PMIDA,"114 mg, 0.5 mmol",0.5,mmol,oxalic acid,H2C2O4,"23 mg, 0.25 mmol",0.25,mmol,,,,,,,,,,,,,,,,water,H2O,6 mL,6.0,,,,,100.0,100 °C,48.0,2 days,stainless steel reactor with Teflon liner,,H2O,,dried in air,,,,61.0,,,dinuclear CuLa(PMIDA) SBU; oxalate-linked 3D framework,"a=8.302(8), b=20.639(8), c=9.463(4) Å, β=109.876(2)°, P21/c",,,not_reported,not_reported,,,10.1039/b915459k,ok,
10.1039/b915459k,downloaded\10.1039_b915459k.pdf,,mof_json_store\10.1039_b915459k\raw_output.json,mof_json_store\10.1039_b915459k\synthesis_005.json,no,,5-CuNd,,Co(NO3)2·6H2O,,"100 mg, 0.50 mmol",0.5,mmol,nan,,0.5 mmol,0.5,mmol,nan,,,,,N-(phosphonomethyl)iminodiacetic acid,H4PMIDA,"114 mg, 0.5 mmol",0.5,mmol,oxalic acid,H2C2O4,"23 mg, 0.25 mmol",0.25,mmol,,,,,,,,,,,,,,,,water,H2O,6 mL,6.0,,,,,100.0,100 °C,48.0,2 days,stainless steel reactor with Teflon liner,,H2O,,dried in air,,,,50.0,,,dinuclear CuNd(PMIDA) SBU; oxalate-linked 3D framework,"a=8.236(8), b=20.366(5), c=9.406(3) Å, β=110.286(1)°, P21/c",,,not_reported,not_reported,,,10.1039/b915459k,ok,
10.1016/j.micromeso.2015.07.001,downloaded\10.1016_j.micromeso.2015.07.001.pdf,SI downloaded\10.1016_j.micromeso.2015.07.001_SI.docx,mof_json_store\10.1016_j.micromeso.2015.07.001\raw_output.json,mof_json_store\10.1016_j.micromeso.2015.07.001\synthesis_001.json,yes,DMA solvent gave crystals unsuitable for data; replacing pyridine with pyrazine or DABCO gave no product.,,1051659,Ni(NO3)2·6H2O,,"0.07 mmol, 16 mg",0.07,mmol,nan,,,,,nan,,,,,"5,5′-(1,3-phenylenebis(methylene))bis(oxy)diisophthalic acid",H4L,"0.035 mmol, 16 mg",0.035,mmol,,,,,,,,,,,pyridine,py,0.5 mL,0.5,mL,nitric acid,HNO3,1 mL (3.5 M in DMF),1.0,mL,"N,N-dimethylformamide",DMF,8 mL,8.0,,,,,85.0,85 °C,96.0,4 days,,,"MeOH, CH2Cl2","MeOH 3 days, refreshed six times; CH2Cl2 similarly","Vacuum at RT overnight, then 80 °C under vacuum for 10 h",80.0,10.0,blue block crystals,65.0,,,Cu2(COO)4 paddlewheel SBU,,16.14,1233.0,not_reported,not_reported,317.0,CO2_capture;hydrogen_storage,10.1016/j.micromeso.2015.07.001,ok,
10.1016/j.micromeso.2015.07.001,downloaded\10.1016_j.micromeso.2015.07.001.pdf,SI downloaded\10.1016_j.micromeso.2015.07.001_SI.docx,mof_json_store\10.1016_j.micromeso.2015.07.001\raw_output.json,mof_json_store\10.1016_j.micromeso.2015.07.001\synthesis_002.json,yes,DMA solvent gave crystals unsuitable for data; replacing pyridine with pyrazine or DABCO gave no product.,,1051660,W12O40,,"0.10 mmol, 23 mg",0.1,mmol,Cu(CH3COO)2,,,,,NH4VO3,,,,,"5,5′-(1,3-phenylenebis(methylene))bis(oxy)diisophthalic acid",H4L,"0.05 mmol, 23 mg",0.05,mmol,,,,,,,,,,,nitric acid,HNO3,3 drops (2.5 M),,,,,,,,water,H2O,6 mL,6.0,ethanol,EtOH,3 mL,3.0,85.0,85 °C,96.0,4 days,Teflon-lined autoclave (15 mL),static,,,,,,blue block crystals,60.0,,,Cu2(COO)4 paddlewheel SBU,,,,not_reported,not_reported,284.0,CO2_capture;hydrogen_storage,10.1016/j.micromeso.2015.07.001,ok,
10.1002/zaac.201200474,downloaded\10.1002_zaac.201200474.pdf,SI downloaded\10.1002_zaac.201200474_SI.pdf,mof_json_store\10.1002_zaac.201200474\raw_output.json,mof_json_store\10.1002_zaac.201200474\synthesis_001.json,no,,,906925,Zn(NO3)2·6H2O,,0.25 mmol,0.25,mmol,nan,,,,,nan,,,,,Na2bqdc,bqdc,0.125 mmol,0.125,mmol,"1,10-phenanthroline",phen,0.25 mmol,0.25,mmol,,,,,,ammonium fluoride,,0.25 mmol,0.25,mmol,,,,,,water,H2O,10 mL,10.0,,,,,150.0,150 °C,96.0,96 h,Teflon-lined autoclave (17 mL),static; pre-stirred 15 min,water,,dried at ambient temperature,,,light yellow block crystals,54.0,,,dinuclear Cd2 nodes; 6-connected net,"a=10.901(2) Å, b=11.999(2) Å, c=12.111(2) Å, α=64.14(3)°, β=81.38(3)°, γ=65.58(3)°, P-1",,,not_reported,not_reported,360.0,luminescence,10.1002/zaac.201200474,ok,
10.1039/c2ce25780g,downloaded\10.1039_c2ce25780g.pdf,SI downloaded\10.1039_c2ce25780g_SI.pdf,mof_json_store\10.1039_c2ce25780g\raw_output.json,mof_json_store\10.1039_c2ce25780g\synthesis_001.json,no,,,883547,MnCl2·4H2O,,"0.0446 g, 0.15 mmol",0.15,mmol,nan,,,,,nan,,,,,"2,2’-bipyridine-5,5’-dicarboxylic acid",BPDC,"0.0244 g, 0.10 mmol",0.0244,g,,,,,,,,,,,formic acid (75% aqueous),,0.8 mL of a 75% aqueous solution,0.8,mL,,,,,,"N,N′-diethylformamide",DEF,5 mL,5.0,,,,,100.0,100 °C,504.0,3 weeks,,,chloroform (CHCl3),3×,vacuum oven at 120 °C for 3 h,120.0,3.0,light yellow octahedra,70.0,0.164 × 0.072 × 0.07 mm,,nearly-linear Zn3 chain SBU linked by carboxylates; terminal Zn bound to bipyridine N,"a=b=15.1751(3) Å, c=22.5604(8) Å, P41212",,570.0,not_reported,not_reported,,,10.1039/c2ce25780g,ok,
10.1039/c4ce01059k,downloaded\10.1039_c4ce01059k.pdf,SI downloaded\10.1039_c4ce01059k_SI.pdf,mof_json_store\10.1039_c4ce01059k\raw_output.json,mof_json_store\10.1039_c4ce01059k\synthesis_001.json,no,,,1001306,Zn(NO3)2·6H2O,,"30.0 mg, 44.5 μmol",0.0445,mmol,nan,,,,,nan,,,,,"biphenyl-3,3′,5,5′-tetra-(phenyl-4-carboxylic acid)",H4L,"10.0 mg, 15.7 μmol",10.0,mg,,,,,,,,,,,,,,,,,,,,,"N,N-dimethylformamide",DMF,"DMF/H2O 1:1, total 4 mL",,water,H2O,"DMF/H2O 1:1, total 4 mL",,140.0,140 °C,48.0,48 h,"glass scintillation vial (20 mL), Teflon-lined cap",static,DMF,,dried in air,,,colourless block-shaped crystals,26.1,,,2D Ba–O–Ba inorganic layers; I2O1 connectivity,"a=b=15.0263(3), c=17.6363(6), P6/m",15.1,,not_reported,not_reported,540.0,luminescence;sensing,10.1039/c4ce01059k,ok,
10.1016/j.ica.2004.07.029,downloaded\10.1016_j.ica.2004.07.029.pdf,,mof_json_store\10.1016_j.ica.2004.07.029\raw_output.json,mof_json_store\10.1016_j.ica.2004.07.029\synthesis_001.json,yes,Attempted Fe analogue gave molecular [Fe(tpyprz)2]2[Mo8O26]·3.7H2O instead of target framework.,,,MnCl2·4H2O,,"0.161 g, 1.119 mmol",1.119,mmol,nan,,"0.110 g, 0.442 mmol",0.442,mmol,nan,,,,,tetra-2-pyridylpyrazine,tpyprz,"0.086 g, 0.221 mmol",0.221,mmol,,,,,,,,,,,HF,,"0.153 g, 3.82 mmol",3.82,mmol,,,,,,water,H2O,"10.050 g, 558 mmol",,,,,,170.0,170 °C,48.0,48 h,Teflon-lined stainless steel autoclave (23 mL),static,,,,,,dark red crystals,25.0,0.38 × 0.10 × 0.10 mm,,a-Mo8O26 clusters linked by {Co2(tpyprz)(H2O)2}4+ into 2D layers,"a=10.179(2) Å, b=10.668(2) Å, c=11.205(2) Å, α=107.50(3)°, β=104.05(3)°, γ=100.44(3)°, triclinic",,,,,,,10.1016/j.ica.2004.07.029,ok,
10.1016/j.ica.2004.07.029,downloaded\10.1016_j.ica.2004.07.029.pdf,,mof_json_store\10.1016_j.ica.2004.07.029\raw_output.json,mof_json_store\10.1016_j.ica.2004.07.029\synthesis_002.json,yes,Attempted Fe analogue gave molecular [Fe(tpyprz)2]2[Mo8O26]·3.7H2O instead of target framework.,,,GdCl3·6H2O,,"0.160 g, 1.112 mmol",1.112,mmol,nan,,"0.111 g, 0.446 mmol",0.446,mmol,nan,,,,,tetra-2-pyridylpyrazine,tpyprz,"0.086 g, 0.221 mmol",0.221,mmol,,,,,,,,,,,t-butylphosphonic acid,,"0.238 g, 1.723 mmol",1.723,mmol,HF,,"0.156 g, 3.90 mmol",3.9,mmol,water,H2O,"10.300 g, 572 mmol",,,,,,170.0,170 °C,48.0,48 h,Teflon-lined stainless steel autoclave (23 mL),static,,,,,,pale orange crystals,40.0,0.12 × 0.10 × 0.04 mm,,a-Mo8O26 clusters linked by {Ni2(tpyprz)(H2O)2}4+ into 2D layers,"a=10.1424(5) Å, b=10.6684(5) Å, c=11.1433(5) Å, α=108.124(1)°, β=103.680(1)°, γ=100.303(1)°, triclinic",,,,,,,10.1016/j.ica.2004.07.029,ok,
10.1016/j.ica.2004.07.029,downloaded\10.1016_j.ica.2004.07.029.pdf,,mof_json_store\10.1016_j.ica.2004.07.029\raw_output.json,mof_json_store\10.1016_j.ica.2004.07.029\synthesis_003.json,yes,Attempted Fe analogue gave molecular [Fe(tpyprz)2]2[Mo8O26]·3.7H2O instead of target framework.,,,Cd(NO3)2·4H2O,,"0.100 g, 0.081 mmol",0.081,mmol,nan,,"0.044 g, 0.220 mmol",0.22,mmol,nan,,,,,tetra-2-pyridylpyrazine,tpyprz,"0.043 g, 0.111 mmol",0.111,mmol,,,,,,,,,,,"4,4'-diphenylbisphosphonic acid",,"0.070 g, 0.223 mmol",0.223,mmol,,,,,,water,H2O,"10.211 g, 567 mmol",,,,,,200.0,200 °C,48.0,48 h,Teflon-lined stainless steel autoclave (23 mL),static,,,,,,dark purple blocks,,0.20 × 0.10 × 0.06 mm,,d-Mo8O26 clusters linked by {Cu2(tpyprz)}2 subunits into 2D layers,"a=11.413(1) Å, b=12.113(1) Å, c=12.514(1) Å, α=114.864(2)°, β=103.576(2)°, γ=93.308(2)°, triclinic",,,,,,,10.1016/j.ica.2004.07.029,ok,
10.1039/c7ce01510k,downloaded\10.1039_c7ce01510k.pdf,SI downloaded\10.1039_c7ce01510k_SI.pdf,mof_json_store\10.1039_c7ce01510k\raw_output.json,mof_json_store\10.1039_c7ce01510k\synthesis_001.json,no,,,1540702,Zn(NO3)2·6H2O,,"0.015 mmol, 4.4 mg",0.015,mmol,nan,,,,,nan,,,,,"terphenyl-3,3″,5,5″-tetracarboxylic acid",H4tptc,"0.005 mmol, 2.0 mg",0.005,mmol,"4,4′-bis(imidazolyl)biphenyl","4,4′-bibp","0.005 mmol, 1.4 mg",0.005,mmol,,,,,,NaOH aqueous solution,,"0.02 mL, 0.5 mol L−1",0.02,mL,,,,,,water,H2O,"H2O/cyclohexanol/DMF (1 mL, v/v/v, 2/1/1)",,cyclohexanol,,"H2O/cyclohexanol/DMF (1 mL, v/v/v, 2/1/1)",,130.0,130 °C,72.0,3 days,hard glass tube (pumped to near vacuum),,,,,,,green crystals,31.0,,,binuclear 6-connected SBU,,,,not_reported,not_reported,455.0,magnetism,10.1039/c7ce01510k,ok,
10.1039/c7ce01510k,downloaded\10.1039_c7ce01510k.pdf,SI downloaded\10.1039_c7ce01510k_SI.pdf,mof_json_store\10.1039_c7ce01510k\raw_output.json,mof_json_store\10.1039_c7ce01510k\synthesis_002.json,no,,,1540704,Zn(NO3)2·6H2O,,"0.015 mmol, 4.4 mg",0.015,mmol,nan,,,,,nan,,,,,"terphenyl-3,3″,5,5″-tetracarboxylic acid",H4tptc,"0.005 mmol, 2.0 mg",0.005,mmol,"4,4′-bis(imidazolyl)biphenyl","4,4′-bibp","0.005 mmol, 1.4 mg",0.005,mmol,,,,,,NaOH aqueous solution,,"0.02 mL, 0.5 mol L−1",0.02,mL,,,,,,water,H2O,"H2O/cyclohexanol/DMF (1 mL, v/v/v, 2/1/1)",,cyclohexanol,,"H2O/cyclohexanol/DMF (1 mL, v/v/v, 2/1/1)",,80.0,80 °C,72.0,3 days,hard glass tube (pumped to near vacuum),,,,,,,pink crystals,28.0,,,binuclear 6-connected SBU,,,,not_reported,not_reported,460.0,magnetism,10.1039/c7ce01510k,ok,
10.1039/c7ce01510k,downloaded\10.1039_c7ce01510k.pdf,SI downloaded\10.1039_c7ce01510k_SI.pdf,mof_json_store\10.1039_c7ce01510k\raw_output.json,mof_json_store\10.1039_c7ce01510k\synthesis_003.json,no,,,1540703,Zn(NO3)2·6H2O,,"0.015 mmol, 4.5 mg",0.015,mmol,Cu(NO3)2·3H2O,,,,,nan,,,,,"terphenyl-3,3″,5,5″-tetracarboxylic acid",H4tptc,"0.005 mmol, 2.0 mg",0.005,mmol,"1,2-bis(imidazol-1-ylmethyl)benzene","1,2-bimb","0.005 mmol, 1.4 mg",0.005,mmol,,,,,,NaOH aqueous solution,,"0.02 mL, 0.5 mol L−1",0.02,mL,,,,,,water,H2O,"H2O/DMF (1 mL, v/v, 1/1)",,"N,N-dimethylformamide",DMF,"H2O/DMF (1 mL, v/v, 1/1)",,130.0,130 °C,72.0,3 days,hard glass tube (pumped to near vacuum),,,,,,,colourless crystals,39.0,,bbf,4-connected Zn nodes with pillar-linkers,,,,not_reported,not_reported,370.0,luminescence;sensing,10.1039/c7ce01510k,ok,
10.1039/c7ce01510k,downloaded\10.1039_c7ce01510k.pdf,SI downloaded\10.1039_c7ce01510k_SI.pdf,mof_json_store\10.1039_c7ce01510k\raw_output.json,mof_json_store\10.1039_c7ce01510k\synthesis_004.json,no,,,1566083,Zn(NO3)2·6H2O,,"0.015 mmol, 4.4 mg",0.015,mmol,Cu(NO3)2·3H2O,,,,,nan,,,,,"terphenyl-3,3″,5,5″-tetracarboxylic acid",H4tptc,"0.005 mmol, 2.1 mg",0.005,mmol,"1,4-bis(imidazol-1-yl)benzene","1,4-bib","0.005 mmol, 1.1 mg",0.005,mmol,,,,,,NaOH aqueous solution,,"2 drops, 0.5 mol L−1",,,,,,,,water,H2O,"H2O/DMF (1.0 mL, v/v = 1/1)",,"N,N-dimethylformamide",DMF,"H2O/DMF (1.0 mL, v/v = 1/1)",,130.0,130 °C,72.0,72 h,Teflon-lined autoclave (25 mL stainless steel),,water,,,,,pink blocky crystals,,,,dinuclear [Co2(COO)2] 6-connected SBU,,,,not_reported,not_reported,350.0,magnetism,10.1039/c7ce01510k,ok,
