Repository: zzhenglab/MOFinder

# MOFinder

MOFinder extracts MOF synthesis information from the literature, reconstructs evidence-supported negative reaction records, and prepares datasets for synthesis-outcome prediction.
[Web application](https://mofinder.chemistry.wustl.edu/) | [Demos](Demo/README.md) | [Source code](docs/source_to_code.md) | [Workflow guide](docs/workflow.md) | [Model evaluation](docs/evaluation.md)

## Quick start

The workflow runs through Python commands. Python 3.10 or newer is required. Clone the repository and initialize its related applications:

```bash
git clone --recurse-submodules https://github.com/zzhenglab/MOFinder.git
cd MOFinder
```

Start with the two offline demonstrations:

```bash

File: mof_extraction_1_2.csv (part 7 of 305)
doi,main_pdf,si_pdf,raw_output,parsed_json,article_trial_or_failure,article_trial_or_failure_notes,mof_name,crystal_code,metal_1,metal_1_abbr,metal_1_amount_text,metal_1_amount_value,metal_1_amount_unit,metal_2,metal_2_abbr,metal_2_amount_text,metal_2_amount_value,metal_2_amount_unit,metal_3,metal_3_abbr,metal_3_amount_text,metal_3_amount_value,metal_3_amount_unit,linker_1,linker_1_abbr,linker_1_amount_text,linker_1_amount_value,linker_1_amount_unit,linker_2,linker_2_abbr,linker_2_amount_text,linker_2_amount_value,linker_2_amount_unit,linker_3,linker_3_abbr,linker_3_amount_text,linker_3_amount_value,linker_3_amount_unit,modulator_1,modulator_1_abbr,modulator_1_amount_text,modulator_1_amount_value,modulator_1_amount_unit,modulator_2,modulator_2_abbr,modulator_2_amount_text,modulator_2_amount_value,modulator_2_amount_unit,solvent_main,solvent_main_abbr,solvent_main_amount_text,solvent_main_ml,solvent_secondary,solvent_secondary_abbr,solvent_secondary_amount_text,solvent_secondary_ml,temperature_c,temperature_c_text,time_h,time_text,vessel_type,stirring,washing_solvent,washing_cycles,activation_text,activation_temp_c,activation_time_h,crystal_morphology,yield_percent,crystal_size,topology_code,metal_cluster_connectivity,unit_cell_short,pore_diameter_A,BET_surface_area_m2g,air_stable,water_stable,tga_decomposition_temp_c,applications,reference,status,error
10.1039/c7ce01510k,downloaded\10.1039_c7ce01510k.pdf,SI downloaded\10.1039_c7ce01510k_SI.pdf,mof_json_store\10.1039_c7ce01510k\raw_output.json,mof_json_store\10.1039_c7ce01510k\synthesis_005.json,no,,,1566084,La(CH3SO3)3,,"0.030 mmol, 8.8 mg",0.03,mmol,nan,,,,,nan,,,,,"terphenyl-3,3″,5,5″-tetracarboxylic acid",H4tptc,"0.010 mmol, 4.2 mg",0.01,mmol,"1,2-bis(imidazol-1-ylmethyl)benzene","1,2-bimb","0.020 mmol, 4.8 mg",0.02,mmol,,,,,,,,,,,,,,,,water,H2O,8 mL,8.0,,,,,160.0,160 °C,72.0,72 h,Teflon-lined autoclave (25 mL stainless steel),,water,,,,,purple blocky crystals,,,,dinuclear [Co2(COO)2] SBU,,,,not_reported,not_reported,450.0,magnetism,10.1039/c7ce01510k,ok,
10.1016/j.solidstatesciences.2012.05.031,downloaded\10.1016_j.solidstatesciences.2012.05.031.pdf,SI downloaded\10.1016_j.solidstatesciences.2012.05.031_SI.pdf,mof_json_store\10.1016_j.solidstatesciences.2012.05.031\raw_output.json,mof_json_store\10.1016_j.solidstatesciences.2012.05.031\synthesis_001.json,no,,,,Nd(CH3SO3)3,,0.0734 g,0.170884,mmol,nan,,,,,nan,,,,,D-(+)-camphoric acid,D-H2cam,0.0514 g,0.0514,g,"2,2'-bipyridine","2,2'-bipy",0.0404 g,0.0404,g,,,,,,,,,,,,,,,,"N,N-dimethylformamide",DMF,1.8181 g,,ethanol,EtOH,0.8207 g,,80.0,80 °C,48.0,48 h,glass vial,,,,,,,colorless crystals,89.0,,,"homochiral 1D chain; [Cd(2,2'-bipy)(DMF)] nodes","a=8.0737 Å, b=9.4441 Å, c=15.4214 Å, α=88.011°, β=89.276°, γ=75.105°, P1",,,not_reported,not_reported,310.0,,10.1016/j.solidstatesciences.2012.05.031,ok,
10.1016/j.solidstatesciences.2012.05.031,downloaded\10.1016_j.solidstatesciences.2012.05.031.pdf,SI downloaded\10.1016_j.solidstatesciences.2012.05.031_SI.pdf,mof_json_store\10.1016_j.solidstatesciences.2012.05.031\raw_output.json,mof_json_store\10.1016_j.solidstatesciences.2012.05.031\synthesis_002.json,no,,,,Sm(CH3SO3)3,,0.4018 g,0.9223,mmol,nan,,,,,nan,,,,,D-(+)-camphoric acid,D-H2cam,0.2075 g,0.2075,g,"2,2'-bipyridine","2,2'-bipy",0.2379 g,0.2379,g,,,,,,sodium carbonate,,0.1236 g,0.1236,g,,,,,,water,H2O,8.0263 g,,,,,,160.0,160 °C,168.0,7 days,Teflon-lined autoclave,stirred,,,,,,colorless square-shaped crystals,63.0,,,homochiral 1D chain; aqua-ligated Cd centers,"a=18.2053 Å, b=11.5122 Å, c=18.6193 Å, α=90°, β=93.015°, γ=90°, C2",,,not_reported,not_reported,210.0,,10.1016/j.solidstatesciences.2012.05.031,ok,
10.1016/j.solidstatesciences.2012.05.031,downloaded\10.1016_j.solidstatesciences.2012.05.031.pdf,SI downloaded\10.1016_j.solidstatesciences.2012.05.031_SI.pdf,mof_json_store\10.1016_j.solidstatesciences.2012.05.031\raw_output.json,mof_json_store\10.1016_j.solidstatesciences.2012.05.031\synthesis_003.json,no,,,,Eu(CH3SO3)3,,0.1025 g,0.234417,mmol,nan,,,,,nan,,,,,D-(+)-camphoric acid,D-H2cam,0.1025 g,0.1025,g,"2,2'-bipyridine","2,2'-bipy",0.0813 g,0.0813,g,,,,,,sodium carbonate,,0.0481 g,0.0481,g,,,,,,water,H2O,5.0147 g,,,,,,140.0,140 °C,144.0,6 days,Teflon-lined autoclave,stirred,,,,,,plate-shaped transparent colorless crystals,83.0,,,"dinuclear Cd2 units forming homochiral (4,4) layers","a=9.1240 Å, b=20.9934 Å, c=21.5716 Å, α=90°, β=90°, γ=90°, P212121",,,not_reported,not_reported,300.0,,10.1016/j.solidstatesciences.2012.05.031,ok,
10.1016/j.solidstatesciences.2012.05.031,downloaded\10.1016_j.solidstatesciences.2012.05.031.pdf,SI downloaded\10.1016_j.solidstatesciences.2012.05.031_SI.pdf,mof_json_store\10.1016_j.solidstatesciences.2012.05.031\raw_output.json,mof_json_store\10.1016_j.solidstatesciences.2012.05.031\synthesis_004.json,no,,,,Gd(CH3SO3)3,,0.0824 g,0.186198,mmol,nan,,0.0536 g,0.0536,g,nan,,,,,D-(+)-camphoric acid,D-H2cam,0.1132 g,0.1132,g,"2,2'-bipyridine","2,2'-bipy",0.0821 g,0.0821,g,,,,,,sodium carbonate,,0.0554 g,0.0554,g,,,,,,water,H2O,5 mL,5.0,,,,,120.0,120 °C,96.0,4 days,Teflon-lined autoclave,stirred,,,,,,blue crystals,,,,"heterometallic Cd–Cu dinuclear units in (4,4) layers","a=11.5075 Å, b=16.0366 Å, c=17.5482 Å, α=90°, β=104.709°, γ=90°, P21",,,not_reported,not_reported,,,10.1016/j.solidstatesciences.2012.05.031,ok,
10.1021/jacs.9b07422,downloaded\10.1021_jacs.9b07422.pdf,SI downloaded\10.1021_jacs.9b07422_SI.pdf,mof_json_store\10.1021_jacs.9b07422\raw_output.json,mof_json_store\10.1021_jacs.9b07422\synthesis_001.json,no,,NJU-Bai52,1936061,Tb(CH3SO3)3,FeCl3·6H2O,5.8 mg (0.021 mmol),0.021,mmol,nan,,,,,nan,,,,,"N,N′,N″-tris(isophthalyl)-1,3,5-benzenetricarboxamide",TPBTM,10 mg (0.014 mmol),0.014,mmol,,,,,,,,,,,acetic acid,HOAc,0.8 mL,,,,,,,,"N,N-dimethylformamide",DMF,2 mL,2.0,,,,,130.0,130 °C,120.0,5 days,20 mL Pyrex tube,static,DMF; MeOH (solvent exchange),"MeOH exchange 3 days, refreshed every 8 h",170 °C under vacuum for 12 h,170.0,12.0,brown block crystals,,0.3 × 0.2 × 0.1 mm,,M3O 6-connected SBU,"a=26.742(3) Å, b=26.742(3) Å, c=16.8667(19) Å, P-3m1 (trigonal)",3.7,1908.0,not_reported,yes,,CO2_capture,10.1021/jacs.9b07422,ok,
10.1021/jacs.9b07422,downloaded\10.1021_jacs.9b07422.pdf,SI downloaded\10.1021_jacs.9b07422_SI.pdf,mof_json_store\10.1021_jacs.9b07422\raw_output.json,mof_json_store\10.1021_jacs.9b07422\synthesis_002.json,no,,NJU-Bai53,1936060,Er(CH3SO3)3,ScCl3·6H2O,10 mg (0.043 mmol),0.043,mmol,nan,,,,,nan,,,,,"N,N′,N″-tris(isophthalyl)-1,3,5-benzenetricarboxamide",TPBTM,20 mg (0.029 mmol),0.029,mmol,,,,,,,,,,,nitric acid (aqueous),HNO3,"3.5 mol/L, 1.6 mL",,,,,,,,"N,N-dimethylformamide",DMF,5 mL,5.0,,,,,130.0,130 °C,48.0,2 days,20 mL Pyrex tube,static,DMF; CH2Cl2 then MeOH (solvent exchange),"CH2Cl2 exchange 3 days then MeOH 3 days, refreshed every 8 h",170 °C under vacuum for 12 h,170.0,12.0,colorless block crystals,,0.12 × 0.12 × 0.02 mm,,M3O 6-connected SBU,"a=27.121(8) Å, b=27.121(8) Å, c=17.508(6) Å, P-3m1 (trigonal)",3.4,1844.0,not_reported,yes,,CO2_capture,10.1021/jacs.9b07422,ok,
10.1039/d4dt01251h,downloaded\10.1039_d4dt01251h.pdf,SI downloaded\10.1039_d4dt01251h_SI.pdf,mof_json_store\10.1039_d4dt01251h\raw_output.json,mof_json_store\10.1039_d4dt01251h\synthesis_001.json,no,,HSTC 3,2370446,Cd(NO3)2·4H2O,,99 mg (0.5 mmol),0.5,mmol,nan,,,,,nan,,,,,"5,5′-(anthracene-9,10-diyl)diisophthalic acid",H4L1,30 mg (0.05 mmol),0.05,mmol,,,,,,,,,,,,,,,,,,,,,"N,N-dimethylformamide",DMF,9 mL,9.0,water,H2O,1 mL,1.0,80.0,80 °C,48.0,48 h,20 mL ampulla,"stirred 30 min, then heated (static)",,,,,,colorless strip crystals,80.0,,,,"a=12.3933(4) Å, b=13.4724(4) Å, c=14.8545(5) Å, α=71.856(3)°, β=69.878(3)°, γ=75.205(2)°, P-1",,,not_reported,not_reported,,,10.1039/d4dt01251h,ok,
10.1039/d1sc03962h,downloaded\10.1039_d1sc03962h.pdf,SI downloaded\10.1039_d1sc03962h_SI.pdf,mof_json_store\10.1039_d1sc03962h\raw_output.json,mof_json_store\10.1039_d1sc03962h\synthesis_001.json,no,,CuI-TTFTB,2082445,Er(NO3)3·5H2O,,"0.025 g, ~0.107 mmol",0.107,mmol,nan,,,,,nan,,,,,tetrathiafulvalene-tetrabenzoic acid,H4TTFTB,"0.010 g, 0.015 mmol",0.01,g,,,,,,,,,,,trifluoroacetic acid,TFA,0.08 mL,0.08,mL,,,,,,"N,N-dimethylformamide",DMF,6 mL + 1 mL,,acetonitrile,MeCN,1 mL,1.0,85.0,85 °C,72.0,72 h,,static,acetone,three times,,,,red needle-like crystals,46.0,,sql,two-coordinated Cu(I) nodes,"a=19.1651(9) Å, b=34.7043(16) Å, c=8.8821(4) Å, β=97.583(1)°, C2/c",12.2,,yes,not_reported,,,10.1039/d1sc03962h,ok,
10.1002/adfm.202509095,downloaded\10.1002_adfm.202509095.pdf,SI downloaded\10.1002_adfm.202509095_SI.docx,mof_json_store\10.1002_adfm.202509095\raw_output.json,mof_json_store\10.1002_adfm.202509095\synthesis_001.json,no,,UiO-66(Ce),,Sm(NO3)3·6H2O,CAN,"0.553 M, 0.8 mL",0.4424,mmol,nan,,,,,nan,,,,,terephthalic acid,BDC,70.8 mg,70.8,mg,,,,,,,,,,,,,,,,,,,,,"N,N-dimethylformamide",DMF,25 mL,25.0,,,,,100.0,100 °C,0.5,30 min,,stirred (800 rpm),"DMF, EtOH",3× each,85 °C for 15 h,85.0,15.0,,,,,,,,990.0,not_reported,not_reported,,,10.1002/adfm.202509095,ok,
10.1002/zaac.200900436,downloaded\10.1002_zaac.200900436.pdf,,mof_json_store\10.1002_zaac.200900436\raw_output.json,mof_json_store\10.1002_zaac.200900436\synthesis_001.json,no,,,705194,Eu(NO3)3·6H2O,,molar ratio 2 (in 2:2:1),,,nan,,,,,nan,,,,,"benzene-1,3,5-tricarboxylic acid",BTC,molar ratio 2 (in 2:2:1),,,"2,4,5-tri(4-pyridyl)-imidazole",Hptim,molar ratio 1 (in 2:2:1),,,,,,,,,,,,,,,,,,water (distilled),H2O,10.0 mL,10.0,absolute ethanol,EtOH,5.0 mL,5.0,160.0,160 °C,72.0,3 days; cooled to RT at 5 °C·h–1,,,distilled water,,dried in air (room temperature),,,red block crystals,72.0,,,dicobalt carboxylate ladders [Co2(HBTC)2]n linked by Hptim into 2D,"monoclinic, C2/c; a=23.207(5) Å, b=9.963(2) Å, c=21.080(4) Å; V=4620.8(16) Å3",,,not_reported,not_reported,,,10.1002/zaac.200900436,ok,
10.1002/zaac.200900436,downloaded\10.1002_zaac.200900436.pdf,,mof_json_store\10.1002_zaac.200900436\raw_output.json,mof_json_store\10.1002_zaac.200900436\synthesis_002.json,no,,,723873,Gd(NO3)3·6H2O,,molar ratio 2 (in 2:2:1),,,nan,,,,,nan,,,,,"benzene-1,3,5-tricarboxylic acid",BTC,molar ratio 2 (in 2:2:1),,,"2,4,5-tri(4-pyridyl)-imidazole",Hptim,molar ratio 1 (in 2:2:1),,,,,,,,,,,,,,,,,,water (distilled),H2O,10.0 mL,10.0,absolute ethanol,EtOH,5.0 mL,5.0,160.0,160 °C,72.0,3 days; cooled to RT at 5 °C·h–1,,,distilled water,,dried in air (room temperature),,,colorless block crystals,67.0,,,dicadmium carboxylate ladders [Cd2(HBTC)2]n linked by Hptim into 2D,"monoclinic, C2/c; a=23.267(5) Å, b=10.111(2) Å, c=21.178(4) Å; V=4746.2(16) Å3",,,not_reported,not_reported,,luminescence,10.1002/zaac.200900436,ok,
10.1002/zaac.200900436,downloaded\10.1002_zaac.200900436.pdf,,mof_json_store\10.1002_zaac.200900436\raw_output.json,mof_json_store\10.1002_zaac.200900436\synthesis_003.json,no,,,705193,Tb(NO3)3·6H2O,,molar ratio 2 (in 2:2:1),,,nan,,,,,nan,,,,,"benzene-1,3,5-tricarboxylic acid",BTC,molar ratio 2 (in 2:2:1),,,"2,4,5-tri(4-pyridyl)-imidazole",Hptim,molar ratio 1 (in 2:2:1),,,,,,,,,,,,,,,,,,water (distilled),H2O,10.0 mL,10.0,absolute methanol,MeOH,5.0 mL,5.0,160.0,160 °C,72.0,3 days,,,distilled water,,dried at room temperature,,,colorless block crystals,65.0,,,dizinc carboxylate ladders [Zn2(HBTC)2]n linked by Hptim into 2D,"monoclinic, C2/c; a=23.344(5) Å, b=9.863(2) Å, c=21.099 Å; V=4614.2(16) Å3",,,not_reported,not_reported,,luminescence,10.1002/zaac.200900436,ok,
10.1002/zaac.200900436,downloaded\10.1002_zaac.200900436.pdf,,mof_json_store\10.1002_zaac.200900436\raw_output.json,mof_json_store\10.1002_zaac.200900436\synthesis_004.json,no,,,703855,Dy(NO3)3·6H2O,,molar ratio 2 (in 2:2:1),,,nan,,,,,nan,,,,,"benzene-1,3,5-tricarboxylic acid",BTC,molar ratio 2 (in 2:2:1),,,"2,4,5-tri(4-pyridyl)-imidazole",Hptim,molar ratio 1 (in 2:2:1),,,,,,,,,,,,,,,,,,water (distilled),H2O,10.0 mL,10.0,absolute ethanol,EtOH,5.0 mL,5.0,160.0,160 °C,72.0,3 days; cooled to RT at 5 °C·h–1,,,distilled water,,dried in air (room temperature),,,colorless block crystals,57.0,,,dimanganese carboxylate ladders [Mn2(HBTC)2]n linked by Hptim into 2D,"monoclinic, C2/c; a=23.484(6) Å, b=10.138(3) Å, c=21.249(5) Å; V=4801(2) Å3",,,not_reported,not_reported,,,10.1002/zaac.200900436,ok,
10.1002/ejic.202200410,downloaded\10.1002_ejic.202200410.pdf,SI downloaded\10.1002_ejic.202200410_SI.pdf,mof_json_store\10.1002_ejic.202200410\raw_output.json,mof_json_store\10.1002_ejic.202200410\synthesis_001.json,no,,1,2129991,Zn(ClO4)2·6H2O,,"32 mg, 0.1 mmol",0.1,mmol,nan,,,,,nan,,,,,terephthalic acid,H2BDC,"17 mg, 0.1 mmol",0.1,mmol,(E)-N’-(pyridin-3-ylmethylene)nicotinohydrazide,L,"23 mg, 0.1 mmol",0.1,mmol,,,,,,potassium hydroxide,KOH,"12 mg, 0.2 mmol",0.2,mmol,,,,,,water,H2O,"3 mL (metal soln); also in H2O:MeOH (1:1, 8 mL layer) and H2O:EtOH (1:1, 3 mL ligand soln)",3.0,methanol,MeOH,H2O:MeOH 1:1 (8 mL middle layer),,25,RT,168.0,within one week,narrow test tube (layered diffusion),static,,,Activated under vacuum at 120 °C for 6 h (for gas sorption),120.0,6.0,colorless crystals,76.0,0.06 × 0.18 × 0.32 mm,pcu,carboxylate-bridged Cd2 dimer SBU; Cd O5N2 (heptacoordinate),"a=9.7842(9) Å, b=10.4133(10) Å, c=11.1373(10) Å, α=95.9490(10)°, β=90.3900(10)°, γ=113.9980(10)°, P-1",,3.9,yes,yes,350.0,,10.1002/ejic.202200410,ok,
10.1002/ejic.202200410,downloaded\10.1002_ejic.202200410.pdf,SI downloaded\10.1002_ejic.202200410_SI.pdf,mof_json_store\10.1002_ejic.202200410\raw_output.json,mof_json_store\10.1002_ejic.202200410\synthesis_002.json,no,,1-NH2,2129992,Zn(ClO4)2·6H2O,,"32 mg, 0.1 mmol",0.1,mmol,nan,,,,,nan,,,,,2-aminoterephthalic acid,NH2-H2BDC,"18 mg, 0.1 mmol",0.1,mmol,(E)-N’-(pyridin-3-ylmethylene)nicotinohydrazide,L,"23 mg, 0.1 mmol",0.1,mmol,,,,,,potassium hydroxide,KOH,"12 mg, 0.2 mmol",0.2,mmol,,,,,,water,H2O,3 mL (metal soln); also in H2O:MeOH 1:1 (8 mL middle layer) and H2O:EtOH 1:1 (3 mL ligand soln),3.0,methanol,MeOH,H2O:MeOH 1:1 (8 mL middle layer),,25,RT,168.0,within one week,narrow test tube (layered diffusion),static,,,Activated under vacuum at 120 °C for 6 h (for gas sorption),120.0,6.0,colorless crystals,74.0,0.04 × 0.07 × 0.11 mm,pcu,carboxylate-bridged Cd2 dimer SBU; Cd O5N2 (heptacoordinate),"a=10.0311(18) Å, b=10.2905(19) Å, c=10.957(2) Å, α=84.120(3)°, β=89.881(3)°, γ=67.533(3)°, P-1",,3.3,yes,yes,350.0,,10.1002/ejic.202200410,ok,
10.1039/b719766g,downloaded\10.1039_b719766g.pdf,,mof_json_store\10.1039_b719766g\raw_output.json,mof_json_store\10.1039_b719766g\synthesis_001.json,no,,,672214,Ca(CH3COO)2,,"0.12 g, 0.29 mmol",0.29,mmol,nan,,"0.08 g, 0.18 mmol",0.18,mmol,nan,,,,,"2,2′-bipyridine-5,5′-dicarboxylic acid",BPDC,"0.07 g, 0.29 mmol",0.29,mmol,,,,,,,,,,,,,,,,,,,,,water,H2O,"9.75 g, 0.54 mol",,,,,,100.0,100 °C,16.0,16 h,Teflon-lined autoclave (steel jacket),static (pre-stir 10 min),water,,dried in air at ambient temperature,,,,18.0,0.16 × 0.05 × 0.05 mm,,Gd(III) dimers bridged by carboxylates; Pt(II) square-planar units,"a=18.021(4), b=19.884(4), c=28.125(6), Pbca",,,yes,not_reported,350.0,,10.1039/b719766g,ok,
10.1039/b719766g,downloaded\10.1039_b719766g.pdf,,mof_json_store\10.1039_b719766g\raw_output.json,mof_json_store\10.1039_b719766g\synthesis_003.json,no,,,672214,Ca(CH3COO)2,,"0.06 g, 0.12 mmol",0.12,mmol,nan,,"0.05 g, 0.11 mmol",0.11,mmol,nan,,,,,"2,2′-bipyridine-5,5′-dicarboxylic acid",BPDC,,,,,,,,,,,,,,,,,,,,,,,,water,H2O,"6.90 g, 0.38 mol",,,,,,100.0,100 °C (ramp 80 °C min−1),10.0,10 h,Teflon-lined autoclave,static (pre-stir 10 min),water,,dried in air at ambient temperature,,,,62.0,0.16 × 0.05 × 0.05 mm,,Gd(III) dimers bridged by carboxylates; Pt(II) square-planar units,"a=18.021(4), b=19.884(4), c=28.125(6), Pbca",,,yes,not_reported,350.0,,10.1039/b719766g,ok,
10.1039/d1mh01663f,downloaded\10.1039_d1mh01663f.pdf,SI downloaded\10.1039_d1mh01663f_SI.pdf,mof_json_store\10.1039_d1mh01663f\raw_output.json,mof_json_store\10.1039_d1mh01663f\synthesis_001.json,yes,"Screened modulator, time, temperature; some conditions gave amorphous/no solid; phase transformations observed.",MOF-235(Fe),,Ca(CH3COO)2,,1 mmol,1,mmol,nan,,,,,nan,,,,,terephthalic acid,H2BDC,1 mmol,1.0,mmol,,,,,,,,,,,,,,,,,,,,,"N,N-dimethylformamide",DMF,10 mL,10.0,,,,,120.0,120 °C,24.0,24 h,50 mL Pyrex reagent jar,,"DMF, DCM",3× each,dried under vacuum overnight,,,,,,acs,Fe3O 6-connected SBU; [FeCl4−] counterion in pores,,,,not_reported,not_reported,,,10.1039/d1mh01663f,ok,
10.1039/d1mh01663f,downloaded\10.1039_d1mh01663f.pdf,SI downloaded\10.1039_d1mh01663f_SI.pdf,mof_json_store\10.1039_d1mh01663f\raw_output.json,mof_json_store\10.1039_d1mh01663f\synthesis_002.json,yes,"Screened modulator, time, temperature; some conditions gave amorphous/no solid; phase transformations observed.",MIL-53(Fe),2088536,Ca(CH3COO)2,,1 mmol,1,mmol,nan,,,,,nan,,,,,terephthalic acid,H2BDC,1 mmol,1.0,mmol,,,,,,,,,,,,,,,,,,,,,"N,N-dimethylformamide",DMF,10 mL,10.0,,,,,150.0,150 °C,72.0,3 days,50 mL Pyrex reagent jar,,DMF,several times,,,,yellow needle-shaped crystals,,0.16 × 0.04 × 0.03 mm,,Fe(OH) 1D chain SBU,"a=6.8403(12), b=10.7142(18), c=10.7928(18) Å, P-1 (150 K)",,,not_reported,not_reported,,,10.1039/d1mh01663f,ok,
10.1039/d1mh01663f,downloaded\10.1039_d1mh01663f.pdf,SI downloaded\10.1039_d1mh01663f_SI.pdf,mof_json_store\10.1039_d1mh01663f\raw_output.json,mof_json_store\10.1039_d1mh01663f\synthesis_003.json,yes,"Screened modulator, time, temperature; some conditions gave amorphous/no solid; phase transformations observed.",[Fe(DMF)(BDC)],2088533,Sr(CH3COO)2,,1 mmol,1,mmol,nan,,,,,nan,,,,,terephthalic acid,H2BDC,1 mmol,1.0,mmol,,,,,,,,,,,,,,,,,,,,,"N,N-dimethylformamide",DMF,10 mL,10.0,,,,,150.0,150 °C,72.0,3 days,50 mL Pyrex reagent jar,,DMF,several times,,,,yellow polyhedral crystals,,0.08 × 0.07 × 0.03 mm,,1D Fe(DMF) chain SBU,"a=19.4334(19), b=7.2431(7), c=8.7675(9) Å, Pnma (150 K)",,,not_reported,not_reported,,,10.1039/d1mh01663f,ok,
10.1039/d1mh01663f,downloaded\10.1039_d1mh01663f.pdf,SI downloaded\10.1039_d1mh01663f_SI.pdf,mof_json_store\10.1039_d1mh01663f\raw_output.json,mof_json_store\10.1039_d1mh01663f\synthesis_004.json,yes,"Screened modulator, time, temperature; some conditions gave amorphous/no solid; phase transformations observed.",,2088534,Sr(CH3COO)2,,1 mmol,1,mmol,nan,,,,,nan,,,,,terephthalic acid,H2BDC,1 mmol,1.0,mmol,,,,,,,,,,,acetic acid,AA,40 mmol (40 eq.),40.0,mmol,,,,,,"N,N-dimethylformamide",DMF,10 mL,10.0,,,,,120.0,120 °C,24.0,24 h,50 mL Pyrex reagent jar,,DMF,several times,,,,orange hexagonal-shaped crystals (hexagonal plates),,0.12 × 0.10 × 0.01 mm,acs,Fe3O 6-connected SBU; [BF4−] counterions in pores,"a=b=12.6391(8), c=18.3551(14) Å, P-62c (150 K)",,,not_reported,not_reported,,,10.1039/d1mh01663f,ok,
10.1039/d1mh01663f,downloaded\10.1039_d1mh01663f.pdf,SI downloaded\10.1039_d1mh01663f_SI.pdf,mof_json_store\10.1039_d1mh01663f\raw_output.json,mof_json_store\10.1039_d1mh01663f\synthesis_005.json,yes,"Screened modulator, time, temperature; some conditions gave amorphous/no solid; phase transformations observed.",MIL-88B(Fe),2088535,Sr(CH3COO)2,,0.05 mmol,0.05,mmol,nan,,,,,nan,,,,,terephthalic acid,H2BDC,0.05 mmol,0.05,mmol,,,,,,,,,,,acetic acid,AA,0.2 mL,,,,,,,,"N,N-dimethylformamide",DMF,4 mL,4.0,,,,,120.0,120 °C,24.0,24 h,25 mL Pyrex reagent jar,,DMF,several times,,,,orange hexagonal rod-shaped crystals,,0.13 × 0.03 × 0.03 mm,acs,Fe3O 6-connected SBU,"a=b=13.9105(12), c=17.6608(13) Å, P63/mmc (150 K)",,,not_reported,not_reported,,,10.1039/d1mh01663f,ok,
10.1039/d1mh01663f,downloaded\10.1039_d1mh01663f.pdf,SI downloaded\10.1039_d1mh01663f_SI.pdf,mof_json_store\10.1039_d1mh01663f\raw_output.json,mof_json_store\10.1039_d1mh01663f\synthesis_006.json,yes,"Screened modulator, time, temperature; some conditions gave amorphous/no solid; phase transformations observed.",Fe–BDC-Br,2088537,Sr(CH3COO)2,,0.05 mmol,0.05,mmol,nan,,,,,nan,,,,,2-bromoterephthalic acid,,0.05 mmol,0.05,mmol,,,,,,,,,,,acetic acid,AA,0.2 mL,,,,,,,,"N,N-dimethylformamide",DMF,4 mL,4.0,,,,,120.0,120 °C,24.0,24 h,25 mL Pyrex reagent jar,,DMF,several times,,,,dark red block-shaped crystals,,0.33 × 0.30 × 0.06 mm,snw,Fe3O 6-connected mixed-valence SBU,"a=b=16.3069(11), c=52.852(4) Å, I41/amd (150 K)",,,not_reported,not_reported,,,10.1039/d1mh01663f,ok,
10.1016/j.ica.2012.01.011,downloaded\10.1016_j.ica.2012.01.011.pdf,,mof_json_store\10.1016_j.ica.2012.01.011\raw_output.json,mof_json_store\10.1016_j.ica.2012.01.011\synthesis_001.json,yes,"Other diphosphonate/ligand combinations gave intractable microcrystalline mixtures; only L5 or L7 with 1,4-butylenediphosphonic acid yielded crystals.",,851855,Sr(CH3COO)2,,"0.046 g, 0.38 mmol",0.38,mmol,nan,,"0.130 g, 0.90 mmol",0.9,mmol,nan,,,,,"1,4-butylenediphosphonic acid",,"0.076 g, 0.35 mmol",0.35,mmol,"N1,N1,N7,N7-tetrakis(2-pyridylmethyl)heptane-1,7-diamine",L7,"0.100 g, 0.20 mmol",0.2,mmol,,,,,,hydrofluoric acid (48 wt.% in H2O),HF,210 μL,,,,,,,,water,H2O,10 mL,10.0,,,,,100.0,100 °C,48.0,48 h,Teflon-lined autoclave (23 mL PTFE-lined stainless steel container),static,,,,,,dark green crystals,38.0,,,{Cu2Mo5O15(O3P)2}n chain via Cu(II) linkers,"a=19.469(1) Å, b=22.026(1) Å, c=13.2319(7) Å, β=117.7(1)°, C2/c",,,not_reported,not_reported,,,10.1016/j.ica.2012.01.011,ok,
10.1016/j.ica.2012.01.011,downloaded\10.1016_j.ica.2012.01.011.pdf,,mof_json_store\10.1016_j.ica.2012.01.011\raw_output.json,mof_json_store\10.1016_j.ica.2012.01.011\synthesis_002.json,yes,"Other diphosphonate/ligand combinations gave intractable microcrystalline mixtures; only L5 or L7 with 1,4-butylenediphosphonic acid yielded crystals.",,851856,Ba(CH3COO)2,,"0.046 g, 0.38 mmol",0.38,mmol,nan,,"0.130 g, 0.90 mmol",0.9,mmol,nan,,,,,"1,4-butylenediphosphonic acid",,"0.060 g, 0.275 mmol",0.275,mmol,"N1,N1,N5,N5-tetrakis(2-pyridylmethyl)pentane-1,5-diamine",L5,"0.050 g, 0.107 mmol",0.107,mmol,,,,,,hydrofluoric acid (48 wt.% in H2O),HF,160 μL,,,,,,,,water,H2O,10 mL,10.0,,,,,100.0,100 °C,48.0,48 h,Teflon-lined autoclave (23 mL PTFE-lined stainless steel container),static,,,,,,green needles,45.0,,,{Cu2Mo6O18(H2O)(O3P)2}n chain via Cu(II) linkers,"a=19.113(3) Å, b=18.617(3) Å, c=18.959(2) Å, Pnma",,,not_reported,not_reported,,,10.1016/j.ica.2012.01.011,ok,
10.1021/acs.cgd.0c00478,downloaded\10.1021_acs.cgd.0c00478.pdf,SI downloaded\10.1021_acs.cgd.0c00478_SI.pdf,mof_json_store\10.1021_acs.cgd.0c00478\raw_output.json,mof_json_store\10.1021_acs.cgd.0c00478\synthesis_001.json,no,,Sc-CAU-9-PTCDA,,Ba(CH3COO)2,,20.1 mg (0.062 mmol),0.062,mmol,nan,,,,,nan,,,,,"perylene-3,4,9,10-tetracarboxylic dianhydride",PTCDA,12.3 mg (0.031 mmol),0.031,mmol,,,,,,,,,,,HCl (2 mol/L in water),,200 μL (2 mol/L in water),,,,,,,,"N,N-dimethylformamide",DMF,500 μL,0.5,water,H2O,500 μL,0.5,190.0,"heated to 190 °C within 1 h, kept 12 h; cooled to RT in 2 h",12.0,12 h hold (1 h ramp),Teflon reactor (2 mL),static,,,160 °C under vacuum (10−2 kPa) for 12 h,160.0,12.0,orange microcrystalline powder,,,frz,trans corner-sharing [ScO6] chains with μ-OH bridges,"monoclinic, P21/c; a=14.146(7) Å, b=10.180(5) Å, c=7.249(5) Å, β=94.560(8)°",,,not_reported,not_reported,400.0,,10.1021/acs.cgd.0c00478,ok,
10.1021/acs.cgd.0c00478,downloaded\10.1021_acs.cgd.0c00478.pdf,SI downloaded\10.1021_acs.cgd.0c00478_SI.pdf,mof_json_store\10.1021_acs.cgd.0c00478\raw_output.json,mof_json_store\10.1021_acs.cgd.0c00478\synthesis_002.json,no,,Sc-CAU-9-TCPB,,Ba(CH3COO)2,,15 mg (0.047 mmol),0.047,mmol,nan,,,,,nan,,,,,"1,2,4,5-tetrakis(4-carboxyphenyl)benzene",H4TCPB,8.7 mg (0.015 mmol),0.015,mmol,,,,,,,,,,,,,,,,,,,,,water,H2O,600 μL,0.6,"N,N-dimethylformamide",DMF,400 μL,0.4,170.0,"heated to 170 °C within 2 h, held 48 h; cooled to RT in 22 h",48.0,48 h hold (2 h ramp),Teflon reactor (2 mL),static,water,1 h under stirring at RT,160 °C under vacuum (10−2 kPa) for 12 h,160.0,12.0,white microcrystalline powder,,,frz,trans corner-sharing [ScO6] chains with μ-OH bridges,"orthorhombic, Cmmm; a=21.485(4) Å, b=7.292(1) Å, c=16.235(3) Å",,1350.0,not_reported,not_reported,480.0,luminescence,10.1021/acs.cgd.0c00478,ok,
10.1021/acs.cgd.0c00478,downloaded\10.1021_acs.cgd.0c00478.pdf,SI downloaded\10.1021_acs.cgd.0c00478_SI.pdf,mof_json_store\10.1021_acs.cgd.0c00478\raw_output.json,mof_json_store\10.1021_acs.cgd.0c00478\synthesis_004.json,no,,Sc-CAU-9-H2TCPP,,Y(NO3)3·6H2O,,12.2 mg (0.038 mmol),0.038,mmol,nan,,,,,nan,,,,,meso-tetra(4-carboxyphenyl)porphyrin,H6TCPP,15.0 mg (0.019 mmol),0.019,mmol,,,,,,,,,,,,,,,,,,,,,"N,N-dimethylformamide",DMF,720 μL,0.72,water,H2O,80 μL,0.08,170.0,"heated to 170 °C within 2 h, held 16 h; cooled to RT in 2 h",16.0,16 h hold (2 h ramp),Teflon reactor (2 mL),static,DMF,,160 °C under vacuum (10−2 kPa) for 12 h,160.0,12.0,purple microcrystalline powder,,,fry,trans corner-sharing [ScO6] chains with μ-OH bridges,"orthorhombic, Cmmm; a=33.355(3) Å, b=7.221(4) Å, c=16.673(2) Å",,650.0,not_reported,not_reported,370.0,,10.1021/acs.cgd.0c00478,ok,
10.1039/b807165a,downloaded\10.1039_b807165a.pdf,,mof_json_store\10.1039_b807165a\raw_output.json,mof_json_store\10.1039_b807165a\synthesis_001.json,yes,"For 2, at 110–130 °C only compound 4 formed and in situ reactions gave mixtures; pure 2 required added sodium oxalate.",,675255,Eu(NO3)3,,"0.25 mmol, 0.057 g",0.25,mmol,nan,,,,,nan,,,,,2-pyrimidinecarboxylate,pymc,,,,oxalate,ox,,,,,,,,,,,,,,,,,,,water,H2O,8 mL,8.0,,,,,130.0,130 °C,72.0,3 d,Teflon-lined autoclave,,,,,,,diamond-shaped crystals,27.0,,,Cd2O2 node via m4-ox; 7- & 8-coord Cd,"a=9.4587(13), b=9.4587(13), c=21.123(4), P41212",,,not_reported,not_reported,270.0,luminescence,10.1039/b807165a,ok,
10.1039/b807165a,downloaded\10.1039_b807165a.pdf,,mof_json_store\10.1039_b807165a\raw_output.json,mof_json_store\10.1039_b807165a\synthesis_002.json,yes,"For 2, at 110–130 °C only compound 4 formed and in situ reactions gave mixtures; pure 2 required added sodium oxalate.",,675255,Gd(NO3)3,,"0.25 mmol, 0.057 g",0.25,mmol,nan,,,,,nan,,,,,2-pyrimidinecarboxylate,pymc,,,,oxalate,ox,,,,,,,,,sodium oxalate,,"0.25 mmol, 0.034 g",0.25,mmol,,,,,,water,H2O,8 mL,8.0,,,,,130.0,130 °C,72.0,3 d,Teflon-lined autoclave,,,,,,,small crystals,62.0,,,Cd2O2 node via m4-ox; 7- & 8-coord Cd,"a=9.4587(13), b=9.4587(13), c=21.123(4), P41212",,,not_reported,not_reported,270.0,luminescence,10.1039/b807165a,ok,
10.1039/b807165a,downloaded\10.1039_b807165a.pdf,,mof_json_store\10.1039_b807165a\raw_output.json,mof_json_store\10.1039_b807165a\synthesis_003.json,yes,"For 2, at 110–130 °C only compound 4 formed and in situ reactions gave mixtures; pure 2 required added sodium oxalate.",,675256,Tb(NO3)3,,"0.20 mmol, 0.046 g",0.2,mmol,nan,,,,,nan,,,,,5-(2′-pyrimidyl)tetrazolate,pymtz,,,,oxalate,ox,,,,,,,,,sodium azide,NaN3,"0.30 mmol, 0.02 g",0.3,mmol,,,,,,water,H2O,8 mL,8.0,,,,,160.0,160 °C,48.0,2 d (stirred 30 min at RT before heating),Teflon-lined autoclave,"stirred 30 min at RT, then static",water,,dried in air,,,pale-yellow prism crystals,25.0,,,Cd2O2 nodes; Cd2(ox) ribbons linked by pymtz,"a=10.391(3), b=16.868(5), c=11.273(3), β=115.251(3)°, P21/c",,,not_reported,not_reported,330.0,luminescence,10.1039/b807165a,ok,
10.1039/b807165a,downloaded\10.1039_b807165a.pdf,,mof_json_store\10.1039_b807165a\raw_output.json,mof_json_store\10.1039_b807165a\synthesis_004.json,yes,"For 2, at 110–130 °C only compound 4 formed and in situ reactions gave mixtures; pure 2 required added sodium oxalate.",,675256,Dy(NO3)3,,"0.25 mmol, 0.057 g",0.25,mmol,nan,,,,,nan,,,,,5-(2′-pyrimidyl)tetrazolate,pymtz,,,,oxalate,ox,,,,,,,,,sodium azide,NaN3,"0.30 mmol, 0.020 g",0.3,mmol,sodium oxalate,,"0.25 mmol, 0.034 g",0.25,mmol,water,H2O,,,,,,,160.0,160 °C,48.0,2 d,Teflon-lined autoclave,,,,,,,small crystals,79.0,,,Cd2O2 nodes; Cd2(ox) ribbons linked by pymtz,"a=10.391(3), b=16.868(5), c=11.273(3), β=115.251(3)°, P21/c",,,not_reported,not_reported,330.0,luminescence,10.1039/b807165a,ok,
10.1016/j.ica.2011.12.017,downloaded\10.1016_j.ica.2011.12.017.pdf,,mof_json_store\10.1016_j.ica.2011.12.017\raw_output.json,mof_json_store\10.1016_j.ica.2011.12.017\synthesis_001.json,no,,,806177,Yb(NO3)3·6H2O,,0.05 mmol,0.05,mmol,nan,,0.05 mmol,0.05,mmol,nan,,,,,5-(isonicotinamido)isophthalic acid,H2INAIP,0.10 mmol,0.1,mmol,,,,,,,,,,,sodium hydroxide,NaOH,0.08 mmol,0.08,mmol,,,,,,water,H2O,8 mL,8.0,,,,,160.0,160 °C,72.0,3 days,Teflon-lined stainless steel autoclave,static,EtOH,,,,,block colorless crystals,,,,"trinodal (3,3,4)-connected net",,,,,,470.0,luminescence,10.1016/j.ica.2011.12.017,ok,
10.1016/j.ica.2011.12.017,downloaded\10.1016_j.ica.2011.12.017.pdf,,mof_json_store\10.1016_j.ica.2011.12.017\raw_output.json,mof_json_store\10.1016_j.ica.2011.12.017\synthesis_002.json,no,,,806178,Pb(NO3)2·6H2O,,0.05 mmol,0.05,mmol,nan,,0.05 mmol,0.05,mmol,nan,,,,,5-(isonicotinamido)isophthalic acid,H2INAIP,0.10 mmol,0.1,mmol,,,,,,,,,,,sodium hydroxide,NaOH,0.08 mmol,0.08,mmol,,,,,,water,H2O,8 mL,8.0,,,,,160.0,160 °C,72.0,3 days,Teflon-lined stainless steel autoclave,static,EtOH,,,,,block colorless crystals,,,,"trinodal (3,3,4)-connected net",,,,,,490.0,,10.1016/j.ica.2011.12.017,ok,
10.1039/c6ce00483k,downloaded\10.1039_c6ce00483k.pdf,SI downloaded\10.1039_c6ce00483k_SI.pdf,mof_json_store\10.1039_c6ce00483k\raw_output.json,mof_json_store\10.1039_c6ce00483k\synthesis_001.json,no,,,1422769,Pb(NO3)2·6H2O,,"44.6 mg, 0.1 mmol",0.1,mmol,nan,,,,,nan,,,,,3-(2′3′-dicarboxylphenoxy)benzoic acid,H3dpob,"40.0 mg, 0.13 mmol",0.13,mmol,"1,10-phenanthroline",phen,"19.8 mg, 0.1 mmol",0.1,mmol,,,,,,KOH solution,,"0.5 mol L−1, adjusted to pH 4.0–4.2",,,,,,,,water,H2O,7 mL,7.0,,,,,160.0,160 °C,144.0,6 days,Teflon-lined autoclave (15 mL),"stirred 30 min, then static",water,,dried in air,,,colorless block-shaped crystals,38.0,,,dinuclear [Eu2(CO2)4] unit,,,,not_reported,not_reported,,luminescence,10.1039/c6ce00483k,ok,
10.1039/c6ce00483k,downloaded\10.1039_c6ce00483k.pdf,SI downloaded\10.1039_c6ce00483k_SI.pdf,mof_json_store\10.1039_c6ce00483k\raw_output.json,mof_json_store\10.1039_c6ce00483k\synthesis_002.json,no,,,1422770,Zn(NO3)2·6H2O,,0.1 mmol,0.1,mmol,nan,,,,,nan,,,,,3-(2′3′-dicarboxylphenoxy)benzoic acid,H3dpob,"40.0 mg, 0.13 mmol",0.13,mmol,oxalic acid,H2ox,"12.6 mg, 0.1 mmol",0.1,mmol,,,,,,KOH solution,,"0.5 mol L−1, adjusted to pH 2.8–3.0",,,,,,,,water,H2O,7 mL,7.0,,,,,160.0,160 °C,96.0,4 days,Teflon-lined autoclave (15 mL),"stirred 20 min, then static",water,,,,,colorless block-shaped crystals,52.0,,,dinuclear [Eu2(CO2)2] unit,,,,not_reported,not_reported,,luminescence,10.1039/c6ce00483k,ok,
10.1039/c6ce00483k,downloaded\10.1039_c6ce00483k.pdf,SI downloaded\10.1039_c6ce00483k_SI.pdf,mof_json_store\10.1039_c6ce00483k\raw_output.json,mof_json_store\10.1039_c6ce00483k\synthesis_003.json,no,,,1422771,Zn(NO3)2·6H2O,,0.1 mmol,0.1,mmol,nan,,,,,nan,,,,,3-(2′3′-dicarboxylphenoxy)benzoic acid,H3dpob,"40.0 mg, 0.13 mmol",0.13,mmol,oxalic acid,H2ox,0.1 mmol,0.1,mmol,,,,,,KOH solution,,"0.5 mol L−1, adjusted to pH 2.8–3.0",,,,,,,,water,H2O,7 mL,7.0,,,,,160.0,160 °C,96.0,4 days,Teflon-lined autoclave (15 mL),"stirred 20 min, then static",water,,,,,colorless block-shaped crystals,52.0,,,dinuclear [Sm2(CO2)2] unit,,,,not_reported,not_reported,,luminescence,10.1039/c6ce00483k,ok,
10.1039/c6ce00483k,downloaded\10.1039_c6ce00483k.pdf,SI downloaded\10.1039_c6ce00483k_SI.pdf,mof_json_store\10.1039_c6ce00483k\raw_output.json,mof_json_store\10.1039_c6ce00483k\synthesis_004.json,no,,,1422772,Zn(NO3)2·6H2O,,0.1 mmol,0.1,mmol,nan,,,,,nan,,,,,3-(2′3′-dicarboxylphenoxy)benzoic acid,H3dpob,"40.0 mg, 0.13 mmol",0.13,mmol,oxalic acid,H2ox,0.1 mmol,0.1,mmol,,,,,,KOH solution,,"0.5 mol L−1, adjusted to pH 2.8–3.0",,,,,,,,water,H2O,7 mL,7.0,,,,,160.0,160 °C,96.0,4 days,Teflon-lined autoclave (15 mL),"stirred 20 min, then static",water,,,,,colorless block-shaped crystals,48.0,,,dinuclear [Gd2(CO2)2] unit,,,,not_reported,not_reported,,luminescence,10.1039/c6ce00483k,ok,
10.1039/c6ce00483k,downloaded\10.1039_c6ce00483k.pdf,SI downloaded\10.1039_c6ce00483k_SI.pdf,mof_json_store\10.1039_c6ce00483k\raw_output.json,mof_json_store\10.1039_c6ce00483k\synthesis_005.json,no,,,1422773,Zn(NO3)2·6H2O,,0.1 mmol,0.1,mmol,nan,,,,,nan,,,,,3-(2′3′-dicarboxylphenoxy)benzoic acid,H3dpob,"40.0 mg, 0.13 mmol",0.13,mmol,oxalic acid,H2ox,0.1 mmol,0.1,mmol,,,,,,KOH solution,,"0.5 mol L−1, adjusted to pH 2.8–3.0",,,,,,,,water,H2O,7 mL,7.0,,,,,160.0,160 °C,96.0,4 days,Teflon-lined autoclave (15 mL),"stirred 20 min, then static",water,,,,,colorless block-shaped crystals,48.0,,,dinuclear [Tb2(CO2)2] unit,,,,not_reported,not_reported,,luminescence,10.1039/c6ce00483k,ok,
10.1039/c6ce00483k,downloaded\10.1039_c6ce00483k.pdf,SI downloaded\10.1039_c6ce00483k_SI.pdf,mof_json_store\10.1039_c6ce00483k\raw_output.json,mof_json_store\10.1039_c6ce00483k\synthesis_006.json,no,,,1422774,Zn(NO3)2·6H2O,,"44.6 mg, 0.1 mmol",0.1,mmol,nan,,,,,nan,,,,,3-(2′3′-dicarboxylphenoxy)benzoic acid,H3dpob,"40.0 mg, 0.13 mmol",0.13,mmol,,,,,,,,,,,,,,,,,,,,,water,H2O,7 mL,7.0,,,,,160.0,160 °C,120.0,5 days,Teflon-lined autoclave (15 mL),"stirred 30 min, then static",water,,dried in air,,,colorless block-shaped crystals,43.0,,kgd,6-connected [Eu2(CO2)2] SBU,,,,not_reported,not_reported,,luminescence,10.1039/c6ce00483k,ok,
10.1039/c6ce00483k,downloaded\10.1039_c6ce00483k.pdf,SI downloaded\10.1039_c6ce00483k_SI.pdf,mof_json_store\10.1039_c6ce00483k\raw_output.json,mof_json_store\10.1039_c6ce00483k\synthesis_007.json,no,,,1422775,Zn(NO3)2·6H2O,,0.2 mmol,0.2,mmol,nan,,,,,nan,,,,,3-(2′3′-dicarboxylphenoxy)benzoic acid,H3dpob,"40.0 mg, 0.13 mmol",0.13,mmol,,,,,,,,,,,,,,,,,,,,,water,H2O,7 mL,7.0,,,,,160.0,160 °C,120.0,5 days,Teflon-lined autoclave (15 mL),"stirred 30 min, then static",water,,dried in air,,,,53.0,,rtl,dinuclear [Eu2(CO2)2] unit,,,,not_reported,not_reported,,luminescence,10.1039/c6ce00483k,ok,
10.1039/c6ce00483k,downloaded\10.1039_c6ce00483k.pdf,SI downloaded\10.1039_c6ce00483k_SI.pdf,mof_json_store\10.1039_c6ce00483k\raw_output.json,mof_json_store\10.1039_c6ce00483k\synthesis_008.json,no,,,1422776,ZrCl4,,0.2 mmol,0.2,mmol,nan,,,,,nan,,,,,3-(2′3′-dicarboxylphenoxy)benzoic acid,H3dpob,"40.0 mg, 0.13 mmol",0.13,mmol,,,,,,,,,,,,,,,,,,,,,water,H2O,7 mL,7.0,,,,,160.0,160 °C,120.0,5 days,Teflon-lined autoclave (15 mL),"stirred 30 min, then static",water,,dried in air,,,,55.0,,rtl,dinuclear [Gd2(CO2)2] unit,,,,not_reported,not_reported,,luminescence,10.1039/c6ce00483k,ok,
10.1039/c6ce00483k,downloaded\10.1039_c6ce00483k.pdf,SI downloaded\10.1039_c6ce00483k_SI.pdf,mof_json_store\10.1039_c6ce00483k\raw_output.json,mof_json_store\10.1039_c6ce00483k\synthesis_009.json,no,,,1422777,ZrCl4,,0.2 mmol,0.2,mmol,nan,,,,,nan,,,,,3-(2′3′-dicarboxylphenoxy)benzoic acid,H3dpob,"40.0 mg, 0.13 mmol",0.13,mmol,,,,,,,,,,,,,,,,,,,,,water,H2O,7 mL,7.0,,,,,160.0,160 °C,120.0,5 days,Teflon-lined autoclave (15 mL),"stirred 30 min, then static",water,,dried in air,,,,46.0,,rtl,dinuclear [Tb2(CO2)2] unit,,,,not_reported,not_reported,,luminescence,10.1039/c6ce00483k,ok,
10.1039/c6ce00483k,downloaded\10.1039_c6ce00483k.pdf,SI downloaded\10.1039_c6ce00483k_SI.pdf,mof_json_store\10.1039_c6ce00483k\raw_output.json,mof_json_store\10.1039_c6ce00483k\synthesis_010.json,no,,,,ZrCl4,,mixture with Eu(NO3)3·6H2O and Tb(NO3)3·6H2O to give Gd0.92Eu0.04Tb0.04; total Ln 0.2 mmol,0.2,mmol,nan,,part of mixed Ln source (see above),,,nan,,part of mixed Ln source (see above),,,3-(2′3′-dicarboxylphenoxy)benzoic acid,H3dpob,"40.0 mg, 0.13 mmol",0.13,mmol,,,,,,,,,,,,,,,,,,,,,water,H2O,7 mL,7.0,,,,,160.0,160 °C,120.0,5 days,Teflon-lined autoclave (15 mL),"stirred, then static",water,,dried in air,,,,53.0,,rtl,dinuclear [Ln2(CO2)2] unit,,,,not_reported,not_reported,,luminescence,10.1039/c6ce00483k,ok,
10.1039/b713705b,downloaded\10.1039_b713705b.pdf,,mof_json_store\10.1039_b713705b\raw_output.json,mof_json_store\10.1039_b713705b\synthesis_001.json,yes,"Solvo-/hydrothermal screenings with varied solvents, times, temperatures, and cooling gave only amorphous solids.",,,Ni(NO3)2·6H2O,,"0.038 g, 0.095 mmol",0.095,mmol,nan,,,,,nan,,,,,hexacarboxylic polychlorotriphenylmethyl radical,PTMHC,"0.05 g, 0.063 mmol",0.063,mmol,"4,4'-bipyridine",bipy,"0.030 g, 0.20 mmol",0.2,mmol,,,,,,,,,,,,,,,,water,H2O,10 mL,10.0,tetrahydrofuran,THF,"10 mL (solution of 4,4'-bipyridine)",10.0,25,room temperature,1080.0,slow diffusion over 45 days,,static,,,,,,dark red crystals,29.0,,,Cu(II) square pyramidal; 3-connected Cu nodes with 6-connected PTMHC; two interpenetrating pcu nets cross-linked by bipy,"a=22.3534(4) Å, c=41.1462(3) Å, R-3c (Trigonal)",,,not_reported,not_reported,,,10.1039/b713705b,ok,
10.1039/b713705b,downloaded\10.1039_b713705b.pdf,,mof_json_store\10.1039_b713705b\raw_output.json,mof_json_store\10.1039_b713705b\synthesis_002.json,yes,"Solvo-/hydrothermal screenings with varied solvents, times, temperatures, and cooling gave only amorphous solids.",,,La(NO3)3,,"0.038 g, 0.095 mmol",0.095,mmol,nan,,,,,nan,,,,,aH-PTMHC,aH-PTMHC,"0.05 g, 0.063 mmol",0.063,mmol,"4,4'-bipyridine",bipy,"0.030 g, 0.20 mmol",0.2,mmol,,,,,,,,,,,,,,,,water,H2O,10 mL,10.0,ethanol,EtOH,"10 mL (solution of 4,4'-bipyridine)",10.0,25,room temperature,480.0,slow diffusion over 20 days,,static,,,,,,dark green crystals,50.0,,,Cu(II) square pyramidal; 3-connected Cu nodes with 6-connected aH-PTMHC; two interpenetrating pcu nets cross-linked by bipy,"a=22.4479(5) Å, c=41.1720(6) Å, R-3c (Trigonal)",,,not_reported,not_reported,,,10.1039/b713705b,ok,
10.1039/c3dt51241j,downloaded\10.1039_c3dt51241j.pdf,SI downloaded\10.1039_c3dt51241j_SI.pdf,mof_json_store\10.1039_c3dt51241j\raw_output.json,mof_json_store\10.1039_c3dt51241j\synthesis_001.json,no,,,930757,Pr(NO3)3,Co(OAc)2·4H2O,"0.0125 g, 0.05 mmol",0.05,mmol,nan,,,,,nan,,,,,5-(4-carboxyphenoxy)isophthalic acid,H3cpia,"0.0100 g, 0.033 mmol",0.033,mmol,o-bix,o-bix,"0.0119 g, 0.05 mmol",0.05,mmol,,,,,,sodium hydroxide (0.1 mol L−1 aqueous),NaOH,"0.1 mol L−1, 0.5 mL",0.05,mmol,,,,,,water,H2O,3 mL,3.0,,,,,180.0,180 °C,72.0,72 h,15 mL Teflon-lined stainless-steel autoclave,,water,,dried in air,,,red block crystals,52.0,,,trinuclear Co carboxylate SBU,"triclinic, P-1; a=9.5887(8) Å, b=12.0516(10) Å, c=13.4317(11) Å, α=73.0720(10)°, β=87.0920(10)°, γ=71.8270(10)°",,,not_reported,not_reported,340.0,,10.1039/c3dt51241j,ok,
10.1039/c3dt51241j,downloaded\10.1039_c3dt51241j.pdf,SI downloaded\10.1039_c3dt51241j_SI.pdf,mof_json_store\10.1039_c3dt51241j\raw_output.json,mof_json_store\10.1039_c3dt51241j\synthesis_002.json,no,,,930758,Sm(NO3)3,Co(OAc)2·4H2O,"0.0125 g, 0.05 mmol",0.05,mmol,nan,,,,,nan,,,,,5-(4-carboxyphenoxy)isophthalic acid,H3cpia,"0.0100 g, 0.033 mmol",0.033,mmol,m-bix,m-bix,"0.0119 g, 0.05 mmol",0.05,mmol,,,,,,sodium hydroxide (0.1 mol L−1 aqueous),NaOH,"0.1 mol L−1, 0.5 mL",0.05,mmol,,,,,,water,H2O,3 mL,3.0,,,,,180.0,180 °C,72.0,72 h,15 mL Teflon-lined stainless-steel autoclave,,,,,,,purple block crystals,47.0,,tfz-d,tetranuclear Co4(μ3-OH)2 8-connected SBU,"triclinic, P-1; a=10.6774(5) Å, b=10.8538(5) Å, c=13.5266(10) Å, α=91.5320(10)°, β=95.8120(10)°, γ=118.4180(10)°",,,not_reported,not_reported,362.0,,10.1039/c3dt51241j,ok,
10.1039/c3dt51241j,downloaded\10.1039_c3dt51241j.pdf,SI downloaded\10.1039_c3dt51241j_SI.pdf,mof_json_store\10.1039_c3dt51241j\raw_output.json,mof_json_store\10.1039_c3dt51241j\synthesis_003.json,no,,,930759,Eu(NO3)3,Co(NO3)2·6H2O,"0.0145 g, 0.05 mmol",0.05,mmol,nan,,,,,nan,,,,,5-(4-carboxyphenoxy)isophthalic acid,H3cpia,"0.0100 g, 0.033 mmol",0.033,mmol,m-bix,m-bix,"0.0119 g, 0.05 mmol",0.05,mmol,,,,,,sodium hydroxide (0.1 mol L−1 aqueous),NaOH,"0.1 mol L−1, 0.5 mL",0.05,mmol,,,,,,water,H2O,3 mL,3.0,,,,,180.0,180 °C,72.0,72 h,15 mL Teflon-lined stainless-steel autoclave,,,,,,,red block crystals,52.0,,,linear trinuclear Co carboxylate SBU,"triclinic, P-1; a=9.5727(11) Å, b=11.6322(13) Å, c=12.3114(13) Å, α=86.020(2)°, β=76.379(2)°, γ=78.833(2)°",,,not_reported,not_reported,383.0,,10.1039/c3dt51241j,ok,
10.1039/c3dt51241j,downloaded\10.1039_c3dt51241j.pdf,SI downloaded\10.1039_c3dt51241j_SI.pdf,mof_json_store\10.1039_c3dt51241j\raw_output.json,mof_json_store\10.1039_c3dt51241j\synthesis_004.json,no,,,930760,Gd(NO3)3,Co(NO3)2·6H2O,"0.0145 g, 0.05 mmol",0.05,mmol,nan,,,,,nan,,,,,5-(4-carboxyphenoxy)isophthalic acid,H3cpia,"0.0100 g, 0.033 mmol",0.033,mmol,p-bix,p-bix,"0.0119 g, 0.05 mmol",0.05,mmol,,,,,,sodium hydroxide (0.1 mol L−1 aqueous),NaOH,"0.1 mol L−1, 1.0 mL",0.1,mmol,,,,,,water,H2O,3 mL,3.0,,,,,180.0,180 °C,72.0,72 h,15 mL Teflon-lined stainless-steel autoclave,,,,,,,red block crystals,49.0,,tfz-d,linear trinuclear Co carboxylate SBU; p-bix pillared 3D framework,"triclinic, P-1; a=9.6706(8) Å, b=11.0066(9) Å, c=12.2565(10) Å, α=63.5430(10)°, β=69.7420(10)°, γ=73.9200(10)°",,,not_reported,not_reported,367.0,,10.1039/c3dt51241j,ok,
