Repository: zzhenglab/MOFinder

# MOFinder

MOFinder extracts MOF synthesis information from the literature, reconstructs evidence-supported negative reaction records, and prepares datasets for synthesis-outcome prediction.
[Web application](https://mofinder.chemistry.wustl.edu/) | [Demos](Demo/README.md) | [Source code](docs/source_to_code.md) | [Workflow guide](docs/workflow.md) | [Model evaluation](docs/evaluation.md)

## Quick start

The workflow runs through Python commands. Python 3.10 or newer is required. Clone the repository and initialize its related applications:

```bash
git clone --recurse-submodules https://github.com/zzhenglab/MOFinder.git
cd MOFinder
```

Start with the two offline demonstrations:

```bash

File: mof_extraction_1_2.csv (part 8 of 305)
doi,main_pdf,si_pdf,raw_output,parsed_json,article_trial_or_failure,article_trial_or_failure_notes,mof_name,crystal_code,metal_1,metal_1_abbr,metal_1_amount_text,metal_1_amount_value,metal_1_amount_unit,metal_2,metal_2_abbr,metal_2_amount_text,metal_2_amount_value,metal_2_amount_unit,metal_3,metal_3_abbr,metal_3_amount_text,metal_3_amount_value,metal_3_amount_unit,linker_1,linker_1_abbr,linker_1_amount_text,linker_1_amount_value,linker_1_amount_unit,linker_2,linker_2_abbr,linker_2_amount_text,linker_2_amount_value,linker_2_amount_unit,linker_3,linker_3_abbr,linker_3_amount_text,linker_3_amount_value,linker_3_amount_unit,modulator_1,modulator_1_abbr,modulator_1_amount_text,modulator_1_amount_value,modulator_1_amount_unit,modulator_2,modulator_2_abbr,modulator_2_amount_text,modulator_2_amount_value,modulator_2_amount_unit,solvent_main,solvent_main_abbr,solvent_main_amount_text,solvent_main_ml,solvent_secondary,solvent_secondary_abbr,solvent_secondary_amount_text,solvent_secondary_ml,temperature_c,temperature_c_text,time_h,time_text,vessel_type,stirring,washing_solvent,washing_cycles,activation_text,activation_temp_c,activation_time_h,crystal_morphology,yield_percent,crystal_size,topology_code,metal_cluster_connectivity,unit_cell_short,pore_diameter_A,BET_surface_area_m2g,air_stable,water_stable,tga_decomposition_temp_c,applications,reference,status,error
10.1039/c3dt51241j,downloaded\10.1039_c3dt51241j.pdf,SI downloaded\10.1039_c3dt51241j_SI.pdf,mof_json_store\10.1039_c3dt51241j\raw_output.json,mof_json_store\10.1039_c3dt51241j\synthesis_005.json,no,,,930761,Tb(NO3)3,Co(NO3)2·6H2O,"0.0145 g, 0.05 mmol",0.05,mmol,nan,,,,,nan,,,,,5-(4-carboxyphenoxy)isophthalic acid,H3cpia,"0.0100 g, 0.033 mmol",0.033,mmol,"4,4'-bipyridine","4,4′-bpy·2H2O","0.0096 g, 0.05 mmol",0.05,mmol,,,,,,sodium hydroxide (0.1 mol L−1 aqueous),NaOH,"0.1 mol L−1, 1.0 mL",0.1,mmol,,,,,,water,H2O,3 mL,3.0,,,,,160.0,160 °C,72.0,72 h,15 mL Teflon-lined stainless-steel autoclave,,water,,dried under ambient conditions,,,red block crystals,52.0,,,"alternate binuclear and mononuclear Co SBUs; 2D (3,4,6)-connected network","monoclinic, C2/c; a=46.6723(14) Å, b=11.4002(3) Å, c=20.0539(6) Å, β=108.2300(10)°",,,not_reported,not_reported,361.0,,10.1039/c3dt51241j,ok,
10.1039/c3dt51241j,downloaded\10.1039_c3dt51241j.pdf,SI downloaded\10.1039_c3dt51241j_SI.pdf,mof_json_store\10.1039_c3dt51241j\raw_output.json,mof_json_store\10.1039_c3dt51241j\synthesis_006.json,no,,,930762,Dy(NO3)3,Co(NO3)2·6H2O,"0.0145 g, 0.05 mmol",0.05,mmol,nan,,,,,nan,,,,,5-(4-carboxyphenoxy)isophthalic acid,H3cpia,"0.0100 g, 0.033 mmol",0.033,mmol,"1,3-bis(4-pyridyl)propane",bpp,"0.0099 g, 0.05 mmol",0.05,mmol,,,,,,sodium hydroxide (0.1 mol L−1 aqueous),NaOH,"0.1 mol L−1, 1.0 mL",0.1,mmol,,,,,,water,H2O,3 mL,3.0,,,,,180.0,180 °C,72.0,72 h,15 mL Teflon-lined stainless-steel autoclave,,,,,,,red block crystals,45.0,,,non-linear trinuclear Co carboxylate SBU,"triclinic, P-1; a=9.6355(11) Å, b=12.1928(13) Å, c=23.234(3) Å, α=82.255(2)°, β=78.694(2)°, γ=71.046(2)°",,,not_reported,not_reported,361.0,,10.1039/c3dt51241j,ok,
10.1039/c2dt31867a,downloaded\10.1039_c2dt31867a.pdf,SI downloaded\10.1039_c2dt31867a_SI.pdf,mof_json_store\10.1039_c2dt31867a\raw_output.json,mof_json_store\10.1039_c2dt31867a\synthesis_001.json,no,,,,Er(NO3)3,,"0.29 g, 1 mmol",1,mmol,nan,,,,,nan,,,,,oxydiacetic acid,H2oda,"0.13 g, 1 mmol",1.0,mmol,"4,4'-bipyridine","4,4′-bipy","0.16 g, 1 mmol",1.0,mmol,,,,,,,,,,,,,,,,"N,N-dimethylformamide",DMF,15 mL,15.0,,,,,120.0,120 °C,48.0,48 h,Teflon-lined stainless steel autoclave (40 mL),,DMF,,activated at 210 °C for 4 h,210.0,4.0,green powder,83.0,,,"octahedral NiII nodes; oda 3-connected, 4,4′-bipy 2-connected",,,238.0,not_reported,not_reported,,sensing;water_monitoring,10.1039/c2dt31867a,ok,
10.1002/asia.201901143,,SI downloaded\10.1002_asia.201901143_SI.pdf,mof_json_store\10.1002_asia.201901143\raw_output.json,mof_json_store\10.1002_asia.201901143\synthesis_001.json,no,,CuPW,1938805,Eu(NO3)3·5H2O,,"300 mg, 0.16 mmol",0.16,mmol,nan,,"200 mg, 1.10 mmol",1.1,mmol,nan,,"36 mg, 0.31 mmol",0.31,mmol,"1,2,4-triazole",trz,"70 mg, 1.01 mmol",1.01,mmol,,,,,,,,,,,HCl (1 M),,pH adjusted to ca. 1.54 with 1 M HCl,,,,,,,,water,H2O,10 mL,10.0,,,,,170.0,170 °C,96.0,4 days,20 mL Teflon-lined stainless steel reactor,static,water,,air-dried,,,dark block crystals,35.0,,,,"a=20.940(5) Å, b=20.581(5) Å, c=20.719(5) Å, α=90°, β=113.814(4)°, γ=90°, C 2/c",,,not_reported,not_reported,,,10.1002/asia.201901143,ok,
10.1021/acs.inorgchem.9b02742,downloaded\10.1021_acs.inorgchem.9b02742.pdf,SI downloaded\10.1021_acs.inorgchem.9b02742_SI.pdf,mof_json_store\10.1021_acs.inorgchem.9b02742\raw_output.json,mof_json_store\10.1021_acs.inorgchem.9b02742\synthesis_001.json,no,,,,Cu(ClO4)2·6H2O,,0.1 mmol,0.1,mmol,nan,,,,,nan,,,,,5-(4-pyridin-3-yl-benzoylamino)isophthalic acid,3-H2PBI,0.05 mmol,0.05,mmol,,,,,,,,,,,hydrochloric acid,HCl,1 drop of HCl (0.1 M),,,,,,,,"N,N-dimethylformamide",DMF,6 mL,6.0,,,,,85.0,85 °C,72.0,72 h,10 mL vial with screw cap,,DMF,,,,,,55.0,,hcb,,,,,,,320.0,,10.1021/acs.inorgchem.9b02742,ok,
10.1021/acs.inorgchem.9b02742,downloaded\10.1021_acs.inorgchem.9b02742.pdf,SI downloaded\10.1021_acs.inorgchem.9b02742_SI.pdf,mof_json_store\10.1021_acs.inorgchem.9b02742\raw_output.json,mof_json_store\10.1021_acs.inorgchem.9b02742\synthesis_002.json,no,,,,Zn(CH3COO)2·2H2O,,0.1 mmol,0.1,mmol,nan,,,,,nan,,,,,5-(4-pyridin-3-yl-benzoylamino)isophthalic acid,3-H2PBI,0.05 mmol,0.05,mmol,,,,,,,,,,,hydrochloric acid,HCl,1 drop of HCl (0.1 M),,,,,,,,"N,N-dimethylformamide",DMF,6 mL,6.0,,,,,85.0,85 °C,72.0,72 h,10 mL vial with screw cap,,DMF,,,,,,52.0,,pcu,tetranuclear Mn(2)-Mn(1)-Mn(2)-Mn(1) 4-connected SBU,,,,,,305.0,,10.1021/acs.inorgchem.9b02742,ok,
10.1021/acs.inorgchem.9b02742,downloaded\10.1021_acs.inorgchem.9b02742.pdf,SI downloaded\10.1021_acs.inorgchem.9b02742_SI.pdf,mof_json_store\10.1021_acs.inorgchem.9b02742\raw_output.json,mof_json_store\10.1021_acs.inorgchem.9b02742\synthesis_003.json,no,,,,Co(NO3)2·6H2O,,0.1 mmol,0.1,mmol,nan,,,,,nan,,,,,5-(4-pyridin-3-yl-benzoylamino)isophthalic acid,3-H2PBI,0.05 mmol,0.05,mmol,,,,,,,,,,,hydrochloric acid,HCl,1 drop of HCl (0.1 M),,,,,,,,"N,N-dimethylformamide",DMF,6 mL,6.0,,,,,85.0,85 °C,72.0,72 h,10 mL vial with screw cap,,DMF,,,,,,43.0,,,binuclear Gd 6-connected SBU,,,,,,,,10.1021/acs.inorgchem.9b02742,ok,
10.1021/acs.inorgchem.9b02742,downloaded\10.1021_acs.inorgchem.9b02742.pdf,SI downloaded\10.1021_acs.inorgchem.9b02742_SI.pdf,mof_json_store\10.1021_acs.inorgchem.9b02742\raw_output.json,mof_json_store\10.1021_acs.inorgchem.9b02742\synthesis_004.json,no,,,,Co(NO3)2·6H2O,,0.1 mmol,0.1,mmol,nan,,,,,nan,,,,,5-(4-pyridin-4-yl-benzoylamino)isophthalic acid,4-H2PBI,0.05 mmol,0.05,mmol,,,,,,,,,,,hydrochloric acid,HCl,1 drop of HCl (0.1 M),,,,,,,,"N,N-dimethylformamide",DMF,6 mL,6.0,,,,,85.0,85 °C,72.0,72 h,10 mL vial with screw cap,,DMF,,,,,,40.0,,rtl,,,,,,,330.0,,10.1021/acs.inorgchem.9b02742,ok,
10.1021/acs.inorgchem.9b02742,downloaded\10.1021_acs.inorgchem.9b02742.pdf,SI downloaded\10.1021_acs.inorgchem.9b02742_SI.pdf,mof_json_store\10.1021_acs.inorgchem.9b02742\raw_output.json,mof_json_store\10.1021_acs.inorgchem.9b02742\synthesis_005.json,no,,,,CdCl2·2H2O,,0.1 mmol,0.1,mmol,nan,,,,,nan,,,,,5-(4-pyridin-4-yl-benzoylamino)isophthalic acid,4-H2PBI,0.05 mmol,0.05,mmol,,,,,,,,,,,hydrochloric acid,HCl,1 drop of HCl (0.1 M),,,,,,,,"N,N-dimethylformamide",DMF,6 mL,6.0,,,,,85.0,85 °C,72.0,72 h,10 mL vial with screw cap,,DMF,,,,,,67.0,,,,,,,,,330.0,,10.1021/acs.inorgchem.9b02742,ok,
10.1021/acs.inorgchem.9b02742,downloaded\10.1021_acs.inorgchem.9b02742.pdf,SI downloaded\10.1021_acs.inorgchem.9b02742_SI.pdf,mof_json_store\10.1021_acs.inorgchem.9b02742\raw_output.json,mof_json_store\10.1021_acs.inorgchem.9b02742\synthesis_006.json,no,,,,CoCl2·6H2O,,0.1 mmol,0.1,mmol,nan,,,,,nan,,,,,5-(4-pyridin-4-yl-benzoylamino)isophthalic acid,4-H2PBI,0.05 mmol,0.05,mmol,,,,,,,,,,,hydrochloric acid,HCl,1 drop of HCl (0.1 M),,,,,,,,"N,N-dimethylformamide",DMF,6 mL,6.0,,,,,85.0,85 °C,72.0,72 h,10 mL vial with screw cap,,DMF,,,,,,32.0,,,,,,,,,,,10.1021/acs.inorgchem.9b02742,ok,
10.1039/d2qi00835a,downloaded\10.1039_d2qi00835a.pdf,SI downloaded\10.1039_d2qi00835a_SI.pdf,mof_json_store\10.1039_d2qi00835a\raw_output.json,mof_json_store\10.1039_d2qi00835a\synthesis_003.json,no,,HSB-W9,,HfCl4,Cd(NO3)2·4H2O,0.1 mmol,0.1,mmol,nan,,,,,nan,,,,,"1,2-bis(4′-pyridylmethylamino)-ethane",hsb-2,0.1 mmol,0.1,mmol,"trans-stilbene-4,4′-dicarboxylate",tsbdc,0.1 mmol,0.1,mmol,,,,,,,,,,,,,,,,water,H2O,"H2O/EtOH 12 mL, 7:5; H2O/DMF 12 mL, 2:1",,ethanol,EtOH,"in H2O/EtOH 12 mL, 7:5",,40.0,40 °C,1440.0,two months,,static (diffusion),,,,,,colorless block crystals,32.8,,,,"a=14.841(2) Å, b=12.6145(14) Å, c=18.084(2) Å, β=105.677(13)°, C2/c",,,not_reported,not_reported,,I2 delivery,10.1039/d2qi00835a,ok,
10.1039/d3se00277b,downloaded\10.1039_d3se00277b.pdf,SI downloaded\10.1039_d3se00277b_SI.pdf,mof_json_store\10.1039_d3se00277b\raw_output.json,mof_json_store\10.1039_d3se00277b\synthesis_001.json,no,,ZIF-8,,Zn(NO3)2·6H2O,,2.97 g,13.6564,mmol,nan,,,,,nan,,,,,2-methylimidazole,HmIm,1.64 g,1.64,g,,,,,,,,,,,,,,,,,,,,,"N,N-dimethylformamide",DMF,35 ml (metal solution) + 35 ml (ligand solution),,,,,,120.0,reflux,10.0,10 h,250 ml round bottom flask,stirred,methanol,three times,80 °C in air oven for 10 h,80.0,10.0,rhombic dodecahedra,90.21,,,,,14.6,1611.5,not_reported,not_reported,432.2,hydrogen storage,10.1039/d3se00277b,ok,
10.1039/d3se00277b,downloaded\10.1039_d3se00277b.pdf,SI downloaded\10.1039_d3se00277b_SI.pdf,mof_json_store\10.1039_d3se00277b\raw_output.json,mof_json_store\10.1039_d3se00277b\synthesis_002.json,no,,ZIF-8-T,,Me4N)2(Cu2[(S,,2.97 g,2.97,g,Sr(NO3)2,,,,,nan,,,,,2-methylimidazole,HmIm,1.64 g,1.64,g,,,,,,,,,,,trioctylamine,TOA,0.32 ml,0.32,ml,,,,,,"N,N-dimethylformamide",DMF,35 ml (metal solution) + 35 ml (ligand solution),,,,,,120.0,reflux,10.0,10 h,250 ml round bottom flask,stirred,methanol,three times,80 °C in air oven for 10 h,80.0,10.0,rhombic dodecahedra,93.4,,,,,14.0,1796.1,not_reported,not_reported,437.3,hydrogen storage,10.1039/d3se00277b,ok,
10.1039/d3se00277b,downloaded\10.1039_d3se00277b.pdf,SI downloaded\10.1039_d3se00277b_SI.pdf,mof_json_store\10.1039_d3se00277b\raw_output.json,mof_json_store\10.1039_d3se00277b\synthesis_003.json,no,,CuZIF-8,,Me4N)2(Cu2[(S,,1.48 g,1.48,g,Sr(NO3)2,,1.2 g,1.2,g,nan,,,,,2-methylimidazole,HmIm,1.64 g,1.64,g,,,,,,,,,,,,,,,,,,,,,"N,N-dimethylformamide",DMF,25 ml (metal solution) + 25 ml (ligand solution),,,,,,120.0,reflux,10.0,10 h,250 ml round bottom flask,stirred,methanol,three times,80 °C in air oven for 10 h,80.0,10.0,rhombic dodecahedra,86.78,,,,,19.0,1750.6,not_reported,not_reported,442.1,hydrogen storage,10.1039/d3se00277b,ok,
10.1039/d3se00277b,downloaded\10.1039_d3se00277b.pdf,SI downloaded\10.1039_d3se00277b_SI.pdf,mof_json_store\10.1039_d3se00277b\raw_output.json,mof_json_store\10.1039_d3se00277b\synthesis_004.json,no,,CuZIF-8-T,,Zn(NO3)2·6H2O,,1.48 g,6.80519,mmol,nan,,1.2 g,1.2,g,nan,,,,,2-methylimidazole,HmIm,1.64 g,1.64,g,,,,,,,,,,,trioctylamine,TOA,0.32 ml,0.32,ml,,,,,,"N,N-dimethylformamide",DMF,25 ml (metal solution) + 25 ml (ligand solution),,,,,,120.0,reflux,10.0,10 h,250 ml round bottom flask,stirred,methanol,three times,80 °C in air oven for 10 h,80.0,10.0,rhombic dodecahedra,89.74,,,,,13.1,1973.7,not_reported,not_reported,423.0,hydrogen storage,10.1039/d3se00277b,ok,
10.1039/c6nj00822d,downloaded\10.1039_c6nj00822d.pdf,SI downloaded\10.1039_c6nj00822d_SI.pdf,mof_json_store\10.1039_c6nj00822d\raw_output.json,mof_json_store\10.1039_c6nj00822d\synthesis_001.json,yes,Compound 2 under slow evaporation showed poor repeatability; conditions sensitive and PXRD varied; other Ln gave microcrystalline solids under similar conditions.,,,Zn(CH3COO)2·2H2O,,8 mmol,8,mmol,nan,,,,,nan,,,,,2-nitroterephthalic acid,H2NTA,0.5 mmol,0.5,mmol,,,,,,,,,,,sodium hydroxide,NaOH,"0.35 M, 2.85 mL (for deprotonation)",2.85,mL,sodium hydroxide,NaOH,"0.35 M, added dropwise to pH 5.8–6.1",,,water,H2O,9 mL (metal solution) + 4 mL (ligand solution),,,,,,180.0,180 °C,72.0,3 days,25 mL Teflon-lined stainless steel autoclave,static,,,Slow evaporation of clear solution at 70–80 °C for 5 days; air-dried.,75.0,120.0,colourless parallelepiped crystals,8.0,,pcu,rod-like La–O–C SBUs,"P-1, a=8.3712 Å, b=9.8819 Å, c=10.2680 Å, α=105.245°, β=105.311°, γ=93.668°",,,yes,not_reported,375.0,,10.1039/c6nj00822d,ok,
10.1039/c6nj00822d,downloaded\10.1039_c6nj00822d.pdf,SI downloaded\10.1039_c6nj00822d_SI.pdf,mof_json_store\10.1039_c6nj00822d\raw_output.json,mof_json_store\10.1039_c6nj00822d\synthesis_002.json,yes,Compound 2 under slow evaporation showed poor repeatability; conditions sensitive and PXRD varied; other Ln gave microcrystalline solids under similar conditions.,,,CoCl2·6H2O,,4 mmol,4,mmol,nan,,,,,nan,,,,,2-nitroterephthalic acid,H2NTA,0.5 mmol,0.5,mmol,,,,,,,,,,,sodium hydroxide,NaOH,"0.35 M, 2.85 mL (for deprotonation)",2.85,mL,sodium hydroxide,NaOH,"0.35 M, added dropwise to pH 5.8–6.0",,,water,H2O,7 mL (metal solution) + 4 mL (ligand solution),,,,,,180.0,180 °C,72.0,3 days,25 mL Teflon-lined stainless steel autoclave,static,,,Filtered and air-dried.,,,colorless columnar crystals,20.0,,nbo,rod-like Nd–O–C SBUs,"Pbca, a=6.9070 Å, b=21.897 Å, c=23.151 Å",,,yes,not_reported,420.0,,10.1039/c6nj00822d,ok,
10.1039/c6nj00822d,downloaded\10.1039_c6nj00822d.pdf,SI downloaded\10.1039_c6nj00822d_SI.pdf,mof_json_store\10.1039_c6nj00822d\raw_output.json,mof_json_store\10.1039_c6nj00822d\synthesis_003.json,yes,Compound 2 under slow evaporation showed poor repeatability; conditions sensitive and PXRD varied; other Ln gave microcrystalline solids under similar conditions.,,,ZrCl4,,4 mmol,4,mmol,nan,,,,,nan,,,,,2-nitroterephthalic acid,H2NTA,0.5 mmol,0.5,mmol,,,,,,,,,,,sodium hydroxide,NaOH,"0.35 M, 2.85 mL (for deprotonation)",2.85,mL,sodium hydroxide,NaOH,"0.35 M, added dropwise to pH 5.5–5.8",,,water,H2O,9 mL (metal solution) + 4 mL (ligand solution),,,,,,180.0,180 °C,72.0,3 days,25 mL Teflon-lined stainless steel autoclave,static,,,Filtered and air-dried.,,,colourless parallelepiped crystals,20.0,,,rod-like Sm–O–C SBUs via binuclear Sm2(COO)2 units,,,,yes,not_reported,,,10.1039/c6nj00822d,ok,
10.1039/c6nj00822d,downloaded\10.1039_c6nj00822d.pdf,SI downloaded\10.1039_c6nj00822d_SI.pdf,mof_json_store\10.1039_c6nj00822d\raw_output.json,mof_json_store\10.1039_c6nj00822d\synthesis_004.json,yes,Compound 2 under slow evaporation showed poor repeatability; conditions sensitive and PXRD varied; other Ln gave microcrystalline solids under similar conditions.,,,ZrCl4,,4 mmol,4,mmol,nan,,,,,nan,,,,,2-nitroterephthalic acid,H2NTA,0.5 mmol,0.5,mmol,,,,,,,,,,,sodium hydroxide,NaOH,"0.35 M, 2.85 mL (for deprotonation)",2.85,mL,sodium hydroxide,NaOH,"0.35 M, added dropwise to pH 5.5–5.8",,,water,H2O,9 mL (metal solution) + 4 mL (ligand solution),,,,,,180.0,180 °C,72.0,3 days,25 mL Teflon-lined stainless steel autoclave,static,,,Filtered and air-dried.,,,colourless parallelepiped crystals,25.0,,,rod-like Eu–O–C SBUs via binuclear Eu2(COO)2 units,"C2/c, a=16.7909 Å, b=11.3883 Å, c=15.3276 Å, β=90.119°",,,yes,not_reported,375.0,luminescence,10.1039/c6nj00822d,ok,
10.1039/c6nj00822d,downloaded\10.1039_c6nj00822d.pdf,SI downloaded\10.1039_c6nj00822d_SI.pdf,mof_json_store\10.1039_c6nj00822d\raw_output.json,mof_json_store\10.1039_c6nj00822d\synthesis_005.json,yes,Compound 2 under slow evaporation showed poor repeatability; conditions sensitive and PXRD varied; other Ln gave microcrystalline solids under similar conditions.,,,Zn(NO3)2·6H2O,,4 mmol,4,mmol,nan,,,,,nan,,,,,2-nitroterephthalic acid,H2NTA,0.5 mmol,0.5,mmol,,,,,,,,,,,sodium hydroxide,NaOH,"0.35 M, 2.85 mL (for deprotonation)",2.85,mL,sodium hydroxide,NaOH,"0.35 M, added dropwise to pH 5.5–5.8",,,water,H2O,9 mL (metal solution) + 4 mL (ligand solution),,,,,,180.0,180 °C,72.0,3 days,25 mL Teflon-lined stainless steel autoclave,static,,,Filtered and air-dried.,,,colourless parallelepiped crystals,26.0,,,rod-like Gd–O–C SBUs via binuclear Gd2(COO)2 units,,,,yes,not_reported,,,10.1039/c6nj00822d,ok,
10.1039/c6nj00822d,downloaded\10.1039_c6nj00822d.pdf,SI downloaded\10.1039_c6nj00822d_SI.pdf,mof_json_store\10.1039_c6nj00822d\raw_output.json,mof_json_store\10.1039_c6nj00822d\synthesis_006.json,yes,Compound 2 under slow evaporation showed poor repeatability; conditions sensitive and PXRD varied; other Ln gave microcrystalline solids under similar conditions.,,,Cd(NO3)2·6H2O,,4 mmol,4,mmol,nan,,,,,nan,,,,,2-nitroterephthalic acid,H2NTA,0.5 mmol,0.5,mmol,,,,,,,,,,,sodium hydroxide,NaOH,"0.35 M, 2.85 mL (for deprotonation)",2.85,mL,sodium hydroxide,NaOH,"0.35 M, added dropwise to pH 5.5–5.8",,,water,H2O,9 mL (metal solution) + 4 mL (ligand solution),,,,,,180.0,180 °C,72.0,3 days,25 mL Teflon-lined stainless steel autoclave,static,,,Filtered and air-dried.,,,colourless parallelepiped crystals,33.0,,,rod-like Tb–O–C SBUs via binuclear Tb2(COO)2 units,"C2/c, a=16.7322 Å, b=11.3501 Å, c=15.2871 Å, β=90.040°",,,yes,not_reported,300.0,luminescence,10.1039/c6nj00822d,ok,
10.1039/c6nj00822d,downloaded\10.1039_c6nj00822d.pdf,SI downloaded\10.1039_c6nj00822d_SI.pdf,mof_json_store\10.1039_c6nj00822d\raw_output.json,mof_json_store\10.1039_c6nj00822d\synthesis_007.json,yes,Compound 2 under slow evaporation showed poor repeatability; conditions sensitive and PXRD varied; other Ln gave microcrystalline solids under similar conditions.,,,ZrCl4,,4 mmol,4,mmol,nan,,,,,nan,,,,,2-nitroterephthalic acid,H2NTA,0.5 mmol,0.5,mmol,,,,,,,,,,,sodium hydroxide,NaOH,"0.35 M, 2.85 mL (for deprotonation)",2.85,mL,sodium hydroxide,NaOH,"0.35 M, added dropwise to pH 5.5–5.8",,,water,H2O,9 mL (metal solution) + 4 mL (ligand solution),,,,,,180.0,180 °C,72.0,3 days,25 mL Teflon-lined stainless steel autoclave,static,,,Filtered and air-dried.,,,pink parallelepiped crystals,30.0,,,rod-like Er–O–C SBUs via binuclear Er2(COO)2 units,"C2/c, a=16.6713 Å, b=11.2905 Å, c=15.2129 Å, β=90.224°",,,yes,not_reported,375.0,,10.1039/c6nj00822d,ok,
10.1039/d0ce01061h,downloaded\10.1039_d0ce01061h.pdf,SI downloaded\10.1039_d0ce01061h_SI.pdf,mof_json_store\10.1039_d0ce01061h\raw_output.json,mof_json_store\10.1039_d0ce01061h\synthesis_001.json,no,,,2017086,ZrCl4,,"20.0 mg, 0.064 mmol",0.064,mmol,nan,,,,,nan,,,,,"5-(3,5-dicarboxybenzamido)isophthalic acid",H4L,"11.0 mg, 0.03 mmol",0.03,mmol,,,,,,,,,,,nitric acid,HNO3,0.1 mL,,,,,,,,"N,N-dimethylformamide",DMF,1 mL,1.0,water,H2O,1 mL,1.0,100.0,100 °C,24.0,24 h,23 mL glass vial,,DMF,,,,,colorless crystals,70.0,,flu,trinuclear [Cd3(COO)8] 8-connected SBU,"a=9.9510(11) Å, b=10.3190(12) Å, c=12.6140(13) Å, α=68.753(4)°, β=73.032(5)°, γ=83.923(5)°, P-1",,,not_reported,yes,380.0,luminescence;sensing,10.1039/d0ce01061h,ok,
10.1021/ic000209d,downloaded\10.1021_ic000209d.pdf,SI downloaded\10.1021_ic000209d_SI.pdf,mof_json_store\10.1021_ic000209d\raw_output.json,mof_json_store\10.1021_ic000209d\synthesis_001.json,yes,Other trivalent lanthanide analogues were not successful.,[Er(C9H9O6)(H2O)2]·2.5H2O,,ZrCl4,,"0.353 g, 0.80 mmol",0.8,mmol,nan,,,,,nan,,,,,"cis,cis-1,3,5-cyclohexanetricarboxylic acid",H3CTC,"0.216 g, 1.0 mmol",1.0,mmol,,,,,,,,,,,,,,,,,,,,,deionized water,H2O,15 mL,15.0,,,,,170.0,170 °C,24.0,24 h,Teflon-lined Parr bomb,static,"water, ethanol, acetone",thoroughly,air-dried,,,"large, pink crystals",80.0,0.12 × 0.10 × 0.04 mm,,Er(III) 9-coordinate; carboxylate-bridged,"a=13.4186(2) Å, b=12.2468(2) Å, c=15.9193(3) Å, β=92.1430(10)°, C 2/c",4.7,,not_reported,not_reported,480.0,,10.1021/ic000209d,ok,
10.1021/acs.inorgchem.3c01258,downloaded\10.1021_acs.inorgchem.3c01258.pdf,SI downloaded\10.1021_acs.inorgchem.3c01258_SI.pdf,mof_json_store\10.1021_acs.inorgchem.3c01258\raw_output.json,mof_json_store\10.1021_acs.inorgchem.3c01258\synthesis_001.json,no,,Zr-FDC (1),,ZrCl4,,60.0 mg (0.19 mmol),0.19,mmol,nan,,,,,nan,,,,,"2,5-furandicarboxylic acid",H2FDC,45.0 mg (0.28 mmol),0.28,mmol,,,,,,,,,,,acetic acid,,0.7 mL,,,,,,,,water,H2O,0.8 mL,0.8,,,,,80.0,80 °C (water bath),1.0,1 h,,stirred,EtOH,three times,MeOH exchange ~48 h with periodic solvent changes; vacuum-dried at 70 °C for 1 day,70.0,24.0,white rod-like microcrystals,60.5,0.60−1.80 μm (length) × 0.15−0.30 μm (width),,Zr6O4(OH)4 8-connected SBU,,16.0,624.57,not_reported,yes,,proton_conduction,10.1021/acs.inorgchem.3c01258,ok,
10.1021/acs.cgd.6b00060,downloaded\10.1021_acs.cgd.6b00060.pdf,SI downloaded\10.1021_acs.cgd.6b00060_SI.pdf,mof_json_store\10.1021_acs.cgd.6b00060\raw_output.json,mof_json_store\10.1021_acs.cgd.6b00060\synthesis_001.json,no,,,1437623,Al(NO3)3·9H2O,,"45 mg, 0.10 mmol",0.1,mmol,nan,,,,,nan,,,,,"3-(3,5-dicarboxylphenyl)-5-(pyrid-4-yl)-1-H-1,2,4-triazole",H2L1,"31 mg, 0.10 mmol",0.1,mmol,,,,,,,,,,,,,,,,,,,,,"N,N-dimethylformamide",DMF,9 mL (DMF/H2O 9:1 v/v; total 10 mL),9.0,water,H2O,1 mL (DMF/H2O 9:1 v/v; total 10 mL),1.0,150.0,150 °C,96.0,4 days,Teflon cup (23 mL),static,,,,,,colorless crystals,46.0,,,Ln–carboxylate chains forming 2D ladder-like layers,,,,yes,not_reported,,luminescence,10.1021/acs.cgd.6b00060,ok,
10.1021/acs.cgd.6b00060,downloaded\10.1021_acs.cgd.6b00060.pdf,SI downloaded\10.1021_acs.cgd.6b00060_SI.pdf,mof_json_store\10.1021_acs.cgd.6b00060\raw_output.json,mof_json_store\10.1021_acs.cgd.6b00060\synthesis_002.json,no,,,1430881,Al(NO3)3·9H2O,,"45 mg, 0.10 mmol",0.1,mmol,nan,,,,,nan,,,,,"3-(3,5-dicarboxylphenyl)-5-(pyrid-4-yl)-1-H-1,2,4-triazole",H2L1,"31 mg, 0.10 mmol",0.1,mmol,,,,,,,,,,,,,,,,,,,,,"N,N-dimethylformamide",DMF,9 mL (DMF/H2O 9:1 v/v; total 10 mL),9.0,water,H2O,1 mL (DMF/H2O 9:1 v/v; total 10 mL),1.0,150.0,150 °C,96.0,4 days,Teflon cup (23 mL),static,,,,,,colorless crystals,58.0,,,Ln–carboxylate chains forming 2D ladder-like layers,,,,yes,not_reported,,luminescence,10.1021/acs.cgd.6b00060,ok,
10.1021/acs.cgd.6b00060,downloaded\10.1021_acs.cgd.6b00060.pdf,SI downloaded\10.1021_acs.cgd.6b00060_SI.pdf,mof_json_store\10.1021_acs.cgd.6b00060\raw_output.json,mof_json_store\10.1021_acs.cgd.6b00060\synthesis_003.json,no,,,1430895,Al(NO3)3·9H2O,,"45 mg, 0.10 mmol",0.1,mmol,nan,,,,,nan,,,,,"3-(3,5-dicarboxylphenyl)-5-(pyrid-4-yl)-1-H-1,2,4-triazole",H2L1,"31 mg, 0.10 mmol",0.1,mmol,,,,,,,,,,,,,,,,,,,,,"N,N-dimethylformamide",DMF,9 mL (DMF/H2O 9:1 v/v; total 10 mL),9.0,water,H2O,1 mL (DMF/H2O 9:1 v/v; total 10 mL),1.0,150.0,150 °C,96.0,4 days,Teflon cup (23 mL),static,,,,,,colorless crystals,63.0,,,Ln–carboxylate chains forming 2D ladder-like layers,,,,yes,not_reported,,luminescence,10.1021/acs.cgd.6b00060,ok,
10.1021/acs.cgd.6b00060,downloaded\10.1021_acs.cgd.6b00060.pdf,SI downloaded\10.1021_acs.cgd.6b00060_SI.pdf,mof_json_store\10.1021_acs.cgd.6b00060\raw_output.json,mof_json_store\10.1021_acs.cgd.6b00060\synthesis_004.json,no,,,1430894,Al(NO3)3·9H2O,,"45 mg, 0.10 mmol",0.1,mmol,nan,,,,,nan,,,,,"3-(3,5-dicarboxylphenyl)-5-(pyrid-4-yl)-1-H-1,2,4-triazole",H2L1,"31 mg, 0.10 mmol",0.1,mmol,,,,,,,,,,,,,,,,,,,,,"N,N-dimethylformamide",DMF,9 mL (DMF/H2O 9:1 v/v; total 10 mL),9.0,water,H2O,1 mL (DMF/H2O 9:1 v/v; total 10 mL),1.0,150.0,150 °C,96.0,4 days,Teflon cup (23 mL),static,,,,,,colorless crystals,61.0,,,Ln–carboxylate chains forming 2D ladder-like layers,,,,yes,not_reported,420.0,luminescence,10.1021/acs.cgd.6b00060,ok,
10.1021/acs.cgd.6b00060,downloaded\10.1021_acs.cgd.6b00060.pdf,SI downloaded\10.1021_acs.cgd.6b00060_SI.pdf,mof_json_store\10.1021_acs.cgd.6b00060\raw_output.json,mof_json_store\10.1021_acs.cgd.6b00060\synthesis_005.json,no,,,1437624,Al(NO3)3·9H2O,,"45 mg, 0.10 mmol",0.1,mmol,nan,,,,,nan,,,,,"3-(3,5-dicarboxylphenyl)-5-(pyrid-4-yl)-1-H-1,2,4-triazole",H2L1,"31 mg, 0.10 mmol",0.1,mmol,,,,,,,,,,,,,,,,,,,,,"N,N-dimethylformamide",DMF,9 mL (DMF/H2O 9:1 v/v; total 10 mL),9.0,water,H2O,1 mL (DMF/H2O 9:1 v/v; total 10 mL),1.0,150.0,150 °C,96.0,4 days,Teflon cup (23 mL),static,,,,,,colorless crystals,54.0,,,Ln–carboxylate chains forming 2D ladder-like layers,,,,yes,not_reported,,luminescence,10.1021/acs.cgd.6b00060,ok,
10.1021/acs.cgd.6b00060,downloaded\10.1021_acs.cgd.6b00060.pdf,SI downloaded\10.1021_acs.cgd.6b00060_SI.pdf,mof_json_store\10.1021_acs.cgd.6b00060\raw_output.json,mof_json_store\10.1021_acs.cgd.6b00060\synthesis_006.json,no,,,1437625,Al(NO3)3·9H2O,,"45 mg, 0.10 mmol",0.1,mmol,nan,,,,,nan,,,,,"3,5-bis(3,5-dicarboxylphenyl)-1-H-1,2,4-triazole",H4L3,"40 mg, 0.10 mmol",0.1,mmol,,,,,,,,,,,,,,,,,,,,,"N,N-diethylformamide",DEF,2.5 mL,2.5,water,H2O,2.5 mL,2.5,85.0,85 °C,72.0,3 days,glass vial (~23 mL),static,,,,,,colorless crystals,49.0,,,"[Ln2(μ2-COO)2] binuclear nodes; (3,6)-connected net",,,,yes,not_reported,,luminescence,10.1021/acs.cgd.6b00060,ok,
10.1021/acs.cgd.6b00060,downloaded\10.1021_acs.cgd.6b00060.pdf,SI downloaded\10.1021_acs.cgd.6b00060_SI.pdf,mof_json_store\10.1021_acs.cgd.6b00060\raw_output.json,mof_json_store\10.1021_acs.cgd.6b00060\synthesis_007.json,no,,,1430897,Al(NO3)3·9H2O,,"45 mg, 0.10 mmol",0.1,mmol,nan,,,,,nan,,,,,"3,5-bis(3,5-dicarboxylphenyl)-1-H-1,2,4-triazole",H4L3,"40 mg, 0.10 mmol",0.1,mmol,,,,,,,,,,,,,,,,,,,,,"N,N-diethylformamide",DEF,2.5 mL,2.5,water,H2O,2.5 mL,2.5,85.0,85 °C,72.0,3 days,glass vial (~23 mL),static,,,,,,colorless crystals,56.0,,,"[Ln2(μ2-COO)2] binuclear nodes; (3,6)-connected net",,,,yes,not_reported,,luminescence,10.1021/acs.cgd.6b00060,ok,
10.1021/acs.cgd.6b00060,downloaded\10.1021_acs.cgd.6b00060.pdf,SI downloaded\10.1021_acs.cgd.6b00060_SI.pdf,mof_json_store\10.1021_acs.cgd.6b00060\raw_output.json,mof_json_store\10.1021_acs.cgd.6b00060\synthesis_008.json,no,,,1430898,Al(NO3)3·9H2O,,"45 mg, 0.10 mmol",0.1,mmol,nan,,,,,nan,,,,,"3,5-bis(3,5-dicarboxylphenyl)-1-H-1,2,4-triazole",H4L3,"40 mg, 0.10 mmol",0.1,mmol,,,,,,,,,,,,,,,,,,,,,"N,N-diethylformamide",DEF,2.5 mL,2.5,water,H2O,2.5 mL,2.5,85.0,85 °C,72.0,3 days,glass vial (~23 mL),static,,,,,,colorless crystals,50.0,,,"[Ln2(μ2-COO)2] binuclear nodes; (3,6)-connected net",,,,yes,not_reported,,luminescence,10.1021/acs.cgd.6b00060,ok,
10.1021/acs.cgd.6b00060,downloaded\10.1021_acs.cgd.6b00060.pdf,SI downloaded\10.1021_acs.cgd.6b00060_SI.pdf,mof_json_store\10.1021_acs.cgd.6b00060\raw_output.json,mof_json_store\10.1021_acs.cgd.6b00060\synthesis_009.json,no,,,1430899,Al(NO3)3·9H2O,,"45 mg, 0.10 mmol",0.1,mmol,nan,,,,,nan,,,,,"3,5-bis(3,5-dicarboxylphenyl)-1-H-1,2,4-triazole",H4L3,"40 mg, 0.10 mmol",0.1,mmol,,,,,,,,,,,,,,,,,,,,,"N,N-diethylformamide",DEF,2.5 mL,2.5,water,H2O,2.5 mL,2.5,85.0,85 °C,72.0,3 days,glass vial (~23 mL),static,,,,,,colorless crystals,54.0,,,"[Ln2(μ2-COO)2] binuclear nodes; (3,6)-connected net",,,,yes,not_reported,425.0,luminescence,10.1021/acs.cgd.6b00060,ok,
10.1021/acs.cgd.6b00060,downloaded\10.1021_acs.cgd.6b00060.pdf,SI downloaded\10.1021_acs.cgd.6b00060_SI.pdf,mof_json_store\10.1021_acs.cgd.6b00060\raw_output.json,mof_json_store\10.1021_acs.cgd.6b00060\synthesis_010.json,no,,,1437558,Al(NO3)3·9H2O,,"45 mg, 0.10 mmol",0.1,mmol,nan,,,,,nan,,,,,"3,5-bis(3,5-dicarboxylphenyl)-1-H-1,2,4-triazole",H4L3,"40 mg, 0.10 mmol",0.1,mmol,,,,,,,,,,,,,,,,,,,,,"N,N-diethylformamide",DEF,2.5 mL,2.5,water,H2O,2.5 mL,2.5,85.0,85 °C,72.0,3 days,glass vial (~23 mL),static,,,,,,colorless crystals,52.0,,,"[Ln2(μ2-COO)2] binuclear nodes; (3,6)-connected net",,,,yes,not_reported,,luminescence,10.1021/acs.cgd.6b00060,ok,
10.1021/acs.cgd.6b00060,downloaded\10.1021_acs.cgd.6b00060.pdf,SI downloaded\10.1021_acs.cgd.6b00060_SI.pdf,mof_json_store\10.1021_acs.cgd.6b00060\raw_output.json,mof_json_store\10.1021_acs.cgd.6b00060\synthesis_011.json,no,,,1437559,Al(NO3)3·9H2O,,"45 mg, 0.10 mmol",0.1,mmol,nan,,,,,nan,,,,,"3,5-bis(3,5-dicarboxylphenyl)-1-H-1,2,4-triazole",H4L3,"40 mg, 0.10 mmol",0.1,mmol,,,,,,,,,,,,,,,,,,,,,"N,N-diethylformamide",DEF,2.5 mL,2.5,water,H2O,2.5 mL,2.5,85.0,85 °C,72.0,3 days,glass vial (~23 mL),static,,,,,,colorless crystals,44.0,,,"[Ln2(μ2-COO)2] binuclear nodes; (3,6)-connected net",,,,yes,not_reported,,luminescence,10.1021/acs.cgd.6b00060,ok,
10.1002/ejic.200400170,downloaded\10.1002_ejic.200400170.pdf,SI downloaded\10.1002_ejic.200400170_SI.pdf,mof_json_store\10.1002_ejic.200400170\raw_output.json,mof_json_store\10.1002_ejic.200400170\synthesis_001.json,no,,[Zn2(OH)(4-ptz)3] (1),212430,Al(NO3)3·9H2O,,"0.1 mmol, 0.037 g",0.1,mmol,nan,,,,,nan,,,,,5-(4-pyridyl)tetrazole,4-ptz,"0.2 mmol, 0.015 g",0.2,mmol,,,,,,,,,,,,,,,,,,,,,ethanol,EtOH,0.6 mL,0.6,water,H2O,0.2 mL,0.2,120.0,120 °C,12.0,12 h,,,,,,,,colorless plates,51.0,,,Zn2(OH) 4-connected nodes bridged by 4-ptz,"a=10.069(2), b=10.453(2), c=11.887(2) Å, α=71.16(3)°, β=67.16(3)°, γ=79.14(3)°, P-1",,,not_reported,not_reported,,luminescence,10.1002/ejic.200400170,ok,
10.1002/ejic.200400170,downloaded\10.1002_ejic.200400170.pdf,SI downloaded\10.1002_ejic.200400170_SI.pdf,mof_json_store\10.1002_ejic.200400170\raw_output.json,mof_json_store\10.1002_ejic.200400170\synthesis_002.json,no,,[Zn(OH)(4-ptz)(H2O)] (2),,Al(NO3)3·9H2O,,"0.1 mmol, 0.037 g",0.1,mmol,nan,,,,,nan,,,,,5-(4-pyridyl)tetrazole,4-ptz,"0.2 mmol, 0.015 g",0.2,mmol,,,,,,,,,,,pyridine,py,0.2 mL,0.2,mL,,,,,,ethanol,EtOH,0.6 mL,0.6,water,H2O,0.2 mL,0.2,120.0,120 °C,12.0,12 h,,,,,,,,colorless plates,57.0,,,tetrahedral Zn nodes with μ2-OH chains,,,,not_reported,not_reported,,luminescence,10.1002/ejic.200400170,ok,
10.1002/ejic.200400170,downloaded\10.1002_ejic.200400170.pdf,SI downloaded\10.1002_ejic.200400170_SI.pdf,mof_json_store\10.1002_ejic.200400170\raw_output.json,mof_json_store\10.1002_ejic.200400170\synthesis_003.json,no,,[Cu(4-ptz)·0.5(py)] (3),228746,Al(NO3)3·9H2O,,"0.1 mmol, 0.030 g",0.1,mmol,nan,,,,,nan,,,,,5-(4-pyridyl)tetrazole,4-ptz,"0.2 mmol, 0.015 g",0.2,mmol,,,,,,,,,,,pyridine,py,0.2 mL,0.2,mL,,,,,,ethanol,EtOH,0.6 mL,0.6,water,H2O,0.2 mL,0.2,120.0,120 °C,48.0,48 h,,,,,,,,yellow blocks,43.0,,,distorted tetrahedral Cu(I) nodes linked by 4-ptz,"a=5.726(7), b=16.474(2), c=9.941(2) Å, β=94.29(4)°, P21/c",4.4,,not_reported,not_reported,,luminescence,10.1002/ejic.200400170,ok,
10.1021/ja905690t,downloaded\10.1021_ja905690t.pdf,SI downloaded\10.1021_ja905690t_SI.pdf,mof_json_store\10.1021_ja905690t\raw_output.json,mof_json_store\10.1021_ja905690t\synthesis_001.json,yes,"Disappearing pseudopolymorphs (8,10 could not be reproduced later); single crystals unobtained for 4 and 6.",[Ca(L-Tar)(H2O)2]·2H2O,,Al(NO3)3·9H2O,,"176.2 mg, 1 mmol",1,mmol,nan,,,,,nan,,,,,L-tartaric acid,,"150.2 mg, 1 mmol",1.0,mmol,,,,,,,,,,,,,,,,,,,,,deionized water,H2O,10 mL,10.0,,,,,25,room temperature (RT),,immediate precipitation,glass scintillation vial,static,water,,,,,white powder,,,,I0O3,,,,,,,,10.1021/ja905690t,ok,
10.1021/ja905690t,downloaded\10.1021_ja905690t.pdf,SI downloaded\10.1021_ja905690t_SI.pdf,mof_json_store\10.1021_ja905690t\raw_output.json,mof_json_store\10.1021_ja905690t\synthesis_002.json,yes,"Disappearing pseudopolymorphs (8,10 could not be reproduced later); single crystals unobtained for 4 and 6.",[Ca(L-Tar)],,Cu(BF4)2,,"176.2 mg, 1 mmol",1,mmol,nan,,,,,nan,,,,,L-tartaric acid,,"150.1 mg, 1 mmol",1.0,mmol,,,,,,,,,,,,,,,,,,,,,deionized water,H2O,10 mL,10.0,,,,,125.0,125 °C,48.0,48 h,PTFE-lined stainless steel autoclave,static,water,,,,,colorless crystals,91.0,,,I1O2 3-D framework,"C2221; a=7.6418 Å, b=9.9656 Å, c=7.2395 Å",,,,,,,10.1021/ja905690t,ok,
10.1021/ja905690t,downloaded\10.1021_ja905690t.pdf,SI downloaded\10.1021_ja905690t_SI.pdf,mof_json_store\10.1021_ja905690t\raw_output.json,mof_json_store\10.1021_ja905690t\synthesis_003.json,yes,"Disappearing pseudopolymorphs (8,10 could not be reproduced later); single crystals unobtained for 4 and 6.","[Ca(D,L-Tar)(H2O)4]",,Cu(BF4)2,,"176.2 mg, 1 mmol",1,mmol,nan,,,,,nan,,,,,"D,L-tartaric acid",,"150.1 mg, 1 mmol",1.0,mmol,,,,,,,,,,,,,,,,,,,,,deionized water,H2O,10 mL,10.0,,,,,60.0,60 °C,48.0,48 h,glass scintillation vial,static,water,,,,,colorless crystals,72.0,,,I0O1 (1-D coordination polymer),"P-1; a=6.2584 Å, b=8.251 Å, c=10.448 Å; α=94.887°, β=105.914°, γ=107.662°",,,,,,,10.1021/ja905690t,ok,
10.1021/ja905690t,downloaded\10.1021_ja905690t.pdf,SI downloaded\10.1021_ja905690t_SI.pdf,mof_json_store\10.1021_ja905690t\raw_output.json,mof_json_store\10.1021_ja905690t\synthesis_004.json,yes,"Disappearing pseudopolymorphs (8,10 could not be reproduced later); single crystals unobtained for 4 and 6.","[Ca(D,L-Tar)]2·H2O",,Cu(BF4)2·6H2O,,"176.2 mg, 1 mmol",1,mmol,nan,,,,,nan,,,,,"D,L-tartaric acid",,"150.1 mg, 1 mmol",1.0,mmol,,,,,,,,,,,,,,,,,,,,,deionized water,H2O,10 mL,10.0,,,,,200.0,200 °C,48.0,48 h,PTFE-lined stainless steel autoclave,static,water,,,,,white to off-white powder,,,,,,,,,,,,10.1021/ja905690t,ok,
10.1021/ja905690t,downloaded\10.1021_ja905690t.pdf,SI downloaded\10.1021_ja905690t_SI.pdf,mof_json_store\10.1021_ja905690t\raw_output.json,mof_json_store\10.1021_ja905690t\synthesis_005.json,yes,"Disappearing pseudopolymorphs (8,10 could not be reproduced later); single crystals unobtained for 4 and 6.",[Ca(meso-Tar)(H2O)2]·H2O,,Cu(BF4)2·6H2O,,"176.1 mg, 1 mmol",1,mmol,nan,,,,,nan,,,,,meso-tartaric acid hydrate,,"168.3 mg, 1 mmol",1.0,mmol,,,,,,,,,,,,,,,,,,,,,deionized water,H2O,10 mL,10.0,,,,,25,room temperature (RT),,immediate precipitation,glass scintillation vial,static,water,,,,,white powder,,,,I0O2 (2-D overall),,,,,,,,10.1021/ja905690t,ok,
10.1021/ja905690t,downloaded\10.1021_ja905690t.pdf,SI downloaded\10.1021_ja905690t_SI.pdf,mof_json_store\10.1021_ja905690t\raw_output.json,mof_json_store\10.1021_ja905690t\synthesis_006.json,yes,"Disappearing pseudopolymorphs (8,10 could not be reproduced later); single crystals unobtained for 4 and 6.",[Ca(meso-Tar)]·2H2O,,Cd(NO3)2·4H2O,,"176.0 mg, 1 mmol",1,mmol,nan,,,,,nan,,,,,meso-tartaric acid hydrate,,"168.0 mg, 1 mmol",1.0,mmol,,,,,,,,,,,,,,,,,,,,,deionized water,H2O,10 mL,10.0,,,,,100.0,100 °C,48.0,48 h,PTFE-lined stainless steel autoclave,static,water,,,,,numerous colorless very fine plates,74.0,,,,,,,,,,,10.1021/ja905690t,ok,
10.1021/ja905690t,downloaded\10.1021_ja905690t.pdf,SI downloaded\10.1021_ja905690t_SI.pdf,mof_json_store\10.1021_ja905690t\raw_output.json,mof_json_store\10.1021_ja905690t\synthesis_007.json,yes,"Disappearing pseudopolymorphs (8,10 could not be reproduced later); single crystals unobtained for 4 and 6.",[Ca(meso-Tar)],,CdI2,,"176.2 mg, 1 mmol",1,mmol,nan,,,,,nan,,,,,meso-tartaric acid hydrate,,"168.1 mg, 1 mmol",1.0,mmol,,,,,,,,,,,,,,,,,,,,,deionized water,H2O,10 mL,10.0,,,,,150.0,150 °C,48.0,48 h,PTFE-lined stainless steel autoclave,static,water,,,,,colorless crystals,61.0,,,I1O2 3-D framework,"C2/c; a=17.593 Å, b=7.906 Å, c=9.462 Å; β=121.066°",,,,,,,10.1021/ja905690t,ok,
10.1021/ja905690t,downloaded\10.1021_ja905690t.pdf,SI downloaded\10.1021_ja905690t_SI.pdf,mof_json_store\10.1021_ja905690t\raw_output.json,mof_json_store\10.1021_ja905690t\synthesis_008.json,yes,"Disappearing pseudopolymorphs (8,10 could not be reproduced later); single crystals unobtained for 4 and 6.",[Sr(L-Tar)(H2O)2]·2H2O,,Cd(NO3)2·4H2O,,"205.9 mg, 1 mmol",1,mmol,nan,,,,,nan,,,,,L-tartaric acid,,"150.3 mg, 1 mmol",1.0,mmol,,,,,,,,,,,,,,,,,,,,,deionized water,H2O,10 mL,10.0,,,,,25,"room temperature (RT, uncovered)",144.0,6 days,glass scintillation vial,static,water,,,,,large colorless blocks,,,,I0O3,,,,,,,,10.1021/ja905690t,ok,
10.1021/ja905690t,downloaded\10.1021_ja905690t.pdf,SI downloaded\10.1021_ja905690t_SI.pdf,mof_json_store\10.1021_ja905690t\raw_output.json,mof_json_store\10.1021_ja905690t\synthesis_009.json,yes,"Disappearing pseudopolymorphs (8,10 could not be reproduced later); single crystals unobtained for 4 and 6.",[Sr(L-Tar)(H2O)3],,ZrCl4,,"205.8 mg, 1 mmol",1,mmol,nan,,,,,nan,,,,,L-tartaric acid,,"150.2 mg, 1 mmol",1.0,mmol,,,,,,,,,,,,,,,,,,,,,deionized water,H2O,10 mL,10.0,,,,,60.0,60 °C,48.0,48 h (closed vial),glass scintillation vial,static,water,,,,,colorless fine rectangular plates,,,,,P-1 (reported previously),,,,,,,10.1021/ja905690t,ok,
10.1021/ja905690t,downloaded\10.1021_ja905690t.pdf,SI downloaded\10.1021_ja905690t_SI.pdf,mof_json_store\10.1021_ja905690t\raw_output.json,mof_json_store\10.1021_ja905690t\synthesis_010.json,yes,"Disappearing pseudopolymorphs (8,10 could not be reproduced later); single crystals unobtained for 4 and 6.",[Sr(L-Tar)(H2O)],,ZrCl4,,"205.7 mg, 1 mmol",1,mmol,nan,,,,,nan,,,,,L-tartaric acid,,"150.1 mg, 1 mmol",1.0,mmol,,,,,,,,,,,,,,,,,,,,,deionized water,H2O,10 mL,10.0,,,,,60.0,60 °C,48.0,48 h,glass scintillation vial,static,water,,,,,colorless crystals (hexagonal plates),93.0,,,I1O2 3-D overall (1-D M–O–M chains),"P21; a=6.6143 Å, b=7.1191 Å, c=7.8433 Å; β=98.334°",,,,,,,10.1021/ja905690t,ok,
10.1021/ja905690t,downloaded\10.1021_ja905690t.pdf,SI downloaded\10.1021_ja905690t_SI.pdf,mof_json_store\10.1021_ja905690t\raw_output.json,mof_json_store\10.1021_ja905690t\synthesis_011.json,yes,"Disappearing pseudopolymorphs (8,10 could not be reproduced later); single crystals unobtained for 4 and 6.",[Sr(L-Tar)],,ZrCl4,,"205.7 mg, 1 mmol",1,mmol,nan,,,,,nan,,,,,L-tartaric acid,,"150.1 mg, 1 mmol",1.0,mmol,,,,,,,,,,,,,,,,,,,,,deionized water,H2O,10 mL,10.0,,,,,150.0,150 °C,48.0,48 h,PTFE-lined stainless steel autoclave,static,water,,,,,colorless crystals,65.0,,,I1O2 3-D framework,"C2221; a=7.8865 Å, b=10.0448 Å, c=7.5186 Å",,,,,,,10.1021/ja905690t,ok,
10.1021/ja905690t,downloaded\10.1021_ja905690t.pdf,SI downloaded\10.1021_ja905690t_SI.pdf,mof_json_store\10.1021_ja905690t\raw_output.json,mof_json_store\10.1021_ja905690t\synthesis_012.json,yes,"Disappearing pseudopolymorphs (8,10 could not be reproduced later); single crystals unobtained for 4 and 6.","[Sr(D,L-Tar)(H2O)4]",,ZrCl4,,"205.7 mg, 1 mmol",1,mmol,nan,,,,,nan,,,,,"D,L-tartaric acid",,"150.1 mg, 1 mmol",1.0,mmol,,,,,,,,,,,,,,,,,,,,,deionized water,H2O,10 mL,10.0,,,,,100.0,100 °C,48.0,48 h,PTFE-lined stainless steel autoclave,static,water,,,,,colorless crystals,73.0,,,I0O1 (1-D coordination polymer),"P-1; a=6.4031 Å, b=8.4315 Å, c=10.4933 Å; α=95.196°, β=106.402°, γ=107.052°",,,,,,,10.1021/ja905690t,ok,
10.1021/ja905690t,downloaded\10.1021_ja905690t.pdf,SI downloaded\10.1021_ja905690t_SI.pdf,mof_json_store\10.1021_ja905690t\raw_output.json,mof_json_store\10.1021_ja905690t\synthesis_013.json,yes,"Disappearing pseudopolymorphs (8,10 could not be reproduced later); single crystals unobtained for 4 and 6.",[Sr(meso-Tar)],,ZrCl4,,"205.7 mg, 1 mmol",1,mmol,nan,,,,,nan,,,,,meso-tartaric acid hydrate,,"168.1 mg, 1 mmol",1.0,mmol,,,,,,,,,,,,,,,,,,,,,deionized water,H2O,10 mL,10.0,,,,,125.0,125 °C,48.0,48 h,PTFE-lined stainless steel autoclave,static,water,,,,,colorless crystals,76.0,,,I1O2 3-D framework,"C2/c; a=18.306 Å, b=8.0984 Å, c=9.6058 Å; β=121.334°",,,,,,,10.1021/ja905690t,ok,
10.1021/ja905690t,downloaded\10.1021_ja905690t.pdf,SI downloaded\10.1021_ja905690t_SI.pdf,mof_json_store\10.1021_ja905690t\raw_output.json,mof_json_store\10.1021_ja905690t\synthesis_014.json,yes,"Disappearing pseudopolymorphs (8,10 could not be reproduced later); single crystals unobtained for 4 and 6.",[Ba(L-Tar)],,ZrCl4,,"255.5 mg, 1 mmol",1,mmol,nan,,,,,nan,,,,,L-tartaric acid,,"150.2 mg, 1 mmol",1.0,mmol,,,,,,,,,,,,,,,,,,,,,deionized water,H2O,10 mL,10.0,,,,,25,room temperature (RT),,12–24 h (stirred),glass vial,stirred,water,thoroughly,,,,white powder,,,,I1O2 (1-D Ba–O chains; 3-D overall),"P212121; a=8.328 Å, b=10.116 Å, c=7.2451 Å (literature)",,,,,,,10.1021/ja905690t,ok,
10.1021/ja905690t,downloaded\10.1021_ja905690t.pdf,SI downloaded\10.1021_ja905690t_SI.pdf,mof_json_store\10.1021_ja905690t\raw_output.json,mof_json_store\10.1021_ja905690t\synthesis_015.json,yes,"Disappearing pseudopolymorphs (8,10 could not be reproduced later); single crystals unobtained for 4 and 6.","[Ba2(D,L-Tar)2(H2O)5]",,ZrCl4,,"64.0 mg, 0.25 mmol",0.25,mmol,nan,,,,,nan,,,,,"D,L-tartaric acid",,"37.8 mg, 0.25 mmol",0.25,mmol,,,,,,,,,,,,,,,,,,,,,deionized water,H2O,20 mL,20.0,,,,,25,"room temperature (RT, uncovered)",,1–2 days (evaporation),glass vial,static,water,,,,,small colorless crystals (forms with 16 as mixture),,,,I1O1 (2-D layers; 1-D M–O–M),"C2/c; a=18.7973 Å, b=5.1127 Å, c=18.5512 Å; β=104.305°",,,,,,,10.1021/ja905690t,ok,
10.1021/ja905690t,downloaded\10.1021_ja905690t.pdf,SI downloaded\10.1021_ja905690t_SI.pdf,mof_json_store\10.1021_ja905690t\raw_output.json,mof_json_store\10.1021_ja905690t\synthesis_016.json,yes,"Disappearing pseudopolymorphs (8,10 could not be reproduced later); single crystals unobtained for 4 and 6.","[Ba(D,L-Tar)(H2O)2]",,Cd(NO3)2·4H2O,,"64.0 mg, 0.25 mmol",0.25,mmol,nan,,,,,nan,,,,,"D,L-tartaric acid",,"37.8 mg, 0.25 mmol",0.25,mmol,,,,,,,,,,,,,,,,,,,,,deionized water,H2O,20 mL,20.0,,,,,25,"room temperature (RT, uncovered)",,1–2 days (evaporation),glass vial,static,water,,,,,small colorless crystals (forms with 15 as mixture),,,,I1O1 (2-D layers; 1-D M–O–M),"P21/c; a=6.4820 Å, b=7.9770 Å, c=16.6234 Å; β=95.501°",,,,,,,10.1021/ja905690t,ok,
