Repository: zzhenglab/MOFinder

# MOFinder

MOFinder extracts MOF synthesis information from the literature, reconstructs evidence-supported negative reaction records, and prepares datasets for synthesis-outcome prediction.
[Web application](https://mofinder.chemistry.wustl.edu/) | [Demos](Demo/README.md) | [Source code](docs/source_to_code.md) | [Workflow guide](docs/workflow.md) | [Model evaluation](docs/evaluation.md)

## Quick start

The workflow runs through Python commands. Python 3.10 or newer is required. Clone the repository and initialize its related applications:

```bash
git clone --recurse-submodules https://github.com/zzhenglab/MOFinder.git
cd MOFinder
```

Start with the two offline demonstrations:

```bash

File: mof_extraction_1_2.csv (part 9 of 305)
doi,main_pdf,si_pdf,raw_output,parsed_json,article_trial_or_failure,article_trial_or_failure_notes,mof_name,crystal_code,metal_1,metal_1_abbr,metal_1_amount_text,metal_1_amount_value,metal_1_amount_unit,metal_2,metal_2_abbr,metal_2_amount_text,metal_2_amount_value,metal_2_amount_unit,metal_3,metal_3_abbr,metal_3_amount_text,metal_3_amount_value,metal_3_amount_unit,linker_1,linker_1_abbr,linker_1_amount_text,linker_1_amount_value,linker_1_amount_unit,linker_2,linker_2_abbr,linker_2_amount_text,linker_2_amount_value,linker_2_amount_unit,linker_3,linker_3_abbr,linker_3_amount_text,linker_3_amount_value,linker_3_amount_unit,modulator_1,modulator_1_abbr,modulator_1_amount_text,modulator_1_amount_value,modulator_1_amount_unit,modulator_2,modulator_2_abbr,modulator_2_amount_text,modulator_2_amount_value,modulator_2_amount_unit,solvent_main,solvent_main_abbr,solvent_main_amount_text,solvent_main_ml,solvent_secondary,solvent_secondary_abbr,solvent_secondary_amount_text,solvent_secondary_ml,temperature_c,temperature_c_text,time_h,time_text,vessel_type,stirring,washing_solvent,washing_cycles,activation_text,activation_temp_c,activation_time_h,crystal_morphology,yield_percent,crystal_size,topology_code,metal_cluster_connectivity,unit_cell_short,pore_diameter_A,BET_surface_area_m2g,air_stable,water_stable,tga_decomposition_temp_c,applications,reference,status,error
10.1021/ja905690t,downloaded\10.1021_ja905690t.pdf,SI downloaded\10.1021_ja905690t_SI.pdf,mof_json_store\10.1021_ja905690t\raw_output.json,mof_json_store\10.1021_ja905690t\synthesis_017.json,yes,"Disappearing pseudopolymorphs (8,10 could not be reproduced later); single crystals unobtained for 4 and 6.","[Ba(D,L-Tar)]",,Cd(NO3)2·4H2O,,"255.4 mg, 1 mmol",1,mmol,nan,,,,,nan,,,,,"D,L-tartaric acid",,"150.1 mg, 1 mmol",1.0,mmol,,,,,,,,,,,,,,,,,,,,,deionized water,H2O,10 mL,10.0,,,,,60.0,60 °C,48.0,48 h,PTFE-lined stainless steel autoclave,static,water,,,,,colorless crystals,95.0,,,I3O0 framework (3-D Ba–O–Ba),"P21/c; a=8.328 Å, b=10.116 Å, c=7.2451 Å; β=91.338°",,,,,,,10.1021/ja905690t,ok,
10.1021/ja905690t,downloaded\10.1021_ja905690t.pdf,SI downloaded\10.1021_ja905690t_SI.pdf,mof_json_store\10.1021_ja905690t\raw_output.json,mof_json_store\10.1021_ja905690t\synthesis_018.json,yes,"Disappearing pseudopolymorphs (8,10 could not be reproduced later); single crystals unobtained for 4 and 6.",[Ba(meso-Tar)(H2O)],,InCl3,,"255.4 mg, 1 mmol",1,mmol,nan,,,,,nan,,,,,meso-tartaric acid hydrate,,"168.1 mg, 1 mmol",1.0,mmol,,,,,,,,,,,,,,,,,,,,,deionized water,H2O,10 mL,10.0,,,,,100.0,100 °C,48.0,48 h,PTFE-lined stainless steel autoclave,static,water,,,,,colorless crystals,94.0,,,I1O2 (1-D Ba–O–Ba chains; 3-D overall),"C2/c; a=10.8268 Å, b=9.9887 Å, c=8.5250 Å; β=126.588°",,,,,,,10.1021/ja905690t,ok,
10.1002/ejic.201301010,downloaded\10.1002_ejic.201301010.pdf,SI downloaded\10.1002_ejic.201301010_SI.pdf,mof_json_store\10.1002_ejic.201301010\raw_output.json,mof_json_store\10.1002_ejic.201301010\synthesis_001.json,yes,CeIII and PrIII attempts yielded formate/unknown phases; pure phase analogues unsuccessful.,[Y2(bpdc)3(H2O)4],951357,MnCl2·4H2O,Y(NO3)3·6H2O,46 mg (0.12 mmol),0.12,mmol,nan,,,,,nan,,,,,"2,2'-bipyridine-5,5'-dicarboxylate",bpdc,44 mg (0.18 mmol),0.18,mmol,,,,,,,,,,,,,,,,,,,,,"N,N-dimethylformamide",DMF,"6 mL (from DMF/H2O 1:1, total 12 mL)",6.0,water,H2O,"6 mL (from DMF/H2O 1:1, total 12 mL)",6.0,120.0,120 °C,72.0,72 h,Teflon-lined autoclave,"stirred 30 min at RT, then heated (static)",H2O,,,,,pale green crystals,60.4,,,rodlike metal–carboxylate double chain SBU; 8-coordinate MO8,,,,not_reported,not_reported,580.0,luminescence,10.1002/ejic.201301010,ok,
10.1016/j.ultsonch.2025.107264,downloaded\10.1016_j.ultsonch.2025.107264.pdf,SI downloaded\10.1016_j.ultsonch.2025.107264_SI.docx,mof_json_store\10.1016_j.ultsonch.2025.107264\raw_output.json,mof_json_store\10.1016_j.ultsonch.2025.107264\synthesis_001.json,no,,,,Co(NO3)2·6H2O,,334 mg (1 mmol),1,mmol,nan,,,,,nan,,,,,isophthalic acid,H2L,175 mg (1 mmol),175.0,mg,,,,,,,,,,,potassium hydroxide,,112 mg (2 mmol),112.0,mg,1-methylimidazole,,82 mg (1 mmol),82.0,mg,water,H2O,in 15 mL of deionized water and methanol solution (ratio not given),,methanol,MeOH,present in 15 mL H2O/MeOH mixture (ratio not given),,170.0,170 °C,72.0,72 h,autoclave (Pyrex bottle),static,"deionized water, acetone",washed; not specified,air-dried (allowed to dry naturally),,,"light brown, micro-sized crystals",89.0,,bcu,"Pb8 cluster SBU, 8-connected (12-topic)",,,,not_reported,not_reported,414.05,photocatalysis,10.1016/j.ultsonch.2025.107264,ok,
10.1016/j.ultsonch.2025.107264,downloaded\10.1016_j.ultsonch.2025.107264.pdf,SI downloaded\10.1016_j.ultsonch.2025.107264_SI.docx,mof_json_store\10.1016_j.ultsonch.2025.107264\raw_output.json,mof_json_store\10.1016_j.ultsonch.2025.107264\synthesis_002.json,no,,,,Eu(NO3)3·5H2O,,334 mg (1 mmol),1,mmol,nan,,,,,nan,,,,,isophthalic acid,H2L,112 mg (2 mmol),112.0,mg,,,,,,,,,,,potassium hydroxide,,112 mg (2 mmol),112.0,mg,1-methylimidazole,,82 mg (1 mmol),82.0,mg,water,H2O,50/50 mixture of ethanol and deionized water (v/v),,ethanol,EtOH,50/50 mixture with water (v/v),,60.0,60 °C bath; cooler arm at RT,240.0,10 days,branch tube,static,deionized water,thoroughly rinsed,air-dried,,,light brown crystals,66.0,,bcu,"Pb8 cluster SBU, 8-connected (12-topic)",,,,not_reported,not_reported,,photocatalysis,10.1016/j.ultsonch.2025.107264,ok,
10.1002/anie.202000299,downloaded\10.1002_anie.202000299.pdf,SI downloaded\10.1002_anie.202000299_SI.pdf,mof_json_store\10.1002_anie.202000299\raw_output.json,mof_json_store\10.1002_anie.202000299\synthesis_001.json,yes,"Additives without histidine (e.g., PEG, PVA, PVP, antibiotics, SiO2, Fe3O4) or histidine-free rGST failed to give ZPF-1; DIA-1 formed instead.",DIA-1,,Eu(NO3)3·5H2O,,0.143 g,0.3928,mmol,nan,,,,,nan,,,,,pyrimidin-2-ol,,0.138 g,0.138,g,,,,,,,,,,,,,,,,,,,,,water,H2O,2.4 mL + 4.8 mL,7.2,,,,,25,room temperature,0.5,30 min,,,H2O,twice,,,,prismatic particles,,,dia,,,,,not_reported,not_reported,,,10.1002/anie.202000299,ok,
10.1002/anie.202000299,downloaded\10.1002_anie.202000299.pdf,SI downloaded\10.1002_anie.202000299_SI.pdf,mof_json_store\10.1002_anie.202000299\raw_output.json,mof_json_store\10.1002_anie.202000299\synthesis_002.json,yes,"Additives without histidine (e.g., PEG, PVA, PVP, antibiotics, SiO2, Fe3O4) or histidine-free rGST failed to give ZPF-1; DIA-1 formed instead.",ZPF-1,1959213,Eu(NO3)3·5H2O,,"0.2 M, 2.4 mL (in H2O)",0.48,mmol,nan,,,,,nan,,,,,pyrimidin-2-ol,,"0.3 M, 4.8 mL (in H2O)",1.44,mmol,,,,,,,,,,,histidine,His,4.44 mg,4.44,mg,,,,,,water,H2O,total 7.2 mL across solutions,7.2,,,,,25,room temperature,0.5,30 min,,,H2O,twice,,,,,,,sod,,"a=23.2031(5), b=23.2031(5), c=12.4786(3) Å, α=90°, β=90°, γ=120°, R3m",6.0,,not_reported,not_reported,,protein_encapsulation;biocatalysis,10.1002/anie.202000299,ok,
10.1002/anie.202000299,downloaded\10.1002_anie.202000299.pdf,SI downloaded\10.1002_anie.202000299_SI.pdf,mof_json_store\10.1002_anie.202000299\raw_output.json,mof_json_store\10.1002_anie.202000299\synthesis_003.json,yes,"Additives without histidine (e.g., PEG, PVA, PVP, antibiotics, SiO2, Fe3O4) or histidine-free rGST failed to give ZPF-1; DIA-1 formed instead.",ZPF-1,1959213,Gd(NO3)3·6H2O,,"0.2 M, 2.4 mL (in H2O)",0.48,mmol,nan,,,,,nan,,,,,pyrimidin-2-ol,,"0.3 M, 4.8 mL (in H2O)",1.44,mmol,,,,,,,,,,,histidine,His,5.55 mg,5.55,mg,,,,,,water,H2O,total 7.2 mL across solutions,7.2,,,,,25,room temperature,0.5,30 min,,,H2O,twice,,,,,,,sod,,"a=23.2031(5), b=23.2031(5), c=12.4786(3) Å, α=90°, β=90°, γ=120°, R3m",6.0,,not_reported,not_reported,,protein_encapsulation;biocatalysis,10.1002/anie.202000299,ok,
10.1002/anie.202000299,downloaded\10.1002_anie.202000299.pdf,SI downloaded\10.1002_anie.202000299_SI.pdf,mof_json_store\10.1002_anie.202000299\raw_output.json,mof_json_store\10.1002_anie.202000299\synthesis_004.json,yes,"Additives without histidine (e.g., PEG, PVA, PVP, antibiotics, SiO2, Fe3O4) or histidine-free rGST failed to give ZPF-1; DIA-1 formed instead.",ZPF-1,1959213,Gd(NO3)3·6H2O,,"0.2 M, 2.4 mL (in H2O)",0.48,mmol,nan,,,,,nan,,,,,pyrimidin-2-ol,,"0.3 M, 4.8 mL (in H2O)",1.44,mmol,,,,,,,,,,,histidine,His,7.40 mg,7.4,mg,,,,,,water,H2O,total 7.2 mL across solutions,7.2,,,,,25,room temperature,0.5,30 min,,,H2O,twice,,,,,,,sod,,"a=23.2031(5), b=23.2031(5), c=12.4786(3) Å, α=90°, β=90°, γ=120°, R3m",6.0,,not_reported,not_reported,,protein_encapsulation;biocatalysis,10.1002/anie.202000299,ok,
10.1002/anie.202000299,downloaded\10.1002_anie.202000299.pdf,SI downloaded\10.1002_anie.202000299_SI.pdf,mof_json_store\10.1002_anie.202000299\raw_output.json,mof_json_store\10.1002_anie.202000299\synthesis_005.json,yes,"Additives without histidine (e.g., PEG, PVA, PVP, antibiotics, SiO2, Fe3O4) or histidine-free rGST failed to give ZPF-1; DIA-1 formed instead.",ZPF-1,1959213,Gd(NO3)3·6H2O,,0.143 g,0.385076,mmol,nan,,,,,nan,,,,,pyrimidin-2-ol,,0.138 g,0.138,g,,,,,,,,,,,2-methyl imidazole,HMIM,0.039 g,0.039,g,,,,,,water,H2O,2.4 mL + 4.8 mL,7.2,,,,,25,room temperature,0.5,30 min,,,H2O,twice,,,,,,,sod,,"a=23.2031(5), b=23.2031(5), c=12.4786(3) Å, α=90°, β=90°, γ=120°, R3m",6.0,,not_reported,not_reported,,protein_encapsulation;biocatalysis,10.1002/anie.202000299,ok,
10.1002/cctc.201402546,downloaded\10.1002_cctc.201402546.pdf,SI downloaded\10.1002_cctc.201402546_SI.pdf,mof_json_store\10.1002_cctc.201402546\raw_output.json,mof_json_store\10.1002_cctc.201402546\synthesis_001.json,yes,Zr-NDC-NH2(100) gave amorphous solid; 50% sample also amorphous.,Zr-NDC,,Tb(NO3)3·6H2O,ZrCl4,"0.4 g, 1.7 mmol",1.7,mmol,nan,,,,,nan,,,,,"2,6-naphthalenedicarboxylic acid",NDC,1.7 mmol,1.7,mmol,,,,,,,,,,,acetic acid,AcOH,"2.85 mL, 850 mmol",,,water,H2O,"0.125 mL, 0.007 mmol",,,"N,N-dimethylformamide",DMF,75 mL + 25 mL,,,,,,120.0,120 °C,24.0,24 h,,static,"DMF, THF",DMF 10 mL; THF several times,100 °C under reduced pressure for 3 h,100.0,3.0,octahedra,80.0,~0.4 μm,,Zr6O4(OH)4 12-connected SBU,,,1340.0,not_reported,not_reported,,Knoevenagel;cascade_reactions,10.1002/cctc.201402546,ok,
10.1002/cctc.201402546,downloaded\10.1002_cctc.201402546.pdf,SI downloaded\10.1002_cctc.201402546_SI.pdf,mof_json_store\10.1002_cctc.201402546\raw_output.json,mof_json_store\10.1002_cctc.201402546\synthesis_002.json,yes,Zr-NDC-NH2(100) gave amorphous solid; 50% sample also amorphous.,Zr-NDC-NH2(20),,Tb(NO3)3·6H2O,ZrCl4,"0.4 g, 1.7 mmol",1.7,mmol,nan,,,,,nan,,,,,"2,6-naphthalenedicarboxylic acid",NDC,1.36 mmol,1.36,mmol,"4-aminonaphthalene-2,6-dicarboxylic acid",NDC-NH2,0.34 mmol,0.34,mmol,,,,,,acetic acid,AcOH,"2.85 mL, 850 mmol",,,water,H2O,"0.125 mL, 0.007 mmol",,,"N,N-dimethylformamide",DMF,75 mL + 25 mL,,,,,,120.0,120 °C,24.0,24 h,,static,"DMF, THF",DMF 10 mL; THF several times,100 °C under reduced pressure for 3 h,100.0,3.0,octahedra,80.0,~0.4 μm,,Zr6O4(OH)4 12-connected SBU,,,1053.6,yes,not_reported,518.0,Knoevenagel;cascade_reactions,10.1002/cctc.201402546,ok,
10.1002/cctc.201402546,downloaded\10.1002_cctc.201402546.pdf,SI downloaded\10.1002_cctc.201402546_SI.pdf,mof_json_store\10.1002_cctc.201402546\raw_output.json,mof_json_store\10.1002_cctc.201402546\synthesis_003.json,yes,Zr-NDC-NH2(100) gave amorphous solid; 50% sample also amorphous.,Zr-NDC-NH2(35),,Eu(NO3)3·5H2O,ZrCl4,"0.4 g, 1.7 mmol",1.7,mmol,Gd(NO3)3·6H2O,,,,,Tb(NO3)3·6H2O,,,,,"2,6-naphthalenedicarboxylic acid",NDC,1.105 mmol,1.105,mmol,"4-aminonaphthalene-2,6-dicarboxylic acid",NDC-NH2,0.595 mmol,0.595,mmol,,,,,,acetic acid,AcOH,"2.85 mL, 850 mmol",,,water,H2O,"0.125 mL, 0.007 mmol",,,"N,N-dimethylformamide",DMF,75 mL + 25 mL,,,,,,120.0,120 °C,24.0,24 h,,static,"DMF, THF",DMF 10 mL; THF several times,100 °C under reduced pressure for 3 h,100.0,3.0,octahedra,80.0,~0.4 μm,,Zr6O4(OH)4 12-connected SBU,,,,not_reported,not_reported,,Knoevenagel;cascade_reactions,10.1002/cctc.201402546,ok,
10.1021/cg201362x,downloaded\10.1021_cg201362x.pdf,SI downloaded\10.1021_cg201362x_SI.pdf,mof_json_store\10.1021_cg201362x\raw_output.json,mof_json_store\10.1021_cg201362x\synthesis_001.json,no,,,,Eu(NO3)3·5H2O,,"29.1 mg, 0.1 mmol",0.1,mmol,Gd(NO3)3·6H2O,,,,,Tb(NO3)3·6H2O,,,,,isophthalic acid,H2bdc,"16.6 mg, 0.1 mmol",0.1,mmol,tetrakis(4-pyridyloxymethylene)methane,TPOM,"22.2 mg, 0.05 mmol",0.05,mmol,,,,,,,,,,,,,,,,water,H2O,"9 mL, DMF/H2O (1/2, v/v)",,"N,N-dimethylformamide",DMF,"9 mL, DMF/H2O (1/2, v/v)",,105.0,105 °C,72.0,3 days,Parr Teflon-lined stainless vessel,,,,,,,purple block crystals,64.0,,bbf,,"a=10.4063(12) Å, b=9.3137(11) Å, c=23.889(3) Å, β=91.603(2)°, monoclinic, P2/c",,,not_reported,not_reported,410.0,,10.1021/cg201362x,ok,
10.1021/cg201362x,downloaded\10.1021_cg201362x.pdf,SI downloaded\10.1021_cg201362x_SI.pdf,mof_json_store\10.1021_cg201362x\raw_output.json,mof_json_store\10.1021_cg201362x\synthesis_002.json,no,,,,Eu(NO3)3·5H2O,,"29.7 mg, 0.1 mmol",0.1,mmol,Gd(NO3)3·6H2O,,,,,Tb(NO3)3·6H2O,,,,,5-hydroxyisophthalic acid,5-OH-H2bdc,"18.2 mg, 0.1 mmol",0.1,mmol,tetrakis(4-pyridyloxymethylene)methane,TPOM,"22.2 mg, 0.05 mmol",0.05,mmol,,,,,,,,,,,,,,,,"N,N-dimethylformamide",DMF,"10 mL, DMF/H2O (1/1, v/v)",,water,H2O,"10 mL, DMF/H2O (1/1, v/v)",,105.0,105 °C (similar to 1),72.0,3 days (similar to 1),Parr Teflon-lined stainless vessel,,,,,,,colorless block crystals,58.0,,bbf,,"a=10.7263(16) Å, b=9.0056(13) Å, c=12.9899(19) Å, β=104.047(3)°, monoclinic, P2",,,not_reported,not_reported,380.0,luminescence;ferroelectric,10.1021/cg201362x,ok,
10.1021/cg201362x,downloaded\10.1021_cg201362x.pdf,SI downloaded\10.1021_cg201362x_SI.pdf,mof_json_store\10.1021_cg201362x\raw_output.json,mof_json_store\10.1021_cg201362x\synthesis_003.json,no,,,,Eu(NO3)3·5H2O,,"29.1 mg, 0.1 mmol",0.1,mmol,Gd(NO3)3·6H2O,,,,,Tb(NO3)3·6H2O,,,,,"benzene-1,3,5-tricarboxylic acid",H3btc,"21.0 mg, 0.1 mmol",0.1,mmol,tetrakis(4-pyridyloxymethylene)methane,TPOM,"22.2 mg, 0.05 mmol",0.05,mmol,,,,,,,,,,,,,,,,water,H2O,"10 mL, DMF/H2O (1/4, v/v)",,"N,N-dimethylformamide",DMF,"10 mL, DMF/H2O (1/4, v/v)",,95.0,95 °C,72.0,3 days,Parr Teflon-lined stainless vessel,,,,,,,purple block crystals,51.0,,,binuclear Co cluster (6-connected SBU),"a=9.5307(14) Å, b=14.028(2) Å, c=36.112(5) Å, β=95.256(3)°, monoclinic, P21/c",,,not_reported,not_reported,407.0,magnetism,10.1021/cg201362x,ok,
10.1021/cg201362x,downloaded\10.1021_cg201362x.pdf,SI downloaded\10.1021_cg201362x_SI.pdf,mof_json_store\10.1021_cg201362x\raw_output.json,mof_json_store\10.1021_cg201362x\synthesis_004.json,no,,,,Eu(NO3)3·5H2O,,"29.7 mg, 0.1 mmol",0.1,mmol,Gd(NO3)3·6H2O,,,,,Tb(NO3)3·6H2O,,,,,"benzene-1,2,4,5-tetracarboxylic acid",H4btc,"25.4 mg, 0.1 mmol",0.1,mmol,,,,,,,,,,,tetrakis(4-pyridyloxymethylene)methane (template/countercation),TPOM,"22.2 mg, 0.05 mmol",0.05,mmol,,,,,,water,H2O,"9 mL, DMF/H2O (1/2, v/v)",,"N,N-dimethylformamide",DMF,"9 mL, DMF/H2O (1/2, v/v)",,100.0,100 °C,48.0,2 days,,,,,,,,colorless block crystals,78.0,,PtS,ZnO4 tetrahedral nodes (4-connected),"a=b=16.1936(9) Å, c=29.884(3) Å, tetragonal, I41/acd",6.2,,not_reported,not_reported,348.0,,10.1021/cg201362x,ok,
10.1039/c3dt53167h,downloaded\10.1039_c3dt53167h.pdf,SI downloaded\10.1039_c3dt53167h_SI.pdf,mof_json_store\10.1039_c3dt53167h\raw_output.json,mof_json_store\10.1039_c3dt53167h\synthesis_001.json,yes,Pure ethanol or pure water gave no crystalline product; L/M ratios and temperatures were scanned; best at L/M 0.8 and 140 °C.,,969636,Eu(NO3)3·5H2O,,"0.125 mmol, 0.0833 g",0.125,mmol,Gd(NO3)3·6H2O,,,,,Tb(NO3)3·6H2O,,,,,"(2,4,6-trimethylbenzene-1,3,5-triyl)tris(methylene)triphosphonic acid",H6L,"0.2 mmol, 0.0841 g",0.2,mmol,,,,,,,,,,,,,,,,,,,,,ethanol,EtOH,9 mL,9.0,water,H2O,1 mL,1.0,140.0,140 °C,72.0,3 days,Teflon-lined autoclave,stirred (before sealing),deionized water,,"solvent-exchanged in acetone for three weeks, then 100 °C under vacuum (~10^-6 mbar) for 6 h",100.0,6.0,colorless cubic crystals,88.0,,,AlO6 octahedra; 1D aluminum phosphate chains,"a=35.285(3), b=35.285(3), c=12.398(3) Å, α=90°, β=90°, γ=120°, R-3",12.4,687.2,not_reported,yes,,CO2_capture;hydrogen storage,10.1039/c3dt53167h,ok,
10.1021/acsami.3c05397,downloaded\10.1021_acsami.3c05397.pdf,SI downloaded\10.1021_acsami.3c05397_SI.pdf,mof_json_store\10.1021_acsami.3c05397\raw_output.json,mof_json_store\10.1021_acsami.3c05397\synthesis_001.json,no,,LTG-NiRu,2233769,Eu(NO3)3·5H2O,,15.0 mg (82.4 μmol),0.0824,mmol,Gd(NO3)3·6H2O,,,,,Tb(NO3)3·6H2O,,,,,H3LRu (Ru(phen)3-based metalloligand),H3LRu,5.0 mg (4.45 μmol),4.45,μmol,,,,,,,,,,,hydrochloric acid,HCl,"6 M, 140 μL",140.0,μL,,,,,,"N,N-diethylformamide",DEF,2.50 mL,2.5,water,H2O,0.5 mL,0.5,120.0,120 °C,72.0,72 h,Teflon-lined stainless steel autoclave (25 mL),static,DMF,soaked 2 d; DMF exchanged 3× per day,150 °C under vacuum for 12 h,150.0,12.0,red needle-shaped crystals,45.0,,,NiO6 octahedra linked by 3-connected [L_Ru]− metalloligands,"a=26.704(2) Å, b=26.704(2) Å, c=10.3651(8) Å, α=90°, β=90°, γ=120°, P-31c",21.0,2206.0,not_reported,not_reported,210.0,photocatalysis;oxidative_coupling;cycloaddition,10.1021/acsami.3c05397,ok,
10.1021/cg401825f,downloaded\10.1021_cg401825f.pdf,SI downloaded\10.1021_cg401825f_SI.pdf,mof_json_store\10.1021_cg401825f\raw_output.json,mof_json_store\10.1021_cg401825f\synthesis_001.json,yes,"No suitable product at 100, 140, 160 °C; above pH 6.0 gave amorphous products.",,956417,Eu(NO3)3·5H2O,,0.5 mmol,0.5,mmol,Gd(NO3)3·6H2O,,,,,Tb(NO3)3·6H2O,,,,,"1,4-naphthalenedicarboxylic acid",H2NDC,0.5 mmol,0.5,mmol,,,,,,,,,,,"bis(2,2′-biimidazole)",BBI,0.5 mmol,0.5,mmol,,,,,,water,H2O,10 mL,10.0,,,,,120.0,120 °C,72.0,3 days,Teflon-lined autoclave,static,,,,,,block single crystals,40.0,,,"dinuclear Ln SBU; (8,8)-connected net",,,,yes,not_reported,307.0,,10.1021/cg401825f,ok,
10.1021/cg401825f,downloaded\10.1021_cg401825f.pdf,SI downloaded\10.1021_cg401825f_SI.pdf,mof_json_store\10.1021_cg401825f\raw_output.json,mof_json_store\10.1021_cg401825f\synthesis_002.json,yes,"No suitable product at 100, 140, 160 °C; above pH 6.0 gave amorphous products.",,956418,Eu(NO3)3·5H2O,,0.5 mmol,0.5,mmol,Gd(NO3)3·6H2O,,,,,Tb(NO3)3·6H2O,,,,,"1,4-naphthalenedicarboxylic acid",H2NDC,0.5 mmol,0.5,mmol,,,,,,,,,,,"bis(2,2′-biimidazole)",BBI,0.5 mmol,0.5,mmol,,,,,,water,H2O,10 mL,10.0,,,,,120.0,120 °C,72.0,3 days,Teflon-lined autoclave,static,,,,,,block single crystals,35.0,,,"dinuclear Ln SBU; (8,8)-connected net",,,,yes,not_reported,,,10.1021/cg401825f,ok,
10.1021/cg401825f,downloaded\10.1021_cg401825f.pdf,SI downloaded\10.1021_cg401825f_SI.pdf,mof_json_store\10.1021_cg401825f\raw_output.json,mof_json_store\10.1021_cg401825f\synthesis_003.json,yes,"No suitable product at 100, 140, 160 °C; above pH 6.0 gave amorphous products.",,956419,NH4VO3,,0.5 mmol,0.5,mmol,nan,,,,,nan,,,,,"1,4-naphthalenedicarboxylic acid",H2NDC,0.5 mmol,0.5,mmol,,,,,,,,,,,"bis(2,2′-biimidazole)",BBI,0.5 mmol,0.5,mmol,,,,,,water,H2O,10 mL,10.0,,,,,120.0,120 °C,72.0,3 days,Teflon-lined autoclave,static,,,,,,block single crystals,37.0,,,"dinuclear Ln SBU; (8,8)-connected net",,,,yes,not_reported,309.0,,10.1021/cg401825f,ok,
10.1021/cg401825f,downloaded\10.1021_cg401825f.pdf,SI downloaded\10.1021_cg401825f_SI.pdf,mof_json_store\10.1021_cg401825f\raw_output.json,mof_json_store\10.1021_cg401825f\synthesis_004.json,yes,"No suitable product at 100, 140, 160 °C; above pH 6.0 gave amorphous products.",,956420,V2O5,,0.5 mmol,0.5,mmol,nan,,,,,nan,,,,,"1,4-naphthalenedicarboxylic acid",H2NDC,0.5 mmol,0.5,mmol,,,,,,,,,,,"bis(2,2′-biimidazole)",BBI,0.5 mmol,0.5,mmol,,,,,,water,H2O,10 mL,10.0,,,,,120.0,120 °C,72.0,3 days,Teflon-lined autoclave,static,,,,,,block single crystals,25.0,,,"dinuclear Ln SBU; (8,8)-connected net",,,,yes,not_reported,,luminescence,10.1021/cg401825f,ok,
10.1021/cg401825f,downloaded\10.1021_cg401825f.pdf,SI downloaded\10.1021_cg401825f_SI.pdf,mof_json_store\10.1021_cg401825f\raw_output.json,mof_json_store\10.1021_cg401825f\synthesis_005.json,yes,"No suitable product at 100, 140, 160 °C; above pH 6.0 gave amorphous products.",,956421,V2O5,,0.5 mmol,0.5,mmol,nan,,,,,nan,,,,,"1,4-naphthalenedicarboxylic acid",H2NDC,0.5 mmol,0.5,mmol,,,,,,,,,,,"bis(2,2′-biimidazole)",BBI,0.5 mmol,0.5,mmol,,,,,,water,H2O,10 mL,10.0,,,,,120.0,120 °C,72.0,3 days,Teflon-lined autoclave,static,,,,,,block single crystals,30.0,,,"dinuclear Ln SBU; (8,8)-connected net",,,,yes,not_reported,305.0,,10.1021/cg401825f,ok,
10.1021/cg401825f,downloaded\10.1021_cg401825f.pdf,SI downloaded\10.1021_cg401825f_SI.pdf,mof_json_store\10.1021_cg401825f\raw_output.json,mof_json_store\10.1021_cg401825f\synthesis_006.json,yes,"No suitable product at 100, 140, 160 °C; above pH 6.0 gave amorphous products.",,956422,V2O5,,0.5 mmol,0.5,mmol,nan,,,,,nan,,,,,"1,4-naphthalenedicarboxylic acid",H2NDC,0.5 mmol,0.5,mmol,,,,,,,,,,,"bis(2,2′-biimidazole)",BBI,0.5 mmol,0.5,mmol,,,,,,water,H2O,10 mL,10.0,,,,,120.0,120 °C,72.0,3 days,Teflon-lined autoclave,static,,,,,,block single crystals,20.0,,,"dinuclear Ln SBU; (8,8)-connected net",,,,yes,not_reported,,,10.1021/cg401825f,ok,
10.1021/cg401825f,downloaded\10.1021_cg401825f.pdf,SI downloaded\10.1021_cg401825f_SI.pdf,mof_json_store\10.1021_cg401825f\raw_output.json,mof_json_store\10.1021_cg401825f\synthesis_007.json,yes,"No suitable product at 100, 140, 160 °C; above pH 6.0 gave amorphous products.",,956423,VOSO4,,0.5 mmol,0.5,mmol,nan,,,,,nan,,,,,"1,4-naphthalenedicarboxylic acid",H2NDC,0.5 mmol,0.5,mmol,,,,,,,,,,,"bis(2,2′-biimidazole)",BBI,0.5 mmol,0.5,mmol,,,,,,water,H2O,10 mL,10.0,,,,,120.0,120 °C,72.0,3 days,Teflon-lined autoclave,static,,,,,,block single crystals,32.0,,,"dinuclear Ln SBU; (8,8)-connected net",,,,yes,not_reported,,,10.1021/cg401825f,ok,
10.1021/cg401825f,downloaded\10.1021_cg401825f.pdf,SI downloaded\10.1021_cg401825f_SI.pdf,mof_json_store\10.1021_cg401825f\raw_output.json,mof_json_store\10.1021_cg401825f\synthesis_008.json,yes,"No suitable product at 100, 140, 160 °C; above pH 6.0 gave amorphous products.",,956424,TbCl3·6H2O,,0.5 mmol,0.5,mmol,nan,,,,,nan,,,,,"1,4-naphthalenedicarboxylic acid",H2NDC,0.5 mmol,0.5,mmol,,,,,,,,,,,"bis(2,2′-biimidazole)",BBI,0.5 mmol,0.5,mmol,,,,,,water,H2O,10 mL,10.0,,,,,120.0,120 °C,72.0,3 days,Teflon-lined autoclave,static,,,,,,block single crystals,23.0,,,"dinuclear Ln SBU; (8,8)-connected net",,,,yes,not_reported,,,10.1021/cg401825f,ok,
10.1039/c2ce25081k,downloaded\10.1039_c2ce25081k.pdf,SI downloaded\10.1039_c2ce25081k_SI.pdf,mof_json_store\10.1039_c2ce25081k\raw_output.json,mof_json_store\10.1039_c2ce25081k\synthesis_001.json,yes,Changing solvent system or metal salt anion gave only crystalline powder; other stoichiometries gave very low yield.,,,ZrCl4,,"74.2 mg, 0.2 mmol",0.2,mmol,nan,,,,,nan,,,,,"2-p-methoxyphenyl-1H-imidazole-4,5-dicarboxylic acid",H3MOPhIDC,"26.2 mg, 0.1 mmol",0.1,mmol,,,,,,,,,,,triethylamine,Et3N,"0.028 mL, 0.2 mmol",0.2,mmol,,,,,,water,H2O,"MeOH/H2O (3:4), 7 mL total",,methanol,MeOH,"MeOH/H2O (3:4), 7 mL total",,150.0,150 °C,96.0,96 h,25 mL Teflon-lined stainless steel autoclave,,water,,,,,block-shaped black crystals,67.0,,,,,,,not_reported,not_reported,,magnetism,10.1039/c2ce25081k,ok,
10.1039/c2ce25081k,downloaded\10.1039_c2ce25081k.pdf,SI downloaded\10.1039_c2ce25081k_SI.pdf,mof_json_store\10.1039_c2ce25081k\raw_output.json,mof_json_store\10.1039_c2ce25081k\synthesis_002.json,yes,Changing solvent system or metal salt anion gave only crystalline powder; other stoichiometries gave very low yield.,,,ZrCl4,,"22.0 mg, 0.1 mmol",0.1,mmol,nan,,,,,nan,,,,,"2-p-methoxyphenyl-1H-imidazole-4,5-dicarboxylic acid",H3MOPhIDC,"26.2 mg, 0.1 mmol",0.1,mmol,"2,2'-bipyridine",bipy,"15.6 mg, 0.1 mmol",0.1,mmol,,,,,,triethylamine,Et3N,pH adjusted to 8.0 (volume not specified),,,,,,,,ethanol,EtOH,"EtOH/H2O (4:3), 7 mL total",,water,H2O,"EtOH/H2O (4:3), 7 mL total",,160.0,160 °C,72.0,72 h,25 mL Teflon-lined autoclave,stirred 15 min before sealing,water,,,,,block-shaped colorless crystals,61.0,,,,,,,not_reported,not_reported,347.0,luminescence,10.1039/c2ce25081k,ok,
10.1039/c2ce25081k,downloaded\10.1039_c2ce25081k.pdf,SI downloaded\10.1039_c2ce25081k_SI.pdf,mof_json_store\10.1039_c2ce25081k\raw_output.json,mof_json_store\10.1039_c2ce25081k\synthesis_003.json,yes,Changing solvent system or metal salt anion gave only crystalline powder; other stoichiometries gave very low yield.,,,ZrCl4,,"58.2 mg, 0.2 mmol",0.2,mmol,nan,,,,,nan,,,,,"2-p-methoxyphenyl-1H-imidazole-4,5-dicarboxylic acid",H3MOPhIDC,"52.4 mg, 0.2 mmol",0.2,mmol,"2,2'-bipyridine",bipy,"31.2 mg, 0.2 mmol",0.2,mmol,,,,,,triethylamine,Et3N,"0.056 mL, 0.4 mmol",0.4,mmol,,,,,,ethanol,EtOH,"EtOH/H2O (4:3), 7 mL total",,water,H2O,"EtOH/H2O (4:3), 7 mL total",,160.0,160 °C,72.0,72 h,25 mL Teflon-lined stainless steel autoclave,stirred 15 min before sealing,water,,,,,red block-shaped crystals,58.0,,,,,,,not_reported,not_reported,375.0,magnetism,10.1039/c2ce25081k,ok,
10.1039/c2ce25081k,downloaded\10.1039_c2ce25081k.pdf,SI downloaded\10.1039_c2ce25081k_SI.pdf,mof_json_store\10.1039_c2ce25081k\raw_output.json,mof_json_store\10.1039_c2ce25081k\synthesis_004.json,yes,Changing solvent system or metal salt anion gave only crystalline powder; other stoichiometries gave very low yield.,,,ZrCl4,,"58.2 mg, 0.2 mmol",0.2,mmol,nan,,,,,nan,,,,,"2-p-methoxyphenyl-1H-imidazole-4,5-dicarboxylic acid",H3MOPhIDC,"52.4 mg, 0.2 mmol",0.2,mmol,"1,10-phenanthroline",phen,"39.6 mg, 0.2 mmol",0.2,mmol,,,,,,triethylamine,Et3N,"0.056 mL, 0.4 mmol",0.4,mmol,,,,,,ethanol,EtOH,"EtOH/H2O (4:3), 7 mL total",,water,H2O,"EtOH/H2O (4:3), 7 mL total",,160.0,160 °C,72.0,72 h,25 mL Teflon-lined stainless steel autoclave,,water,,,,,red prism-shaped crystals,53.0,,,,,,,yes,not_reported,371.0,magnetism,10.1039/c2ce25081k,ok,
10.1039/c2ce25081k,downloaded\10.1039_c2ce25081k.pdf,SI downloaded\10.1039_c2ce25081k_SI.pdf,mof_json_store\10.1039_c2ce25081k\raw_output.json,mof_json_store\10.1039_c2ce25081k\synthesis_005.json,yes,Changing solvent system or metal salt anion gave only crystalline powder; other stoichiometries gave very low yield.,,,Fe(acac)3,,"47.4 mg, 0.2 mmol",0.2,mmol,nan,,,,,nan,,,,,"2-p-methoxyphenyl-1H-imidazole-4,5-dicarboxylic acid",H3MOPhIDC,"52.4 mg, 0.2 mmol",0.2,mmol,,,,,,,,,,,ammonium oxalate,,"(NH4)2C2O4, 52.4 mg, 0.2 mmol",0.2,mmol,triethylamine,Et3N,"0.056 mL, 0.4 mmol",0.4,mmol,water,H2O,7 mL,7.0,,,,,165.0,165 °C,96.0,96 h,25 mL Teflon-lined stainless steel autoclave,,water,,,,,pale-yellow block-shaped crystals,54.0,,,,,,,not_reported,not_reported,,luminescence,10.1039/c2ce25081k,ok,
10.1039/c2ce25081k,downloaded\10.1039_c2ce25081k.pdf,SI downloaded\10.1039_c2ce25081k_SI.pdf,mof_json_store\10.1039_c2ce25081k\raw_output.json,mof_json_store\10.1039_c2ce25081k\synthesis_006.json,yes,Changing solvent system or metal salt anion gave only crystalline powder; other stoichiometries gave very low yield.,,,Fe(acac)3,,"23.8 mg, 0.1 mmol",0.1,mmol,nan,,,,,nan,,,,,"2-p-methoxyphenyl-1H-imidazole-4,5-dicarboxylic acid",H3MOPhIDC,"26.2 mg, 0.1 mmol",0.1,mmol,pyridine,py,0.2 mL (also serves as coligand),,,,,,,,,,,,,,,,,,water,H2O,7 mL,7.0,,,,,160.0,160 °C,72.0,72 h,25 mL Teflon-lined stainless steel autoclave,,water,,,,,red block-shaped crystals,65.0,,,,,,,not_reported,not_reported,377.0,magnetism,10.1039/c2ce25081k,ok,
10.1021/acs.inorgchem.9b01408,downloaded\10.1021_acs.inorgchem.9b01408.pdf,SI downloaded\10.1021_acs.inorgchem.9b01408_SI.pdf,mof_json_store\10.1021_acs.inorgchem.9b01408\raw_output.json,mof_json_store\10.1021_acs.inorgchem.9b01408\synthesis_001.json,yes,"Required months to find suitable conditions (concentration, temperature, time, ratios) for Hf-HHU-1.",Hf-HHU-1,1915835,Fe(acac)3,HfOCl2·8H2O,409.5 mg (1 mmol),1,mmol,nan,,,,,nan,,,,,acetylenedicarboxylic acid,H2ADC,114 mg (1 mmol),1.0,mmol,,,,,,,,,,,acetic acid,,2.5 mL,2.5,mL,,,,,,"N,N-dimethylformamide",DMF,2.5 mL,2.5,,,,,85.0,85 °C,2.0,2 h,screw-capped glass vial,static,"DMF, acetone","2× DMF (5 mL), 3× acetone (5 mL)",supercritical CO2 drying; vacuum at RT for 1 h,,1.0,white microcrystalline powder,230 mg (isolated),,fcu,Hf6O4(OH)4 12-connected SBU,"a=17.8529(6) Å, Fm-3m",,476.0,not_reported,no,200.0,water_harvesting,10.1021/acs.inorgchem.9b01408,ok,
10.1021/acs.inorgchem.9b01408,downloaded\10.1021_acs.inorgchem.9b01408.pdf,SI downloaded\10.1021_acs.inorgchem.9b01408_SI.pdf,mof_json_store\10.1021_acs.inorgchem.9b01408\raw_output.json,mof_json_store\10.1021_acs.inorgchem.9b01408\synthesis_002.json,yes,"Required months to find suitable conditions (concentration, temperature, time, ratios) for Hf-HHU-1.",Hf-HHU-2,,Mn(NO3)2,HfCl4,320 mg (1 mmol),1,mmol,nan,,,,,nan,,,,,acetylenedicarboxylic acid,H2ADC,342 mg (3 mmol),3.0,mmol,,,,,,,,,,,acetic acid,,2.5 mL,2.5,mL,,,,,,water,H2O,2.5 mL,2.5,,,,,85.0,85 °C,6.0,6 h,screw-capped glass vial,static,"water, MeOH",3× each (5 mL),120 °C under vacuum for 6 h,120.0,6.0,white microcrystalline powder,343 mg (isolated),,fcu,Hf6O4(OH)4 12-connected SBU,,,541.0,not_reported,yes,300.0,water_harvesting;CO2_capture;I2 delivery,10.1021/acs.inorgchem.9b01408,ok,
10.1021/acs.inorgchem.9b01408,downloaded\10.1021_acs.inorgchem.9b01408.pdf,SI downloaded\10.1021_acs.inorgchem.9b01408_SI.pdf,mof_json_store\10.1021_acs.inorgchem.9b01408\raw_output.json,mof_json_store\10.1021_acs.inorgchem.9b01408\synthesis_003.json,yes,"Required months to find suitable conditions (concentration, temperature, time, ratios) for Hf-HHU-1.",Hf-HHU-2 (defect nanodomains),,Mn(NO3)2,HfCl4,320 mg (1 mmol),1,mmol,nan,,,,,nan,,,,,acetylenedicarboxylic acid,H2ADC,114 mg (1 mmol),1.0,mmol,,,,,,,,,,,acetic acid,,2.5 mL,2.5,mL,,,,,,water,H2O,2.5 mL,2.5,,,,,85.0,85 °C,6.0,6 h,screw-capped glass vial,static,"water, MeOH",3× each (5 mL),120 °C under vacuum for 6 h,120.0,6.0,white microcrystalline powder,343 mg (isolated),,fcu,Hf6O4(OH)4 12-connected SBU,,,302.0,not_reported,no,300.0,water_harvesting,10.1021/acs.inorgchem.9b01408,ok,
10.1016/j.jcou.2017.10.015,downloaded\10.1016_j.jcou.2017.10.015.pdf,,mof_json_store\10.1016_j.jcou.2017.10.015\raw_output.json,mof_json_store\10.1016_j.jcou.2017.10.015\synthesis_001.json,no,,MIL-101(Cr),,Mn(NO3)2,,4 g,22.3532,mmol,nan,,,,,nan,,,,,isophthalic acid,BDC,1.66 g,1.66,g,,,,,,,,,,,,,,,,,,,,,deionized water,H2O,47.4 mL,47.4,,,,,220.0,220 °C,8.0,8 h,Teflon-lined autoclave,static,"H2O, 80% EtOH(aq), NH4F(aq), DMF, H2O",H2O 2×; 80% EtOH(aq) 5× until colorless; NH4F(aq) 30 mM at 60 °C for 10 h (1 g:150 mL); H2O 5× at 60 °C; DMF 3×; H2O 5×,Dried in air at 75 °C for 2 days and 95 °C for 2 days,95.0,48.0,light green solid; octahedral crystals,,,,,,20.9,3745.0,not_reported,not_reported,350.0,CO2_capture,10.1016/j.jcou.2017.10.015,ok,
10.1016/j.inoche.2006.08.023,downloaded\10.1016_j.inoche.2006.08.023.pdf,,mof_json_store\10.1016_j.inoche.2006.08.023\raw_output.json,mof_json_store\10.1016_j.inoche.2006.08.023\synthesis_001.json,no,,,,Mn(NO3)2,,"0.051 g, 0.2 mmol",0.2,mmol,nan,,,,,nan,,,,,"1,4-bis(imidazol-1-ylmethyl)benzene",BIMB,"0.024 g, 0.1 mmol",0.1,mmol,,,,,,,,,,,,,,,,,,,,,ethanol,EtOH,8 mL,8.0,water,H2O,5 mL,5.0,140.0,140 °C,72.0,three days,25 mL stainless-steel reaction vessel with Teflon liner,static,,,,,,orange needle crystals,65.0,,,µ3-SO4-linked Cd(II) 2D sheets pillared by trans-BIMB,"a=11.6609(10) Å, b=7.9270(7) Å, c=13.4180(12) Å, β=91.113(2)°, P21/c",,,not_reported,not_reported,,luminescence,10.1016/j.inoche.2006.08.023,ok,
10.1002/ijch.201800138,downloaded\10.1002_ijch.201800138.pdf,SI downloaded\10.1002_ijch.201800138_SI.pdf,mof_json_store\10.1002_ijch.201800138\raw_output.json,mof_json_store\10.1002_ijch.201800138\synthesis_001.json,no,,,1868084,Lu(NO3)3,,"6.0 mg, 0.02 mmol",0.02,mmol,nan,,,,,nan,,,,,"3,3’,5,5’-tetra(1H-imidazol-1-yl)biphenyl",L,"4.2 mg, 0.01 mmol",0.01,mmol,"2,6-naphthalenedicarboxylic acid",H2NDC,"4.3 mg, 0.02 mmol",0.02,mmol,,,,,,acetic acid,,10 drops,,,,,,,,"N,N-dimethylformamide",DMF,"3 mL (in DMF/H2O v/v 3:1, total 4 mL)",3.0,water,H2O,"1 mL (in DMF/H2O v/v 3:1, total 4 mL)",1.0,100.0,100 °C,72.0,72 h,glass vial (20 mL),static,,,,,,colorless block crystals,86.0,,,"Zn(II) 3-connected nodes; L 4-connected; (2,3,4)-connected net","a=7.8202(5) Å, b=13.0374(9) Å, c=17.6088(12) Å, β=101.795(2)°, P21/c",,,not_reported,not_reported,350.0,luminescence;sensing,10.1002/ijch.201800138,ok,
10.1021/jacs.0c12367,downloaded\10.1021_jacs.0c12367.pdf,SI downloaded\10.1021_jacs.0c12367_SI.pdf,mof_json_store\10.1021_jacs.0c12367\raw_output.json,mof_json_store\10.1021_jacs.0c12367\synthesis_001.json,no,,,1995182,Yb(NO3)3,,"4.32 g, 6.0 mmol",6,mmol,nan,,"Sr(NO3)2, 0.42 g, 2.0 mmol in 10 mL H2O",2.0,mmol,nan,,,,,bis[S-methylcysteine]oxalyl diamide,Mecysmox,,,,,,,,,,,,,,,,,,,,,,,,water,H2O,50 mL (Cu complex solution) + 10 mL (Sr(NO3)2 solution),60.0,,,,,25,room temperature,10.0,10 h,,stirred,"EtOH, acetone, diethyl ether",,70 °C under vacuum for 24 h (for sorption measurements),70.0,24.0,green polycrystalline powder,83.0,,,,"a=18.057(4) Å, c=12.800(3) Å, P63",9.0,719.0,not_reported,not_reported,,,10.1021/jacs.0c12367,ok,
10.1021/jacs.0c12367,downloaded\10.1021_jacs.0c12367.pdf,SI downloaded\10.1021_jacs.0c12367_SI.pdf,mof_json_store\10.1021_jacs.0c12367\raw_output.json,mof_json_store\10.1021_jacs.0c12367\synthesis_002.json,no,,,1995182,Tm(NO3)3,,"0.13 g, 0.18 mmol in H2O/DMF (1:9)",0.18,mmol,nan,,"Sr(NO3)2, 0.012 g, 0.06 mmol in H2O/DMF (1:9)",0.06,mmol,nan,,,,,bis[S-methylcysteine]oxalyl diamide,Mecysmox,,,,,,,,,,,,,,,,,,,,,,,,"N,N-dimethylformamide",DMF,H2O/DMF 1:9 (v/v) in both arms of H-tube,,water,H2O,H2O/DMF 1:9 (v/v) in both arms of H-tube,,25,room temperature,,slow diffusion (H-shaped tube),H-shaped tube,static,,,70 °C under vacuum for 24 h (for sorption measurements),70.0,24.0,green hexagonal prisms,,,,,"a=18.057(4) Å, c=12.800(3) Å, P63",9.0,719.0,not_reported,not_reported,,,10.1021/jacs.0c12367,ok,
10.1021/ic500234r,downloaded\10.1021_ic500234r.pdf,SI downloaded\10.1021_ic500234r_SI.pdf,mof_json_store\10.1021_ic500234r\raw_output.json,mof_json_store\10.1021_ic500234r\synthesis_001.json,yes,Attempted to fabricate nanoscale version of 2; repeated attempts did not materialize.,,,Er(NO3)3,,"0.1 mmol, 0.030 g",0.1,mmol,nan,,,,,nan,,,,,"biphenyl-4,4'-dicarboxylic acid",H2bpdc,"0.1 mmol, 0.024 g",0.1,mmol,"4,4′-azobipyridine",azpy,"0.05 mmol, 0.009 g",0.05,mmol,,,,,,,,,,,,,,,,"N,N-dimethylformamide",DMF,"DMF/ethanol (1:1 v/v), 10 mL total",,ethanol,EtOH,"DMF/ethanol (1:1 v/v), 10 mL total",,80.0,80 °C,72.0,3 days,glass vial (30 mL),,"DMF, ethanol",several times,Activated at 150 °C under 1×10−1 Pa vacuum for 12 h prior to adsorption measurements,150.0,12.0,dark red block-shaped crystals,87.0,,pcu,Zn2(COO)4 paddle-wheel SBU (dinuclear),"triclinic, P-1; a=15.2090(4) Å, b=15.2245(4) Å, c=15.8758(4) Å, α=92.427(1)°, β=99.183(1)°, γ=90.052(1)°",,235.0,not_reported,not_reported,325.0,CO2_capture,10.1021/ic500234r,ok,
10.1021/ic500234r,downloaded\10.1021_ic500234r.pdf,SI downloaded\10.1021_ic500234r_SI.pdf,mof_json_store\10.1021_ic500234r\raw_output.json,mof_json_store\10.1021_ic500234r\synthesis_002.json,yes,Attempted to fabricate nanoscale version of 2; repeated attempts did not materialize.,,,Ho(NO3)3,,"0.1 mmol, 0.03 g",0.1,mmol,nan,,,,,nan,,,,,"biphenyl-4,4'-dicarboxylic acid",H2bpdc,"0.1 mmol, 0.024 g",0.1,mmol,"4,4′-azobipyridine",azpy,"0.2 mmol, 0.036 g",0.2,mmol,,,,,,,,,,,,,,,,"N,N-diethylformamide",DEF,"DEF/2-methoxyethanol (1:1 v/v), 10 mL total",,2-methoxyethanol,,"DEF/2-methoxyethanol (1:1 v/v), 10 mL total",,120.0,120 °C,72.0,3 days,glass vial (30 mL),,"DMF, 2-methoxyethanol",several times,Activated at 170 °C under 1×10−1 Pa vacuum for 12 h prior to adsorption measurements,170.0,12.0,dark red crystals,75.0,,,Zn3(μ2-OCO)2(COO)4 trinuclear SBU,"monoclinic, P21/n; a=14.1046(5) Å, b=19.9260(7) Å, c=25.9898(9) Å, α=90°, β=90.005(1)°, γ=90°",,200.0,not_reported,not_reported,345.0,CO2_capture,10.1021/ic500234r,ok,
10.1021/ic500234r,downloaded\10.1021_ic500234r.pdf,SI downloaded\10.1021_ic500234r_SI.pdf,mof_json_store\10.1021_ic500234r\raw_output.json,mof_json_store\10.1021_ic500234r\synthesis_003.json,yes,Attempted to fabricate nanoscale version of 2; repeated attempts did not materialize.,MOF1N,,Dy(NO3)3,,"0.1 mmol, 0.022 g",0.1,mmol,nan,,,,,nan,,,,,"biphenyl-4,4'-dicarboxylic acid",H2bpdc,"0.1 mmol, 0.024 g",0.1,mmol,"4,4′-azobipyridine",azpy,"0.05 mmol, 0.09 g",0.05,mmol,,,,,,,,,,,,,,,,"N,N-dimethylformamide",DMF,"DMF/ethanol (1:1 v/v), 10 mL total",,ethanol,EtOH,"DMF/ethanol (1:1 v/v), 10 mL total",,80.0,80 °C,72.0,3 days,glass vial (30 mL),,"DMF, ethanol",several times,Activated at 150 °C under 1×10−1 Pa vacuum for 12 h prior to adsorption measurements,150.0,12.0,dark red powder; nanospheres,,"nanospheres, ~40 ± 20 nm diameter (agglomerated)",pcu,"Zn2(COO)4 paddle-wheel SBU (dinuclear), same as bulk 1",,,385.0,not_reported,not_reported,325.0,CO2_capture,10.1021/ic500234r,ok,
10.1021/acs.inorgchem.2c04136,downloaded\10.1021_acs.inorgchem.2c04136.pdf,SI downloaded\10.1021_acs.inorgchem.2c04136_SI.pdf,mof_json_store\10.1021_acs.inorgchem.2c04136\raw_output.json,mof_json_store\10.1021_acs.inorgchem.2c04136\synthesis_001.json,no,,Co-MOF,,Eu(NO3)3,,"178.4 mg, 0.75 mmol",0.75,mmol,nan,,,,,nan,,,,,terephthalic acid,H2BDC,"124.6 mg, 0.75 mmol",0.75,mmol,,,,,,,,,,,,,,,,,,,,,"N,N-dimethylformamide",DMF,32 mL,32.0,ethanol,EtOH,2 mL,2.0,140.0,140 °C,48.0,48 h,hydrothermal kettle (Teflon-lined autoclave),static,"DMF, ethanol",twice,60 °C under vacuum for 12 h,60.0,12.0,,,,,,,,,,,,,10.1021/acs.inorgchem.2c04136,ok,
10.1002/ejic.201500133,downloaded\10.1002_ejic.201500133.pdf,SI downloaded\10.1002_ejic.201500133_SI.pdf,mof_json_store\10.1002_ejic.201500133\raw_output.json,mof_json_store\10.1002_ejic.201500133\synthesis_001.json,yes,"Screened Zr salts/solvents/modulators; many conditions gave non-muconate phases or amorphous (e.g., high H2O equivalents).",ZrIV muconate,,Cu(NO3)2·3H2O,,"100 mg, 0.43 mmol",0.43,mmol,nan,,,,,nan,,,,,"trans,trans-muconic acid",,"61 mg, 0.43 mmol",0.43,mmol,,,,,,,,,,,water,H2O,"20 μL, 1.11 mmol",1.11,mmol,,,,,,"N,N-dimethylformamide",DMF,3 mL,3.0,,,,,150.0,150 °C,24.0,24 h,sealed glass tube,static,acetone,,"150 °C under vacuum for 12 h; optional MeOH exchange 24 h, then 150 °C under vacuum 12 h",150.0,12.0,white precipitate,88.0,,,Zr6O4(OH)4 12-connected SBU,"cubic; a=20.950(9) Å, V=9194.5(14) Å3",,,not_reported,not_reported,250.0,,10.1002/ejic.201500133,ok,
10.1002/ejic.201500133,downloaded\10.1002_ejic.201500133.pdf,SI downloaded\10.1002_ejic.201500133_SI.pdf,mof_json_store\10.1002_ejic.201500133\raw_output.json,mof_json_store\10.1002_ejic.201500133\synthesis_002.json,yes,"Screened Zr salts/solvents/modulators; many conditions gave non-muconate phases or amorphous (e.g., high H2O equivalents).",ZrIV muconate,,Eu(NO3)3·6H2O,,"100 mg, 0.43 mmol",0.43,mmol,nan,,,,,nan,,,,,"trans,trans-muconic acid",,"61 mg, 0.43 mmol",0.43,mmol,,,,,,,,,,,concentrated hydrochloric acid,HCl,"36 μL, 0.43 mmol",0.43,mmol,,,,,,"N,N-dimethylformamide",DMF,3 mL,3.0,,,,,150.0,150 °C,24.0,24 h,sealed glass tube,static,acetone,,"150 °C under vacuum for 12 h; optional MeOH exchange 24 h, then 150 °C under vacuum 12 h",150.0,12.0,white precipitate,89.0,,,Zr6O4(OH)4 12-connected SBU,"cubic; a=21.082(7) Å, V=9369.8(22) Å3",,557.0,no,no,250.0,gas_storage;gas_separation,10.1002/ejic.201500133,ok,
10.1016/j.molstruc.2020.129800,downloaded\10.1016_j.molstruc.2020.129800.pdf,,mof_json_store\10.1016_j.molstruc.2020.129800\raw_output.json,mof_json_store\10.1016_j.molstruc.2020.129800\synthesis_001.json,no,,,2032854,MnCl2·4H2O,,"0.015 g, 0.05 mmol",0.05,mmol,nan,,,,,nan,,,,,4-carboxycinnamic acid,H2cca,"0.006 g, 0.03 mmol",0.03,mmol,"1,3-bis(imidazol-1-ylmethyl)benzene",mbix,"0.004 g, 0.02 mmol",0.02,mmol,,,,,,NaOH (aqueous solution),,"0.5 mol/L, 0.10 mL",,,,,,,,water,H2O,10 mL,10.0,,,,,160.0,160 °C,72.0,three days,Teflon-lined stainless steel vessel,,,,,,,colorless block crystals,68.0,,,,"a=11.9123(8) Å, b=8.6943(6) Å, c=21.1993(12) Å, α=90°, β=90°, γ=90°, Pna21",,,not_reported,not_reported,320.0,luminescence;sensing,10.1016/j.molstruc.2020.129800,ok,
10.1016/j.molstruc.2020.129800,downloaded\10.1016_j.molstruc.2020.129800.pdf,,mof_json_store\10.1016_j.molstruc.2020.129800\raw_output.json,mof_json_store\10.1016_j.molstruc.2020.129800\synthesis_002.json,no,,,2032855,Zn(NO3)2·6H2O,,"0.017 g, 0.05 mmol",0.05,mmol,nan,,,,,nan,,,,,"4,4’-((1H-imidazole-1-yl)methylene)dibenzoic acid",H2IMB,"0.006 g, 0.02 mmol",0.02,mmol,"1,3-bis(imidazol-1-ylmethyl)benzene",mbix,"0.004 g, 0.02 mmol",0.02,mmol,,,,,,NaOH (aqueous solution),,"0.5 mol/L, 0.10 mL",,,,,,,,water,H2O,8 mL,8.0,,,,,120.0,120 °C,72.0,three days,Teflon-lined stainless steel vessel,,,,,,,colorless plate-like crystals,45.0,,,,"a=12.9780(12) Å, b=14.9609(8) Å, c=16.3026(14) Å, α=90°, β=112.360(11)°, γ=90°, P21/n",,,not_reported,not_reported,280.0,luminescence;sensing,10.1016/j.molstruc.2020.129800,ok,
