Repository: zzhenglab/MOFinder

# MOFinder

MOFinder extracts MOF synthesis information from the literature, reconstructs evidence-supported negative reaction records, and prepares datasets for synthesis-outcome prediction.
[Web application](https://mofinder.chemistry.wustl.edu/) | [Demos](Demo/README.md) | [Source code](docs/source_to_code.md) | [Workflow guide](docs/workflow.md) | [Model evaluation](docs/evaluation.md)

## Quick start

The workflow runs through Python commands. Python 3.10 or newer is required. Clone the repository and initialize its related applications:

```bash
git clone --recurse-submodules https://github.com/zzhenglab/MOFinder.git
cd MOFinder
```

Start with the two offline demonstrations:

```bash

File: mof_extraction_1_2.csv (part 10 of 305)
doi,main_pdf,si_pdf,raw_output,parsed_json,article_trial_or_failure,article_trial_or_failure_notes,mof_name,crystal_code,metal_1,metal_1_abbr,metal_1_amount_text,metal_1_amount_value,metal_1_amount_unit,metal_2,metal_2_abbr,metal_2_amount_text,metal_2_amount_value,metal_2_amount_unit,metal_3,metal_3_abbr,metal_3_amount_text,metal_3_amount_value,metal_3_amount_unit,linker_1,linker_1_abbr,linker_1_amount_text,linker_1_amount_value,linker_1_amount_unit,linker_2,linker_2_abbr,linker_2_amount_text,linker_2_amount_value,linker_2_amount_unit,linker_3,linker_3_abbr,linker_3_amount_text,linker_3_amount_value,linker_3_amount_unit,modulator_1,modulator_1_abbr,modulator_1_amount_text,modulator_1_amount_value,modulator_1_amount_unit,modulator_2,modulator_2_abbr,modulator_2_amount_text,modulator_2_amount_value,modulator_2_amount_unit,solvent_main,solvent_main_abbr,solvent_main_amount_text,solvent_main_ml,solvent_secondary,solvent_secondary_abbr,solvent_secondary_amount_text,solvent_secondary_ml,temperature_c,temperature_c_text,time_h,time_text,vessel_type,stirring,washing_solvent,washing_cycles,activation_text,activation_temp_c,activation_time_h,crystal_morphology,yield_percent,crystal_size,topology_code,metal_cluster_connectivity,unit_cell_short,pore_diameter_A,BET_surface_area_m2g,air_stable,water_stable,tga_decomposition_temp_c,applications,reference,status,error
10.1039/c7dt01084b,downloaded\10.1039_c7dt01084b.pdf,SI downloaded\10.1039_c7dt01084b_SI.pdf,mof_json_store\10.1039_c7dt01084b\raw_output.json,mof_json_store\10.1039_c7dt01084b\synthesis_001.json,yes,"Without HAc modulator, UiO-66-PYDC showed almost undetectable XRD peaks and zero N2 uptake (poor crystallinity).",UiO-66,,Cd(NO3)2·6H2O,ZrCl4,462 mg (2 mmol),2,mmol,nan,,,,,nan,,,,,terephthalic acid,BDC,330 mg (2 mmol),330.0,mg,,,,,,,,,,,"hydrochloric acid (37%, 12 M)",HCl,0.31 mL (4 mmol),0.31,mL,,,,,,"N,N-dimethylformamide",DMF,34 mL,34.0,,,,,120.0,120 °C,24.0,24 h,50 mL Schott reagent bottle,static,"DMF, then acetone",DMF wash; acetone 3×40 mL at 60 °C for 3 d,80 °C under vacuum for 24 h after solvent exchange,80.0,24.0,white powder,,,,Zr6O4(OH)4 cluster,,,1015.0,not_reported,not_reported,400.0,I2 delivery,10.1039/c7dt01084b,ok,
10.1039/c7dt01084b,downloaded\10.1039_c7dt01084b.pdf,SI downloaded\10.1039_c7dt01084b_SI.pdf,mof_json_store\10.1039_c7dt01084b\raw_output.json,mof_json_store\10.1039_c7dt01084b\synthesis_002.json,yes,"Without HAc modulator, UiO-66-PYDC showed almost undetectable XRD peaks and zero N2 uptake (poor crystallinity).",UiO-66-PYDC,,Zn(NO3)2·6H2O,ZrCl4,0.233 g (1 mmol),1,mmol,nan,,,,,nan,,,,,"2,5-pyridinedicarboxylic acid",PYDC,0.168 g (1 mmol),0.168,g,,,,,,,,,,,acetic acid,HAc,2 mL,2.0,mL,,,,,,water,H2O,8 mL,8.0,,,,,100.0,100 °C,24.0,24 h,20 mL screw glass bottle,static,H2O,three times at RT,ethanol exchange at 60 °C for 3 d; then 80 °C under vacuum for 24 h,80.0,24.0,white octahedra,,100–300 nm,,Zr6O4(OH)4 cluster,,,953.0,not_reported,yes,400.0,I2 delivery,10.1039/c7dt01084b,ok,
10.1039/c7dt01084b,downloaded\10.1039_c7dt01084b.pdf,SI downloaded\10.1039_c7dt01084b_SI.pdf,mof_json_store\10.1039_c7dt01084b\raw_output.json,mof_json_store\10.1039_c7dt01084b\synthesis_003.json,yes,"Without HAc modulator, UiO-66-PYDC showed almost undetectable XRD peaks and zero N2 uptake (poor crystallinity).",UiO-66-PYDC,,Zn(NO3)2·6H2O,ZrCl4,0.233 g (1 mmol),1,mmol,nan,,,,,nan,,,,,"2,5-pyridinedicarboxylic acid",PYDC,0.168 g (1 mmol),0.168,g,,,,,,,,,,,acetic acid,HAc,4 mL,4.0,mL,,,,,,water,H2O,6 mL,6.0,,,,,100.0,100 °C,24.0,24 h,20 mL screw glass bottle,static,H2O,three times at RT,ethanol exchange at 60 °C for 3 d; then 80 °C under vacuum for 24 h,80.0,24.0,white octahedra,,100–300 nm,,Zr6O4(OH)4 cluster,,,1030.0,not_reported,yes,400.0,I2 delivery,10.1039/c7dt01084b,ok,
10.1039/c7dt01084b,downloaded\10.1039_c7dt01084b.pdf,SI downloaded\10.1039_c7dt01084b_SI.pdf,mof_json_store\10.1039_c7dt01084b\raw_output.json,mof_json_store\10.1039_c7dt01084b\synthesis_004.json,yes,"Without HAc modulator, UiO-66-PYDC showed almost undetectable XRD peaks and zero N2 uptake (poor crystallinity).",UiO-66-PYDC,,Zn(NO3)2·6H2O,ZrCl4,0.233 g (1 mmol),1,mmol,nan,,,,,nan,,,,,"2,5-pyridinedicarboxylic acid",PYDC,0.168 g (1 mmol),0.168,g,,,,,,,,,,,acetic acid,HAc,6 mL,6.0,mL,,,,,,water,H2O,4 mL,4.0,,,,,100.0,100 °C,24.0,24 h,20 mL screw glass bottle,static,H2O,three times at RT,ethanol exchange at 60 °C for 3 d; then 80 °C under vacuum for 24 h,80.0,24.0,white octahedra,,100–300 nm,,Zr6O4(OH)4 cluster,,,859.0,not_reported,yes,400.0,I2 delivery,10.1039/c7dt01084b,ok,
10.1021/acs.inorgchem.9b00768,downloaded\10.1021_acs.inorgchem.9b00768.pdf,SI downloaded\10.1021_acs.inorgchem.9b00768_SI.pdf,mof_json_store\10.1021_acs.inorgchem.9b00768\raw_output.json,mof_json_store\10.1021_acs.inorgchem.9b00768\synthesis_001.json,no,,TCM-14,1846123,CoCl2·6H2O,,0.0177 g,0.112073,mmol,nan,,,,,nan,,,,,"4,4′,4″-benzene-1,3,5-triyltris(ethyne-2,1-diyl)tribenzoic acid",H3bteb,0.0254 g (0.05 mmol),0.05,mmol,"4,4′-azopyridine",azpy,0.0033 g (0.0018 mmol),0.0018,mmol,,,,,,,,,,,,,,,,"N,N-dimethylformamide",DMF,1 mL,1.0,,,,,85.0,85 °C,24.0,24 h,glass vial (sealed),static,DMF,,Soaked in dichloromethane for 3 days (changed once each day) and activated at 393 K under secondary vacuum for 24 h,120.0,24.0,green crystals,60.0,ca. 50 × 200 μm,,Cu2 paddle-wheel SBU,"a=35.831(6), b=35.831(6), c=31.843(5) Å, P42/nmc",,,not_reported,not_reported,280.0,CO2_capture,10.1021/acs.inorgchem.9b00768,ok,
10.1021/acs.inorgchem.9b00768,downloaded\10.1021_acs.inorgchem.9b00768.pdf,SI downloaded\10.1021_acs.inorgchem.9b00768_SI.pdf,mof_json_store\10.1021_acs.inorgchem.9b00768\raw_output.json,mof_json_store\10.1021_acs.inorgchem.9b00768\synthesis_002.json,no,,TCM-15,1846124,CoCl2·6H2O,,0.0177 g,0.112073,mmol,nan,,,,,nan,,,,,"4,4′,4″-benzene-1,3,5-triyltris(ethyne-2,1-diyl)tribenzoic acid",H3bteb,0.0254 g (0.05 mmol),0.05,mmol,"4,4′-azopyridine",azpy,0.0011 g (0.0006 mmol),0.0006,mmol,,,,,,,,,,,,,,,,"N,N-dimethylformamide",DMF,1 mL,1.0,,,,,85.0,85 °C,8.0,8 h,glass vial (sealed),static,DMF,,Soaked in dichloromethane for 3 days (changed once each day) and activated at 393 K under secondary vacuum for 24 h,120.0,24.0,green crystals,10.0,ca. 175 × 220 μm,,Cu2 paddle-wheel SBU,"a=32.947(3), b=34.133(3), c=36.130(3) Å, α=94.63(4)°, β=93.84(4)°, γ=90.82(4)°, P-1",8.8,,not_reported,not_reported,280.0,CO2_capture,10.1021/acs.inorgchem.9b00768,ok,
10.1002/cssc.201300836,downloaded\10.1002_cssc.201300836.pdf,SI downloaded\10.1002_cssc.201300836_SI.pdf,mof_json_store\10.1002_cssc.201300836\raw_output.json,mof_json_store\10.1002_cssc.201300836\synthesis_001.json,no,,Al-BTC (MIL-96/MIL-100 mixture),,Zn(NO3)2·6H2O,,0.6289 g,2.89174,mmol,nan,,,,,nan,,,,,"benzene-1,3,5-tricarboxylic acid",BTC,0.5589 g,0.5589,g,,,,,,,,,,,,,,,,,,,,,ethanol,EtOH,26.6 mL,26.6,water,H2O,25 mL,25.0,120.0,"Heated to 120 °C via 30 min ramp (MW, 800 W)",0.5,30 min ramp + 30 min hold,60-mL Teflon-sealed microwave reactor,,"water, ethanol","thrice with water, twice with ethanol","air dried at RT, then 80 °C for 4 h",80.0,4.0,hexagonal bipyramids,,100–150 nm,,,,24.1,756.0,not_reported,not_reported,,CO2_capture,10.1002/cssc.201300836,ok,
10.1002/cssc.201300836,downloaded\10.1002_cssc.201300836.pdf,SI downloaded\10.1002_cssc.201300836_SI.pdf,mof_json_store\10.1002_cssc.201300836\raw_output.json,mof_json_store\10.1002_cssc.201300836\synthesis_002.json,no,,Al-BTC (MIL-96/MIL-100 mixture),,Zn(NO3)2·6H2O,,0.6289 g,2.89174,mmol,nan,,,,,nan,,,,,"benzene-1,3,5-tricarboxylic acid",BTC,0.5589 g,0.5589,g,,,,,,,,,,,,,,,,,,,,,ethanol,EtOH,26.6 mL,26.6,water,H2O,25 mL,25.0,120.0,"Heated to 120 °C via 30 min ramp (MW, 800 W)",1.0,30 min ramp + 1 h hold,60-mL Teflon-sealed microwave reactor,,"water, ethanol","thrice with water, twice with ethanol","air dried at RT, then 80 °C for 4 h",80.0,4.0,hexagonal bipyramids,,200–275 nm,,,,21.8,747.0,not_reported,not_reported,,CO2_capture,10.1002/cssc.201300836,ok,
10.1002/cssc.201300836,downloaded\10.1002_cssc.201300836.pdf,SI downloaded\10.1002_cssc.201300836_SI.pdf,mof_json_store\10.1002_cssc.201300836\raw_output.json,mof_json_store\10.1002_cssc.201300836\synthesis_003.json,no,,Al-BTC (MIL-96/MIL-100 mixture),,Zn(NO3)2·6H2O,,0.6289 g,2.89174,mmol,nan,,,,,nan,,,,,"benzene-1,3,5-tricarboxylic acid",BTC,0.5589 g,0.5589,g,,,,,,,,,,,,,,,,,,,,,ethanol,EtOH,26.6 mL,26.6,water,H2O,25 mL,25.0,120.0,"Heated to 120 °C via 30 min ramp (MW, 800 W)",2.0,30 min ramp + 2 h hold,60-mL Teflon-sealed microwave reactor,,"water, ethanol","thrice with water, twice with ethanol","air dried at RT, then 80 °C for 4 h",80.0,4.0,hexagonal bipyramids,,~300 nm,,,,33.6,768.0,not_reported,not_reported,,CO2_capture,10.1002/cssc.201300836,ok,
10.1002/cssc.201300836,downloaded\10.1002_cssc.201300836.pdf,SI downloaded\10.1002_cssc.201300836_SI.pdf,mof_json_store\10.1002_cssc.201300836\raw_output.json,mof_json_store\10.1002_cssc.201300836\synthesis_004.json,no,,Al-BTC (MIL-96/MIL-100 mixture),,CuBr,,0.6289 g,4.38411,mmol,nan,,,,,nan,,,,,"benzene-1,3,5-tricarboxylic acid",BTC,0.5589 g,0.5589,g,,,,,,,,,,,,,,,,,,,,,ethanol,EtOH,26.6 mL,26.6,water,H2O,25 mL,25.0,120.0,"Heated to 120 °C via 30 min ramp (MW, 800 W)",4.0,30 min ramp + 4 h hold,60-mL Teflon-sealed microwave reactor,,"water, ethanol","thrice with water, twice with ethanol","air dried at RT, then 80 °C for 4 h",80.0,4.0,hexagonal bipyramids,,~400 nm,,,,31.5,869.0,not_reported,not_reported,,CO2_capture,10.1002/cssc.201300836,ok,
10.1002/cssc.201300836,downloaded\10.1002_cssc.201300836.pdf,SI downloaded\10.1002_cssc.201300836_SI.pdf,mof_json_store\10.1002_cssc.201300836\raw_output.json,mof_json_store\10.1002_cssc.201300836\synthesis_005.json,no,,Al-BTC (MIL-96/MIL-100 mixture),,MnCl2·4H2O,,0.6289 g,4.19529,mmol,nan,,,,,nan,,,,,"benzene-1,3,5-tricarboxylic acid",BTC,0.5589 g,0.5589,g,,,,,,,,,,,,,,,,,,,,,ethanol,EtOH,26.6 mL,26.6,water,H2O,25 mL,25.0,160.0,"Heated to 160 °C via 30 min ramp (MW, 800 W)",2.0,30 min ramp + 2 h hold,60-mL Teflon-sealed microwave reactor,,"water, ethanol","thrice with water, twice with ethanol","air dried at RT, then 80 °C for 4 h",80.0,4.0,hexagonal bipyramids (thicker),,,,,,,,not_reported,not_reported,,CO2_capture,10.1002/cssc.201300836,ok,
10.1002/cssc.201300836,downloaded\10.1002_cssc.201300836.pdf,SI downloaded\10.1002_cssc.201300836_SI.pdf,mof_json_store\10.1002_cssc.201300836\raw_output.json,mof_json_store\10.1002_cssc.201300836\synthesis_006.json,no,,Al-BTC (MIL-96/MIL-100 mixture),,NdCl3,,0.6289 g,2.50959,mmol,nan,,,,,nan,,,,,"benzene-1,3,5-tricarboxylic acid",BTC,0.5589 g,0.5589,g,,,,,,,,,,,,,,,,,,,,,ethanol,EtOH,26.6 mL,26.6,water,H2O,25 mL,25.0,160.0,"Heated to 160 °C via 30 min ramp (MW, 800 W)",4.0,30 min ramp + 4 h hold,60-mL Teflon-sealed microwave reactor,,"water, ethanol","thrice with water, twice with ethanol","air dried at RT, then 80 °C for 4 h",80.0,4.0,hexagonal bipyramids (thicker),,,,,,,,not_reported,not_reported,,CO2_capture,10.1002/cssc.201300836,ok,
10.1002/cssc.201300836,downloaded\10.1002_cssc.201300836.pdf,SI downloaded\10.1002_cssc.201300836_SI.pdf,mof_json_store\10.1002_cssc.201300836\raw_output.json,mof_json_store\10.1002_cssc.201300836\synthesis_007.json,no,,Al-BTC (MIL-96/MIL-100 mixture),,Sm2O3,,0.6289 g,1.80347,mmol,nan,,,,,nan,,,,,"benzene-1,3,5-tricarboxylic acid",BTC,0.5589 g,0.5589,g,,,,,,,,,,,,,,,,,,,,,ethanol,EtOH,26.6 mL,26.6,water,H2O,25 mL,25.0,180.0,"Heated to 180 °C via 30 min ramp (MW, 800 W)",2.0,30 min ramp + 2 h hold,60-mL Teflon-sealed microwave reactor,,"water, ethanol","thrice with water, twice with ethanol","air dried at RT, then 80 °C for 4 h",80.0,4.0,hexagonal bipyramids (thicker),,,,,,,,not_reported,not_reported,,CO2_capture,10.1002/cssc.201300836,ok,
10.1002/cssc.201300836,downloaded\10.1002_cssc.201300836.pdf,SI downloaded\10.1002_cssc.201300836_SI.pdf,mof_json_store\10.1002_cssc.201300836\raw_output.json,mof_json_store\10.1002_cssc.201300836\synthesis_008.json,no,,Al-BTC (MIL-96/MIL-100 mixture),,Eu2O3,,0.6289 g,1.78703,mmol,nan,,,,,nan,,,,,"benzene-1,3,5-tricarboxylic acid",BTC,0.5589 g,0.5589,g,,,,,,,,,,,,,,,,,,,,,ethanol,EtOH,26.6 mL,26.6,water,H2O,25 mL,25.0,180.0,"Heated to 180 °C via 30 min ramp (MW, 800 W)",4.0,30 min ramp + 4 h hold,60-mL Teflon-sealed microwave reactor,,"water, ethanol","thrice with water, twice with ethanol","air dried at RT, then 80 °C for 4 h",80.0,4.0,hexagonal bipyramids (thicker),,,,,,,,not_reported,not_reported,,CO2_capture,10.1002/cssc.201300836,ok,
10.1002/cssc.201300836,downloaded\10.1002_cssc.201300836.pdf,SI downloaded\10.1002_cssc.201300836_SI.pdf,mof_json_store\10.1002_cssc.201300836\raw_output.json,mof_json_store\10.1002_cssc.201300836\synthesis_009.json,no,,Al-BTC (MIL-96/MIL-100 mixture),,Gd2O3,,0.6289 g,1.73491,mmol,nan,,,,,nan,,,,,"benzene-1,3,5-tricarboxylic acid",BTC,0.5589 g,0.5589,g,,,,,,,,,,,,,,,,,,,,,ethanol,EtOH,26.6 mL,26.6,water,H2O,25 mL,25.0,120.0,"Heated to 120 °C via 30 min ramp (MW, 800 W)",0.5,30 min ramp + 30 min hold,60-mL Teflon-sealed microwave reactor,,"water, ethanol","thrice with water, twice with ethanol","air dried at RT, then 80 °C for 4 h",80.0,4.0,hollow spheres (from triangular sheets; before complete self-assembly),,,,,,25.9,941.0,not_reported,not_reported,,CO2_capture,10.1002/cssc.201300836,ok,
10.1002/cssc.201300836,downloaded\10.1002_cssc.201300836.pdf,SI downloaded\10.1002_cssc.201300836_SI.pdf,mof_json_store\10.1002_cssc.201300836\raw_output.json,mof_json_store\10.1002_cssc.201300836\synthesis_010.json,no,,Al-BTC (MIL-96/MIL-100 mixture),,Tb(NO3)3·6H2O,,0.6289 g,1.68592,mmol,nan,,,,,nan,,,,,"benzene-1,3,5-tricarboxylic acid",BTC,0.5589 g,0.5589,g,,,,,,,,,,,,,,,,,,,,,ethanol,EtOH,26.6 mL,26.6,water,H2O,25 mL,25.0,120.0,"Heated to 120 °C via 30 min ramp (MW, 800 W)",1.0,30 min ramp + 1 h hold,60-mL Teflon-sealed microwave reactor,,"water, ethanol","thrice with water, twice with ethanol","air dried at RT, then 80 °C for 4 h",80.0,4.0,partially self-assembled hollow spheres,,,,,,33.0,1089.0,not_reported,not_reported,,CO2_capture,10.1002/cssc.201300836,ok,
10.1002/cssc.201300836,downloaded\10.1002_cssc.201300836.pdf,SI downloaded\10.1002_cssc.201300836_SI.pdf,mof_json_store\10.1002_cssc.201300836\raw_output.json,mof_json_store\10.1002_cssc.201300836\synthesis_011.json,no,,Al-BTC (MIL-96/MIL-100 mixture),,Dy2O3,,0.6289 g,1.68607,mmol,nan,,,,,nan,,,,,"benzene-1,3,5-tricarboxylic acid",BTC,0.5589 g,0.5589,g,,,,,,,,,,,,,,,,,,,,,ethanol,EtOH,26.6 mL,26.6,water,H2O,25 mL,25.0,120.0,"Heated to 120 °C via 30 min ramp (MW, 800 W)",2.0,30 min ramp + 2 h hold,60-mL Teflon-sealed microwave reactor,,"water, ethanol","thrice with water, twice with ethanol","air dried at RT, then 80 °C for 4 h",80.0,4.0,hollow spheres (complete self-assembly),,,,,,28.6,1290.0,not_reported,not_reported,,CO2_capture,10.1002/cssc.201300836,ok,
10.1002/cssc.201300836,downloaded\10.1002_cssc.201300836.pdf,SI downloaded\10.1002_cssc.201300836_SI.pdf,mof_json_store\10.1002_cssc.201300836\raw_output.json,mof_json_store\10.1002_cssc.201300836\synthesis_012.json,no,,Al-BTC (MIL-96/MIL-100 mixture),,Ho2O3,,0.6289 g,1.66439,mmol,nan,,,,,nan,,,,,"benzene-1,3,5-tricarboxylic acid",BTC,0.5589 g,0.5589,g,,,,,,,,,,,,,,,,,,,,,ethanol,EtOH,26.6 mL,26.6,water,H2O,25 mL,25.0,120.0,"Heated to 120 °C via 30 min ramp (MW, 800 W)",4.0,30 min ramp + 4 h hold,60-mL Teflon-sealed microwave reactor,,"water, ethanol","thrice with water, twice with ethanol","air dried at RT, then 80 °C for 4 h",80.0,4.0,hollow spheres (complete self-assembly),,,,,,39.2,1320.0,not_reported,not_reported,,CO2_capture,10.1002/cssc.201300836,ok,
10.1002/cssc.201300836,downloaded\10.1002_cssc.201300836.pdf,SI downloaded\10.1002_cssc.201300836_SI.pdf,mof_json_store\10.1002_cssc.201300836\raw_output.json,mof_json_store\10.1002_cssc.201300836\synthesis_013.json,no,,Al-BTC (MIL-96/MIL-100 mixture),,ZrCl4,,0.6289 g,2.69872,mmol,nan,,,,,nan,,,,,"benzene-1,3,5-tricarboxylic acid",BTC,0.5589 g,0.5589,g,,,,,,,,,,,,,,,,,,,,,ethanol,EtOH,26.6 mL,26.6,water,H2O,25 mL,25.0,160.0,"Heated to 160 °C via 30 min ramp (MW, 800 W)",1.0,30 min ramp + 1 h hold,60-mL Teflon-sealed microwave reactor,,"water, ethanol","thrice with water, twice with ethanol","air dried at RT, then 80 °C for 4 h",80.0,4.0,hollow spheres,,,,,,,,not_reported,not_reported,,CO2_capture,10.1002/cssc.201300836,ok,
10.1002/cssc.201300836,downloaded\10.1002_cssc.201300836.pdf,SI downloaded\10.1002_cssc.201300836_SI.pdf,mof_json_store\10.1002_cssc.201300836\raw_output.json,mof_json_store\10.1002_cssc.201300836\synthesis_014.json,no,,Al-BTC (MIL-96/MIL-100 mixture),,ZrCl4,,0.6289 g,2.69872,mmol,nan,,,,,nan,,,,,"benzene-1,3,5-tricarboxylic acid",BTC,0.5589 g,0.5589,g,,,,,,,,,,,,,,,,,,,,,ethanol,EtOH,26.6 mL,26.6,water,H2O,25 mL,25.0,160.0,"Heated to 160 °C via 30 min ramp (MW, 800 W)",3.0,30 min ramp + 3 h hold,60-mL Teflon-sealed microwave reactor,,"water, ethanol","thrice with water, twice with ethanol","air dried at RT, then 80 °C for 4 h",80.0,4.0,hollow spheres,,,,,,,,not_reported,not_reported,,CO2_capture,10.1002/cssc.201300836,ok,
10.1002/cssc.201300836,downloaded\10.1002_cssc.201300836.pdf,SI downloaded\10.1002_cssc.201300836_SI.pdf,mof_json_store\10.1002_cssc.201300836\raw_output.json,mof_json_store\10.1002_cssc.201300836\synthesis_015.json,no,,Al-BTC (MIL-96/MIL-100 mixture),,ZrCl4,,0.6289 g,2.69872,mmol,nan,,,,,nan,,,,,"benzene-1,3,5-tricarboxylic acid",BTC,0.5589 g,0.5589,g,,,,,,,,,,,,,,,,,,,,,ethanol,EtOH,26.6 mL,26.6,water,H2O,25 mL,25.0,180.0,"Heated to 180 °C via 30 min ramp (MW, 800 W)",1.0,30 min ramp + 1 h hold,60-mL Teflon-sealed microwave reactor,,"water, ethanol","thrice with water, twice with ethanol","air dried at RT, then 80 °C for 4 h",80.0,4.0,hollow spheres,,,,,,,,not_reported,not_reported,,CO2_capture,10.1002/cssc.201300836,ok,
10.1002/cssc.201300836,downloaded\10.1002_cssc.201300836.pdf,SI downloaded\10.1002_cssc.201300836_SI.pdf,mof_json_store\10.1002_cssc.201300836\raw_output.json,mof_json_store\10.1002_cssc.201300836\synthesis_016.json,no,,Al-BTC (MIL-96/MIL-100 mixture),,ZrCl4,,0.6289 g,2.69872,mmol,nan,,,,,nan,,,,,"benzene-1,3,5-tricarboxylic acid",BTC,0.5589 g,0.5589,g,,,,,,,,,,,,,,,,,,,,,ethanol,EtOH,26.6 mL,26.6,water,H2O,25 mL,25.0,180.0,"Heated to 180 °C via 30 min ramp (MW, 800 W)",3.0,30 min ramp + 3 h hold,60-mL Teflon-sealed microwave reactor,,"water, ethanol","thrice with water, twice with ethanol","air dried at RT, then 80 °C for 4 h",80.0,4.0,hollow spheres,,,,,,,,not_reported,not_reported,,CO2_capture,10.1002/cssc.201300836,ok,
10.1021/acs.inorgchem.8b01241,downloaded\10.1021_acs.inorgchem.8b01241.pdf,SI downloaded\10.1021_acs.inorgchem.8b01241_SI.pdf,mof_json_store\10.1021_acs.inorgchem.8b01241\raw_output.json,mof_json_store\10.1021_acs.inorgchem.8b01241\synthesis_001.json,no,,ELM-11,,Zn(NO3)2·6H2O,,"0.04 M, 75 mL (aqueous solution)",3,mmol,nan,,,,,nan,,,,,"4,4'-bipyridine",,"0.08 M, 75 mL (methanol solution)",6.0,mmol,,,,,,,,,,,,,,,,,,,,,methanol,MeOH,75 mL,75.0,water,H2O,75 mL,75.0,70.0,70 °C (reflux); crystallization at 277 K,,preheated 2 h at 70 °C; refluxed 2 h; stood 15 h at 277 K,glass flask,reflux,MeOH,3×,120 °C under dynamic vacuum for 12 h,120.0,12.0,blue precipitate,74.5,,,,,,,,,,,10.1021/acs.inorgchem.8b01241,ok,
10.1021/acs.inorgchem.8b01241,downloaded\10.1021_acs.inorgchem.8b01241.pdf,SI downloaded\10.1021_acs.inorgchem.8b01241_SI.pdf,mof_json_store\10.1021_acs.inorgchem.8b01241\raw_output.json,mof_json_store\10.1021_acs.inorgchem.8b01241\synthesis_002.json,no,,ELM-11,,Zn(NO3)2·6H2O,,"0.04 M, 75 mL (aqueous solution)",3,mmol,nan,,,,,nan,,,,,"4,4'-bipyridine",,"0.08 M, 75 mL (acetonitrile solution)",6.0,mmol,,,,,,,,,,,,,,,,,,,,,acetonitrile,MeCN,75 mL,75.0,water,H2O,75 mL,75.0,70.0,70 °C (reflux); crystallization at RT in desiccator with diethyl ether,,preheated 2 h at 70 °C; refluxed 2 h; settled 15 h (closed desiccator with Et2O),glass flask in closed desiccator (vapor diffusion),reflux,acetonitrile,3×,120 °C under dynamic vacuum for 12 h,120.0,12.0,,47.2,,,,,,,,,,,10.1021/acs.inorgchem.8b01241,ok,
10.1021/acs.inorgchem.8b01241,downloaded\10.1021_acs.inorgchem.8b01241.pdf,SI downloaded\10.1021_acs.inorgchem.8b01241_SI.pdf,mof_json_store\10.1021_acs.inorgchem.8b01241\raw_output.json,mof_json_store\10.1021_acs.inorgchem.8b01241\synthesis_003.json,no,,"[Cu(4,4′-bipy)2(CH3CN)2](BF4)2",1840490,Zn(NO3)2·6H2O,,700 mg (2.02 mmol),2.02,mmol,nan,,,,,nan,,,,,"4,4'-bipyridine",,624 mg (4.72 mmol),4.72,mmol,,,,,,,,,,,,,,,,,,,,,acetonitrile,MeCN,50 mL,50.0,water,H2O,50 mL,50.0,25,room temperature,168.0,1 week,glass flask in closed desiccator (vapor diffusion),static,,,,,,violet platelike crystals,,,,"2D Cu(4,4′-bipy)2 layers with axial CH3CN; ABAB stacking","I4/m, a=11.1300(16) Å, c=17.700(4) Å, V=2192.6(8) Å3",,,,,,,10.1021/acs.inorgchem.8b01241,ok,
10.1021/acs.inorgchem.8b01241,downloaded\10.1021_acs.inorgchem.8b01241.pdf,SI downloaded\10.1021_acs.inorgchem.8b01241_SI.pdf,mof_json_store\10.1021_acs.inorgchem.8b01241\raw_output.json,mof_json_store\10.1021_acs.inorgchem.8b01241\synthesis_004.json,no,,"[Cu2O(4,4′-bipy)3(CH3CN)4](BF4)2",1840491,FeCl3·6H2O,,700 mg (2.02 mmol),2.02,mmol,nan,,,,,nan,,,,,"4,4'-bipyridine",,624 mg (4.72 mmol),4.72,mmol,,,,,,,,,,,,,,,,,,,,,acetonitrile,MeCN,50 mL,50.0,water,H2O,50 mL,50.0,25,room temperature,168.0,1 week,glass flask in closed desiccator (vapor diffusion),static,,,,,,blue needlelike crystals (rods),,,qzd,Cu2O dimer nodes; 4-connected 3D net,"P6222, a=14.940(2) Å, c=32.690(6) Å, V=6319(2) Å3",,,,,,,10.1021/acs.inorgchem.8b01241,ok,
10.1016/j.ica.2020.119556,downloaded\10.1016_j.ica.2020.119556.pdf,SI downloaded\10.1016_j.ica.2020.119556_SI.docx,mof_json_store\10.1016_j.ica.2020.119556\raw_output.json,mof_json_store\10.1016_j.ica.2020.119556\synthesis_001.json,no,,,,FeCl3·6H2O,,"30.8 mg, 0.1 mmol",0.1,mmol,nan,,,,,nan,,,,,"1,2-cyclohexanedicarboxylic acid","1,2-chdcH2","17.2 mg, 0.1 mmol",0.1,mmol,"9,10-di(1H-imidazol-1-yl)anthracene",DIA,"31.0 mg, 0.1 mmol",0.1,mmol,,,,,,,,,,,,,,,,"N,N-dimethylformamide",DMF,"10 mL total; DMF/H2O (1:1, v/v)",,water,H2O,"10 mL total; DMF/H2O (1:1, v/v)",,120.0,120 °C,72.0,3 days,Teflon-lined stainless steel container,,,,,,,colorless block crystals,63.0,,,,"Triclinic, P-1; a=10.0534(9) Å, b=12.3958(11) Å, c=12.6057(11) Å; α=110.031(2)°, β=98.784(2)°, γ=111.521(2)°",,,not_reported,not_reported,270.0,luminescence,10.1016/j.ica.2020.119556,ok,
10.1016/j.ica.2020.119556,downloaded\10.1016_j.ica.2020.119556.pdf,SI downloaded\10.1016_j.ica.2020.119556_SI.docx,mof_json_store\10.1016_j.ica.2020.119556\raw_output.json,mof_json_store\10.1016_j.ica.2020.119556\synthesis_002.json,no,,,,FeCl3·6H2O,,"36.6 mg, 0.1 mmol",0.1,mmol,nan,,,,,nan,,,,,"4,4′-carbonyldibenzoic acid",H2cdc,"27.0 mg, 0.1 mmol",0.1,mmol,"9,10-di(1H-imidazol-1-yl)anthracene",DIA,"62.0 mg, 0.2 mmol",0.2,mmol,,,,,,,,,,,,,,,,water,H2O,"12 mL total; DMF/H2O (1:5, v/v)",,"N,N-dimethylformamide",DMF,"12 mL total; DMF/H2O (1:5, v/v)",,130.0,130 °C,72.0,3 days (cooled to RT at 5 °C h−1),Teflon-lined stainless steel container,,,,,,,colorless block crystals,57.0,,,,"Monoclinic, P21/n; a=14.1152(11) Å, b=15.4283(12) Å, c=19.0482(15) Å; α=90°, β=91.592(2)°, γ=90°",,,not_reported,not_reported,262.0,luminescence,10.1016/j.ica.2020.119556,ok,
10.1016/j.ica.2020.119556,downloaded\10.1016_j.ica.2020.119556.pdf,SI downloaded\10.1016_j.ica.2020.119556_SI.docx,mof_json_store\10.1016_j.ica.2020.119556\raw_output.json,mof_json_store\10.1016_j.ica.2020.119556\synthesis_003.json,no,,,,Zn(NO3)2·6H2O,,"30.8 mg, 0.1 mmol (same as 1)",0.1,mmol,nan,,,,,nan,,,,,"4,4′-dicarboxybiphenyl sulfone",H2sdba,"30.6 mg, 0.1 mmol",0.1,mmol,"9,10-di(1H-imidazol-1-yl)anthracene",DIA,"31.0 mg, 0.1 mmol (same as 1)",0.1,mmol,,,,,,,,,,,,,,,,"N,N-dimethylformamide",DMF,"10 mL total; DMF/H2O (1:1, v/v) (same as 1)",,water,H2O,"10 mL total; DMF/H2O (1:1, v/v) (same as 1)",,120.0,120 °C,72.0,3 days,Teflon-lined stainless steel container,,,,,,,colorless plate crystals,63.0,,sql,,"Monoclinic, P21/n; a=5.9467(7) Å, b=25.192(3) Å, c=20.374(2) Å; α=90°, β=91.633(3)°, γ=90°",,,not_reported,not_reported,270.0,luminescence,10.1016/j.ica.2020.119556,ok,
10.1039/c8dt03196g,downloaded\10.1039_c8dt03196g.pdf,SI downloaded\10.1039_c8dt03196g_SI.pdf,mof_json_store\10.1039_c8dt03196g\raw_output.json,mof_json_store\10.1039_c8dt03196g\synthesis_001.json,no,,UiO-66,,Zn(NO3)2·6H2O,,233 mg (1 mmol),1,mmol,nan,,,,,nan,,,,,terephthalic acid,BDC,332 mg (2 mmol),332.0,mg,,,,,,,,,,,hydrochloric acid (concentrated),,34.5 µL,34.5,µL,,,,,,"N,N-dimethylformamide",DMF,10 mL,10.0,,,,,120.0,120 °C,,,glass vial,static,DMF,"2×, 30 mL each",120 °C (time not specified),120.0,,white crystalline solid,,,,Zr6O4(OH)4 12-connected SBU,,,,not_reported,not_reported,,Cr(VI) adsorption,10.1039/c8dt03196g,ok,
10.1039/c8dt03196g,downloaded\10.1039_c8dt03196g.pdf,SI downloaded\10.1039_c8dt03196g_SI.pdf,mof_json_store\10.1039_c8dt03196g\raw_output.json,mof_json_store\10.1039_c8dt03196g\synthesis_002.json,no,,UiO-66-30%,,Cd(NO3)2·4H2O,,233 mg (1 mmol),1,mmol,nan,,,,,nan,,,,,terephthalic acid,BDC,166 mg (1 mmol),166.0,mg,isonicotinic acid N-oxide,INO,139 mg (1 mmol),139.0,mg,,,,,,hydrochloric acid (concentrated),,34.5 µL,34.5,µL,,,,,,"N,N-dimethylformamide",DMF,10 mL,10.0,,,,,120.0,120 °C,,,glass vial,static,DMF,"2×, 30 mL each",120 °C (time not specified),120.0,,white crystalline solid,,,,Zr6O4(OH)4 12-connected SBU,,,,not_reported,not_reported,,Cr(VI) adsorption,10.1039/c8dt03196g,ok,
10.1039/c8dt03196g,downloaded\10.1039_c8dt03196g.pdf,SI downloaded\10.1039_c8dt03196g_SI.pdf,mof_json_store\10.1039_c8dt03196g\raw_output.json,mof_json_store\10.1039_c8dt03196g\synthesis_003.json,no,,UiO-66-50%,,Cd(NO3)2·4H2O,,233 mg (1 mmol),1,mmol,nan,,,,,nan,,,,,terephthalic acid,BDC,99 mg (0.6 mmol),99.0,mg,isonicotinic acid N-oxide,INO,195 mg (1.4 mmol),195.0,mg,,,,,,hydrochloric acid (concentrated),,34.5 µL,34.5,µL,,,,,,"N,N-dimethylformamide",DMF,10 mL,10.0,,,,,120.0,120 °C,,,glass vial,static,DMF,"2×, 30 mL each",120 °C (time not specified),120.0,,white crystalline solid,,,,Zr6O4(OH)4 12-connected SBU,,,,not_reported,not_reported,,Cr(VI) adsorption,10.1039/c8dt03196g,ok,
10.1039/c8dt03196g,downloaded\10.1039_c8dt03196g.pdf,SI downloaded\10.1039_c8dt03196g_SI.pdf,mof_json_store\10.1039_c8dt03196g\raw_output.json,mof_json_store\10.1039_c8dt03196g\synthesis_004.json,no,,UiO-66-70%,,Cd(NO3)2·4H2O,,233 mg (1 mmol),1,mmol,nan,,,,,nan,,,,,terephthalic acid,BDC,50 mg (0.3 mmol),50.0,mg,isonicotinic acid N-oxide,INO,236 mg (1.7 mmol),236.0,mg,,,,,,hydrochloric acid (concentrated),,34.5 µL,34.5,µL,,,,,,"N,N-dimethylformamide",DMF,10 mL,10.0,,,,,120.0,120 °C,,,glass vial,static,DMF,"2×, 30 mL each",120 °C (time not specified),120.0,,white crystalline solid,,,,Zr6O4(OH)4 12-connected SBU,,,,not_reported,not_reported,,Cr(VI) adsorption,10.1039/c8dt03196g,ok,
10.1039/c8dt03196g,downloaded\10.1039_c8dt03196g.pdf,SI downloaded\10.1039_c8dt03196g_SI.pdf,mof_json_store\10.1039_c8dt03196g\raw_output.json,mof_json_store\10.1039_c8dt03196g\synthesis_005.json,no,,TMU-66 (HCl method),,Cd(NO3)2·4H2O,,233 mg (1 mmol),1,mmol,nan,,,,,nan,,,,,isonicotinic acid N-oxide,INO,278 mg (2 mmol),278.0,mg,,,,,,,,,,,hydrochloric acid (concentrated),,34.5 µL,34.5,µL,,,,,,"N,N-dimethylformamide",DMF,10 mL,10.0,,,,,120.0,120 °C,,,glass vial,static,DMF,"2×, 30 mL each",120 °C (time not specified),120.0,,white crystalline solid,,,,Zr6O4(OH)4 12-connected SBU,"a=19.6716 Å, cubic, Pa-3 (No. 205)",,79.0,not_reported,yes,,Cr(VI) adsorption,10.1039/c8dt03196g,ok,
10.1039/c8dt03196g,downloaded\10.1039_c8dt03196g.pdf,SI downloaded\10.1039_c8dt03196g_SI.pdf,mof_json_store\10.1039_c8dt03196g\raw_output.json,mof_json_store\10.1039_c8dt03196g\synthesis_006.json,no,,TMU-66 (formic acid modulated),,Zn(NO3)2·6H2O,,0.24 g,1.10354,mmol,Cd(NO3)2·4H2O,,,,,nan,,,,,isonicotinic acid N-oxide,INO,0.278 g (2 mmol),0.278,g,,,,,,,,,,,formic acid,,0.8 mL,0.8,mL,,,,,,"N,N-dimethylformamide",DMF,10 mL,10.0,,,,,120.0,"120 °C, 1 day",24.0,1 day,glass vials,static,"DMF, acetone","DMF 4×, acetone 4× over 12 h",120 °C under oven heating for 24 h,120.0,24.0,white crystalline solid,,,,Zr6O4(OH)4 12-connected SBU,"a=19.6716 Å, cubic, Pa-3 (No. 205)",,,not_reported,yes,,Cr(VI) adsorption,10.1039/c8dt03196g,ok,
10.1039/c8dt03196g,downloaded\10.1039_c8dt03196g.pdf,SI downloaded\10.1039_c8dt03196g_SI.pdf,mof_json_store\10.1039_c8dt03196g\raw_output.json,mof_json_store\10.1039_c8dt03196g\synthesis_007.json,no,,TMU-66 (benzoic acid modulated),,Co(NO3)2·6H2O,,0.24 g,1.13726,mmol,nan,,,,,nan,,,,,isonicotinic acid N-oxide,INO,0.278 g (2 mmol),0.278,g,,,,,,,,,,,benzoic acid,,3 g,3.0,g,,,,,,"N,N-dimethylformamide",DMF,10 mL,10.0,,,,,120.0,"120 °C, 1 day",24.0,1 day,glass vials,static,"DMF, acetone","DMF 4×, acetone 4× over 12 h",120 °C under oven heating for 24 h,120.0,24.0,white crystalline solid,,,,Zr6O4(OH)4 12-connected SBU,"a=19.6716 Å, cubic, Pa-3 (No. 205)",,384.0,not_reported,yes,,Cr(VI) adsorption,10.1039/c8dt03196g,ok,
10.1016/j.ica.2015.10.016,downloaded\10.1016_j.ica.2015.10.016.pdf,,mof_json_store\10.1016_j.ica.2015.10.016\raw_output.json,mof_json_store\10.1016_j.ica.2015.10.016\synthesis_001.json,no,,Cd4(DPA)4(BIMB)2·H2O (1),802416,Zn(NO3)2·6H2O,,"61.7 mg, 0.2 mmol",0.2,mmol,nan,,,,,nan,,,,,diphenic acid,H2DPA,"48.4 mg, 0.2 mmol",0.2,mmol,"1,4-bis(imidazol-1-yl-methyl)benzene",BIMB,"23.8 mg, 0.1 mmol",0.1,mmol,,,,,,lithium hydroxide monohydrate,,"16.8 mg, 0.4 mmol",0.4,mmol,,,,,,water (deionized),H2O,15 mL,15.0,,,,,150.0,150 °C,72.0,3 d,Teflon-lined stainless steel autoclave (25 mL),static,"water, ethanol",several times,,,,colorless pillar crystals,41.0,,,2D layers from 1D Cd–DPA chains linked by BIMB,"triclinic; a=12.3522(17) Å, b=15.393(2) Å, c=20.849(3) Å, α=77.818(3)°, β=87.613(3)°, γ=89.012(3)°",,,not_reported,not_reported,250.0,photocatalysis;luminescence,10.1016/j.ica.2015.10.016,ok,
10.1016/j.ica.2015.10.016,downloaded\10.1016_j.ica.2015.10.016.pdf,,mof_json_store\10.1016_j.ica.2015.10.016\raw_output.json,mof_json_store\10.1016_j.ica.2015.10.016\synthesis_002.json,no,,Cd2(DPA)2(FBIMB)2·H2O (2),802417,Cu(NO3)2·3H2O,,"61.7 mg, 0.2 mmol",0.2,mmol,nan,,,,,nan,,,,,diphenic acid,H2DPA,"48.4 mg, 0.2 mmol",0.2,mmol,"2,3,5,6-tetrafluoro-1,4-bis(imidazol-1-yl-methyl)benzene",FBIMB,0.1 mmol,0.1,mmol,,,,,,lithium hydroxide monohydrate,,"16.8 mg, 0.4 mmol",0.4,mmol,,,,,,water (deionized),H2O,15 mL,15.0,,,,,150.0,150 °C,72.0,3 d,Teflon-lined stainless steel autoclave (25 mL),static,"water, ethanol",several times,,,,colorless block crystals,48.0,,,uninodal 4-connected Cd(II) nodes; (65.8) net,"monoclinic, C2/c; a=22.119(3) Å, b=14.344(2) Å, c=19.742(3) Å, β=121.529(2)°",,,not_reported,not_reported,245.0,photocatalysis;luminescence,10.1016/j.ica.2015.10.016,ok,
10.1021/acs.cgd.9b00611,downloaded\10.1021_acs.cgd.9b00611.pdf,SI downloaded\10.1021_acs.cgd.9b00611_SI.pdf,mof_json_store\10.1021_acs.cgd.9b00611\raw_output.json,mof_json_store\10.1021_acs.cgd.9b00611\synthesis_001.json,yes,At 60 °C no MOF formed; many conditions gave ZJU-28 or mixtures; Et4NBr gave inconsistent mixtures; phase-pure ZJU-28′ not obtained.,YCM-31,,Cr(NO3)3·9H2O,,"291 mg, 1.32 mmol, 1.00 equiv",1.32,mmol,nan,,,,,nan,,,,,"4,4′,4″-benzene-1,3,5-triyl-tribenzoic acid",H3BTB,"275 mg, 0.620 mmol, 0.47 equiv",0.62,mmol,,,,,,,,,,,spirocyclic piperidinium chloride,spPPCl,"232 mg, 1.32 mmol, 1.00 equiv",1.32,mmol,,,,,,"N,N-dimethylformamide",DMF,18 mL,18.0,"1,4-dioxane",,12 mL,12.0,120.0,120 °C,24.0,24 h,glass scintillation vial with Teflon-lined cap,static,DMF,"3×, 10 mL each",dried in vacuo at room temperature,,,,,,hcb,[In(CO2R)3Cl]− tritopic SBU,,,,not_reported,no,,,10.1021/acs.cgd.9b00611,ok,
10.1021/acs.cgd.9b00611,downloaded\10.1021_acs.cgd.9b00611.pdf,SI downloaded\10.1021_acs.cgd.9b00611_SI.pdf,mof_json_store\10.1021_acs.cgd.9b00611\raw_output.json,mof_json_store\10.1021_acs.cgd.9b00611\synthesis_002.json,yes,At 60 °C no MOF formed; many conditions gave ZJU-28 or mixtures; Et4NBr gave inconsistent mixtures; phase-pure ZJU-28′ not obtained.,YCM-32,,Ti(OiPr)4,,"291 mg, 1.32 mmol, 1.00 equiv",1.32,mmol,nan,,,,,nan,,,,,"4,4′,4″-benzene-1,3,5-triyl-tribenzoic acid",H3BTB,"275 mg, 0.620 mmol, 0.47 equiv",0.62,mmol,,,,,,,,,,,spirocyclic piperidinium bromide,spPPBr,"290 mg, 1.32 mmol, 1.00 equiv",1.32,mmol,,,,,,"N,N-dimethylformamide",DMF,18 mL,18.0,"1,4-dioxane",,12 mL,12.0,120.0,120 °C,24.0,24 h,glass scintillation vial with Teflon-lined cap,static,DMF,"3×, 10 mL each",dried in vacuo at room temperature,,,,,,,[In(CO2R)3Cl]− tritopic SBU,,,,not_reported,no,,,10.1021/acs.cgd.9b00611,ok,
10.1021/acs.cgd.9b00611,downloaded\10.1021_acs.cgd.9b00611.pdf,SI downloaded\10.1021_acs.cgd.9b00611_SI.pdf,mof_json_store\10.1021_acs.cgd.9b00611\raw_output.json,mof_json_store\10.1021_acs.cgd.9b00611\synthesis_003.json,yes,At 60 °C no MOF formed; many conditions gave ZJU-28 or mixtures; Et4NBr gave inconsistent mixtures; phase-pure ZJU-28′ not obtained.,YCM-32,,In(NO3)3·9H2O,,"291 mg, 1.32 mmol, 1.00 equiv",1.32,mmol,nan,,,,,nan,,,,,"4,4′,4″-benzene-1,3,5-triyl-tribenzoic acid",H3BTB,"275 mg, 0.620 mmol, 0.47 equiv",0.62,mmol,,,,,,,,,,,spirocyclic morpholinium bromide,spMPBr,"293 mg, 1.32 mmol, 1.00 equiv",1.32,mmol,,,,,,"N,N-dimethylformamide",DMF,18 mL,18.0,"1,4-dioxane",,12 mL,12.0,120.0,120 °C,24.0,24 h,glass scintillation vial with Teflon-lined cap,static,DMF,"3×, 10 mL each",dried in vacuo at room temperature,,,,,,,[In(CO2R)3Cl]− tritopic SBU,,,,not_reported,no,,,10.1021/acs.cgd.9b00611,ok,
10.1021/acs.cgd.9b00611,downloaded\10.1021_acs.cgd.9b00611.pdf,SI downloaded\10.1021_acs.cgd.9b00611_SI.pdf,mof_json_store\10.1021_acs.cgd.9b00611\raw_output.json,mof_json_store\10.1021_acs.cgd.9b00611\synthesis_004.json,yes,At 60 °C no MOF formed; many conditions gave ZJU-28 or mixtures; Et4NBr gave inconsistent mixtures; phase-pure ZJU-28′ not obtained.,YCM-32,,Zn(NO3)2·6H2O,,"291 mg, 1.32 mmol, 1.00 equiv",1.32,mmol,nan,,,,,nan,,,,,"4,4′,4″-benzene-1,3,5-triyl-tribenzoic acid",H3BTB,"275 mg, 0.620 mmol, 0.47 equiv",0.62,mmol,,,,,,,,,,,tetraethylammonium chloride,Et4NCl,"219 mg, 1.32 mmol, 1.00 equiv",1.32,mmol,,,,,,"N,N-dimethylformamide",DMF,18 mL,18.0,"1,4-dioxane",,12 mL,12.0,120.0,120 °C,24.0,24 h,glass scintillation vial with Teflon-lined cap,static,DMF,"3×, 10 mL each",dried in vacuo at room temperature,,,,,,,[In(CO2R)3Cl]− tritopic SBU,,,,not_reported,no,,,10.1021/acs.cgd.9b00611,ok,
10.1039/c2ce06632g,downloaded\10.1039_c2ce06632g.pdf,SI downloaded\10.1039_c2ce06632g_SI.pdf,mof_json_store\10.1039_c2ce06632g\raw_output.json,mof_json_store\10.1039_c2ce06632g\synthesis_001.json,no,,,,ZnCl2,,"20.0 mg, 0.1 mmol",0.1,mmol,nan,,,,,nan,,,,,"1,4-di(1H-imidazol-4-yl)benzene",L,"21.0 mg, 0.1 mmol",0.1,mmol,oxalic acid dihydrate,H2OX,"12.6 mg, 0.1 mmol",0.1,mmol,,,,,,sodium hydroxide,NaOH,"8.0 mg, 0.2 mmol",0.2,mmol,,,,,,water,H2O,10 mL,10.0,,,,,160.0,160 °C,72.0,3 d,Teflon-lined autoclave,static,"water, ethanol",several times,,,,purple block crystals,72.0,,,,,,,not_reported,not_reported,410.0,,10.1039/c2ce06632g,ok,
10.1039/c2ce06632g,downloaded\10.1039_c2ce06632g.pdf,SI downloaded\10.1039_c2ce06632g_SI.pdf,mof_json_store\10.1039_c2ce06632g\raw_output.json,mof_json_store\10.1039_c2ce06632g\synthesis_002.json,no,,,,ZnCl2,,"28.8 mg, 0.1 mmol",0.1,mmol,nan,,,,,nan,,,,,"1,4-di(1H-imidazol-4-yl)benzene",L,"21.0 mg, 0.1 mmol",0.1,mmol,isophthalic acid,H2MBDC,"17.4 mg, 0.1 mmol",0.1,mmol,,,,,,sodium hydroxide,NaOH,"8.0 mg, 0.2 mmol",0.2,mmol,,,,,,water,H2O,10 mL,10.0,,,,,180.0,180 °C,72.0,3 d,Teflon-lined autoclave,static,"water, ethanol",several times,,,,colorless block crystals,72.0,,hcb,,,,,not_reported,not_reported,370.0,luminescence,10.1039/c2ce06632g,ok,
10.1039/c2ce06632g,downloaded\10.1039_c2ce06632g.pdf,SI downloaded\10.1039_c2ce06632g_SI.pdf,mof_json_store\10.1039_c2ce06632g\raw_output.json,mof_json_store\10.1039_c2ce06632g\synthesis_003.json,no,,,,Ce2(SO4)3,,"28.8 mg, 0.1 mmol",0.1,mmol,nan,,,,,nan,,,,,"1,4-di(1H-imidazol-4-yl)benzene",L,"21.0 mg, 0.1 mmol",0.1,mmol,"biphenyl-4,4'-dicarboxylic acid",H2BPDA,"24.2 mg, 0.1 mmol",0.1,mmol,,,,,,tetrabutylammonium hydroxide solution (10%),TBAOH,"10% solution, 0.5 mL",,,,,,,,water,H2O,10 mL,10.0,,,,,180.0,180 °C,72.0,3 d,Teflon-lined autoclave,static,"water, ethanol",several times,,,,pale-yellow block crystals,53.0,,,,,,,not_reported,not_reported,475.0,luminescence,10.1039/c2ce06632g,ok,
10.1039/c2ce06632g,downloaded\10.1039_c2ce06632g.pdf,SI downloaded\10.1039_c2ce06632g_SI.pdf,mof_json_store\10.1039_c2ce06632g\raw_output.json,mof_json_store\10.1039_c2ce06632g\synthesis_004.json,no,,,,Ce2(SO4)3,,"29.1 mg, 0.1 mmol",0.1,mmol,nan,,,,,nan,,,,,"1,4-di(1H-imidazol-4-yl)benzene",L,"21.0 mg, 0.1 mmol",0.1,mmol,"benzene-1,3,5-triacetic acid",H3BTA,"25.2 mg, 0.1 mmol",0.1,mmol,,,,,,sodium hydroxide,NaOH,"16.0 mg, 0.4 mmol",0.4,mmol,,,,,,water,H2O,10 mL,10.0,,,,,160.0,160 °C,72.0,3 d,Teflon-lined autoclave,static,"water, ethanol",several times,,,,purple block crystals,72.0,,tfz-d,Co3(OCO)6 8-connected SBU,,,,not_reported,not_reported,430.0,,10.1039/c2ce06632g,ok,
10.1039/c2ce06632g,downloaded\10.1039_c2ce06632g.pdf,SI downloaded\10.1039_c2ce06632g_SI.pdf,mof_json_store\10.1039_c2ce06632g\raw_output.json,mof_json_store\10.1039_c2ce06632g\synthesis_005.json,no,,,,Cd(phen)(NO3)2,,"29.1 mg, 0.1 mmol",0.1,mmol,nan,,,,,nan,,,,,"1,4-di(1H-imidazol-4-yl)benzene",L,"21.0 mg, 0.1 mmol",0.1,mmol,"1,2,4,5-benzenetetracarboxylic acid",H4BTCA,"25.4 mg, 0.1 mmol",0.1,mmol,,,,,,sodium hydroxide,NaOH,"16.0 mg, 0.4 mmol",0.4,mmol,,,,,,water,H2O,10 mL,10.0,,,,,160.0,160 °C,72.0,3 d,Teflon-lined autoclave,static,"water, ethanol",several times,,,,purple platelet crystals,51.0,,mog,,,,,not_reported,not_reported,375.0,,10.1039/c2ce06632g,ok,
10.1039/c2ce06632g,downloaded\10.1039_c2ce06632g.pdf,SI downloaded\10.1039_c2ce06632g_SI.pdf,mof_json_store\10.1039_c2ce06632g\raw_output.json,mof_json_store\10.1039_c2ce06632g\synthesis_006.json,no,,,,Cd(phen)(NO3)2,,"29.1 mg, 0.1 mmol",0.1,mmol,nan,,,,,nan,,,,,"1,4-di(1H-imidazol-4-yl)benzene",L,"21.0 mg, 0.1 mmol",0.1,mmol,"cis-1,2-cyclohexanedicarboxylic acid","cis-1,2-H2CHDC","17.2 mg, 0.1 mmol",0.1,mmol,,,,,,sodium hydroxide,NaOH,"8.0 mg, 0.2 mmol",0.2,mmol,,,,,,water,H2O,10 mL,10.0,,,,,160.0,160 °C,72.0,3 d,Teflon-lined autoclave,static,"water, ethanol",several times,,,,green block crystals,79.0,,,Ni2 binuclear SBU,,,,not_reported,not_reported,385.0,,10.1039/c2ce06632g,ok,
10.1039/c2ce06632g,downloaded\10.1039_c2ce06632g.pdf,SI downloaded\10.1039_c2ce06632g_SI.pdf,mof_json_store\10.1039_c2ce06632g\raw_output.json,mof_json_store\10.1039_c2ce06632g\synthesis_007.json,no,,,,CuCl2·2H2O,,"29.1 mg, 0.1 mmol",0.1,mmol,nan,,,,,nan,,,,,"1,4-di(1H-imidazol-4-yl)benzene",L,"21.0 mg, 0.1 mmol",0.1,mmol,"cis-/trans-1,4-cyclohexanedicarboxylic acid","1,4-H2CHDC","17.2 mg, 0.1 mmol",0.1,mmol,,,,,,sodium hydroxide,NaOH,"16.0 mg, 0.4 mmol",0.4,mmol,,,,,,water,H2O,10 mL,10.0,,,,,160.0,160 °C,72.0,3 d,Teflon-lined autoclave,static,"water, ethanol",several times,,,,purple block crystals,25.0,,,,,,,not_reported,not_reported,355.0,,10.1039/c2ce06632g,ok,
10.1039/c2ce06632g,downloaded\10.1039_c2ce06632g.pdf,SI downloaded\10.1039_c2ce06632g_SI.pdf,mof_json_store\10.1039_c2ce06632g\raw_output.json,mof_json_store\10.1039_c2ce06632g\synthesis_008.json,no,,,,Mo12O40·6H2O,,"29.1 mg, 0.1 mmol",0.1,mmol,nan,,,,,nan,,,,,"1,4-di(1H-imidazol-4-yl)benzene",L,"21.0 mg, 0.1 mmol",0.1,mmol,"cis-/trans-1,4-cyclohexanedicarboxylic acid","1,4-H2CHDC","17.2 mg, 0.1 mmol",0.1,mmol,,,,,,sodium hydroxide,NaOH,"16.0 mg, 0.4 mmol",0.4,mmol,,,,,,water,H2O,10 mL,10.0,,,,,160.0,160 °C,72.0,3 d,Teflon-lined autoclave,static,"water, ethanol",several times,,,,reddish-purple platelet crystals,65.0,,dia,,,,,not_reported,not_reported,390.0,,10.1039/c2ce06632g,ok,
10.1039/c2ce06632g,downloaded\10.1039_c2ce06632g.pdf,SI downloaded\10.1039_c2ce06632g_SI.pdf,mof_json_store\10.1039_c2ce06632g\raw_output.json,mof_json_store\10.1039_c2ce06632g\synthesis_009.json,no,,,,W12O40·6H2O,,"29.1 mg, 0.1 mmol",0.1,mmol,nan,,,,,nan,,,,,"1,4-di(1H-imidazol-4-yl)benzene",L,"21.0 mg, 0.1 mmol",0.1,mmol,"cis-1,3,5-cyclohexanetricarboxylic acid",H3CHTC,"21.6 mg, 0.1 mmol",0.1,mmol,,,,,,sodium hydroxide,NaOH,"16.0 mg, 0.4 mmol",0.4,mmol,,,,,,water,H2O,10 mL,10.0,,,,,160.0,160 °C,72.0,3 d,Teflon-lined autoclave,static,"water, ethanol",several times,,,,purple platelet crystals,75.0,,,,,,,not_reported,not_reported,455.0,,10.1039/c2ce06632g,ok,
10.1016/j.apsusc.2020.148731,downloaded\10.1016_j.apsusc.2020.148731.pdf,SI downloaded\10.1016_j.apsusc.2020.148731_SI.doc,mof_json_store\10.1016_j.apsusc.2020.148731\raw_output.json,mof_json_store\10.1016_j.apsusc.2020.148731\synthesis_001.json,no,,EuBTC,,ZrOCl2,,"0.446 g, 1.0 mmol",1,mmol,nan,,,,,nan,,,,,"benzene-1,3,5-tricarboxylic acid",BTC,"0.21 g, 1.0 mmol",1.0,mmol,,,,,,,,,,,,,,,,,,,,,"N,N-dimethylformamide",DMF,30 mL total; DMF/EtOH/H2O = 1:1:1 (v/v/v),,ethanol,EtOH,30 mL total; DMF/EtOH/H2O = 1:1:1 (v/v/v),,25.0,~25 °C,1.0,1 h,,stirred,,,dried at 60 °C for 48 h,60.0,48.0,white powder; rod-like crystals,,~25–70 μm (typical for route A),,,tetragonal P4322; Ln(BTC)(H2O)·DMF-type,,,not_reported,not_reported,,luminescence,10.1016/j.apsusc.2020.148731,ok,
