Repository: zzhenglab/MOFinder

# MOFinder

MOFinder extracts MOF synthesis information from the literature, reconstructs evidence-supported negative reaction records, and prepares datasets for synthesis-outcome prediction.
[Web application](https://mofinder.chemistry.wustl.edu/) | [Demos](Demo/README.md) | [Source code](docs/source_to_code.md) | [Workflow guide](docs/workflow.md) | [Model evaluation](docs/evaluation.md)

## Quick start

The workflow runs through Python commands. Python 3.10 or newer is required. Clone the repository and initialize its related applications:

```bash
git clone --recurse-submodules https://github.com/zzhenglab/MOFinder.git
cd MOFinder
```

Start with the two offline demonstrations:

```bash

File: mof_extraction_1_2.csv (part 11 of 305)
doi,main_pdf,si_pdf,raw_output,parsed_json,article_trial_or_failure,article_trial_or_failure_notes,mof_name,crystal_code,metal_1,metal_1_abbr,metal_1_amount_text,metal_1_amount_value,metal_1_amount_unit,metal_2,metal_2_abbr,metal_2_amount_text,metal_2_amount_value,metal_2_amount_unit,metal_3,metal_3_abbr,metal_3_amount_text,metal_3_amount_value,metal_3_amount_unit,linker_1,linker_1_abbr,linker_1_amount_text,linker_1_amount_value,linker_1_amount_unit,linker_2,linker_2_abbr,linker_2_amount_text,linker_2_amount_value,linker_2_amount_unit,linker_3,linker_3_abbr,linker_3_amount_text,linker_3_amount_value,linker_3_amount_unit,modulator_1,modulator_1_abbr,modulator_1_amount_text,modulator_1_amount_value,modulator_1_amount_unit,modulator_2,modulator_2_abbr,modulator_2_amount_text,modulator_2_amount_value,modulator_2_amount_unit,solvent_main,solvent_main_abbr,solvent_main_amount_text,solvent_main_ml,solvent_secondary,solvent_secondary_abbr,solvent_secondary_amount_text,solvent_secondary_ml,temperature_c,temperature_c_text,time_h,time_text,vessel_type,stirring,washing_solvent,washing_cycles,activation_text,activation_temp_c,activation_time_h,crystal_morphology,yield_percent,crystal_size,topology_code,metal_cluster_connectivity,unit_cell_short,pore_diameter_A,BET_surface_area_m2g,air_stable,water_stable,tga_decomposition_temp_c,applications,reference,status,error
10.1016/j.apsusc.2020.148731,downloaded\10.1016_j.apsusc.2020.148731.pdf,SI downloaded\10.1016_j.apsusc.2020.148731_SI.doc,mof_json_store\10.1016_j.apsusc.2020.148731\raw_output.json,mof_json_store\10.1016_j.apsusc.2020.148731\synthesis_002.json,no,,EuBTC,,ZrOCl2,,"0.446 g, 1.0 mmol",1,mmol,nan,,,,,nan,,,,,"benzene-1,3,5-tricarboxylic acid",BTC,"0.21 g, 1.0 mmol",1.0,mmol,,,,,,,,,,,sodium acetate,NaOAc,"0.03 g, 0.3 mmol",0.3,mmol,,,,,,"N,N-dimethylformamide",DMF,30 mL total; DMF/H2O = 1:1 (v/v),,water,H2O,30 mL total; DMF/H2O = 1:1 (v/v),,25.0,~25 °C,1.0,1 h,,stirred,,,dried at 60 °C for 48 h,60.0,48.0,white powder; needle-like/rectangular particles,,~1–3 μm needles (typical for route B),,,tetragonal P4322; Ln(BTC)(H2O)(DMF) (lower crystallinity),,,not_reported,not_reported,,luminescence,10.1016/j.apsusc.2020.148731,ok,
10.1016/j.apsusc.2020.148731,downloaded\10.1016_j.apsusc.2020.148731.pdf,SI downloaded\10.1016_j.apsusc.2020.148731_SI.doc,mof_json_store\10.1016_j.apsusc.2020.148731\raw_output.json,mof_json_store\10.1016_j.apsusc.2020.148731\synthesis_003.json,no,,EuBTC,,ZrOCl2,,"0.446 g, 1.0 mmol",1,mmol,nan,,,,,nan,,,,,"benzene-1,3,5-tricarboxylic acid",BTC,"0.21 g, 1.0 mmol",1.0,mmol,,,,,,,,,,,sodium acetate,NaOAc,"0.03 g, 0.3 mmol",0.3,mmol,,,,,,ethanol,EtOH,30 mL total; EtOH/H2O = 1:1 (v/v),,water,H2O,30 mL total; EtOH/H2O = 1:1 (v/v),,25.0,~25 °C,1.0,1 h,,stirred,,,dried at 60 °C for 48 h,60.0,48.0,white powder; rod-like nanocrystals,,~50–150 nm (route C),,,La(BTC)(H2O)6-type (isostructural Ln(BTC)(H2O)6),,,not_reported,not_reported,,luminescence,10.1016/j.apsusc.2020.148731,ok,
10.1016/j.apsusc.2020.148731,downloaded\10.1016_j.apsusc.2020.148731.pdf,SI downloaded\10.1016_j.apsusc.2020.148731_SI.doc,mof_json_store\10.1016_j.apsusc.2020.148731\raw_output.json,mof_json_store\10.1016_j.apsusc.2020.148731\synthesis_004.json,no,,GdBTC,,Zn(NO3)2·6H2O,,"0.448 g, 1.0 mmol",1,mmol,nan,,,,,nan,,,,,"benzene-1,3,5-tricarboxylic acid",BTC,"0.21 g, 1.0 mmol",1.0,mmol,,,,,,,,,,,,,,,,,,,,,"N,N-dimethylformamide",DMF,30 mL total; DMF/EtOH/H2O = 1:1:1 (v/v/v),,ethanol,EtOH,30 mL total; DMF/EtOH/H2O = 1:1:1 (v/v/v),,25.0,~25 °C,1.0,1 h,,stirred,,,dried at 60 °C for 48 h,60.0,48.0,white powder; rod-like crystals,,~25–70 μm (typical for route A),,,tetragonal P4322; Ln(BTC)(H2O)·DMF-type,,,not_reported,not_reported,,luminescence,10.1016/j.apsusc.2020.148731,ok,
10.1016/j.apsusc.2020.148731,downloaded\10.1016_j.apsusc.2020.148731.pdf,SI downloaded\10.1016_j.apsusc.2020.148731_SI.doc,mof_json_store\10.1016_j.apsusc.2020.148731\raw_output.json,mof_json_store\10.1016_j.apsusc.2020.148731\synthesis_005.json,no,,GdBTC,,Zn(NO3)2·6H2O,,"0.448 g, 1.0 mmol",1,mmol,nan,,,,,nan,,,,,"benzene-1,3,5-tricarboxylic acid",BTC,"0.21 g, 1.0 mmol",1.0,mmol,,,,,,,,,,,sodium acetate,NaOAc,"0.03 g, 0.3 mmol",0.3,mmol,,,,,,"N,N-dimethylformamide",DMF,30 mL total; DMF/H2O = 1:1 (v/v),,water,H2O,30 mL total; DMF/H2O = 1:1 (v/v),,25.0,~25 °C,1.0,1 h,,stirred,,,dried at 60 °C for 48 h,60.0,48.0,white powder; smaller particles vs A,,~1–3 μm needles (typical for route B),,,tetragonal P4322; Gd(BTC)(H2O)(DMF) (lower crystallinity),,,not_reported,not_reported,,luminescence,10.1016/j.apsusc.2020.148731,ok,
10.1016/j.apsusc.2020.148731,downloaded\10.1016_j.apsusc.2020.148731.pdf,SI downloaded\10.1016_j.apsusc.2020.148731_SI.doc,mof_json_store\10.1016_j.apsusc.2020.148731\raw_output.json,mof_json_store\10.1016_j.apsusc.2020.148731\synthesis_006.json,no,,GdBTC,,Zn(NO3)2·6H2O,,"0.448 g, 1.0 mmol",1,mmol,nan,,,,,nan,,,,,"benzene-1,3,5-tricarboxylic acid",BTC,"0.21 g, 1.0 mmol",1.0,mmol,,,,,,,,,,,sodium acetate,NaOAc,"0.03 g, 0.3 mmol",0.3,mmol,,,,,,ethanol,EtOH,30 mL total; EtOH/H2O = 1:1 (v/v),,water,H2O,30 mL total; EtOH/H2O = 1:1 (v/v),,25.0,~25 °C,1.0,1 h,,stirred,,,dried at 60 °C for 48 h,60.0,48.0,white powder; rod-shaped nanocrystals,,~50–90 nm (route C),,,La(BTC)(H2O)6-type (isostructural Ln(BTC)(H2O)6),,,not_reported,not_reported,,luminescence,10.1016/j.apsusc.2020.148731,ok,
10.1016/j.apsusc.2020.148731,downloaded\10.1016_j.apsusc.2020.148731.pdf,SI downloaded\10.1016_j.apsusc.2020.148731_SI.doc,mof_json_store\10.1016_j.apsusc.2020.148731\raw_output.json,mof_json_store\10.1016_j.apsusc.2020.148731\synthesis_007.json,no,,TbBTC,,Zn(NO3)2·6H2O,,"0.449 g, 1.0 mmol",1,mmol,nan,,,,,nan,,,,,"benzene-1,3,5-tricarboxylic acid",BTC,"0.21 g, 1.0 mmol",1.0,mmol,,,,,,,,,,,,,,,,,,,,,"N,N-dimethylformamide",DMF,30 mL total; DMF/EtOH/H2O = 1:1:1 (v/v/v),,ethanol,EtOH,30 mL total; DMF/EtOH/H2O = 1:1:1 (v/v/v),,25.0,~25 °C,1.0,1 h,,stirred,,,dried at 60 °C for 48 h,60.0,48.0,white powder; rod-like crystals,,~25–70 μm (typical for route A),,,tetragonal P4322; Ln(BTC)(H2O)·DMF-type,,,not_reported,not_reported,,luminescence,10.1016/j.apsusc.2020.148731,ok,
10.1016/j.apsusc.2020.148731,downloaded\10.1016_j.apsusc.2020.148731.pdf,SI downloaded\10.1016_j.apsusc.2020.148731_SI.doc,mof_json_store\10.1016_j.apsusc.2020.148731\raw_output.json,mof_json_store\10.1016_j.apsusc.2020.148731\synthesis_008.json,no,,TbBTC,,Zn(NO3)2·6H2O,,"0.449 g, 1.0 mmol",1,mmol,nan,,,,,nan,,,,,"benzene-1,3,5-tricarboxylic acid",BTC,"0.21 g, 1.0 mmol",1.0,mmol,,,,,,,,,,,sodium acetate,NaOAc,"0.03 g, 0.3 mmol",0.3,mmol,,,,,,"N,N-dimethylformamide",DMF,30 mL total; DMF/H2O = 1:1 (v/v),,water,H2O,30 mL total; DMF/H2O = 1:1 (v/v),,25.0,~25 °C,1.0,1 h,,stirred,,,dried at 60 °C for 48 h,60.0,48.0,white powder; smaller particles vs A,,~1–3 μm needles (typical for route B),,,tetragonal P4322; Ln(BTC)(H2O)(DMF) (lower crystallinity),,,not_reported,not_reported,,luminescence,10.1016/j.apsusc.2020.148731,ok,
10.1016/j.apsusc.2020.148731,downloaded\10.1016_j.apsusc.2020.148731.pdf,SI downloaded\10.1016_j.apsusc.2020.148731_SI.doc,mof_json_store\10.1016_j.apsusc.2020.148731\raw_output.json,mof_json_store\10.1016_j.apsusc.2020.148731\synthesis_009.json,no,,TbBTC,,Zn(NO3)2·6H2O,,"0.449 g, 1.0 mmol",1,mmol,nan,,,,,nan,,,,,"benzene-1,3,5-tricarboxylic acid",BTC,"0.21 g, 1.0 mmol",1.0,mmol,,,,,,,,,,,sodium acetate,NaOAc,"0.03 g, 0.3 mmol",0.3,mmol,,,,,,ethanol,EtOH,30 mL total; EtOH/H2O = 1:1 (v/v),,water,H2O,30 mL total; EtOH/H2O = 1:1 (v/v),,25.0,~25 °C,1.0,1 h,,stirred,,,dried at 60 °C for 48 h,60.0,48.0,white powder; rod-shaped nanocrystals,,~50–90 nm (route C),,,La(BTC)(H2O)6-type (isostructural Ln(BTC)(H2O)6),,,not_reported,not_reported,,luminescence,10.1016/j.apsusc.2020.148731,ok,
10.1016/j.apsusc.2020.148731,downloaded\10.1016_j.apsusc.2020.148731.pdf,SI downloaded\10.1016_j.apsusc.2020.148731_SI.doc,mof_json_store\10.1016_j.apsusc.2020.148731\raw_output.json,mof_json_store\10.1016_j.apsusc.2020.148731\synthesis_010.json,no,,Eu0.5Gd0.25Tb0.25BTC,,Zn(NO3)2·6H2O,,part of Eu:Gd:Tb = 0.5:0.25:0.25 mixture (total Ln ≈ 1.0 mmol),1,mmol,nan,,part of Eu:Gd:Tb = 0.5:0.25:0.25 mixture (total Ln ≈ 1.0 mmol),,,nan,,part of Eu:Gd:Tb = 0.5:0.25:0.25 mixture (total Ln ≈ 1.0 mmol),,,"benzene-1,3,5-tricarboxylic acid",BTC,"0.21 g, 1.0 mmol",1.0,mmol,,,,,,,,,,,,,,,,,,,,,"N,N-dimethylformamide",DMF,30 mL total; DMF/EtOH/H2O = 1:1:1 (v/v/v),,ethanol,EtOH,30 mL total; DMF/EtOH/H2O = 1:1:1 (v/v/v),,25.0,~25 °C,1.0,1 h,,stirred,,,dried at 60 °C for 48 h,60.0,48.0,white powder; rod-like crystals,,~25–70 μm (typical for route A),,,tetragonal P4322; Ln(BTC)(H2O)·DMF-type,,,not_reported,not_reported,,luminescence,10.1016/j.apsusc.2020.148731,ok,
10.1016/j.apsusc.2020.148731,downloaded\10.1016_j.apsusc.2020.148731.pdf,SI downloaded\10.1016_j.apsusc.2020.148731_SI.doc,mof_json_store\10.1016_j.apsusc.2020.148731\raw_output.json,mof_json_store\10.1016_j.apsusc.2020.148731\synthesis_011.json,no,,Eu0.5Gd0.25Tb0.25BTC,,Zn(NO3)2·6H2O,,part of Eu:Gd:Tb = 0.5:0.25:0.25 mixture (total Ln ≈ 1.0 mmol),1,mmol,nan,,part of Eu:Gd:Tb = 0.5:0.25:0.25 mixture (total Ln ≈ 1.0 mmol),,,nan,,part of Eu:Gd:Tb = 0.5:0.25:0.25 mixture (total Ln ≈ 1.0 mmol),,,"benzene-1,3,5-tricarboxylic acid",BTC,"0.21 g, 1.0 mmol",1.0,mmol,,,,,,,,,,,sodium acetate,NaOAc,"0.03 g, 0.3 mmol",0.3,mmol,,,,,,"N,N-dimethylformamide",DMF,30 mL total; DMF/H2O = 1:1 (v/v),,water,H2O,30 mL total; DMF/H2O = 1:1 (v/v),,25.0,~25 °C,1.0,1 h,,stirred,,,dried at 60 °C for 48 h,60.0,48.0,white powder; smaller particles vs A,,~1–3 μm needles (typical for route B),,,tetragonal P4322; Ln(BTC)(H2O)(DMF) (lower crystallinity),,,not_reported,not_reported,,luminescence,10.1016/j.apsusc.2020.148731,ok,
10.1016/j.apsusc.2020.148731,downloaded\10.1016_j.apsusc.2020.148731.pdf,SI downloaded\10.1016_j.apsusc.2020.148731_SI.doc,mof_json_store\10.1016_j.apsusc.2020.148731\raw_output.json,mof_json_store\10.1016_j.apsusc.2020.148731\synthesis_012.json,no,,Eu0.5Gd0.25Tb0.25BTC,,Zr(OC3H7)4,,part of Eu:Gd:Tb = 0.5:0.25:0.25 mixture (total Ln ≈ 1.0 mmol),1,mmol,nan,,part of Eu:Gd:Tb = 0.5:0.25:0.25 mixture (total Ln ≈ 1.0 mmol),,,nan,,part of Eu:Gd:Tb = 0.5:0.25:0.25 mixture (total Ln ≈ 1.0 mmol),,,"benzene-1,3,5-tricarboxylic acid",BTC,"0.21 g, 1.0 mmol",1.0,mmol,,,,,,,,,,,sodium acetate,NaOAc,"0.03 g, 0.3 mmol",0.3,mmol,,,,,,ethanol,EtOH,30 mL total; EtOH/H2O = 1:1 (v/v),,water,H2O,30 mL total; EtOH/H2O = 1:1 (v/v),,25.0,~25 °C,1.0,1 h,,stirred,,,dried at 60 °C for 48 h,60.0,48.0,white powder; nanorods,,~50–150 nm (route C),,,La(BTC)(H2O)6-type (isostructural Ln(BTC)(H2O)6),,,not_reported,not_reported,,luminescence,10.1016/j.apsusc.2020.148731,ok,
10.1016/j.apsusc.2020.148731,downloaded\10.1016_j.apsusc.2020.148731.pdf,SI downloaded\10.1016_j.apsusc.2020.148731_SI.doc,mof_json_store\10.1016_j.apsusc.2020.148731\raw_output.json,mof_json_store\10.1016_j.apsusc.2020.148731\synthesis_013.json,no,,Eu0.25Gd0.5Tb0.25BTC,,Zr(OC3H7)4,,part of Eu:Gd:Tb = 0.25:0.5:0.25 mixture (total Ln ≈ 1.0 mmol),1,mmol,nan,,part of Eu:Gd:Tb = 0.25:0.5:0.25 mixture (total Ln ≈ 1.0 mmol),,,nan,,part of Eu:Gd:Tb = 0.25:0.5:0.25 mixture (total Ln ≈ 1.0 mmol),,,"benzene-1,3,5-tricarboxylic acid",BTC,"0.21 g, 1.0 mmol",1.0,mmol,,,,,,,,,,,,,,,,,,,,,"N,N-dimethylformamide",DMF,30 mL total; DMF/EtOH/H2O = 1:1:1 (v/v/v),,ethanol,EtOH,30 mL total; DMF/EtOH/H2O = 1:1:1 (v/v/v),,25.0,~25 °C,1.0,1 h,,stirred,,,dried at 60 °C for 48 h,60.0,48.0,white powder; rod-like crystals,,~25–70 μm (typical for route A),,,tetragonal P4322; Ln(BTC)(H2O)·DMF-type,,,not_reported,not_reported,,luminescence,10.1016/j.apsusc.2020.148731,ok,
10.1016/j.apsusc.2020.148731,downloaded\10.1016_j.apsusc.2020.148731.pdf,SI downloaded\10.1016_j.apsusc.2020.148731_SI.doc,mof_json_store\10.1016_j.apsusc.2020.148731\raw_output.json,mof_json_store\10.1016_j.apsusc.2020.148731\synthesis_014.json,no,,Eu0.25Gd0.5Tb0.25BTC,,Zr(OC3H7)4,,part of Eu:Gd:Tb = 0.25:0.5:0.25 mixture (total Ln ≈ 1.0 mmol),1,mmol,nan,,part of Eu:Gd:Tb = 0.25:0.5:0.25 mixture (total Ln ≈ 1.0 mmol),,,nan,,part of Eu:Gd:Tb = 0.25:0.5:0.25 mixture (total Ln ≈ 1.0 mmol),,,"benzene-1,3,5-tricarboxylic acid",BTC,"0.21 g, 1.0 mmol",1.0,mmol,,,,,,,,,,,sodium acetate,NaOAc,"0.03 g, 0.3 mmol",0.3,mmol,,,,,,"N,N-dimethylformamide",DMF,30 mL total; DMF/H2O = 1:1 (v/v),,water,H2O,30 mL total; DMF/H2O = 1:1 (v/v),,25.0,~25 °C,1.0,1 h,,stirred,,,dried at 60 °C for 48 h,60.0,48.0,white powder; smaller particles vs A,,~1–3 μm needles (typical for route B),,,tetragonal P4322; Ln(BTC)(H2O)(DMF) (lower crystallinity),,,not_reported,not_reported,,luminescence,10.1016/j.apsusc.2020.148731,ok,
10.1016/j.apsusc.2020.148731,downloaded\10.1016_j.apsusc.2020.148731.pdf,SI downloaded\10.1016_j.apsusc.2020.148731_SI.doc,mof_json_store\10.1016_j.apsusc.2020.148731\raw_output.json,mof_json_store\10.1016_j.apsusc.2020.148731\synthesis_015.json,no,,Eu0.25Gd0.5Tb0.25BTC,,Zr(OC3H7)4,,part of Eu:Gd:Tb = 0.25:0.5:0.25 mixture (total Ln ≈ 1.0 mmol),1,mmol,nan,,part of Eu:Gd:Tb = 0.25:0.5:0.25 mixture (total Ln ≈ 1.0 mmol),,,nan,,part of Eu:Gd:Tb = 0.25:0.5:0.25 mixture (total Ln ≈ 1.0 mmol),,,"benzene-1,3,5-tricarboxylic acid",BTC,"0.21 g, 1.0 mmol",1.0,mmol,,,,,,,,,,,sodium acetate,NaOAc,"0.03 g, 0.3 mmol",0.3,mmol,,,,,,ethanol,EtOH,30 mL total; EtOH/H2O = 1:1 (v/v),,water,H2O,30 mL total; EtOH/H2O = 1:1 (v/v),,25.0,~25 °C,1.0,1 h,,stirred,,,dried at 60 °C for 48 h,60.0,48.0,white powder; nanorods,,~50–150 nm (route C),,,La(BTC)(H2O)6-type (isostructural Ln(BTC)(H2O)6),,,not_reported,not_reported,,luminescence,10.1016/j.apsusc.2020.148731,ok,
10.1016/j.apsusc.2020.148731,downloaded\10.1016_j.apsusc.2020.148731.pdf,SI downloaded\10.1016_j.apsusc.2020.148731_SI.doc,mof_json_store\10.1016_j.apsusc.2020.148731\raw_output.json,mof_json_store\10.1016_j.apsusc.2020.148731\synthesis_016.json,no,,Eu0.25Gd0.25Tb0.5BTC,,Zr(OC3H7)4,,part of Eu:Gd:Tb = 0.25:0.25:0.5 mixture (total Ln ≈ 1.0 mmol),1,mmol,nan,,part of Eu:Gd:Tb = 0.25:0.25:0.5 mixture (total Ln ≈ 1.0 mmol),,,nan,,part of Eu:Gd:Tb = 0.25:0.25:0.5 mixture (total Ln ≈ 1.0 mmol),,,"benzene-1,3,5-tricarboxylic acid",BTC,"0.21 g, 1.0 mmol",1.0,mmol,,,,,,,,,,,,,,,,,,,,,"N,N-dimethylformamide",DMF,30 mL total; DMF/EtOH/H2O = 1:1:1 (v/v/v),,ethanol,EtOH,30 mL total; DMF/EtOH/H2O = 1:1:1 (v/v/v),,25.0,~25 °C,1.0,1 h,,stirred,,,dried at 60 °C for 48 h,60.0,48.0,white powder; rod-like crystals,,~25–70 μm (typical for route A),,,tetragonal P4322; Ln(BTC)(H2O)·DMF-type,,,not_reported,not_reported,,luminescence,10.1016/j.apsusc.2020.148731,ok,
10.1016/j.apsusc.2020.148731,downloaded\10.1016_j.apsusc.2020.148731.pdf,SI downloaded\10.1016_j.apsusc.2020.148731_SI.doc,mof_json_store\10.1016_j.apsusc.2020.148731\raw_output.json,mof_json_store\10.1016_j.apsusc.2020.148731\synthesis_017.json,no,,Eu0.25Gd0.25Tb0.5BTC,,Cu(NO3)2·3H2O,,part of Eu:Gd:Tb = 0.25:0.25:0.5 mixture (total Ln ≈ 1.0 mmol),1,mmol,nan,,part of Eu:Gd:Tb = 0.25:0.25:0.5 mixture (total Ln ≈ 1.0 mmol),,,nan,,part of Eu:Gd:Tb = 0.25:0.25:0.5 mixture (total Ln ≈ 1.0 mmol),,,"benzene-1,3,5-tricarboxylic acid",BTC,"0.21 g, 1.0 mmol",1.0,mmol,,,,,,,,,,,sodium acetate,NaOAc,"0.03 g, 0.3 mmol",0.3,mmol,,,,,,"N,N-dimethylformamide",DMF,30 mL total; DMF/H2O = 1:1 (v/v),,water,H2O,30 mL total; DMF/H2O = 1:1 (v/v),,25.0,~25 °C,1.0,1 h,,stirred,,,dried at 60 °C for 48 h,60.0,48.0,white powder; smaller particles vs A,,~1–3 μm needles (typical for route B),,,tetragonal P4322; Ln(BTC)(H2O)(DMF) (lower crystallinity),,,not_reported,not_reported,,luminescence,10.1016/j.apsusc.2020.148731,ok,
10.1016/j.apsusc.2020.148731,downloaded\10.1016_j.apsusc.2020.148731.pdf,SI downloaded\10.1016_j.apsusc.2020.148731_SI.doc,mof_json_store\10.1016_j.apsusc.2020.148731\raw_output.json,mof_json_store\10.1016_j.apsusc.2020.148731\synthesis_018.json,no,,Eu0.25Gd0.25Tb0.5BTC,,Cu(NO3)2·3H2O,,part of Eu:Gd:Tb = 0.25:0.25:0.5 mixture (total Ln ≈ 1.0 mmol),1,mmol,nan,,part of Eu:Gd:Tb = 0.25:0.25:0.5 mixture (total Ln ≈ 1.0 mmol),,,nan,,part of Eu:Gd:Tb = 0.25:0.25:0.5 mixture (total Ln ≈ 1.0 mmol),,,"benzene-1,3,5-tricarboxylic acid",BTC,"0.21 g, 1.0 mmol",1.0,mmol,,,,,,,,,,,sodium acetate,NaOAc,"0.03 g, 0.3 mmol",0.3,mmol,,,,,,ethanol,EtOH,30 mL total; EtOH/H2O = 1:1 (v/v),,water,H2O,30 mL total; EtOH/H2O = 1:1 (v/v),,25.0,~25 °C,1.0,1 h,,stirred,,,dried at 60 °C for 48 h,60.0,48.0,white powder; nanorods,,~50–150 nm (route C),,,La(BTC)(H2O)6-type (isostructural Ln(BTC)(H2O)6),,,not_reported,not_reported,,luminescence,10.1016/j.apsusc.2020.148731,ok,
10.1021/ic0604462,downloaded\10.1021_ic0604462.pdf,SI downloaded\10.1021_ic0604462_SI.pdf,mof_json_store\10.1021_ic0604462\raw_output.json,mof_json_store\10.1021_ic0604462\synthesis_001.json,no,,,,Cu(NO3)2·3H2O,,"0.219 g, 1.872 mmol",1.872,mmol,nan,,,,,nan,,,,,"1,3-propylenediphosphonic acid",,"0.192 g, 0.941 mmol",0.941,mmol,,,,,,,,,,,piperazine,pip,"0.178 g, 1.433 mmol",1.433,mmol,hydrofluoric acid (48–51%),HF,"0.350 mL, 10.14 mmol",10.14,mmol,water,H2O,"10.00 g, 556 mmol",,,,,,200.0,200 °C,48.0,48 h,Teflon-lined autoclave,stirred briefly,,,,,,dark green crystals,55.0,,,edge-sharing binuclear V(IV)/V(III) octahedra linked by PO3; pillared layers,"monoclinic, P21/n; a=7.561(2), b=14.189(3), c=11.174(2) Å, β=99.04(3)°",,,not_reported,not_reported,,,10.1021/ic0604462,ok,
10.1021/ic0604462,downloaded\10.1021_ic0604462.pdf,SI downloaded\10.1021_ic0604462_SI.pdf,mof_json_store\10.1021_ic0604462\raw_output.json,mof_json_store\10.1021_ic0604462\synthesis_002.json,no,,,,Co(NO3)2·6H2O,,"0.169 g, 0.929 mmol",0.929,mmol,nan,,,,,nan,,,,,"1,4-butylenediphosphonic acid",,"0.204 g, 0.929 mmol",0.929,mmol,,,,,,,,,,,ethylenediamine,en,"0.085 mL, 1.265 mmol",1.265,mmol,hydrofluoric acid (48–51%),HF,"0.250 mL, 7.25 mmol",7.25,mmol,water,H2O,"5.00 g, 278 mmol",,,,,,180.0,180 °C,96.0,96 h,Teflon-lined autoclave,stirred briefly,,,,,,blue plates,60.0,,,isolated V(IV) {VO5F} octahedra linked by phosphonate; double-layer (2D slab) structure,"monoclinic, C2/c; a=28.836(3), b=5.3256(5), c=10.245(1) Å, β=95.051(2)°",,,not_reported,not_reported,,,10.1021/ic0604462,ok,
10.1021/ic0604462,downloaded\10.1021_ic0604462.pdf,SI downloaded\10.1021_ic0604462_SI.pdf,mof_json_store\10.1021_ic0604462\raw_output.json,mof_json_store\10.1021_ic0604462\synthesis_003.json,no,,,,Co(NO3)2·6H2O,,"0.170 g, 0.935 mmol",0.935,mmol,nan,,,,,nan,,,,,"1,5-pentylenediphosphonic acid",,"0.219 g, 0.944 mmol",0.944,mmol,,,,,,,,,,,ethylenediamine,en,"0.085 mL, 1.265 mmol",1.265,mmol,hydrofluoric acid (48–51%),HF,"0.300 mL, 8.70 mmol",8.7,mmol,water,H2O,"10.00 g, 556 mmol",,,,,,200.0,200 °C,96.0,96 h,Teflon-lined autoclave,stirred briefly,,,,,,yellow plates,45.0,,,chains of corner-sharing V(III) octahedra linked by phosphonate; double-layer (2D slab),"triclinic, P-1; a=7.8942(8), b=9.3578(9), c=17.202(2) Å, α=99.655(2)°, β=96.062(2)°, γ=107.762(2)°",,,not_reported,not_reported,,,10.1021/ic0604462,ok,
10.1021/ic0604462,downloaded\10.1021_ic0604462.pdf,SI downloaded\10.1021_ic0604462_SI.pdf,mof_json_store\10.1021_ic0604462\raw_output.json,mof_json_store\10.1021_ic0604462\synthesis_004.json,no,,,,Co(NO3)2·6H2O,,"0.168 g, 0.924 mmol",0.924,mmol,nan,,,,,nan,,,,,"1,2-ethylenediphosphonic acid",,"0.177 g, 0.931 mmol",0.931,mmol,,,,,,,,,,,ethylenediamine,en,"0.085 mL, 1.265 mmol",1.265,mmol,hydrofluoric acid (48–51%),HF,"0.200 mL, 5.80 mmol",5.8,mmol,water,H2O,"5.00 g, 278 mmol",,,,,,180.0,180 °C,72.0,72 h,Teflon-lined autoclave,stirred briefly,,,heated at 350 °C to constant weight (dehydration; framework retained),350.0,,blue crystals,70.0,,,trinuclear corner-sharing V(IV) octahedra and edge-sharing binuclear units; 3D framework with large channels,"triclinic, P-1; a=9.0982(5), b=11.8549(6), c=12.0113(7) Å, α=103.128(1)°, β=90.775(1)°, γ=91.887(1)°",,,not_reported,not_reported,450.0,,10.1021/ic0604462,ok,
10.1021/ic0604462,downloaded\10.1021_ic0604462.pdf,SI downloaded\10.1021_ic0604462_SI.pdf,mof_json_store\10.1021_ic0604462\raw_output.json,mof_json_store\10.1021_ic0604462\synthesis_005.json,no,,,,Co(NO3)2·6H2O,,"0.224 g, 1.37 mmol",1.37,mmol,nan,,,,,nan,,,,,"1,2-ethylenediphosphonic acid",,"0.174 g, 0.916 mmol",0.916,mmol,,,,,,,,,,,diethylenetriamine,DETA,"0.100 g, 0.969 mmol",0.969,mmol,hydrofluoric acid (48–51%),HF,"0.350 mL, 10.14 mmol",10.14,mmol,water,H2O,"10.00 g, 556 mmol",,,,,,100.0,100 °C,48.0,48 h,Teflon-lined autoclave,stirred briefly,,,,,,black crystals,75.0,,,chains of edge-sharing V(III) octahedra crosslinked by isolated V(III) octahedra (pillars); 3D pillared layers,"monoclinic, P2/m; a=7.1564(6), b=18.227(2), c=8.1397(7) Å, β=95.038(2)°",,,not_reported,not_reported,450.0,,10.1021/ic0604462,ok,
10.1016/j.inoche.2012.04.027,downloaded\10.1016_j.inoche.2012.04.027.pdf,,mof_json_store\10.1016_j.inoche.2012.04.027\raw_output.json,mof_json_store\10.1016_j.inoche.2012.04.027\synthesis_001.json,no,,,848970,Co(NO3)2·6H2O,,"0.1 mmol, 0.037 g",0.1,mmol,nan,,,,,nan,,,,,"5′-carboxyl-[1,1′:3′,1″-terphenyl]-4,4″-dicarboxylic acid",H3L,"0.5 mmol, 0.018 g",0.5,mmol,,,,,,,,,,,,,,,,,,,,,"N,N-dimethylformamide",DMF,3 mL,3.0,distilled water,H2O,2 mL,2.0,130.0,130 °C,72.0,three days,Teflon-lined stainless steel autoclave (23 mL),,DMF,several times,dried in air at ambient temperature,,,colorless block crystals,65.0,,,lanthanide paddle-wheel building block; 1D inorganic chain,"a=8.7486(18) Å, b=10.9823(19) Å, c=12.307(2) Å, α=68.658(5)°, β=86.191(6)°, γ=79.532°, V=1083.0(3) Å3, space group P-1, Z=2",,,yes,not_reported,520.0,luminescence,10.1016/j.inoche.2012.04.027,ok,
10.1016/j.inoche.2012.04.027,downloaded\10.1016_j.inoche.2012.04.027.pdf,,mof_json_store\10.1016_j.inoche.2012.04.027\raw_output.json,mof_json_store\10.1016_j.inoche.2012.04.027\synthesis_002.json,no,,,848971,Co(NO3)2·6H2O,,"0.1 mmol, 0.046 g",0.1,mmol,nan,,,,,nan,,,,,"5′-carboxyl-[1,1′:3′,1″-terphenyl]-4,4″-dicarboxylic acid",H3L,"0.5 mmol, 0.018 g",0.5,mmol,,,,,,,,,,,,,,,,,,,,,"N,N-dimethylformamide",DMF,3 mL,3.0,distilled water,H2O,2 mL,2.0,130.0,130 °C,72.0,three days,Teflon-lined stainless steel autoclave (23 mL),,DMF,several times,dried in air at ambient temperature,,,colorless block crystals,60.0,,,lanthanide paddle-wheel building block; 1D inorganic chain,"a=8.7159(18) Å, b=10.9737(19) Å, c=12.323(2) Å, α=68.448(5)°, β=86.196(6)°, γ=79.605°, V=1078.2(3) Å3, space group P-1, Z=2",,,not_reported,not_reported,550.0,luminescence,10.1016/j.inoche.2012.04.027,ok,
10.1021/ja405078u,downloaded\10.1021_ja405078u.pdf,SI downloaded\10.1021_ja405078u_SI.pdf,mof_json_store\10.1021_ja405078u\raw_output.json,mof_json_store\10.1021_ja405078u\synthesis_001.json,no,,UiO-66,,Co(NO3)2·6H2O,,3.5 g (15 mmol),15,mmol,nan,,,,,nan,,,,,terephthalic acid,BDC,2.5 g (15 mmol),15.0,mmol,,,,,,,,,,,,,,,,,,,,,"N,N-dimethylformamide",DMF,155 mL (2 mol),155.0,water,H2O,15 mmol (equimolar to ZrCl4 and BDC),,120.0,120 °C,21.0,21 h,Schott DURAN pressure plus bottle (1 L),static,"DMF, MeOH",3× each,320 °C under vacuum for 12 h,320.0,12.0,small intergrown particles (∼300−600 nm),,∼300−600 nm,,,,,,,,,,10.1021/ja405078u,ok,
10.1021/ja405078u,downloaded\10.1021_ja405078u.pdf,SI downloaded\10.1021_ja405078u_SI.pdf,mof_json_store\10.1021_ja405078u\raw_output.json,mof_json_store\10.1021_ja405078u\synthesis_002.json,no,,UiO-66-HCl,,Co(NO3)2·6H2O,,3.5 g (15 mmol),15,mmol,nan,,,,,nan,,,,,terephthalic acid,BDC,2.5 g (15 mmol),15.0,mmol,,,,,,,,,,,hydrochloric acid (36 wt% in water),HCl,1.5 mL of 36 wt% HCl (17 mmol),17.0,mmol,,,,,,"N,N-dimethylformamide",DMF,155 mL (2 mol),155.0,water,H2O,15 mmol (equimolar to ZrCl4 and BDC),,120.0,120 °C,21.0,21 h,Schott DURAN pressure plus bottle (1 L),static,"DMF, MeOH",3× each,320 °C under vacuum for 12 h,320.0,12.0,small intergrown particles (∼300−600 nm),,∼300−600 nm,,,,,,,,,,10.1021/ja405078u,ok,
10.1021/ja405078u,downloaded\10.1021_ja405078u.pdf,SI downloaded\10.1021_ja405078u_SI.pdf,mof_json_store\10.1021_ja405078u\raw_output.json,mof_json_store\10.1021_ja405078u\synthesis_003.json,no,,UiO-66-10,,Co(NO3)2·6H2O,,3.5 g (15 mmol),15,mmol,nan,,,,,nan,,,,,terephthalic acid,BDC,2.5 g (15 mmol),15.0,mmol,,,,,,,,,,,trifluoroacetic acid,TFA,11.5 mL (10 equiv vs BDC),,,,,,,,"N,N-dimethylformamide",DMF,155 mL (2 mol),155.0,water,H2O,15 mmol (equimolar to ZrCl4 and BDC),,120.0,120 °C,21.0,21 h,Schott DURAN pressure plus bottle (1 L),static,"DMF, MeOH",3× each,320 °C under vacuum for 12 h,320.0,12.0,small intergrown particles (∼300−600 nm),,∼300−600 nm,,,,,,,,,,10.1021/ja405078u,ok,
10.1021/ja405078u,downloaded\10.1021_ja405078u.pdf,SI downloaded\10.1021_ja405078u_SI.pdf,mof_json_store\10.1021_ja405078u\raw_output.json,mof_json_store\10.1021_ja405078u\synthesis_004.json,no,,UiO-66-10HCl,,Co(NO3)2·6H2O,,3.5 g (15 mmol),15,mmol,nan,,,,,nan,,,,,terephthalic acid,BDC,2.5 g (15 mmol),15.0,mmol,,,,,,,,,,,trifluoroacetic acid,TFA,11.5 mL (10 equiv vs BDC),,,hydrochloric acid (36 wt% in water),HCl,1.5 mL of 36 wt% HCl (17 mmol),17.0,mmol,"N,N-dimethylformamide",DMF,155 mL (2 mol),155.0,water,H2O,15 mmol (equimolar to ZrCl4 and BDC),,120.0,120 °C,21.0,21 h,Schott DURAN pressure plus bottle (1 L),static,"DMF, MeOH",3× each,320 °C under vacuum for 12 h,320.0,12.0,small intergrown particles (∼300−600 nm),,∼300−600 nm,,,"Fm3m, a = 20.76 Å (desolvated); a = 20.69 Å (activated 320 °C)",,,,,,,10.1021/ja405078u,ok,
10.1021/ja405078u,downloaded\10.1021_ja405078u.pdf,SI downloaded\10.1021_ja405078u_SI.pdf,mof_json_store\10.1021_ja405078u\raw_output.json,mof_json_store\10.1021_ja405078u\synthesis_005.json,no,,UiO-66-20,,Co(NO3)2·6H2O,,3.5 g (15 mmol),15,mmol,nan,,,,,nan,,,,,terephthalic acid,BDC,2.5 g (15 mmol),15.0,mmol,,,,,,,,,,,trifluoroacetic acid,TFA,23 mL (20 equiv vs BDC),,,,,,,,"N,N-dimethylformamide",DMF,155 mL (2 mol),155.0,water,H2O,15 mmol (equimolar to ZrCl4 and BDC),,120.0,120 °C,21.0,21 h,Schott DURAN pressure plus bottle (1 L),static,"DMF, MeOH",3× each,320 °C under vacuum for 12 h,320.0,12.0,small intergrown particles (∼300−600 nm),,∼300−600 nm,,,,,,,,,,10.1021/ja405078u,ok,
10.1021/ja405078u,downloaded\10.1021_ja405078u.pdf,SI downloaded\10.1021_ja405078u_SI.pdf,mof_json_store\10.1021_ja405078u\raw_output.json,mof_json_store\10.1021_ja405078u\synthesis_006.json,no,,UiO-66-20HCl,,Co(NO3)2·6H2O,,3.5 g (15 mmol),15,mmol,nan,,,,,nan,,,,,terephthalic acid,BDC,2.5 g (15 mmol),15.0,mmol,,,,,,,,,,,trifluoroacetic acid,TFA,23 mL (20 equiv vs BDC),,,hydrochloric acid (36 wt% in water),HCl,1.5 mL of 36 wt% HCl (17 mmol),17.0,mmol,"N,N-dimethylformamide",DMF,155 mL (2 mol),155.0,water,H2O,15 mmol (equimolar to ZrCl4 and BDC),,120.0,120 °C,21.0,21 h,Schott DURAN pressure plus bottle (1 L),static,"DMF, MeOH",3× each,320 °C under vacuum for 12 h,320.0,12.0,small intergrown particles (∼300−600 nm),,∼300−600 nm,,,,,,,,,,10.1021/ja405078u,ok,
10.1021/acs.inorgchem.0c03156,downloaded\10.1021_acs.inorgchem.0c03156.pdf,SI downloaded\10.1021_acs.inorgchem.0c03156_SI.pdf,mof_json_store\10.1021_acs.inorgchem.0c03156\raw_output.json,mof_json_store\10.1021_acs.inorgchem.0c03156\synthesis_001.json,no,,MBM-6 h,,Co(NO3)2·6H2O,Fe(acac)3,2 mL (9 mg/mL in DMF),0.0852942,mmol,nan,,,,,nan,,,,,"benzene-1,3,5-tricarboxylic acid",BTC,1 mL (60 mg/mL in DMF),60.0,mg,,,,,,,,,,,ammonium heptamolybdate tetrahydrate,,0.12 mL (150 mg/mL in H2O),18.0,mg,polyvinylpyrrolidone,PVP,1 mL (40 mg/mL in DMF),40.0,mg,"N,N-dimethylformamide",DMF,10 mL,10.0,ethanol,EtOH,1 mL (from stock solution),1.0,180.0,180 °C,6.0,6 h,Teflon-lined stainless-steel autoclave (23 mL),static,ethanol,several times,dried at 60 °C in a vacuum oven,60.0,,hollow microcapsules; 200–300 nm diameter,,200–300 nm diameter,,,,,18.37,not_reported,not_reported,,,10.1021/acs.inorgchem.0c03156,ok,
10.1021/acs.inorgchem.0c03156,downloaded\10.1021_acs.inorgchem.0c03156.pdf,SI downloaded\10.1021_acs.inorgchem.0c03156_SI.pdf,mof_json_store\10.1021_acs.inorgchem.0c03156\raw_output.json,mof_json_store\10.1021_acs.inorgchem.0c03156\synthesis_002.json,no,,MBM-12 h,,Co(NO3)2·6H2O,Fe(acac)3,2 mL (9 mg/mL in DMF),0.0852942,mmol,nan,,,,,nan,,,,,"benzene-1,3,5-tricarboxylic acid",BTC,1 mL (60 mg/mL in DMF),60.0,mg,,,,,,,,,,,ammonium heptamolybdate tetrahydrate,,0.12 mL (150 mg/mL in H2O),18.0,mg,polyvinylpyrrolidone,PVP,1 mL (40 mg/mL in DMF),40.0,mg,"N,N-dimethylformamide",DMF,10 mL,10.0,ethanol,EtOH,1 mL (from stock solution),1.0,180.0,180 °C,12.0,12 h,Teflon-lined stainless-steel autoclave (23 mL),static,ethanol,several times,dried at 60 °C in a vacuum oven,60.0,,hollow microcapsules; 200–300 nm diameter,,200–300 nm diameter,,,,,71.91,not_reported,not_reported,,,10.1021/acs.inorgchem.0c03156,ok,
10.1021/acs.inorgchem.0c03156,downloaded\10.1021_acs.inorgchem.0c03156.pdf,SI downloaded\10.1021_acs.inorgchem.0c03156_SI.pdf,mof_json_store\10.1021_acs.inorgchem.0c03156\raw_output.json,mof_json_store\10.1021_acs.inorgchem.0c03156\synthesis_003.json,no,,MBM-18 h,,Co(NO3)2·6H2O,Fe(acac)3,2 mL (9 mg/mL in DMF),0.0852942,mmol,nan,,,,,nan,,,,,"benzene-1,3,5-tricarboxylic acid",BTC,1 mL (60 mg/mL in DMF),60.0,mg,,,,,,,,,,,ammonium heptamolybdate tetrahydrate,,0.12 mL (150 mg/mL in H2O),18.0,mg,polyvinylpyrrolidone,PVP,1 mL (40 mg/mL in DMF),40.0,mg,"N,N-dimethylformamide",DMF,10 mL,10.0,ethanol,EtOH,1 mL (from stock solution),1.0,180.0,180 °C,18.0,18 h,Teflon-lined stainless-steel autoclave (23 mL),static,ethanol,several times,dried at 60 °C in a vacuum oven,60.0,,hollow microcapsules; 200–300 nm diameter,,200–300 nm diameter,,,,,36.51,not_reported,not_reported,,,10.1021/acs.inorgchem.0c03156,ok,
10.1002/chem.202402363,downloaded\10.1002_chem.202402363.pdf,SI downloaded\10.1002_chem.202402363_SI.pdf,mof_json_store\10.1002_chem.202402363\raw_output.json,mof_json_store\10.1002_chem.202402363\synthesis_001.json,yes,La–Sm analogues could not be obtained; dram vials sometimes gave no product or mixed phases (MOF-76 + RE-CU-45).,Y-CU-45,,Sr(NO3)2,,0.31 mmol,0.31,mmol,nan,,,,,nan,,,,,"benzene-1,3,5-tricarboxylic acid",BTC,"13.5 mg, 0.065 mmol",0.065,mmol,,,,,,,,,,,"2,6-difluorobenzoic acid","2,6-dFBA","242 mg, 1.53 mmol",1.53,mmol,trifluoroacetic acid,TFA,0.3 mL (3.92 mmol),3.92,mmol,"N,N-dimethylformamide",DMF,1.5 mL,1.5,,,,,130.0,130 °C,120.0,120 h (5 days),"25 mL reaction jar (PBT cap, PTFE seal)",static,"DMF, acetone",three times over 24 h (each solvent),60 °C under vacuum for 24 h,60.0,24.0,"light-yellow, octahedra",,,spn,RE6 6-connected SBU; μ3-F/μ3-OH bridges,"a=36.079 Å, Fd-3m",,,not_reported,not_reported,,luminescence,10.1002/chem.202402363,ok,
10.1002/chem.202402363,downloaded\10.1002_chem.202402363.pdf,SI downloaded\10.1002_chem.202402363_SI.pdf,mof_json_store\10.1002_chem.202402363\raw_output.json,mof_json_store\10.1002_chem.202402363\synthesis_002.json,yes,La–Sm analogues could not be obtained; dram vials sometimes gave no product or mixed phases (MOF-76 + RE-CU-45).,Lu-CU-45,,Ba(NO3)2,,0.31 mmol,0.31,mmol,nan,,,,,nan,,,,,"benzene-1,3,5-tricarboxylic acid",BTC,"13.5 mg, 0.065 mmol",0.065,mmol,,,,,,,,,,,"2,6-difluorobenzoic acid","2,6-dFBA","242 mg, 1.53 mmol",1.53,mmol,trifluoroacetic acid,TFA,0.3 mL (3.92 mmol),3.92,mmol,"N,N-dimethylformamide",DMF,1.5 mL,1.5,,,,,130.0,130 °C,120.0,120 h (5 days),"25 mL reaction jar (PBT cap, PTFE seal)",static,"DMF, acetone",three times over 24 h (each solvent),60 °C under vacuum for 24 h,60.0,24.0,"light-yellow, octahedra",,,spn,RE6 6-connected SBU; μ3-F/μ3-OH bridges,,,1060.0,not_reported,not_reported,550.0,luminescence,10.1002/chem.202402363,ok,
10.1002/chem.202402363,downloaded\10.1002_chem.202402363.pdf,SI downloaded\10.1002_chem.202402363_SI.pdf,mof_json_store\10.1002_chem.202402363\raw_output.json,mof_json_store\10.1002_chem.202402363\synthesis_003.json,yes,La–Sm analogues could not be obtained; dram vials sometimes gave no product or mixed phases (MOF-76 + RE-CU-45).,Yb-CU-45,,FeCl2·4H2O,,0.31 mmol,0.31,mmol,nan,,,,,nan,,,,,"benzene-1,3,5-tricarboxylic acid",BTC,"13.5 mg, 0.065 mmol",0.065,mmol,,,,,,,,,,,"2,6-difluorobenzoic acid","2,6-dFBA","242 mg, 1.53 mmol",1.53,mmol,trifluoroacetic acid,TFA,0.3 mL (3.92 mmol),3.92,mmol,"N,N-dimethylformamide",DMF,1.5 mL,1.5,,,,,130.0,130 °C,120.0,120 h (5 days),"25 mL reaction jar (PBT cap, PTFE seal)",static,"DMF, acetone",three times over 24 h (each solvent),60 °C under vacuum for 24 h,60.0,24.0,"light-yellow, octahedra",,,spn,RE6 6-connected SBU; μ3-F/μ3-OH bridges,,,790.0,not_reported,not_reported,520.0,luminescence,10.1002/chem.202402363,ok,
10.1002/chem.202402363,downloaded\10.1002_chem.202402363.pdf,SI downloaded\10.1002_chem.202402363_SI.pdf,mof_json_store\10.1002_chem.202402363\raw_output.json,mof_json_store\10.1002_chem.202402363\synthesis_004.json,yes,La–Sm analogues could not be obtained; dram vials sometimes gave no product or mixed phases (MOF-76 + RE-CU-45).,Tm-CU-45,,AlCl3·6H2O,,0.31 mmol,0.31,mmol,nan,,,,,nan,,,,,"benzene-1,3,5-tricarboxylic acid",BTC,"13.5 mg, 0.065 mmol",0.065,mmol,,,,,,,,,,,"2,6-difluorobenzoic acid","2,6-dFBA","242 mg, 1.53 mmol",1.53,mmol,trifluoroacetic acid,TFA,0.3 mL (3.92 mmol),3.92,mmol,"N,N-dimethylformamide",DMF,1.5 mL,1.5,,,,,130.0,130 °C,120.0,120 h (5 days),"25 mL reaction jar (PBT cap, PTFE seal)",static,"DMF, acetone",three times over 24 h (each solvent),60 °C under vacuum for 24 h,60.0,24.0,"light-yellow, octahedra",,,spn,RE6 6-connected SBU; μ3-F/μ3-OH bridges,,,970.0,not_reported,not_reported,520.0,luminescence,10.1002/chem.202402363,ok,
10.1002/chem.202402363,downloaded\10.1002_chem.202402363.pdf,SI downloaded\10.1002_chem.202402363_SI.pdf,mof_json_store\10.1002_chem.202402363\raw_output.json,mof_json_store\10.1002_chem.202402363\synthesis_005.json,yes,La–Sm analogues could not be obtained; dram vials sometimes gave no product or mixed phases (MOF-76 + RE-CU-45).,Er-CU-45,,ZrOCl2·8H2O,,0.31 mmol,0.31,mmol,nan,,,,,nan,,,,,"benzene-1,3,5-tricarboxylic acid",BTC,"13.5 mg, 0.065 mmol",0.065,mmol,,,,,,,,,,,"2,6-difluorobenzoic acid","2,6-dFBA","242 mg, 1.53 mmol",1.53,mmol,trifluoroacetic acid,TFA,0.3 mL (3.92 mmol),3.92,mmol,"N,N-dimethylformamide",DMF,1.5 mL,1.5,,,,,130.0,130 °C,120.0,120 h (5 days),"25 mL reaction jar (PBT cap, PTFE seal)",static,"DMF, acetone",three times over 24 h (each solvent),60 °C under vacuum for 24 h,60.0,24.0,"light-yellow, octahedra",,,spn,RE6 6-connected SBU; μ3-F/μ3-OH bridges,,,1050.0,not_reported,not_reported,530.0,luminescence,10.1002/chem.202402363,ok,
10.1002/chem.202402363,downloaded\10.1002_chem.202402363.pdf,SI downloaded\10.1002_chem.202402363_SI.pdf,mof_json_store\10.1002_chem.202402363\raw_output.json,mof_json_store\10.1002_chem.202402363\synthesis_006.json,yes,La–Sm analogues could not be obtained; dram vials sometimes gave no product or mixed phases (MOF-76 + RE-CU-45).,Ho-CU-45,,ZrOCl2·8H2O,,0.31 mmol,0.31,mmol,nan,,,,,nan,,,,,"benzene-1,3,5-tricarboxylic acid",BTC,"13.5 mg, 0.065 mmol",0.065,mmol,,,,,,,,,,,"2,6-difluorobenzoic acid","2,6-dFBA","242 mg, 1.53 mmol",1.53,mmol,trifluoroacetic acid,TFA,0.3 mL (3.92 mmol),3.92,mmol,"N,N-dimethylformamide",DMF,1.5 mL,1.5,,,,,130.0,130 °C,120.0,120 h (5 days),"25 mL reaction jar (PBT cap, PTFE seal)",static,"DMF, acetone",three times over 24 h (each solvent),60 °C under vacuum for 24 h,60.0,24.0,"light-yellow, octahedra",,,spn,RE6 6-connected SBU; μ3-F/μ3-OH bridges,,,1080.0,not_reported,not_reported,520.0,luminescence,10.1002/chem.202402363,ok,
10.1002/chem.202402363,downloaded\10.1002_chem.202402363.pdf,SI downloaded\10.1002_chem.202402363_SI.pdf,mof_json_store\10.1002_chem.202402363\raw_output.json,mof_json_store\10.1002_chem.202402363\synthesis_007.json,yes,La–Sm analogues could not be obtained; dram vials sometimes gave no product or mixed phases (MOF-76 + RE-CU-45).,Dy-CU-45,,Zn(NO3)2·4H2O,,0.31 mmol,0.31,mmol,nan,,,,,nan,,,,,"benzene-1,3,5-tricarboxylic acid",BTC,"13.5 mg, 0.065 mmol",0.065,mmol,,,,,,,,,,,"2,6-difluorobenzoic acid","2,6-dFBA","290.4 mg, 1.84 mmol",1.84,mmol,trifluoroacetic acid,TFA,0.3 mL (3.92 mmol),3.92,mmol,"N,N-dimethylformamide",DMF,1.5 mL,1.5,,,,,130.0,130 °C,120.0,120 h (5 days),"25 mL reaction jar (PBT cap, PTFE seal)",static,"DMF, acetone",three times over 24 h (each solvent),60 °C under vacuum for 24 h,60.0,24.0,"light-yellow, octahedra",,,spn,RE6 6-connected SBU; μ3-F/μ3-OH bridges,,,950.0,not_reported,not_reported,540.0,luminescence,10.1002/chem.202402363,ok,
10.1002/chem.202402363,downloaded\10.1002_chem.202402363.pdf,SI downloaded\10.1002_chem.202402363_SI.pdf,mof_json_store\10.1002_chem.202402363\raw_output.json,mof_json_store\10.1002_chem.202402363\synthesis_008.json,yes,La–Sm analogues could not be obtained; dram vials sometimes gave no product or mixed phases (MOF-76 + RE-CU-45).,Tb-CU-45,2347671,Zn(NO3)2·6H2O,,0.31 mmol,0.31,mmol,nan,,,,,nan,,,,,"benzene-1,3,5-tricarboxylic acid",BTC,"13.5 mg, 0.065 mmol",0.065,mmol,,,,,,,,,,,"2,6-difluorobenzoic acid","2,6-dFBA","290.4 mg, 1.84 mmol",1.84,mmol,trifluoroacetic acid,TFA,0.3 mL (3.92 mmol),3.92,mmol,"N,N-dimethylformamide",DMF,1.5 mL,1.5,,,,,130.0,130 °C,120.0,120 h (5 days),"25 mL reaction jar (PBT cap, PTFE seal)",static,"DMF, acetone",three times over 24 h (each solvent),60 °C under vacuum for 24 h,60.0,24.0,"light-yellow, octahedra",,,spn,RE6 6-connected SBU; μ3-F/μ3-OH bridges,"a=36.300(4) Å, Fd-3m",,920.0,not_reported,not_reported,550.0,luminescence,10.1002/chem.202402363,ok,
10.1002/chem.202402363,downloaded\10.1002_chem.202402363.pdf,SI downloaded\10.1002_chem.202402363_SI.pdf,mof_json_store\10.1002_chem.202402363\raw_output.json,mof_json_store\10.1002_chem.202402363\synthesis_009.json,yes,La–Sm analogues could not be obtained; dram vials sometimes gave no product or mixed phases (MOF-76 + RE-CU-45).,Gd-CU-45,,Zn(NO3)2·6H2O,,0.31 mmol,0.31,mmol,nan,,,,,nan,,,,,"benzene-1,3,5-tricarboxylic acid",BTC,"13.5 mg, 0.065 mmol",0.065,mmol,,,,,,,,,,,"2,6-difluorobenzoic acid","2,6-dFBA","290.4 mg, 1.84 mmol",1.84,mmol,trifluoroacetic acid,TFA,0.3 mL (3.92 mmol),3.92,mmol,"N,N-dimethylformamide",DMF,1.5 mL,1.5,,,,,130.0,130 °C,120.0,120 h (5 days),"25 mL reaction jar (PBT cap, PTFE seal)",static,"DMF, acetone",three times over 24 h (each solvent),60 °C under vacuum for 24 h,60.0,24.0,"light-yellow, octahedra",,,spn,RE6 6-connected SBU; μ3-F/μ3-OH bridges,,,720.0,not_reported,not_reported,530.0,luminescence,10.1002/chem.202402363,ok,
10.1002/chem.202402363,downloaded\10.1002_chem.202402363.pdf,SI downloaded\10.1002_chem.202402363_SI.pdf,mof_json_store\10.1002_chem.202402363\raw_output.json,mof_json_store\10.1002_chem.202402363\synthesis_010.json,yes,La–Sm analogues could not be obtained; dram vials sometimes gave no product or mixed phases (MOF-76 + RE-CU-45).,Eu-CU-45,,Zn(NO3)2·6H2O,,"110.6 mg, 0.25 mmol",0.25,mmol,nan,,,,,nan,,,,,"benzene-1,3,5-tricarboxylic acid",BTC,"13.5 mg, 0.065 mmol",0.065,mmol,,,,,,,,,,,"2,6-difluorobenzoic acid","2,6-dFBA","290.4 mg, 1.84 mmol",1.84,mmol,trifluoroacetic acid,TFA,0.3 mL (3.92 mmol),3.92,mmol,"N,N-dimethylformamide",DMF,1.0 mL,1.0,,,,,130.0,130 °C,120.0,120 h (5 days),"25 mL reaction jar (PBT cap, PTFE seal)",static,"DMF, acetone",three times over 24 h (each solvent),60 °C under vacuum for 24 h,60.0,24.0,"light-yellow, octahedra",,,spn,RE6 6-connected SBU; μ3-F/μ3-OH bridges,,,830.0,not_reported,not_reported,460.0,luminescence,10.1002/chem.202402363,ok,
10.1039/d2nr06729c,downloaded\10.1039_d2nr06729c.pdf,SI downloaded\10.1039_d2nr06729c_SI.pdf,mof_json_store\10.1039_d2nr06729c\raw_output.json,mof_json_store\10.1039_d2nr06729c\synthesis_001.json,no,,Cu-MOF,,FeCl3·6H2O,,"0.722 g, 3 mmol",3,mmol,FeCl2,,,,,nan,,,,,aurin tricarboxylic acid,ATA,"0.423 g, 1 mmol",0.423,g,,,,,,,,,,,3-bromopropionic acid,3-BPA,"0.382 g, 2.5 mmol",0.382,g,,,,,,"N,N-dimethylformamide",DMF,DMF/EtOH 4:1 v/v,,ethanol,EtOH,DMF/EtOH 4:1 v/v,,75.0,ultrasound 30 min at ambient; stir 4 h at RT; then 75 °C,72.0,3 days (after initial ultrasound and stirring),,ultrasound 30 min; then stirred,"DMF, EtOH, CHCl3",several times; solvent exchange 12 h,dried at 65 °C for 1 h after CHCl3 solvent exchange,65.0,1.0,"spherical nanoparticles, bumpy surface",,,,,,,62.655,not_reported,not_reported,,,10.1039/d2nr06729c,ok,
10.1039/b926324a,downloaded\10.1039_b926324a.pdf,,mof_json_store\10.1039_b926324a\raw_output.json,mof_json_store\10.1039_b926324a\synthesis_001.json,no,,,,FeCl3·6H2O,,"44.61 mg, 0.1 mmol",0.1,mmol,FeCl2,,,,,nan,,,,,"2,2′-(naphthalene-2,7-diylbis(oxy))diacetic acid",,"8 mg, 0.029 mmol",0.029,mmol,,,,,,,,,,,,,,,,,,,,,water,H2O,"part of DMF–H2O (1:2 v/v), 8 mL total",5.333,"N,N-dimethylformamide",DMF,"part of DMF–H2O (1:2 v/v), 8 mL total",2.667,100.0,100 °C,48.0,48 h,PTFE-lined stainless-steel acid digestion bomb (15 mL),static,mother liquor (DMF/H2O),,,,,purple flake-like crystals,61.0,,,,,,,not_reported,not_reported,318.0,luminescence,10.1039/b926324a,ok,
10.1039/b926324a,downloaded\10.1039_b926324a.pdf,,mof_json_store\10.1039_b926324a\raw_output.json,mof_json_store\10.1039_b926324a\synthesis_002.json,no,,,,FeCl3·6H2O,,"44.45 mg, 0.1 mmol",0.1,mmol,FeCl2,,,,,nan,,,,,"2,2′-(naphthalene-2,7-diylbis(oxy))diacetic acid",,"8 mg, 0.029 mmol",0.029,mmol,,,,,,,,,,,,,,,,,,,,,water,H2O,"part of DMF–H2O (1:2 v/v), 8 mL total",5.333,"N,N-dimethylformamide",DMF,"part of DMF–H2O (1:2 v/v), 8 mL total",2.667,100.0,100 °C,48.0,48 h,PTFE-lined stainless-steel acid digestion bomb (15 mL),static,mother liquor (DMF/H2O),,,,,grey flake-like crystals,65.0,,,,,,,not_reported,not_reported,,,10.1039/b926324a,ok,
