Repository: zzhenglab/MOFinder

# MOFinder

MOFinder extracts MOF synthesis information from the literature, reconstructs evidence-supported negative reaction records, and prepares datasets for synthesis-outcome prediction.
[Web application](https://mofinder.chemistry.wustl.edu/) | [Demos](Demo/README.md) | [Source code](docs/source_to_code.md) | [Workflow guide](docs/workflow.md) | [Model evaluation](docs/evaluation.md)

## Quick start

The workflow runs through Python commands. Python 3.10 or newer is required. Clone the repository and initialize its related applications:

```bash
git clone --recurse-submodules https://github.com/zzhenglab/MOFinder.git
cd MOFinder
```

Start with the two offline demonstrations:

```bash

File: mof_extraction_1_2.csv (part 12 of 305)
doi,main_pdf,si_pdf,raw_output,parsed_json,article_trial_or_failure,article_trial_or_failure_notes,mof_name,crystal_code,metal_1,metal_1_abbr,metal_1_amount_text,metal_1_amount_value,metal_1_amount_unit,metal_2,metal_2_abbr,metal_2_amount_text,metal_2_amount_value,metal_2_amount_unit,metal_3,metal_3_abbr,metal_3_amount_text,metal_3_amount_value,metal_3_amount_unit,linker_1,linker_1_abbr,linker_1_amount_text,linker_1_amount_value,linker_1_amount_unit,linker_2,linker_2_abbr,linker_2_amount_text,linker_2_amount_value,linker_2_amount_unit,linker_3,linker_3_abbr,linker_3_amount_text,linker_3_amount_value,linker_3_amount_unit,modulator_1,modulator_1_abbr,modulator_1_amount_text,modulator_1_amount_value,modulator_1_amount_unit,modulator_2,modulator_2_abbr,modulator_2_amount_text,modulator_2_amount_value,modulator_2_amount_unit,solvent_main,solvent_main_abbr,solvent_main_amount_text,solvent_main_ml,solvent_secondary,solvent_secondary_abbr,solvent_secondary_amount_text,solvent_secondary_ml,temperature_c,temperature_c_text,time_h,time_text,vessel_type,stirring,washing_solvent,washing_cycles,activation_text,activation_temp_c,activation_time_h,crystal_morphology,yield_percent,crystal_size,topology_code,metal_cluster_connectivity,unit_cell_short,pore_diameter_A,BET_surface_area_m2g,air_stable,water_stable,tga_decomposition_temp_c,applications,reference,status,error
10.1039/b926324a,downloaded\10.1039_b926324a.pdf,,mof_json_store\10.1039_b926324a\raw_output.json,mof_json_store\10.1039_b926324a\synthesis_003.json,no,,,,FeCl3·6H2O,,"30.84 mg, 0.1 mmol",0.1,mmol,FeCl2,,,,,nan,,,,,"2,2′-(biphenyl-4,4′-diylbis(oxy))diacetic acid",,"9 mg, 0.029 mmol",0.029,mmol,,,,,,,,,,,,,,,,,,,,,"N,N-dimethylformamide",DMF,"part of DMF–H2O (2:1 v/v), 8 mL total",5.333,water,H2O,"part of DMF–H2O (2:1 v/v), 8 mL total",2.667,85.0,85 °C,48.0,48 h,Parr Teflon-lined stainless steel vessel (15 mL),static,mother liquor (DMF/H2O),,,,,colorless prism crystals,21.0,,pcu,[Cd2O6] 6-connected SBU,,,,not_reported,not_reported,385.0,luminescence,10.1039/b926324a,ok,
10.1021/acsanm.0c03322,downloaded\10.1021_acsanm.0c03322.pdf,SI downloaded\10.1021_acsanm.0c03322_SI.pdf,mof_json_store\10.1021_acsanm.0c03322\raw_output.json,mof_json_store\10.1021_acsanm.0c03322\synthesis_001.json,no,,Zr-MOF,,FeCl2,ZrCl4,0.58 g,4.5759,mmol,nan,,,,,nan,,,,,terephthalic acid,H2BDC,0.41 g,0.41,g,,,,,,,,,,,triethylamine,,1 mL,1.0,mL,,,,,,"N,N-dimethylformamide",DMF,20 mL (solution A) + 20 mL (solution B),40.0,,,,,120.0,393 K,24.0,24 h,Teflon-lined autoclave,static,DMF,4× 10 mL,dried under vacuum at room temperature for 12 h,,12.0,colorless crystalline powder; irregular nanoparticles,,20–200 nm (FESEM),,,,28.88,634.0,not_reported,not_reported,,,10.1021/acsanm.0c03322,ok,
10.1039/c7nj03530f,downloaded\10.1039_c7nj03530f.pdf,SI downloaded\10.1039_c7nj03530f_SI.pdf,mof_json_store\10.1039_c7nj03530f\raw_output.json,mof_json_store\10.1039_c7nj03530f\synthesis_001.json,no,,[Mn(L)0.5(L)0.5(Htpim)2]n (1),1404778,Al(NO3)3·9H2O,,"0.1 mmol, 20 mg",0.1,mmol,nan,,,,,nan,,,,,"1,4-naphthalenedicarboxylic acid",H2L,"0.05 mmol, 11 mg",0.05,mmol,"2,4,5-tri(4-pyridyl)-imidazole",Htpim,"0.05 mmol, 15 mg",0.05,mmol,,,,,,,,,,,,,,,,"N,N-dimethylformamide",DMF,2 mL,2.0,,,,,100.0,100 °C,72.0,3 days,glass autoclave,static,,,,,,pink single crystals,40.0,,,Mn mononuclear nodes; 2D 4^4 net,"a=10.300(2), b=11.877(2), c=16.851(3) Å; α=74.00(3), β=85.73(3), γ=85.08(3); P-1",,,not_reported,not_reported,,sensing;photocatalysis,10.1039/c7nj03530f,ok,
10.1039/c7nj03530f,downloaded\10.1039_c7nj03530f.pdf,SI downloaded\10.1039_c7nj03530f_SI.pdf,mof_json_store\10.1039_c7nj03530f\raw_output.json,mof_json_store\10.1039_c7nj03530f\synthesis_002.json,no,,[Zn4(L)4(Htpim)2]n (2),1404777,Al(NO3)3·9H2O,,0.1 mmol,0.1,mmol,nan,,,,,nan,,,,,"1,4-naphthalenedicarboxylic acid",H2L,"0.05 mmol, 11 mg",0.05,mmol,"2,4,5-tri(4-pyridyl)-imidazole",Htpim,"0.05 mmol, 15 mg",0.05,mmol,,,,,,,,,,,,,,,,"N,N-dimethylformamide",DMF,2 mL,2.0,,,,,100.0,100 °C,72.0,3 days,glass autoclave,static,,,,,,light yellow single crystals,50.0,,,"[Zn2L4] 6-connected node within a (3,4,6)-connected net","a=17.855(4), b=19.680(4), c=20.206(4) Å; α=65.56(3), β=66.40(3), γ=64.63(3); P-1",,,not_reported,not_reported,,sensing;photocatalysis,10.1039/c7nj03530f,ok,
10.1039/c7nj03530f,downloaded\10.1039_c7nj03530f.pdf,SI downloaded\10.1039_c7nj03530f_SI.pdf,mof_json_store\10.1039_c7nj03530f\raw_output.json,mof_json_store\10.1039_c7nj03530f\synthesis_003.json,no,,[Cd4(L)4(Htpim)2(DMF)2]n (3),1525217,Al(NO3)3·9H2O,,0.1 mmol,0.1,mmol,nan,,,,,nan,,,,,"1,4-naphthalenedicarboxylic acid",H2L,"0.05 mmol, 11 mg",0.05,mmol,"2,4,5-tri(4-pyridyl)-imidazole",Htpim,"0.05 mmol, 15 mg",0.05,mmol,,,,,,,,,,,,,,,,"N,N-dimethylformamide",DMF,2 mL,2.0,,,,,100.0,100 °C,72.0,3 days,glass autoclave,static,,,,,,yellow single crystals,40.0,,,"dinuclear Cd 7-connected nodes in a (3,7)-connected framework","a=17.0707(2), b=20.2756(3), c=20.5249(3) Å; α=91.6837(14), β=107.8671(13), γ=94.2364(12); P-1",,,not_reported,not_reported,,sensing;photocatalysis,10.1039/c7nj03530f,ok,
10.1021/ic502316v,downloaded\10.1021_ic502316v.pdf,SI downloaded\10.1021_ic502316v_SI.pdf,mof_json_store\10.1021_ic502316v\raw_output.json,mof_json_store\10.1021_ic502316v\synthesis_001.json,yes,Synthesis of IRMOF-9-NH2 from H2bpdc-(NH2)2 and Zn(NO3)2 was not successful under identical solvothermal conditions.,IRMOF-9,,Al(NO3)3·9H2O,,"178 mg, 0.6 mmol",0.6,mmol,nan,,,,,nan,,,,,"[1,1′-Biphenyl]-4,4′-dicarboxylic acid",H2bpdc,"50 mg, 0.2 mmol",,,,,,,,,,,,,,,,,,,,,,,"N,N-dimethylformamide",DMF,15 mL,15.0,,,,,120.0,sonicated at 55 °C for ~30 min; then 120 °C solvothermal,24.0,24 h at 120 °C (plus ~30 min sonication),scintillation vial,sonicated; static in oven,"DMF, CHCl3",DMF 3×10 mL; CHCl3 3×15 mL with daily replacement for 3 days,,,,clear block crystals,,,,ZnO4 SBU,"a=17.1469 Å, b=23.3222 Å, c=25.2552 Å, α=β=γ=90°, Orthorhombic P",,,not_reported,not_reported,,,10.1021/ic502316v,ok,
10.1021/ic502316v,downloaded\10.1021_ic502316v.pdf,SI downloaded\10.1021_ic502316v_SI.pdf,mof_json_store\10.1021_ic502316v\raw_output.json,mof_json_store\10.1021_ic502316v\synthesis_002.json,yes,Synthesis of IRMOF-9-NH2 from H2bpdc-(NH2)2 and Zn(NO3)2 was not successful under identical solvothermal conditions.,IRMOF-9-dcppy,,Cu(NO3)2·3H2O,,"177 mg, 0.6 mmol",0.6,mmol,nan,,,,,nan,,,,,6-(4-carboxyphenyl)nicotinic acid,H2dcppy,"50 mg, 0.2 mmol",,,,,,,,,,,,,,,,,,,,,,,"N,N-dimethylformamide",DMF,10 mL,10.0,,,,,120.0,120 °C solvothermal (sonication prior to heating),24.0,24 h at 120 °C,scintillation vial,sonicated; static in oven,"DMF, CHCl3",DMF 3×10 mL; CHCl3 3×15 mL with daily replacement for 3 days,,,,clear block crystals,,,,ZnO4 SBU,,,,not_reported,not_reported,,,10.1021/ic502316v,ok,
10.1021/ic502316v,downloaded\10.1021_ic502316v.pdf,SI downloaded\10.1021_ic502316v_SI.pdf,mof_json_store\10.1021_ic502316v\raw_output.json,mof_json_store\10.1021_ic502316v\synthesis_003.json,yes,Synthesis of IRMOF-9-NH2 from H2bpdc-(NH2)2 and Zn(NO3)2 was not successful under identical solvothermal conditions.,IRMOF-9-dcppy-NH2,,Cu(NO3)2·3H2O,,"3.41 g, 18 mmol",18,mmol,nan,,,,,nan,,,,,"2,2′-diamino[1,1′-biphenyl]-4,4′-dicarboxylic acid",H2bpdc-(NH2)2,"735 mg, 2.7 mmol",,,6-(4-carboxyphenyl)nicotinic acid,H2dcppy,"657 mg, 2.7 mmol",,,,,,,,,,,,,,,,,,"N,N-dimethylformamide",DMF,100 mL (divided among 10 vials),100.0,,,,,100.0,heated from 35 to 100 °C at 2.5 °C/min; hold 100 °C 18 h; cooled to 35 °C at 2.5 °C/min,18.0,18 h at 100 °C (with controlled ramp and cool),scintillation vial,sonicated; static in oven,"DMF, CHCl3",DMF 3×10 mL; CHCl3 3×15 mL with daily replacement for 3 days,,,,amber block crystals,,,,ZnO4 SBU,"a=17.0717 Å, b=24.0559 Å, c=24.2299 Å, α=β=γ=90°, Orthorhombic P",,1810.0,not_reported,not_reported,400.0,,10.1021/ic502316v,ok,
10.1039/c2ce06546k,downloaded\10.1039_c2ce06546k.pdf,,mof_json_store\10.1039_c2ce06546k\raw_output.json,mof_json_store\10.1039_c2ce06546k\synthesis_001.json,no,,,849294849412,Cu(NO3)2·3H2O,,5 mmol,5,mmol,nan,,,,,nan,,,,,"4,4'-bipyridine","4,4′-bipy",2.5 mmol,2.5,mmol,,,,,,,,,,,,,,,,,,,,,water,H2O,"H2O/EtOH 3:1 v/v, 50 mL total",,ethanol,EtOH,"H2O/EtOH 3:1 v/v, 50 mL total",,25,RT,,slow evaporation,,static,,,,,,"large colorless crystals, elongated prisms",,0.06 × 0.05 × 0.04 mm,sra,Pb2 dinuclear units linked by μ-oxo-carboxylates and μ-H2O; 4-connected Pb nodes,"a=20.300(4), b=20.143(4), c=8.1470(16) Å, β=109.71(3)°, C2/c (298 K)",,,,,,luminescence,10.1039/c2ce06546k,ok,
10.1039/c2ce06546k,downloaded\10.1039_c2ce06546k.pdf,,mof_json_store\10.1039_c2ce06546k\raw_output.json,mof_json_store\10.1039_c2ce06546k\synthesis_002.json,no,,,849296849295,Cu(NO3)2·3H2O,,5 mmol,5,mmol,nan,,,,,nan,,,,,"1,2-bis(4-pyridyl)ethene",bpe,2.5 mmol,2.5,mmol,,,,,,,,,,,,,,,,,,,,,water,H2O,"H2O/EtOH 3:1 v/v, 50 mL total",,ethanol,EtOH,"H2O/EtOH 3:1 v/v, 50 mL total",,25,RT,,slow evaporation,,static,,,,,,"large colorless crystals, elongated prisms",,0.09 × 0.06 × 0.04 mm,sra,Pb2 dinuclear units linked by μ-oxo-carboxylates and μ-H2O; 4-connected Pb nodes,"a=18.479(4), b=22.360(5), c=8.2480(16) Å, β=100.64(3)°, C2/c (298 K)",,,,,,luminescence,10.1039/c2ce06546k,ok,
10.1039/c7dt01405h,downloaded\10.1039_c7dt01405h.pdf,SI downloaded\10.1039_c7dt01405h_SI.pdf,mof_json_store\10.1039_c7dt01405h\raw_output.json,mof_json_store\10.1039_c7dt01405h\synthesis_001.json,no,,JUMP-2,1485391,Cu(NO3)2·3H2O,,"0.26 g, 1.06 mmol",1.06,mmol,nan,,,,,nan,,,,,"4,4′,4″-nitrilotribenzoic acid",H3ntb,"0.10 g, 0.26 mmol",0.26,mmol,,,,,,,,,,,,,,,,,,,,,"N,N-dimethylformamide",DMF,5 mL,5.0,,,,,150.0,150 °C,72.0,72 h (then cooled over 24 h at 5.2 °C h−1),"Teflon-lined acid digestion bomb (Parr, 23 mL)",,DMF,4 × 2 mL,,,,violet plates,54.0,,hcb,tetrahedral Co(II) mononuclear 3-connected nodes; 2D layered,"a=13.5527(3), b=10.0016(10), c=23.6872(6) Å, β=94.24(10)°, P21/n",,13.0,not_reported,not_reported,,,10.1039/c7dt01405h,ok,
10.1039/c7dt01405h,downloaded\10.1039_c7dt01405h.pdf,SI downloaded\10.1039_c7dt01405h_SI.pdf,mof_json_store\10.1039_c7dt01405h\raw_output.json,mof_json_store\10.1039_c7dt01405h\synthesis_002.json,no,,MIL-144,,Cu(NO3)2·3H2O,,"0.26 g, 1.06 mmol",1.06,mmol,nan,,,,,nan,,,,,"4,4′,4″-nitrilotribenzoic acid",H3ntb,"0.10 g, 0.26 mmol",0.26,mmol,,,,,,,,,,,,,,,,,,,,,"N,N-dimethylformamide",DMF,5 mL,5.0,,,,,150.0,150 °C,72.0,72 h (then cooled over 24 h at 5.2 °C h−1),"Teflon-lined acid digestion bomb (PerkinElmer, 110 mL)",,DMF,4 × 2 mL,,,,light violet blocks,39.0,,,"dinuclear paddle-wheel and trinuclear Co SBUs; 3,6-connected net (3,6T80)",,,21.0,not_reported,not_reported,,,10.1039/c7dt01405h,ok,
10.1039/c9ta06781g,downloaded\10.1039_c9ta06781g.pdf,SI downloaded\10.1039_c9ta06781g_SI.pdf,mof_json_store\10.1039_c9ta06781g\raw_output.json,mof_json_store\10.1039_c9ta06781g\synthesis_001.json,no,,DUT-8(Co),1912199,Cu(NO3)2·3H2O,,"241 mg, 0.83 mmol, 1.56 eq.",0.83,mmol,nan,,,,,nan,,,,,"2,6-naphthalenedicarboxylic acid","2,6-H2ndc","178.5 mg, 0.83 mmol, 1.56 eq.",,,"1,4-diazabicyclo-[2.2.2]octane",dabco,"60 mg, 0.53 mmol",,,,,,,,,,,,,,,,,,"N,N-dimethylformamide",DMF,5 mL + 15 mL + 5 mL,,,,,,120.0,120 °C,48.0,48 h,Teflon-lined autoclave (50 mL Teflon vessel in steel autoclave),,DMF; dichloromethane (DCM),DMF several times; DCM supernatant replaced several times in first 2 h (soak 2 days),solvent removed under vacuum overnight at room temperature after DCM exchange,,,dark blue crystals (turn dark purple after activation),96.0,up to ~300 µm (also fraction 20–50 µm),pcu,Co2 paddle wheel SBU,"1a_op (n-heptane in pores): a=18.720(4), b=18.340(4), c=9.4900(19) Å, β=101.77(3)°, C2/m",,,not_reported,not_reported,360.0,sensing;separation,10.1039/c9ta06781g,ok,
10.1016/j.ica.2013.12.002,downloaded\10.1016_j.ica.2013.12.002.pdf,,mof_json_store\10.1016_j.ica.2013.12.002\raw_output.json,mof_json_store\10.1016_j.ica.2013.12.002\synthesis_001.json,no,,IRMOF-3,,Cu(NO3)2·3H2O,Zn(NO3)2·6H2O,12.5 mmol,12.5,mmol,nan,,,,,nan,,,,,2-aminoterephthalic acid,H2ATA,4.1 mmol,4.1,mmol,,,,,,,,,,,,,,,,,,,,,"N,N-dimethylformamide (dry)",DMF,70 mL,70.0,,,,,100.0,100 °C,18.0,18 h,Teflon-lined autoclave,"stirred 60 min at RT, then heated (static)","DMF, CHCl3",,60 °C under vacuum,60.0,,brown solid,,≈2000 µm,,Zn4O tetranuclear cluster,,,,,,,,10.1016/j.ica.2013.12.002,ok,
10.1016/j.ica.2013.12.002,downloaded\10.1016_j.ica.2013.12.002.pdf,,mof_json_store\10.1016_j.ica.2013.12.002\raw_output.json,mof_json_store\10.1016_j.ica.2013.12.002\synthesis_002.json,no,,IRMOF-3,,Cu(NO3)2·3H2O,Zn(NO3)2·6H2O,12.5 mmol,12.5,mmol,nan,,,,,nan,,,,,2-aminoterephthalic acid,H2ATA,4.1 mmol,4.1,mmol,,,,,,,,,,,,,,,,,,,,,"N,N-dimethylformamide (dry)",DMF,100 mL,100.0,,,,,100.0,100 °C,18.0,18 h,Teflon-lined autoclave,"stirred 60 min at RT, then heated (static)","DMF, CHCl3",,60 °C under vacuum,60.0,,brown solid,,≈1000 µm,,Zn4O tetranuclear cluster,,,,,,,,10.1016/j.ica.2013.12.002,ok,
10.1016/j.micromeso.2024.113010,downloaded\10.1016_j.micromeso.2024.113010.pdf,SI downloaded\10.1016_j.micromeso.2024.113010_SI.docx,mof_json_store\10.1016_j.micromeso.2024.113010\raw_output.json,mof_json_store\10.1016_j.micromeso.2024.113010\synthesis_003.json,yes,MIL-125 synthesis with water did not yield a crystalline structure; standard water-free route used instead.,UiO-66(H)_20eq,,Zn(NO3)2·6H2O,ZrCl4,8 mmol,8,mmol,nan,,,,,nan,,,,,terephthalic acid,H2BDC,8 mmol,8.0,mmol,,,,,,,,,,,water,H2O,20 eq relative to ZrCl4,,,,,,,,"N,N-dimethylformamide",DMF,80 mL total (40 mL + 40 mL; second portion contained 20 eq H2O),,,,,,120.0,120 °C,24.0,24 h,Teflon-lined stainless steel autoclave,static,"DMF, EtOH","2×, 20 mL each",Activated in air at 100 °C,100.0,,,,,,Zr6O4(OH)4 cluster,,,,,yes,560.0,,10.1016/j.micromeso.2024.113010,ok,
10.1016/j.micromeso.2024.113010,downloaded\10.1016_j.micromeso.2024.113010.pdf,SI downloaded\10.1016_j.micromeso.2024.113010_SI.docx,mof_json_store\10.1016_j.micromeso.2024.113010\raw_output.json,mof_json_store\10.1016_j.micromeso.2024.113010\synthesis_004.json,yes,MIL-125 synthesis with water did not yield a crystalline structure; standard water-free route used instead.,UiO-66(NH2)_0eq,,Co(NO3)2·6H2O,ZrCl4,1.6 mmol,1.6,mmol,nan,,,,,nan,,,,,2-aminoterephthalic acid,NH2-BDC,1.6 mmol,1.6,mmol,,,,,,,,,,,water,H2O,0 eq relative to ZrCl4,,,,,,,,"N,N-dimethylformamide",DMF,80 mL total (40 mL + 40 mL; second portion contained 0 eq H2O),,,,,,120.0,120 °C,24.0,24 h,Teflon-lined stainless steel autoclave,static,"DMF, EtOH","2×, 20 mL each",Activated in air at 100 °C,100.0,,,,,,Zr6O4(OH)4 cluster,,,437.0,,yes,,,10.1016/j.micromeso.2024.113010,ok,
10.1016/j.micromeso.2024.113010,downloaded\10.1016_j.micromeso.2024.113010.pdf,SI downloaded\10.1016_j.micromeso.2024.113010_SI.docx,mof_json_store\10.1016_j.micromeso.2024.113010\raw_output.json,mof_json_store\10.1016_j.micromeso.2024.113010\synthesis_005.json,yes,MIL-125 synthesis with water did not yield a crystalline structure; standard water-free route used instead.,UiO-66(NH2)_5eq,,Cu(NO3)2·3H2O,ZrCl4,8 mmol,8,mmol,nan,,,,,nan,,,,,2-aminoterephthalic acid,NH2-BDC,8 mmol,8.0,mmol,,,,,,,,,,,water,H2O,5 eq relative to ZrCl4,,,,,,,,"N,N-dimethylformamide",DMF,80 mL total (40 mL + 40 mL; second portion contained 5 eq H2O),,,,,,120.0,120 °C,24.0,24 h,Teflon-lined stainless steel autoclave,static,"DMF, EtOH","2×, 20 mL each",Activated in air at 100 °C,100.0,,,,,,Zr6O4(OH)4 cluster,,,797.0,,yes,,,10.1016/j.micromeso.2024.113010,ok,
10.1016/j.micromeso.2024.113010,downloaded\10.1016_j.micromeso.2024.113010.pdf,SI downloaded\10.1016_j.micromeso.2024.113010_SI.docx,mof_json_store\10.1016_j.micromeso.2024.113010\raw_output.json,mof_json_store\10.1016_j.micromeso.2024.113010\synthesis_006.json,yes,MIL-125 synthesis with water did not yield a crystalline structure; standard water-free route used instead.,UiO-66(NH2)_10eq,,Cd(NO3)2·4H2O,ZrCl4,8 mmol,8,mmol,nan,,,,,nan,,,,,2-aminoterephthalic acid,NH2-BDC,8 mmol,8.0,mmol,,,,,,,,,,,water,H2O,10 eq relative to ZrCl4,,,,,,,,"N,N-dimethylformamide",DMF,80 mL total (40 mL + 40 mL; second portion contained 10 eq H2O),,,,,,120.0,120 °C,24.0,24 h,Teflon-lined stainless steel autoclave,static,"DMF, EtOH","2×, 20 mL each",Activated in air at 100 °C,100.0,,,,,,Zr6O4(OH)4 cluster,,,1240.0,,yes,,,10.1016/j.micromeso.2024.113010,ok,
10.1016/j.micromeso.2024.113010,downloaded\10.1016_j.micromeso.2024.113010.pdf,SI downloaded\10.1016_j.micromeso.2024.113010_SI.docx,mof_json_store\10.1016_j.micromeso.2024.113010\raw_output.json,mof_json_store\10.1016_j.micromeso.2024.113010\synthesis_007.json,yes,MIL-125 synthesis with water did not yield a crystalline structure; standard water-free route used instead.,UiO-66(NH2)_15eq,,Zn(NO3)2·6H2O,ZrCl4,8 mmol,8,mmol,nan,,,,,nan,,,,,2-aminoterephthalic acid,NH2-BDC,8 mmol,8.0,mmol,,,,,,,,,,,water,H2O,15 eq relative to ZrCl4,,,,,,,,"N,N-dimethylformamide",DMF,80 mL total (40 mL + 40 mL; second portion contained 15 eq H2O),,,,,,120.0,120 °C,24.0,24 h,Teflon-lined stainless steel autoclave,static,"DMF, EtOH","2×, 20 mL each",Activated in air at 100 °C,100.0,,,,,,Zr6O4(OH)4 cluster,,,831.0,,yes,,,10.1016/j.micromeso.2024.113010,ok,
10.1016/j.micromeso.2024.113010,downloaded\10.1016_j.micromeso.2024.113010.pdf,SI downloaded\10.1016_j.micromeso.2024.113010_SI.docx,mof_json_store\10.1016_j.micromeso.2024.113010\raw_output.json,mof_json_store\10.1016_j.micromeso.2024.113010\synthesis_008.json,yes,MIL-125 synthesis with water did not yield a crystalline structure; standard water-free route used instead.,UiO-66(NH2)_20eq,,Cu(NO3)2·3H2O,ZrCl4,8 mmol,8,mmol,nan,,,,,nan,,,,,2-aminoterephthalic acid,NH2-BDC,8 mmol,8.0,mmol,,,,,,,,,,,water,H2O,20 eq relative to ZrCl4,,,,,,,,"N,N-dimethylformamide",DMF,80 mL total (40 mL + 40 mL; second portion contained 20 eq H2O),,,,,,120.0,120 °C,24.0,24 h,Teflon-lined stainless steel autoclave,static,"DMF, EtOH","2×, 20 mL each",Activated in air at 100 °C,100.0,,,,,,Zr6O4(OH)4 cluster,,,679.0,,yes,,,10.1016/j.micromeso.2024.113010,ok,
10.1016/j.micromeso.2024.113010,downloaded\10.1016_j.micromeso.2024.113010.pdf,SI downloaded\10.1016_j.micromeso.2024.113010_SI.docx,mof_json_store\10.1016_j.micromeso.2024.113010\raw_output.json,mof_json_store\10.1016_j.micromeso.2024.113010\synthesis_009.json,yes,MIL-125 synthesis with water did not yield a crystalline structure; standard water-free route used instead.,MIL-125(H),,Cd(NO3)2·4H2O,TTIP,300 µL,300.0,µL,nan,,,,,nan,,,,,terephthalic acid,H2BDC,250 mg,250.0,mg,,,,,,,,,,,butyric acid,,459 µL,459.0,µL,,,,,,"N,N-dimethylformamide",DMF,4.5 mL,4.5,methanol,MeOH,0.5 mL,0.5,120.0,120 °C,24.0,24 h,stainless steel autoclave (25 mL),static,"DMF, MeOH","3×, 20 mL each",Calcined in air at 200 °C for 12 h,200.0,12.0,white powder,,,,,,,1569.0,,no,500.0,,10.1016/j.micromeso.2024.113010,ok,
10.1016/j.micromeso.2024.113010,downloaded\10.1016_j.micromeso.2024.113010.pdf,SI downloaded\10.1016_j.micromeso.2024.113010_SI.docx,mof_json_store\10.1016_j.micromeso.2024.113010\raw_output.json,mof_json_store\10.1016_j.micromeso.2024.113010\synthesis_010.json,yes,MIL-125 synthesis with water did not yield a crystalline structure; standard water-free route used instead.,MIL-125(NH2),,Tb(NO3)3·6H2O,TTIP,300 µL,300.0,µL,nan,,,,,nan,,,,,2-aminoterephthalic acid,NH2-BDC,418 mg,418.0,mg,,,,,,,,,,,,,,,,,,,,,"N,N-dimethylformamide",DMF,4.5 mL,4.5,methanol,MeOH,"0.5 mL initially, then 4 mL added",,150.0,150 °C,16.0,16 h,stainless steel autoclave (25 mL),static,"DMF, MeOH","3×, 20 mL each",Calcined in air at 100 °C for 12 h,100.0,12.0,yellow powder,,,,,,,1411.0,,yes,,,10.1016/j.micromeso.2024.113010,ok,
10.1039/d1nj01913a,downloaded\10.1039_d1nj01913a.pdf,SI downloaded\10.1039_d1nj01913a_SI.pdf,mof_json_store\10.1039_d1nj01913a\raw_output.json,mof_json_store\10.1039_d1nj01913a\synthesis_004.json,yes,At 60 °C for 48 h ZnLw decomposed to ZnO; increased temperature/time destroyed FeLw crystallinity.,FeLw,,Zn(ClO4)2·6H2O,,in methanol; metal:ligand = 1:3 (FeCl3·6H2O:lawsone),,,nan,,,,,nan,,,,,"2-hydroxy-1,4-naphthoquinone",,8 mM in anhydrous methanol,,,,,,,,,,,,,sodium acetate trihydrate,,saturated solution (volume not specified),,,,,,,,methanol (anhydrous),MeOH,,,,,,,30.0,RT (30 °C),24.0,24 h,,stirred,"methanol, diethyl ether",,dried under vacuum,,,"rectangular plates (~2 µm × ~1 µm, SEM); polycrystalline nanoparticles (TEM)",,,,,,,17.9,not_reported,not_reported,368.0,drug_delivery;pH_sensing,10.1039/d1nj01913a,ok,
10.1039/d1nj01913a,downloaded\10.1039_d1nj01913a.pdf,SI downloaded\10.1039_d1nj01913a_SI.pdf,mof_json_store\10.1039_d1nj01913a\raw_output.json,mof_json_store\10.1039_d1nj01913a\synthesis_005.json,yes,At 60 °C for 48 h ZnLw decomposed to ZnO; increased temperature/time destroyed FeLw crystallinity.,FeLw-48,,Zn(ClO4)2·6H2O,,in methanol; metal:ligand = 1:3 (FeCl3·6H2O:lawsone),,,nan,,,,,nan,,,,,"2-hydroxy-1,4-naphthoquinone",,8 mM in anhydrous methanol,,,,,,,,,,,,,sodium acetate trihydrate,,saturated solution (volume not specified),,,,,,,,methanol (anhydrous),MeOH,,,,,,,30.0,RT (30 °C),48.0,48 h,,stirred,"methanol, diethyl ether",,dried under vacuum,,,,,,,,,,,not_reported,not_reported,,drug_delivery;pH_sensing,10.1039/d1nj01913a,ok,
10.1039/d1nj01913a,downloaded\10.1039_d1nj01913a.pdf,SI downloaded\10.1039_d1nj01913a_SI.pdf,mof_json_store\10.1039_d1nj01913a\raw_output.json,mof_json_store\10.1039_d1nj01913a\synthesis_006.json,yes,At 60 °C for 48 h ZnLw decomposed to ZnO; increased temperature/time destroyed FeLw crystallinity.,FeLw 60,,Zn(ClO4)2·6H2O,,in methanol; metal:ligand = 1:3 (FeCl3·6H2O:lawsone),,,nan,,,,,nan,,,,,"2-hydroxy-1,4-naphthoquinone",,8 mM in anhydrous methanol,,,,,,,,,,,,,sodium acetate trihydrate,,saturated solution (volume not specified),,,,,,,,methanol (anhydrous),MeOH,,,,,,,60.0,60 °C,24.0,24 h,,stirred,"methanol, diethyl ether",,dried under vacuum,,,"spherical nanoparticles, 20–30 nm (TEM), polycrystalline",,,,,,,21.4,not_reported,not_reported,326.0,drug_delivery;pH_sensing,10.1039/d1nj01913a,ok,
10.1039/c7ta01070b,downloaded\10.1039_c7ta01070b.pdf,SI downloaded\10.1039_c7ta01070b_SI.pdf,mof_json_store\10.1039_c7ta01070b\raw_output.json,mof_json_store\10.1039_c7ta01070b\synthesis_001.json,no,,Zn–PDA2,1527602,Zn(ClO4)2·6H2O,,"75 mg, 125 mM",0.256523,mmol,nan,,,,,nan,,,,,"9-phenylcarbazole-3,6-dicarboxylic acid",H2PDA,"17 mg, 27 mM",17.0,mg,,,,,,,,,,,triethylamine,TEA,15 μL,15.0,μL,,,,,,"N,N-dimethylacetamide",DMAc,"4.5 mL (in DMAc/H2O 9:1 v/v, total 5 mL)",4.5,water,H2O,"0.5 mL (in DMAc/H2O 9:1 v/v, total 5 mL)",0.5,120.0,120 °C,72.0,3 days,screw-capped vial,static,,,,,,colorless block-shaped crystals,80.0,,,Zn4O tetranuclear SBU,"a=14.7811(5), b=38.2896(13), c=16.6609(6) Å, β=94.001(2)°, P2(1)/n",,,not_reported,not_reported,,photocatalysis;hydrogen_production,10.1039/c7ta01070b,ok,
10.1002/cphc.201800439,downloaded\10.1002_cphc.201800439.pdf,SI downloaded\10.1002_cphc.201800439_SI.pdf,mof_json_store\10.1002_cphc.201800439\raw_output.json,mof_json_store\10.1002_cphc.201800439\synthesis_001.json,no,,ZnCID-1,,Zn(ClO4)2·6H2O,,"29.8 mg, 0.1 mmol",0.1,mmol,nan,,,,,nan,,,,,isophthalic acid,H2ip,"16.6 mg, 0.1 mmol",0.1,mmol,"4,4'-bipyridine",bpy,"31.2 mg, 0.1 mmol",0.1,mmol,,,,,,,,,,,,,,,,"N,N-dimethylformamide",DMF,2 mL,2.0,,,,,120.0,120 °C,48.0,48 h,8 mL Teflon-lined stainless-steel container,static,,,,,,colorless plate-like crystals,,,,,,,,,,,,10.1002/cphc.201800439,ok,
10.1002/cphc.201800439,downloaded\10.1002_cphc.201800439.pdf,SI downloaded\10.1002_cphc.201800439_SI.pdf,mof_json_store\10.1002_cphc.201800439\raw_output.json,mof_json_store\10.1002_cphc.201800439\synthesis_002.json,no,,ZnCID-1⊃H2O,,Zn(ClO4)2·6H2O,,"29.8 mg, 0.1 mmol",0.1,mmol,nan,,,,,nan,,,,,isophthalic acid,H2ip,"16.6 mg, 0.1 mmol",0.1,mmol,"4,4'-bipyridine",bpy,"31.2 mg, 0.1 mmol",0.1,mmol,,,,,,,,,,,,,,,,water,H2O,2 mL,2.0,,,,,150.0,150 °C,48.0,48 h,8 mL Teflon-lined stainless-steel container,static,,,,,,plate-like crystals,,,,,,,,,,,,10.1002/cphc.201800439,ok,
10.1002/cphc.201800439,downloaded\10.1002_cphc.201800439.pdf,SI downloaded\10.1002_cphc.201800439_SI.pdf,mof_json_store\10.1002_cphc.201800439\raw_output.json,mof_json_store\10.1002_cphc.201800439\synthesis_003.json,no,,ZnCID-1⊃DMF_AcOH,,Zn(ClO4)2·6H2O,,0.6 mmol (scaled from 0.1 mmol),0.1,mmol,nan,,,,,nan,,,,,isophthalic acid,H2ip,,,,"4,4'-bipyridine",bpy,,,,,,,,,acetic acid,,"36.0 mg, 0.6 mmol",0.6,mmol,,,,,,"N,N-dimethylformamide",DMF,2 mL,2.0,,,,,120.0,120 °C,48.0,48 h,8 mL Teflon-lined stainless-steel container,static,MeOH,,130 °C under reduced pressure,130.0,,plate-like crystals,,,,,,,,,,,,10.1002/cphc.201800439,ok,
10.1002/cphc.201800439,downloaded\10.1002_cphc.201800439.pdf,SI downloaded\10.1002_cphc.201800439_SI.pdf,mof_json_store\10.1002_cphc.201800439\raw_output.json,mof_json_store\10.1002_cphc.201800439\synthesis_004.json,no,,ZnCID-1⊃H2O_Na2ip,,Ce(NO3)3·6H2O,,0.1 mmol,0.1,mmol,nan,,,,,nan,,,,,sodium isophthalate,Na2ip,0.1 mmol,0.1,mmol,"4,4'-bipyridine",bpy,0.1 mmol,0.1,mmol,,,,,,,,,,,,,,,,water,H2O,2 mL,2.0,,,,,150.0,150 °C,48.0,48 h,8 mL Teflon-lined stainless-steel container,static,MeOH,,130 °C under reduced pressure,130.0,,plate-like crystals,,,,,,,,,,,,10.1002/cphc.201800439,ok,
10.1002/cphc.201800439,downloaded\10.1002_cphc.201800439.pdf,SI downloaded\10.1002_cphc.201800439_SI.pdf,mof_json_store\10.1002_cphc.201800439\raw_output.json,mof_json_store\10.1002_cphc.201800439\synthesis_005.json,no,,CdCID-1⊃DMF,,Ce(NO3)3·6H2O,,0.2 mmol,0.2,mmol,nan,,,,,nan,,,,,isophthalic acid,H2ip,,,,"4,4'-bipyridine",bpy,,,,,,,,,,,,,,,,,,,"N,N-dimethylformamide",DMF,2 mL,2.0,,,,,120.0,120 °C,48.0,48 h,8 mL Teflon-lined stainless-steel container,static,,,,,,plate-like crystals,,,,,,,,,,,,10.1002/cphc.201800439,ok,
10.1002/cphc.201800439,downloaded\10.1002_cphc.201800439.pdf,SI downloaded\10.1002_cphc.201800439_SI.pdf,mof_json_store\10.1002_cphc.201800439\raw_output.json,mof_json_store\10.1002_cphc.201800439\synthesis_006.json,no,,CdCID-1⊃H2O,,Ce(NO3)3·6H2O,,0.2 mmol,0.2,mmol,nan,,,,,nan,,,,,isophthalic acid,H2ip,,,,"4,4'-bipyridine",bpy,,,,,,,,,,,,,,,,,,,water,H2O,2 mL,2.0,,,,,150.0,150 °C,48.0,48 h,8 mL Teflon-lined stainless-steel container,static,,,,,,plate-like crystals,,,,,,,,,,,,10.1002/cphc.201800439,ok,
10.1002/cphc.201800439,downloaded\10.1002_cphc.201800439.pdf,SI downloaded\10.1002_cphc.201800439_SI.pdf,mof_json_store\10.1002_cphc.201800439\raw_output.json,mof_json_store\10.1002_cphc.201800439\synthesis_007.json,no,,CdCID-1⊃DMF_AcOH,,Ce(NO3)3·6H2O,,0.6 mmol (scaled from 0.2 mmol),0.2,mmol,nan,,,,,nan,,,,,isophthalic acid,H2ip,,,,"4,4'-bipyridine",bpy,,,,,,,,,acetic acid,,"24.0 mg, 0.4 mmol",0.4,mmol,,,,,,"N,N-dimethylformamide",DMF,2 mL,2.0,,,,,120.0,120 °C,48.0,48 h,8 mL Teflon-lined stainless-steel container,static,MeOH,,130 °C under reduced pressure,130.0,,plate-like crystals,,,,,,,,,,,,10.1002/cphc.201800439,ok,
10.1002/cphc.201800439,downloaded\10.1002_cphc.201800439.pdf,SI downloaded\10.1002_cphc.201800439_SI.pdf,mof_json_store\10.1002_cphc.201800439\raw_output.json,mof_json_store\10.1002_cphc.201800439\synthesis_008.json,no,,CdCID-1⊃H2O_Na2ip,,Ce(NO3)3·6H2O,,0.2 mmol,0.2,mmol,nan,,,,,nan,,,,,sodium isophthalate,Na2ip,,,,"4,4'-bipyridine",bpy,,,,,,,,,,,,,,,,,,,water,H2O,2 mL,2.0,,,,,150.0,150 °C,48.0,48 h,8 mL Teflon-lined stainless-steel container,static,MeOH,,130 °C under reduced pressure,130.0,,plate-like crystals,,,,,,,,,,,,10.1002/cphc.201800439,ok,
10.1002/cphc.201800439,downloaded\10.1002_cphc.201800439.pdf,SI downloaded\10.1002_cphc.201800439_SI.pdf,mof_json_store\10.1002_cphc.201800439\raw_output.json,mof_json_store\10.1002_cphc.201800439\synthesis_009.json,no,,Zn0.47Cd0.53CID-1⊃H2O_Na2ip,,Ce(NO3)3·6H2O,,"14.8 mg, 0.05 mmol",0.05,mmol,nan,,"15.4 mg, 0.05 mmol",0.05,mmol,nan,,,,,sodium isophthalate,Na2ip,molar ratio 1 (relative to metals),,,"4,4'-bipyridine",bpy,molar ratio 1 (relative to metals),,,,,,,,,,,,,,,,,,water,H2O,,,,,,,150.0,150 °C,48.0,48 h,Teflon-lined stainless-steel container,static,MeOH,,130 °C under reduced pressure,130.0,,plate-like crystals,,,,,,,,,,,,10.1002/cphc.201800439,ok,
10.1016/j.inoche.2013.11.008,downloaded\10.1016_j.inoche.2013.11.008.pdf,,mof_json_store\10.1016_j.inoche.2013.11.008\raw_output.json,mof_json_store\10.1016_j.inoche.2013.11.008\synthesis_001.json,no,,,962365,Ce(NO3)3·6H2O,,"0.0149 g, 0.05 mmol",0.05,mmol,nan,,,,,nan,,,,,"5-((2-methyl-1H-imidazol-1-yl)methyl)benzene-1,3-dioic acid",H2L,"0.0130 g, 0.05 mmol",0.05,mmol,,,,,,,,,,,lithium hydroxide monohydrate,,"0.0042 g, 0.1 mmol",0.1,mmol,,,,,,water,H2O,7 mL,7.0,,,,,160.0,160 °C,72.0,3 days,Teflon-lined stainless steel container,,,,,,,red block crystals,34.0,,,,"a=10.5115(3) Å, b=13.5686(4) Å, c=18.4061(5) Å, Pbca",,,not_reported,not_reported,,,10.1016/j.inoche.2013.11.008,ok,
10.1016/j.inoche.2013.11.008,downloaded\10.1016_j.inoche.2013.11.008.pdf,,mof_json_store\10.1016_j.inoche.2013.11.008\raw_output.json,mof_json_store\10.1016_j.inoche.2013.11.008\synthesis_002.json,no,,,962366,Ce(NO3)3·6H2O,,"0.014 g, 0.05 mmol",0.05,mmol,nan,,,,,nan,,,,,"5-((2-methyl-1H-imidazol-1-yl)methyl)benzene-1,3-dioic acid",H2L,"0.0130 g, 0.05 mmol",0.05,mmol,,,,,,,,,,,lithium hydroxide monohydrate,,"0.0042 g, 0.1 mmol",0.1,mmol,,,,,,water,H2O,7 mL,7.0,,,,,160.0,160 °C,72.0,3 days,Teflon-lined stainless steel container,,,,,,,colorless block crystals,43.0,,,,"a=10.5109(4) Å, b=13.6553(5) Å, c=18.3511(6) Å, Pbca",,,not_reported,not_reported,,,10.1016/j.inoche.2013.11.008,ok,
10.1016/j.inoche.2013.11.008,downloaded\10.1016_j.inoche.2013.11.008.pdf,,mof_json_store\10.1016_j.inoche.2013.11.008\raw_output.json,mof_json_store\10.1016_j.inoche.2013.11.008\synthesis_003.json,no,,,962367,Ce(NO3)3·6H2O,,"0.0121 g, 0.05 mmol",0.05,mmol,nan,,,,,nan,,,,,"5-((2-methyl-1H-imidazol-1-yl)methyl)benzene-1,3-dioic acid",H2L,"0.0130 g, 0.05 mmol",0.05,mmol,,,,,,,,,,,,,,,,,,,,,"N,N-dimethylformamide",DMF,2 mL,2.0,,,,,120.0,120 °C,72.0,3 days,Teflon-lined stainless steel container,,,,,,,blue block-like crystals,87.0,,,"paddle-wheel Cu2 SBU (6-connected) with 3-connected ligands; (3,6)-connected net","a=11.7106(4) Å, b=12.5045(3) Å, c=13.3522(10) Å, β=116.262(4)°, P21/c",,,not_reported,not_reported,,,10.1016/j.inoche.2013.11.008,ok,
10.1016/j.apsusc.2020.146511,downloaded\10.1016_j.apsusc.2020.146511.pdf,,mof_json_store\10.1016_j.apsusc.2020.146511\raw_output.json,mof_json_store\10.1016_j.apsusc.2020.146511\synthesis_001.json,no,,MIL-101(Cr),,Ce(NO3)3·6H2O,,2.5 mmol,2.5,mmol,nan,,,,,nan,,,,,terephthalic acid,BDC,2.5 mmol,2.5,mmol,,,,,,,,,,,citric acid,,0.4 mmol,0.4,mmol,,,,,,water,H2O,70 mL,70.0,,,,,220.0,220 °C,8.0,8 h,Teflon-lined steel autoclave (100 mL),stirred during dissolution; static during solvothermal,DMF,,80 °C under vacuum for >10 h,80.0,10.0,octahedra,,200–400 nm,,,,,1243.0,,not_reported,,,10.1016/j.apsusc.2020.146511,ok,
10.1002/anie.202000158,downloaded\10.1002_anie.202000158.pdf,SI downloaded\10.1002_anie.202000158_SI.pdf,mof_json_store\10.1002_anie.202000158\raw_output.json,mof_json_store\10.1002_anie.202000158\synthesis_001.json,no,,ACM-1,,Ce(NO3)3·6H2O,,"0.14 mmol, 41 µL",0.14,mmol,nan,,,,,nan,,,,,"4,4′,4″,4″′-(pyrene-1,3,6,8-tetrayl)tetrabenzoic acid",H4TBAPy,"0.07 mmol, 48 mg",0.07,mmol,,,,,,,,,,,propionic acid,,42 µL,,,,,,,,"N,N-diethylformamide",DEF,"1 mL (in DEF/chlorobenzene 1:1, total 2 mL)",1.0,chlorobenzene,,"1 mL (in DEF/chlorobenzene 1:1, total 2 mL)",1.0,150.0,150 °C,24.0,24 h,Pyrex reactor,static,"DEF, ethanol",repeatedly,ethanol solvent exchange 3 days; 200 °C under vacuum overnight,200.0,,orange polycrystalline powder; small platelets (intergrown),,≈5 μm plates,sea,infinite Ti–O–Ti oxo chains (rod SBU),"a=30.491(2) Å, b=6.8831(4) Å, c=15.8644(9) Å; Cmmm",,1212.0,not_reported,yes,375.0,HER;alcohol_oxidation,10.1002/anie.202000158,ok,
10.1002/anie.202000158,downloaded\10.1002_anie.202000158.pdf,SI downloaded\10.1002_anie.202000158_SI.pdf,mof_json_store\10.1002_anie.202000158\raw_output.json,mof_json_store\10.1002_anie.202000158\synthesis_002.json,no,,ROD-7,,Ce(NO3)3·6H2O,,"0.03 mmol, 12 mg",0.03,mmol,nan,,,,,nan,,,,,"4,4′,4″,4″′-(pyrene-1,3,6,8-tetrayl)tetrabenzoic acid",H4TBAPy,"0.015 mmol, 10 mg",0.015,mmol,,,,,,,,,,,hydrochloric acid (concentrated),HCl,10 µL (0.116 mmol),0.116,mmol,,,,,,"N,N-dimethylformamide",DMF,"2 mL (in DMF/dioxane/H2O 2:1:1, total 4 mL)",2.0,"1,4-dioxane",,"1 mL (in DMF/dioxane/H2O 2:1:1, total 4 mL)",1.0,85.0,85 °C,12.0,12 h,Pyrex reactor,static,DMF,to remove recrystallized H4TBAPy,,,,yellow block crystals,,,,,,,,not_reported,not_reported,,,10.1002/anie.202000158,ok,
10.1039/c2jm32066e,downloaded\10.1039_c2jm32066e.pdf,SI downloaded\10.1039_c2jm32066e_SI.pdf,mof_json_store\10.1039_c2jm32066e\raw_output.json,mof_json_store\10.1039_c2jm32066e\synthesis_001.json,no,,,874148,ZrOCl2·8H2O,,0.10 mmol,0.1,mmol,nan,,,,,nan,,,,,H3L1 (4-[3-(4-carboxyphenoxy)-2-[(4-carboxyphenoxy)methyl]-2-methyl-propoxy]benzoic acid),H3L1,0.05 mmol,0.05,mmol,"1,4-bis(1-imidazolyl)benzene",,0.05 mmol,0.05,mmol,,,,,,,,,,,,,,,,"N,N-dimethylformamide",DMF,8 mL,8.0,,,,,130.0,130 °C,72.0,72 h,25 mL Teflon-lined stainless steel autoclave,static,DMF,three times,140 °C under vacuum for 6–8 h,140.0,,colorless shuttle-like crystals,,0.50 × 0.20 × 0.06 mm,tfz-d,"Zn3 trimetallic SBU, 8-connected node","Triclinic, P-1; a=10.6549(12) Å, b=14.5638(16) Å, c=16.0435(17) Å, α=102.396(2)°, β=99.783(2)°, γ=101.834(2)°",,,not_reported,not_reported,320.0,sensing;luminescence,10.1039/c2jm32066e,ok,
10.1039/c7ra05049f,downloaded\10.1039_c7ra05049f.pdf,SI downloaded\10.1039_c7ra05049f_SI.pdf,mof_json_store\10.1039_c7ra05049f\raw_output.json,mof_json_store\10.1039_c7ra05049f\synthesis_001.json,yes,No precipitates in DMF/H2O; powders from CH3OH/H2O or EtOH/H2O differed from 1 and 2 by PXRD.,a-[Zn(cis-cppca)(H2O)]n (1),,ZrOCl2·8H2O,ZnCl2,0.05 mmol,0.05,mmol,nan,,,,,nan,,,,,5-(3-carboxy-phenyl)-pyridine-2-carboxylic acid,H2cppca,0.05 mmol,0.05,mmol,,,,,,,,,,,,,,,,,,,,,water,H2O,6 mL,6.0,,,,,120.0,120 °C,72.0,72 h,Teflon-lined stainless-steel autoclave (20 mL),stirred 0.5 h before sealing; static during heating,,,,,,white crystals,52.0,,,,"a=12.4729(5) Å, b=7.8274(3) Å, c=12.5069(6) Å, β=104.642(4)°, P21/c",,,not_reported,not_reported,320.0,luminescence;sensing,10.1039/c7ra05049f,ok,
10.1039/c7ra05049f,downloaded\10.1039_c7ra05049f.pdf,SI downloaded\10.1039_c7ra05049f_SI.pdf,mof_json_store\10.1039_c7ra05049f\raw_output.json,mof_json_store\10.1039_c7ra05049f\synthesis_002.json,yes,No precipitates in DMF/H2O; powders from CH3OH/H2O or EtOH/H2O differed from 1 and 2 by PXRD.,b-[Zn(trans-cppca)(H2O)]n (2),,ZrOCl2·8H2O,ZnCl2,0.05 mmol,0.05,mmol,nan,,,,,nan,,,,,5-(3-carboxy-phenyl)-pyridine-2-carboxylic acid,H2cppca,0.05 mmol,0.05,mmol,,,,,,,,,,,acetonitrile,CH3CN,"3 mL (from CH3CN/H2O 3:3 v/v, total 6 mL)",3.0,mL,,,,,,water,H2O,"3 mL (from CH3CN/H2O 3:3 v/v, total 6 mL)",3.0,,,,,120.0,120 °C,72.0,72 h,Teflon-lined stainless-steel autoclave (20 mL),stirred 0.5 h before sealing; static during heating,H2O,,,,,white acicular crystals,33.0,,ptr,1D Zn–O–Zn chains,,19.26,,not_reported,not_reported,400.0,luminescence;sensing;dye_adsorption,10.1039/c7ra05049f,ok,
10.1016/j.dyepig.2013.05.004,downloaded\10.1016_j.dyepig.2013.05.004.pdf,,mof_json_store\10.1016_j.dyepig.2013.05.004\raw_output.json,mof_json_store\10.1016_j.dyepig.2013.05.004\synthesis_001.json,no,,,,ZrOCl2·8H2O,,"201.7 mg, 0.5 mmol",0.5,mmol,nan,,,,,nan,,,,,"pyridine-2,6-dicarboxylic acid",H2PDA,"83.6 mg, 0.5 mmol",,,,,,,,,,,,,,,,,,,,,,,water,H2O,10 mL,10.0,,,,,160.0,160 °C,96.0,4 days,Teflon-lined stainless steel autoclave,"stirred 30 min, then static",,,,,,yellow-green block crystals,,,,binuclear Ce(IV) nodes; Ce4(CO2)4 units,,,,yes,not_reported,634.0,luminescence;sensing,10.1016/j.dyepig.2013.05.004,ok,
10.1016/j.dyepig.2013.05.004,downloaded\10.1016_j.dyepig.2013.05.004.pdf,,mof_json_store\10.1016_j.dyepig.2013.05.004\raw_output.json,mof_json_store\10.1016_j.dyepig.2013.05.004\synthesis_002.json,no,,,,ZrOCl2·8H2O,,"201.7 mg, 0.5 mmol",0.5,mmol,nan,,,,,nan,,,,,"pyridine-2,6-dicarboxylic acid",H2PDA,"83.6 mg, 0.5 mmol",,,,,,,,,,,,,,,,,,,,,,,water,H2O,10 mL,10.0,,,,,160.0,160 °C,72.0,3 days,Teflon-lined stainless steel autoclave,"stirred 30 min, then static",,,,,,clear block crystals,,,,binuclear Ce(IV) entity; sulfate-bridged layers,,,,yes,not_reported,400.0,luminescence;sensing,10.1016/j.dyepig.2013.05.004,ok,
10.1016/j.molstruc.2006.03.078,downloaded\10.1016_j.molstruc.2006.03.078.pdf,,mof_json_store\10.1016_j.molstruc.2006.03.078\raw_output.json,mof_json_store\10.1016_j.molstruc.2006.03.078\synthesis_001.json,no,,{[Cd(BDC)(phen)]·DMF}n,,ZrOCl2·8H2O,,0.15 mmol,0.15,mmol,nan,,,,,nan,,,,,terephthalic acid,BDC,0.15 mmol,0.15,mmol,,,,,,,,,,,,,,,,,,,,,"N,N-dimethylformamide",DMF,12 mL,12.0,,,,,80.0,80 °C,96.0,96 h,acid digestion bomb,,ethanol,,dried at room temperature,,,colorless crystals,76.0,,,"dinuclear Cd2(O2C)4(phen)2 SBU; 2D (4,4)-net",,,,not_reported,not_reported,365.0,luminescence,10.1016/j.molstruc.2006.03.078,ok,
10.1016/j.molstruc.2006.03.078,downloaded\10.1016_j.molstruc.2006.03.078.pdf,,mof_json_store\10.1016_j.molstruc.2006.03.078\raw_output.json,mof_json_store\10.1016_j.molstruc.2006.03.078\synthesis_002.json,no,,[Cd2(btec)(phen)2]n,600560,ZrOCl2·8H2O,,0.15 mmol,0.15,mmol,nan,,,,,nan,,,,,"benzene-1,2,4,5-tetracarboxylic acid",btec,0.32 mmol,0.32,mmol,,,,,,,,,,,,,,,,,,,,,"N,N-dimethylformamide",DMF,12 mL,12.0,,,,,80.0,80 °C,96.0,96 h,acid digestion bomb,,ethanol,,dried at room temperature,,,colorless crystals,84.0,,,octahedral [CdN2O4] nodes; btec tetrakis(bidentate) 2D sheet,"a=7.5768(2) Å, b=20.1802(6) Å, c=9.8192(3) Å, β=111.9101(12)°, P21/c, V=1392.93(7) Å3, Z=2, T=298 K",,,not_reported,not_reported,370.0,luminescence,10.1016/j.molstruc.2006.03.078,ok,
10.1002/chem.201203154,downloaded\10.1002_chem.201203154.pdf,SI downloaded\10.1002_chem.201203154_SI.pdf,mof_json_store\10.1002_chem.201203154\raw_output.json,mof_json_store\10.1002_chem.201203154\synthesis_001.json,no,,,881246,ZrOCl2·8H2O,,"34.4 mg, 0.2 mmol in acetonitrile (5 mL)",0.2,mmol,nan,,,,,nan,,,,,"2,2′-bipyridyl-3,3′-dicarboxylic acid",H2bpdc,"48.8 mg, 0.2 mmol in water (5 mL)",0.2,mmol,,,,,,,,,,,KCl,,"29.82 mg, 0.4 mmol",0.4,mmol,,,,,,acetonitrile/water,MeCN/H2O,"1:1 v/v, 10 mL (buffer layer)",,water,H2O,5 mL (ligand solution),5.0,25,room temperature,,few days,,static (layering),,,,,,green crystals,88.3,,,CuII square-pyramidal chains linked by bpdc2−; 2D network via H-bonds,"P21/n, a=9.988(6) Å, b=11.249(7) Å, c=10.425(16) Å, β=100.234(10)°",,,not_reported,not_reported,150.0,,10.1002/chem.201203154,ok,
10.1016/j.micromeso.2024.113450,downloaded\10.1016_j.micromeso.2024.113450.pdf,SI downloaded\10.1016_j.micromeso.2024.113450_SI.docx,mof_json_store\10.1016_j.micromeso.2024.113450\raw_output.json,mof_json_store\10.1016_j.micromeso.2024.113450\synthesis_001.json,yes,Applying the 100 °C UiO-66(Ce) method to NH2-BDC was unsuccessful and led to a different structure.,UiO-66 (Ce)-NH2,,ZrOCl2·8H2O,,"0.53 M, 4.58 mL",2.43,mmol,nan,,,,,nan,,,,,2-aminoterephthalic acid,,0.20 g,0.2,g,,,,,,,,,,,acetic acid (glacial),,"30% (v/v), 15 mL",15.0,mL,,,,,,ethanol,EtOH,30 mL,30.0,water,H2O,,,25.0,298 K (RT),3.0,3 h,beaker,stirred at 1000 rpm,"DMF, EtOH",DMF once; EtOH twice,dried in a vacuum oven at 373 K,100.0,,agglomerated spherical and octahedral particles,,~200 nm,fcu,Ce6O4(OH)4 12-connected SBU,,,677.0,not_reported,yes,277.0,uranium_adsorption,10.1016/j.micromeso.2024.113450,ok,
10.1021/acs.chemmater.9b02462,downloaded\10.1021_acs.chemmater.9b02462.pdf,SI downloaded\10.1021_acs.chemmater.9b02462_SI.pdf,mof_json_store\10.1021_acs.chemmater.9b02462\raw_output.json,mof_json_store\10.1021_acs.chemmater.9b02462\synthesis_001.json,yes,Initial synthesis yielded a mixture of ACM-10 and ACM-11; adding water gave pure ACM-10.,ACM-10,,ZrOCl2·8H2O,,"0.5 M in water, 40 μL",0.02,mmol,nan,,,,,nan,,,,,H4TTFTB,TTFTB,4.6 mg (0.007 mmol),0.007,mmol,,,,,,,,,,,formic acid,,0.76 mL,,,,,,,,"N,N-dimethylformamide",DMF,1 mL,1.0,water,H2O,0.25 mL,0.25,115.0,115 °C,72.0,3 days,pyrex vial,static,acetonitrile,,degassed overnight at room temperature under vacuum (after MeCN exchange),,,orange polycrystalline powder,39.4,0.02 × 0.03 × 0.03 mm,sql,Zr6O4(OH)4 8-connected hexanuclear cluster,"a=11.9579(7) Å, b=13.1129(8) Å, c=20.925(1) Å, β=98.672(2)°, P2/m",,380.0,not_reported,yes,400.0,,10.1021/acs.chemmater.9b02462,ok,
10.1021/acs.chemmater.9b02462,downloaded\10.1021_acs.chemmater.9b02462.pdf,SI downloaded\10.1021_acs.chemmater.9b02462_SI.pdf,mof_json_store\10.1021_acs.chemmater.9b02462\raw_output.json,mof_json_store\10.1021_acs.chemmater.9b02462\synthesis_002.json,yes,Initial synthesis yielded a mixture of ACM-10 and ACM-11; adding water gave pure ACM-10.,ACM-10,,Zn(NO3)2·4H2O,,"0.5 M in water, 40 μL",0.02,mmol,nan,,,,,nan,,,,,H4TTFTB,TTFTB,4.6 mg (0.007 mmol),0.007,mmol,,,,,,,,,,,formic acid,,1.00 mL,,,,,,,,"N,N-dimethylformamide",DMF,1 mL,1.0,water,H2O,0.25 mL,0.25,115.0,115 °C,72.0,3 days,pyrex vial,static,acetonitrile,,degassed overnight at room temperature under vacuum (after MeCN exchange),,,orange diamond-shaped crystals,,0.02 × 0.03 × 0.03 mm,sql,Zr6O4(OH)4 8-connected hexanuclear cluster,"a=11.9579(7) Å, b=13.1129(8) Å, c=20.925(1) Å, β=98.672(2)°, P2/m",,380.0,not_reported,yes,400.0,,10.1021/acs.chemmater.9b02462,ok,
