Repository: zzhenglab/MOFinder

# MOFinder

MOFinder extracts MOF synthesis information from the literature, reconstructs evidence-supported negative reaction records, and prepares datasets for synthesis-outcome prediction.
[Web application](https://mofinder.chemistry.wustl.edu/) | [Demos](Demo/README.md) | [Source code](docs/source_to_code.md) | [Workflow guide](docs/workflow.md) | [Model evaluation](docs/evaluation.md)

## Quick start

The workflow runs through Python commands. Python 3.10 or newer is required. Clone the repository and initialize its related applications:

```bash
git clone --recurse-submodules https://github.com/zzhenglab/MOFinder.git
cd MOFinder
```

Start with the two offline demonstrations:

```bash

File: mof_extraction_1_2.csv (part 13 of 305)
doi,main_pdf,si_pdf,raw_output,parsed_json,article_trial_or_failure,article_trial_or_failure_notes,mof_name,crystal_code,metal_1,metal_1_abbr,metal_1_amount_text,metal_1_amount_value,metal_1_amount_unit,metal_2,metal_2_abbr,metal_2_amount_text,metal_2_amount_value,metal_2_amount_unit,metal_3,metal_3_abbr,metal_3_amount_text,metal_3_amount_value,metal_3_amount_unit,linker_1,linker_1_abbr,linker_1_amount_text,linker_1_amount_value,linker_1_amount_unit,linker_2,linker_2_abbr,linker_2_amount_text,linker_2_amount_value,linker_2_amount_unit,linker_3,linker_3_abbr,linker_3_amount_text,linker_3_amount_value,linker_3_amount_unit,modulator_1,modulator_1_abbr,modulator_1_amount_text,modulator_1_amount_value,modulator_1_amount_unit,modulator_2,modulator_2_abbr,modulator_2_amount_text,modulator_2_amount_value,modulator_2_amount_unit,solvent_main,solvent_main_abbr,solvent_main_amount_text,solvent_main_ml,solvent_secondary,solvent_secondary_abbr,solvent_secondary_amount_text,solvent_secondary_ml,temperature_c,temperature_c_text,time_h,time_text,vessel_type,stirring,washing_solvent,washing_cycles,activation_text,activation_temp_c,activation_time_h,crystal_morphology,yield_percent,crystal_size,topology_code,metal_cluster_connectivity,unit_cell_short,pore_diameter_A,BET_surface_area_m2g,air_stable,water_stable,tga_decomposition_temp_c,applications,reference,status,error
10.1021/acs.chemmater.9b02462,downloaded\10.1021_acs.chemmater.9b02462.pdf,SI downloaded\10.1021_acs.chemmater.9b02462_SI.pdf,mof_json_store\10.1021_acs.chemmater.9b02462\raw_output.json,mof_json_store\10.1021_acs.chemmater.9b02462\synthesis_003.json,yes,Initial synthesis yielded a mixture of ACM-10 and ACM-11; adding water gave pure ACM-10.,ACM-11,,Zn(NO3)2·4H2O,,"0.5 M in water, 40 μL",0.02,mmol,nan,,,,,nan,,,,,H4TTFTB,TTFTB,6.8 mg (0.01 mmol),0.01,mmol,,,,,,,,,,,formic acid,,0.57 mL,,,,,,,,"N,N-diethylformamide",DEF,1 mL,1.0,water (from metal solution),H2O,0.04 mL,0.04,115.0,115 °C,72.0,3 days,pyrex vial,static,acetonitrile,,degassed overnight at room temperature under vacuum (after MeCN exchange),,,dark red square crystals,62.2,0.03 × 0.04 × 0.04 mm,sql,Zr6O4(OH)4 8-connected hexanuclear cluster,"a=15.1339(8) Å, b=27.942(2) Å, c=42.169(2) Å, Cccm",,420.0,not_reported,no,300.0,,10.1021/acs.chemmater.9b02462,ok,
10.1039/c8ce01264d,downloaded\10.1039_c8ce01264d.pdf,SI downloaded\10.1039_c8ce01264d_SI.pdf,mof_json_store\10.1039_c8ce01264d\raw_output.json,mof_json_store\10.1039_c8ce01264d\synthesis_001.json,yes,"Alcohols, DMF or THF gave very low yield with mainly unreacted linker; NaOH pH adjustment led to Cu2O formation.",Cu3hhtp2,,NiCl2·6H2O,,"127 mg (0.53 mmol, 1.75 eq.)",0.53,mmol,nan,,,,,nan,,,,,"2,3,6,7,10,11-hexahydroxytriphenylene hydrate",H6hhtph,"103 mg (0.30 mmol, 1 eq.)",0.3,mmol,,,,,,,,,,,aqueous ammonia (28–30% NH3),NH4OH,10 eq. (relative to H6hhtph),,,,,,,,water,H2O,2 mL (metal solution) + 8.4 mL (linker dispersion),10.4,,,,,80.0,80 °C,24.0,24 h,sealed vessel,,ethanol,2× with 15 mL,Soxhlet extraction with absolute EtOH for 24 h; dried under vacuum at room temperature,,24.0,"dark blue, flake-like platelets",,,,,,,,not_reported,not_reported,,sensing,10.1039/c8ce01264d,ok,
10.1039/c8ce01264d,downloaded\10.1039_c8ce01264d.pdf,SI downloaded\10.1039_c8ce01264d_SI.pdf,mof_json_store\10.1039_c8ce01264d\raw_output.json,mof_json_store\10.1039_c8ce01264d\synthesis_002.json,yes,"Alcohols, DMF or THF gave very low yield with mainly unreacted linker; NaOH pH adjustment led to Cu2O formation.",Cu3hhtp2,,Zn(NO3)2·6H2O,,"127 mg (0.53 mmol, 1.75 eq.)",0.53,mmol,nan,,,,,nan,,,,,"2,3,6,7,10,11-hexahydroxytriphenylene hydrate",H6hhtph,"103 mg (0.30 mmol, 1 eq.)",0.3,mmol,,,,,,,,,,,aqueous ammonia (28–30% NH3),NH4OH,30 eq. (relative to H6hhtph),,,,,,,,water,H2O,2 mL (metal solution) + 8.4 mL (linker dispersion),10.4,,,,,80.0,80 °C,24.0,24 h,sealed vessel,,ethanol,2× with 15 mL,Soxhlet extraction with absolute EtOH for 24 h; dried under vacuum at room temperature,,24.0,"dark blue, flake-like platelets",,,,,,,,not_reported,not_reported,,sensing,10.1039/c8ce01264d,ok,
10.1039/c8ce01264d,downloaded\10.1039_c8ce01264d.pdf,SI downloaded\10.1039_c8ce01264d_SI.pdf,mof_json_store\10.1039_c8ce01264d\raw_output.json,mof_json_store\10.1039_c8ce01264d\synthesis_003.json,yes,"Alcohols, DMF or THF gave very low yield with mainly unreacted linker; NaOH pH adjustment led to Cu2O formation.",Cu3hhtp2,,Zn(NO3)2·6H2O,,"127 mg (0.53 mmol, 1.75 eq.)",0.53,mmol,nan,,,,,nan,,,,,"2,3,6,7,10,11-hexahydroxytriphenylene hydrate",H6hhtph,"103 mg (0.30 mmol, 1 eq.)",0.3,mmol,,,,,,,,,,,aqueous ammonia (28–30% NH3),NH4OH,50 eq. (relative to H6hhtph),,,,,,,,water,H2O,2 mL (metal solution) + 8.4 mL (linker dispersion),10.4,,,,,80.0,80 °C,24.0,24 h,sealed vessel,,ethanol,2× with 15 mL,Soxhlet extraction with absolute EtOH for 24 h; dried under vacuum at room temperature,,24.0,"dark blue, flake-like platelets",,thickness 7.5–10.4 nm; lateral size up to several micrometers,,square-planar Cu2+ in layered 2D honeycomb,,15.5,512.0,not_reported,not_reported,,sensing,10.1039/c8ce01264d,ok,
10.1039/c8ce01264d,downloaded\10.1039_c8ce01264d.pdf,SI downloaded\10.1039_c8ce01264d_SI.pdf,mof_json_store\10.1039_c8ce01264d\raw_output.json,mof_json_store\10.1039_c8ce01264d\synthesis_004.json,yes,"Alcohols, DMF or THF gave very low yield with mainly unreacted linker; NaOH pH adjustment led to Cu2O formation.",Cu3hhtp2,,Zn(NO3)2·6H2O,,"63 mg (0.26 mmol, 1.75 eq.)",0.26,mmol,nan,,,,,nan,,,,,"2,3,6,7,10,11-hexahydroxytriphenylene hydrate",H6hhtph,"51 mg (0.15 mmol, 1 eq.)",0.15,mmol,,,,,,,,,,,pyridine,,50 eq. (relative to H6hhtph),,,,,,,,water,H2O,2.4 mL (metal solution) + 2.4 mL (linker dispersion),4.8,,,,,80.0,80 °C,24.0,24 h,sealed vessel,,ethanol,2× with 15 mL,Soxhlet extraction with absolute EtOH for 24 h; dried under vacuum at room temperature,,24.0,agglomerated particles; more flake-like morphology at 50 eq pyridine,,,,,,,,not_reported,not_reported,,sensing,10.1039/c8ce01264d,ok,
10.1002/anie.201801116,downloaded\10.1002_anie.201801116.pdf,SI downloaded\10.1002_anie.201801116_SI.pdf,mof_json_store\10.1002_anie.201801116\raw_output.json,mof_json_store\10.1002_anie.201801116\synthesis_002.json,yes,Low naphthalene or styrene relative to TPT did not insert; products reverted to CPM-323/324 depending on solvent.,CPM-324,,Y(NO3)3·6H2O,,98.0 mg,0.323421,mmol,nan,,,,,nan,,,,,d-camphoric acid,D-H2Cam,63.0 mg,63.0,mg,"2,4,6-tri(4-pyridyl)-1,3,5-triazine",TPT,14.8 mg,14.8,mg,,,,,,,,,,,,,,,,ethylene glycol,EG,5.9 g,,water,H2O,2.0 g,,120.0,120 °C,96.0,4 days,23 mL glass vial,stirred 30 min; then static,MeOH,,"washed with methanol; dried under vacuum overnight; degassed 60 °C 2 h, 80 °C 2 h, 100 °C 10 h",,,magenta crystals,80.2,,,Co2 paddlewheel dimer; terminating TPT,,,,not_reported,not_reported,,,10.1002/anie.201801116,ok,
10.1002/anie.201801116,downloaded\10.1002_anie.201801116.pdf,SI downloaded\10.1002_anie.201801116_SI.pdf,mof_json_store\10.1002_anie.201801116\raw_output.json,mof_json_store\10.1002_anie.201801116\synthesis_003.json,yes,Low naphthalene or styrene relative to TPT did not insert; products reverted to CPM-323/324 depending on solvent.,CPM-325-Styrene,,Co(NO3)2·6H2O,,95.5 mg,0.452533,mmol,nan,,,,,nan,,,,,d-camphoric acid,D-H2Cam,64.8 mg,64.8,mg,"2,4,6-tri(4-pyridyl)-1,3,5-triazine",TPT,30.8 mg,30.8,mg,,,,,,styrene,,106.8 mg,106.8,mg,,,,,,ethylene glycol monoethyl ether,EGEE,6.0 g,,water,H2O,4.0 g,,120.0,120 °C,168.0,7 days,23 mL glass vial,stirred 30 min; then static,MeOH,,"washed with methanol; dried under vacuum overnight; degassed 60 °C 2 h, 80 °C 2 h, 100 °C 10 h",,,magenta crystals,72.1,,pcu,Co2 paddlewheel dimer; TPT pillars,,,,not_reported,not_reported,,CO2_capture;hydrogen_storage,10.1002/anie.201801116,ok,
10.1002/anie.201801116,downloaded\10.1002_anie.201801116.pdf,SI downloaded\10.1002_anie.201801116_SI.pdf,mof_json_store\10.1002_anie.201801116\raw_output.json,mof_json_store\10.1002_anie.201801116\synthesis_004.json,yes,Low naphthalene or styrene relative to TPT did not insert; products reverted to CPM-323/324 depending on solvent.,CPM-325-Naphthalene,,Co(NO3)2·6H2O,,96.7 mg,0.45822,mmol,nan,,,,,nan,,,,,d-camphoric acid,D-H2Cam,63.8 mg,63.8,mg,"2,4,6-tri(4-pyridyl)-1,3,5-triazine",TPT,30.0 mg,30.0,mg,,,,,,naphthalene,,132.2 mg,132.2,mg,,,,,,ethylene glycol,EG,6.0 g,,water,H2O,2.2 g,,120.0,120 °C,120.0,5 days,23 mL glass vial,stirred 30 min; then static,MeOH,,"washed with methanol; dried under vacuum overnight; degassed 60 °C 2 h, 80 °C 2 h, 100 °C 10 h",,,magenta crystals,75.8,,pcu,Co2 paddlewheel dimer; TPT pillars,,,,not_reported,not_reported,,CO2_capture;hydrogen_storage,10.1002/anie.201801116,ok,
10.1002/anie.201801116,downloaded\10.1002_anie.201801116.pdf,SI downloaded\10.1002_anie.201801116_SI.pdf,mof_json_store\10.1002_anie.201801116\raw_output.json,mof_json_store\10.1002_anie.201801116\synthesis_005.json,yes,Low naphthalene or styrene relative to TPT did not insert; products reverted to CPM-323/324 depending on solvent.,CPM-325-Naphthalene,,Zn(CH3COO)2·2H2O,,92.8 mg,0.456024,mmol,nan,,,,,nan,,,,,d-camphoric acid,D-H2Cam,67.8 mg,67.8,mg,"2,4,6-tri(4-pyridyl)-1,3,5-triazine",TPT,34.0 mg,34.0,mg,,,,,,naphthalene,,115.0 mg,115.0,mg,,,,,,ethylene glycol monoethyl ether,EGEE,6.3 g,,water,H2O,4.0 g,,120.0,120 °C,96.0,4 days,23 mL glass vial,stirred 30 min; then static,MeOH,,"washed with methanol; dried under vacuum overnight; degassed 60 °C 2 h, 80 °C 2 h, 100 °C 10 h",,,magenta crystals,72.2,,pcu,Co2 paddlewheel dimer; TPT pillars,,,,not_reported,not_reported,,CO2_capture;hydrogen_storage,10.1002/anie.201801116,ok,
10.1002/anie.201801116,downloaded\10.1002_anie.201801116.pdf,SI downloaded\10.1002_anie.201801116_SI.pdf,mof_json_store\10.1002_anie.201801116\raw_output.json,mof_json_store\10.1002_anie.201801116\synthesis_006.json,yes,Low naphthalene or styrene relative to TPT did not insert; products reverted to CPM-323/324 depending on solvent.,CPM-325-Phenazine,,Zn(CH3COO)2·2H2O,,98.7 mg,0.485017,mmol,nan,,,,,nan,,,,,d-camphoric acid,D-H2Cam,62.8 mg,62.8,mg,"2,4,6-tri(4-pyridyl)-1,3,5-triazine",TPT,33.5 mg,33.5,mg,,,,,,phenazine,,12.6 mg,12.6,mg,,,,,,ethylene glycol,EG,6.2 g,,water,H2O,2.4 g,,120.0,120 °C,72.0,3 days,23 mL glass vial,stirred 30 min; then static,MeOH,,"washed with methanol; dried under vacuum overnight; degassed 60 °C 2 h, 80 °C 2 h, 100 °C 10 h",,,magenta crystals,85.1,,pcu,Co2 paddlewheel dimer; TPT pillars,,,,not_reported,not_reported,,CO2_capture;hydrogen_storage,10.1002/anie.201801116,ok,
10.1002/anie.201801116,downloaded\10.1002_anie.201801116.pdf,SI downloaded\10.1002_anie.201801116_SI.pdf,mof_json_store\10.1002_anie.201801116\raw_output.json,mof_json_store\10.1002_anie.201801116\synthesis_007.json,yes,Low naphthalene or styrene relative to TPT did not insert; products reverted to CPM-323/324 depending on solvent.,CPM-325-Phenazine,,Cd(NO3)2·4H2O,,94.3 mg,0.362023,mmol,nan,,,,,nan,,,,,d-camphoric acid,D-H2Cam,63.9 mg,63.9,mg,"2,4,6-tri(4-pyridyl)-1,3,5-triazine",TPT,30.4 mg,30.4,mg,,,,,,phenazine,,13.5 mg,13.5,mg,,,,,,ethylene glycol monoethyl ether,EGEE,6.1 g,,water,H2O,4.2 g,,120.0,120 °C,72.0,3 days,23 mL glass vial,stirred 30 min; then static,MeOH,,"washed with methanol; dried under vacuum overnight; degassed 60 °C 2 h, 80 °C 2 h, 100 °C 10 h",,,magenta crystals,82.4,,pcu,Co2 paddlewheel dimer; TPT pillars,,,,not_reported,not_reported,,CO2_capture;hydrogen_storage,10.1002/anie.201801116,ok,
10.1002/anie.201801116,downloaded\10.1002_anie.201801116.pdf,SI downloaded\10.1002_anie.201801116_SI.pdf,mof_json_store\10.1002_anie.201801116\raw_output.json,mof_json_store\10.1002_anie.201801116\synthesis_008.json,yes,Low naphthalene or styrene relative to TPT did not insert; products reverted to CPM-323/324 depending on solvent.,CPM-326-Anthracene,,NiCl2·6H2O,,98.9 mg,0.627169,mmol,nan,,,,,nan,,,,,d-camphoric acid,D-H2Cam,72.4 mg,72.4,mg,"2,4,6-tri(4-pyridyl)-1,3,5-triazine",TPT,28.9 mg,28.9,mg,,,,,,anthracene,,12.5 mg,12.5,mg,,,,,,ethylene glycol monoethyl ether,EGEE,6.0 g,,water,H2O,4.0 g,,120.0,120 °C,72.0,3 days,23 mL glass vial,stirred 30 min; then static,MeOH,,"washed with methanol; dried under vacuum overnight; degassed 60 °C 2 h, 80 °C 2 h, 100 °C 10 h",,,magenta crystals,88.2,,pcu,Co2 paddlewheel dimer; TPT pillars,,,,not_reported,not_reported,,CO2_capture;hydrogen_storage,10.1002/anie.201801116,ok,
10.1002/anie.201801116,downloaded\10.1002_anie.201801116.pdf,SI downloaded\10.1002_anie.201801116_SI.pdf,mof_json_store\10.1002_anie.201801116\raw_output.json,mof_json_store\10.1002_anie.201801116\synthesis_009.json,yes,Low naphthalene or styrene relative to TPT did not insert; products reverted to CPM-323/324 depending on solvent.,CPM-326-Anthracene,,Ni(CH3COO)2·4H2O,,96.1 mg,0.478484,mmol,nan,,,,,nan,,,,,d-camphoric acid,D-H2Cam,63.7 mg,63.7,mg,"2,4,6-tri(4-pyridyl)-1,3,5-triazine",TPT,30.5 mg,30.5,mg,,,,,,anthracene,,12.6 mg,12.6,mg,,,,,,ethylene glycol,EG,6.0 g,,water,H2O,2.1 g,,120.0,120 °C,72.0,3 days,23 mL glass vial,stirred 30 min; then static,MeOH,,"washed with methanol; dried under vacuum overnight; degassed 60 °C 2 h, 80 °C 2 h, 100 °C 10 h",,,magenta crystals,85.1,,pcu,Co2 paddlewheel dimer; TPT pillars,,,,not_reported,not_reported,,CO2_capture;hydrogen_storage,10.1002/anie.201801116,ok,
10.1002/anie.201801116,downloaded\10.1002_anie.201801116.pdf,SI downloaded\10.1002_anie.201801116_SI.pdf,mof_json_store\10.1002_anie.201801116\raw_output.json,mof_json_store\10.1002_anie.201801116\synthesis_010.json,yes,Low naphthalene or styrene relative to TPT did not insert; products reverted to CPM-323/324 depending on solvent.,CPM-326-Phenanthrene,,Eu2O3,,96.8 mg,0.275059,mmol,CuCl2·2H2O,,,,,nan,,,,,d-camphoric acid,D-H2Cam,61.7 mg,61.7,mg,"2,4,6-tri(4-pyridyl)-1,3,5-triazine",TPT,30.0 mg,30.0,mg,,,,,,phenanthrene,,11.2 mg,11.2,mg,,,,,,ethylene glycol,EG,6.0 g,,water,H2O,2.0 g,,120.0,120 °C,72.0,3 days,23 mL glass vial,stirred 30 min; then static,MeOH,,"washed with methanol; dried under vacuum overnight; degassed 60 °C 2 h, 80 °C 2 h, 100 °C 10 h",,,magenta crystals,85.0,,pcu,Co2 paddlewheel dimer; TPT pillars,,,,not_reported,not_reported,,CO2_capture;hydrogen_storage,10.1002/anie.201801116,ok,
10.1002/anie.201801116,downloaded\10.1002_anie.201801116.pdf,SI downloaded\10.1002_anie.201801116_SI.pdf,mof_json_store\10.1002_anie.201801116\raw_output.json,mof_json_store\10.1002_anie.201801116\synthesis_011.json,yes,Low naphthalene or styrene relative to TPT did not insert; products reverted to CPM-323/324 depending on solvent.,CPM-326-Phenanthrene,,Sm2O3,,96.0 mg,0.275295,mmol,CuCl2·2H2O,,,,,nan,,,,,d-camphoric acid,D-H2Cam,72.7 mg,72.7,mg,"2,4,6-tri(4-pyridyl)-1,3,5-triazine",TPT,35.5 mg,35.5,mg,,,,,,phenanthrene,,11.5 mg,11.5,mg,,,,,,ethylene glycol monoethyl ether,EGEE,6.1 g,,water,H2O,4.4 g,,120.0,120 °C,72.0,3 days,23 mL glass vial,stirred 30 min; then static,MeOH,,"washed with methanol; dried under vacuum overnight; degassed 60 °C 2 h, 80 °C 2 h, 100 °C 10 h",,,magenta crystals,82.0,,pcu,Co2 paddlewheel dimer; TPT pillars,,,,not_reported,not_reported,,CO2_capture;hydrogen_storage,10.1002/anie.201801116,ok,
10.1002/anie.201801116,downloaded\10.1002_anie.201801116.pdf,SI downloaded\10.1002_anie.201801116_SI.pdf,mof_json_store\10.1002_anie.201801116\raw_output.json,mof_json_store\10.1002_anie.201801116\synthesis_012.json,yes,Low naphthalene or styrene relative to TPT did not insert; products reverted to CPM-323/324 depending on solvent.,CPM-326-Triphenylene,,Nd2O3,,94.3 mg,0.280257,mmol,CuCl2·2H2O,,,,,nan,,,,,d-camphoric acid,D-H2Cam,61.3 mg,61.3,mg,"2,4,6-tri(4-pyridyl)-1,3,5-triazine",TPT,33.2 mg,33.2,mg,,,,,,triphenylene,,9.7 mg,9.7,mg,,,,,,ethylene glycol,EG,6.0 g,,water,H2O,2.0 g,,120.0,120 °C,72.0,3 days,23 mL glass vial,stirred 30 min; then static,MeOH,,"washed with methanol; dried under vacuum overnight; degassed 60 °C 2 h, 80 °C 2 h, 100 °C 10 h",,,magenta crystals,78.4,,pcu,Co2 paddlewheel dimer; TPT pillars,,,,not_reported,not_reported,,CO2_capture;hydrogen_storage,10.1002/anie.201801116,ok,
10.1002/anie.201801116,downloaded\10.1002_anie.201801116.pdf,SI downloaded\10.1002_anie.201801116_SI.pdf,mof_json_store\10.1002_anie.201801116\raw_output.json,mof_json_store\10.1002_anie.201801116\synthesis_013.json,yes,Low naphthalene or styrene relative to TPT did not insert; products reverted to CPM-323/324 depending on solvent.,CPM-326-Triphenylene,,Nd2O3,,99.6 mg,0.296008,mmol,CuCl2·2H2O,,,,,nan,,,,,d-camphoric acid,D-H2Cam,59.8 mg,59.8,mg,"2,4,6-tri(4-pyridyl)-1,3,5-triazine",TPT,33.9 mg,33.9,mg,,,,,,triphenylene,,10.6 mg,10.6,mg,,,,,,ethylene glycol monoethyl ether,EGEE,6.0 g,,water,H2O,4.0 g,,120.0,120 °C,72.0,3 days,23 mL glass vial,stirred 30 min; then static,MeOH,,"washed with methanol; dried under vacuum overnight; degassed 60 °C 2 h, 80 °C 2 h, 100 °C 10 h",,,magenta crystals,78.1,,pcu,Co2 paddlewheel dimer; TPT pillars,,,,not_reported,not_reported,,CO2_capture;hydrogen_storage,10.1002/anie.201801116,ok,
10.1002/anie.201801116,downloaded\10.1002_anie.201801116.pdf,SI downloaded\10.1002_anie.201801116_SI.pdf,mof_json_store\10.1002_anie.201801116\raw_output.json,mof_json_store\10.1002_anie.201801116\synthesis_014.json,yes,Low naphthalene or styrene relative to TPT did not insert; products reverted to CPM-323/324 depending on solvent.,CPM-326-Pyrene,,Cu(NO3)2·6H2O,,94.5 mg,0.438216,mmol,nan,,,,,nan,,,,,d-camphoric acid,D-H2Cam,62.2 mg,62.2,mg,"2,4,6-tri(4-pyridyl)-1,3,5-triazine",TPT,32.4 mg,32.4,mg,,,,,,pyrene,,9.5 mg,9.5,mg,,,,,,ethylene glycol,EG,6.0 g,,water,H2O,2.2 g,,120.0,120 °C,48.0,2 days,23 mL glass vial,stirred 30 min; then static,MeOH,,"washed with methanol; dried under vacuum overnight; degassed 60 °C 2 h, 80 °C 2 h, 100 °C 10 h",,,magenta crystals,81.3,,pcu,Co2 paddlewheel dimer; TPT pillars,,,,not_reported,not_reported,,CO2_capture;hydrogen_storage,10.1002/anie.201801116,ok,
10.1002/anie.201801116,downloaded\10.1002_anie.201801116.pdf,SI downloaded\10.1002_anie.201801116_SI.pdf,mof_json_store\10.1002_anie.201801116\raw_output.json,mof_json_store\10.1002_anie.201801116\synthesis_015.json,yes,Low naphthalene or styrene relative to TPT did not insert; products reverted to CPM-323/324 depending on solvent.,CPM-326-Pyrene,,Cu(NO3)2·3H2O,,98.5 mg,0.469943,mmol,nan,,,,,nan,,,,,d-camphoric acid,D-H2Cam,62.9 mg,62.9,mg,"2,4,6-tri(4-pyridyl)-1,3,5-triazine",TPT,35.9 mg,35.9,mg,,,,,,pyrene,,18.9 mg,18.9,mg,,,,,,ethylene glycol monoethyl ether,EGEE,6.2 g,,water,H2O,4.2 g,,120.0,120 °C,48.0,2 days,23 mL glass vial,stirred 30 min; then static,MeOH,,"washed with methanol; dried under vacuum overnight; degassed 60 °C 2 h, 80 °C 2 h, 100 °C 10 h",,,magenta crystals,79.9,,pcu,Co2 paddlewheel dimer; TPT pillars,,,,not_reported,not_reported,,CO2_capture;hydrogen_storage,10.1002/anie.201801116,ok,
10.1002/anie.201801116,downloaded\10.1002_anie.201801116.pdf,SI downloaded\10.1002_anie.201801116_SI.pdf,mof_json_store\10.1002_anie.201801116\raw_output.json,mof_json_store\10.1002_anie.201801116\synthesis_016.json,yes,Low naphthalene or styrene relative to TPT did not insert; products reverted to CPM-323/324 depending on solvent.,CPM-326-Perylene,,Cu(NO3)2·6H2O,,93.0 mg,0.43126,mmol,nan,,,,,nan,,,,,d-camphoric acid,D-H2Cam,60.0 mg,60.0,mg,"2,4,6-tri(4-pyridyl)-1,3,5-triazine",TPT,39.3 mg,39.3,mg,,,,,,perylene,,9.7 mg,9.7,mg,,,,,,ethylene glycol,EG,6.0 g,,water,H2O,6.0 g,,120.0,120 °C,48.0,2 days,23 mL glass vial,stirred 30 min; then static,MeOH,,"washed with methanol; dried under vacuum overnight; degassed 60 °C 2 h, 80 °C 2 h, 100 °C 10 h",,,magenta crystals,85.0,,pcu,Co2 paddlewheel dimer; TPT pillars,,,,not_reported,not_reported,,CO2_capture;hydrogen_storage,10.1002/anie.201801116,ok,
10.1002/anie.201801116,downloaded\10.1002_anie.201801116.pdf,SI downloaded\10.1002_anie.201801116_SI.pdf,mof_json_store\10.1002_anie.201801116\raw_output.json,mof_json_store\10.1002_anie.201801116\synthesis_017.json,yes,Low naphthalene or styrene relative to TPT did not insert; products reverted to CPM-323/324 depending on solvent.,CPM-326-Perylene,,CuCl2,,92.5 mg,0.687978,mmol,nan,,,,,nan,,,,,d-camphoric acid,D-H2Cam,64.6 mg,64.6,mg,"2,4,6-tri(4-pyridyl)-1,3,5-triazine",TPT,30.0 mg,30.0,mg,,,,,,perylene,,10.1 mg,10.1,mg,,,,,,ethylene glycol monoethyl ether,EGEE,6.2 g,,water,H2O,4.1 g,,120.0,120 °C,48.0,2 days,23 mL glass vial,stirred 30 min; then static,MeOH,,"washed with methanol; dried under vacuum overnight; degassed 60 °C 2 h, 80 °C 2 h, 100 °C 10 h",,,magenta crystals,83.6,,pcu,Co2 paddlewheel dimer; TPT pillars,,,,not_reported,not_reported,,CO2_capture;hydrogen_storage,10.1002/anie.201801116,ok,
10.1039/c3ce42208a,downloaded\10.1039_c3ce42208a.pdf,SI downloaded\10.1039_c3ce42208a_SI.pdf,mof_json_store\10.1039_c3ce42208a\raw_output.json,mof_json_store\10.1039_c3ce42208a\synthesis_001.json,no,,,959382,CdCl2,,"0.040 g, 1.0 mmol",1,mmol,nan,,,,,nan,,,,,"1,4-naphthalenedicarboxylic acid",H2NDA,"0.086 g, 0.4 mmol",,,,,,,,,,,,,,,,,,,,,,,ethanol,EtOH,5.0 mL,5.0,"N,N-dimethylformamide",DMF,1.0 mL,1.0,90.0,90 °C,48.0,2 days,Teflon-lined digestion bomb (23 mL),stirred,EtOH,,dried at 50 °C,50.0,,colorless single crystals,91.83,,,helical 1D Na–O chains from edge-/corner-sharing NaO6/NaO5; hexagonal channels,"a=18.2186(6), b=18.2186(6), c=8.6880(3) Å, α=90°, β=90°, γ=120°, P65",,4.0,not_reported,not_reported,,CO2_capture;luminescence,10.1039/c3ce42208a,ok,
10.1039/c3ce42208a,downloaded\10.1039_c3ce42208a.pdf,SI downloaded\10.1039_c3ce42208a_SI.pdf,mof_json_store\10.1039_c3ce42208a\raw_output.json,mof_json_store\10.1039_c3ce42208a\synthesis_002.json,no,,,959383,ZnCl2,,"0.051 g, 0.2 mmol",0.2,mmol,nan,,,,,nan,,,,,"1,4-naphthalenedicarboxylic acid",H2NDA,"0.043 g, 0.2 mmol",,,,,,,,,,,,,,,,,,,,,,,ethanol,EtOH,5.0 mL,5.0,water,H2O,1.0 mL,1.0,150.0,150 °C,48.0,2 days,Teflon-lined digestion bomb (23 mL),stirred,EtOH,,dried at 50 °C in an oven,50.0,,colorless crystals,23.02,,,corner-sharing MgO6 chains linked by NDA; cage-like 3D network,"a=14.7579(2), b=30.9679(4), c=11.3786(2) Å, Pnma",,,not_reported,not_reported,,luminescence,10.1039/c3ce42208a,ok,
10.1039/c3ce42208a,downloaded\10.1039_c3ce42208a.pdf,SI downloaded\10.1039_c3ce42208a_SI.pdf,mof_json_store\10.1039_c3ce42208a\raw_output.json,mof_json_store\10.1039_c3ce42208a\synthesis_003.json,no,,,959384,MnCl2,,"0.094 g, 0.4 mmol",0.4,mmol,nan,,,,,nan,,,,,"1,4-naphthalenedicarboxylic acid",H2NDA,"0.043 g, 0.2 mmol",,,,,,,,,,,,,,,,,,,,,,,"N,N-dimethylformamide",DMF,7.0 mL,7.0,ethanol,EtOH,2.0 mL,2.0,90.0,90 °C,48.0,2 days,Teflon-lined digestion bomb (23 mL),stirred,EtOH,,dried at 50 °C,50.0,,colorless crystals,51.32,,,"edge-sharing CaO7 chains; 2-nodal 5,5-connected net","a=6.70170(10), b=14.3958(3), c=14.9405(3) Å, P212121",,,not_reported,not_reported,,luminescence,10.1039/c3ce42208a,ok,
10.1039/c3ce42208a,downloaded\10.1039_c3ce42208a.pdf,SI downloaded\10.1039_c3ce42208a_SI.pdf,mof_json_store\10.1039_c3ce42208a\raw_output.json,mof_json_store\10.1039_c3ce42208a\synthesis_004.json,no,,,959224,Zn(NO3)2·6H2O,,"0.085 g, 0.4 mmol",0.4,mmol,K(OH),,,,,nan,,,,,"1,4-naphthalenedicarboxylic acid",H2NDA,"0.043 g, 0.2 mmol",,,,,,,,,,,,,,,,,,,,,,,"N,N-dimethylformamide",DMF,7.0 mL,7.0,ethanol,EtOH,2.0 mL,2.0,120.0,120 °C,48.0,2 days,Teflon-lined digestion bomb (23 mL),stirring,EtOH,,dried at 50 °C in an oven,50.0,,colorless crystals,97.36,,,"edge-sharing SrO7 chains; 2-nodal 5,5-connected net","a=6.88830(10), b=14.7074(2), c=14.9810(2) Å, P212121",,,not_reported,not_reported,,luminescence,10.1039/c3ce42208a,ok,
10.1039/c3ce42208a,downloaded\10.1039_c3ce42208a.pdf,SI downloaded\10.1039_c3ce42208a_SI.pdf,mof_json_store\10.1039_c3ce42208a\raw_output.json,mof_json_store\10.1039_c3ce42208a\synthesis_005.json,no,,,959225,Ag(NO3),,"0.209 g, 0.8 mmol",0.8,mmol,nan,,,,,nan,,,,,"1,4-naphthalenedicarboxylic acid",H2NDA,"0.087 g, 0.4 mmol",,,,,,,,,,,,,,,,,,,,,,,"N,N-dimethylformamide",DMF,7.0 mL,7.0,ethanol,EtOH,2.0 mL,2.0,150.0,150 °C,48.0,2 days,Teflon-lined digestion bomb (23 mL),stirred,EtOH,,dried at 50 °C in an oven,50.0,,colorless crystals,96.97,,,"edge-sharing BaO7 chains; 2-nodal 5,5-connected net","a=7.1269(3), b=14.6724(6), c=15.0027(5) Å, P212121",,,not_reported,not_reported,,luminescence,10.1039/c3ce42208a,ok,
10.1016/j.jphotochem.2024.115842,downloaded\10.1016_j.jphotochem.2024.115842.pdf,SI downloaded\10.1016_j.jphotochem.2024.115842_SI.pdf,mof_json_store\10.1016_j.jphotochem.2024.115842\raw_output.json,mof_json_store\10.1016_j.jphotochem.2024.115842\synthesis_001.json,no,,MIL-100(Fe),,CuCl2·2H2O,,11.4 mmol,11.4,mmol,nan,,,,,nan,,,,,"benzene-1,3,5-tricarboxylic acid",BTC,7.6 mmol,7.6,mmol,,,,,,,,,,,sodium hydroxide (in water),NaOH,"1 M, 23.72 mL",,,,,,,,water,H2O,97.2 g,,,,,,25,room temperature,24.0,24 h (aging before workup),,stirred,"H2O, EtOH","H2O x3, EtOH x2",dried at room temperature,,,brown precipitates,,,,,,,,,,,,10.1016/j.jphotochem.2024.115842,ok,
10.1016/j.jphotochem.2024.115842,downloaded\10.1016_j.jphotochem.2024.115842.pdf,SI downloaded\10.1016_j.jphotochem.2024.115842_SI.pdf,mof_json_store\10.1016_j.jphotochem.2024.115842\raw_output.json,mof_json_store\10.1016_j.jphotochem.2024.115842\synthesis_002.json,no,,NH2-MIL-53(Al),,CuCl2·2H2O,,6 mmol,6,mmol,nan,,,,,nan,,,,,2-aminoterephthalic acid,NH2-BDC,dissolved in 13.05 mL of 1 M NaOH,,,,,,,,,,,,,sodium hydroxide (in water),NaOH,"1 M, 13.05 mL",,,,,,,,water,H2O,3 mL,3.0,,,,,25,room temperature,,immediate precipitation (no aging reported),,stirred,"H2O, EtOH","H2O x3, EtOH x2",dried at room temperature,,,yellow precipitate,,,,,,,,,,,,10.1016/j.jphotochem.2024.115842,ok,
10.1016/j.jphotochem.2024.115842,downloaded\10.1016_j.jphotochem.2024.115842.pdf,SI downloaded\10.1016_j.jphotochem.2024.115842_SI.pdf,mof_json_store\10.1016_j.jphotochem.2024.115842\raw_output.json,mof_json_store\10.1016_j.jphotochem.2024.115842\synthesis_003.json,no,,Zr-BDC,,Sm(NO3)3·6H2O,ZrOCl2·8H2O,6.05 mmol,6.05,mmol,nan,,,,,nan,,,,,terephthalic acid,BDC,6.2 mmol,6.2,mmol,,,,,,,,,,,sodium hydroxide (in water),NaOH,"1 M, 14.5 mL",,,,,,,,water,H2O,28 mL,28.0,,,,,25,room temperature,,solutions pre-stirred 30 min separately; immediate precipitation on mixing,,stirred,,,,,,white precipitate,,,,,,,,,,,,10.1016/j.jphotochem.2024.115842,ok,
10.1016/j.jphotochem.2024.115842,downloaded\10.1016_j.jphotochem.2024.115842.pdf,SI downloaded\10.1016_j.jphotochem.2024.115842_SI.pdf,mof_json_store\10.1016_j.jphotochem.2024.115842\raw_output.json,mof_json_store\10.1016_j.jphotochem.2024.115842\synthesis_004.json,no,,NH2-Zr-BDC,,Eu(NO3)3·6H2O,ZrOCl2·8H2O,6.05 mmol,6.05,mmol,nan,,,,,nan,,,,,2-aminoterephthalic acid,NH2-BDC,6.2 mmol,6.2,mmol,,,,,,,,,,,sodium hydroxide (in water),NaOH,"1 M, 14.5 mL",,,,,,,,water,H2O,28 mL,28.0,,,,,25,room temperature,,solutions pre-stirred 30 min separately; immediate precipitation on mixing,,stirred,,,,,,yellow precipitate,,,,,,,,,,,,10.1016/j.jphotochem.2024.115842,ok,
10.1002/anie.202414823,downloaded\10.1002_anie.202414823.pdf,SI downloaded\10.1002_anie.202414823_SI.pdf,mof_json_store\10.1002_anie.202414823\raw_output.json,mof_json_store\10.1002_anie.202414823\synthesis_001.json,no,,ZIF-8,,Tb(NO3)3·6H2O,,"0.42 g, 1.606 mmol",1.606,mmol,nan,,,,,nan,,,,,2-methylimidazole-d5,2-MIm-d5,"0.12 g, 1.462 mmol",1.462,mmol,,,,,,,,,,,,,,,,,,,,,"N,N-dimethylformamide",DMF,32 mL,32.0,,,,,140.0,140 °C (ramp 5 °C/min),24.0,24 h; cooled at 0.4 °C/min to RT,Teflon-lined autoclave (35 mL),,"DMF, MeOH",DMF 3×10 mL; MeOH 3×10 mL,90 °C under vacuum for 12 h,90.0,12.0,,,,,,,,,,,,,10.1002/anie.202414823,ok,
10.1002/anie.202414823,downloaded\10.1002_anie.202414823.pdf,SI downloaded\10.1002_anie.202414823_SI.pdf,mof_json_store\10.1002_anie.202414823\raw_output.json,mof_json_store\10.1002_anie.202414823\synthesis_002.json,no,,ZIF-8,,ZnCl2,,"0.297 g, 1 mmol",1,mmol,nan,,,,,nan,,,,,2-methylimidazole-d5,2-MIm-d5,"0.66 g, 8 mmol",8.0,mmol,,,,,,,,,,,,,,,,,,,,,methanol,MeOH,15 mL + 15 mL,,,,,,25,RT,24.0,24 h,,stirred,MeOH,5×10 mL,70 °C under vacuum overnight,70.0,,white solid,,,,,,,,,,,,10.1002/anie.202414823,ok,
10.1039/d4qi03110e,downloaded\10.1039_d4qi03110e.pdf,SI downloaded\10.1039_d4qi03110e_SI.pdf,mof_json_store\10.1039_d4qi03110e\raw_output.json,mof_json_store\10.1039_d4qi03110e\synthesis_001.json,no,,DZU-109,2404967,MnCl2,Zn(NO3)2·6H2O,"29.7 mg, 0.10 mmol",0.1,mmol,nan,,,,,nan,,,,,tris(4-(1H-pyrazol-4-yl)phenyl)amine,H3TPPA,"20.0 mg, 0.045 mmol",0.045,mmol,,,,,,,,,,,acetic acid,HAc,200 μL (99.8 wt%),,,,,,,,"N,N-dimethylformamide",DMF,3 mL,3.0,water,H2O,3 mL (deionized),3.0,100.0,100 °C,48.0,48 h,10 mL glass vial,static,"DMF, anhydrous EtOH","DMF 24 h; then EtOH exchange, replace every 12 h for 3 days",dried in an oven at 100 °C,100.0,,yellow single crystals,68.5,,,"Zn3 SBU (tetrahedral Zn), acetate-capped","a=24.952(5) Å, b=30.648(6) Å, c=11.314(2) Å, β=107.520(4)°, C2/c",,905.0,not_reported,yes,450.0,iodine_capture,10.1039/d4qi03110e,ok,
10.1039/d4qi03110e,downloaded\10.1039_d4qi03110e.pdf,SI downloaded\10.1039_d4qi03110e_SI.pdf,mof_json_store\10.1039_d4qi03110e\raw_output.json,mof_json_store\10.1039_d4qi03110e\synthesis_002.json,no,,DZU-110,2404968,CoCl2,Zn(NO3)2·6H2O,"29.7 mg, 0.10 mmol",0.1,mmol,nan,,,,,nan,,,,,tris(4-(1H-pyrazol-4-yl)phenyl)amine,H3TPPA,"20.0 mg, 0.045 mmol",0.045,mmol,,,,,,,,,,,benzoic acid,,"25.0 mg, 0.21 mmol",0.21,mmol,,,,,,"N,N-dimethylformamide",DMF,3 mL,3.0,water,H2O,0.6 mL (deionized),0.6,100.0,100 °C,48.0,48 h,10 mL glass vial,static,"DMF, anhydrous EtOH","DMF 24 h; then EtOH exchange, replace every 12 h for 3 days",dried in an oven at 100 °C,100.0,,yellow crystals,72.5,,,oxo/hydroxo-bridged 1D Zn7 chain; open Zn2+ sites,"a=37.767(3) Å, b=15.9977(13) Å, c=32.703(3) Å, β=111.374(5)°, C2/c",,1358.0,not_reported,yes,450.0,iodine_capture,10.1039/d4qi03110e,ok,
10.1039/c5dt05002b,downloaded\10.1039_c5dt05002b.pdf,SI downloaded\10.1039_c5dt05002b_SI.pdf,mof_json_store\10.1039_c5dt05002b\raw_output.json,mof_json_store\10.1039_c5dt05002b\synthesis_001.json,no,,MIL-53(Fe),,Sm(NO3)3·6H2O,,"4 mmol, 1.08 g",4,mmol,nan,,,,,nan,,,,,terephthalic acid,H2BDC,"4 mmol, 0.67 g",4.0,mmol,,,,,,,,,,,hydrofluoric acid (5 M),,"0.8 mL, 5 M",0.8,mL,,,,,,"N,N-dimethylformamide",DMF,20 mL,20.0,,,,,150.0,150 °C,72.0,3 days,100 mL Teflon-lined autoclave,static; ultrasonically vibrated 10–20 min before heating,"DMF, MeOH, H2O",successively washed,dried at 50 °C in a vacuum oven,50.0,,"yellowish white, irregular blocks",,,,,,,,not_reported,not_reported,,phenol_degradation;oxidation_catalysis,10.1039/c5dt05002b,ok,
10.1039/c5dt05002b,downloaded\10.1039_c5dt05002b.pdf,SI downloaded\10.1039_c5dt05002b_SI.pdf,mof_json_store\10.1039_c5dt05002b\raw_output.json,mof_json_store\10.1039_c5dt05002b\synthesis_002.json,no,,FeMOF-71 (MIL-53(Fe)-type),,Eu(NO3)3·6H2O,,3.5 mmol,3.5,mmol,nan,,0.5 mmol,0.5,mmol,nan,,,,,terephthalic acid,H2BDC,"4 mmol, 0.67 g",4.0,mmol,,,,,,,,,,,hydrofluoric acid (5 M),,"0.8 mL, 5 M",0.8,mL,,,,,,"N,N-dimethylformamide",DMF,20 mL,20.0,,,,,150.0,150 °C,72.0,3 days,100 mL Teflon-lined autoclave,static; ultrasonically vibrated 10–20 min before heating,"DMF, MeOH, H2O",successively washed,dried at 50 °C in a vacuum oven,50.0,,bulky irregular shapes (broken-brick-like),,,,,,,,not_reported,not_reported,,phenol_degradation;oxidation_catalysis,10.1039/c5dt05002b,ok,
10.1039/c5dt05002b,downloaded\10.1039_c5dt05002b.pdf,SI downloaded\10.1039_c5dt05002b_SI.pdf,mof_json_store\10.1039_c5dt05002b\raw_output.json,mof_json_store\10.1039_c5dt05002b\synthesis_003.json,no,,"FeMOF-31 (mixed MIL-53/Fe(BDC)(DMF,F))",,Gd(NO3)3·6H2O,,3.0 mmol,3,mmol,nan,,1.0 mmol,1.0,mmol,nan,,,,,terephthalic acid,H2BDC,"4 mmol, 0.67 g",4.0,mmol,,,,,,,,,,,hydrofluoric acid (5 M),,"0.8 mL, 5 M",0.8,mL,,,,,,"N,N-dimethylformamide",DMF,20 mL,20.0,,,,,150.0,150 °C,72.0,3 days,100 mL Teflon-lined autoclave,static; ultrasonically vibrated 10–20 min before heating,"DMF, MeOH, H2O",successively washed,dried at 50 °C in a vacuum oven,50.0,,irregular crystals; larger than FeMOF-71,,,,,,,,not_reported,not_reported,,phenol_degradation;oxidation_catalysis,10.1039/c5dt05002b,ok,
10.1039/c5dt05002b,downloaded\10.1039_c5dt05002b.pdf,SI downloaded\10.1039_c5dt05002b_SI.pdf,mof_json_store\10.1039_c5dt05002b\raw_output.json,mof_json_store\10.1039_c5dt05002b\synthesis_004.json,no,,"FeMOF-11 (mixed MIL-53/Fe(BDC)(DMF,F))",,Tb(NO3)3·6H2O,,2.0 mmol,2,mmol,nan,,2.0 mmol,2.0,mmol,nan,,,,,terephthalic acid,H2BDC,"4 mmol, 0.67 g",4.0,mmol,,,,,,,,,,,hydrofluoric acid (5 M),,"0.8 mL, 5 M",0.8,mL,,,,,,"N,N-dimethylformamide",DMF,20 mL,20.0,,,,,150.0,150 °C,72.0,3 days,100 mL Teflon-lined autoclave,static; ultrasonically vibrated 10–20 min before heating,"DMF, MeOH, H2O",successively washed,dried at 50 °C in a vacuum oven,50.0,,mixed morphologies; some prismatic crystals,,,,,,,,not_reported,not_reported,,phenol_degradation;oxidation_catalysis,10.1039/c5dt05002b,ok,
10.1039/c5dt05002b,downloaded\10.1039_c5dt05002b.pdf,SI downloaded\10.1039_c5dt05002b_SI.pdf,mof_json_store\10.1039_c5dt05002b\raw_output.json,mof_json_store\10.1039_c5dt05002b\synthesis_005.json,no,,"FeMOF-13 (Fe(BDC)(DMF,F)-type)",,Dy(NO3)3·6H2O,,1.0 mmol,1,mmol,nan,,3.0 mmol,3.0,mmol,nan,,,,,terephthalic acid,H2BDC,"4 mmol, 0.67 g",4.0,mmol,,,,,,,,,,,hydrofluoric acid (5 M),,"0.8 mL, 5 M",0.8,mL,,,,,,"N,N-dimethylformamide",DMF,20 mL,20.0,,,,,150.0,150 °C,72.0,3 days,100 mL Teflon-lined autoclave,static; ultrasonically vibrated 10–20 min before heating,"DMF, MeOH, H2O",successively washed,dried at 50 °C in a vacuum oven,50.0,,triangular prisms; larger crystals,,,,,,,,not_reported,not_reported,,phenol_degradation;oxidation_catalysis,10.1039/c5dt05002b,ok,
10.1039/c5dt05002b,downloaded\10.1039_c5dt05002b.pdf,SI downloaded\10.1039_c5dt05002b_SI.pdf,mof_json_store\10.1039_c5dt05002b\raw_output.json,mof_json_store\10.1039_c5dt05002b\synthesis_006.json,no,,"FeMOF-17 (Fe(BDC)(DMF,F)-type)",,Eu(NO3)3·6H2O,,0.5 mmol,0.5,mmol,nan,,3.5 mmol,3.5,mmol,nan,,,,,terephthalic acid,H2BDC,"4 mmol, 0.67 g",4.0,mmol,,,,,,,,,,,hydrofluoric acid (5 M),,"0.8 mL, 5 M",0.8,mL,,,,,,"N,N-dimethylformamide",DMF,20 mL,20.0,,,,,150.0,150 °C,72.0,3 days,100 mL Teflon-lined autoclave,static; ultrasonically vibrated 10–20 min before heating,"DMF, MeOH, H2O",successively washed,dried at 50 °C in a vacuum oven,50.0,,triangular prisms; larger crystals,,,,,,,,not_reported,not_reported,,phenol_degradation;oxidation_catalysis,10.1039/c5dt05002b,ok,
10.1039/c5dt05002b,downloaded\10.1039_c5dt05002b.pdf,SI downloaded\10.1039_c5dt05002b_SI.pdf,mof_json_store\10.1039_c5dt05002b\raw_output.json,mof_json_store\10.1039_c5dt05002b\synthesis_007.json,no,,"Fe(BDC)(DMF,F)",,Tb(NO3)3·6H2O,,4.0 mmol,4,mmol,nan,,,,,nan,,,,,terephthalic acid,H2BDC,"4 mmol, 0.67 g",4.0,mmol,,,,,,,,,,,hydrofluoric acid (5 M),,"0.8 mL, 5 M",0.8,mL,,,,,,"N,N-dimethylformamide",DMF,20 mL,20.0,,,,,150.0,150 °C,72.0,3 days,100 mL Teflon-lined autoclave,static; ultrasonically vibrated 10–20 min before heating,"DMF, MeOH, H2O",successively washed,dried at 50 °C in a vacuum oven,50.0,,dark brown triangular prisms,,,,,,,,not_reported,not_reported,,phenol_degradation;oxidation_catalysis,10.1039/c5dt05002b,ok,
10.1016/j.micromeso.2017.03.011,downloaded\10.1016_j.micromeso.2017.03.011.pdf,SI downloaded\10.1016_j.micromeso.2017.03.011_SI.pdf,mof_json_store\10.1016_j.micromeso.2017.03.011\raw_output.json,mof_json_store\10.1016_j.micromeso.2017.03.011\synthesis_001.json,no,,NH2(100%)-MIL-53(Al),,Cu(NO3)2·3H2O,,2.0 g (5.3 mmol),5.3,mmol,nan,,,,,nan,,,,,terephthalic acid,NH2-BDC,0.96 g (5.3 mmol),0.96,g,,,,,,,,,,,,,,,,,,,,,water (deionized),H2O,,,,,,,150.0,150 °C,5.0,5 h,Teflon-lined stainless steel autoclave,stirred to dissolve; static in autoclave,"deionized water, DMF",,dried at 150 °C for 4 h; DMF treatment at 150 °C for 2 h; then 150 °C under vacuum for 18 h,150.0,18.0,yellow precipitate,,,,Al–OH oxo-bridged rod (μ2-OH),,9.2,606.0,not_reported,not_reported,447.0,Knoevenagel catalysis,10.1016/j.micromeso.2017.03.011,ok,
10.1016/j.micromeso.2017.03.011,downloaded\10.1016_j.micromeso.2017.03.011.pdf,SI downloaded\10.1016_j.micromeso.2017.03.011_SI.pdf,mof_json_store\10.1016_j.micromeso.2017.03.011\raw_output.json,mof_json_store\10.1016_j.micromeso.2017.03.011\synthesis_002.json,no,,MIL-53(Al),,Cu(CH3COO)2·1H2O,,2.0 g (5.3 mmol),5.3,mmol,nan,,,,,nan,,,,,terephthalic acid,BDC,0.89 g (5.3 mmol),0.89,g,,,,,,,,,,,,,,,,,,,,,water (deionized),H2O,,,,,,,150.0,150 °C,5.0,5 h,Teflon-lined stainless steel autoclave,stirred to dissolve; static in autoclave,"deionized water, DMF",,dried at 150 °C for 4 h; DMF treatment at 150 °C for 2 h; then 150 °C under vacuum for 18 h,150.0,18.0,colorless precipitate,,,,Al–OH oxo-bridged rod (μ2-OH),,15.4,1859.0,not_reported,not_reported,604.0,Knoevenagel catalysis,10.1016/j.micromeso.2017.03.011,ok,
10.1016/j.micromeso.2017.03.011,downloaded\10.1016_j.micromeso.2017.03.011.pdf,SI downloaded\10.1016_j.micromeso.2017.03.011_SI.pdf,mof_json_store\10.1016_j.micromeso.2017.03.011\raw_output.json,mof_json_store\10.1016_j.micromeso.2017.03.011\synthesis_003.json,no,,NH2(25%)-MIL-53(Al),,Cu(CH3COO)2·1H2O,,2.0 g (5.3 mmol),5.3,mmol,nan,,,,,nan,,,,,terephthalic acid,BDC,0.75 molar fraction of total ligand,,,terephthalic acid,NH2-BDC,0.25 molar fraction of total ligand,,,,,,,,,,,,,,,,,,water (deionized),H2O,,,,,,,150.0,150 °C,5.0,5 h,Teflon-lined stainless steel autoclave,stirred to dissolve; static in autoclave,"deionized water, DMF",,dried at 150 °C for 4 h; DMF treatment at 150 °C for 2 h; then 150 °C under vacuum for 18 h,150.0,18.0,,,,,Al–OH oxo-bridged rod (μ2-OH),,13.8,1196.0,not_reported,not_reported,555.0,Knoevenagel catalysis,10.1016/j.micromeso.2017.03.011,ok,
10.1016/j.micromeso.2017.03.011,downloaded\10.1016_j.micromeso.2017.03.011.pdf,SI downloaded\10.1016_j.micromeso.2017.03.011_SI.pdf,mof_json_store\10.1016_j.micromeso.2017.03.011\raw_output.json,mof_json_store\10.1016_j.micromeso.2017.03.011\synthesis_004.json,no,,NH2(50%)-MIL-53(Al),,CoCl2·6H2O,,2.0 g (5.3 mmol),5.3,mmol,NH4VO3,,,,,nan,,,,,terephthalic acid,BDC,0.50 molar fraction of total ligand,,,terephthalic acid,NH2-BDC,0.50 molar fraction of total ligand,,,,,,,,,,,,,,,,,,water (deionized),H2O,,,,,,,150.0,150 °C,5.0,5 h,Teflon-lined stainless steel autoclave,stirred to dissolve; static in autoclave,"deionized water, DMF",,dried at 150 °C for 4 h; DMF treatment at 150 °C for 2 h; then 150 °C under vacuum for 18 h,150.0,18.0,,,,,Al–OH oxo-bridged rod (μ2-OH),,11.9,1012.0,not_reported,not_reported,520.0,Knoevenagel catalysis,10.1016/j.micromeso.2017.03.011,ok,
10.1016/j.micromeso.2017.03.011,downloaded\10.1016_j.micromeso.2017.03.011.pdf,SI downloaded\10.1016_j.micromeso.2017.03.011_SI.pdf,mof_json_store\10.1016_j.micromeso.2017.03.011\raw_output.json,mof_json_store\10.1016_j.micromeso.2017.03.011\synthesis_005.json,no,,NH2(75%)-MIL-53(Al),,Ni(NO3)2·6H2O,,2.0 g (5.3 mmol),5.3,mmol,nan,,,,,nan,,,,,terephthalic acid,BDC,0.25 molar fraction of total ligand,,,terephthalic acid,NH2-BDC,0.75 molar fraction of total ligand,,,,,,,,,,,,,,,,,,water (deionized),H2O,,,,,,,150.0,150 °C,5.0,5 h,Teflon-lined stainless steel autoclave,stirred to dissolve; static in autoclave,"deionized water, DMF",,dried at 150 °C for 4 h; DMF treatment at 150 °C for 2 h; then 150 °C under vacuum for 18 h,150.0,18.0,,,,,Al–OH oxo-bridged rod (μ2-OH),,10.0,675.0,not_reported,not_reported,500.0,Knoevenagel catalysis,10.1016/j.micromeso.2017.03.011,ok,
10.1021/ja3085884,downloaded\10.1021_ja3085884.pdf,SI downloaded\10.1021_ja3085884_SI.pdf,mof_json_store\10.1021_ja3085884\raw_output.json,mof_json_store\10.1021_ja3085884\synthesis_001.json,yes,At 1:10 H4TPTC:H-isoph feed ratio an extra PXRD reflection indicated impurity phase.,H(1)-PCN-125,,Zn(CH3COO)2·4H2O,,"120 mg, 0.5 mmol",0.5,mmol,nan,,,,,nan,,,,,"1,1′:4′,1″-terphenyl-3,3″,5,5″-tetracarboxylic acid",H4TPTC,"40 mg, 0.1 mmol",0.1,mmol,isophthalic acid,,0.1 mmol,0.1,mmol,,,,,,,,,,,,,,,,"N,N-dimethylacetamide",DMAc,15 mL,15.0,,,,,85.0,85 °C,48.0,48 h,glass vial,static,DMAc; MeOH; CHCl3,washed with DMAc (20 mL) and soaked 1 day; MeOH 72 h; CHCl3 72 h,"vacuum overnight at RT, then 100 °C under vacuum",100.0,,blue or green crystalline powders,,,nbo,Cu2 paddlewheel SBU,,,,not_reported,not_reported,,CO2_capture,10.1021/ja3085884,ok,
10.1021/ja3085884,downloaded\10.1021_ja3085884.pdf,SI downloaded\10.1021_ja3085884_SI.pdf,mof_json_store\10.1021_ja3085884\raw_output.json,mof_json_store\10.1021_ja3085884\synthesis_002.json,yes,At 1:10 H4TPTC:H-isoph feed ratio an extra PXRD reflection indicated impurity phase.,H(2)-PCN-125,,MnCl2·4H2O,,"120 mg, 0.5 mmol",0.5,mmol,nan,,,,,nan,,,,,"1,1′:4′,1″-terphenyl-3,3″,5,5″-tetracarboxylic acid",H4TPTC,"40 mg, 0.1 mmol",0.1,mmol,isophthalic acid,,0.2 mmol,0.2,mmol,,,,,,,,,,,,,,,,"N,N-dimethylacetamide",DMAc,15 mL,15.0,,,,,85.0,85 °C,48.0,48 h,glass vial,static,DMAc; MeOH; CHCl3,washed with DMAc (20 mL) and soaked 1 day; MeOH 72 h; CHCl3 72 h,"vacuum overnight at RT, then 100 °C under vacuum",100.0,,blue or green crystalline powders,,,nbo,Cu2 paddlewheel SBU,,,,not_reported,not_reported,,CO2_capture,10.1021/ja3085884,ok,
