Repository: zzhenglab/MOFinder

# MOFinder

MOFinder extracts MOF synthesis information from the literature, reconstructs evidence-supported negative reaction records, and prepares datasets for synthesis-outcome prediction.
[Web application](https://mofinder.chemistry.wustl.edu/) | [Demos](Demo/README.md) | [Source code](docs/source_to_code.md) | [Workflow guide](docs/workflow.md) | [Model evaluation](docs/evaluation.md)

## Quick start

The workflow runs through Python commands. Python 3.10 or newer is required. Clone the repository and initialize its related applications:

```bash
git clone --recurse-submodules https://github.com/zzhenglab/MOFinder.git
cd MOFinder
```

Start with the two offline demonstrations:

```bash

File: mof_extraction_1_2.csv (part 14 of 305)
doi,main_pdf,si_pdf,raw_output,parsed_json,article_trial_or_failure,article_trial_or_failure_notes,mof_name,crystal_code,metal_1,metal_1_abbr,metal_1_amount_text,metal_1_amount_value,metal_1_amount_unit,metal_2,metal_2_abbr,metal_2_amount_text,metal_2_amount_value,metal_2_amount_unit,metal_3,metal_3_abbr,metal_3_amount_text,metal_3_amount_value,metal_3_amount_unit,linker_1,linker_1_abbr,linker_1_amount_text,linker_1_amount_value,linker_1_amount_unit,linker_2,linker_2_abbr,linker_2_amount_text,linker_2_amount_value,linker_2_amount_unit,linker_3,linker_3_abbr,linker_3_amount_text,linker_3_amount_value,linker_3_amount_unit,modulator_1,modulator_1_abbr,modulator_1_amount_text,modulator_1_amount_value,modulator_1_amount_unit,modulator_2,modulator_2_abbr,modulator_2_amount_text,modulator_2_amount_value,modulator_2_amount_unit,solvent_main,solvent_main_abbr,solvent_main_amount_text,solvent_main_ml,solvent_secondary,solvent_secondary_abbr,solvent_secondary_amount_text,solvent_secondary_ml,temperature_c,temperature_c_text,time_h,time_text,vessel_type,stirring,washing_solvent,washing_cycles,activation_text,activation_temp_c,activation_time_h,crystal_morphology,yield_percent,crystal_size,topology_code,metal_cluster_connectivity,unit_cell_short,pore_diameter_A,BET_surface_area_m2g,air_stable,water_stable,tga_decomposition_temp_c,applications,reference,status,error
10.1021/ja3085884,downloaded\10.1021_ja3085884.pdf,SI downloaded\10.1021_ja3085884_SI.pdf,mof_json_store\10.1021_ja3085884\raw_output.json,mof_json_store\10.1021_ja3085884\synthesis_003.json,yes,At 1:10 H4TPTC:H-isoph feed ratio an extra PXRD reflection indicated impurity phase.,CH3(1)-PCN-125,,Cd(CH3COO)2·2H2O,,"120 mg, 0.5 mmol",0.5,mmol,nan,,,,,nan,,,,,"1,1′:4′,1″-terphenyl-3,3″,5,5″-tetracarboxylic acid",H4TPTC,"40 mg, 0.1 mmol",0.1,mmol,5-methylisophthalic acid,,0.1 mmol,0.1,mmol,,,,,,,,,,,,,,,,"N,N-dimethylacetamide",DMAc,15 mL,15.0,,,,,85.0,85 °C,48.0,48 h,glass vial,static,DMAc; MeOH; CHCl3,washed with DMAc (20 mL) and soaked 1 day; MeOH 72 h; CHCl3 72 h,"vacuum overnight at RT, then 100 °C under vacuum",100.0,,blue or green crystalline powders,,,nbo,Cu2 paddlewheel SBU,,,,not_reported,not_reported,,CO2_capture,10.1021/ja3085884,ok,
10.1021/ja3085884,downloaded\10.1021_ja3085884.pdf,SI downloaded\10.1021_ja3085884_SI.pdf,mof_json_store\10.1021_ja3085884\raw_output.json,mof_json_store\10.1021_ja3085884\synthesis_004.json,yes,At 1:10 H4TPTC:H-isoph feed ratio an extra PXRD reflection indicated impurity phase.,CH3(2)-PCN-125,,Zn(NO3)2·6H2O,,"120 mg, 0.5 mmol",0.5,mmol,nan,,,,,nan,,,,,"1,1′:4′,1″-terphenyl-3,3″,5,5″-tetracarboxylic acid",H4TPTC,"40 mg, 0.1 mmol",0.1,mmol,5-methylisophthalic acid,,0.2 mmol,0.2,mmol,,,,,,,,,,,,,,,,"N,N-dimethylacetamide",DMAc,15 mL,15.0,,,,,85.0,85 °C,48.0,48 h,glass vial,static,DMAc; MeOH; CHCl3,washed with DMAc (20 mL) and soaked 1 day; MeOH 72 h; CHCl3 72 h,"vacuum overnight at RT, then 100 °C under vacuum",100.0,,blue or green crystalline powders,,,nbo,Cu2 paddlewheel SBU,,,,not_reported,not_reported,,CO2_capture,10.1021/ja3085884,ok,
10.1021/ja3085884,downloaded\10.1021_ja3085884.pdf,SI downloaded\10.1021_ja3085884_SI.pdf,mof_json_store\10.1021_ja3085884\raw_output.json,mof_json_store\10.1021_ja3085884\synthesis_005.json,yes,At 1:10 H4TPTC:H-isoph feed ratio an extra PXRD reflection indicated impurity phase.,NH2(1)-PCN-125,,Eu(NO3)3·6H2O,,"120 mg, 0.5 mmol",0.5,mmol,nan,,,,,nan,,,,,"1,1′:4′,1″-terphenyl-3,3″,5,5″-tetracarboxylic acid",H4TPTC,"40 mg, 0.1 mmol",0.1,mmol,5-aminisophthalic acid,,0.1 mmol,0.1,mmol,,,,,,,,,,,,,,,,"N,N-dimethylacetamide",DMAc,15 mL,15.0,,,,,85.0,85 °C,48.0,48 h,glass vial,static,DMAc; MeOH; CHCl3,washed with DMAc (20 mL) and soaked 1 day; MeOH 72 h; CHCl3 72 h,"vacuum overnight at RT, then 100 °C under vacuum",100.0,,blue or green crystalline powders,,,nbo,Cu2 paddlewheel SBU,,,,not_reported,not_reported,,CO2_capture,10.1021/ja3085884,ok,
10.1021/ja3085884,downloaded\10.1021_ja3085884.pdf,SI downloaded\10.1021_ja3085884_SI.pdf,mof_json_store\10.1021_ja3085884\raw_output.json,mof_json_store\10.1021_ja3085884\synthesis_006.json,yes,At 1:10 H4TPTC:H-isoph feed ratio an extra PXRD reflection indicated impurity phase.,NH2(2)-PCN-125,,SmCl3·6H2O,,"120 mg, 0.5 mmol",0.5,mmol,nan,,,,,nan,,,,,"1,1′:4′,1″-terphenyl-3,3″,5,5″-tetracarboxylic acid",H4TPTC,"40 mg, 0.1 mmol",0.1,mmol,5-aminisophthalic acid,,0.2 mmol,0.2,mmol,,,,,,,,,,,,,,,,"N,N-dimethylacetamide",DMAc,15 mL,15.0,,,,,85.0,85 °C,48.0,48 h,glass vial,static,DMAc; MeOH; CHCl3,washed with DMAc (20 mL) and soaked 1 day; MeOH 72 h; CHCl3 72 h,"vacuum overnight at RT, then 100 °C under vacuum",100.0,,blue or green crystalline powders,,,nbo,Cu2 paddlewheel SBU,,,,not_reported,not_reported,,CO2_capture,10.1021/ja3085884,ok,
10.1021/ja3085884,downloaded\10.1021_ja3085884.pdf,SI downloaded\10.1021_ja3085884_SI.pdf,mof_json_store\10.1021_ja3085884\raw_output.json,mof_json_store\10.1021_ja3085884\synthesis_007.json,yes,At 1:10 H4TPTC:H-isoph feed ratio an extra PXRD reflection indicated impurity phase.,CH2NH2(1)-PCN-125,,Ag(NO3),,"120 mg, 0.5 mmol",0.5,mmol,nan,,,,,nan,,,,,"1,1′:4′,1″-terphenyl-3,3″,5,5″-tetracarboxylic acid",H4TPTC,"40 mg, 0.1 mmol",0.1,mmol,5-(aminomethyl)isophthalic acid,,0.1 mmol,0.1,mmol,,,,,,,,,,,,,,,,"N,N-dimethylacetamide",DMAc,15 mL,15.0,,,,,85.0,85 °C,48.0,48 h,glass vial,static,DMAc; MeOH; CHCl3,washed with DMAc (20 mL) and soaked 1 day; MeOH 72 h; CHCl3 72 h,"vacuum overnight at RT, then 100 °C under vacuum",100.0,,blue or green crystalline powders,,,nbo,Cu2 paddlewheel SBU,,,,not_reported,not_reported,,CO2_capture,10.1021/ja3085884,ok,
10.1021/ja3085884,downloaded\10.1021_ja3085884.pdf,SI downloaded\10.1021_ja3085884_SI.pdf,mof_json_store\10.1021_ja3085884\raw_output.json,mof_json_store\10.1021_ja3085884\synthesis_008.json,yes,At 1:10 H4TPTC:H-isoph feed ratio an extra PXRD reflection indicated impurity phase.,CH2NH2(2)-PCN-125,,Ag(NO3),,"120 mg, 0.5 mmol",0.5,mmol,nan,,,,,nan,,,,,"1,1′:4′,1″-terphenyl-3,3″,5,5″-tetracarboxylic acid",H4TPTC,"40 mg, 0.1 mmol",0.1,mmol,5-(aminomethyl)isophthalic acid,,0.2 mmol,0.2,mmol,,,,,,,,,,,,,,,,"N,N-dimethylacetamide",DMAc,15 mL,15.0,,,,,85.0,85 °C,48.0,48 h,glass vial,static,DMAc; MeOH; CHCl3,washed with DMAc (20 mL) and soaked 1 day; MeOH 72 h; CHCl3 72 h,"vacuum overnight at RT, then 100 °C under vacuum",100.0,,blue or green crystalline powders,,,nbo,Cu2 paddlewheel SBU,,,,not_reported,not_reported,,CO2_capture,10.1021/ja3085884,ok,
10.1021/ja3085884,downloaded\10.1021_ja3085884.pdf,SI downloaded\10.1021_ja3085884_SI.pdf,mof_json_store\10.1021_ja3085884\raw_output.json,mof_json_store\10.1021_ja3085884\synthesis_009.json,yes,At 1:10 H4TPTC:H-isoph feed ratio an extra PXRD reflection indicated impurity phase.,NO2(1)-PCN-125,,Ag(NO3),,"120 mg, 0.5 mmol",0.5,mmol,nan,,,,,nan,,,,,"1,1′:4′,1″-terphenyl-3,3″,5,5″-tetracarboxylic acid",H4TPTC,"40 mg, 0.1 mmol",0.1,mmol,5-nitroisophthalic acid,,0.1 mmol,0.1,mmol,,,,,,,,,,,,,,,,"N,N-dimethylacetamide",DMAc,15 mL,15.0,,,,,85.0,85 °C,48.0,48 h,glass vial,static,DMAc; MeOH; CHCl3,washed with DMAc (20 mL) and soaked 1 day; MeOH 72 h; CHCl3 72 h,"vacuum overnight at RT, then 100 °C under vacuum",100.0,,blue or green crystalline powders,,,nbo,Cu2 paddlewheel SBU,,,,not_reported,not_reported,,CO2_capture,10.1021/ja3085884,ok,
10.1021/ja3085884,downloaded\10.1021_ja3085884.pdf,SI downloaded\10.1021_ja3085884_SI.pdf,mof_json_store\10.1021_ja3085884\raw_output.json,mof_json_store\10.1021_ja3085884\synthesis_010.json,yes,At 1:10 H4TPTC:H-isoph feed ratio an extra PXRD reflection indicated impurity phase.,NO2(2)-PCN-125,,Ag(ClO4),,"120 mg, 0.5 mmol",0.5,mmol,nan,,,,,nan,,,,,"1,1′:4′,1″-terphenyl-3,3″,5,5″-tetracarboxylic acid",H4TPTC,"40 mg, 0.1 mmol",0.1,mmol,5-nitroisophthalic acid,,0.2 mmol,0.2,mmol,,,,,,,,,,,,,,,,"N,N-dimethylacetamide",DMAc,15 mL,15.0,,,,,85.0,85 °C,48.0,48 h,glass vial,static,DMAc; MeOH; CHCl3,washed with DMAc (20 mL) and soaked 1 day; MeOH 72 h; CHCl3 72 h,"vacuum overnight at RT, then 100 °C under vacuum",100.0,,blue or green crystalline powders,,,nbo,Cu2 paddlewheel SBU,,,,not_reported,not_reported,,CO2_capture,10.1021/ja3085884,ok,
10.1021/ja3085884,downloaded\10.1021_ja3085884.pdf,SI downloaded\10.1021_ja3085884_SI.pdf,mof_json_store\10.1021_ja3085884\raw_output.json,mof_json_store\10.1021_ja3085884\synthesis_011.json,yes,At 1:10 H4TPTC:H-isoph feed ratio an extra PXRD reflection indicated impurity phase.,SO3H(1)-PCN-125,,Ag(NO3),,"120 mg, 0.5 mmol",0.5,mmol,nan,,,,,nan,,,,,"1,1′:4′,1″-terphenyl-3,3″,5,5″-tetracarboxylic acid",H4TPTC,"40 mg, 0.1 mmol",0.1,mmol,5-sulfoisophthalic acid,,0.1 mmol,0.1,mmol,,,,,,,,,,,,,,,,"N,N-dimethylacetamide",DMAc,15 mL,15.0,,,,,85.0,85 °C,48.0,48 h,glass vial,static,DMAc; MeOH; CHCl3,washed with DMAc (20 mL) and soaked 1 day; MeOH 72 h; CHCl3 72 h,"vacuum overnight at RT, then 100 °C under vacuum",100.0,,blue or green crystalline powders,,,nbo,Cu2 paddlewheel SBU,,,,not_reported,not_reported,,CO2_capture,10.1021/ja3085884,ok,
10.1021/ja3085884,downloaded\10.1021_ja3085884.pdf,SI downloaded\10.1021_ja3085884_SI.pdf,mof_json_store\10.1021_ja3085884\raw_output.json,mof_json_store\10.1021_ja3085884\synthesis_012.json,yes,At 1:10 H4TPTC:H-isoph feed ratio an extra PXRD reflection indicated impurity phase.,SO3H(2)-PCN-125,,Ag(NO3),,"120 mg, 0.5 mmol",0.5,mmol,nan,,,,,nan,,,,,"1,1′:4′,1″-terphenyl-3,3″,5,5″-tetracarboxylic acid",H4TPTC,"40 mg, 0.1 mmol",0.1,mmol,5-sulfoisophthalic acid,,0.2 mmol,0.2,mmol,,,,,,,,,,,,,,,,"N,N-dimethylacetamide",DMAc,15 mL,15.0,,,,,85.0,85 °C,48.0,48 h,glass vial,static,DMAc; MeOH; CHCl3,washed with DMAc (20 mL) and soaked 1 day; MeOH 72 h; CHCl3 72 h,"vacuum overnight at RT, then 100 °C under vacuum",100.0,,blue or green crystalline powders,,,nbo,Cu2 paddlewheel SBU,,,,not_reported,not_reported,,CO2_capture,10.1021/ja3085884,ok,
10.1021/ja3085884,downloaded\10.1021_ja3085884.pdf,SI downloaded\10.1021_ja3085884_SI.pdf,mof_json_store\10.1021_ja3085884\raw_output.json,mof_json_store\10.1021_ja3085884\synthesis_013.json,yes,At 1:10 H4TPTC:H-isoph feed ratio an extra PXRD reflection indicated impurity phase.,SO3Na(1)-PCN-125,,Zn(NO3)2·6H2O,,"120 mg, 0.5 mmol",0.5,mmol,nan,,,,,nan,,,,,"1,1′:4′,1″-terphenyl-3,3″,5,5″-tetracarboxylic acid",H4TPTC,"40 mg, 0.1 mmol",0.1,mmol,5-sulfoisophthalic acid sodium salt,,0.1 mmol,0.1,mmol,,,,,,,,,,,,,,,,"N,N-dimethylacetamide",DMAc,15 mL,15.0,,,,,85.0,85 °C,48.0,48 h,glass vial,static,DMAc; MeOH; CHCl3,washed with DMAc (20 mL) and soaked 1 day; MeOH 72 h; CHCl3 72 h,"vacuum overnight at RT, then 100 °C under vacuum",100.0,,blue or green crystalline powders,,,nbo,Cu2 paddlewheel SBU,,,,not_reported,not_reported,,CO2_capture,10.1021/ja3085884,ok,
10.1021/ja3085884,downloaded\10.1021_ja3085884.pdf,SI downloaded\10.1021_ja3085884_SI.pdf,mof_json_store\10.1021_ja3085884\raw_output.json,mof_json_store\10.1021_ja3085884\synthesis_014.json,yes,At 1:10 H4TPTC:H-isoph feed ratio an extra PXRD reflection indicated impurity phase.,SO3Na(2)-PCN-125,,Zn(NO3)2·6H2O,,"120 mg, 0.5 mmol",0.5,mmol,nan,,,,,nan,,,,,"1,1′:4′,1″-terphenyl-3,3″,5,5″-tetracarboxylic acid",H4TPTC,"40 mg, 0.1 mmol",0.1,mmol,5-sulfoisophthalic acid sodium salt,,0.2 mmol,0.2,mmol,,,,,,,,,,,,,,,,"N,N-dimethylacetamide",DMAc,15 mL,15.0,,,,,85.0,85 °C,48.0,48 h,glass vial,static,DMAc; MeOH; CHCl3,washed with DMAc (20 mL) and soaked 1 day; MeOH 72 h; CHCl3 72 h,"vacuum overnight at RT, then 100 °C under vacuum",100.0,,blue or green crystalline powders,,,nbo,Cu2 paddlewheel SBU,,,,not_reported,not_reported,,CO2_capture,10.1021/ja3085884,ok,
10.1021/ja3085884,downloaded\10.1021_ja3085884.pdf,SI downloaded\10.1021_ja3085884_SI.pdf,mof_json_store\10.1021_ja3085884\raw_output.json,mof_json_store\10.1021_ja3085884\synthesis_015.json,yes,At 1:10 H4TPTC:H-isoph feed ratio an extra PXRD reflection indicated impurity phase.,"NO2,NH2-PCN-125 (mixed-linker)",,Pr(NO3)3,,"120 mg, 0.5 mmol",0.5,mmol,nan,,,,,nan,,,,,"1,1′:4′,1″-terphenyl-3,3″,5,5″-tetracarboxylic acid",H4TPTC,feed ratio H2NO2-isoph:H2NH2-isoph:H4TPTC = 1:1:2,,,5-nitroisophthalic acid,,feed ratio component of 1 in 1:1:2 (with H2NH2-isoph and H4TPTC),,,5-aminisophthalic acid,,feed ratio component of 1 in 1:1:2 (with H2NO2-isoph and H4TPTC),,,,,,,,,,,,,"N,N-dimethylacetamide",DMAc,15 mL,15.0,,,,,85.0,85 °C,48.0,48 h,glass vial,static,DMAc; MeOH; CHCl3,washed with DMAc (20 mL) and soaked 1 day; MeOH 72 h; CHCl3 72 h,"vacuum overnight at RT, then 100 °C under vacuum",100.0,,blue or green crystalline powders,,,nbo,Cu2 paddlewheel SBU,,,,not_reported,not_reported,,CO2_capture,10.1021/ja3085884,ok,
10.1021/ja3085884,downloaded\10.1021_ja3085884.pdf,SI downloaded\10.1021_ja3085884_SI.pdf,mof_json_store\10.1021_ja3085884\raw_output.json,mof_json_store\10.1021_ja3085884\synthesis_016.json,yes,At 1:10 H4TPTC:H-isoph feed ratio an extra PXRD reflection indicated impurity phase.,"CH2NH2,SO3H-PCN-125 (mixed-linker)",,Ce(NO3)3,,"120 mg, 0.5 mmol",0.5,mmol,nan,,,,,nan,,,,,"1,1′:4′,1″-terphenyl-3,3″,5,5″-tetracarboxylic acid",H4TPTC,feed ratio H4TPTC:H2CH2NH2-isoph:H2SO3H-isoph = 1:1:1,,,5-(aminomethyl)isophthalic acid,,feed ratio component of 1 in 1:1:1 (with H4TPTC and H2SO3H-isoph),,,5-sulfoisophthalic acid,,feed ratio component of 1 in 1:1:1 (with H4TPTC and H2CH2NH2-isoph),,,,,,,,,,,,,"N,N-dimethylacetamide",DMAc,15 mL,15.0,,,,,85.0,85 °C,48.0,48 h,glass vial,static,DMAc; MeOH; CHCl3,washed with DMAc (20 mL) and soaked 1 day; MeOH 72 h; CHCl3 72 h,"vacuum overnight at RT, then 100 °C under vacuum",100.0,,blue or green crystalline powders,,,nbo,Cu2 paddlewheel SBU,,,,not_reported,not_reported,,CO2_capture,10.1021/ja3085884,ok,
10.1039/b919675g,downloaded\10.1039_b919675g.pdf,,mof_json_store\10.1039_b919675g\raw_output.json,mof_json_store\10.1039_b919675g\synthesis_001.json,no,,"Fe(1,4-BDC)(dmf)2",,Pr(NO3)3,,0.5 g,1.52943,mmol,nan,,,,,nan,,,,,terephthalic acid,BDC,0.2 g,0.2,g,,,,,,,,,,,,,,,,,,,,,"N,N-dimethylformamide",DMF,5 equiv,,water,H2O,1 mL,1.0,180.0,180 °C,24.0,24 h,stainless steel autoclave (25 cm3),static,DMF,,,,,orange rectangular-like crystals,51.0,,,,,,,not_reported,not_reported,,,10.1039/b919675g,ok,
10.1039/b919675g,downloaded\10.1039_b919675g.pdf,,mof_json_store\10.1039_b919675g\raw_output.json,mof_json_store\10.1039_b919675g\synthesis_002.json,no,,"Fe(2,6-NDC)",,Nd(NO3)3,,0.5 g,1.514,mmol,nan,,,,,nan,,,,,"2,6-naphthalenedicarboxylic acid","2,6-NDC",0.2 g,0.2,g,,,,,,,,,,,tetramethylamine chloride (TMACl),TMACl,0.1 g,0.1,g,,,,,,"N,N-dimethylformamide",DMF,5 equiv,,water,H2O,1 mL,1.0,180.0,180 °C,24.0,24 h,stainless steel autoclave (25 cm3),static,DMF,,373 K under vacuum for 12 h,100.0,12.0,orange needle-like crystals,83.0,,,octahedral edge-sharing chains; 1D channels,,,31.4,not_reported,not_reported,,,10.1039/b919675g,ok,
10.1039/b919675g,downloaded\10.1039_b919675g.pdf,,mof_json_store\10.1039_b919675g\raw_output.json,mof_json_store\10.1039_b919675g\synthesis_003.json,no,,"Co3(NHMe2)2(dmf)2(2,6-NDC)3",,Sm(NO3)3,,0.3 g,0.891872,mmol,nan,,,,,nan,,,,,"2,6-naphthalenedicarboxylic acid","2,6-NDC",0.2 g,0.2,g,,,,,,,,,,,,,,,,,,,,,"N,N-dimethylformamide",DMF,6 mL,6.0,,,,,180.0,180 °C,24.0,24 h,stainless steel autoclave (25 cm3),static,DMF,,373 K under vacuum for 12 h,100.0,12.0,pink plate-like crystals,71.0,,,linear trimeric Co3 clusters; 3D network,,,12.0,not_reported,not_reported,,,10.1039/b919675g,ok,
10.1039/b919675g,downloaded\10.1039_b919675g.pdf,,mof_json_store\10.1039_b919675g\raw_output.json,mof_json_store\10.1039_b919675g\synthesis_004.json,no,,"Co3(H2O)(1,3,5-BTC)3",,Eu(NO3)3,,0.3 g,0.887639,mmol,nan,,,,,nan,,,,,"benzene-1,3,5-tricarboxylic acid",BTC,0.2 g,0.2,g,,,,,,,,,,,,,,,,,,,,,"N,N-diethylformamide",DEF,3 mL,3.0,ethanol,EtOH,3 mL,3.0,180.0,180 °C,24.0,24 h,stainless steel autoclave (25 cm3),static,"DEF, ethanol",,,,,purple plate-like crystals,61.0,,,trimeric Co3 clusters linked by BTC,P21/n,,,not_reported,not_reported,,,10.1039/b919675g,ok,
10.1039/b919675g,downloaded\10.1039_b919675g.pdf,,mof_json_store\10.1039_b919675g\raw_output.json,mof_json_store\10.1039_b919675g\synthesis_005.json,no,,"Co(dmf)(2,6-NDC)",,Gd(NO3)3,,0.3 g,0.87397,mmol,nan,,,,,nan,,,,,"2,6-naphthalenedicarboxylic acid","2,6-NDC",0.2 g,0.2,g,,,,,,,,,,,,,,,,,,,,,"N,N-dimethylformamide",DMF,6 mL,6.0,,,,,180.0,180 °C,24.0,24 h,stainless steel autoclave (25 cm3),static,DMF,,,,,purple needle-like crystals,2.0,,,corner-sharing CoO6 chains; 1D channels,C2/c,,,not_reported,not_reported,,,10.1039/b919675g,ok,
10.1039/b919675g,downloaded\10.1039_b919675g.pdf,,mof_json_store\10.1039_b919675g\raw_output.json,mof_json_store\10.1039_b919675g\synthesis_006.json,no,,"Co3(def)3(4,4′-BPDC)4",,Tb(NO3)3,,0.3 g,0.869726,mmol,nan,,,,,nan,,,,,"biphenyl-4,4'-dicarboxylic acid",BPDC,0.2 g,0.2,g,,,,,,,,,,,tetramethylamine chloride (TMACl),TMACl,0.05 g,0.05,g,,,,,,"N,N-diethylformamide",DEF,5 mL,5.0,ethanol,EtOH,1 mL,1.0,180.0,180 °C,24.0,24 h,stainless steel autoclave (25 cm3),static,"DEF, ethanol",,,,,purple plate-like crystals,3.0,,,trimeric Co3 clusters; interpenetrating network,Pnna,,,not_reported,not_reported,,,10.1039/b919675g,ok,
10.1039/b919675g,downloaded\10.1039_b919675g.pdf,,mof_json_store\10.1039_b919675g\raw_output.json,mof_json_store\10.1039_b919675g\synthesis_007.json,no,,"Ni3(1,3,5-BTC)3(dmf)2(NMe4)3",,Dy(NO3)3,,0.3 g,0.860805,mmol,nan,,,,,nan,,,,,"benzene-1,3,5-tricarboxylic acid",BTC,0.2 g,0.2,g,,,,,,,,,,,tetramethylamine chloride (TMACl),TMACl,0.05 g,0.05,g,,,,,,"N,N-dimethylformamide",DMF,5 mL,5.0,ethanol,EtOH,1 mL,1.0,180.0,180 °C,24.0,24 h,stainless steel autoclave (25 cm3),static,"DMF, ethanol",,373 K under vacuum for 12 h,100.0,12.0,green plate-like crystals,49.0,,,trimeric Ni3 clusters linked by BTC,,,260.0,not_reported,not_reported,,,10.1039/b919675g,ok,
10.1039/b919675g,downloaded\10.1039_b919675g.pdf,,mof_json_store\10.1039_b919675g\raw_output.json,mof_json_store\10.1039_b919675g\synthesis_008.json,no,,"Ni3(NHMe2)2(dmf)2(2,6-NDC)3",,Ce(NO3)3,,0.3 g,0.919887,mmol,nan,,,,,nan,,,,,"2,6-naphthalenedicarboxylic acid","2,6-NDC",0.2 g,0.2,g,,,,,,,,,,,,,,,,,,,,,"N,N-dimethylformamide",DMF,5 mL,5.0,ethanol,EtOH,1 mL,1.0,180.0,180 °C,24.0,24 h,stainless steel autoclave (25 cm3),static,"DMF, ethanol",,,,,green plate-like crystals,4.0,,,linear trimeric Ni3 clusters; 3D network,P21/n,,,not_reported,not_reported,,,10.1039/b919675g,ok,
10.1039/b919675g,downloaded\10.1039_b919675g.pdf,,mof_json_store\10.1039_b919675g\raw_output.json,mof_json_store\10.1039_b919675g\synthesis_009.json,no,,"Cu(1,4-BDC)(py)2(H2O) (formulation 9)",,Pr(NO3)3,,0.3 g,0.917658,mmol,nan,,,,,nan,,,,,terephthalic acid,BDC,0.2 g,0.2,g,,,,,,,,,,,tetramethylamine chloride (TMACl),TMACl,0.05 g,0.05,g,pyridine,py,3 mL,3.0,mL,methanol,MeOH,1 mL,1.0,tetrahydrofuran,THF,1 mL,1.0,180.0,180 °C,24.0,24 h,stainless steel autoclave (25 cm3),static,"MeOH, THF",,,,,blue needle-like crystals,51.0,,,,P212121,,,not_reported,not_reported,,,10.1039/b919675g,ok,
10.1039/b919675g,downloaded\10.1039_b919675g.pdf,,mof_json_store\10.1039_b919675g\raw_output.json,mof_json_store\10.1039_b919675g\synthesis_010.json,no,,"Cu(1,4-BDC)(py)2(H2O) (formulation 10)",,Tb(NO3)3,,0.3 g,0.869726,mmol,nan,,,,,nan,,,,,terephthalic acid,BDC,0.2 g,0.2,g,,,,,,,,,,,tetramethylamine chloride (TMACl),TMACl,0.05 g,0.05,g,pyridine,py,3 mL,3.0,mL,"N,N-dimethylformamide",DMF,1 mL,1.0,methanol,MeOH,1 mL,1.0,180.0,180 °C,24.0,24 h,stainless steel autoclave (25 cm3),static,"MeOH, DMF",,,,,blue needle-like crystals,50.0,,,,C2/c,,,not_reported,not_reported,,,10.1039/b919675g,ok,
10.1039/b919675g,downloaded\10.1039_b919675g.pdf,,mof_json_store\10.1039_b919675g\raw_output.json,mof_json_store\10.1039_b919675g\synthesis_011.json,no,,"Cu3(py)2(1,3,5-BTC)2(H2O)3",,Eu(NO3)3,,0.3 g,0.887639,mmol,nan,,,,,nan,,,,,"benzene-1,3,5-tricarboxylic acid",BTC,0.2 g,0.2,g,,,,,,,,,,,pyridine,py,3 mL,3.0,mL,,,,,,"N,N-dimethylformamide",DMF,1 mL,1.0,ethanol,EtOH,1 mL,1.0,180.0,180 °C,24.0,24 h,stainless steel autoclave (25 cm3),static,"DMF, EtOH",,,,,blue plate-like crystals,47.0,,kgm,,R3c,,,not_reported,not_reported,,,10.1039/b919675g,ok,
10.1039/b919675g,downloaded\10.1039_b919675g.pdf,,mof_json_store\10.1039_b919675g\raw_output.json,mof_json_store\10.1039_b919675g\synthesis_012.json,no,,Cu(py)2(CO3)(H2O)2,,Gd(NO3)3,,0.3 g,0.87397,mmol,nan,,,,,nan,,,,,acetylenedicarboxylic acid,,0.2 g,0.2,g,,,,,,,,,,,tetramethylamine chloride (TMACl),TMACl,0.05 g,0.05,g,pyridine,py,3 mL,3.0,mL,"N,N-dimethylformamide",DMF,1 mL,1.0,ethanol,EtOH,1 mL,1.0,180.0,180 °C,24.0,24 h,stainless steel autoclave (25 cm3),static,"DMF, EtOH",,,,,dark blue-purple rectangular crystals,7.0,,,,C2/c,,,not_reported,not_reported,,,10.1039/b919675g,ok,
10.1039/c8ta02845a,downloaded\10.1039_c8ta02845a.pdf,SI downloaded\10.1039_c8ta02845a_SI.pdf,mof_json_store\10.1039_c8ta02845a\raw_output.json,mof_json_store\10.1039_c8ta02845a\synthesis_001.json,no,,Zn(NA)2,,Pr(NO3)3·6H2O,,"0.743 g, 2.5 mmol",2.5,mmol,nan,,,,,nan,,,,,nicotinic acid,HNA,"0.615 g, 5 mmol",5.0,mmol,,,,,,,,,,,"ammonia solution (NH3·H2O, 25%)",,"0.27 mL (25%), added dropwise until dissolved",0.27,mL,,,,,,water (distilled),H2O,12 mL,12.0,,,,,25,room temperature,,crystals formed immediately (≤5 min),20 mL sealed vial,shaken vigorously,distilled water,,150 °C under vacuum overnight,150.0,,,,,,,,3.8,104.0,not_reported,no,,NH3 adsorption,10.1039/c8ta02845a,ok,
10.1039/c8ta02845a,downloaded\10.1039_c8ta02845a.pdf,SI downloaded\10.1039_c8ta02845a_SI.pdf,mof_json_store\10.1039_c8ta02845a\raw_output.json,mof_json_store\10.1039_c8ta02845a\synthesis_002.json,no,,Co(NA)2,,Pr(NO3)3·6H2O,,"0.728 g, 2.5 mmol",2.5,mmol,nan,,,,,nan,,,,,nicotinic acid,HNA,"0.615 g, 5 mmol",5.0,mmol,,,,,,,,,,,"ammonia solution (NH3·H2O, 25%)",,"0.27 mL (25%), added dropwise until dissolved",0.27,mL,,,,,,water (distilled),H2O,12 mL,12.0,,,,,25,room temperature,,crystals formed immediately (≤5 min),20 mL sealed vial,shaken vigorously,distilled water,,200 °C under vacuum overnight,200.0,,,,,,,,3.8,55.0,not_reported,no,,NH3 adsorption,10.1039/c8ta02845a,ok,
10.1039/c8ta02845a,downloaded\10.1039_c8ta02845a.pdf,SI downloaded\10.1039_c8ta02845a_SI.pdf,mof_json_store\10.1039_c8ta02845a\raw_output.json,mof_json_store\10.1039_c8ta02845a\synthesis_003.json,no,,Cu(NA)2,,Eu(NO3)3·5H2O,,"0.603 g, 2.5 mmol",2.5,mmol,nan,,,,,nan,,,,,nicotinic acid,HNA,"0.615 g, 5 mmol",5.0,mmol,,,,,,,,,,,"ammonia solution (NH3·H2O, 25%)",,"0.27 mL (25%), added dropwise until dissolved",0.27,mL,,,,,,water (distilled),H2O,12 mL,12.0,,,,,25,room temperature,36.0,36 h (large crystals formed),20 mL sealed vial,shaken vigorously,distilled water,,150 °C under vacuum overnight,150.0,,,,,,,,3.8,74.0,not_reported,yes,,NH3 adsorption,10.1039/c8ta02845a,ok,
10.1039/c8ta02845a,downloaded\10.1039_c8ta02845a.pdf,SI downloaded\10.1039_c8ta02845a_SI.pdf,mof_json_store\10.1039_c8ta02845a\raw_output.json,mof_json_store\10.1039_c8ta02845a\synthesis_004.json,no,,Cd(NA)2,,Ce(NO3)3·6H2O,,"0.77 g, 2.5 mmol",2.5,mmol,nan,,,,,nan,,,,,nicotinic acid,HNA,"0.615 g, 5 mmol",5.0,mmol,,,,,,,,,,,"ammonia solution (NH3·H2O, 25%)",,"0.27 mL (25%), added dropwise until dissolved",0.27,mL,,,,,,water (distilled),H2O,12 mL,12.0,,,,,25,room temperature,,crystals formed immediately (≤5 min),20 mL sealed vial,shaken vigorously,distilled water,,150 °C under vacuum overnight,150.0,,,,,,,,3.8,41.0,not_reported,no,,NH3 adsorption,10.1039/c8ta02845a,ok,
10.1039/c8ta02845a,downloaded\10.1039_c8ta02845a.pdf,SI downloaded\10.1039_c8ta02845a_SI.pdf,mof_json_store\10.1039_c8ta02845a\raw_output.json,mof_json_store\10.1039_c8ta02845a\synthesis_005.json,no,,Zn(NA)2,,Nd(NO3)3·5H2O,,"0.074 g, 0.25 mmol",0.25,mmol,nan,,,,,nan,,,,,nicotinic acid,HNA,"0.062 g, 0.5 mmol",0.5,mmol,,,,,,,,,,,,,,,,,,,,,"N,N-dimethylformamide",DMF,2 mL,2.0,,,,,180.0,180 °C,4.0,4 h,Teflon-lined autoclave (beaker supported by 20 g dehydrated activated carbon),,DMF,,,,,,91.7,,,,,3.8,104.0,not_reported,no,,NH3 adsorption,10.1039/c8ta02845a,ok,
10.1039/c8ta02845a,downloaded\10.1039_c8ta02845a.pdf,SI downloaded\10.1039_c8ta02845a_SI.pdf,mof_json_store\10.1039_c8ta02845a\raw_output.json,mof_json_store\10.1039_c8ta02845a\synthesis_006.json,no,,Cu(NA)2,,InCl3·4H2O,,"0.06 g, 0.25 mmol",0.25,mmol,nan,,,,,nan,,,,,nicotinic acid,HNA,"0.062 g, 0.5 mmol",0.5,mmol,,,,,,,,,,,,,,,,,,,,,"N,N-dimethylformamide",DMF,2 mL,2.0,,,,,180.0,180 °C,4.0,4 h,Teflon-lined autoclave (beaker supported by 20 g dehydrated activated carbon),,DMF,,,,,,89.5,,,,,3.8,74.0,not_reported,yes,,NH3 adsorption,10.1039/c8ta02845a,ok,
10.1039/c8ta02845a,downloaded\10.1039_c8ta02845a.pdf,SI downloaded\10.1039_c8ta02845a_SI.pdf,mof_json_store\10.1039_c8ta02845a\raw_output.json,mof_json_store\10.1039_c8ta02845a\synthesis_007.json,no,,Cd(NA)2,,CuCl2·2H2O,,"0.077 g, 0.25 mmol",0.25,mmol,nan,,,,,nan,,,,,nicotinic acid,HNA,"0.062 g, 0.5 mmol",0.5,mmol,,,,,,,,,,,,,,,,,,,,,"N,N-dimethylformamide",DMF,2 mL,2.0,,,,,180.0,180 °C,4.0,4 h,Teflon-lined autoclave (beaker supported by 20 g dehydrated activated carbon),,DMF,,,,,,90.9,,,,,3.8,41.0,not_reported,no,,NH3 adsorption,10.1039/c8ta02845a,ok,
10.1039/d3qi02527f,downloaded\10.1039_d3qi02527f.pdf,SI downloaded\10.1039_d3qi02527f_SI.pdf,mof_json_store\10.1039_d3qi02527f\raw_output.json,mof_json_store\10.1039_d3qi02527f\synthesis_001.json,no,,MOF-Tb,2216930,Eu(NO3)3·6H2O,,"0.05 mmol, 22.7 mg",0.05,mmol,nan,,,,,nan,,,,,"2,6-bis(4′-carboxyl-phenyl)pyridine",H2pddb,"0.05 mmol, 16.0 mg",0.05,mmol,,,,,,,,,,,2-fluorobenzoic acid,2-FBA,"0.6 mmol, 84.7 mg",0.6,mmol,nitric acid,HNO3,"0.35 mL, 2.8 M in DMF",0.35,mL,"N,N-dimethylformamide",DMF,6 mL,6.0,water,H2O,0.5 mL,0.5,120.0,120 °C,72.0,72 h; cooled to RT at 10 °C h−1,Teflon-lined autoclave,static,,,Activated at 200 °C under vacuum for 4 h (for gas sorption),200.0,4.0,colorless hexagonal crystals,82.0,,,RE9(μ3-O)2(μ3-OH)12 12-connected SBU,"a=b=22.5962(4) Å, c=22.7452(5) Å, P63/mmc",13.0,560.35,not_reported,not_reported,420.0,CO2_capture;acetylene_separation;CO2_cycloaddition;Knoevenagel_condensation,10.1039/d3qi02527f,ok,
10.1039/d3qi02527f,downloaded\10.1039_d3qi02527f.pdf,SI downloaded\10.1039_d3qi02527f_SI.pdf,mof_json_store\10.1039_d3qi02527f\raw_output.json,mof_json_store\10.1039_d3qi02527f\synthesis_002.json,no,,MOF-Y,2216931,La(NO3)3·6H2O,,"0.05 mmol, 19.2 mg",0.05,mmol,nan,,,,,nan,,,,,"2,6-bis(4′-carboxyl-phenyl)pyridine",H2pddb,"0.05 mmol, 16.0 mg",0.05,mmol,,,,,,,,,,,2-fluorobenzoic acid,2-FBA,"0.6 mmol, 84.7 mg",0.6,mmol,nitric acid,HNO3,"0.35 mL, 2.8 M in DMF",0.35,mL,"N,N-dimethylformamide",DMF,6 mL,6.0,water,H2O,0.5 mL,0.5,120.0,120 °C,72.0,72 h; cooled to RT at 10 °C h−1,Teflon-lined autoclave,static,,,,,,colorless hexagonal crystals,88.0,,,RE9(μ3-O)2(μ3-OH)12 12-connected SBU,"a=b=22.5233(11) Å, c=22.7551(15) Å, P63/mmc",,,not_reported,not_reported,,CO2_cycloaddition;Knoevenagel_condensation,10.1039/d3qi02527f,ok,
10.1039/d3qi02527f,downloaded\10.1039_d3qi02527f.pdf,SI downloaded\10.1039_d3qi02527f_SI.pdf,mof_json_store\10.1039_d3qi02527f\raw_output.json,mof_json_store\10.1039_d3qi02527f\synthesis_003.json,no,,MOF-Dy,2216932,Ce(NO3)3·6H2O,,"0.05 mmol, 22.8 mg",0.05,mmol,nan,,,,,nan,,,,,"2,6-bis(4′-carboxyl-phenyl)pyridine",H2pddb,"0.05 mmol, 16.0 mg",0.05,mmol,,,,,,,,,,,2-fluorobenzoic acid,2-FBA,"0.6 mmol, 84.7 mg",0.6,mmol,nitric acid,HNO3,"0.35 mL, 2.8 M in DMF",0.35,mL,"N,N-dimethylformamide",DMF,6 mL,6.0,water,H2O,0.5 mL,0.5,120.0,120 °C,72.0,72 h; cooled to RT at 10 °C h−1,Teflon-lined autoclave,static,,,,,,colorless hexagonal crystals,85.0,,,RE9(μ3-O)2(μ3-OH)12 12-connected SBU,"a=b=22.6331(9) Å, c=22.6392(11) Å, P63/mmc",,,not_reported,not_reported,,CO2_cycloaddition;Knoevenagel_condensation,10.1039/d3qi02527f,ok,
10.1002/chem.201100226,downloaded\10.1002_chem.201100226.pdf,SI downloaded\10.1002_chem.201100226_SI.pdf,mof_json_store\10.1002_chem.201100226\raw_output.json,mof_json_store\10.1002_chem.201100226\synthesis_001.json,yes,"Pyridine system gave powder in DMF/iPrOH until isoamylol was added; DPP synthesis required solvent change; 3,4'-DPEE reactions at 160 °C yielded powders.",,797241,Pr(NO3)3·6H2O,,"20 mg, 0.054 mmol",0.054,mmol,nan,,,,,nan,,,,,"dithieno[3,2-b:2’,3’-e]benzene-2,6-dicarboxylic acid",,"6 mg, 0.022 mmol",6.0,mg,"1,1'-carbonyldiimidazole",CDI,"10 mg, 0.062 mmol",10.0,mg,,,,,,,,,,,,,,,,"N,N-dimethylformamide",DMF,0.8 mL,0.8,isopropanol,iPrOH,0.2 mL,0.2,120.0,120 °C,12.0,12 h,heavy-walled Pyrex tube (sealed under vacuum),,,,,,,colorless single crystals,73.0,,,"tetrahedral Zn (no cluster), 1D chain",,,,not_reported,not_reported,310.0,luminescence,10.1002/chem.201100226,ok,
10.1002/chem.201100226,downloaded\10.1002_chem.201100226.pdf,SI downloaded\10.1002_chem.201100226_SI.pdf,mof_json_store\10.1002_chem.201100226\raw_output.json,mof_json_store\10.1002_chem.201100226\synthesis_002.json,yes,"Pyridine system gave powder in DMF/iPrOH until isoamylol was added; DPP synthesis required solvent change; 3,4'-DPEE reactions at 160 °C yielded powders.",,797236,Nd(NO3)3·6H2O,,"20 mg, 0.054 mmol",0.054,mmol,nan,,,,,nan,,,,,"dithieno[3,2-b:2’,3’-e]benzene-2,6-dicarboxylic acid",,"8 mg, 0.029 mmol",8.0,mg,"2,2'-bipyridine","2,2'-bpy","10 mg, 0.064 mmol",10.0,mg,,,,,,,,,,,,,,,,"N,N-dimethylformamide",DMF,0.8 mL,0.8,isopropanol,iPrOH,0.2 mL,0.2,120.0,120 °C,12.0,12 h,heavy-walled Pyrex tube (sealed under vacuum),,,,,,,colorless single crystals,82.0,,,"octahedral Zn with chelating 2,2'-bpy (no cluster), 1D chain",,,,not_reported,not_reported,255.0,luminescence,10.1002/chem.201100226,ok,
10.1002/chem.201100226,downloaded\10.1002_chem.201100226.pdf,SI downloaded\10.1002_chem.201100226_SI.pdf,mof_json_store\10.1002_chem.201100226\raw_output.json,mof_json_store\10.1002_chem.201100226\synthesis_003.json,yes,"Pyridine system gave powder in DMF/iPrOH until isoamylol was added; DPP synthesis required solvent change; 3,4'-DPEE reactions at 160 °C yielded powders.",,797244,Sm(NO3)3·6H2O,,"20 mg, 0.054 mmol",0.054,mmol,nan,,,,,nan,,,,,"dithieno[3,2-b:2’,3’-e]benzene-2,6-dicarboxylic acid",,"8 mg, 0.029 mmol",8.0,mg,pyridine,Py,0.2 mL,,,,,,,,,,,,,,,,,,"N,N-dimethylformamide",DMF,0.8 mL,0.8,isoamylol,,0.2 mL,0.2,120.0,120 °C,12.0,12 h,heavy-walled Pyrex tube (sealed under vacuum),,,,,,,colorless single crystals,42.0,,,Zn2 paddle-wheel SBU in 1D double-stranded chains,,,,not_reported,not_reported,340.0,luminescence,10.1002/chem.201100226,ok,
10.1002/chem.201100226,downloaded\10.1002_chem.201100226.pdf,SI downloaded\10.1002_chem.201100226_SI.pdf,mof_json_store\10.1002_chem.201100226\raw_output.json,mof_json_store\10.1002_chem.201100226\synthesis_004.json,yes,"Pyridine system gave powder in DMF/iPrOH until isoamylol was added; DPP synthesis required solvent change; 3,4'-DPEE reactions at 160 °C yielded powders.",,797243,Eu(NO3)3·6H2O,,"20 mg, 0.054 mmol",0.054,mmol,nan,,,,,nan,,,,,"dithieno[3,2-b:2’,3’-e]benzene-2,6-dicarboxylic acid",,"6 mg, 0.022 mmol",6.0,mg,"1,3-di(pyridin-4-yl)propane",DPP,"10 mg, 0.051 mmol",10.0,mg,,,,,,,,,,,,,,,,"N,N-dimethylformamide",DMF,0.6 mL,0.6,dimethyl sulfoxide,DMSO,0.1 mL,0.1,120.0,120 °C,12.0,12 h,heavy-walled Pyrex tube (sealed under vacuum),,,,,,,colorless single crystals,52.0,,,"tetrahedral Zn nodes, 2D layers (twofold interpenetrating)",,,,not_reported,not_reported,300.0,luminescence,10.1002/chem.201100226,ok,
10.1002/chem.201100226,downloaded\10.1002_chem.201100226.pdf,SI downloaded\10.1002_chem.201100226_SI.pdf,mof_json_store\10.1002_chem.201100226\raw_output.json,mof_json_store\10.1002_chem.201100226\synthesis_005.json,yes,"Pyridine system gave powder in DMF/iPrOH until isoamylol was added; DPP synthesis required solvent change; 3,4'-DPEE reactions at 160 °C yielded powders.",,797242,Gd(NO3)3·6H2O,,"20 mg, 0.054 mmol",0.054,mmol,nan,,,,,nan,,,,,"dithieno[3,2-b:2’,3’-e]benzene-2,6-dicarboxylic acid",,"5 mg, 0.018 mmol",5.0,mg,"1,2-di(pyridin-4-yl)ethane",DPEA,"5 mg, 0.027 mmol",5.0,mg,,,,,,,,,,,,,,,,"N,N-dimethylformamide",DMF,1.0 mL,1.0,dimethyl sulfoxide,DMSO,0.1 mL,0.1,120.0,120 °C,12.0,12 h,heavy-walled Pyrex tube (sealed under vacuum),,,,,,,light yellow single crystals,58.0,,dia,tetrahedral Zn nodes; fivefold interpenetrating diamondoid network,,,,not_reported,not_reported,295.0,luminescence,10.1002/chem.201100226,ok,
10.1002/chem.201100226,downloaded\10.1002_chem.201100226.pdf,SI downloaded\10.1002_chem.201100226_SI.pdf,mof_json_store\10.1002_chem.201100226\raw_output.json,mof_json_store\10.1002_chem.201100226\synthesis_006.json,yes,"Pyridine system gave powder in DMF/iPrOH until isoamylol was added; DPP synthesis required solvent change; 3,4'-DPEE reactions at 160 °C yielded powders.",,797240,Tb(NO3)3·6H2O,,"20 mg, 0.054 mmol",0.054,mmol,nan,,,,,nan,,,,,"dithieno[3,2-b:2’,3’-e]benzene-2,6-dicarboxylic acid",,"8 mg, 0.029 mmol",8.0,mg,"4,4'-bipyridine","4,4'-bpy","10 mg, 0.064 mmol",10.0,mg,,,,,,,,,,,,,,,,"N,N-dimethylformamide",DMF,0.8 mL,0.8,isopropanol,iPrOH,0.2 mL,0.2,120.0,120 °C,12.0,12 h,heavy-walled Pyrex tube (sealed under vacuum),,,,130 °C under vacuum for 24 h (for N2 sorption),130.0,24.0,yellow single crystals,74.0,,,"Zn2 paddle-wheel SBUs pillared by 4,4'-bpy; twofold interpenetrating 3D network",,,13.01,not_reported,not_reported,315.0,luminescence,10.1002/chem.201100226,ok,
10.1002/chem.201100226,downloaded\10.1002_chem.201100226.pdf,SI downloaded\10.1002_chem.201100226_SI.pdf,mof_json_store\10.1002_chem.201100226\raw_output.json,mof_json_store\10.1002_chem.201100226\synthesis_007.json,yes,"Pyridine system gave powder in DMF/iPrOH until isoamylol was added; DPP synthesis required solvent change; 3,4'-DPEE reactions at 160 °C yielded powders.",,797238,Dy(NO3)3·6H2O,,"20 mg, 0.054 mmol",0.054,mmol,nan,,,,,nan,,,,,"dithieno[3,2-b:2’,3’-e]benzene-2,6-dicarboxylic acid",,"5 mg, 0.018 mmol",5.0,mg,"(E)-3,4'-(ethene-1,2-diyl)dipyridine","3,4'-DPEE","5 mg, 0.027 mmol",5.0,mg,,,,,,,,,,,,,,,,"N,N-dimethylformamide",DMF,0.8 mL,0.8,"1,4-dioxane",,0.2 mL,0.2,80.0,80 °C,12.0,12 h,heavy-walled Pyrex tube (sealed under vacuum),,,,,,,colorless prism single crystals,84.0,,,Zn2 paddle-wheel SBUs in 2D sheets (ABC stacking),,,,not_reported,not_reported,295.0,luminescence,10.1002/chem.201100226,ok,
10.1002/chem.201100226,downloaded\10.1002_chem.201100226.pdf,SI downloaded\10.1002_chem.201100226_SI.pdf,mof_json_store\10.1002_chem.201100226\raw_output.json,mof_json_store\10.1002_chem.201100226\synthesis_008.json,yes,"Pyridine system gave powder in DMF/iPrOH until isoamylol was added; DPP synthesis required solvent change; 3,4'-DPEE reactions at 160 °C yielded powders.",,797237,Ho(NO3)3·6H2O,,"20 mg, 0.054 mmol",0.054,mmol,nan,,,,,nan,,,,,"dithieno[3,2-b:2’,3’-e]benzene-2,6-dicarboxylic acid",,"5 mg, 0.018 mmol",5.0,mg,"(E)-3,4'-(ethene-1,2-diyl)dipyridine","3,4'-DPEE","5 mg, 0.027 mmol",5.0,mg,,,,,,,,,,,,,,,,"N,N-dimethylformamide",DMF,0.8 mL,0.8,"1,4-dioxane",,0.2 mL,0.2,120.0,120 °C,12.0,12 h,heavy-walled Pyrex tube (sealed under vacuum),,,,,,,light yellow single crystals,39.0,,,two types of Zn2 paddle-wheel SBUs in 2D sheets (threefold interpenetrating),,,,not_reported,not_reported,290.0,luminescence,10.1002/chem.201100226,ok,
10.1021/cg901170j,downloaded\10.1021_cg901170j.pdf,SI downloaded\10.1021_cg901170j_SI.pdf,mof_json_store\10.1021_cg901170j\raw_output.json,mof_json_store\10.1021_cg901170j\synthesis_001.json,no,,"Ce(1,3,5-BTC)(H2O)6",,Er(NO3)3·6H2O,,"0.5 M, 1 mL (aqueous)",0.5,mmol,nan,,,,,nan,,,,,"benzene-1,3,5-tricarboxylic acid",H3BTC,0.5 mmol,0.5,mmol,,,,,,,,,,,,,,,,,,,,,water,H2O,"H2O/EtOH 1:1 v/v, 40 mL total",,ethanol,EtOH,"H2O/EtOH 1:1 v/v, 40 mL total",,25,room temperature,0.167,10 min,,stirred (vigorous),"EtOH, H2O",several times,dried in air at room temperature,,,straw-sheaflike architectures,,length 6–8 μm; middle diameter 1–2 μm,,Ce3+ 9-coordinate; 1D ribbonlike motifs,"monoclinic, Cc",,,not_reported,not_reported,,,10.1021/cg901170j,ok,
10.1021/cg901170j,downloaded\10.1021_cg901170j.pdf,SI downloaded\10.1021_cg901170j_SI.pdf,mof_json_store\10.1021_cg901170j\raw_output.json,mof_json_store\10.1021_cg901170j\synthesis_002.json,no,,"Ce(1,3,5-BTC)(H2O)6",,Tm(NO3)3·6H2O,,0.05 mmol,0.05,mmol,nan,,,,,nan,,,,,"benzene-1,3,5-tricarboxylic acid",H3BTC,0.05 mmol,0.05,mmol,,,,,,,,,,,,,,,,,,,,,water,H2O,"H2O/EtOH 1:1 v/v, 40 mL total",,ethanol,EtOH,"H2O/EtOH 1:1 v/v, 40 mL total",,25,room temperature,,,,stirred (vigorous),"EtOH, H2O",several times,dried in air at room temperature,,,flowerlike architectures,,diameter ~5 μm; 4–6 petals,,Ce3+ 9-coordinate; 1D ribbonlike motifs,"monoclinic, Cc",,,not_reported,not_reported,,,10.1021/cg901170j,ok,
10.1021/cg901170j,downloaded\10.1021_cg901170j.pdf,SI downloaded\10.1021_cg901170j_SI.pdf,mof_json_store\10.1021_cg901170j\raw_output.json,mof_json_store\10.1021_cg901170j\synthesis_003.json,no,,"Ce(1,3,5-BTC)(H2O)6",,Yb(NO3)3·6H2O,,3 mmol,3,mmol,nan,,,,,nan,,,,,"benzene-1,3,5-tricarboxylic acid",H3BTC,3 mmol,3.0,mmol,,,,,,,,,,,,,,,,,,,,,water,H2O,"H2O/EtOH 1:1 v/v, 40 mL total",,ethanol,EtOH,"H2O/EtOH 1:1 v/v, 40 mL total",,25,room temperature,,,,stirred (vigorous),"EtOH, H2O",several times,dried in air at room temperature,,,wheatearlike microstructures,,length 2–3 μm,,Ce3+ 9-coordinate; 1D ribbonlike motifs,"monoclinic, Cc",,,not_reported,not_reported,,,10.1021/cg901170j,ok,
10.1021/cg901170j,downloaded\10.1021_cg901170j.pdf,SI downloaded\10.1021_cg901170j_SI.pdf,mof_json_store\10.1021_cg901170j\raw_output.json,mof_json_store\10.1021_cg901170j\synthesis_004.json,no,,"Ce(1,3,5-BTC)(H2O)6",,ZrOCl2·8H2O,,0.5 mmol,0.5,mmol,nan,,,,,nan,,,,,"benzene-1,3,5-tricarboxylic acid",H3BTC,0.5 mmol,0.5,mmol,,,,,,,,,,,,,,,,,,,,,water,H2O,"H2O/EtOH 1:1 v/v, 40 mL total",,ethanol,EtOH,"H2O/EtOH 1:1 v/v, 40 mL total",,50.0,50 °C,,,,stirred (vigorous),"EtOH, H2O",several times,dried in air at room temperature,,,sheaflike with simple splitting,,length 10–12 μm,,Ce3+ 9-coordinate; 1D ribbonlike motifs,"monoclinic, Cc",,,not_reported,not_reported,,,10.1021/cg901170j,ok,
10.1021/cg901170j,downloaded\10.1021_cg901170j.pdf,SI downloaded\10.1021_cg901170j_SI.pdf,mof_json_store\10.1021_cg901170j\raw_output.json,mof_json_store\10.1021_cg901170j\synthesis_005.json,no,,"Ce(1,3,5-BTC)(H2O)6",,Eu(NO3)3·6H2O,,0.5 mmol,0.5,mmol,nan,,,,,nan,,,,,"benzene-1,3,5-tricarboxylic acid",H3BTC,0.5 mmol,0.5,mmol,,,,,,,,,,,,,,,,,,,,,water,H2O,"H2O/EtOH 1:1 v/v, 40 mL total",,ethanol,EtOH,"H2O/EtOH 1:1 v/v, 40 mL total",,70.0,70 °C,,,,stirred (vigorous),"EtOH, H2O",several times,dried in air at room temperature,,,strawlike nanostructures,,length 3–6 μm,,Ce3+ 9-coordinate; 1D ribbonlike motifs,"monoclinic, Cc",,,not_reported,not_reported,,,10.1021/cg901170j,ok,
10.1021/cg901170j,downloaded\10.1021_cg901170j.pdf,SI downloaded\10.1021_cg901170j_SI.pdf,mof_json_store\10.1021_cg901170j\raw_output.json,mof_json_store\10.1021_cg901170j\synthesis_006.json,no,,"Ce(1,3,5-BTC)(H2O)6",,Eu(NO3)3·6H2O,,0.5 mmol,0.5,mmol,nan,,,,,nan,,,,,"benzene-1,3,5-tricarboxylic acid",H3BTC,0.5 mmol,0.5,mmol,,,,,,,,,,,"polyvinylpyrrolidone (PVP K30, M ≈ 58,000)",PVP,1.0 g,1.0,g,,,,,,water,H2O,"H2O/EtOH 1:1 v/v, 40 mL total",,ethanol,EtOH,"H2O/EtOH 1:1 v/v, 40 mL total",,25,room temperature,,,,stirred (vigorous),"EtOH, H2O",several times,dried in air at room temperature,,,bundlelike superstructures (no radiating fantails),,length ~5 μm,,Ce3+ 9-coordinate; 1D ribbonlike motifs,"monoclinic, Cc",,,not_reported,not_reported,,,10.1021/cg901170j,ok,
10.1021/cg901170j,downloaded\10.1021_cg901170j.pdf,SI downloaded\10.1021_cg901170j_SI.pdf,mof_json_store\10.1021_cg901170j\raw_output.json,mof_json_store\10.1021_cg901170j\synthesis_007.json,no,,"Ce(1,3,5-BTC)(H2O)6",,Eu(NO3)3·6H2O,,0.5 mmol,0.5,mmol,K2C2O4,,,,,nan,,,,,"benzene-1,3,5-tricarboxylic acid",H3BTC,0.5 mmol,0.5,mmol,,,,,,,,,,,,,,,,,,,,,water,H2O,"H2O/EtOH 3:1 v/v, 40 mL total",,ethanol,EtOH,"H2O/EtOH 3:1 v/v, 40 mL total",,25,room temperature,,,,stirred (vigorous),"EtOH, H2O",several times,dried in air at room temperature,,,straw-sheaflike (assembled from nanowires),,length 5–7 μm,,Ce3+ 9-coordinate; 1D ribbonlike motifs,"monoclinic, Cc",,,not_reported,not_reported,,,10.1021/cg901170j,ok,
10.1021/cg901170j,downloaded\10.1021_cg901170j.pdf,SI downloaded\10.1021_cg901170j_SI.pdf,mof_json_store\10.1021_cg901170j\raw_output.json,mof_json_store\10.1021_cg901170j\synthesis_008.json,no,,"Ce(1,3,5-BTC)(H2O)6",,Tb(NO3)3·6H2O,,0.5 mmol,0.5,mmol,K2C2O4,,,,,nan,,,,,"benzene-1,3,5-tricarboxylic acid",H3BTC,0.5 mmol,0.5,mmol,,,,,,,,,,,,,,,,,,,,,ethanol,EtOH,40 mL,40.0,,,,,25,room temperature,,,,stirred (vigorous),"EtOH, H2O",several times,dried in air at room temperature,,,straw-sheaflike (assembled from nanowires),,length up to ~12 μm,,Ce3+ 9-coordinate; 1D ribbonlike motifs,"monoclinic, Cc",,,not_reported,not_reported,,,10.1021/cg901170j,ok,
10.1021/cg901170j,downloaded\10.1021_cg901170j.pdf,SI downloaded\10.1021_cg901170j_SI.pdf,mof_json_store\10.1021_cg901170j\raw_output.json,mof_json_store\10.1021_cg901170j\synthesis_009.json,no,,"Ce(1,3,5-BTC)(H2O)6",,Gd(NO3)3·6H2O,,0.5 mmol,0.5,mmol,K2C2O4,,,,,nan,,,,,"benzene-1,3,5-tricarboxylic acid",H3BTC,0.5 mmol,0.5,mmol,,,,,,,,,,,,,,,,,,,,,water,H2O,"H2O/EtOH 1:1 v/v, 40 mL total",,ethanol,EtOH,"H2O/EtOH 1:1 v/v, 40 mL total",,25,room temperature,,,,static,"EtOH, H2O",several times,dried in air at room temperature,,,urchinlike architectures,,overall size 10–15 μm,,Ce3+ 9-coordinate; 1D ribbonlike motifs,"monoclinic, Cc",,,not_reported,not_reported,,,10.1021/cg901170j,ok,
