Repository: zzhenglab/MOFinder

# MOFinder

MOFinder extracts MOF synthesis information from the literature, reconstructs evidence-supported negative reaction records, and prepares datasets for synthesis-outcome prediction.
[Web application](https://mofinder.chemistry.wustl.edu/) | [Demos](Demo/README.md) | [Source code](docs/source_to_code.md) | [Workflow guide](docs/workflow.md) | [Model evaluation](docs/evaluation.md)

## Quick start

The workflow runs through Python commands. Python 3.10 or newer is required. Clone the repository and initialize its related applications:

```bash
git clone --recurse-submodules https://github.com/zzhenglab/MOFinder.git
cd MOFinder
```

Start with the two offline demonstrations:

```bash

File: mof_extraction_1_2.csv (part 15 of 305)
doi,main_pdf,si_pdf,raw_output,parsed_json,article_trial_or_failure,article_trial_or_failure_notes,mof_name,crystal_code,metal_1,metal_1_abbr,metal_1_amount_text,metal_1_amount_value,metal_1_amount_unit,metal_2,metal_2_abbr,metal_2_amount_text,metal_2_amount_value,metal_2_amount_unit,metal_3,metal_3_abbr,metal_3_amount_text,metal_3_amount_value,metal_3_amount_unit,linker_1,linker_1_abbr,linker_1_amount_text,linker_1_amount_value,linker_1_amount_unit,linker_2,linker_2_abbr,linker_2_amount_text,linker_2_amount_value,linker_2_amount_unit,linker_3,linker_3_abbr,linker_3_amount_text,linker_3_amount_value,linker_3_amount_unit,modulator_1,modulator_1_abbr,modulator_1_amount_text,modulator_1_amount_value,modulator_1_amount_unit,modulator_2,modulator_2_abbr,modulator_2_amount_text,modulator_2_amount_value,modulator_2_amount_unit,solvent_main,solvent_main_abbr,solvent_main_amount_text,solvent_main_ml,solvent_secondary,solvent_secondary_abbr,solvent_secondary_amount_text,solvent_secondary_ml,temperature_c,temperature_c_text,time_h,time_text,vessel_type,stirring,washing_solvent,washing_cycles,activation_text,activation_temp_c,activation_time_h,crystal_morphology,yield_percent,crystal_size,topology_code,metal_cluster_connectivity,unit_cell_short,pore_diameter_A,BET_surface_area_m2g,air_stable,water_stable,tga_decomposition_temp_c,applications,reference,status,error
10.1021/cg901170j,downloaded\10.1021_cg901170j.pdf,SI downloaded\10.1021_cg901170j_SI.pdf,mof_json_store\10.1021_cg901170j\raw_output.json,mof_json_store\10.1021_cg901170j\synthesis_010.json,no,,"Ce(1,3,5-BTC)(H2O)6",,Cu(NO3)2,,1 mmol,1,mmol,nan,,,,,nan,,,,,"benzene-1,3,5-tricarboxylic acid",H3BTC,1 mmol,1.0,mmol,,,,,,,,,,,,,,,,,,,,,water,H2O,"H2O/EtOH 1:1 v/v, 40 mL total",,ethanol,EtOH,"H2O/EtOH 1:1 v/v, 40 mL total",,25,room temperature,,,,static,"EtOH, H2O",several times,dried in air at room temperature,,,nanorods,,length ~10 μm; width 100–200 nm; thickness 40–60 nm,,Ce3+ 9-coordinate; 1D ribbonlike motifs,"monoclinic, Cc",,,not_reported,not_reported,,,10.1021/cg901170j,ok,
10.1021/cg901170j,downloaded\10.1021_cg901170j.pdf,SI downloaded\10.1021_cg901170j_SI.pdf,mof_json_store\10.1021_cg901170j\raw_output.json,mof_json_store\10.1021_cg901170j\synthesis_011.json,no,,"Ce(1,3,5-BTC)(H2O)6",,SmCl3,,0.5 mmol,0.5,mmol,nan,,,,,nan,,,,,"benzene-1,3,5-tricarboxylic acid",H3BTC,0.5 mmol,0.5,mmol,,,,,,,,,,,,,,,,,,,,,water,H2O,"H2O/EtOH 1:1 v/v, 40 mL total",,ethanol,EtOH,"H2O/EtOH 1:1 v/v, 40 mL total",,25,room temperature,,,,ultrasonic,"EtOH, H2O",several times,dried in air at room temperature,,,bundlelike architectures (no fantails),,length 3–4 μm; diameter 0.5–1 μm,,Ce3+ 9-coordinate; 1D ribbonlike motifs,"monoclinic, Cc",,,not_reported,not_reported,,,10.1021/cg901170j,ok,
10.1021/cg901170j,downloaded\10.1021_cg901170j.pdf,SI downloaded\10.1021_cg901170j_SI.pdf,mof_json_store\10.1021_cg901170j\raw_output.json,mof_json_store\10.1021_cg901170j\synthesis_012.json,no,,"Ce(1,3,5-BTC)(H2O)6",,EuCl3,,1 mmol,1,mmol,nan,,,,,nan,,,,,"benzene-1,3,5-tricarboxylic acid",H3BTC,1 mmol,1.0,mmol,,,,,,,,,,,,,,,,,,,,,water,H2O,"H2O/EtOH 1:1 v/v, 40 mL total",,ethanol,EtOH,"H2O/EtOH 1:1 v/v, 40 mL total",,25,room temperature,,,,ultrasonic,"EtOH, H2O",several times,dried in air at room temperature,,,smaller bundlelike architectures,,diameter 300–500 nm; rod lengths 2–4 μm,,Ce3+ 9-coordinate; 1D ribbonlike motifs,"monoclinic, Cc",,,not_reported,not_reported,,,10.1021/cg901170j,ok,
10.1021/acs.chemmater.3c03026,downloaded\10.1021_acs.chemmater.3c03026.pdf,SI downloaded\10.1021_acs.chemmater.3c03026_SI.pdf,mof_json_store\10.1021_acs.chemmater.3c03026\raw_output.json,mof_json_store\10.1021_acs.chemmater.3c03026\synthesis_001.json,yes,40 °C gave no UiO-66-NH2; without formic acid only poorly crystalline products; ≥60 °C required.,HP-MOF-1 (UiO-66-NH2),,GdCl3,,193 mg (0.6 mmol),0.6,mmol,nan,,,,,nan,,,,,2-aminoterephthalic acid,BDC-NH2,108 mg (0.6 mmol),108.0,mg,,,,,,,,,,,"G14−6−14 gemini surfactant, [(C14H29)(CH3)2N(CH2)6N(CH3)2(C14H29)]Br2",,216 mg (0.3 mmol),216.0,mg,formic acid,FA,0.6 mL (15 mmol),0.6,mL,water,H2O,used as 1:1 (v/v) water:ethanol mixture; 15 mL for surfactant solution + 3 mL for metal solution,,ethanol,EtOH,used as 1:1 (v/v) water:ethanol mixture; 15 mL for surfactant solution + 3 mL for metal solution,,80.0,80 °C,24.0,24 h,Teflon-lined autoclave (25 mL),static,ethanol,"washed in 60 mL EtOH at 60 °C for 2 h, repeated twice","dried overnight at room temperature under vacuum, then at 60 °C for 4 h",60.0,4.0,,,sub-100 nm crystallites (TEM/SEM),,,,,796.0,not_reported,not_reported,,,10.1021/acs.chemmater.3c03026,ok,
10.1021/acs.chemmater.3c03026,downloaded\10.1021_acs.chemmater.3c03026.pdf,SI downloaded\10.1021_acs.chemmater.3c03026_SI.pdf,mof_json_store\10.1021_acs.chemmater.3c03026\raw_output.json,mof_json_store\10.1021_acs.chemmater.3c03026\synthesis_002.json,yes,40 °C gave no UiO-66-NH2; without formic acid only poorly crystalline products; ≥60 °C required.,HP-MOF-3 (UiO-66-NH2),,TbCl3,,193 mg (0.6 mmol),0.6,mmol,nan,,,,,nan,,,,,2-aminoterephthalic acid,BDC-NH2,108 mg (0.6 mmol),108.0,mg,,,,,,,,,,,"G14−6−14 gemini surfactant, [(C14H29)(CH3)2N(CH2)6N(CH3)2(C14H29)]Br2",,216 mg (0.3 mmol),216.0,mg,formic acid,FA,0.6 mL (15 mmol),0.6,mL,water,H2O,2:1 (v/v) water:ethanol mixture; same volumes as HP-MOF-1 protocol,,ethanol,EtOH,2:1 (v/v) water:ethanol mixture; same volumes as HP-MOF-1 protocol,,80.0,80 °C,24.0,24 h,Teflon-lined autoclave (25 mL),static,ethanol,"washed in 60 mL EtOH at 60 °C for 2 h, repeated twice","dried overnight at room temperature under vacuum, then at 60 °C for 4 h",60.0,4.0,,,sub-100 nm crystallites (TEM/SEM),,,,,880.0,not_reported,not_reported,,,10.1021/acs.chemmater.3c03026,ok,
10.1021/acs.chemmater.3c03026,downloaded\10.1021_acs.chemmater.3c03026.pdf,SI downloaded\10.1021_acs.chemmater.3c03026_SI.pdf,mof_json_store\10.1021_acs.chemmater.3c03026\raw_output.json,mof_json_store\10.1021_acs.chemmater.3c03026\synthesis_003.json,yes,40 °C gave no UiO-66-NH2; without formic acid only poorly crystalline products; ≥60 °C required.,HP-MOF-2 (UiO-66-NH2),,HoCl3,,193 mg (0.6 mmol),0.6,mmol,nan,,,,,nan,,,,,2-aminoterephthalic acid,BDC-NH2,108 mg (0.6 mmol),108.0,mg,,,,,,,,,,,formic acid,FA,0.6 mL (15 mmol),0.6,mL,,,,,,water,H2O,1:1 (v/v) water:ethanol mixture; same volumes as HP-MOF-1 protocol,,ethanol,EtOH,1:1 (v/v) water:ethanol mixture; same volumes as HP-MOF-1 protocol,,80.0,80 °C,24.0,24 h,Teflon-lined autoclave (25 mL),static,ethanol,"washed in 60 mL EtOH at 60 °C for 2 h, repeated twice","dried overnight at room temperature under vacuum, then at 60 °C for 4 h",60.0,4.0,,,sub-100 nm crystallites (TEM/SEM),,,,,867.0,not_reported,not_reported,,,10.1021/acs.chemmater.3c03026,ok,
10.1021/acs.chemmater.3c03026,downloaded\10.1021_acs.chemmater.3c03026.pdf,SI downloaded\10.1021_acs.chemmater.3c03026_SI.pdf,mof_json_store\10.1021_acs.chemmater.3c03026\raw_output.json,mof_json_store\10.1021_acs.chemmater.3c03026\synthesis_004.json,yes,40 °C gave no UiO-66-NH2; without formic acid only poorly crystalline products; ≥60 °C required.,HP-MOF-4 (UiO-66-NH2),,EuCl3,,193 mg (0.6 mmol),0.6,mmol,nan,,,,,nan,,,,,2-aminoterephthalic acid,BDC-NH2,108 mg (0.6 mmol),108.0,mg,,,,,,,,,,,formic acid,FA,0.6 mL (15 mmol),0.6,mL,,,,,,water,H2O,2:1 (v/v) water:ethanol mixture; same volumes as HP-MOF-3 protocol,,ethanol,EtOH,2:1 (v/v) water:ethanol mixture; same volumes as HP-MOF-3 protocol,,80.0,80 °C,24.0,24 h,Teflon-lined autoclave (25 mL),static,ethanol,"washed in 60 mL EtOH at 60 °C for 2 h, repeated twice","dried overnight at room temperature under vacuum, then at 60 °C for 4 h",60.0,4.0,,,sub-100 nm crystallites (TEM/SEM),,,,,870.0,not_reported,not_reported,,,10.1021/acs.chemmater.3c03026,ok,
10.1021/acs.chemmater.3c03026,downloaded\10.1021_acs.chemmater.3c03026.pdf,SI downloaded\10.1021_acs.chemmater.3c03026_SI.pdf,mof_json_store\10.1021_acs.chemmater.3c03026\raw_output.json,mof_json_store\10.1021_acs.chemmater.3c03026\synthesis_005.json,yes,40 °C gave no UiO-66-NH2; without formic acid only poorly crystalline products; ≥60 °C required.,HP-MOF-1_60 (UiO-66-NH2),,GdCl3,,193 mg (0.6 mmol),0.6,mmol,nan,,,,,nan,,,,,2-aminoterephthalic acid,BDC-NH2,108 mg (0.6 mmol),108.0,mg,,,,,,,,,,,"G14−6−14 gemini surfactant, [(C14H29)(CH3)2N(CH2)6N(CH3)2(C14H29)]Br2",,216 mg (0.3 mmol),216.0,mg,formic acid,FA,0.6 mL (15 mmol),0.6,mL,water,H2O,1:1 (v/v) water:ethanol mixture,,ethanol,EtOH,1:1 (v/v) water:ethanol mixture,,60.0,60 °C,24.0,24 h,Teflon-lined autoclave (25 mL),static,ethanol,washed in EtOH twice,"dried overnight at room temperature under vacuum, then at 60 °C for 4 h",60.0,4.0,,,sub-100 nm crystallites (TEM/SEM),,,,,787.0,not_reported,not_reported,,,10.1021/acs.chemmater.3c03026,ok,
10.1021/acs.chemmater.3c03026,downloaded\10.1021_acs.chemmater.3c03026.pdf,SI downloaded\10.1021_acs.chemmater.3c03026_SI.pdf,mof_json_store\10.1021_acs.chemmater.3c03026\raw_output.json,mof_json_store\10.1021_acs.chemmater.3c03026\synthesis_006.json,yes,40 °C gave no UiO-66-NH2; without formic acid only poorly crystalline products; ≥60 °C required.,HP-MOF-3_60 (UiO-66-NH2),,TbCl3,,193 mg (0.6 mmol),0.6,mmol,nan,,,,,nan,,,,,2-aminoterephthalic acid,BDC-NH2,108 mg (0.6 mmol),108.0,mg,,,,,,,,,,,"G14−6−14 gemini surfactant, [(C14H29)(CH3)2N(CH2)6N(CH3)2(C14H29)]Br2",,216 mg (0.3 mmol),216.0,mg,formic acid,FA,0.6 mL (15 mmol),0.6,mL,water,H2O,2:1 (v/v) water:ethanol mixture,,ethanol,EtOH,2:1 (v/v) water:ethanol mixture,,60.0,60 °C,24.0,24 h,Teflon-lined autoclave (25 mL),static,ethanol,washed in EtOH twice,"dried overnight at room temperature under vacuum, then at 60 °C for 4 h",60.0,4.0,,,sub-100 nm crystallites (TEM/SEM),,,,,779.0,not_reported,not_reported,,,10.1021/acs.chemmater.3c03026,ok,
10.1021/acs.chemmater.3c03026,downloaded\10.1021_acs.chemmater.3c03026.pdf,SI downloaded\10.1021_acs.chemmater.3c03026_SI.pdf,mof_json_store\10.1021_acs.chemmater.3c03026\raw_output.json,mof_json_store\10.1021_acs.chemmater.3c03026\synthesis_007.json,yes,40 °C gave no UiO-66-NH2; without formic acid only poorly crystalline products; ≥60 °C required.,HP-MOF-2_60 (UiO-66-NH2),,HoCl3,,193 mg (0.6 mmol),0.6,mmol,nan,,,,,nan,,,,,2-aminoterephthalic acid,BDC-NH2,108 mg (0.6 mmol),108.0,mg,,,,,,,,,,,formic acid,FA,0.6 mL (15 mmol),0.6,mL,,,,,,water,H2O,1:1 (v/v) water:ethanol mixture,,ethanol,EtOH,1:1 (v/v) water:ethanol mixture,,60.0,60 °C,24.0,24 h,Teflon-lined autoclave (25 mL),static,ethanol,washed in EtOH twice,"dried overnight at room temperature under vacuum, then at 60 °C for 4 h",60.0,4.0,,,sub-100 nm crystallites (TEM/SEM),,,,,870.0,not_reported,not_reported,,,10.1021/acs.chemmater.3c03026,ok,
10.1021/acs.chemmater.3c03026,downloaded\10.1021_acs.chemmater.3c03026.pdf,SI downloaded\10.1021_acs.chemmater.3c03026_SI.pdf,mof_json_store\10.1021_acs.chemmater.3c03026\raw_output.json,mof_json_store\10.1021_acs.chemmater.3c03026\synthesis_008.json,yes,40 °C gave no UiO-66-NH2; without formic acid only poorly crystalline products; ≥60 °C required.,HP-MOF-4_60 (UiO-66-NH2),,ErCl3,,193 mg (0.6 mmol),0.6,mmol,nan,,,,,nan,,,,,2-aminoterephthalic acid,BDC-NH2,108 mg (0.6 mmol),108.0,mg,,,,,,,,,,,formic acid,FA,0.6 mL (15 mmol),0.6,mL,,,,,,water,H2O,2:1 (v/v) water:ethanol mixture,,ethanol,EtOH,2:1 (v/v) water:ethanol mixture,,60.0,60 °C,24.0,24 h,Teflon-lined autoclave (25 mL),static,ethanol,washed in EtOH twice,"dried overnight at room temperature under vacuum, then at 60 °C for 4 h",60.0,4.0,,,sub-100 nm crystallites (TEM/SEM),,,,,950.0,not_reported,not_reported,,,10.1021/acs.chemmater.3c03026,ok,
10.1021/acs.chemmater.3c03026,downloaded\10.1021_acs.chemmater.3c03026.pdf,SI downloaded\10.1021_acs.chemmater.3c03026_SI.pdf,mof_json_store\10.1021_acs.chemmater.3c03026\raw_output.json,mof_json_store\10.1021_acs.chemmater.3c03026\synthesis_009.json,yes,40 °C gave no UiO-66-NH2; without formic acid only poorly crystalline products; ≥60 °C required.,HP-MOF-1_100 (UiO-66-NH2),,Pr(NO3)3,,193 mg (0.6 mmol),0.6,mmol,nan,,,,,nan,,,,,2-aminoterephthalic acid,BDC-NH2,108 mg (0.6 mmol),108.0,mg,,,,,,,,,,,"G14−6−14 gemini surfactant, [(C14H29)(CH3)2N(CH2)6N(CH3)2(C14H29)]Br2",,216 mg (0.3 mmol),216.0,mg,formic acid,FA,0.6 mL (15 mmol),0.6,mL,water,H2O,1:1 (v/v) water:ethanol mixture,,ethanol,EtOH,1:1 (v/v) water:ethanol mixture,,100.0,100 °C,24.0,24 h,Teflon-lined autoclave (25 mL),static,ethanol,washed in EtOH twice,"dried overnight at room temperature under vacuum, then at 60 °C for 4 h",60.0,4.0,,,sub-100 nm crystallites (TEM/SEM),,,,,784.0,not_reported,not_reported,,,10.1021/acs.chemmater.3c03026,ok,
10.1021/acs.chemmater.3c03026,downloaded\10.1021_acs.chemmater.3c03026.pdf,SI downloaded\10.1021_acs.chemmater.3c03026_SI.pdf,mof_json_store\10.1021_acs.chemmater.3c03026\raw_output.json,mof_json_store\10.1021_acs.chemmater.3c03026\synthesis_010.json,yes,40 °C gave no UiO-66-NH2; without formic acid only poorly crystalline products; ≥60 °C required.,HP-MOF-3_100 (UiO-66-NH2),,Sm(NO3)3,,193 mg (0.6 mmol),0.6,mmol,nan,,,,,nan,,,,,2-aminoterephthalic acid,BDC-NH2,108 mg (0.6 mmol),108.0,mg,,,,,,,,,,,"G14−6−14 gemini surfactant, [(C14H29)(CH3)2N(CH2)6N(CH3)2(C14H29)]Br2",,216 mg (0.3 mmol),216.0,mg,formic acid,FA,0.6 mL (15 mmol),0.6,mL,water,H2O,2:1 (v/v) water:ethanol mixture,,ethanol,EtOH,2:1 (v/v) water:ethanol mixture,,100.0,100 °C,24.0,24 h,Teflon-lined autoclave (25 mL),static,ethanol,washed in EtOH twice,"dried overnight at room temperature under vacuum, then at 60 °C for 4 h",60.0,4.0,,,sub-100 nm crystallites (TEM/SEM),,,,,774.0,not_reported,not_reported,,,10.1021/acs.chemmater.3c03026,ok,
10.1021/acs.chemmater.3c03026,downloaded\10.1021_acs.chemmater.3c03026.pdf,SI downloaded\10.1021_acs.chemmater.3c03026_SI.pdf,mof_json_store\10.1021_acs.chemmater.3c03026\raw_output.json,mof_json_store\10.1021_acs.chemmater.3c03026\synthesis_011.json,yes,40 °C gave no UiO-66-NH2; without formic acid only poorly crystalline products; ≥60 °C required.,HP-MOF-2_100 (UiO-66-NH2),,Eu(NO3)3,,193 mg (0.6 mmol),0.6,mmol,nan,,,,,nan,,,,,2-aminoterephthalic acid,BDC-NH2,108 mg (0.6 mmol),108.0,mg,,,,,,,,,,,formic acid,FA,0.6 mL (15 mmol),0.6,mL,,,,,,water,H2O,1:1 (v/v) water:ethanol mixture,,ethanol,EtOH,1:1 (v/v) water:ethanol mixture,,100.0,100 °C,24.0,24 h,Teflon-lined autoclave (25 mL),static,ethanol,washed in EtOH twice,"dried overnight at room temperature under vacuum, then at 60 °C for 4 h",60.0,4.0,,,sub-100 nm crystallites (TEM/SEM),,,,,826.0,not_reported,not_reported,,,10.1021/acs.chemmater.3c03026,ok,
10.1021/acs.chemmater.3c03026,downloaded\10.1021_acs.chemmater.3c03026.pdf,SI downloaded\10.1021_acs.chemmater.3c03026_SI.pdf,mof_json_store\10.1021_acs.chemmater.3c03026\raw_output.json,mof_json_store\10.1021_acs.chemmater.3c03026\synthesis_012.json,yes,40 °C gave no UiO-66-NH2; without formic acid only poorly crystalline products; ≥60 °C required.,HP-MOF-4_100 (UiO-66-NH2),,Gd(NO3)3,,193 mg (0.6 mmol),0.6,mmol,nan,,,,,nan,,,,,2-aminoterephthalic acid,BDC-NH2,108 mg (0.6 mmol),108.0,mg,,,,,,,,,,,formic acid,FA,0.6 mL (15 mmol),0.6,mL,,,,,,water,H2O,2:1 (v/v) water:ethanol mixture,,ethanol,EtOH,2:1 (v/v) water:ethanol mixture,,100.0,100 °C,24.0,24 h,Teflon-lined autoclave (25 mL),static,ethanol,washed in EtOH twice,"dried overnight at room temperature under vacuum, then at 60 °C for 4 h",60.0,4.0,,,sub-100 nm crystallites (TEM/SEM),,,,,915.0,not_reported,not_reported,,,10.1021/acs.chemmater.3c03026,ok,
10.1021/acs.chemmater.3c03026,downloaded\10.1021_acs.chemmater.3c03026.pdf,SI downloaded\10.1021_acs.chemmater.3c03026_SI.pdf,mof_json_store\10.1021_acs.chemmater.3c03026\raw_output.json,mof_json_store\10.1021_acs.chemmater.3c03026\synthesis_013.json,yes,40 °C gave no UiO-66-NH2; without formic acid only poorly crystalline products; ≥60 °C required.,micro-MOF (UiO-66-NH2),,Tb(NO3)3,,322 mg (1 mmol),1,mmol,nan,,,,,nan,,,,,2-aminoterephthalic acid,BDC-NH2,1 mmol,1.0,mmol,,,,,,,,,,,formic acid,FA,1 mL,1.0,mL,,,,,,water,H2O,5 mL,5.0,,,,,60.0,60 °C,24.0,24 h,,static,"water, then methanol","water wash three times, then methanol",100 °C under vacuum overnight,100.0,,,,,,,,,1245.0,not_reported,not_reported,,,10.1021/acs.chemmater.3c03026,ok,
10.1021/jp7110633,downloaded\10.1021_jp7110633.pdf,,mof_json_store\10.1021_jp7110633\raw_output.json,mof_json_store\10.1021_jp7110633\synthesis_001.json,yes,Direct conversion attempts MOF-69c→MOF-5 in DEF/H2O and Zn5(OH)4(BDC)3→MOF-5 were unsuccessful.,MOF-5,,Dy(NO3)3,,0.3 M in DEF,0.3,M,nan,,,,,nan,,,,,terephthalic acid,H2BDC,0.1 M in DEF,0.1,M,,,,,,,,,,,,,,,,,,,,,"N,N-diethylformamide",DEF,,,,,,,105.0,105 °C,,20–24 h,"Autoclave (Parr 4740, 75 mL) with glass liner",,,,,,,small transparent crystals,,,,,,,,,,,,10.1021/jp7110633,ok,
10.1021/jp7110633,downloaded\10.1021_jp7110633.pdf,,mof_json_store\10.1021_jp7110633\raw_output.json,mof_json_store\10.1021_jp7110633\synthesis_002.json,yes,Direct conversion attempts MOF-69c→MOF-5 in DEF/H2O and Zn5(OH)4(BDC)3→MOF-5 were unsuccessful.,MOF-69c,,Sm(NO3)3,,0.3 M in DEF,0.3,M,nan,,,,,nan,,,,,terephthalic acid,H2BDC,0.1 M in DEF,0.1,M,,,,,,,,,,,,,,,,,,,,,"N,N-diethylformamide",DEF,,,water,H2O,Zn:H2O = 1:8 (molar ratio),,105.0,105 °C,,,"Autoclave (Parr 4740, 75 mL) with glass liner",,,,,,,,,,,,,,,,,,,10.1021/jp7110633,ok,
10.1021/ic011192h,downloaded\10.1021_ic011192h.pdf,SI downloaded\10.1021_ic011192h_SI.pdf,mof_json_store\10.1021_ic011192h\raw_output.json,mof_json_store\10.1021_ic011192h\synthesis_001.json,no,,,,Dy(NO3)3,,0.2 mmol,0.2,mmol,nan,,,,,nan,,,,,"2,2'-bipyridyl-4,4'-dicarboxylic acid",H2bpdc,0.2 mmol,0.2,mmol,,,,,,,,,,,triethylamine,,2 drops,,,,,,,,water,H2O,10 mL,10.0,,,,,180.0,180 °C,96.0,96 h,Teflon-lined stainless steel Parr acid digestion bomb,static,distilled water,,,,,colorless columnar crystals; white microcrystalline powder,62.0,0.40 × 0.42 × 0.38 mm,,heptacoordinated Cd dicarboxylate cluster chain,"triclinic, P-1; a=6.7843(5) Å, b=9.3299(7) Å, c=9.4439(7) Å, α=104.629(1)°, β=92.324(1)°, γ=100.416(1)°",,,not_reported,not_reported,440.0,,10.1021/ic011192h,ok,
10.1021/cg900811k,downloaded\10.1021_cg900811k.pdf,SI downloaded\10.1021_cg900811k_SI.pdf,mof_json_store\10.1021_cg900811k\raw_output.json,mof_json_store\10.1021_cg900811k\synthesis_001.json,yes,"Without urea, no powder or crystals were isolated.",,730160,CdCl2,,"0.2 g, 0.70 mmol",0.7,mmol,nan,,,,,nan,,,,,"3,5-diphosphonobenzoic acid",H5L2,"0.08 g, 0.28 mmol",0.28,mmol,,,,,,,,,,,urea,,"0.042 g, 0.70 mmol",0.7,mmol,,,,,,water (distilled),H2O,15 mL,15.0,,,,,180.0,180 °C,30.0,"ramp to 180 °C in 20 h, hold 30 h, cool in 20 h",PTFE insert in Berghof pressure digestion vessel,static,"water, absolute ethanol",,dried in air,,,blue needles,30.0,~50 × 50 × 100 μm (SEM),,Cu2O8 edge-sharing dimers and Cu3O12 trimers (CuO5 pyramids) forming columns,"triclinic P1; a=9.968(7) Å, b=11.141(4) Å, c=13.825(6) Å, α=68.75(3)°, β=89.67(5)°, γ=63.70(4)°",,,not_reported,not_reported,,,10.1021/cg900811k,ok,
10.1021/ic900611u,downloaded\10.1021_ic900611u.pdf,SI downloaded\10.1021_ic900611u_SI.pdf,mof_json_store\10.1021_ic900611u\raw_output.json,mof_json_store\10.1021_ic900611u\synthesis_001.json,no,,,,Zn(dipp)(DMSO)]4,CuSCN,"243 mg, 2 mmol",2,mmol,nan,,,,,nan,,,,,cyanide,CN,,,,methyl mercaptide,SCH3,,,,,,,,,tetrabutylammonium bromide,Bu4NBr,"161 mg, 0.5 mmol",0.5,mmol,,,,,,acetonitrile,MeCN,5 mL,5.0,methanol,MeOH,5 mL,5.0,160.0,160 °C,72.0,3 days,Teflon-lined autoclave,static,,,,,,red crystals,10.0,0.17 × 0.15 × 0.10 mm3,pcu,Cu12 dodecanuclear 12-connected cluster,"triclinic, P1, a=9.2047(5) Å, b=9.570(1) Å, c=9.8376(5) Å, α=83.39(1)°, β=71.06(1)°, γ=85.89(2)°, V=813.6(1) Å3",,,not_reported,not_reported,,luminescence,10.1021/ic900611u,ok,
10.1039/d4qi01273a,downloaded\10.1039_d4qi01273a.pdf,SI downloaded\10.1039_d4qi01273a_SI.pdf,mof_json_store\10.1039_d4qi01273a\raw_output.json,mof_json_store\10.1039_d4qi01273a\synthesis_001.json,no,,Ni-PTTB,2347068,Zn(dipp)(DMSO)]4,,"29 mg, 0.1 mmol",0.1,mmol,nan,,,,,nan,,,,,"1,3,6,8-tetrakis(3-carboxyphenyl) pyrene",H4PTTB,"12.3 mg, 0.018 mmol",0.018,mmol,,,,,,,,,,,,,,,,,,,,,diethylformamide,DEF,3.5 mL,3.5,water,H2O,1 mL,1.0,120.0,120 b0C,72.0,72 h,glass vial,,acetone,three times,dried at room temperature,,,green rod-shaped crystals,88.2,,sql,binuclear Ni O cluster,"a=22.0355(4) c5, b=21.6353(4) c5, c=17.5495(3) c5, 3b1=90 b0, 3b2=109.5273(18) b0, 3b3=90 b0, C2/m",,,not_reported,yes,300.0,photocatalysis,10.1039/d4qi01273a,ok,
10.1039/b202220f,downloaded\10.1039_b202220f.pdf,,mof_json_store\10.1039_b202220f\raw_output.json,mof_json_store\10.1039_b202220f\synthesis_001.json,no,,[NiL]3[BTC]2·14H2O,176796,CdCl2·4H2O,,"0.20 g, 0.3 mmol",0.3,mmol,nan,,,,,nan,,,,,"sodium 1,3,5-benzenetricarboxylate",BTC,"0.055 g, 0.2 mmol",0.2,mmol,,,,,,,,,,,,,,,,,,,,,water,H2O,4 mL,4.0,"N,N-dimethylformamide",DMF,4 mL,4.0,25,room temperature,,about three weeks,,static,,,,,,pink crystals,30.0,,,Ni2+ N4O2 octahedral nodes; BTC 3-connected,"triclinic, space group P1; a=8.541(2) Å, b=14.920(4) Å, c=17.352(5) Å, α=115.233(4)°, β=93.117(5)°, γ=96.030(5)°",8.3,,not_reported,no,200.0,,10.1039/b202220f,ok,
10.1039/b810414j,downloaded\10.1039_b810414j.pdf,,mof_json_store\10.1039_b810414j\raw_output.json,mof_json_store\10.1039_b810414j\synthesis_001.json,yes,Without V2O5 a mixture of products formed; 1 in lower yield.,[Cu(H2btec)(bipy)]•,682181,Cu(CH3COO)2·1H2O,,0.2416 g,1.21013,mmol,nan,,,,,nan,,,,,"1,2,4,5-benzenetetracarboxylic acid",H4btec,0.127 g,0.127,g,"2,2'-bipyridine",bipy,0.078 g,0.078,g,,,,,,V2O5,,0.091 g,0.091,g,,,,,,water,H2O,10 mL,10.0,,,,,160.0,160 °C,48.0,"48 h; cooled to 80 °C at 10 °C/h, then to RT",Teflon-lined stainless steel autoclave (23 mL),static,water,,dried at 60 °C,60.0,,violet crystals and powder,90.0,0.60 × 0.25 × 0.10 mm,,square-planar Cu(II) nodes bridged by H2btec into 1D chains,"a=10.1810(18) Å, b=14.4360(18) Å, c=12.894(3) Å, β=112.94(3)°, C2/c",,,not_reported,not_reported,250.0,epoxidation catalysis,10.1039/b810414j,ok,
10.1039/d2ta08092c,downloaded\10.1039_d2ta08092c.pdf,SI downloaded\10.1039_d2ta08092c_SI.pdf,mof_json_store\10.1039_d2ta08092c\raw_output.json,mof_json_store\10.1039_d2ta08092c\synthesis_001.json,no,,Co-TBAPy,,ZrCl4,,0.1 mmol,0.1,mmol,nan,,,,,nan,,,,,"1,3,6,8-tetrakis(p-benzoic acid)pyrene",H4TBAPy,0.015 mmol,0.015,mmol,,,,,,,,,,,concentrated hydrochloric acid,,"conc. HCl, in DMF/H2O/dioxane/HCl = 2/1/1/0.01 (v/v/v/v)",,,,,,,,"N,N-dimethylformamide",DMF,DMF/H2O/dioxane/HCl = 2/1/1/0.01 (v/v/v/v),,water,H2O,DMF/H2O/dioxane/HCl = 2/1/1/0.01 (v/v/v/v),,120.0,120 °C,72.0,3 days,,,"DMF, acetone",washed with DMF and acetone; soaked in acetone 3 days with exchange every 12 h,100 °C in oven for 12 h,100.0,12.0,green transparent flake crystals,76.5,thickness ~7 μm; length 20–50 μm,sql,dinuclear Co2(CO2)4 paddle-wheel SBU,"a=6.786(18) Å, b=10.87(2) Å, c=15.75(3) Å, α=87.31(6)°, β=87.77(11)°, γ=77.39(10)°, P-1",6.7,851.0,not_reported,yes,405.0,CO2_photoreduction,10.1039/d2ta08092c,ok,
10.1021/ic100880j,downloaded\10.1021_ic100880j.pdf,SI downloaded\10.1021_ic100880j_SI.pdf,mof_json_store\10.1021_ic100880j\raw_output.json,mof_json_store\10.1021_ic100880j\synthesis_001.json,no,,[CuII2CuI(trz)3(Hbtc)]n (1),775710,ZrCl4,,"19.9 mg, 0.1 mmol",0.1,mmol,nan,,,,,nan,,,,,"1,2,4-triazole",Htrz,"13.9 mg, 0.2 mmol",0.2,mmol,"benzene-1,3,5-tricarboxylic acid",H3btc,"21.0 mg, 0.1 mmol",0.1,mmol,,,,,,,,,,,,,,,,water (doubly deionized),H2O,10 mL,10.0,,,,,160.0,160 °C,72.0,72 h,Parr Teflon-lined stainless steel vessel (23 mL),,,,,,,brown block-shaped crystals,10.0,,,CuI nodes linking CuII–trz–carboxylate layers,"a=8.4471(6) Å, b=20.1912(14) Å, c=21.6010(14) Å, Pbca",,,not_reported,not_reported,328.0,,10.1021/ic100880j,ok,
10.1021/ic100880j,downloaded\10.1021_ic100880j.pdf,SI downloaded\10.1021_ic100880j_SI.pdf,mof_json_store\10.1021_ic100880j\raw_output.json,mof_json_store\10.1021_ic100880j\synthesis_002.json,no,,[Cu4(Htrz)2(μ3-OH)2(btc)2]n (2),742988,ZrCl4,,"19.9 mg, 0.1 mmol",0.1,mmol,nan,,,,,nan,,,,,"1,2,4-triazole",Htrz,"13.9 mg, 0.2 mmol",0.2,mmol,"benzene-1,3,5-tricarboxylic acid",H3btc,"21.0 mg, 0.1 mmol",0.1,mmol,,,,,,,,,,,,,,,,water (doubly deionized),H2O,10 mL,10.0,,,,,160.0,160 °C,72.0,72 h,Parr Teflon-lined stainless steel vessel (23 mL),,,,,,,blue block-shaped crystals,40.0,,rtl,tetranuclear Cu4(μ3-OH)2 cluster SBU,"a=13.4823(15) Å, b=7.2714(8) Å, c=13.6596(15) Å, β=110.8500(10)°, P21/n",,,not_reported,not_reported,328.0,,10.1021/ic100880j,ok,
10.1039/b905707b,downloaded\10.1039_b905707b.pdf,,mof_json_store\10.1039_b905707b\raw_output.json,mof_json_store\10.1039_b905707b\synthesis_001.json,no,,[Cu(N3)(p-CPA)]n,724444,Cu(NO3)2·5/2H2O,,"116 mg, 0.5 mmol",0.5,mmol,nan,,,,,nan,,,,,p-cyanophenoxyacetic acid,p-CPAH,"90 mg, 0.5 mmol",0.5,mmol,sodium azide,N3−,"33 mg, 0.5 mmol",0.5,mmol,,,,,,,,,,,,,,,,methanol,MeOH,6 mL (ligand suspension) + 4 mL (Cu salt solution),10.0,water,H2O,minimum of water (for NaN3 solution),,25,room temperature,3.0,3 h,,,"ethanol, diethyl ether",,dried in vacuo,,,greenish crystals,85.0,0.09 × 0.03 × 0.01 mm,,"CuII square-pyramidal; 1D chains via end-on azide and syn–syn carboxylate bridges; 2D (3,5)-net","a=11.4821(11), b=6.3061(8), c=14.7581(14) Å, β=107.368(2)°, P21/n",,,yes,not_reported,225.0,,10.1039/b905707b,ok,
10.1039/c2ce25911g,downloaded\10.1039_c2ce25911g.pdf,SI downloaded\10.1039_c2ce25911g_SI.pdf,mof_json_store\10.1039_c2ce25911g\raw_output.json,mof_json_store\10.1039_c2ce25911g\synthesis_001.json,no,,,885327,Ni(NO3)2·6H2O,,"0.12 g, 0.5 mmol",0.5,mmol,nan,,,,,nan,,,,,pimelic acid,pim,"0.08 g, 0.5 mmol",0.5,mmol,"4,4'-bis(1-imidazolyl)biphenyl",bibp,"0.14 g, 0.5 mmol",0.5,mmol,,,,,,sodium hydroxide,NaOH,"1 mol L^-1, to pH 5",,,,,,,,water,H2O,8 mL,8.0,,,,,160.0,160 °C,72.0,3 d,Teflon-lined stainless steel vessel (25 mL),static,,,,,,green crystals,68.0,,,,"monoclinic, C2/c; a = 31.956(11) Å, b = 13.755(4) Å, c = 16.234(6) Å, α = γ = 90°, β = 118.944(3)°, V = 6245(4) Å³, Z = 8, T = 113 K",,,not_reported,not_reported,263.0,,10.1039/c2ce25911g,ok,
10.1021/acs.cgd.7b00575,downloaded\10.1021_acs.cgd.7b00575.pdf,SI downloaded\10.1021_acs.cgd.7b00575_SI.pdf,mof_json_store\10.1021_acs.cgd.7b00575\raw_output.json,mof_json_store\10.1021_acs.cgd.7b00575\synthesis_001.json,yes,"For 1, reactions at 100 or 140 °C gave unidentified precipitate; adding 0.5 mL DMF at 120 °C gave few crystals and precipitate before optimizing to 140 °C for 2.",,,ZrCl4,,"29.7 mg, 0.1 mmol",0.1,mmol,nan,,,,,nan,,,,,"benzene-1,3,5-tricarboxylic acid",BTC,"21 mg, 0.1 mmol",,,"1,4-Bis(2-(pyridin-4-yl)vinyl)naphthalene","1,4-bpyvna","33.4 mg, 0.1 mmol",,,,,,,,,,,,,,,,,,water,H2O,4 mL,4.0,acetonitrile,MeCN,2 mL,2.0,120.0,120 °C,48.0,48 h,Pyrex glass tube (sealed),,EtOH,,dried in air,,,yellow crystals,37.0,,,dinuclear Zn2(COO)2 ring units linked by HBTC,"monoclinic, Cc; a=18.9541(5) Å, b=9.6247(2) Å, c=20.3878(5) Å, β=97.289(2)°",,,yes,yes,,sensing;luminescence,10.1021/acs.cgd.7b00575,ok,
10.1021/acs.cgd.7b00575,downloaded\10.1021_acs.cgd.7b00575.pdf,SI downloaded\10.1021_acs.cgd.7b00575_SI.pdf,mof_json_store\10.1021_acs.cgd.7b00575\raw_output.json,mof_json_store\10.1021_acs.cgd.7b00575\synthesis_002.json,yes,"For 1, reactions at 100 or 140 °C gave unidentified precipitate; adding 0.5 mL DMF at 120 °C gave few crystals and precipitate before optimizing to 140 °C for 2.",,,ZrCl4,,"29.7 mg, 0.1 mmol",0.1,mmol,nan,,,,,nan,,,,,"benzene-1,3,5-tricarboxylic acid",BTC,"21 mg, 0.1 mmol",,,"1,4-Bis(2-(pyridin-4-yl)vinyl)naphthalene","1,4-bpyvna","33.4 mg, 0.1 mmol",,,,,,,,,,,,,,,,,,water,H2O,4 mL,4.0,acetonitrile,MeCN,2 mL,2.0,140.0,140 °C,48.0,48 h,Pyrex glass tube (sealed),,,,,,,red crystals,72.0,,,"Zn4(μ3-OH)2 cluster units pillared by 1,4-bpyvna","triclinic, P-1; a=9.384(2) Å, b=10.045(6) Å, c=18.648(5) Å, α=80.18(4)°, β=83.53(2)°, γ=66.86(4)°",,,yes,yes,,sensing;luminescence,10.1021/acs.cgd.7b00575,ok,
10.1021/acs.cgd.7b00575,downloaded\10.1021_acs.cgd.7b00575.pdf,SI downloaded\10.1021_acs.cgd.7b00575_SI.pdf,mof_json_store\10.1021_acs.cgd.7b00575\raw_output.json,mof_json_store\10.1021_acs.cgd.7b00575\synthesis_003.json,yes,"For 1, reactions at 100 or 140 °C gave unidentified precipitate; adding 0.5 mL DMF at 120 °C gave few crystals and precipitate before optimizing to 140 °C for 2.",,,Ni(CH3COO)2·4H2O,,"29.7 mg, 0.1 mmol",0.1,mmol,nan,,,,,nan,,,,,"4,4′-oxidibenzoic acid",OBA,"25.8 mg, 0.1 mmol",,,"1,4-Bis(2-(pyridin-4-yl)vinyl)naphthalene","1,4-bpyvna","33.4 mg, 0.1 mmol",,,,,,,,,,,,,,,,,,"N,N-dimethylformamide",DMF,part of 4 mL; DMF/CH3CN/hexane v/v/v = 3:3:1,,acetonitrile,MeCN,part of 4 mL; DMF/CH3CN/hexane v/v/v = 3:3:1,,120.0,120 °C,48.0,48 h,Pyrex glass tube (sealed),,,,,,,yellow crystals,73.0,,,dinuclear Zn2 paddle-wheel units linked by OBA and bpyvna,"monoclinic, C2/c; a=32.751(3) Å, b=15.5441(10) Å, c=24.2564(16) Å, β=103.953(8)°",,,yes,yes,,sensing;luminescence,10.1021/acs.cgd.7b00575,ok,
10.1021/acs.cgd.7b00575,downloaded\10.1021_acs.cgd.7b00575.pdf,SI downloaded\10.1021_acs.cgd.7b00575_SI.pdf,mof_json_store\10.1021_acs.cgd.7b00575\raw_output.json,mof_json_store\10.1021_acs.cgd.7b00575\synthesis_004.json,yes,"For 1, reactions at 100 or 140 °C gave unidentified precipitate; adding 0.5 mL DMF at 120 °C gave few crystals and precipitate before optimizing to 140 °C for 2.",,,Ni(CH3COO)2·4H2O,,"29.7 mg, 0.1 mmol",0.1,mmol,nan,,,,,nan,,,,,"4,4′-oxidibenzoic acid",OBA,"51.6 mg, 0.2 mmol",,,"1,4-Bis(2-(pyridin-4-yl)vinyl)naphthalene","1,4-bpyvna","33.4 mg, 0.1 mmol",,,,,,,,,,,,,,,,,,"N,N-dimethylformamide",DMF,part of 4 mL; DMF/CH3CN/hexane v/v/v = 3:3:1,,acetonitrile,MeCN,part of 4 mL; DMF/CH3CN/hexane v/v/v = 3:3:1,,120.0,120 °C,48.0,48 h,Pyrex glass tube (sealed),,,,,,,yellow blocks,69.0,,,"binuclear Zn2(4,4′-OBA)2 rings; 2-fold interpenetrated 3D net","monoclinic, Cc; a=14.9706(7) Å, b=25.1996(10) Å, c=16.1605(7) Å, β=111.367(5)°",,,yes,yes,,sensing;luminescence,10.1021/acs.cgd.7b00575,ok,
10.1002/ejic.201500431,downloaded\10.1002_ejic.201500431.pdf,SI downloaded\10.1002_ejic.201500431_SI.pdf,mof_json_store\10.1002_ejic.201500431\raw_output.json,mof_json_store\10.1002_ejic.201500431\synthesis_001.json,yes,"Without transition metals or with only Na salts the title MOF did not form; CoII gave minority phase, FeII/FeIII gave majority.",,1012869,Zn(CH3COO)2·2H2O,,"0.037 mg, 0.18 mmol in 10 mL H2O",0.18,mmol,nan,NaOH,"1 M solution, added dropwise to pH 10.5",,,nan,,,,,"[Cu(2,4-HPdc)2(H2O)2] metalloligand",,"0.35 mmol, 0.150 g",0.35,mmol,,,,,,,,,,,sodium hydroxide,NaOH,"1 M solution, added dropwise to pH 10.5",,,,,,,,water,H2O,20 mL,20.0,water,H2O,10 mL (for FeCl2·4H2O solution),10.0,120.0,120 °C,48.0,2 d,Teflon-lined autoclave,static,H2O,until clean,100 °C in vacuo to remove humidity,100.0,,purple tabular crystals,43.0,0.12 × 0.02 × 0.02 mm,pcu,[NaO6] octahedra linked by Cu–pdc metalloligand; CuII square-planar UMC,"a=5.3102(5) Å, b=7.3237(7) Å, c=9.1508(8) Å, α=98.022(7)°, β=102.847(7)°, γ=98.015(7)°, P-1",,,not_reported,not_reported,290.0,cyanosilylation;Knoevenagel_condensation,10.1002/ejic.201500431,ok,
10.1039/c3ce40315g,downloaded\10.1039_c3ce40315g.pdf,SI downloaded\10.1039_c3ce40315g_SI.pdf,mof_json_store\10.1039_c3ce40315g\raw_output.json,mof_json_store\10.1039_c3ce40315g\synthesis_001.json,no,,,924894,Cd(CH3COO)2·2H2O,,"0.0163 g, 0.2 mmol",0.2,mmol,nan,,,,,nan,,,,,"5-sulfonyl-1,2,4-benzenetricarboxylic acid",H4SBTC,"0.1156 g, 0.4 mmol",0.4,mmol,"1,3-di(4-pyridyl)propane",dpp,"0.0396 g, 0.2 mmol",0.2,mmol,,,,,,,,,,,,,,,,water,H2O,10 mL,10.0,,,,,120.0,120 °C,96.0,4 days,"Teflon-lined stainless steel autoclave (Parr), 25 mL",static,H2O,,dried at ambient temperature,,,colorless block crystals,21.0,,,,"a=20.440(5), b=8.974(3), c=18.728(5) Å, β=95.099(5)°, C2/c",,,not_reported,not_reported,330.0,luminescence,10.1039/c3ce40315g,ok,
10.1039/c3ce40315g,downloaded\10.1039_c3ce40315g.pdf,SI downloaded\10.1039_c3ce40315g_SI.pdf,mof_json_store\10.1039_c3ce40315g\raw_output.json,mof_json_store\10.1039_c3ce40315g\synthesis_002.json,no,,,924895,Mn(CH3COO)2·2H2O,,"0.0345 g, 0.2 mmol",0.2,mmol,nan,,,,,nan,,,,,"5-sulfonyl-1,2,4-benzenetricarboxylic acid",H4SBTC,"0.1156 g, 0.4 mmol",0.4,mmol,"1,3-di(4-pyridyl)propane",dpp,"0.0396 g, 0.2 mmol",0.2,mmol,,,,,,,,,,,,,,,,water,H2O,10 mL,10.0,,,,,120.0,120 °C,168.0,7 days,"Teflon-lined stainless steel autoclave (Parr), 20 mL",static,H2O,,dried at ambient temperature,,,colorless block crystals,20.0,,,,"a=24.307(1), b=9.3535(6), c=25.240(2) Å, β=101.620(1)°, C2/c",,,not_reported,not_reported,380.0,luminescence,10.1039/c3ce40315g,ok,
10.1039/b902954k,downloaded\10.1039_b902954k.pdf,,mof_json_store\10.1039_b902954k\raw_output.json,mof_json_store\10.1039_b902954k\synthesis_001.json,yes,"Y + 2,6-nds under varied conditions failed to give 3D MOF; obtained lamellar LRH or starting salt.",RPF-12,623276,TmCl3,,0.15 g (0.5 mmol),0.5,mmol,nan,,,,,nan,,,,,"disodium 1,5-naphthalenedisulfonate","1,5-nds",0.33 g (1 mmol),1.0,mmol,,,,,,,,,,,"4,4'-bipyridine",bipy,0.16 g (1.05 mmol),1.05,mmol,,,,,,distilled water,H2O,5 mL,5.0,,,,,180.0,180 °C,72.0,3 days,Teflon-lined autoclave (43 mL PTFE liner),static,"distilled water, acetone",thoroughly,dried at room temperature,,,transparent colourless prismatic crystals,,0.40 × 0.20 × 0.10 mm,,edge-sharing ScO6 chains via μ2-OH; sulfonate-bridged layers pillared by nds,"Pbca, a=5.8209(4) Å, b=10.0529(8) Å, c=24.9876(19) Å",,,not_reported,not_reported,400.0,epoxidation;sulfide_oxidation,10.1039/b902954k,ok,
10.1039/b902954k,downloaded\10.1039_b902954k.pdf,,mof_json_store\10.1039_b902954k\raw_output.json,mof_json_store\10.1039_b902954k\synthesis_002.json,yes,"Y + 2,6-nds under varied conditions failed to give 3D MOF; obtained lamellar LRH or starting salt.",RPF-13,623277,TmCl3,,0.15 g (0.5 mmol),0.5,mmol,nan,,,,,nan,,,,,"disodium 2,6-naphthalenedisulfonate","2,6-nds",0.33 g (1 mmol),1.0,mmol,,,,,,,,,,,"4,4'-bipyridine",bipy,0.16 g (1.05 mmol),1.05,mmol,,,,,,distilled water,H2O,5 mL,5.0,,,,,180.0,180 °C,72.0,3 days,Teflon-lined autoclave (43 mL PTFE liner),static,"distilled water, acetone",thoroughly,dried at room temperature,,,transparent colourless prismatic crystals,,0.20 × 0.20 × 0.20 mm,,edge-sharing ScO6 chains via μ2-OH; sulfonate-bridged layers pillared by nds,"P-1, a=5.2459(7) Å, b=10.8963(14) Å, c=13.2466(17) Å, α=86.026(2)°, β=81.604(2)°, γ=85.685(2)°",,,not_reported,not_reported,515.0,epoxidation;sulfide_oxidation,10.1039/b902954k,ok,
10.1039/b902954k,downloaded\10.1039_b902954k.pdf,,mof_json_store\10.1039_b902954k\raw_output.json,mof_json_store\10.1039_b902954k\synthesis_003.json,yes,"Y + 2,6-nds under varied conditions failed to give 3D MOF; obtained lamellar LRH or starting salt.",RPF-14,718897,HoCl3,,0.2 g (0.6 mmol),0.6,mmol,nan,,,,,nan,,,,,"disodium 1,5-naphthalenedisulfonate","1,5-nds",0.4 g (1.2 mmol),1.2,mmol,,,,,,,,,,,"4,4'-bipyridine",bipy,0.16 g (1.05 mmol),1.05,mmol,,,,,,distilled water,H2O,5 mL,5.0,,,,,180.0,180 °C,24.0,24 hours,Teflon-lined autoclave (43 mL PTFE liner),static,"distilled water, acetone",thoroughly,dried at room temperature,,,pale yellow plate-like crystals,,0.40 × 0.20 × 0.20 mm,,YO7 pentagonal bipyramids; μ2-OH dimers; sulfonate-bridged honeycomb layers pillared by nds,"P21/n, a=7.6693(5) Å, b=7.8627(5) Å, c=21.0191(13) Å, β=91.6070(10)°",,,not_reported,not_reported,,epoxidation;sulfide_oxidation,10.1039/b902954k,ok,
10.1002/ejic.201402128,downloaded\10.1002_ejic.201402128.pdf,SI downloaded\10.1002_ejic.201402128_SI.pdf,mof_json_store\10.1002_ejic.201402128\raw_output.json,mof_json_store\10.1002_ejic.201402128\synthesis_001.json,no,,[Co2(NDC)2(H2MDP)2][Co(NDC)(H2MDP)],947592,ErCl3,,"0.20 mmol, 58 mg",0.2,mmol,nan,,,,,nan,,,,,"methylenebis(3,5-dimethylpyrazole)",H2MDP,"0.050 mmol, 10 mg",0.05,mmol,"1,4-naphthalenedicarboxylic acid",H2NDC,"0.050 mmol, 11 mg",0.05,mmol,,,,,,,,,,,,,,,,ethanol,EtOH,5 mL,5.0,water,H2O,5 mL,5.0,160.0,160 °C,96.0,96 h; cooled slowly at 3 °C h–1 to RT,Teflon-lined bomb (25 mL),static,,,,,,purple block crystals,5.0,,dia,CoII 4-connected nodes (diamondoid),"orthorhombic, P212121; a=13.4739(3) Å, b=17.0161(4) Å, c=29.6071(6) Å",,,not_reported,not_reported,426.0,,10.1002/ejic.201402128,ok,
10.1002/ejic.201402128,downloaded\10.1002_ejic.201402128.pdf,SI downloaded\10.1002_ejic.201402128_SI.pdf,mof_json_store\10.1002_ejic.201402128\raw_output.json,mof_json_store\10.1002_ejic.201402128\synthesis_002.json,no,,[Co(NDC)(H2MDP)0.5],947593,TmCl3,,"0.20 mmol, 58 mg",0.2,mmol,nan,,,,,nan,,,,,"methylenebis(3,5-dimethylpyrazole)",H2MDP,"0.050 mmol, 10 mg",0.05,mmol,"1,4-naphthalenedicarboxylic acid",H2NDC,"0.050 mmol, 11 mg",0.05,mmol,,,,,,,,,,,,,,,,ethanol,EtOH,5 mL,5.0,water,H2O,5 mL,5.0,160.0,160 °C,96.0,96 h; cooled slowly at 3 °C h–1 to RT,Teflon-lined bomb (25 mL),static,,,,,,purple rod crystals,70.0,,pcu,Co2(CO2)4 paddle-wheel 6-connected SBU,"orthorhombic, Pbcn; a=16.1079(2) Å, b=14.6903(2) Å, c=13.98790(10) Å",,,not_reported,not_reported,426.0,,10.1002/ejic.201402128,ok,
10.1002/zaac.201300050,downloaded\10.1002_zaac.201300050.pdf,,mof_json_store\10.1002_zaac.201300050\raw_output.json,mof_json_store\10.1002_zaac.201300050\synthesis_001.json,no,,"[Zn3(L)(3,4-bpt)2]",920563,YCl3,,"110 mg, 0.5 mmol",0.5,mmol,nan,,,,,nan,,,,,"1,2,4,5-benzenetetracarboxylate acid",,"55 mg, 0.25 mmol",0.25,mmol,"1H-3-(3-pyridyl)-5-(4-pyridyl)-1,2,4-triazole","3,4-Hbpt","112 mg, 0.5 mmol",0.5,mmol,,,,,,sodium hydroxide,NaOH,"40 mg, 1 mmol",1.0,mmol,,,,,,water,H2O,12 mL,12.0,,,,,140.0,140 °C,72.0,3 d,Teflon-lined autoclave,stirred 30 min; static,distilled water,,dried in air,,,white block crystals,43.0,0.40 × 0.24 × 0.15 mm,,Zn3(COO)4 10-connected trinuclear SBU,"triclinic, P-1; a=6.3490(13) Å, b=8.4780(17) Å, c=13.862(3) Å; α=96.71(3)°, β=95.43(3)°, γ=97.15(3)°",,,not_reported,not_reported,189.0,luminescence,10.1002/zaac.201300050,ok,
10.1002/zaac.201300050,downloaded\10.1002_zaac.201300050.pdf,,mof_json_store\10.1002_zaac.201300050\raw_output.json,mof_json_store\10.1002_zaac.201300050\synthesis_002.json,no,,"[Zn4(OH)2(L)(4,4-bpt)2]·2H2O",920564,ErCl3,,"110 mg, 0.5 mmol",0.5,mmol,nan,,,,,nan,,,,,"1,2,4,5-benzenetetracarboxylate acid",,"55 mg, 0.25 mmol",0.25,mmol,"1H-3,5-bis(4-pyridyl)-1,2,4-triazole","4,4-Hbpt","112 mg, 0.5 mmol",0.5,mmol,,,,,,sodium hydroxide,NaOH,"40 mg, 1 mmol",1.0,mmol,,,,,,water,H2O,12 mL,12.0,,,,,140.0,140 °C,72.0,3 d,Teflon-lined autoclave,stirred 30 min; static,distilled water,,dried in air,,,white block crystals,45.0,0.42 × 0.24 × 0.08 mm,,Zn2(μ2-OH)(COO) 5-connected dinuclear SBU,"triclinic, P-1; a=9.779(2) Å, b=9.887(2) Å, c=10.880(2) Å; α=109.80(3)°, β=116.23(3)°, γ=93.79(3)°",,,not_reported,not_reported,206.0,luminescence,10.1002/zaac.201300050,ok,
10.1002/zaac.200900374,downloaded\10.1002_zaac.200900374.pdf,SI downloaded\10.1002_zaac.200900374_SI.pdf,mof_json_store\10.1002_zaac.200900374\raw_output.json,mof_json_store\10.1002_zaac.200900374\synthesis_001.json,no,,,675800,TmCl3,,0.31 g (1 mmol),1,mmol,nan,,,,,nan,,,,,3-Carboxyphenoxyacetic acid,3-H2CPOA,0.19 g (1 mmol),1.0,mmol,"4,4'-bipyridine",bipy,0.16 g (1 mmol),1.0,mmol,,,,,,NaOH (aqueous),,added dropwise until pH ≈ 7,,,,,,,,water,H2O,,,,,,,150.0,150 °C,72.0,3 days,23 mL Teflon-lined stainless steel vessel (autoclave),"stirred, then static",,,,,,colorless prismatic crystals,70.0,0.34 × 0.26 × 0.19 mm,cds,Cd2O2 dinuclear core four-connected node,"a=18.410(4), b=14.563(3), c=15.462(3) Å, α=90.00°, β=100.22(3)°, γ=90.00°, C2/c",,,not_reported,not_reported,270.0,,10.1002/zaac.200900374,ok,
10.1002/ejic.201701393,downloaded\10.1002_ejic.201701393.pdf,SI downloaded\10.1002_ejic.201701393_SI.pdf,mof_json_store\10.1002_ejic.201701393\raw_output.json,mof_json_store\10.1002_ejic.201701393\synthesis_001.json,yes,"Screened Ni salts, ratios and (CH3)2NH (1–5 mmol); impurities observed except at NiCl2:H3BTC 1.1:1 with 2 mmol (CH3)2NH.",Ni-HKUST-1,,YCl3,,"1.1 mmol, 0.26 g",1.1,mmol,nan,,,,,nan,,,,,"benzene-1,3,5-tricarboxylic acid",H3BTC,"1 mmol, 0.21 g",1.0,mmol,,,,,,,,,,,dimethylamine,,2 mmol,2.0,mmol,,,,,,"N,N-dimethylformamide",DMF,6 mL,6.0,,,,,180.0,453 K,28.0,28 h,23 mL Teflon-lined autoclave,static,"DMF, MeOH",DMF sonication 10 min; DMF 5×10 mL; MeOH soak 24 h at 323 °K,dried under dynamic vacuum at room temperature for 3–4 h,,,octahedra,85.0,,,,"a=b=c=26.59 Å, V=18808.7 Å3, Fm-3m",6.36,1088.15,not_reported,not_reported,,gas_separation;CO2_capture,10.1002/ejic.201701393,ok,
10.1002/ejic.201701393,downloaded\10.1002_ejic.201701393.pdf,SI downloaded\10.1002_ejic.201701393_SI.pdf,mof_json_store\10.1002_ejic.201701393\raw_output.json,mof_json_store\10.1002_ejic.201701393\synthesis_002.json,yes,"Screened Ni salts, ratios and (CH3)2NH (1–5 mmol); impurities observed except at NiCl2:H3BTC 1.1:1 with 2 mmol (CH3)2NH.",Ni-HKUST-1,,GdCl3,,"1.1 mmol, 0.25 g",1.1,mmol,nan,,,,,nan,,,,,"benzene-1,3,5-tricarboxylic acid",H3BTC,"1 mmol, 0.21 g",1.0,mmol,,,,,,,,,,,dimethylamine,,3 mmol,3.0,mmol,,,,,,"N,N-dimethylformamide",DMF,6 mL,6.0,,,,,180.0,453 K,64.0,64 h,23 mL Teflon-lined autoclave,static,"DMF, MeOH",DMF sonication 10 min; DMF 5×10 mL; MeOH soak 24 h at 323 °K,dried under dynamic vacuum at room temperature for 3–4 h,,,,,,,,,,,not_reported,not_reported,,gas_separation;CO2_capture,10.1002/ejic.201701393,ok,
