Repository: zzhenglab/MOFinder

# MOFinder

MOFinder extracts MOF synthesis information from the literature, reconstructs evidence-supported negative reaction records, and prepares datasets for synthesis-outcome prediction.
[Web application](https://mofinder.chemistry.wustl.edu/) | [Demos](Demo/README.md) | [Source code](docs/source_to_code.md) | [Workflow guide](docs/workflow.md) | [Model evaluation](docs/evaluation.md)

## Quick start

The workflow runs through Python commands. Python 3.10 or newer is required. Clone the repository and initialize its related applications:

```bash
git clone --recurse-submodules https://github.com/zzhenglab/MOFinder.git
cd MOFinder
```

Start with the two offline demonstrations:

```bash

File: mof_extraction_1_2.csv (part 16 of 305)
doi,main_pdf,si_pdf,raw_output,parsed_json,article_trial_or_failure,article_trial_or_failure_notes,mof_name,crystal_code,metal_1,metal_1_abbr,metal_1_amount_text,metal_1_amount_value,metal_1_amount_unit,metal_2,metal_2_abbr,metal_2_amount_text,metal_2_amount_value,metal_2_amount_unit,metal_3,metal_3_abbr,metal_3_amount_text,metal_3_amount_value,metal_3_amount_unit,linker_1,linker_1_abbr,linker_1_amount_text,linker_1_amount_value,linker_1_amount_unit,linker_2,linker_2_abbr,linker_2_amount_text,linker_2_amount_value,linker_2_amount_unit,linker_3,linker_3_abbr,linker_3_amount_text,linker_3_amount_value,linker_3_amount_unit,modulator_1,modulator_1_abbr,modulator_1_amount_text,modulator_1_amount_value,modulator_1_amount_unit,modulator_2,modulator_2_abbr,modulator_2_amount_text,modulator_2_amount_value,modulator_2_amount_unit,solvent_main,solvent_main_abbr,solvent_main_amount_text,solvent_main_ml,solvent_secondary,solvent_secondary_abbr,solvent_secondary_amount_text,solvent_secondary_ml,temperature_c,temperature_c_text,time_h,time_text,vessel_type,stirring,washing_solvent,washing_cycles,activation_text,activation_temp_c,activation_time_h,crystal_morphology,yield_percent,crystal_size,topology_code,metal_cluster_connectivity,unit_cell_short,pore_diameter_A,BET_surface_area_m2g,air_stable,water_stable,tga_decomposition_temp_c,applications,reference,status,error
10.1021/ic700893w,downloaded\10.1021_ic700893w.pdf,SI downloaded\10.1021_ic700893w_SI.pdf,mof_json_store\10.1021_ic700893w\raw_output.json,mof_json_store\10.1021_ic700893w\synthesis_001.json,no,,,624300,GdCl3,,"0.5 mmol, 0.178 g",0.5,mmol,nan,,"0.2 mmol, 0.034 g",,,nan,,,,,isonicotinic acid,ina,"2 mmol, 0.246 g",,,"1,2-benzenedicarboxylic acid",bdc,"1.0 mmol, 0.149 g",,,,,,,,HClO4,,0.7 mmol,0.7,mmol,,,,,,water,H2O,10 mL,10.0,,,,,170.0,170 °C,168.0,7 days,Teflon-lined autoclave (30 mL bomb),,,,,,,yellow prismatic crystals,36.0,,,"linear [Cu(ina)2]− pillars linking (Ln–bdc) layers; (5,6)-connected net","monoclinic, C2: a=36.860(5) Å, b=6.9900(7) Å, c=6.2100(7) Å, β=97.020(6)°, V=1588.0(3) Å3",,,not_reported,not_reported,,luminescence,10.1021/ic700893w,ok,
10.1021/ic700893w,downloaded\10.1021_ic700893w.pdf,SI downloaded\10.1021_ic700893w_SI.pdf,mof_json_store\10.1021_ic700893w\raw_output.json,mof_json_store\10.1021_ic700893w\synthesis_002.json,no,,,624301,EuCl3,,0.175 g,0.677446,mmol,nan,,"0.2 mmol, 0.034 g",,,nan,,,,,isonicotinic acid,ina,"2 mmol, 0.246 g",,,"1,2-benzenedicarboxylic acid",bdc,"1.0 mmol, 0.149 g",,,,,,,,HClO4,,0.7 mmol,0.7,mmol,,,,,,water,H2O,10 mL,10.0,,,,,170.0,170 °C,168.0,7 days,Teflon-lined autoclave (30 mL bomb),,,,,,,yellow prismatic crystals,30.0,,,"linear [Cu(ina)2]− pillars linking (Ln–bdc) layers; (5,6)-connected net","monoclinic, C2: a=36.936(4) Å, b=7.0081(6) Å, c=6.2127(7) Å, β=97.246(6)°, V=1595.3(3) Å3",,,not_reported,not_reported,,luminescence,10.1021/ic700893w,ok,
10.1021/ic700893w,downloaded\10.1021_ic700893w.pdf,SI downloaded\10.1021_ic700893w_SI.pdf,mof_json_store\10.1021_ic700893w\raw_output.json,mof_json_store\10.1021_ic700893w\synthesis_003.json,no,,,,GdCl3,,0.175 g,0.663862,mmol,nan,,"0.2 mmol, 0.034 g",,,nan,,,,,isonicotinic acid,ina,"2 mmol, 0.246 g",,,"1,2-benzenedicarboxylic acid",bdc,"1.0 mmol, 0.149 g",,,,,,,,HClO4,,0.7 mmol,0.7,mmol,,,,,,water,H2O,10 mL,10.0,,,,,170.0,170 °C,168.0,7 days,Teflon-lined autoclave (30 mL bomb),,,,,,,yellow prismatic crystals (poor quality),32.0,,,"linear [Cu(ina)2]− pillars linking (Ln–bdc) layers; (5,6)-connected net","monoclinic, C2: a=36.935(5) Å, b=7.0464(7) Å, c=6.2156(7) Å, β=97.156(6)°, V=1605.1(3) Å3",,,not_reported,not_reported,,luminescence,10.1021/ic700893w,ok,
10.1021/ic700893w,downloaded\10.1021_ic700893w.pdf,SI downloaded\10.1021_ic700893w_SI.pdf,mof_json_store\10.1021_ic700893w\raw_output.json,mof_json_store\10.1021_ic700893w\synthesis_004.json,no,,,,Ni(CH3COO)2·4H2O,,0.175 g,0.871329,mmol,K(SCN),,"0.2 mmol, 0.034 g",,,nan,,,,,isonicotinic acid,ina,"2 mmol, 0.246 g",,,"1,2-benzenedicarboxylic acid",bdc,"1.0 mmol, 0.149 g",,,,,,,,,,,,,,,,,,water,H2O,10 mL,10.0,,,,,170.0,170 °C,168.0,7 days,Teflon-lined autoclave (30 mL bomb),,,,,,,yellow prismatic crystals (poor quality),15.0,,,"linear [Cu(ina)2]− pillars linking (Ln–bdc) layers; (5,6)-connected net","monoclinic, C2: a=36.951(4) Å, b=7.0580(6) Å, c=6.2155(8) Å, β=97.505(7)°, V=1607.1(3) Å3",,,not_reported,not_reported,,luminescence,10.1021/ic700893w,ok,
10.1021/acsanm.8b01283,downloaded\10.1021_acsanm.8b01283.pdf,SI downloaded\10.1021_acsanm.8b01283_SI.pdf,mof_json_store\10.1021_acsanm.8b01283\raw_output.json,mof_json_store\10.1021_acsanm.8b01283\synthesis_001.json,no,,HKUST-1,,Ni(CH3COO)2·4H2O,,2.0 g,9.95805,mmol,K(SCN),,,,,nan,,,,,"benzene-1,3,5-tricarboxylic acid",BTC,1.0 g,1.0,g,,,,,,,,,,,,,,,,,,,,,"N,N-dimethylformamide",DMF,"DMF:EtOH (1:1 v/v), 30 mL",,ethanol,EtOH,"DMF:EtOH (1:1 v/v), 30 mL",,85.0,85 °C,8.0,8 h,Teflon-sealed reaction vial (placed in oven),static,"DMF, MeOH","DMF 3×, MeOH 2×; methanol exchange at 40 °C for 3 days (fresh MeOH replaced 3×)",vacuum at 60 °C after MeOH exchange,60.0,,spindle crystals,,≈10 μm,,,,,1092.0,not_reported,not_reported,300.0,,10.1021/acsanm.8b01283,ok,
10.1021/acsanm.8b01283,downloaded\10.1021_acsanm.8b01283.pdf,SI downloaded\10.1021_acsanm.8b01283_SI.pdf,mof_json_store\10.1021_acsanm.8b01283\raw_output.json,mof_json_store\10.1021_acsanm.8b01283\synthesis_002.json,no,,HKUST-1,,Ni(CH3COO)2·4H2O,,"2.50 g, 10.7 mmol",10.7,mmol,K(SCN),,,,,nan,,,,,"benzene-1,3,5-tricarboxylic acid",BTC,"0.68 g, 3.2 mmol",0.68,g,,,,,,,,,,,,,,,,,,,,,water,H2O,30 mL,30.0,ethanol,EtOH,30 mL,30.0,80.0,80 °C,20.0,20 h,Teflon-lined autoclave,static,MeOH,5× with 50 mL MeOH,under vacuum at 60 °C for 12 h,60.0,12.0,blue crystals,,,,,,,,not_reported,not_reported,300.0,,10.1021/acsanm.8b01283,ok,
10.1021/acsanm.8b01283,downloaded\10.1021_acsanm.8b01283.pdf,SI downloaded\10.1021_acsanm.8b01283_SI.pdf,mof_json_store\10.1021_acsanm.8b01283\raw_output.json,mof_json_store\10.1021_acsanm.8b01283\synthesis_003.json,no,,nano-HKUST-1,,Ni(CH3COO)2·4H2O,,"2.50 g, 10 mmol (in 30 mL H2O)",10,mmol,K(SCN),,,,,nan,,,,,"benzene-1,3,5-tricarboxylic acid",BTC,"1.25 g, 6 mmol",1.25,g,,,,,,,,,,,2-methylimidazole,2-MI,"1.98 g, 24 mmol (in 40 mL DMF:EtOH:H2O = 1:1:1 v/v/v, added dropwise)",1.98,g,,,,,,"N,N-dimethylformamide",DMF,"present in DMF:EtOH (1:1 v/v), 30 mL; and in 2-MI solution DMF:EtOH:H2O (1:1:1 v/v/v), 40 mL",,ethanol,EtOH,"present in DMF:EtOH (1:1 v/v), 30 mL; and in 2-MI solution DMF:EtOH:H2O (1:1:1 v/v/v), 40 mL",,25,room temperature,24.0,24 h ageing,glass beaker,"stirred (during addition), then aged","DMF, MeOH","DMF 3×, MeOH 2×; methanol exchange at 40 °C for 3 days (fresh MeOH replaced 3×)",vacuum at 60 °C after MeOH exchange,60.0,,blue nanoparticles,,10–20 nm,,,,,1915.0,not_reported,not_reported,300.0,,10.1021/acsanm.8b01283,ok,
10.1039/c4dt01022a,downloaded\10.1039_c4dt01022a.pdf,SI downloaded\10.1039_c4dt01022a_SI.pdf,mof_json_store\10.1039_c4dt01022a\raw_output.json,mof_json_store\10.1039_c4dt01022a\synthesis_001.json,yes,Mn compound did not crystallize from DMF alone; Cu(NO3)2 in water gave a different phase (non-target).,,,Ni(CH3COO)2·4H2O,,1.80 g (13.4 mmol),13.4,mmol,K(SCN),,,,,nan,,,,,"1,3,5,7-tetrakis(tetrazol-5-yl)adamantane trihydrate",H4L·3H2O,0.90 g (1.95 mmol),1.95,mmol,,,,,,,,,,,,,,,,,,,,,"N,N-dimethylformamide",DMF,36 mL,36.0,,,,,70.0,70 °C,336.0,14 days,glass flask with Teflon-lined screw cap,,DMF,3×,MeOH solvent exchange (~5–20 days) followed by vacuum degassing at 30–80 °C,80.0,,green octahedral crystals,26.0,,gis,Cu4Cl4 tetranuclear cluster (4-connected),,,505.5,no,no,,hydrogen storage,10.1039/c4dt01022a,ok,
10.1039/c4dt01022a,downloaded\10.1039_c4dt01022a.pdf,SI downloaded\10.1039_c4dt01022a_SI.pdf,mof_json_store\10.1039_c4dt01022a\raw_output.json,mof_json_store\10.1039_c4dt01022a\synthesis_002.json,yes,Mn compound did not crystallize from DMF alone; Cu(NO3)2 in water gave a different phase (non-target).,,,Ni(CH3COO)2·4H2O,,940 mg (5.12 mmol),5.12,mmol,K(SCN),,,,,nan,,,,,"1,3,5,7-tetrakis(tetrazol-5-yl)adamantane trihydrate",H4L·3H2O,350 mg (0.457 mmol),0.457,mmol,,,,,,,,,,,,,,,,,,,,,"N,N-dimethylformamide",DMF,50 mL,50.0,,,,,70.0,70 °C,720.0,30 days,glass flask with Teflon-lined screw cap,,DMF,2×,,,,transparent octahedral crystals,32.0,,gis,Cd4Cl4 tetranuclear cluster (4-connected),,,,no,no,,,10.1039/c4dt01022a,ok,
10.1039/c4dt01022a,downloaded\10.1039_c4dt01022a.pdf,SI downloaded\10.1039_c4dt01022a_SI.pdf,mof_json_store\10.1039_c4dt01022a\raw_output.json,mof_json_store\10.1039_c4dt01022a\synthesis_003.json,yes,Mn compound did not crystallize from DMF alone; Cu(NO3)2 in water gave a different phase (non-target).,,,Cu(NO3)2·3H2O,,700 mg (5.13 mmol),5.13,mmol,nan,,,,,nan,,,,,"1,3,5,7-tetrakis(tetrazol-5-yl)adamantane trihydrate",H4L·3H2O,350 mg (0.457 mmol),0.457,mmol,,,,,,,,,,,,,,,,,,,,,"N,N-dimethylformamide",DMF,50 mL,50.0,,,,,70.0,70 °C,720.0,30 days,glass flask with Teflon-lined screw cap,,"DMF, MeOH",2× DMF; 2× MeOH (quick rinse),,,,transparent blocks,26.0,,fsc,binuclear Zn2Cl2 nodes with trans-Zn(DMF)4 pillars,,,,no,no,,,10.1039/c4dt01022a,ok,
10.1039/c4dt01022a,downloaded\10.1039_c4dt01022a.pdf,SI downloaded\10.1039_c4dt01022a_SI.pdf,mof_json_store\10.1039_c4dt01022a\raw_output.json,mof_json_store\10.1039_c4dt01022a\synthesis_004.json,yes,Mn compound did not crystallize from DMF alone; Cu(NO3)2 in water gave a different phase (non-target).,,,Cu(NO3)2·3H2O,,900 mg (7.14 mmol),7.14,mmol,nan,,,,,nan,,,,,"1,3,5,7-tetrakis(tetrazol-5-yl)adamantane trihydrate",H4L·3H2O,450 mg (0.973 mmol),0.973,mmol,,,,,,,,,,,,,,,,,,,,,"N,N-dimethylformamide",DMF,45 mL,45.0,methanol,MeOH,45 mL,45.0,70.0,70 °C,216.0,9 days,glass flask with Teflon-lined screw cap,,DMF/MeOH 1:1,3×,,,,thin colorless platelets,87.0,,hcb,Mn2 tri-μ-tetrazolate paddle-wheel-like dimer,,,,no,no,,,10.1039/c4dt01022a,ok,
10.1039/c8nj02078g,downloaded\10.1039_c8nj02078g.pdf,SI downloaded\10.1039_c8nj02078g_SI.pdf,mof_json_store\10.1039_c8nj02078g\raw_output.json,mof_json_store\10.1039_c8nj02078g\synthesis_001.json,no,,JLNU-2,1565025,Cu(NO3)2·3H2O,,"27.5 mg, 0.11 mmol",0.11,mmol,nan,,"0.1 M, 3 drops",,,nan,,,,,"4,4′,4″-((1,3,5-triazine-2,4,6-triyl)tris(azanediyl))tribenzoic acid",H3tatab,"26.7 mg, 0.05 mmol",0.05,mmol,,,,,,,,,,,,,,,,,,,,,"N,N-dimethylformamide",DMF,3 mL,3.0,methanol,MeOH,3 mL,3.0,120.0,120 °C,72.0,3 days,Teflon-lined stainless steel vessel,,,,,,,colorless block crystals,90.0,,,"dual-aerial-octahedral trinuclear Zn–K–O cluster; Zn 4-coord, K 6-coord","a=b=c=19.630(5) Å, Pa-3",,,yes,not_reported,400.0,sensing,10.1039/c8nj02078g,ok,
10.1021/cg070458d,downloaded\10.1021_cg070458d.pdf,SI downloaded\10.1021_cg070458d_SI.pdf,mof_json_store\10.1021_cg070458d\raw_output.json,mof_json_store\10.1021_cg070458d\synthesis_001.json,no,,,,Cu(NO3)2·4H2O,,"17.0 mg, 0.1 mmol",0.1,mmol,nan,,,,,nan,,,,,"bis(3,5-bis((1H-imidazol-1-yl)methyl)-2,4,6-trimethylphenyl)methane",L,"57.2 mg, 0.1 mmol",0.1,mmol,,,,,,,,,,,,,,,,,,,,,methanol,MeOH,"CH3OH/H2O (1:1 v/v), total 8 mL",,water,H2O,"CH3OH/H2O (1:1 v/v), total 8 mL",,120.0,120 °C,48.0,2 days at 120 °C; slow cooled to 20 °C over 2 days,Teflon-lined stainless steel reactor,static,,,,,,light-yellow plate-like crystals,42.0,,dia-g,Ag(I) linear nodes,"a=33.573(7) Å, b=46.947(11) Å, c=9.467(2) Å, orthorhombic, Fdd2",,,not_reported,not_reported,315.0,luminescence;ferroelectric,10.1021/cg070458d,ok,
10.1021/acs.inorgchem.7b01781,downloaded\10.1021_acs.inorgchem.7b01781.pdf,SI downloaded\10.1021_acs.inorgchem.7b01781_SI.pdf,mof_json_store\10.1021_acs.inorgchem.7b01781\raw_output.json,mof_json_store\10.1021_acs.inorgchem.7b01781\synthesis_001.json,no,,1,,Y(NO3)3,,7.75 mg (0.045 mmol),0.045,mmol,nan,,,,,nan,,,,,tetrakis(3-pyridyl)vinylsilane,TPVS,20 mg (0.045 mmol),0.045,mmol,,,,,,,,,,,,,,,,,,,,,methanol,MeOH,3 mL total (1 mL for ligand solution + 2 mL for metal solution),3.0,"N,N-dimethylformamide",DMF,1 mL (added to dissolve precipitate before heating),1.0,90.0,90 b0C,36.0,36 h,screw-capped vial,static,MeOH (solvent exchange from DMF),soaked,evacuated under vacuum after MeOH exchange to obtain guest-free sample,,,blue crystals,,,,"Cu4Cl3(H2O)2 tetranuclear linear cluster SBU; trinodal 4,5,6-c net (4,5,6T115)","a=14.508(5) c5, b=14.508(5) c5, c=34.921(14) c5; I4/m; 100 K",,,not_reported,yes,250.0,I2 delivery;Friedel-Crafts catalysis,10.1021/acs.inorgchem.7b01781,ok,
10.1021/acs.inorgchem.7b01781,downloaded\10.1021_acs.inorgchem.7b01781.pdf,SI downloaded\10.1021_acs.inorgchem.7b01781_SI.pdf,mof_json_store\10.1021_acs.inorgchem.7b01781\raw_output.json,mof_json_store\10.1021_acs.inorgchem.7b01781\synthesis_002.json,no,,2,,Eu(NO3)3,,7.75 mg (0.045 mmol),0.045,mmol,nan,,,,,nan,,,,,tetrakis(3-pyridyl)ethylsilane,TPES,20 mg (0.045 mmol),0.045,mmol,,,,,,,,,,,,,,,,,,,,,methanol,MeOH,3 mL total (1 mL for ligand solution + 2 mL for metal solution),3.0,"N,N-dimethylformamide",DMF,1 mL (added to dissolve precipitate before heating),1.0,90.0,90 b0C,36.0,36 h,screw-capped vial,static,,,,,,blue crystals,,,tcs,"Cu2Cl(H2O)2 linear cluster SBU; 4,5-c net; also describable as 4,8-c flu","a=14.104(9) c5, b=14.104(9) c5, c=19.100(12) c5; I4/m; 100 K",,,not_reported,not_reported,,Friedel-Crafts catalysis,10.1021/acs.inorgchem.7b01781,ok,
10.1002/ejic.201403026,downloaded\10.1002_ejic.201403026.pdf,SI downloaded\10.1002_ejic.201403026_SI.pdf,mof_json_store\10.1002_ejic.201403026\raw_output.json,mof_json_store\10.1002_ejic.201403026\synthesis_001.json,no,,"[Sm2(2,6-NDS)3(IP)(H2O)4]·H2O",1018866,Tb(NO3)3,,0.1 mmol,0.1,mmol,nan,,,,,nan,,,,,"2,6-naphthalenedisulfonate","2,6-NDS",0.15 mmol,0.15,mmol,"1H-imidazo[4,5-f][1,10]-phenanthroline",IP,0.1 mmol,0.1,mmol,,,,,,NaOH (aqueous),,"1 M, 0.1 mL",0.1,mmol,,,,,,water,H2O,10 mL,10.0,,,,,180.0,180 °C,72.0,3 days,25 mL Teflon-lined stainless-steel autoclave,static,,,,,,,50.0,0.19 × 0.15 × 0.10 mm,,"8-coordinate Ln nodes bridged by μ3- and μ2-2,6-NDS into left/right-handed double helical chains (3D)","a=6.9205(9), b=19.976(2), c=21.985(3) Å, β=103.744(4)°, P21/c",,,not_reported,not_reported,,luminescence,10.1002/ejic.201403026,ok,
10.1002/ejic.201403026,downloaded\10.1002_ejic.201403026.pdf,SI downloaded\10.1002_ejic.201403026_SI.pdf,mof_json_store\10.1002_ejic.201403026\raw_output.json,mof_json_store\10.1002_ejic.201403026\synthesis_002.json,no,,"[Eu2(2,6-NDS)3(IP)(H2O)4]·H2O",1018867,Dy(NO3)3,,0.1 mmol,0.1,mmol,nan,,,,,nan,,,,,"2,6-naphthalenedisulfonate","2,6-NDS",0.15 mmol,0.15,mmol,"1H-imidazo[4,5-f][1,10]-phenanthroline",IP,0.1 mmol,0.1,mmol,,,,,,NaOH (aqueous),,"1 M, 0.1 mL",0.1,mmol,,,,,,water,H2O,10 mL,10.0,,,,,180.0,180 °C,72.0,3 days,25 mL Teflon-lined stainless-steel autoclave,static,,,,,,,56.0,0.24 × 0.11 × 0.04 mm,,"8-coordinate Ln nodes bridged by μ3- and μ2-2,6-NDS into left/right-handed double helical chains (3D)","a=6.9013(6), b=19.9015(16), c=21.9226(17) Å, β=103.877(3)°, P21/c",,,not_reported,not_reported,,luminescence,10.1002/ejic.201403026,ok,
10.1002/ejic.201403026,downloaded\10.1002_ejic.201403026.pdf,SI downloaded\10.1002_ejic.201403026_SI.pdf,mof_json_store\10.1002_ejic.201403026\raw_output.json,mof_json_store\10.1002_ejic.201403026\synthesis_003.json,no,,"[Tb2(2,6-NDS)3(IP)(H2O)4]·H2O",1018868,Ho(NO3)3,,0.1 mmol,0.1,mmol,nan,,,,,nan,,,,,"2,6-naphthalenedisulfonate","2,6-NDS",0.15 mmol,0.15,mmol,"1H-imidazo[4,5-f][1,10]-phenanthroline",IP,0.1 mmol,0.1,mmol,,,,,,NaOH (aqueous),,"1 M, 0.1 mL",0.1,mmol,,,,,,water,H2O,10 mL,10.0,,,,,180.0,180 °C,72.0,3 days,25 mL Teflon-lined stainless-steel autoclave,static,,,,,,,55.0,0.25 × 0.10 × 0.06 mm,,"8-coordinate Ln nodes bridged by μ3- and μ2-2,6-NDS into left/right-handed double helical chains (3D)","a=6.8517(15), b=19.769(4), c=21.857(4) Å, β=104.017(6)°, P21/c",,,not_reported,not_reported,,luminescence,10.1002/ejic.201403026,ok,
10.1021/acs.inorgchem.8b03001,downloaded\10.1021_acs.inorgchem.8b03001.pdf,SI downloaded\10.1021_acs.inorgchem.8b03001_SI.pdf,mof_json_store\10.1021_acs.inorgchem.8b03001\raw_output.json,mof_json_store\10.1021_acs.inorgchem.8b03001\synthesis_001.json,no,,[Zn2L2]·2DMF·2MeOH,1872664,Er(NO3)3,,0.1 mmol,0.1,mmol,nan,,,,,nan,,,,,(E)-2-[2-(4-Carboxy)ethenyl]-8-hydroxyquinoline,H2L,0.05 mmol,0.05,mmol,,,,,,,,,,,,,,,,,,,,,"N,N-dimethylformamide",DMF,5 mL,5.0,methanol,MeOH,2.5 mL,2.5,80.0,80 °C,12.0,12 h,capped glass vial,static,ether,,dried in air,,,,82.0,,,dinuclear Zn2 units bridged by μ2-phenolate O,,,,not_reported,yes,350.0,sensing;luminescence,10.1021/acs.inorgchem.8b03001,ok,
10.1021/acs.inorgchem.8b03001,downloaded\10.1021_acs.inorgchem.8b03001.pdf,SI downloaded\10.1021_acs.inorgchem.8b03001_SI.pdf,mof_json_store\10.1021_acs.inorgchem.8b03001\raw_output.json,mof_json_store\10.1021_acs.inorgchem.8b03001\synthesis_002.json,no,,[Zn2L2(py)2],1872665,Y(NO3)3,,0.1 mmol,0.1,mmol,Eu(NO3)3,,,,,Tb(NO3)3,,,,,(E)-2-[2-(4-Carboxy)ethenyl]-8-hydroxyquinoline,H2L,0.05 mmol,0.05,mmol,,,,,,,,,,,pyridine,py,0.25 mL,0.25,mL,,,,,,"N,N-dimethylformamide",DMF,5 mL,5.0,methanol,MeOH,2.5 mL,2.5,80.0,80 °C (synthesized within 70–100 °C),12.0,12 h,capped glass vial,static,ether,,dried in air,,,yellow crystals,70.0,,,dinuclear Zn2 units bridged by μ2-phenolate O; pyridine-coordinated,,,,not_reported,no,350.0,luminescence,10.1021/acs.inorgchem.8b03001,ok,
10.1021/acs.inorgchem.8b03001,downloaded\10.1021_acs.inorgchem.8b03001.pdf,SI downloaded\10.1021_acs.inorgchem.8b03001_SI.pdf,mof_json_store\10.1021_acs.inorgchem.8b03001\raw_output.json,mof_json_store\10.1021_acs.inorgchem.8b03001\synthesis_003.json,no,,[Cd2L2]·Diox·MeOH·6H2O,1872668,Y(NO3)3,,0.1 mmol,0.1,mmol,Eu(NO3)3,,,,,Tb(NO3)3,,,,,(E)-2-[2-(4-Carboxy)ethenyl]-8-hydroxyquinoline,H2L,0.05 mmol,0.05,mmol,,,,,,,,,,,,,,,,,,,,,"1,4-dioxane",Diox,5 mL,5.0,methanol,MeOH,2.5 mL,2.5,80.0,80 °C,12.0,12 h,capped glass vial,static,ether,,dried in air,,,red block crystals,75.0,,,binuclear Cd2 units bridged by μ2-phenolate O; 4-connected nodes,,,,not_reported,no,350.0,luminescence,10.1021/acs.inorgchem.8b03001,ok,
10.1021/acs.inorgchem.8b03001,downloaded\10.1021_acs.inorgchem.8b03001.pdf,SI downloaded\10.1021_acs.inorgchem.8b03001_SI.pdf,mof_json_store\10.1021_acs.inorgchem.8b03001\raw_output.json,mof_json_store\10.1021_acs.inorgchem.8b03001\synthesis_004.json,no,,[Mn2L2]·2DMF·2MeOH,1872671,Y(NO3)3,,0.1 mmol,0.1,mmol,Eu(NO3)3,,,,,Tb(NO3)3,,,,,(E)-2-[2-(4-Carboxy)ethenyl]-8-hydroxyquinoline,H2L,0.05 mmol,0.05,mmol,,,,,,,,,,,,,,,,,,,,,"N,N-dimethylformamide",DMF,5 mL,5.0,methanol,MeOH,2.5 mL,2.5,80.0,80 °C,12.0,12 h,capped glass vial,static,ether,,dried in air,,,,83.0,,,dinuclear Mn2 units; μ2-phenolate O linking helical chains,,,,not_reported,not_reported,350.0,,10.1021/acs.inorgchem.8b03001,ok,
10.1021/acs.inorgchem.8b03001,downloaded\10.1021_acs.inorgchem.8b03001.pdf,SI downloaded\10.1021_acs.inorgchem.8b03001_SI.pdf,mof_json_store\10.1021_acs.inorgchem.8b03001\raw_output.json,mof_json_store\10.1021_acs.inorgchem.8b03001\synthesis_005.json,no,,[Co2L2]·2DMF·4H2O,1872672,Y(NO3)3,,0.1 mmol,0.1,mmol,Eu(NO3)3,,,,,Tb(NO3)3,,,,,(E)-2-[2-(4-Carboxy)ethenyl]-8-hydroxyquinoline,H2L,0.05 mmol,0.05,mmol,,,,,,,,,,,,,,,,,,,,,"N,N-dimethylformamide",DMF,5 mL,5.0,methanol,MeOH,2.5 mL,2.5,80.0,80 °C,12.0,12 h,capped glass vial,static,ether,,dried in air,,,,80.0,,,dinuclear Co2 units; μ2-phenolate O linking helical chains,,,,not_reported,not_reported,350.0,,10.1021/acs.inorgchem.8b03001,ok,
10.1039/c9ce01779h,downloaded\10.1039_c9ce01779h.pdf,SI downloaded\10.1039_c9ce01779h_SI.pdf,mof_json_store\10.1039_c9ce01779h\raw_output.json,mof_json_store\10.1039_c9ce01779h\synthesis_001.json,no,,,1536398,Y(NO3)3,,0.2 mmol,0.2,mmol,Eu(NO3)3,,,,,Tb(NO3)3,,,,,4-(4-carboxyphenoxy)-isophthalic acid,cphtH3,0.1 mmol,0.1,mmol,potassium oxalate,ox,0.1 mmol,0.1,mmol,"1,10-phenanthroline",phen,0.2 mmol,0.2,mmol,sodium hydroxide,,"1 mol L−1, 0.5 mL",0.5,mmol,,,,,,water,H2O,10 mL,10.0,,,,,140.0,140 °C,72.0,3 days,"Teflon-lined autoclave, 25 mL",static,,,,,,,57–65% (based on cphtH3),0.131 × 0.074 × 0.067 mm,,9-coordinate [LnO7N2]; [Ln–ox–Ln] dimer SBU; helical chains,"a=10.4782(6), b=15.1980(9), c=18.5232(9) Å, β=114.600(3)°, P21/c",,,yes,yes,360.0,luminescence,10.1039/c9ce01779h,ok,
10.1039/c9ce01779h,downloaded\10.1039_c9ce01779h.pdf,SI downloaded\10.1039_c9ce01779h_SI.pdf,mof_json_store\10.1039_c9ce01779h\raw_output.json,mof_json_store\10.1039_c9ce01779h\synthesis_002.json,no,,,1955574,Zn(NO3)2·6H2O,,0.2 mmol,0.2,mmol,nan,,,,,nan,,,,,4-(4-carboxyphenoxy)-isophthalic acid,cphtH3,0.1 mmol,0.1,mmol,potassium oxalate,ox,0.1 mmol,0.1,mmol,"1,10-phenanthroline",phen,0.2 mmol,0.2,mmol,sodium hydroxide,,"1 mol L−1, 0.5 mL",0.5,mmol,,,,,,water,H2O,10 mL,10.0,,,,,140.0,140 °C,72.0,3 days,"Teflon-lined autoclave, 25 mL",static,,,90 °C under vacuum (for gas sorption studies),90.0,,,57–65% (based on cphtH3),0.503 × 0.135 × 0.072 mm,,9-coordinate [LnO7N2]; [Ln–ox–Ln] dimer SBU; helical chains,"a=10.4652(4), b=15.1944(6), c=18.4885(6) Å, β=114.554(2)°, P21/c",,3.302,yes,yes,360.0,luminescence;sensing,10.1039/c9ce01779h,ok,
10.1039/c9ce01779h,downloaded\10.1039_c9ce01779h.pdf,SI downloaded\10.1039_c9ce01779h_SI.pdf,mof_json_store\10.1039_c9ce01779h\raw_output.json,mof_json_store\10.1039_c9ce01779h\synthesis_003.json,no,,,1955575,Zn(NO3)2·6H2O,,0.2 mmol,0.2,mmol,nan,,,,,nan,,,,,4-(4-carboxyphenoxy)-isophthalic acid,cphtH3,0.1 mmol,0.1,mmol,potassium oxalate,ox,0.1 mmol,0.1,mmol,"1,10-phenanthroline",phen,0.2 mmol,0.2,mmol,sodium hydroxide,,"1 mol L−1, 0.5 mL",0.5,mmol,,,,,,water,H2O,10 mL,10.0,,,,,140.0,140 °C,72.0,3 days,"Teflon-lined autoclave, 25 mL",static,,,,,,,57–65% (based on cphtH3),0.225 × 0.078 × 0.051 mm,,9-coordinate [LnO7N2]; [Ln–ox–Ln] dimer SBU; helical chains,"a=10.4591(4), b=15.2111(6), c=18.4571(6) Å, β=114.593(2)°, P21/c",,,yes,yes,360.0,luminescence,10.1039/c9ce01779h,ok,
10.1039/c9ce01779h,downloaded\10.1039_c9ce01779h.pdf,SI downloaded\10.1039_c9ce01779h_SI.pdf,mof_json_store\10.1039_c9ce01779h\raw_output.json,mof_json_store\10.1039_c9ce01779h\synthesis_004.json,no,,,1955578,Zn(NO3)2·6H2O,,0.2 mmol,0.2,mmol,nan,,,,,nan,,,,,4-(4-carboxyphenoxy)-isophthalic acid,cphtH3,0.1 mmol,0.1,mmol,potassium oxalate,ox,0.1 mmol,0.1,mmol,"1,10-phenanthroline",phen,0.2 mmol,0.2,mmol,sodium hydroxide,,"1 mol L−1, 0.5 mL",0.5,mmol,,,,,,water,H2O,10 mL,10.0,,,,,140.0,140 °C,72.0,3 days,"Teflon-lined autoclave, 25 mL",static,,,,,,,57–65% (based on cphtH3),0.241 × 0.089 × 0.051 mm,,9-coordinate [LnO7N2]; [Ln–ox–Ln] dimer SBU; helical chains,"a=10.4330(6), b=15.2061(9), c=18.4169(9) Å, β=114.466(3)°, P21/c",,,yes,yes,360.0,luminescence,10.1039/c9ce01779h,ok,
10.1039/c9ce01779h,downloaded\10.1039_c9ce01779h.pdf,SI downloaded\10.1039_c9ce01779h_SI.pdf,mof_json_store\10.1039_c9ce01779h\raw_output.json,mof_json_store\10.1039_c9ce01779h\synthesis_005.json,no,,,1955579,Zn(NO3)2·6H2O,,0.2 mmol,0.2,mmol,nan,,,,,nan,,,,,4-(4-carboxyphenoxy)-isophthalic acid,cphtH3,0.1 mmol,0.1,mmol,potassium oxalate,ox,0.1 mmol,0.1,mmol,"1,10-phenanthroline",phen,0.2 mmol,0.2,mmol,sodium hydroxide,,"1 mol L−1, 0.5 mL",0.5,mmol,,,,,,water,H2O,10 mL,10.0,,,,,140.0,140 °C,72.0,3 days,"Teflon-lined autoclave, 25 mL",static,,,,,,,57–65% (based on cphtH3),0.359 × 0.110 × 0.088 mm,,9-coordinate [LnO7N2]; [Ln–ox–Ln] dimer SBU; helical chains,"a=10.4150(4), b=15.1696(6), c=18.3689(5) Å, β=114.362(2)°, P21/c",,,yes,yes,360.0,luminescence,10.1039/c9ce01779h,ok,
10.1039/c6ce00885b,downloaded\10.1039_c6ce00885b.pdf,SI downloaded\10.1039_c6ce00885b_SI.pdf,mof_json_store\10.1039_c6ce00885b\raw_output.json,mof_json_store\10.1039_c6ce00885b\synthesis_001.json,no,,,1470888,Zn(NO3)2·6H2O,,"0.089 g, 0.2 mmol",0.2,mmol,nan,,,,,nan,,,,,"3,5-bis(3-carboxyphenyl)pyridine",H2bcpb,"0.032 g, 0.1 mmol",0.1,mmol,,,,,,,,,,,,,,,,,,,,,"N,N-diethylformamide",DEF,4 mL (in DEF/H2O 4:1 v/v; total 5 mL),4.0,water,H2O,1 mL (in DEF/H2O 4:1 v/v; total 5 mL),1.0,140.0,140 °C,72.0,72 h,23 mL Teflon-lined stainless-steel autoclave,"stirred 30 min, then static",,,,,,plate-like crystals,45.0,,,Ln3(μ-H2O)(μ-HCOO)(μ4-bcpb) 5-connected SBU; interdigitated 2D layers,"a=12.0457(10) Å, b=24.685(2) Å, c=13.3843(11) Å, β=99.5310(10)°, P21",,,not_reported,not_reported,,luminescence;sensing,10.1039/c6ce00885b,ok,
10.1002/anie.201912911,downloaded\10.1002_anie.201912911.pdf,SI downloaded\10.1002_anie.201912911_SI.pdf,mof_json_store\10.1002_anie.201912911\raw_output.json,mof_json_store\10.1002_anie.201912911\synthesis_001.json,no,,Cu(lin-Si2),,Mn(NO3)2·4H2O,,"101.6 mg (0.422 mmol, 1 eq)",0.422,mmol,Cu(CH3COO)2·1H2O,,,,,nan,,,,,SinMe2n-(C6H4CO2H)2,lin-Si2,"196.8 mg (0.549 mmol, ~1.3 eq)",0.549,mmol,,,,,,,,,,,,,,,,,,,,,"N,N-dimethylformamide",DMF,12 mL,12.0,,,,,80.0,80 °C,,24–72 h,20 mL glass vial,static,DMF,3× (15 mL),air-dried prior to characterization,,,blue powder,,,,"Cu2 paddlewheel nodes, 2D sheets","a=17.9325(13) Å, c=12.6740(8) Å, I4/m",17.9,,not_reported,not_reported,,sensing,10.1002/anie.201912911,ok,
10.1002/anie.201912911,downloaded\10.1002_anie.201912911.pdf,SI downloaded\10.1002_anie.201912911_SI.pdf,mof_json_store\10.1002_anie.201912911\raw_output.json,mof_json_store\10.1002_anie.201912911\synthesis_002.json,no,,Cu(lin-Si2),,ZrOCl2·8H2O,,"38 mg (0.106 mmol, 1 eq)",0.106,mmol,nan,,,,,nan,,,,,SinMe2n-(C6H4CO2H)2,lin-Si2,"22 mg (0.157 mmol, 1.5 eq)",0.157,mmol,,,,,,,,,,,glacial acetic acid,,5 μL,5.0,μL,,,,,,"N,N-diethylformamide",DEF,2 mL (ligand stock) + 1 mL (metal stock),,water,H2O,1 mL,1.0,80.0,80 °C,18.0,18 h (then slow cooling; crystals after ~5 weeks),sealed glass GC vials (2 mL),static,,,,,,blue plate-like crystals (rectangular),,,,"Cu2 paddlewheel nodes, 2D sheets","a=17.9325(13) Å, c=12.6740(8) Å, I4/m",17.9,,not_reported,not_reported,,sensing,10.1002/anie.201912911,ok,
10.1002/anie.201912911,downloaded\10.1002_anie.201912911.pdf,SI downloaded\10.1002_anie.201912911_SI.pdf,mof_json_store\10.1002_anie.201912911\raw_output.json,mof_json_store\10.1002_anie.201912911\synthesis_003.json,no,,Cu(lin-Si4),,NH4)2Ce(NO3)6,,"8.17 mg (0.045 mmol, 1 eq)",0.045,mmol,nan,,,,,nan,,,,,SinMe2n-(C6H4CO2H)2,lin-Si4,"28.1 mg (0.059 mmol, 1.3 eq)",0.059,mmol,,,,,,,,,,,,,,,,,,,,,"N,N-diethylformamide",DEF,2.5 mL,2.5,,,,,80.0,80 °C,48.0,48 h,7 mL glass vial,static,,,,,,blue crystalline powder,,,,"Cu2 paddlewheel nodes, 2D sheets","a=36.3045(8) Å, b=13.0787(4) Å, c=22.0455(7) Å, Cmca",36.3,,not_reported,not_reported,,sensing,10.1002/anie.201912911,ok,
10.1002/anie.201912911,downloaded\10.1002_anie.201912911.pdf,SI downloaded\10.1002_anie.201912911_SI.pdf,mof_json_store\10.1002_anie.201912911\raw_output.json,mof_json_store\10.1002_anie.201912911\synthesis_004.json,no,,Cu(lin-Si4),,ZrCl4,,"13.17 mg (0.0725 mmol, 1 eq)",0.0725,mmol,nan,,,,,nan,,,,,SinMe2n-(C6H4CO2H)2,lin-Si4,"50.8 mg (0.145 mmol, 2 eq)",0.145,mmol,,,,,,,,,,,,,,,,,,,,,"N,N-diethylformamide",DEF,1 mL,1.0,,,,,80.0,80 °C,16.0,16 h (then slow cooling; crystals after ~5 weeks),7 mL glass vial,static,,,,,,blue eye-shaped crystals (prolate spheroids),,,,"Cu2 paddlewheel nodes, 2D sheets","a=36.3045(8) Å, b=13.0787(4) Å, c=22.0455(7) Å, Cmca",36.3,,not_reported,not_reported,,sensing,10.1002/anie.201912911,ok,
10.1039/c6tc04099c,downloaded\10.1039_c6tc04099c.pdf,SI downloaded\10.1039_c6tc04099c_SI.pdf,mof_json_store\10.1039_c6tc04099c\raw_output.json,mof_json_store\10.1039_c6tc04099c\synthesis_001.json,no,,,993176,ZrCl4,,"0.214 g, 0.9 mmol",0.9,mmol,nan,NH4VO3,"0.140 g, 1.2 mmol",1.2,mmol,nan,,,,,"N-(tetrazolmethyl)-4,4′-bipyridinium",tzmb,"in situ from (cmb)Cl, 0.6 mmol",0.6,mmol,,,,,,,,,,,sodium azide,NaN3,"0.098 g, 1.5 mmol",1.5,mmol,"N-(cyanomethyl)-4,4′-bipyridinium chloride",(cmb)Cl,"0.139 g, 0.6 mmol",0.6,mmol,water,H2O,8.0 mL,8.0,,,,,140.0,140 °C,48.0,2 days,Teflon-lined autoclave,static,,,,,,red sheet crystals,37.0,,,Co(II) diamond chains linked by [V4O12]4− clusters,"a=9.350(2) Å, b=12.145(3) Å, c=20.743(5) Å, α=88.020(13)°, β=82.993(13)°, γ=68.326(7)°, P-1",,,not_reported,not_reported,240.0,,10.1039/c6tc04099c,ok,
10.1039/c5qi00241a,downloaded\10.1039_c5qi00241a.pdf,SI downloaded\10.1039_c5qi00241a_SI.pdf,mof_json_store\10.1039_c5qi00241a\raw_output.json,mof_json_store\10.1039_c5qi00241a\synthesis_001.json,no,,,1059704,CH3CN)4CuBF4,,"0.2 mmol, 58 mg",0.2,mmol,nan,,,,,nan,,,,,"3,5-bis((4’-carboxylbenzyl)oxy)benzoic acid",H3(bcbob),"0.1 mmol, 42 mg",0.1,mmol,"1,4-bis(imidazol-1-yl-methyl)benzene",bimb,"0.1 mmol, 24 mg",0.1,mmol,,,,,,dilute HNO3 (to adjust pH),,acidified to pH 5 (dilute HNO3),,,,,,,,water,H2O,10 mL,10.0,,,,,150.0,150 °C,96.0,4 days,Teflon-lined stainless steel vessel,static,water,,dried in air,,,green block crystals,25.0,,,"Ni–carboxylate 2D (6,3) layers pillared by bimb; 3-fold interpenetrated","Triclinic, P-1; a=9.1609(18) Å, b=12.811(3) Å, c=14.754(3) Å, α=87.65(3)°, β=85.10(3)°, γ=89.56(3)°",,,not_reported,not_reported,350.0,,10.1039/c5qi00241a,ok,
10.1039/c5qi00241a,downloaded\10.1039_c5qi00241a.pdf,SI downloaded\10.1039_c5qi00241a_SI.pdf,mof_json_store\10.1039_c5qi00241a\raw_output.json,mof_json_store\10.1039_c5qi00241a\synthesis_002.json,no,,,1059705,Zn(NO3)2·6H2O,,"0.2 mmol, 44 mg",0.2,mmol,nan,,,,,nan,,,,,"3,5-bis((4’-carboxylbenzyl)oxy)benzoic acid",H3(bcbob),"0.1 mmol, 42 mg",0.1,mmol,"1,2-bis(4-pyridyl)ethene",bpe,"0.1 mmol, 21 mg",0.1,mmol,,,,,,dilute NaOH (to adjust pH),,neutralized to pH 7 (dilute NaOH),,,,,,,,water,H2O,10 mL,10.0,,,,,150.0,150 °C,96.0,4 days,Teflon-lined stainless steel vessel,static,water,,dried in air,,,colorless block crystals,20.0,,,tetrahedral Zn nodes linked by carboxylates; bpe stabilizes 3D network,"Monoclinic, C2/c; a=45.925(2) Å, b=6.5022(3) Å, c=21.3486(15) Å, β=105.346(6)°",,,not_reported,not_reported,400.0,luminescence;sensing,10.1039/c5qi00241a,ok,
10.1039/c5qi00241a,downloaded\10.1039_c5qi00241a.pdf,SI downloaded\10.1039_c5qi00241a_SI.pdf,mof_json_store\10.1039_c5qi00241a\raw_output.json,mof_json_store\10.1039_c5qi00241a\synthesis_003.json,no,,,1059706,Eu(CH3COO)3·6H2O,,"0.16 mmol, 32 mg",0.16,mmol,nan,,,,,nan,,,,,"3,5-bis((4’-carboxylbenzyl)oxy)benzoic acid",H3(bcbob),"0.08 mmol, 34 mg",0.08,mmol,,,,,,,,,,,"1,2-bis(4-piperidyl)propane",bpp,"0.08 mmol, 17 mg",0.08,mmol,dilute NaOH (to adjust pH),,neutralized to pH 6 (dilute NaOH),,,water,H2O,10 mL,10.0,,,,,150.0,150 °C,96.0,4 days,Teflon-lined stainless steel vessel,static,water,,dried in air,,,colorless block crystals,20.0,,,carboxylate-bridged rod SBU; bcbob as 3-connected node,"Monoclinic, C2/c; a=15.338(3) Å, b=22.100(4) Å, c=16.425(3) Å, β=102.64(3)°",,,not_reported,not_reported,350.0,,10.1039/c5qi00241a,ok,
10.1039/c5qi00241a,downloaded\10.1039_c5qi00241a.pdf,SI downloaded\10.1039_c5qi00241a_SI.pdf,mof_json_store\10.1039_c5qi00241a\raw_output.json,mof_json_store\10.1039_c5qi00241a\synthesis_004.json,no,,,1426333,CdBr2·4H2O,,"0.2 mmol, 53 mg",0.2,mmol,nan,,,,,nan,,,,,"3,5-bis((4’-carboxylbenzyl)oxy)benzoic acid",H3(bcbob),"0.1 mmol, 42 mg",0.1,mmol,"1,2-bis(4-pyridyl)ethene",bpe,"0.1 mmol, 21 mg",0.1,mmol,,,,,,dilute NaOH (to adjust pH),,neutralized to pH 7 (dilute NaOH),,,,,,,,water,H2O,10 mL,10.0,,,,,150.0,150 °C,96.0,4 days,Teflon-lined stainless steel vessel,static,water,,dried in air,,,colorless block crystals,18.0,,,Cd2(OH)(COO)6 rod SBU from tetranuclear cluster; helical sidewalls,"Monoclinic, C2/c; a=31.512(3) Å, b=7.0593(4) Å, c=27.1251(19) Å, β=106.230(4)°",,,not_reported,not_reported,370.0,luminescence;sensing,10.1039/c5qi00241a,ok,
10.1039/c8dt03202e,downloaded\10.1039_c8dt03202e.pdf,SI downloaded\10.1039_c8dt03202e_SI.pdf,mof_json_store\10.1039_c8dt03202e\raw_output.json,mof_json_store\10.1039_c8dt03202e\synthesis_001.json,no,,Zn-GA,1501246,ZrCl4,,24 mg,0.102988,mmol,nan,,,,,nan,,,,,L-glutamic acid,GA,15 mg,15.0,mg,,,,,,,,,,,,,,,,,,,,,"N,N-dimethylformamide",DMF,"DMF/H2O (8 mL, v:v = 3:1)",,water,H2O,"DMF/H2O (8 mL, v:v = 3:1)",,80.0,80 °C,144.0,6 days,,,,,,,,colourless crystals,,,,,"a=7.2283(4) Å, b=10.4670(4) Å, c=11.1858(7) Å, P212121 (293 K)",,,not_reported,not_reported,,,10.1039/c8dt03202e,ok,
10.1039/d4nj02641a,downloaded\10.1039_d4nj02641a.pdf,SI downloaded\10.1039_d4nj02641a_SI.pdf,mof_json_store\10.1039_d4nj02641a\raw_output.json,mof_json_store\10.1039_d4nj02641a\synthesis_001.json,no,,Cj-2,2356125,Cu(NO3)2·5/2H2O,,"0.1338 g, 0.3 mmol",0.3,mmol,nan,,,,,nan,,,,,"1,2,4,5-benzenetetracarboxylic acid",H4BTA,"0.4 mmol, 0.106 g",0.4,mmol,,,,,,,,,,,sodium hydroxide solution,NaOH,"0.1 M NaOH, to neutral pH",,,,,,,,water,H2O,26 mL,26.0,,,,,180.0,180 °C,120.0,5 days,Teflon-lined autoclave (60 mL),stirred,,,,,,"light yellow, block-shaped crystals",56.0,0.200 × 0.180 × 0.150 mm,,"tetranuclear Eu4O32 SBU; 3D (4,6,10)-connected network","a=6.3270(7) Å, b=9.2759(10) Å, c=9.4488(10) Å, α=88.275(5)°, β=73.972(5)°, γ=76.714(5)°, P-1",,,not_reported,not_reported,190.0,luminescence;sensing,10.1039/d4nj02641a,ok,
10.1039/b515151a,downloaded\10.1039_b515151a.pdf,,mof_json_store\10.1039_b515151a\raw_output.json,mof_json_store\10.1039_b515151a\synthesis_001.json,no,,,287283,Nd(NO3)3·6H2O,,0.40 mmol,0.4,mmol,[Mo(CN)8]·4H2O,,,,,nan,,,,,fumaric acid,,1.2 mmol,1.2,mmol,,,,,,,,,,,LiOH,,1.2 mmol,1.2,mmol,,,,,,water,H2O,10 mL,10.0,,,,,150.0,150 °C,48.0,2 days,Teflon-lined stainless steel vessel (23 mL),static,,,,,,colorless block crystals,65.0,,,Sm2 carboxylate-bridged dimer SBU,"monoclinic, P21/n; a=9.5178(2), b=14.6999(3), c=14.8740(3) A, beta=91.2425(9)°",6.0,,not_reported,not_reported,440.0,,10.1039/b515151a,ok,
10.1039/b813024h,downloaded\10.1039_b813024h.pdf,,mof_json_store\10.1039_b813024h\raw_output.json,mof_json_store\10.1039_b813024h\synthesis_001.json,yes,Using NaOH or Et3N bases gave intractable solids; switching to aqueous NH3 afforded crystals.,"Ag(3,5-Me2-tz)",,Eu(NO3)3·6H2O,,"0.034 g, 0.2 mmol",0.2,mmol,[Mo(CN)8]·4H2O,,,,,nan,,,,,"3,5-dimethyl-1,2,4-triazole","3,5-Me2-tz","ca. 0.1 mmol mL−1 stock solution, 2 mL (in water)",,,,,,,,,,,,,ammonia (25% aqueous),,6 mL,6.0,mL,,,,,,water,H2O,,,,,,,25,RT,,within a couple of days (slow evaporation),,,,,,,,colourless blocks,76.0,,lig,,,,,not_reported,not_reported,324.0,,10.1039/b813024h,ok,
10.1039/b813024h,downloaded\10.1039_b813024h.pdf,,mof_json_store\10.1039_b813024h\raw_output.json,mof_json_store\10.1039_b813024h\synthesis_003.json,yes,Using NaOH or Et3N bases gave intractable solids; switching to aqueous NH3 afforded crystals.,"Ag(3,5-Pr2-tz)",,Tb(NO3)3·6H2O,,"0.034 g, 0.2 mmol",0.2,mmol,[Mo(CN)8]·4H2O,,,,,nan,,,,,"3,5-dipropyl-1,2,4-triazole","3,5-Pr2-tz","0.030 g, 0.2 mmol",0.2,mmol,,,,,,,,,,,ammonia (aqueous),,4 mL (25% aq NH3 for AgNO3) + 2 mL (aq NH3 for linker),,,,,,,,water,H2O,,,,,,,25,RT,,within a couple of days (slow evaporation),,,,,,,,colourless blocks,58.0,,rtl,Ag4tz6 6-connected SBU + 3-connected Ag,,,,not_reported,not_reported,289.0,,10.1039/b813024h,ok,
10.1039/b813024h,downloaded\10.1039_b813024h.pdf,,mof_json_store\10.1039_b813024h\raw_output.json,mof_json_store\10.1039_b813024h\synthesis_004.json,yes,Using NaOH or Et3N bases gave intractable solids; switching to aqueous NH3 afforded crystals.,"Ag(3,5-Pr2-tz)",,Er(NO3)3·6H2O,AgClO4,"0.010 g, 0.05 mmol",0.05,mmol,[Mo(CN)8]·4H2O,,,,,nan,,,,,"3,5-dipropyl-1,2,4-triazole","3,5-Pr2-tz","0.0076 g, 0.05 mmol",0.05,mmol,,,,,,,,,,,,,,,,,,,,,methanol,MeOH,3 mL,3.0,acetonitrile,MeCN,1 mL,1.0,98.0,98 °C,72.0,72 h; then slow cooling to RT,Teflon-lined autoclave,static,,,,,,colourless crystals,ca. 20%,,rtl,Ag4tz6 6-connected SBU + 3-connected Ag,,,,not_reported,not_reported,289.0,,10.1039/b813024h,ok,
10.1021/acs.cgd.3c01172,downloaded\10.1021_acs.cgd.3c01172.pdf,SI downloaded\10.1021_acs.cgd.3c01172_SI.pdf,mof_json_store\10.1021_acs.cgd.3c01172\raw_output.json,mof_json_store\10.1021_acs.cgd.3c01172\synthesis_001.json,yes,Multiple solvothermal batches screened; MOF-2-Zn could not be isolated pure and reactions often gave MOF-1-Zn or mixtures (Table S9).,MOF-1-Zn,2279907,La(NO3)3·6H2O,,"120.19 mg, 0.404 mmol",0.404,mmol,nan,,,,,nan,,,,,"4-amino-3,5-bis(4-pyridyl)-1,2,4-triazole",bpt,"65.04 mg, 0.273 mmol",0.273,mmol,"2,5-thiophenedicarboxylic acid",H2tdc,"47.00 mg, 0.273 mmol",0.273,mmol,,,,,,,,,,,,,,,,"N,N-dimethylformamide",DMF,12 mL,12.0,,,,,120.0,120 °C,72.0,"72 h, then cooled to room temperature over 24 h",Teflon-lined steel autoclave (22 mL),static,DMF,,,,,colorless plate-shaped crystals,78.84,0.204 × 0.115 × 0.069 mm,,ZnII trigonal bipyramidal nodes; 2-fold interpenetrated,"a=18.7197, b=14.8231, c=15.7833, α=90°, β=90°, γ=90°, Pcca",,,not_reported,not_reported,298.38,CO2_capture,10.1021/acs.cgd.3c01172,ok,
10.1021/acs.cgd.3c01172,downloaded\10.1021_acs.cgd.3c01172.pdf,SI downloaded\10.1021_acs.cgd.3c01172_SI.pdf,mof_json_store\10.1021_acs.cgd.3c01172\raw_output.json,mof_json_store\10.1021_acs.cgd.3c01172\synthesis_002.json,yes,Multiple solvothermal batches screened; MOF-2-Zn could not be isolated pure and reactions often gave MOF-1-Zn or mixtures (Table S9).,MOF-2-Zn,2279908,La(NO3)3·6H2O,,"89.24 mg, 0.3 mmol",0.3,mmol,nan,,,,,nan,,,,,"4-amino-3,5-bis(4-pyridyl)-1,2,4-triazole",bpt,"71.48 mg, 0.3 mmol",0.3,mmol,"2,5-thiophenedicarboxylic acid",H2tdc,"51.65 mg, 0.3 mmol",0.3,mmol,,,,,,,,,,,,,,,,"N,N-dimethylformamide",DMF,24 mL,24.0,,,,,120.0,120 °C,72.0,"72 h, then cooled to room temperature over 24 h",Teflon-lined steel autoclave (22 mL),static,DMF,,,,,colorless block-shaped crystals (co-produced with MOF-1 plates),not calculated (mixture),0.216 × 0.117 × 0.092 mm,,Zn2 paddlewheel SBU; 2-fold interpenetrated,"a=13.0950, b=15.9577, c=34.5665, α=90°, β=94.306°, γ=90°, I2/a",,,not_reported,not_reported,,,10.1021/acs.cgd.3c01172,ok,
10.1002/asia.200900078,downloaded\10.1002_asia.200900078.pdf,,mof_json_store\10.1002_asia.200900078\raw_output.json,mof_json_store\10.1002_asia.200900078\synthesis_001.json,yes,Excess praseodymium nitrate or higher temperature favored formation of praseodymium formate (competing product).,,,La(NO3)3·6H2O,,stoichiometric (1:1) with linker,,,nan,,,,,nan,,,,,bgxH4,,one equivalent,,,,,,,,,,,,,,,,,,,,,,,water,H2O,part of 3:3:2 v/v/v Water/EtOH/DMF mixture,,ethanol,EtOH,part of 3:3:2 v/v/v Water/EtOH/DMF mixture,,100.0,100 °C,18.0,18 hours,,,,,Evacuated at 100 °C overnight,100.0,,very thin white greenish needles,,,,,"a=26.28212(61) Å, b=17.64883(44) Å, c=9.64574(29) Å, P21212",,,not_reported,yes,,,10.1002/asia.200900078,ok,
10.1039/b900522f,downloaded\10.1039_b900522f.pdf,,mof_json_store\10.1039_b900522f\raw_output.json,mof_json_store\10.1039_b900522f\synthesis_001.json,no,,[Ce2(op)2(ox)(H2O)4]n·nH2O,,Nd(NO3)3·6H2O,,"0.33 g, 1 mmol",1,mmol,nan,,,,,nan,,,,,o-phthalic acid,op,"0.17 g, 1 mmol",,,oxalic acid,ox,"0.13 g, 1 mmol",,,,,,,,potassium hydroxide solution (for pH adjustment to 3–4),KOH,to adjust pH 3–4,,,,,,,,water,H2O,15 mL,15.0,,,,,160.0,160 °C,72.0,72 h,Teflon-lined stainless steel autoclave (25 mL),stirred ca. 3 h at RT before heating; static during hydrothermal step,water,,dried at ambient temperature,,,colorless rods,50.85,,,,,,,not_reported,not_reported,,,10.1039/b900522f,ok,
10.1039/b900522f,downloaded\10.1039_b900522f.pdf,,mof_json_store\10.1039_b900522f\raw_output.json,mof_json_store\10.1039_b900522f\synthesis_002.json,no,,[Pr2(op)2(ox)(H2O)4]n·nH2O,,Nd(NO3)3·6H2O,,"0.33 g, 1 mmol",1,mmol,nan,,,,,nan,,,,,o-phthalic acid,op,"0.17 g, 1 mmol",,,oxalic acid,ox,"0.13 g, 1 mmol",,,,,,,,potassium hydroxide solution (for pH adjustment to 3–4),KOH,to adjust pH 3–4,,,,,,,,water,H2O,15 mL,15.0,,,,,160.0,160 °C,72.0,72 h,Teflon-lined stainless steel autoclave (25 mL),stirred ca. 3 h at RT before heating; static during hydrothermal step,water,,dried at ambient temperature,,,green polyhedra,60.9,,,,,,,not_reported,not_reported,,,10.1039/b900522f,ok,
10.1039/b900522f,downloaded\10.1039_b900522f.pdf,,mof_json_store\10.1039_b900522f\raw_output.json,mof_json_store\10.1039_b900522f\synthesis_003.json,no,,[Nd2(op)2(ox)(H2O)4]n·nH2O,,Nd(NO3)3·6H2O,,"0.33 g, 1 mmol",1,mmol,nan,,,,,nan,,,,,o-phthalic acid,op,"0.17 g, 1 mmol",,,oxalic acid,ox,"0.13 g, 1 mmol",,,,,,,,potassium hydroxide solution (for pH adjustment to 3–4),KOH,to adjust pH 3–4,,,,,,,,water,H2O,15 mL,15.0,,,,,160.0,160 °C,72.0,72 h,Teflon-lined stainless steel autoclave (25 mL),stirred ca. 3 h at RT before heating; static during hydrothermal step,water,,dried at ambient temperature,,,pink polyhedra,45.29,,,,,,,not_reported,not_reported,,,10.1039/b900522f,ok,
10.1039/b900522f,downloaded\10.1039_b900522f.pdf,,mof_json_store\10.1039_b900522f\raw_output.json,mof_json_store\10.1039_b900522f\synthesis_004.json,no,,[Sm2(op)2(ox)(H2O)4]n·nH2O,,Nd(NO3)3·6H2O,,"0.34 g, 1 mmol",1,mmol,nan,,,,,nan,,,,,o-phthalic acid,op,"0.17 g, 1 mmol",,,oxalic acid,ox,"0.13 g, 1 mmol",,,,,,,,potassium hydroxide solution (for pH adjustment to 3–4),KOH,to adjust pH 3–4,,,,,,,,water,H2O,15 mL,15.0,,,,,160.0,160 °C,72.0,72 h,Teflon-lined stainless steel autoclave (25 mL),stirred ca. 3 h at RT before heating; static during hydrothermal step,water,,dried at ambient temperature,,,colorless rods,42.13,,,,,,,not_reported,not_reported,,,10.1039/b900522f,ok,
