Repository: zzhenglab/MOFinder

# MOFinder

MOFinder extracts MOF synthesis information from the literature, reconstructs evidence-supported negative reaction records, and prepares datasets for synthesis-outcome prediction.
[Web application](https://mofinder.chemistry.wustl.edu/) | [Demos](Demo/README.md) | [Source code](docs/source_to_code.md) | [Workflow guide](docs/workflow.md) | [Model evaluation](docs/evaluation.md)

## Quick start

The workflow runs through Python commands. Python 3.10 or newer is required. Clone the repository and initialize its related applications:

```bash
git clone --recurse-submodules https://github.com/zzhenglab/MOFinder.git
cd MOFinder
```

Start with the two offline demonstrations:

```bash

File: mof_extraction_1_2.csv (part 17 of 305)
doi,main_pdf,si_pdf,raw_output,parsed_json,article_trial_or_failure,article_trial_or_failure_notes,mof_name,crystal_code,metal_1,metal_1_abbr,metal_1_amount_text,metal_1_amount_value,metal_1_amount_unit,metal_2,metal_2_abbr,metal_2_amount_text,metal_2_amount_value,metal_2_amount_unit,metal_3,metal_3_abbr,metal_3_amount_text,metal_3_amount_value,metal_3_amount_unit,linker_1,linker_1_abbr,linker_1_amount_text,linker_1_amount_value,linker_1_amount_unit,linker_2,linker_2_abbr,linker_2_amount_text,linker_2_amount_value,linker_2_amount_unit,linker_3,linker_3_abbr,linker_3_amount_text,linker_3_amount_value,linker_3_amount_unit,modulator_1,modulator_1_abbr,modulator_1_amount_text,modulator_1_amount_value,modulator_1_amount_unit,modulator_2,modulator_2_abbr,modulator_2_amount_text,modulator_2_amount_value,modulator_2_amount_unit,solvent_main,solvent_main_abbr,solvent_main_amount_text,solvent_main_ml,solvent_secondary,solvent_secondary_abbr,solvent_secondary_amount_text,solvent_secondary_ml,temperature_c,temperature_c_text,time_h,time_text,vessel_type,stirring,washing_solvent,washing_cycles,activation_text,activation_temp_c,activation_time_h,crystal_morphology,yield_percent,crystal_size,topology_code,metal_cluster_connectivity,unit_cell_short,pore_diameter_A,BET_surface_area_m2g,air_stable,water_stable,tga_decomposition_temp_c,applications,reference,status,error
10.1039/b900522f,downloaded\10.1039_b900522f.pdf,,mof_json_store\10.1039_b900522f\raw_output.json,mof_json_store\10.1039_b900522f\synthesis_005.json,no,,[Eu2(op)2(ox)(H2O)4]n·nH2O,,Gd(NO3)3·6H2O,,"0.34 g, 1 mmol",1,mmol,nan,,,,,nan,,,,,o-phthalic acid,op,"0.17 g, 1 mmol",,,oxalic acid,ox,"0.13 g, 1 mmol",,,,,,,,potassium hydroxide solution (for pH adjustment to 3–4),KOH,to adjust pH 3–4,,,,,,,,water,H2O,15 mL,15.0,,,,,160.0,160 °C,72.0,72 h,Teflon-lined stainless steel autoclave (25 mL),stirred ca. 3 h at RT before heating; static during hydrothermal step,water,,dried at ambient temperature,,,colorless rods,64.18,,,,,,,not_reported,not_reported,,luminescence,10.1039/b900522f,ok,
10.1039/b900522f,downloaded\10.1039_b900522f.pdf,,mof_json_store\10.1039_b900522f\raw_output.json,mof_json_store\10.1039_b900522f\synthesis_006.json,no,,[Gd2(op)2(ox)(H2O)4]n·nH2O,,Gd(NO3)3·6H2O,,"0.34 g, 1 mmol",1,mmol,nan,,,,,nan,,,,,o-phthalic acid,op,"0.17 g, 1 mmol",,,oxalic acid,ox,"0.13 g, 1 mmol",,,,,,,,potassium hydroxide solution (for pH adjustment to 3–4),KOH,to adjust pH 3–4,,,,,,,,water,H2O,15 mL,15.0,,,,,160.0,160 °C,72.0,72 h,Teflon-lined stainless steel autoclave (25 mL),stirred ca. 3 h at RT before heating; static during hydrothermal step,water,,dried at ambient temperature,,,colorless rods,58.48,,,,,,,not_reported,not_reported,,,10.1039/b900522f,ok,
10.1039/b900522f,downloaded\10.1039_b900522f.pdf,,mof_json_store\10.1039_b900522f\raw_output.json,mof_json_store\10.1039_b900522f\synthesis_007.json,no,,[KTb(pma)1/2(ox)(H2O)]n,,Gd(NO3)3·6H2O,,"0.34 g, 1 mmol",1,mmol,nan,,,,,nan,,,,,pyromellitic acid,pma,"0.25 g, 1 mmol",,,oxalic acid,ox,"0.13 g, 1 mmol",,,,,,,,potassium hydroxide solution (for pH adjustment to 3–4),KOH,to adjust pH 3–4,,,,,,,,water,H2O,15 mL,15.0,,,,,160.0,160 °C,72.0,72 h,Teflon-lined stainless steel autoclave (25 mL),stirred ca. 3 h at RT before heating; static during hydrothermal step,water,,dried at ambient temperature,,,colorless blocks,51.27,,,Dy/Tb nodes linked by ox and pma; K/O interactions between layers,,,,not_reported,not_reported,,luminescence,10.1039/b900522f,ok,
10.1039/b900522f,downloaded\10.1039_b900522f.pdf,,mof_json_store\10.1039_b900522f\raw_output.json,mof_json_store\10.1039_b900522f\synthesis_008.json,no,,[KDy(pma)1/2(ox)(H2O)]n,,Dy(NO3)3·6H2O,,"0.34 g, 1 mmol",1,mmol,nan,,,,,nan,,,,,pyromellitic acid,pma,"0.25 g, 1 mmol",,,oxalic acid,ox,"0.13 g, 1 mmol",,,,,,,,potassium hydroxide solution (for pH adjustment to 3–4),KOH,to adjust pH 3–4,,,,,,,,water,H2O,15 mL,15.0,,,,,160.0,160 °C,72.0,72 h,Teflon-lined stainless steel autoclave (25 mL),stirred ca. 3 h at RT before heating; static during hydrothermal step,water,,dried at ambient temperature,,,colorless blocks,62.4,,,Dy/Tb nodes linked by ox and pma; K/O interactions between layers,,,,not_reported,not_reported,,luminescence,10.1039/b900522f,ok,
10.1039/b900522f,downloaded\10.1039_b900522f.pdf,,mof_json_store\10.1039_b900522f\raw_output.json,mof_json_store\10.1039_b900522f\synthesis_009.json,no,,[KCe2(mp)3(ox)1/2(H2O)3]n,,Dy(NO3)3·6H2O,,"0.33 g, 1 mmol",1,mmol,nan,,,,,nan,,,,,m-phthalic acid,mp,"0.17 g, 1 mmol",,,oxalic acid,ox,"0.13 g, 1 mmol",,,,,,,,potassium hydroxide solution (for pH adjustment to 3–4),KOH,to adjust pH 3–4,,,,,,,,water,H2O,15 mL,15.0,,,,,160.0,160 °C,72.0,72 h,Teflon-lined stainless steel autoclave (25 mL),stirred ca. 2 h at RT before heating; static during hydrothermal step,water,,dried at ambient temperature,,,colorless blocks,,,,"dinuclear Ce unit as 9-connected node; mixed (3,4,9)-connected network",,,,not_reported,not_reported,,,10.1039/b900522f,ok,
10.1039/b900522f,downloaded\10.1039_b900522f.pdf,,mof_json_store\10.1039_b900522f\raw_output.json,mof_json_store\10.1039_b900522f\synthesis_010.json,no,,[KPr2(mp)3(ox)1/2(H2O)3]n,,Dy(NO3)3·6H2O,,"0.33 g, 1 mmol",1,mmol,nan,,,,,nan,,,,,m-phthalic acid,mp,"0.17 g, 1 mmol",,,oxalic acid,ox,"0.13 g, 1 mmol",,,,,,,,potassium hydroxide solution (for pH adjustment to 3–4),KOH,to adjust pH 3–4,,,,,,,,water,H2O,15 mL,15.0,,,,,160.0,160 °C,72.0,72 h,Teflon-lined stainless steel autoclave (25 mL),stirred ca. 2 h at RT before heating; static during hydrothermal step,water,,dried at ambient temperature,,,green blocks,,,,"dinuclear Pr unit as 9-connected node; mixed (3,4,9)-connected network",,,,not_reported,not_reported,,,10.1039/b900522f,ok,
10.1039/c5ra21557a,downloaded\10.1039_c5ra21557a.pdf,SI downloaded\10.1039_c5ra21557a_SI.pdf,mof_json_store\10.1039_c5ra21557a\raw_output.json,mof_json_store\10.1039_c5ra21557a\synthesis_001.json,no,,1-Tb,,Gd(NO3)3·6H2O,,"0.03 g, 0.067 mmol",0.067,mmol,nan,,,,,nan,,,,,"3,5-bis(4'-carboxy-phenyl)-1,2,4-triazole",H2bct,"0.04 g, 0.129 mmol",0.129,mmol,,,,,,,,,,,nitric acid,HNO3,"6 M HNO3, adjust to pH = 4",,,,,,,,"N,N-dimethylformamide",DMF,6 mL,6.0,water,H2O,4 mL,4.0,170.0,170 °C,72.0,3 d,23 mL Teflon-lined stainless steel autoclave,"stirred 30 min, then static during heating",DMF,several times,dried in air at ambient temperature,,,colorless block crystals,63.0,,,dinuclear [Ln2O2] SBU; [Ln2(HCOO)2] 2D layers linked by bct2-,"Pnma, a=6.7445(4) Å, b=36.3810(19) Å, c=13.0378(7) Å",,,not_reported,not_reported,,luminescence,10.1039/c5ra21557a,ok,
10.1039/c8nj05701j,downloaded\10.1039_c8nj05701j.pdf,SI downloaded\10.1039_c8nj05701j_SI.pdf,mof_json_store\10.1039_c8nj05701j\raw_output.json,mof_json_store\10.1039_c8nj05701j\synthesis_001.json,yes,"Screened DMF:H2O ratios, temperatures and times; pure DMF or pure water gave no crystalline product.",,1861775,Nd(NO3)3·6H2O,,"0.087 g, 0.2 mmol",0.2,mmol,nan,,,,,nan,,,,,"2,5-furandicarboxylic acid","2,5-H2FDA","0.030 g, 0.2 mmol",0.2,mmol,,,,,,,,,,,,,,,,,,,,,water,H2O,9 mL,9.0,"N,N-dimethylformamide",DMF,3 mL,3.0,120.0,120 °C,72.0,3 days,23 mL Teflon-lined stainless steel autoclave,stirred 40 min then static,,,Cooled to RT at 5 °C h−1; aged 20 days at RT to recrystallize,,,green hexagonal block-shaped crystals,56.0,0.22 × 0.18 × 0.18 mm,,dinuclear [Pr2O18] SBU,,,,yes,yes,387.0,,10.1039/c8nj05701j,ok,
10.1039/c8nj05701j,downloaded\10.1039_c8nj05701j.pdf,SI downloaded\10.1039_c8nj05701j_SI.pdf,mof_json_store\10.1039_c8nj05701j\raw_output.json,mof_json_store\10.1039_c8nj05701j\synthesis_002.json,yes,"Screened DMF:H2O ratios, temperatures and times; pure DMF or pure water gave no crystalline product.",,1861776,Gd(NO3)3·6H2O,,"0.087 g, 0.2 mmol (in aqueous solution)",0.2,mmol,nan,,,,,nan,,,,,"2,5-furandicarboxylic acid","2,5-H2FDA","0.030 g, 0.2 mmol",0.2,mmol,,,,,,,,,,,,,,,,,,,,,water,H2O,9 mL,9.0,"N,N-dimethylformamide",DMF,3 mL,3.0,120.0,120 °C,72.0,3 days,23 mL Teflon-lined stainless steel autoclave,stirred before sealing; static during solvothermal heating,,,Crystals collected immediately after cooling the autoclave to RT,,,light green hexagonal crystals,51.0,0.25 × 0.18 × 0.16 mm,bcu,tetranuclear [Pr4O32] SBU,,,,yes,yes,387.0,,10.1039/c8nj05701j,ok,
10.1039/c8nj05701j,downloaded\10.1039_c8nj05701j.pdf,SI downloaded\10.1039_c8nj05701j_SI.pdf,mof_json_store\10.1039_c8nj05701j\raw_output.json,mof_json_store\10.1039_c8nj05701j\synthesis_003.json,yes,"Screened DMF:H2O ratios, temperatures and times; pure DMF or pure water gave no crystalline product.",,1861777,Cd(NO3)2·4H2O,,"0.0856 g, 0.2 mmol",0.2,mmol,nan,,,,,nan,,,,,"2,5-furandicarboxylic acid","2,5-H2FDA","0.030 g, 0.2 mmol",0.2,mmol,,,,,,,,,,,,,,,,,,,,,water,H2O,9 mL,9.0,"N,N-dimethylformamide",DMF,3 mL,3.0,120.0,120 °C,72.0,3 days,23 mL Teflon-lined stainless steel autoclave,stirred before sealing; static during solvothermal heating,,,Crystals collected immediately after cooling the autoclave to RT,,,colorless block-shaped crystals,54.0,0.32 × 0.32 × 0.32 mm,bcu,tetranuclear [Eu4O32] SBU,,,,yes,yes,387.0,luminescence,10.1039/c8nj05701j,ok,
10.1039/c8nj05701j,downloaded\10.1039_c8nj05701j.pdf,SI downloaded\10.1039_c8nj05701j_SI.pdf,mof_json_store\10.1039_c8nj05701j\raw_output.json,mof_json_store\10.1039_c8nj05701j\synthesis_004.json,yes,"Screened DMF:H2O ratios, temperatures and times; pure DMF or pure water gave no crystalline product.",,1876562,Cd(NO3)2·4H2O,,"0.0868 g, 0.2 mmol",0.2,mmol,nan,,,,,nan,,,,,"2,5-furandicarboxylic acid","2,5-H2FDA","0.030 g, 0.2 mmol",0.2,mmol,,,,,,,,,,,,,,,,,,,,,water,H2O,9 mL,9.0,"N,N-dimethylformamide",DMF,3 mL,3.0,120.0,120 °C,72.0,3 days,23 mL Teflon-lined stainless steel autoclave,stirred before sealing; static during solvothermal heating,,,Crystals collected immediately after cooling the autoclave to RT,,,colorless hexagonal crystals,56.0,0.20 × 0.18 × 0.15 mm,bcu,tetranuclear [Ce4O32] SBU,,,,yes,yes,387.0,,10.1039/c8nj05701j,ok,
10.1039/c8nj05701j,downloaded\10.1039_c8nj05701j.pdf,SI downloaded\10.1039_c8nj05701j_SI.pdf,mof_json_store\10.1039_c8nj05701j\raw_output.json,mof_json_store\10.1039_c8nj05701j\synthesis_005.json,yes,"Screened DMF:H2O ratios, temperatures and times; pure DMF or pure water gave no crystalline product.",,1876563,Zn(NO3)2·4H2O,,"0.0876 g, 0.2 mmol",0.2,mmol,nan,,,,,nan,,,,,"2,5-furandicarboxylic acid","2,5-H2FDA","0.030 g, 0.2 mmol",0.2,mmol,,,,,,,,,,,,,,,,,,,,,water,H2O,9 mL,9.0,"N,N-dimethylformamide",DMF,3 mL,3.0,120.0,120 °C,72.0,3 days,23 mL Teflon-lined stainless steel autoclave,stirred before sealing; static during solvothermal heating,,,Crystals collected immediately after cooling the autoclave to RT,,,light pink hexagonal crystals,48.0,0.23 × 0.18 × 0.16 mm,bcu,tetranuclear [Nd4O32] SBU,,,,yes,yes,387.0,,10.1039/c8nj05701j,ok,
10.1039/c3cc43383h,downloaded\10.1039_c3cc43383h.pdf,SI downloaded\10.1039_c3cc43383h_SI.pdf,mof_json_store\10.1039_c3cc43383h\raw_output.json,mof_json_store\10.1039_c3cc43383h\synthesis_001.json,yes,H4BCBAIP′ with indium gave only a 2D In-MOF (no ZMOF formed).,"(Et2NH2)[In(BCBAIP)] (SOD-type In-MOF, 1)",918529,Cd(NO3)2·4H2O,,"45 mg,0.157 mmol",0.157,mmol,nan,,,,,nan,,,,,5-(bis(4-carboxybenzyl)amino)isophthalic acid,H4BCBAIP,"40 mg, 0.089 mmol",40.0,mg,,,,,,,,,,,,,,,,,,,,,"N,N-diethylformamide",DEF,2 mL,2.0,ethanol,EtOH,0.5 mL,0.5,95.0,95 °C,72.0,3 days,20 mL vial,"stirred 10 min, then static",EtOH,,exchanged with MeOH and evacuated at 85 °C for 10 h,85.0,10.0,light brown blocks,,,SOD,In3+ {In(O2C)4} 4-connected node,"a=38.2369(10), b=38.2369(10), c=22.7356(12) Å, α=90°, β=90°, γ=120°, trigonal, R-3c",,209.0,not_reported,not_reported,,dye_adsorption;light_harvesting;luminescence,10.1039/c3cc43383h,ok,
10.1039/c1jm12859k,downloaded\10.1039_c1jm12859k.pdf,SI downloaded\10.1039_c1jm12859k_SI.pdf,mof_json_store\10.1039_c1jm12859k\raw_output.json,mof_json_store\10.1039_c1jm12859k\synthesis_001.json,no,,SBF–Cu,831047,ZrCl4,,"0.01 M, 2.5 mL in DMF",0.025,mmol,nan,,,,,nan,,,,,"4,4',4'',4'''-(9,9'-spirobi[fluorene]-2,2',7,7'-tetrayl)tetrabenzoic acid",L,"1.25 × 10−2 mmol, 10.0 mg",0.0125,mmol,,,,,,,,,,,hydrochloric acid (aqueous),HCl,"0.05 M, 1 mL (aq.)",0.05,mmol,,,,,,"N,N-dimethylformamide",DMF,2.5 mL,2.5,ethanol,EtOH,2.5 mL,2.5,80.0,80 °C,48.0,48 h,tightly capped PFA (perfluoroalkoxy) flask,static,"DMF, EtOH",,Degassed at 373 K (100 °C) under secondary vacuum (10−4 mbar) for 10 h,100.0,10.0,small blue crystals,65.0,0.10 × 0.10 × 0.02 mm,,Cu2 paddle-wheel SBU,"a=13.698(5) Å, b=16.631(5) Å, c=14.562(5) Å, β=95.825(5)°, P2/c",16.6,1116.0,not_reported,not_reported,250.0,hydrogen storage,10.1039/c1jm12859k,ok,
10.1002/zaac.201100429,downloaded\10.1002_zaac.201100429.pdf,SI downloaded\10.1002_zaac.201100429_SI.pdf,mof_json_store\10.1002_zaac.201100429\raw_output.json,mof_json_store\10.1002_zaac.201100429\synthesis_001.json,yes,"Cd(NO3)2, Cd(ClO4)2, and CdSO4 did not yield the target polymer; only CdCl2 worked.",[Cd3(btrc)2(L1)2]n,757129,Zn(NO3)2·6H2O,,"0.17 g, 0.75 mmol",0.75,mmol,nan,,,,,nan,,,,,"1,2,4-benzenetricarboxylic acid",H3btrc,"0.10 g, 0.5 mmol",0.5,mmol,"1,4-bis(1-imidazolyl)butane",L1,"0.10 g, 0.5 mmol",0.5,mmol,,,,,,sodium hydroxide,NaOH,"1 M, adjusted to pH 6",,,,,,,,water,H2O,8 mL,8.0,,,,,160.0,160 °C,72.0,3 days,25 mL Teflon-lined stainless steel vessel,static,,,dried in air,,,"colorless, block-shaped crystals",53.0,,fsc,"trinodal (4,6)-connected; Cd2 carboxylate dimer 6-connected SBU","a=18.6765(6) Å, b=9.9976(3) Å, c=21.8318(7) Å, β=107.91(10)°, C2/c",,,not_reported,not_reported,300.0,luminescence,10.1002/zaac.201100429,ok,
10.1039/d2dt02792e,downloaded\10.1039_d2dt02792e.pdf,SI downloaded\10.1039_d2dt02792e_SI.pdf,mof_json_store\10.1039_d2dt02792e\raw_output.json,mof_json_store\10.1039_d2dt02792e\synthesis_001.json,no,,,2195379,Zn(NO3)2·6H2O,,"8.9 mg, 0.02 mmol",0.02,mmol,nan,,,,,nan,,,,,"5-(1,2,4-triazol-1-yl) isophthalic acid",H2taip,"9.3 mg, 0.04 mmol",0.04,mmol,oxalic acid,H2ox,"0.1 M, 200 μL (0.02 mmol)",0.02,mmol,,,,,,,,,,,,,,,,water,H2O,"3 mL (in 3:2 v/v mixture, total 5 mL)",3.0,methanol,MeOH,"2 mL (in 3:2 v/v mixture, total 5 mL)",2.0,160.0,160 °C,72.0,3 days,Teflon-lined autoclave,ultrasonicated 5 min; static,ethanol,2–3 times,dried in air,,,yellow transparent block crystals,51.0,0.34 × 0.28 × 0.20 mm,,"Eu4(OH)2 tetranuclear cluster, 8-connected","a=13.1268(16) Å, b=11.2985(15) Å, c=18.651(2) Å, α=90°, β=98.505(4)°, γ=90°, P21/c",,,not_reported,not_reported,330.0,sensing;luminescence,10.1039/d2dt02792e,ok,
10.1002/ejic.201100523,downloaded\10.1002_ejic.201100523.pdf,SI downloaded\10.1002_ejic.201100523_SI.pdf,mof_json_store\10.1002_ejic.201100523\raw_output.json,mof_json_store\10.1002_ejic.201100523\synthesis_001.json,no,,[La2(pda)3(H2O)]·2H2O,,Cu(NO3)2·3H2O,,0.4 mmol,0.4,mmol,nan,,,,,nan,,,,,"1,4-phenylenediacetate",H2pda,"116 mg, 0.6 mmol",0.6,mmol,,,,,,,,,,,,,,,,,,,,,"N,N-dimethylacetamide",DMAc,5 mL,5.0,water,H2O,5 mL,5.0,105.0,105 °C,48.0,2 d; slow cooling to room temperature,Teflon-lined 25 mL autoclave,static,,,200 °C under vacuum for 4 h,200.0,4.0,needle-shaped crystals,,,,1D Ln–COO helices; 3D network with 1D channels,"a=14.267, b=10.212, c=22.103 Å (P21/c, from SI)",3.4,,yes,yes,450.0,,10.1002/ejic.201100523,ok,
10.1002/ejic.201100523,downloaded\10.1002_ejic.201100523.pdf,SI downloaded\10.1002_ejic.201100523_SI.pdf,mof_json_store\10.1002_ejic.201100523\raw_output.json,mof_json_store\10.1002_ejic.201100523\synthesis_002.json,no,,[Ce2(pda)3(H2O)]·2H2O,,isopropyltitanate,,0.4 mmol,0.4,mmol,nan,,,,,nan,,,,,"1,4-phenylenediacetate",H2pda,"116 mg, 0.6 mmol",0.6,mmol,,,,,,,,,,,,,,,,,,,,,"N,N-dimethylacetamide",DMAc,5 mL,5.0,water,H2O,5 mL,5.0,105.0,105 °C,48.0,2 d; slow cooling to room temperature,Teflon-lined 25 mL autoclave,static,,,200 °C under vacuum for 4 h,200.0,4.0,needle-shaped crystals,,,,1D Ln–COO helices; 3D network with 1D channels,"a=14.212, b=10.181, c=22.056 Å (P21/c, from SI)",3.4,,yes,yes,450.0,,10.1002/ejic.201100523,ok,
10.1002/ejic.201100523,downloaded\10.1002_ejic.201100523.pdf,SI downloaded\10.1002_ejic.201100523_SI.pdf,mof_json_store\10.1002_ejic.201100523\raw_output.json,mof_json_store\10.1002_ejic.201100523\synthesis_003.json,no,,[Pr2(pda)3(H2O)]·2H2O,,Tb(NO3)3·6H2O,,0.4 mmol,0.4,mmol,nan,,,,,nan,,,,,"1,4-phenylenediacetate",H2pda,"116 mg, 0.6 mmol",0.6,mmol,,,,,,,,,,,,,,,,,,,,,"N,N-dimethylacetamide",DMAc,5 mL,5.0,water,H2O,5 mL,5.0,105.0,105 °C,48.0,2 d; slow cooling to room temperature,Teflon-lined 25 mL autoclave,static,,,200 °C under vacuum for 4 h,200.0,4.0,needle-shaped crystals,,,,1D Ln–COO helices; 3D network with 1D channels,"a=14.157, b=10.174, c=22.030 Å (P21/c, from SI)",3.4,,yes,yes,450.0,,10.1002/ejic.201100523,ok,
10.1002/ejic.201100523,downloaded\10.1002_ejic.201100523.pdf,SI downloaded\10.1002_ejic.201100523_SI.pdf,mof_json_store\10.1002_ejic.201100523\raw_output.json,mof_json_store\10.1002_ejic.201100523\synthesis_004.json,no,,[Nd2(pda)3(H2O)]·2H2O,,Gd(NO3)3·6H2O,,0.4 mmol,0.4,mmol,nan,,,,,nan,,,,,"1,4-phenylenediacetate",H2pda,"116 mg, 0.6 mmol",0.6,mmol,,,,,,,,,,,,,,,,,,,,,"N,N-dimethylacetamide",DMAc,5 mL,5.0,water,H2O,5 mL,5.0,105.0,105 °C,48.0,2 d; slow cooling to room temperature,Teflon-lined 25 mL autoclave,static,,,200 °C under vacuum for 4 h,200.0,4.0,needle-shaped crystals,,,,1D Ln–COO helices; 3D network with 1D channels,"a=14.101, b=10.160, c=21.986 Å (P21/c, from SI)",3.4,,yes,yes,450.0,,10.1002/ejic.201100523,ok,
10.1002/ejic.201100523,downloaded\10.1002_ejic.201100523.pdf,SI downloaded\10.1002_ejic.201100523_SI.pdf,mof_json_store\10.1002_ejic.201100523\raw_output.json,mof_json_store\10.1002_ejic.201100523\synthesis_005.json,no,,[Sm2(pda)3(H2O)]·2H2O,,ZrCl4,,0.4 mmol,0.4,mmol,nan,,,,,nan,,,,,"1,4-phenylenediacetate",H2pda,"116 mg, 0.6 mmol",0.6,mmol,,,,,,,,,,,,,,,,,,,,,"N,N-dimethylacetamide",DMAc,5 mL,5.0,water,H2O,5 mL,5.0,105.0,105 °C,48.0,2 d; slow cooling to room temperature,Teflon-lined 25 mL autoclave,static,,,200 °C under vacuum for 4 h,200.0,4.0,needle-shaped crystals,,,,1D Ln–COO helices; 3D network with 1D channels,"a=14.075, b=10.145, c=21.839 Å (P21/c, from SI)",3.4,,yes,yes,450.0,,10.1002/ejic.201100523,ok,
10.1002/ejic.201100523,downloaded\10.1002_ejic.201100523.pdf,SI downloaded\10.1002_ejic.201100523_SI.pdf,mof_json_store\10.1002_ejic.201100523\raw_output.json,mof_json_store\10.1002_ejic.201100523\synthesis_006.json,no,,[Eu2(pda)3(H2O)]·2H2O,822486,Cd(NO3)2·4H2O,,0.4 mmol,0.4,mmol,nan,,,,,nan,,,,,"1,4-phenylenediacetate",H2pda,"116 mg, 0.6 mmol",0.6,mmol,,,,,,,,,,,,,,,,,,,,,"N,N-dimethylacetamide",DMAc,5 mL,5.0,water,H2O,5 mL,5.0,105.0,105 °C,48.0,2 d; slow cooling to room temperature,Teflon-lined 25 mL autoclave,static,,,200 °C under vacuum for 4 h,200.0,4.0,needle-shaped crystals,90.0,,,1D Ln–COO helices; 3D network with 1D channels,"a=14.144, b=10.165, c=22.005 Å, β=91.548°, P21/c",3.4,,yes,yes,450.0,luminescence,10.1002/ejic.201100523,ok,
10.1002/ejic.201100523,downloaded\10.1002_ejic.201100523.pdf,SI downloaded\10.1002_ejic.201100523_SI.pdf,mof_json_store\10.1002_ejic.201100523\raw_output.json,mof_json_store\10.1002_ejic.201100523\synthesis_007.json,no,,[Gd2(pda)3(H2O)]·2H2O,822487,Co(NO3)2·6H2O,,0.4 mmol,0.4,mmol,nan,,,,,nan,,,,,"1,4-phenylenediacetate",H2pda,"116 mg, 0.6 mmol",0.6,mmol,,,,,,,,,,,,,,,,,,,,,"N,N-dimethylacetamide",DMAc,5 mL,5.0,water,H2O,5 mL,5.0,105.0,105 °C,48.0,2 d; slow cooling to room temperature,Teflon-lined 25 mL autoclave,static,,,200 °C under vacuum for 4 h,200.0,4.0,needle-shaped crystals,86.0,,,1D Ln–COO helices; 3D network with 1D channels,"a=13.987, b=10.110, c=21.835 Å, β=91.623°, P21/c",3.4,,yes,yes,450.0,,10.1002/ejic.201100523,ok,
10.1002/ejic.201100523,downloaded\10.1002_ejic.201100523.pdf,SI downloaded\10.1002_ejic.201100523_SI.pdf,mof_json_store\10.1002_ejic.201100523\raw_output.json,mof_json_store\10.1002_ejic.201100523\synthesis_008.json,no,,[Tb2(pda)3(H2O)]·2H2O,822488,Cr(NO3)3·9H2O,,0.4 mmol,0.4,mmol,nan,,,,,nan,,,,,"1,4-phenylenediacetate",H2pda,"116 mg, 0.6 mmol",0.6,mmol,,,,,,,,,,,,,,,,,,,,,"N,N-dimethylacetamide",DMAc,5 mL,5.0,water,H2O,5 mL,5.0,105.0,105 °C,48.0,2 d; slow cooling to room temperature,Teflon-lined 25 mL autoclave,static,,,200 °C under vacuum for 4 h,200.0,4.0,needle-shaped crystals,84.0,,,1D Ln–COO helices; 3D network with 1D channels,"a=13.977, b=10.082, c=21.787 Å, β=91.491°, P21/c",3.4,,yes,yes,450.0,luminescence;acetalization_catalysis,10.1002/ejic.201100523,ok,
10.1002/ejic.201100523,downloaded\10.1002_ejic.201100523.pdf,SI downloaded\10.1002_ejic.201100523_SI.pdf,mof_json_store\10.1002_ejic.201100523\raw_output.json,mof_json_store\10.1002_ejic.201100523\synthesis_009.json,no,,[Dy2(pda)3(H2O)]·2H2O,,Cu(SO4)·5H2O,,0.4 mmol,0.4,mmol,Mo7O24·4H2O,,,,,nan,,,,,"1,4-phenylenediacetate",H2pda,"116 mg, 0.6 mmol",0.6,mmol,,,,,,,,,,,,,,,,,,,,,"N,N-dimethylacetamide",DMAc,5 mL,5.0,water,H2O,5 mL,5.0,105.0,105 °C,48.0,2 d; slow cooling to room temperature,Teflon-lined 25 mL autoclave,static,,,200 °C under vacuum for 4 h,200.0,4.0,needle-shaped crystals,,,,1D Ln–COO helices; 3D network with 1D channels,"a=13.993, b=10.081, c=21.784 Å (P21/c, from SI)",3.4,,yes,yes,450.0,,10.1002/ejic.201100523,ok,
10.1002/ejic.201100523,downloaded\10.1002_ejic.201100523.pdf,SI downloaded\10.1002_ejic.201100523_SI.pdf,mof_json_store\10.1002_ejic.201100523\raw_output.json,mof_json_store\10.1002_ejic.201100523\synthesis_011.json,no,,[Er2(pda)3(H2O)]·2H2O,,Ti(Sal)3·2H2O,,0.4 mmol,0.4,mmol,nan,,,,,nan,,,,,"1,4-phenylenediacetate",H2pda,"116 mg, 0.6 mmol",0.6,mmol,,,,,,,,,,,,,,,,,,,,,"N,N-dimethylacetamide",DMAc,5 mL,5.0,water,H2O,5 mL,5.0,105.0,105 °C,48.0,2 d; slow cooling to room temperature,Teflon-lined 25 mL autoclave,static,,,200 °C under vacuum for 4 h,200.0,4.0,needle-shaped crystals,,,,1D Ln–COO helices; 3D network with 1D channels,"a=14.044, b=9.982, c=21.623 Å (P21/c, from SI)",3.4,,yes,yes,450.0,,10.1002/ejic.201100523,ok,
10.1021/acs.cgd.6b00903,downloaded\10.1021_acs.cgd.6b00903.pdf,SI downloaded\10.1021_acs.cgd.6b00903_SI.pdf,mof_json_store\10.1021_acs.cgd.6b00903\raw_output.json,mof_json_store\10.1021_acs.cgd.6b00903\synthesis_004.json,no,,Tb-4,1481696,MgCl2·6H2O,,0.1 mmol (same as Eu-3 procedure),0.1,mmol,nan,,0.1 mmol (same as Eu-3 procedure),0.1,mmol,nan,,,,,"4-(3′,5′-dicarboxylphenoxy)phthalic acid",H4dcppa,0.1 mmol (same as Eu-3 procedure),0.1,mmol,,,,,,,,,,,KOH (potassium hydroxide),,"0.5 mol·L−1, adjusted to pH 4.9",,,,,,,,water,H2O,6 mL,6.0,,,,,160.0,160 °C,120.0,5 days,Teflon-lined autoclave,static,,,,,,colorless block-shaped crystals,48.0,,,tetranuclear Tb2K2 clusters,"triclinic, P1̅; a=11.0252(9) Å, b=12.6045(10) Å, c=16.0080(13) Å, α=100.2370(10)°, β=106.0700(10)°, γ=95.7250(10)°",,,not_reported,not_reported,,luminescence,10.1021/acs.cgd.6b00903,ok,
10.1021/acs.cgd.6b00903,downloaded\10.1021_acs.cgd.6b00903.pdf,SI downloaded\10.1021_acs.cgd.6b00903_SI.pdf,mof_json_store\10.1021_acs.cgd.6b00903\raw_output.json,mof_json_store\10.1021_acs.cgd.6b00903\synthesis_005.json,no,,Gd-5,1481697,Cu(NO3)2,,0.1 mmol (same as Eu-3 procedure),0.1,mmol,nan,,0.1 mmol (same as Eu-3 procedure),0.1,mmol,nan,,,,,"4-(3′,5′-dicarboxylphenoxy)phthalic acid",H4dcppa,0.1 mmol (same as Eu-3 procedure),0.1,mmol,,,,,,,,,,,KOH (potassium hydroxide),,"0.5 mol·L−1, adjusted to pH 4.9",,,,,,,,water,H2O,6 mL,6.0,,,,,160.0,160 °C,120.0,5 days,Teflon-lined autoclave,static,,,,,,colorless block-shaped crystals,42.0,,,tetranuclear Gd2K2 clusters,"triclinic, P1̅; a=11.003(12) Å, b=12.486(14) Å, c=15.925(17) Å, α=100.091(12)°, β=106.028(13)°, γ=95.762(13)°",,,not_reported,not_reported,,luminescence,10.1021/acs.cgd.6b00903,ok,
10.1039/c9nj02064k,downloaded\10.1039_c9nj02064k.pdf,SI downloaded\10.1039_c9nj02064k_SI.pdf,mof_json_store\10.1039_c9nj02064k\raw_output.json,mof_json_store\10.1039_c9nj02064k\synthesis_001.json,no,,,,Mn(NO3)2·6H2O,,"11.6 mg, 0.050 mmol",0.05,mmol,nan,,,,,nan,,,,,"3,3'-{(pyridine-2,6-dicarbonyl)bis(azanediyl)}dibenzoic acid",H2L,"10.1 mg, 0.025 mmol",0.025,mmol,,,,,,,,,,,,,,,,,,,,,"N,N-dimethylformamide",DMF,2 mL,2.0,,,,,70.0,70 °C,48.0,48 h,8 mL glass vessel (sealed),,,,,,,small blue crystals,84.0,,,dinuclear Cu2 paddlewheel SBU (DMF axially bound),"Monoclinic, P21/n, a=9.1236(8) Å, b=15.7177(14) Å, c=19.9209(17) Å, β=93.270(2)°",,,not_reported,not_reported,,alcohol_oxidation_catalysis;Knoevenagel_condensation,10.1039/c9nj02064k,ok,
10.1039/c7ce01773a,downloaded\10.1039_c7ce01773a.pdf,SI downloaded\10.1039_c7ce01773a_SI.pdf,mof_json_store\10.1039_c7ce01773a\raw_output.json,mof_json_store\10.1039_c7ce01773a\synthesis_001.json,yes,"Under conditions of 17–19, Pr3+, Tb3+, Dy3+ and Ho3+ gave amorphous products.",,,Zn(NO3)2·4H2O,,0.2 mmol,0.2,mmol,nan,,,,,nan,,,,,5-(4-pyridyl)-isophthalic acid,H2IP-Py,0.2 mmol,0.2,mmol,,,,,,,,,,,,,,,,,,,,,water,H2O,9.0 mL,9.0,"N,N-dimethylformamide",DMF,1.0 mL,1.0,150.0,150 °C,72.0,72 h (pre-stir 0.5 h at RT before heating; cooled to RT over 48 h),Teflon-lined autoclave (23 mL),stirred,deionized water,,dried in air,,,pale green crystals,,,,,,,,not_reported,not_reported,,luminescence,10.1039/c7ce01773a,ok,
10.1039/c7ce01773a,downloaded\10.1039_c7ce01773a.pdf,SI downloaded\10.1039_c7ce01773a_SI.pdf,mof_json_store\10.1039_c7ce01773a\raw_output.json,mof_json_store\10.1039_c7ce01773a\synthesis_002.json,yes,"Under conditions of 17–19, Pr3+, Tb3+, Dy3+ and Ho3+ gave amorphous products.",,,Zn(NO3)2·4H2O,,0.2 mmol,0.2,mmol,nan,,,,,nan,,,,,5-(4-pyridyl)-isophthalic acid,H2IP-Py,0.2 mmol,0.2,mmol,,,,,,,,,,,,,,,,,,,,,water,H2O,9.0 mL,9.0,"N,N-dimethylformamide",DMF,1.0 mL,1.0,150.0,150 °C,72.0,72 h (pre-stir 0.5 h at RT before heating; cooled to RT over 48 h),Teflon-lined autoclave (23 mL),stirred,deionized water,,dried in air,,,colorless crystals,,,,,,,,not_reported,not_reported,,luminescence,10.1039/c7ce01773a,ok,
10.1039/c7ce01773a,downloaded\10.1039_c7ce01773a.pdf,SI downloaded\10.1039_c7ce01773a_SI.pdf,mof_json_store\10.1039_c7ce01773a\raw_output.json,mof_json_store\10.1039_c7ce01773a\synthesis_003.json,yes,"Under conditions of 17–19, Pr3+, Tb3+, Dy3+ and Ho3+ gave amorphous products.",,,Cr(NO3)3·9H2O,,0.2 mmol,0.2,mmol,nan,,,,,nan,,,,,5-(4-pyridyl)-isophthalic acid,H2IP-Py,0.2 mmol,0.2,mmol,,,,,,,,,,,,,,,,,,,,,water,H2O,9.0 mL,9.0,"N,N-dimethylformamide",DMF,1.0 mL,1.0,150.0,150 °C,72.0,72 h (pre-stir 0.5 h at RT before heating; cooled to RT over 48 h),Teflon-lined autoclave (23 mL),stirred,deionized water,,dried in air,,,colorless crystals,,,,,,,,not_reported,not_reported,,luminescence,10.1039/c7ce01773a,ok,
10.1039/c7ce01773a,downloaded\10.1039_c7ce01773a.pdf,SI downloaded\10.1039_c7ce01773a_SI.pdf,mof_json_store\10.1039_c7ce01773a\raw_output.json,mof_json_store\10.1039_c7ce01773a\synthesis_004.json,yes,"Under conditions of 17–19, Pr3+, Tb3+, Dy3+ and Ho3+ gave amorphous products.",,,HfOCl2·8H2O,,0.2 mmol,0.2,mmol,nan,,,,,nan,,,,,5-(4-pyridyl)-isophthalic acid,H2IP-Py,0.2 mmol,0.2,mmol,,,,,,,,,,,,,,,,,,,,,water,H2O,9.0 mL,9.0,"N,N-dimethylformamide",DMF,1.0 mL,1.0,150.0,150 °C,72.0,72 h (pre-stir 0.5 h at RT before heating; cooled to RT over 48 h),Teflon-lined autoclave (23 mL),stirred,deionized water,,dried in air,,,colorless crystals,,,,,,,,not_reported,not_reported,,luminescence,10.1039/c7ce01773a,ok,
10.1039/c7ce01773a,downloaded\10.1039_c7ce01773a.pdf,SI downloaded\10.1039_c7ce01773a_SI.pdf,mof_json_store\10.1039_c7ce01773a\raw_output.json,mof_json_store\10.1039_c7ce01773a\synthesis_005.json,yes,"Under conditions of 17–19, Pr3+, Tb3+, Dy3+ and Ho3+ gave amorphous products.",,,La(NO3)3·6H2O,,0.2 mmol,0.2,mmol,nan,,,,,nan,,,,,5-(4-pyridyl)-isophthalic acid,H2IP-Py,0.2 mmol,0.2,mmol,,,,,,,,,,,,,,,,,,,,,water,H2O,9.0 mL,9.0,"N,N-dimethylformamide",DMF,1.0 mL,1.0,150.0,150 °C,72.0,72 h (pre-stir 0.5 h at RT before heating; cooled to RT over 48 h),Teflon-lined autoclave (23 mL),stirred,deionized water,,dried in air,,,colorless crystals,,,,,,,,not_reported,not_reported,,luminescence,10.1039/c7ce01773a,ok,
10.1039/c7ce01773a,downloaded\10.1039_c7ce01773a.pdf,SI downloaded\10.1039_c7ce01773a_SI.pdf,mof_json_store\10.1039_c7ce01773a\raw_output.json,mof_json_store\10.1039_c7ce01773a\synthesis_006.json,yes,"Under conditions of 17–19, Pr3+, Tb3+, Dy3+ and Ho3+ gave amorphous products.",,,NaVO3,,0.2 mmol,0.2,mmol,Cu(NO3)2·3H2O,,,,,nan,,,,,5-(4-pyridyl)-isophthalic acid,H2IP-Py,0.2 mmol,0.2,mmol,,,,,,,,,,,,,,,,,,,,,water,H2O,9.0 mL,9.0,"N,N-dimethylformamide",DMF,1.0 mL,1.0,150.0,150 °C,72.0,72 h (pre-stir 0.5 h at RT before heating; cooled to RT over 48 h),Teflon-lined autoclave (23 mL),stirred,deionized water,,dried in air,,,colorless crystals,,,,,,,,not_reported,not_reported,,luminescence,10.1039/c7ce01773a,ok,
10.1039/c7ce01773a,downloaded\10.1039_c7ce01773a.pdf,SI downloaded\10.1039_c7ce01773a_SI.pdf,mof_json_store\10.1039_c7ce01773a\raw_output.json,mof_json_store\10.1039_c7ce01773a\synthesis_007.json,yes,"Under conditions of 17–19, Pr3+, Tb3+, Dy3+ and Ho3+ gave amorphous products.",,,Zn(NO3)2·6H2O,,0.2 mmol,0.2,mmol,nan,,,,,nan,,,,,isophthalic acid,H2IP,0.1 mmol,0.1,mmol,,,,,,,,,,,,,,,,,,,,,water,H2O,9.0 mL,9.0,"N,N-dimethylformamide",DMF,1.0 mL,1.0,140.0,140 °C,96.0,96 h (pre-stir 0.5 h at RT before heating; cooled to RT over 48 h),Teflon-lined autoclave (23 mL),stirred,deionized water,,dried in air,,,colorless crystals,,,,,,,,not_reported,not_reported,,luminescence,10.1039/c7ce01773a,ok,
10.1039/c7ce01773a,downloaded\10.1039_c7ce01773a.pdf,SI downloaded\10.1039_c7ce01773a_SI.pdf,mof_json_store\10.1039_c7ce01773a\raw_output.json,mof_json_store\10.1039_c7ce01773a\synthesis_008.json,yes,"Under conditions of 17–19, Pr3+, Tb3+, Dy3+ and Ho3+ gave amorphous products.",,,CoCl2,,0.2 mmol,0.2,mmol,nan,,,,,nan,,,,,isophthalic acid,H2IP,0.1 mmol,0.1,mmol,,,,,,,,,,,,,,,,,,,,,water,H2O,9.0 mL,9.0,"N,N-dimethylformamide",DMF,1.0 mL,1.0,140.0,140 °C,96.0,96 h (pre-stir 0.5 h at RT before heating; cooled to RT over 48 h),Teflon-lined autoclave (23 mL),stirred,deionized water,,dried in air,,,colorless crystals,,,,,,,,not_reported,not_reported,,luminescence,10.1039/c7ce01773a,ok,
10.1039/c7ce01773a,downloaded\10.1039_c7ce01773a.pdf,SI downloaded\10.1039_c7ce01773a_SI.pdf,mof_json_store\10.1039_c7ce01773a\raw_output.json,mof_json_store\10.1039_c7ce01773a\synthesis_009.json,yes,"Under conditions of 17–19, Pr3+, Tb3+, Dy3+ and Ho3+ gave amorphous products.",,,ZrCl4,,0.2 mmol,0.2,mmol,nan,,,,,nan,,,,,isophthalic acid,H2IP,0.1 mmol,0.1,mmol,,,,,,,,,,,,,,,,,,,,,water,H2O,9.0 mL,9.0,"N,N-dimethylformamide",DMF,1.0 mL,1.0,140.0,140 °C,96.0,96 h (pre-stir 0.5 h at RT before heating; cooled to RT over 48 h),Teflon-lined autoclave (23 mL),stirred,deionized water,,dried in air,,,colorless crystals,,,,,,,,not_reported,not_reported,,luminescence,10.1039/c7ce01773a,ok,
10.1039/c7ce01773a,downloaded\10.1039_c7ce01773a.pdf,SI downloaded\10.1039_c7ce01773a_SI.pdf,mof_json_store\10.1039_c7ce01773a\raw_output.json,mof_json_store\10.1039_c7ce01773a\synthesis_010.json,yes,"Under conditions of 17–19, Pr3+, Tb3+, Dy3+ and Ho3+ gave amorphous products.",,,ZrCl4,,0.2 mmol,0.2,mmol,nan,,,,,nan,,,,,isophthalic acid,H2IP,0.1 mmol,0.1,mmol,,,,,,,,,,,,,,,,,,,,,water,H2O,9.0 mL,9.0,"N,N-dimethylformamide",DMF,1.0 mL,1.0,140.0,140 °C,96.0,96 h (pre-stir 0.5 h at RT before heating; cooled to RT over 48 h),Teflon-lined autoclave (23 mL),stirred,deionized water,,dried in air,,,colorless crystals,,,,,,,,not_reported,not_reported,,luminescence,10.1039/c7ce01773a,ok,
10.1039/c7ce01773a,downloaded\10.1039_c7ce01773a.pdf,SI downloaded\10.1039_c7ce01773a_SI.pdf,mof_json_store\10.1039_c7ce01773a\raw_output.json,mof_json_store\10.1039_c7ce01773a\synthesis_011.json,yes,"Under conditions of 17–19, Pr3+, Tb3+, Dy3+ and Ho3+ gave amorphous products.",,,ZrCl4,,0.2 mmol,0.2,mmol,nan,,,,,nan,,,,,isophthalic acid,H2IP,0.1 mmol,0.1,mmol,,,,,,,,,,,,,,,,,,,,,water,H2O,9.0 mL,9.0,"N,N-dimethylformamide",DMF,1.0 mL,1.0,140.0,140 °C,96.0,96 h (pre-stir 0.5 h at RT before heating; cooled to RT over 48 h),Teflon-lined autoclave (23 mL),stirred,deionized water,,dried in air,,,colorless crystals,,,,,,,,not_reported,not_reported,,luminescence,10.1039/c7ce01773a,ok,
10.1039/c7ce01773a,downloaded\10.1039_c7ce01773a.pdf,SI downloaded\10.1039_c7ce01773a_SI.pdf,mof_json_store\10.1039_c7ce01773a\raw_output.json,mof_json_store\10.1039_c7ce01773a\synthesis_012.json,yes,"Under conditions of 17–19, Pr3+, Tb3+, Dy3+ and Ho3+ gave amorphous products.",,,ZrCl4,,0.2 mmol,0.2,mmol,nan,,,,,nan,,,,,isophthalic acid,H2IP,0.1 mmol,0.1,mmol,,,,,,,,,,,,,,,,,,,,,water,H2O,9.0 mL,9.0,"N,N-dimethylformamide",DMF,1.0 mL,1.0,140.0,140 °C,96.0,96 h (pre-stir 0.5 h at RT before heating; cooled to RT over 48 h),Teflon-lined autoclave (23 mL),stirred,deionized water,,dried in air,,,yellowish pink crystals,,,,,,,,not_reported,not_reported,,luminescence,10.1039/c7ce01773a,ok,
10.1039/c7ce01773a,downloaded\10.1039_c7ce01773a.pdf,SI downloaded\10.1039_c7ce01773a_SI.pdf,mof_json_store\10.1039_c7ce01773a\raw_output.json,mof_json_store\10.1039_c7ce01773a\synthesis_013.json,yes,"Under conditions of 17–19, Pr3+, Tb3+, Dy3+ and Ho3+ gave amorphous products.",,,ZrCl4,,0.2 mmol,0.2,mmol,nan,,,,,nan,,,,,5-(4-pyridyl)-isophthalic acid,H2IP-Py,0.2 mmol,0.2,mmol,isophthalic acid,H2IP,0.1 mmol,0.1,mmol,,,,,,,,,,,,,,,,water,H2O,9.0 mL,9.0,"N,N-dimethylformamide",DMF,1.0 mL,1.0,150.0,150 °C,72.0,72 h (pre-stir 0.5 h at RT before heating; cooled to RT over 48 h),Teflon-lined autoclave (23 mL),stirred,deionized water,,dried in air,,,colorless crystals,,,,,,,,not_reported,not_reported,,luminescence,10.1039/c7ce01773a,ok,
10.1039/c7ce01773a,downloaded\10.1039_c7ce01773a.pdf,SI downloaded\10.1039_c7ce01773a_SI.pdf,mof_json_store\10.1039_c7ce01773a\raw_output.json,mof_json_store\10.1039_c7ce01773a\synthesis_014.json,yes,"Under conditions of 17–19, Pr3+, Tb3+, Dy3+ and Ho3+ gave amorphous products.",,,ZrCl4,,0.2 mmol,0.2,mmol,nan,,,,,nan,,,,,5-(4-pyridyl)-isophthalic acid,H2IP-Py,0.2 mmol,0.2,mmol,isophthalic acid,H2IP,0.1 mmol,0.1,mmol,,,,,,,,,,,,,,,,water,H2O,9.0 mL,9.0,"N,N-dimethylformamide",DMF,1.0 mL,1.0,150.0,150 °C,72.0,72 h (pre-stir 0.5 h at RT before heating; cooled to RT over 48 h),Teflon-lined autoclave (23 mL),stirred,deionized water,,dried in air,,,colorless crystals,,,,,,,,not_reported,not_reported,,luminescence,10.1039/c7ce01773a,ok,
10.1039/c7ce01773a,downloaded\10.1039_c7ce01773a.pdf,SI downloaded\10.1039_c7ce01773a_SI.pdf,mof_json_store\10.1039_c7ce01773a\raw_output.json,mof_json_store\10.1039_c7ce01773a\synthesis_015.json,yes,"Under conditions of 17–19, Pr3+, Tb3+, Dy3+ and Ho3+ gave amorphous products.",,,ZrCl4,,0.2 mmol,0.2,mmol,nan,,,,,nan,,,,,5-(4-pyridyl)-isophthalic acid,H2IP-Py,0.2 mmol,0.2,mmol,isophthalic acid,H2IP,0.1 mmol,0.1,mmol,,,,,,,,,,,,,,,,water,H2O,9.0 mL,9.0,"N,N-dimethylformamide",DMF,1.0 mL,1.0,150.0,150 °C,72.0,72 h (pre-stir 0.5 h at RT before heating; cooled to RT over 48 h),Teflon-lined autoclave (23 mL),stirred,deionized water,,dried in air,,,colorless crystals,,,,,,,,not_reported,not_reported,,luminescence,10.1039/c7ce01773a,ok,
10.1039/c7ce01773a,downloaded\10.1039_c7ce01773a.pdf,SI downloaded\10.1039_c7ce01773a_SI.pdf,mof_json_store\10.1039_c7ce01773a\raw_output.json,mof_json_store\10.1039_c7ce01773a\synthesis_016.json,yes,"Under conditions of 17–19, Pr3+, Tb3+, Dy3+ and Ho3+ gave amorphous products.",,,ZrCl4,,0.2 mmol,0.2,mmol,nan,,,,,nan,,,,,5-(4-pyridyl)-isophthalic acid,H2IP-Py,0.2 mmol,0.2,mmol,isophthalic acid,H2IP,0.1 mmol,0.1,mmol,,,,,,,,,,,,,,,,water,H2O,9.0 mL,9.0,"N,N-dimethylformamide",DMF,1.0 mL,1.0,150.0,150 °C,72.0,72 h (pre-stir 0.5 h at RT before heating; cooled to RT over 48 h),Teflon-lined autoclave (23 mL),stirred,deionized water,,dried in air,,,colorless crystals,,,,,,,,not_reported,not_reported,,luminescence,10.1039/c7ce01773a,ok,
10.1039/c7ce01773a,downloaded\10.1039_c7ce01773a.pdf,SI downloaded\10.1039_c7ce01773a_SI.pdf,mof_json_store\10.1039_c7ce01773a\raw_output.json,mof_json_store\10.1039_c7ce01773a\synthesis_017.json,yes,"Under conditions of 17–19, Pr3+, Tb3+, Dy3+ and Ho3+ gave amorphous products.",,,ZrCl4,,0.2 mmol,0.2,mmol,nan,,,,,nan,,,,,5-(4-pyridyl)-isophthalic acid,H2IP-Py,0.2 mmol,0.2,mmol,terephthalic acid,H2TP,0.1 mmol,0.1,mmol,,,,,,,,,,,,,,,,water,H2O,9.0 mL,9.0,"N,N-dimethylformamide",DMF,1.0 mL,1.0,150.0,150 °C,72.0,72 h (pre-stir 0.5 h at RT before heating; cooled to RT over 48 h),Teflon-lined autoclave (23 mL),stirred,deionized water,,dried in air,,,colorless crystals,,,,,,,,not_reported,not_reported,,luminescence,10.1039/c7ce01773a,ok,
10.1039/c7ce01773a,downloaded\10.1039_c7ce01773a.pdf,SI downloaded\10.1039_c7ce01773a_SI.pdf,mof_json_store\10.1039_c7ce01773a\raw_output.json,mof_json_store\10.1039_c7ce01773a\synthesis_018.json,yes,"Under conditions of 17–19, Pr3+, Tb3+, Dy3+ and Ho3+ gave amorphous products.",,,Zn(NO3)2·6H2O,,0.2 mmol,0.2,mmol,nan,,,,,nan,,,,,5-(4-pyridyl)-isophthalic acid,H2IP-Py,0.2 mmol,0.2,mmol,terephthalic acid,H2TP,0.1 mmol,0.1,mmol,,,,,,,,,,,,,,,,water,H2O,9.0 mL,9.0,"N,N-dimethylformamide",DMF,1.0 mL,1.0,150.0,150 °C,72.0,72 h (pre-stir 0.5 h at RT before heating; cooled to RT over 48 h),Teflon-lined autoclave (23 mL),stirred,deionized water,,dried in air,,,colorless crystals,,,,,,,,not_reported,not_reported,,luminescence,10.1039/c7ce01773a,ok,
10.1039/c9tb01651a,downloaded\10.1039_c9tb01651a.pdf,,mof_json_store\10.1039_c9tb01651a\raw_output.json,mof_json_store\10.1039_c9tb01651a\synthesis_001.json,yes,"Direct Mn2+ + 2-methylimidazole syntheses in various solvents gave complexes, no crystalline MOF.",ZIF-8,,EuCl3·6H2O,,mass ratio 1 in Zn(NO3)2·6H2O : 2-methylimidazole : methanol = 1 : 2.5 : 100,,,CuI,,,,,nan,,,,,2-methylimidazole,,mass ratio 2.5 in Zn(NO3)2·6H2O : 2-methylimidazole : methanol = 1 : 2.5 : 100,,,,,,,,,,,,,,,,,,,,,,,methanol,MeOH,mass ratio 100 (relative) in Zn(NO3)2·6H2O : 2-methylimidazole : methanol = 1 : 2.5 : 100,,,,,,25,room temperature,18.0,18 h,,stirred,"methanol, ethanol",,dried at 150 °C and activated in vacuum,150.0,,,,,,,,,,,,,,10.1039/c9tb01651a,ok,
10.1039/c3dt50664a,downloaded\10.1039_c3dt50664a.pdf,SI downloaded\10.1039_c3dt50664a_SI.pdf,mof_json_store\10.1039_c3dt50664a\raw_output.json,mof_json_store\10.1039_c3dt50664a\synthesis_001.json,no,,CMOF 1,908150,TbCl3·6H2O,,"1.9 mg, 0.01 mmol",0.01,mmol,CuI,,,,,nan,,,,,Ni–H2L (dicarboxyl-functionalized Ni(saldpen) metalloligand),Ni–H2L,"6.3 mg, 0.01 mmol",0.01,mmol,,,,,,,,,,,,,,,,,,,,,"N,N-dimethylformamide",DMF,3 mL,3.0,ethanol,EtOH,1 mL,1.0,80.0,80 °C,96.0,four days,capped vial,static,"EtOH, Et2O",,150 °C under vacuum for 5 h,150.0,5.0,brown block-like crystals,,0.20 × 0.20 × 0.10 mm,,tetranuclear Cd4Cl carboxylate cluster linked by eight Ni–L ligands,"Monoclinic, P21; a=23.235(5) Å, b=11.855(2) Å, c=36.749(7) Å, β=95.26(3)°",,275.8,yes,not_reported,250.0,CO2_capture,10.1039/c3dt50664a,ok,
10.1002/chem.201800149,downloaded\10.1002_chem.201800149.pdf,SI downloaded\10.1002_chem.201800149_SI.pdf,mof_json_store\10.1002_chem.201800149\raw_output.json,mof_json_store\10.1002_chem.201800149\synthesis_001.json,no,,,,Ga(NO3)3·8H2O,,0.03 mmol,0.03,mmol,nan,,,,,nan,,,,,L1,L1,,,,,,,,,,,,,,,,,,,,,,,,methanol,MeOH,25 mL (SBU solution) + 25 mL (diamine solution),,,,,,60.0,60 °C for 1 h; then stood 24 h,,"1 h at 60 °C, then 24 h standing",,"stirred 1 h, then static",,,"dried in air 24 h, then evacuated at RT for 6–8 h",,6.0,yellow microcrystalline solid,65.0,,dia,"Zn4P4O12 D4R cubane, 4-connected SBU",,,124.0,yes,not_reported,300.0,,10.1002/chem.201800149,ok,
10.1002/chem.201800149,downloaded\10.1002_chem.201800149.pdf,SI downloaded\10.1002_chem.201800149_SI.pdf,mof_json_store\10.1002_chem.201800149\raw_output.json,mof_json_store\10.1002_chem.201800149\synthesis_002.json,no,,,,Fe3O(CH3COO)6]ClO4,,0.03 mmol,0.03,mmol,nan,,,,,nan,,,,,L2,L2,,,,,,,,,,,,,,,,,,,,,,,,methanol,MeOH,25 mL (SBU solution) + 25 mL (diamine solution),,,,,,60.0,60 °C for 1 h; then stood 24 h,,"1 h at 60 °C, then 24 h standing",,"stirred 1 h, then static",,,"dried in air 24 h, then evacuated at RT for 6–8 h",,6.0,yellow microcrystalline solid,88.0,,dia,"Zn4P4O12 D4R cubane, 4-connected SBU",,,115.0,yes,not_reported,300.0,,10.1002/chem.201800149,ok,
10.1002/chem.201800149,downloaded\10.1002_chem.201800149.pdf,SI downloaded\10.1002_chem.201800149_SI.pdf,mof_json_store\10.1002_chem.201800149\raw_output.json,mof_json_store\10.1002_chem.201800149\synthesis_003.json,no,,,,Fe3O(CH3COO)6]ClO4,,0.03 mmol,0.03,mmol,nan,,,,,nan,,,,,L3,L3,,,,,,,,,,,,,,,,,,,,,,,,methanol,MeOH,25 mL (SBU solution) + 25 mL (diamine solution),,,,,,60.0,60 °C for 1 h; then stood 24 h,,"1 h at 60 °C, then 24 h standing",,"stirred 1 h, then static",,,"dried in air 24 h, then evacuated at RT for 6–8 h",,6.0,yellow microcrystalline solid,70.0,,dia,"Zn4P4O12 D4R cubane, 4-connected SBU",,,14.0,yes,not_reported,300.0,,10.1002/chem.201800149,ok,
