Repository: zzhenglab/MOFinder

# MOFinder

MOFinder extracts MOF synthesis information from the literature, reconstructs evidence-supported negative reaction records, and prepares datasets for synthesis-outcome prediction.
[Web application](https://mofinder.chemistry.wustl.edu/) | [Demos](Demo/README.md) | [Source code](docs/source_to_code.md) | [Workflow guide](docs/workflow.md) | [Model evaluation](docs/evaluation.md)

## Quick start

The workflow runs through Python commands. Python 3.10 or newer is required. Clone the repository and initialize its related applications:

```bash
git clone --recurse-submodules https://github.com/zzhenglab/MOFinder.git
cd MOFinder
```

Start with the two offline demonstrations:

```bash

File: mof_extraction_1_2.csv (part 18 of 305)
doi,main_pdf,si_pdf,raw_output,parsed_json,article_trial_or_failure,article_trial_or_failure_notes,mof_name,crystal_code,metal_1,metal_1_abbr,metal_1_amount_text,metal_1_amount_value,metal_1_amount_unit,metal_2,metal_2_abbr,metal_2_amount_text,metal_2_amount_value,metal_2_amount_unit,metal_3,metal_3_abbr,metal_3_amount_text,metal_3_amount_value,metal_3_amount_unit,linker_1,linker_1_abbr,linker_1_amount_text,linker_1_amount_value,linker_1_amount_unit,linker_2,linker_2_abbr,linker_2_amount_text,linker_2_amount_value,linker_2_amount_unit,linker_3,linker_3_abbr,linker_3_amount_text,linker_3_amount_value,linker_3_amount_unit,modulator_1,modulator_1_abbr,modulator_1_amount_text,modulator_1_amount_value,modulator_1_amount_unit,modulator_2,modulator_2_abbr,modulator_2_amount_text,modulator_2_amount_value,modulator_2_amount_unit,solvent_main,solvent_main_abbr,solvent_main_amount_text,solvent_main_ml,solvent_secondary,solvent_secondary_abbr,solvent_secondary_amount_text,solvent_secondary_ml,temperature_c,temperature_c_text,time_h,time_text,vessel_type,stirring,washing_solvent,washing_cycles,activation_text,activation_temp_c,activation_time_h,crystal_morphology,yield_percent,crystal_size,topology_code,metal_cluster_connectivity,unit_cell_short,pore_diameter_A,BET_surface_area_m2g,air_stable,water_stable,tga_decomposition_temp_c,applications,reference,status,error
10.1002/chem.201800149,downloaded\10.1002_chem.201800149.pdf,SI downloaded\10.1002_chem.201800149_SI.pdf,mof_json_store\10.1002_chem.201800149\raw_output.json,mof_json_store\10.1002_chem.201800149\synthesis_004.json,no,,,,Al(NO3)3·9H2O,,0.07 g (0.05 mmol),0.05,mmol,nan,,,,,nan,,,,,L3,L3,0.1 mmol,0.1,mmol,,,,,,,,,,,,,,,,,,,,,dichloromethane,CH2Cl2,ligand solution (layered bottom),,methanol,MeOH,metal cluster solution (layered on top),,25,RT,168.0,1 week (slow diffusion layering),,static,,,"dried in air 24 h, then evacuated at RT for 6–8 h",,6.0,single crystals,,0.21 × 0.15 × 0.14 mm,dia,"Zn4P4O12 D4R cubane, 4-connected SBU; 8-fold interpenetrated diamondoid","a=24.323(1), b=14.308(7), c=43.13(2) Å, β=94.191(10)°, P21/n",,21.0,yes,yes,300.0,Knoevenagel_catalysis,10.1002/chem.201800149,ok,
10.1002/chem.201800149,downloaded\10.1002_chem.201800149.pdf,SI downloaded\10.1002_chem.201800149_SI.pdf,mof_json_store\10.1002_chem.201800149\raw_output.json,mof_json_store\10.1002_chem.201800149\synthesis_005.json,no,,,,Al(NO3)3·9H2O,,0.07 g (0.05 mmol),0.05,mmol,nan,,,,,nan,,,,,L5,L5,0.1 mmol,0.1,mmol,,,,,,,,,,,,,,,,,,,,,dichloromethane,CH2Cl2,ligand solution (layered bottom),,methanol,MeOH,metal cluster solution (layered on top),,25,RT,168.0,1 week (slow diffusion layering),,static,,,"dried in air 24 h, then evacuated at RT for 6–8 h",,6.0,single crystals,,0.20 × 0.20 × 0.02 mm,,"Zn4P4O12 D4R cubane, 4-connected SBU; 2D boxed-sheet layer","a=17.904(1), b=19.050(1), c=24.624(1) Å, α=111.818(8)°, β=90.558(3)°, γ=111.143(9)°, P-1",,9.0,yes,not_reported,300.0,,10.1002/chem.201800149,ok,
10.1039/d1ce01308d,downloaded\10.1039_d1ce01308d.pdf,SI downloaded\10.1039_d1ce01308d_SI.pdf,mof_json_store\10.1039_d1ce01308d\raw_output.json,mof_json_store\10.1039_d1ce01308d\synthesis_001.json,no,,LCU-109,2095374,Al(NO3)3·9H2O,CdCl2·4H2O,"220.1 mg, 1.2 mmol",1.2,mmol,nan,,,,,nan,,,,,6-(5H-tetrazol-5-yl)pyrazine-2-carbonitrile,Htpc,"in situ from pyrazine dicyanide (65 mg, 1.0 mmol) and NaN3 (65 mg, 1.0 mmol)",,,"benzene-1,3,5-tricarboxylic acid",BTC,"35.7 mg, 0.17 mmol",0.17,mmol,,,,,,sodium bicarbonate,NaHCO3,"2.5 mg, 0.003 mmol",0.003,mmol,,,,,,water,H2O,15 mL,15.0,,,,,140.0,140 °C,72.0,3 days; cooled to room at 4 °C/h,25 mL Teflon-lined stainless steel autoclave,static,water,,dried in air,,,yellow block crystals,29.0,,kgd,Cd4(tpc)2 cluster SBU; six-connected,"a=8.3887(7), b=10.3405(9), c=11.1345(11) Å, α=80.6520(10)°, β=89.883(2)°, γ=80.6270(10)°, P-1",,,not_reported,yes,360.0,luminescence;sensing,10.1039/d1ce01308d,ok,
10.1039/d3nj04256a,downloaded\10.1039_d3nj04256a.pdf,SI downloaded\10.1039_d3nj04256a_SI.pdf,mof_json_store\10.1039_d3nj04256a\raw_output.json,mof_json_store\10.1039_d3nj04256a\synthesis_001.json,no,,,2120054,Al(NO3)3·9H2O,,"5 mmol, 0.998 g",5,mmol,nan,,,,,nan,,,,,"2,2-dimethylglutaric acid",dmgH2,"5 mmol, 0.805 g",5.0,mmol,imidazole,im,"20 mmol, 1.360 g",20.0,mmol,,,,,,,,,,,,,,,,water,H2O,25 mL,25.0,,,,,60.0,60 °C,7.0,"stir 5 h at 60 °C, then add imidazole and stir 2 h at 60 °C; crystals obtained after 2 weeks slow evaporation",,stirred,water,"once, 10 mL",dried in air,,,,25.0,,lvt-a,Cu2 dimer [Cu2O6N4] units linked by μ3-dmg,"a=28.068(8) Å, b=28.068(8) Å, c=9.344(3) Å, α=90.00°, β=90.00°, γ=90.00°, I41/a",,,not_reported,not_reported,189.0,CO2_cycloaddition,10.1039/d3nj04256a,ok,
10.1039/c6dt01852a,downloaded\10.1039_c6dt01852a.pdf,SI downloaded\10.1039_c6dt01852a_SI.pdf,mof_json_store\10.1039_c6dt01852a\raw_output.json,mof_json_store\10.1039_c6dt01852a\synthesis_001.json,no,,,1471928,Cu(NO3)2·3H2O,,10 mg; 0.0217 mmol,0.0217,mmol,nan,,,,,nan,,,,,"4-((4-([2,2′:6′,2″-terpyridin]-4′-yl)benzyl)oxy)benzoic acid",HL,20 mg; 0.0217 mmol,0.0217,mmol,,,,,,,,,,,,,,,,,,,,,"N,N-dimethylformamide",DMF,1 mL,1.0,,,,,75.0,75 °C,24.0,24 h,8 mL glass vessel,,"H2O, DMF",,air dried,,,green crystals,60.0,,,1D chain; mononuclear Cu nodes; uninodal 2-connected net (2C1),"a=36.819(6), b=8.5131(15), c=22.168(4), α=90°, β=123.341(5)°, γ=90°, C2/c",,,not_reported,not_reported,,hydrocarboxylation,10.1039/c6dt01852a,ok,
10.1002/cssc.202401248,downloaded\10.1002_cssc.202401248.pdf,SI downloaded\10.1002_cssc.202401248_SI.pdf,mof_json_store\10.1002_cssc.202401248\raw_output.json,mof_json_store\10.1002_cssc.202401248\synthesis_001.json,no,,IITKGP-52,2347462,Cu(NO3)2·3H2O,,"15 mg, 0.05 mmol",0.05,mmol,nan,,,,,nan,,,,,5-iodoisophthalic acid,5-H2IIPA,"15 mg, 0.05 mmol",0.05,mmol,"methylenebis(3,5-dimethylpyrazole)",MBPz,"10 mg, 0.05 mmol",0.05,mmol,,,,,,,,,,,,,,,,"N,N-dimethylacetamide",DMA,"DMA/H2O 1:1 v/v, total 6 mL",,water,H2O,"DMA/H2O 1:1 v/v, total 6 mL",,90.0,90 °C,48.0,48 h,sealed autoclave,static,,,"dry MeOH exchange for 3 days, then 80 °C under vacuum for 10 h",80.0,10.0,bright green rod-shaped crystals,70.0,,,octahedral Ni(II) {NiO4N2}; dinuclear {Ni2(MBPz)2} units,"monoclinic, P21/n; a=12.0627(19) Å, b=11.3461(13) Å, c=15.860(2) Å, α=90°, β=108.752(5)°, γ=90°",,,yes,yes,350.0,,10.1002/cssc.202401248,ok,
10.1002/cssc.202401248,downloaded\10.1002_cssc.202401248.pdf,SI downloaded\10.1002_cssc.202401248_SI.pdf,mof_json_store\10.1002_cssc.202401248\raw_output.json,mof_json_store\10.1002_cssc.202401248\synthesis_002.json,no,,IITKGP-52,2347462,Cu(NO3)2·3H2O,,"1 mmol, 0.300 g",1,mmol,nan,,,,,nan,,,,,5-iodoisophthalic acid,5-H2IIPA,"1 mmol, 0.300 g",1.0,mmol,"methylenebis(3,5-dimethylpyrazole)",MBPz,"1 mmol, 0.200 g",1.0,mmol,,,,,,,,,,,,,,,,"N,N-dimethylacetamide",DMA,"DMA/H2O, 60 mL",60.0,water,H2O,"DMA/H2O, 60 mL",,90.0,reflux at 90 °C,12.0,12 h,round-bottom flask (reflux),,DMA,3×,"dry MeOH exchange for 3 days, then 80 °C under vacuum for 10 h",80.0,10.0,light green rod-shaped crystals,,,,octahedral Ni(II) {NiO4N2}; dinuclear {Ni2(MBPz)2} units,"monoclinic, P21/n; a=12.0627(19) Å, b=11.3461(13) Å, c=15.860(2) Å, α=90°, β=108.752(5)°, γ=90°",,,yes,yes,350.0,,10.1002/cssc.202401248,ok,
10.1039/d1nj04982h,downloaded\10.1039_d1nj04982h.pdf,SI downloaded\10.1039_d1nj04982h_SI.pdf,mof_json_store\10.1039_d1nj04982h\raw_output.json,mof_json_store\10.1039_d1nj04982h\synthesis_001.json,no,,UiO-66-alkyne,,Cu(NO3)2·3H2O,,1 mmol,1,mmol,nan,,,,,nan,,,,,2-ethynylterephthalic acid,BDC-alkyne,1.4 mmol,1.4,mmol,,,,,,,,,,,HCl,,2 mL,2.0,mL,,,,,,"N,N-dimethylformamide",DMF,30 mL,30.0,,,,,80.0,80 °C,12.0,12 h,Teflon-lined stainless-steel autoclave,,"DMF, MeOH",three times,vacuum drying,,,white powder,87.5,,,,,,,not_reported,not_reported,,,10.1039/d1nj04982h,ok,
10.1039/d1nj04982h,downloaded\10.1039_d1nj04982h.pdf,SI downloaded\10.1039_d1nj04982h_SI.pdf,mof_json_store\10.1039_d1nj04982h\raw_output.json,mof_json_store\10.1039_d1nj04982h\synthesis_002.json,no,,UiO-66-(alkyne)2,,Mn(CH3COO)2·4H2O,,1 mmol,1,mmol,nan,,,,,nan,,,,,"2,5-diethynylterephthalic acid",BDC-(alkyne)2,1.4 mmol,1.4,mmol,,,,,,,,,,,HCl,,2 mL,2.0,mL,,,,,,"N,N-dimethylformamide",DMF,30 mL,30.0,,,,,80.0,80 °C,12.0,12 h,Teflon-lined stainless-steel autoclave,,"DMF, MeOH",three times,vacuum drying,,,"white octahedral particles, 40–100 nm",82.1,40–100 nm,,,,,303.0,not_reported,not_reported,350.0,,10.1039/d1nj04982h,ok,
10.1021/jacs.6b09463,downloaded\10.1021_jacs.6b09463.pdf,SI downloaded\10.1021_jacs.6b09463_SI.pdf,mof_json_store\10.1021_jacs.6b09463\raw_output.json,mof_json_store\10.1021_jacs.6b09463\synthesis_001.json,no,,PCN-602(Ni),,Mn(CH3COO)2·4H2O,,"8 mg, 32.3 mmol",32.3,mmol,nan,,,,,nan,,,,,"5,10,15,20-tetrakis(4-(1H-pyrazol-4-yl)phenyl)porphyrin",H4TPPP,"10 mg, 17.4 mmol",,,,,,,,,,,,,,,,,,,,,,,"N,N-dimethylformamide",DMF,2 mL,2.0,water,H2O,1.2 mL,1.2,120.0,120 °C,24.0,24 h,5 mL high-pressure vessel,,"DMF, H2O, acetone",DMF/H2O several times; acetone 3×; soak in acetone 12 h,100 °C under vacuum for 12 h,100.0,12.0,reddish crystalline powder; ~100 nm,,~100 nm,,12-connected [Ni8(OH)4(H2O)2] pyrazolate SBU,"a=21.559(2) Å, cubic, Pm-3̅m",,2219.0,not_reported,yes,280.0,,10.1021/jacs.6b09463,ok,
10.1021/jacs.6b09463,downloaded\10.1021_jacs.6b09463.pdf,SI downloaded\10.1021_jacs.6b09463_SI.pdf,mof_json_store\10.1021_jacs.6b09463\raw_output.json,mof_json_store\10.1021_jacs.6b09463\synthesis_002.json,no,,PCN-602(Mn),,Mn(CH3COO)2·4H2O,,"6 mg, 24.2 mmol",24.2,mmol,nan,,,,,nan,,,,,"5,10,15,20-tetrakis(4-(1H-pyrazol-4-yl)phenyl)porphyrin-Mn chloride",Mn(H4TPPP)Cl,"10 mg, 15.0 mmol",,,,,,,,,,,,,,,,,,,,,,,water,H2O,2.5 mL,2.5,"N,N-dimethylformamide",DMF,1.5 mL,1.5,120.0,120 °C,24.0,24 h,5 mL high-pressure vessel,,"DMF, H2O, acetone",DMF/H2O several times; acetone 3×; soak in acetone 12 h,100 °C under vacuum for 12 h,100.0,12.0,dark green crystalline powder,,,,12-connected [Ni8(OH)4(H2O)2] pyrazolate SBU (isostructural to PCN-602),,,1969.0,not_reported,yes,280.0,C-H halogenation,10.1021/jacs.6b09463,ok,
10.1021/jacs.6b09463,downloaded\10.1021_jacs.6b09463.pdf,SI downloaded\10.1021_jacs.6b09463_SI.pdf,mof_json_store\10.1021_jacs.6b09463\raw_output.json,mof_json_store\10.1021_jacs.6b09463\synthesis_003.json,no,,PCN-601(Mn),,Cd(CH3COO)2·2H2O,,"80 mg, 32.1 mmol",32.1,mmol,nan,,,,,nan,,,,,"5,10,15,20-tetra(1H-pyrazol-4-yl)porphyrin-Mn(III) chloride",Mn(H4TPP)Cl,45 mg,45.0,mg,,,,,,,,,,,,,,,,,,,,,"N,N-dimethylformamide",DMF,10 mL,10.0,,,,,130.0,130 °C,24.0,1 day,25 mL high-pressure vessel,,"DMF, H2O, acetone",per SI: solvent exchange then acetone 3×; soak; see Section 8,100 °C under vacuum for 12 h,100.0,12.0,dark green powder,,,,,,,,not_reported,not_reported,,,10.1021/jacs.6b09463,ok,
10.1021/acs.cgd.6b00176,downloaded\10.1021_acs.cgd.6b00176.pdf,SI downloaded\10.1021_acs.cgd.6b00176_SI.pdf,mof_json_store\10.1021_acs.cgd.6b00176\raw_output.json,mof_json_store\10.1021_acs.cgd.6b00176\synthesis_001.json,no,,HCP-2,,Cd(CH3COO)2·2H2O,,"0.75 g, 0.34 mmol",0.34,mmol,nan,,,,,nan,,,,,"metalloligand 1 (Na[Co(L3,5-COOH)2])",1,"0.10 g, 0.08 mmol",0.1,g,,,,,,,,,,,,,,,,,,,,,methanol,MeOH,10 mL,10.0,methanol,MeOH,3 mL,3.0,25,room temperature,2.0,2 h,,stirred,MeOH,several times,dried under vacuum at ambient temperature,,,green crystals,84.0,,,Zn(COO)n SBUs linked to Co3+ metalloligand nodes,"monoclinic, C2/m; a=19.108(5) Å, b=28.704(5) Å, c=13.646(5) Å, β=99.582(5)°",,,not_reported,not_reported,400.0,Knoevenagel catalysis,10.1021/acs.cgd.6b00176,ok,
10.1021/acs.cgd.6b00176,downloaded\10.1021_acs.cgd.6b00176.pdf,SI downloaded\10.1021_acs.cgd.6b00176_SI.pdf,mof_json_store\10.1021_acs.cgd.6b00176\raw_output.json,mof_json_store\10.1021_acs.cgd.6b00176\synthesis_002.json,no,,HCP-3,,CoCO3,,"0.75 g, identical scale as HCP 2",6.30565,mmol,nan,,,,,nan,,,,,"metalloligand 1 (Na[Co(L3,5-COOH)2])",1,"0.10 g, 0.08 mmol",0.1,g,,,,,,,,,,,,,,,,,,,,,methanol,MeOH,10 mL,10.0,methanol,MeOH,3 mL,3.0,25,room temperature,2.0,2 h,,stirred,MeOH,several times,dried under vacuum at ambient temperature,,,green crystals,90.0,,,Cd(COO)n SBUs linked to Co3+ metalloligand nodes,"triclinic, P-1; a=16.413(5) Å, b=18.430(5) Å, c=24.700(5) Å, α=87.900(5)°, β=85.395(5)°, γ=75.058(5)°",,,not_reported,not_reported,400.0,Knoevenagel catalysis,10.1021/acs.cgd.6b00176,ok,
10.1021/acs.cgd.6b00176,downloaded\10.1021_acs.cgd.6b00176.pdf,SI downloaded\10.1021_acs.cgd.6b00176_SI.pdf,mof_json_store\10.1021_acs.cgd.6b00176\raw_output.json,mof_json_store\10.1021_acs.cgd.6b00176\synthesis_003.json,no,,HCP-4,,Co(CH3COO)2·4H2O,,"0.75 g, identical scale as HCP 2",3.72981,mmol,nan,,,,,nan,,,,,"metalloligand 1 (Na[Co(L3,5-COOH)2])",1,"0.10 g, 0.08 mmol",0.1,g,,,,,,,,,,,,,,,,,,,,,methanol,MeOH,10 mL,10.0,methanol,MeOH,3 mL,3.0,25,room temperature,2.0,2 h,,stirred,MeOH,several times,dried under vacuum at ambient temperature,,,green crystals,86.0,,,Mn(COO)n SBUs linked to Co3+ metalloligand nodes,"triclinic, P-1; a=16.280(5) Å, b=18.430(5) Å, c=23.550(4) Å, α=89.061(5)°, β=89.688(5)°, γ=77.706(5)°",,,not_reported,not_reported,400.0,Knoevenagel catalysis,10.1021/acs.cgd.6b00176,ok,
10.1039/c2ce26940f,downloaded\10.1039_c2ce26940f.pdf,,mof_json_store\10.1039_c2ce26940f\raw_output.json,mof_json_store\10.1039_c2ce26940f\synthesis_001.json,no,,,862348,Cu(CH3COO)2·1H2O,TmCl3,0.1 mol L−1 in H2O,100,mmol,nan,,,,,nan,,,,,"tetra-sodium benzene-1,2,4,5-tetracarboxylate",Na4btec,0.1 mol L−1 in H2O,,,,,,,,,,,,,,,,,,,,,,,water,H2O,,,,,,,25.0,room temperature (RT),,a few weeks,U-shaped tube,static; slow diffusion through TMOS-derived silica gel (7.5 wt%),,,,,,single crystals,,,,tetra-nuclear Ln4 nodes,,,,,,,,10.1039/c2ce26940f,ok,
10.1039/c2ce26940f,downloaded\10.1039_c2ce26940f.pdf,,mof_json_store\10.1039_c2ce26940f\raw_output.json,mof_json_store\10.1039_c2ce26940f\synthesis_002.json,no,,,862350,CuCO3,TmCl3,0.1 mol L−1 in H2O,100,mmol,nan,,,,,nan,,,,,"tetra-sodium benzene-1,2,4,5-tetracarboxylate",Na4btec,0.1 mol L−1 in H2O,,,,,,,,,,,,,,,,,,,,,,,water,H2O,,,,,,,25.0,room temperature (RT),,a few weeks,H-shaped tube,static; slow diffusion through distilled water,,,,,,single crystals,,,,tetra-nuclear Ln4 nodes,,,1281.0,,,,,10.1039/c2ce26940f,ok,
10.1039/c2ce26940f,downloaded\10.1039_c2ce26940f.pdf,,mof_json_store\10.1039_c2ce26940f\raw_output.json,mof_json_store\10.1039_c2ce26940f\synthesis_003.json,no,,,,Zn(NO3)2·6H2O,HoCl3,0.1 mol L−1 in H2O,100,mmol,nan,,,,,nan,,,,,"tetra-sodium benzene-1,2,4,5-tetracarboxylate",Na4btec,0.1 mol L−1 in H2O,,,,,,,,,,,,,,,,,,,,,,,water,H2O,,,,,,,25.0,room temperature (RT),,a few weeks,H-shaped tube,static; slow diffusion through distilled water,,,,,,single crystals,,,,tetra-nuclear Ln4 nodes,,,1281.0,,,,,10.1039/c2ce26940f,ok,
10.1039/c2ce26940f,downloaded\10.1039_c2ce26940f.pdf,,mof_json_store\10.1039_c2ce26940f\raw_output.json,mof_json_store\10.1039_c2ce26940f\synthesis_004.json,no,,,194697,Mg(NO3)2·6H2O,ErCl3,0.1 mol L−1 in H2O,100,mmol,nan,,,,,nan,,,,,"tetra-sodium benzene-1,2,4,5-tetracarboxylate",Na4btec,0.1 mol L−1 in H2O,,,,,,,,,,,,,,,,,,,,,,,water,H2O,,,,,,,25.0,room temperature (RT),,a few weeks,U-shaped tube,static; slow diffusion through agarose gel (0.1 wt%),,,,,,single crystals,,,,tetra-nuclear Ln4 nodes,,,,,,,,10.1039/c2ce26940f,ok,
10.1039/c2ce26940f,downloaded\10.1039_c2ce26940f.pdf,,mof_json_store\10.1039_c2ce26940f\raw_output.json,mof_json_store\10.1039_c2ce26940f\synthesis_005.json,no,,,,Zn(NO3)2·6H2O,TmCl3,0.1 mol L−1 in H2O,100,mmol,nan,,,,,nan,,,,,"tetra-sodium benzene-1,2,4,5-tetracarboxylate",Na4btec,0.1 mol L−1 in H2O,,,,,,,,,,,,,,,,,,,,,,,water,H2O,,,,,,,25.0,room temperature (RT),,a few weeks,U-shaped tube,static; slow diffusion through TMOS-derived silica gel (7.5 wt%),,,,,,single crystals,,,,tetra-nuclear Ln4 nodes,,,,,,,,10.1039/c2ce26940f,ok,
10.1039/c2ce26940f,downloaded\10.1039_c2ce26940f.pdf,,mof_json_store\10.1039_c2ce26940f\raw_output.json,mof_json_store\10.1039_c2ce26940f\synthesis_006.json,no,,,,Eu(NO3)3·6H2O,YCl3,0.1 mol L−1 in H2O,100,mmol,nan,,,,,nan,,,,,"tetra-sodium benzene-1,2,4,5-tetracarboxylate",Na4btec,0.1 mol L−1 in H2O,,,,,,,,,,,,,,,,,,,,,,,water,H2O,,,,,,,25.0,room temperature (RT),,a few weeks,U-shaped tube,static; slow diffusion through TEOS-derived silica gel (7.5 wt%),,,,,,single crystals,,,,tetra-nuclear Ln4 nodes,,,,,,,,10.1039/c2ce26940f,ok,
10.1039/c2ce26940f,downloaded\10.1039_c2ce26940f.pdf,,mof_json_store\10.1039_c2ce26940f\raw_output.json,mof_json_store\10.1039_c2ce26940f\synthesis_007.json,no,,,862519,Tb(NO3)3·6H2O,ErCl3,0.1 mol L−1 in H2O,100,mmol,nan,,,,,nan,,,,,"tetra-sodium benzene-1,2,4,5-tetracarboxylate",Na4btec,0.1 mol L−1 in H2O,,,,,,,,,,,,,,,,,,,,,,,water,H2O,,,,,,,25.0,room temperature (RT),,a few weeks,U-shaped tube,static; slow diffusion through agarose gel (0.2 wt%),,,,,,single crystals,,,,tetra-nuclear Ln4 nodes,,,1156.0,,,,,10.1039/c2ce26940f,ok,
10.1039/c2ce26940f,downloaded\10.1039_c2ce26940f.pdf,,mof_json_store\10.1039_c2ce26940f\raw_output.json,mof_json_store\10.1039_c2ce26940f\synthesis_008.json,no,,,,Gd(NO3)3·6H2O,TmCl3,0.1 mol L−1 in H2O,100,mmol,nan,,,,,nan,,,,,"tetra-sodium benzene-1,2,4,5-tetracarboxylate",Na4btec,0.1 mol L−1 in H2O,,,,,,,,,,,,,,,,,,,,,,,water,H2O,,,,,,,25.0,room temperature (RT),,a few weeks,U-shaped tube,static; slow diffusion through agarose gel (0.3 wt%),,,,,,single crystals,,,,tetra-nuclear Ln4 nodes,,,1156.0,,,,,10.1039/c2ce26940f,ok,
10.1039/c2ce26940f,downloaded\10.1039_c2ce26940f.pdf,,mof_json_store\10.1039_c2ce26940f\raw_output.json,mof_json_store\10.1039_c2ce26940f\synthesis_009.json,no,,,,Eu(NO3)3·6H2O,YCl3,0.1 mol L−1 in H2O,100,mmol,Tb(NO3)3·6H2O,,,,,nan,,,,,"tetra-sodium benzene-1,2,4,5-tetracarboxylate",Na4btec,0.1 mol L−1 in H2O,,,,,,,,,,,,,,,,,,,,,,,water,H2O,,,,,,,25.0,room temperature (RT),,a few weeks,U-shaped tube,static; slow diffusion through agarose gel (0.3 wt%),,,,,,single crystals,,,,tetra-nuclear Ln4 nodes,,,1156.0,,,,,10.1039/c2ce26940f,ok,
10.1039/c2ce26940f,downloaded\10.1039_c2ce26940f.pdf,,mof_json_store\10.1039_c2ce26940f\raw_output.json,mof_json_store\10.1039_c2ce26940f\synthesis_010.json,no,,,912312,Zn(NO3)2·6H2O,GdCl3,0.1 mol L−1 in H2O,100,mmol,nan,,,,,nan,,,,,"tetra-sodium benzene-1,2,4,5-tetracarboxylate",Na4btec,0.1 mol L−1 in H2O,,,,,,,,,,,,,,,,,,,,,,,water,H2O,,,,,,,25.0,room temperature (RT),,a few weeks,U-shaped tube,static; slow diffusion through agarose gel (0.3 wt%),,,,,,single crystals,,,,"tetra-nuclear Ln4 entities, 2D layers",,,,,,,,10.1039/c2ce26940f,ok,
10.1039/c2ce26940f,downloaded\10.1039_c2ce26940f.pdf,,mof_json_store\10.1039_c2ce26940f\raw_output.json,mof_json_store\10.1039_c2ce26940f\synthesis_011.json,no,,,862351,Zn(NO3)2·6H2O,GdCl3,0.1 mol L−1 in H2O,100,mmol,nan,,,,,nan,,,,,"tetra-sodium benzene-1,2,4,5-tetracarboxylate",Na4btec,0.1 mol L−1 in H2O,,,,,,,,,,,,,,,,,,,,,,,water,H2O,,,,,,,25.0,room temperature (RT),,a few weeks,U-shaped tube,static; slow diffusion through agarose gel (0.1 wt%),,,,,,single crystals,,,,double chains from Ln2 dimers; cages,,,836.0,,,,,10.1039/c2ce26940f,ok,
10.1039/c2ce26940f,downloaded\10.1039_c2ce26940f.pdf,,mof_json_store\10.1039_c2ce26940f\raw_output.json,mof_json_store\10.1039_c2ce26940f\synthesis_012.json,no,,,,Co(NO3)2·6H2O,EuCl3,0.1 mol L−1 in H2O,100,mmol,nan,,,,,nan,,,,,"tetra-sodium benzene-1,2,4,5-tetracarboxylate",Na4btec,0.1 mol L−1 in H2O,,,,,,,,,,,,,,,,,,,,,,,water,H2O,,,,,,,25.0,room temperature (RT),,a few weeks,U-shaped tube,static; slow diffusion through agarose gel (0.1 wt%),,,,,,single crystals,,,,double chains from Ln2 dimers; cages,,,836.0,,,,,10.1039/c2ce26940f,ok,
10.1039/c2ce26940f,downloaded\10.1039_c2ce26940f.pdf,,mof_json_store\10.1039_c2ce26940f\raw_output.json,mof_json_store\10.1039_c2ce26940f\synthesis_013.json,no,,,912314,Zn2(bim)4,GdCl3,0.1 mol L−1 in H2O,100,mmol,nan,,,,,nan,,,,,"tetra-potassium benzene-1,2,4,5-tetracarboxylate",K4btec,0.1 mol L−1 in H2O,,,,,,,,,,,,,,,,,,,,,,,water,H2O,,,,,,,25.0,room temperature (RT),,a few weeks,U-shaped tube,static; slow diffusion through agarose gel (0.2 wt%),,,,,,single crystals,,,,double chains/layers; K+ in interlayer,,,,,,,,10.1039/c2ce26940f,ok,
10.1039/c9nj04382a,downloaded\10.1039_c9nj04382a.pdf,SI downloaded\10.1039_c9nj04382a_SI.pdf,mof_json_store\10.1039_c9nj04382a\raw_output.json,mof_json_store\10.1039_c9nj04382a\synthesis_001.json,no,,,1869599,Al(NO3)3·9H2O,Ni(OAc)2·4H2O,"0.5374 g, 2.16 mmol",2.16,mmol,nan,KSCN,"0.209 g, 2.16 mmol",2.16,mmol,nan,,,,,picolinic acid,Hpic,"0.1329 g, 1.08 mmol",1.08,mmol,,,,,,,,,,,,,,,,,,,,,methanol,MeOH,~20 mL (filled both arms),20.0,,,,,60.0,60 °C in main arm; cooler arm at ambient,,within a week,two-arm glass branched tube,static,"acetone, diethyl ether",,dried in air,,,dark green crystals,45.0,0.275 × 0.160 × 0.085 mm,rna,6-connected K nodes; 2-connected Ni; μ3-pic and μ-SCN linkers,"Orthorhombic, Pnma; a=8.4098(3) Å, b=12.8036(7) Å, c=14.2437(6) Å, α=β=γ=90°",,,not_reported,not_reported,110.0,photocatalysis;dye_degradation,10.1039/c9nj04382a,ok,
10.1002/adsc.201000808,downloaded\10.1002_adsc.201000808.pdf,SI downloaded\10.1002_adsc.201000808_SI.pdf,mof_json_store\10.1002_adsc.201000808\raw_output.json,mof_json_store\10.1002_adsc.201000808\synthesis_001.json,no,,NENU-1,686793,Cu(CH3COO)2,,"0.97 g, 4.0 mmol",4,mmol,nan,,,,,nan,,,,,"benzene-1,3,5-tricarboxylic acid",BTC,"0.84 g, 4.0 mmol",4.0,mmol,,,,,,,,,,,12-tungstosilicic acid (H4SiW12O40),,"0.80 g, 0.28 mmol",0.28,mmol,tetramethylammonium chloride (C4H12NCl),,"0.44 g, 4.0 mmol",4.0,mmol,water,H2O,10 mL,10.0,,,,,180.0,180 °C,6.0,6 h,Teflon-lined autoclave,static,ethanol,refluxed,180 °C under vacuum for 12 h,180.0,12.0,block-shaped crystals,45.0,average particle diameter 23 µm,,paddle-wheel Cu2 clusters,,13.0,,not_reported,not_reported,300.0,methanol_dehydration;ethyl_acetate_formation,10.1002/adsc.201000808,ok,
10.1002/adsc.201000808,downloaded\10.1002_adsc.201000808.pdf,SI downloaded\10.1002_adsc.201000808_SI.pdf,mof_json_store\10.1002_adsc.201000808\raw_output.json,mof_json_store\10.1002_adsc.201000808\synthesis_002.json,no,,NENU-1,686793,CdBr2·4H2O,,"0.48 g, 2.0 mmol",2,mmol,nan,,,,,nan,,,,,"benzene-1,3,5-tricarboxylic acid",BTC,"0.42 g, 2.0 mmol",2.0,mmol,,,,,,,,,,,12-tungstosilicic acid (H4SiW12O40),,"0.40 g, 0.14 mmol",0.14,mmol,tetramethylammonium chloride (C4H12NCl),,"0.22 g, 2.0 mmol",2.0,mmol,water,H2O,10 mL,10.0,,,,,180.0,180 °C,15.0,15 h,Teflon-lined autoclave,static,ethanol,refluxed,180 °C under vacuum for 12 h,180.0,12.0,block-shaped crystals,60.0,average particle diameter 105 µm,,paddle-wheel Cu2 clusters,,13.0,,not_reported,not_reported,300.0,methanol_dehydration;ethyl_acetate_formation,10.1002/adsc.201000808,ok,
10.1002/adsc.201000808,downloaded\10.1002_adsc.201000808.pdf,SI downloaded\10.1002_adsc.201000808_SI.pdf,mof_json_store\10.1002_adsc.201000808\raw_output.json,mof_json_store\10.1002_adsc.201000808\synthesis_003.json,no,,NENU-1,686793,CdI2,,"0.12 g, 0.5 mmol",0.5,mmol,nan,,,,,nan,,,,,"benzene-1,3,5-tricarboxylic acid",BTC,"0.11 g, 0.5 mmol",0.5,mmol,,,,,,,,,,,12-tungstosilicic acid (H4SiW12O40),,"0.10 g, 0.035 mmol",0.035,mmol,tetramethylammonium chloride (C4H12NCl),,"0.055 g, 0.5 mmol",0.5,mmol,water,H2O,10 mL,10.0,,,,,180.0,180 °C,72.0,72 h,Teflon-lined autoclave,static,ethanol,refluxed,180 °C under vacuum for 12 h,180.0,12.0,block-shaped crystals,65.0,average particle diameter 450 µm,,paddle-wheel Cu2 clusters,,13.0,,not_reported,not_reported,300.0,methanol_dehydration;ethyl_acetate_formation,10.1002/adsc.201000808,ok,
10.1021/acs.cgd.0c00710,downloaded\10.1021_acs.cgd.0c00710.pdf,SI downloaded\10.1021_acs.cgd.0c00710_SI.pdf,mof_json_store\10.1021_acs.cgd.0c00710\raw_output.json,mof_json_store\10.1021_acs.cgd.0c00710\synthesis_001.json,no,,Cu-MOF-1,2001264,Ag(NO3),,0.0125 mmol; 3 mg in 1 mL water,0.0125,mmol,nan,,,,,nan,,,,,"N2,N6-di(pyridin-4-yl)naphthalene-2,6-dicarboxamide",L,0.0125 mmol; 5 mg,0.0125,mmol,"4,4'-oxybis(benzoic acid)",H2oba,0.0125 mmol; 3 mg,0.0125,mmol,,,,,,,,,,,,,,,,"N,N-dimethylformamide",DMF,1.5 mL + 1.5 mL,3.0,water,H2O,1 mL,1.0,80.0,80 °C,72.0,sonicated 1 h; then heated 72 h; cooled at 0.5 °C/min; solution kept 8–10 days at RT,5 mL glass vial with screw cap,sonicated 1 h; then static,,,,,,blue block-shaped crystals,52.0,0.2 × 0.15 × 0.12 mm,mab,Cu2 paddlewheel SBU,"a=19.2022(4) Å, b=13.4963(3) Å, c=22.4451(5) Å, α=90°, β=107.448(2)°, γ=90°, P21/n",,,not_reported,not_reported,300.0,sensing,10.1021/acs.cgd.0c00710,ok,
10.1039/d2qi00799a,downloaded\10.1039_d2qi00799a.pdf,SI downloaded\10.1039_d2qi00799a_SI.pdf,mof_json_store\10.1039_d2qi00799a\raw_output.json,mof_json_store\10.1039_d2qi00799a\synthesis_001.json,no,,UCY-15(Y),,Cd(NO3)2·4H2O,,0.15 mmol,0.15,mmol,nan,,,,,nan,,,,,"4,4'-sulfonyldibenzoic acid",H2SDBA,"0.015 g, 0.05 mmol",0.05,mmol,,,,,,,,,,,2-fluorobenzoic acid,HFBA,"0.2 g, 1.43 mmol",1.43,mmol,nitric acid (conc.),HNO3,"50 μL, 70 mg, 0.77 mmol",0.77,mmol,"N,N-dimethylformamide",DMF,5 mL,5.0,methanol,MeOH,0.5 mL,0.5,100.0,100 °C,120.0,~5 days,20 mL glass vial (sealed),static,DMF,3× 5 mL,dried in air,,,colourless rhombic plate crystals,15–20,,,"hexanuclear (RE3+)6 SBU, [RE6(μ3-OH/F)8], 8-connected 2D",,16.3,417.0,not_reported,not_reported,,sensing;luminescence,10.1039/d2qi00799a,ok,
10.1039/d2qi00799a,downloaded\10.1039_d2qi00799a.pdf,SI downloaded\10.1039_d2qi00799a_SI.pdf,mof_json_store\10.1039_d2qi00799a\raw_output.json,mof_json_store\10.1039_d2qi00799a\synthesis_002.json,no,,UCY-15(Eu),,CdCl2·5/2H2O,,0.15 mmol,0.15,mmol,nan,,,,,nan,,,,,"4,4'-sulfonyldibenzoic acid",H2SDBA,"0.015 g, 0.05 mmol",0.05,mmol,,,,,,,,,,,2-fluorobenzoic acid,HFBA,"0.2 g, 1.43 mmol",1.43,mmol,nitric acid (conc.),HNO3,"50 μL, 70 mg, 0.77 mmol",0.77,mmol,"N,N-dimethylformamide",DMF,5 mL,5.0,methanol,MeOH,0.5 mL,0.5,100.0,100 °C,120.0,~5 days,20 mL glass vial (sealed),static,DMF,3× 5 mL,dried in air,,,colourless rhombic plate crystals,15–20,,,"hexanuclear (RE3+)6 SBU, [RE6(μ3-OH/F)8], 8-connected 2D",,,,not_reported,not_reported,,sensing;luminescence,10.1039/d2qi00799a,ok,
10.1039/d2qi00799a,downloaded\10.1039_d2qi00799a.pdf,SI downloaded\10.1039_d2qi00799a_SI.pdf,mof_json_store\10.1039_d2qi00799a\raw_output.json,mof_json_store\10.1039_d2qi00799a\synthesis_003.json,no,,UCY-15(Gd),,Cu(SO4)·5H2O,,0.15 mmol,0.15,mmol,nan,,,,,nan,,,,,"4,4'-sulfonyldibenzoic acid",H2SDBA,"0.015 g, 0.05 mmol",0.05,mmol,,,,,,,,,,,2-fluorobenzoic acid,HFBA,"0.2 g, 1.43 mmol",1.43,mmol,nitric acid (conc.),HNO3,"50 μL, 70 mg, 0.77 mmol",0.77,mmol,"N,N-dimethylformamide",DMF,5 mL,5.0,methanol,MeOH,0.5 mL,0.5,100.0,100 °C,120.0,~5 days,20 mL glass vial (sealed),static,DMF,3× 5 mL,dried in air,,,colourless rhombic plate crystals,15–20,,,"hexanuclear (RE3+)6 SBU, [RE6(μ3-OH/F)8], 8-connected 2D",,,,not_reported,not_reported,,sensing;luminescence,10.1039/d2qi00799a,ok,
10.1039/d2qi00799a,downloaded\10.1039_d2qi00799a.pdf,SI downloaded\10.1039_d2qi00799a_SI.pdf,mof_json_store\10.1039_d2qi00799a\raw_output.json,mof_json_store\10.1039_d2qi00799a\synthesis_004.json,no,,UCY-15(Tb),,CdI2,,0.15 mmol,0.15,mmol,nan,,,,,nan,,,,,"4,4'-sulfonyldibenzoic acid",H2SDBA,"0.015 g, 0.05 mmol",0.05,mmol,,,,,,,,,,,2-fluorobenzoic acid,HFBA,"0.2 g, 1.43 mmol",1.43,mmol,nitric acid (conc.),HNO3,"50 μL, 70 mg, 0.77 mmol",0.77,mmol,"N,N-dimethylformamide",DMF,5 mL,5.0,methanol,MeOH,0.5 mL,0.5,100.0,100 °C,120.0,~5 days,20 mL glass vial (sealed),static,DMF,3× 5 mL,dried in air,,,colourless rhombic plate crystals,15–20,,,"hexanuclear (RE3+)6 SBU, [RE6(μ3-OH/F)8], 8-connected 2D",,,,not_reported,not_reported,,sensing;luminescence,10.1039/d2qi00799a,ok,
10.1039/d2qi00799a,downloaded\10.1039_d2qi00799a.pdf,SI downloaded\10.1039_d2qi00799a_SI.pdf,mof_json_store\10.1039_d2qi00799a\raw_output.json,mof_json_store\10.1039_d2qi00799a\synthesis_005.json,no,,UCY-15(Dy),,Cu(ClO4)2·6H2O,,0.15 mmol,0.15,mmol,nan,,,,,nan,,,,,"4,4'-sulfonyldibenzoic acid",H2SDBA,"0.015 g, 0.05 mmol",0.05,mmol,,,,,,,,,,,2-fluorobenzoic acid,HFBA,"0.2 g, 1.43 mmol",1.43,mmol,nitric acid (conc.),HNO3,"50 μL, 70 mg, 0.77 mmol",0.77,mmol,"N,N-dimethylformamide",DMF,5 mL,5.0,methanol,MeOH,0.5 mL,0.5,100.0,100 °C,120.0,~5 days,20 mL glass vial (sealed),static,DMF,3× 5 mL,dried in air,,,colourless rhombic plate crystals,15–20,,,"hexanuclear (RE3+)6 SBU, [RE6(μ3-OH/F)8], 8-connected 2D",,,,not_reported,not_reported,,sensing;luminescence,10.1039/d2qi00799a,ok,
10.1039/d2qi00799a,downloaded\10.1039_d2qi00799a.pdf,SI downloaded\10.1039_d2qi00799a_SI.pdf,mof_json_store\10.1039_d2qi00799a\raw_output.json,mof_json_store\10.1039_d2qi00799a\synthesis_006.json,no,,UCY-15(Ho),,Cu(SO4)·5H2O,,0.15 mmol,0.15,mmol,nan,,,,,nan,,,,,"4,4'-sulfonyldibenzoic acid",H2SDBA,"0.015 g, 0.05 mmol",0.05,mmol,,,,,,,,,,,2-fluorobenzoic acid,HFBA,"0.2 g, 1.43 mmol",1.43,mmol,nitric acid (conc.),HNO3,"50 μL, 70 mg, 0.77 mmol",0.77,mmol,"N,N-dimethylformamide",DMF,5 mL,5.0,methanol,MeOH,0.5 mL,0.5,100.0,100 °C,120.0,~5 days,20 mL glass vial (sealed),static,DMF,3× 5 mL,dried in air,,,colourless rhombic plate crystals,15–20,,,"hexanuclear (RE3+)6 SBU, [RE6(μ3-OH/F)8], 8-connected 2D",,,,not_reported,not_reported,,sensing;luminescence,10.1039/d2qi00799a,ok,
10.1039/d2qi00799a,downloaded\10.1039_d2qi00799a.pdf,SI downloaded\10.1039_d2qi00799a_SI.pdf,mof_json_store\10.1039_d2qi00799a\raw_output.json,mof_json_store\10.1039_d2qi00799a\synthesis_007.json,no,,UCY-15(Er),,CdCl2·5/2H2O,,0.15 mmol,0.15,mmol,nan,,,,,nan,,,,,"4,4'-sulfonyldibenzoic acid",H2SDBA,"0.015 g, 0.05 mmol",0.05,mmol,,,,,,,,,,,2-fluorobenzoic acid,HFBA,"0.2 g, 1.43 mmol",1.43,mmol,nitric acid (conc.),HNO3,"50 μL, 70 mg, 0.77 mmol",0.77,mmol,"N,N-dimethylformamide",DMF,5 mL,5.0,methanol,MeOH,0.5 mL,0.5,100.0,100 °C,120.0,~5 days,20 mL glass vial (sealed),static,DMF,3× 5 mL,dried in air,,,colourless rhombic plate crystals,15–20,,,"hexanuclear (RE3+)6 SBU, [RE6(μ3-OH/F)8], 8-connected 2D",,,,not_reported,not_reported,,sensing;luminescence,10.1039/d2qi00799a,ok,
10.1039/d2qi00799a,downloaded\10.1039_d2qi00799a.pdf,SI downloaded\10.1039_d2qi00799a_SI.pdf,mof_json_store\10.1039_d2qi00799a\raw_output.json,mof_json_store\10.1039_d2qi00799a\synthesis_008.json,no,,UCY-15(Y90Eu5Tb5),,Ag(NO3),,0.15 M stock in DMF; volume adjusted to Y:Eu:Tb = 90:5:5,,,nan,,0.15 M stock in DMF; volume adjusted to Y:Eu:Tb = 90:5:5,,,nan,,0.15 M stock in DMF; volume adjusted to Y:Eu:Tb = 90:5:5,,,"4,4'-sulfonyldibenzoic acid",H2SDBA,"0.015 g, 0.05 mmol",0.05,mmol,,,,,,,,,,,2-fluorobenzoic acid,HFBA,"0.2 g, 1.43 mmol",1.43,mmol,nitric acid (conc.),HNO3,"50 μL, 70 mg, 0.77 mmol",0.77,mmol,"N,N-dimethylformamide",DMF,4 mL,4.0,methanol,MeOH,0.5 mL,0.5,100.0,100 °C,120.0,~5 days,20 mL glass vial (sealed),static,DMF,3× 5 mL,dried in air,,,colourless rhombic plate crystals,10–20,,,"hexanuclear (RE3+)6 SBU, [RE6(μ3-OH/F)8], 8-connected 2D",,,,not_reported,not_reported,,sensing;luminescence,10.1039/d2qi00799a,ok,
10.1039/d2qi00799a,downloaded\10.1039_d2qi00799a.pdf,SI downloaded\10.1039_d2qi00799a_SI.pdf,mof_json_store\10.1039_d2qi00799a\raw_output.json,mof_json_store\10.1039_d2qi00799a\synthesis_009.json,no,,UCY-15(Y87.5Eu5Tb7.5),,Cu(ClO4)2·6H2O,,0.15 M stock in DMF; volume adjusted to Y:Eu:Tb = 87.5:5:7.5,,,nan,,0.15 M stock in DMF; volume adjusted to Y:Eu:Tb = 87.5:5:7.5,,,nan,,0.15 M stock in DMF; volume adjusted to Y:Eu:Tb = 87.5:5:7.5,,,"4,4'-sulfonyldibenzoic acid",H2SDBA,"0.015 g, 0.05 mmol",0.05,mmol,,,,,,,,,,,2-fluorobenzoic acid,HFBA,"0.2 g, 1.43 mmol",1.43,mmol,nitric acid (conc.),HNO3,"50 μL, 70 mg, 0.77 mmol",0.77,mmol,"N,N-dimethylformamide",DMF,4 mL,4.0,methanol,MeOH,0.5 mL,0.5,100.0,100 °C,120.0,~5 days,20 mL glass vial (sealed),static,DMF,3× 5 mL,dried in air,,,colourless rhombic plate crystals,10–20,,,"hexanuclear (RE3+)6 SBU, [RE6(μ3-OH/F)8], 8-connected 2D",,,,not_reported,not_reported,,sensing;luminescence,10.1039/d2qi00799a,ok,
10.1039/d2qi00799a,downloaded\10.1039_d2qi00799a.pdf,SI downloaded\10.1039_d2qi00799a_SI.pdf,mof_json_store\10.1039_d2qi00799a\raw_output.json,mof_json_store\10.1039_d2qi00799a\synthesis_010.json,no,,UCY-15(Y85Eu5Tb10),,CdCl2·5/2H2O,,0.15 M stock in DMF; volume adjusted to Y:Eu:Tb = 85:5:10,,,nan,,0.15 M stock in DMF; volume adjusted to Y:Eu:Tb = 85:5:10,,,nan,,0.15 M stock in DMF; volume adjusted to Y:Eu:Tb = 85:5:10,,,"4,4'-sulfonyldibenzoic acid",H2SDBA,"0.015 g, 0.05 mmol",0.05,mmol,,,,,,,,,,,2-fluorobenzoic acid,HFBA,"0.2 g, 1.43 mmol",1.43,mmol,nitric acid (conc.),HNO3,"50 μL, 70 mg, 0.77 mmol",0.77,mmol,"N,N-dimethylformamide",DMF,4 mL,4.0,methanol,MeOH,0.5 mL,0.5,100.0,100 °C,120.0,~5 days,20 mL glass vial (sealed),static,DMF,3× 5 mL,dried in air,,,colourless rhombic plate crystals,10–20,,,"hexanuclear (RE3+)6 SBU, [RE6(μ3-OH/F)8], 8-connected 2D",,,,not_reported,not_reported,,sensing;luminescence,10.1039/d2qi00799a,ok,
10.1039/d2qi00799a,downloaded\10.1039_d2qi00799a.pdf,SI downloaded\10.1039_d2qi00799a_SI.pdf,mof_json_store\10.1039_d2qi00799a\raw_output.json,mof_json_store\10.1039_d2qi00799a\synthesis_011.json,no,,UCY-15(Y87.5Eu7.5Tb5),,ZrOCl2·8H2O,,0.15 M stock in DMF; volume adjusted to Y:Eu:Tb = 87.5:7.5:5,,,nan,,0.15 M stock in DMF; volume adjusted to Y:Eu:Tb = 87.5:7.5:5,,,nan,,0.15 M stock in DMF; volume adjusted to Y:Eu:Tb = 87.5:7.5:5,,,"4,4'-sulfonyldibenzoic acid",H2SDBA,"0.015 g, 0.05 mmol",0.05,mmol,,,,,,,,,,,2-fluorobenzoic acid,HFBA,"0.2 g, 1.43 mmol",1.43,mmol,nitric acid (conc.),HNO3,"50 μL, 70 mg, 0.77 mmol",0.77,mmol,"N,N-dimethylformamide",DMF,4 mL,4.0,methanol,MeOH,0.5 mL,0.5,100.0,100 °C,120.0,~5 days,20 mL glass vial (sealed),static,DMF,3× 5 mL,dried in air,,,colourless rhombic plate crystals,10–20,,,"hexanuclear (RE3+)6 SBU, [RE6(μ3-OH/F)8], 8-connected 2D",,,,not_reported,not_reported,,sensing;luminescence,10.1039/d2qi00799a,ok,
10.1039/d2qi00799a,downloaded\10.1039_d2qi00799a.pdf,SI downloaded\10.1039_d2qi00799a_SI.pdf,mof_json_store\10.1039_d2qi00799a\raw_output.json,mof_json_store\10.1039_d2qi00799a\synthesis_012.json,no,,UCY-15(Y85Eu10Tb5),,Cu(NO3)2·3H2O,,0.15 M stock in DMF; volume adjusted to Y:Eu:Tb = 85:10:5,,,nan,,0.15 M stock in DMF; volume adjusted to Y:Eu:Tb = 85:10:5,,,nan,,0.15 M stock in DMF; volume adjusted to Y:Eu:Tb = 85:10:5,,,"4,4'-sulfonyldibenzoic acid",H2SDBA,"0.015 g, 0.05 mmol",0.05,mmol,,,,,,,,,,,2-fluorobenzoic acid,HFBA,"0.2 g, 1.43 mmol",1.43,mmol,nitric acid (conc.),HNO3,"50 μL, 70 mg, 0.77 mmol",0.77,mmol,"N,N-dimethylformamide",DMF,4 mL,4.0,methanol,MeOH,0.5 mL,0.5,100.0,100 °C,120.0,~5 days,20 mL glass vial (sealed),static,DMF,3× 5 mL,dried in air,,,colourless rhombic plate crystals,10–20,,,"hexanuclear (RE3+)6 SBU, [RE6(μ3-OH/F)8], 8-connected 2D",,,,not_reported,not_reported,,sensing;luminescence,10.1039/d2qi00799a,ok,
10.1039/d2qi00799a,downloaded\10.1039_d2qi00799a.pdf,SI downloaded\10.1039_d2qi00799a_SI.pdf,mof_json_store\10.1039_d2qi00799a\raw_output.json,mof_json_store\10.1039_d2qi00799a\synthesis_013.json,no,,UCY-15(Y85Eu7.5Tb7.5),,Cu(NO3)2·3H2O,,0.15 M stock in DMF; volume adjusted to Y:Eu:Tb = 85:7.5:7.5,,,nan,,0.15 M stock in DMF; volume adjusted to Y:Eu:Tb = 85:7.5:7.5,,,nan,,0.15 M stock in DMF; volume adjusted to Y:Eu:Tb = 85:7.5:7.5,,,"4,4'-sulfonyldibenzoic acid",H2SDBA,"0.015 g, 0.05 mmol",0.05,mmol,,,,,,,,,,,2-fluorobenzoic acid,HFBA,"0.2 g, 1.43 mmol",1.43,mmol,nitric acid (conc.),HNO3,"50 μL, 70 mg, 0.77 mmol",0.77,mmol,"N,N-dimethylformamide",DMF,4 mL,4.0,methanol,MeOH,0.5 mL,0.5,100.0,100 °C,120.0,~5 days,20 mL glass vial (sealed),static,DMF,3× 5 mL,dried in air,,,colourless rhombic plate crystals,10–20,,,"hexanuclear (RE3+)6 SBU, [RE6(μ3-OH/F)8], 8-connected 2D",,,,not_reported,not_reported,,sensing;luminescence,10.1039/d2qi00799a,ok,
10.1002/ejic.201100789,downloaded\10.1002_ejic.201100789.pdf,SI downloaded\10.1002_ejic.201100789_SI.pdf,mof_json_store\10.1002_ejic.201100789\raw_output.json,mof_json_store\10.1002_ejic.201100789\synthesis_001.json,yes,"Methanol solvent gave clear solutions; in DMF with HaIm only, zinc formate formed; only mixed-linker DMF conditions yielded the target.",[Zn(Im)(aIm)],836865,Cu(NO3)2·3H2O,,"0.3 M, 193.3 μL in DMF",0.058,mmol,nan,,,,,nan,,,,,2-phenylazoimidazole,HaIm,"0.3 M, 193.3 μL in DMF",0.058,mmol,imidazole,HIm,"0.3 M, 193.3 μL in DMF",0.058,mmol,,,,,,,,,,,,,,,,"N,N-dimethylformamide",DMF,additional DMF 820 μL (stock solutions in DMF),0.82,,,,,85.0,85 °C,96.0,96 h + 12 h cooling ramp,2 mL Teflon insert (HT reactor),static,"DMF, acetone","DMF once, acetone twice",200 °C in vacuo,200.0,,orange crystals,,,sod,ZnN4 tetrahedra; 4-connected,"a=17.023(2) Å, I23",,,yes,not_reported,,,10.1002/ejic.201100789,ok,
10.1002/ejic.201100789,downloaded\10.1002_ejic.201100789.pdf,SI downloaded\10.1002_ejic.201100789_SI.pdf,mof_json_store\10.1002_ejic.201100789\raw_output.json,mof_json_store\10.1002_ejic.201100789\synthesis_002.json,yes,"Methanol solvent gave clear solutions; in DMF with HaIm only, zinc formate formed; only mixed-linker DMF conditions yielded the target.",[Zn(Im)(aIm)],836865,Na(ClO4),,"0.3 M, 193.3 μL in DMF",0.058,mmol,nan,,,,,nan,,,,,2-phenylazoimidazole,HaIm,"0.3 M, 386.7 μL in DMF",0.116,mmol,imidazole,HIm,"0.3 M, 193.3 μL in DMF",0.058,mmol,,,,,,,,,,,,,,,,"N,N-dimethylformamide",DMF,additional DMF 626.7 μL (stock solutions in DMF),0.6267,,,,,85.0,85 °C,96.0,96 h + 12 h cooling ramp,2 mL Teflon insert (HT reactor),static,"DMF, acetone","DMF once, acetone twice",200 °C in vacuo,200.0,,orange crystals,,,sod,ZnN4 tetrahedra; 4-connected,"a=17.023(2) Å, I23",,,yes,not_reported,,,10.1002/ejic.201100789,ok,
10.1002/ejic.201100789,downloaded\10.1002_ejic.201100789.pdf,SI downloaded\10.1002_ejic.201100789_SI.pdf,mof_json_store\10.1002_ejic.201100789\raw_output.json,mof_json_store\10.1002_ejic.201100789\synthesis_003.json,yes,"Methanol solvent gave clear solutions; in DMF with HaIm only, zinc formate formed; only mixed-linker DMF conditions yielded the target.",[Zn(Im)(aIm)],836865,Na(ClO4),,"0.3 M, 193.3 μL in DMF",0.058,mmol,Ni(NO3)2,,,,,nan,,,,,2-phenylazoimidazole,HaIm,"0.3 M, 193.3 μL in DMF",0.058,mmol,imidazole,HIm,"0.3 M, 386.7 μL in DMF",0.116,mmol,,,,,,,,,,,,,,,,"N,N-dimethylformamide",DMF,additional DMF 626.7 μL (stock solutions in DMF),0.6267,,,,,85.0,85 °C,96.0,96 h + 12 h cooling ramp,2 mL Teflon insert (HT reactor),static,"DMF, acetone","DMF once, acetone twice",200 °C in vacuo,200.0,,orange crystals,,,sod,ZnN4 tetrahedra; 4-connected,"a=17.023(2) Å, I23",,,yes,not_reported,,,10.1002/ejic.201100789,ok,
10.1002/ejic.201100789,downloaded\10.1002_ejic.201100789.pdf,SI downloaded\10.1002_ejic.201100789_SI.pdf,mof_json_store\10.1002_ejic.201100789\raw_output.json,mof_json_store\10.1002_ejic.201100789\synthesis_004.json,yes,"Methanol solvent gave clear solutions; in DMF with HaIm only, zinc formate formed; only mixed-linker DMF conditions yielded the target.",[Zn(Im)(aIm)],836865,Cu(CH3COO)2·2H2O,,"0.3 M, 193.3 μL in DMF",0.058,mmol,nan,,,,,nan,,,,,2-phenylazoimidazole,HaIm,"0.3 M, 580.0 μL in DMF",0.174,mmol,imidazole,HIm,"0.3 M, 193.3 μL in DMF",0.058,mmol,,,,,,,,,,,,,,,,"N,N-dimethylformamide",DMF,additional DMF 433.7 μL (stock solutions in DMF),0.4337,,,,,85.0,85 °C,96.0,96 h + 12 h cooling ramp,2 mL Teflon insert (HT reactor),static,"DMF, acetone","DMF once, acetone twice",200 °C in vacuo,200.0,,orange crystals,,,sod,ZnN4 tetrahedra; 4-connected,"a=17.023(2) Å, I23",,,yes,not_reported,,,10.1002/ejic.201100789,ok,
10.1002/ejic.201100789,downloaded\10.1002_ejic.201100789.pdf,SI downloaded\10.1002_ejic.201100789_SI.pdf,mof_json_store\10.1002_ejic.201100789\raw_output.json,mof_json_store\10.1002_ejic.201100789\synthesis_005.json,yes,"Methanol solvent gave clear solutions; in DMF with HaIm only, zinc formate formed; only mixed-linker DMF conditions yielded the target.",[Zn(Im)(aIm)],836865,ZrOCl2·8H2O,,"0.3 M, 193.3 μL in DMF",0.058,mmol,nan,,,,,nan,,,,,2-phenylazoimidazole,HaIm,"0.3 M, 386.7 μL in DMF",0.116,mmol,imidazole,HIm,"0.3 M, 386.7 μL in DMF",0.116,mmol,,,,,,,,,,,,,,,,"N,N-dimethylformamide",DMF,additional DMF 433.7 μL (stock solutions in DMF),0.4337,,,,,85.0,85 °C,96.0,96 h + 12 h cooling ramp,2 mL Teflon insert (HT reactor),static,"DMF, acetone","DMF once, acetone twice",200 °C in vacuo,200.0,,orange crystals,,,sod,ZnN4 tetrahedra; 4-connected,"a=17.023(2) Å, I23",,,yes,not_reported,,,10.1002/ejic.201100789,ok,
10.1002/ejic.201100789,downloaded\10.1002_ejic.201100789.pdf,SI downloaded\10.1002_ejic.201100789_SI.pdf,mof_json_store\10.1002_ejic.201100789\raw_output.json,mof_json_store\10.1002_ejic.201100789\synthesis_006.json,yes,"Methanol solvent gave clear solutions; in DMF with HaIm only, zinc formate formed; only mixed-linker DMF conditions yielded the target.",[Zn(Im)(aIm)],836865,CdCl2,,"0.3 M, 193 μL in DMF",0.058,mmol,nan,,,,,nan,,,,,2-phenylazoimidazole,HaIm,"0.3 M, 193 μL in DMF",0.058,mmol,imidazole,HIm,"0.3 M, 580 μL in DMF",0.174,mmol,,,,,,,,,,,,,,,,"N,N-dimethylformamide",DMF,additional DMF 433 μL (stock solutions in DMF),0.433,,,,,85.0,85 °C,96.0,96 h,2 mL Teflon-lined autoclave,static,"DMF, acetone","1× each (DMF 2 mL, acetone 5 mL)","RT air-dry 5 days, then 200 °C under vacuum for 12 h",200.0,12.0,"orange, large single crystals",,,sod,ZnN4 tetrahedra; 4-connected,"a=17.023(2) Å, I23",,580.0,yes,not_reported,,,10.1002/ejic.201100789,ok,
