Repository: zzhenglab/MOFinder

# MOFinder

MOFinder extracts MOF synthesis information from the literature, reconstructs evidence-supported negative reaction records, and prepares datasets for synthesis-outcome prediction.
[Web application](https://mofinder.chemistry.wustl.edu/) | [Demos](Demo/README.md) | [Source code](docs/source_to_code.md) | [Workflow guide](docs/workflow.md) | [Model evaluation](docs/evaluation.md)

## Quick start

The workflow runs through Python commands. Python 3.10 or newer is required. Clone the repository and initialize its related applications:

```bash
git clone --recurse-submodules https://github.com/zzhenglab/MOFinder.git
cd MOFinder
```

Start with the two offline demonstrations:

```bash

File: mof_extraction_1_2.csv (part 19 of 305)
doi,main_pdf,si_pdf,raw_output,parsed_json,article_trial_or_failure,article_trial_or_failure_notes,mof_name,crystal_code,metal_1,metal_1_abbr,metal_1_amount_text,metal_1_amount_value,metal_1_amount_unit,metal_2,metal_2_abbr,metal_2_amount_text,metal_2_amount_value,metal_2_amount_unit,metal_3,metal_3_abbr,metal_3_amount_text,metal_3_amount_value,metal_3_amount_unit,linker_1,linker_1_abbr,linker_1_amount_text,linker_1_amount_value,linker_1_amount_unit,linker_2,linker_2_abbr,linker_2_amount_text,linker_2_amount_value,linker_2_amount_unit,linker_3,linker_3_abbr,linker_3_amount_text,linker_3_amount_value,linker_3_amount_unit,modulator_1,modulator_1_abbr,modulator_1_amount_text,modulator_1_amount_value,modulator_1_amount_unit,modulator_2,modulator_2_abbr,modulator_2_amount_text,modulator_2_amount_value,modulator_2_amount_unit,solvent_main,solvent_main_abbr,solvent_main_amount_text,solvent_main_ml,solvent_secondary,solvent_secondary_abbr,solvent_secondary_amount_text,solvent_secondary_ml,temperature_c,temperature_c_text,time_h,time_text,vessel_type,stirring,washing_solvent,washing_cycles,activation_text,activation_temp_c,activation_time_h,crystal_morphology,yield_percent,crystal_size,topology_code,metal_cluster_connectivity,unit_cell_short,pore_diameter_A,BET_surface_area_m2g,air_stable,water_stable,tga_decomposition_temp_c,applications,reference,status,error
10.1002/ejic.201600192,downloaded\10.1002_ejic.201600192.pdf,SI downloaded\10.1002_ejic.201600192_SI.pdf,mof_json_store\10.1002_ejic.201600192\raw_output.json,mof_json_store\10.1002_ejic.201600192\synthesis_001.json,no,,,426918,CdCl2,,"0.3492 g, 1.2 mmol",1.2,mmol,NiCl2,,,,,nan,,,,,2-aminoterephthalic acid,NH2-bdc,"0.2174 g, 1.2 mmol",1.2,mmol,"1,4-diazabicyclo[2.2.2]octane",dabco,"0.2131 g, 1.9 mmol",1.9,mmol,,,,,,,,,,,,,,,,"N,N-dimethylformamide",DMF,10 mL each solution (total ~30 mL),30.0,,,,,120.0,393 K,72.0,72 h,Teflon-lined autoclave,"stirred 5 h at RT, then static in autoclave",DMF,,"evacuated at room temperature for 5 h, then outgassed at 105 °C under vacuum for 15 h",105.0,15.0,green needle-shaped; square rods and hollow microtubes,30.5,"0.07 × 0.09 × 0.31 mm (SCXRD); tubes up to mm long, ~40 μm thick; rods ~100 μm × ~5 μm",,Co2 paddle-wheel layers pillared by dabco,"a=15.194(5) Å, c=19.105(5) Å, I4/mcm (100 K)",,1518.0,not_reported,not_reported,,,10.1002/ejic.201600192,ok,
10.1039/c1ce05154g,downloaded\10.1039_c1ce05154g.pdf,SI downloaded\10.1039_c1ce05154g_SI.pdf,mof_json_store\10.1039_c1ce05154g\raw_output.json,mof_json_store\10.1039_c1ce05154g\synthesis_001.json,no,,,808580,CdCl2,,"0.25 mmol, 0.0495 g",0.25,mmol,CuCl2,,"0.5 M, 0.45 mL",0.225,mmol,nan,,,,,6-mercaptonicotinic acid,mna,"0.225 mmol, 0.0388 g",0.225,mmol,,,,,,,,,,,,,,,,,,,,,water,H2O,5 mL,5.0,water (from NaOH solution),H2O,0.45 mL,0.45,25,room temperature,336.0,2 weeks (slow evaporation at room temperature),beaker,"stirred 30 min + 2 h, then static",,,,,,fine yellow crystals,7.5,,hxg,wheel-like [Mn2Na] 6-connected node,"a=b=c=21.9371(8) Å, Pn-3n",,,not_reported,not_reported,,magnetism,10.1039/c1ce05154g,ok,
10.1039/c6cc07321b,downloaded\10.1039_c6cc07321b.pdf,SI downloaded\10.1039_c6cc07321b_SI.pdf,mof_json_store\10.1039_c6cc07321b\raw_output.json,mof_json_store\10.1039_c6cc07321b\synthesis_001.json,no,,Mi-UiO-68,,CdCl2,,"9.60 mg, 0.040 mmol",0.04,mmol,ZnCl2,,,,,nan,,,,,maleimide-attached H2L ligand,H2L,"0.040 mmol, 16.5 mg",0.04,mmol,,,,,,,,,,,acetic acid,,240 μL,,,,,,,,"N,N-dimethylformamide",DMF,3.2 mL,3.2,,,,,120.0,120 °C,24.0,24 h,,,"DMF, alcohol","DMF 3×; soak in DMF at 80 °C for 6 h; alcohol exchange 2 days, replace every 12 h; alcohol wash 3×",dried at 80 °C in an oven,80.0,,yellowish powder,,,,,,25.6,,not_reported,not_reported,,drug_delivery,10.1039/c6cc07321b,ok,
10.1039/c4dt00228h,downloaded\10.1039_c4dt00228h.pdf,SI downloaded\10.1039_c4dt00228h_SI.pdf,mof_json_store\10.1039_c4dt00228h\raw_output.json,mof_json_store\10.1039_c4dt00228h\synthesis_001.json,no,,,929621,CdCl2,,"0.1 mmol, 24.1 mg",0.1,mmol,PdCl2,,,,,nan,,,,,"disodium 2,5-thiophenedicarboxylate",tdc,"0.1 mmol, 21.6 mg",0.1,mmol,"1,2-bis(4-pyridyl)ethane",bpe,"0.1 mmol, 18.4 mg",0.1,mmol,,,,,,,,,,,,,,,,methanol,MeOH,MeOH/H2O 1:1 (v/v); bpe in 10 mL MeOH; 2 mL 1:1 MeOH/H2O buffer used for layering,,water,H2O,Na2tdc in 10 mL H2O; Cu(NO3)2·2.5H2O in 10 mL H2O; 2 mL 1:1 MeOH/H2O buffer used for layering,,25,room temperature,120.0,5 days,narrow glass tube (layering/solvent diffusion),static (after layering); mixed ligand solution pre-stirred 1 h,MeOH; H2O,several times,heated/evacuated 24 h at 110 °C (383 K) under ~10−2 kPa vacuum; N2 purge on cooling,110.0,24.0,"dark blue, block-shaped single crystals",70.0,0.42 × 0.37 × 0.24 mm (single crystal),,dinuclear Cu2 SBU; four-connected uninodal 2D layers pillared by bpe,"a=10.0921(3) Å, b=10.4958(3) Å, c=10.8431(3) Å, α=86.403(2)°, β=79.041(2)°, γ=81.993(2)°, P-1",,,not_reported,not_reported,230.0,CO2_capture,10.1039/c4dt00228h,ok,
10.1039/c4dt00228h,downloaded\10.1039_c4dt00228h.pdf,SI downloaded\10.1039_c4dt00228h_SI.pdf,mof_json_store\10.1039_c4dt00228h\raw_output.json,mof_json_store\10.1039_c4dt00228h\synthesis_002.json,no,,,929621,CdCl2,,same stoichiometry as above (1:1:1); quantities not separately stated for bulk batch,,,CuCl2,,,,,nan,,,,,"disodium 2,5-thiophenedicarboxylate",tdc,same stoichiometry as above (1:1:1),,,"1,2-bis(4-pyridyl)ethane",bpe,same stoichiometry as above (1:1:1),,,,,,,,,,,,,,,,,,methanol,MeOH,methanol–water mixed solution (ratio not specified for bulk preparation),,water,H2O,methanol–water mixed solution (ratio not specified for bulk preparation),,25,room temperature,24.0,24 h,,stirred,H2O,several times,evacuated 24 h at 383 K (110 °C) under ~10−2 kPa vacuum; N2 purge on cooling,110.0,24.0,,,,,dinuclear Cu2 SBU; four-connected uninodal 2D layers pillared by bpe,"a=10.0921(3) Å, b=10.4958(3) Å, c=10.8431(3) Å, α=86.403(2)°, β=79.041(2)°, γ=81.993(2)°, P-1",,,not_reported,not_reported,230.0,CO2_capture,10.1039/c4dt00228h,ok,
10.1039/c6dt03094g,downloaded\10.1039_c6dt03094g.pdf,SI downloaded\10.1039_c6dt03094g_SI.pdf,mof_json_store\10.1039_c6dt03094g\raw_output.json,mof_json_store\10.1039_c6dt03094g\synthesis_001.json,no,,,1497510,CdCl2,,"0.5 mmol, 0.126 g",0.5,mmol,FeCl2,,"1 mmol, 0.199 g",1.0,mmol,nan,,,,,di-2-pyridyl ketone,dpk,"1 mmol, 0.184 g",1.0,mmol,,,,,,,,,,,sodium azide,,"0.5 mmol, 0.0325 g",0.5,mmol,,,,,,water,H2O,10 mL (Mn solution) + 5 mL (Cu/NaN3 solution),15.0,methanol,MeOH,5 mL (dpk solution),5.0,25,room temperature,,stir 10 min; then 1 h; slow evaporation 3 weeks,,stirred; then static for slow evaporation,MeOH,,,,,green single crystals,53.0,,,"Mn2Cu4 hexanuclear SBU linked by μ1,3-azide into a 3D framework",,,,not_reported,not_reported,,,10.1039/c6dt03094g,ok,
10.1039/c8dt03964j,downloaded\10.1039_c8dt03964j.pdf,SI downloaded\10.1039_c8dt03964j_SI.pdf,mof_json_store\10.1039_c8dt03964j\raw_output.json,mof_json_store\10.1039_c8dt03964j\synthesis_001.json,yes,"Screened Zr salts, solvents (DMF, DMAc), modulators (AcOH, HCOOH, benzoic acid, TFA) and temperatures; optimal DMF/benzoic acid with ZrOCl2·8H2O at 120 °C for 24 h.",Zr-UiO-66-N2H3,,Cd(NO3)2·4H2O,,"65 mg, 0.20 mmol",0.2,mmol,nan,,,,,nan,,,,,terephthalic acid,H2BDC-N2H3,"40 mg, 0.20 mmol",0.2,mmol,,,,,,,,,,,benzoic acid,,"746 mg, 6.0 mmol",6.0,mmol,,,,,,"N,N-dimethylformamide",DMF,3 mL,3.0,,,,,120.0,120 °C,24.0,24 h,sealed glass tube,static,acetone,2 × 3 mL,"methanol solvent exchange 24 h at RT (solvent refreshed at 12 h), dried 80 °C 1 h; 120 °C under vacuum for 24 h",120.0,24.0,light yellow precipitate,60.0,,,Zr6O4(OH)4 12-connected SBU,"a=b=c=20.723(4) Å, V=8898.8(26) Å3, cubic",,818.0,not_reported,yes,400.0,luminescence;sensing,10.1039/c8dt03964j,ok,
10.1039/d4ce00096j,downloaded\10.1039_d4ce00096j.pdf,SI downloaded\10.1039_d4ce00096j_SI.pdf,mof_json_store\10.1039_d4ce00096j\raw_output.json,mof_json_store\10.1039_d4ce00096j\synthesis_001.json,no,,Ce-UiO-66-NH2,,YCl3·6H2O,,7.5 mmol (4.110 g),7.5,mmol,Li(OH)·1H2O,,,,,nan,,,,,2-aminoterephthalic acid,BDC-NH2,7.5 mmol (1.358 g),7.5,mmol,,,,,,,,,,,formic acid,HCOOH,13 mL,13.0,mL,,,,,,ethanol,EtOH,100 mL,100.0,water,H2O,40 mL,40.0,25,room temperature (rt),8.0,8 h,,stirred,"water, ethanol",3×,Soxhlet extraction with ethanol at 110 °C for 3 days; then dried at 80 °C for 12 h,110.0,72.0,"brown, octahedral crystallites",83.0,,,,,40.0,264.0,not_reported,yes,300.0,dye_adsorption,10.1039/d4ce00096j,ok,
10.1039/d1cc06250f,downloaded\10.1039_d1cc06250f.pdf,SI downloaded\10.1039_d1cc06250f_SI.pdf,mof_json_store\10.1039_d1cc06250f\raw_output.json,mof_json_store\10.1039_d1cc06250f\synthesis_001.json,yes,Only ClPN (PET+ZrCl4+HNO3) and ClBN (BDC+ZrCl4+HNO3) formed UiO-66; other conditions showed no conversion.,UiO-66(Zr),,Co(NO3)2·6H2O,ZrCl4,180 mg,0.852942,mmol,nan,,,,,nan,,,,,"polyethylene terephthalate (PET) waste, linker feedstock",,300 mg,300.0,mg,,,,,,,,,,,nitric acid (concentrated),,1.8 mL conc HNO3,1.8,mL,,,,,,water (deionised),H2O,8 mL,8.0,,,,,80.0,80 °C,168.0,one week,scintillation vial,,deionised water,until neutral pH,,,,,,,,hexanuclear Zr6 cluster SBU,,,251.0,,,,,10.1039/d1cc06250f,ok,
10.1039/c8cc07098a,downloaded\10.1039_c8cc07098a.pdf,SI downloaded\10.1039_c8cc07098a_SI.pdf,mof_json_store\10.1039_c8cc07098a\raw_output.json,mof_json_store\10.1039_c8cc07098a\synthesis_001.json,no,,UNM-1,1865216,Mg(NO3)2·6H2O,,15 mg (0.045 mmol),0.045,mmol,nan,,,,,nan,,,,,"tetrabutylammonium tetrakis(pyridine-4-ethynyl-2,3,5,6-tetrafluorophenyl)borate",,20 mg (0.015 mmol),0.015,mmol,,,,,,,,,,,,,,,,,,,,,acetonitrile,CH3CN,7 mL (layer),7.0,dichloromethane,CH2Cl2,1 mL (ligand solution),1.0,25,RT (interfacial diffusion),72.0,3 days,long 20 mL glass vial,static,"acetonitrile, dichloromethane",several times,60 °C under vacuum for 25 h,60.0,25.0,orange needle-shaped crystals,74.4,0.380 × 0.428 × 0.488 mm,,tetrahedral Cu(I) nodes; four-fold interpenetrated diamondoid net,"a=b=23.5586(7) Å, c=24.6516(9) Å, I-4",6.14,621.0,yes,yes,300.0,CO2_capture,10.1039/c8cc07098a,ok,
10.1039/c6gc00413j,downloaded\10.1039_c6gc00413j.pdf,SI downloaded\10.1039_c6gc00413j_SI.pdf,mof_json_store\10.1039_c6gc00413j\raw_output.json,mof_json_store\10.1039_c6gc00413j\synthesis_001.json,no,,,1450479,CdCl2·3/2H2O,,0.60 mmol (178.20 mg),0.6,mmol,nan,,,,,nan,,,,,"4,4′,4″-s-triazine-1,3,5-triyl-tri-p-aminobenzoic acid",H3TATAB,0.45 mmol (218.25 mg),0.45,mmol,"1,4-diazabicyclo[2.2.2]octane",DABCO,0.30 mmol (66.06 mg),0.3,mmol,,,,,,,,,,,,,,,,"N,N-dimethylformamide",DMF,6 mL,6.0,,,,,115.0,115 °C,72.0,heated to 115 °C for 4 h and maintained 3 days; slow cooled to RT over 3 days,Teflon-lined stainless steel vessel (20 mL),,"DMF, CH2Cl2",,dried in air,,,colorless cubic crystals,85.0,,,{Zn2(O2C)4} paddlewheel SBU,"a=28.6573(3) Å, V=23534.5(4) Å3, Im-3",32.0,61.4,not_reported,not_reported,200.0,CO2_capture;CO2_conversion,10.1039/c6gc00413j,ok,
10.1039/d1dt02249k,downloaded\10.1039_d1dt02249k.pdf,SI downloaded\10.1039_d1dt02249k_SI.pdf,mof_json_store\10.1039_d1dt02249k\raw_output.json,mof_json_store\10.1039_d1dt02249k\synthesis_001.json,no,,Eu-BDC-OH,2076042,Nd(NO3)3·6H2O,,"0.01 mol L−1, 6 mL",10,mmol,Na2C2O4,,,,,nan,,,,,2-hydroxyterephthalic acid,H2BDC-OH,"0.02 mol L−1, 3 mL",0.06,mmol,,,,,,,,,,,,,,,,,,,,,"N,N-dimethylformamide",DMF,DMF/EtOH/H2O 15:1:1 (v/v) as stock solvent,,ethanol,EtOH,component of DMF/EtOH/H2O 15:1:1 (v/v) stock solvent,,25,room temperature,24.0,24 h,glass culture dish (6 cm diameter),static,ethanol,3×,filtered and naturally dried at room temperature,,,regular rectangular single crystals,,0.12 × 0.10 × 0.10 mm,,Eu2 binuclear SBU [Eu2(BDC-OH)3(DMF)4],"a=10.5002(16), b=11.1380(16), c=12.5451(18) Å, α=103.803(4)°, β=109.918(4)°, γ=96.736(5)°, P-1",,,not_reported,not_reported,,sensing,10.1039/d1dt02249k,ok,
10.1039/c2ce25422k,downloaded\10.1039_c2ce25422k.pdf,SI downloaded\10.1039_c2ce25422k_SI.pdf,mof_json_store\10.1039_c2ce25422k\raw_output.json,mof_json_store\10.1039_c2ce25422k\synthesis_001.json,no,,,862162,Eu(NO3)3·6H2O,,"35.0 mg, 0.10 mmol",0.1,mmol,Na2C2O4,,,,,nan,,,,,"4,4′,4″-((benzene-1,3,5-triyltris(methylene))tris(oxy))tribenzoic acid",H3L,"76.4 mg, 0.13 mmol",0.13,mmol,,,,,,,,,,,ammonium chloride,,"12.0 mg, 0.22 mmol",0.22,mmol,,,,,,"N,N-dimethylformamide",DMF,2.5 mL,2.5,water,H2O,1.5 mL,1.5,180.0,180 °C,72.0,72 h,Teflon-lined autoclave (10 mL),static,"EtOH, diethyl ether",,dried in air,,,colorless bulk crystals,77.0,,,Cd(II) 3-connected node,"a=23.681(2) Å, b=9.6928(7) Å, c=35.389(3) Å, α=90.00°, β=92.789(1)°, γ=90.00°, C2/c",,,not_reported,not_reported,,luminescence,10.1039/c2ce25422k,ok,
10.1007/s10934-020-00941-w,,SI downloaded\10.1007_s10934-020-00941-w_SI.pdf,mof_json_store\10.1007_s10934-020-00941-w\raw_output.json,mof_json_store\10.1007_s10934-020-00941-w\synthesis_001.json,yes,"MeOH, EtOH, and tert-BuOH gave X-ray amorphous; acidified DMF-only at 70–90 °C for 3 weeks gave no product; DMF < 0.4 mL yielded amorphous.",UiO-67-F8,,Tb(NO3)3·6H2O,ZrCl4,0.006 g (0.025 mmol),0.025,mmol,Na2C2O4,,,,,nan,,,,,"biphenyl-4,4'-dicarboxylic acid",H2oFBPDC,0.010 g (0.026 mmol),0.026,mmol,,,,,,,,,,,concentrated nitric acid,HNO3,20 µL,,,,,,,,isopropanol,iPrOH,4 mL,4.0,"N,N-dimethylformamide",DMF,0.600 mL,0.6,80.0,80 °C,96.0,4 days,,,,,,,,,,,,Zr6(μ3-O)4(μ3-OH)4 12-connected SBU,,,,not_reported,yes,300.0,,10.1007/s10934-020-00941-w,ok,
10.1021/acsami.7b07920,downloaded\10.1021_acsami.7b07920.pdf,SI downloaded\10.1021_acsami.7b07920_SI.pdf,mof_json_store\10.1021_acsami.7b07920\raw_output.json,mof_json_store\10.1021_acsami.7b07920\synthesis_001.json,no,,BUT-155,1544771,Nd(NO3)3·6H2O,,"10 mg, 0.05 mmol",0.05,mmol,nan,,,,,nan,,,,,"3,3′,5,5′-tetrakis(3,5-dicarboxyphenyl)-2,2′,4,4′,6,6′-hexamethylbiphenyl",H8tdhb,"5 mg, 0.005 mmol",0.005,mmol,,,,,,,,,,,HBF4,,drops,,,,,,,,"N,N-dimethylformamide",DMF,3 mL,3.0,,,,,80.0,80 °C,24.0,24 h,5 mL Pyrex vial,static,"DMF, MeOH",,Methanol exchange then 100 °C under high vacuum for 10 h,100.0,10.0,green crystals,,,scu-a,"Cu2 paddlewheel 4-connected SBU; 4,8-connected net","a=18.8441(5), b=18.8441(5), c=13.4252(6) Å, P4/nmm",16.0,2070.0,not_reported,yes,280.0,water_harvesting;sensing,10.1021/acsami.7b07920,ok,
10.1021/acsami.7b07920,downloaded\10.1021_acsami.7b07920.pdf,SI downloaded\10.1021_acsami.7b07920_SI.pdf,mof_json_store\10.1021_acsami.7b07920\raw_output.json,mof_json_store\10.1021_acsami.7b07920\synthesis_002.json,no,,HKUST-1,,Al(OH)(OAc)2,,2.0 g,12.3399,mmol,nan,,,,,nan,,,,,"benzene-1,3,5-tricarboxylic acid",BTC,1.0 g,1.0,g,,,,,,,,,,,,,,,,,,,,,ethanol,EtOH,"15 mL (from 1:1 EtOH/DMF, total 30 mL)",15.0,"N,N-dimethylformamide",DMF,"15 mL (from 1:1 EtOH/DMF, total 30 mL)",15.0,100.0,100 °C (373 K),10.0,10 h,Teflon-lined stainless steel autoclave,stirred (10 min before solvothermal),EtOH,,,,,green crystals,,,,,,,,not_reported,not_reported,,,10.1021/acsami.7b07920,ok,
10.1039/c1jm12789f,downloaded\10.1039_c1jm12789f.pdf,SI downloaded\10.1039_c1jm12789f_SI.pdf,mof_json_store\10.1039_c1jm12789f\raw_output.json,mof_json_store\10.1039_c1jm12789f\synthesis_001.json,yes,Using other alkyl derivatives of pyrazinecarboxylic acid gave no product.,Nd-MOF,,Al(OH)(OAc)2,,0.23 mmol,0.23,mmol,nan,,0.23 mmol,0.23,mmol,nan,,,,,5-methyl-2-pyrazinecarboxylic acid,Hmpca,0.46 mmol,0.46,mmol,,,,,,,,,,,,,,,,,,,,,water,H2O,,,methanol,MeOH,equal volume layered slowly by diffusion,,25,RT,24.0,24 h,,static,,,200 °C under vacuum for 2 h (for sorption studies),200.0,2.0,orange crystals,80.0,,,Ln–NC–Mo cyanide bridges; carboxylate-linked 3D network with channels,,,205.0,not_reported,not_reported,,luminescence,10.1039/c1jm12789f,ok,
10.1039/c1jm12789f,downloaded\10.1039_c1jm12789f.pdf,SI downloaded\10.1039_c1jm12789f_SI.pdf,mof_json_store\10.1039_c1jm12789f\raw_output.json,mof_json_store\10.1039_c1jm12789f\synthesis_002.json,yes,Using other alkyl derivatives of pyrazinecarboxylic acid gave no product.,Eu-MOF,811854,Al(OH)(OAc)2,,0.23 mmol,0.23,mmol,nan,,0.23 mmol,0.23,mmol,nan,,,,,5-methyl-2-pyrazinecarboxylic acid,Hmpca,0.46 mmol,0.46,mmol,,,,,,,,,,,,,,,,,,,,,water,H2O,,,methanol,MeOH,equal volume layered slowly by diffusion,,25,RT,24.0,24 h,,static,,,200 °C under vacuum for 2 h (for sorption studies),200.0,2.0,orange crystals,87.0,0.23 × 0.13 × 0.11 mm,,Ln–NC–Mo cyanide bridges; carboxylate-linked 3D network with channels,"Monoclinic, P21/c, a=10.8137(13) Å, b=19.040(2) Å, c=19.246(4) Å, β=98.338(11)°, V=3920.8(10) Å3",,169.0,not_reported,not_reported,,luminescence,10.1039/c1jm12789f,ok,
10.1039/c1jm12789f,downloaded\10.1039_c1jm12789f.pdf,SI downloaded\10.1039_c1jm12789f_SI.pdf,mof_json_store\10.1039_c1jm12789f\raw_output.json,mof_json_store\10.1039_c1jm12789f\synthesis_003.json,yes,Using other alkyl derivatives of pyrazinecarboxylic acid gave no product.,Gd-MOF,,Al(OH)(OAc)2,,0.23 mmol,0.23,mmol,nan,,0.23 mmol,0.23,mmol,nan,,,,,5-methyl-2-pyrazinecarboxylic acid,Hmpca,0.46 mmol,0.46,mmol,,,,,,,,,,,,,,,,,,,,,water,H2O,,,methanol,MeOH,equal volume layered slowly by diffusion,,25,RT,24.0,24 h,,static,,,200 °C under vacuum for 2 h (for sorption studies),200.0,2.0,orange crystals,85.0,,,Ln–NC–Mo cyanide bridges; carboxylate-linked 3D network with channels,,,179.0,not_reported,not_reported,,,10.1039/c1jm12789f,ok,
10.1039/c1jm12789f,downloaded\10.1039_c1jm12789f.pdf,SI downloaded\10.1039_c1jm12789f_SI.pdf,mof_json_store\10.1039_c1jm12789f\raw_output.json,mof_json_store\10.1039_c1jm12789f\synthesis_004.json,yes,Using other alkyl derivatives of pyrazinecarboxylic acid gave no product.,Tb-MOF,,Al(OH)(OAc)2,,0.23 mmol,0.23,mmol,nan,,0.23 mmol,0.23,mmol,nan,,,,,5-methyl-2-pyrazinecarboxylic acid,Hmpca,0.46 mmol,0.46,mmol,,,,,,,,,,,,,,,,,,,,,water,H2O,,,methanol,MeOH,equal volume layered slowly by diffusion,,25,RT,24.0,24 h,,static,,,,,,orange crystals,82.0,,,Ln–NC–Mo cyanide bridges; carboxylate-linked 3D network with channels,,,,not_reported,not_reported,,luminescence;magnetism,10.1039/c1jm12789f,ok,
10.1039/c1jm12789f,downloaded\10.1039_c1jm12789f.pdf,SI downloaded\10.1039_c1jm12789f_SI.pdf,mof_json_store\10.1039_c1jm12789f\raw_output.json,mof_json_store\10.1039_c1jm12789f\synthesis_005.json,yes,Using other alkyl derivatives of pyrazinecarboxylic acid gave no product.,Er-MOF,,Al(OH)(OAc)2,,0.23 mmol,0.23,mmol,nan,,0.23 mmol,0.23,mmol,nan,,,,,5-methyl-2-pyrazinecarboxylic acid,Hmpca,0.46 mmol,0.46,mmol,,,,,,,,,,,,,,,,,,,,,water,H2O,,,methanol,MeOH,equal volume layered slowly by diffusion,,25,RT,24.0,24 h,,static,,,,,,orange crystals,78.0,,,Ln–NC–Mo cyanide bridges; carboxylate-linked 3D network with channels,,,,not_reported,not_reported,,,10.1039/c1jm12789f,ok,
10.1021/acs.inorgchem.7b01191,downloaded\10.1021_acs.inorgchem.7b01191.pdf,SI downloaded\10.1021_acs.inorgchem.7b01191_SI.pdf,mof_json_store\10.1021_acs.inorgchem.7b01191\raw_output.json,mof_json_store\10.1021_acs.inorgchem.7b01191\synthesis_001.json,no,,ZIF-8,,Al(OH)(OAc)2,,"0.84 M, 0.8 mL (0.67 mmol) in H2O",0.67,mmol,nan,,,,,nan,,,,,2-methylimidazole,Hmim,"3.0 M, 2.3 mL (6.9 mmol) in H2O",6.9,mmol,,,,,,,,,,,triethylamine,TEA,2.0 mL (14 mmol),14.0,mmol,,,,,,water (deionized),H2O,reaction volume completed to 24 mL with deionized water,,,,,,25,RT,0.5,30 min,glass scintillation vial,stirred,"water, ethanol",2× 40 mL each,dried overnight in an oven at 85 °C,85.0,,nanoparticles,60.0,20–100 nm (TEM),,,,,983.0,,,,,10.1021/acs.inorgchem.7b01191,ok,
10.1021/ic403148f,downloaded\10.1021_ic403148f.pdf,SI downloaded\10.1021_ic403148f_SI.pdf,mof_json_store\10.1021_ic403148f\raw_output.json,mof_json_store\10.1021_ic403148f\synthesis_001.json,yes,Other Cu(II) salts under similar hydrothermal conditions gave polycrystalline solids or clear solutions (no product); at 130–140 °C 1a formed with an unknown deep-blue phase.,,949597,Al(OH)(OAc)2,,"50.0 mg, 0.200 mmol",0.2,mmol,nan,,,,,nan,,,,,"1,2,4-triazol-4-yl-acetic acid",trgly-H,"27.2 mg, 0.200 mmol",0.2,mmol,,,,,,,,,,,,,,,,,,,,,water,H2O,5 mL,5.0,,,,,120.0,120 °C,36.0,36 h; then cooled to rt over 60 h,Teflon-lined steel autoclave (20 mL),"stirred 10 min at rt, then static during heating",H2O,,dried in air,,,green-blue prisms,60.0,,,Cu3(μ3-OH) 6-connected SBU; μ3-SO4 capping,,,,not_reported,not_reported,,,10.1021/ic403148f,ok,
10.1021/ic403148f,downloaded\10.1021_ic403148f.pdf,SI downloaded\10.1021_ic403148f_SI.pdf,mof_json_store\10.1021_ic403148f\raw_output.json,mof_json_store\10.1021_ic403148f\synthesis_004.json,yes,Other Cu(II) salts under similar hydrothermal conditions gave polycrystalline solids or clear solutions (no product); at 130–140 °C 1a formed with an unknown deep-blue phase.,,949598,Al(OH)(OAc)2,,"36.6 mg, 0.0988 mmol",0.0988,mmol,nan,,,,,nan,,,,,"(d)-2-(1,2,4-triazol-4-yl)propionic acid",d-trala-H,"14.1 mg, 0.100 mmol",0.1,mmol,,,,,,,,,,,,,,,,,,,,,water,H2O,2 mL,2.0,,,,,120.0,120 °C,36.0,36 h; then cooled to rt over 60 h,Teflon-lined steel autoclave,"stirred 10 min at rt, then static during heating",H2O,,dried in air,,,green-blue plates,34.0,,,Cu3(μ3-OH) 9-connected SBU; μ3-ClO4 capping,"R32 (trigonal); two-nodal 3,9-c net",,,not_reported,not_reported,,,10.1021/ic403148f,ok,
10.1021/acsami.3c04506,downloaded\10.1021_acsami.3c04506.pdf,SI downloaded\10.1021_acsami.3c04506_SI.pdf,mof_json_store\10.1021_acsami.3c04506\raw_output.json,mof_json_store\10.1021_acsami.3c04506\synthesis_001.json,no,,NH2-Ce-MUM-2,2246298,Al(OH)(OAc)2,,"0.25 mmol, 0.1 g",0.25,mmol,nan,,,,,nan,,,,,"2,5-diaminoterephthalic acid",H2data,"0.2 mmol, 0.04 g",0.2,mmol,,,,,,,,,,,,,,,,,,,,,"N,N-dimethylformamide",DMF,12 mL,12.0,,,,,65.0,65 °C,72.0,72 h,20 mL Teflon-lined autoclave,static,"DMF, ethanol",,EtOH solvent exchange 72 h; vacuum dry 48 h; then 140 °C for 24 h to obtain activated DMF-free material,140.0,24.0,light brown crystals (orange prisms),59.0,0.120 × 0.100 × 0.060 mm,xah,5-connected Ce nodes; [Ce2(μ-data)] 8-connected,"a=10.5074(7), b=11.3941(7), c=12.7520(8), α=100.731(6), β=110.020(6), γ=99.554(5), P-1",7.0,121.0,not_reported,not_reported,290.0,CO2_fixation;nonlinear_optics,10.1021/acsami.3c04506,ok,
10.1021/acs.inorgchem.7b00744,downloaded\10.1021_acs.inorgchem.7b00744.pdf,SI downloaded\10.1021_acs.inorgchem.7b00744_SI.pdf,mof_json_store\10.1021_acs.inorgchem.7b00744\raw_output.json,mof_json_store\10.1021_acs.inorgchem.7b00744\synthesis_001.json,no,,JLU-Liu33,1517774,Al(OH)(OAc)2,,"9 mg, 0.03 mmol",0.03,mmol,nan,,,,,nan,,,,,"1,3-di(4-carboxyphenyl)benzene",H2DCPB,"6 mg, 0.02 mmol",,,,,,,,,,,,,triethylamine,,0.025 mL,,,,,,,,"N,N-dimethylformamide",DMF,1 mL,1.0,,,,,85.0,85 °C,12.0,12 h,,,DMF,,85 °C under vacuum for 10 h,85.0,10.0,colorless octahedron crystals,80.0,,pcu,Zn4O 6-connected SBU,"a=23.3701(5) Å, b=23.3701(5) Å, c=78.597(2) Å, trigonal, R3c",,,not_reported,not_reported,,CO2_capture,10.1021/acs.inorgchem.7b00744,ok,
10.1021/acs.inorgchem.7b00744,downloaded\10.1021_acs.inorgchem.7b00744.pdf,SI downloaded\10.1021_acs.inorgchem.7b00744_SI.pdf,mof_json_store\10.1021_acs.inorgchem.7b00744\raw_output.json,mof_json_store\10.1021_acs.inorgchem.7b00744\synthesis_002.json,no,,JLU-Liu33L,,Al(OH)(OAc)2,,"3 mg, 0.01 mmol",0.01,mmol,nan,,"6 mg, 0.02 mmol",,,nan,,,,,"1,3-di(4-carboxyphenyl)benzene",H2DCPB,"6 mg, 0.02 mmol",,,,,,,,,,,,,triethylamine,,0.025 mL,,,,,,,,"N,N-dimethylformamide",DMF,1 mL,1.0,,,,,85.0,85 °C,12.0,12 h,,,DMF,,85 °C under vacuum for 10 h,85.0,10.0,pink crystals,,,pcu,Zn/Co Zn4O 6-connected SBU,,,,not_reported,not_reported,,CO2_capture,10.1021/acs.inorgchem.7b00744,ok,
10.1021/acs.inorgchem.7b00744,downloaded\10.1021_acs.inorgchem.7b00744.pdf,SI downloaded\10.1021_acs.inorgchem.7b00744_SI.pdf,mof_json_store\10.1021_acs.inorgchem.7b00744\raw_output.json,mof_json_store\10.1021_acs.inorgchem.7b00744\synthesis_003.json,no,,JLU-Liu33H,,Al(OH)(OAc)2,,"6 mg, 0.02 mmol",0.02,mmol,nan,,"3 mg, 0.01 mmol",,,nan,,,,,"1,3-di(4-carboxyphenyl)benzene",H2DCPB,"6 mg, 0.02 mmol",,,,,,,,,,,,,triethylamine,,0.025 mL,,,,,,,,"N,N-dimethylformamide",DMF,1 mL,1.0,,,,,85.0,85 °C,12.0,12 h,,,DMF,,85 °C under vacuum for 10 h,85.0,10.0,blue crystals,,,pcu,Zn/Co Zn4O 6-connected SBU,,,,not_reported,not_reported,,CO2_capture,10.1021/acs.inorgchem.7b00744,ok,
10.1021/acs.inorgchem.7b03053,downloaded\10.1021_acs.inorgchem.7b03053.pdf,SI downloaded\10.1021_acs.inorgchem.7b03053_SI.pdf,mof_json_store\10.1021_acs.inorgchem.7b03053\raw_output.json,mof_json_store\10.1021_acs.inorgchem.7b03053\synthesis_001.json,no,,NBU-9,,CoCl2·6H2O,,"0.1 mmol, 30.8 mg",0.1,mmol,nan,,,,,nan,,,,,"2,5-thiophenedicarboxylic acid",H2L,"0.05 mmol, 8.6 mg",0.05,mmol,4-(1H-tetrazol-5-yl)pyridine,4-HPTZ,"0.05 mmol, 7.4 mg",0.05,mmol,,,,,,,,,,,,,,,,"N,N-dimethylformamide",DMF,6 mL,6.0,,,,,100.0,100 °C,72.0,3 days,Teflon-lined stainless steel vessel (20 mL),static,DMF,,"Methanol exchange 3 days (refreshed 3×), then dichloromethane exchange 12 h (refreshed 3×); evacuated at 10^−3 Torr at RT and 80 °C",80.0,,colorless brick crystals,82.0,,eca,Cd3 trinuclear SBU; 8-connected net,"a=21.0385(9) Å, b=30.3850(12) Å, c=15.5073(6) Å, Pbcn",,,not_reported,not_reported,,luminescence;sensing,10.1021/acs.inorgchem.7b03053,ok,
10.1021/acs.inorgchem.7b03053,downloaded\10.1021_acs.inorgchem.7b03053.pdf,SI downloaded\10.1021_acs.inorgchem.7b03053_SI.pdf,mof_json_store\10.1021_acs.inorgchem.7b03053\raw_output.json,mof_json_store\10.1021_acs.inorgchem.7b03053\synthesis_002.json,no,,NBU-9,1813188,CoCl2·6H2O,,"0.1 mmol, 30.8 mg",0.1,mmol,nan,,,,,nan,,,,,"2,5-thiophenedicarboxylic acid",H2L,"0.05 mmol, 8.6 mg",0.05,mmol,4-(1H-tetrazol-5-yl)pyridine,4-HPTZ,,,,,,,,,4-cyanopyridine,,"0.05 mmol, 5.2 mg",0.05,mmol,sodium azide,NaN3,"0.01 mmol, 6.5 mg",0.01,mmol,"N,N-dimethylformamide",DMF,6 mL,6.0,,,,,140.0,140 °C,72.0,3 days,Teflon-lined stainless steel vessel (20 mL),static,DMF,,"Methanol exchange 3 days (refreshed 3×), then dichloromethane exchange 12 h (refreshed 3×); evacuated at 10^−3 Torr at RT and 80 °C",80.0,,colorless brick crystals,,0.37 × 0.34 × 0.29 mm,eca,Cd3 trinuclear SBU; 8-connected net,"a=20.912(12) Å, b=30.041(19) Å, c=15.519(9) Å, Pbcn",,,not_reported,not_reported,,luminescence;sensing,10.1021/acs.inorgchem.7b03053,ok,
10.1021/ja202223d,downloaded\10.1021_ja202223d.pdf,SI downloaded\10.1021_ja202223d_SI.pdf,mof_json_store\10.1021_ja202223d\raw_output.json,mof_json_store\10.1021_ja202223d\synthesis_001.json,yes,Replacing DEF with DMF prevented IRMOF-Pro-Boc; attempts to form [Zn4O((S)-2)3] in DEF/DMF gave no crystals.,IRMOF-Pro-Boc,,CoCl2·6H2O,,"259 mg, 0.99 mmol",0.99,mmol,nan,,,,,nan,,,,,(S)-H21,H21,"150 mg, 0.33 mmol",150.0,mg,,,,,,,,,,,,,,,,,,,,,"N,N-diethylformamide",DEF,8 mL,8.0,,,,,85.0,85 °C,16.0,16 h,,static,DMF,,Activated in dry CH2Cl2; residual solvent removed in vacuo at room temperature,,,colorless cubic crystals,,0.30 × 0.30 × 0.10 mm,,Zn4O nodes,a=b=c=17.1625(19) Å; P43m,,,not_reported,not_reported,350.0,,10.1021/ja202223d,ok,
10.1039/d4qi01105h,downloaded\10.1039_d4qi01105h.pdf,SI downloaded\10.1039_d4qi01105h_SI.pdf,mof_json_store\10.1039_d4qi01105h\raw_output.json,mof_json_store\10.1039_d4qi01105h\synthesis_001.json,no,,HUST-36,2353038,CoCl2·6H2O,,10 mg,0.0633181,mmol,nan,,,,,nan,,,,,di-lophine tetracarboxylic acid,H4L,20 mg,20.0,mg,,,,,,,,,,,,,,,,,,,,,"N,N-dimethylformamide",DMF,3 mL,3.0,methanol,MeOH,0.5 mL,0.5,120.0,120 °C,72.0,three days,5 mL glass vial,static,DMF,,dried in air,,,golden yellow prismatic crystals,70.0,,pts,Cd(II) 4-connected [Cd(COO)4] node,"a=20.0697(7) Å, b=18.6744(6) Å, c=13.6622(4) Å, β=103.4630(10)°, C2/c (monoclinic)",,,not_reported,not_reported,,luminescence;sensing;photochromism,10.1039/d4qi01105h,ok,
10.1021/acs.inorgchem.7b01103,downloaded\10.1021_acs.inorgchem.7b01103.pdf,SI downloaded\10.1021_acs.inorgchem.7b01103_SI.pdf,mof_json_store\10.1021_acs.inorgchem.7b01103\raw_output.json,mof_json_store\10.1021_acs.inorgchem.7b01103\synthesis_001.json,yes,Only ZrCl4 gave crystalline product; other Zr precursors failed; higher T (100 °C) formed impurity.,MIL-161,,CoCl2·6H2O,ZrCl4,197 mg (0.75 mmol),0.75,mmol,nan,,,,,nan,,,,,"3,6-dithioglycolic-1,2,4,5-tetrazine dicarboxylic acid",H2STz,175 mg (0.75 mmol),0.75,mmol,,,,,,,,,,,hydrochloric acid (aqueous),HCl,"12 M aqueous HCl, 25 µL",0.3,mmol,,,,,,"N,N-dimethylformamide",DMF,3.75 mL,3.75,,,,,80.0,80 °C,14.0,14 h,Teflon-lined Paar reactor (autoclave),static,"DMF, 0.5 M aqueous HCl","DMF 4× (10 mL each), HCl 1× (10 mL)",,,,red polycrystalline powder,85.0,,dia,"Zr6O8 8-connected SBU (triangular gyrobifastigium, D2d)","I-42d; DMF@MIL-161: a=26.1084(3) Å, c=14.3685(3) Å; H2O@MIL-161: a=27.6288(4) Å, c=13.5007(5) Å",,,not_reported,yes,,sensing;luminescence,10.1021/acs.inorgchem.7b01103,ok,
10.1039/d1qi00104c,downloaded\10.1039_d1qi00104c.pdf,,mof_json_store\10.1039_d1qi00104c\raw_output.json,mof_json_store\10.1039_d1qi00104c\synthesis_001.json,no,,Hie-Zn-MOF-TEA(1.0),,CoCl2·6H2O,,1 mmol (0.297 g),1,mmol,nan,,,,,nan,,,,,"2,5-thiophenedicarboxylic acid",H2L,1 mmol (0.172 g),1.0,mmol,melamine,MA,0.66 mmol (0.084 g),0.66,mmol,,,,,,triethylamine,TEA,1.0 mmol,1.0,mmol,,,,,,"N,N-dimethylformamide",DMF,40 mL,40.0,,,,,25,room temperature,2.0,2 h,,stirred,"DMF, MeOH",DMF 10 mL × 2; MeOH 10 mL × 2,80 °C under vacuum for 12 h,80.0,12.0,,,,,,,,711.0,not_reported,not_reported,,CO2_capture,10.1039/d1qi00104c,ok,
10.1039/d1qi00104c,downloaded\10.1039_d1qi00104c.pdf,,mof_json_store\10.1039_d1qi00104c\raw_output.json,mof_json_store\10.1039_d1qi00104c\synthesis_002.json,no,,Hie-Zn-MOF-TEA(2.0),,Ni(NO3)2·6H2O,,1 mmol (0.297 g),1,mmol,nan,,,,,nan,,,,,"2,5-thiophenedicarboxylic acid",H2L,1 mmol (0.172 g),1.0,mmol,melamine,MA,0.66 mmol (0.084 g),0.66,mmol,,,,,,triethylamine,TEA,2.0 mmol,2.0,mmol,,,,,,"N,N-dimethylformamide",DMF,40 mL,40.0,,,,,25,room temperature,2.0,2 h,,stirred,"DMF, MeOH",DMF 10 mL × 2; MeOH 10 mL × 2,80 °C under vacuum for 12 h,80.0,12.0,,,,,,,,625.0,not_reported,not_reported,,CO2_capture,10.1039/d1qi00104c,ok,
10.1039/d1qi00104c,downloaded\10.1039_d1qi00104c.pdf,,mof_json_store\10.1039_d1qi00104c\raw_output.json,mof_json_store\10.1039_d1qi00104c\synthesis_003.json,no,,Hie-Zn-MOF-TEA(4.0),,Co(NO3)2·6H2O,,1 mmol (0.297 g),1,mmol,nan,,,,,nan,,,,,"2,5-thiophenedicarboxylic acid",H2L,1 mmol (0.172 g),1.0,mmol,melamine,MA,0.66 mmol (0.084 g),0.66,mmol,,,,,,triethylamine,TEA,4.0 mmol,4.0,mmol,,,,,,"N,N-dimethylformamide",DMF,40 mL,40.0,,,,,25,room temperature,2.0,2 h,,stirred,"DMF, MeOH",DMF 10 mL × 2; MeOH 10 mL × 2,80 °C under vacuum for 12 h,80.0,12.0,submicron sheet aggregates,,100–200 nm,,,,,528.0,not_reported,not_reported,,CO2_capture,10.1039/d1qi00104c,ok,
10.1039/d1qi00104c,downloaded\10.1039_d1qi00104c.pdf,,mof_json_store\10.1039_d1qi00104c\raw_output.json,mof_json_store\10.1039_d1qi00104c\synthesis_004.json,no,,Hie-Zn-MOF-TPA(2.0),,Cd(CH3COO)2·2H2O,,1 mmol (0.297 g),1,mmol,nan,,,,,nan,,,,,"2,5-thiophenedicarboxylic acid",H2L,1 mmol (0.172 g),1.0,mmol,melamine,MA,0.66 mmol (0.084 g),0.66,mmol,,,,,,tripropylamine,TPA,2.0 mmol,2.0,mmol,,,,,,"N,N-dimethylformamide",DMF,40 mL,40.0,,,,,25,room temperature,2.0,2 h,,stirred,"DMF, MeOH",DMF 10 mL × 2; MeOH 10 mL × 2,80 °C under vacuum for 12 h,80.0,12.0,,,,,,,,534.0,not_reported,not_reported,,CO2_capture,10.1039/d1qi00104c,ok,
10.1039/d1qi00104c,downloaded\10.1039_d1qi00104c.pdf,,mof_json_store\10.1039_d1qi00104c\raw_output.json,mof_json_store\10.1039_d1qi00104c\synthesis_005.json,no,,Hie-Zn-MOF-TAA(2.0),,ZrCl4,,1 mmol (0.297 g),1,mmol,nan,,,,,nan,,,,,"2,5-thiophenedicarboxylic acid",H2L,1 mmol (0.172 g),1.0,mmol,melamine,MA,0.66 mmol (0.084 g),0.66,mmol,,,,,,triamylamine,TAA,2.0 mmol,2.0,mmol,,,,,,"N,N-dimethylformamide",DMF,40 mL,40.0,,,,,25,room temperature,2.0,2 h,,stirred,"DMF, MeOH",DMF 10 mL × 2; MeOH 10 mL × 2,80 °C under vacuum for 12 h,80.0,12.0,,,,,,,,494.0,not_reported,not_reported,,CO2_capture,10.1039/d1qi00104c,ok,
10.1039/d1qi00104c,downloaded\10.1039_d1qi00104c.pdf,,mof_json_store\10.1039_d1qi00104c\raw_output.json,mof_json_store\10.1039_d1qi00104c\synthesis_006.json,no,,Mic-Zn-MOF-RT,,Zn(CH3COO)2·2H2O,,1 mmol (0.297 g),1,mmol,nan,,,,,nan,,,,,"2,5-thiophenedicarboxylic acid",H2L,1 mmol (0.172 g),1.0,mmol,melamine,MA,0.66 mmol (0.084 g),0.66,mmol,,,,,,,,,,,,,,,,"N,N-dimethylformamide",DMF,40 mL,40.0,,,,,25,room temperature,168.0,1 week,,stirred,"DMF, MeOH",DMF 10 mL × 2; MeOH 10 mL × 2,80 °C under vacuum for 12 h,80.0,12.0,,,,,,,,841.0,not_reported,not_reported,,CO2_capture,10.1039/d1qi00104c,ok,
10.1039/c9nj05997k,downloaded\10.1039_c9nj05997k.pdf,SI downloaded\10.1039_c9nj05997k_SI.pdf,mof_json_store\10.1039_c9nj05997k\raw_output.json,mof_json_store\10.1039_c9nj05997k\synthesis_001.json,no,,Cu-BTC (MOF-199),,Zn(NO3)2·6H2O,,"10.86 g, 0.0466 mol",46.6,mmol,nan,,,,,nan,,,,,"benzene-1,3,5-tricarboxylic acid",BTC,"4.91 g, 0.0234 mol",0.0234,mol,,,,,,,,,,,,,,,,,,,,,"N,N-dimethylformamide",DMF,25 mL,25.0,water,H2O,25 mL,25.0,85.0,85 b0C,24.0,24 h,autoclave,"magnetic stirring to mix, then hydrothermal (static)","DMF, ethanol",,170 b0C under vacuum for 6 h,170.0,6.0,deep purple fine crystals; cubo-octagonal,,,,Cu2 paddle-wheel SBU,,24.3,620.0,not_reported,not_reported,300.0,imine_synthesis;amine_oxidation,10.1039/c9nj05997k,ok,
10.1039/d4dt01667j,downloaded\10.1039_d4dt01667j.pdf,,mof_json_store\10.1039_d4dt01667j\raw_output.json,mof_json_store\10.1039_d4dt01667j\synthesis_001.json,no,,TbBTC,,Zn(NO3)2·6H2O,,44 mg in 5 mL H2O,0.202316,mmol,nan,,,,,nan,,,,,"benzene-1,3,5-tricarboxylic acid",H3BTC,22 mg,22.0,mg,,,,,,,,,,,sodium hydroxide (NaOH),,"1.06 M, 5 mL",,,,,,,,water,H2O,10 mL total (5 mL H2O + 5 mL as 1.06 M NaOH solution),,,,,,25.0,25 °C,1.0,1 h,,stirred,water,"centrifuge 3× (4500 rpm, 5 min), extensively washed",dried at room temperature (25 °C) under vacuum,25.0,,"white, needle-shaped",,,,,,,,,,,luminescence,10.1039/d4dt01667j,ok,
10.1039/d4dt01667j,downloaded\10.1039_d4dt01667j.pdf,,mof_json_store\10.1039_d4dt01667j\raw_output.json,mof_json_store\10.1039_d4dt01667j\synthesis_002.json,no,,GdBTC,,Cu(SO4)·5H2O,,60 mg in 5 mL H2O,0.323128,mmol,sodium orthovanadate,,,,,nan,,,,,"benzene-1,3,5-tricarboxylic acid",H3BTC,22 mg,22.0,mg,,,,,,,,,,,sodium hydroxide (NaOH),,"1.06 M, 5 mL",,,,,,,,water,H2O,10 mL total (5 mL H2O + 5 mL as 1.06 M NaOH solution),,,,,,25.0,25 °C,1.0,1 h,,stirred,water,"centrifuge 3× (4500 rpm, 5 min), extensively washed",dried at room temperature (25 °C) under vacuum,25.0,,"white, needle-shaped",,,,,,,,,,,,10.1039/d4dt01667j,ok,
10.1002/chem.202303725,downloaded\10.1002_chem.202303725.pdf,SI downloaded\10.1002_chem.202303725_SI.pdf,mof_json_store\10.1002_chem.202303725\raw_output.json,mof_json_store\10.1002_chem.202303725\synthesis_001.json,no,,Zr-MOF 1,2251944,Co(NO3)2·6H2O,,"20 mg, 0.086 mmol",0.086,mmol,nan,,,,,nan,,,,,"N,N’-di(3’,3’’,5’,5’’-tetrakis(4-carboxyphenyl))-1,2,6,7-tetrachloroperylene-3,4,9,10-tetracarboxylic acid diimide",Cl-PDI-TA,"10 mg, 0.0086 mmol",0.0086,mmol,,,,,,,,,,,formic acid,,0.7 mL,0.7,mL,,,,,,"N,N-dimethylformamide",DMF,3 mL,3.0,,,,,120.0,120 °C,72.0,3 days,10 mL scintillation vial,,,,,,,orange rod-shaped crystals,40.0,,csq,Zr6O8(H2O)8 8-connected SBU,"a=39.871(2), b=39.871(2), c=28.591(2), P6/mmm",26.0,2407.53,yes,yes,460.0,,10.1002/chem.202303725,ok,
10.1002/smll.202309281,downloaded\10.1002_smll.202309281.pdf,SI downloaded\10.1002_smll.202309281_SI.pdf,mof_json_store\10.1002_smll.202309281\raw_output.json,mof_json_store\10.1002_smll.202309281\synthesis_001.json,no,,IITKGP-51,2288315,Tb(NO3)3·6H2O,,"0.05 mmol, 0.016 g",0.05,mmol,nan,,,,,nan,,,,,"1,2,4,5-tetrakis[(4-carboxy)phenoxymethyl]benzene",H4L,"0.0125 mmol, 0.008 g",0.0125,mmol,"4,4'-bipyridine","4,4′-bpy","0.025 mmol, 0.004 g",0.025,mmol,,,,,,,,,,,,,,,,"N,N-dimethylacetamide",DMA,"4 mL (from DMA/H2O 2:1 v/v, total 6 mL)",4.0,water,H2O,"2 mL (from DMA/H2O 2:1 v/v, total 6 mL)",2.0,85.0,85 °C,144.0,6 days,glass vial (hydrothermal oven),"stirred 30 min, then static",DMA,rinsed three times,solvent exchange with dry CHCl3 for 3 days; activated at 80 °C for 10 h,80.0,10.0,white transparent rods,70.0,,,Cd(II) 7-coordinated nodes; 6-fold interpenetrated,"a=28.532(5), b=25.489(5), c=8.6442(1) Å, β=106.817(1)°, C2/c (monoclinic)",9.2,200.0,yes,yes,310.0,Hantzsch_condensation;heterogeneous_catalysis;drug_synthesis,10.1002/smll.202309281,ok,
10.1039/c5ce01123j,downloaded\10.1039_c5ce01123j.pdf,SI downloaded\10.1039_c5ce01123j_SI.pdf,mof_json_store\10.1039_c5ce01123j\raw_output.json,mof_json_store\10.1039_c5ce01123j\synthesis_001.json,no,,Co3(L)(dib)·2H2O·6DMF (1),1401384,Eu(NO3)3·6H2O,,"0.12 mmol, 35.0 mg",0.12,mmol,nan,,,,,nan,,,,,hexa(4-(carboxyphenyl)oxamethyl)-3-oxapentane acid,H6L,"0.04 mmol, 39.0 mg",0.04,mmol,"1,4-bis(1-imidazolyl)benzene",dib,"0.08 mmol, 16.8 mg",0.08,mmol,,,,,,,,,,,,,,,,"N,N-dimethylformamide",DMF,6 mL,6.0,water,H2O,1 mL,1.0,130.0,130 °C,72.0,three days,20 mL vial (sealed),static,distilled water,,"methanol exchange 3 days (refreshed 3×), then dichloromethane exchange; evacuated under vacuum at 130 °C for 8 h",130.0,8.0,red brick crystals,72.0,,fsc,linear Co3 trinuclear SBU,"a=30.190(5) Å, b=19.637(3) Å, c=16.038(3) Å, α=90°, β=108.829(3)°, γ=90°, C2/c",6.12,911.0,not_reported,not_reported,350.0,hydrogen_storage;CO2_capture,10.1039/c5ce01123j,ok,
10.1039/d1nj03176g,downloaded\10.1039_d1nj03176g.pdf,SI downloaded\10.1039_d1nj03176g_SI.pdf,mof_json_store\10.1039_d1nj03176g\raw_output.json,mof_json_store\10.1039_d1nj03176g\synthesis_001.json,no,,MIL-101(Cr),,Tb(NO3)3·6H2O,,1.20 g,3.2169,mmol,Eu(NO3)3·6H2O,,,,,nan,,,,,terephthalic acid,BDC,0.495 g,0.495,g,,,,,,,,,,,hydrofluoric acid,HF,0.5 mL,0.5,mL,,,,,,deionized water,H2O,15 mL,15.0,,,,,220.0,220 °C,8.0,8 h,Teflon-lined stainless steel autoclave,,"DMF, EtOH","reflux 12 h in DMF, 12 h in EtOH",dried under vacuum overnight,,,green cubic/cuboid crystals,,~420 nm (TEM),,,,,,not_reported,not_reported,300.0,,10.1039/d1nj03176g,ok,
10.1039/c3dt52001c,downloaded\10.1039_c3dt52001c.pdf,SI downloaded\10.1039_c3dt52001c_SI.pdf,mof_json_store\10.1039_c3dt52001c\raw_output.json,mof_json_store\10.1039_c3dt52001c\synthesis_001.json,no,,,933413,Tb(NO3)3·6H2O,,"0.40 mmol, 0.10 g",0.4,mmol,Eu(NO3)3·6H2O,,"0.81 mmol, 0.10 g",0.81,mmol,nan,,,,,"1,3,5-tri(1H-pyrazol-3-yl)benzene",H3tpb,"0.21 mmol, 0.050 g",0.21,mmol,,,,,,,,,,,"3,3′,5,5′-biphenyltetracarboxylic acid",H4bpt,"0.15 mmol, 0.050 g",0.15,mmol,sodium hydroxide,,"0.6 mmol, 0.024 g",0.6,mmol,water,H2O,10 mL,10.0,,,,,170.0,170 °C,72.0,"3 days, slow cooling at 10 °C h−1 to RT",15 mL Teflon-lined stainless steel vessel,,,,,,,red blocks,46.0,,,{Mo4O12}n triple-helix chains linked by Cu(I) (CuN3O) nodes,"a=15.1265(4), b=15.1265(4), c=12.5331(10) Å, α=90.00°, β=90.00°, γ=120.00°, P6(3)/m",,,not_reported,not_reported,300.0,photocatalysis;dye_degradation,10.1039/c3dt52001c,ok,
10.1039/d4qi00436a,downloaded\10.1039_d4qi00436a.pdf,SI downloaded\10.1039_d4qi00436a_SI.pdf,mof_json_store\10.1039_d4qi00436a\raw_output.json,mof_json_store\10.1039_d4qi00436a\synthesis_001.json,yes,DEF/HOAc without chelating modulator gave intergrown MIL-167; short time or lower temperature yielded Ti(salicylate)3 complex.,FIR-117,2287493,Tb(NO3)3·6H2O,Ti(OiPr)4,"0.40 mmol, 120 μL",0.4,mmol,Eu(NO3)3·6H2O,,,,,nan,,,,,"2,5-dihydroxyterephthalic acid",H4DOBDC,"1.60 mmol, 0.317 g",1.6,mmol,,,,,,,,,,,salicylic acid,,"1.2 mmol, 0.165 g",1.2,mmol,,,,,,acetic acid,HOAc,3 mL,3.0,"N,N-diethylformamide",DEF,1 mL,1.0,160.0,160 °C,72.0,3 days,23 mL Teflon-lined stainless-steel autoclave,,,,,,,red flake single crystals,,,tfo,"mononuclear Ti(DOBDC)3, 3-connected","a=10.1764(4), b=11.4887(4), c=13.5180(4) Å, α=92.861(3)°, β=102.938(3)°, γ=110.782(3)°, P-1",,,not_reported,not_reported,200.0,,10.1039/d4qi00436a,ok,
10.1039/d4qi00436a,downloaded\10.1039_d4qi00436a.pdf,SI downloaded\10.1039_d4qi00436a_SI.pdf,mof_json_store\10.1039_d4qi00436a\raw_output.json,mof_json_store\10.1039_d4qi00436a\synthesis_002.json,yes,DEF/HOAc without chelating modulator gave intergrown MIL-167; short time or lower temperature yielded Ti(salicylate)3 complex.,FIR-117,2287493,Mn(salen)](ClO4·2H2O,,250 mg,250.0,mg,nan,,,,,nan,,,,,"2,5-dihydroxyterephthalic acid",H4DOBDC,"2 mmol, 0.396 g",2.0,mmol,,,,,,,,,,,,,,,,,,,,,acetic acid,HOAc,3 mL,3.0,"N,N-diethylformamide",DEF,1 mL,1.0,160.0,160 °C,72.0,3 days,23 mL Teflon-lined stainless-steel autoclave,,,,,,,red flake single crystals,,,tfo,"mononuclear Ti(DOBDC)3, 3-connected","a=10.1764(4), b=11.4887(4), c=13.5180(4) Å, α=92.861(3)°, β=102.938(3)°, γ=110.782(3)°, P-1",,,not_reported,not_reported,200.0,,10.1039/d4qi00436a,ok,
10.1039/d4qi00436a,downloaded\10.1039_d4qi00436a.pdf,SI downloaded\10.1039_d4qi00436a_SI.pdf,mof_json_store\10.1039_d4qi00436a\raw_output.json,mof_json_store\10.1039_d4qi00436a\synthesis_003.json,yes,DEF/HOAc without chelating modulator gave intergrown MIL-167; short time or lower temperature yielded Ti(salicylate)3 complex.,FIR-117,2287493,Zn(ClO4)2·6H2O,Ti(OiPr)4,"0.40 mmol, 120 μL",0.4,mmol,nan,,,,,nan,,,,,"2,5-dihydroxyterephthalic acid",H4DOBDC,"1.60 mmol, 0.317 g",1.6,mmol,,,,,,,,,,,"2,5-dihydroxy-1,4-benzenedisulfonic acid",H4DOBSC,,,,,,,,,acetic acid,HOAc,3 mL,3.0,"N,N-diethylformamide",DEF,1 mL,1.0,160.0,160 °C,72.0,3 days,23 mL Teflon-lined stainless-steel autoclave,,,,,,,,low yield; mixed with some FIR-119,,tfo,"mononuclear Ti(DOBDC)3, 3-connected","a=10.1764(4), b=11.4887(4), c=13.5180(4) Å, α=92.861(3)°, β=102.938(3)°, γ=110.782(3)°, P-1",,,not_reported,not_reported,200.0,,10.1039/d4qi00436a,ok,
