Repository: zzhenglab/MOFinder

# MOFinder

MOFinder extracts MOF synthesis information from the literature, reconstructs evidence-supported negative reaction records, and prepares datasets for synthesis-outcome prediction.
[Web application](https://mofinder.chemistry.wustl.edu/) | [Demos](Demo/README.md) | [Source code](docs/source_to_code.md) | [Workflow guide](docs/workflow.md) | [Model evaluation](docs/evaluation.md)

## Quick start

The workflow runs through Python commands. Python 3.10 or newer is required. Clone the repository and initialize its related applications:

```bash
git clone --recurse-submodules https://github.com/zzhenglab/MOFinder.git
cd MOFinder
```

Start with the two offline demonstrations:

```bash

File: mof_extraction_1_2.csv (part 20 of 305)
doi,main_pdf,si_pdf,raw_output,parsed_json,article_trial_or_failure,article_trial_or_failure_notes,mof_name,crystal_code,metal_1,metal_1_abbr,metal_1_amount_text,metal_1_amount_value,metal_1_amount_unit,metal_2,metal_2_abbr,metal_2_amount_text,metal_2_amount_value,metal_2_amount_unit,metal_3,metal_3_abbr,metal_3_amount_text,metal_3_amount_value,metal_3_amount_unit,linker_1,linker_1_abbr,linker_1_amount_text,linker_1_amount_value,linker_1_amount_unit,linker_2,linker_2_abbr,linker_2_amount_text,linker_2_amount_value,linker_2_amount_unit,linker_3,linker_3_abbr,linker_3_amount_text,linker_3_amount_value,linker_3_amount_unit,modulator_1,modulator_1_abbr,modulator_1_amount_text,modulator_1_amount_value,modulator_1_amount_unit,modulator_2,modulator_2_abbr,modulator_2_amount_text,modulator_2_amount_value,modulator_2_amount_unit,solvent_main,solvent_main_abbr,solvent_main_amount_text,solvent_main_ml,solvent_secondary,solvent_secondary_abbr,solvent_secondary_amount_text,solvent_secondary_ml,temperature_c,temperature_c_text,time_h,time_text,vessel_type,stirring,washing_solvent,washing_cycles,activation_text,activation_temp_c,activation_time_h,crystal_morphology,yield_percent,crystal_size,topology_code,metal_cluster_connectivity,unit_cell_short,pore_diameter_A,BET_surface_area_m2g,air_stable,water_stable,tga_decomposition_temp_c,applications,reference,status,error
10.1039/d4qi00436a,downloaded\10.1039_d4qi00436a.pdf,SI downloaded\10.1039_d4qi00436a_SI.pdf,mof_json_store\10.1039_d4qi00436a\raw_output.json,mof_json_store\10.1039_d4qi00436a\synthesis_004.json,yes,DEF/HOAc without chelating modulator gave intergrown MIL-167; short time or lower temperature yielded Ti(salicylate)3 complex.,FIR-117,2287493,Cu(NO3)2·3H2O,Ti(OiPr)4,"0.40 mmol, 120 μL",0.4,mmol,nan,,,,,nan,,,,,"2,5-dihydroxyterephthalic acid",H4DOBDC,"1.60 mmol, 0.317 g",1.6,mmol,,,,,,,,,,,L(+)-ascorbic acid,,,,,,,,,,acetic acid,HOAc,3 mL,3.0,"N,N-diethylformamide",DEF,1 mL,1.0,160.0,160 °C,72.0,3 days,23 mL Teflon-lined stainless-steel autoclave,,,,,,,,low yield; mixed with some FIR-119,,tfo,"mononuclear Ti(DOBDC)3, 3-connected","a=10.1764(4), b=11.4887(4), c=13.5180(4) Å, α=92.861(3)°, β=102.938(3)°, γ=110.782(3)°, P-1",,,not_reported,not_reported,200.0,,10.1039/d4qi00436a,ok,
10.1039/d4qi00436a,downloaded\10.1039_d4qi00436a.pdf,SI downloaded\10.1039_d4qi00436a_SI.pdf,mof_json_store\10.1039_d4qi00436a\raw_output.json,mof_json_store\10.1039_d4qi00436a\synthesis_005.json,yes,DEF/HOAc without chelating modulator gave intergrown MIL-167; short time or lower temperature yielded Ti(salicylate)3 complex.,FIR-117,2287493,La(NO3)3·6H2O,Ti(OiPr)4,"0.40 mmol, 120 μL",0.4,mmol,nan,,,,,nan,,,,,"2,5-dihydroxyterephthalic acid",H4DOBDC,"1.60 mmol, 0.317 g",1.6,mmol,,,,,,,,,,,L(+)-tartaric acid,,,,,,,,,,acetic acid,HOAc,3 mL,3.0,"N,N-diethylformamide",DEF,1 mL,1.0,160.0,160 °C,72.0,3 days,23 mL Teflon-lined stainless-steel autoclave,,,,,,,,low yield; mixed with some FIR-119,,tfo,"mononuclear Ti(DOBDC)3, 3-connected","a=10.1764(4), b=11.4887(4), c=13.5180(4) Å, α=92.861(3)°, β=102.938(3)°, γ=110.782(3)°, P-1",,,not_reported,not_reported,200.0,,10.1039/d4qi00436a,ok,
10.1039/d4qi00436a,downloaded\10.1039_d4qi00436a.pdf,SI downloaded\10.1039_d4qi00436a_SI.pdf,mof_json_store\10.1039_d4qi00436a\raw_output.json,mof_json_store\10.1039_d4qi00436a\synthesis_006.json,yes,DEF/HOAc without chelating modulator gave intergrown MIL-167; short time or lower temperature yielded Ti(salicylate)3 complex.,FIR-118,2287494,CuCl2,Ti(OiPr)4,"0.40 mmol, 120 μL",0.4,mmol,NaAsO2,,,,,NaWO4·2H2O,,,,,"2,5-dihydroxyterephthalic acid",H4DOBDC,"1.60 mmol, 0.317 g",1.6,mmol,,,,,,,,,,,"squaric acid (3,4-dihydroxy-3-cyclobutene-1,2-dione)",,"1.20 mmol, 0.137 g",1.2,mmol,,,,,,acetic acid,HOAc,2 mL,2.0,"N,N-diethylformamide",DEF,2 mL,2.0,160.0,160 °C,72.0,3 days,23 mL Teflon-lined stainless-steel autoclave,,,,,,,small amount of red flake single crystals,small amount,,tfc,"mononuclear Ti(DOBDC)3, 3-connected","a=9.5880(2), b=10.2373(3), c=10.7261(3) Å, α=103.159(2)°, β=94.609(2)°, γ=90.904(2)°, P-1",,,not_reported,not_reported,200.0,,10.1039/d4qi00436a,ok,
10.1039/d4qi00436a,downloaded\10.1039_d4qi00436a.pdf,SI downloaded\10.1039_d4qi00436a_SI.pdf,mof_json_store\10.1039_d4qi00436a\raw_output.json,mof_json_store\10.1039_d4qi00436a\synthesis_007.json,yes,DEF/HOAc without chelating modulator gave intergrown MIL-167; short time or lower temperature yielded Ti(salicylate)3 complex.,FIR-119,2287495,Zr(NO3)4,Ti(OiPr)4,"0.81 mmol, 250 μL",0.81,mmol,nan,,,,,nan,,,,,"2,5-dihydroxyterephthalic acid",H4DOBDC,"0.30 mmol, 0.060 g",0.3,mmol,,,,,,,,,,,thiosalicylic acid,,"0.39 mmol, 0.060 g",0.39,mmol,,,,,,acetic acid,HOAc,3 mL,3.0,"N,N-diethylformamide",DEF,1 mL,1.0,160.0,160 °C,72.0,3 days,23 mL Teflon-lined stainless-steel autoclave,,formamide,,,,,red polyhedral single crystals,,,srs,"mononuclear Ti(DOBDC)3, 3-connected; 2-fold interpenetrated","a=b=c=21.8295(8) Å, I-43d",,,not_reported,yes,300.0,photocatalysis,10.1039/d4qi00436a,ok,
10.1039/d4qi00436a,downloaded\10.1039_d4qi00436a.pdf,SI downloaded\10.1039_d4qi00436a_SI.pdf,mof_json_store\10.1039_d4qi00436a\raw_output.json,mof_json_store\10.1039_d4qi00436a\synthesis_008.json,yes,DEF/HOAc without chelating modulator gave intergrown MIL-167; short time or lower temperature yielded Ti(salicylate)3 complex.,FIR-119,2287495,Zr(NO3)4,Ti(OiPr)4,"0.81 mmol, 250 μL",0.81,mmol,nan,,,,,nan,,,,,"2,5-dihydroxyterephthalic acid",H4DOBDC,"0.30 mmol, 0.060 g",0.3,mmol,,,,,,,,,,,L-tyrosine,,replacing thiosalicylic acid,,,,,,,,acetic acid,HOAc,3 mL,3.0,"N,N-diethylformamide",DEF,1 mL,1.0,160.0,160 °C,72.0,3 days,23 mL Teflon-lined stainless-steel autoclave,,formamide,,,,,red polyhedral single crystals,,,srs,"mononuclear Ti(DOBDC)3, 3-connected; 2-fold interpenetrated","a=b=c=21.8295(8) Å, I-43d",,,not_reported,yes,300.0,photocatalysis,10.1039/d4qi00436a,ok,
10.1039/d4qi00436a,downloaded\10.1039_d4qi00436a.pdf,SI downloaded\10.1039_d4qi00436a_SI.pdf,mof_json_store\10.1039_d4qi00436a\raw_output.json,mof_json_store\10.1039_d4qi00436a\synthesis_009.json,yes,DEF/HOAc without chelating modulator gave intergrown MIL-167; short time or lower temperature yielded Ti(salicylate)3 complex.,FIR-119,2287495,Zr(NO3)4,Ti(OiPr)4,"0.81 mmol, 250 μL",0.81,mmol,nan,,,,,nan,,,,,"2,5-dihydroxyterephthalic acid",H4DOBDC,"0.30 mmol, 0.060 g",0.3,mmol,,,,,,,,,,,D-(-)-tartaric acid,,replacing thiosalicylic acid,,,,,,,,acetic acid,HOAc,3 mL,3.0,"N,N-diethylformamide",DEF,1 mL,1.0,160.0,160 °C,72.0,3 days,23 mL Teflon-lined stainless-steel autoclave,,formamide,,,,,red polyhedral single crystals,,,srs,"mononuclear Ti(DOBDC)3, 3-connected; 2-fold interpenetrated","a=b=c=21.8295(8) Å, I-43d",,,not_reported,yes,300.0,photocatalysis,10.1039/d4qi00436a,ok,
10.1002/chem.201600843,downloaded\10.1002_chem.201600843.pdf,SI downloaded\10.1002_chem.201600843_SI.pdf,mof_json_store\10.1002_chem.201600843\raw_output.json,mof_json_store\10.1002_chem.201600843\synthesis_001.json,no,,,1059053,Zr(NO3)4,,"102 mg, 0.5 mmol",0.5,mmol,nan,,,,,nan,,,,,isonicotinic acid N-oxide,H-ino,"70 mg, 0.5 mmol",0.5,mmol,,,,,,,,,,,,,,,,,,,,,"N,N-dimethylformamide",DMF,5 mL,5.0,,,,,105.0,378 K,20.0,20 h,glass test tube with screw cap,static,EtOH,fresh EtOH exchanged 3× over 3 days,513 K under vacuum for 16 h,240.0,16.0,colorless crystals,32.0,,,,"a=7.5574(3) Å, b=35.1522(11) Å, c=25.1323(8) Å, β=93.9005(13)°, P21/c",,21.3,not_reported,yes,267.0,,10.1002/chem.201600843,ok,
10.1039/c4qi00129j,downloaded\10.1039_c4qi00129j.pdf,SI downloaded\10.1039_c4qi00129j_SI.pdf,mof_json_store\10.1039_c4qi00129j\raw_output.json,mof_json_store\10.1039_c4qi00129j\synthesis_001.json,no,,,1022424,Zr(NO3)4,,"0.116 g, 0.5 mmol",0.5,mmol,nan,,,,,nan,,,,,"2,4-dihydroxypyrimidine-5-carboxylic acid",H3iso,"0.078 g, 0.5 mmol",0.5,mmol,,,,,,,,,,,potassium hydroxide,KOH,"0.056 g, 1 mmol",1.0,mmol,,,,,,water,H2O,6 mL,6.0,,,,,120.0,120 °C,24.0,24 h,Teflon-lined autoclave,static,water,thoroughly; air dried,,,,"green, square-shaped crystals",80.0,,,,"Monoclinic, P21/n; a=5.2386(10) Å, b=11.3793(17) Å, c=10.8544(18) Å, β=92.222(11)°",,,not_reported,not_reported,215.0,,10.1039/c4qi00129j,ok,
10.1039/c4qi00129j,downloaded\10.1039_c4qi00129j.pdf,SI downloaded\10.1039_c4qi00129j_SI.pdf,mof_json_store\10.1039_c4qi00129j\raw_output.json,mof_json_store\10.1039_c4qi00129j\synthesis_002.json,no,,,1022425,Zr(NO3)4,,"0.143 g, 0.5 mmol",0.5,mmol,nan,,,,,nan,,,,,"2,4-dihydroxypyrimidine-5-carboxylic acid",H3iso,"0.078 g, 0.5 mmol (in 12.5 mL H2O)",0.5,mmol,,,,,,,,,,,potassium hydroxide,KOH,"0.056 g, 1 mmol",1.0,mmol,"4,4′-bipyridyl","4,4′-bipy","0.078 g, 0.5 mmol (in 12.5 mL MeOH)",0.5,mmol,water,H2O,25 mL (metal solution) + 12.5 mL (ligand solution); layering 2 mL over 2 mL,,methanol,MeOH,12.5 mL (ligand solution),12.5,25,room temperature (solvent diffusion/layering),,5–6 days,,"stirred 30 min, then layered",,,,,,"colourless, cubic crystals",60.0,,,,"Monoclinic, P21/n; a=5.2909(2) Å, b=12.0901(5) Å, c=13.9601(5) Å, β=90.199(2)°",,,not_reported,not_reported,110.0,,10.1039/c4qi00129j,ok,
10.1039/c4qi00129j,downloaded\10.1039_c4qi00129j.pdf,SI downloaded\10.1039_c4qi00129j_SI.pdf,mof_json_store\10.1039_c4qi00129j\raw_output.json,mof_json_store\10.1039_c4qi00129j\synthesis_003.json,no,,,1022426,Zr(NO3)4,,"0.143 g, 0.5 mmol",0.5,mmol,nan,,,,,nan,,,,,"2,4-dihydroxypyrimidine-5-carboxylic acid",H3iso,"0.078 g, 0.5 mmol",0.5,mmol,,,,,,,,,,,potassium hydroxide,KOH,"0.056 g, 1 mmol",1.0,mmol,,,,,,water,H2O,6 mL,6.0,,,,,120.0,120 °C,24.0,24 h,Teflon-lined autoclave,static,water,,air dried,,,"colourless, needle-shaped crystals",75.0,,,,"Orthorhombic, Pbca; a=12.9385(3) Å, b=6.7310(1) Å, c=17.0240(4) Å",,,not_reported,not_reported,310.0,,10.1039/c4qi00129j,ok,
10.1039/c4qi00129j,downloaded\10.1039_c4qi00129j.pdf,SI downloaded\10.1039_c4qi00129j_SI.pdf,mof_json_store\10.1039_c4qi00129j\raw_output.json,mof_json_store\10.1039_c4qi00129j\synthesis_004.json,no,,,1022427,Fe(NO3)3·9H2O,,"0.116 g, 0.5 mmol",0.5,mmol,nan,,,,,nan,,,,,"2,4-dihydroxypyrimidine-5-carboxylic acid",H3iso,"0.078 g, 0.5 mmol",0.5,mmol,"4,4′-bipyridyl","4,4′-bipy","0.078 g, 0.5 mmol",0.5,mmol,,,,,,potassium hydroxide,KOH,"0.056 g, 1 mmol",1.0,mmol,,,,,,water,H2O,8 mL,8.0,,,,,160.0,160 °C,24.0,24 h,Teflon-lined autoclave,stirred 2 h prior to solvothermal step; static during heating,water,,,,,green single crystals (framework unstable at RT),65.0,,,,"Monoclinic, P21/n; a=14.154(3) Å, b=6.6209(13) Å, c=15.047(3) Å, β=117.39(3)°",,,not_reported,not_reported,180.0,,10.1039/c4qi00129j,ok,
10.1039/c4qi00129j,downloaded\10.1039_c4qi00129j.pdf,SI downloaded\10.1039_c4qi00129j_SI.pdf,mof_json_store\10.1039_c4qi00129j\raw_output.json,mof_json_store\10.1039_c4qi00129j\synthesis_005.json,no,,,1022428,Fe(NO3)3·9H2O,,"0.145 g, 0.5 mmol",0.5,mmol,nan,,,,,nan,,,,,"2,4-dihydroxypyrimidine-5-carboxylic acid",H3iso,"0.078 g, 0.5 mmol",0.5,mmol,"4,4′-bipyridyl","4,4′-bipy","0.078 g, 0.5 mmol",0.5,mmol,,,,,,potassium hydroxide,KOH,"0.056 g, 1 mmol (by analogy to compound 4)",1.0,mmol,,,,,,water,H2O,8 mL (similar to compound 4),8.0,,,,,160.0,160 °C,24.0,24 h,Teflon-lined autoclave,static,"water, EtOH",thoroughly; dried at room temperature,,,,blue crystals,78.0,,,,"Monoclinic, P2/n; a=10.3949(2) Å, b=11.3275(2) Å, c=18.6129(3) Å, β=102.99990(10)°",,,not_reported,not_reported,360.0,CO2_capture;acetylene separation,10.1039/c4qi00129j,ok,
10.1021/acs.inorgchem.2c03152,downloaded\10.1021_acs.inorgchem.2c03152.pdf,SI downloaded\10.1021_acs.inorgchem.2c03152_SI.pdf,mof_json_store\10.1021_acs.inorgchem.2c03152\raw_output.json,mof_json_store\10.1021_acs.inorgchem.2c03152\synthesis_001.json,no,,,2203923,CaCl2,,0.029 g (0.1 mmol),0.1,mmol,nan,,,,,nan,,,,,"2,6-naphthalene dicarboxylic acid","2,6-H2NDC",0.022 g (0.1 mmol),0.1,mmol,"2,5-bis(3-pyridyl)-3,4-diaza-2,4-hexadiene",L,0.024 g (0.1 mmol),0.1,mmol,,,,,,,,,,,,,,,,"N,N-dimethylformamide",DMF,5 mL,5.0,,,,,90.0,90 °C,48.0,48 h,Teflon-lined stainless steel autoclave (15 mL),stirred,DMF,,Degassed at 343 K (70 °C) under vacuum for 12 h before gas sorption,70.0,12.0,yellow block-shaped crystals,70.0,,,Zn2(COO)4 paddlewheel SBU; 2-fold interpenetrated 3D,"a=12.99, b=13.11, c=16.16 Å, α=67.41°, β=78.68°, γ=88.01°, P-1",8.0,,not_reported,no,380.0,sensing;luminescence,10.1021/acs.inorgchem.2c03152,ok,
10.1002/anie.201505512,downloaded\10.1002_anie.201505512.pdf,SI downloaded\10.1002_anie.201505512_SI.pdf,mof_json_store\10.1002_anie.201505512\raw_output.json,mof_json_store\10.1002_anie.201505512\synthesis_001.json,yes,Omission of acetic acid gave no MOF precipitate; other monocarboxylic acid modulators decreased yield.,COK-69,1406339,ZnCl2,Cp2TiCl2,0.5 mmol (125 mg),0.5,mmol,nan,,,,,nan,,,,,"trans-1,4-cyclohexanedicarboxylic acid",H2cdc,1 mmol (172 mg),1.0,mmol,,,,,,,,,,,glacial acetic acid,AcOH,1.73 mmol (0.10 mL),1.73,mmol,,,,,,"N,N-dimethylformamide",DMF,5 mL,5.0,,,,,110.0,110 b0C,48.0,48 h,borosilicate glass reactor,,"DMF, MeOH",3 d7 each (10 mL portions),120 b0C overnight in air,120.0,,white precipitate,,,acs,Ti3( b5 b3-O)(O)2 6-connected trimeric SBU,"cp form: a=11.6918, c=13.8937, P3",2.7,29.1,not_reported,not_reported,240.0,,10.1002/anie.201505512,ok,
10.1002/anie.201505512,downloaded\10.1002_anie.201505512.pdf,SI downloaded\10.1002_anie.201505512_SI.pdf,mof_json_store\10.1002_anie.201505512\raw_output.json,mof_json_store\10.1002_anie.201505512\synthesis_002.json,yes,Omission of acetic acid gave no MOF precipitate; other monocarboxylic acid modulators decreased yield.,COK-69_R,,Zn(NO3)2·4H2O,Cp2TiCl2,0.5 mmol (125 mg),0.5,mmol,nan,,,,,nan,,,,,"trans-1,4-cyclohexanedicarboxylic acid",H2cdc,1 mmol (172 mg),1.0,mmol,,,,,,,,,,,glacial acetic acid,AcOH,1.73 mmol (0.10 mL),1.73,mmol,,,,,,"N,N-dimethylformamide",DMF,5 mL,5.0,,,,,110.0,110 b0C (Ar atmosphere),48.0,48 h,borosilicate glass reactor (flushed with Ar before heating),,,,,,,blue-gray microcrystalline solid,,,acs,Ti3( b5 b3-O)(O)2 6-connected trimeric SBU,,,,not_reported,not_reported,,,10.1002/anie.201505512,ok,
10.1039/d0nj01891k,downloaded\10.1039_d0nj01891k.pdf,SI downloaded\10.1039_d0nj01891k_SI.pdf,mof_json_store\10.1039_d0nj01891k\raw_output.json,mof_json_store\10.1039_d0nj01891k\synthesis_001.json,no,,Hf-UiO-66-N2H3,,Eu(NO3)3·6H2O,,"66 mg, 0.204 mmol",0.204,mmol,CuBr2,,,,,nan,,,,,H2BDC-N2H3,BDC-N2H3,"40 mg, 0.204 mmol",0.204,mmol,,,,,,,,,,,formic acid,,"769 μL, 6.12 mmol",6.12,mmol,,,,,,"N,N-dimethylformamide",DMF,3 mL,3.0,,,,,120.0,120 °C,24.0,one day,sealed tube,,"acetone, MeOH",acetone wash several times; MeOH exchange 24 h,dried at 80 °C for 6 h; activated at 120 °C under high vacuum for 24 h,120.0,24.0,light yellow precipitate; octahedral particles,97.0,,,Hf6O4(OH)4 12-connected SBU,,15.4,1303.0,not_reported,yes,400.0,,10.1039/d0nj01891k,ok,
10.1039/c8dt03826k,downloaded\10.1039_c8dt03826k.pdf,SI downloaded\10.1039_c8dt03826k_SI.pdf,mof_json_store\10.1039_c8dt03826k\raw_output.json,mof_json_store\10.1039_c8dt03826k\synthesis_001.json,no,,In/Tb-CBDA,1867202,Gd(NO3)3·6H2O,,"15 mg, 0.05 mmol",0.05,mmol,CuBr2,,"12 mg, 0.026 mmol",0.026,mmol,nan,,,,,"5,5′-(carbonylbis(azanediyl))-diisophthalic acid",CBDA,"6 mg, 0.015 mmol",0.015,mmol,,,,,,,,,,,nitric acid,HNO3,0.37 mL of HNO3 (2.2 mL HNO3 in 10 mL DMF),0.37,mL,,,,,,"N,N-dimethylformamide",DMF,0.65 mL,0.65,N-methylformamide,NMF,0.45 mL,0.45,85.0,85 °C,24.0,24 h,glass vial,static,ethanol,several times,373 K (100 °C) under dynamic vacuum for 10 h after ethanol exchange,100.0,10.0,colorless block crystals,62.0,,,In4O2(COO)4 (4-connected) and Tb3O(COO)6 (6-connected) clusters,"a=21.0227(12) Å, b=21.0227(12) Å, c=16.8234(18) Å, α=90°, β=90°, γ=120°, P -3 1 m",14.5,782.0,yes,yes,335.0,CO2_capture;hydrocarbon_separation;natural_gas_purification,10.1039/c8dt03826k,ok,
10.1021/acs.chemmater.4c03221,downloaded\10.1021_acs.chemmater.4c03221.pdf,SI downloaded\10.1021_acs.chemmater.4c03221_SI.pdf,mof_json_store\10.1021_acs.chemmater.4c03221\raw_output.json,mof_json_store\10.1021_acs.chemmater.4c03221\synthesis_001.json,no,,TPPM-CPW(Me),,Tb(NO3)3·6H2O,,5.12 mg (10.75 μmol) in 2.8 mL of 1:2 CHCl3/n-BuOH,0.01075,mmol,CuBr2,,,,,nan,,,,,tetra-4-(4-pyridyl)phenylmethane,TPPM,3.34 mg (5.31 μmol) in 3.2 mL of 2:1 CHCl3/n-BuOH,5.31,μmol,,,,,,,,,,,,,,,,,,,,,chloroform,CHCl3,Layered solutions: 3.2 mL of 2:1 CHCl3/n-BuOH (TPPM solution) and 2.8 mL of 1:2 CHCl3/n-BuOH (metal solution),,n-butanol,n-BuOH,Layered solutions: 3.2 mL of 2:1 CHCl3/n-BuOH (TPPM solution) and 2.8 mL of 1:2 CHCl3/n-BuOH (metal solution),,90.0,90 °C,48.0,2 days,glass tube with Teflon screw cap (layering of two solutions),static,,,,,,large green crystals,,,dia,Cu2 paddle-wheel nodes; apical pyridyl N coordination,"tetragonal P-4 (200 K): a=b=26.0049 Å, c=7.3356 Å; P4/n (300 K): a=b=27.389 Å, c=7.304 Å",,,no,not_reported,,,10.1021/acs.chemmater.4c03221,ok,
10.1021/acs.chemmater.4c03221,downloaded\10.1021_acs.chemmater.4c03221.pdf,SI downloaded\10.1021_acs.chemmater.4c03221_SI.pdf,mof_json_store\10.1021_acs.chemmater.4c03221\raw_output.json,mof_json_store\10.1021_acs.chemmater.4c03221\synthesis_002.json,no,,TPPM-CPW(Ph),,Dy(NO3)3·6H2O,,6.97 mg (9.62 μmol) in 2.8 mL of 1:2 CHCl3/iPrOH,0.00962,mmol,CuBr2,,,,,nan,,,,,tetra-4-(4-pyridyl)phenylmethane,TPPM,2.90 mg (4.61 μmol) in 2.8 mL of 2:1 CHCl3/iPrOH,4.61,μmol,,,,,,,,,,,benzoic acid,,15.4 mg (12.61 μmol) in 1.5 mL of 1:1 CHCl3/iPrOH,12.61,μmol,,,,,,chloroform,CHCl3,Layered solutions: 2.8 mL of 2:1 CHCl3/iPrOH (TPPM); 1.5 mL of 1:1 (benzoic acid); 2.8 mL of 1:2 (metal),,isopropanol,iPrOH,Layered solutions: 2.8 mL of 2:1 CHCl3/iPrOH (TPPM); 1.5 mL of 1:1 (benzoic acid); 2.8 mL of 1:2 (metal),,50.0,50 °C,72.0,3 days,glass tube with Teflon screw cap (layering of three solutions),static,CHCl3/MeOH (9:1),rinsed; then dried under reduced pressure,,,,green powder; rod-shaped microcrystals,60.0,,dia,Cu2(PhCO2)4 paddle-wheel SBUs; apical pyridyl N links,"tetragonal (empty contracted phase from 3D ED): P-4b2, a=b=22.050 Å, c=9.002 Å",,,not_reported,not_reported,,sensing,10.1021/acs.chemmater.4c03221,ok,
10.1002/chem.201002568,downloaded\10.1002_chem.201002568.pdf,SI downloaded\10.1002_chem.201002568_SI.pdf,mof_json_store\10.1002_chem.201002568\raw_output.json,mof_json_store\10.1002_chem.201002568\synthesis_001.json,no,,[Zn3(ChirBTB-1)2]·3DEF,735821,Zn(NO3)2·6H2O,,"82.0 mg, 0.314 mmol",0.314,mmol,nan,,,,,nan,,,,,"H3ChirBTB-1 (1,3,5-tri{4-[2-(4-isopropyl-2-oxooxazolidin-3-yl)]benzoate}benzene)",H3ChirBTB-1,"85.0 mg, 0.104 mmol",0.104,mmol,,,,,,,,,,,,,,,,,,,,,"N,N-diethylformamide",DEF,2.5 mL,2.5,,,,,100.0,100 °C,20.0,20 h,Pyrex tube,,"DEF, CH2Cl2",CH2Cl2 exchange 3 d,dried in vacuum at room temperature,,,yellowish crystals,52.0,,tbo,Zn2 paddle-wheel SBU,"a=47.515(2) Å, F432",33.7,,not_reported,not_reported,,aldol_catalysis;dye_adsorption,10.1002/chem.201002568,ok,
10.1002/chem.201002568,downloaded\10.1002_chem.201002568.pdf,SI downloaded\10.1002_chem.201002568_SI.pdf,mof_json_store\10.1002_chem.201002568\raw_output.json,mof_json_store\10.1002_chem.201002568\synthesis_002.json,no,,[Zn3(ChirBTB-2)2]·2DEF,735822,La(NO3)3,,"61.5 mg, 0.236 mmol",0.236,mmol,nan,,,,,nan,,,,,"H3ChirBTB-2 (1,3,5-tri{4-[2-(4-benzyl-2-oxooxazolidin-3-yl)]benzoate}benzene)",H3ChirBTB-2,"75.3 mg, 0.078 mmol",0.078,mmol,,,,,,,,,,,,,,,,,,,,,"N,N-diethylformamide",DEF,2.1 mL,2.1,,,,,100.0,100 °C,20.0,20 h,Pyrex tube,,"DEF, CH2Cl2",CH2Cl2 exchange 3 d,dried in vacuum at room temperature,,,yellowish crystals,71.0,,cys,Zn3(RCO2)6 6-connected SBU,"a=28.3927(4) Å, c=20.3756(3) Å, P43212",,,not_reported,not_reported,,aldol_catalysis;dye_adsorption,10.1002/chem.201002568,ok,
10.1002/chem.201002568,downloaded\10.1002_chem.201002568.pdf,SI downloaded\10.1002_chem.201002568_SI.pdf,mof_json_store\10.1002_chem.201002568\raw_output.json,mof_json_store\10.1002_chem.201002568\synthesis_003.json,no,,MOF-177,,Pr(NO3)3,,1.296 g,3.96428,mmol,nan,,,,,nan,,,,,"4,4′,4″-benzene-1,3,5-triyl-tribenzoic acid",H3BTB,"720 mg, 1.64 mmol",1.64,mmol,,,,,,,,,,,,,,,,,,,,,"N,N-diethylformamide",DEF,40 mL,40.0,,,,,100.0,100 °C,20.0,20 h,Pyrex tube,,"DEF, CH2Cl2",DEF wash 3×; CH2Cl2 exchange 3× over 3 d,dried at room temperature in vacuum overnight,,,colourless crystals,32.0,,,,,,,not_reported,not_reported,,aldol_catalysis,10.1002/chem.201002568,ok,
10.1002/chem.201002568,downloaded\10.1002_chem.201002568.pdf,SI downloaded\10.1002_chem.201002568_SI.pdf,mof_json_store\10.1002_chem.201002568\raw_output.json,mof_json_store\10.1002_chem.201002568\synthesis_004.json,no,,MIL-101,,Nd(NO3)3,,"6.00 g, 15 mmol",15,mmol,nan,,,,,nan,,,,,terephthalic acid,H2BDC,"3.74 g, 23 mmol",23.0,mmol,,,,,,,,,,,hydrofluoric acid (40% aqueous solution),HF,0.75 mL (40% aq),0.75,mL,,,,,,water,H2O,75 mL,75.0,,,,,220.0,220 °C,9.0,9 h,Teflon-lined autoclave,,"water, EtOH (96%), 1 M NH4F aq",washed several times; EtOH 20 h at 100 °C; NH4F aq 70 °C overnight; water until clear,"pre-dried at 150 °C (air), fully activated at 150 °C in vacuum",150.0,,green microcrystalline product,43.0,,,,,,,not_reported,not_reported,,aldol_catalysis,10.1002/chem.201002568,ok,
10.1039/d3dt00660c,downloaded\10.1039_d3dt00660c.pdf,SI downloaded\10.1039_d3dt00660c_SI.pdf,mof_json_store\10.1039_d3dt00660c\raw_output.json,mof_json_store\10.1039_d3dt00660c\synthesis_001.json,no,,,,Cu(NO3)2·3H2O,,"247 mg, 0.34 mmol",0.34,mmol,nan,,,,,nan,,,,,terephthalic acid,H2L,"250 mg, 0.34 mmol",0.34,mmol,,,,,,,,,,,trifluoroacetic acid,,0.8 mL,,,,,,,,"N,N-dimethylformamide",DMF,24 mL,24.0,,,,,120.0,120 °C,36.0,36 h,Teflon-lined steel autoclave (100 mL),static,"DMF, acetone",DMF three times; then acetone,Solvent exchange in MeOH (20 mL) at room temperature for 24 h; then dried under high vacuum at 120 °C overnight to obtain activated MOF 1′,120.0,12.0,light-yellow powder-like precipitate,72.0,,,Hf6O4(OH)4 12-connected SBU,,,703.0,not_reported,yes,330.0,luminescence;sensing,10.1039/d3dt00660c,ok,
10.1002/zaac.201000424,downloaded\10.1002_zaac.201000424.pdf,,mof_json_store\10.1002_zaac.201000424\raw_output.json,mof_json_store\10.1002_zaac.201000424\synthesis_001.json,yes,"No complex was obtained when using 1,3-propylidenebis(4-oxybenzoic acid) instead of the diethyl ester.",,724508,Cu(NO3)2·3H2O,,"0.1082 g, 0.25 mmol",0.25,mmol,nan,,,,,nan,,,,,"diethyl 1,3-propylidenebis(4-oxybenzoate)",,"0.1861 g, 0.50 mmol",,,,,,,,,,,,,,,,,,,,,,,water,H2O,10 mL,10.0,ethanol,EtOH,10 mL,10.0,140.0,140 °C,48.0,48 h,autoclave,,"water, ethanol",,dried under reduced pressure at room temperature,,,colorless block-shaped,63.0,0.06 × 0.20 × 0.20 mm,,La2 edge-sharing dimers; 1D chains,"a=8.299(2), b=14.127(3), c=14.520(3) Å, α=112.43(3)°, β=103.10(3)°, γ=95.28(3)°, P-1",,,yes,not_reported,400.0,,10.1002/zaac.201000424,ok,
10.1039/d0gc02812f,downloaded\10.1039_d0gc02812f.pdf,SI downloaded\10.1039_d0gc02812f_SI.pdf,mof_json_store\10.1039_d0gc02812f\raw_output.json,mof_json_store\10.1039_d0gc02812f\synthesis_001.json,no,,V-Cu-MOF,2022351,Zn(NO3)2,NaVO3,"21 mg, 0.17 mmol",0.17,mmol,nan,Cu(NO3)2·3H2O,"121 mg, 0.5 mmol",0.5,mmol,nan,,,,,"1,4-bis(1H-imidazoly-1-yl)benzene",bib,"21 mg, 0.1 mmol",0.1,mmol,,,,,,,,,,,hydrazine hydrate (80%),N2H4·H2O,"80%, 3.1 μL, 0.05 mmol",0.05,mmol,hydrochloric acid,HCl,"1 M, adjusted to pH 4.46",,,water,H2O,9.50 mL,9.5,"N,N-dimethylformamide",DMF,0.5 mL,0.5,130.0,"130 °C, autogenous pressure",72.0,3 days,Teflon-lined autoclave,stirred,,,,,,yellow strip crystals,85.0,0.22 × 0.21 × 0.20 mm,,bimetallic octanuclear {Cu4V4O12}; {V4O12}4− tetradentate to 4 Cu(I),"a=11.6196(4) Å, b=12.0604(5) Å, c=12.2162(4) Å, α=63.651(2)°, β=75.955(2)°, γ=61.239(2)°, P-1",,4.2,yes,yes,350.0,,10.1039/d0gc02812f,ok,
10.1002/chem.201802455,downloaded\10.1002_chem.201802455.pdf,SI downloaded\10.1002_chem.201802455_SI.pdf,mof_json_store\10.1002_chem.201802455\raw_output.json,mof_json_store\10.1002_chem.201802455\synthesis_001.json,no,,NTOU-4,1822765,ZnCl2,,0.5 mmol,0.5,mmol,nan,,,,,nan,,,,,terephthalic acid,BDC,0.5 mmol,0.5,mmol,"1H-1,2,4-triazole-3,5-diamine",HTDA,2 mmol,2.0,mmol,,,,,,phosphorous acid,H3PO3,"3 mmol, 85% solution",3.0,mmol,,,,,,water,H2O,7 mL,7.0,"N,N-dimethylformamide",DMF,2 mL,2.0,170.0,170 °C,48.0,2 days,,,,,,,,,83.0,,,zincophosphite chains,"monoclinic, P21/n; a=7.9862(2) Å, b=14.0586(3) Å, c=16.6502(4) Å, β=94.508(1)°, V=1863.61(8) Å3",,,yes,yes,420.0,mercury_removal;sensing,10.1002/chem.201802455,ok,
10.1002/chem.201802455,downloaded\10.1002_chem.201802455.pdf,SI downloaded\10.1002_chem.201802455_SI.pdf,mof_json_store\10.1002_chem.201802455\raw_output.json,mof_json_store\10.1002_chem.201802455\synthesis_002.json,no,,NTOU-4a,1822765,FeCl2,,0.5 mmol,0.5,mmol,nan,,,,,nan,,,,,terephthalic acid,BDC,0.5 mmol,0.5,mmol,"1H-1,2,4-triazole-3,5-diamine",HTDA,2 mmol,2.0,mmol,,,,,,phosphorous acid,H3PO3,"3 mmol, 85% solution",3.0,mmol,,,,,,water,H2O,7 mL,7.0,"N,N-dimethylformamide",DMF,2 mL,2.0,170.0,170 °C,48.0,2 days,,,,,,,,,76.0,,,cobaltophosphite chains,"monoclinic, P21/n; a=8.0115(1) Å, b=14.0620(2) Å, c=16.6819(3) Å, β=94.305(1)°, V=1874.04(5) Å3",,,yes,not_reported,390.0,,10.1002/chem.201802455,ok,
10.1039/c3cc46105j,downloaded\10.1039_c3cc46105j.pdf,SI downloaded\10.1039_c3cc46105j_SI.pdf,mof_json_store\10.1039_c3cc46105j\raw_output.json,mof_json_store\10.1039_c3cc46105j\synthesis_001.json,yes,"Direct UiO-66-NH2 syntheses were inconsistent, sometimes giving non-porous amorphous solids; HCl-free vial showed no precipitate after 2 h.",UiO-66,,Cd(NO3)2·4H2O,ZrCl4,125 mg (0.54 mmol),0.54,mmol,nan,,,,,nan,,,,,terephthalic acid,BDC,123 mg (0.75 mmol),123.0,mg,,,,,,,,,,,"hydrochloric acid, concentrated",,1.0 mL,1.0,mL,,,,,,"N,N-dimethylformamide",DMF,15 mL,15.0,,,,,80.0,80 °C,,overnight,8-dram vial,static,"DMF, EtOH","2× each, 30 mL","Activated under vacuum: heated to 90 °C until 100 mtorr, then 150 °C for 3 h",150.0,3.0,fine white powder,,,,Zr6O4(OH)4 node,,,1580.0,not_reported,not_reported,,,10.1039/c3cc46105j,ok,
10.1039/c3cc46105j,downloaded\10.1039_c3cc46105j.pdf,SI downloaded\10.1039_c3cc46105j_SI.pdf,mof_json_store\10.1039_c3cc46105j\raw_output.json,mof_json_store\10.1039_c3cc46105j\synthesis_003.json,yes,"Direct UiO-66-NH2 syntheses were inconsistent, sometimes giving non-porous amorphous solids; HCl-free vial showed no precipitate after 2 h.",UiO-66-(NH2)2,,La(NO3)3·6H2O,ZrCl4,125 mg (0.54 mmol),0.54,mmol,nan,,,,,nan,,,,,"2,5-diaminoterephthalic acid",BDC-(NH2)2,146 mg (0.75 mmol),146.0,mg,,,,,,,,,,,"hydrochloric acid, concentrated",,1.0 mL,1.0,mL,,,,,,"N,N-dimethylformamide",DMF,15 mL,15.0,,,,,80.0,80 °C,,overnight,8-dram vial,static,"DMF, EtOH","2× each, 30 mL","Activated under vacuum: heated to 90 °C until 100 mtorr, then 100 °C for 3 h",100.0,3.0,,,,,Zr6O4(OH)4 node,,,540.0,not_reported,not_reported,,,10.1039/c3cc46105j,ok,
10.1039/c3cc46105j,downloaded\10.1039_c3cc46105j.pdf,SI downloaded\10.1039_c3cc46105j_SI.pdf,mof_json_store\10.1039_c3cc46105j\raw_output.json,mof_json_store\10.1039_c3cc46105j\synthesis_004.json,yes,"Direct UiO-66-NH2 syntheses were inconsistent, sometimes giving non-porous amorphous solids; HCl-free vial showed no precipitate after 2 h.",UiO-66-OH,,Tb(NO3)3·6H2O,ZrCl4,125 mg (0.54 mmol),0.54,mmol,nan,,,,,nan,,,,,2-hydroxyterephthalic acid,BDC-OH,135 mg (0.75 mmol),135.0,mg,,,,,,,,,,,"hydrochloric acid, concentrated",,1.0 mL,1.0,mL,,,,,,"N,N-dimethylformamide",DMF,15 mL,15.0,,,,,80.0,80 °C,,overnight,8-dram vial,static,"DMF, EtOH","2× each, 30 mL","Activated under vacuum: heated to 90 °C until 100 mtorr, then 150 °C for 3 h",150.0,3.0,,,,,Zr6O4(OH)4 node,,,1000.0,not_reported,not_reported,,,10.1039/c3cc46105j,ok,
10.1039/c3cc46105j,downloaded\10.1039_c3cc46105j.pdf,SI downloaded\10.1039_c3cc46105j_SI.pdf,mof_json_store\10.1039_c3cc46105j\raw_output.json,mof_json_store\10.1039_c3cc46105j\synthesis_005.json,yes,"Direct UiO-66-NH2 syntheses were inconsistent, sometimes giving non-porous amorphous solids; HCl-free vial showed no precipitate after 2 h.",UiO-66-(OH)2,,Dy(NO3)3·6H2O,ZrCl4,125 mg (0.54 mmol),0.54,mmol,nan,,,,,nan,,,,,"2,5-dihydroxyterephthalic acid",BDC-(OH)2,147 mg (0.75 mmol),147.0,mg,,,,,,,,,,,"hydrochloric acid, concentrated",,1.0 mL,1.0,mL,,,,,,"N,N-dimethylformamide",DMF,15 mL,15.0,,,,,80.0,80 °C,,overnight,8-dram vial,static,"DMF, EtOH","2× each, 30 mL","Activated under vacuum: heated to 90 °C until 100 mtorr, then 100 °C for 3 h",100.0,3.0,,,,,Zr6O4(OH)4 node,,,560.0,not_reported,not_reported,,,10.1039/c3cc46105j,ok,
10.1039/c3cc46105j,downloaded\10.1039_c3cc46105j.pdf,SI downloaded\10.1039_c3cc46105j_SI.pdf,mof_json_store\10.1039_c3cc46105j\raw_output.json,mof_json_store\10.1039_c3cc46105j\synthesis_006.json,yes,"Direct UiO-66-NH2 syntheses were inconsistent, sometimes giving non-porous amorphous solids; HCl-free vial showed no precipitate after 2 h.",UiO-66-NO2,,Ni(NO3)2·6H2O,ZrCl4,125 mg (0.54 mmol),0.54,mmol,nan,,,,,nan,,,,,2-nitroterephthalic acid,BDC-NO2,158 mg (0.75 mmol),158.0,mg,,,,,,,,,,,"hydrochloric acid, concentrated",,1.0 mL,1.0,mL,,,,,,"N,N-dimethylformamide",DMF,15 mL,15.0,,,,,80.0,80 °C,,overnight,8-dram vial,static,"DMF, EtOH","2× each, 30 mL","Activated under vacuum: heated to 90 °C until 100 mtorr, then 150 °C for 3 h",150.0,3.0,,,,,Zr6O4(OH)4 node,,,860.0,not_reported,not_reported,,,10.1039/c3cc46105j,ok,
10.1039/c3cc46105j,downloaded\10.1039_c3cc46105j.pdf,SI downloaded\10.1039_c3cc46105j_SI.pdf,mof_json_store\10.1039_c3cc46105j\raw_output.json,mof_json_store\10.1039_c3cc46105j\synthesis_007.json,yes,"Direct UiO-66-NH2 syntheses were inconsistent, sometimes giving non-porous amorphous solids; HCl-free vial showed no precipitate after 2 h.",UiO-67,,Ni(NO3)2·6H2O,ZrCl4,67 mg (0.27 mmol),0.27,mmol,nan,,,,,nan,,,,,"biphenyl-4,4'-dicarboxylic acid",BPDC,90 mg (0.38 mmol),90.0,mg,,,,,,,,,,,"hydrochloric acid, concentrated",,0.5 mL,0.5,mL,,,,,,"N,N-dimethylformamide",DMF,15 mL,15.0,,,,,80.0,80 °C,,overnight,8-dram vial,static,"DMF, EtOH","2× each, 30 mL","Activated under vacuum: heated to 90 °C until 100 mtorr, then 150 °C for 3 h",150.0,3.0,,,,,Zr6O4(OH)4 node,,,2500.0,not_reported,not_reported,,,10.1039/c3cc46105j,ok,
10.1039/c3cc46105j,downloaded\10.1039_c3cc46105j.pdf,SI downloaded\10.1039_c3cc46105j_SI.pdf,mof_json_store\10.1039_c3cc46105j\raw_output.json,mof_json_store\10.1039_c3cc46105j\synthesis_008.json,yes,"Direct UiO-66-NH2 syntheses were inconsistent, sometimes giving non-porous amorphous solids; HCl-free vial showed no precipitate after 2 h.",UiO-67-NH2,,Ni(NO3)2·6H2O,ZrCl4,67 mg (0.27 mmol),0.27,mmol,nan,,,,,nan,,,,,"biphenyl-4,4'-dicarboxylic acid",,92 mg (0.38 mmol),92.0,mg,,,,,,,,,,,"hydrochloric acid, concentrated",,0.5 mL,0.5,mL,,,,,,"N,N-dimethylformamide",DMF,15 mL,15.0,,,,,80.0,80 °C,,overnight,8-dram vial,static,"DMF, EtOH","2× each, 30 mL",Supercritical CO2 drying; then dynamic vacuum at room temperature for 6 h,,6.0,,,,,Zr6O4(OH)4 node,,,2080.0,not_reported,not_reported,,,10.1039/c3cc46105j,ok,
10.1039/c3cc46105j,downloaded\10.1039_c3cc46105j.pdf,SI downloaded\10.1039_c3cc46105j_SI.pdf,mof_json_store\10.1039_c3cc46105j\raw_output.json,mof_json_store\10.1039_c3cc46105j\synthesis_009.json,yes,"Direct UiO-66-NH2 syntheses were inconsistent, sometimes giving non-porous amorphous solids; HCl-free vial showed no precipitate after 2 h.",UiO-67-NO2,,CdCl2,ZrCl4,67 mg (0.27 mmol),0.27,mmol,nan,,,,,nan,,,,,"biphenyl-4,4'-dicarboxylic acid",,103 mg (0.38 mmol),103.0,mg,,,,,,,,,,,"hydrochloric acid, concentrated",,0.5 mL,0.5,mL,,,,,,"N,N-dimethylformamide",DMF,15 mL,15.0,,,,,80.0,80 °C,,overnight,8-dram vial,static,"DMF, EtOH","2× each, 30 mL",Supercritical CO2 drying; then dynamic vacuum at room temperature for 6 h,,6.0,,,,,Zr6O4(OH)4 node,,,2160.0,not_reported,not_reported,,,10.1039/c3cc46105j,ok,
10.1021/ja411887c,downloaded\10.1021_ja411887c.pdf,SI downloaded\10.1021_ja411887c_SI.pdf,mof_json_store\10.1021_ja411887c\raw_output.json,mof_json_store\10.1021_ja411887c\synthesis_001.json,no,,1,,CuI,,"23.8 mg, 0.08 mmol",0.08,mmol,nan,,,,,nan,,,,,H4L,H4L,"20 mg, 0.04 mmol",0.04,mmol,,,,,,,,,,,,,,,,,,,,,tetrahydrofuran,THF,2 mL,2.0,water,H2O,0.5 mL,0.5,100.0,100 °C,48.0,2 days,10 mL glass vial (screw cap),,ether,,"soaked in THF for 1 day, then evacuated at room temperature for 4 h",,4.0,colorless block-like crystals,78.0,0.10 × 0.08 × 0.08 mm,,Zn4(μ4-O) cluster,"a=b=c=28.8670(1) Å, cubic, I2(1)3 (123 K)",,172.0,yes,yes,400.0,asymmetric_catalysis,10.1021/ja411887c,ok,
10.1039/c5cc09459c,downloaded\10.1039_c5cc09459c.pdf,SI downloaded\10.1039_c5cc09459c_SI.pdf,mof_json_store\10.1039_c5cc09459c\raw_output.json,mof_json_store\10.1039_c5cc09459c\synthesis_001.json,no,,V–salen Cd-bpdc MOF,1422004,Cu(NO3)2·3H2O,,"8 mg, 0.05 mmol",0.05,mmol,nan,,"15 mg, 0.05 mmol",0.05,mmol,nan,,,,,"(R,R)-(-)-1,2-cyclohexanediamino-N,N'-bis(3-tert-butyl-5-(4-pyridyl)salicylidene)",H2L,"16 mg, 0.027 mmol",0.027,mmol,"biphenyl-4,4'-dicarboxylic acid",bpdc,"6 mg, 0.025 mmol",0.025,mmol,,,,,,,,,,,,,,,,"N,N-dimethylformamide",DMF,1.5 mL,1.5,ethanol,EtOH,1.5 mL,1.5,100.0,100 °C,48.0,2 d,10 mL glass vial,"stirred 3 h (RT), then static","DMF, MeOH",three times,degassed at 100 °C under high vacuum (~10^-6 Torr) for 24 h,100.0,24.0,green needle-shaped crystals,32.0,,pcu,Cd2 heptacoordinate SBU; 6-connected pcu net,"a=17.0460(5) Å, b=24.0462(6) Å, c=28.8442(6) Å, P2221 (100 K)",7.0,574.0,yes,not_reported,350.0,asymmetric_catalysis;CO2_capture;hydrogen_storage,10.1039/c5cc09459c,ok,
10.1002/chem.201504941,downloaded\10.1002_chem.201504941.pdf,SI downloaded\10.1002_chem.201504941_SI.pdf,mof_json_store\10.1002_chem.201504941\raw_output.json,mof_json_store\10.1002_chem.201504941\synthesis_001.json,no,,,1421986,Cd(CH3COO)2·2H2O,,20.0 mg (54.0 μmol),0.054,mmol,nan,,,,,nan,,,,,"2',5'-dimethylthio-[1,1’:4’,1’’-terphenyl]-4,4''-dicarboxylic acid",H2L,8.2 mg (20.0 μmol),8.2,mg,,,,,,,,,,,,,,,,,,,,,water,H2O,1.0 mL (H2O/MeCN 1:1 v/v; total 2.0 mL),1.0,acetonitrile,MeCN,1.0 mL (H2O/MeCN 1:1 v/v; total 2.0 mL),1.0,140.0,140 °C,48.0,48 h then slow cooling (0.1 °C/min) to RT,heavy-wall glass tube (flame-sealed),static,,,,,,light yellow crystals,65.0,,,Eu–carboxylate chains; close-packed,"a=7.011(2), b=34.41(1), c=55.94(2) Å; α=β=γ=90°; Fddd",,,not_reported,not_reported,,,10.1002/chem.201504941,ok,
10.1002/chem.201504941,downloaded\10.1002_chem.201504941.pdf,SI downloaded\10.1002_chem.201504941_SI.pdf,mof_json_store\10.1002_chem.201504941\raw_output.json,mof_json_store\10.1002_chem.201504941\synthesis_002.json,no,,2-Eu,1422000,Ni(CH3COO)2·4H2O,,20.0 mg (54.0 μmol),0.054,mmol,nan,,16.0 mg (84.0 μmol),16.0,mg,nan,,,,,"2',5'-dimethylthio-[1,1’:4’,1’’-terphenyl]-4,4''-dicarboxylic acid",H2L,8.2 mg (20.0 μmol),8.2,mg,,,,,,,,,,,,,,,,,,,,,water,H2O,1.0 mL (H2O/MeCN 1:1 v/v; total 2.0 mL),1.0,acetonitrile,MeCN,1.0 mL (H2O/MeCN 1:1 v/v; total 2.0 mL),1.0,120.0,120 °C,48.0,48 h then slow cooling (0.1 °C/min) to RT,heavy-wall glass tube (flame-sealed),static,,,Outgassed under vacuum (0.03 torr) at 110 °C for 60 h (for N2 sorption),110.0,60.0,colorless crystals,53.0,,,Eu–carboxylate rods; Cu2I2 thioether-linked,"a=9.116(3), b=15.128(4), c=18.517(5) Å; α=102.480(7)°, β=99.371(9)°, γ=106.819(7)°; P-1",7.5,560.0,not_reported,yes,240.0,luminescence;H2S_sensing,10.1002/chem.201504941,ok,
10.1002/chem.201504941,downloaded\10.1002_chem.201504941.pdf,SI downloaded\10.1002_chem.201504941_SI.pdf,mof_json_store\10.1002_chem.201504941\raw_output.json,mof_json_store\10.1002_chem.201504941\synthesis_004.json,no,,2-Eu/Tb,,La2O3,,20.0 mg (54.0 μmol),0.054,mmol,Cu(SO4)·5H2O,,1.0 mg (3.0 μmol),1.0,mg,nan,,16.0 mg (84.0 μmol),16.0,mg,"2',5'-dimethylthio-[1,1’:4’,1’’-terphenyl]-4,4''-dicarboxylic acid",H2L,8.2 mg (20.0 μmol),8.2,mg,,,,,,,,,,,,,,,,,,,,,water,H2O,1.0 mL (H2O/MeCN 1:1 v/v; total 2.0 mL),1.0,acetonitrile,MeCN,1.0 mL (H2O/MeCN 1:1 v/v; total 2.0 mL),1.0,120.0,120 °C,48.0,48 h then slow cooling (0.1 °C/min) to RT,heavy-wall glass tube (flame-sealed),static,,,,,,colorless crystals,ca. 50,,,Eu/Tb–carboxylate rods; Cu2I2 thioether-linked,,,,not_reported,yes,,luminescence;white_light,10.1002/chem.201504941,ok,
10.1002/zaac.201900241,downloaded\10.1002_zaac.201900241.pdf,SI downloaded\10.1002_zaac.201900241_SI.pdf,mof_json_store\10.1002_zaac.201900241\raw_output.json,mof_json_store\10.1002_zaac.201900241\synthesis_001.json,no,,Ga-MIL-53-PDA,,Cu(NO3)2·3H2O,,"0.69 m aqueous solution, 0.3 mL (0.21 mmol)",0.21,mmol,nan,,,,,nan,,,,,"1,4-phenylenediacetic acid",H2PDA,136.6 mg (0.7 mmol),0.7,mmol,,,,,,,,,,,sodium hydroxide,NaOH,"2 M aqueous solution, 0.3 mL (0.6 mmol)",0.6,mmol,,,,,,water,H2O,5.4 mL,5.4,,,,,100.0,100 °C,24.0,24 h,Duran glass reactor,stirred,"DMF, EtOH",10 mL each,150 °C under vacuum for 16 h,150.0,16.0,,,,,trans-corner-sharing Ga(OH)2O4 chains (rod SBU),"monoclinic, C2/c, a=20.8623(4) Å, b=7.6486(2) Å, c=6.6551(1) Å, β=87.991(2)°",,,yes,yes,370.0,,10.1002/zaac.201900241,ok,
10.1039/c7sc04829g,downloaded\10.1039_c7sc04829g.pdf,SI downloaded\10.1039_c7sc04829g_SI.pdf,mof_json_store\10.1039_c7sc04829g\raw_output.json,mof_json_store\10.1039_c7sc04829g\synthesis_001.json,no,,MUV-2,1579606,Cu(NO3)2·3H2O,,5 mg,0.023855,mmol,nan,,,,,nan,,,,,tetrathiafulvalene tetrabenzoic acid,H4TTFTB,5 mg,5.0,mg,,,,,,,,,,,acetic acid,,0.2 ml,0.2,mL,,,,,,"N,N-dimethylformamide",DMF,1 ml,1.0,,,,,90.0,90 °C,72.0,72 h,Pyrex vial,static,,,,,,dark red needle-like single crystals,,0.18 × 0.03 × 0.02 mm,ttp,Fe3(μ3-O)(COO)6 6-connected SBU,"a=33.298(3), b=33.298(3), c=12.3958(7) Å, P-62m",33.0,1220.0,not_reported,yes,350.0,oxidation_catalysis,10.1039/c7sc04829g,ok,
10.1039/c7sc04829g,downloaded\10.1039_c7sc04829g.pdf,SI downloaded\10.1039_c7sc04829g_SI.pdf,mof_json_store\10.1039_c7sc04829g\raw_output.json,mof_json_store\10.1039_c7sc04829g\synthesis_002.json,no,,MUV-2,1579606,Cu(NO3)2·3H2O,,20 mg,0.0954199,mmol,nan,,,,,nan,,,,,tetrathiafulvalene tetrabenzoic acid,H4TTFTB,20 mg,20.0,mg,,,,,,,,,,,acetic acid,,0.8 ml,0.8,mL,,,,,,"N,N-dimethylformamide",DMF,4 ml,4.0,,,,,90.0,90 °C,72.0,72 h,Pyrex vial,static,"DMF, EtOH",immersed in DMF overnight; immersed in EtOH 3 h at 65 °C; filtered and dried at RT,150 °C for 2 h,150.0,2.0,dark brown powder,80.0,"100–200 μm (crystal length, SEM)",ttp,Fe3(μ3-O)(COO)6 6-connected SBU,"a=33.298(3), b=33.298(3), c=12.3958(7) Å, P-62m",33.0,1220.0,not_reported,yes,350.0,oxidation_catalysis,10.1039/c7sc04829g,ok,
10.1002/anie.202311983,downloaded\10.1002_anie.202311983.pdf,SI downloaded\10.1002_anie.202311983_SI.pdf,mof_json_store\10.1002_anie.202311983\raw_output.json,mof_json_store\10.1002_anie.202311983\synthesis_001.json,yes,Extensive synthesis screening; some conditions gave no crystals or weak PXRD; temps <120 °C gave poor/no product.,MOF-521-H,2288419,Cu(NO3)2·3H2O,,"18.0 mg, 0.048 mmol",0.048,mmol,nan,,,,,nan,,,,,"1,3,5-tris(4-carboxyphenyl)benzene",BTB-H,"15.8 mg, 0.036 mmol",0.036,mmol,,,,,,,,,,,formic acid,,0.24 mL,0.24,mL,water,H2O,30 µL,30.0,µL,"N,N-dimethylformamide",DMF,3.0 mL,3.0,,,,,140.0,140 °C,48.0,2 days,4 mL scintillation vial,,MeOH,3 × 20 mL over 3 days,100 °C under dynamic vacuum (~10^-3 mbar) for 12 h,100.0,12.0,colorless needle-shape crystals,,,etc,Al-oxo rod SBU; AlO6 octahedra linked by μ2-OH; formates cap,"a=21.9007(4) Å, b=21.9007(4) Å, c=6.60160(10) Å, P-62c",10.8,1696.0,not_reported,no,,,10.1002/anie.202311983,ok,
10.1002/anie.202311983,downloaded\10.1002_anie.202311983.pdf,SI downloaded\10.1002_anie.202311983_SI.pdf,mof_json_store\10.1002_anie.202311983\raw_output.json,mof_json_store\10.1002_anie.202311983\synthesis_002.json,yes,Extensive synthesis screening; some conditions gave no crystals or weak PXRD; temps <120 °C gave poor/no product.,MOF-521-oF,2288420,ZrCl4,,"18.0 mg, 0.048 mmol",0.048,mmol,nan,,,,,nan,,,,,"4-[3,5-bis(4-carboxy-3-fluorophenyl)phenyl]-2-fluorobenzoic acid",BTB-oF,"17.7 mg, 0.036 mmol",0.036,mmol,,,,,,,,,,,formic acid,,0.24 mL,0.24,mL,water,H2O,30 µL,30.0,µL,"N,N-dimethylformamide",DMF,3.0 mL,3.0,,,,,120.0,120 °C,48.0,2 days,4 mL scintillation vial,,MeOH,"3 × 20 mL, every 12 h before activation",120 °C under dynamic vacuum (~10^-3 mbar) for 24 h,120.0,24.0,colorless needle-shape crystals,,,etc,Al-oxo rod SBU; AlO6 octahedra linked by μ2-OH; formates cap,"a=21.8728(15) Å, b=21.8728(15) Å, c=6.6179(7) Å, P-62c",10.7,1562.0,not_reported,no,,,10.1002/anie.202311983,ok,
10.1002/anie.202311983,downloaded\10.1002_anie.202311983.pdf,SI downloaded\10.1002_anie.202311983_SI.pdf,mof_json_store\10.1002_anie.202311983\raw_output.json,mof_json_store\10.1002_anie.202311983\synthesis_003.json,yes,Extensive synthesis screening; some conditions gave no crystals or weak PXRD; temps <120 °C gave poor/no product.,MOF-521-mF,2288418,ZrCl4,,"18.0 mg, 0.048 mmol",0.048,mmol,nan,,,,,nan,,,,,"5'-(4-carboxy-2-fluorophenyl)-2,2''-difluoro-[1,1':3',1''-terphenyl]-4,4''-dicarboxylic acid",BTB-mF,"17.7 mg, 0.036 mmol",0.036,mmol,,,,,,,,,,,formic acid,,0.24 mL,0.24,mL,water,H2O,30 µL,30.0,µL,"N,N-dimethylformamide",DMF,3.0 mL,3.0,,,,,120.0,120 °C,72.0,3 days,4 mL scintillation vial,,MeOH,"6 × 20 mL, every 8 h before activation",120 °C under dynamic vacuum (~10^-3 mbar) for 12 h,120.0,12.0,colorless needle-shape crystals,,,etc,Al-oxo rod SBU; AlO6 octahedra linked by μ2-OH; formates cap,"a=21.9494(6) Å, b=21.9494(6) Å, c=6.5982(2) Å, P-62c",10.9,1535.0,not_reported,no,,,10.1002/anie.202311983,ok,
