Repository: zzhenglab/MOFinder

# MOFinder

MOFinder extracts MOF synthesis information from the literature, reconstructs evidence-supported negative reaction records, and prepares datasets for synthesis-outcome prediction.
[Web application](https://mofinder.chemistry.wustl.edu/) | [Demos](Demo/README.md) | [Source code](docs/source_to_code.md) | [Workflow guide](docs/workflow.md) | [Model evaluation](docs/evaluation.md)

## Quick start

The workflow runs through Python commands. Python 3.10 or newer is required. Clone the repository and initialize its related applications:

```bash
git clone --recurse-submodules https://github.com/zzhenglab/MOFinder.git
cd MOFinder
```

Start with the two offline demonstrations:

```bash

File: mof_extraction_1_2.csv (part 21 of 305)
doi,main_pdf,si_pdf,raw_output,parsed_json,article_trial_or_failure,article_trial_or_failure_notes,mof_name,crystal_code,metal_1,metal_1_abbr,metal_1_amount_text,metal_1_amount_value,metal_1_amount_unit,metal_2,metal_2_abbr,metal_2_amount_text,metal_2_amount_value,metal_2_amount_unit,metal_3,metal_3_abbr,metal_3_amount_text,metal_3_amount_value,metal_3_amount_unit,linker_1,linker_1_abbr,linker_1_amount_text,linker_1_amount_value,linker_1_amount_unit,linker_2,linker_2_abbr,linker_2_amount_text,linker_2_amount_value,linker_2_amount_unit,linker_3,linker_3_abbr,linker_3_amount_text,linker_3_amount_value,linker_3_amount_unit,modulator_1,modulator_1_abbr,modulator_1_amount_text,modulator_1_amount_value,modulator_1_amount_unit,modulator_2,modulator_2_abbr,modulator_2_amount_text,modulator_2_amount_value,modulator_2_amount_unit,solvent_main,solvent_main_abbr,solvent_main_amount_text,solvent_main_ml,solvent_secondary,solvent_secondary_abbr,solvent_secondary_amount_text,solvent_secondary_ml,temperature_c,temperature_c_text,time_h,time_text,vessel_type,stirring,washing_solvent,washing_cycles,activation_text,activation_temp_c,activation_time_h,crystal_morphology,yield_percent,crystal_size,topology_code,metal_cluster_connectivity,unit_cell_short,pore_diameter_A,BET_surface_area_m2g,air_stable,water_stable,tga_decomposition_temp_c,applications,reference,status,error
10.1002/anie.202311983,downloaded\10.1002_anie.202311983.pdf,SI downloaded\10.1002_anie.202311983_SI.pdf,mof_json_store\10.1002_anie.202311983\raw_output.json,mof_json_store\10.1002_anie.202311983\synthesis_004.json,yes,Extensive synthesis screening; some conditions gave no crystals or weak PXRD; temps <120 °C gave poor/no product.,MOF-521-CH3,,ZrCl4,,"18.0 mg, 0.048 mmol",0.048,mmol,nan,,,,,nan,,,,,"4,4′,4′′-(2,4,6-trimethylbenzene-1,3,5-triyl)tribenzoic acid",BTB-CH3,"17.3 mg, 0.036 mmol",0.036,mmol,,,,,,,,,,,formic acid,,0.4 mL,0.4,mL,water,H2O,30 µL,30.0,µL,"N,N-dimethylformamide",DMF,3.0 mL,3.0,,,,,130.0,130 °C,72.0,3 days,4 mL scintillation vial,,MeOH,2 × 20 mL over 2 days,100 °C under dynamic vacuum (~10^-3 mbar) for 12 h,100.0,12.0,colorless needle-shape crystals,,,etc,Al-oxo rod SBU; AlO6 octahedra linked by μ2-OH; formates cap,,9.3,1311.0,not_reported,no,,,10.1002/anie.202311983,ok,
10.1021/ja508626n,downloaded\10.1021_ja508626n.pdf,SI downloaded\10.1021_ja508626n_SI.pdf,mof_json_store\10.1021_ja508626n\raw_output.json,mof_json_store\10.1021_ja508626n\synthesis_001.json,no,,Hf-NU-1000,,Cu(ClO4)2·6H2O,,500 mg (1.22 mmol),1.22,mmol,CuCl2,,,,,nan,,,,,"1,3,6,8-tetrakis(p-benzoic acid)pyrene",H4TBAPy,160 mg (234 mmol),160.0,mg,,,,,,,,,,,benzoic acid,,10.80 g (88.4 mmol),10.8,g,hydrochloric acid (8 M aq.),HCl,2.0 mL of 8 M aq. HCl (post-synthetic acid wash),2.0,mL of 8 M aq. HCl,"N,N-dimethylformamide",DMF,32 mL,32.0,,,,,100.0,100 °C,24.0,24 h,100-mL media bottle,static,"DMF, 8 M aq HCl in DMF, acetone",DMF 3×; DMF soak 8 h; acid wash 8 M HCl at 100 °C 18 h; DMF 3×; acetone 3×; acetone soak 18 h,120 °C under vacuum for 18 h,120.0,18.0,yellow microcrystalline powder,73.0,,,Hf6(μ3-O)4(μ3-OH)4 node (NU-1000-type),,,1780.0,not_reported,not_reported,500.0,,10.1021/ja508626n,ok,
10.1039/c7cy00882a,downloaded\10.1039_c7cy00882a.pdf,SI downloaded\10.1039_c7cy00882a_SI.pdf,mof_json_store\10.1039_c7cy00882a\raw_output.json,mof_json_store\10.1039_c7cy00882a\synthesis_001.json,no,,VNU-18,1515280,Cu(ClO4)2·6H2O,,"210 mg, 0.869 mmol",0.869,mmol,CuCl2,,,,,nan,,,,,"3,5-pyridinedicarboxylic acid",PDC,"135 mg, 0.808 mmol",0.808,mmol,,,,,,,,,,,,,,,,,,,,,"N,N-dimethylformamide",DMF,60 mL,60.0,,,,,100.0,100 °C,24.0,24 h,,,"DMF, MeOH, DCM","DMF 3× (1 day), MeOH 3× (2 days), DCM 3× (1 day)",85 °C under vacuum for 24 h,85.0,24.0,light blue single crystals,92.0,0.21 × 0.11 × 0.13 mm,,"Cu-oxo clusters: paddle wheel, octahedral, penta-coordinated (4-connected)","a=14.9611(7), b=18.8833(9), c=15.2457(8), β=102.2435(18)°, P21/m",11.0,900.0,not_reported,not_reported,,C-H amination catalysis,10.1039/c7cy00882a,ok,
10.1039/c7cy00882a,downloaded\10.1039_c7cy00882a.pdf,SI downloaded\10.1039_c7cy00882a_SI.pdf,mof_json_store\10.1039_c7cy00882a\raw_output.json,mof_json_store\10.1039_c7cy00882a\synthesis_002.json,no,,Cu3(BTC)2,,Cu(ClO4)2·6H2O,,"0.438 g, 1.81 mmol",1.81,mmol,nan,,,,,nan,,,,,"benzene-1,3,5-tricarboxylic acid",BTC,"0.236 g, 1.12 mmol",1.12,mmol,,,,,,,,,,,,,,,,,,,,,ethanol,EtOH,4 mL,4.0,"N,N-dimethylformamide",DMF,3 mL,3.0,85.0,85 °C,24.0,24 h,20 mL glass vial,,"DMF, EtOH","DMF 3× (8 mL), EtOH 3× (8 mL)",170 °C under vacuum for 6 h,170.0,6.0,light blue crystals,84.0,,,,,,,not_reported,not_reported,,,10.1039/c7cy00882a,ok,
10.1039/c7cy00882a,downloaded\10.1039_c7cy00882a.pdf,SI downloaded\10.1039_c7cy00882a_SI.pdf,mof_json_store\10.1039_c7cy00882a\raw_output.json,mof_json_store\10.1039_c7cy00882a\synthesis_003.json,no,,Cu(BDC),,CoSO4·7H2O,,"0.4235 g, 1.75 mmol",1.75,mmol,nan,,,,,nan,,,,,terephthalic acid,BDC,"0.332 g, 2 mmol",2.0,mmol,,,,,,,,,,,,,,,,,,,,,"N,N-dimethylformamide",DMF,45 mL,45.0,,,,,130.0,130 °C,48.0,48 h,20 mL glass vials (six),,"DMF, DCM","DMF 3× (10 mL, 3 days), DCM 3× (10 mL, 3 days)",160 °C under vacuum for 6 h,160.0,6.0,blue crystals,77.0,,,,,,,not_reported,not_reported,,,10.1039/c7cy00882a,ok,
10.1039/c7cy00882a,downloaded\10.1039_c7cy00882a.pdf,SI downloaded\10.1039_c7cy00882a_SI.pdf,mof_json_store\10.1039_c7cy00882a\raw_output.json,mof_json_store\10.1039_c7cy00882a\synthesis_004.json,no,,Cu2(BDC)2(BPY),,Zn(NO3)2·6H2O,,"0.105 g, 0.4 mmol",0.4,mmol,nan,,,,,nan,,,,,terephthalic acid,BDC,"0.068 g, 0.4 mmol",0.4,mmol,"4,4'-bipyridine",BPY,"0.062 g, 0.4 mmol",0.4,mmol,,,,,,,,,,,,,,,,"N,N-dimethylformamide",DMF,30 mL,30.0,,,,,120.0,120 °C,24.0,24 h,20 mL glass vials (four),,"DMF, MeOH","DMF 3× (10 mL), MeOH 3× (10 mL)",120 °C under vacuum for 6 h,120.0,6.0,light blue crystals,75.0,,,,,,,not_reported,not_reported,,,10.1039/c7cy00882a,ok,
10.1039/c7cy00882a,downloaded\10.1039_c7cy00882a.pdf,SI downloaded\10.1039_c7cy00882a_SI.pdf,mof_json_store\10.1039_c7cy00882a\raw_output.json,mof_json_store\10.1039_c7cy00882a\synthesis_005.json,no,,Cu2(BPDC)2(BPY),,Zn(NO3)2·6H2O,,"0.630 g, 2.4 mmol",2.4,mmol,nan,,,,,nan,,,,,"biphenyl-4,4'-dicarboxylic acid",BPDC,"0.630 g, 2.4 mmol",2.4,mmol,"4,4'-bipyridine",BPY,"0.198 g, 1.2 mmol",1.2,mmol,,,,,,pyridine,,1.8 mL,,,,,,,,"N,N-dimethylformamide",DMF,180 mL,180.0,methanol,MeOH,18 mL,18.0,120.0,120 °C (after initial stirring at 70 °C for 5 min),24.0,24 h,20 mL glass vials,stirred (pre-mix),"DMF, MeOH","DMF 3× (20 mL, 3 days), MeOH 3× (20 mL, 3 days)",140 °C under vacuum for 6 h,140.0,6.0,blue crystals,66.0,,,,,,,not_reported,not_reported,,,10.1039/c7cy00882a,ok,
10.1039/c7cy00882a,downloaded\10.1039_c7cy00882a.pdf,SI downloaded\10.1039_c7cy00882a_SI.pdf,mof_json_store\10.1039_c7cy00882a\raw_output.json,mof_json_store\10.1039_c7cy00882a\synthesis_006.json,no,,Cu2(BDC)2(DABCO),,Zn(NO3)2·6H2O,,"0.8 g, 3.3 mmol",3.3,mmol,nan,,,,,nan,,,,,terephthalic acid,BDC,"0.506 g, 3.1 mmol",3.1,mmol,"1,4-diazabicyclo[2.2.2]octane",DABCO,"0.188 g, 1.67 mmol",1.67,mmol,,,,,,,,,,,,,,,,"N,N-dimethylformamide",DMF,80 mL,80.0,,,,,120.0,120 °C,48.0,48 h,10 mL glass vials (eight),stirred (2 h pre-stir),"DMF, MeOH","DMF 3× (10 mL), MeOH 3× (10 mL)",140 °C under vacuum for 6 h,140.0,6.0,light blue crystals,66.0,,,,,,,not_reported,not_reported,,,10.1039/c7cy00882a,ok,
10.1039/c5ce00181a,downloaded\10.1039_c5ce00181a.pdf,SI downloaded\10.1039_c5ce00181a_SI.pdf,mof_json_store\10.1039_c5ce00181a\raw_output.json,mof_json_store\10.1039_c5ce00181a\synthesis_001.json,no,,,,Co(NO3)2·6H2O,,"0.025 g, 0.01 mmol",0.01,mmol,nan,,,,,nan,,,,,"1,2,3,4,5,6-hexakis(3-carboxyphenyloxymethylene)benzene",H6L,"0.033 g, 0.033 mmol",,,,,,,,,,,,,,,,,,,,,,,ethanol,EtOH,4 mL,4.0,water,H2O,4 mL,4.0,140.0,140 °C,72.0,3 days,Teflon-lined autoclave (15 mL),,,,,,,colorless crystals,35.0,,,,,,,,,324.0,,10.1039/c5ce00181a,ok,
10.1039/c5ce00181a,downloaded\10.1039_c5ce00181a.pdf,SI downloaded\10.1039_c5ce00181a_SI.pdf,mof_json_store\10.1039_c5ce00181a\raw_output.json,mof_json_store\10.1039_c5ce00181a\synthesis_002.json,no,,,,Co(NO3)2·6H2O,,"0.025 g, 0.01 mmol",0.01,mmol,nan,,,,,nan,,,,,"1,2,3,4,5,6-hexakis(3-carboxyphenyloxymethylene)benzene",H6L,"0.033 g, 0.033 mmol",,,"1,10-phenanthroline",phen,"0.020 g, 0.01 mmol",,,,,,,,,,,,,,,,,,ethanol,EtOH,5 mL,5.0,water,H2O,3 mL,3.0,140.0,140 °C,72.0,3 days,Teflon-lined autoclave (15 mL),,,,,,,colorless crystals,31.0,,,,,,,,,348.0,,10.1039/c5ce00181a,ok,
10.1039/c5ce00181a,downloaded\10.1039_c5ce00181a.pdf,SI downloaded\10.1039_c5ce00181a_SI.pdf,mof_json_store\10.1039_c5ce00181a\raw_output.json,mof_json_store\10.1039_c5ce00181a\synthesis_003.json,no,,,,Zn(NO3)2·6H2O,,"0.025 g, 0.01 mmol",0.01,mmol,nan,,,,,nan,,,,,"1,2,3,4,5,6-hexakis(3-carboxyphenyloxymethylene)benzene",H6L,"0.033 g, 0.033 mmol",,,"2,2′-bipyridine","2,2′-bpy","0.016 g, 0.01 mmol",,,,,,,,,,,,,,,,,,ethanol,EtOH,4 mL,4.0,water,H2O,4 mL,4.0,150.0,150 °C,72.0,3 days,Teflon-lined autoclave (15 mL),,,,,,,colorless crystals,23.0,,,,,,,,,349.0,,10.1039/c5ce00181a,ok,
10.1039/c5ce00181a,downloaded\10.1039_c5ce00181a.pdf,SI downloaded\10.1039_c5ce00181a_SI.pdf,mof_json_store\10.1039_c5ce00181a\raw_output.json,mof_json_store\10.1039_c5ce00181a\synthesis_006.json,no,,,,Ce(NO3)3·6H2O,,"0.012 g, 0.01 mmol",0.01,mmol,nan,,,,,nan,,,,,"1,2,3,4,5,6-hexakis(3-carboxyphenyloxymethylene)benzene",H6L,"0.033 g, 0.033 mmol",,,"1,10-phenanthroline",phen,"0.020 g, 0.01 mmol",,,,,,,,,,,,,,,,,,ethanol,EtOH,7 mL,7.0,water,H2O,1 mL,1.0,140.0,140 °C,72.0,3 days,Teflon-lined autoclave (15 mL),,,,,,,pink crystals,30.0,,,binodal 4-connected framework; point symbol (4^2 6^3 8)^2,,,,,,318.0,,10.1039/c5ce00181a,ok,
10.1039/c5ce00181a,downloaded\10.1039_c5ce00181a.pdf,SI downloaded\10.1039_c5ce00181a_SI.pdf,mof_json_store\10.1039_c5ce00181a\raw_output.json,mof_json_store\10.1039_c5ce00181a\synthesis_007.json,no,,,,Cu(NO3)2·3H2O,,"0.025 g, 0.01 mmol",0.01,mmol,nan,,,,,nan,,,,,"1,2,3,4,5,6-hexakis(3-carboxyphenyloxymethylene)benzene",H6L,"0.033 g, 0.033 mmol",,,"4,4'-bipyridine","4,4′-bpy","0.016 g, 0.01 mmol",,,,,,,,,,,,,,,,,,ethanol,EtOH,6 mL,6.0,water,H2O,2 mL,2.0,140.0,140 °C,72.0,3 days,Teflon-lined autoclave (15 mL),,,,,,,pink crystals,36.0,,,"3D (4,6)-connected net; point symbol (4^4 6^2)(4^4 6^10 8)",,,,,,363.0,,10.1039/c5ce00181a,ok,
10.1039/c5ce00181a,downloaded\10.1039_c5ce00181a.pdf,SI downloaded\10.1039_c5ce00181a_SI.pdf,mof_json_store\10.1039_c5ce00181a\raw_output.json,mof_json_store\10.1039_c5ce00181a\synthesis_008.json,no,,,,EuCl3·6H2O,,"0.020 g, 0.01 mmol",0.01,mmol,nan,,,,,nan,,,,,"1,2,3,4,5,6-hexakis(3-carboxyphenyloxymethylene)benzene",H6L,"0.033 g, 0.033 mmol",,,"4,4'-bipyridine","4,4′-bpy","0.016 g, 0.10 mmol",,,,,,,,,,,,,,,,,,water,H2O,8 mL,8.0,,,,,170.0,170 °C,72.0,3 days,Teflon-lined autoclave (15 mL),,,,,,,orange crystals,36.0,,,3D 4-connected net; Schläfli symbol 6^6,,13.6,,,,218.0,,10.1039/c5ce00181a,ok,
10.1039/c5ce00181a,downloaded\10.1039_c5ce00181a.pdf,SI downloaded\10.1039_c5ce00181a_SI.pdf,mof_json_store\10.1039_c5ce00181a\raw_output.json,mof_json_store\10.1039_c5ce00181a\synthesis_009.json,no,,,,ZnBr2,,"0.013 g, 0.01 mmol",0.01,mmol,nan,,,,,nan,,,,,"1,2,3,4,5,6-hexakis(3-carboxyphenyloxymethylene)benzene",H6L,"0.033 g, 0.033 mmol",,,2-(6-(pyridin-2-yl)-4-p-tolylpyridin-2-yl)pyridine,ttp,"0.032 g, 0.01 mmol",,,,,,,,,,,,,,,,,,ethanol,EtOH,7 mL,7.0,water,H2O,1 mL,1.0,140.0,140 °C,72.0,3 days,Teflon-lined autoclave (15 mL),,,,,,,blue crystals,42.0,,,,,,,,,299.0,,10.1039/c5ce00181a,ok,
10.1039/d1ce00331c,downloaded\10.1039_d1ce00331c.pdf,SI downloaded\10.1039_d1ce00331c_SI.pdf,mof_json_store\10.1039_d1ce00331c\raw_output.json,mof_json_store\10.1039_d1ce00331c\synthesis_001.json,no,,,2044116,Co(C2O4)·2H2O,,"0.06 g, 0.2 mmol",0.2,mmol,nan,,,,,nan,,,,,"4,4’,4’’-nitrilotribenzoic acid",H3TPA,"0.0151 g, 0.040 mmol",0.04,mmol,,,,,,,,,,,,,,,,,,,,,"N,N-dimethylacetamide",DMA,6 mL,6.0,,,,,100.0,100 °C,72.0,3 days,Teflon-lined stainless steel autoclave (15 mL),static,mother liquor (DMA),,,,,light yellow block crystals,62.0,,,Zn4(μ4-O) SBU; 6-connected,"a=24.677(5), b=21.780(5), c=25.025(5), α=90, β=109.500(5), γ=90, P21/c",15.0,,not_reported,not_reported,400.0,sensing,10.1039/d1ce00331c,ok,
10.1039/c3ta15071b,downloaded\10.1039_c3ta15071b.pdf,SI downloaded\10.1039_c3ta15071b_SI.pdf,mof_json_store\10.1039_c3ta15071b\raw_output.json,mof_json_store\10.1039_c3ta15071b\synthesis_001.json,no,,,965518,Cd(NO3)2·6H2O,,1 mmol (0.256 g),1,mmol,nan,,,,,nan,,,,,"1,2,4,5-benzenetetracarboxylic acid",H4BTEC,0.5 mmol (0.127 g),0.5,mmol,,,,,,,,,,,sodium bicarbonate,,2 mmol (0.168 g),2.0,mmol,,,,,,distilled water,H2O,10 mL,10.0,,,,,170.0,170 °C,96.0,4 days,Teflon-lined stainless-steel autoclave,static,distilled water,several times,100 °C under vacuum for 5 h,100.0,5.0,colorless rods,30.4,0.28 × 0.22 × 0.12 mm,,pentanuclear magnesium cluster 8-connected SBU,"a=7.3742(3) Å, b=11.4011(6) Å, c=11.6706(6) Å, α=89.666(4)°, β=76.813(4)°, γ=74.971(4)°, triclinic, P-1",,,not_reported,not_reported,500.0,sensing;CO2_capture,10.1039/c3ta15071b,ok,
10.1021/acs.inorgchem.8b00080,downloaded\10.1021_acs.inorgchem.8b00080.pdf,SI downloaded\10.1021_acs.inorgchem.8b00080_SI.pdf,mof_json_store\10.1021_acs.inorgchem.8b00080\raw_output.json,mof_json_store\10.1021_acs.inorgchem.8b00080\synthesis_001.json,yes,Initial reaction yielded a second phase; adjusting Zn salt to 1.2 equiv gave pure phase 1.,poly-[Zn7L6]·(H2NMe2)4·(H2O)45,1582310,Cr(NO3)3·9H2O,,"11 mg, 0.036 mmol, 1.2 equiv",0.036,mmol,nan,,,,,nan,,,,,"2,6-bis(1,2,3-triazol-4-yl)pyridine tricarboxylic acid",H3L,"15 mg, 0.029 mmol, 1 equiv",0.029,mmol,,,,,,,,,,,,,,,,,,,,,"N,N-dimethylformamide",DMF,"95:5 DMF/H2O, 1 mL total",0.95,water,H2O,"95:5 DMF/H2O, 1 mL total",0.05,100.0,100 °C,40.0,40 h,sealed vial,,DMF,,dried under suction,,,faint yellow hexagonal crystals,72.0,,crs,octahedral Zn2 six-connected node; Zn1 trigonal bipyramidal,"a=b=c=51.459(2) Å, α=β=γ=90°, Fd3̅",,,not_reported,not_reported,350.0,luminescence,10.1021/acs.inorgchem.8b00080,ok,
10.1021/acs.inorgchem.2c03078,downloaded\10.1021_acs.inorgchem.2c03078.pdf,SI downloaded\10.1021_acs.inorgchem.2c03078_SI.pdf,mof_json_store\10.1021_acs.inorgchem.2c03078\raw_output.json,mof_json_store\10.1021_acs.inorgchem.2c03078\synthesis_001.json,no,,Eu-MOF,,CoCl2·6H2O,,0.2 mmol,0.2,mmol,nan,,,,,nan,,,,,"trans-2,2′-[cyclohexane-1,4-diylbis(azanediyl)]bis(2-oxoacetic acid)",,0.2 mmol (0.0516 g),0.2,mmol,,,,,,,,,,,,,,,,,,,,,water,H2O,16 mL,16.0,,,,,75.0,75 °C,72.0,3 days,,ultrasonicated 10 min; static,water,,dried in air,,,,66.0,,,9-coordinate Ln3+ nodes,,,,not_reported,yes,300.0,sensing;luminescence,10.1021/acs.inorgchem.2c03078,ok,
10.1021/acs.inorgchem.2c03078,downloaded\10.1021_acs.inorgchem.2c03078.pdf,SI downloaded\10.1021_acs.inorgchem.2c03078_SI.pdf,mof_json_store\10.1021_acs.inorgchem.2c03078\raw_output.json,mof_json_store\10.1021_acs.inorgchem.2c03078\synthesis_002.json,no,,Tb-MOF,2201523,Ni(CH3COO)2·4H2O,,0.2 mmol,0.2,mmol,nan,,,,,nan,,,,,"trans-2,2′-[cyclohexane-1,4-diylbis(azanediyl)]bis(2-oxoacetic acid)",,0.2 mmol (0.0516 g),0.2,mmol,,,,,,,,,,,,,,,,,,,,,water,H2O,16 mL,16.0,,,,,75.0,75 °C,72.0,3 days,,ultrasonicated 10 min; static,water,,dried in air,,,,66.0,,,9-coordinate Ln3+ nodes,"a=18.0539(3) Å, b=18.0539(3) Å, c=18.0539(3) Å, cubic, I23",,,not_reported,yes,300.0,sensing;luminescence,10.1021/acs.inorgchem.2c03078,ok,
10.1021/acs.inorgchem.2c03078,downloaded\10.1021_acs.inorgchem.2c03078.pdf,SI downloaded\10.1021_acs.inorgchem.2c03078_SI.pdf,mof_json_store\10.1021_acs.inorgchem.2c03078\raw_output.json,mof_json_store\10.1021_acs.inorgchem.2c03078\synthesis_003.json,no,,Gd-MOF,,Zn(NO3)2·6H2O,,0.2 mmol,0.2,mmol,nan,,,,,nan,,,,,"trans-2,2′-[cyclohexane-1,4-diylbis(azanediyl)]bis(2-oxoacetic acid)",,0.2 mmol (0.0516 g),0.2,mmol,,,,,,,,,,,,,,,,,,,,,water,H2O,16 mL,16.0,,,,,75.0,75 °C,72.0,3 days,,ultrasonicated 10 min; static,water,,dried in air,,,,66.0,,,9-coordinate Ln3+ nodes,,,,not_reported,yes,300.0,sensing;luminescence,10.1021/acs.inorgchem.2c03078,ok,
10.1021/acs.inorgchem.2c03078,downloaded\10.1021_acs.inorgchem.2c03078.pdf,SI downloaded\10.1021_acs.inorgchem.2c03078_SI.pdf,mof_json_store\10.1021_acs.inorgchem.2c03078\raw_output.json,mof_json_store\10.1021_acs.inorgchem.2c03078\synthesis_004.json,no,,Eu0.4Tb0.6-MOF,,Ni(CH3COO)2·4H2O,,Eu:Tb = 0.4:0.6; total Ln = 0.2 mmol,0.2,mmol,nan,,Eu:Tb = 0.4:0.6; total Ln = 0.2 mmol,,,nan,,,,,"trans-2,2′-[cyclohexane-1,4-diylbis(azanediyl)]bis(2-oxoacetic acid)",,0.2 mmol (0.0516 g),0.2,mmol,,,,,,,,,,,,,,,,,,,,,water,H2O,16 mL,16.0,,,,,75.0,75 °C,72.0,3 days,,ultrasonicated 10 min; static,water,,dried in air,,,,,,,9-coordinate Ln3+ nodes,,,,not_reported,yes,300.0,sensing;luminescence,10.1021/acs.inorgchem.2c03078,ok,
10.1039/d2qi01763f,downloaded\10.1039_d2qi01763f.pdf,SI downloaded\10.1039_d2qi01763f_SI.pdf,mof_json_store\10.1039_d2qi01763f\raw_output.json,mof_json_store\10.1039_d2qi01763f\synthesis_004.json,yes,Direct Zn2+/benzimidazole growth in H2O at 120 °C for 15 h yielded no products (Table S1).,ZIF-67,,CdCl2·5/2H2O,,0.87 g in 25 mL MeOH,4.25729,mmol,nan,,,,,nan,,,,,2-methylimidazole,,1.97 g in 25 mL MeOH,1.97,g,,,,,,,,,,,,,,,,,,,,,methanol,MeOH,25 mL + 25 mL,,,,,,25,RT,24.0,24 h,,,EtOH,at least 3 times,vacuum dried at 70 °C overnight,70.0,,purple product,,,,,,,,,,,,10.1039/d2qi01763f,ok,
10.1039/d2qi01763f,downloaded\10.1039_d2qi01763f.pdf,SI downloaded\10.1039_d2qi01763f_SI.pdf,mof_json_store\10.1039_d2qi01763f\raw_output.json,mof_json_store\10.1039_d2qi01763f\synthesis_005.json,yes,Direct Zn2+/benzimidazole growth in H2O at 120 °C for 15 h yielded no products (Table S1).,ZIF-8,,W18O62·14H2O,,20 mg solid,0.0046027,mmol,As2O3,,,,,CuCl2·2H2O,,,,,2-methylimidazole,,165 mg solid,165.0,mg,,,,,,,,,,,,,,,,,,,,,"N,N-dimethylformamide",DMF,"12 mL (in H2O/DMF 1:3, total 16 mL)",12.0,water,H2O,"4 mL (in H2O/DMF 1:3, total 16 mL)",4.0,70.0,70 °C,24.0,24 h,40 mL capped glass vial,,MeOH,several times,,,,,,,,,,,,,,,,10.1039/d2qi01763f,ok,
10.1039/c5dt01770j,downloaded\10.1039_c5dt01770j.pdf,SI downloaded\10.1039_c5dt01770j_SI.pdf,mof_json_store\10.1039_c5dt01770j\raw_output.json,mof_json_store\10.1039_c5dt01770j\synthesis_001.json,no,,,1414115,Bi(NO3)3·5H2O,,"0.2 mmol, 59.4 mg",0.2,mmol,nan,,,,,nan,,,,,"2,4,6-tris-(4-carboxyphenoxy)-1,3,5-triazine",H3tcpt,"0.1 mmol, 48.9 mg",0.1,mmol,,,,,,,,,,,tetrafluoroboric acid (48%),HBF4,two drops,,,,,,,,"N,N-dimethylacetamide",DMA,"DMA/ACN/H2O v/v/v = 1:1:1, total 6 mL",,acetonitrile,ACN,"DMA/ACN/H2O v/v/v = 1:1:1, total 6 mL",,90.0,90 °C,48.0,48 h,sealed glass vial,ultrasonicated,"H2O, DMA; MeOH; dichloromethane",rinsed; MeOH 3 days; DCM >3 days (daily exchange),100 °C under high vacuum for 6 h,100.0,6.0,prismatic colorless crystals,43.5,,hms,"Zn2(COO)3 paddlewheel, OH-bridged 5-connected node","a=16.7612(16), b=16.7612(16), c=6.8980(9), α=90, β=90, γ=120, P63/m",,905.0,not_reported,yes,400.0,hydrogen_storage;CO2_capture,10.1039/c5dt01770j,ok,
10.1039/c002214d,downloaded\10.1039_c002214d.pdf,,mof_json_store\10.1039_c002214d\raw_output.json,mof_json_store\10.1039_c002214d\synthesis_001.json,no,,MIL-129,764593,La(OH)3,,0.5 g (1.3 mmol),1.3,mmol,CoCl2·6H2O,,,,,nan,,,,,"4,4'-azobenzenedicarboxylic acid","4,4'-adcH2",0.1 g (0.4 mmol),0.4,mmol,,,,,,,,,,,,,,,,,,,,,water,H2O,5 mL (277.8 mmol),5.0,,,,,210.0,210 C,24.0,24 h,"Parr-type autoclave, 23 mL",static,"H2O, DMF",,,,,red powder; tiny prismatic elongated crystallites,,1–10 um; single crystal 0.001 x 0.005 x 0.010 mm,,mu2-OH bridged trans-AlO4(OH)2 octahedral chains,"a=6.581(5) A, b=7.653(5) A, c=12.830(10) A, alpha=83.21(2), beta=78.45(4), gamma=84.25(3)",,,not_reported,not_reported,380.0,,10.1039/c002214d,ok,
10.1002/slct.201800580,,SI downloaded\10.1002_slct.201800580_SI.pdf,mof_json_store\10.1002_slct.201800580\raw_output.json,mof_json_store\10.1002_slct.201800580\synthesis_001.json,no,,,1819796,Pr(OH)3,,"0.149 g, 0.5 mmol",0.5,mmol,CoCl2·6H2O,,"0.128 g, 0.5 mmol",0.5,mmol,nan,,,,,"1,4-NDCH2",,"0.216 g, 1 mmol",1.0,mmol,,,,,,,,,,,,,,,,,,,,,"N,N-dimethylformamide",DMF,4 mL,4.0,methanol,MeOH,1 mL,1.0,160.0,433 K,144.0,6 days,20 mL Teflon-lined stainless-steel autoclave,static,ethanol,several times,dried at ambient temperature,,,colorless block-like crystals,33.0,,,,"orthorhombic, Pna21; a=33.8606(7) Å, b=7.7978(2) Å, c=10.9781(2) Å",,,not_reported,not_reported,,luminescence;sensing,10.1002/slct.201800580,ok,
10.1039/c7cc07698c,downloaded\10.1039_c7cc07698c.pdf,SI downloaded\10.1039_c7cc07698c_SI.pdf,mof_json_store\10.1039_c7cc07698c\raw_output.json,mof_json_store\10.1039_c7cc07698c\synthesis_001.json,no,,Co-MOF-74,,Nd(OH)3,,"1.164 g, 4 mmol",4,mmol,CoCl2·6H2O,,,,,nan,,,,,"2,5-dihydroxyterephthalic acid",H4dhtp,"0.198 g, 1 mmol",1.0,mmol,,,,,,,,,,,,,,,,,,,,,"N,N-dimethylformamide",DMF,"DMF:EtOH:H2O (1:1:1 v/v/v), total 100 mL",100.0,ethanol,EtOH,part of DMF:EtOH:H2O (1:1:1 v/v/v),,100.0,100 °C,24.0,24 h,Teflon-lined autoclave (100 mL),,"DMF, MeOH",DMF three times; MeOH two times; MeOH exchange RT 3 d + 50 °C 24 h (refresh ×4),100 °C under high vacuum (<1e-8 bar) after MeOH exchange (RT 3 d + 50 °C 24 h),100.0,,flower-like aggregates,,~100 µm diameter,,,,,,not_reported,not_reported,400.0,C-H oxidation catalysis,10.1039/c7cc07698c,ok,
10.1039/c7cc07698c,downloaded\10.1039_c7cc07698c.pdf,SI downloaded\10.1039_c7cc07698c_SI.pdf,mof_json_store\10.1039_c7cc07698c\raw_output.json,mof_json_store\10.1039_c7cc07698c\synthesis_002.json,no,,Co-MOF-74,,Sm(OH)3,,"1.164 g, 4 mmol",4,mmol,CoCl2·6H2O,,,,,nan,,,,,"2,5-dihydroxyterephthalic acid",H4dhtp,"0.198 g, 1 mmol",1.0,mmol,,,,,,,,,,,2-methylimidazole (2-MI),2-MI,n(H4dhtp):n(2-MI)=1:4; 2-MI 4 mM in 10 mL (added),,,,,,,,"N,N-dimethylformamide",DMF,"DMF:EtOH:H2O (1:1:1 v/v/v), total 100 mL",100.0,ethanol,EtOH,part of DMF:EtOH:H2O (1:1:1 v/v/v),,100.0,100 °C,24.0,"24 h (10 min pre-stir at RT, then heating)",Teflon-lined autoclave (100 mL),,"DMF, MeOH",washed three times with each; MeOH exchange RT 3 d + 50 °C 24 h (refresh ×4),100 °C under high vacuum (<1e-8 bar) after MeOH exchange (RT 3 d + 50 °C 24 h),100.0,,spherical microcrystals,,~10 µm average,,,,,,not_reported,not_reported,400.0,C-H oxidation catalysis,10.1039/c7cc07698c,ok,
10.1039/c7cc07698c,downloaded\10.1039_c7cc07698c.pdf,SI downloaded\10.1039_c7cc07698c_SI.pdf,mof_json_store\10.1039_c7cc07698c\raw_output.json,mof_json_store\10.1039_c7cc07698c\synthesis_003.json,no,,Co-MOF-74,,Eu(OH)3,,1.78 mmol,1.78,mmol,CoCl2·6H2O,,,,,nan,,,,,"2,5-dihydroxyterephthalic acid",H4dhtp,0.5 mmol,0.5,mmol,,,,,,,,,,,2-methylimidazole (2-MI),2-MI,2.0 mmol in 10 mL MeOH:H2O (1:1 v/v),2.0,mmol,,,,,,methanol,MeOH,"10 mL, MeOH:H2O (1:1 v/v)",10.0,water,H2O,part of MeOH:H2O (1:1 v/v),,25.0,room temperature,24.0,"24 h (formation in a few minutes, aged 24 h)",,stirred,MeOH,3× (20 mL each); then MeOH exchange RT 3 d + 50 °C 24 h (refresh ×4),100 °C under high vacuum (<1e-8 bar) after MeOH exchange (RT 3 d + 50 °C 24 h),100.0,,spherical nanocrystals,,300–500 nm,,,,,,not_reported,not_reported,400.0,C-H oxidation catalysis,10.1039/c7cc07698c,ok,
10.1039/c7cc07698c,downloaded\10.1039_c7cc07698c.pdf,SI downloaded\10.1039_c7cc07698c_SI.pdf,mof_json_store\10.1039_c7cc07698c\raw_output.json,mof_json_store\10.1039_c7cc07698c\synthesis_004.json,no,,Co-MOF-74,,Gd(OH)3,,1.78 mmol,1.78,mmol,CoCl2·6H2O,,,,,nan,,,,,"2,5-dihydroxyterephthalic acid",H4dhtp,0.5 mmol,0.5,mmol,,,,,,,,,,,2-methylimidazole (2-MI),2-MI,2.0 mmol in 10 mL MeOH,2.0,mmol,,,,,,methanol,MeOH,10 mL,10.0,,,,,25.0,room temperature,24.0,"24 h (formation in a few minutes, aged 24 h)",,stirred,MeOH,3× (20 mL each); then MeOH exchange RT 3 d + 50 °C 24 h (refresh ×4),100 °C under high vacuum (<1e-8 bar) after MeOH exchange (RT 3 d + 50 °C 24 h),100.0,,nanocrystals,,~20–30 nm,,,,,,not_reported,not_reported,400.0,C-H oxidation catalysis,10.1039/c7cc07698c,ok,
10.1039/c8cc09491h,downloaded\10.1039_c8cc09491h.pdf,SI downloaded\10.1039_c8cc09491h_SI.pdf,mof_json_store\10.1039_c8cc09491h\raw_output.json,mof_json_store\10.1039_c8cc09491h\synthesis_001.json,no,,PCN-308,,Tb(OH)3,,200 mg,0.952627,mmol,CoCl2·6H2O,,,,,nan,,,,,"4'-(4-carboxyphenyl)-[2,2':6',2''-terpyridine]-5,5''-dicarboxylic acid",H3TPY,60 mg,60.0,mg,,,,,,,,,,,trifluoroacetic acid,TFA,610 μL,610.0,μL,,,,,,"N,N-diethylformamide",DEF,12 mL,12.0,,,,,120.0,120 °C,12.0,12 h,20 mL Pyrex vial,static,"DMF, acetone",DMF two times; acetone three times; acetone soak with replacement three times,supercritical CO2 exchange/drying at 40 °C for 2 h; slow vent 3 h,40.0,2.0,white crystalline powder,53 mg,,,Zr6 antiprismatic 6-connected SBU (D3d),,35.0,1962.0,not_reported,yes,490.0,,10.1039/c8cc09491h,ok,
10.1021/acs.cgd.7b01085,downloaded\10.1021_acs.cgd.7b01085.pdf,SI downloaded\10.1021_acs.cgd.7b01085_SI.pdf,mof_json_store\10.1021_acs.cgd.7b01085\raw_output.json,mof_json_store\10.1021_acs.cgd.7b01085\synthesis_001.json,no,,,787145,Cu(NO3)2·3H2O,Cu(OAc)2,1 mmol,1,mmol,nan,,,,,nan,,,,,"disodium salt of 2,5-pyridine dicarboxylic acid","2,5-pdc",1 mmol,1.0,mmol,aldrithiol-4,ald-4,0.5 mmol,0.5,mmol,,,,,,,,,,,,,,,,water,H2O,50 mL (metal solution) + 20 mL (ligand solution); plus MeOH/H2O buffer layer,,methanol,MeOH,30 mL (ligand solution); plus MeOH/H2O buffer layer,,25,RT,168.0,7 days,layering tube,static,,,,,,deep blue needle-shaped crystals,70.0,,,"1D Cu–(2,5-pdc) helical chains linked by ald-4 into 2D sheets","a=17.0525(6) Å, b=8.4867(3) Å, c=22.6931(8) Å, β=111.708(2)°, P21/n",,,yes,not_reported,,luminescence,10.1021/acs.cgd.7b01085,ok,
10.1039/c2dt30362k,downloaded\10.1039_c2dt30362k.pdf,SI downloaded\10.1039_c2dt30362k_SI.pdf,mof_json_store\10.1039_c2dt30362k\raw_output.json,mof_json_store\10.1039_c2dt30362k\synthesis_003.json,no,,,,Cu(NO3)2·3H2O,,12.6 mg (0.074 mmol),0.074,mmol,nan,,,,,nan,,,,,"1,3-bis(1,2,4-triazol-4-yl)adamantane",tr2ad,10.0 mg (0.037 mmol),0.037,mmol,,,,,,,,,,,,,,,,,,,,,water,H2O,5 mL,5.0,,,,,180.0,180 °C,40.0,40 h; then cooled to RT over 60 h,Teflon-lined autoclave (20 mL),static,,,,,,colorless needles,70.0,,pts,Ag(I) tetrahedral nodes linked by monodentate triazoles,,,,,,,,10.1039/c2dt30362k,ok,
10.1039/c2dt30362k,downloaded\10.1039_c2dt30362k.pdf,SI downloaded\10.1039_c2dt30362k_SI.pdf,mof_json_store\10.1039_c2dt30362k\raw_output.json,mof_json_store\10.1039_c2dt30362k\synthesis_004.json,no,,,,Cu(NO3)2·3H2O,,20.4 mg (0.060 mmol),0.06,mmol,nan,,,,,nan,,,,,"1,3,5-tris(1,2,4-triazol-4-yl)adamantane",tr3ad,10.0 mg (0.030 mmol),0.03,mmol,,,,,,,,,,,,,,,,,,,,,water,H2O,5 mL,5.0,,,,,180.0,180 °C,40.0,40 h; then cooled to RT over 60 h,Teflon-lined autoclave (20 mL),static,,,,,,colorless small prisms,80.0,,kgd,Cd(II) 6-connected nodes with tritopic linker (3-connected),,,,,,,,10.1039/c2dt30362k,ok,
10.1039/c2dt30362k,downloaded\10.1039_c2dt30362k.pdf,SI downloaded\10.1039_c2dt30362k_SI.pdf,mof_json_store\10.1039_c2dt30362k\raw_output.json,mof_json_store\10.1039_c2dt30362k\synthesis_006.json,no,,,,FeCl3,,14.8 mg (0.060 mmol),0.06,mmol,nan,,,,,nan,,,,,"1,3,5-tris(1,2,4-triazol-4-yl)adamantane",tr3ad,10.0 mg (0.030 mmol),0.03,mmol,,,,,,,,,,,hydrofluoric acid (10% aq),HF,"10% aq, 200 μL (1.154 mmol)",1.154,mmol,,,,,,water,H2O,5 mL,5.0,,,,,180.0,180 °C,24.0,24 h; then cooled to RT over 60 h,Teflon-lined autoclave (20 mL),static,,,,,,blue plates,60.0,,,Cu3(μ3-OH) tricopper nodes capped by sulfate; layered net,,,,,,,,10.1039/c2dt30362k,ok,
10.1039/c2dt30362k,downloaded\10.1039_c2dt30362k.pdf,SI downloaded\10.1039_c2dt30362k_SI.pdf,mof_json_store\10.1039_c2dt30362k\raw_output.json,mof_json_store\10.1039_c2dt30362k\synthesis_007.json,no,,,,ZnCl2,,28.3 mg (0.090 mmol),0.09,mmol,nan,,,,,nan,,,,,"3,5,7-tris(1,2,4-triazol-4-yl)-1-azaadamantane",tr3ada,10.0 mg (0.030 mmol),0.03,mmol,,,,,,,,,,,,,,,,,,,,,water,H2O,5 mL,5.0,,,,,160.0,160 °C,40.0,40 h; then cooled to RT over 60 h,Teflon-lined autoclave (20 mL),static,,,,,,colorless crystals,75.0,,kgd,Cd(II) 6-connected nodes with tritopic linker (3-connected),,,,,,,,10.1039/c2dt30362k,ok,
10.1039/c2dt30362k,downloaded\10.1039_c2dt30362k.pdf,SI downloaded\10.1039_c2dt30362k_SI.pdf,mof_json_store\10.1039_c2dt30362k\raw_output.json,mof_json_store\10.1039_c2dt30362k\synthesis_011.json,no,,,,Cu(ClO4)2·6H2O,,16.8 mg (0.100 mmol),0.1,mmol,W10O32,,,,,nan,,,,,"1,3,5,7-tetrakis(1,2,4-triazol-4-yl)adamantane",tr4ad,10.0 mg (0.025 mmol),0.025,mmol,,,,,,,,,,,,,,,,,,,,,water,H2O,5 mL,5.0,,,,,180.0,180 °C,40.0,40 h; then cooled to RT over 60 h,Teflon-lined autoclave (20 mL),static,,,,,,colorless needles,60.0,,sra,Ag(I) and tetratopic ligand act as tetrahedral nodes (2-fold interpenetrated),,,,,,,,10.1039/c2dt30362k,ok,
10.1039/d3cc01831h,downloaded\10.1039_d3cc01831h.pdf,SI downloaded\10.1039_d3cc01831h_SI.pdf,mof_json_store\10.1039_d3cc01831h\raw_output.json,mof_json_store\10.1039_d3cc01831h\synthesis_001.json,no,,BCN-348,2255518,CrO3,,26 mg (0.08 mmol),0.08,mmol,nan,,,,,nan,,,,,"1,2,4,5-tetrakis[3,5-bis(4-carboxyphenyl)phenoxymethyl]benzene",H8TBCPB,58 mg (0.04 mmol),0.04,mmol,,,,,,,,,,,trifluoroacetic acid,TFA,0.6 mL,0.6,mL,,,,,,"N,N-dimethylformamide",DMF,2 mL,2.0,,,,,120.0,120 °C,120.0,5 days,23 mL scintillation vial,static,"DMF, acetone","DMF 3×, 12 h each; acetone 3×, 12 h each","Solvent exchange with acetone (3×, 12 h), dried at room temperature",,,colourless cubic crystals,,0.07 × 0.07 × 0.07 mm,eps,Zr6 oxo/hydroxo 8-connected cubic SBU,"a=59.677 Å, cubic, Fm-3, V=212530 Å3",,2564.0,not_reported,yes,508.0,nerve_agent_simulant_hydrolysis,10.1039/d3cc01831h,ok,
10.1039/c7qm00302a,downloaded\10.1039_c7qm00302a.pdf,SI downloaded\10.1039_c7qm00302a_SI.pdf,mof_json_store\10.1039_c7qm00302a\raw_output.json,mof_json_store\10.1039_c7qm00302a\synthesis_001.json,no,,ZJNU-74,1558048,CdCl2·1H2O,,"15.0 mg, 62.1 mmol",62.1,mmol,nan,,,,,nan,,,,,"5,5′-(naphthyl-1,6-diyl)diisophthalate",H4L1,"5.0 mg, 11.0 mmol",,,,,,,,,,,,,HBF4 (48%),HBF4,0.3 mL (48%),,,,,,,,"N,N-dimethylformamide",DMF,1.5 mL,1.5,,,,,80.0,353 K,48.0,48 h,20 mL glass vial,static,"DMF, acetone (exchange)",acetone multiple times,"Solvent-exchanged with dry acetone multiple times, then evacuated under dynamic vacuum at 373 K until the degassing rate reached 2 mmHg min−1",100.0,,blue hexagon-shaped crystals,46.0,0.23 × 0.15 × 0.10 mm,ssa,"Cu2 paddlewheel (Cu2(O2CR)4), 4-connected SBU","a=18.3150(7), b=18.3150(7), c=26.7665(14) Å, P63/mmc",,2243.0,not_reported,not_reported,,acetylene separation;CO2/CH4 separation,10.1039/c7qm00302a,ok,
10.1039/c7qm00302a,downloaded\10.1039_c7qm00302a.pdf,SI downloaded\10.1039_c7qm00302a_SI.pdf,mof_json_store\10.1039_c7qm00302a\raw_output.json,mof_json_store\10.1039_c7qm00302a\synthesis_002.json,no,,ZJNU-75,1558537,CdCl2·1H2O,,"15.0 mg, 62.1 mmol",62.1,mmol,nan,,,,,nan,,,,,"5,5′-(2-methoxy-naphthyl-1,6-diyl)diisophthalate",H4L2,"5.0 mg, 10.3 mmol",,,,,,,,,,,,,HBF4 (48%),HBF4,0.45 mL (48%),,,,,,,,"N,N-dimethylformamide",DMF,1.5 mL,1.5,,,,,90.0,363 K,24.0,24 h,20 mL glass vial,static,"DMF, acetone (exchange)",acetone multiple times,"Solvent-exchanged with dry acetone multiple times, then evacuated under dynamic vacuum at 373 K until the degassing rate reached 2 mmHg min−1",100.0,,blue hexagonal-shaped crystals,34.0,0.23 × 0.18 × 0.17 mm,ssa,"Cu2 paddlewheel (Cu2(O2CR)4), 4-connected SBU","a=18.4455(6), b=18.4455(6), c=26.4268(5) Å, P63/mmc",,2063.0,not_reported,not_reported,,acetylene separation;CO2/CH4 separation,10.1039/c7qm00302a,ok,
10.1039/c7qm00302a,downloaded\10.1039_c7qm00302a.pdf,SI downloaded\10.1039_c7qm00302a_SI.pdf,mof_json_store\10.1039_c7qm00302a\raw_output.json,mof_json_store\10.1039_c7qm00302a\synthesis_003.json,no,,ZJNU-76,1543094,CdCl2·1H2O,,"5.0 mg, 20.7 mmol",20.7,mmol,nan,,,,,nan,,,,,"5,5′-(2-ethoxy-naphthyl-1,6-diyl)diisophthalate",H4L3,"5.0 mg, 10.0 mmol",,,,,,,,,,,,,HBF4 (48%),HBF4,0.3 mL (48%),,,,,,,,"N,N-dimethylformamide",DMF,1.5 mL,1.5,,,,,60.0,333 K,36.0,36 h,20 mL glass vial,static,"DMF, acetone (exchange)",acetone multiple times,"Solvent-exchanged with dry acetone multiple times, then evacuated under dynamic vacuum at 373 K until the degassing rate reached 2 mmHg min−1",100.0,,blue hexagonal-shaped crystals,43.0,0.23 × 0.12 × 0.10 mm,ssa,"Cu2 paddlewheel (Cu2(O2CR)4), 4-connected SBU","a=18.2664(5), b=18.2664(5), c=26.5488(6) Å, P63/mmc",,1996.0,not_reported,not_reported,,acetylene separation;CO2/CH4 separation,10.1039/c7qm00302a,ok,
10.1021/acs.inorgchem.9b01258,downloaded\10.1021_acs.inorgchem.9b01258.pdf,SI downloaded\10.1021_acs.inorgchem.9b01258_SI.pdf,mof_json_store\10.1021_acs.inorgchem.9b01258\raw_output.json,mof_json_store\10.1021_acs.inorgchem.9b01258\synthesis_001.json,no,,NbU-2a,,CdCl2·1H2O,,0.3 mmol (solid),0.3,mmol,nan,,,,,nan,,,,,"p-terphenyl-3,3″,5,5″-tetracarboxylic acid",H4ptptc,0.1 mmol,0.1,mmol,,,,,,,,,,,triethylamine,,80 μL,80.0,μL,,,,,,dimethyl sulfoxide,DMSO,4 mL,4.0,,,,,25,room temperature,,overnight,test tube,static,DMSO,,lyophilized (LABCONCO FreeZone 2.5 L),,,columnar white crystal aggregates,80.0,,,,,,,not_reported,not_reported,,,10.1021/acs.inorgchem.9b01258,ok,
10.1021/acs.inorgchem.9b01258,downloaded\10.1021_acs.inorgchem.9b01258.pdf,SI downloaded\10.1021_acs.inorgchem.9b01258_SI.pdf,mof_json_store\10.1021_acs.inorgchem.9b01258\raw_output.json,mof_json_store\10.1021_acs.inorgchem.9b01258\synthesis_002.json,no,,NbU-2,1870993,CdCl2·1H2O,,0.3 mmol (from step 1),0.3,mmol,nan,,0.3 mmol in 4 mL MeOH (layered),0.3,mmol,nan,,,,,"p-terphenyl-3,3″,5,5″-tetracarboxylic acid",H4ptptc,0.1 mmol (from step 1),0.1,mmol,,,,,,,,,,,triethylamine,,80 μL (from step 1),80.0,μL,,,,,,methanol,MeOH,layered: 8 mL of DMSO/MeOH (1:3 v/v) + 4 mL MeOH (Ni(NO3)2 solution),,dimethyl sulfoxide,DMSO,"1 mL at bottom, plus in DMSO/MeOH (1:3 v/v) mixture",,25,room temperature,,2 weeks (after initial overnight crystallization),test tube,static,MeOH (solvent exchange),,80 °C under dynamic vacuum for 24 h (after MeOH exchange),80.0,24.0,dark yellow columnar crystals,65.0,,,"enneanuclear Ni3Na6 SBU, 9-connected","a=36.7637(6), b=36.7637(6), c=19.7910(15), R3/c",,200.7,not_reported,not_reported,300.0,CO2_capture;gas_separation,10.1021/acs.inorgchem.9b01258,ok,
10.1039/c4qi00148f,downloaded\10.1039_c4qi00148f.pdf,SI downloaded\10.1039_c4qi00148f_SI.pdf,mof_json_store\10.1039_c4qi00148f\raw_output.json,mof_json_store\10.1039_c4qi00148f\synthesis_001.json,no,,Cu-MOF,1013552,Zn(NO3)2·4H2O,,"18 mg, 0.10 mmol",0.1,mmol,nan,,,,,nan,,,,,"2,4,6-tri(4-pyridyl)-1,3,5-triazine",PTZ,"31 mg, 0.10 mmol",0.1,mmol,"sodium 2,6-naphthalenedisulfonate",NSA,"16 mg, 0.050 mmol",0.05,mmol,,,,,,,,,,,,,,,,water,H2O,10 mL,10.0,,,,,170.0,170 °C,96.0,"stir at rt 4 h, then 170 °C for 4 days",Teflon-lined autoclave,stirred 4 h pre-mix; static during heating,D.I. water,three times,50 °C under vacuum for 2 h,50.0,2.0,dark red block crystals,76.0,0.24 × 0.20 × 0.10 mm,,Cu(I) tetrahedral; 3 N from PTZ and 1 O from sulfonate,"a = 8.886(2) Å, b = 10.307(3) Å, c = 12.913(3) Å, α = 68.732(11)°, β = 70.997(18)°, γ = 85.639(18)°, P-1",,,not_reported,not_reported,440.0,click_catalysis,10.1039/c4qi00148f,ok,
10.1021/acs.inorgchem.5c01963,downloaded\10.1021_acs.inorgchem.5c01963.pdf,SI downloaded\10.1021_acs.inorgchem.5c01963_SI.pdf,mof_json_store\10.1021_acs.inorgchem.5c01963\raw_output.json,mof_json_store\10.1021_acs.inorgchem.5c01963\synthesis_001.json,no,,,,Y(NO3)3·6H2O,,14 mg (0.04 mmol),0.04,mmol,nan,,,,,nan,,,,,"2,5-bis(methylamino)terephthalic acid",H2L,10 mg (0.04 mmol),0.04,mmol,,,,,,,,,,,trifluoroacetic acid,TFA,100 μL (1.30 mmol),1.3,mmol,,,,,,"N,N-diethylformamide",DEF,3 mL,3.0,,,,,150.0,150 °C,24.0,24 h,Teflon-lined autoclave,"stirred 15 min, then static",dichloromethane (DCM),stirred 12 h,"DCM exchange, then 110 °C overnight, then high vacuum to give 1′",110.0,,"dark-brown, spherical nanoparticles",54.0,,,Zr6O4(OH)4 12-connected SBU,"cubic, a=20.716(5) Å",14.7,474.0,not_reported,yes,280.0,CO2_capture;catalysis,10.1021/acs.inorgchem.5c01963,ok,
10.1039/c2dt30184a,downloaded\10.1039_c2dt30184a.pdf,SI downloaded\10.1039_c2dt30184a_SI.pdf,mof_json_store\10.1039_c2dt30184a\raw_output.json,mof_json_store\10.1039_c2dt30184a\synthesis_001.json,no,,1,,In(NO3)3·4H2O,,"27 mg, 0.15 mmol",0.15,mmol,Cu(NO3)3·3H2O,,,,,nan,,,,,meso-tetra(4-carboxyphenyl)porphyrin,H2TCPP,"40 mg, 0.05 mmol",0.05,mmol,,,,,,,,,,,,,,,,,,,,,"N,N-diethylformamide",DEF,3 mL,3.0,water,H2O,0.150 mL,0.15,150.0,150 °C,48.0,48 h,sealed Pyrex tube (vacuum-sealed ampoule),static,DEF,3×,dried in air,,,dark purple block-shaped crystals,73.03,,,Cd(II) 7-coordinate nodes linked by carboxylates,,7.0,,yes,not_reported,350.0,,10.1039/c2dt30184a,ok,
10.1039/c2dt30184a,downloaded\10.1039_c2dt30184a.pdf,SI downloaded\10.1039_c2dt30184a_SI.pdf,mof_json_store\10.1039_c2dt30184a\raw_output.json,mof_json_store\10.1039_c2dt30184a\synthesis_002.json,no,,1-Fe,,Cu(ClO4)2·6H2O,,"27 mg, 0.15 mmol",0.15,mmol,nan,,"6.3 mg, 0.05 mmol",0.05,mmol,nan,,,,,meso-tetra(4-carboxyphenyl)porphyrin,H2TCPP,"40 mg, 0.05 mmol",0.05,mmol,,,,,,,,,,,,,,,,,,,,,"N,N-diethylformamide",DEF,3 mL,3.0,water,H2O,0.150 mL,0.15,150.0,150 °C,48.0,48 h,sealed Pyrex tube (vacuum-sealed ampoule),static,DEF,3×,dried in air,,,block-shaped crystals,,,,Cd(II) 7-coordinate nodes; Fe in porphyrin cavity,,7.0,,no,not_reported,350.0,,10.1039/c2dt30184a,ok,
10.1039/c2dt30184a,downloaded\10.1039_c2dt30184a.pdf,SI downloaded\10.1039_c2dt30184a_SI.pdf,mof_json_store\10.1039_c2dt30184a\raw_output.json,mof_json_store\10.1039_c2dt30184a\synthesis_003.json,no,,1-Co,,Cu(ClO4)2·6H2O,,"27 mg, 0.15 mmol",0.15,mmol,nan,,"6.5 mg, 0.05 mmol",0.05,mmol,nan,,,,,meso-tetra(4-carboxyphenyl)porphyrin,H2TCPP,"40 mg, 0.05 mmol",0.05,mmol,,,,,,,,,,,,,,,,,,,,,"N,N-diethylformamide",DEF,3 mL,3.0,water,H2O,0.150 mL,0.15,150.0,150 °C,48.0,48 h,sealed Pyrex tube (vacuum-sealed ampoule),static,DEF,3×,dried in air,,,block-shaped crystals,83.0,,,Cd(II) 7-coordinate nodes; Co in porphyrin cavity,,7.0,,yes,not_reported,350.0,,10.1039/c2dt30184a,ok,
10.1039/c2dt30184a,downloaded\10.1039_c2dt30184a.pdf,SI downloaded\10.1039_c2dt30184a_SI.pdf,mof_json_store\10.1039_c2dt30184a\raw_output.json,mof_json_store\10.1039_c2dt30184a\synthesis_004.json,no,,1-Ni,,Zn(NO3)2·6H2O,,"27 mg, 0.15 mmol",0.15,mmol,nan,,"6.5 mg, 0.05 mmol",0.05,mmol,nan,,,,,meso-tetra(4-carboxyphenyl)porphyrin,H2TCPP,"40 mg, 0.05 mmol",0.05,mmol,,,,,,,,,,,,,,,,,,,,,"N,N-diethylformamide",DEF,3 mL,3.0,water,H2O,0.150 mL,0.15,150.0,150 °C,48.0,48 h,sealed Pyrex tube (vacuum-sealed ampoule),static,DEF,3×,dried in air,,,block-shaped crystals,72.5,,,Cd(II) 7-coordinate nodes; Ni in porphyrin cavity,,7.0,,yes,not_reported,350.0,,10.1039/c2dt30184a,ok,
10.1039/c2dt30184a,downloaded\10.1039_c2dt30184a.pdf,SI downloaded\10.1039_c2dt30184a_SI.pdf,mof_json_store\10.1039_c2dt30184a\raw_output.json,mof_json_store\10.1039_c2dt30184a\synthesis_005.json,no,,1-Cu,,U(SO4)2·4H2O,,"27 mg, 0.15 mmol",0.15,mmol,nan,,"6.7 mg, 0.05 mmol",0.05,mmol,nan,,,,,meso-tetra(4-carboxyphenyl)porphyrin,H2TCPP,"40 mg, 0.05 mmol",0.05,mmol,,,,,,,,,,,,,,,,,,,,,"N,N-diethylformamide",DEF,3 mL,3.0,water,H2O,0.150 mL,0.15,150.0,150 °C,48.0,48 h,sealed Pyrex tube (vacuum-sealed ampoule),static,DEF,3×,dried in air,,,block-shaped crystals,66.9,,,Cd(II) 7-coordinate nodes; Cu in porphyrin cavity,,7.0,,yes,not_reported,350.0,,10.1039/c2dt30184a,ok,
10.1039/c2dt30184a,downloaded\10.1039_c2dt30184a.pdf,SI downloaded\10.1039_c2dt30184a_SI.pdf,mof_json_store\10.1039_c2dt30184a\raw_output.json,mof_json_store\10.1039_c2dt30184a\synthesis_006.json,no,,1-Zn,,Zn(SO4)·7H2O,,"27 mg, 0.15 mmol",0.15,mmol,nan,,"6.8 mg, 0.05 mmol",0.05,mmol,nan,,,,,meso-tetra(4-carboxyphenyl)porphyrin,H2TCPP,"40 mg, 0.05 mmol",0.05,mmol,,,,,,,,,,,,,,,,,,,,,"N,N-diethylformamide",DEF,3 mL,3.0,water,H2O,0.150 mL,0.15,150.0,150 °C,48.0,48 h,sealed Pyrex tube (vacuum-sealed ampoule),static,DEF,3×,dried in air,,,block-shaped crystals,67.5,,,Cd(II) 7-coordinate nodes; Zn in porphyrin cavity,,7.0,,yes,not_reported,350.0,,10.1039/c2dt30184a,ok,
10.1039/c2dt30184a,downloaded\10.1039_c2dt30184a.pdf,SI downloaded\10.1039_c2dt30184a_SI.pdf,mof_json_store\10.1039_c2dt30184a\raw_output.json,mof_json_store\10.1039_c2dt30184a\synthesis_007.json,no,,1-Pd,,ZrCl4,,"27 mg, 0.15 mmol",0.15,mmol,nan,,"8.5 mg, 0.05 mmol",0.05,mmol,nan,,,,,meso-tetra(4-carboxyphenyl)porphyrin,H2TCPP,"40 mg, 0.05 mmol",0.05,mmol,,,,,,,,,,,,,,,,,,,,,"N,N-diethylformamide",DEF,3 mL,3.0,water,H2O,0.150 mL,0.15,150.0,150 °C,48.0,48 h,sealed Pyrex tube (vacuum-sealed ampoule),static,DEF,3×,dried in air,,,block-shaped crystals,57.7,,,Cd(II) 7-coordinate nodes; Pd in porphyrin cavity,,7.0,,yes,not_reported,350.0,,10.1039/c2dt30184a,ok,
10.1039/c2dt30184a,downloaded\10.1039_c2dt30184a.pdf,SI downloaded\10.1039_c2dt30184a_SI.pdf,mof_json_store\10.1039_c2dt30184a\raw_output.json,mof_json_store\10.1039_c2dt30184a\synthesis_008.json,no,,1-Cu (repeat to maintain coverage),,Ga(NO3)3,,"27 mg, 0.15 mmol",0.15,mmol,nan,,"6.7 mg, 0.05 mmol",0.05,mmol,nan,,,,,meso-tetra(4-carboxyphenyl)porphyrin,H2TCPP,"40 mg, 0.05 mmol",0.05,mmol,,,,,,,,,,,,,,,,,,,,,"N,N-diethylformamide",DEF,3 mL,3.0,water,H2O,0.150 mL,0.15,150.0,150 °C,48.0,48 h,sealed Pyrex tube (vacuum-sealed ampoule),static,DEF,3×,dried in air,,,block-shaped crystals,66.9,,,Cd(II) 7-coordinate nodes; Cu in porphyrin cavity,,7.0,,yes,not_reported,350.0,,10.1039/c2dt30184a,ok,
