Repository: zzhenglab/MOFinder

# MOFinder

MOFinder extracts MOF synthesis information from the literature, reconstructs evidence-supported negative reaction records, and prepares datasets for synthesis-outcome prediction.
[Web application](https://mofinder.chemistry.wustl.edu/) | [Demos](Demo/README.md) | [Source code](docs/source_to_code.md) | [Workflow guide](docs/workflow.md) | [Model evaluation](docs/evaluation.md)

## Quick start

The workflow runs through Python commands. Python 3.10 or newer is required. Clone the repository and initialize its related applications:

```bash
git clone --recurse-submodules https://github.com/zzhenglab/MOFinder.git
cd MOFinder
```

Start with the two offline demonstrations:

```bash

File: mof_extraction_1_2.csv (part 22 of 305)
doi,main_pdf,si_pdf,raw_output,parsed_json,article_trial_or_failure,article_trial_or_failure_notes,mof_name,crystal_code,metal_1,metal_1_abbr,metal_1_amount_text,metal_1_amount_value,metal_1_amount_unit,metal_2,metal_2_abbr,metal_2_amount_text,metal_2_amount_value,metal_2_amount_unit,metal_3,metal_3_abbr,metal_3_amount_text,metal_3_amount_value,metal_3_amount_unit,linker_1,linker_1_abbr,linker_1_amount_text,linker_1_amount_value,linker_1_amount_unit,linker_2,linker_2_abbr,linker_2_amount_text,linker_2_amount_value,linker_2_amount_unit,linker_3,linker_3_abbr,linker_3_amount_text,linker_3_amount_value,linker_3_amount_unit,modulator_1,modulator_1_abbr,modulator_1_amount_text,modulator_1_amount_value,modulator_1_amount_unit,modulator_2,modulator_2_abbr,modulator_2_amount_text,modulator_2_amount_value,modulator_2_amount_unit,solvent_main,solvent_main_abbr,solvent_main_amount_text,solvent_main_ml,solvent_secondary,solvent_secondary_abbr,solvent_secondary_amount_text,solvent_secondary_ml,temperature_c,temperature_c_text,time_h,time_text,vessel_type,stirring,washing_solvent,washing_cycles,activation_text,activation_temp_c,activation_time_h,crystal_morphology,yield_percent,crystal_size,topology_code,metal_cluster_connectivity,unit_cell_short,pore_diameter_A,BET_surface_area_m2g,air_stable,water_stable,tga_decomposition_temp_c,applications,reference,status,error
10.1039/c2dt30184a,downloaded\10.1039_c2dt30184a.pdf,SI downloaded\10.1039_c2dt30184a_SI.pdf,mof_json_store\10.1039_c2dt30184a\raw_output.json,mof_json_store\10.1039_c2dt30184a\synthesis_009.json,no,,2,,Cr(NO3)3·9H2O,,"27 mg, 0.15 mmol",0.15,mmol,nan,,"6.3 mg, 0.05 mmol",0.05,mmol,nan,,,,,meso-tetra(4-carboxyphenyl)porphyrin,H2TCPP,"40 mg, 0.05 mmol",0.05,mmol,,,,,,,,,,,,,,,,,,,,,"N,N-diethylformamide",DEF,3 mL (oxygenated solution),3.0,water,H2O,0.150 mL,0.15,150.0,150 °C (oxygen present),48.0,48 h,20 mL vial with Teflon-lined cap,static,,,,,,crystals from gelatinous mixture,,,,oxo-bridged Fe–O–Fe diporphyrin nodes linked by Cd(II),,,,not_reported,not_reported,,,10.1039/c2dt30184a,ok,
10.1039/c7ra09429a,downloaded\10.1039_c7ra09429a.pdf,SI downloaded\10.1039_c7ra09429a_SI.pdf,mof_json_store\10.1039_c7ra09429a\raw_output.json,mof_json_store\10.1039_c7ra09429a\synthesis_001.json,no,,,1568832,Mn(CH3COO)2·4H2O,,"0.308 g, 0.1 mmol",0.1,mmol,nan,,,,,nan,,,,,tris(4-(1H-imidazol-1-yl)phosphine oxide),tipo,"0.0476 g, 0.1 mmol",0.0476,g,,,,,,,,,,,nitric acid,HNO3,"0.2 M, 1 mL",1.0,mL,,,,,,"N,N-dimethylformamide",DMF,8 mL,8.0,water (from 0.2 M HNO3 solution),H2O,"present in 0.2 M HNO3, 1 mL",1.0,80.0,80 °C,48.0,2 days,Teflon reactor (20 mL),,EtOH,,air-dried,,,colorless crystals,62.0,,,Cd(II)-formate 1D chains linked by tipo,"a=17.9427(8), b=26.5356(12), c=8.4262(4), α=90, β=101.4620(10), γ=90, P21/c",,,not_reported,not_reported,300.0,,10.1039/c7ra09429a,ok,
10.1002/anie.201808885,downloaded\10.1002_anie.201808885.pdf,SI downloaded\10.1002_anie.201808885_SI.pdf,mof_json_store\10.1002_anie.201808885\raw_output.json,mof_json_store\10.1002_anie.201808885\synthesis_001.json,no,,Al-Td-MOF-1,,Zn(NO3)2·6H2O,LAH,"1.0 M in anhydrous THF, 1.67 mL (63 mg, 1.67 mmol)",1.67,mmol,nan,,,,,nan,,,,,"1,4-dihydroxybenzene",,"367 mg, 3.33 mmol",3.33,mmol,,,,,,,,,,,triethylamine,,"0.22 mL (160 mg, 16.2 mmol)",,,,,,,,tetrahydrofuran,THF,30 mL (anhydrous),30.0,,,,,150.0,150 °C,96.0,4 days (after 18 h RT pre-reaction),50 mL Teflon-lined steel autoclave,static (solvothermal step),THF (anhydrous),,170 °C under high vacuum for 12 h,170.0,12.0,off-white microcrystalline powder; rectangular parallelepiped crystallites (~100 nm),89.0,~100 nm,snp,rod SBU of alternating edge-sharing AlO4 and LiO4 tetrahedra; 6-connected,"a=11.3218 Å, c=5.3885 Å, P42/n (primitive tetragonal)",5.5,656.0,not_reported,not_reported,600.0,solid_electrolyte;Li_ion_conduction,10.1002/anie.201808885,ok,
10.1039/c3dt51509e,downloaded\10.1039_c3dt51509e.pdf,SI downloaded\10.1039_c3dt51509e_SI.pdf,mof_json_store\10.1039_c3dt51509e\raw_output.json,mof_json_store\10.1039_c3dt51509e\synthesis_001.json,yes,At 170–190 °C only mono- or dinuclear complexes formed; target 2D MOF crystals obtained at 210 °C.,,943160,Cu(NO3)2·3H2O,,"0.256 g, 1 mmol",1,mmol,nan,,,,,nan,,,,,"pyrazole-3,5-dicarboxylic acid monohydrate",H3L,"0.087 g, 0.5 mmol",0.5,mmol,,,,,,,,,,,sodium azide,,added to adjust pH to 4,,,,,,,,water,H2O,5 mL,5.0,,,,,210.0,210 °C,72.0,3 days,Teflon-lined acid digestion bomb (20 mL),static,,,80 °C under vacuum for 3 h,80.0,3.0,colorless block crystals,63.0,,,Mg2O2 diad (μ2-bridged) SBU; 4-connected Mg(II); 2D layers,"a=12.5972(3), b=10.0305(3), c=13.8663(4), β=94.483(10), C2/c (monoclinic)",,,yes,yes,,H2_selective_adsorption;luminescence;aldol_condensation_catalysis,10.1039/c3dt51509e,ok,
10.1039/d2dt00389a,downloaded\10.1039_d2dt00389a.pdf,SI downloaded\10.1039_d2dt00389a_SI.pdf,mof_json_store\10.1039_d2dt00389a\raw_output.json,mof_json_store\10.1039_d2dt00389a\synthesis_001.json,yes,DMF used instead of DMA gave no crystalline material.,,2026925,Cu(CO3),,0.2 mmol,0.2,mmol,nan,,,,,nan,,,,,H3L,TATB,0.1 mmol,0.1,mmol,,,,,,,,,,,hydrochloric acid,HCl,2 drops,,,,,,,,"N,N-dimethylacetamide",DMA,2 mL,2.0,water,H2O,0.5 mL,0.5,105.0,378 K,72.0,72 h,15 mL Teflon-lined stainless-steel autoclave,stirred before solvothermal; static during heating,"H2O, DMA",multiple times,150 °C under vacuum for 12 h,150.0,12.0,colorless columnar crystals,82.0,,srs,Cd(II) octahedral nodes; 3-connected,"a=15.7153(5) Å, b=7.5751(3) Å, c=31.3260(8) Å, β=116.0710(10)°, P2/c",10.0,527.0,not_reported,not_reported,378.0,,10.1039/d2dt00389a,ok,
10.1039/b804956d,downloaded\10.1039_b804956d.pdf,,mof_json_store\10.1039_b804956d\raw_output.json,mof_json_store\10.1039_b804956d\synthesis_001.json,no,,,671995,CoCl2·6H2O,,1 mmol,1,mmol,nan,,"0.134 g, 1 mmol",1.0,mmol,nan,,,,,succinic acid,,"0.06 g, 0.5 mmol",0.5,mmol,,,,,,,,,,,,,,,,,,,,,water,H2O,20 mL,20.0,,,,,150.0,150 °C,48.0,2 d,25 mL Teflon-lined autoclave,static,"water, ethanol",,dried in air,,,,,,,Ln3+ 9-coordinate nodes; Na+ 7-coordinate guest lattice,"a=6.300(4) Å, b=9.500(6) Å, c=16.060(9) Å, β=92.978(8)°, P21/c",,,not_reported,not_reported,410.0,luminescence;magnetism,10.1039/b804956d,ok,
10.1039/b804956d,downloaded\10.1039_b804956d.pdf,,mof_json_store\10.1039_b804956d\raw_output.json,mof_json_store\10.1039_b804956d\synthesis_002.json,no,,,669039,CuCl2·2H2O,,"0.445 g, 1 mmol",1,mmol,nan,,"0.134 g, 1 mmol",1.0,mmol,nan,,,,,succinic acid,,"0.06 g, 0.5 mmol",0.5,mmol,,,,,,,,,,,,,,,,,,,,,water,H2O,20 mL,20.0,,,,,150.0,150 °C,48.0,2 d,25 mL Teflon-lined autoclave,static,"water, ethanol",,dried in air,,,,68.0,,,Ln3+ 9-coordinate nodes; Na+ 7-coordinate guest lattice,"a=6.2755(8) Å, b=9.4656(12) Å, c=15.795(2) Å, β=93.158(2)°, P21/c",,,not_reported,not_reported,410.0,luminescence;magnetism,10.1039/b804956d,ok,
10.1039/b804956d,downloaded\10.1039_b804956d.pdf,,mof_json_store\10.1039_b804956d\raw_output.json,mof_json_store\10.1039_b804956d\synthesis_003.json,no,,,653360,CuCl2·2H2O,,1 mmol,1,mmol,nan,,"0.134 g, 1 mmol",1.0,mmol,nan,,,,,succinic acid,,"0.06 g, 0.5 mmol",0.5,mmol,,,,,,,,,,,,,,,,,,,,,water,H2O,20 mL,20.0,,,,,150.0,150 °C,48.0,2 d,25 mL Teflon-lined autoclave,static,"water, ethanol",,dried in air,,,,,,,Ln3+ 9-coordinate nodes; Na+ 7-coordinate guest lattice,"a=6.2366(8) Å, b=9.4082(7) Å, c=15.699(2) Å, β=93.103(2)°, P21/c",,,not_reported,not_reported,410.0,magnetism,10.1039/b804956d,ok,
10.1039/b804956d,downloaded\10.1039_b804956d.pdf,,mof_json_store\10.1039_b804956d\raw_output.json,mof_json_store\10.1039_b804956d\synthesis_004.json,no,,,682124,Co(NO3)2·6H2O,,1 mmol,1,mmol,nan,,"0.134 g, 1 mmol",1.0,mmol,nan,,,,,succinic acid,,"0.06 g, 0.5 mmol",0.5,mmol,,,,,,,,,,,,,,,,,,,,,water,H2O,20 mL,20.0,,,,,150.0,150 °C,48.0,2 d,25 mL Teflon-lined autoclave,static,"water, ethanol",,dried in air,,,,,,,Ln3+ 9-coordinate nodes; Na+ 7-coordinate guest lattice,"a=6.210(4) Å, b=9.381(5) Å, c=15.633(9) Å, β=93.053(8)°, P21/c",,,not_reported,not_reported,410.0,luminescence;magnetism,10.1039/b804956d,ok,
10.1039/b804956d,downloaded\10.1039_b804956d.pdf,,mof_json_store\10.1039_b804956d\raw_output.json,mof_json_store\10.1039_b804956d\synthesis_005.json,no,,,644092,Mg(NO3)2·6H2O,,"0.438 g, 1 mmol",1,mmol,nan,,,,,nan,,,,,succinic acid,,"0.06 g, 0.5 mmol",0.5,mmol,oxalic acid dihydrate,,"0.126 g, 1 mmol",1.0,mmol,,,,,,,,,,,,,,,,water,H2O,20 mL,20.0,,,,,160.0,160 °C,72.0,3 d,25 mL Teflon-lined autoclave,static,"water, ethanol",,dried in air,,,,26.0,,,Nd3+ 8-coordinate nodes; ox-pillared Nd–suc layers,"a=9.625(5) Å, b=15.381(11) Å, c=27.530(15) Å, Fddd",,,not_reported,not_reported,,,10.1039/b804956d,ok,
10.1002/zaac.202100380,downloaded\10.1002_zaac.202100380.pdf,SI downloaded\10.1002_zaac.202100380_SI.pdf,mof_json_store\10.1002_zaac.202100380\raw_output.json,mof_json_store\10.1002_zaac.202100380\synthesis_001.json,yes,At high modulator ratios no MIL-160 formed: oxalic acid 1:1–2:1 and HCl 1.5:1–2:1 gave only linker by PXRD; porosity collapsed at higher ratios.,MIL-160,,Y(NO3)3·6H2O,,650 mg (4.0 mmol),4,mmol,Mo6O18(PET)2,,,,,nan,,,,,"2,5-furandicarboxylic acid",,625 mg (4.0 mmol),625.0,mg,,,,,,,,,,,,,,,,,,,,,water,H2O,4 mL,4.0,,,,,100.0,reflux (100 °C),24.0,24 h,,,"water, ethanol",3× each (35 mL),80 °C under air for 12 h,80.0,12.0,,94.0,,,,,,1105.0,not_reported,not_reported,,,10.1002/zaac.202100380,ok,
10.1002/zaac.202100380,downloaded\10.1002_zaac.202100380.pdf,SI downloaded\10.1002_zaac.202100380_SI.pdf,mof_json_store\10.1002_zaac.202100380\raw_output.json,mof_json_store\10.1002_zaac.202100380\synthesis_002.json,yes,At high modulator ratios no MIL-160 formed: oxalic acid 1:1–2:1 and HCl 1.5:1–2:1 gave only linker by PXRD; porosity collapsed at higher ratios.,MIL-160,,Cu(NO3)2·5/2H2O,,650 mg (4.0 mmol),4,mmol,nan,,,,,nan,,,,,"2,5-furandicarboxylic acid",,625 mg (4.0 mmol),625.0,mg,,,,,,,,,,,formic acid,,23 mg (0.5 mmol),23.0,mg,,,,,,water,H2O,4 mL,4.0,,,,,100.0,reflux (100 °C),24.0,24 h,,,"water, ethanol",3× each (35 mL),80 °C under air for 12 h,80.0,12.0,,39.0,,,,,,1117.0,not_reported,not_reported,,,10.1002/zaac.202100380,ok,
10.1002/zaac.202100380,downloaded\10.1002_zaac.202100380.pdf,SI downloaded\10.1002_zaac.202100380_SI.pdf,mof_json_store\10.1002_zaac.202100380\raw_output.json,mof_json_store\10.1002_zaac.202100380\synthesis_003.json,yes,At high modulator ratios no MIL-160 formed: oxalic acid 1:1–2:1 and HCl 1.5:1–2:1 gave only linker by PXRD; porosity collapsed at higher ratios.,MIL-160,,Zn(NO3)2·6H2O,,650 mg (4.0 mmol),4,mmol,nan,,,,,nan,,,,,"2,5-furandicarboxylic acid",,625 mg (4.0 mmol),625.0,mg,,,,,,,,,,,formic acid,,46 mg (1.0 mmol),46.0,mg,,,,,,water,H2O,4 mL,4.0,,,,,100.0,reflux (100 °C),24.0,24 h,,,"water, ethanol",3× each (35 mL),80 °C under air for 12 h,80.0,12.0,,91.0,,,,,,1125.0,not_reported,not_reported,,,10.1002/zaac.202100380,ok,
10.1002/zaac.202100380,downloaded\10.1002_zaac.202100380.pdf,SI downloaded\10.1002_zaac.202100380_SI.pdf,mof_json_store\10.1002_zaac.202100380\raw_output.json,mof_json_store\10.1002_zaac.202100380\synthesis_004.json,yes,At high modulator ratios no MIL-160 formed: oxalic acid 1:1–2:1 and HCl 1.5:1–2:1 gave only linker by PXRD; porosity collapsed at higher ratios.,MIL-160,,ZrCl4,,650 mg (4.0 mmol),4,mmol,nan,,,,,nan,,,,,"2,5-furandicarboxylic acid",,625 mg (4.0 mmol),625.0,mg,,,,,,,,,,,formic acid,,69 mg (1.5 mmol),69.0,mg,,,,,,water,H2O,4 mL,4.0,,,,,100.0,reflux (100 °C),24.0,24 h,,,"water, ethanol",3× each (35 mL),80 °C under air for 12 h,80.0,12.0,,94.0,,,,,,1140.0,not_reported,not_reported,,,10.1002/zaac.202100380,ok,
10.1002/zaac.202100380,downloaded\10.1002_zaac.202100380.pdf,SI downloaded\10.1002_zaac.202100380_SI.pdf,mof_json_store\10.1002_zaac.202100380\raw_output.json,mof_json_store\10.1002_zaac.202100380\synthesis_005.json,yes,At high modulator ratios no MIL-160 formed: oxalic acid 1:1–2:1 and HCl 1.5:1–2:1 gave only linker by PXRD; porosity collapsed at higher ratios.,MIL-160,,ZrCl4,,650 mg (4.0 mmol),4,mmol,nan,,,,,nan,,,,,"2,5-furandicarboxylic acid",,625 mg (4.0 mmol),625.0,mg,,,,,,,,,,,formic acid,,92 mg (2.0 mmol),92.0,mg,,,,,,water,H2O,4 mL,4.0,,,,,100.0,reflux (100 °C),24.0,24 h,,,"water, ethanol",3× each (35 mL),80 °C under air for 12 h,80.0,12.0,,87.0,,,,,,1171.0,not_reported,not_reported,,,10.1002/zaac.202100380,ok,
10.1002/zaac.202100380,downloaded\10.1002_zaac.202100380.pdf,SI downloaded\10.1002_zaac.202100380_SI.pdf,mof_json_store\10.1002_zaac.202100380\raw_output.json,mof_json_store\10.1002_zaac.202100380\synthesis_006.json,yes,At high modulator ratios no MIL-160 formed: oxalic acid 1:1–2:1 and HCl 1.5:1–2:1 gave only linker by PXRD; porosity collapsed at higher ratios.,MIL-160,,Cu(NO3)2·3H2O,,650 mg (4.0 mmol),4,mmol,Na(NO3),,,,,nan,,,,,"2,5-furandicarboxylic acid",,625 mg (4.0 mmol),625.0,mg,,,,,,,,,,,formic acid,,138 mg (3.0 mmol),138.0,mg,,,,,,water,H2O,4 mL,4.0,,,,,100.0,reflux (100 °C),24.0,24 h,,,"water, ethanol",3× each (35 mL),80 °C under air for 12 h,80.0,12.0,,87.0,,,,,,1119.0,not_reported,not_reported,,,10.1002/zaac.202100380,ok,
10.1002/zaac.202100380,downloaded\10.1002_zaac.202100380.pdf,SI downloaded\10.1002_zaac.202100380_SI.pdf,mof_json_store\10.1002_zaac.202100380\raw_output.json,mof_json_store\10.1002_zaac.202100380\synthesis_007.json,yes,At high modulator ratios no MIL-160 formed: oxalic acid 1:1–2:1 and HCl 1.5:1–2:1 gave only linker by PXRD; porosity collapsed at higher ratios.,MIL-160,,Cu(NO3)2·3H2O,,650 mg (4.0 mmol),4,mmol,Na(NO3),,,,,nan,,,,,"2,5-furandicarboxylic acid",,625 mg (4.0 mmol),625.0,mg,,,,,,,,,,,formic acid,,161 mg (3.5 mmol),161.0,mg,,,,,,water,H2O,4 mL,4.0,,,,,100.0,reflux (100 °C),24.0,24 h,,,"water, ethanol",3× each (35 mL),80 °C under air for 12 h,80.0,12.0,,79.0,,,,,,1155.0,not_reported,not_reported,,,10.1002/zaac.202100380,ok,
10.1002/zaac.202100380,downloaded\10.1002_zaac.202100380.pdf,SI downloaded\10.1002_zaac.202100380_SI.pdf,mof_json_store\10.1002_zaac.202100380\raw_output.json,mof_json_store\10.1002_zaac.202100380\synthesis_008.json,yes,At high modulator ratios no MIL-160 formed: oxalic acid 1:1–2:1 and HCl 1.5:1–2:1 gave only linker by PXRD; porosity collapsed at higher ratios.,MIL-160,,Co(NO3)2·6H2O,,650 mg (4.0 mmol),4,mmol,nan,,,,,nan,,,,,"2,5-furandicarboxylic acid",,625 mg (4.0 mmol),625.0,mg,,,,,,,,,,,formic acid,,184 mg (4.0 mmol),184.0,mg,,,,,,water,H2O,4 mL,4.0,,,,,100.0,reflux (100 °C),24.0,24 h,,,"water, ethanol",3× each (35 mL),80 °C under air for 12 h,80.0,12.0,,91.0,,,,,,1144.0,not_reported,not_reported,,,10.1002/zaac.202100380,ok,
10.1002/zaac.202100380,downloaded\10.1002_zaac.202100380.pdf,SI downloaded\10.1002_zaac.202100380_SI.pdf,mof_json_store\10.1002_zaac.202100380\raw_output.json,mof_json_store\10.1002_zaac.202100380\synthesis_009.json,yes,At high modulator ratios no MIL-160 formed: oxalic acid 1:1–2:1 and HCl 1.5:1–2:1 gave only linker by PXRD; porosity collapsed at higher ratios.,MIL-160,,Zn(acac)2,,650 mg (4.0 mmol),4,mmol,nan,,,,,nan,,,,,"2,5-furandicarboxylic acid",,625 mg (4.0 mmol),625.0,mg,,,,,,,,,,,formic acid,,230 mg (5.0 mmol),230.0,mg,,,,,,water,H2O,4 mL,4.0,,,,,100.0,reflux (100 °C),24.0,24 h,,,"water, ethanol",3× each (35 mL),80 °C under air for 12 h,80.0,12.0,,89.0,,,,,,1210.0,not_reported,not_reported,,,10.1002/zaac.202100380,ok,
10.1002/zaac.202100380,downloaded\10.1002_zaac.202100380.pdf,SI downloaded\10.1002_zaac.202100380_SI.pdf,mof_json_store\10.1002_zaac.202100380\raw_output.json,mof_json_store\10.1002_zaac.202100380\synthesis_010.json,yes,At high modulator ratios no MIL-160 formed: oxalic acid 1:1–2:1 and HCl 1.5:1–2:1 gave only linker by PXRD; porosity collapsed at higher ratios.,MIL-160,,Ni(NO3)2·6H2O,,650 mg (4.0 mmol),4,mmol,nan,,,,,nan,,,,,"2,5-furandicarboxylic acid",,625 mg (4.0 mmol),625.0,mg,,,,,,,,,,,formic acid,,276 mg (6.0 mmol),276.0,mg,,,,,,water,H2O,4 mL,4.0,,,,,100.0,reflux (100 °C),24.0,24 h,,,"water, ethanol",3× each (35 mL),80 °C under air for 12 h,80.0,12.0,,84.0,,,,,,1064.0,not_reported,not_reported,,,10.1002/zaac.202100380,ok,
10.1002/zaac.202100380,downloaded\10.1002_zaac.202100380.pdf,SI downloaded\10.1002_zaac.202100380_SI.pdf,mof_json_store\10.1002_zaac.202100380\raw_output.json,mof_json_store\10.1002_zaac.202100380\synthesis_011.json,yes,At high modulator ratios no MIL-160 formed: oxalic acid 1:1–2:1 and HCl 1.5:1–2:1 gave only linker by PXRD; porosity collapsed at higher ratios.,MIL-160,,Zn(CH3COO)2,,650 mg (4.0 mmol),4,mmol,nan,,,,,nan,,,,,"2,5-furandicarboxylic acid",,625 mg (4.0 mmol),625.0,mg,,,,,,,,,,,formic acid,,322 mg (7.0 mmol),322.0,mg,,,,,,water,H2O,4 mL,4.0,,,,,100.0,reflux (100 °C),24.0,24 h,,,"water, ethanol",3× each (35 mL),80 °C under air for 12 h,80.0,12.0,,76.0,,,,,,874.0,not_reported,not_reported,,,10.1002/zaac.202100380,ok,
10.1002/zaac.202100380,downloaded\10.1002_zaac.202100380.pdf,SI downloaded\10.1002_zaac.202100380_SI.pdf,mof_json_store\10.1002_zaac.202100380\raw_output.json,mof_json_store\10.1002_zaac.202100380\synthesis_012.json,yes,At high modulator ratios no MIL-160 formed: oxalic acid 1:1–2:1 and HCl 1.5:1–2:1 gave only linker by PXRD; porosity collapsed at higher ratios.,MIL-160,,Cu(NO3)2·3H2O,,650 mg (4.0 mmol),4,mmol,nan,,,,,nan,,,,,"2,5-furandicarboxylic acid",,625 mg (4.0 mmol),625.0,mg,,,,,,,,,,,formic acid,,368 mg (8.0 mmol),368.0,mg,,,,,,water,H2O,4 mL,4.0,,,,,100.0,reflux (100 °C),24.0,24 h,,,"water, ethanol",3× each (35 mL),80 °C under air for 12 h,80.0,12.0,,86.0,,,,,,442.0,not_reported,not_reported,,,10.1002/zaac.202100380,ok,
10.1002/zaac.202100380,downloaded\10.1002_zaac.202100380.pdf,SI downloaded\10.1002_zaac.202100380_SI.pdf,mof_json_store\10.1002_zaac.202100380\raw_output.json,mof_json_store\10.1002_zaac.202100380\synthesis_018.json,yes,At high modulator ratios no MIL-160 formed: oxalic acid 1:1–2:1 and HCl 1.5:1–2:1 gave only linker by PXRD; porosity collapsed at higher ratios.,MIL-160,,Cu2,,650 mg (4.0 mmol),4,mmol,nan,,,,,nan,,,,,"2,5-furandicarboxylic acid",,625 mg (4.0 mmol),625.0,mg,,,,,,,,,,,acetic acid,,360 mg (6.0 mmol),360.0,mg,,,,,,water,H2O,4 mL,4.0,,,,,100.0,reflux (100 °C),24.0,24 h,,,"water, ethanol",3× each (35 mL),80 °C under air for 12 h,80.0,12.0,,90.0,,,,,,794.0,not_reported,not_reported,,,10.1002/zaac.202100380,ok,
10.1002/zaac.202100380,downloaded\10.1002_zaac.202100380.pdf,SI downloaded\10.1002_zaac.202100380_SI.pdf,mof_json_store\10.1002_zaac.202100380\raw_output.json,mof_json_store\10.1002_zaac.202100380\synthesis_023.json,yes,At high modulator ratios no MIL-160 formed: oxalic acid 1:1–2:1 and HCl 1.5:1–2:1 gave only linker by PXRD; porosity collapsed at higher ratios.,MIL-160,,CuCl2,,650 mg (4.0 mmol),4,mmol,nan,,,,,nan,,,,,"2,5-furandicarboxylic acid",,625 mg (4.0 mmol),625.0,mg,,,,,,,,,,,oxalic acid,,252 mg (2.0 mmol),252.0,mg,,,,,,water,H2O,4 mL,4.0,,,,,100.0,reflux (100 °C),24.0,24 h,,,"water, ethanol",3× each (35 mL),80 °C under air for 12 h,80.0,12.0,,97.0,,,,,,830.0,not_reported,not_reported,,,10.1002/zaac.202100380,ok,
10.1002/zaac.202100380,downloaded\10.1002_zaac.202100380.pdf,SI downloaded\10.1002_zaac.202100380_SI.pdf,mof_json_store\10.1002_zaac.202100380\raw_output.json,mof_json_store\10.1002_zaac.202100380\synthesis_024.json,yes,At high modulator ratios no MIL-160 formed: oxalic acid 1:1–2:1 and HCl 1.5:1–2:1 gave only linker by PXRD; porosity collapsed at higher ratios.,MIL-160,,Cu(NO3)2·3H2O,,650 mg (4.0 mmol),4,mmol,nan,,,,,nan,,,,,"2,5-furandicarboxylic acid",,625 mg (4.0 mmol),625.0,mg,,,,,,,,,,,oxalic acid,,315 mg (2.5 mmol),315.0,mg,,,,,,water,H2O,4 mL,4.0,,,,,100.0,reflux (100 °C),24.0,24 h,,,"water, ethanol",3× each (35 mL),80 °C under air for 12 h,80.0,12.0,,41.0,,,,,,747.0,not_reported,not_reported,,,10.1002/zaac.202100380,ok,
10.1002/zaac.202100380,downloaded\10.1002_zaac.202100380.pdf,SI downloaded\10.1002_zaac.202100380_SI.pdf,mof_json_store\10.1002_zaac.202100380\raw_output.json,mof_json_store\10.1002_zaac.202100380\synthesis_025.json,yes,At high modulator ratios no MIL-160 formed: oxalic acid 1:1–2:1 and HCl 1.5:1–2:1 gave only linker by PXRD; porosity collapsed at higher ratios.,MIL-160,,Zn(CH3COO)2·2H2O,,650 mg (4.0 mmol),4,mmol,nan,,,,,nan,,,,,"2,5-furandicarboxylic acid",,625 mg (4.0 mmol),625.0,mg,,,,,,,,,,,oxalic acid,,379 mg (3.0 mmol),379.0,mg,,,,,,water,H2O,4 mL,4.0,,,,,100.0,reflux (100 °C),24.0,24 h,,,"water, ethanol",3× each (35 mL),80 °C under air for 12 h,80.0,12.0,,72.0,,,,,,664.0,not_reported,not_reported,,,10.1002/zaac.202100380,ok,
10.1002/zaac.202100380,downloaded\10.1002_zaac.202100380.pdf,SI downloaded\10.1002_zaac.202100380_SI.pdf,mof_json_store\10.1002_zaac.202100380\raw_output.json,mof_json_store\10.1002_zaac.202100380\synthesis_026.json,yes,At high modulator ratios no MIL-160 formed: oxalic acid 1:1–2:1 and HCl 1.5:1–2:1 gave only linker by PXRD; porosity collapsed at higher ratios.,MIL-160,,Co(NO3)2·6H2O,,650 mg (4.0 mmol),4,mmol,Ni(ClO4)2·6H2O,,,,,nan,,,,,"2,5-furandicarboxylic acid",,625 mg (4.0 mmol),625.0,mg,,,,,,,,,,,oxalic acid,,441 mg (3.5 mmol),441.0,mg,,,,,,water,H2O,4 mL,4.0,,,,,100.0,reflux (100 °C),24.0,24 h,,,"water, ethanol",3× each (35 mL),80 °C under air for 12 h,80.0,12.0,,21.0,,,,,,,not_reported,not_reported,,,10.1002/zaac.202100380,ok,
10.1002/zaac.202100380,downloaded\10.1002_zaac.202100380.pdf,SI downloaded\10.1002_zaac.202100380_SI.pdf,mof_json_store\10.1002_zaac.202100380\raw_output.json,mof_json_store\10.1002_zaac.202100380\synthesis_027.json,yes,At high modulator ratios no MIL-160 formed: oxalic acid 1:1–2:1 and HCl 1.5:1–2:1 gave only linker by PXRD; porosity collapsed at higher ratios.,MIL-160,,Co(NO3)2·6H2O,,650 mg (4.0 mmol),4,mmol,Ni(ClO4)2·6H2O,,,,,nan,,,,,"2,5-furandicarboxylic acid",,625 mg (4.0 mmol),625.0,mg,,,,,,,,,,,hydrochloric acid (37%),,99 mg (1.0 mmol),99.0,mg,,,,,,water,H2O,4 mL,4.0,,,,,100.0,reflux (100 °C),24.0,24 h,,,"water, ethanol",3× each (35 mL),80 °C under air for 12 h,80.0,12.0,,96.0,,,,,,743.0,not_reported,not_reported,,,10.1002/zaac.202100380,ok,
10.1002/zaac.202100380,downloaded\10.1002_zaac.202100380.pdf,SI downloaded\10.1002_zaac.202100380_SI.pdf,mof_json_store\10.1002_zaac.202100380\raw_output.json,mof_json_store\10.1002_zaac.202100380\synthesis_028.json,yes,At high modulator ratios no MIL-160 formed: oxalic acid 1:1–2:1 and HCl 1.5:1–2:1 gave only linker by PXRD; porosity collapsed at higher ratios.,MIL-160,,Co(NO3)2·6H2O,,650 mg (4.0 mmol),4,mmol,Ni(ClO4)2·6H2O,,,,,nan,,,,,"2,5-furandicarboxylic acid",,625 mg (4.0 mmol),625.0,mg,,,,,,,,,,,hydrochloric acid (37%),,197 mg (2.0 mmol),197.0,mg,,,,,,water,H2O,4 mL,4.0,,,,,100.0,reflux (100 °C),24.0,24 h,,,"water, ethanol",3× each (35 mL),80 °C under air for 12 h,80.0,12.0,,87.0,,,,,,531.0,not_reported,not_reported,,,10.1002/zaac.202100380,ok,
10.1002/zaac.202100380,downloaded\10.1002_zaac.202100380.pdf,SI downloaded\10.1002_zaac.202100380_SI.pdf,mof_json_store\10.1002_zaac.202100380\raw_output.json,mof_json_store\10.1002_zaac.202100380\synthesis_029.json,yes,At high modulator ratios no MIL-160 formed: oxalic acid 1:1–2:1 and HCl 1.5:1–2:1 gave only linker by PXRD; porosity collapsed at higher ratios.,MIL-160,,Co(NO3)2·6H2O,,650 mg (4.0 mmol),4,mmol,Ni(ClO4)2·6H2O,,,,,nan,,,,,"2,5-furandicarboxylic acid",,625 mg (4.0 mmol),625.0,mg,,,,,,,,,,,hydrochloric acid (37%),,296 mg (3.0 mmol),296.0,mg,,,,,,water,H2O,4 mL,4.0,,,,,100.0,reflux (100 °C),24.0,24 h,,,"water, ethanol",3× each (35 mL),80 °C under air for 12 h,80.0,12.0,,88.0,,,,,,71.0,not_reported,not_reported,,,10.1002/zaac.202100380,ok,
10.1002/zaac.202100380,downloaded\10.1002_zaac.202100380.pdf,SI downloaded\10.1002_zaac.202100380_SI.pdf,mof_json_store\10.1002_zaac.202100380\raw_output.json,mof_json_store\10.1002_zaac.202100380\synthesis_030.json,yes,At high modulator ratios no MIL-160 formed: oxalic acid 1:1–2:1 and HCl 1.5:1–2:1 gave only linker by PXRD; porosity collapsed at higher ratios.,MIL-160,,CuCl2·2H2O,,650 mg (4.0 mmol),4,mmol,nan,,,,,nan,,,,,"2,5-furandicarboxylic acid",,625 mg (4.0 mmol),625.0,mg,,,,,,,,,,,hydrochloric acid (37%),,394 mg (4.0 mmol),394.0,mg,,,,,,water,H2O,4 mL,4.0,,,,,100.0,reflux (100 °C),24.0,24 h,,,"water, ethanol",3× each (35 mL),80 °C under air for 12 h,80.0,12.0,,83.0,,,,,,42.0,not_reported,not_reported,,,10.1002/zaac.202100380,ok,
10.1039/d0cc04543h,downloaded\10.1039_d0cc04543h.pdf,SI downloaded\10.1039_d0cc04543h_SI.pdf,mof_json_store\10.1039_d0cc04543h\raw_output.json,mof_json_store\10.1039_d0cc04543h\synthesis_001.json,no,,NJU-Bai62,,Tb(NO3)3·5H2O,,"29.0 mg, 0.1 mmol",0.1,mmol,nan,,,,,nan,,,,,5-(pyridin-3-yl) isophthalic acid,H2L1,"10 mg, 0.04 mmol",0.04,mmol,,,,,,,,,,,hydrochloric acid (concentrated),HCl,25 µL concentrated HCl,25.0,µL,,,,,,"N,N-dimethylformamide",DMF,1.5 mL,1.5,methanol,MeOH,0.5 mL,0.5,130.0,130 °C,72.0,72 h,Pyrex tube (sealed),static,DMF,,150 °C under vacuum for 20 h,150.0,20.0,purple block crystals,48.0,0.2 × 0.15 × 0.13 mm,,Co2(CO2)4N2 6-connected SBU,"P1, a=10.298(10), b=10.352(10), c=17.615(17) Å, α=105.643(16)°, β=103.514(15)°, γ=90.658(14)°",,1076.1,not_reported,not_reported,,CO2_capture,10.1039/d0cc04543h,ok,
10.1039/d0cc04543h,downloaded\10.1039_d0cc04543h.pdf,SI downloaded\10.1039_d0cc04543h_SI.pdf,mof_json_store\10.1039_d0cc04543h\raw_output.json,mof_json_store\10.1039_d0cc04543h\synthesis_002.json,no,,NJU-Bai63,,Yb(NO3)3·6H2O,,"9.5 mg, 0.04 mmol",0.04,mmol,nan,,,,,nan,,,,,5-(pyridin-3-yl) isophthalic acid,H2L1,"10 mg, 0.04 mmol",0.04,mmol,,,,,,,,,,,,,,,,,,,,,"N,N-dimethylacetamide",DMA,1.5 mL,1.5,methanol,MeOH,0.5 mL,0.5,85.0,85 °C,72.0,72 h,Pyrex tube (sealed),static,DMA,,,,,dark purple block crystals,57.0,0.2 × 0.15 × 0.13 mm,rtl,Co2 paddlewheel-type binuclear SBU,"P21/c, a=10.696(2), b=13.078(3), c=12.460(2) Å, β=108.79(3)°",,,not_reported,not_reported,,,10.1039/d0cc04543h,ok,
10.1039/d0cc04543h,downloaded\10.1039_d0cc04543h.pdf,SI downloaded\10.1039_d0cc04543h_SI.pdf,mof_json_store\10.1039_d0cc04543h\raw_output.json,mof_json_store\10.1039_d0cc04543h\synthesis_003.json,no,,NOTT,,ZrCl4,,"29.0 mg, 0.1 mmol",0.1,mmol,nan,,,,,nan,,,,,5-(pyridin-4-yl) isophthalic acid,H2L2,"10 mg, 0.04 mmol",0.04,mmol,,,,,,,,,,,hydrochloric acid (concentrated),HCl,25 µL concentrated HCl,25.0,µL,,,,,,"N,N-dimethylformamide",DMF,1.5 mL,1.5,methanol,MeOH,0.5 mL,0.5,130.0,130 °C,72.0,72 h,Pyrex tube (sealed),static,DMF,,,,,dark purple block crystals,38.0,,rtl,Co2 paddlewheel-type binuclear SBU,,,,not_reported,not_reported,,,10.1039/d0cc04543h,ok,
10.1039/c2ta00030j,downloaded\10.1039_c2ta00030j.pdf,SI downloaded\10.1039_c2ta00030j_SI.pdf,mof_json_store\10.1039_c2ta00030j\raw_output.json,mof_json_store\10.1039_c2ta00030j\synthesis_001.json,no,,CYCU-3,880002,ZrCl4,AlCl3,"0.0533 g, 0.40 mmol",0.4,mmol,nan,,,,,nan,,,,,"4,4'-stilbenedicarboxylic acid",H2SDC,"0.1073 g, 0.40 mmol",0.4,mmol,,,,,,,,,,,acetic acid,AcOH,"0.114 mL, 2.0 mmol",2.0,mmol,,,,,,"N,N-dimethylformamide",DMF,10.0 mL,10.0,,,,,180.0,180 b0C,72.0,3 days,23 mL Teflon-lined digestion bomb,static,DMF,,dried at 90 b0C overnight; then 150 b0C under vacuum for 24 h,150.0,24.0,pale-yellow powder; columnar/lamellar crystals,,100 010 1000 nm,,corner-sharing AlO6 chains (1D rod SBU) with bc2-OH bridges,"Cmcm, a=34.067(24) c5, b=60.07(4) c5, c=6.312(5) c5",27.4,2757.0,not_reported,no,300.0,hydrogen_storage;CO2_capture,10.1039/c2ta00030j,ok,
10.1039/c2ta00030j,downloaded\10.1039_c2ta00030j.pdf,SI downloaded\10.1039_c2ta00030j_SI.pdf,mof_json_store\10.1039_c2ta00030j\raw_output.json,mof_json_store\10.1039_c2ta00030j\synthesis_002.json,no,,CYCU-3,880002,Zn(NO3)2,Al(NO3)3·9H2O,"0.176 g, 0.47 mmol",0.47,mmol,nan,,,,,nan,,,,,"4,4'-stilbenedicarboxylic acid",H2SDC,"0.1073 g, 0.40 mmol",0.4,mmol,,,,,,,,,,,acetic acid,AcOH,"0.114 mL, 2.0 mmol",2.0,mmol,,,,,,"N,N-dimethylformamide",DMF,10.0 mL,10.0,,,,,180.0,180 b0C,72.0,3 days,23 mL Teflon-lined digestion bomb,static,DMF,,dried at 90 b0C overnight; then 150 b0C under vacuum for 24 h,150.0,24.0,pale-yellow powder; columnar/lamellar crystals,,100 010 1000 nm,,corner-sharing AlO6 chains (1D rod SBU) with bc2-OH bridges,"Cmcm, a=34.067(24) c5, b=60.07(4) c5, c=6.312(5) c5",27.4,2757.0,not_reported,no,300.0,hydrogen_storage;CO2_capture,10.1039/c2ta00030j,ok,
10.1039/c2ce25160d,downloaded\10.1039_c2ce25160d.pdf,SI downloaded\10.1039_c2ce25160d_SI.pdf,mof_json_store\10.1039_c2ce25160d\raw_output.json,mof_json_store\10.1039_c2ce25160d\synthesis_001.json,no,,,831462,Pb(CH3COO)2·3H2O,,"0.5 mmol, 288 mg",0.5,mmol,nan,,,,,nan,,,,,isophthalic acid,ip,"0.5 mmol, 83 mg",0.5,mmol,"1,10-phenanthroline",phen,"0.8 mmol, 144 mg",0.8,mmol,,,,,,NaOH aqueous solution,NaOH,adjust pH to 6–7,,,,,,,,distilled water,H2O,15 mL,15.0,,,,,160.0,160 °C,72.0,72 h,25 mL Teflon-lined autoclave,stirred 20 min then static,"distilled water, ethanol",,,,,light green block crystals,78.0,,,,"a=13.576(3), b=17.145(3), c=18.090(4), α=86.72(3)°, β=79.10(3)°, γ=77.04(3)°, P-1",,,not_reported,not_reported,,luminescence,10.1039/c2ce25160d,ok,
10.1002/chem.201902981,downloaded\10.1002_chem.201902981.pdf,SI downloaded\10.1002_chem.201902981_SI.pdf,mof_json_store\10.1002_chem.201902981\raw_output.json,mof_json_store\10.1002_chem.201902981\synthesis_001.json,yes,"Screened DMF/acetic acid and time; observed UiO phase mixtures, amorphous solids, and linker recrystallization before identifying phase-pure MIL-140 conditions.",MIL-140A,,ZnCl2,ZrCl4,1.08 mmol,1.08,mmol,nan,,,,,nan,,,,,terephthalic acid,H2bdc,1.08 mmol,1.08,mmol,,,,,,,,,,,acetic acid,,32.49 mmol,32.49,mmol,,,,,,"N,N-dimethylformamide",DMF,5 mL,5.0,,,,,150.0,150 °C,24.0,24 h,Pyrex glass vessel (100 mL),,"DMF, acetone",once each,"Soxhlet in acetone, then 120 °C under vacuum",120.0,,platelet-like particles,,,,Zr–oxide chains of 7-coordinated Zr (MIL-140),,,280.0,not_reported,not_reported,,,10.1002/chem.201902981,ok,
10.1002/chem.201902981,downloaded\10.1002_chem.201902981.pdf,SI downloaded\10.1002_chem.201902981_SI.pdf,mof_json_store\10.1002_chem.201902981\raw_output.json,mof_json_store\10.1002_chem.201902981\synthesis_002.json,yes,"Screened DMF/acetic acid and time; observed UiO phase mixtures, amorphous solids, and linker recrystallization before identifying phase-pure MIL-140 conditions.",MIL-140A,,ZnCl2,ZrCl4,1.62 mmol,1.62,mmol,nan,,,,,nan,,,,,terephthalic acid,H2bdc,1.62 mmol,1.62,mmol,,,,,,,,,,,acetic acid,,48.73 mmol,48.73,mmol,,,,,,"N,N-dimethylformamide",DMF,5 mL,5.0,,,,,120.0,120 °C,72.0,72 h,Pyrex glass vessel (100 mL),,"DMF, acetone",once each,"Soxhlet in acetone, then 120 °C under vacuum",120.0,,,,,,Zr–oxide chains of 7-coordinated Zr (MIL-140),,,300.0,not_reported,not_reported,,,10.1002/chem.201902981,ok,
10.1002/chem.201902981,downloaded\10.1002_chem.201902981.pdf,SI downloaded\10.1002_chem.201902981_SI.pdf,mof_json_store\10.1002_chem.201902981\raw_output.json,mof_json_store\10.1002_chem.201902981\synthesis_003.json,yes,"Screened DMF/acetic acid and time; observed UiO phase mixtures, amorphous solids, and linker recrystallization before identifying phase-pure MIL-140 conditions.",MIL-140C,,ZrCl4,ZrCl4,0.81 mmol,0.81,mmol,nan,,,,,nan,,,,,"biphenyl-4,4'-dicarboxylic acid",H2bpdc,0.81 mmol,0.81,mmol,,,,,,,,,,,acetic acid,,24.37 mmol,24.37,mmol,,,,,,"N,N-dimethylformamide",DMF,5 mL,5.0,,,,,150.0,150 °C,24.0,24 h,Pyrex glass vessel (100 mL),,"DMF, acetone",once each,"Soxhlet in acetone, then 120 °C under vacuum",120.0,,platelet-like particles,,,,Zr–oxide chains of 7-coordinated Zr (MIL-140),,,730.0,not_reported,not_reported,,,10.1002/chem.201902981,ok,
10.1002/chem.201902981,downloaded\10.1002_chem.201902981.pdf,SI downloaded\10.1002_chem.201902981_SI.pdf,mof_json_store\10.1002_chem.201902981\raw_output.json,mof_json_store\10.1002_chem.201902981\synthesis_004.json,yes,"Screened DMF/acetic acid and time; observed UiO phase mixtures, amorphous solids, and linker recrystallization before identifying phase-pure MIL-140 conditions.",MIL-140C,,ZrCl4,ZrCl4,0.81 mmol,0.81,mmol,nan,,,,,nan,,,,,"biphenyl-4,4'-dicarboxylic acid",H2bpdc,0.81 mmol,0.81,mmol,,,,,,,,,,,acetic acid,,24.37 mmol,24.37,mmol,,,,,,"N,N-dimethylformamide",DMF,5 mL,5.0,,,,,120.0,120 °C,72.0,72 h,Pyrex glass vessel (100 mL),,"DMF, acetone",once each,"Soxhlet in acetone, then 120 °C under vacuum",120.0,,platelet-like particles,,,,Zr–oxide chains of 7-coordinated Zr (MIL-140),,,730.0,not_reported,not_reported,,,10.1002/chem.201902981,ok,
10.1002/chem.201902981,downloaded\10.1002_chem.201902981.pdf,SI downloaded\10.1002_chem.201902981_SI.pdf,mof_json_store\10.1002_chem.201902981\raw_output.json,mof_json_store\10.1002_chem.201902981\synthesis_005.json,yes,"Screened DMF/acetic acid and time; observed UiO phase mixtures, amorphous solids, and linker recrystallization before identifying phase-pure MIL-140 conditions.",MIL-140D-sdc,,FeCl3,ZrCl4,0.54 mmol,0.54,mmol,nan,,,,,nan,,,,,"4,4’-stilbenedicarboxylic acid",H2sdc,0.54 mmol,0.54,mmol,,,,,,,,,,,acetic acid,,16.24 mmol,16.24,mmol,,,,,,"N,N-dimethylformamide",DMF,5 mL,5.0,,,,,150.0,150 °C,24.0,24 h,Pyrex glass vessel (100 mL),,"DMF, acetone",once each,"Soxhlet in acetone, then 120 °C under vacuum",120.0,,,,,,Zr–oxide chains of 7-coordinated Zr (MIL-140),"a=35.93, b=17.839, c=7.831 Å, β=75.10°, C1c1 (from model)",,870.0,not_reported,not_reported,300.0,,10.1002/chem.201902981,ok,
10.1039/c3ce40484f,downloaded\10.1039_c3ce40484f.pdf,SI downloaded\10.1039_c3ce40484f_SI.pdf,mof_json_store\10.1039_c3ce40484f\raw_output.json,mof_json_store\10.1039_c3ce40484f\synthesis_001.json,no,,,929477,FeCl3,,"0.120 g, 0.50 mmol",0.5,mmol,nan,,,,,nan,,,,,p-xylylenediphosphonic acid,H4xdp,"0.070 g, 0.25 mmol",0.25,mmol,,,,,,,,,,,hydrochloric acid,HCl,"conc. HCl, added dropwise to adjust to pH 1",,,,,,,,water,H2O,8 cm3,8.0,,,,,120.0,120 °C,15.0,15 h,Ace pressure tube (15 cm3),static,H2O,3 × 5 cm3,air-dried,,,colourless crystals,91.0,0.18 × 0.05 × 0.02 mm,,MoO6 (MoO2) octahedra linked by tetrahedral phosphonate; 4.8^2 sheets pillared to 3D,"a=20.8424(8) Å, b=10.6114(3) Å, c=9.0023(4) Å, β=111.686(4)°, C2/c",,,not_reported,yes,,,10.1039/c3ce40484f,ok,
10.1002/ejic.201900764,downloaded\10.1002_ejic.201900764.pdf,SI downloaded\10.1002_ejic.201900764_SI.pdf,mof_json_store\10.1002_ejic.201900764\raw_output.json,mof_json_store\10.1002_ejic.201900764\synthesis_001.json,no,,Co5-INA,1938452,FeCl3,,"0.10 g, 0.34 mmol",0.34,mmol,nan,,,,,nan,,,,,isonicotinic acid,HINA,"0.05 g, 0.41 mmol",0.41,mmol,,,,,,,,,,,formic acid,HCOOH,"100 μL, 0.122 g, 2.65 mmol",2.65,mmol,,,,,,"N,N-dimethylformamide",DMF,5 mL,5.0,,,,,100.0,100 °C,24.0,24 h,glass vial,ultrasonic 2 min; static,"DMF, diethyl ether",several times,"CH2Cl2 exchange 3 days (6×), supercritical CO2 drying (8 °C, 5 h; then 40 °C, 1 h), evacuated at RT under vacuum until outgas rate < 2 mTorr/min",,,dark-purple rod-like crystals,30.0,,,Co5 infinite rod SBU,"a=11.7007(3) Å, b=28.4718(9) Å, c=17.3114(4) Å, β=99.730(3)°, P21/n",6.0,264.5,not_reported,not_reported,360.0,CO2_capture,10.1002/ejic.201900764,ok,
10.1002/chem.200902346,downloaded\10.1002_chem.200902346.pdf,SI downloaded\10.1002_chem.200902346_SI.pdf,mof_json_store\10.1002_chem.200902346\raw_output.json,mof_json_store\10.1002_chem.200902346\synthesis_001.json,yes,"Only 4,4′-bipyridine yielded the 3D product when screening several N,N′-rod ligands; others did not give 2.",[Cu(Hoxonic)(H2O)]n (1),737761,ZrOCl2·8H2O,,"2 mmol, 0.741 g",2,mmol,nan,,,,,nan,,,,,oxonic acid potassium salt,H3oxonic,"2 mmol, 0.390 g",2.0,mmol,,,,,,,,,,,,,,,,,,,,,water,H2O,20 mL + 30 mL (aqueous solutions),,,,,,80.0,80 °C,3.0,3 h,,stirred,"water, EtOH, diethyl ether",,,,,pale blue powder,68.5,,,Square-pyramidal CuII; Hoxonic tetradentate bridging 1D chains,"a=9.8506(4) Å, b=10.4359(5) Å, c=6.3544(3) Å, β=105.948(2)°, P21/a",,,not_reported,not_reported,240.0,,10.1002/chem.200902346,ok,
10.1002/chem.200902346,downloaded\10.1002_chem.200902346.pdf,SI downloaded\10.1002_chem.200902346_SI.pdf,mof_json_store\10.1002_chem.200902346\raw_output.json,mof_json_store\10.1002_chem.200902346\synthesis_002.json,yes,"Only 4,4′-bipyridine yielded the 3D product when screening several N,N′-rod ligands; others did not give 2.",[Cu(Hoxonic)(bpy)0.5]n·1.5nH2O (2·1.5H2O),737762,ZrOCl2·8H2O,,"2 mmol, 0.364 g",2,mmol,nan,,,,,nan,,,,,oxonic acid potassium salt,H3oxonic,"2 mmol, 0.390 g",2.0,mmol,"4,4'-bipyridine",bpy,"1 mmol, 0.156 g",1.0,mmol,,,,,,,,,,,,,,,,water,H2O,"H2O/EtOH 3:1 v/v, 40 mL",40.0,ethanol,EtOH,H2O/EtOH 3:1 v/v (part of 40 mL mixture),,80.0,80 °C,2.0,2 h,,stirred,"water, EtOH; dried with diethyl ether",,403 K under vacuum (~1e-6 mbar) for 12 h,130.0,12.0,,91.0,,,Octahedral CuII; Hoxonic pentadentate 2D layers pillared by bpy,"a=21.540(1) Å, b=11.4662(7) Å, c=9.3679(5) Å, β=110.300(4)°, C2/c",,,not_reported,not_reported,270.0,CO2_capture;gas_separation,10.1002/chem.200902346,ok,
10.1002/chem.200902346,downloaded\10.1002_chem.200902346.pdf,SI downloaded\10.1002_chem.200902346_SI.pdf,mof_json_store\10.1002_chem.200902346\raw_output.json,mof_json_store\10.1002_chem.200902346\synthesis_003.json,yes,"Only 4,4′-bipyridine yielded the 3D product when screening several N,N′-rod ligands; others did not give 2.",[Cu(Hoxonic)(bpy)0.5]n·1.5nH2O (2·1.5H2O),737762,ZrOCl2·8H2O,,"1 mmol, 0.219 mg",1,mmol,nan,,,,,nan,,,,,"4,4'-bipyridine",bpy,"0.5 mmol, 78 mg",0.5,mmol,,,,,,,,,,,,,,,,,,,,,water,H2O,15 mL (in H2O/MeOH 15:25 mL),15.0,methanol,MeOH,25 mL (in H2O/MeOH 15:25 mL),25.0,80.0,reflux (reported 80 °C),2.0,2 h,,stirred,"water, EtOH, diethyl ether",,403 K under vacuum (~1e-6 mbar) for 12 h,130.0,12.0,,83.0,,,Octahedral CuII; Hoxonic pentadentate 2D layers pillared by bpy,"a=21.540(1) Å, b=11.4662(7) Å, c=9.3679(5) Å, β=110.300(4)°, C2/c",,,not_reported,not_reported,270.0,CO2_capture;gas_separation,10.1002/chem.200902346,ok,
10.1002/smll.202203356,downloaded\10.1002_smll.202203356.pdf,SI downloaded\10.1002_smll.202203356_SI.pdf,mof_json_store\10.1002_smll.202203356\raw_output.json,mof_json_store\10.1002_smll.202203356\synthesis_001.json,no,,OHM-Co,,ZrOCl2·8H2O,,0.25 mmol,0.25,mmol,nan,,,,,nan,,,,,"2,2′-bipyrimidine",bpym,0.125 mmol,0.125,mmol,oxalic acid dihydrate,ox,0.25 mmol,0.25,mmol,,,,,,,,,,,,,,,,water,H2O,12 mL,12.0,ethanol,EtOH,4 mL,4.0,20.0,20 °C,4.0,240 min (4 h),50 mL plastic tube,"gentle stirring, maintained to end","deionized water, ethanol",,60 °C in oven for 6 h,60.0,6.0,open hollow hexagonal nut-like,60.0,inner diameter ~260 nm; thickness ~140 nm; across flats ~495 nm,,,,,285.17,not_reported,not_reported,,,10.1002/smll.202203356,ok,
10.1002/smll.202203356,downloaded\10.1002_smll.202203356.pdf,SI downloaded\10.1002_smll.202203356_SI.pdf,mof_json_store\10.1002_smll.202203356\raw_output.json,mof_json_store\10.1002_smll.202203356\synthesis_002.json,no,,,,ZrOCl2·8H2O,,0.25 mmol,0.25,mmol,nan,,,,,nan,,,,,"2,2′-bipyrimidine",bpym,0.125 mmol,0.125,mmol,oxalic acid dihydrate,ox,0.25 mmol,0.25,mmol,,,,,,,,,,,,,,,,water,H2O,12 mL,12.0,,,,,25,RT,4.0,240 min (4 h),50 mL plastic tube,"gentle stirring, maintained to end","deionized water, ethanol",,60 °C in oven for 6 h,60.0,6.0,solid hexagon,65.0,,,,,,37.12,not_reported,not_reported,,,10.1002/smll.202203356,ok,
10.1002/smll.202203356,downloaded\10.1002_smll.202203356.pdf,SI downloaded\10.1002_smll.202203356_SI.pdf,mof_json_store\10.1002_smll.202203356\raw_output.json,mof_json_store\10.1002_smll.202203356\synthesis_003.json,no,,OHM-Co,,ZrOCl2·8H2O,,0.25 mmol,0.25,mmol,nan,,,,,nan,,,,,"2,2′-bipyrimidine",bpym,0.125 mmol,0.125,mmol,oxalic acid dihydrate,ox,0.25 mmol,0.25,mmol,,,,,,,,,,,,,,,,water,H2O,12 mL,12.0,ethanol,EtOH,4 mL,4.0,-10.0,-10 °C,4.0,240 min (4 h),50 mL plastic tube,gentle stirring,"deionized water, ethanol",,60 °C in oven for 6 h,60.0,6.0,open hollow hexagonal nut-like,,,,,,,,not_reported,not_reported,,,10.1002/smll.202203356,ok,
10.1002/smll.202203356,downloaded\10.1002_smll.202203356.pdf,SI downloaded\10.1002_smll.202203356_SI.pdf,mof_json_store\10.1002_smll.202203356\raw_output.json,mof_json_store\10.1002_smll.202203356\synthesis_004.json,no,,OHM-Co,,ZrOCl2·8H2O,,0.25 mmol,0.25,mmol,nan,,,,,nan,,,,,"2,2′-bipyrimidine",bpym,0.125 mmol,0.125,mmol,oxalic acid dihydrate,ox,0.25 mmol,0.25,mmol,,,,,,,,,,,,,,,,water,H2O,12 mL,12.0,ethanol,EtOH,4 mL,4.0,0.0,0 °C,4.0,240 min (4 h),50 mL plastic tube,gentle stirring,"deionized water, ethanol",,60 °C in oven for 6 h,60.0,6.0,open hollow hexagonal nut-like,,,,,,,,not_reported,not_reported,,,10.1002/smll.202203356,ok,
10.1002/smll.202203356,downloaded\10.1002_smll.202203356.pdf,SI downloaded\10.1002_smll.202203356_SI.pdf,mof_json_store\10.1002_smll.202203356\raw_output.json,mof_json_store\10.1002_smll.202203356\synthesis_005.json,no,,OHM-Co,,ZrOCl2·8H2O,,0.25 mmol,0.25,mmol,nan,,,,,nan,,,,,"2,2′-bipyrimidine",bpym,0.125 mmol,0.125,mmol,oxalic acid dihydrate,ox,0.25 mmol,0.25,mmol,,,,,,,,,,,,,,,,water,H2O,12 mL,12.0,ethanol,EtOH,4 mL,4.0,10.0,10 °C,4.0,240 min (4 h),50 mL plastic tube,gentle stirring,"deionized water, ethanol",,60 °C in oven for 6 h,60.0,6.0,open hollow hexagonal nut-like,,,,,,,,not_reported,not_reported,,,10.1002/smll.202203356,ok,
