Repository: zzhenglab/MOFinder

# MOFinder

MOFinder extracts MOF synthesis information from the literature, reconstructs evidence-supported negative reaction records, and prepares datasets for synthesis-outcome prediction.
[Web application](https://mofinder.chemistry.wustl.edu/) | [Demos](Demo/README.md) | [Source code](docs/source_to_code.md) | [Workflow guide](docs/workflow.md) | [Model evaluation](docs/evaluation.md)

## Quick start

The workflow runs through Python commands. Python 3.10 or newer is required. Clone the repository and initialize its related applications:

```bash
git clone --recurse-submodules https://github.com/zzhenglab/MOFinder.git
cd MOFinder
```

Start with the two offline demonstrations:

```bash

File: mof_extraction_1_2.csv (part 23 of 305)
doi,main_pdf,si_pdf,raw_output,parsed_json,article_trial_or_failure,article_trial_or_failure_notes,mof_name,crystal_code,metal_1,metal_1_abbr,metal_1_amount_text,metal_1_amount_value,metal_1_amount_unit,metal_2,metal_2_abbr,metal_2_amount_text,metal_2_amount_value,metal_2_amount_unit,metal_3,metal_3_abbr,metal_3_amount_text,metal_3_amount_value,metal_3_amount_unit,linker_1,linker_1_abbr,linker_1_amount_text,linker_1_amount_value,linker_1_amount_unit,linker_2,linker_2_abbr,linker_2_amount_text,linker_2_amount_value,linker_2_amount_unit,linker_3,linker_3_abbr,linker_3_amount_text,linker_3_amount_value,linker_3_amount_unit,modulator_1,modulator_1_abbr,modulator_1_amount_text,modulator_1_amount_value,modulator_1_amount_unit,modulator_2,modulator_2_abbr,modulator_2_amount_text,modulator_2_amount_value,modulator_2_amount_unit,solvent_main,solvent_main_abbr,solvent_main_amount_text,solvent_main_ml,solvent_secondary,solvent_secondary_abbr,solvent_secondary_amount_text,solvent_secondary_ml,temperature_c,temperature_c_text,time_h,time_text,vessel_type,stirring,washing_solvent,washing_cycles,activation_text,activation_temp_c,activation_time_h,crystal_morphology,yield_percent,crystal_size,topology_code,metal_cluster_connectivity,unit_cell_short,pore_diameter_A,BET_surface_area_m2g,air_stable,water_stable,tga_decomposition_temp_c,applications,reference,status,error
10.1002/smll.202203356,downloaded\10.1002_smll.202203356.pdf,SI downloaded\10.1002_smll.202203356_SI.pdf,mof_json_store\10.1002_smll.202203356\raw_output.json,mof_json_store\10.1002_smll.202203356\synthesis_006.json,no,,OHM-Co,,ZrOCl2·8H2O,,0.25 mmol,0.25,mmol,nan,,,,,nan,,,,,"2,2′-bipyrimidine",bpym,0.125 mmol,0.125,mmol,oxalic acid dihydrate,ox,0.25 mmol,0.25,mmol,,,,,,,,,,,,,,,,water,H2O,12 mL,12.0,ethanol,EtOH,4 mL,4.0,30.0,30 °C,4.0,240 min (4 h),50 mL plastic tube,gentle stirring,"deionized water, ethanol",,60 °C in oven for 6 h,60.0,6.0,open hollow hexagonal nut-like,,,,,,,,not_reported,not_reported,,,10.1002/smll.202203356,ok,
10.1002/smll.202203356,downloaded\10.1002_smll.202203356.pdf,SI downloaded\10.1002_smll.202203356_SI.pdf,mof_json_store\10.1002_smll.202203356\raw_output.json,mof_json_store\10.1002_smll.202203356\synthesis_007.json,no,,OHM-Co,,ZrOCl2·8H2O,,0.25 mmol,0.25,mmol,nan,,,,,nan,,,,,"2,2′-bipyrimidine",bpym,0.125 mmol,0.125,mmol,oxalic acid dihydrate,ox,0.25 mmol,0.25,mmol,,,,,,,,,,,,,,,,water,H2O,12 mL,12.0,ethanol,EtOH,2 mL,2.0,20.0,20 °C,4.0,240 min (4 h),50 mL plastic tube,gentle stirring,"deionized water, ethanol",,60 °C in oven for 6 h,60.0,6.0,open hollow hexagonal nut-like,,,,,,,,not_reported,not_reported,,,10.1002/smll.202203356,ok,
10.1002/smll.202203356,downloaded\10.1002_smll.202203356.pdf,SI downloaded\10.1002_smll.202203356_SI.pdf,mof_json_store\10.1002_smll.202203356\raw_output.json,mof_json_store\10.1002_smll.202203356\synthesis_008.json,no,,,,ZrOCl2·8H2O,,0.25 mmol,0.25,mmol,nan,,,,,nan,,,,,"2,2′-bipyrimidine",bpym,0.125 mmol,0.125,mmol,oxalic acid dihydrate,ox,0.25 mmol,0.25,mmol,,,,,,,,,,,,,,,,water,H2O,12 mL,12.0,1-propanol,,4 mL,4.0,20.0,20 °C,4.0,240 min (4 h),50 mL plastic tube,gentle stirring,"deionized water, ethanol",,60 °C in oven for 6 h,60.0,6.0,hollow hexagon,,,,,,,,not_reported,not_reported,,,10.1002/smll.202203356,ok,
10.1002/smll.202203356,downloaded\10.1002_smll.202203356.pdf,SI downloaded\10.1002_smll.202203356_SI.pdf,mof_json_store\10.1002_smll.202203356\raw_output.json,mof_json_store\10.1002_smll.202203356\synthesis_009.json,no,,,,ZrOCl2·8H2O,,0.25 mmol,0.25,mmol,nan,,,,,nan,,,,,"2,2′-bipyrimidine",bpym,0.125 mmol,0.125,mmol,oxalic acid dihydrate,ox,0.25 mmol,0.25,mmol,,,,,,,,,,,,,,,,water,H2O,12 mL,12.0,isopropanol,i-PrOH,4 mL,4.0,20.0,20 °C,4.0,240 min (4 h),50 mL plastic tube,gentle stirring,"deionized water, ethanol",,60 °C in oven for 6 h,60.0,6.0,hollow hexagon,,,,,,,,not_reported,not_reported,,,10.1002/smll.202203356,ok,
10.1002/smll.202203356,downloaded\10.1002_smll.202203356.pdf,SI downloaded\10.1002_smll.202203356_SI.pdf,mof_json_store\10.1002_smll.202203356\raw_output.json,mof_json_store\10.1002_smll.202203356\synthesis_010.json,no,,,,ZrOCl2·8H2O,,0.25 mmol,0.25,mmol,nan,,,,,nan,,,,,"2,2′-bipyrimidine",bpym,0.125 mmol,0.125,mmol,oxalic acid dihydrate,ox,"0.25 mmol (added in 5 rounds, ~6 mg each at 1 min intervals)",0.25,mmol,,,,,,,,,,,,,,,,water,H2O,12 mL,12.0,ethanol,EtOH,4 mL,4.0,20.0,20 °C,4.0,240 min (4 h),50 mL plastic tube,"gentle stirring; batch addition of oxalic acid (5 rounds, 1 min interval)","deionized water, ethanol",,60 °C in oven for 6 h,60.0,6.0,solid particles (non-hollow),,,,,,,,not_reported,not_reported,,,10.1002/smll.202203356,ok,
10.1002/anie.201307681,downloaded\10.1002_anie.201307681.pdf,SI downloaded\10.1002_anie.201307681_SI.pdf,mof_json_store\10.1002_anie.201307681\raw_output.json,mof_json_store\10.1002_anie.201307681\synthesis_001.json,no,,,937831,ZrOCl2·8H2O,,0.07 mmol,0.07,mmol,nan,,,,,nan,,,,,"2,4,6-tris[1-(3-carboxylphenoxy)ylmethyl]mesitylene",H3L,0.035 mmol,0.035,mmol,"2,4,6-tris(4-pyridyl)-1,3,5-triazine",TPT,0.035 mmol,0.035,mmol,,,,,,,,,,,,,,,,"N,N-dimethylformamide",DMF,"DMF/EtOH 3:3 v/v, 6 mL total",6.0,ethanol,EtOH,"DMF/EtOH 3:3 v/v, 6 mL total",6.0,85.0,85 °C,72.0,72 h,"glass vial, 10 mL, sealed",static,DMF; EtOH (exchange),,EtOH exchange 48 h; supercritical CO2 drying; activated under high vacuum at 50 °C,50.0,,light green crystals,45-50,,bor,"Ni2(CO2)4 paddle-wheel, 4-connected","a=b=c=22.039(2) Å, cubic",12.0,1206.0,not_reported,not_reported,300.0,CO2_capture;hydrogen storage;methane storage,10.1002/anie.201307681,ok,
10.1002/anie.201307681,downloaded\10.1002_anie.201307681.pdf,SI downloaded\10.1002_anie.201307681_SI.pdf,mof_json_store\10.1002_anie.201307681\raw_output.json,mof_json_store\10.1002_anie.201307681\synthesis_002.json,no,,,917265,ZrOCl2·8H2O,,0.07 mmol,0.07,mmol,nan,,,,,nan,,,,,"2,4,6-tris[1-(3-carboxylphenoxy)ylmethyl]mesitylene",H3L,0.035 mmol,0.035,mmol,"2,4,6-tris(4-pyridyl)-1,3,5-triazine",TPT,0.035 mmol,0.035,mmol,,,,,,,,,,,,,,,,"N,N-dimethylformamide",DMF,"DMF/EtOH 4:1 v/v, 5 mL total",5.0,ethanol,EtOH,"DMF/EtOH 4:1 v/v, 5 mL total",5.0,85.0,85 °C,72.0,72 h,"glass vial, 10 mL, sealed",static,DMF; EtOH (exchange),,EtOH exchange 48 h; supercritical CO2 drying; activated under high vacuum at 30 °C,30.0,,orange crystals,51-56,,bor,"Co2(CO2)4 paddle-wheel, 4-connected","a=b=c=22.249(3) Å, cubic",12.0,264.0,not_reported,not_reported,300.0,CO2_capture;hydrogen storage;methane storage,10.1002/anie.201307681,ok,
10.1039/d2nj00358a,downloaded\10.1039_d2nj00358a.pdf,SI downloaded\10.1039_d2nj00358a_SI.pdf,mof_json_store\10.1039_d2nj00358a\raw_output.json,mof_json_store\10.1039_d2nj00358a\synthesis_001.json,no,,[Cd(dbta)]n (1),2128473,ZrOCl2·8H2O,,"0.1 mmol, 26.6 mg",0.1,mmol,nan,,,,,nan,,,,,"4-(2,2':6',2''-terpyridine)-3,5-benzenedicarboxylic acid",H2dbta,"0.125 mmol, 49.7 mg",0.125,mmol,,,,,,,,,,,hydrochloric acid,HCl,"1.0 M, 2.0 mL",2.0,mmol,,,,,,"N,N-dimethylformamide",DMF,6 mL,6.0,water,H2O,6 mL,6.0,160.0,160 °C,72.0,72 h,Teflon-lined autoclave (25 mL),"stirred 30 min at RT, then static",DMF/H2O (6:6 v/v),several times,dried,,,pale-yellow crystals,57.5,,,"Cd(II) 7-coordinate, distorted pentagonal bipyramid","a=8.9617(12) Å, b=19.198(3) Å, c=40.595(7) Å; orthorhombic, Fddd",,3.18,not_reported,yes,460.0,luminescence;sensing,10.1039/d2nj00358a,ok,
10.1039/d0ta04778c,downloaded\10.1039_d0ta04778c.pdf,SI downloaded\10.1039_d0ta04778c_SI.pdf,mof_json_store\10.1039_d0ta04778c\raw_output.json,mof_json_store\10.1039_d0ta04778c\synthesis_001.json,no,,JLU-Liu45,1557570,ZrOCl2·8H2O,,"13 mg, 0.05 mmol",0.05,mmol,nan,,,,,nan,,,,,"1,3-di(4-carboxyphenyl)benzene",H2DCPB,"15 mg, 0.05 mmol",0.05,mmol,,,,,,,,,,,acetic acid,AcOH,"0.25 mL, 0.004 mmol",,,,,,,,"N,N-dimethylformamide",DMF,2.0 mL,2.0,,,,,115.0,115 °C,48.0,48 h,,,,,"Dried under dynamic vacuum at 30 °C for 2 h, then outgassed 1 h at 30 °C and 9 h at 100 °C.",100.0,9.0,colorless rod-like crystals,85.0,,pcu,"Zr6O4(OH)4 12-connected SBU; double-walled, interpenetrated","Trigonal, R-3; a=30.487(4), b=30.487(4), c=15.094(3) Å",5.0,971.0,not_reported,yes,550.0,CO2_capture;sensing,10.1039/d0ta04778c,ok,
10.1021/acs.inorgchem.3c04559,downloaded\10.1021_acs.inorgchem.3c04559.pdf,SI downloaded\10.1021_acs.inorgchem.3c04559_SI.pdf,mof_json_store\10.1021_acs.inorgchem.3c04559\raw_output.json,mof_json_store\10.1021_acs.inorgchem.3c04559\synthesis_001.json,no,,,2321525,ZrOCl2·8H2O,,"22 mg, 0.1 mmol",0.1,mmol,nan,,,,,nan,,,,,tetrakis(4-pyridyloxymethylene)methane,4-tpom,"44 mg, 0.1 mmol",0.1,mmol,"disodium 4,4′-(1,3,4-oxadiazole-2,5-diyl)dibenzoate",oxdz,"31 mg, 0.1 mmol",0.1,mmol,,,,,,,,,,,,,,,,ethanol,EtOH,2 mL,2.0,water,H2O,1 mL + 1 mL (total 2 mL),2.0,25.0,25 °C,12.0,12 h,10 mL round-bottom flask,stirred,"water, ethanol",several times,120 °C under vacuum for 6 h,120.0,6.0,white precipitate; colorless sheet-like crystals,72.0,,sql,tetracoordinated Zn(II) N2O2 node,"a=9.4769(10) Å, b=13.2149(13) Å, c=15.4354(16) Å, α=81.697(5)°, β=86.367(5)°, γ=86.175(5)°, triclinic P1",,23.7,not_reported,yes,300.0,CO2_capture,10.1021/acs.inorgchem.3c04559,ok,
10.1021/ja104083y,downloaded\10.1021_ja104083y.pdf,SI downloaded\10.1021_ja104083y_SI.pdf,mof_json_store\10.1021_ja104083y\raw_output.json,mof_json_store\10.1021_ja104083y\synthesis_001.json,yes,3 was not formed under N2; Method C gave the wrong product,,,ZrOCl2·8H2O,,"17 mg, 4 equiv",0.0808544,mmol,nan,,,,,nan,,,,,cage 2 (C48H72N12) dodecaamine cage linker,cage 2,"10 mg, 1 equiv",10.0,mg,,,,,,,,,,,,,,,,,,,,,methanol,MeOH,2 mL,2.0,water,H2O,2 mL,2.0,80.0,80 °C; sealed vial; heating/cooling rate 5 °C/min,24.0,24 h,"8 mL glass vial, sealed",,,,100 °C under vacuum for ~66 h (desolvation for PXRD),100.0,66.0,air-stable colorless cubic crystals,21.0,,,Zn6(μ3-CO3)4 hexanuclear cluster; octahedral; 6-connected,"a=19.9998(6) Å, cubic, F23, Z=4",,,yes,not_reported,330.0,CO2_capture,10.1021/ja104083y,ok,
10.1021/ja104083y,downloaded\10.1021_ja104083y.pdf,SI downloaded\10.1021_ja104083y_SI.pdf,mof_json_store\10.1021_ja104083y\raw_output.json,mof_json_store\10.1021_ja104083y\synthesis_002.json,yes,3 was not formed under N2; Method C gave the wrong product,,,ZrOCl2·8H2O,,"17 mg, 4 equiv",0.0808544,mmol,nan,,,,,nan,,,,,cage 2 (C48H72N12) dodecaamine cage linker,cage 2,"10 mg, 1 equiv",10.0,mg,,,,,,,,,,,,,,,,,,,,,methanol,MeOH,2 mL,2.0,water,H2O,2 mL,2.0,25,RT (room temperature),,slow evaporation,glass vial,,,,100 °C under vacuum for ~66 h (desolvation for PXRD),100.0,66.0,white cubic crystals,21.0,,,Zn6(μ3-CO3)4 hexanuclear cluster; octahedral; 6-connected,"a=19.9998(6) Å, cubic, F23, Z=4",,,yes,not_reported,330.0,CO2_capture,10.1021/ja104083y,ok,
10.1021/ja104083y,downloaded\10.1021_ja104083y.pdf,SI downloaded\10.1021_ja104083y_SI.pdf,mof_json_store\10.1021_ja104083y\raw_output.json,mof_json_store\10.1021_ja104083y\synthesis_003.json,yes,3 was not formed under N2; Method C gave the wrong product,,,Bi(CH3COO)3,,"67 mg, 4 equiv",0.173525,mmol,nan,,,,,nan,,,,,cage 2 (C48H72N12) dodecaamine cage linker,cage 2,"50 mg, 1 equiv",50.0,mg,,,,,,,,,,,,,,,,,,,,,water,H2O,2 mL,2.0,,,,,25,"heated to dissolve, then cooled to RT; atmospheric air",16.0,16 h (after precipitation within 30–55 min),10 mL glass vial,,water,3×,100 °C under vacuum for ~66 h (desolvation for PXRD),100.0,66.0,white microcrystalline powder,37.0,,,Zn6(μ3-CO3)4 hexanuclear cluster; octahedral; 6-connected,"a=19.9998(6) Å, cubic, F23, Z=4",,,yes,not_reported,330.0,CO2_capture,10.1021/ja104083y,ok,
10.1002/smll.202304057,downloaded\10.1002_smll.202304057.pdf,SI downloaded\10.1002_smll.202304057_SI.pdf,mof_json_store\10.1002_smll.202304057\raw_output.json,mof_json_store\10.1002_smll.202304057\synthesis_001.json,no,,,2257417,Dy(NO3)3,,0.129 g CuSO4·5H2O,0.370146,mmol,nan,,0.060 g Na3VO4,0.06,g,nan,,,,,phenylphosphonic acid,PPA,0.450 g,0.45,g,,,,,,,,,,,,,,,,,,,,,water (double-deionized),H2O,10 mL,10.0,,,,,150.0,150 °C,,,PTFE-lined Parr acid digestion vessel (Teflon-lined autoclave),,,,,,,green needles,almost 100% (based on Na3VO4),0.20 × 0.03 × 0.03 mm,,layered Cu(II)/V(IV) phosphonate; alternating edge-sharing Cu(H2O)2(O2P)2 bipyramids and μ-O-bridged V(O2P)4 octahedra,"a=8.725(3) Å, b=28.166(10) Å, c=7.008(3) Å, β=100.423(6)°, C2/c",,,not_reported,yes,400.0,photoluminescence,10.1002/smll.202304057,ok,
10.1039/c9dt04051j,downloaded\10.1039_c9dt04051j.pdf,SI downloaded\10.1039_c9dt04051j_SI.pdf,mof_json_store\10.1039_c9dt04051j\raw_output.json,mof_json_store\10.1039_c9dt04051j\synthesis_001.json,no,,[Co(TATAB)(344-pytpy)·DMF]n (1),1966323,Yb(NO3)3,,"29.10 mg, 0.1 mmol",0.1,mmol,nan,,,,,nan,,,,,"4,4’,4’’-s-triazine-1,3,5-triyltri-p-aminobenzoic acid",H3TATAB,"19.46 mg, 0.04 mmol",0.04,mmol,"4′-(3-pyridyl)-4,2′:6′,4′′-terpyridine",344-pytpy,"27.92 mg, 0.09 mmol",0.09,mmol,,,,,,concentrated nitric acid,,20 µL,,,,,,,,"N,N-dimethylformamide",DMF,8 mL,8.0,deionized water,H2O,4 mL,4.0,120.0,120 °C,72.0,3 days,Teflon-lined stainless steel Parr autoclave,static,"DMF, deionized water",2×,dried at 60 °C for 6 h (air),60.0,6.0,purple-red crystals,52.3,,,dinuclear Co(II) SBU via monodentate carboxylate,"a=12.2928(7) Å, b=13.9784(7) Å, c=14.7922(8) Å, α=62.286(5)°, β=68.658(5)°, γ=78.161(5)°, P-1",,1.5607,not_reported,not_reported,,,10.1039/c9dt04051j,ok,
10.1021/jacs.5b06929,downloaded\10.1021_jacs.5b06929.pdf,SI downloaded\10.1021_jacs.5b06929_SI.pdf,mof_json_store\10.1021_jacs.5b06929\raw_output.json,mof_json_store\10.1021_jacs.5b06929\synthesis_001.json,no,,Tb-ZMOF,,La(NO3)3,,"90 mg, 0.2 mmol",0.2,mmol,Ce(NO3)3,,,,,Eu(NO3)3,,,,,"2,2′-bipyridine-6,6′-dicarboxylic acid",H2bpdc,"50 mg, 0.2 mmol",0.2,mmol,,,,,,,,,,,,,,,,,,,,,methanol,MeOH,5 mL,5.0,chloroform,CHCl3,5 mL,5.0,80.0,80 °C,48.0,2 days,23 mL Teflon-lined stainless steel vessel,static,"chloroform, methanol",,dried at room temperature,,,colorless transparent polyhedral crystals,,,rho,eight-coordinate Ln3+ 4-connected single-ion SBU,"a=29.2095(7) Å, cubic, Pn-3n (150 K)",17.6,,not_reported,not_reported,,sensing,10.1021/jacs.5b06929,ok,
10.1021/jacs.5b06929,downloaded\10.1021_jacs.5b06929.pdf,SI downloaded\10.1021_jacs.5b06929_SI.pdf,mof_json_store\10.1021_jacs.5b06929\raw_output.json,mof_json_store\10.1021_jacs.5b06929\synthesis_002.json,no,,Eu-ZMOF,,La(NO3)3,,"90 mg, 0.2 mmol",0.2,mmol,Yb(NO3)3,,,,,nan,,,,,"2,2′-bipyridine-6,6′-dicarboxylic acid",H2bpdc,"50 mg, 0.2 mmol",0.2,mmol,,,,,,,,,,,,,,,,,,,,,methanol,MeOH,5 mL,5.0,chloroform,CHCl3,5 mL,5.0,80.0,80 °C,48.0,2 days,23 mL Teflon-lined stainless steel vessel,static,"chloroform, methanol",,dried at room temperature,,,,,,rho,eight-coordinate Ln3+ 4-connected single-ion SBU,,17.6,,not_reported,not_reported,,sensing,10.1021/jacs.5b06929,ok,
10.1021/jacs.5b06929,downloaded\10.1021_jacs.5b06929.pdf,SI downloaded\10.1021_jacs.5b06929_SI.pdf,mof_json_store\10.1021_jacs.5b06929\raw_output.json,mof_json_store\10.1021_jacs.5b06929\synthesis_003.json,no,,MZMOF-1 (EuxTb1−x-ZMOF),,Ce(NO3)3,,"90 mg, 0.2 mmol",0.2,mmol,Yb(NO3)3,,"45 mg, 0.1 mmol",0.1,mmol,nan,,,,,"2,2′-bipyridine-6,6′-dicarboxylic acid",H2bpdc,"50 mg, 0.2 mmol",0.2,mmol,,,,,,,,,,,,,,,,,,,,,methanol,MeOH,5 mL,5.0,chloroform,CHCl3,5 mL,5.0,80.0,80 °C,48.0,2 days,23 mL Teflon-lined stainless steel vessel,static,"chloroform, methanol",,dried at room temperature,,,,,,rho,eight-coordinate Ln3+ 4-connected single-ion SBU,,17.6,,not_reported,not_reported,,sensing,10.1021/jacs.5b06929,ok,
10.1021/jacs.5b06929,downloaded\10.1021_jacs.5b06929.pdf,SI downloaded\10.1021_jacs.5b06929_SI.pdf,mof_json_store\10.1021_jacs.5b06929\raw_output.json,mof_json_store\10.1021_jacs.5b06929\synthesis_004.json,no,,MZMOF-2 (EuxTb1−x-ZMOF),,La(NO3)3,,"68 mg, 0.15 mmol",0.15,mmol,Ce(NO3)3,,"68 mg, 0.15 mmol",0.15,mmol,Gd(NO3)3,,,,,"2,2′-bipyridine-6,6′-dicarboxylic acid",H2bpdc,"50 mg, 0.2 mmol",0.2,mmol,,,,,,,,,,,,,,,,,,,,,methanol,MeOH,5 mL,5.0,chloroform,CHCl3,5 mL,5.0,80.0,80 °C,48.0,2 days,23 mL Teflon-lined stainless steel vessel,static,"chloroform, methanol",,dried at room temperature,,,,,,rho,eight-coordinate Ln3+ 4-connected single-ion SBU,,17.6,,not_reported,not_reported,,sensing,10.1021/jacs.5b06929,ok,
10.1021/jacs.5b06929,downloaded\10.1021_jacs.5b06929.pdf,SI downloaded\10.1021_jacs.5b06929_SI.pdf,mof_json_store\10.1021_jacs.5b06929\raw_output.json,mof_json_store\10.1021_jacs.5b06929\synthesis_005.json,no,,MZMOF-3 (EuxTb1−x-ZMOF),,La(NO3)3,,"45 mg, 0.1 mmol",0.1,mmol,Ce(NO3)3,,"90 mg, 0.2 mmol",0.2,mmol,Gd(NO3)3,,,,,"2,2′-bipyridine-6,6′-dicarboxylic acid",H2bpdc,"50 mg, 0.2 mmol",0.2,mmol,,,,,,,,,,,,,,,,,,,,,methanol,MeOH,5 mL,5.0,chloroform,CHCl3,5 mL,5.0,80.0,80 °C,48.0,2 days,23 mL Teflon-lined stainless steel vessel,static,"chloroform, methanol",,dried at room temperature,,,,,,rho,eight-coordinate Ln3+ 4-connected single-ion SBU,,17.6,,not_reported,not_reported,,sensing,10.1021/jacs.5b06929,ok,
10.1002/zaac.201000181,downloaded\10.1002_zaac.201000181.pdf,,mof_json_store\10.1002_zaac.201000181\raw_output.json,mof_json_store\10.1002_zaac.201000181\synthesis_001.json,no,,,735672,La(NO3)3,,0.1 mmol,0.1,mmol,Ce(NO3)3,,,,,Yb(NO3)3,,,,,"4,4-dicarboxy-2,2'-bipyridine",H2dcbp,0.05 mmol,0.05,mmol,"1,10-phenanthroline",phen,0.05 mmol,0.05,mmol,,,,,,,,,,,,,,,,water,H2O,15 mL,15.0,,,,,120.0,120 °C,96.0,4 days,Teflon-lined autoclave,,distilled water,,dried at ambient temperature,,,"yellow, block-shaped crystals",59.0,,,"MnII 4-connected; dcbp 4-connected; (4,4)-connected (4^2.8^4) PtS-like net; [Mn(CO2)2]n zigzag chains","a=22.846(5) Å, b=11.659(2) Å, c=7.6080(15) Å, β=93.73(3)°, monoclinic, C2/c",,,not_reported,not_reported,,,10.1002/zaac.201000181,ok,
10.1002/chem.201100176,downloaded\10.1002_chem.201100176.pdf,SI downloaded\10.1002_chem.201100176_SI.pdf,mof_json_store\10.1002_chem.201100176\raw_output.json,mof_json_store\10.1002_chem.201100176\synthesis_001.json,no,,ZndB,722441,La(NO3)3,,"0.0372 g, 0.1 mmol",0.1,mmol,Ce(NO3)3,,,,,Gd(NO3)3,,,,,"1,2-bis(4-pyridyl)ethane",dpe,"0.0184 g, 0.1 mmol",0.1,mmol,sodium benzenedicarboxylate,Na2bdc,"0.0210 g, 0.1 mmol",0.1,mmol,,,,,,,,,,,,,,,,water,H2O,6 mL,6.0,,,,,120.0,120 °C,72.0,72 h,Teflon-lined stainless steel autoclave (25 mL),static,,,Evacuated at 474 K prior to N2 adsorption,201.0,,colorless block-shaped crystals,52.23,0.23 × 0.15 × 0.15 mm,,ZnII tetrahedral 4-connected nodes; helical channels,"a=20.6609(11), b=9.4792(5), c=22.1265(12) Å, β=103.703(1)°, C2/c",7.0,19.0,not_reported,not_reported,320.0,luminescence;sensing,10.1002/chem.201100176,ok,
10.1039/c5ce00015g,downloaded\10.1039_c5ce00015g.pdf,SI downloaded\10.1039_c5ce00015g_SI.pdf,mof_json_store\10.1039_c5ce00015g\raw_output.json,mof_json_store\10.1039_c5ce00015g\synthesis_001.json,no,,NJTU-1,1030658,CoCl2·6H2O,,"15 mg, 0.062 mmol",0.062,mmol,nan,,,,,nan,,,,,"1,3,5-Tri(6-hydroxycarbonylnaphthalen-2-yl)benzene",H3BTN,"6 mg, 0.01 mmol",0.01,mmol,,,,,,,,,,,concentrated HNO3,,30 μL,,,,,,,,"N,N-dimethylformamide",DMF,"DMF/H2O 5:1 v/v, total 1 mL",,water,H2O,"DMF/H2O 5:1 v/v, total 1 mL",,65.0,65 °C,48.0,2 days,Teflon-lined stainless-steel autoclave (4 mL),static,DMF,,Soaked in absolute DMF with exchange every 24 h for 3 days; supercritical CO2 drying; activated under high vacuum at room temperature overnight.,,,green block crystals,60.0,,sqc,Cu2(COO)4 paddlewheel nodes,"a=33.175(4) Å, cubic, Im-3, V=36512(13) Å3, Z=24",25.0,2800.0,not_reported,not_reported,,methane_storage;C2_hydrocarbon_storage;CO2_capture,10.1039/c5ce00015g,ok,
10.1039/d1nj00601k,downloaded\10.1039_d1nj00601k.pdf,SI downloaded\10.1039_d1nj00601k_SI.pdf,mof_json_store\10.1039_d1nj00601k\raw_output.json,mof_json_store\10.1039_d1nj00601k\synthesis_001.json,no,,La-5-SIP-MOF,1498892,Cu(NO3)2·3H2O,,"43.3 mg, 0.1 mmol",0.1,mmol,nan,,,,,nan,,,,,"sodium 3,5-dicarboxybenzenesulfonate",5-NaSIP,"53 mg, 0.2 mmol",0.2,mmol,,,,,,,,,,,concentrated nitric acid,,10 mL,,,,,,,,water,H2O,4 mL,4.0,methanol,MeOH,2 mL,2.0,150.0,150 °C,72.0,72 h,Teflon-lined autoclave,static,MeOH,Soxhlet 3 days,"dried under high vacuum 24 h at RT, then 180 °C for 24 h",180.0,24.0,colorless block-shaped crystals,85.0,,,La3+ 9-coordinate nodes; 2D layers,"a=7.2429(17), b=16.825(4), c=10.555(3) Å, Pna2(1)",12.0,105.0,not_reported,not_reported,540.0,CO2_cycloaddition;CO2_capture,10.1039/d1nj00601k,ok,
10.1039/c7nj04854h,downloaded\10.1039_c7nj04854h.pdf,SI downloaded\10.1039_c7nj04854h_SI.pdf,mof_json_store\10.1039_c7nj04854h\raw_output.json,mof_json_store\10.1039_c7nj04854h\synthesis_001.json,no,,,1588756,Zn(NO3)2·6H2O,,"0.4013 g, 2.35 mmol",2.35,mmol,nan,,"0.2200 g, 1.69 mmol",1.69,mmol,nan,,"0.8875 g, 2.70 mmol",2.7,mmol,pyrazine,pz,"0.1854 g, 2.3 mmol",2.3,mmol,,,,,,,,,,,hydrochloric acid,HCl,"1.0 mol L−1 HCl, adjust to pH ≈3.5",,,,,,,,water,H2O,18 mL,18.0,,,,,160.0,160 °C,96.0,96 h,25 mL Teflon-lined autoclave,"stirred 1 h, then static",,,,,,blue block crystals,55.0,,,,"Monoclinic, C2/c; a=27.5445(19) Å, b=14.3006(10) Å, c=27.9545(19) Å; α=90.00°, β=110.075(1)°, γ=90.00°",,6.1,not_reported,not_reported,,photocatalysis;luminescence,10.1039/c7nj04854h,ok,
10.1021/acs.inorgchem.5b00435,downloaded\10.1021_acs.inorgchem.5b00435.pdf,SI downloaded\10.1021_acs.inorgchem.5b00435_SI.pdf,mof_json_store\10.1021_acs.inorgchem.5b00435\raw_output.json,mof_json_store\10.1021_acs.inorgchem.5b00435\synthesis_001.json,yes,Solvothermal trials failed: UiO-66-(F)4 not obtained; BHC gave clear solutions only.,UiO-66,,Zn(NO3)2·6H2O,,1.8 g (~5.2 mmol),5.2,mmol,nan,,,,,nan,,,,,terephthalic acid,BDC,~5 mmol,5.0,mmol,,,,,,,,,,,acetic acid,AA,20 mL; 70 equiv vs ligand,20.0,mL,,,,,,water,H2O,30 mL,30.0,,,,,100.0,reflux (~100 °C),24.0,24 h,,,"MeOH, CH2Cl2","each 3 days at RT, daily solvent exchange",120 °C under dynamic vacuum for 24 h,120.0,24.0,quasi-spherical nanoparticles,66.0,100–200 nm,,,,,769.2,,yes,400.0,CO2_capture,10.1021/acs.inorgchem.5b00435,ok,
10.1021/acs.inorgchem.5b00435,downloaded\10.1021_acs.inorgchem.5b00435.pdf,SI downloaded\10.1021_acs.inorgchem.5b00435_SI.pdf,mof_json_store\10.1021_acs.inorgchem.5b00435\raw_output.json,mof_json_store\10.1021_acs.inorgchem.5b00435\synthesis_002.json,yes,Solvothermal trials failed: UiO-66-(F)4 not obtained; BHC gave clear solutions only.,UiO-66-NH2,,Zn(NO3)2·6H2O,,1.8 g (~5.2 mmol),5.2,mmol,nan,,,,,nan,,,,,2-aminoterephthalic acid,ATC,~5 mmol,5.0,mmol,,,,,,,,,,,acetic acid,AA,10 mL; 35 equiv vs ligand,10.0,mL,,,,,,water,H2O,40 mL,40.0,,,,,100.0,reflux (~100 °C),24.0,24 h,,,"MeOH, CH2Cl2","each 3 days at RT, daily solvent exchange",120 °C under dynamic vacuum for 24 h,120.0,24.0,quasi-spherical nanoparticles,72.0,100–200 nm,,,,,833.4,,yes,400.0,CO2_capture,10.1021/acs.inorgchem.5b00435,ok,
10.1021/acs.inorgchem.5b00435,downloaded\10.1021_acs.inorgchem.5b00435.pdf,SI downloaded\10.1021_acs.inorgchem.5b00435_SI.pdf,mof_json_store\10.1021_acs.inorgchem.5b00435\raw_output.json,mof_json_store\10.1021_acs.inorgchem.5b00435\synthesis_003.json,yes,Solvothermal trials failed: UiO-66-(F)4 not obtained; BHC gave clear solutions only.,UiO-66-(OH)2,,Cu(NO3)2·6H2O,,1.8 g (~5.2 mmol),5.2,mmol,nan,,,,,nan,,,,,"2,5-dihydroxyterephthalic acid",DOBDC,~5 mmol,5.0,mmol,,,,,,,,,,,acetic acid,AA,30 mL; 105 equiv vs ligand,30.0,mL,,,,,,water,H2O,30 mL,30.0,,,,,100.0,reflux (~100 °C),24.0,24 h,,,"MeOH, CH2Cl2","each 3 days at RT, daily solvent exchange",120 °C under dynamic vacuum for 24 h,120.0,24.0,quasi-spherical nanoparticles,85.0,100–200 nm,,,,,705.5,,yes,400.0,CO2_capture,10.1021/acs.inorgchem.5b00435,ok,
10.1021/acs.inorgchem.5b00435,downloaded\10.1021_acs.inorgchem.5b00435.pdf,SI downloaded\10.1021_acs.inorgchem.5b00435_SI.pdf,mof_json_store\10.1021_acs.inorgchem.5b00435\raw_output.json,mof_json_store\10.1021_acs.inorgchem.5b00435\synthesis_004.json,yes,Solvothermal trials failed: UiO-66-(F)4 not obtained; BHC gave clear solutions only.,UiO-66-(COOH)2,,Ni(CH3COO)2·4H2O,,1.8 g (~5.2 mmol),5.2,mmol,nan,,,,,nan,,,,,"1,2,4,5-benzenetetracarboxylic acid",BTEC,~5 mmol,5.0,mmol,,,,,,,,,,,acetic acid,AA,20 mL; 70 equiv vs ligand,20.0,mL,,,,,,water,H2O,30 mL,30.0,,,,,100.0,reflux (~100 °C),24.0,24 h,,,"MeOH, CH2Cl2","each 3 days at RT, daily solvent exchange",120 °C under dynamic vacuum for 24 h,120.0,24.0,quasi-spherical nanoparticles,90.0,100–200 nm,,,,,494.1,,yes,400.0,CO2_capture,10.1021/acs.inorgchem.5b00435,ok,
10.1021/acs.inorgchem.5b00435,downloaded\10.1021_acs.inorgchem.5b00435.pdf,SI downloaded\10.1021_acs.inorgchem.5b00435_SI.pdf,mof_json_store\10.1021_acs.inorgchem.5b00435\raw_output.json,mof_json_store\10.1021_acs.inorgchem.5b00435\synthesis_005.json,yes,Solvothermal trials failed: UiO-66-(F)4 not obtained; BHC gave clear solutions only.,UiO-66-(OCH2CH3)2,,Cu(NO3)2·6H2O,,1.8 g (~5.2 mmol),5.2,mmol,nan,,,,,nan,,,,,"2,5-diethyloxyterephthalic acid",DEOBDC,~5 mmol,5.0,mmol,,,,,,,,,,,acetic acid,AA,20 mL; 70 equiv vs ligand,20.0,mL,,,,,,water,H2O,30 mL,30.0,,,,,100.0,reflux (~100 °C),24.0,24 h,,,"MeOH, CH2Cl2","each 3 days at RT, daily solvent exchange",120 °C under dynamic vacuum for 24 h,120.0,24.0,quasi-spherical nanoparticles,95.0,100–200 nm,,,,,405.2,,yes,400.0,CO2_capture,10.1021/acs.inorgchem.5b00435,ok,
10.1021/acs.inorgchem.5b00435,downloaded\10.1021_acs.inorgchem.5b00435.pdf,SI downloaded\10.1021_acs.inorgchem.5b00435_SI.pdf,mof_json_store\10.1021_acs.inorgchem.5b00435\raw_output.json,mof_json_store\10.1021_acs.inorgchem.5b00435\synthesis_006.json,yes,Solvothermal trials failed: UiO-66-(F)4 not obtained; BHC gave clear solutions only.,UiO-66-(F)4,,Copper(II),,1.8 g (~5.2 mmol),5.2,mmol,nan,,,,,nan,,,,,tetrafluoroterephthalic acid,TFBDC,~5 mmol,5.0,mmol,,,,,,,,,,,acetic acid,AA,20 mL; 70 equiv vs ligand,20.0,mL,,,,,,water,H2O,30 mL,30.0,,,,,100.0,reflux (~100 °C),24.0,24 h,,,"MeOH, CH2Cl2","each 3 days at RT, daily solvent exchange",120 °C under dynamic vacuum for 24 h,120.0,24.0,quasi-spherical nanoparticles,90.0,100–200 nm,,,,,833.1,,yes,400.0,CO2_capture,10.1021/acs.inorgchem.5b00435,ok,
10.1021/acs.inorgchem.5b00435,downloaded\10.1021_acs.inorgchem.5b00435.pdf,SI downloaded\10.1021_acs.inorgchem.5b00435_SI.pdf,mof_json_store\10.1021_acs.inorgchem.5b00435\raw_output.json,mof_json_store\10.1021_acs.inorgchem.5b00435\synthesis_007.json,yes,Solvothermal trials failed: UiO-66-(F)4 not obtained; BHC gave clear solutions only.,UiO-66-(COOH)4,,Copper(II),,1.8 g (~5.2 mmol),5.2,mmol,nan,,,,,nan,,,,,"benzene-1,2,3,4,5,6-hexacarboxylic acid",BHC,~5 mmol,5.0,mmol,,,,,,,,,,,acetic acid,AA,30 mL; 105 equiv vs ligand,30.0,mL,,,,,,water,H2O,30 mL,30.0,,,,,100.0,reflux (~100 °C),24.0,24 h,,,"MeOH, CH2Cl2","each 3 days at RT, daily solvent exchange",120 °C under dynamic vacuum for 24 h,120.0,24.0,quasi-spherical nanoparticles,63.0,100–200 nm,,,,,212.0,,yes,400.0,CO2_capture,10.1021/acs.inorgchem.5b00435,ok,
10.1039/c8ta03509a,downloaded\10.1039_c8ta03509a.pdf,SI downloaded\10.1039_c8ta03509a_SI.pdf,mof_json_store\10.1039_c8ta03509a\raw_output.json,mof_json_store\10.1039_c8ta03509a\synthesis_004.json,no,,CaSDB,,Zn(NO3)2·4H2O,,"370 mg, 3.3 mmol",3.3,mmol,nan,,,,,nan,,,,,"4,4'-sulfonyldibenzoic acid",H2SDB,"990 mg, 3.3 mmol",3.3,mmol,,,,,,,,,,,,,,,,,,,,,ethanol,EtOH,60 ml,60.0,,,,,180.0,180 °C,72.0,72 h,Teflon-lined autoclave (100 mL),"stirred 1 h, then static","DMF, MeOH",DMF: 3×; MeOH: 3× (12 h each),100 °C under vacuum overnight,100.0,,,50.0,,,,,,,not_reported,yes,,xenon separation,10.1039/c8ta03509a,ok,
10.1039/c7nj05032a,downloaded\10.1039_c7nj05032a.pdf,SI downloaded\10.1039_c7nj05032a_SI.pdf,mof_json_store\10.1039_c7nj05032a\raw_output.json,mof_json_store\10.1039_c7nj05032a\synthesis_001.json,no,,[Cu(Pz)](V4O10),1586415,Cd(NO3)2·4H2O,,187 mg (1.6 mmol),1.6,mmol,nan,,150 mg (0.6 mmol),0.6,mmol,nan,,,,,pyrazine,Pz,57 mg (0.7 mmol),0.7,mmol,,,,,,,,,,,triethylamine,,120 μL,,,hydrochloric acid (1.0 M) for pH adjustment,,"1.0 M HCl, adjust pH to 4.2",,,water,H2O,12 mL,12.0,,,,,180.0,180 °C,120.0,5 days; slow cooling to RT at 10 °C h−1,Teflon-lined stainless steel autoclave (23 mL),,,,,,,green block crystals,42.0,,,reduced V4O10 layer; CuN2O4 octahedra,"a=14.243(3) Å, b=6.9172(11) Å, c=11.5429(18) Å, Cmcm",,,not_reported,not_reported,,photocatalysis;electrocatalysis,10.1039/c7nj05032a,ok,
10.1039/c8cc07064d,downloaded\10.1039_c8cc07064d.pdf,SI downloaded\10.1039_c8cc07064d_SI.pdf,mof_json_store\10.1039_c8cc07064d\raw_output.json,mof_json_store\10.1039_c8cc07064d\synthesis_001.json,yes,"1,2,4-triazole gave no crystals under same conditions; 2-methyl-imidazole had no effect on CPM-8S formation.",CPM-8S,1836214,Cd(NO3)2·4H2O,ZnCl2,30 mg,0.115172,mmol,nan,,,,,nan,,,,,"1,2,4-triazole-3-thiol",,20 mg,20.0,mg,,,,,,,,,,,,,,,,,,,,,"N,N-dimethylformamide",DMF,4 mL,4.0,,,,,120.0,120 °C,48.0,48 h,glass vial (23 mL),static,CH2Cl2,refreshed every 24 h for 5 days,80 °C under vacuum (10^-3 torr) for 12 h,80.0,12.0,colorless crystals,60.0,,sod,tetrahedral ZnN4 nodes,"trigonal, R-3, a=b=23.390(7) Å, c=13.909(5) Å",4.4,843.0,not_reported,yes,320.0,CO2_capture;ethylene_ethane_separation,10.1039/c8cc07064d,ok,
10.1039/c8nj04715d,downloaded\10.1039_c8nj04715d.pdf,,mof_json_store\10.1039_c8nj04715d\raw_output.json,mof_json_store\10.1039_c8nj04715d\synthesis_001.json,no,,ZIF-4,,Dy(NO3)3·6H2O,,0.3 g,0.796591,mmol,nan,,,,,nan,,,,,imidazole,,0.4 g,0.4,g,,,,,,,,,,,,,,,,,,,,,"N,N-dimethylformamide",DMF,30 mL,30.0,,,,,130.0,130 °C; ramp 5 °C/min; cooled at 0.4 °C/min,48.0,48 h,50 mL round-bottom flask (capped),static,DMF,"10 mL, 3 times",dried in air,,,colorless crystals,,,,,,,,,,,,10.1039/c8nj04715d,ok,
10.1039/c7dt03874g,downloaded\10.1039_c7dt03874g.pdf,SI downloaded\10.1039_c7dt03874g_SI.pdf,mof_json_store\10.1039_c7dt03874g\raw_output.json,mof_json_store\10.1039_c7dt03874g\synthesis_001.json,yes,"Altering molar ratios (1:2:1, 1:1:2, 2:2:2) gave low-quality crystals (32%); varying pH (4.26–10.44), solvents (H2O/MeCN, H2O/MeOH, H2O/EtOH), or temperatures (120/160 °C) produced precipitates or no crystals.",CP1,1576197,Sm(NO3)3·6H2O,,"0.2 mmol, 48.6 mg",0.2,mmol,nan,,,,,nan,,,,,"2,5-dichloro-terephthalic acid",H2TPA-Cl2,"0.2 mmol, 47.3 mg",0.2,mmol,"1,4-bis(1H-imidazol-1-yl)benzene","1,4-bib","0.2 mmol, 42.6 mg",0.2,mmol,,,,,,NaOH,,"0.1 mol L−1, 0.4 mL",,,,,,,,water,H2O,10 mL,10.0,acetonitrile,,2 ml,2.0,140.0,140 °C,72.0,3 days,Teflon-lined autoclave (25 mL),,distilled water,,dried in air,,,green block single crystals,65.0,,,"mononuclear Ni(II) nodes, 5-connected","a=11.5173(13) Å, b=14.2819(16) Å, c=15.8654(18) Å, β=98.361(2)°, P21/n",,,not_reported,yes,116.0,luminescence;sensing;photocatalysis,10.1039/c7dt03874g,ok,
10.1021/cg200856e,downloaded\10.1021_cg200856e.pdf,SI downloaded\10.1021_cg200856e_SI.pdf,mof_json_store\10.1021_cg200856e\raw_output.json,mof_json_store\10.1021_cg200856e\synthesis_001.json,yes,"CuCl2, Cu(NO3)2, or CuCl gave no crystalline products; Ln2O3 gave no crystals; LnCl3 gave very low yield (~5%).",,808464,Eu(NO3)3·6H2O,,"0.223 g, 0.5 mmol",0.5,mmol,nan,,"0.112 g, 0.5 mmol",0.5,mmol,nan,,,,,3-(1H-tetrazol-5-yl)benzoate,3-tzba,"in situ from 3-cyanobenzoic acid (0.074 g, 0.5 mmol) and NaN3 (0.033 g, 0.5 mmol)",,,,,,,,,,,,,,,,,,,,,,,water,H2O,10 mL (pH = 5),10.0,,,,,150.0,150 °C,72.0,3 days,23 mL Teflon-lined autoclave,stirred,"H2O, alcohol",three times,dried in oven at 70 °C for at least 10 h,70.0,10.0,yellow block single crystals,35.0,,,uninodal 10-connected net; Eu eight-coordinate; Cu(I) linear N2,"a=15.991(10) Å, b=15.206(10) Å, c=9.272(6) Å, α=90°, β=115.343(7)°, γ=90°, C2/c",,,yes,not_reported,420.0,luminescence,10.1021/cg200856e,ok,
10.1021/cg200856e,downloaded\10.1021_cg200856e.pdf,SI downloaded\10.1021_cg200856e_SI.pdf,mof_json_store\10.1021_cg200856e\raw_output.json,mof_json_store\10.1021_cg200856e\synthesis_002.json,yes,"CuCl2, Cu(NO3)2, or CuCl gave no crystalline products; Ln2O3 gave no crystals; LnCl3 gave very low yield (~5%).",,808465,Gd(NO3)3·6H2O,,"0.225 g, 0.5 mmol",0.5,mmol,nan,,"0.112 g, 0.5 mmol",0.5,mmol,nan,,,,,3-(1H-tetrazol-5-yl)benzoate,3-tzba,"in situ from 3-cyanobenzoic acid (0.074 g, 0.5 mmol) and NaN3 (0.033 g, 0.5 mmol)",,,,,,,,,,,,,,,,,,,,,,,water,H2O,10 mL (pH = 5),10.0,,,,,150.0,150 °C,72.0,3 days,23 mL Teflon-lined autoclave,stirred,"H2O, alcohol",three times,dried in oven at 70 °C for at least 10 h,70.0,10.0,yellow block single crystals,28.0,,,uninodal 10-connected net; Gd eight-coordinate; Cu(I) linear N2,"a=16.0425(19) Å, b=15.1600(18) Å, c=9.2883(11) Å, α=90°, β=115.389(1)°, γ=90°, C2/c",,,yes,not_reported,,magnetism,10.1021/cg200856e,ok,
10.1021/cg200856e,downloaded\10.1021_cg200856e.pdf,SI downloaded\10.1021_cg200856e_SI.pdf,mof_json_store\10.1021_cg200856e\raw_output.json,mof_json_store\10.1021_cg200856e\synthesis_003.json,yes,"CuCl2, Cu(NO3)2, or CuCl gave no crystalline products; Ln2O3 gave no crystals; LnCl3 gave very low yield (~5%).",,808466,Er(NO3)3·6H2O,,"0.227 g, 0.5 mmol",0.5,mmol,nan,,"0.112 g, 0.5 mmol",0.5,mmol,nan,,,,,3-(1H-tetrazol-5-yl)benzoate,3-tzba,"in situ from 3-cyanobenzoic acid (0.074 g, 0.5 mmol) and NaN3 (0.033 g, 0.5 mmol)",,,,,,,,,,,,,,,,,,,,,,,water,H2O,10 mL (pH = 5),10.0,,,,,150.0,150 °C,72.0,3 days,23 mL Teflon-lined autoclave,stirred,"H2O, alcohol",three times,dried in oven at 70 °C for at least 10 h,70.0,10.0,yellow block single crystals,36.0,,,uninodal 10-connected net; Tb eight-coordinate; Cu(I) linear N2,"a=16.033(3) Å, b=15.155(2) Å, c=9.2818(15) Å, α=90°, β=115.391(2)°, γ=90°, C2/c",,,yes,not_reported,,luminescence,10.1021/cg200856e,ok,
10.1021/cg200856e,downloaded\10.1021_cg200856e.pdf,SI downloaded\10.1021_cg200856e_SI.pdf,mof_json_store\10.1021_cg200856e\raw_output.json,mof_json_store\10.1021_cg200856e\synthesis_004.json,yes,"CuCl2, Cu(NO3)2, or CuCl gave no crystalline products; Ln2O3 gave no crystals; LnCl3 gave very low yield (~5%).",,808467,Cd(CH3COO)2·2H2O,,"0.228 g, 0.5 mmol",0.5,mmol,nan,,"0.112 g, 0.5 mmol",0.5,mmol,nan,,,,,3-(1H-tetrazol-5-yl)benzoate,3-tzba,"in situ from 3-cyanobenzoic acid (0.074 g, 0.5 mmol) and NaN3 (0.033 g, 0.5 mmol)",,,,,,,,,,,,,,,,,,,,,,,water,H2O,10 mL (pH = 5),10.0,,,,,150.0,150 °C,72.0,3 days,23 mL Teflon-lined autoclave,stirred,"H2O, alcohol",three times,dried in oven at 70 °C for at least 10 h,70.0,10.0,yellow block single crystals,29.0,,,uninodal 10-connected net; Dy eight-coordinate; Cu(I) linear N2,"a=16.0231(17) Å, b=15.1138(16) Å, c=9.2701(10) Å, α=90°, β=115.484(1)°, γ=90°, C2/c",,,yes,not_reported,,magnetism,10.1021/cg200856e,ok,
10.1039/b815935a,downloaded\10.1039_b815935a.pdf,,mof_json_store\10.1039_b815935a\raw_output.json,mof_json_store\10.1039_b815935a\synthesis_001.json,no,,,701919,Zn(CH3COO)2·2H2O,,"20 mg, 0.07 mmol",0.07,mmol,nan,,,,,nan,,,,,terephthalic acid,H2TBDC,"10 mg, 0.045 mmol",0.045,mmol,,,,,,,,,,,,,,,,,,,,,water,H2O,8 mL,8.0,ethanol,EtOH,8 mL,8.0,140.0,140 °C,72.0,3 days,Teflon-lined steel bomb,,water,,dried in the air,,,colorless plates,54.0,,,dinuclear zinc SBU 5-connected,"a=8.8130(10), b=16.3419(18), c=17.301(2) Å, β=103.185(2)°, C2/c",,,not_reported,not_reported,,luminescence,10.1039/b815935a,ok,
10.1039/b815935a,downloaded\10.1039_b815935a.pdf,,mof_json_store\10.1039_b815935a\raw_output.json,mof_json_store\10.1039_b815935a\synthesis_002.json,no,,MOF-47,,Zn(CH3COO)2·2H2O,,"20 mg, 0.07 mmol",0.07,mmol,nan,,,,,nan,,,,,terephthalic acid,H2TBDC,"10 mg, 0.045 mmol",0.045,mmol,,,,,,,,,,,,,,,,,,,,,"N,N-dimethylformamide",DMF,2 mL,2.0,ethanol,EtOH,1 mL,1.0,75.0,75 °C,48.0,2 days,unsealed glass bottle,,EtOH,,dried in the air,,,colorless crystals,56.0,,,,,,,not_reported,not_reported,,luminescence,10.1039/b815935a,ok,
10.1021/ic0617644,downloaded\10.1021_ic0617644.pdf,SI downloaded\10.1021_ic0617644_SI.pdf,mof_json_store\10.1021_ic0617644\raw_output.json,mof_json_store\10.1021_ic0617644\synthesis_001.json,no,,,620336,Co(CH3COO)2·4H2O,,"0.325 g, 1 mM",1.61625,mmol,nan,,,,,nan,,,,,"pyridine-2,3-dicarboxylic acid",,"0.338 g, 2 mM",0.338,g,,,,,,,,,,,,,,,,,,,,,water,H2O,14 mL,14.0,,,,,140.0,140 °C,72.0,72 h,PTFE-lined stainless steel autoclave (23 mL),stirred 30 min at RT before sealing,H2O (deionized),,dried at ambient conditions,,,colorless rectangular crystals,70.0,,,Z-shaped M4O24N6 tetramer; MO8N and MO7N2 polyhedra,"monoclinic, P21/c; a=9.0495(17) Å, b=17.355(3) Å, c=15.570(3) Å, β=102.570(3)°, V=2386.7(8) Å3, Z=4",,10.0,not_reported,yes,,,10.1021/ic0617644,ok,
10.1021/ic0617644,downloaded\10.1021_ic0617644.pdf,SI downloaded\10.1021_ic0617644_SI.pdf,mof_json_store\10.1021_ic0617644\raw_output.json,mof_json_store\10.1021_ic0617644\synthesis_002.json,no,,,620337,Co(CH3COO)2·4H2O,,"0.327 g, 1 mM",1.6262,mmol,nan,,,,,nan,,,,,"pyridine-2,3-dicarboxylic acid",,"0.338 g, 2 mM",0.338,g,,,,,,,,,,,,,,,,,,,,,water,H2O,14 mL,14.0,,,,,140.0,140 °C,72.0,72 h,PTFE-lined stainless steel autoclave (23 mL),stirred 30 min at RT before sealing,H2O (deionized),,dried at ambient conditions,,,pale-green crystals,similar yields,,,Z-shaped M4O24N6 tetramer; MO8N and MO7N2 polyhedra,"monoclinic, P21/c; a=8.9814(18) Å, b=17.278(4) Å, c=15.462(10) Å, β=102.233(4)°, V=2345.0(8) Å3, Z=4",,,not_reported,yes,,,10.1021/ic0617644,ok,
10.1021/ic0617644,downloaded\10.1021_ic0617644.pdf,SI downloaded\10.1021_ic0617644_SI.pdf,mof_json_store\10.1021_ic0617644\raw_output.json,mof_json_store\10.1021_ic0617644\synthesis_003.json,no,,,620338,Cu(CH3COO)2·1H2O,,"0.3308 g, 1 mM",1.65691,mmol,nan,,,,,nan,,,,,"pyridine-2,3-dicarboxylic acid",,"0.338 g, 2 mM",0.338,g,,,,,,,,,,,,,,,,,,,,,water,H2O,14 mL,14.0,,,,,140.0,140 °C,72.0,72 h,PTFE-lined stainless steel autoclave (23 mL),stirred 30 min at RT before sealing,H2O (deionized),,dried at ambient conditions,,,pale-violet crystals,similar yields,,,Z-shaped M4O24N6 tetramer; MO8N and MO7N2 polyhedra,"monoclinic, P21/c; a=8.9586(19) Å, b=17.246(4) Å, c=15.406(3) Å, β=102.033(4)°, V=2327.9(9) Å3, Z=4",,,not_reported,yes,,,10.1021/ic0617644,ok,
10.1039/d4qi01463d,downloaded\10.1039_d4qi01463d.pdf,SI downloaded\10.1039_d4qi01463d_SI.pdf,mof_json_store\10.1039_d4qi01463d\raw_output.json,mof_json_store\10.1039_d4qi01463d\synthesis_001.json,no,,MOF 1,2336501,Cu(CH3COO)2·1H2O,,"5.8 mg, 0.04 mmol",0.04,mmol,nan,,,,,nan,,,,,"4-(3,5-dimethyl-1H-pyrazol-4-yl)-benzoic acid",H2L,"9.7 mg, 0.045 mmol",9.7,mg,,,,,,,,,,,"hydrochloric acid (0.1 M, aq.)",HCl,"0.1 M, 0.05 mL",,,,,,,,"N,N-dimethylformamide",DMF,1.5 mL,1.5,mesitylene,,1.5 mL,1.5,80.0,80 °C,72.0,72 h; cooled to rt at 5 °C h−1,Pyrex glass tube (sealed),static,acetonitrile,solvent exchange 1 day,solvent-exchanged with acetonitrile for 1 day; activated prior to N2 sorption,,,light green crystals,90.0,,,CuI cyclic trinuclear units + CuII paddlewheel nodes; 3- and 4-connected,"a=26.5883(19) Å, b=41.9586(14) Å, c=37.5283(16) Å, Cmcm (100 K)",15.0,409.6,yes,not_reported,200.0,,10.1039/d4qi01463d,ok,
10.1039/d4qi01463d,downloaded\10.1039_d4qi01463d.pdf,SI downloaded\10.1039_d4qi01463d_SI.pdf,mof_json_store\10.1039_d4qi01463d\raw_output.json,mof_json_store\10.1039_d4qi01463d\synthesis_002.json,no,,HKUST-1,,Cu(NO3)2·3H2O,,"1038 mg, 4.3 mmol",4.3,mmol,nan,,,,,nan,,,,,"benzene-1,3,5-tricarboxylic acid",BTC,"504 mg, 2.4 mmol",504.0,mg,,,,,,,,,,,,,,,,,,,,,"N,N-dimethylformamide/ethanol/water (1:1:1 v/v/v)",DMF/EtOH/H2O,"30 mL total, 1:1:1 v/v/v",30.0,,,,,85.0,85 °C,20.0,20 h (sonicated 10 min before heating),Schlenk flask (100 mL),static,,,,,,blue crystals,,,,,,,,not_reported,not_reported,,,10.1039/d4qi01463d,ok,
10.1039/c8dt01299g,downloaded\10.1039_c8dt01299g.pdf,SI downloaded\10.1039_c8dt01299g_SI.pdf,mof_json_store\10.1039_c8dt01299g\raw_output.json,mof_json_store\10.1039_c8dt01299g\synthesis_001.json,no,,,,Zn(NO3)2·6H2O,,"71.3 mg, 0.30 mmol",0.3,mmol,nan,,,,,nan,,,,,"3′-nitro-biphenyl-2,4,4′-tricarboxylic acid",H3nbtc,"66.2 mg, 0.20 mmol",0.2,mmol,"4,4'-bipyridine","4,4′-bipy","46.8 mg, 0.30 mmol",0.3,mmol,,,,,,sodium hydroxide,NaOH,"24.0 mg, 0.60 mmol",0.6,mmol,,,,,,water,H2O,10 mL,10.0,,,,,160.0,160 °C,72.0,3 days,Teflon-lined autoclave,stirred,H2O,,dried in air,,,green block-shaped crystals,63.0,,,dinuclear Ni2 units bridged by μ-H2O/μ-COO−,"a=13.4144, b=16.2982, c=17.8894 Å, α=113.460°, β=104.921°, γ=96.805°, P-1",,,not_reported,not_reported,245.0,,10.1039/c8dt01299g,ok,
10.1039/c8dt01299g,downloaded\10.1039_c8dt01299g.pdf,SI downloaded\10.1039_c8dt01299g_SI.pdf,mof_json_store\10.1039_c8dt01299g\raw_output.json,mof_json_store\10.1039_c8dt01299g\synthesis_002.json,no,,,,Co(NO3)2·6H2O,,"40.9 mg, 0.30 mmol",0.3,mmol,nan,,,,,nan,,,,,"3′-nitro-biphenyl-2,4,4′-tricarboxylic acid",H3nbtc,"66.2 mg, 0.20 mmol",0.2,mmol,"4,4'-bipyridine","4,4′-bipy","46.8 mg, 0.30 mmol",0.3,mmol,,,,,,sodium hydroxide,NaOH,"28.0 mg, 0.70 mmol",0.7,mmol,,,,,,water,H2O,10 mL,10.0,,,,,160.0,160 °C,72.0,3 days,Teflon-lined autoclave,stirred,H2O,,dried in air,,,colourless block-shaped crystals,32.0,,tfz-d,"Zn4(μ3-OH)2 cluster (3,8-connected)","a=13.6373, b=15.8049, c=16.0311 Å, α=90°, β=108.194°, γ=90°, P2/c",,,not_reported,not_reported,242.0,,10.1039/c8dt01299g,ok,
