Repository: zzhenglab/MOFinder

# MOFinder

MOFinder extracts MOF synthesis information from the literature, reconstructs evidence-supported negative reaction records, and prepares datasets for synthesis-outcome prediction.
[Web application](https://mofinder.chemistry.wustl.edu/) | [Demos](Demo/README.md) | [Source code](docs/source_to_code.md) | [Workflow guide](docs/workflow.md) | [Model evaluation](docs/evaluation.md)

## Quick start

The workflow runs through Python commands. Python 3.10 or newer is required. Clone the repository and initialize its related applications:

```bash
git clone --recurse-submodules https://github.com/zzhenglab/MOFinder.git
cd MOFinder
```

Start with the two offline demonstrations:

```bash

File: mof_extraction_1_2.csv (part 24 of 305)
doi,main_pdf,si_pdf,raw_output,parsed_json,article_trial_or_failure,article_trial_or_failure_notes,mof_name,crystal_code,metal_1,metal_1_abbr,metal_1_amount_text,metal_1_amount_value,metal_1_amount_unit,metal_2,metal_2_abbr,metal_2_amount_text,metal_2_amount_value,metal_2_amount_unit,metal_3,metal_3_abbr,metal_3_amount_text,metal_3_amount_value,metal_3_amount_unit,linker_1,linker_1_abbr,linker_1_amount_text,linker_1_amount_value,linker_1_amount_unit,linker_2,linker_2_abbr,linker_2_amount_text,linker_2_amount_value,linker_2_amount_unit,linker_3,linker_3_abbr,linker_3_amount_text,linker_3_amount_value,linker_3_amount_unit,modulator_1,modulator_1_abbr,modulator_1_amount_text,modulator_1_amount_value,modulator_1_amount_unit,modulator_2,modulator_2_abbr,modulator_2_amount_text,modulator_2_amount_value,modulator_2_amount_unit,solvent_main,solvent_main_abbr,solvent_main_amount_text,solvent_main_ml,solvent_secondary,solvent_secondary_abbr,solvent_secondary_amount_text,solvent_secondary_ml,temperature_c,temperature_c_text,time_h,time_text,vessel_type,stirring,washing_solvent,washing_cycles,activation_text,activation_temp_c,activation_time_h,crystal_morphology,yield_percent,crystal_size,topology_code,metal_cluster_connectivity,unit_cell_short,pore_diameter_A,BET_surface_area_m2g,air_stable,water_stable,tga_decomposition_temp_c,applications,reference,status,error
10.1002/ejoc.201900094,downloaded\10.1002_ejoc.201900094.pdf,SI downloaded\10.1002_ejoc.201900094_SI.pdf,mof_json_store\10.1002_ejoc.201900094\raw_output.json,mof_json_store\10.1002_ejoc.201900094\synthesis_001.json,no,,VNU-22,1837779,Cd(NO3)2·4H2O,,"0.09 g, 0.705 mmol",0.705,mmol,nan,,,,,nan,,,,,"benzene-1,3,5-tricarboxylic acid",BTC,"0.021 g, 0.1 mmol",0.1,mmol,"biphenyl-4,4'-dicarboxylic acid",BPDC,"0.12 g, 0.49 mmol",0.49,mmol,,,,,,anthraquinone,,"0.12 g, 0.57 mmol",0.57,mmol,,,,,,"N,N-dimethylformamide",DMF,12 mL,12.0,,,,,180.0,180 °C,72.0,72 h,sealed glass tube,static,"DMF, MeOH/H2O (10% H2O), dry MeOH",DMF 5× (15 mL each); MeOH/H2O 5×; dry MeOH 5×,"supercritical CO2 exchange (4×), then activated under vacuum",,,reddish rhombic crystals,75.0,0.638 × 0.591 × 0.254 mm,,sinusoidal [Fe3(CO2)7]∞ iron-rod SBU,"a=25.0824, b=28.1684, c=13.7336 Å; Pbcn",,1029.0,not_reported,not_reported,250.0,C-H oxidation catalysis,10.1002/ejoc.201900094,ok,
10.1039/d1qi00198a,downloaded\10.1039_d1qi00198a.pdf,SI downloaded\10.1039_d1qi00198a_SI.pdf,mof_json_store\10.1039_d1qi00198a\raw_output.json,mof_json_store\10.1039_d1qi00198a\synthesis_001.json,no,,,2018947,Co(NO3)2·6H2O,,"0.019 g, 0.06 mmol",0.06,mmol,nan,,,,,nan,,,,,"1,2,4,5-benzenetetracarboxylic acid",H4btec,"0.005 g, 0.02 mmol",0.02,mmol,"1,2,4,5-tetra(4-pyridyl)benzene",TPB,"0.004 g, 0.01 mmol",0.01,mmol,,,,,,nitric acid solution,HNO3,"6 mol L−1, 2 drops",,,,,,,,"N,N-dimethylformamide",DMF,4 mL,4.0,water,H2O,4 mL,4.0,90.0,90 °C,48.0,2 days,20 mL glass scintillation vial,static,,,,,,colourless block crystals,81.0,,,Cd2 carboxylate-bridged dimer [Cd2(COO)2]2+ five-connected SBU,"a=27.1246(13), b=13.9423(6), c=13.4820(7) Å, α=90°, β=97.092(4)°, γ=90°, C2/c",,,not_reported,yes,,luminescence;sensing,10.1039/d1qi00198a,ok,
10.1039/c7ce01734k,downloaded\10.1039_c7ce01734k.pdf,SI downloaded\10.1039_c7ce01734k_SI.pdf,mof_json_store\10.1039_c7ce01734k\raw_output.json,mof_json_store\10.1039_c7ce01734k\synthesis_001.json,yes,Other four ligands gave only a solid precipitate under the same conditions.,,1559187,Cd(NO3)2·4H2O,,"0.8224 g, 3.40 mmol",3.4,mmol,nan,,"0.4056 g, 3.12 mmol",3.12,mmol,nan,,"0.4821 g, 2.41 mmol",2.41,mmol,"1,3-bis(1,2,4-triazol-1-yl)propane",btp,"0.2420 g, 3.56 mmol",3.56,mmol,,,,,,,,,,,,,,,,,,,,,water,H2O,18 mL,18.0,,,,,160.0,160 °C,144.0,144 h,Teflon-lined autoclave (25 mL),stirred 0.5 h then static,distilled water,,,,,green block crystals,39.0,,,Wells–Dawson [As2Mo18O62]6− hexa-connector; Cu nodes 6-connected,"a=25.3114(6), b=25.3114(6), c=14.3685(7) Å, α=90°, β=90°, γ=120°, R-3c",,38.8,yes,yes,,photocatalysis;lithium_ion_battery;luminescence,10.1039/c7ce01734k,ok,
10.1039/d1ce00228g,downloaded\10.1039_d1ce00228g.pdf,SI downloaded\10.1039_d1ce00228g_SI.pdf,mof_json_store\10.1039_d1ce00228g\raw_output.json,mof_json_store\10.1039_d1ce00228g\synthesis_001.json,no,,[{La(L)(H2O)}·H2O]n,,Zn(NO3)2·6H2O,,"433 mg, 1 mmol",1,mmol,nan,,,,,nan,,,,,"2,5-dihydroxy-1,4-benzenediacetic acid",DHBDA,"113 mg, 0.5 mmol",0.5,mmol,,,,,,,,,,,imidazole,,"0.068 g, 1 mmol",1.0,mmol,KOH,,"112 mg, 2 mmol",2.0,mmol,water,H2O,10 mL,10.0,,,,,170.0,170 °C,72.0,3 days,Teflon-lined stainless steel autoclave (23 mL),stirred 2 h; static during heating,water,,dried in air,,,colourless block crystals,47.0,0.40 × 0.20 × 0.50 mm3,,Ln(III) 8-coordinate square antiprism; zigzag chains via μ2-O bridges,"a=7.0577(4), b=15.0980(7), c=10.5128(5), β=90.412(2), P21/c",,,not_reported,not_reported,240.0,,10.1039/d1ce00228g,ok,
10.1039/d1ce00228g,downloaded\10.1039_d1ce00228g.pdf,SI downloaded\10.1039_d1ce00228g_SI.pdf,mof_json_store\10.1039_d1ce00228g\raw_output.json,mof_json_store\10.1039_d1ce00228g\synthesis_002.json,no,,[{Tb(L)(H2O)}·H2O]n,,Cd(NO3)2·4H2O,,1 mmol,1,mmol,nan,,,,,nan,,,,,"2,5-dihydroxy-1,4-benzenediacetic acid",DHBDA,"113 mg, 0.5 mmol",0.5,mmol,,,,,,,,,,,imidazole,,"0.068 g, 1 mmol",1.0,mmol,KOH,,"112 mg, 2 mmol",2.0,mmol,water,H2O,10 mL,10.0,,,,,170.0,170 °C,72.0,3 days,Teflon-lined stainless steel autoclave (23 mL),stirred 2 h; static during heating,water,,dried in air,,,light greenish block crystals,41.0,0.28 × 0.03 × 0.02 mm3,,Ln(III) 8-coordinate square antiprism; zigzag chains via μ2-O bridges,"a=7.1288(2), b=15.1653(4), c=10.5514(3), β=90.4620(10), P21/c",,,not_reported,not_reported,240.0,luminescence;magnetism,10.1039/d1ce00228g,ok,
10.1039/d1ce00228g,downloaded\10.1039_d1ce00228g.pdf,SI downloaded\10.1039_d1ce00228g_SI.pdf,mof_json_store\10.1039_d1ce00228g\raw_output.json,mof_json_store\10.1039_d1ce00228g\synthesis_003.json,no,,[{Dy(L)(H2O)}·H2O]n,,ZnCl2,,1 mmol,1,mmol,nan,,,,,nan,,,,,"2,5-dihydroxy-1,4-benzenediacetic acid",DHBDA,"113 mg, 0.5 mmol",0.5,mmol,,,,,,,,,,,imidazole,,"0.068 g, 1 mmol",1.0,mmol,KOH,,"112 mg, 2 mmol",2.0,mmol,water,H2O,10 mL,10.0,,,,,170.0,170 °C,72.0,3 days,Teflon-lined stainless steel autoclave (23 mL),stirred 2 h; static during heating,water,,dried in air,,,light yellow block crystals,51.0,0.22 × 0.04 × 0.026 mm3,,Ln(III) 8-coordinate square antiprism; zigzag chains via μ2-O bridges,"a=7.1516(5), b=15.1815(10), c=10.5616(7), β=90.440(2), P21/c",,,not_reported,not_reported,210.0,luminescence;magnetism,10.1039/d1ce00228g,ok,
10.1039/c5dt04953a,downloaded\10.1039_c5dt04953a.pdf,SI downloaded\10.1039_c5dt04953a_SI.pdf,mof_json_store\10.1039_c5dt04953a\raw_output.json,mof_json_store\10.1039_c5dt04953a\synthesis_001.json,yes,"Single solvent failed; screened M:L ratios and temperature/time; 2:1 M:L and 433 K, 72 h gave best purity/crystallinity.",,1060742,ZnCl2,,"0.058 g, 0.2 mmol",0.2,mmol,nan,,,,,nan,,,,,"biphenyl-3,4′,5-tricarboxylic acid",H3BPT,"0.028 g, 0.1 mmol",0.1,mmol,,,,,,,,,,,,,,,,,,,,,water,H2O,10 mL,10.0,acetonitrile,MeCN,4 mL,4.0,160.0,433 K,72.0,72 h,Teflon-lined stainless steel vessel (25 mL),,H2O,,dried in a vacuum desiccator overnight,,,green needle crystals,53.7,,,Ni5(μ3-OH)2 pentanuclear BU (bowtie),"Triclinic, P-1; a=7.812(3) Å, b=11.688(4) Å, c=17.770(6) Å, α=90.927(5)°, β=93.857(5)°, γ=107.518(5)°",,,not_reported,not_reported,,,10.1039/c5dt04953a,ok,
10.1039/c5dt04953a,downloaded\10.1039_c5dt04953a.pdf,SI downloaded\10.1039_c5dt04953a_SI.pdf,mof_json_store\10.1039_c5dt04953a\raw_output.json,mof_json_store\10.1039_c5dt04953a\synthesis_003.json,yes,"Single solvent failed; screened M:L ratios and temperature/time; 2:1 M:L and 433 K, 72 h gave best purity/crystallinity.",,1433662,ZnCl2,,"0.058 g, 0.2 mmol",0.2,mmol,nan,,,,,nan,,,,,"biphenyl-3,4′,5-tricarboxylic acid",H3BPT,"0.028 g, 0.1 mmol",0.1,mmol,"1,4-bi(1H-imidazol-1-yl)benzene","1,4-bib","0.021 g, 0.1 mmol",0.1,mmol,,,,,,,,,,,,,,,,water,H2O,10 mL,10.0,ethanol,EtOH,2 mL,2.0,160.0,433 K,72.0,72 h,Teflon-lined stainless steel vessel (25 mL),,,,dried in a vacuum desiccator overnight,,,green needle crystals,61.2,,,"Ni7(μ3-OH)6 cluster BU; 1,4-bib pillars","Monoclinic, C2/c; a=30.83(2) Å, b=12.667(9) Å, c=16.022(11) Å, α=90°, β=102.033(18)°, γ=90°",,,not_reported,not_reported,,,10.1039/c5dt04953a,ok,
10.1002/ejic.201700871,downloaded\10.1002_ejic.201700871.pdf,SI downloaded\10.1002_ejic.201700871_SI.pdf,mof_json_store\10.1002_ejic.201700871\raw_output.json,mof_json_store\10.1002_ejic.201700871\synthesis_001.json,yes,"Screened solvent, ratios, and temperature; only listed conditions gave good crystals.",,1540442,ZnCl2,,"20 mg, 0.1 mmol",0.1,mmol,nan,,,,,nan,,,,,Ni(H4salen),,"10 mg, 0.01 mmol",10.0,mg,,,,,,,,,,,,,,,,,,,,,"N,N-dimethylformamide",DMF,3 mL,3.0,water,H2O,1 mL,1.0,80.0,80 °C,96.0,4 d,5-dram screw-capped vial,,"EtOH, Et2O",,MeOH exchange overnight; 120 °C under vacuum for 4 h,120.0,4.0,"brown, blocklike crystals",68.0,,,dinuclear Cd2 [Cd2(COO)4(DMF)3] node,"a=12.0167(5), b=15.5049(6), c=43.5389(15) Å, P212121",7.9,418.1,yes,not_reported,300.0,CO2_cycloaddition;CO2_capture,10.1002/ejic.201700871,ok,
10.1039/d3ta07946e,downloaded\10.1039_d3ta07946e.pdf,SI downloaded\10.1039_d3ta07946e_SI.pdf,mof_json_store\10.1039_d3ta07946e\raw_output.json,mof_json_store\10.1039_d3ta07946e\synthesis_001.json,no,,CMOF,2309572,ZnCl2,,0.01 mmol/3 mL,0.01,mmol,nan,,,,,nan,,,,,"3,3',6,6'-tetrakis(pyridin-4-ylethynyl)-9,9'-bicarbazole",,0.015 mmol/4 mL,0.015,mmol,,,,,,,,,,,,,,,,,,,,,tetrahydrofuran,THF,4 mL,4.0,acetonitrile,MeCN,3 mL,3.0,25.0,25 °C,240.0,10 days (crystals appeared after 2 days),test tube,static,,,no activation; crystals used as-synthesized,,,yellow crystals,20.0,,,"Cu4I4 N4 network; Cu+ linked to 3 Cu+, 3 I−, 1 N","a=21.8232(5), b=21.8232(5), c=41.096(3) Å, I41",,-0.004,no,no,,,10.1039/d3ta07946e,ok,
10.1039/c1ce05316g,downloaded\10.1039_c1ce05316g.pdf,SI downloaded\10.1039_c1ce05316g_SI.pdf,mof_json_store\10.1039_c1ce05316g\raw_output.json,mof_json_store\10.1039_c1ce05316g\synthesis_001.json,no,,CTV-Cu,817121,CuCl2·2H2O,,16 mg,0.103572,mmol,nan,,,,,nan,,,,,tri-(4-carboxy-phenyl)-trimethoxycyclobenzylene,H3L,9.8 mg,9.8,mg,,,,,,,,,,,pyridine,Py,30 mL,30.0,mL,,,,,,"N,N-diethylformamide",DEF,1 mL,1.0,ethanol,EtOH,1 mL,1.0,105.0,105 °C,48.0,heated at 0.1 °C/min to 105 °C; held 48 h; cooled at 0.05 °C/min,20 mL Teflon vial,stirred 10 min then static,"DEF, EtOH","DEF 3×, EtOH 2×; dried in air overnight",Soaked in ethanol for 3 days; filtered and dried at RT; pretreated under high vacuum at 60 °C overnight,60.0,,green block-shaped crystals,81.0,0.34 × 0.26 × 0.18 mm,,Cu2(CO2)4 paddle-wheel + square-pyramidal Cu(II) linkers,"a=40.284(6) Å, c=17.660(3) Å, P42/nmc, 173 K",6.04,594.0,yes,not_reported,,,10.1039/c1ce05316g,ok,
10.1021/cg1001573,downloaded\10.1021_cg1001573.pdf,SI downloaded\10.1021_cg1001573_SI.pdf,mof_json_store\10.1021_cg1001573\raw_output.json,mof_json_store\10.1021_cg1001573\synthesis_001.json,no,,,,Ce(NO3)3·6H2O,,0.4 mmol (79.9 mg),0.4,mmol,nan,,,,,nan,,,,,"3,3'-dimethoxy-2,2'-bipyridine-6,6'-dicarboxylic acid",H2mbpdc,0.2 mmol (63.5 mg),0.2,mmol,,,,,,,,,,,,,,,,,,,,,water,H2O,13 mL,13.0,,,,,160.0,160 °C,168.0,7 days,15 cm3 stainless steel bomb,,water,,dried under ambient conditions,,,colorless block crystals,81.0,,,,"a=16.892(3), b=15.722(2), c=5.8595(9) Å, beta=106.112(2)°, C2/c",,,not_reported,not_reported,450.0,,10.1021/cg1001573,ok,
10.1039/c2ce06694g,downloaded\10.1039_c2ce06694g.pdf,SI downloaded\10.1039_c2ce06694g_SI.pdf,mof_json_store\10.1039_c2ce06694g\raw_output.json,mof_json_store\10.1039_c2ce06694g\synthesis_001.json,no,,1,829379,Sm(NO3)3·6H2O,,"0.1 mmol, 26.6 mg",0.1,mmol,nan,,,,,nan,,,,,2-(1H-triazol-1-ylmethyl)-1H-benzoimidazole,Htmb,"0.1 mmol, 19.9 mg",0.1,mmol,,,,,,,,,,,KCl,,"0.1 mmol, 7.5 mg",0.1,mmol,,,,,,methanol,MeOH,8 mL,8.0,water,H2O,2 mL,2.0,90.0,90 °C,120.0,5 days,sealed Teflon-lined stainless steel vessel (25 mL),,,,,,,"colorless, block-like crystals",56.0,,etb,Cd12 macrocycle; 3-connected nodes,"a=22.496(3) Å, b=22.496(3) Å, c=14.870(3) Å, R-3, V=6516.7(19) Å3, Z=18",,,yes,not_reported,,luminescence,10.1039/c2ce06694g,ok,
10.1002/cctc.202400429,downloaded\10.1002_cctc.202400429.pdf,SI downloaded\10.1002_cctc.202400429_SI.pdf,mof_json_store\10.1002_cctc.202400429\raw_output.json,mof_json_store\10.1002_cctc.202400429\synthesis_001.json,no,,Ni-MOF,,Eu(NO3)3·6H2O,,25 mg (0.1 mmol) in 4 mL H2O,0.1,mmol,nan,,,,,nan,,,,,"sodium 4,4’-(1,3,4-oxadiazole-2,5-diyl)dibenzoate",oxdz2-,31 mg (0.1 mmol) in 2 mL H2O,0.1,mmol,"(N,N’,N’’,N’’’-tetrakis(2-pyridylmethyl)-1,4-diaminoxylylene)",tpxn,25 mg (0.05 mmol) in 4 mL MeOH,0.05,mmol,,,,,,,,,,,,,,,,water,H2O,2 mL (with Na2oxdz) + 4 mL (with Ni salt),,methanol,MeOH,4 mL (with tpxn),4.0,25,room temperature,4.0,4 h,round-bottom flask (25 mL),stirred,"water, methanol","2×, 3 mL each",110 °C under vacuum for 10 h,110.0,10.0,"light green, thin flakes (flower-like aggregates)",85.0,flakes 3.2–4.2 μm (FESEM); ~0.15×0.3 μm per flake (TEM),,hexacoordinated Ni2+; {[Ni(tpxn)Ni]} SBU with coordinated H2O,,37.0,,not_reported,not_reported,300.0,CO2_capture;water_sorption;catalysis,10.1002/cctc.202400429,ok,
10.1002/cctc.202400429,downloaded\10.1002_cctc.202400429.pdf,SI downloaded\10.1002_cctc.202400429_SI.pdf,mof_json_store\10.1002_cctc.202400429\raw_output.json,mof_json_store\10.1002_cctc.202400429\synthesis_002.json,no,,Ni-MOF,,Tb(NO3)3·5H2O,,400 mg (1.6 mmol) in 11 mL H2O,1.6,mmol,nan,,,,,nan,,,,,"sodium 4,4’-(1,3,4-oxadiazole-2,5-diyl)dibenzoate",oxdz2-,496 mg (1.6 mmol) in 10 mL H2O,1.6,mmol,"(N,N’,N’’,N’’’-tetrakis(2-pyridylmethyl)-1,4-diaminoxylylene)",tpxn,400 mg (0.8 mmol) in 14 mL MeOH,0.8,mmol,,,,,,,,,,,,,,,,water,H2O,10 mL (with Na2oxdz) + 11 mL (with Ni salt),,methanol,MeOH,14 mL (with tpxn),14.0,25,room temperature,12.0,12 h,round-bottom flask (100 mL),stirred,"water, methanol","3×, 4 mL each",110 °C under vacuum for 10 h,110.0,10.0,"light green, thin flakes",75.0,flakes 3.2–4.2 μm (FESEM),,hexacoordinated Ni2+; {[Ni(tpxn)Ni]} SBU with coordinated H2O,,37.0,,not_reported,not_reported,300.0,CO2_capture;water_sorption;catalysis,10.1002/cctc.202400429,ok,
10.1039/c5cy01448d,downloaded\10.1039_c5cy01448d.pdf,SI downloaded\10.1039_c5cy01448d_SI.pdf,mof_json_store\10.1039_c5cy01448d\raw_output.json,mof_json_store\10.1039_c5cy01448d\synthesis_001.json,no,,CuLa-MOF,1417605,Er(NO3)3·5H2O,,0.25 mmol,0.25,mmol,nan,,0.5 mmol,0.5,mmol,nan,,,,,"3,5-pyridinedicarboxylic acid",H2PDC,1 mmol,1.0,mmol,,,,,,,,,,,,,,,,,,,,,water,H2O,8 mL,8.0,,,,,170.0,170 °C,72.0,72 h,Teflon-lined autoclave (Parr),static,,,dried at room temperature,,,blue crystals and blue microcrystalline solid,30.0,,,octahedral Cu(II); two 9-coordinate La(III); sulfate bridges Cu–La,"triclinic, P-1; a=9.4008(5) Å, b=11.5017(6) Å, c=13.7959(7) Å, α=108.560(1)°, β=106.079(2)°, γ=97.892(2)°",,0.0147,not_reported,not_reported,438.0,C-H oxidation catalysis;epoxidation,10.1039/c5cy01448d,ok,
10.1039/c2jm15523k,downloaded\10.1039_c2jm15523k.pdf,SI downloaded\10.1039_c2jm15523k_SI.pdf,mof_json_store\10.1039_c2jm15523k\raw_output.json,mof_json_store\10.1039_c2jm15523k\synthesis_001.json,no,,UHM-2,,Cu(NO3)2·3H2O,,259 mg (1.07 mmol),1.07,mmol,[CrMo6H6O24]·16H2O,,,,,nan,,,,,"5,5′-(propane-2,2-diyl)diisophthalic acid",dmcdip,0.291 mmol,0.291,mmol,,,,,,,,,,,,,,,,,,,,,dimethyl sulfoxide,DMSO,15 mL,15.0,,,,,85.0,85 °C,46.0,46 h,Teflon-lined autoclave,,DMSO,several times,170 °C under vacuum for 24 h,170.0,24.0,blue powder,,,,dicopper paddle-wheel SBU,"a=b=33.0748 Å, c=22.6974 Å, P4/mmm (model)",,1692.0,not_reported,not_reported,226.0,hydrogen storage,10.1039/c2jm15523k,ok,
10.1039/c2jm15523k,downloaded\10.1039_c2jm15523k.pdf,SI downloaded\10.1039_c2jm15523k_SI.pdf,mof_json_store\10.1039_c2jm15523k\raw_output.json,mof_json_store\10.1039_c2jm15523k\synthesis_002.json,no,,UHM-4,,Cu(NO3)2·3H2O,,259 mg (1.07 mmol),1.07,mmol,[AlMo6H6O24]·16H2O,,,,,nan,,,,,"5,5′-(dimethylgermanediyl)diisophthalic acid",dmgdip,0.291 mmol,0.291,mmol,,,,,,,,,,,,,,,,,,,,,"N,N-dimethylacetamide",DMA,15 mL,15.0,,,,,85.0,85 °C,46.0,46 h,Teflon-lined autoclave,,DMA,several times,150 °C under vacuum for 24 h,150.0,24.0,blue powder,,,,dicopper paddle-wheel SBU,"a=b=33.9424 Å, c=23.4374 Å, P4/mmm (model)",,1360.0,not_reported,not_reported,223.0,hydrogen storage,10.1039/c2jm15523k,ok,
10.1039/c2jm15523k,downloaded\10.1039_c2jm15523k.pdf,SI downloaded\10.1039_c2jm15523k_SI.pdf,mof_json_store\10.1039_c2jm15523k\raw_output.json,mof_json_store\10.1039_c2jm15523k\synthesis_003.json,no,,UHM-3(75)–4(25),,[CrMo6H6O24]·16H2O,,259 mg (1.07 mmol),1.07,mmol,Cu(NO3)2·3H2O,,,,,nan,,,,,"5,5′-(dimethylgermanediyl)diisophthalic acid",dmgdip,mixture; 75 mol% of total 0.291 mmol linker,,,"5,5′-(dimethylsilanediyl)diisophthalic acid",dmsdip,mixture; 25 mol% of total 0.291 mmol linker,,,,,,,,,,,,,,,,,,"N,N-dimethylacetamide",DMA,15 mL,15.0,,,,,85.0,85 °C,46.0,46 h,Teflon-lined autoclave,,DMA,several times,150 °C under vacuum for 24 h,150.0,24.0,blue powder,,,,dicopper paddle-wheel SBU,,,,not_reported,not_reported,,hydrogen storage,10.1039/c2jm15523k,ok,
10.1039/c2jm15523k,downloaded\10.1039_c2jm15523k.pdf,SI downloaded\10.1039_c2jm15523k_SI.pdf,mof_json_store\10.1039_c2jm15523k\raw_output.json,mof_json_store\10.1039_c2jm15523k\synthesis_004.json,no,,UHM-3(50)–4(50),,[CrMo6H6O24]·16H2O,,259 mg (1.07 mmol),1.07,mmol,Cu(NO3)2·3H2O,,,,,nan,,,,,"5,5′-(dimethylgermanediyl)diisophthalic acid",dmgdip,mixture; 50 mol% of total 0.291 mmol linker,,,"5,5′-(dimethylsilanediyl)diisophthalic acid",dmsdip,mixture; 50 mol% of total 0.291 mmol linker,,,,,,,,,,,,,,,,,,"N,N-dimethylacetamide",DMA,15 mL,15.0,,,,,85.0,85 °C,46.0,46 h,Teflon-lined autoclave,,DMA,several times,150 °C under vacuum for 24 h,150.0,24.0,blue powder,,,,dicopper paddle-wheel SBU,,,990.0,not_reported,not_reported,224.0,hydrogen storage,10.1039/c2jm15523k,ok,
10.1039/c2jm15523k,downloaded\10.1039_c2jm15523k.pdf,SI downloaded\10.1039_c2jm15523k_SI.pdf,mof_json_store\10.1039_c2jm15523k\raw_output.json,mof_json_store\10.1039_c2jm15523k\synthesis_005.json,no,,UHM-3(25)–4(75),,[CrMo6H6O24]·16H2O,,259 mg (1.07 mmol),1.07,mmol,Cu(NO3)2·3H2O,,,,,nan,,,,,"5,5′-(dimethylgermanediyl)diisophthalic acid",dmgdip,mixture; 75 mol% of total 0.291 mmol linker,,,"5,5′-(dimethylsilanediyl)diisophthalic acid",dmsdip,mixture; 25 mol% of total 0.291 mmol linker,,,,,,,,,,,,,,,,,,"N,N-dimethylacetamide",DMA,15 mL,15.0,,,,,85.0,85 °C,46.0,46 h,Teflon-lined autoclave,,DMA,several times,150 °C under vacuum for 24 h,150.0,24.0,blue powder,,,,dicopper paddle-wheel SBU,,,,not_reported,not_reported,,hydrogen storage,10.1039/c2jm15523k,ok,
10.1021/ja8057953,downloaded\10.1021_ja8057953.pdf,SI downloaded\10.1021_ja8057953_SI.pdf,mof_json_store\10.1021_ja8057953\raw_output.json,mof_json_store\10.1021_ja8057953\synthesis_001.json,no,,UiO-66,,Dy(NO3)3·6H2O,,"0.053 g, 0.227 mmol",0.227,mmol,nan,,,,,nan,,,,,terephthalic acid,BDC,"0.034 g, 0.227 mmol",0.227,mmol,,,,,,,,,,,,,,,,,,,,,"N,N-dimethylformamide",DMF,"24.9 g, 340 mmol",,,,,,120.0,120 °C,24.0,24 h,,static,DMF,repeatedly,dried at room temperature,,,small intergrown cubic crystals,,1–2 µm,,Zr6O4(OH)4 12-connected SBU,"a=20.7004(2) Å, Fm-3m (225)",6.0,,not_reported,yes,540.0,,10.1021/ja8057953,ok,
10.1021/ja8057953,downloaded\10.1021_ja8057953.pdf,SI downloaded\10.1021_ja8057953_SI.pdf,mof_json_store\10.1021_ja8057953\raw_output.json,mof_json_store\10.1021_ja8057953\synthesis_002.json,no,,UiO-67,,Zn(NO3)2·6H2O,,"0.053 g, 0.227 mmol",0.227,mmol,nan,,,,,nan,,,,,"4,4′-biphenyl dicarboxylic acid",BPDC,equivalent molar amount to BDC case,,,,,,,,,,,,,,,,,,,,,,,"N,N-dimethylformamide",DMF,"24.9 g, 340 mmol",,,,,,120.0,120 °C,24.0,24 h,,static,DMF,repeatedly,dried at room temperature,,,small intergrown cubic crystals,,1–2 µm,,Zr6O4(OH)4 12-connected SBU,,8.0,,not_reported,not_reported,540.0,,10.1021/ja8057953,ok,
10.1021/ja8057953,downloaded\10.1021_ja8057953.pdf,SI downloaded\10.1021_ja8057953_SI.pdf,mof_json_store\10.1021_ja8057953\raw_output.json,mof_json_store\10.1021_ja8057953\synthesis_003.json,no,,UiO-68,,Cd(NO3)2·4H2O,,"0.053 g, 0.227 mmol",0.227,mmol,nan,,,,,nan,,,,,terphenyl dicarboxylic acid,TPDC,equivalent molar amount to BDC case,,,,,,,,,,,,,,,,,,,,,,,"N,N-dimethylformamide",DMF,"24.9 g, 340 mmol",,,,,,120.0,120 °C,24.0,24 h,,static,DMF,repeatedly,dried at room temperature,,,small intergrown cubic crystals,,1–2 µm,,Zr6O4(OH)4 12-connected SBU,,10.0,,not_reported,not_reported,,,10.1021/ja8057953,ok,
10.1002/ejic.200500877,downloaded\10.1002_ejic.200500877.pdf,SI downloaded\10.1002_ejic.200500877_SI.pdf,mof_json_store\10.1002_ejic.200500877\raw_output.json,mof_json_store\10.1002_ejic.200500877\synthesis_001.json,no,,,227621,Cd(NO3)2·4H2O,,"0.186 g, 0.5 mmol",0.5,mmol,nan,,"0.017 g, 0.1 mmol",0.1,mmol,nan,,,,,"4,4'-bipyridine",bpy,"0.096 g, 0.5 mmol",0.5,mmol,,,,,,,,,,,"pyrazine-2,3-dicarboxylic acid",,"0.084 g, 0.5 mmol",0.5,mmol,,,,,,water,H2O,18.0 mL,18.0,,,,,180.0,180 °C,72.0,72 h,Teflon-lined autoclave (25 mL),static,,,dried in air,,,orange block crystals,10.0,,,"three-coordinate Cu(I) nodes linked by μ2-Cl and 4,4'-bpy; 3-connected net","orthorhombic, Pnnn, a=5.5864(18) Å, b=12.769(4) Å, c=15.621(5) Å",,,yes,not_reported,240.0,,10.1002/ejic.200500877,ok,
10.1002/ejic.200500877,downloaded\10.1002_ejic.200500877.pdf,SI downloaded\10.1002_ejic.200500877_SI.pdf,mof_json_store\10.1002_ejic.200500877\raw_output.json,mof_json_store\10.1002_ejic.200500877\synthesis_002.json,no,,,227621,Cd(NO3)2·4H2O,,"0.186 g, 0.5 mmol",0.5,mmol,nan,,"0.017 g, 0.1 mmol",0.1,mmol,nan,,,,,"4,4'-bipyridine",bpy,"0.096 g, 0.5 mmol",0.5,mmol,,,,,,,,,,,"pyridine-2,6-dicarboxylic acid",,"0.5 mmol (equimolar replacement of pyrazine-2,3-dicarboxylic acid)",0.5,mmol,,,,,,water,H2O,18.0 mL,18.0,,,,,180.0,180 °C,72.0,72 h,Teflon-lined autoclave (25 mL),static,,,dried in air,,,orange block crystals,5.0,,,"three-coordinate Cu(I) nodes linked by μ2-Cl and 4,4'-bpy; 3-connected net","orthorhombic, Pnnn, a=5.5864(18) Å, b=12.769(4) Å, c=15.621(5) Å",,,yes,not_reported,240.0,,10.1002/ejic.200500877,ok,
10.1002/ejic.200500877,downloaded\10.1002_ejic.200500877.pdf,SI downloaded\10.1002_ejic.200500877_SI.pdf,mof_json_store\10.1002_ejic.200500877\raw_output.json,mof_json_store\10.1002_ejic.200500877\synthesis_003.json,no,,,292359,Cd(NO3)2·4H2O,,"0.186 g, 0.5 mmol",0.5,mmol,nan,,,,,nan,,,,,"4,4'-bipyridine",bpy,"0.096 g, 0.5 mmol",0.5,mmol,,,,,,,,,,,potassium iodide,,"0.083 g, 0.5 mmol",0.5,mmol,,,,,,water,H2O,18.0 mL,18.0,,,,,180.0,180 °C,72.0,72 h,Teflon-lined autoclave (25 mL),static,,,washed and dried in air,,,brown block crystals,15.0,,,"three-coordinate Cu(I) nodes linked by 4,4'-bpy; 3D interpenetrating net","orthorhombic, Fddd, a=18.747(2) Å, b=23.355(3) Å, c=30.404(4) Å",,,not_reported,not_reported,,,10.1002/ejic.200500877,ok,
10.1039/c9nj04371c,downloaded\10.1039_c9nj04371c.pdf,SI downloaded\10.1039_c9nj04371c_SI.pdf,mof_json_store\10.1039_c9nj04371c\raw_output.json,mof_json_store\10.1039_c9nj04371c\synthesis_001.json,no,,{[Co(tib)2]·SO4}n,1882339,AgNO3,,"28.6 mg, 0.1 mmol",0.1,mmol,nan,,,,,nan,,,,,"1,3,5-tris(imidazol-1-ylmethyl)benzene",TIB,"31.8 mg, 0.1 mmol",0.1,mmol,,,,,,,,,,,,,,,,,,,,,water,H2O,5 mL,5.0,,,,,100.0,100 °C,24.0,24 h,"Teflon-lined autoclave, 25 mL",,water,3×,dried in vacuum,,,transparent pink crystals,75.0,,,,"a=19.6072, b=19.6072, c=24.0094 Å, α=90°, β=90°, γ=120°, P63",,,not_reported,yes,,photocatalysis,10.1039/c9nj04371c,ok,
10.1002/slct.202200592,,SI downloaded\10.1002_slct.202200592_SI.pdf,mof_json_store\10.1002_slct.202200592\raw_output.json,mof_json_store\10.1002_slct.202200592\synthesis_001.json,no,,Zn2(OAB),,Cd(CH3COO)2·2H2O,,"33.9 mg, 0.114 mmol",0.114,mmol,nan,,,,,nan,,,,,"4,4'-(oxalylbis(azanediyl))bis(2-hydroxybenzoic acid)",H4OAB,"13.7 mg, 0.038 mmol",0.038,mmol,,,,,,,,,,,,,,,,,,,,,"N,N-dimethylformamide",DMF,3.0 mL,3.0,,,,,120.0,120 °C,48.0,48 h,12 mL vial,"sonicated, static","DMF, anhydrous MeOH",3×5 mL per day for 3 days each,"Vacuum at ambient temperature 24 h, then 100 °C under vacuum for 24 h",100.0,24.0,brown solid,,,,,"a=b=45.2115 Å, c=6.1887 Å, α=β=90°, γ=120°, R3",,,not_reported,not_reported,,,10.1002/slct.202200592,ok,
10.1002/slct.202200592,,SI downloaded\10.1002_slct.202200592_SI.pdf,mof_json_store\10.1002_slct.202200592\raw_output.json,mof_json_store\10.1002_slct.202200592\synthesis_002.json,no,,Zn-MOF-74,,Cd(CH3COO)2·2H2O,,"0.04 M in DMF, 4.50 mL",0.18,mmol,nan,,,,,nan,,,,,"2,5-dihydroxyterephthalic acid",H4DOBDC,"11.2 mg, 0.056 mmol",0.056,mmol,,,,,,,,,,,,,,,,,,,,,"N,N-dimethylformamide",DMF,4.50 mL (from metal stock solution),4.5,ethanol,EtOH,0.30 mL,0.3,120.0,120 °C,48.0,48 h,8 mL vial,"sonicated, static","DMF, CHCl3",3×5 mL per day for 3 days each,"Vacuum at ambient temperature 24 h, then 150 °C for 24 h",150.0,24.0,yellow solid,,,,,,,,not_reported,not_reported,,,10.1002/slct.202200592,ok,
10.1002/slct.202200592,,SI downloaded\10.1002_slct.202200592_SI.pdf,mof_json_store\10.1002_slct.202200592\raw_output.json,mof_json_store\10.1002_slct.202200592\synthesis_003.json,no,,MOF-5,,Cd(CH3COO)2·2H2O,,"0.12 M in DMF, 4.9 mL",0.588,mmol,nan,,,,,nan,,,,,terephthalic acid,BDC,"33 mg, 0.199 mmol",0.199,mmol,,,,,,,,,,,,,,,,,,,,,"N,N-dimethylformamide",DMF,4.9 mL (from metal stock solution),4.9,water,H2O,0.1 mL (deionized),0.1,100.0,100 °C,18.0,18 h,10 mL vial,"sonicated, static","DMF, chloroform",3×40 mL per day for 3 days each,"Vacuum at room temperature 24 h, then 120 °C for 24 h",120.0,24.0,colorless crystals,,,,,,,,not_reported,not_reported,,,10.1002/slct.202200592,ok,
10.1039/c6dt02895k,downloaded\10.1039_c6dt02895k.pdf,SI downloaded\10.1039_c6dt02895k_SI.pdf,mof_json_store\10.1039_c6dt02895k\raw_output.json,mof_json_store\10.1039_c6dt02895k\synthesis_001.json,yes,Water-only solvent for 2 gave unknown precipitates; 50% ethanol/H2O was required for crystals.,,,La(OH)3,,0.1 mmol,0.1,mmol,Cu(NO3)2·3H2O,,,,,nan,,,,,"1,3-adamantanedicarboxylic acid",H2adc,0.1 mmol,0.1,mmol,"1,4-bis(1,2,4-triazol-4-ylmethyl)benzene",btrb,0.05 mmol,0.05,mmol,,,,,,sodium hydroxide (dilute solution),NaOH,adjust to pH = 7,,,,,,,,water,H2O,7.5 mL,7.5,"N,N-dimethylformamide",DMF,0.5 mL,0.5,110.0,110 °C,72.0,3 days,Teflon-lined stainless autoclave,static,,,,,,dark red block crystals,,,,[Co4(μ3-OH)2] 4-connected,"a=12.4659(4) Å, b=13.4443(5) Å, c=17.4957(6) Å, α=99.925(3)°, β=92.684(3)°, γ=109.885(3)°, P-1",,,not_reported,not_reported,210.0,,10.1039/c6dt02895k,ok,
10.1039/c6dt02895k,downloaded\10.1039_c6dt02895k.pdf,SI downloaded\10.1039_c6dt02895k_SI.pdf,mof_json_store\10.1039_c6dt02895k\raw_output.json,mof_json_store\10.1039_c6dt02895k\synthesis_002.json,yes,Water-only solvent for 2 gave unknown precipitates; 50% ethanol/H2O was required for crystals.,,,Pr(OH)3,,0.1 mmol,0.1,mmol,Cu(NO3)2·3H2O,,,,,nan,,,,,5-nitroisophthalic acid,H2nip,0.1 mmol,0.1,mmol,"1,4-bis(1,2,4-triazol-4-ylmethyl)benzene",btrb,0.05 mmol,0.05,mmol,,,,,,sodium hydroxide (dilute solution),NaOH,adjust to pH = 7,,,,,,,,ethanol,EtOH,7.5 mL (v/v = 1:1 ethanol/H2O solution),7.5,water,H2O,7.5 mL (v/v = 1:1 ethanol/H2O solution),7.5,130.0,130 °C,96.0,4 days,Teflon-lined stainless autoclave,static,,,,,,dark red block crystals,,,pcu,[Co4(μ3-OH)2] 6-connected,"a=10.7998(3) Å, b=14.5731(5) Å, c=17.0590(6) Å, α=78.401(3)°, β=89.438(2)°, γ=83.039(2)°, P-1",,,not_reported,not_reported,253.0,,10.1039/c6dt02895k,ok,
10.1039/c6dt02895k,downloaded\10.1039_c6dt02895k.pdf,SI downloaded\10.1039_c6dt02895k_SI.pdf,mof_json_store\10.1039_c6dt02895k\raw_output.json,mof_json_store\10.1039_c6dt02895k\synthesis_003.json,yes,Water-only solvent for 2 gave unknown precipitates; 50% ethanol/H2O was required for crystals.,,,Nd(OH)3,,0.04 mmol,0.04,mmol,Cu(NO3)2·3H2O,,,,,nan,,,,,"benzene-1,3,5-tricarboxylic acid",H3btc,0.02 mmol,0.02,mmol,"1,4-bis(1,2,4-triazol-4-ylmethyl)benzene",btrb,0.02 mmol,0.02,mmol,,,,,,sodium hydroxide (dilute solution),NaOH,adjust to pH = 7,,,,,,,,water,H2O,7.5 mL,7.5,"N,N-dimethylformamide",DMF,0.2 mL,0.2,110.0,110 °C,72.0,3 days,Teflon-lined stainless autoclave,static,,,,,,violet red crystals,,,,[Co4(μ3-OH)2] 8-connected,"a=10.1845(4) Å, b=20.8747(8) Å, c=10.7070(6) Å, β=101.876(5)°, P21/n",,,not_reported,not_reported,244.0,,10.1039/c6dt02895k,ok,
10.1002/ejic.202100119,downloaded\10.1002_ejic.202100119.pdf,SI downloaded\10.1002_ejic.202100119_SI.pdf,mof_json_store\10.1002_ejic.202100119\raw_output.json,mof_json_store\10.1002_ejic.202100119\synthesis_001.json,no,,Zn-MOF,1919224,Pr(OH)3,,0.1 mmol,0.1,mmol,Cu(NO3)2·3H2O,,,,,nan,,,,,"3-(3,5-dicarboxylphenyl)-5-(pyrid-4-yl)-1H-1,2,4-triazole",H2L,0.05 mmol,0.05,mmol,,,,,,,,,,,nitric acid,HNO3,0.135 mL,0.135,mL,,,,,,acetonitrile,MeCN,5 mL,5.0,water,H2O,5 mL,5.0,120.0,120 °C,72.0,3 days,Teflon-lined stainless steel autoclave (23 mL),static,deionized water,three times,,,,yellow block crystals,,,,binuclear Zn2 unit; carboxylate-bridged; 2D layers,"a=7.9522(8) Å, b=9.3965(9) Å, c=12.4443(12) Å, α=82.983(8)°, β=86.026(8)°, γ=66.322(9)°, P-1",,,not_reported,yes,450.0,sensing;luminescence,10.1002/ejic.202100119,ok,
10.1039/c7dt02040f,downloaded\10.1039_c7dt02040f.pdf,SI downloaded\10.1039_c7dt02040f_SI.pdf,mof_json_store\10.1039_c7dt02040f\raw_output.json,mof_json_store\10.1039_c7dt02040f\synthesis_001.json,no,,Ce2NDC3,1502144,Nd(OH)3,,"88 mg, 0.20 mmol",0.2,mmol,Cu(NO3)2·3H2O,,,,,nan,,,,,"1,4-naphthalenedicarboxylic acid",H2NDC,"43.24 mg, 0.20 mmol",0.2,mmol,,,,,,,,,,,5-aminotetrazole,5-Atz,"8.5 mg, 0.10 mmol",0.1,mmol,,,,,,"N,N-dimethylformamide",DMF,5 mL,5.0,,,,,110.0,110 °C,24.0,24 h,"glass vial (15 mL, Teflon-supported cover)",static (after initial 10 min stirring at RT),MeOH (anhydrous),"Soxhlet, 3 days",Soxhlet exchange with anhydrous MeOH for 3 days; vacuum at RT 18 h then 165 °C for 30 h,165.0,30.0,pale yellow blocks,75.3,0.18 × 0.16 × 0.14 mm,,binuclear Ce(III) nodes; 9-coordinate Ce,"a=11.4988(12) Å, b=11.5886(12) Å, c=23.465(2) Å, α=78.702(2)°, β=87.143(2)°, γ=62.144(2)°, P-1",13.0,112.0,not_reported,not_reported,528.0,CO2_capture,10.1039/c7dt02040f,ok,
10.1039/c7dt02040f,downloaded\10.1039_c7dt02040f.pdf,SI downloaded\10.1039_c7dt02040f_SI.pdf,mof_json_store\10.1039_c7dt02040f\raw_output.json,mof_json_store\10.1039_c7dt02040f\synthesis_002.json,no,,Ce2NDC3,1502144,Sm(OH)3,,"88 mg, 0.20 mmol",0.2,mmol,Cu(NO3)2·3H2O,,,,,nan,,,,,"1,4-naphthalenedicarboxylic acid",H2NDC,"43.24 mg, 0.20 mmol",0.2,mmol,,,,,,,,,,,4-aminotriazole,4atrz,"8.4 mg, 0.10 mmol",0.1,mmol,,,,,,"N,N-dimethylformamide",DMF,5 mL,5.0,,,,,110.0,110 °C,24.0,24 h,"glass vial (15 mL, Teflon-supported cover)",static (after initial 10 min stirring at RT),MeOH (anhydrous),"Soxhlet, 3 days",Soxhlet exchange with anhydrous MeOH for 3 days; vacuum at RT 18 h then 165 °C for 30 h,165.0,30.0,pale yellow blocks,77.76,0.18 × 0.16 × 0.14 mm,,binuclear Ce(III) nodes; 9-coordinate Ce,"a=11.4988(12) Å, b=11.5886(12) Å, c=23.465(2) Å, α=78.702(2)°, β=87.143(2)°, γ=62.144(2)°, P-1",13.0,112.0,not_reported,not_reported,528.0,CO2_capture,10.1039/c7dt02040f,ok,
10.1039/c7dt02040f,downloaded\10.1039_c7dt02040f.pdf,SI downloaded\10.1039_c7dt02040f_SI.pdf,mof_json_store\10.1039_c7dt02040f\raw_output.json,mof_json_store\10.1039_c7dt02040f\synthesis_003.json,no,,Ce2NDC3,1502144,Eu(OH)3,,"88 mg, 0.20 mmol",0.2,mmol,Cu(NO3)2·3H2O,,,,,nan,,,,,"1,4-naphthalenedicarboxylic acid",H2NDC,"43.24 mg, 0.20 mmol",0.2,mmol,,,,,,,,,,,,,,,,,,,,,"N,N-dimethylformamide",DMF,5 mL,5.0,,,,,110.0,110 °C,24.0,24 h,"glass vial (15 mL, Teflon-supported cover)",static (after initial 10 min stirring at RT),MeOH (anhydrous),"Soxhlet, 3 days",Soxhlet exchange with anhydrous MeOH for 3 days; vacuum at RT 18 h then 165 °C for 30 h,165.0,30.0,light yellow crystalline precipitate,,0.18 × 0.16 × 0.14 mm,,binuclear Ce(III) nodes; 9-coordinate Ce,"a=11.4988(12) Å, b=11.5886(12) Å, c=23.465(2) Å, α=78.702(2)°, β=87.143(2)°, γ=62.144(2)°, P-1",13.0,112.0,not_reported,not_reported,528.0,CO2_capture,10.1039/c7dt02040f,ok,
10.1039/c8ce01791c,downloaded\10.1039_c8ce01791c.pdf,SI downloaded\10.1039_c8ce01791c_SI.pdf,mof_json_store\10.1039_c8ce01791c\raw_output.json,mof_json_store\10.1039_c8ce01791c\synthesis_001.json,no,,(R)-CuMOF-2,1850127,Gd(OH)3,,"18 mg, 0.075 mmol",0.075,mmol,Cu(NO3)2·3H2O,,,,,nan,,,,,"(R)-3,3′-bis(6-carboxy-2-naphthyl)-2,2′-dihydroxy-1,1′-binaphthyl",,"30 mg, 0.048 mmol",0.048,mmol,,,,,,,,,,,,,,,,,,,,,"N,N-dimethylformamide",DMF,1.5 mL,1.5,water,H2O,0.6 mL,0.6,60.0,60 °C,48.0,48 h,screw vial,,,,,,,green prisms,,0.28 × 0.31 × 0.33 mm,,Cu2 carboxylate paddle-wheel SBUs,"a=22.4236(8), b=29.6641(11), c=15.5246(6) Å; C2221 (150 K)",,,yes,not_reported,,enantioseparation;HPLC,10.1039/c8ce01791c,ok,
10.1039/c3ta11925d,downloaded\10.1039_c3ta11925d.pdf,SI downloaded\10.1039_c3ta11925d_SI.pdf,mof_json_store\10.1039_c3ta11925d\raw_output.json,mof_json_store\10.1039_c3ta11925d\synthesis_002.json,no,,,843071,Dy(OH)3,,0.0256 g (0.07 mmol),0.07,mmol,Cu(NO3)2·3H2O,,,,,nan,,,,,Na2bqdc,bqdc,0.0388 g (0.10 mmol),0.1,mmol,,,,,,,,,,,,,,,,,,,,,"N,N-dimethylformamide",DMF,total 18 mL (9 mL in linker solution + 9 mL in metal solution),18.0,water,H2O,total 2 mL (1 mL in linker solution + 1 mL in metal solution),2.0,25,RT,3.0,3 h dropwise addition under stirring,,stirred,DMF,3× (3 mL),dried at 80 °C for one day,80.0,24.0,white powder,,,,dinuclear Eu2 SBU; EuO9 9-coordinated,"a=11.122(1), b=11.938(1), c=14.184(2) Å, α=74.869(2), β=76.480(2), γ=73.859(2), P-1",,,not_reported,not_reported,,luminescence;sensing,10.1039/c3ta11925d,ok,
10.1021/ic800761h,downloaded\10.1021_ic800761h.pdf,SI downloaded\10.1021_ic800761h_SI.pdf,mof_json_store\10.1021_ic800761h\raw_output.json,mof_json_store\10.1021_ic800761h\synthesis_001.json,yes,H2tzba with ZnBr2 did not yield 1.,[Zn(tzba)]n,,Ce(NO3)3·6H2O,,1.0 mmol,1,mmol,nan,,,,,nan,,,,,4-(5H-tetrazol)benzoate,tzba,generated in situ from Na(4-cba) 0.5 mmol and NaN3 1.0 mmol,,,,,,,,,,,,,,,,,,,,,,,water,H2O,15 mL,15.0,,,,,140.0,140 °C,72.0,3 days,Teflon-lined autoclave,static,,,,,,colorless prismatic single crystals,85.0,,gsi,ZnII tetrahedral 4-connected node,"monoclinic, Pc; a=4.8244(5) Å, b=8.2293(11) Å, c=10.5946(10) Å, β=96.162(8)°, V=418.19(8) Å3, Z=2",,,not_reported,not_reported,440.0,SHG;luminescence,10.1021/ic800761h,ok,
10.1002/ejic.200300221,downloaded\10.1002_ejic.200300221.pdf,SI downloaded\10.1002_ejic.200300221_SI.pdf,mof_json_store\10.1002_ejic.200300221\raw_output.json,mof_json_store\10.1002_ejic.200300221\synthesis_001.json,no,,,205531,Pr(NO3)3·6H2O,,"0.091 g, 0.5 mmol",0.5,mmol,nan,,,,,nan,,,,,"1,2,4,5-benzenetetracarboxylic acid",H4btec,"0.13 g, 0.5 mmol",0.13,g,,,,,,,,,,,sodium hydroxide,NaOH,"0.04 g, 1 mmol",0.04,g,,,,,,water,H2O,8 mL,8.0,,,,,160.0,160 °C,48.0,two days,Teflon-lined autoclave,static,distilled water,,air-dried at 50 °C,50.0,,purple block crystals,86.0,0.578 × 0.378 × 0.258 mm,,linear trinuclear CoII cluster (edge-sharing {CoO6}),"a=7.0821(14), b=12.557(3), c=15.997(3) Å, α=β=γ=90°, Pbcn",,,not_reported,not_reported,,,10.1002/ejic.200300221,ok,
10.1039/c7dt02436c,downloaded\10.1039_c7dt02436c.pdf,SI downloaded\10.1039_c7dt02436c_SI.pdf,mof_json_store\10.1039_c7dt02436c\raw_output.json,mof_json_store\10.1039_c7dt02436c\synthesis_001.json,yes,"Without RuBpy, reaction gave an amorphous white powder with no XRPD diffraction.",RWLC-5,1569727,Nd(NO3)3·6H2O,,"35 mg, 0.148 mmol",0.148,mmol,nan,,,,,nan,,,,,terephthalic acid,BDC,"20 mg, 0.12 mmol",0.12,mmol,,,,,,,,,,,"tris(2,2'-bipyridine)ruthenium(II) chloride (RuBpy)",RuBpy,20 mg,20.0,mg,,,,,,"N,N-dimethylformamide",DMF,"EtOH/DMF 1:1 (v/v), 3 mL total",,ethanol,EtOH,"EtOH/DMF 1:1 (v/v), 3 mL total",,105.0,105 °C,18.0,18 hours,scintillation vial,,EtOH,repeatedly,,,,,,0.28 × 0.246 × 0.207 mm,cds,Cd2Cl2(COO)4 4-connected paddlewheel-like SBU,"a=18.4093(5), b=16.6908(4), c=14.8012(4) Å, β=111.1042(8)°, C2/c",,,yes,not_reported,530.0,luminescence,10.1039/c7dt02436c,ok,
10.1002/slct.202001789,,SI downloaded\10.1002_slct.202001789_SI.pdf,mof_json_store\10.1002_slct.202001789\raw_output.json,mof_json_store\10.1002_slct.202001789\synthesis_001.json,no,,MIL-101(Cr),,Eu(NO3)3·6H2O,,"1.2 g, 3 mmol",3,mmol,nan,,,,,nan,,,,,terephthalic acid,BDC,"0.498 g, 3 mmol",3.0,mmol,,,,,,,,,,,nitric acid,,"0.18 mL, 3 mmol",3.0,mmol,,,,,,deionized water,H2O,15 mL,15.0,,,,,220.0,220 °C,8.0,8 h,Teflon-lined stainless steel autoclave,static,"H2O, DMF",several times,"dried at 120 °C for 2 h, then under vacuum at ambient temperature for 24 h",120.0,2.0,green solids,,,,,,,,not_reported,not_reported,,,10.1002/slct.202001789,ok,
10.1002/slct.202001789,,SI downloaded\10.1002_slct.202001789_SI.pdf,mof_json_store\10.1002_slct.202001789\raw_output.json,mof_json_store\10.1002_slct.202001789\synthesis_002.json,no,,pre-MIL101-CH2Cl,,Cd(CH3COO)2·2H2O,,"1.2 g, 3 mmol",3,mmol,nan,,,,,nan,,,,,2-(chloromethyl)terephthalic acid,,"0.642 g, 3 mmol",3.0,mmol,,,,,,,,,,,nitric acid,,"0.18 mL, 3 mmol",3.0,mmol,,,,,,deionized water,H2O,15 mL,15.0,,,,,220.0,220 °C,8.0,8 h,Teflon-lined stainless steel autoclave,static,"hot H2O, DMF",several times,dried at 120 °C for 2 h,120.0,2.0,green solids,,,,,,,,not_reported,not_reported,,,10.1002/slct.202001789,ok,
10.1021/cg400394d,downloaded\10.1021_cg400394d.pdf,SI downloaded\10.1021_cg400394d_SI.pdf,mof_json_store\10.1021_cg400394d\raw_output.json,mof_json_store\10.1021_cg400394d\synthesis_001.json,no,,[Co(adc)(bpp)(H2O)]n,,Cd(CH3COO)2·2H2O,,"59 mg, 0.25 mmol",0.25,mmol,nan,,,,,nan,,,,,"4,4′-azodibenzoic acid",H2adc,"67 mg, 0.25 mmol",0.25,mmol,"1,3-di(4-pyridyl)propane",bpp,"99 mg, 0.5 mmol",0.5,mmol,,,,,,triethylamine,,"required amount, to adjust pH to 8",,,,,,,,water,H2O,4 mL,4.0,,,,,100.0,100 °C,120.0,5 days,Teflon-lined autoclave,static,H2O,,,,,red block crystals,22.0,,sql,1D [Co–adc]n chains pillared by bpp; 2D sql layer (2-fold interpenetrated),"triclinic, P-1; a=10.63410(10) Å, b=10.76710(10) Å, c=12.37710(10) Å, α=67.066(8)°, β=83.639(12)°, γ=73.758(10)°",,,not_reported,not_reported,200.0,luminescence,10.1021/cg400394d,ok,
10.1021/cg400394d,downloaded\10.1021_cg400394d.pdf,SI downloaded\10.1021_cg400394d_SI.pdf,mof_json_store\10.1021_cg400394d\raw_output.json,mof_json_store\10.1021_cg400394d\synthesis_002.json,no,,{[Ni(adc)(bpp)2(H2O)]2·bpp}n,,Cd(CH3COO)2·2H2O,,"62 mg, 0.25 mmol",0.25,mmol,nan,,,,,nan,,,,,"4,4′-azodibenzoic acid",H2adc,"67 mg, 0.25 mmol",0.25,mmol,"1,3-di(4-pyridyl)propane",bpp,"198 mg, 1 mmol",1.0,mmol,,,,,,triethylamine,,"required amount, to adjust pH to 8",,,,,,,,water,H2O,4 mL,4.0,,,,,100.0,100 °C,120.0,5 days,Teflon-lined autoclave,static,H2O,,,,,red block crystals,14.0,,sql,1D [Ni–adc]n chains pillared by bpp; 2D sql layers (heterointerpenetrated),"orthorhombic, Pbca; a=19.708(2) Å, b=24.955(3) Å, c=35.224(4) Å, α=90°, β=90°, γ=90°",,,not_reported,not_reported,,luminescence,10.1021/cg400394d,ok,
10.1021/cg400394d,downloaded\10.1021_cg400394d.pdf,SI downloaded\10.1021_cg400394d_SI.pdf,mof_json_store\10.1021_cg400394d\raw_output.json,mof_json_store\10.1021_cg400394d\synthesis_003.json,no,,[Zn(adc)(bpp)·DMF]n,,Cd(CH3COO)2·2H2O,,"74 mg, 0.25 mmol",0.25,mmol,nan,,,,,nan,,,,,"4,4′-azodibenzoic acid",H2adc,"67 mg, 0.25 mmol",0.25,mmol,"1,3-di(4-pyridyl)propane",bpp,"99 mg, 0.5 mmol",0.5,mmol,,,,,,,,,,,,,,,,"N,N-dimethylformamide",DMF,4 mL,4.0,,,,,100.0,100 °C,72.0,3 days,Teflon-lined autoclave,static,,,,,,red block crystals,38.0,,sql,1D zigzag [Zn–adc]n chains pillared by bpp; 2D sql layer (parallel interpenetrated),"monoclinic, P21/c; a=8.5216(6) Å, b=30.4113(15) Å, c=11.6223(9) Å, α=90°, β=105.554(3)°, γ=90°",,,not_reported,not_reported,,luminescence,10.1021/cg400394d,ok,
10.1021/cg400394d,downloaded\10.1021_cg400394d.pdf,SI downloaded\10.1021_cg400394d_SI.pdf,mof_json_store\10.1021_cg400394d\raw_output.json,mof_json_store\10.1021_cg400394d\synthesis_004.json,no,,[Ni(Cladc)(bpp)(H2O)]n,,Cd(CH3COO)2·2H2O,,"62 mg, 0.25 mmol",0.25,mmol,nan,,,,,nan,,,,,"3,3′-dichloro-4,4′-azodibenzoic acid",ClH2adc,"83 mg, 0.25 mmol",0.25,mmol,"1,3-di(4-pyridyl)propane",bpp,"99 mg, 0.5 mmol",0.5,mmol,,,,,,,,,,,,,,,,water,H2O,4 mL,4.0,,,,,160.0,160 °C,72.0,3 days,Teflon-lined autoclave,static,,,,,,green block crystals,52.0,,sql,1D [Ni–Cladc]n chains pillared by bpp; 2D sql layer,"triclinic, P-1; a=9.479(4) Å, b=11.835(5) Å, c=12.798(5) Å, α=67.543(11)°, β=76.936(15)°, γ=74.777(15)°",,,not_reported,not_reported,225.0,luminescence,10.1021/cg400394d,ok,
10.1021/cg400394d,downloaded\10.1021_cg400394d.pdf,SI downloaded\10.1021_cg400394d_SI.pdf,mof_json_store\10.1021_cg400394d\raw_output.json,mof_json_store\10.1021_cg400394d\synthesis_005.json,no,,[Co(Cladc)(bpp)(H2O)]n,,Zn(CH3COO)2·2H2O,,"59 mg, 0.25 mmol",0.25,mmol,nan,,,,,nan,,,,,"3,3′-dichloro-4,4′-azodibenzoic acid",ClH2adc,"83 mg, 0.25 mmol",0.25,mmol,"1,3-di(4-pyridyl)propane",bpp,"99 mg, 0.5 mmol",0.5,mmol,,,,,,,,,,,,,,,,ethanol/water mixture,EtOH/H2O,"4 mL, V/V = 1:1",4.0,,,,,100.0,100 °C,72.0,3 days,Teflon-lined autoclave,static,,,,,,brown tabular crystals,78.0,,sql,1D [Co–Cladc]n chains pillared by bpp; 2D sql layer,"triclinic, P-1; a=9.503(3) Å, b=11.880(3) Å, c=12.818(3) Å, α=67.556(9)°, β=76.977(9)°, γ=74.837(8)°",,,not_reported,not_reported,,luminescence,10.1021/cg400394d,ok,
