Repository: zzhenglab/MOFinder

# MOFinder

MOFinder extracts MOF synthesis information from the literature, reconstructs evidence-supported negative reaction records, and prepares datasets for synthesis-outcome prediction.
[Web application](https://mofinder.chemistry.wustl.edu/) | [Demos](Demo/README.md) | [Source code](docs/source_to_code.md) | [Workflow guide](docs/workflow.md) | [Model evaluation](docs/evaluation.md)

## Quick start

The workflow runs through Python commands. Python 3.10 or newer is required. Clone the repository and initialize its related applications:

```bash
git clone --recurse-submodules https://github.com/zzhenglab/MOFinder.git
cd MOFinder
```

Start with the two offline demonstrations:

```bash

File: mof_extraction_1_2.csv (part 25 of 305)
doi,main_pdf,si_pdf,raw_output,parsed_json,article_trial_or_failure,article_trial_or_failure_notes,mof_name,crystal_code,metal_1,metal_1_abbr,metal_1_amount_text,metal_1_amount_value,metal_1_amount_unit,metal_2,metal_2_abbr,metal_2_amount_text,metal_2_amount_value,metal_2_amount_unit,metal_3,metal_3_abbr,metal_3_amount_text,metal_3_amount_value,metal_3_amount_unit,linker_1,linker_1_abbr,linker_1_amount_text,linker_1_amount_value,linker_1_amount_unit,linker_2,linker_2_abbr,linker_2_amount_text,linker_2_amount_value,linker_2_amount_unit,linker_3,linker_3_abbr,linker_3_amount_text,linker_3_amount_value,linker_3_amount_unit,modulator_1,modulator_1_abbr,modulator_1_amount_text,modulator_1_amount_value,modulator_1_amount_unit,modulator_2,modulator_2_abbr,modulator_2_amount_text,modulator_2_amount_value,modulator_2_amount_unit,solvent_main,solvent_main_abbr,solvent_main_amount_text,solvent_main_ml,solvent_secondary,solvent_secondary_abbr,solvent_secondary_amount_text,solvent_secondary_ml,temperature_c,temperature_c_text,time_h,time_text,vessel_type,stirring,washing_solvent,washing_cycles,activation_text,activation_temp_c,activation_time_h,crystal_morphology,yield_percent,crystal_size,topology_code,metal_cluster_connectivity,unit_cell_short,pore_diameter_A,BET_surface_area_m2g,air_stable,water_stable,tga_decomposition_temp_c,applications,reference,status,error
10.1002/cssc.202102368,downloaded\10.1002_cssc.202102368.pdf,SI downloaded\10.1002_cssc.202102368_SI.pdf,mof_json_store\10.1002_cssc.202102368\raw_output.json,mof_json_store\10.1002_cssc.202102368\synthesis_002.json,no,,CSUST-3,2109207,Zn(CH3COO)2·2H2O,,about 20 mg,0.0982811,mmol,nan,,,,,nan,,,,,"2,6-naphthalenedicarboxylic acid",H2NDC,"DMF solution, 1.2 mL, 213 μM",,,,,,,,,,,,,,,,,,,,,,,"N,N-dimethylformamide",DMF,1.2 mL (H2NDC solution),1.2,,,,,120.0,120 °C,168.0,7 days,glass vial,static,"DMF, ethanol",three times each,"MeOH exchange at 60 °C for 3 days (solvent refreshed daily), vacuum at RT 10 h, then 165 °C under vacuum for 24 h",165.0,24.0,yellowish diamond-shaped single crystals (also powder),,,,1D Ce–O chain IBU; μ2-O bridged Ce4+ centers,"a=12.4629(14), b=12.5379(15), c=16.485(2) Å, α=81.663(4)°, β=76.339(3)°, γ=60.312(3)°, P-1",13.4,,not_reported,not_reported,,CO2_fixation;overall_water_splitting,10.1002/cssc.202102368,ok,
10.1039/c5ra22184f,downloaded\10.1039_c5ra22184f.pdf,SI downloaded\10.1039_c5ra22184f_SI.pdf,mof_json_store\10.1039_c5ra22184f\raw_output.json,mof_json_store\10.1039_c5ra22184f\synthesis_001.json,no,,,1422767,Eu(NO3)3·6H2O,,"45.6 mg, 0.2 mmol",0.2,mmol,nan,,,,,nan,,,,,1H-pyrazole-4-carboxylic acid,H2PZC,"11.2 mg, 0.1 mmol",0.1,mmol,,,,,,,,,,,,,,,,,,,,,"N,N-dimethylformamide",DMF,2 mL,2.0,water,H2O,1.5 mL,1.5,110.0,110 °C,72.0,3 days,Teflon-lined autoclave,static,,,,,,needlelike colorless crystals,61.0,,pcu,trinuclear Cd3(μ3-Cl) 6-connected SBU,"a=14.6793(6), b=14.6793(6), c=9.5183(5), α=90.00, β=90.00, γ=120.00, R3m",,,not_reported,yes,,luminescence;sensing,10.1039/c5ra22184f,ok,
10.1039/c9nj02004g,downloaded\10.1039_c9nj02004g.pdf,SI downloaded\10.1039_c9nj02004g_SI.pdf,mof_json_store\10.1039_c9nj02004g\raw_output.json,mof_json_store\10.1039_c9nj02004g\synthesis_001.json,no,,,1885559,Gd(NO3)3·6H2O,,"360 mg, 0.076 mmol",0.076,mmol,nan,,"30 mg, 0.152 mmol",0.152,mmol,nan,,"150 mg, 0.88 mmol",0.88,mmol,"1,2,4-triazole",trz,"40 mg, 0.58 mmol",0.58,mmol,,,,,,,,,,,"HCl (6 M), pH adjuster",,adjusted to pH 4.5 with 6 M HCl,,,,,,,,water,H2O,15 mL,15.0,,,,,160.0,160 °C,96.0,4 days,25 mL Teflon-lined reactor,static,,,Degassed at 473 K (200 °C) under vacuum for 12 h,200.0,12.0,green block crystals,51.0,,,Cu3(μ3-O) trinuclear SBU; Dawson cluster 7-connected,"a=18.478(5) Å, b=14.872(5) Å, c=33.155(5) Å, β=97.799(5)°, P21/c",20.66,99.4,not_reported,not_reported,,,10.1039/c9nj02004g,ok,
10.1039/c5dt03111g,downloaded\10.1039_c5dt03111g.pdf,SI downloaded\10.1039_c5dt03111g_SI.pdf,mof_json_store\10.1039_c5dt03111g\raw_output.json,mof_json_store\10.1039_c5dt03111g\synthesis_001.json,no,,Bi–BTC,1404669,Tb(NO3)3·6H2O,,0.2360 g (0.49 mmol),0.49,mmol,nan,,,,,nan,,,,,"benzene-1,3,5-tricarboxylic acid",H3BTC,0.1930 g (0.92 mmol),0.92,mmol,,,,,,,,,,,,,,,,,,,,,methanol,MeOH,"3.75 mL (from DMF/MeOH 1:3, total 5 mL)",3.75,"N,N-dimethylformamide",DMF,"1.25 mL (from DMF/MeOH 1:3, total 5 mL)",1.25,120.0,120 °C,,"heated to 120 °C for 45 h, kept at 120 °C for 12 h; cooled to RT at 2 °C/min",100 mL Teflon-lined autoclave,static,"DMF, MeOH",,dried in air at 60 °C,60.0,,colorless crystals,,0.143 × 0.125 × 0.040 mm,,centrosymmetric dimeric {Bi2O14} units,"a=10.137(2) Å, b=15.017(3) Å, c=11.422(3) Å, β=99.441(2)°, P21/n",,,not_reported,no,400.0,photocatalysis;O2_evolution,10.1039/c5dt03111g,ok,
10.1021/cg301668g,downloaded\10.1021_cg301668g.pdf,SI downloaded\10.1021_cg301668g_SI.pdf,mof_json_store\10.1021_cg301668g\raw_output.json,mof_json_store\10.1021_cg301668g\synthesis_001.json,no,,1-La,,Dy(NO3)3·6H2O,,0.4 mmol,0.4,mmol,nan,,"0.1 mmol, 0.0238 g",0.1,mmol,nan,,,,,"2,2′-bipyridine-3,3′-dicarboxylic acid",H2BPDC,"0.6 mmol, 0.1466 g",0.6,mmol,,,,,,,,,,,"1,2,4-triazole",,"0.6 mmol, 0.0414 g",0.6,mmol,,,,,,water,H2O,8 mL,8.0,ethanol,EtOH,2 mL,2.0,130.0,130 °C,72.0,72 h,Teflon-lined stainless steel reactor,,H2O/EtOH (4/1),,air-dried,,,salmon pink rod-like single crystals,25.0,,,"Ln2 binuclear SBU (6-connected) and CoN6 (3-connected); 3,6-connected net 'zjm-1'","a=46.04, b=46.04, c=11.33, I41/a",8.4,,not_reported,not_reported,,,10.1021/cg301668g,ok,
10.1021/cg301668g,downloaded\10.1021_cg301668g.pdf,SI downloaded\10.1021_cg301668g_SI.pdf,mof_json_store\10.1021_cg301668g\raw_output.json,mof_json_store\10.1021_cg301668g\synthesis_002.json,no,,2-Pr,,Ho(NO3)3·6H2O,,0.3 mmol,0.3,mmol,nan,,"0.1 mmol, 0.0238 g",0.1,mmol,nan,,,,,"2,2′-bipyridine-3,3′-dicarboxylic acid",H2BPDC,"0.6 mmol, 0.1466 g",0.6,mmol,,,,,,,,,,,"1,2,4-triazole",,"0.6 mmol, 0.0414 g",0.6,mmol,,,,,,water,H2O,8 mL,8.0,ethanol,EtOH,2 mL,2.0,130.0,130 °C,72.0,72 h,Teflon-lined stainless steel reactor,,H2O/EtOH (4/1),,air-dried,,,salmon pink needle-like single crystals,35.0,,,"Ln2 binuclear SBU (6-connected) and CoN6 (3-connected); 3,6-connected net 'zjm-1'","a=45.94, b=45.94, c=11.24, I41/a",8.4,,not_reported,not_reported,,,10.1021/cg301668g,ok,
10.1021/cg301668g,downloaded\10.1021_cg301668g.pdf,SI downloaded\10.1021_cg301668g_SI.pdf,mof_json_store\10.1021_cg301668g\raw_output.json,mof_json_store\10.1021_cg301668g\synthesis_003.json,no,,3-Nd,,Er(NO3)3·6H2O,,0.3 mmol,0.3,mmol,nan,,"0.1 mmol, 0.0238 g",0.1,mmol,nan,,,,,"2,2′-bipyridine-3,3′-dicarboxylic acid",H2BPDC,"0.6 mmol, 0.1466 g",0.6,mmol,,,,,,,,,,,"1,2,4-triazole",,"0.6 mmol, 0.0414 g",0.6,mmol,,,,,,water,H2O,8 mL,8.0,ethanol,EtOH,2 mL,2.0,130.0,130 °C,72.0,72 h,Teflon-lined stainless steel reactor,,H2O/EtOH (4/1),,air-dried,,,salmon pink needle-like single crystals,42.0,,,"Ln2 binuclear SBU (6-connected) and CoN6 (3-connected); 3,6-connected net 'zjm-1'","a=45.80, b=45.80, c=11.23, I41/a",8.4,,not_reported,not_reported,,,10.1021/cg301668g,ok,
10.1021/cg301668g,downloaded\10.1021_cg301668g.pdf,SI downloaded\10.1021_cg301668g_SI.pdf,mof_json_store\10.1021_cg301668g\raw_output.json,mof_json_store\10.1021_cg301668g\synthesis_004.json,no,,4-Sm,,Eu(NO3)3,,0.3 mmol,0.3,mmol,nan,,"0.1 mmol, 0.0238 g",0.1,mmol,nan,,,,,"2,2′-bipyridine-3,3′-dicarboxylic acid",H2BPDC,"0.6 mmol, 0.1466 g",0.6,mmol,,,,,,,,,,,"1,2,4-triazole",,"0.6 mmol, 0.0414 g",0.6,mmol,,,,,,water,H2O,8 mL,8.0,ethanol,EtOH,2 mL,2.0,130.0,130 °C,72.0,72 h,Teflon-lined stainless steel reactor,,H2O/EtOH (4/1),,air-dried,,,salmon pink needle-like single crystals,35.0,,,"Ln2 binuclear SBU (6-connected) and CoN6 (3-connected); 3,6-connected net 'zjm-1'","a=45.97, b=45.97, c=11.18, I41/a",8.4,,not_reported,not_reported,,,10.1021/cg301668g,ok,
10.1021/cg301668g,downloaded\10.1021_cg301668g.pdf,SI downloaded\10.1021_cg301668g_SI.pdf,mof_json_store\10.1021_cg301668g\raw_output.json,mof_json_store\10.1021_cg301668g\synthesis_005.json,no,,5-Eu,,Y(NO3)3·6H2O,,0.3 mmol,0.3,mmol,nan,,"0.1 mmol, 0.0238 g",0.1,mmol,nan,,,,,"2,2′-bipyridine-3,3′-dicarboxylic acid",H2BPDC,"0.6 mmol, 0.1466 g",0.6,mmol,,,,,,,,,,,"1,2,4-triazole",,"0.6 mmol, 0.0414 g",0.6,mmol,,,,,,water,H2O,8 mL,8.0,ethanol,EtOH,2 mL,2.0,130.0,130 °C,72.0,72 h,Teflon-lined stainless steel reactor,,H2O/EtOH (4/1),,air-dried,,,salmon pink needle-like single crystals,39.0,,,"Ln2 binuclear SBU (6-connected) and CoN6 (3-connected); 3,6-connected net 'zjm-1'","a=45.88, b=45.88, c=11.11, I41/a",8.4,,not_reported,not_reported,,,10.1021/cg301668g,ok,
10.1021/cg301668g,downloaded\10.1021_cg301668g.pdf,SI downloaded\10.1021_cg301668g_SI.pdf,mof_json_store\10.1021_cg301668g\raw_output.json,mof_json_store\10.1021_cg301668g\synthesis_006.json,no,,6-Gd,,Yb(NO3)3·6H2O,,0.4 mmol,0.4,mmol,nan,,"0.1 mmol, 0.0238 g",0.1,mmol,nan,,,,,"2,2′-bipyridine-3,3′-dicarboxylic acid",H2BPDC,"0.6 mmol, 0.1466 g",0.6,mmol,,,,,,,,,,,"1,2,4-triazole",,"0.6 mmol, 0.0414 g",0.6,mmol,,,,,,water,H2O,8 mL,8.0,ethanol,EtOH,2 mL,2.0,130.0,130 °C,72.0,72 h,Teflon-lined stainless steel reactor,,H2O/EtOH (4/1),,air-dried,,,salmon pink rod-like single crystals,37.0,,,"Ln2 binuclear SBU (6-connected) and CoN6 (3-connected); 3,6-connected net 'zjm-1'","a=45.20, b=45.20, c=10.78, I41/a",8.4,,not_reported,not_reported,,,10.1021/cg301668g,ok,
10.1021/cg301668g,downloaded\10.1021_cg301668g.pdf,SI downloaded\10.1021_cg301668g_SI.pdf,mof_json_store\10.1021_cg301668g\raw_output.json,mof_json_store\10.1021_cg301668g\synthesis_007.json,no,,7-Tb,,Tb(NO3)3·6H2O,,0.4 mmol,0.4,mmol,nan,,"0.1 mmol, 0.0238 g",0.1,mmol,nan,,,,,"2,2′-bipyridine-3,3′-dicarboxylic acid",H2BPDC,"0.6 mmol, 0.1466 g",0.6,mmol,,,,,,,,,,,"1,2,4-triazole",,"0.6 mmol, 0.0414 g",0.6,mmol,,,,,,water,H2O,8 mL,8.0,ethanol,EtOH,2 mL,2.0,130.0,130 °C,72.0,72 h,Teflon-lined stainless steel reactor,,H2O/EtOH (4/1),,air-dried,,,salmon pink rod-like single crystals,46.0,,,"Ln2 binuclear SBU (6-connected) and CoN6 (3-connected); 3,6-connected net 'zjm-1'","a=45.82, b=45.82, c=11.00, I41/a",8.4,,not_reported,not_reported,,,10.1021/cg301668g,ok,
10.1021/cg301668g,downloaded\10.1021_cg301668g.pdf,SI downloaded\10.1021_cg301668g_SI.pdf,mof_json_store\10.1021_cg301668g\raw_output.json,mof_json_store\10.1021_cg301668g\synthesis_008.json,no,,8-Dy,,Ce(NO3)3·6H2O,,0.4 mmol,0.4,mmol,nan,,"0.1 mmol, 0.0238 g",0.1,mmol,nan,,,,,"2,2′-bipyridine-3,3′-dicarboxylic acid",H2BPDC,"0.6 mmol, 0.1466 g",0.6,mmol,,,,,,,,,,,"1,2,4-triazole",,"0.6 mmol, 0.0414 g",0.6,mmol,,,,,,water,H2O,8 mL,8.0,ethanol,EtOH,2 mL,2.0,130.0,130 °C,72.0,72 h,Teflon-lined stainless steel reactor,,H2O/EtOH (4/1),,air-dried,,,salmon pink rod-like single crystals,40.0,,,"Ln2 binuclear SBU (6-connected) and CoN6 (3-connected); 3,6-connected net 'zjm-1'","a=45.87, b=45.87, c=11.00, I41/a",8.4,,not_reported,not_reported,,,10.1021/cg301668g,ok,
10.1021/acs.chemmater.5b03723,downloaded\10.1021_acs.chemmater.5b03723.pdf,SI downloaded\10.1021_acs.chemmater.5b03723_SI.pdf,mof_json_store\10.1021_acs.chemmater.5b03723\raw_output.json,mof_json_store\10.1021_acs.chemmater.5b03723\synthesis_001.json,no,,UHM-25-Ala-Boc,1415562,ZrCl4,,"c = 100 g/L aqueous solution, 8.8 mL (88 mg, 0.40 mmol)",0.4,mmol,nan,,,,,nan,,,,,Ala-Boc-ta,,377 mg (0.58 mmol),0.58,mmol,,,,,,,,,,,nitric acid (20%),,1.9 mL,1.9,mL,,,,,,"N,N-dimethylformamide",DMF,24 mL,24.0,water (from aqueous Cu(NO3)2 solution),H2O,8.8 mL (as metal salt solution),8.8,50.0,50 °C,72.0,72 h,screw-capped flask,static,"DMF, THF","DMF 3×, THF 3×","Solvent exchange DMF → THF → amyl acetate, then supercritical CO2 drying (~35 °C) and vacuum at RT for 1 h",25.0,1.0,blue block-shaped crystals,,,ucp,Cu2 paddle wheel 4-connected SBU; cuboctahedral MOP,"a=b=c=28.9416 Å, P432",,1474.0,not_reported,not_reported,,,10.1021/acs.chemmater.5b03723,ok,
10.1021/acs.cgd.4c00913,downloaded\10.1021_acs.cgd.4c00913.pdf,SI downloaded\10.1021_acs.cgd.4c00913_SI.pdf,mof_json_store\10.1021_acs.cgd.4c00913\raw_output.json,mof_json_store\10.1021_acs.cgd.4c00913\synthesis_001.json,no,,CUST-761,2354330,CoCO3,,"30 mg, 0.10 mmol",0.1,mmol,nan,,,,,nan,,,,,Na2BPDC,BPDC,"15 mg, 0.05 mmol",15.0,mg,[PR44]2+·2[NO3]−,PR44,"35 mg, 0.02 mmol",35.0,mg,,,,,,,,,,,,,,,,water,H2O,"component of H2O/DMF (4:1), total 5 mL",,"N,N-dimethylformamide",DMF,"component of H2O/DMF (4:1), total 5 mL",,120.0,120 °C,72.0,72 h,Teflon-lined stainless steel autoclave (18 mL),"stirred 30 min, then static",distilled water,,dried in air,,,colorless block crystals,42.6,,,"Cd2 paddle-wheel {Cd2(COO)4}, 2D grid layers","a=17.384(5) Å, b=15.651(5) Å, c=31.173(5) Å, orthorhombic, Pbcn",,,not_reported,yes,350.0,sensing;luminescence,10.1021/acs.cgd.4c00913,ok,
10.1039/d1nj02841c,downloaded\10.1039_d1nj02841c.pdf,SI downloaded\10.1039_d1nj02841c_SI.pdf,mof_json_store\10.1039_d1nj02841c\raw_output.json,mof_json_store\10.1039_d1nj02841c\synthesis_001.json,no,,H8L-Fe-MOF,,Cu2(OH)2CO3,,5.19 g (32.0 mmol),32,mmol,nan,,,,,nan,,,,,"(ethene-1,1,2,2-tetrayltetrakis(benzene-4,1-diyl))tetraphosphonic acid",H8L,2.60 g (4.0 mmol),4.0,mmol,,,,,,,,,,,sodium hydroxide (6 N),NaOH,"6 N, to pH 6.0 (dropwise)",,,,,,,,water,H2O,10 mL (ligand solution) + 10 mL (FeCl3 solution),,,,,,180.0,453 K (180 °C),48.0,2 days,Teflon-lined stainless steel autoclave,magnetic stirring 18 h at RT prior to autoclave,ethanol (dry),several times,Soxhlet extracted in anhydrous MeOH for 24 h; degassed at 150 °C under vacuum for 12 h; also dried overnight at 80 °C after synthesis,150.0,12.0,radish brown spherical nanoparticles (50–150 nm),,,,,"Monoclinic, a=28.211 Å, b=12.265 Å, c=10.533 Å, α=90°, β=99.295°, γ=90°, C2/c",15.6,204.0,not_reported,not_reported,,battery_anode,10.1039/d1nj02841c,ok,
10.1039/b615675d,downloaded\10.1039_b615675d.pdf,,mof_json_store\10.1039_b615675d\raw_output.json,mof_json_store\10.1039_b615675d\synthesis_001.json,no,,,625275,CoCO3,,"55 mg, 0.4 mmol",0.4,mmol,nan,,,,,nan,,,,,"9,10-ditetrazolateanthracene",DTA,0.1 mmol (from 23 mg DCA in situ),0.1,mmol,,,,,,,,,,,sodium azide,,"26 mg, 0.4 mmol",0.4,mmol,,,,,,water,H2O,"H2O–EtOH 2:1 v/v, total 10 mL",,ethanol,EtOH,"H2O–EtOH 2:1 v/v, total 10 mL",,160.0,160 °C,,"heated to 160 °C for 12 h, held at 160 °C for 36 h; cooled to room temp over 24 h",Teflon-lined stainless autoclave,static,"water, acetone",,,,,maple prism crystals,20.0,,pcu,Zn7(OH)8 heptanuclear spindle 6-connected SBU,"trigonal, R-3c; a=b=13.934(2), c=48.052(10) Å",,,not_reported,not_reported,380.0,luminescence,10.1039/b615675d,ok,
10.1039/d3sc04171a,downloaded\10.1039_d3sc04171a.pdf,SI downloaded\10.1039_d3sc04171a_SI.pdf,mof_json_store\10.1039_d3sc04171a\raw_output.json,mof_json_store\10.1039_d3sc04171a\synthesis_001.json,no,,Zr-BPT,2265356,Cd(OH)2,,"70 mg, 0.30 mmol",0.3,mmol,nan,,,,,nan,,,,,"[1,1′-biphenyl]-3,4′,5-tricarboxylic acid",H3BPT,"29 mg, 0.10 mmol",0.1,mmol,,,,,,,,,,,formic acid,,"used with DMF, 1:1 v/v (total 3.0 mL)",,,,,,,,"N,N-dimethylformamide",DMF,"DMF/formic acid 1:1 v/v, 3.0 mL total",,,,,,150.0,150 °C,48.0,48 h (after pre-stir at RT for 20 min),Teflon reactor,static,DMF,"3 days at RT, solvent replaced daily",130 °C under vacuum overnight,130.0,,white powder,23.0,,,two types of Zr6 clusters (4- and 6-connected),"a = 26.659(1) Å, c = 10.1030(4) Å; trigonal, P-31m (No. 162)",5.6,777.0,not_reported,yes,,acid_separation;adsorption_selectivity,10.1039/d3sc04171a,ok,
10.1039/d3sc04171a,downloaded\10.1039_d3sc04171a.pdf,SI downloaded\10.1039_d3sc04171a_SI.pdf,mof_json_store\10.1039_d3sc04171a\raw_output.json,mof_json_store\10.1039_d3sc04171a\synthesis_002.json,no,,MOF-808,,ZrCl4,,"1.7 g, 5.3 mmol",5.3,mmol,nan,,,,,nan,,,,,"benzene-1,3,5-tricarboxylic acid",BTC,"0.37 g, 1.8 mmol",1.8,mmol,,,,,,,,,,,formic acid,,"used with DMF, 1:1 v/v (total 200 mL)",,,,,,,,"N,N-dimethylformamide",DMF,"DMF/formic acid 1:1 v/v, 200 mL total",,,,,,70.0,70 °C,36.0,36 h (after stirring 1 h at RT),,static,"DMF, acetone","3 days, solvent replaced daily",150 °C under vacuum overnight (before adsorption tests),150.0,,white powder,22.0,,,Zr6O4(OH)4 6-connected SBU,,18.0,,not_reported,not_reported,,,10.1039/d3sc04171a,ok,
10.1039/c2cc34380k,downloaded\10.1039_c2cc34380k.pdf,SI downloaded\10.1039_c2cc34380k_SI.pdf,mof_json_store\10.1039_c2cc34380k\raw_output.json,mof_json_store\10.1039_c2cc34380k\synthesis_001.json,no,,MTAF-3,878737,ZrCl4,,90 mg,0.386206,mmol,nan,,,,,nan,,,,,terephthalic acid,H2BDC,30 mg,30.0,mg,"4,4'-(2H-1,2,3-triazole-2,4-diyl)dipyridine",TADP,15 mg,15.0,mg,,,,,,,,,,,,,,,,"N,N-diethylformamide",DEF,10.0 mL,10.0,,,,,85.0,85 °C,48.0,48 hours,20 mL vial,,MeOH,3 days,,,,yellow cubic crystals,75.0,0.20 x 0.20 x 0.20 mm,,"Zn2(COO)4 paddle-wheel SBU, pillared by TADP","a=34.6925(7), b=16.6027(4), c=13.7633(3) Å, β=105.3030(10)°, C2/c (monoclinic)",4.6,1175.0,not_reported,not_reported,400.0,CO2_capture,10.1039/c2cc34380k,ok,
10.1039/c6cc00862c,downloaded\10.1039_c6cc00862c.pdf,SI downloaded\10.1039_c6cc00862c_SI.pdf,mof_json_store\10.1039_c6cc00862c\raw_output.json,mof_json_store\10.1039_c6cc00862c\synthesis_001.json,no,,DT–BPY,1443253,ZrCl4,,"37.1 mg, 0.10 mmol",0.1,mmol,nan,TBADT,"66.4 mg, 0.02 mmol",0.02,mmol,nan,,,,,"4,4'-bipyridine",BPY,"31.2 mg, 0.20 mmol",0.2,mmol,,,,,,,,,,,hydrochloric acid (1 M),HCl,to pH 2.3 (1 M HCl),,,,,,,,water,H2O,3.0 mL,3.0,acetonitrile,MeCN,3.0 mL,3.0,140.0,140 °C,96.0,4 days,Teflon-lined autoclave,static,water,,air-dried,,,dark green block single crystals,51.0,,,tetra-Cu cluster with μ3-Cl bridges,"Monoclinic, C2/m; a=20.0634(15), b=17.3159(12), c=15.642(2) Å; β=124.2110(10)",13.3,,not_reported,not_reported,,photocatalysis;C-H alkylation,10.1039/c6cc00862c,ok,
10.1039/c4ra02683g,downloaded\10.1039_c4ra02683g.pdf,SI downloaded\10.1039_c4ra02683g_SI.pdf,mof_json_store\10.1039_c4ra02683g\raw_output.json,mof_json_store\10.1039_c4ra02683g\synthesis_002.json,no,,MIL-101–NH2,,Al(NO3)3·9H2O,,"1.25 g, 3.13 mmol",3.13,mmol,nan,,,,,nan,,,,,2-aminoterephthalic acid,H2BDC–NH2,"0.58 g, 3.15 mmol",3.15,mmol,,,,,,,,,,,,,,,,,,,,,water,H2O,17.5 mL,17.5,,,,,130.0,403 K,24.0,24 h (after 3 h stirring at RT),,stirred,"H2O, ethanol",H2O 3×; ethanol 1×,vacuum at 343 K for 12 h,70.0,12.0,dark-green crystals,,,,,,,1870.0,not_reported,not_reported,,,10.1039/c4ra02683g,ok,
10.1039/c4ra02683g,downloaded\10.1039_c4ra02683g.pdf,SI downloaded\10.1039_c4ra02683g_SI.pdf,mof_json_store\10.1039_c4ra02683g\raw_output.json,mof_json_store\10.1039_c4ra02683g\synthesis_003.json,no,,MIL-101–SO3H,,Al(NO3)3·9H2O,CrO3,"0.50 g, 5 mmol",5,mmol,nan,,,,,nan,,,,,monosodium 2-sulfoterephthalate,H2BDC–SO3Na,"1.34 g, 5 mmol",5.0,mmol,,,,,,,,,,,"hydrochloric acid, 12 M",HCl,"0.36 g, 10 mmol",10.0,mmol,,,,,,water,H2O,20 mL,20.0,,,,,180.0,453 K,144.0,6 days,Teflon-lined steel autoclave,stirred,"H2O, methanol",,dried at 353 K for 12 min a vacuum oven,,,greenish solid,,,,,,,2090.0,not_reported,not_reported,,,10.1039/c4ra02683g,ok,
10.1039/c4ra02683g,downloaded\10.1039_c4ra02683g.pdf,SI downloaded\10.1039_c4ra02683g_SI.pdf,mof_json_store\10.1039_c4ra02683g\raw_output.json,mof_json_store\10.1039_c4ra02683g\synthesis_004.json,no,,MIL-101–NO2–SO3H,,Al(NO3)3·9H2O,CrO3,"0.5 g, 5 mmol",5,mmol,nan,,,,,nan,,,,,monosodium 2-sulfoterephthalate,H2BDC–SO3Na,"0.67 g, 2.5 mmol",2.5,mmol,"2-nitrobenzene-1,4-dicarboxylic acid",H2BDC–NO2,"0.53 g, 2.5 mmol",2.5,mmol,,,,,,"hydrochloric acid, 12 M",HCl,"0.72 g, 20 mmol",20.0,mmol,,,,,,water,H2O,25 mL,25.0,,,,,180.0,453 K (after dissolving at 323 K),144.0,6 days,Teflon-lined steel autoclave,stirred until dissolved,"H2O, methanol, ethanol",several times,dried at 343 K for 6 h under vacuum,70.0,6.0,dark green-colored product,,,,,,,2190.0,not_reported,not_reported,,,10.1039/c4ra02683g,ok,
10.1039/c8dt02467g,downloaded\10.1039_c8dt02467g.pdf,SI downloaded\10.1039_c8dt02467g_SI.pdf,mof_json_store\10.1039_c8dt02467g\raw_output.json,mof_json_store\10.1039_c8dt02467g\synthesis_001.json,no,,,,Al(NO3)3·9H2O,CdCl2·H2O,"60.3 mg, 0.30 mmol",0.3,mmol,nan,,,,,nan,,,,,2-(4-carboxylphenoxy)terephthalic acid,H3cpta,"90.6 mg, 0.30 mmol",0.3,mmol,"1,10-phenanthroline",phen,"60.0 mg, 0.30 mmol",0.3,mmol,pyridine,py,"0.5 mL, 6.3 mmol",6.3,mmol,,,,,,,,,,,water,H2O,10 mL,10.0,,,,,160.0,160 °C,72.0,3 days,Teflon-lined stainless steel reactor (25 mL),"stirred 15 min at ambient, then static for hydrothermal step",H2O,,,,,colorless block-shaped crystals,60.0,,,1D zigzag chains; Cd nodes linked by μ-Hcpta2−,,,,not_reported,not_reported,257.0,luminescence,10.1039/c8dt02467g,ok,
10.1039/c8dt02467g,downloaded\10.1039_c8dt02467g.pdf,SI downloaded\10.1039_c8dt02467g_SI.pdf,mof_json_store\10.1039_c8dt02467g\raw_output.json,mof_json_store\10.1039_c8dt02467g\synthesis_002.json,no,,,,Al(NO3)3·9H2O,CdCl2·H2O,"60.3 mg, 0.30 mmol",0.3,mmol,nan,,,,,nan,,,,,2-(4-carboxylphenoxy)terephthalic acid,H3cpta,"60.4 mg, 0.20 mmol",0.2,mmol,"1,10-phenanthroline",phen,"60.0 mg, 0.30 mmol",0.3,mmol,,,,,,sodium hydroxide,,"24.0 mg, 0.6 mmol",0.6,mmol,,,,,,water,H2O,10 mL,10.0,,,,,160.0,160 °C,72.0,3 days,Teflon-lined stainless steel vessel (25 mL),"stirred 15 min at ambient, then static for hydrothermal step",H2O,,120 °C under vacuum for 18 h (for gas sorption activation),120.0,18.0,colorless block-shaped crystals,55.0,,,"tricadmium Cd3 subunit; 3,4,5-connected net (3,4,5T64)",,,1.1,not_reported,not_reported,336.0,luminescence,10.1039/c8dt02467g,ok,
10.1039/c8dt02467g,downloaded\10.1039_c8dt02467g.pdf,SI downloaded\10.1039_c8dt02467g_SI.pdf,mof_json_store\10.1039_c8dt02467g\raw_output.json,mof_json_store\10.1039_c8dt02467g\synthesis_003.json,no,,,,Al(NO3)3·9H2O,CdCl2·H2O,"60.3 mg, 0.30 mmol",0.3,mmol,nan,,,,,nan,,,,,2-(4-carboxylphenoxy)terephthalic acid,H3cpta,"60.4 mg, 0.20 mmol",0.2,mmol,"2,2′-bipyridine","2,2′-bipy",,,,,,,,,sodium hydroxide,,"24.0 mg, 0.6 mmol",0.6,mmol,,,,,,water,H2O,10 mL,10.0,,,,,160.0,160 °C,72.0,3 days,Teflon-lined stainless steel vessel (25 mL),"stirred 15 min at ambient, then static for hydrothermal step",H2O,,120 °C under vacuum for 18 h (for gas sorption activation),120.0,18.0,colorless block-shaped crystals,65.0,,,"tricadmium Cd3 subunit; 3,4,5-connected net (3,4,5T64)",,,1.3,not_reported,not_reported,308.0,luminescence,10.1039/c8dt02467g,ok,
10.1039/c8dt02467g,downloaded\10.1039_c8dt02467g.pdf,SI downloaded\10.1039_c8dt02467g_SI.pdf,mof_json_store\10.1039_c8dt02467g\raw_output.json,mof_json_store\10.1039_c8dt02467g\synthesis_004.json,no,,,,ZrCl4,CdCl2·H2O,"60.3 mg, 0.30 mmol",0.3,mmol,nan,,,,,nan,,,,,2-(4-carboxylphenoxy)terephthalic acid,H3cpta,"60.4 mg, 0.20 mmol",0.2,mmol,bis(4-pyridyl)amine,bpa,,,,,,,,,sodium hydroxide,,"24.0 mg, 0.6 mmol",0.6,mmol,,,,,,water,H2O,10 mL,10.0,,,,,160.0,160 °C,72.0,3 days,Teflon-lined stainless steel vessel (25 mL),"stirred 15 min at ambient, then static for hydrothermal step",H2O,,,,,colorless block-shaped crystals,55.0,,utp,3-connected Cd nodes; μ3-cpta3−,,,,not_reported,not_reported,273.0,luminescence,10.1039/c8dt02467g,ok,
10.1039/c8dt02467g,downloaded\10.1039_c8dt02467g.pdf,SI downloaded\10.1039_c8dt02467g_SI.pdf,mof_json_store\10.1039_c8dt02467g\raw_output.json,mof_json_store\10.1039_c8dt02467g\synthesis_005.json,no,,,,ZrCl4,CdCl2·H2O,"60.3 mg, 0.30 mmol",0.3,mmol,nan,,,,,nan,,,,,2-(4-carboxylphenoxy)terephthalic acid,H3cpta,"60.4 mg, 0.20 mmol",0.2,mmol,"2,2′-biimidazole",H2biim,,,,,,,,,sodium hydroxide,,"24.0 mg, 0.6 mmol",0.6,mmol,,,,,,water,H2O,10 mL,10.0,,,,,160.0,160 °C,72.0,3 days,Teflon-lined stainless steel vessel (25 mL),"stirred 15 min at ambient, then static for hydrothermal step",H2O,,120 °C under vacuum for 18 h (for gas sorption activation),120.0,18.0,colorless block-shaped crystals,62.0,,,hexacadmium Cd6 subunit; mixed μ4/μ6-cpta3− nodes,,,1.2,not_reported,not_reported,338.0,luminescence,10.1039/c8dt02467g,ok,
10.1039/c8dt02467g,downloaded\10.1039_c8dt02467g.pdf,SI downloaded\10.1039_c8dt02467g_SI.pdf,mof_json_store\10.1039_c8dt02467g\raw_output.json,mof_json_store\10.1039_c8dt02467g\synthesis_006.json,no,,,,EuCl3·6H2O,CdCl2·H2O,"60.3 mg, 0.30 mmol",0.3,mmol,CuSO4·5H2O,,,,,nan,,,,,2-(4-carboxylphenoxy)terephthalic acid,H3cpta,"60.4 mg, 0.20 mmol",0.2,mmol,piperazine,prz,"51.6 mg, 0.60 mmol",0.6,mmol,,,,,,,,,,,,,,,,water,H2O,10 mL,10.0,,,,,160.0,160 °C,72.0,3 days,Teflon-lined stainless steel vessel (25 mL),"stirred 15 min at ambient, then static for hydrothermal step",H2O,,,,,colorless block-shaped crystals,63.0,,,"3,4,4-connected net; 3D + 3D two-fold interpenetrated",,,,not_reported,not_reported,324.0,luminescence,10.1039/c8dt02467g,ok,
10.1039/c8dt02467g,downloaded\10.1039_c8dt02467g.pdf,SI downloaded\10.1039_c8dt02467g_SI.pdf,mof_json_store\10.1039_c8dt02467g\raw_output.json,mof_json_store\10.1039_c8dt02467g\synthesis_007.json,no,,,,Ce(NO3)3·6H2O,CdCl2·H2O,"60.3 mg, 0.30 mmol",0.3,mmol,CuSO4·5H2O,,,,,nan,,,,,"2-(3,5-dicarboxylatobenzyloxy)benzoic acid",H3dbba,"63.2 mg, 0.20 mmol",0.2,mmol,"1,10-phenanthroline",phen,"60.0 mg, 0.30 mmol",0.3,mmol,,,,,,sodium hydroxide,,"24.0 mg, 0.60 mmol",0.6,mmol,,,,,,water,H2O,10 mL,10.0,,,,,160.0,160 °C,72.0,3 days,Teflon-lined stainless steel vessel (25 mL),"stirred 15 min at ambient, then static for hydrothermal step",H2O,,,,,colorless block-shaped crystals,55.0,,,2D double layers; μ4-dbba3− linkers,,,,not_reported,not_reported,289.0,luminescence;photocatalysis,10.1039/c8dt02467g,ok,
10.1039/c8dt02467g,downloaded\10.1039_c8dt02467g.pdf,SI downloaded\10.1039_c8dt02467g_SI.pdf,mof_json_store\10.1039_c8dt02467g\raw_output.json,mof_json_store\10.1039_c8dt02467g\synthesis_008.json,no,,,,Pr(NO3)3·6H2O,CdCl2·H2O,"60.3 mg, 0.30 mmol",0.3,mmol,CuSO4·5H2O,,,,,nan,,,,,"2-(3,5-dicarboxylatobenzyloxy)benzoic acid",H3dbba,"63.2 mg, 0.20 mmol",0.2,mmol,"2,2′-bipyridine","2,2′-bipy","46.8 mg, 0.30 mmol",0.3,mmol,,,,,,sodium hydroxide,,"24.0 mg, 0.60 mmol",0.6,mmol,,,,,,water,H2O,10 mL,10.0,,,,,160.0,160 °C,72.0,3 days,Teflon-lined stainless steel vessel (25 mL),"stirred 15 min at ambient, then static for hydrothermal step",H2O,,,,,colorless block-shaped crystals,65.0,,,1D double chains; μ3-dbba3− spacers,,,,not_reported,not_reported,301.0,luminescence,10.1039/c8dt02467g,ok,
10.1039/c5dt02437d,downloaded\10.1039_c5dt02437d.pdf,SI downloaded\10.1039_c5dt02437d_SI.pdf,mof_json_store\10.1039_c5dt02437d\raw_output.json,mof_json_store\10.1039_c5dt02437d\synthesis_001.json,no,,,1051036,Nd2O3,,"53 mg, 0.2 mmol",0.2,mmol,CuSO4·5H2O,,,,,nan,,,,,methanetetrabenzoic acid,H4MTB,"20 mg, 0.04 mmol",0.04,mmol,"1,4,8,11-tetraazacyclotetradecane",CYC,"40 mg, 0.2 mmol",0.2,mmol,,,,,,,,,,,,,,,,"N,N-dimethylformamide",DMF,3 cm3,3.0,ethanol,EtOH,3 cm3,3.0,90.0,363 K,48.0,48 h; then slow evaporation at 323 K overnight,21 cm3 Ace glass autoclave,static,"DMF, EtOH, H2O",several times,Degassed to 383 K under vacuum for 12 h (after staged ramp),110.0,12.0,colorless needle-shaped crystals,83.0,0.5 × 0.1 × 0.1 mm,,mononuclear Zn(II) nodes; four-fold interpenetrated diamond-like net,"tetragonal, P4/n; a=17.1627(10) Å, c=12.407(2) Å, V=3654.6(7) Å3",14.1,644.0,not_reported,not_reported,320.0,CO2_capture;hydrogen_storage,10.1039/c5dt02437d,ok,
10.1039/d1dt01953h,downloaded\10.1039_d1dt01953h.pdf,SI downloaded\10.1039_d1dt01953h_SI.pdf,mof_json_store\10.1039_d1dt01953h\raw_output.json,mof_json_store\10.1039_d1dt01953h\synthesis_001.json,no,,,2071293,Ce(NO3)3·6H2O,,17 mg (0.0434 mmol),0.0434,mmol,CuSO4·5H2O,,,,,nan,,,,,3-amino-4-hydroxybenzoic acid,,10 mg (0.0625 mmol),0.0625,mmol,,,,,,,,,,,triethylamine,Et3N,10 μL (0.072 mmol),0.072,mmol,,,,,,"N,N-dimethylformamide",DMF,1.0 mL total (0.5 mL in ligand solution + 0.5 mL added to metal solution),1.0,water,H2O,1.0 mL total (0.5 mL added to ligand solution + 0.5 mL in metal solution),1.0,100.0,100 °C,2.0,2 h,screw-capped vial (6 mL),static,,,,,,hexagonal shaped single crystals,,0.660 × 0.164 × 0.090 mm,,Y5(OH)3 6-connected SBU,"a=14.730(3), b=14.730, c=17.616(5), α=90, β=90, γ=120, P63/m",13.5,,not_reported,not_reported,,cyanosilylation catalysis;luminescence,10.1039/d1dt01953h,ok,
10.1021/acs.cgd.9b00477,downloaded\10.1021_acs.cgd.9b00477.pdf,SI downloaded\10.1021_acs.cgd.9b00477_SI.pdf,mof_json_store\10.1021_acs.cgd.9b00477\raw_output.json,mof_json_store\10.1021_acs.cgd.9b00477\synthesis_001.json,yes,"Two-solvent combinations did not yield product (DMF/NMF, DMF/H2O, NMF/H2O).",In/Cu-CBDA,1888174,ErCl3·6H2O,,"10 mg, 0.03 mmol",0.03,mmol,nan,,"8 mg, 0.03 mmol",0.03,mmol,nan,,,,,"5,5′-(carbonylbis(azanediyl))-diisophthalic acid",CBDA,"4 mg, 0.01 mmol",0.01,mmol,,,,,,,,,,,HNO3,,"350 uL, 2.8 mL 18 mol L−1 HNO3 in 10 mL DMA",,,,,,,,"N,N-dimethylacetamide",DMAc,0.5 mL,0.5,N-methylformamide,NMF,0.5 mL,0.5,90.0,90 °C,24.0,24 h,glass bottle,static,DMF,,"Acetone exchange by reflux for 4 d, then evacuated under dynamic vacuum at 373 K for 10 h",100.0,10.0,blue block-shaped crystals,73.0,,nbo,Cu2(COO)4 paddlewheel SBU; In(COO)4 4-connected nodes,"a=b=c=31.3315 Å, Im-3m",,990.0,yes,not_reported,,CO2_capture;hydrocarbon_separation,10.1021/acs.cgd.9b00477,ok,
10.1039/d2qo01257j,downloaded\10.1039_d2qo01257j.pdf,SI downloaded\10.1039_d2qo01257j_SI.pdf,mof_json_store\10.1039_d2qo01257j\raw_output.json,mof_json_store\10.1039_d2qo01257j\synthesis_001.json,no,,Cu-COOH@MOF-6,2132560,LuCl3·6H2O,,"29.64 mg, 0.08 mmol",0.08,mmol,nan,,,,,nan,,,,,tetrabromobenzoic acid,Br4-H2pta,"19.27 mg, 0.04 mmol",0.04,mmol,"2,2′-bipyridine","2,2′-bpy","3.12 mg, 0.02 mmol",0.02,mmol,,,,,,HNO3 (1 M),,"1 M, 0.8 mL",0.8,mmol,,,,,,deionized water,H2O,10 mL,10.0,,,,,120.0,120 °C,72.0,3 days,25 mL Teflon-lined stainless steel vessel,stirred,deionized water,,dried in air,,,blue blocks,93.0,,,five-coordinated Cu nodes,"a=8.6537, b=32.2130, c=12.2035 Å, β=109.870(2)°, P21/c (monoclinic)",,,not_reported,not_reported,,,10.1039/d2qo01257j,ok,
10.1039/d2qo01257j,downloaded\10.1039_d2qo01257j.pdf,SI downloaded\10.1039_d2qo01257j_SI.pdf,mof_json_store\10.1039_d2qo01257j\raw_output.json,mof_json_store\10.1039_d2qo01257j\synthesis_002.json,no,,Cu-MOF-4,2132613,Sm(NO3)3·6H2O,,"29.64 mg, 0.08 mmol",0.08,mmol,nan,,,,,nan,,,,,tetrabromobenzoic acid,Br4-H2pta,"19.27 mg, 0.04 mmol",0.04,mmol,"2,2′-bipyridine","2,2′-bpy","3.12 mg, 0.02 mmol",0.02,mmol,,,,,,KOH (0.1 M),,"0.1 M, 0.8 mL",0.08,mmol,,,,,,deionized water,H2O,10 mL,10.0,,,,,120.0,120 °C,72.0,3 days,25 mL Teflon-lined stainless steel vessel,stirred,deionized water,,dried in air,,,blue blocks,91.0,,,,"a=11.5369, b=12.8295, c=15.1063 Å, α=70.620(2)°, β=81.490(2)°, γ=88.3090(10)°, P-1 (triclinic)",,,not_reported,not_reported,,,10.1039/d2qo01257j,ok,
10.1039/c1dt11431j,downloaded\10.1039_c1dt11431j.pdf,,mof_json_store\10.1039_c1dt11431j\raw_output.json,mof_json_store\10.1039_c1dt11431j\synthesis_001.json,no,,,"836622, 836623",Eu(NO3)3·5H2O,,297.5 mg (1.0 mmol),1,mmol,nan,,,,,nan,,,,,"4,4′-(5,5′-(1,3-phenylene)bis(3-methyl-4H-1,2,4-triazole-5,4-diyl))dibenzoic acid hydrate, H2{(Metrz-pba)2mPh}·H2O",H2{(Metrz-pba)2mPh},24.9 mg (0.05 mmol),0.05,mmol,,,,,,,,,,,,,,,,,,,,,"N,N-dimethylformamide",DMF,5.0 mL,5.0,,,,,140.0,140 °C,5.0,5 h at 140 °C after 1 h ramp; cooled to RT over 60 h,Teflon-lined autoclave,,DMF,,"Desolvated by slow heating to 180 °C at ambient pressure within 24 h, held 4 h, then cooled to RT over 12 h",180.0,4.0,colourless prismatic crystals,46.0,,acs,Zn4(μ4-O) 6-connected SBU,"Trigonal, P31c; a=18.9863(11) Å, c=18.0965(10) Å (1·8DMF)",,969.0,not_reported,not_reported,430.0,CO2_capture,10.1039/c1dt11431j,ok,
10.1021/acsomega.9b03727,downloaded\10.1021_acsomega.9b03727.pdf,SI downloaded\10.1021_acsomega.9b03727_SI.pdf,mof_json_store\10.1021_acsomega.9b03727\raw_output.json,mof_json_store\10.1021_acsomega.9b03727\synthesis_001.json,no,,,1897474,Tb(NO3)3·6H2O,,"32 mg, 0.064 mmol",0.064,mmol,nan,,,,,nan,,,,,"2,5-dichloro-3,6-dihydroxybenzoquinone",Cl2dhbqH2,"16 mg, 0.076 mmol",0.076,mmol,,,,,,,,,,,,,,,,,,,,,water,H2O,6.5 mL (metal suspension); ligand solution layered on top,6.5,,,,,25,room temperature (sealed),336.0,2 weeks,borosilicate vial (20 mm diameter),static,,,80 °C under vacuum,80.0,,"black, crystalline solid",50.0,,,10-coordinate U(IV) nodes bridged by bidentate Cl2dhbq2−,"a=13.7293(4) Å, b=11.3630(4) Å, c=12.5175(4) Å, α=90°, β=95.847(3)°, γ=90°, C2/c",,,not_reported,not_reported,,,10.1021/acsomega.9b03727,ok,
10.1002/zaac.201200017,downloaded\10.1002_zaac.201200017.pdf,SI downloaded\10.1002_zaac.201200017_SI.pdf,mof_json_store\10.1002_zaac.201200017\raw_output.json,mof_json_store\10.1002_zaac.201200017\synthesis_001.json,no,,,861571,Dy(NO3)3·6H2O,,"0.287 g, 1 mmol",1,mmol,nan,,,,,nan,,,,,5-(2-methoxyl)ethyltetrazole,5-(2-M)ET,"generated in situ from CH3OCH2CH2CN (0.076 g, 1 mmol) and NaN3 (0.065 g, 1 mmol)",,,,,,,,,,,,,,,,,,,,,,,water,H2O,10 mL,10.0,,,,,150.0,150 °C under autogenous pressure,72.0,72 h; then cooled to room temperature at 5 K·h–1,23 mL Teflon-lined stainless steel reactor,,,,,,,colorless block crystals,46.0,,dia,Zn(II) 4-connected node via tetrazolate bridges,"a=8.8307(8) Å, b=10.0433(9) Å, c=15.1722(14) Å, P212121",,,yes,not_reported,290.0,luminescence,10.1002/zaac.201200017,ok,
10.1039/c9dt02459j,downloaded\10.1039_c9dt02459j.pdf,SI downloaded\10.1039_c9dt02459j_SI.pdf,mof_json_store\10.1039_c9dt02459j\raw_output.json,mof_json_store\10.1039_c9dt02459j\synthesis_001.json,no,,UiO-66-type (phthalimide-functionalized),,Ho(NO3)3·5H2O,,54 mg (0.23 mmol),0.23,mmol,nan,,,,,nan,,,,,"2-(1,3-dioxoisoindolin-2-yl)benzene-1,4-dioic acid",H2L,72 mg (0.23 mmol),0.23,mmol,,,,,,,,,,,benzoic acid,,848.13 mg (6.9 mmol),6.9,mmol,,,,,,"N,N-dimethylformamide",DMF,3 mL,3.0,,,,,120.0,120 °C,48.0,48 h,closed glass tube,,"DMF, MeOH","DMF 12 h, MeOH 12 h; MeOH wash twice (as-synthesized)",115 °C under vacuum for 20 h,115.0,20.0,white; nanosized octahedra,45.0,nanosized particles,,Zr6O4(OH)4 cluster (UiO-66 SBU),"a=b=c=20.783(4) Å, α=β=γ=90°, Fm-3m, V=8976.8(32) Å3 (Cu Kα1)",,480.0,not_reported,yes,220.0,sensing,10.1039/c9dt02459j,ok,
10.1002/slct.202004834,,SI downloaded\10.1002_slct.202004834_SI.pdf,mof_json_store\10.1002_slct.202004834\raw_output.json,mof_json_store\10.1002_slct.202004834\synthesis_001.json,no,,MIL-61,,Er(NO3)3·5H2O,,0.8951 g,2.35957,mmol,nan,,,,,nan,,,,,pyromellitic acid,H4btec,0.4448 g,0.4448,g,,,,,,,,,,,,,,,,,,,,,water,H2O,5 mL,5.0,,,,,200.0,200 °C,24.0,24 h,25 mL reactor,,"H2O, MeOH, EtOH",wash with H2O several times; Soxhlet in MeOH 24 h; wash with EtOH several times,vacuum dried at 60 °C,60.0,,white powder,,,,,,,,,,,,10.1002/slct.202004834,ok,
10.1002/ejic.201600359,downloaded\10.1002_ejic.201600359.pdf,,mof_json_store\10.1002_ejic.201600359\raw_output.json,mof_json_store\10.1002_ejic.201600359\synthesis_001.json,no,,MIL-101(Cr),,Yb(NO3)3·5H2O,,"2 g, 4 mmol (in 24 mL H2O)",4,mmol,nan,,,,,nan,,,,,terephthalic acid,BDC,"830 mg, 4 mmol",830.0,mg,,,,,,,,,,,hydrofluoric acid (5 N),HF,"1 mL, 4 mmol (5 N)",1.0,mL,,,,,,water,H2O,24 mL,24.0,,,,,220.0,220 °C,9.0,9 h,Teflon-lined autoclave,static,"H2O, EtOH, Et2O",H2O 3×; EtOH 4×; Et2O 2×,200 °C under vacuum overnight,200.0,,green powder,,,mtn,Cr3O trimer SBU,"a = 8.87 nm, Fd-3m",,2990.0,not_reported,not_reported,,,10.1002/ejic.201600359,ok,
10.1039/c9qi01204d,downloaded\10.1039_c9qi01204d.pdf,SI downloaded\10.1039_c9qi01204d_SI.pdf,mof_json_store\10.1039_c9qi01204d\raw_output.json,mof_json_store\10.1039_c9qi01204d\synthesis_001.json,no,,MnTB,1055565,Ni(NO3)2·6H2O,,"0.075 g, 0.3 mmol",0.3,mmol,nan,,,,,nan,,,,,tri(4-imidazolylphenyl)amine,Tipa,"0.044 g, 0.1 mmol",0.1,mmol,"1,4-benzenedicarboxylate","1,4-bdc","0.053 g, 0.3 mmol",0.3,mmol,,,,,,sodium hydroxide,,"0.024 g, 0.6 mmol",0.6,mmol,,,,,,water,H2O,10 mL,10.0,,,,,150.0,150 °C,72.0,72 h,20 mL Teflon reactor,,,,,,,colourless crystals,75.0,,,MnII 6-coordinate nodes,"a=12.6094(5), b=15.8208(6), c=17.8263(9) Å, α=93.989(4)°, β=91.619(4)°, γ=100.926(3)°, P-1",,,not_reported,yes,,dye_adsorption;supercapacitor,10.1039/c9qi01204d,ok,
10.1039/c1ce05110e,downloaded\10.1039_c1ce05110e.pdf,SI downloaded\10.1039_c1ce05110e_SI.pdf,mof_json_store\10.1039_c1ce05110e\raw_output.json,mof_json_store\10.1039_c1ce05110e\synthesis_001.json,yes,no product without EDA,InH(D-C10H14O4)2,808780,Ni(NO3)2·6H2O,InCl3,molar ratio 1,,,nan,,,,,nan,,,,,D-(+)-camphoric acid,D-H2Cam,molar ratio 2,,,,,,,,,,,,,ethylenediamine anhydrous,EDA,molar ratio 6,,,,,,,,"N,N-dimethylformamide",DMF,molar ratio 362,,,,,,100.0,100 °C,72.0,3 d,Teflon-lined autoclave,"stirred 1 h at RT, then static","DMF, MeOH",MeOH soak 3 d,80 °C under high vacuum overnight,80.0,,colourless block crystals,57.0,0.1 × 0.1 × 0.1 mm,dia,In3+ 4-connected node (In(COO−)4); dodecahedral geometry,"a=13.8954(15), b=13.8954(15), c=17.787(2), P43212",6.9,497.0,not_reported,not_reported,240.0,,10.1039/c1ce05110e,ok,
10.1002/anie.202306497,downloaded\10.1002_anie.202306497.pdf,SI downloaded\10.1002_anie.202306497_SI.pdf,mof_json_store\10.1002_anie.202306497\raw_output.json,mof_json_store\10.1002_anie.202306497\synthesis_001.json,no,,JNM-20,,Ni(NO3)2·6H2O,,"20 mg, 0.05 mmol",0.05,mmol,ZnBr2,,,,,nan,,,,,Bodipy dialdehyde ligand,,"12.9 mg, 0.034 mmol",,,,,,,,,,,,,acetic acid (6 M aqueous solution),,0.1 mL,0.1,mL,,,,,,benzyl alcohol,BnOH,0.75 mL,0.75,n-butanol,n-BuOH,0.25 mL,0.25,120.0,120 °C,72.0,72 h,10 mL Schlenk tube,static,"EtOH, DMF, DCM",solvent exchange,100 °C under vacuum for 8 h,100.0,8.0,black-purple powder,80.3,,,Cu3 cyclic trinuclear units (Cu-CTU),"a=b=40.7572 Å, c=4.5608 Å, P3",29.8,264.0,yes,yes,250.0,photocatalysis;tandem_catalysis,10.1002/anie.202306497,ok,
10.1021/ic401092j,downloaded\10.1021_ic401092j.pdf,SI downloaded\10.1021_ic401092j_SI.pdf,mof_json_store\10.1021_ic401092j\raw_output.json,mof_json_store\10.1021_ic401092j\synthesis_001.json,yes,DMF solvent gave impure products; adjusting reactant ratios and temperature in DMF failed to yield phase-pure; pure phase obtained using DEF with HNO3.,MAC-7,,Ni(NO3)2·6H2O,,"0.208 g, 0.7 mmol",0.7,mmol,nan,,,,,nan,,,,,"biphenyl-4,4'-dicarboxylic acid",bpdc,"0.097 g, 0.4 mmol",0.4,mmol,"3,5-dimethyl-4-(4′-pyridyl)pyrazole",Hdmpp,"0.034 g, 0.2 mmol",0.2,mmol,,,,,,nitric acid,,0.05 mL,0.05,mL,,,,,,"N,N′-diethylformamide",DEF,10 mL,10.0,,,,,140.0,140 °C,72.0,72 h; cooled to RT at 10 °C h−1,15-mL Teflon-lined stainless autoclave,static,acetone,,supercritical CO2 activation; degassed at room temperature for 10 h,,10.0,light-yellow block crystals,56.0,,pcu,12-bridged carboxylate–pyrazolate shared Zn7O2 cluster,"a=12.880(3) Å, b=16.861(3) Å, c=17.325(3) Å, α=75.74(3)°, β=73.26(3)°, γ=68.59(3)°, P-1",6.8,533.0,not_reported,not_reported,420.0,sensing;CO2_capture,10.1021/ic401092j,ok,
10.1002/advs.201600048,downloaded\10.1002_advs.201600048.pdf,SI downloaded\10.1002_advs.201600048_SI.pdf,mof_json_store\10.1002_advs.201600048\raw_output.json,mof_json_store\10.1002_advs.201600048\synthesis_001.json,no,,,1442640,Ni(NO3)2·6H2O,,"0.1 mmol, 24.1 mg",0.1,mmol,nan,,,,,nan,,,,,"5-(2,6-bis(4-carboxyphenyl)pyridin-4-yl)isophthalic acid",H4BCP,"0.05 mmol, 24.2 mg",0.05,mmol,,,,,,,,,,,HNO3,,100 μL,,,,,,,,"N,N-dimethylformamide",DMF,5 mL,5.0,,,,,100.0,100 °C,72.0,3 d; cooled to room temperature in 72 h,Teflon-lined stainless steel autoclave,static,DMF,,,,,green crystals,82.0,,nbo,Cu2(O2CR)4 paddlewheel units; [Cu30] nanocage,"a=26.2928(18), b=26.2928(18), c=26.036(2) Å, α=90°, β=90°, γ=120°, R3m",21.0,,not_reported,not_reported,270.0,CO2_capture,10.1002/advs.201600048,ok,
10.1002/chem.201703510,downloaded\10.1002_chem.201703510.pdf,SI downloaded\10.1002_chem.201703510_SI.pdf,mof_json_store\10.1002_chem.201703510\raw_output.json,mof_json_store\10.1002_chem.201703510\synthesis_001.json,no,,SION-10,1547225,Ni(NO3)2·6H2O,,128 mg (1.04 mmol),1.04,mmol,nan,,,,,nan,,,,,"benzene-1,3,5-tricarboxylic acid",BTC,84 mg (0.40 mmol),0.4,mmol,adenine,ade,80 mg (0.59 mmol),0.59,mmol,,,,,,,,,,,,,,,,water,H2O,10 mL,10.0,,,,,100.0,100 °C,48.0,48 hours,high-pressure vessel,,water,,120 °C under vacuum (10^-6 mbar),120.0,,plate-like bluish crystals,,0.065 × 0.04 × 0.02 mm,,Cu-paddlewheel linked by Cu4(μ3-OH)2 tetranuclear clusters,"a=11.424(4), b=15.223(6), c=16.135(5), α=98.306(5), β=96.931(1), γ=111.263(5), P-1",,300.0,not_reported,yes,295.0,sensing,10.1002/chem.201703510,ok,
10.1021/acs.inorgchem.7b00198,downloaded\10.1021_acs.inorgchem.7b00198.pdf,SI downloaded\10.1021_acs.inorgchem.7b00198_SI.pdf,mof_json_store\10.1021_acs.inorgchem.7b00198\raw_output.json,mof_json_store\10.1021_acs.inorgchem.7b00198\synthesis_001.json,no,,Zn-GA,1404779,Ni(NO3)2·6H2O,,"1.97 g, 9 mmol",9,mmol,nan,,,,,nan,,,,,glycolic acid,H2GA,"0.68 g, 9 mmol",9.0,mmol,,,,,,,,,,,,,,,,,,,,,ethanol,EtOH,15 mL,15.0,,,,,160.0,160 °C,16.0,16 h,Teflon-lined autoclave (20 mL Teflon liner),,ethanol,,dried at 80 °C in an oven,80.0,,white powder,97.0,,,corner-sharing ZnO5 polyhedra; 3D network,"I41/a; a=10.9669 Å, b=10.9669 Å, c=11.5259 Å; α=90°, β=90°, γ=90°",,11.0,not_reported,not_reported,350.0,,10.1021/acs.inorgchem.7b00198,ok,
