Repository: zzhenglab/MOFinder

# MOFinder

MOFinder extracts MOF synthesis information from the literature, reconstructs evidence-supported negative reaction records, and prepares datasets for synthesis-outcome prediction.
[Web application](https://mofinder.chemistry.wustl.edu/) | [Demos](Demo/README.md) | [Source code](docs/source_to_code.md) | [Workflow guide](docs/workflow.md) | [Model evaluation](docs/evaluation.md)

## Quick start

The workflow runs through Python commands. Python 3.10 or newer is required. Clone the repository and initialize its related applications:

```bash
git clone --recurse-submodules https://github.com/zzhenglab/MOFinder.git
cd MOFinder
```

Start with the two offline demonstrations:

```bash

File: mof_extraction_1_2.csv (part 26 of 305)
doi,main_pdf,si_pdf,raw_output,parsed_json,article_trial_or_failure,article_trial_or_failure_notes,mof_name,crystal_code,metal_1,metal_1_abbr,metal_1_amount_text,metal_1_amount_value,metal_1_amount_unit,metal_2,metal_2_abbr,metal_2_amount_text,metal_2_amount_value,metal_2_amount_unit,metal_3,metal_3_abbr,metal_3_amount_text,metal_3_amount_value,metal_3_amount_unit,linker_1,linker_1_abbr,linker_1_amount_text,linker_1_amount_value,linker_1_amount_unit,linker_2,linker_2_abbr,linker_2_amount_text,linker_2_amount_value,linker_2_amount_unit,linker_3,linker_3_abbr,linker_3_amount_text,linker_3_amount_value,linker_3_amount_unit,modulator_1,modulator_1_abbr,modulator_1_amount_text,modulator_1_amount_value,modulator_1_amount_unit,modulator_2,modulator_2_abbr,modulator_2_amount_text,modulator_2_amount_value,modulator_2_amount_unit,solvent_main,solvent_main_abbr,solvent_main_amount_text,solvent_main_ml,solvent_secondary,solvent_secondary_abbr,solvent_secondary_amount_text,solvent_secondary_ml,temperature_c,temperature_c_text,time_h,time_text,vessel_type,stirring,washing_solvent,washing_cycles,activation_text,activation_temp_c,activation_time_h,crystal_morphology,yield_percent,crystal_size,topology_code,metal_cluster_connectivity,unit_cell_short,pore_diameter_A,BET_surface_area_m2g,air_stable,water_stable,tga_decomposition_temp_c,applications,reference,status,error
10.1002/chem.201804133,downloaded\10.1002_chem.201804133.pdf,SI downloaded\10.1002_chem.201804133_SI.pdf,mof_json_store\10.1002_chem.201804133\raw_output.json,mof_json_store\10.1002_chem.201804133\synthesis_001.json,yes,"Only DABCO + HCl gave crystalline Co-CAU-36; other additives (NaOH, 4,4'-bipyridine, formic/acetic acid) failed.",Co-CAU-36,,Co(CH3COO)2·4H2O,,1.3 mg (5.3 × 10−3 mmol),3,mmol,nan,,,,,nan,,,,,Ni-(4-tetraphosphonophenylporphyrin),Ni-H8TPPP,5.0 mg (5.3 × 10−3 mmol),0.0053,mmol,,,,,,,,,,,"1,4-diazabicyclo[2.2.2]octane",DABCO,30 mg (265.5 × 10−3 mmol),0.2655,mmol,hydrochloric acid (2 M aqueous),HCl,"2 M aqueous, 10.7 μL (21.2 × 10−3 mmol)",0.0212,mmol,water,H2O,1000 μL,1.0,,,,,160.0,160 °C,12.0,12 h,2 mL Teflon insert (high-throughput reactor),,"H2O, acetone",,170 °C under vacuum (10−2 kPa) for 16 h,170.0,16.0,rod-like crystals,75.0,rod diameters <1 μm,,corner-sharing CoO4 and PO3C tetrahedra forming 1D chains,"a=b=21.980(5), c=8.960(2) Å, P-4c2",12.5,700.0,not_reported,no,350.0,,10.1002/chem.201804133,ok,
10.1002/ejic.201200127,downloaded\10.1002_ejic.201200127.pdf,SI downloaded\10.1002_ejic.201200127_SI.pdf,mof_json_store\10.1002_ejic.201200127\raw_output.json,mof_json_store\10.1002_ejic.201200127\synthesis_001.json,no,,{[CuL]·DMF·2H2O}n (1a),865697,Mn(CH3COO)2,,"34.0 mg, 0.2 mmol",0.2,mmol,nan,,,,,nan,,,,,isophthalic acid,H2L,"9.5 mg, 0.05 mmol",0.05,mmol,,,,,,,,,,,,,,,,,,,,,"N,N-dimethylformamide",DMF,"DMF/MeOH (1:1, total 4 mL)",,methanol,MeOH,"DMF/MeOH (1:1, total 4 mL)",,120.0,120 °C,72.0,3 d; slow cooling to RT at 5 °C/h,Teflon-lined stainless-steel container,,DMF; MeOH; CH2Cl2,washed with DMF; soaked in MeOH 1 d; washed with CH2Cl2 3×; soaked in CH2Cl2 2 d,freeze-drying method to give desolvated sample (1c),,,"green, block-shaped crystals",22.0,0.2 × 0.2 × 0.2 mm,apo,Cu2 paddle-wheel 6-connected SBU,"a=12.0546(7) Å, b=14.5444(7) Å, c=20.4026(11) Å, α=β=γ=90°, Pbcn",,1075.0,not_reported,not_reported,,hydrogen storage;CO2_capture,10.1002/ejic.201200127,ok,
10.1039/c3dt50641j,downloaded\10.1039_c3dt50641j.pdf,,mof_json_store\10.1039_c3dt50641j\raw_output.json,mof_json_store\10.1039_c3dt50641j\synthesis_001.json,no,,,903581,Ni(CH3COO)2·4H2O,CuCl2·2H2O,0.3 mmol,0.3,mmol,nan,,,,,nan,,,,,"1,4-bis(1,2,4-triazol-1-ylmethyl)-2,3,4,5-tetramethylbenzene",tmtz,0.3 mmol,0.3,mmol,5-sulfoisophthalate,sip,0.2 mmol (as NaH2sip),0.2,mmol,,,,,,sodium hydroxide (for pH adjustment),NaOH,"1 mol L−1 NaOH, to pH 6",,,,,,,,water,H2O,10 mL,10.0,methanol,MeOH,5 mL,5.0,130.0,130 °C,24.0,24 h,Teflon-lined stainless steel vessel (25 mL),,,,,,,blue crystals,72.0,,,"(3,5)-connected 3D anionic network polythreaded with 1D cationic chains; 5-connected Cu(II) nodes","Triclinic, P-1: a=9.7970(6) Å, b=14.1459(10) Å, c=15.7820(9) Å, α=106.273(6)°, β=100.855(5)°, γ=105.968(6)°",,,not_reported,not_reported,290.0,,10.1039/c3dt50641j,ok,
10.1021/ic301857h,downloaded\10.1021_ic301857h.pdf,SI downloaded\10.1021_ic301857h_SI.pdf,mof_json_store\10.1021_ic301857h\raw_output.json,mof_json_store\10.1021_ic301857h\synthesis_001.json,no,,Co(pybz)2·2DMF,875175,Cu(CH3COO)2·1H2O,,0.5 mmol,0.5,mmol,nan,,,,,nan,,,,,4-(4-pyridyl)benzoic acid,pybz,1.0 mmol,1.0,mmol,,,,,,,,,,,,,,,,,,,,,"N,N-dimethylformamide",DMF,15 mL,15.0,,,,,110.0,383 K,48.0,48 h; cooled 11 h at 10 K/h,23-mL Teflon-lined autoclave,"stirred 10 min, then static",dried DMF,,423 K in air for 2 h to give desolvated framework,150.0,2.0,claret-red crystals,65.0,,,distorted octahedral Co(II) node; 4-connected net via pybz,"a=22.614(2), b=22.614(2), c=12.854(2), P4212",,,no,no,400.0,sensing;CO2_capture;hydrogen_storage,10.1021/ic301857h,ok,
10.1039/c6ra16784e,downloaded\10.1039_c6ra16784e.pdf,SI downloaded\10.1039_c6ra16784e_SI.pdf,mof_json_store\10.1039_c6ra16784e\raw_output.json,mof_json_store\10.1039_c6ra16784e\synthesis_001.json,no,,Mg-MOF,,Cu(CH3COO)2·1H2O,,"0.1282 g, 0.5 mmol",0.5,mmol,nan,,,,,nan,,,,,terephthalic acid,H2BDC,"0.0330 g, 0.2 mmol",0.2,mmol,"4,4'-dipyridyl-N,N'-dioxide",BPNO,"0.0565 g, 0.3 mmol",0.3,mmol,,,,,,,,,,,,,,,,ethanol,EtOH,3 mL,3.0,"N,N-dimethylformamide",DMF,2 mL,2.0,120.0,120 °C,24.0,24 h,Teflon-lined stainless autoclave (15 mL),,DMF,,"Desolvation to 1a by heating at 150 °C under vacuum for 8 h, or by CH2Cl2 solvent exchange (1–2 days) followed by drying at RT.",150.0,8.0,yellow stick-shaped crystals,77.0,,,infinite chains of corner-sharing MgO6 octahedra (MIL-53-like),"a=18.510(5) Å, b=16.894(4) Å, c=13.924(6) Å, β=130.542(3)°, C2/c",,,,,,,10.1039/c6ra16784e,ok,
10.1039/d3dt02620e,downloaded\10.1039_d3dt02620e.pdf,SI downloaded\10.1039_d3dt02620e_SI.pdf,mof_json_store\10.1039_d3dt02620e\raw_output.json,mof_json_store\10.1039_d3dt02620e\synthesis_001.json,no,,POMOF-1,2285696,Zn(CH3COO)2·2H2O,,1.53 mg (0.0040 mmol),0.004,mmol,nan,CrMo6-PET2,7.66 mg (0.0046 mmol),0.0046,mmol,nan,,,,,"4,4'-bipyridine",H2LCl2,2.29 mg (0.0046 mmol),0.0046,mmol,,,,,,,,,,,,,,,,,,,,,"N,N-dimethylacetamide",DMA,0.5 mL,0.5,water,H2O,0.5 mL,0.5,80.0,80 °C,12.0,12 h,,,,,,,,pink flake crystals,38.2,,,Y9-coordinated nodes; intercalated Anderson [CrMo6O18(PET)2],"a=13.262(2) Å, b=13.818(3) Å, c=24.319(4) Å, α=104.555(7)°, β=104.167(7)°, γ=90.510(6)°, P-1",6.5,29.0,not_reported,not_reported,,,10.1039/d3dt02620e,ok,
10.1002/chem.201600526,downloaded\10.1002_chem.201600526.pdf,SI downloaded\10.1002_chem.201600526_SI.pdf,mof_json_store\10.1002_chem.201600526\raw_output.json,mof_json_store\10.1002_chem.201600526\synthesis_001.json,no,,UMCM-310,14382591438260,Zn(CH3COO)2·2H2O,,32.2 mg (0.141 mmol),0.141,mmol,nan,,,,,nan,,,,,"2,5,8,11-tetrakis(4-carboxyphenyl)perylene",H4L,13.3 mg (0.0182 mmol),13.3,mg,"4,4'-bipyridine",bpy,12.1 mg (0.0773 mmol),12.1,mg,,,,,,trifluoroacetic acid,CF3COOH,"0.068 M, 4.0 mL in ethanol:H2O (3.5:1)",4.0,mL of 0.068 M solution,,,,,,N-methyl-2-pyrrolidone,NMP,15.0 mL,15.0,"N,N-dimethylformamide",DMF,3.0 mL,3.0,95.0,95 °C,4.5,4.5 h,20 mL glass scintillation vials,static,"DMF, acetone",DMF 3× over 1 day; acetone 4× over 3 days,Supercritical CO2 activation after acetone/methanol exchange; 55 °C for ~8.5 h total flow,55.0,8.5,green cuboctahedra,30.4,0.11 × 0.11 × 0.04 mm,,Cu2 paddlewheel 5-connected SBU with axial bpy pillars,"a=33.0028(15) Å, b=33.0028(15) Å, c=33.4823(6) Å; I4/mmm",16.6,5110.0,not_reported,not_reported,,liquid_chromatography;nitroaromatic_separation;large_molecule_separation,10.1002/chem.201600526,ok,
10.1002/chem.201600526,downloaded\10.1002_chem.201600526.pdf,SI downloaded\10.1002_chem.201600526_SI.pdf,mof_json_store\10.1002_chem.201600526\raw_output.json,mof_json_store\10.1002_chem.201600526\synthesis_002.json,no,,UMCM-310(Zn),14382591438260,Zn(CH3COO)2·2H2O,,11.2 mg (0.0376 mmol),0.0376,mmol,nan,,,,,nan,,,,,"2,5,8,11-tetrakis(4-carboxyphenyl)perylene",H4L,4.46 mg (0.00609 mmol),4.46,mg,"4,4'-bipyridine",bpy,4.04 mg (0.0259 mmol),4.04,mg,,,,,,,,,,,,,,,,N-methyl-2-pyrrolidone,NMP,12.0 mL,12.0,water,H2O,1.5 pipette drops,,85.0,85 °C,288.0,12 days,20 mL glass scintillation vials,static,"DMF, DCM",DMF 3× over 1 day; DCM 4× over 3 days,,,,orange needles,,0.10 × 0.02 × 0.02 mm,,Zn2 paddlewheel 5-connected SBU with axial bpy pillars,"a=33.5078(5) Å, b=33.5078(5) Å, c=33.456(2) Å; I4/mmm",,,not_reported,not_reported,,,10.1002/chem.201600526,ok,
10.1002/chem.202200835,downloaded\10.1002_chem.202200835.pdf,SI downloaded\10.1002_chem.202200835_SI.pdf,mof_json_store\10.1002_chem.202200835\raw_output.json,mof_json_store\10.1002_chem.202200835\synthesis_001.json,yes,Trials using pre-hydrolyzed H2dsoa-2H gave amorphous solids (no MOF).,JUK-14,2149732,Cd(CH3COO)2·2H2O,ZrCl4,"82.3 mg, 0.352 mmol",0.352,mmol,nan,,,,,nan,,,,,"4,4'-oxy-3,3'-dichlorosulfo-dibenzoic acid",H2dsoa-2Cl,"204.9 mg, 0.450 mmol",0.45,mmol,,,,,,,,,,,acetic acid,,"5.58 mL, 96.3 mmol",96.3,mmol,,,,,,"N,N-dimethylformamide",DMF,7.50 mL,7.5,,,,,120.0,120 °C,,6–8 days,20 mL glass vial,static,DMF,,Activated at 100 °C under vacuum for 6–8 h (for adsorption measurements),100.0,,colorless crystals,76.6,0.190 × 0.110 × 0.030 mm,sql,Zr6O4(OH)4 8-connected SBU; doubly 4-connected by angular dicarboxylates,"Monoclinic, C2/m; a=20.4353(12) Å, b=28.7511(12) Å, c=16.3952(15) Å, β=109.869(8)°",9.97,430.0,not_reported,yes,,proton_conduction,10.1002/chem.202200835,ok,
10.1002/chem.202200835,downloaded\10.1002_chem.202200835.pdf,SI downloaded\10.1002_chem.202200835_SI.pdf,mof_json_store\10.1002_chem.202200835\raw_output.json,mof_json_store\10.1002_chem.202200835\synthesis_002.json,yes,Trials using pre-hydrolyzed H2dsoa-2H gave amorphous solids (no MOF).,UCY-14,,Zn(CH3COO)2·2H2O,ZrCl4,"264 mg, 1.13 mmol",1.13,mmol,nan,,,,,nan,,,,,"4,4'-oxybis(benzoic acid)",H2oba,"372 mg, 1.44 mmol",1.44,mmol,,,,,,,,,,,formic acid,HCOOH,"1.20 mL, 31.8 mmol",31.8,mmol,,,,,,"N,N-dimethylformamide",DMF,5.00 mL,5.0,,,,,130.0,130 °C,72.0,3 days,20 mL glass vial,static,DMF,,,,,colorless crystals,,,,,,,,not_reported,not_reported,,,10.1002/chem.202200835,ok,
10.1002/anie.202313591,downloaded\10.1002_anie.202313591.pdf,SI downloaded\10.1002_anie.202313591_SI.pdf,mof_json_store\10.1002_anie.202313591\raw_output.json,mof_json_store\10.1002_anie.202313591\synthesis_001.json,no,,HKUST-1,,Zn(CH3COO)2·2H2O,,"0.1 M, 15 mL (aqueous)",0.015,mol L-1,nan,,"0.05 M NaNO3 in ethanol/water (1:1 v/v), 1500 mL",0.05,mol L-1,nan,,,,,"benzene-1,3,5-tricarboxylic acid",H3BTC,"0.1 M, 10 mL (aqueous)",0.01,mol L-1,,,,,,,,,,,,,,,,,,,,,ethanol/water (1:1 v/v) with 0.05 M NaNO3,EtOH/H2O,1500 mL,1500.0,,,,,25,room temperature,0.0833,5 min,,vigorous,"ethanol, water",three times,dried at 90 °C,90.0,,cubic nanoparticles (~200 nm),,,,,,,,not_reported,not_reported,,,10.1002/anie.202313591,ok,
10.1002/anie.202313591,downloaded\10.1002_anie.202313591.pdf,SI downloaded\10.1002_anie.202313591_SI.pdf,mof_json_store\10.1002_anie.202313591\raw_output.json,mof_json_store\10.1002_anie.202313591\synthesis_002.json,no,,HKUST-1,,Zn(CH3COO)2·2H2O,,"0.1 M, 9.0 mL (aqueous)",0.009,mol L-1,nan,,"0.05 M NaNO3 in ethanol/water (1:1 v/v), 1500 mL",0.05,mol L-1,nan,,,,,"benzene-1,3,5-tricarboxylic acid",H3BTC,"0.1 M, 6.0 mL (aqueous)",0.006,mol L-1,,,,,,,,,,,,,,,,,,,,,ethanol/water (1:1 v/v) with 0.05 M NaNO3,EtOH/H2O,1500 mL,1500.0,,,,,25,room temperature,0.0833,5 min,,vigorous,"ethanol, water",three times,dried at 90 °C,90.0,,cuboctahedron particles (~1.5 μm),,,,,,,,not_reported,not_reported,,,10.1002/anie.202313591,ok,
10.1002/anie.202313591,downloaded\10.1002_anie.202313591.pdf,SI downloaded\10.1002_anie.202313591_SI.pdf,mof_json_store\10.1002_anie.202313591\raw_output.json,mof_json_store\10.1002_anie.202313591\synthesis_003.json,no,,ZIF-67,,Cd(CH3COO)2·2H2O,,1.746 g in 20 mL methanol + 20 mL ethanol,6.96925,mmol,nan,,,,,nan,,,,,2-methylimidazole,,1.97 g in 20 mL methanol + 20 mL ethanol,1.97,g,,,,,,,,,,,,,,,,,,,,,methanol,MeOH,~40 mL (part of two solutions),40.0,ethanol,EtOH,~40 mL (part of two solutions),40.0,25,room temperature,20.0,20 h (after 10 s mixing),,"mixed 10 s, then static",methanol,three times,dried at 100 °C,100.0,,rhombic dodecahedral crystals,,,,Zn/Co–imidazolate zni-type framework (not explicitly stated),,,,not_reported,not_reported,,,10.1002/anie.202313591,ok,
10.1002/anie.202313591,downloaded\10.1002_anie.202313591.pdf,SI downloaded\10.1002_anie.202313591_SI.pdf,mof_json_store\10.1002_anie.202313591\raw_output.json,mof_json_store\10.1002_anie.202313591\synthesis_004.json,no,,ZIF-8,,Zn(NO3)2·6H2O,,"206 mM, 6.3 mL (in methanol)",0.206,mol L-1,nan,,,,,nan,,,,,2-methylimidazole,,"2.72 M, 5 mL (in methanol)",2.72,mol L-1,,,,,,,,,,,,,,,,,,,,,methanol,MeOH,6.3 mL (Zn(acac)2 solution) + 5 mL (2-MeIm solution),11.3,,,,,25,room temperature,24.0,24 h,,"brief mixing, then static",methanol,three times,dried at 100 °C,100.0,,rhombic dodecahedral crystals,,,,Zn–imidazolate sodalite (SOD) topology (not explicitly stated),,,,not_reported,not_reported,,,10.1002/anie.202313591,ok,
10.1002/anie.202313591,downloaded\10.1002_anie.202313591.pdf,SI downloaded\10.1002_anie.202313591_SI.pdf,mof_json_store\10.1002_anie.202313591\raw_output.json,mof_json_store\10.1002_anie.202313591\synthesis_005.json,no,,Ni-BTC,,Co(NO3)2·6H2O,,0.864 g,4.09412,mmol,nan,,,,,nan,,,,,"benzene-1,3,5-tricarboxylic acid",H3BTC,0.3 g,0.3,g,,,,,,,,,,,"poly(vinylpyrrolidone) (PVP, MW 58000)",PVP,3 g,3.0,g,,,,,,water,H2O,20 mL,20.0,ethanol,EtOH,20 mL,20.0,150.0,150 °C,10.0,10 h,Teflon-lined autoclave,stirred 30 min before heating; static during solvothermal,methanol,three times,dried at 100 °C,100.0,,nanoparticles,,,,,,,,not_reported,not_reported,,,10.1002/anie.202313591,ok,
10.1002/anie.202313591,downloaded\10.1002_anie.202313591.pdf,SI downloaded\10.1002_anie.202313591_SI.pdf,mof_json_store\10.1002_anie.202313591\raw_output.json,mof_json_store\10.1002_anie.202313591\synthesis_006.json,no,,Zn-BTC nanowires,,Co(NO3)2·6H2O,,2.15 mmol in 10 mL water,2.15,mmol,nan,,,,,nan,,,,,"benzene-1,3,5-tricarboxylic acid",H3BTC,2 mmol in 90 mL water,2.0,mmol,,,,,,,,,,,,,,,,,,,,,water,H2O,100 mL total (10 mL + 90 mL),100.0,,,,,100.0,100 °C,0.0833,5 min,,magnetic stirring,ethanol,several times,dried at 100 °C,100.0,,nanowires (white precipitate),,,,,,,,not_reported,not_reported,,,10.1002/anie.202313591,ok,
10.1002/anie.202313591,downloaded\10.1002_anie.202313591.pdf,SI downloaded\10.1002_anie.202313591_SI.pdf,mof_json_store\10.1002_anie.202313591\raw_output.json,mof_json_store\10.1002_anie.202313591\synthesis_007.json,no,,CuBDC nanosheets,,Cd(NO3)2·4H2O,,30 mg in 1 mL DMF + 2 mL CH3CN (top layer),0.115172,mmol,nan,,,,,nan,,,,,terephthalic acid,H2BDC,30 mg in 2 mL DMF + 1 mL CH3CN (bottom layer),30.0,mg,,,,,,,,,,,,,,,,,,,,,"N,N-dimethylformamide",DMF,total 4 mL (2 mL bottom + 1 mL middle + 1 mL top),4.0,acetonitrile,CH3CN,total 4 mL (1 mL bottom + 1 mL middle + 2 mL top),4.0,40.0,40 °C,24.0,"24 h (static, layered solutions in 10 mL glass vial)",10 mL glass vial,static,"DMF, ethanol",three times,vacuum-dried at 90 °C,90.0,,square nanosheets,,lateral 1.0–5.0 μm; thickness ~7 nm,,,,,,not_reported,not_reported,,,10.1002/anie.202313591,ok,
10.1002/anie.202313591,downloaded\10.1002_anie.202313591.pdf,SI downloaded\10.1002_anie.202313591_SI.pdf,mof_json_store\10.1002_anie.202313591\raw_output.json,mof_json_store\10.1002_anie.202313591\synthesis_008.json,no,,Cu-BHT,,Cu(NO3)2·6H2O,,10 mg dispersed in 5 mL methanol,0.046372,mmol,nan,,,,,nan,,,,,benzenehexathiol,BHT,5 mg in 3 mL methanol,5.0,mg,,,,,,,,,,,,,,,,,,,,,methanol,MeOH,5 mL (HKUST-1 dispersion) + 3 mL (BHT solution),8.0,,,,,25,room temperature,1.0,1 h,,stirred,"water, acetone",,vacuum-dried at 90 °C overnight,90.0,,dark purple hollow nanocubes,,,,,,,94.8,not_reported,not_reported,,supercapacitor,10.1002/anie.202313591,ok,
10.1002/anie.202313591,downloaded\10.1002_anie.202313591.pdf,SI downloaded\10.1002_anie.202313591_SI.pdf,mof_json_store\10.1002_anie.202313591\raw_output.json,mof_json_store\10.1002_anie.202313591\synthesis_009.json,no,,Cu-HHB,,Ni(NO3)2·6H2O,,25 mg in 5 mL DMF,0.118599,mmol,nan,,,,,nan,,,,,hexahydroxybenzene,HHB,15 mg in 5 mL H2O,15.0,mg,,,,,,,,,,,ammonium acetate,,93 mg (in 5 mL H2O with HHB),93.0,mg,,,,,,"N,N-dimethylformamide",DMF,5 mL,5.0,water,H2O,5 mL,5.0,25,room temperature,24.0,24 h (no stirring),,static,"water, acetone",,vacuum-dried at 90 °C overnight,90.0,,nanoflowers (polycrystalline nanosheets),,,,,,,311.5,not_reported,not_reported,,sensing,10.1002/anie.202313591,ok,
10.1002/anie.202313591,downloaded\10.1002_anie.202313591.pdf,SI downloaded\10.1002_anie.202313591_SI.pdf,mof_json_store\10.1002_anie.202313591\raw_output.json,mof_json_store\10.1002_anie.202313591\synthesis_010.json,no,,Cu-HITP,,Zn(NO3)2·6H2O,,10 mg in 4.5 mL DMF,0.045981,mmol,nan,,,,,nan,,,,,"2,3,6,7,10,11-hexaaminotriphenylene hexahydrochloride",HATP·6HCl,15 mg in 1.5 mL H2O,15.0,mg,,,,,,,,,,,sodium acetate (aqueous),NaOAc,2 mL of 2 M NaOAc(aq),2.0,mL,,,,,,"N,N-dimethylformamide",DMF,4.5 mL,4.5,water,H2O,1.5 mL (ligand solution) + 2 mL (NaOAc solution),3.5,25,room temperature,0.5,30 min (no stirring),20 mL open glass vial,static,"water, acetone",,vacuum-dried at 90 °C overnight,90.0,,hollow nanocubes,,,,,,,850.5,not_reported,not_reported,,,10.1002/anie.202313591,ok,
10.1002/anie.202313591,downloaded\10.1002_anie.202313591.pdf,SI downloaded\10.1002_anie.202313591_SI.pdf,mof_json_store\10.1002_anie.202313591\raw_output.json,mof_json_store\10.1002_anie.202313591\synthesis_011.json,no,,Co-HITP,,Zn(NO3)2·6H2O,,10 mg in 4.5 mL DMF,0.045981,mmol,nan,,,,,nan,,,,,"2,3,6,7,10,11-hexaaminotriphenylene hexahydrochloride",HATP·6HCl,15 mg in 1.5 mL H2O,15.0,mg,,,,,,,,,,,sodium acetate (aqueous),NaOAc,2 mL of 2 M NaOAc(aq),2.0,mL,,,,,,"N,N-dimethylformamide",DMF,4.5 mL,4.5,water,H2O,1.5 mL (ligand solution) + 2 mL (NaOAc solution),3.5,25,room temperature,0.5,30 min (no stirring),20 mL open glass vial,static,"water, acetone",,vacuum-dried at 90 °C overnight,90.0,,hollow nanoparticles (dark blue),,,,,,,1049.9,not_reported,not_reported,,,10.1002/anie.202313591,ok,
10.1002/anie.202313591,downloaded\10.1002_anie.202313591.pdf,SI downloaded\10.1002_anie.202313591_SI.pdf,mof_json_store\10.1002_anie.202313591\raw_output.json,mof_json_store\10.1002_anie.202313591\synthesis_012.json,no,,Zn-HHTP,,Zn(NO3)2·6H2O,,10 mg in 1 mL H2O,0.045981,mmol,nan,,,,,nan,,,,,"2,3,6,7,10,11-hexahydroxytriphenylene",HHTP,15 mg in 7 mL ethanol,15.0,mg,,,,,,,,,,,,,,,,,,,,,ethanol,EtOH,7 mL,7.0,water,H2O,1 mL,1.0,25,room temperature,24.0,24 h (no stirring),,static,"water, acetone",,vacuum-dried at 90 °C overnight,90.0,,hollow nanoparticles,,,,,,,837.7,not_reported,not_reported,,,10.1002/anie.202313591,ok,
10.1002/anie.202313591,downloaded\10.1002_anie.202313591.pdf,SI downloaded\10.1002_anie.202313591_SI.pdf,mof_json_store\10.1002_anie.202313591\raw_output.json,mof_json_store\10.1002_anie.202313591\synthesis_013.json,no,,Cu/Zn-HHTP (bimetal),,Cd(NO3)2·4H2O,,10 mg in 1 mL H2O,0.0383906,mmol,nan,,,,,nan,,,,,"2,3,6,7,10,11-hexahydroxytriphenylene",HHTP,15 mg in 7 mL ethanol,15.0,mg,,,,,,,,,,,,,,,,,,,,,ethanol,EtOH,7 mL,7.0,water,H2O,1 mL,1.0,25,room temperature,24.0,24 h (no stirring),,static,"water, acetone",,vacuum-dried at 90 °C overnight,90.0,,hollow nanoparticles (bimetallic),,,,mixed-metal square-planar nodes (Cu/Zn),,,671.4,not_reported,not_reported,,,10.1002/anie.202313591,ok,
10.1002/anie.202313591,downloaded\10.1002_anie.202313591.pdf,SI downloaded\10.1002_anie.202313591_SI.pdf,mof_json_store\10.1002_anie.202313591\raw_output.json,mof_json_store\10.1002_anie.202313591\synthesis_014.json,no,,Ni-HHTP,,CdSO4·8/3H2O,,10 mg in 1 mL H2O,0.0435073,mmol,nan,,,,,nan,,,,,"2,3,6,7,10,11-hexahydroxytriphenylene",HHTP,15 mg in 7 mL ethanol,15.0,mg,,,,,,,,,,,,,,,,,,,,,ethanol,EtOH,7 mL,7.0,water,H2O,1 mL,1.0,25,room temperature,24.0,24 h (no stirring),,static,"water, acetone",,vacuum-dried at 90 °C overnight,90.0,,hollow nanoparticles,,,,,,,738.3,not_reported,not_reported,,,10.1002/anie.202313591,ok,
10.1002/anie.202313591,downloaded\10.1002_anie.202313591.pdf,SI downloaded\10.1002_anie.202313591_SI.pdf,mof_json_store\10.1002_anie.202313591\raw_output.json,mof_json_store\10.1002_anie.202313591\synthesis_015.json,no,,Cu-BHT (multishelled),,La(ClO4)3·6H2O,,10 mg in 5 mL methanol,0.0214894,mmol,nan,,,,,nan,,,,,benzenehexathiol,BHT,10 mg in 3 mL methanol,10.0,mg,,,,,,,,,,,,,,,,,,,,,methanol,MeOH,5 mL (HKUST-1 solution) + 3 mL (BHT solution),8.0,,,,,25,room temperature,3.0,3 h (no stirring),,static,"water, acetone",,vacuum-dried at 90 °C overnight,90.0,,hollow multi-shelled nanoparticles,,,,,,,142.9,not_reported,not_reported,,supercapacitor,10.1002/anie.202313591,ok,
10.1002/anie.202313591,downloaded\10.1002_anie.202313591.pdf,SI downloaded\10.1002_anie.202313591_SI.pdf,mof_json_store\10.1002_anie.202313591\raw_output.json,mof_json_store\10.1002_anie.202313591\synthesis_016.json,no,,Zn-HHB,,LaCl3·6H2O,,10 mg in 1 mL H2O,0.0365821,mmol,nan,,,,,nan,,,,,hexahydroxybenzene,HHB,15 mg in 7 mL ethanol,15.0,mg,,,,,,,,,,,,,,,,,,,,,ethanol,EtOH,7 mL,7.0,water,H2O,1 mL,1.0,25,room temperature,24.0,24 h (no stirring),,static,"water, acetone",,vacuum-dried at 90 °C overnight,90.0,,hollow nanotubes (polycrystalline wall ~20 nm),,,,,,,307.4,not_reported,not_reported,,,10.1002/anie.202313591,ok,
10.1002/anie.202313591,downloaded\10.1002_anie.202313591.pdf,SI downloaded\10.1002_anie.202313591_SI.pdf,mof_json_store\10.1002_anie.202313591\raw_output.json,mof_json_store\10.1002_anie.202313591\synthesis_017.json,no,,Cu-BHT nanosheets,,LaCl3·6H2O,,10 mg in 5 mL methanol,0.0365821,mmol,nan,,,,,nan,,,,,benzenehexathiol,BHT,5 mg in 3 mL methanol,5.0,mg,,,,,,,,,,,,,,,,,,,,,methanol,MeOH,5 mL (CuBDC dispersion) + 3 mL (BHT solution),8.0,,,,,25,room temperature,1.0,1 h,,stirred,"water, acetone",,vacuum-dried at 90 °C overnight,90.0,,2D nanosheets (~7 nm thick),,lateral 1.0–5.0 μm,,,,,31.0,not_reported,not_reported,,,10.1002/anie.202313591,ok,
10.1002/anie.202313591,downloaded\10.1002_anie.202313591.pdf,SI downloaded\10.1002_anie.202313591_SI.pdf,mof_json_store\10.1002_anie.202313591\raw_output.json,mof_json_store\10.1002_anie.202313591\synthesis_019.json,no,,"Cu-HHB (bulk, reference)",,Nd(NO3)3·6H2O,,93 mg in 3 mL degassed H2O,0.259527,mmol,nan,,,,,nan,,,,,tetrahydroxyquinone,HHB,42 mg (solid added),42.0,mg,,,,,,,,,,,ammonium acetate,,308 mg (in 3 mL H2O with Cu salt),308.0,mg,,,,,,water,H2O,3 mL,3.0,,,,,65.0,"65 °C, gently bubbled with air (~4 bubbles/s)",20.0,20 h (no stirring),,static,"water, acetone",,vacuum-dried at 90 °C for 20 h,90.0,20.0,bulk nanoparticles (dark blue),,,,,,,130.2,not_reported,not_reported,,sensing,10.1002/anie.202313591,ok,
10.1039/b917987a,downloaded\10.1039_b917987a.pdf,,mof_json_store\10.1039_b917987a\raw_output.json,mof_json_store\10.1039_b917987a\synthesis_001.json,no,,,,NdCl3·6H2O,Zn(OAc)2·2H2O,"0.32 g, 0.15 mmol",0.15,mmol,nan,,,,,nan,,,,,"5-phosphonobenzene-1,3-dicarboxylic acid",H4pbdc,"0.025 g, 0.1 mmol",,,,,,,,,,,,,triethylamine,TEA,"0.04 g, 0.4 mmol",,,,,,,,water,H2O,5 mL,5.0,isopropanol,i-PrOH,5 mL,5.0,140.0,140 °C,72.0,3 days,Teflon-lined stainless steel autoclave (15 mL),static,,,,,,colorless rod-shaped crystals,17.0,,rtl,"Zn3(CO2)4(PO3)2 trimer, 6-connected SBU","tetragonal, I-42d, a=18.310(6), b=18.310(6), c=23.222(11) Å",,,not_reported,not_reported,300.0,size_selective_catalysis;Friedel–Crafts catalysis,10.1039/b917987a,ok,
10.1039/d2ta07219j,downloaded\10.1039_d2ta07219j.pdf,SI downloaded\10.1039_d2ta07219j_SI.pdf,mof_json_store\10.1039_d2ta07219j\raw_output.json,mof_json_store\10.1039_d2ta07219j\synthesis_001.json,no,,Co1–Ni1–Ru,,NdCl3·6H2O,,0.025 mmol,0.025,mmol,nan,,0.025 mmol,0.025,mmol,nan,,,,,"bis(4′-carboxyl-2,2′:6′,2″-terpyridine) Ru(II) hexafluorophosphate, [Ru(tpyCOOH)2](PF6)2",,0.025 mmol (0.024 g),0.025,mmol,,,,,,,,,,,,,,,,,,,,,"N,N-dimethylformamide",DMF,5 mL,5.0,,,,,120.0,120 °C,24.0,24 h,Teflon-lined autoclave,static,"DMF, EtOH, CH2Cl2",3×; CH2Cl2 soak 3 days (change daily),80 °C under vacuum overnight,80.0,12.0,microcrystalline layered solid,,,,2D coordination network; Co/Ni nodes,,,,not_reported,not_reported,,photocatalysis,10.1039/d2ta07219j,ok,
10.1039/d2ta07219j,downloaded\10.1039_d2ta07219j.pdf,SI downloaded\10.1039_d2ta07219j_SI.pdf,mof_json_store\10.1039_d2ta07219j\raw_output.json,mof_json_store\10.1039_d2ta07219j\synthesis_002.json,no,,Co1–Ni2–Ru,,Zn(NO3)2·6H2O,,0.0167 mmol,0.0167,mmol,Mg(NO3)2·6H2O,,0.0333 mmol,0.0333,mmol,nan,,,,,"bis(4′-carboxyl-2,2′:6′,2″-terpyridine) Ru(II) hexafluorophosphate, [Ru(tpyCOOH)2](PF6)2",,0.025 mmol (0.024 g),0.025,mmol,,,,,,,,,,,,,,,,,,,,,"N,N-dimethylformamide",DMF,5 mL,5.0,,,,,120.0,120 °C,24.0,24 h,Teflon-lined autoclave,static,"DMF, EtOH, CH2Cl2",3×; CH2Cl2 soak 3 days (change daily),80 °C under vacuum overnight,80.0,12.0,microcrystalline layered solid,,,,2D coordination network; Co/Ni nodes,,,,not_reported,not_reported,,photocatalysis,10.1039/d2ta07219j,ok,
10.1039/d2ta07219j,downloaded\10.1039_d2ta07219j.pdf,SI downloaded\10.1039_d2ta07219j_SI.pdf,mof_json_store\10.1039_d2ta07219j\raw_output.json,mof_json_store\10.1039_d2ta07219j\synthesis_003.json,no,,Co1–Ni4–Ru,,Zn(NO3)2·6H2O,,0.0100 mmol,0.01,mmol,Mg(NO3)2·6H2O,,0.0400 mmol,0.04,mmol,nan,,,,,"bis(4′-carboxyl-2,2′:6′,2″-terpyridine) Ru(II) hexafluorophosphate, [Ru(tpyCOOH)2](PF6)2",,0.025 mmol (0.024 g),0.025,mmol,,,,,,,,,,,,,,,,,,,,,"N,N-dimethylformamide",DMF,5 mL,5.0,,,,,120.0,120 °C,24.0,24 h,Teflon-lined autoclave,static,"DMF, EtOH, CH2Cl2",3×; CH2Cl2 soak 3 days (change daily),80 °C under vacuum overnight,80.0,12.0,microcrystalline layered solid,,,,2D coordination network; Co/Ni nodes,,,,not_reported,not_reported,,photocatalysis,10.1039/d2ta07219j,ok,
10.1039/d2ta07219j,downloaded\10.1039_d2ta07219j.pdf,SI downloaded\10.1039_d2ta07219j_SI.pdf,mof_json_store\10.1039_d2ta07219j\raw_output.json,mof_json_store\10.1039_d2ta07219j\synthesis_004.json,no,,Co1–Ni6–Ru,,Zn(NO3)2·6H2O,,0.00714 mmol,0.00714,mmol,Mg(NO3)2·6H2O,,0.04286 mmol,0.04286,mmol,nan,,,,,"bis(4′-carboxyl-2,2′:6′,2″-terpyridine) Ru(II) hexafluorophosphate, [Ru(tpyCOOH)2](PF6)2",,0.025 mmol (0.024 g),0.025,mmol,,,,,,,,,,,,,,,,,,,,,"N,N-dimethylformamide",DMF,5 mL,5.0,,,,,120.0,120 °C,24.0,24 h,Teflon-lined autoclave,static,"DMF, EtOH, CH2Cl2",3×; CH2Cl2 soak 3 days (change daily),80 °C under vacuum overnight,80.0,12.0,microcrystalline layered solid,,,,2D coordination network; Co/Ni nodes,,,,not_reported,not_reported,,photocatalysis,10.1039/d2ta07219j,ok,
10.1039/d2ta07219j,downloaded\10.1039_d2ta07219j.pdf,SI downloaded\10.1039_d2ta07219j_SI.pdf,mof_json_store\10.1039_d2ta07219j\raw_output.json,mof_json_store\10.1039_d2ta07219j\synthesis_005.json,no,,Cu–Ru,2009804,Ni(CH3COO)2·4H2O,,0.0034 g (0.02 mmol),0.02,mmol,nan,,,,,nan,,,,,"bis(4′-carboxyl-2,2′:6′,2″-terpyridine) Ru(II) hexafluorophosphate, [Ru(tpyCOOH)2](PF6)2",,0.0096 g (0.01 mmol),0.01,mmol,,,,,,,,,,,,,,,,,,,,,ethanol,EtOH,1.2 mL,1.2,"N,N-dimethylformamide",DMF,0.8 mL,0.8,80.0,80 °C,36.0,36 h,glass solvothermal vial (5 mL),static,"DMF, EtOH",3×; EtOH soak 3 days (change daily),60 °C under vacuum overnight,60.0,12.0,red cuboid crystals,51.2,,cds,Cu2 paddlewheel dimer nodes,,,1.9,not_reported,not_reported,,photocatalysis,10.1039/d2ta07219j,ok,
10.1039/d2ta07219j,downloaded\10.1039_d2ta07219j.pdf,SI downloaded\10.1039_d2ta07219j_SI.pdf,mof_json_store\10.1039_d2ta07219j\raw_output.json,mof_json_store\10.1039_d2ta07219j\synthesis_006.json,no,,Eu–Ru,2024242,Ni(CH3COO)2·4H2O,,0.0067 g (0.015 mmol),0.015,mmol,nan,,,,,nan,,,,,"bis(4′-carboxyl-2,2′:6′,2″-terpyridine) Ru(II) hexafluorophosphate, [Ru(tpyCOOH)2](PF6)2",,0.0048 g (0.005 mmol),0.005,mmol,,,,,,,,,,,formic acid,,10 μL,,,,,,,,"N,N-dimethylformamide",DMF,1 mL,1.0,acetonitrile,MeCN,1 mL,1.0,80.0,80 °C,36.0,36 h,glass solvothermal vial (5 mL),static,"DMF, MeCN",3×; MeCN soak 3 days (change daily),80 °C under vacuum overnight,80.0,12.0,red needle crystals,37.1,,sql,"mononuclear Eu nodes, 4-connected",,,,not_reported,not_reported,,luminescence,10.1039/d2ta07219j,ok,
10.1039/d2ta07219j,downloaded\10.1039_d2ta07219j.pdf,SI downloaded\10.1039_d2ta07219j_SI.pdf,mof_json_store\10.1039_d2ta07219j\raw_output.json,mof_json_store\10.1039_d2ta07219j\synthesis_010.json,no,,Hf–Ru,2178965,Zn(CH3COO)2·2H2O,,0.0128 g (0.04 mmol),0.04,mmol,nan,,,,,nan,,,,,"bis(4′-carboxyl-2,2′:6′,2″-terpyridine) Ru(II) hexafluorophosphate, [Ru(tpyCOOH)2](PF6)2",,0.0096 g (0.01 mmol),0.01,mmol,,,,,,,,,,,water,H2O,1 μL,,,,,,,,"N,N-dimethylformamide",DMF,2 mL,2.0,,,,,135.0,135 °C,24.0,24 h,glass solvothermal vial (5 mL),static,"DMF, CH2Cl2",3×; CH2Cl2 soak 3 days (change daily),60 °C under vacuum overnight,60.0,12.0,red plate crystals,22.8,,,"mononuclear HfO6 octahedra, 1D chains",,,,not_reported,not_reported,,,10.1039/d2ta07219j,ok,
10.1021/acsami.0c06672,downloaded\10.1021_acsami.0c06672.pdf,SI downloaded\10.1021_acsami.0c06672_SI.pdf,mof_json_store\10.1021_acsami.0c06672\raw_output.json,mof_json_store\10.1021_acsami.0c06672\synthesis_001.json,no,,UiO-66-NH2,,Ni(CH3COO)2·4H2O,ZrCl4,"0.4 g, 1.7 mmol",1.7,mmol,nan,,,,,nan,,,,,2-aminoterephthalic acid,H2BDC-NH2,"0.311 g, 1.7 mmol",1.7,mmol,,,,,,,,,,,acetic acid,,1.425 mL,1.425,mL,,,,,,"N,N-dimethylformamide",DMF,75 mL (metal solution) + 25 mL (linker solution),,water,H2O,0.125 mL (0.007 mmol),0.125,120.0,120 °C,14.0,14 h,capped glass vial,sonicated then static,"DMF, EtOH",several times,dried under reduced pressure at 80 °C for 3 h,80.0,3.0,nanoparticles,,60–75 nm,,Zr6O4(OH)4 12-connected SBU,,,890.0,not_reported,not_reported,,,10.1021/acsami.0c06672,ok,
10.1039/c2dt31457f,downloaded\10.1039_c2dt31457f.pdf,SI downloaded\10.1039_c2dt31457f_SI.pdf,mof_json_store\10.1039_c2dt31457f\raw_output.json,mof_json_store\10.1039_c2dt31457f\synthesis_001.json,no,,[Zn2(L)(OH)(btc)]n (1),891152,Zn(NO3)2·4H2O,,molar ratio 1 (relative to L and H3btc),,,nan,,,,,nan,,,,,"N1,N4-bis(pyridin-3-ylmethyl) naphthalene-1,4-dicarboxamide",L,molar ratio 1 (relative to Zn source and H3btc),,,"benzene-1,3,5-tricarboxylic acid",H3btc,molar ratio 1 (relative to Zn source and L),,,,,,,,,,,,,,,,,,deionized water,H2O,6 mL,6.0,,,,,160.0,160 °C,48.0,2 days,25 mL Teflon-lined autoclave,static,,,,,,yellow block crystals,70.0,,,,"Triclinic, P-1, a=9.9404(7) Å, b=10.3755(7) Å, c=15.5708(12) Å, α=92.746(4)°, β=99.154(4)°, γ=107.776(3)°, Z=2",,,not_reported,not_reported,,luminescence,10.1039/c2dt31457f,ok,
10.1039/c7ta02069d,downloaded\10.1039_c7ta02069d.pdf,SI downloaded\10.1039_c7ta02069d_SI.pdf,mof_json_store\10.1039_c7ta02069d\raw_output.json,mof_json_store\10.1039_c7ta02069d\synthesis_001.json,yes,Direct HTT + Pb(OAc)2 gave amorphous precipitate; no crystals.,HTT–Pb,1506170,Zn(NO3)2·4H2O,,"11.4 mg, 0.030 mmol",0.03,mmol,nan,,,,,nan,,,,,"2,3,6,7,10,11-hexakis(butyrylthio)triphenylene",HBuTT,"9.1 mg, 0.010 mmol",0.01,mmol,,,,,,,,,,,sodium hydroxide,,"2.0 mL, 70 mmol/L in MeOH",0.14,mmol,,,,,,ethylenediamine,EDA,1.0 mL + 1.0 mL,,methanol,MeOH,"2.0 mL (NaOH solution, 70 mmol/L)",2.0,90.0,90 °C,48.0,48 h,sealed glass vial (10 mL),static,,,evacuated at 150 °C under vacuum for 1 h,150.0,1.0,"yellow, octahedral",45.0,0.24 × 0.16 × 0.16 mm,srs,Pb3(μ3-O) 3-connected node,"a = 19.8841 Å, Pa3, Z = 4",,,yes,yes,,sensing,10.1039/c7ta02069d,ok,
10.1002/chem.201702533,downloaded\10.1002_chem.201702533.pdf,SI downloaded\10.1002_chem.201702533_SI.pdf,mof_json_store\10.1002_chem.201702533\raw_output.json,mof_json_store\10.1002_chem.201702533\synthesis_001.json,no,,,,Zn(NO3)2·4H2O,,"0.0124 g, 0.03 mmol",0.03,mmol,nan,,,,,nan,,,,,"N,N’-bicyclo[2.2.2]oct-7-ene-2,3,5,6-tetracarboxdiimide bi(1,2,4-triazole)",XL,"0.0230 g, 0.06 mmol",0.06,mmol,,,,,,,,,,,,,,,,,,,,,acetonitrile,CH3CN,8 mL,8.0,,,,,150.0,150 °C,48.0,2 days,Teflon-lined autoclave (25 mL),static,,,,,,colorless polyhedral crystals,87.0,,,Zn2+ mononuclear 4-connected node (N4 coordination),"a=b=c=30.4393(9) Å, α=β=γ=90°, I-43d",,,not_reported,yes,,luminescence;acetylacetone sensing;sensing,10.1002/chem.201702533,ok,
10.1021/ja060946u,downloaded\10.1021_ja060946u.pdf,SI downloaded\10.1021_ja060946u_SI.pdf,mof_json_store\10.1021_ja060946u\raw_output.json,mof_json_store\10.1021_ja060946u\synthesis_001.json,no,,{[Zn2(L)]·4H2O}∞,,Zn(NO3)2·4H2O,ZnCl2,"0.137 g, 1.00 mmol",1,mmol,nan,,,,,nan,,,,,"4,4'-bipyridine",H4L,"0.1660 g, 0.50 mmol",,,,,,,,,,,,,"2,6-lutidine",,"0.22 g, 2.00 mmol",,,,,,,,water,H2O,30 mL,30.0,,,,,130.0,130 °C; heated at 1 °C/min,144.0,6 days,45 mL Parr bomb (autoclave),static,"H2O, EtOH, Et2O",,423 K under high vacuum (≥1×10^-6 mbar) overnight until constant mass,150.0,12.0,colorless microcrystalline,76.0,,,Zn(II) nodes; 5-connected network (4^4 6^6),"I: a=b=7.0249(7) Å, c=19.936(2) Å, P42212 (150 K)",5.2,312.7,yes,yes,450.0,hydrogen storage,10.1021/ja060946u,ok,
10.1021/ja060946u,downloaded\10.1021_ja060946u.pdf,SI downloaded\10.1021_ja060946u_SI.pdf,mof_json_store\10.1021_ja060946u\raw_output.json,mof_json_store\10.1021_ja060946u\synthesis_002.json,no,,{[Zn2(L)]·4H2O}∞,,Co(NO3)2·6H2O,ZnCl2,"0.0274 g, 0.2 mmol",0.2,mmol,nan,,,,,nan,,,,,"4,4'-bipyridine",H4L,"0.0332 g, 0.10 mmol",,,,,,,,,,,,,"1,3,5-tri(4-pyridyl)-benzene",,"0.041 g, 0.13 mmol",,,,,,,,water,H2O,8 mL,8.0,,,,,130.0,130 °C; heated at 0.1 °C/min; cooled at 0.2 °C/min,144.0,6 days,45 mL Parr bomb (autoclave),static,"H2O, EtOH, Et2O",,423 K under high vacuum (≥1×10^-6 mbar) overnight until constant mass,150.0,12.0,colorless block-shaped crystals,31.0,up to 0.25 mm (largest dimension),,Zn(II) nodes; 5-connected network (4^4 6^6),"I: a=b=7.0249(7) Å, c=19.936(2) Å, P42212 (150 K)",5.2,312.7,yes,yes,450.0,hydrogen storage,10.1021/ja060946u,ok,
10.1002/ejic.201101151,downloaded\10.1002_ejic.201101151.pdf,SI downloaded\10.1002_ejic.201101151_SI.pdf,mof_json_store\10.1002_ejic.201101151\raw_output.json,mof_json_store\10.1002_ejic.201101151\synthesis_001.json,yes,Without modulator only broad PXRD reflections (low crystallinity).,Zr–abdc,,Cd(NO3)2·4H2O,ZrCl4,0.120 g (0.51 mmol),0.51,mmol,nan,,,,,nan,,,,,"4,4'-azobenzenedicarboxylic acid",H2abdc,0.139 g (0.51 mmol),0.51,mmol,,,,,,,,,,,benzoic acid,,10 equiv with respect to ZrCl4,,,,,,,,"N,N-dimethylformamide",DMF,20 mL,20.0,water,H2O,0.037 mL,0.037,120.0,120 °C,24.0,24 h,100 mL Teflon-capped glass flask,static,"DMF, EtOH",DMF then EtOH; centrifuge/decant,Soxhlet extraction with ethanol for 24 h; activated in vacuo at 120 °C for 54 h,120.0,54.0,orange-red octahedra; micrometer-sized crystals,,micrometer-sized crystals,,Zr6O4(OH)4 12-connected SBU,"a=29.4227(4) Å, Fm-3m",13.0,3000.0,yes,no,400.0,,10.1002/ejic.201101151,ok,
10.1002/ejic.201101151,downloaded\10.1002_ejic.201101151.pdf,SI downloaded\10.1002_ejic.201101151_SI.pdf,mof_json_store\10.1002_ejic.201101151\raw_output.json,mof_json_store\10.1002_ejic.201101151\synthesis_002.json,yes,Without modulator only broad PXRD reflections (low crystallinity).,Zr–abdc,,Cd(NO3)2·4H2O,ZrCl4,0.120 g (0.51 mmol),0.51,mmol,nan,,,,,nan,,,,,"4,4'-azobenzenedicarboxylic acid",H2abdc,0.139 g (0.51 mmol),0.51,mmol,,,,,,,,,,,benzoic acid,,"1.884 g (15.43 mmol), 30 equiv with respect to ZrCl4",15.43,mmol,,,,,,"N,N-dimethylformamide",DMF,20 mL,20.0,water,H2O,0.037 mL,0.037,120.0,120 °C,24.0,24 h,100 mL Teflon-capped glass flask,static,"DMF, EtOH",DMF then EtOH; centrifuge/decant,Soxhlet extraction with ethanol for 24 h; activated in vacuo at 120 °C for 54 h,120.0,54.0,orange-red octahedra; larger single crystals at 30 equiv benzoic acid,,micrometer-sized crystals,,Zr6O4(OH)4 12-connected SBU,"a=29.4227(4) Å, Fm-3m",13.0,3000.0,yes,no,400.0,,10.1002/ejic.201101151,ok,
10.1039/d1ta10385g,downloaded\10.1039_d1ta10385g.pdf,SI downloaded\10.1039_d1ta10385g_SI.pdf,mof_json_store\10.1039_d1ta10385g\raw_output.json,mof_json_store\10.1039_d1ta10385g\synthesis_001.json,no,,MIL-178(Fe),2112974,Cd(NO3)2·4H2O,,"1.29 g, 8 mmol",8,mmol,nan,,,,,nan,,,,,"1,2,4-benzene tricarboxylic acid","1,2,4-BTC","1.15 g, 5.5 mmol",5.5,mmol,,,,,,,,,,,,,,,,,,,,,deionized water,H2O,10 mL,10.0,,,,,200.0,200 °C,72.0,72 h,Teflon-lined autoclave,static,"H2O, EtOH",extensive washings,,,,"yellow, ellipsoidal microcrystals",,~19 μm length × ~3 μm diameter,,Fe3+ octahedra 1D chains bridged by μ2-OH,"a=6.930(2) Å, b=28.420(6) Å, c=9.560(2) Å, Pnma",4.5,,not_reported,yes,200.0,CO2_capture,10.1039/d1ta10385g,ok,
10.1039/d1ta10385g,downloaded\10.1039_d1ta10385g.pdf,SI downloaded\10.1039_d1ta10385g_SI.pdf,mof_json_store\10.1039_d1ta10385g\raw_output.json,mof_json_store\10.1039_d1ta10385g\synthesis_002.json,no,,MIL-178(Fe),2112974,Cu(NO3)2·6H2O,,"0.81 g, 5 mmol",5,mmol,nan,,,,,nan,,,,,"1,2,4-benzene tricarboxylic acid","1,2,4-BTC","1.05 g, 5 mmol",5.0,mmol,,,,,,,,,,,,,,,,,,,,,deionized water,H2O,50 mL,50.0,,,,,100.0,reflux (~100 °C),16.0,16 h,round-bottom flask (reflux),stirred,"H2O, EtOH",washed then filtered,,,,bright yellow powder; ellipsoids and platelets,,ellipsoids up to ~5 μm × ~3 μm; platelets ~5 × 5 μm,,Fe3+ octahedra 1D chains bridged by μ2-OH,"a=6.930(2) Å, b=28.420(6) Å, c=9.560(2) Å, Pnma",4.5,,not_reported,yes,200.0,CO2_capture,10.1039/d1ta10385g,ok,
10.1039/d1ta10385g,downloaded\10.1039_d1ta10385g.pdf,SI downloaded\10.1039_d1ta10385g_SI.pdf,mof_json_store\10.1039_d1ta10385g\raw_output.json,mof_json_store\10.1039_d1ta10385g\synthesis_003.json,no,,MIL-178(Fe),2112974,Cu(NO3)2·6H2O,,"0.81 g, 5 mmol",5,mmol,nan,,,,,nan,,,,,"1,2,4-benzene tricarboxylic acid","1,2,4-BTC","1.05 g, 5 mmol",5.0,mmol,,,,,,,,,,,,,,,,,,,,,deionized water,H2O,50 mL,50.0,,,,,25,room temperature,120.0,5 days,beaker,stirred,"H2O, EtOH",extensive washings,outgassed to ~383 K prior to sorption measurements,110.0,,bright yellow powder; sub-micrometer elongated platelets,81.0,"length ~1 μm, diameter ~200 nm, thickness ~20 nm",,Fe3+ octahedra 1D chains bridged by μ2-OH,"a=6.930(2) Å, b=28.420(6) Å, c=9.560(2) Å, Pnma",4.5,,not_reported,yes,200.0,CO2_capture,10.1039/d1ta10385g,ok,
10.1002/ejic.201201228,downloaded\10.1002_ejic.201201228.pdf,SI downloaded\10.1002_ejic.201201228_SI.pdf,mof_json_store\10.1002_ejic.201201228\raw_output.json,mof_json_store\10.1002_ejic.201201228\synthesis_001.json,no,,UiO-66,,Cu(NO3)2·6H2O,,100 mg (0.31 mmol),0.31,mmol,nan,,,,,nan,,,,,terephthalic acid,H2BDC,0.31 mmol,0.31,mmol,,,,,,,,,,,formic acid,,1.2 mL,,,,,,,,"N,N-dimethylacetamide",DMA,3 mL,3.0,,,,,150.0,150 °C,24.0,24 h,"Pyrex tube (10 mL), sealed",static,acetone,2× 3 mL,"DMF exchange 12 h (20 mL), MeOH exchange 24 h (30 mL), then 65 °C under dynamic vacuum for 24 h.",65.0,24.0,,,,,Zr6O4(OH)4 12-connected SBU,,,,not_reported,not_reported,,CO2_capture,10.1002/ejic.201201228,ok,
10.1002/ejic.201201228,downloaded\10.1002_ejic.201201228.pdf,SI downloaded\10.1002_ejic.201201228_SI.pdf,mof_json_store\10.1002_ejic.201201228\raw_output.json,mof_json_store\10.1002_ejic.201201228\synthesis_002.json,no,,UiO-66-F,,Ag(ClO4),,100 mg (0.31 mmol),0.31,mmol,nan,,,,,nan,,,,,H2BDC-F,H2BDC-F,0.31 mmol,0.31,mmol,,,,,,,,,,,formic acid,,1.2 mL,,,,,,,,"N,N-dimethylacetamide",DMA,3 mL,3.0,,,,,150.0,150 °C,24.0,24 h,"Pyrex tube (10 mL), sealed",static,acetone,2× 3 mL,"DMF exchange 12 h (20 mL), MeOH exchange 24 h (30 mL), then 65 °C under dynamic vacuum for 24 h.",65.0,24.0,,,,,Zr6O4(OH)4 12-connected SBU,,,,not_reported,not_reported,,CO2_capture,10.1002/ejic.201201228,ok,
10.1002/ejic.201201228,downloaded\10.1002_ejic.201201228.pdf,SI downloaded\10.1002_ejic.201201228_SI.pdf,mof_json_store\10.1002_ejic.201201228\raw_output.json,mof_json_store\10.1002_ejic.201201228\synthesis_003.json,no,,UiO-66-F2,,Ag(BF4),,100 mg (0.31 mmol),0.31,mmol,nan,,,,,nan,,,,,H2BDC-F2,H2BDC-F2,0.31 mmol,0.31,mmol,,,,,,,,,,,formic acid,,1.2 mL,,,,,,,,"N,N-dimethylacetamide",DMA,3 mL,3.0,,,,,150.0,150 °C,24.0,24 h,"Pyrex tube (10 mL), sealed",static,acetone,2× 3 mL,"DMF exchange 12 h (20 mL), MeOH exchange 24 h (30 mL), then 65 °C under dynamic vacuum for 24 h.",65.0,24.0,,,,,Zr6O4(OH)4 12-connected SBU,"a=20.33(5) Å, V=8401.9(32) Å3, cubic",,,not_reported,no,350.0,CO2_capture,10.1002/ejic.201201228,ok,
10.1002/ejic.201201228,downloaded\10.1002_ejic.201201228.pdf,SI downloaded\10.1002_ejic.201201228_SI.pdf,mof_json_store\10.1002_ejic.201201228\raw_output.json,mof_json_store\10.1002_ejic.201201228\synthesis_004.json,no,,UiO-66-Cl,,Ag(NO3),,100 mg (0.31 mmol),0.31,mmol,nan,,,,,nan,,,,,H2BDC-Cl,H2BDC-Cl,0.31 mmol,0.31,mmol,,,,,,,,,,,formic acid,,1.2 mL,,,,,,,,"N,N-dimethylacetamide",DMA,3 mL,3.0,,,,,150.0,150 °C,24.0,24 h,"Pyrex tube (10 mL), sealed",static,acetone,2× 3 mL,"DMF exchange 12 h (20 mL), MeOH exchange 24 h (30 mL), then 65 °C under dynamic vacuum for 24 h.",65.0,24.0,,,,,Zr6O4(OH)4 12-connected SBU,,,,not_reported,not_reported,,CO2_capture,10.1002/ejic.201201228,ok,
