Repository: zzhenglab/MOFinder

# MOFinder

MOFinder extracts MOF synthesis information from the literature, reconstructs evidence-supported negative reaction records, and prepares datasets for synthesis-outcome prediction.
[Web application](https://mofinder.chemistry.wustl.edu/) | [Demos](Demo/README.md) | [Source code](docs/source_to_code.md) | [Workflow guide](docs/workflow.md) | [Model evaluation](docs/evaluation.md)

## Quick start

The workflow runs through Python commands. Python 3.10 or newer is required. Clone the repository and initialize its related applications:

```bash
git clone --recurse-submodules https://github.com/zzhenglab/MOFinder.git
cd MOFinder
```

Start with the two offline demonstrations:

```bash

File: mof_extraction_1_2.csv (part 27 of 305)
doi,main_pdf,si_pdf,raw_output,parsed_json,article_trial_or_failure,article_trial_or_failure_notes,mof_name,crystal_code,metal_1,metal_1_abbr,metal_1_amount_text,metal_1_amount_value,metal_1_amount_unit,metal_2,metal_2_abbr,metal_2_amount_text,metal_2_amount_value,metal_2_amount_unit,metal_3,metal_3_abbr,metal_3_amount_text,metal_3_amount_value,metal_3_amount_unit,linker_1,linker_1_abbr,linker_1_amount_text,linker_1_amount_value,linker_1_amount_unit,linker_2,linker_2_abbr,linker_2_amount_text,linker_2_amount_value,linker_2_amount_unit,linker_3,linker_3_abbr,linker_3_amount_text,linker_3_amount_value,linker_3_amount_unit,modulator_1,modulator_1_abbr,modulator_1_amount_text,modulator_1_amount_value,modulator_1_amount_unit,modulator_2,modulator_2_abbr,modulator_2_amount_text,modulator_2_amount_value,modulator_2_amount_unit,solvent_main,solvent_main_abbr,solvent_main_amount_text,solvent_main_ml,solvent_secondary,solvent_secondary_abbr,solvent_secondary_amount_text,solvent_secondary_ml,temperature_c,temperature_c_text,time_h,time_text,vessel_type,stirring,washing_solvent,washing_cycles,activation_text,activation_temp_c,activation_time_h,crystal_morphology,yield_percent,crystal_size,topology_code,metal_cluster_connectivity,unit_cell_short,pore_diameter_A,BET_surface_area_m2g,air_stable,water_stable,tga_decomposition_temp_c,applications,reference,status,error
10.1002/ejic.201201228,downloaded\10.1002_ejic.201201228.pdf,SI downloaded\10.1002_ejic.201201228_SI.pdf,mof_json_store\10.1002_ejic.201201228\raw_output.json,mof_json_store\10.1002_ejic.201201228\synthesis_005.json,no,,UiO-66-Cl2,,Zn(CH3COO)2·2H2O,,100 mg (0.31 mmol),0.31,mmol,nan,,,,,nan,,,,,H2BDC-Cl2,H2BDC-Cl2,0.31 mmol,0.31,mmol,,,,,,,,,,,formic acid,,1.2 mL,,,,,,,,"N,N-dimethylacetamide",DMA,3 mL,3.0,,,,,150.0,150 °C,24.0,24 h,"Pyrex tube (10 mL), sealed",static,acetone,2× 3 mL,"DMF exchange 12 h (20 mL), MeOH exchange 24 h (30 mL), then 65 °C under dynamic vacuum for 24 h.",65.0,24.0,,,,,Zr6O4(OH)4 12-connected SBU,"a=20.27(13) Å, V=8325.7(48) Å3, cubic",,,not_reported,yes,390.0,CO2_capture,10.1002/ejic.201201228,ok,
10.1002/ejic.201201228,downloaded\10.1002_ejic.201201228.pdf,SI downloaded\10.1002_ejic.201201228_SI.pdf,mof_json_store\10.1002_ejic.201201228\raw_output.json,mof_json_store\10.1002_ejic.201201228\synthesis_006.json,no,,UiO-66-Br,,Ag(NO3),,100 mg (0.31 mmol),0.31,mmol,nan,,,,,nan,,,,,H2BDC-Br,H2BDC-Br,0.31 mmol,0.31,mmol,,,,,,,,,,,formic acid,,1.2 mL,,,,,,,,"N,N-dimethylacetamide",DMA,3 mL,3.0,,,,,150.0,150 °C,24.0,24 h,"Pyrex tube (10 mL), sealed",static,acetone,2× 3 mL,"DMF exchange 12 h (20 mL), MeOH exchange 24 h (30 mL), then 65 °C under dynamic vacuum for 24 h.",65.0,24.0,,,,,Zr6O4(OH)4 12-connected SBU,,,,not_reported,not_reported,,CO2_capture,10.1002/ejic.201201228,ok,
10.1002/ejic.201201228,downloaded\10.1002_ejic.201201228.pdf,SI downloaded\10.1002_ejic.201201228_SI.pdf,mof_json_store\10.1002_ejic.201201228\raw_output.json,mof_json_store\10.1002_ejic.201201228\synthesis_007.json,no,,UiO-66-Br2,,FeCl2·4H2O,,100 mg (0.31 mmol),0.31,mmol,nan,,,,,nan,,,,,H2BDC-Br2,H2BDC-Br2,0.31 mmol,0.31,mmol,,,,,,,,,,,formic acid,,1.2 mL,,,,,,,,"N,N-dimethylacetamide",DMA,3 mL,3.0,,,,,150.0,150 °C,24.0,24 h,"Pyrex tube (10 mL), sealed",static,acetone,2× 3 mL,"DMF exchange 12 h (20 mL), MeOH exchange 24 h (30 mL), then 65 °C under dynamic vacuum for 24 h.",65.0,24.0,,,,,Zr6O4(OH)4 12-connected SBU,"a=20.23(3) Å, V=8276.5(36) Å3, cubic",,,not_reported,yes,390.0,CO2_capture,10.1002/ejic.201201228,ok,
10.1002/ejic.201201228,downloaded\10.1002_ejic.201201228.pdf,SI downloaded\10.1002_ejic.201201228_SI.pdf,mof_json_store\10.1002_ejic.201201228\raw_output.json,mof_json_store\10.1002_ejic.201201228\synthesis_008.json,no,,UiO-66-I,,Mn(CH3COO)2·4H2O,,100 mg (0.31 mmol),0.31,mmol,nan,,,,,nan,,,,,H2BDC-I,H2BDC-I,0.31 mmol,0.31,mmol,,,,,,,,,,,formic acid,,1.2 mL,,,,,,,,"N,N-dimethylacetamide",DMA,3 mL,3.0,,,,,150.0,150 °C,24.0,24 h,"Pyrex tube (10 mL), sealed",static,acetone,2× 3 mL,"DMF exchange 12 h (20 mL), MeOH exchange 24 h (30 mL), then 65 °C under dynamic vacuum for 24 h.",65.0,24.0,,,,,Zr6O4(OH)4 12-connected SBU,,,,not_reported,not_reported,,CO2_capture,10.1002/ejic.201201228,ok,
10.1002/ejic.201201228,downloaded\10.1002_ejic.201201228.pdf,SI downloaded\10.1002_ejic.201201228_SI.pdf,mof_json_store\10.1002_ejic.201201228\raw_output.json,mof_json_store\10.1002_ejic.201201228\synthesis_009.json,no,,UiO-66-CH3,,Zn(CH3COO)2·2H2O,,100 mg (0.31 mmol),0.31,mmol,nan,,,,,nan,,,,,H2BDC-CH3,H2BDC-CH3,0.31 mmol,0.31,mmol,,,,,,,,,,,formic acid,,1.2 mL,,,,,,,,"N,N-dimethylacetamide",DMA,3 mL,3.0,,,,,150.0,150 °C,24.0,24 h,"Pyrex tube (10 mL), sealed",static,acetone,2× 3 mL,"DMF exchange 12 h (20 mL), MeOH exchange 24 h (30 mL), then 65 °C under dynamic vacuum for 24 h.",65.0,24.0,,,,,Zr6O4(OH)4 12-connected SBU,,,,not_reported,not_reported,,CO2_capture,10.1002/ejic.201201228,ok,
10.1002/ejic.201201228,downloaded\10.1002_ejic.201201228.pdf,SI downloaded\10.1002_ejic.201201228_SI.pdf,mof_json_store\10.1002_ejic.201201228\raw_output.json,mof_json_store\10.1002_ejic.201201228\synthesis_010.json,no,,UiO-66-(CH3)2,,Ca(NO3)2·4H2O,,100 mg (0.31 mmol),0.31,mmol,nan,,,,,nan,,,,,H2BDC-(CH3)2,H2BDC-(CH3)2,0.31 mmol,0.31,mmol,,,,,,,,,,,formic acid,,1.2 mL,,,,,,,,"N,N-dimethylacetamide",DMA,3 mL,3.0,,,,,150.0,150 °C,24.0,24 h,"Pyrex tube (10 mL), sealed",static,acetone,2× 3 mL,"DMF exchange 12 h (20 mL), MeOH exchange 24 h (30 mL), then 65 °C under dynamic vacuum for 24 h; further heating 220 °C for 12 h for enhanced porosity.",65.0,24.0,,,,,Zr6O4(OH)4 12-connected SBU,,,,not_reported,not_reported,,CO2_capture,10.1002/ejic.201201228,ok,
10.1002/ejic.201201228,downloaded\10.1002_ejic.201201228.pdf,SI downloaded\10.1002_ejic.201201228_SI.pdf,mof_json_store\10.1002_ejic.201201228\raw_output.json,mof_json_store\10.1002_ejic.201201228\synthesis_011.json,no,,UiO-66-CF3,,Sr(NO3)2,,100 mg (0.31 mmol),0.31,mmol,nan,,,,,nan,,,,,H2BDC-CF3,H2BDC-CF3,0.31 mmol,0.31,mmol,,,,,,,,,,,formic acid,,1.2 mL,,,,,,,,"N,N-dimethylacetamide",DMA,3 mL,3.0,,,,,150.0,150 °C,24.0,24 h,"Pyrex tube (10 mL), sealed",static,acetone,2× 3 mL,"DMF exchange 12 h (20 mL), MeOH exchange 24 h (30 mL), then 65 °C under dynamic vacuum for 24 h.",65.0,24.0,,,,,Zr6O4(OH)4 12-connected SBU,"a=20.43(5) Å, V=8524.5(34) Å3, cubic",,,not_reported,yes,380.0,CO2_capture,10.1002/ejic.201201228,ok,
10.1002/ejic.201201228,downloaded\10.1002_ejic.201201228.pdf,SI downloaded\10.1002_ejic.201201228_SI.pdf,mof_json_store\10.1002_ejic.201201228\raw_output.json,mof_json_store\10.1002_ejic.201201228\synthesis_012.json,no,,UiO-66-(CF3)2,,Ba(NO3)2,,100 mg (0.31 mmol),0.31,mmol,nan,,,,,nan,,,,,H2BDC-(CF3)2,H2BDC-(CF3)2,0.31 mmol,0.31,mmol,,,,,,,,,,,formic acid,,1.2 mL,,,,,,,,"N,N-dimethylacetamide",DMA,3 mL,3.0,,,,,150.0,150 °C,24.0,24 h,"Pyrex tube (10 mL), sealed",static,acetone,2× 3 mL,"DMF exchange 12 h (20 mL), MeOH exchange 24 h (30 mL), then 65 °C under dynamic vacuum for 24 h.",65.0,24.0,,,,,Zr6O4(OH)4 12-connected SBU,,,,not_reported,not_reported,,CO2_capture,10.1002/ejic.201201228,ok,
10.1002/ejic.201201228,downloaded\10.1002_ejic.201201228.pdf,SI downloaded\10.1002_ejic.201201228_SI.pdf,mof_json_store\10.1002_ejic.201201228\raw_output.json,mof_json_store\10.1002_ejic.201201228\synthesis_013.json,no,,UiO-66-NO2,,Cd(ClO4)2·6H2O,,100 mg (0.31 mmol),0.31,mmol,nan,,,,,nan,,,,,H2BDC-NO2,H2BDC-NO2,0.31 mmol,0.31,mmol,,,,,,,,,,,formic acid,,1.2 mL,,,,,,,,"N,N-dimethylacetamide",DMA,3 mL,3.0,,,,,150.0,150 °C,24.0,24 h,"Pyrex tube (10 mL), sealed",static,acetone,2× 3 mL,"DMF exchange 12 h (20 mL), MeOH exchange 24 h (30 mL), then 65 °C under dynamic vacuum for 24 h; further heating 220 °C for 12 h for enhanced porosity.",65.0,24.0,,,,,Zr6O4(OH)4 12-connected SBU,,,,not_reported,not_reported,,CO2_capture,10.1002/ejic.201201228,ok,
10.1002/ejic.201201228,downloaded\10.1002_ejic.201201228.pdf,SI downloaded\10.1002_ejic.201201228_SI.pdf,mof_json_store\10.1002_ejic.201201228\raw_output.json,mof_json_store\10.1002_ejic.201201228\synthesis_014.json,no,,UiO-66-NH2,,CdSiF6,,100 mg (0.31 mmol),0.31,mmol,nan,,,,,nan,,,,,H2BDC-NH2,H2BDC-NH2,0.31 mmol,0.31,mmol,,,,,,,,,,,formic acid,,1.2 mL,,,,,,,,"N,N-dimethylacetamide",DMA,3 mL,3.0,,,,,150.0,150 °C,24.0,24 h,"Pyrex tube (10 mL), sealed",static,acetone,2× 3 mL,"DMF exchange 12 h (20 mL), MeOH exchange 24 h (30 mL), then 65 °C under dynamic vacuum for 24 h; further heating 220 °C for 6 h for enhanced porosity.",65.0,24.0,,,,,Zr6O4(OH)4 12-connected SBU,,,,not_reported,not_reported,,CO2_capture,10.1002/ejic.201201228,ok,
10.1002/ejic.201201228,downloaded\10.1002_ejic.201201228.pdf,SI downloaded\10.1002_ejic.201201228_SI.pdf,mof_json_store\10.1002_ejic.201201228\raw_output.json,mof_json_store\10.1002_ejic.201201228\synthesis_015.json,no,,UiO-66-OH,,AgClO4,,100 mg (0.31 mmol),0.31,mmol,nan,,,,,nan,,,,,H2BDC-OH,H2BDC-OH,0.31 mmol,0.31,mmol,,,,,,,,,,,formic acid,,1.2 mL,,,,,,,,"N,N-dimethylacetamide",DMA,3 mL,3.0,,,,,150.0,150 °C,24.0,24 h,"Pyrex tube (10 mL), sealed",static,acetone,2× 3 mL,"DMF exchange 12 h (20 mL), MeOH exchange 24 h (30 mL), then 65 °C under dynamic vacuum for 24 h; further heating 220 °C for 6 h for enhanced porosity.",65.0,24.0,,,,,Zr6O4(OH)4 12-connected SBU,,,,not_reported,not_reported,,CO2_capture,10.1002/ejic.201201228,ok,
10.1002/ejic.201201228,downloaded\10.1002_ejic.201201228.pdf,SI downloaded\10.1002_ejic.201201228_SI.pdf,mof_json_store\10.1002_ejic.201201228\raw_output.json,mof_json_store\10.1002_ejic.201201228\synthesis_016.json,no,,UiO-66-(OH)2,,ZrOCl2·8H2O,,100 mg (0.31 mmol),0.31,mmol,nan,,,,,nan,,,,,H2BDC-(OH)2,H2BDC-(OH)2,0.31 mmol,0.31,mmol,,,,,,,,,,,formic acid,,1.2 mL,,,,,,,,"N,N-dimethylacetamide",DMA,3 mL,3.0,,,,,150.0,150 °C,24.0,24 h,"Pyrex tube (10 mL), sealed",static,acetone,2× 3 mL,"DMF exchange 12 h (20 mL), MeOH exchange 24 h (30 mL), then 65 °C under dynamic vacuum for 24 h; further heating 170 °C for 6 h for enhanced porosity.",65.0,24.0,,,,,Zr6O4(OH)4 12-connected SBU,,,,not_reported,not_reported,,CO2_capture,10.1002/ejic.201201228,ok,
10.1002/ejic.201201228,downloaded\10.1002_ejic.201201228.pdf,SI downloaded\10.1002_ejic.201201228_SI.pdf,mof_json_store\10.1002_ejic.201201228\raw_output.json,mof_json_store\10.1002_ejic.201201228\synthesis_017.json,no,,UiO-66-OCH3,,ZrOCl2·8H2O,,100 mg (0.31 mmol),0.31,mmol,nan,,,,,nan,,,,,H2BDC-OCH3,H2BDC-OCH3,0.31 mmol,0.31,mmol,,,,,,,,,,,formic acid,,1.2 mL,,,,,,,,"N,N-dimethylacetamide",DMA,3 mL,3.0,,,,,150.0,150 °C,24.0,24 h,"Pyrex tube (10 mL), sealed",static,acetone,2× 3 mL,"DMF exchange 12 h (20 mL), MeOH exchange 24 h (30 mL), then 65 °C under dynamic vacuum for 24 h.",65.0,24.0,,,,,Zr6O4(OH)4 12-connected SBU,,,,not_reported,not_reported,,CO2_capture,10.1002/ejic.201201228,ok,
10.1002/ejic.201201228,downloaded\10.1002_ejic.201201228.pdf,SI downloaded\10.1002_ejic.201201228_SI.pdf,mof_json_store\10.1002_ejic.201201228\raw_output.json,mof_json_store\10.1002_ejic.201201228\synthesis_018.json,no,,UiO-66-SO3H,,Zn(NO3)2·6H2O,,100 mg (0.31 mmol),0.31,mmol,nan,,,,,nan,,,,,BDC-SO3Na,BDC-SO3Na,0.31 mmol (as BDC-SO3Na),0.31,mmol,,,,,,,,,,,formic acid,,1.2 mL,,,,,,,,"N,N-dimethylacetamide",DMA,3 mL,3.0,,,,,150.0,150 °C,24.0,24 h,"Pyrex tube (10 mL), sealed",static,acetone,2× 3 mL,"DMF exchange 12 h (20 mL), MeOH exchange 24 h (30 mL), then 65 °C under dynamic vacuum for 24 h.",65.0,24.0,,,,,Zr6O4(OH)4 12-connected SBU,,,,not_reported,not_reported,,CO2_capture,10.1002/ejic.201201228,ok,
10.1002/ejic.201201228,downloaded\10.1002_ejic.201201228.pdf,SI downloaded\10.1002_ejic.201201228_SI.pdf,mof_json_store\10.1002_ejic.201201228\raw_output.json,mof_json_store\10.1002_ejic.201201228\synthesis_019.json,no,,UiO-66-C6H4,,Zn(CH3COO)2·2H2O,,100 mg (0.31 mmol),0.31,mmol,nan,,,,,nan,,,,,H2BDC-C6H4,H2BDC-C6H4,0.31 mmol,0.31,mmol,,,,,,,,,,,formic acid,,1.2 mL,,,,,,,,"N,N-dimethylacetamide",DMA,3 mL,3.0,,,,,150.0,150 °C,24.0,24 h,"Pyrex tube (10 mL), sealed",static,acetone,2× 3 mL,"DMF exchange 12 h (20 mL), MeOH exchange 24 h (30 mL), then 65 °C under dynamic vacuum for 24 h; further heating 220 °C for 12 h for enhanced porosity.",65.0,24.0,,,,,Zr6O4(OH)4 12-connected SBU,,,,not_reported,not_reported,,CO2_capture,10.1002/ejic.201201228,ok,
10.1002/ejic.201201228,downloaded\10.1002_ejic.201201228.pdf,SI downloaded\10.1002_ejic.201201228_SI.pdf,mof_json_store\10.1002_ejic.201201228\raw_output.json,mof_json_store\10.1002_ejic.201201228\synthesis_020.json,no,,UiO-66-CF3 (new),,Cd(CH3COO)2·2H2O,,100 mg (0.31 mmol),0.31,mmol,nan,,,,,nan,,,,,H2BDC-CF3,H2BDC-CF3,0.31 mmol,0.31,mmol,,,,,,,,,,,formic acid,,1.2 mL,,,,,,,,"N,N-dimethylacetamide",DMA,3 mL,3.0,,,,,150.0,150 °C,24.0,24 h,"Pyrex tube (10 mL), sealed",static,acetone,2× 3 mL,"DMF exchange 12 h (20 mL), MeOH exchange 24 h (30 mL), then 65 °C under dynamic vacuum for 24 h.",65.0,24.0,,,,,Zr6O4(OH)4 12-connected SBU,"a=20.43(5) Å, V=8524.5(34) Å3, cubic",,,not_reported,yes,380.0,CO2_capture,10.1002/ejic.201201228,ok,
10.1002/ejic.201201228,downloaded\10.1002_ejic.201201228.pdf,SI downloaded\10.1002_ejic.201201228_SI.pdf,mof_json_store\10.1002_ejic.201201228\raw_output.json,mof_json_store\10.1002_ejic.201201228\synthesis_021.json,no,,UiO-66-(CO2H)2 (new),,Cd(CH3COO)2·2H2O,,100 mg (0.31 mmol),0.31,mmol,nan,,,,,nan,,,,,H2BDC-(CO2H)2,H2BDC-(CO2H)2,0.31 mmol,0.31,mmol,,,,,,,,,,,formic acid,,1.2 mL,,,,,,,,"N,N-dimethylacetamide",DMA,3 mL,3.0,,,,,150.0,150 °C,24.0,24 h,"Pyrex tube (10 mL), sealed",static,acetone,2× 3 mL,"DMF exchange 12 h (20 mL), MeOH exchange 24 h (30 mL), then 65 °C under dynamic vacuum for 24 h.",65.0,24.0,,,,,Zr6O4(OH)4 12-connected SBU,"a=20.54(6) Å, V=8662.9(27) Å3, cubic",,,not_reported,yes,290.0,CO2_capture,10.1002/ejic.201201228,ok,
10.1002/ejic.201201228,downloaded\10.1002_ejic.201201228.pdf,SI downloaded\10.1002_ejic.201201228_SI.pdf,mof_json_store\10.1002_ejic.201201228\raw_output.json,mof_json_store\10.1002_ejic.201201228\synthesis_022.json,no,,UiO-66-F2 (new),,Cd(CH3COO)2·2H2O,,100 mg (0.31 mmol),0.31,mmol,nan,,,,,nan,,,,,H2BDC-F2,H2BDC-F2,0.31 mmol,0.31,mmol,,,,,,,,,,,formic acid,,1.2 mL,,,,,,,,"N,N-dimethylacetamide",DMA,3 mL,3.0,,,,,150.0,150 °C,24.0,24 h,"Pyrex tube (10 mL), sealed",static,acetone,2× 3 mL,"DMF exchange 12 h (20 mL), MeOH exchange 24 h (30 mL), then 65 °C under dynamic vacuum for 24 h.",65.0,24.0,,,,,Zr6O4(OH)4 12-connected SBU,"a=20.33(5) Å, V=8401.9(32) Å3, cubic",,,not_reported,no,350.0,CO2_capture,10.1002/ejic.201201228,ok,
10.1002/ejic.201201228,downloaded\10.1002_ejic.201201228.pdf,SI downloaded\10.1002_ejic.201201228_SI.pdf,mof_json_store\10.1002_ejic.201201228\raw_output.json,mof_json_store\10.1002_ejic.201201228\synthesis_023.json,no,,UiO-66-Cl2 (new),,Zn(CH3COO)2·2H2O,,100 mg (0.31 mmol),0.31,mmol,nan,,,,,nan,,,,,H2BDC-Cl2,H2BDC-Cl2,0.31 mmol,0.31,mmol,,,,,,,,,,,formic acid,,1.2 mL,,,,,,,,"N,N-dimethylacetamide",DMA,3 mL,3.0,,,,,150.0,150 °C,24.0,24 h,"Pyrex tube (10 mL), sealed",static,acetone,2× 3 mL,"DMF exchange 12 h (20 mL), MeOH exchange 24 h (30 mL), then 65 °C under dynamic vacuum for 24 h.",65.0,24.0,,,,,Zr6O4(OH)4 12-connected SBU,"a=20.27(13) Å, V=8325.7(48) Å3, cubic",,,not_reported,yes,390.0,CO2_capture,10.1002/ejic.201201228,ok,
10.1002/ejic.201201228,downloaded\10.1002_ejic.201201228.pdf,SI downloaded\10.1002_ejic.201201228_SI.pdf,mof_json_store\10.1002_ejic.201201228\raw_output.json,mof_json_store\10.1002_ejic.201201228\synthesis_024.json,no,,UiO-66-Br2 (new),,Cd(CH3COO)2·2H2O,,100 mg (0.31 mmol),0.31,mmol,nan,,,,,nan,,,,,H2BDC-Br2,H2BDC-Br2,0.31 mmol,0.31,mmol,,,,,,,,,,,formic acid,,1.2 mL,,,,,,,,"N,N-dimethylacetamide",DMA,3 mL,3.0,,,,,150.0,150 °C,24.0,24 h,"Pyrex tube (10 mL), sealed",static,acetone,2× 3 mL,"DMF exchange 12 h (20 mL), MeOH exchange 24 h (30 mL), then 65 °C under dynamic vacuum for 24 h.",65.0,24.0,,,,,Zr6O4(OH)4 12-connected SBU,"a=20.23(3) Å, V=8276.5(36) Å3, cubic",,,not_reported,yes,390.0,CO2_capture,10.1002/ejic.201201228,ok,
10.1021/jacs.0c07525,downloaded\10.1021_jacs.0c07525.pdf,SI downloaded\10.1021_jacs.0c07525_SI.pdf,mof_json_store\10.1021_jacs.0c07525\raw_output.json,mof_json_store\10.1021_jacs.0c07525\synthesis_001.json,no,,SU-101,2003313,Zn(CH3COO)2·2H2O,,0.38 g (1 mmol),1,mmol,nan,,,,,nan,,,,,ellagic acid,,0.15 g (0.5 mmol),0.5,mmol,,,,,,,,,,,acetic acid (glacial),AcOH,6 vol% of total 30 mL,,,,,,,,water,H2O,30 mL total solution (6 vol% acetic acid),30.0,,,,,25,room temperature (ambient),48.0,48 h,glass beaker,stirred,"water, ethanol",,150 °C under vacuum for 10 h,150.0,10.0,aggregates of columnar crystals (≤100 nm wide),76.0,176 ± 88 nm length × 51 ± 18 nm width (TEM),svd,Bi-oxo rod IBU; Bi3+ 6-coordinate; μ4-O,"a=18.6217(3) Å, c=5.5466(1) Å, P42/n",6.8,412.0,yes,yes,,H2S_capture;SO2_capture;drug_delivery,10.1021/jacs.0c07525,ok,
10.1021/jacs.0c07525,downloaded\10.1021_jacs.0c07525.pdf,SI downloaded\10.1021_jacs.0c07525_SI.pdf,mof_json_store\10.1021_jacs.0c07525\raw_output.json,mof_json_store\10.1021_jacs.0c07525\synthesis_002.json,no,,SU-101,2003313,Cd(CH3COO)2·2H2O,,24 mg (0.06 mmol),0.06,mmol,nan,,,,,nan,,,,,ellagic acid,,10 mg (0.03 mmol),0.03,mmol,,,,,,,,,,,,,,,,,,,,,water,H2O,3 mL,3.0,,,,,120.0,120 °C,16.0,16 h,sealed glass tube (PBT cap with PTFE seal),static,,,150 °C under vacuum for 10 h,150.0,10.0,"bladed crystals (~3 μm), phase mixture",,ca. 3 μm blades,svd,Bi-oxo rod IBU; Bi3+ 6-coordinate; μ4-O,"a=18.6217(3) Å, c=5.5466(1) Å, P42/n",6.8,412.0,yes,yes,,H2S_capture;SO2_capture;drug_delivery,10.1021/jacs.0c07525,ok,
10.1002/adfm.202307369,downloaded\10.1002_adfm.202307369.pdf,SI downloaded\10.1002_adfm.202307369_SI.pdf,mof_json_store\10.1002_adfm.202307369\raw_output.json,mof_json_store\10.1002_adfm.202307369\synthesis_001.json,no,,mCB-La,,Zn(CH3COO)2·2H2O,,0.02 mmol,0.02,mmol,nan,,,,,nan,,,,,"1,7-di(4-carboxyphenyl)-1,7-dicarba-closo-dodecaborane",mCBH2L,0.03 mmol,0.03,mmol,,,,,,,,,,,,,,,,,,,,,methanol,MeOH,1.5 mL,1.5,"N,N-dimethylformamide",DMF,0.5 mL,0.5,95.0,95 °C,48.0,48 h,8-dram vial,,"DMF, MeOH",,thermal activation under high vacuum,,,needle-like white crystals,60.0,,,"rod-shaped SBU of REO8–9 polyhedra (3-metal), vertex-sharing; [(RE)3(-COO)8(NO3)(DMF)x]",,,,,,,,10.1002/adfm.202307369,ok,
10.1002/adfm.202307369,downloaded\10.1002_adfm.202307369.pdf,SI downloaded\10.1002_adfm.202307369_SI.pdf,mof_json_store\10.1002_adfm.202307369\raw_output.json,mof_json_store\10.1002_adfm.202307369\synthesis_002.json,no,,mCB-Ce,2089379,Cd(CH3COO)2·2H2O,,0.02 mmol,0.02,mmol,nan,,,,,nan,,,,,"1,7-di(4-carboxyphenyl)-1,7-dicarba-closo-dodecaborane",mCBH2L,0.03 mmol,0.03,mmol,,,,,,,,,,,,,,,,,,,,,methanol,MeOH,1.5 mL,1.5,"N,N-dimethylformamide",DMF,0.5 mL,0.5,95.0,95 °C,48.0,48 h,8-dram vial,,"DMF, MeOH",,thermal activation under high vacuum,,,needle-like white crystals,68.0,,,"rod-shaped SBU of REO8–9 polyhedra (3-metal), vertex-sharing; [(RE)3(-COO)8(NO3)(DMF)x]",Pn (monoclinic),,,,,,,10.1002/adfm.202307369,ok,
10.1002/adfm.202307369,downloaded\10.1002_adfm.202307369.pdf,SI downloaded\10.1002_adfm.202307369_SI.pdf,mof_json_store\10.1002_adfm.202307369\raw_output.json,mof_json_store\10.1002_adfm.202307369\synthesis_003.json,no,,mCB-Gd,,Zn(CH3COO)2·2H2O,,0.02 mmol,0.02,mmol,nan,,,,,nan,,,,,"1,7-di(4-carboxyphenyl)-1,7-dicarba-closo-dodecaborane",mCBH2L,0.03 mmol,0.03,mmol,,,,,,,,,,,,,,,,,,,,,methanol,MeOH,1.5 mL,1.5,"N,N-dimethylformamide",DMF,0.5 mL,0.5,95.0,95 °C,48.0,48 h,8-dram vial,,"DMF, MeOH",,thermal activation under high vacuum,,,needle-like white crystals,68.0,,,"rod-shaped SBU of REO8–9 polyhedra (3-metal), vertex-sharing; [(RE)3(-COO)8(NO3)(DMF)x]",,,,,,,,10.1002/adfm.202307369,ok,
10.1002/adfm.202307369,downloaded\10.1002_adfm.202307369.pdf,SI downloaded\10.1002_adfm.202307369_SI.pdf,mof_json_store\10.1002_adfm.202307369\raw_output.json,mof_json_store\10.1002_adfm.202307369\synthesis_004.json,no,,mCB-Dy,,Cd(CH3COO)2·2H2O,,0.02 mmol,0.02,mmol,nan,,,,,nan,,,,,"1,7-di(4-carboxyphenyl)-1,7-dicarba-closo-dodecaborane",mCBH2L,0.03 mmol,0.03,mmol,,,,,,,,,,,,,,,,,,,,,methanol,MeOH,1.5 mL,1.5,"N,N-dimethylformamide",DMF,0.5 mL,0.5,95.0,95 °C,48.0,48 h,8-dram vial,,"DMF, MeOH",,thermal activation under high vacuum,,,needle-like white crystals,63.0,,,"rod-shaped SBU of REO8–9 polyhedra (3-metal), vertex-sharing; [(RE)3(-COO)8(NO3)(DMF)x]",,,,,,,,10.1002/adfm.202307369,ok,
10.1002/adfm.202307369,downloaded\10.1002_adfm.202307369.pdf,SI downloaded\10.1002_adfm.202307369_SI.pdf,mof_json_store\10.1002_adfm.202307369\raw_output.json,mof_json_store\10.1002_adfm.202307369\synthesis_005.json,no,,mCB-Y,,Zn(CH3COO)2·2H2O,,0.02 mmol,0.02,mmol,nan,,,,,nan,,,,,"1,7-di(4-carboxyphenyl)-1,7-dicarba-closo-dodecaborane",mCBH2L,0.03 mmol,0.03,mmol,,,,,,,,,,,,,,,,,,,,,methanol,MeOH,1.5 mL,1.5,"N,N-dimethylformamide",DMF,0.5 mL,0.5,95.0,95 °C,48.0,48 h,8-dram vial,,"DMF, MeOH",,thermal activation under high vacuum,,,needle-like white crystals,66.0,,,"rod-shaped SBU of REO8–9 polyhedra (3-metal), vertex-sharing; [(RE)3(-COO)8(NO3)(DMF)x]",,,,,,,,10.1002/adfm.202307369,ok,
10.1002/adfm.202307369,downloaded\10.1002_adfm.202307369.pdf,SI downloaded\10.1002_adfm.202307369_SI.pdf,mof_json_store\10.1002_adfm.202307369\raw_output.json,mof_json_store\10.1002_adfm.202307369\synthesis_006.json,no,,mCB-Yb,,CdCl2,,0.02 mmol,0.02,mmol,nan,,,,,nan,,,,,"1,7-di(4-carboxyphenyl)-1,7-dicarba-closo-dodecaborane",mCBH2L,0.03 mmol,0.03,mmol,,,,,,,,,,,,,,,,,,,,,methanol,MeOH,1.5 mL,1.5,"N,N-dimethylformamide",DMF,0.5 mL,0.5,95.0,95 °C,48.0,48 h,8-dram vial,,"DMF, MeOH",,thermal activation under high vacuum,,,needle-like white crystals,67.0,,,"rod-shaped SBU of REO8–9 polyhedra (3-metal), vertex-sharing; [(RE)3(-COO)8(NO3)(DMF)x]",,,,,,,,10.1002/adfm.202307369,ok,
10.1002/adfm.202307369,downloaded\10.1002_adfm.202307369.pdf,SI downloaded\10.1002_adfm.202307369_SI.pdf,mof_json_store\10.1002_adfm.202307369\raw_output.json,mof_json_store\10.1002_adfm.202307369\synthesis_007.json,no,,"mCB-8RE (La,Ce,Eu,Gd,Tb,Dy,Y,Yb)",,MnCl2·4H2O,,0.01 mmol,0.01,mmol,nan,,0.01 mmol,0.01,mmol,nan,,0.01 mmol,0.01,mmol,"1,7-di(4-carboxyphenyl)-1,7-dicarba-closo-dodecaborane",mCBH2L,0.12 mmol,0.12,mmol,,,,,,,,,,,,,,,,,,,,,methanol,MeOH,"DMF/MeOH/H2O 5:15:3 v/v, 9.2 mL total",,"N,N-dimethylformamide",DMF,"DMF/MeOH/H2O 5:15:3 v/v, 9.2 mL total",,95.0,95 °C,48.0,48 h,,,"DMF, MeOH",several times,thermal activation under high vacuum,,,needle-like white crystals,66.0,,,"rod-shaped SBU of REO8–9 polyhedra (3-metal), vertex-sharing; [(RE)3(-COO)8(NO3)(DMF)x]",,,,,,532.0,luminescence,10.1002/adfm.202307369,ok,
10.1021/acsami.3c06530,downloaded\10.1021_acsami.3c06530.pdf,SI downloaded\10.1021_acsami.3c06530_SI.pdf,mof_json_store\10.1021_acsami.3c06530\raw_output.json,mof_json_store\10.1021_acsami.3c06530\synthesis_001.json,no,,FJUT-3,2255028,Eu2O3,,"0.095 g, 0.4 mmol",0.4,mmol,CdCl2·1/2H2O,,,,,nan,,,,,squaric acid,SA,"0.034 g, 0.3 mmol",0.3,mmol,,,,,,,,,,,HBF4 (40% in water),,400 μL,400.0,μL,,,,,,"N,N-dimethylacetamide",DMA,3 mL,3.0,methanol,MeOH,1 mL,1.0,120.0,120 °C,72.0,3 days,20 mL screw-capped vial,sonicated 30 min; static during heating,"DMA, MeOH",,MeOH exchange over 3 days; evacuated at 120 °C under vacuum for 15 h,120.0,15.0,red cubic crystals,,0.1 × 0.1 × 0.05 mm,,cubane-type Co4(OH)4 cluster,"a=b=c=18.9619(3) Å, Fm-3m",4.7,272.6,yes,yes,250.0,CO2_capture,10.1021/acsami.3c06530,ok,
10.1021/acsami.3c06530,downloaded\10.1021_acsami.3c06530.pdf,SI downloaded\10.1021_acsami.3c06530_SI.pdf,mof_json_store\10.1021_acsami.3c06530\raw_output.json,mof_json_store\10.1021_acsami.3c06530\synthesis_002.json,no,,FJUT-3,2255028,Eu2O3,,"22.84 g, 96 mmol",96,mmol,ZnSO4·7H2O,,,,,nan,,,,,squaric acid,SA,"8.21 g, 72 mmol",72.0,mmol,,,,,,,,,,,HBF4 (40% in water),,"part of DMA/CH3OH/HBF4 mixture (8:3:1, vol), total 720 mL",,,,,,,,"N,N-dimethylacetamide",DMA,"in DMA/CH3OH/HBF4 mixture (8:3:1, vol), total 720 mL",,methanol,MeOH,"in DMA/CH3OH/HBF4 mixture (8:3:1, vol), total 720 mL",,120.0,120 °C,96.0,4 days,1 L screw-capped vial,ultrasonically dissolved; static during heating,"DMA, MeOH",,MeOH exchange over 3 days; evacuated at 120 °C under vacuum for 15 h,120.0,15.0,red cubic crystals,20.60 g,0.1 × 0.1 × 0.05 mm,,cubane-type Co4(OH)4 cluster,"a=b=c=18.9619(3) Å, Fm-3m",4.7,272.6,yes,yes,250.0,CO2_capture,10.1021/acsami.3c06530,ok,
10.1021/acs.chemmater.6b02511,downloaded\10.1021_acs.chemmater.6b02511.pdf,SI downloaded\10.1021_acs.chemmater.6b02511_SI.pdf,mof_json_store\10.1021_acs.chemmater.6b02511\raw_output.json,mof_json_store\10.1021_acs.chemmater.6b02511\synthesis_001.json,no,,TMOF-1,1479446,Gd2O3,,0.34 g Cu(NO3)2·3H2O (1.4 mmol),1.4,mmol,CoCl2·6H2O,,,,,nan,,,,,"4,4'-bipyridine",bpy,0.22 g (1.4 mmol),1.4,mmol,"disodium 1,2-ethanedisulfonate",EDSNa2,0.33 g (1.4 mmol),1.4,mmol,,,,,,,,,,,,,,,,water (deionized),H2O,10 mL,10.0,,,,,175.0,175 °C,72.0,72 h,Teflon-lined autoclave,,"water, acetone",2×20 mL each,"Soaked in MeOH for 3 days with solvent exchange every 12 h, then dried under vacuum at 105 °C overnight",105.0,12.0,dark blue cubic crystals,75.0,0.08 × 0.07 × 0.05 mm,pcu,Jahn–Teller distorted Cu(II) octahedral nodes,"a=22.28(2) Å, b=22.20(2) Å, c=11.198(10) Å, α=90°, β=90.931(8)°, γ=90°, C2",,256.0,yes,yes,300.0,CO2_capture;hydrogen_storage;CO2_conversion,10.1021/acs.chemmater.6b02511,ok,
10.1021/acs.inorgchem.4c03193,downloaded\10.1021_acs.inorgchem.4c03193.pdf,SI downloaded\10.1021_acs.inorgchem.4c03193_SI.pdf,mof_json_store\10.1021_acs.inorgchem.4c03193\raw_output.json,mof_json_store\10.1021_acs.inorgchem.4c03193\synthesis_001.json,no,,Zn-CO3-datz,2374046,Tb(NO3)3·6H2O,,"1.0 mmol, 0.297 g",1,mmol,CoCl2·6H2O,,,,,nan,,,,,"3,5-diamine-1,2,4-triazole",Hdatz,"1.0 mmol, 0.099 g",1.0,mmol,,,,,,,,,,,squaric acid,,"0.5 mmol, 0.057 g",0.5,mmol,ammonium hydroxide,,0.5 mL,0.5,mL,methanol,MeOH,13 mL,13.0,"N,N-dimethylformamide",DMF,1 mL,1.0,150.0,150 °C,72.0,3 days,25 mL Teflon-lined stainless-steel autoclave,stirred 400 rpm for 20 min before heating,MeOH,,100 °C under vacuum for 8 h,100.0,8.0,,,,,binuclear Zn2 units; CO3^2−-pillared Zn-triazolate layers,"P21/c, a=17.2076(18) Å, b=9.1515(10) Å, c=9.8359(10) Å, β=103.540(4)°",5.7,311.73,yes,yes,250.0,ethylene_purification,10.1021/acs.inorgchem.4c03193,ok,
10.1021/acs.inorgchem.4c03193,downloaded\10.1021_acs.inorgchem.4c03193.pdf,SI downloaded\10.1021_acs.inorgchem.4c03193_SI.pdf,mof_json_store\10.1021_acs.inorgchem.4c03193\raw_output.json,mof_json_store\10.1021_acs.inorgchem.4c03193\synthesis_002.json,no,,Zn-CO3-datz,2374046,Tb4O7,,"1.0 mmol, 0.297 g",1,mmol,CdCl2·1/2H2O,,,,,nan,,,,,"3,5-diamine-1,2,4-triazole",Hdatz,"1.0 mmol, 0.099 g",1.0,mmol,,,,,,,,,,,sodium bicarbonate,,"0.5 mmol, 0.042 g",0.5,mmol,ammonium hydroxide,,125 μL,0.125,mL,methanol,MeOH,13 mL,13.0,"N,N-dimethylformamide",DMF,1 mL,1.0,150.0,150 °C,72.0,3 days,25 mL Teflon-lined stainless-steel autoclave,stirred 400 rpm for 20 min before heating,MeOH,,100 °C under vacuum for 8 h,100.0,8.0,,80.7,,,binuclear Zn2 units; CO3^2−-pillared Zn-triazolate layers,"P21/c, a=17.2076(18) Å, b=9.1515(10) Å, c=9.8359(10) Å, β=103.540(4)°",5.7,311.73,yes,yes,250.0,ethylene_purification,10.1021/acs.inorgchem.4c03193,ok,
10.1021/acs.inorgchem.4c03193,downloaded\10.1021_acs.inorgchem.4c03193.pdf,SI downloaded\10.1021_acs.inorgchem.4c03193_SI.pdf,mof_json_store\10.1021_acs.inorgchem.4c03193\raw_output.json,mof_json_store\10.1021_acs.inorgchem.4c03193\synthesis_003.json,no,,Zn-CO3-datz,2374046,Tb4O7,,"700 mmol, 208.25 g",700,mmol,ZnSO4·7H2O,,,,,nan,,,,,"3,5-diamine-1,2,4-triazole",Hdatz,"700 mmol, 69.37 g",700.0,mmol,,,,,,,,,,,sodium bicarbonate,,"350 mmol, 29.4 g",350.0,mmol,ammonium hydroxide,,58 mL,58.0,mL,methanol,MeOH,500 mL,500.0,"N,N-dimethylformamide",DMF,50 mL,50.0,150.0,150 °C,72.0,3 days,1 L Teflon-lined stainless-steel autoclave,stirred 400 rpm for 60 min before heating,MeOH,,100 °C under vacuum for 8 h,100.0,8.0,,81.5,,,binuclear Zn2 units; CO3^2−-pillared Zn-triazolate layers,"P21/c, a=17.2076(18) Å, b=9.1515(10) Å, c=9.8359(10) Å, β=103.540(4)°",5.7,311.73,yes,yes,250.0,ethylene_purification,10.1021/acs.inorgchem.4c03193,ok,
10.1021/jacs.4c03038,downloaded\10.1021_jacs.4c03038.pdf,SI downloaded\10.1021_jacs.4c03038_SI.pdf,mof_json_store\10.1021_jacs.4c03038\raw_output.json,mof_json_store\10.1021_jacs.4c03038\synthesis_001.json,no,,PCN-300,2314509,Tb(NO3)3·6H2O,,40 mg,0.10723,mmol,nan,,,,,nan,,,,,"5,10,15,20-tetrakis(4-(1H-pyrazol-4-yl)-phenyl)porphyrin",H4TPPP,10 mg,10.0,mg,,,,,,,,,,,hydrochloric acid,HCl,500 µL,500.0,µL,,,,,,"N,N-dimethylformamide",DMF,5 mL,5.0,methanol,MeOH,2 mL,2.0,80.0,80 °C,24.0,1 day,20 mL Pyrex vial,,"DMF, acetone",several times,100 °C under vacuum for 12 h,100.0,12.0,,60.0,,sql,octahedral [CuPz4Cl2] SBU; 2 distinct Cu sites,"a=18.9931(18) Å, b=26.081(3) Å, c=6.9278(7) Å, α=90°, β=104.377(7)°, γ=90°, C2/m",12.0,788.0,not_reported,yes,300.0,C-O coupling,10.1021/jacs.4c03038,ok,
10.1021/jacs.4c03038,downloaded\10.1021_jacs.4c03038.pdf,SI downloaded\10.1021_jacs.4c03038_SI.pdf,mof_json_store\10.1021_jacs.4c03038\raw_output.json,mof_json_store\10.1021_jacs.4c03038\synthesis_002.json,no,,PCN-602-Cu,,Eu(NO3)3·6H2O,,10 mg,0.0273173,mmol,nan,,,,,nan,,,,,"Cu-metallated 5,10,15,20-tetrakis(4-(1H-pyrazol-4-yl)-phenyl)porphyrin",H4TPPP-Cu,10 mg,10.0,mg,,,,,,,,,,,,,,,,,,,,,"N,N-dimethylformamide",DMF,2 mL,2.0,water,H2O,1.2 mL,1.2,120.0,120 °C,24.0,1 day,4 mL Pyrex vial,,,,,,,,65.0,,,,,,,not_reported,not_reported,,,10.1021/jacs.4c03038,ok,
10.1021/jacs.4c03038,downloaded\10.1021_jacs.4c03038.pdf,SI downloaded\10.1021_jacs.4c03038_SI.pdf,mof_json_store\10.1021_jacs.4c03038\raw_output.json,mof_json_store\10.1021_jacs.4c03038\synthesis_003.json,no,,PCN-300-Ni,,Sm(NO3)3·6H2O,,40 mg,0.10975,mmol,nan,,,,,nan,,,,,"Ni-metallated 5,10,15,20-tetrakis(4-(1H-pyrazol-4-yl)-phenyl)porphyrin",H4TPPP-Ni,10 mg,10.0,mg,,,,,,,,,,,hydrochloric acid,HCl,500 µL,500.0,µL,,,,,,"N,N-dimethylformamide",DMF,5 mL,5.0,methanol,MeOH,2 mL,2.0,80.0,80 °C,24.0,1 day,20 mL Pyrex vial,,"DMF, acetone",several times,100 °C under vacuum for 12 h,100.0,12.0,,62.0,,sql,[CuPz4Cl2] node with Ni-porphyrin centers,,,,not_reported,not_reported,,,10.1021/jacs.4c03038,ok,
10.1002/anie.202218027,downloaded\10.1002_anie.202218027.pdf,SI downloaded\10.1002_anie.202218027_SI.pdf,mof_json_store\10.1002_anie.202218027\raw_output.json,mof_json_store\10.1002_anie.202218027\synthesis_001.json,no,,ZU-901,2240154,Pr(NO3)3·6H2O,,"240 mg, 1 mmol",1,mmol,nan,,,,,nan,,,,,"2,3-Pyrazinedicarboxylic acid",pzdc,"168 mg, 1 mmol",1.0,mmol,2-Methylpyrazine,pyz-CH3,"941.2 mg, 10 mmol",10.0,mmol,,,,,,Sodium hydroxide,NaOH,"80 mg, 2 mmol",2.0,mmol,,,,,,water,H2O,"20 mL + 20 mL (two aqueous solutions), total 40 mL",40.0,,,,,80.0,353 K,3.0,3 h,"80 mL glass vial (sealed), oil bath",stirred,"water, methanol",50 mL each,353 K under vacuum for 8 h (<5 μmHg),80.0,8.0,blue powder; irregular sheets (~300 nm),99.0,~300 nm (SEM),,,"a=4.2759 Å, b=19.8239 Å, c=11.3065 Å, α=90.0000°, β=92.5669°, γ=90.0000°, P-1",,,yes,yes,,ethylene separation,10.1002/anie.202218027,ok,
10.1002/anie.202218027,downloaded\10.1002_anie.202218027.pdf,SI downloaded\10.1002_anie.202218027_SI.pdf,mof_json_store\10.1002_anie.202218027\raw_output.json,mof_json_store\10.1002_anie.202218027\synthesis_002.json,no,,ZU-901,2240154,Sm2O3,,"240 mg, 1 mmol",1,mmol,nan,,,,,nan,,,,,"2,3-Pyrazinedicarboxylic acid",pzdc,"168 mg, 1 mmol",1.0,mmol,2-Methylpyrazine,pyz-CH3,"94.12 mg, 1 mmol (added; remainder from mother liquor)",1.0,mmol,,,,,,Sodium hydroxide,NaOH,"80 mg, 2 mmol",2.0,mmol,,,,,,water (mother liquor),H2O,mother liquor (volume not specified),,,,,,80.0,353 K,3.0,3 h,"80 mL glass vial (sealed), oil bath",stirred,"water, methanol",50 mL each,353 K under vacuum for 8 h (<5 μmHg),80.0,8.0,blue powder; irregular sheets (~300 nm),,~300 nm (SEM),,,"a=4.2759 Å, b=19.8239 Å, c=11.3065 Å, α=90.0000°, β=92.5669°, γ=90.0000°, P-1",,,yes,yes,,ethylene separation,10.1002/anie.202218027,ok,
10.1002/anie.202218027,downloaded\10.1002_anie.202218027.pdf,SI downloaded\10.1002_anie.202218027_SI.pdf,mof_json_store\10.1002_anie.202218027\raw_output.json,mof_json_store\10.1002_anie.202218027\synthesis_003.json,no,,ZU-901,2240154,Eu2O3,,"96.64 g, 0.4 mol",400,mmol,nan,,,,,nan,,,,,"2,3-Pyrazinedicarboxylic acid",pzdc,"67.24 g, 0.4 mol",0.4,mol,2-Methylpyrazine,pyz-CH3,"376.48 g, 4 mol",4.0,mol,,,,,,Sodium hydroxide,NaOH,"32.00 g, 0.8 mol",0.8,mol,,,,,,water,H2O,"2 L + 2 L (two aqueous solutions), total 4 L",4000.0,,,,,80.0,353 K,3.0,3 h,"10 L glass vial (sealed), oil bath",stirred,"water, methanol",500 mL each,353 K under vacuum for 8 h (<5 μmHg),80.0,8.0,blue powder; irregular sheets (~300 nm),,~300 nm (SEM),,,"a=4.2759 Å, b=19.8239 Å, c=11.3065 Å, α=90.0000°, β=92.5669°, γ=90.0000°, P-1",,,yes,yes,,ethylene separation,10.1002/anie.202218027,ok,
10.1002/advs.202401070,downloaded\10.1002_advs.202401070.pdf,SI downloaded\10.1002_advs.202401070_SI.pdf,mof_json_store\10.1002_advs.202401070\raw_output.json,mof_json_store\10.1002_advs.202401070\synthesis_001.json,yes,Al(OH)3 gave MIL-121(Al); NaAlO2 without acetic acid yielded amorphous solid,MIL-120(Al)-HP,,Gd2O3,,"4 mmol, 1.5 g",4,mmol,nan,,,,,nan,,,,,"1,2,4,5-benzenetetracarboxylic acid",BTeC,"1 mmol, 254 mg",1.0,mmol,,,,,,,,,,,sodium hydroxide,NaOH,"8 mmol, 320 mg",8.0,mmol,,,,,,water,H2O,10 mL,10.0,,,,,180.0,180 °C,24.0,24 h,Teflon-lined autoclave (23 mL Teflon reactor in oven),static,water,overnight at 45 °C,degassed at 50 °C under vacuum for 6 h,50.0,6.0,white powder,,,,edge-sharing Al(OH)4O2 hydroxo chains with μ2-OH bridges,,,,yes,yes,400.0,CO2_capture,10.1002/advs.202401070,ok,
10.1002/advs.202401070,downloaded\10.1002_advs.202401070.pdf,SI downloaded\10.1002_advs.202401070_SI.pdf,mof_json_store\10.1002_advs.202401070\raw_output.json,mof_json_store\10.1002_advs.202401070\synthesis_002.json,yes,Al(OH)3 gave MIL-121(Al); NaAlO2 without acetic acid yielded amorphous solid,MIL-120(Al)-AP,,Tb2O3,,"80 mmol, 15 g",80,mmol,nan,,,,,nan,,,,,"1,2,4,5-benzenetetracarboxylic acid",BTeC,"20 mmol, 5.08 g",20.0,mmol,,,,,,,,,,,,,,,,,,,,,water,H2O,300 mL,300.0,,,,,80.0,80 °C,72.0,72 h,500 mL round-bottom flask,stirred,deionized water,"200 mL at 50 °C, overnight",degassed at 50 °C under vacuum for 6 h,50.0,6.0,white powder,,,,edge-sharing Al(OH)4O2 hydroxo chains with μ2-OH bridges,,,590.0,yes,yes,400.0,CO2_capture,10.1002/advs.202401070,ok,
10.1002/advs.202401070,downloaded\10.1002_advs.202401070.pdf,SI downloaded\10.1002_advs.202401070_SI.pdf,mof_json_store\10.1002_advs.202401070\raw_output.json,mof_json_store\10.1002_advs.202401070\synthesis_003.json,yes,Al(OH)3 gave MIL-121(Al); NaAlO2 without acetic acid yielded amorphous solid,MIL-120(Al)-AP,,Er2O3,,"0.67 mol, 125 g",670,mmol,nan,,,,,nan,,,,,"1,2,4,5-benzenetetracarboxylic acid",BTeC,"0.2 mol, 50.8 g",0.2,mol,,,,,,,,,,,,,,,,,,,,,water,H2O,3 L,3000.0,,,,,100.0,reflux (~100 °C),24.0,24 h,5 L reactor (reflux),stirred,boiling deionized water,"3 L for 18 h, two times",degassed at 50 °C under vacuum for 6 h,50.0,6.0,white powder,,,,edge-sharing Al(OH)4O2 hydroxo chains with μ2-OH bridges,,,,yes,yes,400.0,CO2_capture,10.1002/advs.202401070,ok,
10.1002/advs.202401070,downloaded\10.1002_advs.202401070.pdf,SI downloaded\10.1002_advs.202401070_SI.pdf,mof_json_store\10.1002_advs.202401070\raw_output.json,mof_json_store\10.1002_advs.202401070\synthesis_004.json,yes,Al(OH)3 gave MIL-121(Al); NaAlO2 without acetic acid yielded amorphous solid,MIL-120(Al)-AP,,Eu(NO3)3·6H2O,,"8.57 mol, 1.39 kg",8570,mmol,nan,,,,,nan,,,,,"1,2,4,5-benzenetetracarboxylic acid",BTeC,"2.13 mol, 542 g",2.13,mol,,,,,,,,,,,,,,,,,,,,,water,H2O,16 L,16000.0,,,,,100.0,heated to 100 °C (after preheating water to 80 °C),24.0,24 h,30 L reactor,stirred (200 rpm),boiling deionized water,"two times, overnight",degassed at 50 °C under vacuum for 6 h,50.0,6.0,white powder,,,,edge-sharing Al(OH)4O2 hydroxo chains with μ2-OH bridges,,,471.0,yes,yes,400.0,CO2_capture,10.1002/advs.202401070,ok,
10.1002/advs.202401070,downloaded\10.1002_advs.202401070.pdf,SI downloaded\10.1002_advs.202401070_SI.pdf,mof_json_store\10.1002_advs.202401070\raw_output.json,mof_json_store\10.1002_advs.202401070\synthesis_005.json,yes,Al(OH)3 gave MIL-121(Al); NaAlO2 without acetic acid yielded amorphous solid,MIL-120(Al)-AP,,La(NO3)3·6H2O,NaAlO2,"4 mmol, 328 mg",4,mmol,nan,,,,,nan,,,,,"1,2,4,5-benzenetetracarboxylic acid",BTeC,"1 mmol, 254 mg",1.0,mmol,,,,,,,,,,,acetic acid (glacial),AcOH,0.48 mL,0.48,mL,,,,,,water,H2O,15 mL,15.0,,,,,140.0,140 °C,24.0,24 h,100 mL round-bottom flask,stirred,deionized water,"200 mL at 40 °C, overnight",degassed at 50 °C under vacuum for 6 h,50.0,6.0,white powder,,,,edge-sharing Al(OH)4O2 hydroxo chains with μ2-OH bridges,,,,yes,yes,400.0,CO2_capture,10.1002/advs.202401070,ok,
10.1002/advs.202401070,downloaded\10.1002_advs.202401070.pdf,SI downloaded\10.1002_advs.202401070_SI.pdf,mof_json_store\10.1002_advs.202401070\raw_output.json,mof_json_store\10.1002_advs.202401070\synthesis_006.json,yes,Al(OH)3 gave MIL-121(Al); NaAlO2 without acetic acid yielded amorphous solid,MIL-120(Al)-AP,,Tb(NO3)3·6H2O,NaAlO2,"640 mmol, 52.48 g",640,mmol,nan,,,,,nan,,,,,"1,2,4,5-benzenetetracarboxylic acid",BTeC,"160 mmol, 40.64 g",160.0,mmol,,,,,,,,,,,acetic acid (glacial),AcOH,73.6 mL,73.6,mL,,,,,,water,H2O,800 mL,800.0,,,,,100.0,reflux (~100 °C),24.0,24 h,5 L reactor (reflux),stirred,boiling deionized water,"800 mL overnight, twice",degassed at 50 °C under vacuum for 6 h,50.0,6.0,white powder,,,,edge-sharing Al(OH)4O2 hydroxo chains with μ2-OH bridges,,,527.0,yes,yes,400.0,CO2_capture,10.1002/advs.202401070,ok,
10.1002/advs.202401070,downloaded\10.1002_advs.202401070.pdf,SI downloaded\10.1002_advs.202401070_SI.pdf,mof_json_store\10.1002_advs.202401070\raw_output.json,mof_json_store\10.1002_advs.202401070\synthesis_007.json,yes,Al(OH)3 gave MIL-121(Al); NaAlO2 without acetic acid yielded amorphous solid,MIL-120(Al)-AP,,CdCl2·2H2O,NaAlO2,"16.005 mol, 1.31 kg",16005,mmol,nan,,,,,nan,,,,,"1,2,4,5-benzenetetracarboxylic acid",BTeC,"3.99 mol, 1.016 kg",3.99,mol,,,,,,,,,,,acetic acid (glacial),AcOH,1.84 L,1.84,L,,,,,,water,H2O,15 L,15000.0,,,,,100.0,heated to 100 °C (reflux),24.0,24 h,30 L reactor (reflux),stirred,boiling deionized water,"15 L overnight, two times",degassed at 50 °C under vacuum for 6 h,50.0,6.0,white powder,>70%,,,edge-sharing Al(OH)4O2 hydroxo chains with μ2-OH bridges,,,,yes,yes,400.0,CO2_capture,10.1002/advs.202401070,ok,
10.1039/c5ce00887e,downloaded\10.1039_c5ce00887e.pdf,SI downloaded\10.1039_c5ce00887e_SI.pdf,mof_json_store\10.1039_c5ce00887e\raw_output.json,mof_json_store\10.1039_c5ce00887e\synthesis_001.json,yes,Without acid gave side product; screened acid conditions; pure MAC-11 only with HNO3 (0.2 mL) and HBF4 (0.06 mL).,MAC-11,1063268,MnCl2·4H2O,,"0.3 mmol, 0.089 g",0.3,mmol,nan,,,,,nan,,,,,"3,5-dimethyl-1H-1,2,4-triazole",Hdmtrz,"0.2 mmol, 0.018 g",0.2,mmol,"(E)-4,4′-stilbenedicarboxylic acid",H2L1,"0.1 mmol, 0.0271 g",0.1,mmol,,,,,,nitric acid (HNO3),,0.2 mL,0.2,mL,tetrafluoroboric acid (HBF4),,0.06 mL,0.06,mL,"N,N-dimethylformamide",DMF,2 mL,2.0,,,,,140.0,140 b0C,72.0,3 days,15 mL Teflon-lined stainless steel vessel,stirred,acetone,three times,Activated in methanol solution for 2 h and then degassed at 50 b0C for 8 h,50.0,8.0,light-yellow sheet crystals,62.0,,rob,Zn2(dmtrz)2 6-connected dimer; 2D Zn N layers pillared by L1,"a=39.356(13) c5, b=9.332(3) c5, c=9.842(3) c5, b2=101.864(4) b0, monoclinic, C2/c",5.9,722.0,not_reported,yes,460.0,luminescence,10.1039/c5ce00887e,ok,
10.1039/d2ce00745b,downloaded\10.1039_d2ce00745b.pdf,SI downloaded\10.1039_d2ce00745b_SI.pdf,mof_json_store\10.1039_d2ce00745b\raw_output.json,mof_json_store\10.1039_d2ce00745b\synthesis_001.json,yes,Cu(II) in DMA/H2O and Zn(II) in DMF/H2O gave no products.,,2168770,Co(NO3)2·6H2O,,"18.0 mg, 0.075 mmol",0.075,mmol,nan,,,,,nan,,,,,"1,4-bis(4-pyridylmethyl)piperazine",bpmp,"20.0 mg, 0.075 mmol",,,"biphenyl-4,4'-dicarboxylic acid",H2bpdc,"18.1 mg, 0.075 mmol",,,,,,,,,,,,,,,,,,"N,N-dimethylformamide",DMF,2 mL,2.0,water,H2O,1 mL,1.0,110.0,110 °C,48.0,48 h; cooled to RT for 5 h,10 mL glass tube (sealed),,,,,,,blue block-shaped crystals,20.0,,sql,Cu(II) nodes: square-planar and octahedral,"a=18.2794, b=29.9253, c=13.2838 Å, P212121",,,not_reported,not_reported,,,10.1039/d2ce00745b,ok,
10.1039/d2ce00745b,downloaded\10.1039_d2ce00745b.pdf,SI downloaded\10.1039_d2ce00745b_SI.pdf,mof_json_store\10.1039_d2ce00745b\raw_output.json,mof_json_store\10.1039_d2ce00745b\synthesis_002.json,yes,Cu(II) in DMA/H2O and Zn(II) in DMF/H2O gave no products.,,2168773,Co(NO3)2·6H2O,,"19.5 mg, 0.075 mmol",0.075,mmol,nan,,,,,nan,,,,,"1,4-bis(4-pyridylmethyl)piperazine",bpmp,"20.0 mg, 0.075 mmol",,,"biphenyl-4,4'-dicarboxylic acid",H2bpdc,"18.1 mg, 0.075 mmol",,,,,,,,,,,,,,,,,,"N,N-dimethylacetamide",DMA,2 mL,2.0,water,H2O,1 mL,1.0,110.0,110 °C,48.0,48 h; cooled to RT for 5 h,10 mL glass tube (sealed),,,,,,,colorless block-shaped crystals,30.0,,pcu,Zn(II) tetrahedral nodes; pillared-layer,"a=7.0781, b=10.5603, c=14.5209 Å, α=77.605°, β=84.317°, γ=70.964°, P-1",,,not_reported,not_reported,,,10.1039/d2ce00745b,ok,
