Repository: zzhenglab/MOFinder

# MOFinder

MOFinder extracts MOF synthesis information from the literature, reconstructs evidence-supported negative reaction records, and prepares datasets for synthesis-outcome prediction.
[Web application](https://mofinder.chemistry.wustl.edu/) | [Demos](Demo/README.md) | [Source code](docs/source_to_code.md) | [Workflow guide](docs/workflow.md) | [Model evaluation](docs/evaluation.md)

## Quick start

The workflow runs through Python commands. Python 3.10 or newer is required. Clone the repository and initialize its related applications:

```bash
git clone --recurse-submodules https://github.com/zzhenglab/MOFinder.git
cd MOFinder
```

Start with the two offline demonstrations:

```bash

File: mof_extraction_1_2.csv (part 28 of 305)
doi,main_pdf,si_pdf,raw_output,parsed_json,article_trial_or_failure,article_trial_or_failure_notes,mof_name,crystal_code,metal_1,metal_1_abbr,metal_1_amount_text,metal_1_amount_value,metal_1_amount_unit,metal_2,metal_2_abbr,metal_2_amount_text,metal_2_amount_value,metal_2_amount_unit,metal_3,metal_3_abbr,metal_3_amount_text,metal_3_amount_value,metal_3_amount_unit,linker_1,linker_1_abbr,linker_1_amount_text,linker_1_amount_value,linker_1_amount_unit,linker_2,linker_2_abbr,linker_2_amount_text,linker_2_amount_value,linker_2_amount_unit,linker_3,linker_3_abbr,linker_3_amount_text,linker_3_amount_value,linker_3_amount_unit,modulator_1,modulator_1_abbr,modulator_1_amount_text,modulator_1_amount_value,modulator_1_amount_unit,modulator_2,modulator_2_abbr,modulator_2_amount_text,modulator_2_amount_value,modulator_2_amount_unit,solvent_main,solvent_main_abbr,solvent_main_amount_text,solvent_main_ml,solvent_secondary,solvent_secondary_abbr,solvent_secondary_amount_text,solvent_secondary_ml,temperature_c,temperature_c_text,time_h,time_text,vessel_type,stirring,washing_solvent,washing_cycles,activation_text,activation_temp_c,activation_time_h,crystal_morphology,yield_percent,crystal_size,topology_code,metal_cluster_connectivity,unit_cell_short,pore_diameter_A,BET_surface_area_m2g,air_stable,water_stable,tga_decomposition_temp_c,applications,reference,status,error
10.1039/d2ce00745b,downloaded\10.1039_d2ce00745b.pdf,SI downloaded\10.1039_d2ce00745b_SI.pdf,mof_json_store\10.1039_d2ce00745b\raw_output.json,mof_json_store\10.1039_d2ce00745b\synthesis_003.json,yes,Cu(II) in DMA/H2O and Zn(II) in DMF/H2O gave no products.,,2168771,TbCl3·6H2O,,"27.5 mg, 0.075 mmol",0.075,mmol,nan,,,,,nan,,,,,"1,4-bis(4-pyridylmethyl)piperazine",bpmp,"20.0 mg, 0.075 mmol",,,"biphenyl-4,4'-dicarboxylic acid",H2bpdc,"18.1 mg, 0.075 mmol",,,,,,,,,,,,,,,,,,"N,N-dimethylacetamide",DMA,2 mL,2.0,water,H2O,1 mL,1.0,110.0,110 °C,48.0,48 h; cooled to RT for 5 h,10 mL glass tube (sealed),,,,,,,colorless block-shaped crystals,20.0,,sql,Cd(II) octahedral nodes; 2D square net,"a=7.664, b=10.968, c=12.971 Å, α=114.880°, β=99.231°, γ=97.47°, P-1",,,not_reported,not_reported,,,10.1039/d2ce00745b,ok,
10.1039/d2ce00745b,downloaded\10.1039_d2ce00745b.pdf,SI downloaded\10.1039_d2ce00745b_SI.pdf,mof_json_store\10.1039_d2ce00745b\raw_output.json,mof_json_store\10.1039_d2ce00745b\synthesis_004.json,yes,Cu(II) in DMA/H2O and Zn(II) in DMF/H2O gave no products.,,2168772,Fe(NO3)3·9H2O,,"27.5 mg, 0.075 mmol",0.075,mmol,nan,,,,,nan,,,,,"1,4-bis(4-pyridylmethyl)piperazine",bpmp,"20.0 mg, 0.075 mmol",,,"biphenyl-4,4'-dicarboxylic acid",H2bpdc,"18.1 mg, 0.075 mmol",,,,,,,,,,,,,,,,,,"N,N-dimethylformamide",DMF,2 mL,2.0,water,H2O,1 mL,1.0,110.0,110 °C,48.0,48 h; cooled to RT for 5 h,10 mL glass tube (sealed),,,,,,,pale-yellow block-shaped crystals,20.0,,,5-connected Cd(II) nodes; self-penetrated 3D,"a=b=16.7798, c=28.3067 Å, P3221",,,not_reported,not_reported,,,10.1039/d2ce00745b,ok,
10.1039/c8dt02429d,downloaded\10.1039_c8dt02429d.pdf,SI downloaded\10.1039_c8dt02429d_SI.pdf,mof_json_store\10.1039_c8dt02429d\raw_output.json,mof_json_store\10.1039_c8dt02429d\synthesis_001.json,yes,"Pure DMF or pure H2O and prolonged heating gave no products; optimized DMF/H2O ratios (2:3 for 1–3, 1:2 for 4–6).",,1847072,Fe(NO3)3·9H2O,,"0.092 g, 0.2 mmol",0.2,mmol,nan,,,,,nan,,,,,"3,5-pyridinedicarboxylic acid","3,5-H2pdc","0.035 g, 0.2 mmol",0.2,mmol,,,,,,,,,,,,,,,,,,,,,water,H2O,9 mL (aqueous solution of Dy(NO3)3·6H2O),9.0,"N,N-dimethylformamide",DMF,3 mL,3.0,135.0,135 °C,72.0,3 days,23 mL Teflon-lined stainless steel autoclave,stirred 30 min before sealing,,,,,,dark-brown block-shaped,56.0,0.23 × 0.15 × 0.08 mm,,dinuclear Dy2O16 SBU,"a=9.2117(6) Å, b=9.5034(6) Å, c=10.2696(6) Å, α=96.241(5)°, β=94.321(5)°, γ=93.127(5)°, P-1",,,yes,yes,,magnetism,10.1039/c8dt02429d,ok,
10.1039/c2ce06176g,downloaded\10.1039_c2ce06176g.pdf,SI downloaded\10.1039_c2ce06176g_SI.pdf,mof_json_store\10.1039_c2ce06176g\raw_output.json,mof_json_store\10.1039_c2ce06176g\synthesis_001.json,no,,[Cd(HL)(biim-3)]·5H2O,,Al(NO3)3·9H2O,,"0.027 g, 0.1 mmol",0.1,mmol,nan,,,,,nan,,,,,5-(2-carboxybenzyloxy) isophthalic acid,H3L,"0.032 g, 0.1 mmol",0.1,mmol,"1,10-(1,3-propanediyl)bis(imidazole)",biim-3,"0.018 g, 0.1 mmol",0.1,mmol,,,,,,sodium hydroxide,,"0.008 g, 0.2 mmol",0.2,mmol,,,,,,water,H2O,8 mL,8.0,,,,,150.0,150 °C,72.0,3 days; cooled to RT at 10 °C h−1,Teflon-lined autoclave (15 mL),static,,,,,,colorless crystals,35.0,,,,,,,not_reported,not_reported,,luminescence,10.1039/c2ce06176g,ok,
10.1039/c2ce06176g,downloaded\10.1039_c2ce06176g.pdf,SI downloaded\10.1039_c2ce06176g_SI.pdf,mof_json_store\10.1039_c2ce06176g\raw_output.json,mof_json_store\10.1039_c2ce06176g\synthesis_002.json,no,,[Zn2(HL)2(biim-3)2]·3H2O,,Al(NO3)3·9H2O,,"0.022 g, 0.1 mmol",0.1,mmol,nan,,,,,nan,,,,,5-(2-carboxybenzyloxy) isophthalic acid,H3L,"0.032 g, 0.1 mmol",0.1,mmol,"1,10-(1,3-propanediyl)bis(imidazole)",biim-3,"0.018 g, 0.1 mmol",0.1,mmol,,,,,,sodium hydroxide,,"0.008 g, 0.2 mmol",0.2,mmol,,,,,,water,H2O,8 mL,8.0,,,,,150.0,150 °C,72.0,3 days; cooled to RT at 10 °C h−1,Teflon-lined autoclave (15 mL),static,,,,,,colorless crystals,44.0,,,,,,,not_reported,not_reported,,luminescence,10.1039/c2ce06176g,ok,
10.1039/c2ce06176g,downloaded\10.1039_c2ce06176g.pdf,SI downloaded\10.1039_c2ce06176g_SI.pdf,mof_json_store\10.1039_c2ce06176g\raw_output.json,mof_json_store\10.1039_c2ce06176g\synthesis_003.json,no,,[Zn(HL)(biim-4)],,Al(NO3)3·9H2O,,"0.022 g, 0.1 mmol",0.1,mmol,nan,,,,,nan,,,,,5-(2-carboxybenzyloxy) isophthalic acid,H3L,"0.032 g, 0.1 mmol",0.1,mmol,"1,10-(1,4-butanediyl)bis(imidazole)",biim-4,"0.019 g, 0.1 mmol",0.1,mmol,,,,,,sodium hydroxide,,"0.008 g, 0.2 mmol",0.2,mmol,,,,,,water,H2O,8 mL,8.0,,,,,150.0,150 °C,72.0,3 days; cooled to RT at 10 °C h−1,Teflon-lined autoclave (15 mL),static,,,,,,colorless crystals,51.0,,,,,,,not_reported,not_reported,,luminescence,10.1039/c2ce06176g,ok,
10.1039/c2ce06176g,downloaded\10.1039_c2ce06176g.pdf,SI downloaded\10.1039_c2ce06176g_SI.pdf,mof_json_store\10.1039_c2ce06176g\raw_output.json,mof_json_store\10.1039_c2ce06176g\synthesis_004.json,no,,[Co(HL)(biim-4)],,Al(NO3)3·9H2O,,"0.025 g, 0.1 mmol",0.1,mmol,nan,,,,,nan,,,,,5-(2-carboxybenzyloxy) isophthalic acid,H3L,"0.032 g, 0.1 mmol",0.1,mmol,"1,10-(1,4-butanediyl)bis(imidazole)",biim-4,"0.019 g, 0.1 mmol",0.1,mmol,,,,,,sodium hydroxide,,"0.008 g, 0.2 mmol",0.2,mmol,,,,,,water,H2O,8 mL,8.0,,,,,150.0,150 °C,72.0,3 days; cooled to RT at 10 °C h−1,Teflon-lined autoclave (15 mL),static,,,,,,pink crystals,33.0,,,,,,,not_reported,not_reported,,,10.1039/c2ce06176g,ok,
10.1039/c2ce06176g,downloaded\10.1039_c2ce06176g.pdf,SI downloaded\10.1039_c2ce06176g_SI.pdf,mof_json_store\10.1039_c2ce06176g\raw_output.json,mof_json_store\10.1039_c2ce06176g\synthesis_005.json,no,,[Co(HL)(biim-5)2]·6.75H2O,,MnCl2·4H2O,,"0.025 g, 0.1 mmol",0.1,mmol,nan,,,,,nan,,,,,5-(2-carboxybenzyloxy) isophthalic acid,H3L,"0.032 g, 0.1 mmol",0.1,mmol,"1,10-(1,5-pentanediyl)bis(imidazole)",biim-5,"0.020 g, 0.1 mmol",0.1,mmol,,,,,,sodium hydroxide,,"0.008 g, 0.2 mmol",0.2,mmol,,,,,,water,H2O,8 mL,8.0,,,,,150.0,150 °C,72.0,3 days; cooled to RT at 10 °C h−1,Teflon-lined autoclave (15 mL),static,,,,,,pink crystals,46.0,,,,,,,not_reported,not_reported,,,10.1039/c2ce06176g,ok,
10.1039/c2ce06176g,downloaded\10.1039_c2ce06176g.pdf,SI downloaded\10.1039_c2ce06176g_SI.pdf,mof_json_store\10.1039_c2ce06176g\raw_output.json,mof_json_store\10.1039_c2ce06176g\synthesis_006.json,no,,[Cu(HL)(biim-4)],,MnCl2·4H2O,,"0.020 g, 0.1 mmol",0.1,mmol,nan,,,,,nan,,,,,5-(2-carboxybenzyloxy) isophthalic acid,H3L,"0.032 g, 0.1 mmol",0.1,mmol,"1,10-(1,4-butanediyl)bis(imidazole)",biim-4,"0.019 g, 0.1 mmol",0.1,mmol,,,,,,sodium hydroxide,,"0.008 g, 0.2 mmol",0.2,mmol,,,,,,water,H2O,8 mL,8.0,,,,,150.0,150 °C,72.0,3 days; cooled to RT at 10 °C h−1,Teflon-lined autoclave (15 mL),static,,,,,,blue crystals,53.0,,,,,,,not_reported,not_reported,,,10.1039/c2ce06176g,ok,
10.1039/c2ce06176g,downloaded\10.1039_c2ce06176g.pdf,SI downloaded\10.1039_c2ce06176g_SI.pdf,mof_json_store\10.1039_c2ce06176g\raw_output.json,mof_json_store\10.1039_c2ce06176g\synthesis_007.json,no,,[Cu(HL)(biim-5)],,MnCl2·4H2O,,"0.020 g, 0.1 mmol",0.1,mmol,nan,,,,,nan,,,,,5-(2-carboxybenzyloxy) isophthalic acid,H3L,"0.032 g, 0.1 mmol",0.1,mmol,"1,10-(1,5-pentanediyl)bis(imidazole)",biim-5,"0.020 g, 0.1 mmol",0.1,mmol,,,,,,sodium hydroxide,,"0.008 g, 0.2 mmol",0.2,mmol,,,,,,water,H2O,8 mL,8.0,,,,,150.0,150 °C,72.0,3 days; cooled to RT at 10 °C h−1,Teflon-lined autoclave (15 mL),static,,,,,,blue crystals,39.0,,,,,,,not_reported,not_reported,,,10.1039/c2ce06176g,ok,
10.1039/c7ce00108h,downloaded\10.1039_c7ce00108h.pdf,SI downloaded\10.1039_c7ce00108h_SI.pdf,mof_json_store\10.1039_c7ce00108h\raw_output.json,mof_json_store\10.1039_c7ce00108h\synthesis_001.json,no,,6,,Ni(CH3COO)2·4H2O,,"0.006 g, 0.025 mmol",0.025,mmol,nan,,,,,nan,,,,,"9,9-bis(S)-2-methylbutyl-9H-fluorene-2,7-dicarboxylic acid",H2L1,"0.010 g, 0.025 mmol",0.025,mmol,,,,,,,,,,,hydrochloric acid (0.1 M),HCl,"0.1 M, 1 mL",,,,,,,,"N,N-dimethylformamide",DMF,3 mL,3.0,ethanol,EtOH,1 mL,1.0,80.0,80 °C,96.0,4 days,PFA reactor (7 mL),static,"DMF, EtOH",,dried in air,,,blue crystals,65.0,0.37 × 0.22 × 0.11 mm,sql,Cu2(O2CR)4 paddle-wheel SBU,"P1; a=13.2142(5) Å, b=13.8021(5) Å, c=15.1080(5) Å, α=98.5544(13)°, β=94.0136(13)°, γ=108.0016(12)°",,,not_reported,not_reported,250.0,luminescence,10.1039/c7ce00108h,ok,
10.1039/c7ce00108h,downloaded\10.1039_c7ce00108h.pdf,SI downloaded\10.1039_c7ce00108h_SI.pdf,mof_json_store\10.1039_c7ce00108h\raw_output.json,mof_json_store\10.1039_c7ce00108h\synthesis_002.json,no,,7,,Co(CH3COO)2·4H2O,,"0.005 g, 0.020 mmol",0.02,mmol,nan,,,,,nan,,,,,"4,4′-(9,9-bis(S)-2-methylbutyl)-9H-fluorene-2,7-diyl)dibenzoic acid",H2L2,"0.010 g, 0.020 mmol",0.02,mmol,,,,,,,,,,,hydrochloric acid (0.1 M),HCl,"0.1 M, 1 mL",,,,,,,,"N,N-dimethylformamide",DMF,3 mL,3.0,ethanol,EtOH,1 mL,1.0,80.0,80 °C,96.0,4 days,PFA reactor (7 mL),static,"DMF, EtOH",,120 °C under primary vacuum overnight,120.0,,green crystals,45.0,0.38 × 0.25 × 0.18 mm,,Cu2(O2CR)4 paddle-wheel SBU,"R32; a=b=31.8120(9) Å, c=79.5235(19) Å",,,not_reported,not_reported,180.0,luminescence,10.1039/c7ce00108h,ok,
10.1039/c7ce00108h,downloaded\10.1039_c7ce00108h.pdf,SI downloaded\10.1039_c7ce00108h_SI.pdf,mof_json_store\10.1039_c7ce00108h\raw_output.json,mof_json_store\10.1039_c7ce00108h\synthesis_003.json,no,,8,,Ni(CH3COO)2·4H2O,,"0.005 g, 0.020 mmol",0.02,mmol,nan,,,,,nan,,,,,"3,3′-(9,9-bis(S)-2-methylbutyl)-9H-fluorene-2,7-diyl)dibenzoic acid",H2L3,"0.010 g, 0.020 mmol",0.02,mmol,,,,,,,,,,,hydrochloric acid (0.1 M),HCl,"0.1 M, 1 mL",,,,,,,,"N,N-dimethylformamide",DMF,3 mL,3.0,ethanol,EtOH,1 mL,1.0,80.0,80 °C,96.0,4 days,PFA reactor (7 mL),static,"DMF, EtOH",,dried in air,,,green crystals,56.0,0.27 × 0.06 × 0.03 mm,,Cu2(O2CR)4 paddle-wheel SBU,"C2; a=17.3616(4) Å, b=22.7205(8) Å, c=10.3693(3) Å, β=106.0098(12)°",,,not_reported,not_reported,180.0,luminescence,10.1039/c7ce00108h,ok,
10.1039/c7ce00108h,downloaded\10.1039_c7ce00108h.pdf,SI downloaded\10.1039_c7ce00108h_SI.pdf,mof_json_store\10.1039_c7ce00108h\raw_output.json,mof_json_store\10.1039_c7ce00108h\synthesis_004.json,no,,9,,Ni(CH3COO)2·4H2O,,"0.008 g, 0.032 mmol",0.032,mmol,nan,,,,,nan,,,,,"5,5′-(9,9-bis(S)-2-methylbutyl)-9H-fluorene-2,7-diyl)diisophthalic acid",H4L4,"0.010 g, 0.016 mmol",0.016,mmol,,,,,,,,,,,hydrochloric acid (0.1 M),HCl,"0.1 M, 1 mL",,,,,,,,"N,N-dimethylformamide",DMF,3 mL,3.0,ethanol,EtOH,1 mL,1.0,80.0,80 °C,96.0,4 days,PFA reactor (7 mL),static,"DMF, EtOH",,"ethanol exchange, then 120 °C under primary vacuum for 4 h",120.0,4.0,green crystals,70.0,0.15 × 0.11 × 0.06 mm,,Cu2(O2CR)4 paddle-wheel SBU,"P212121; a=18.4059(7) Å, b=18.7645(9) Å, c=34.5211(14) Å",,467.0,not_reported,not_reported,215.0,CO2_capture;methane_storage;luminescence,10.1039/c7ce00108h,ok,
10.1039/c2dt12088g,downloaded\10.1039_c2dt12088g.pdf,SI downloaded\10.1039_c2dt12088g_SI.pdf,mof_json_store\10.1039_c2dt12088g\raw_output.json,mof_json_store\10.1039_c2dt12088g\synthesis_001.json,yes,Direct synthesis of copper analogue (SUMOF-1-Cu) unsuccessful; obtained via ion exchange instead.,SUMOF-1-Zn,,CuCl,,"91.0 mg, 3.0 mmol",3,mmol,nan,,,,,nan,,,,,"4,4′,4′′-benzene-1,3,5-triyl-benzoic acid",H3BTB,"85.0 mg, 0.2 mmol",85.0,mg,"4,4'-bipyridine",Bpy,"24.0 mg, 0.15 mmol",24.0,mg,,,,,,,,,,,,,,,,"N,N-dimethylformamide",DMF,10.0 mL,10.0,,,,,85.0,85 °C,48.0,2 days,tightly sealed glass vial,,DMF,washed; soaked in fresh DMF,,,,faint yellow crystals,>60,0.55 × 0.50 × 0.50 mm,,"paddle-wheel [M2(COO)4] SBUs; (3,4)-connected","a=27.6567(7) Å, cubic, Pm-3n",21.0,,,,,,10.1039/c2dt12088g,ok,
10.1039/c3ce40782a,downloaded\10.1039_c3ce40782a.pdf,SI downloaded\10.1039_c3ce40782a_SI.pdf,mof_json_store\10.1039_c3ce40782a\raw_output.json,mof_json_store\10.1039_c3ce40782a\synthesis_001.json,no,,,,NiCl2·6H2O,,"0.031 g, 0.1 mmol",0.1,mmol,nan,,,,,nan,,,,,4-(1-carboxy-ethoxy)-benzoic acid,H2L1,"0.032 g, 0.15 mmol",0.15,mmol,"4,49-bipyridine","4,49-bpy","0.024 g, 0.15 mmol",0.15,mmol,,,,,,NaOH (aq),,"0.2 mol L^-1 NaOH solution, pH adjusted to 5.2",,,,,,,,water,H2O,8 mL,8.0,,,,,120.0,120 °C,72.0,3 d,Teflon reactor,static,,,,,,colorless block crystals,46.0,,,μ3-OH-bridged Cd–O–Cd chains,,,,not_reported,not_reported,280.0,luminescence,10.1039/c3ce40782a,ok,
10.1039/c3ce40782a,downloaded\10.1039_c3ce40782a.pdf,SI downloaded\10.1039_c3ce40782a_SI.pdf,mof_json_store\10.1039_c3ce40782a\raw_output.json,mof_json_store\10.1039_c3ce40782a\synthesis_003.json,no,,,,CoCl2·6H2O,,"0.031 g, 0.1 mmol",0.1,mmol,nan,,,,,nan,,,,,4-(1-carboxy-ethoxy)-benzoic acid,H2L1,"0.021 g, 0.1 mmol",0.1,mmol,"1,2,4-triazole",trz,"0.01 g, 0.14 mmol",0.14,mmol,"1,2-bis(1,2,4-triazole-1-yl)ethane",L3,"0.026 g, 0.1 mmol",0.1,mmol,NaOH (aq),,"0.2 mol L^-1 NaOH solution, pH adjusted to 5.1",,,,,,,,water,H2O,8 mL,8.0,,,,,120.0,120 °C,72.0,3 d,Teflon reactor,static,,,,,,colorless block crystals,57.0,,hex,"Cd5 pentanuclear cluster, 8-connected",,,,not_reported,not_reported,225.0,luminescence,10.1039/c3ce40782a,ok,
10.1039/c3ce40782a,downloaded\10.1039_c3ce40782a.pdf,SI downloaded\10.1039_c3ce40782a_SI.pdf,mof_json_store\10.1039_c3ce40782a\raw_output.json,mof_json_store\10.1039_c3ce40782a\synthesis_004.json,no,,,,CdSO4·8/3H2O,,"0.030 g, 0.1 mmol",0.1,mmol,nan,,,,,nan,,,,,5-(1-carboxy-ethoxy)-isophthalic acid,H3L2,"0.038 g, 0.15 mmol",0.15,mmol,"4,49-bipyridine","4,49-bpy","0.024 g, 0.15 mmol",0.15,mmol,,,,,,NaOH (aq),,"0.2 mol L^-1 NaOH solution, pH adjusted to 4.7",,,,,,,,water,H2O,8 mL,8.0,,,,,120.0,120 °C,72.0,3 d,Teflon reactor,static,,,,,,colorless block crystals,65.0,,sql,Zn nodes 4-connected (2D layer),,,,not_reported,not_reported,252.0,luminescence,10.1039/c3ce40782a,ok,
10.1039/c3ce40782a,downloaded\10.1039_c3ce40782a.pdf,SI downloaded\10.1039_c3ce40782a_SI.pdf,mof_json_store\10.1039_c3ce40782a\raw_output.json,mof_json_store\10.1039_c3ce40782a\synthesis_005.json,no,,,,Zn(CH3COO)2·2H2O,,"0.031 g, 0.1 mmol",0.1,mmol,nan,,,,,nan,,,,,5-(1-carboxy-ethoxy)-isophthalic acid,H3L2,"0.038 g, 0.15 mmol",0.15,mmol,"1,2-bis(1,2,4-triazole-1-yl)ethane",L3,"0.025 g, 0.15 mmol",0.15,mmol,,,,,,NaOH (aq),,"0.2 mol L^-1 NaOH solution, pH adjusted to 5.5",,,,,,,,water,H2O,8 mL,8.0,,,,,120.0,120 °C,72.0,3 d,Teflon reactor,static,,,,,,colorless block crystals,60.0,,dmd,"(3,4)-connected net; 3-fold interpenetrated",,,,not_reported,not_reported,254.0,luminescence,10.1039/c3ce40782a,ok,
10.1039/c1ce05639e,downloaded\10.1039_c1ce05639e.pdf,SI downloaded\10.1039_c1ce05639e_SI.pdf,mof_json_store\10.1039_c1ce05639e\raw_output.json,mof_json_store\10.1039_c1ce05639e\synthesis_001.json,no,,[Zn(HL)(H2O)] (1),,Zn(CH3COO)2·2H2O,,"0.032 g, 0.23 mmol",0.23,mmol,nan,,,,,nan,,,,,5-(benzonic-4-ylmethoxy)isophthalic acid,H3L,"0.050 g, 0.16 mmol",0.16,mmol,,,,,,,,,,,sodium hydroxide solution (for pH adjustment),NaOH,"0.25 mol L−1 NaOH solution, adjusted to pH 4.0",,,,,,,,water,H2O,8 mL,8.0,,,,,140.0,140 °C,72.0,3 days,Teflon-lined autoclave,static,,,,,,,58.0,,,4-connected Zn(II) nodes; (4^2·7·8^3)^2 net,"a=11.9530(7) Å, b=7.2717(3) Å, c=17.7746(8) Å, α=90°, β=104.482(5)°, γ=90°, P21/c",,,not_reported,not_reported,362.0,luminescence,10.1039/c1ce05639e,ok,
10.1039/c1ce05639e,downloaded\10.1039_c1ce05639e.pdf,SI downloaded\10.1039_c1ce05639e_SI.pdf,mof_json_store\10.1039_c1ce05639e\raw_output.json,mof_json_store\10.1039_c1ce05639e\synthesis_002.json,no,,[Zn(HL)(phen)]·1.5H2O (2),,Zn(NO3)2·6H2O,,"0.032 g, 0.23 mmol",0.23,mmol,nan,,,,,nan,,,,,5-(benzonic-4-ylmethoxy)isophthalic acid,H3L,"0.050 g, 0.16 mmol",0.16,mmol,"1,10-phenanthroline",phen,"0.029 g, 0.16 mmol",0.16,mmol,,,,,,sodium hydroxide solution,NaOH,1 mL 0.25 mol L−1 NaOH solution,1.0,mL,,,,,,water,H2O,8 mL,8.0,,,,,150.0,150 °C,72.0,3 days,Teflon-lined autoclave,static,,,,,,colorless block crystals,60.0,,,1D ribbon; phen chelation,"a=9.955(5) Å, b=10.550(4) Å, c=14.073(3) Å, α=88.346(2)°, β=69.302(3)°, γ=64.914(5)°",,,not_reported,not_reported,296.0,luminescence,10.1039/c1ce05639e,ok,
10.1039/c1ce05639e,downloaded\10.1039_c1ce05639e.pdf,SI downloaded\10.1039_c1ce05639e_SI.pdf,mof_json_store\10.1039_c1ce05639e\raw_output.json,mof_json_store\10.1039_c1ce05639e\synthesis_003.json,no,,[Zn(HL)(L1)] (3),,Zn(NO3)2·6H2O,,"0.032 g, 0.23 mmol",0.23,mmol,nan,,,,,nan,,,,,5-(benzonic-4-ylmethoxy)isophthalic acid,H3L,"0.050 g, 0.16 mmol",0.16,mmol,"1,2-bis(1,2,4-triazole-1-yl)ethane",L1,"0.026 g, 0.16 mmol",0.16,mmol,,,,,,sodium hydroxide solution,NaOH,1 mL 0.25 mol L−1 NaOH solution,1.0,mL,,,,,,water,H2O,6 mL,6.0,ethanol,EtOH,2 mL,2.0,120.0,120 °C,72.0,3 days,Teflon-lined autoclave,static,,,,,,colorless block crystals,47.0,,,2D undulated sheets; 2D→3D polycatenation,"a=8.6590(3) Å, b=9.9594(4) Å, c=12.8686(6) Å, α=94.713(4)°, β=101.475(3)°, γ=92.540(3)°",,,not_reported,not_reported,331.0,luminescence,10.1039/c1ce05639e,ok,
10.1039/c1ce05639e,downloaded\10.1039_c1ce05639e.pdf,SI downloaded\10.1039_c1ce05639e_SI.pdf,mof_json_store\10.1039_c1ce05639e\raw_output.json,mof_json_store\10.1039_c1ce05639e\synthesis_004.json,no,,[Zn2(HL)2(L2)2]·2H2O (4),,Zn(NO3)2·6H2O,,"0.032 g, 0.23 mmol",0.23,mmol,nan,,,,,nan,,,,,5-(benzonic-4-ylmethoxy)isophthalic acid,H3L,"0.050 g, 0.16 mmol",0.16,mmol,"1,3-bis(1,2,4-triazole-1-yl)propane",L2,0.028 g,0.028,g,,,,,,sodium hydroxide solution,NaOH,1 mL 0.25 mol L−1 NaOH solution,1.0,mL,,,,,,water,H2O,8 mL,8.0,,,,,150.0,150 °C,72.0,3 days,Teflon-lined autoclave,static,,,,,,colorless block crystals,53.0,,,[Zn(L2)2Zn] dimers linked by HL anions (1D ribbons → 2D supramolecular layers),"a=11.8109(6) Å, b=13.7859(5) Å, c=16.9387(6) Å, α=67.887(4)°, β=87.405(4)°, γ=71.034(4)°",,,not_reported,not_reported,276.0,luminescence,10.1039/c1ce05639e,ok,
10.1039/c1ce05639e,downloaded\10.1039_c1ce05639e.pdf,SI downloaded\10.1039_c1ce05639e_SI.pdf,mof_json_store\10.1039_c1ce05639e\raw_output.json,mof_json_store\10.1039_c1ce05639e\synthesis_005.json,no,,[Zn(HL)(L3)0.5] (5),,Nd(NO3)3·6H2O,,"0.032 g, 0.23 mmol",0.23,mmol,nan,,,,,nan,,,,,5-(benzonic-4-ylmethoxy)isophthalic acid,H3L,"0.050 g, 0.16 mmol",0.16,mmol,"1,6-bis(1,2,4-triazole-1-yl)hexane",L3,"0.035 g, 0.16 mmol",0.16,mmol,,,,,,sodium hydroxide solution,NaOH,1 mL 0.25 mol L−1 NaOH solution,1.0,mL,,,,,,water,H2O,8 mL,8.0,,,,,160.0,160 °C,72.0,3 days,Teflon-lined autoclave,static,,,,,,colorless block crystals,43.0,,,"3D (3,6)-connected (4·8)(4·8^2·10^3) net","a=15.1240(7) Å, b=13.8252(5) Å, c=9.5104(4) Å, α=90°, β=102.674(4)°, γ=90°, P21212",,,not_reported,not_reported,236.0,luminescence,10.1039/c1ce05639e,ok,
10.1039/c1ce05639e,downloaded\10.1039_c1ce05639e.pdf,SI downloaded\10.1039_c1ce05639e_SI.pdf,mof_json_store\10.1039_c1ce05639e\raw_output.json,mof_json_store\10.1039_c1ce05639e\synthesis_006.json,no,,[Zn(HL)(L4)] (6),,Sm(NO3)3·6H2O,,"0.032 g, 0.23 mmol",0.23,mmol,nan,,,,,nan,,,,,5-(benzonic-4-ylmethoxy)isophthalic acid,H3L,"0.050 g, 0.16 mmol",0.16,mmol,"4,4′-bis(1,2,4-triazole-1-ylmethyl)biphenyl",L4,0.035 g,0.035,g,,,,,,sodium hydroxide solution,NaOH,1 mL 0.25 mol L−1 NaOH solution,1.0,mL,,,,,,water,H2O,8 mL,8.0,,,,,160.0,160 °C,72.0,3 days,Teflon-lined autoclave,static,,,,,,colorless block crystals,35.0,,dia,4-fold interpenetrating diamondoid framework,"a=14.9780(5) Å, b=32.6149(11) Å, c=6.3668(2) Å, α=90°, β=90°, γ=90°",,,not_reported,not_reported,298.0,luminescence,10.1039/c1ce05639e,ok,
10.1039/c1ce05639e,downloaded\10.1039_c1ce05639e.pdf,SI downloaded\10.1039_c1ce05639e_SI.pdf,mof_json_store\10.1039_c1ce05639e\raw_output.json,mof_json_store\10.1039_c1ce05639e\synthesis_007.json,no,,[Cu2(L)(OH)(H2O)]·0.5H2O (7),,Eu(NO3)3·6H2O,,0.057 g,0.155708,mmol,nan,,,,,nan,,,,,5-(benzonic-4-ylmethoxy)isophthalic acid,H3L,"0.050 g, 0.16 mmol",0.16,mmol,,,,,,,,,,,sodium hydroxide solution (for pH adjustment),NaOH,"0.25 mol L−1 NaOH solution, adjusted to pH 4.0",,,,,,,,water,H2O,8 mL,8.0,,,,,130.0,130 °C,72.0,3 days,Teflon-lined autoclave,static,,,,,,blue crystals,52.0,,,tetranuclear [Cu4O10] 8-connected nodes with L as 3-connected linker; (4·6^2)(4^4·6^8·8^12·10^4),"a=6.8167(4) Å, b=10.8308(5) Å, c=12.0167(7) Å, α=86.596(4)°, β=83.997(5)°, γ=73.499(4)°",,,not_reported,not_reported,284.0,,10.1039/c1ce05639e,ok,
10.1039/c5ce01454a,downloaded\10.1039_c5ce01454a.pdf,SI downloaded\10.1039_c5ce01454a_SI.pdf,mof_json_store\10.1039_c5ce01454a\raw_output.json,mof_json_store\10.1039_c5ce01454a\synthesis_001.json,no,,,,Tb(NO3)3·6H2O,,"0.044 g, 0.1 mmol",0.1,mmol,nan,,,,,nan,,,,,"2,5-di(2′,4′-dicarboxylphenyl)pyridine acid",H3ddpp,"0.042, 0.1 mmol",0.1,mmol,,,,,,,,,,,NaOH (aqueous solution),,,,,,,,,,water,H2O,aqueous NaOH solution,,ethanol,EtOH,5 mL,5.0,140.0,140 °C,72.0,72 h; cooled 24 h at 5 °C h−1,25 mL Teflon-lined autoclave,stirred 20 min in air before heating,,,,,,colorless crystals,41.0,,,binuclear Ce2 carboxylate units (1D chain),,,,,,,luminescence,10.1039/c5ce01454a,ok,
10.1039/c8ce01971a,downloaded\10.1039_c8ce01971a.pdf,SI downloaded\10.1039_c8ce01971a_SI.pdf,mof_json_store\10.1039_c8ce01971a\raw_output.json,mof_json_store\10.1039_c8ce01971a\synthesis_001.json,no,,,,Zn(CH3COO)2·2H2O,,0.12 g (0.5 mmol),0.5,mmol,nan,,0.24 g (0.2 mmol),0.24,g,nan,,,,,ethylenediamine,en,0.2 mL,0.2,mL,,,,,,,,,,,,,,,,,,,,,water,H2O,30 mL,30.0,water (as POM solution),H2O,30 mL,30.0,25,ambient (RT),,"stir 1 h, then stand ~1 day (uncovered)",beaker,stirred 1 h; then static,distilled water,,,,,purple block crystals,40.0,,,Anderson-type [Al(OH)6Mo6O18]3− anion linked to Cu–en units,,,,not_reported,not_reported,,photocatalysis,10.1039/c8ce01971a,ok,
10.1039/c8ce01971a,downloaded\10.1039_c8ce01971a.pdf,SI downloaded\10.1039_c8ce01971a_SI.pdf,mof_json_store\10.1039_c8ce01971a\raw_output.json,mof_json_store\10.1039_c8ce01971a\synthesis_002.json,no,,,,Zn(CH3COO)2·2H2O,,0.12 g (0.5 mmol),0.5,mmol,nan,,0.24 g (0.2 mmol),0.24,g,nan,,,,,ethylenediamine,en,0.2 mL,0.2,mL,,,,,,,,,,,,,,,,,,,,,water,H2O,30 mL,30.0,water (as POM solution),H2O,30 mL,30.0,25,ambient (RT),,"stir 1 h, then stand to crystallize (overnight to next day); pH ~5.9",beaker,stirred 1 h; then static,distilled water,,,,,purple block crystals,35.0,,,Anderson-type [Cr(OH)6Mo6O18]3− anion linked to Cu–en units,,,,not_reported,not_reported,,photocatalysis,10.1039/c8ce01971a,ok,
10.1039/c8ce01971a,downloaded\10.1039_c8ce01971a.pdf,SI downloaded\10.1039_c8ce01971a_SI.pdf,mof_json_store\10.1039_c8ce01971a\raw_output.json,mof_json_store\10.1039_c8ce01971a\synthesis_003.json,no,,,,Zn(CH3COO)2·2H2O,,0.12 g (0.5 mmol),0.5,mmol,nan,,0.24 g (0.2 mmol),0.24,g,nan,,,,,ethylenediamine,en,0.2 mL,0.2,mL,,,,,,,,,,,,,,,,,,,,,water,H2O,30 mL,30.0,water (as POM solution),H2O,30 mL,30.0,25,ambient (RT),,"stir 1 h, then stand 2 weeks (beaker covered with plastic wrap)",beaker,stirred 1 h; then static (covered),distilled water,,,,,purple block crystals,35.0,,,Anderson-type [Al(OH)6Mo6O18]3− anion linked to Cu–en mono- and binuclear units,,,,not_reported,not_reported,,photocatalysis,10.1039/c8ce01971a,ok,
10.1039/c8ce01971a,downloaded\10.1039_c8ce01971a.pdf,SI downloaded\10.1039_c8ce01971a_SI.pdf,mof_json_store\10.1039_c8ce01971a\raw_output.json,mof_json_store\10.1039_c8ce01971a\synthesis_004.json,no,,,,Zn(CH3COO)2·2H2O,,0.24 g (0.2 mmol),0.2,mmol,nan,,0.11 g (0.46 mmol),0.11,g,nan,,,,,"1,2-bis(1,2,4-triazol-1-yl)ethane",bte,0.03 g (0.18 mmol),0.03,g,,,,,,,,,,,hydrochloric acid,HCl,"1.0 mol L−1, adjusted to pH ~1.7",,,,,,,,water,H2O,10 mL,10.0,,,,,120.0,120 °C,96.0,4 days under autogenous pressure; slow cooling,Teflon-lined autoclave,,distilled water,,,,,purple block crystals,30.0,,,Anderson-type [Cr(OH)6Mo6O18]3− anion coordinated to Cu–bte chain,,,,not_reported,not_reported,,photocatalysis,10.1039/c8ce01971a,ok,
10.1039/c8ce01971a,downloaded\10.1039_c8ce01971a.pdf,SI downloaded\10.1039_c8ce01971a_SI.pdf,mof_json_store\10.1039_c8ce01971a\raw_output.json,mof_json_store\10.1039_c8ce01971a\synthesis_005.json,no,,,,EuCl3·6H2O,,0.24 g (0.2 mmol),0.2,mmol,nan,,0.11 g (0.46 mmol),0.11,g,nan,,,,,"1,3-bis(1,2,4-triazol-1-yl)propane",btp,0.09 g (0.5 mmol),0.09,g,,,,,,,,,,,hydrochloric acid,HCl,"1.0 mol L−1, adjusted to pH ~1.9",,,,,,,,water,H2O,10 mL,10.0,,,,,120.0,120 °C,96.0,4 days under autogenous pressure; slow cooling,Teflon-lined autoclave,,distilled water,,,,,purple block crystals,35.0,,,Anderson-type [Cr(OH)6Mo6O18]3− anions linked via [Cu3(btp)2]6+ subunits (3D framework),,,,not_reported,not_reported,,photocatalysis,10.1039/c8ce01971a,ok,
10.1039/c8ce01971a,downloaded\10.1039_c8ce01971a.pdf,SI downloaded\10.1039_c8ce01971a_SI.pdf,mof_json_store\10.1039_c8ce01971a\raw_output.json,mof_json_store\10.1039_c8ce01971a\synthesis_006.json,no,,,,PrCl3·6H2O,,0.24 g (0.2 mmol),0.2,mmol,nan,,0.11 g (0.46 mmol),0.11,g,nan,,,,,"1,3-bis(1,2,4-triazol-1-yl)propane",btp,0.09 g (0.5 mmol),0.09,g,,,,,,,,,,,potassium hydroxide,KOH,"1.0 mol L−1, adjusted to pH ~2.7",,,,,,,,water,H2O,10 mL,10.0,,,,,120.0,120 °C,96.0,4 days under autogenous pressure; slow cooling,Teflon-lined autoclave,,distilled water,,,,,purple block crystals,40.0,,,Anderson-type [Cr(OH)6Mo6O18]3− anions linking ladder-like Cu–btp chains (3D framework),,,,not_reported,not_reported,,photocatalysis;electrocatalysis;sensing,10.1039/c8ce01971a,ok,
10.1021/acs.inorgchem.7b00074,downloaded\10.1021_acs.inorgchem.7b00074.pdf,SI downloaded\10.1021_acs.inorgchem.7b00074_SI.pdf,mof_json_store\10.1021_acs.inorgchem.7b00074\raw_output.json,mof_json_store\10.1021_acs.inorgchem.7b00074\synthesis_001.json,yes,"Direct H2obb + Ln(NO3)3 (Ce, Dy, Tb) gave no desired product; Eu synthesis without Ce modulator gave ~5.2% yield/polycrystalline powder.",IAM16-3,,NdCl3·6H2O,,"47.10 mg, 0.106 mmol",0.106,mmol,nan,,,,,nan,,,,,"4,4′-oxybisbenzoic acid",H2obb,"30 mg, 0.12 mmol",0.12,mmol,,,,,,,,,,,cerium(III) nitrate hexahydrate (used as modulator),,"11.46 mg, 0.026 mmol",0.026,mmol,sodium hydroxide (aqueous),,"0.01 mol/L, 1 mL",,,water,H2O,5 mL,5.0,,,,,180.0,180 °C; pre-stirred 5 h at RT; cooled at 2 °C h−1,72.0,72 h (after 5 h RT stirring),"Teflon-lined stainless steel autoclave (Parr), 20 mL",stirred,"water, ethanol",,523 K under vacuum for 3 h,250.0,3.0,"colorless, transparent sheet crystals",64.6,,,"1D ···Eu–O–C–O–Eu··· chains; 5-connected Eu nodes; (2,4,4,5,5)-connected net","a=8.694(2) Å, b=29.112(7) Å, c=18.738(4) Å, β=117.644(8)°, P21/c",,,not_reported,not_reported,492.0,luminescence,10.1021/acs.inorgchem.7b00074,ok,
10.1021/acs.inorgchem.7b00074,downloaded\10.1021_acs.inorgchem.7b00074.pdf,SI downloaded\10.1021_acs.inorgchem.7b00074_SI.pdf,mof_json_store\10.1021_acs.inorgchem.7b00074\raw_output.json,mof_json_store\10.1021_acs.inorgchem.7b00074\synthesis_002.json,yes,"Direct H2obb + Ln(NO3)3 (Ce, Dy, Tb) gave no desired product; Eu synthesis without Ce modulator gave ~5.2% yield/polycrystalline powder.",IAM16-4,,SmCl3·6H2O,,"29.9 mg, 0.066 mmol",0.066,mmol,nan,,,,,nan,,,,,"4,4′-oxybisbenzoic acid",H2obb,"30 mg, 0.12 mmol",0.12,mmol,,,,,,,,,,,cerium(III) nitrate hexahydrate (used as modulator),,"28.66 mg, 0.066 mmol",0.066,mmol,sodium hydroxide (aqueous),,"0.01 mol/L, 1 mL",,,water,H2O,5 mL,5.0,,,,,180.0,180 °C; pre-stirred 5 h at RT; cooled at 2 °C h−1,72.0,72 h (after 5 h RT stirring),"Teflon-lined stainless steel autoclave (Parr), 20 mL",stirred,"water, ethanol",,,,,"colorless, transparent sheet crystals",53.9,,,"1D ···Tb–O–C–O–Tb··· chains; 5-connected Tb nodes; (2,4,4,5,5)-connected net","a=8.621(1) Å, b=29.011(2) Å, c=18.632(1) Å, β=117.562(2)°, P21/c",,,not_reported,not_reported,492.0,luminescence,10.1021/acs.inorgchem.7b00074,ok,
10.1021/acs.inorgchem.7b00074,downloaded\10.1021_acs.inorgchem.7b00074.pdf,SI downloaded\10.1021_acs.inorgchem.7b00074_SI.pdf,mof_json_store\10.1021_acs.inorgchem.7b00074\raw_output.json,mof_json_store\10.1021_acs.inorgchem.7b00074\synthesis_003.json,yes,"Direct H2obb + Ln(NO3)3 (Ce, Dy, Tb) gave no desired product; Eu synthesis without Ce modulator gave ~5.2% yield/polycrystalline powder.",IAM16-5,,TbCl3·6H2O,,"30.12 mg, 0.066 mmol",0.066,mmol,nan,,,,,nan,,,,,"4,4′-oxybisbenzoic acid",H2obb,"30 mg, 0.12 mmol",0.12,mmol,,,,,,,,,,,cerium(III) nitrate hexahydrate (used as modulator),,"28.66 mg, 0.066 mmol",0.066,mmol,sodium hydroxide (aqueous),,"0.01 mol/L, 1 mL",,,water,H2O,5 mL,5.0,,,,,180.0,180 °C; pre-stirred 5 h at RT; cooled at 2 °C h−1,72.0,72 h (after 5 h RT stirring),"Teflon-lined stainless steel autoclave (Parr), 20 mL",stirred,"water, ethanol",,,,,"colorless, transparent sheet crystals",64.6,,,"1D ···Dy–O–C–O–Dy··· chains; 5-connected Dy nodes; (2,4,4,5,5)-connected net","a=8.655(2) Å, b=29.042(6) Å, c=18.670(3) Å, β=117.618(6)°, P21/c",,,not_reported,not_reported,492.0,luminescence,10.1021/acs.inorgchem.7b00074,ok,
10.1039/c4ce02551b,downloaded\10.1039_c4ce02551b.pdf,SI downloaded\10.1039_c4ce02551b_SI.pdf,mof_json_store\10.1039_c4ce02551b\raw_output.json,mof_json_store\10.1039_c4ce02551b\synthesis_001.json,no,,,1039166,Zn(CH3COO)2·2H2O,Zn(NO3)2·6H2O,"179 mg, 0.6 mmol",0.6,mmol,nan,,,,,nan,,,,,"1,3,5-tris(1-imidazolyl)benzene",tib,"28 mg, 0.1 mmol",0.1,mmol,terephthalic acid,,"16 mg, 0.1 mmol",0.1,mmol,,,,,,,,,,,,,,,,"N,N-dimethylformamide",DMF,"10 mL, DMF–H2O 1:1 v/v",,water,H2O,"10 mL, DMF–H2O 1:1 v/v",,120.0,120 °C,72.0,3 days,Teflon-lined autoclave,,,,,,,pale yellow block crystals,44.0,,,Zn2(μ2-OH) 5-connected; tib 3-connected,"a=11.990(3), b=18.125(4), c=12.239(3) Å, β=105.173(4)°, P21/n",,,not_reported,not_reported,300.0,luminescence,10.1039/c4ce02551b,ok,
10.1039/c4ce02551b,downloaded\10.1039_c4ce02551b.pdf,SI downloaded\10.1039_c4ce02551b_SI.pdf,mof_json_store\10.1039_c4ce02551b\raw_output.json,mof_json_store\10.1039_c4ce02551b\synthesis_002.json,no,,,1039167,Zn(CH3COO)2·2H2O,Cd(NO3)2·4H2O,"123 mg, 0.4 mmol",0.4,mmol,nan,,,,,nan,,,,,"1,3,5-tris(1-imidazolyl)benzene",tib,"28 mg, 0.1 mmol",0.1,mmol,terephthalic acid,,"33 mg, 0.2 mmol",0.2,mmol,,,,,,nitric acid (concentrated),HNO3,"three drops, concentrated",,,,,,,,"N,N-dimethylformamide",DMF,10 mL,10.0,,,,,100.0,100 °C,72.0,3 days,screw cap vial,,,,,,,pale yellow crystals,56.0,,,"(3,4)-connected 2D layer; 2D+2D→2D interpenetrated bi-layer","a=34.838(9), b=13.738(3), c=25.355(6) Å, β=90.058(4)°, C2/c",,,not_reported,not_reported,210.0,luminescence,10.1039/c4ce02551b,ok,
10.1039/c4ce02551b,downloaded\10.1039_c4ce02551b.pdf,SI downloaded\10.1039_c4ce02551b_SI.pdf,mof_json_store\10.1039_c4ce02551b\raw_output.json,mof_json_store\10.1039_c4ce02551b\synthesis_003.json,no,,,1039168,Zn(CH3COO)2·2H2O,Cd(NO3)2·4H2O,"123 mg, 0.4 mmol",0.4,mmol,nan,,,,,nan,,,,,"1,3,5-tris(1-imidazolyl)benzene",tib,"28 mg, 0.1 mmol",0.1,mmol,isophthalic acid,,"33 mg, 0.2 mmol",0.2,mmol,,,,,,nitric acid (concentrated),HNO3,"three drops, concentrated",,,,,,,,"N,N-dimethylformamide",DMF,10 mL,10.0,,,,,100.0,100 °C,72.0,3 days,screw cap vial,,,,,,,pale yellow block crystals,62.0,,,1D chain (CdN3O4 pentagonal bipyramidal); extended via π–π to 3D supramolecular,"a=21.139(4), b=13.704(2), c=21.810(4) Å, β=107.006(3)°, P21/n",,,not_reported,not_reported,200.0,luminescence,10.1039/c4ce02551b,ok,
10.1039/c4ce02551b,downloaded\10.1039_c4ce02551b.pdf,SI downloaded\10.1039_c4ce02551b_SI.pdf,mof_json_store\10.1039_c4ce02551b\raw_output.json,mof_json_store\10.1039_c4ce02551b\synthesis_004.json,no,,,1039169,Cd(CH3COO)2·2H2O,Cd(NO3)2·4H2O,"123 mg, 0.4 mmol",0.4,mmol,nan,,,,,nan,,,,,"1,3,5-tris(1-imidazolyl)benzene",tib,"28 mg, 0.1 mmol",0.1,mmol,"1,4-naphthalenedicarboxylic acid",,"43 mg, 0.2 mmol",0.2,mmol,,,,,,nitric acid (concentrated),HNO3,"three drops, concentrated",,,,,,,,"N,N-dimethylformamide",DMF,10 mL,10.0,,,,,100.0,100 °C,72.0,3 days,screw cap vial,,,,,,,pale yellow crystals,65.0,,,"(3,5)-connected 3D, 2-fold interpenetrated; Cd nodes 5-connected; tib 3-connected","a=11.328(4), b=24.951(7), c=13.624(5) Å, β=114.073(4)°, P21/n",,,not_reported,not_reported,240.0,luminescence,10.1039/c4ce02551b,ok,
10.1039/c4ce02551b,downloaded\10.1039_c4ce02551b.pdf,SI downloaded\10.1039_c4ce02551b_SI.pdf,mof_json_store\10.1039_c4ce02551b\raw_output.json,mof_json_store\10.1039_c4ce02551b\synthesis_005.json,no,,,1039170,Pb(CH3COO)2·3H2O,Cd(NO3)2·4H2O,"123 mg, 0.4 mmol",0.4,mmol,nan,,,,,nan,,,,,"1,3,5-tris(1-imidazolyl)benzene",tib,"28 mg, 0.1 mmol",0.1,mmol,"(1α,3α,5α)-1,3,5-cyclohexanetricarboxylic acid",,"43 mg, 0.2 mmol",0.2,mmol,,,,,,nitric acid (concentrated),HNO3,"three drops, concentrated",,,,,,,,"N,N-dimethylformamide",DMF,10 mL,10.0,,,,,100.0,100 °C,72.0,3 days,screw cap vial,,,,,,,pale yellow block crystals,41.0,,,"petal-shaped 3D (3,5)-connected; Cd nodes 5-connected; tib and L4 3-connected","a=b=19.5639(4), c=26.8732(9) Å, P-31c",,,not_reported,not_reported,260.0,luminescence,10.1039/c4ce02551b,ok,
10.1021/cg2015644,downloaded\10.1021_cg2015644.pdf,SI downloaded\10.1021_cg2015644_SI.pdf,mof_json_store\10.1021_cg2015644\raw_output.json,mof_json_store\10.1021_cg2015644\synthesis_001.json,no,,"[Ag7(4,4′-tmbpt)(HL)2(L)(H2O)] (1)",,Zn(CH3COO)2·2H2O,,"0.102 g, 0.6 mmol",0.6,mmol,nan,,,,,nan,,,,,5-(4-carboxybenzyloxy)isophthalic acid,H3L,"0.064 g, 0.2 mmol",0.2,mmol,"1-((1H-1,2,4-triazol-1-yl)methyl)-3,5-bis(4-pyridyl)-1,2,4-triazole","4,4′-tmbpt","0.03 g, 0.1 mmol",0.1,mmol,,,,,,NaOH,,"0.024 g, 0.6 mmol",0.6,mmol,,,,,,water,H2O,8 mL,8.0,,,,,130.0,130 °C,72.0,3 days,Teflon-lined autoclave (15 mL),static,,,,,,colorless crystals,57.0,,,heptanuclear [Ag7(COO)7] 12-connected SBU,"monoclinic, P21/n; a=10.769(5) Å, b=31.913(5) Å, c=17.493(5) Å, α=90°, β=90.805(5)°, γ=90°, V=6011(3) Å3",,,not_reported,not_reported,237.0,luminescence;photocatalysis,10.1021/cg2015644,ok,
10.1021/cg2015644,downloaded\10.1021_cg2015644.pdf,SI downloaded\10.1021_cg2015644_SI.pdf,mof_json_store\10.1021_cg2015644\raw_output.json,mof_json_store\10.1021_cg2015644\synthesis_002.json,no,,"[NaCd3(4,4′-tmbpt)(L)2(OH)]·H2O (2)",,Zn(CH3COO)2·2H2O,,"0.081 g, 0.3 mmol",0.3,mmol,nan,,,,,nan,,,,,5-(4-carboxybenzyloxy)isophthalic acid,H3L,"0.064 g, 0.2 mmol",0.2,mmol,"1-((1H-1,2,4-triazol-1-yl)methyl)-3,5-bis(4-pyridyl)-1,2,4-triazole","4,4′-tmbpt","0.03 g, 0.1 mmol",0.1,mmol,,,,,,NaOH,,"0.024 g, 0.6 mmol",0.6,mmol,,,,,,water,H2O,8 mL,8.0,,,,,130.0,130 °C,72.0,3 days,Teflon-lined autoclave (15 mL),static,,,,,,colorless crystals,49.0,,,tetranuclear [NaCd3(μ3-OH)(COO)5]+ 10-connected SBU,"triclinic, P-1; a=9.978(5) Å, b=15.705(5) Å, c=16.400(5) Å, α=91.537(5)°, β=100.822(5)°, γ=106.832(5)°, V=2407.1(16) Å3",,,not_reported,not_reported,307.0,luminescence;photocatalysis,10.1021/cg2015644,ok,
10.1021/cg2015644,downloaded\10.1021_cg2015644.pdf,SI downloaded\10.1021_cg2015644_SI.pdf,mof_json_store\10.1021_cg2015644\raw_output.json,mof_json_store\10.1021_cg2015644\synthesis_003.json,no,,"[Cd3(3,3′-tmbpt)2(L)2(H2O)2]·3.5H2O (3)",,Zn(CH3COO)2·2H2O,,"0.081 g, 0.3 mmol",0.3,mmol,nan,,,,,nan,,,,,5-(4-carboxybenzyloxy)isophthalic acid,H3L,"0.064 g, 0.2 mmol",0.2,mmol,"1-((1H-1,2,4-triazol-1-yl)methyl)-3,5-bis(3-pyridyl)-1,2,4-triazole","3,3′-tmbpt","0.03 g, 0.1 mmol",0.1,mmol,,,,,,NaOH,,"0.024 g, 0.6 mmol",0.6,mmol,,,,,,water,H2O,8 mL,8.0,,,,,120.0,120 °C,72.0,3 days,Teflon-lined autoclave (15 mL),static,,,,,,colorless crystals,34.0,,,binuclear [Cd2(COO)2] 8-connected SBU,"triclinic, P-1; a=8.548(5) Å, b=19.599(5) Å, c=20.740(5) Å, α=108.107(5)°, β=95.042(5)°, γ=96.301(5)°, V=2009.7(2) Å3",,,not_reported,not_reported,330.0,luminescence,10.1021/cg2015644,ok,
10.1021/cg2015644,downloaded\10.1021_cg2015644.pdf,SI downloaded\10.1021_cg2015644_SI.pdf,mof_json_store\10.1021_cg2015644\raw_output.json,mof_json_store\10.1021_cg2015644\synthesis_004.json,no,,"[Cd3(3,4′-tmbpt)2(L)2(H2O)]·1.5H2O (4)",,CdCl2·5/2H2O,,"0.081 g, 0.3 mmol",0.3,mmol,nan,,,,,nan,,,,,5-(4-carboxybenzyloxy)isophthalic acid,H3L,"0.064 g, 0.2 mmol",0.2,mmol,"1-((1H-1,2,4-triazol-1-yl)methyl)-3-(3-pyridyl)-5-(4-pyridyl)-1,2,4-triazole","3,4′-tmbpt","0.03 g, 0.1 mmol",0.1,mmol,,,,,,NaOH,,"0.024 g, 0.6 mmol",0.6,mmol,,,,,,water,H2O,8 mL,8.0,,,,,120.0,120 °C,72.0,3 days,Teflon-lined autoclave (15 mL),static,,,,,,colorless crystals,34.0,,,trinuclear [Cd3(COO)4] 9-connected SBU,"triclinic, P-1; a=13.424(5) Å, b=15.123(5) Å, c=15.702(5) Å, α=79.627(5)°, β=75.548(5)°, γ=80.163(5)°, V=3009.7(18) Å3",,,not_reported,not_reported,199.0,luminescence;photocatalysis,10.1021/cg2015644,ok,
10.1021/cg5012617,downloaded\10.1021_cg5012617.pdf,SI downloaded\10.1021_cg5012617_SI.pdf,mof_json_store\10.1021_cg5012617\raw_output.json,mof_json_store\10.1021_cg5012617\synthesis_001.json,no,,,,ZrCl4,,0.4 mmol,0.4,mmol,nan,,0.1 mmol,0.1,mmol,nan,,,,,"2,2′-bipyridine-3,3′-dicarboxylic acid",H2BPDC,0.6 mmol,0.6,mmol,,,,,,,,,,,,,,,,,,,,,water,H2O,8 mL,8.0,ethanol,EtOH,2 mL,2.0,130.0,130 °C,72.0,3 days,Teflon-lined autoclave (25 mL),static,,,,,,microcrystalline powder,30.0,,,"Ln2 dimer 6-connected; Cu 3-connected (3,6-net)",,,,,,,,10.1021/cg5012617,ok,
10.1021/cg5012617,downloaded\10.1021_cg5012617.pdf,SI downloaded\10.1021_cg5012617_SI.pdf,mof_json_store\10.1021_cg5012617\raw_output.json,mof_json_store\10.1021_cg5012617\synthesis_002.json,no,,,,ZrCl4,,0.4 mmol,0.4,mmol,nan,,0.1 mmol,0.1,mmol,nan,,,,,"2,2′-bipyridine-3,3′-dicarboxylic acid",H2BPDC,0.6 mmol,0.6,mmol,,,,,,,,,,,,,,,,,,,,,water,H2O,8 mL,8.0,ethanol,EtOH,2 mL,2.0,130.0,130 °C,72.0,3 days,Teflon-lined autoclave (25 mL),static,,,,,,microcrystalline powder,30.0,,,"Ln2 dimer 6-connected; Cu 3-connected (3,6-net)",,,,,,,,10.1021/cg5012617,ok,
10.1021/cg5012617,downloaded\10.1021_cg5012617.pdf,SI downloaded\10.1021_cg5012617_SI.pdf,mof_json_store\10.1021_cg5012617\raw_output.json,mof_json_store\10.1021_cg5012617\synthesis_003.json,no,,,,Zn(MeCO2)2·6H2O,,0.4 mmol,0.4,mmol,nan,,0.1 mmol,0.1,mmol,nan,,,,,"2,2′-bipyridine-3,3′-dicarboxylic acid",H2BPDC,0.6 mmol,0.6,mmol,,,,,,,,,,,,,,,,,,,,,water,H2O,8 mL,8.0,ethanol,EtOH,2 mL,2.0,130.0,130 °C,72.0,3 days,Teflon-lined autoclave (25 mL),static,,,,,,green needle-like crystals,30.0,,,"Ln2 dimer 6-connected; Cu 3-connected (3,6-net)","a=45.3447(7) Å, b=45.3447(7) Å, c=11.2994(3) Å, α=90.00°, β=90.00°, γ=90.00°, I41/a",6.8,,,,,,10.1021/cg5012617,ok,
10.1021/cg5012617,downloaded\10.1021_cg5012617.pdf,SI downloaded\10.1021_cg5012617_SI.pdf,mof_json_store\10.1021_cg5012617\raw_output.json,mof_json_store\10.1021_cg5012617\synthesis_004.json,no,,,,Cd(CH3COO)2·2H2O,,0.4 mmol,0.4,mmol,nan,,0.1 mmol,0.1,mmol,nan,,,,,"2,2′-bipyridine-3,3′-dicarboxylic acid",H2BPDC,0.6 mmol,0.6,mmol,,,,,,,,,,,,,,,,,,,,,water,H2O,8 mL,8.0,ethanol,EtOH,2 mL,2.0,130.0,130 °C,72.0,3 days,Teflon-lined autoclave (25 mL),static,,,,,,microcrystalline powder,35.0,,,"Ln2 dimer 6-connected; Cu 3-connected (3,3,3,6-net)",,,,,,,,10.1021/cg5012617,ok,
10.1021/cg5012617,downloaded\10.1021_cg5012617.pdf,SI downloaded\10.1021_cg5012617_SI.pdf,mof_json_store\10.1021_cg5012617\raw_output.json,mof_json_store\10.1021_cg5012617\synthesis_005.json,no,,,,Tm(NO3)3·6H2O,,0.4 mmol,0.4,mmol,K4[,,0.1 mmol,0.1,mmol,nan,,,,,"2,2′-bipyridine-3,3′-dicarboxylic acid",H2BPDC,0.6 mmol,0.6,mmol,,,,,,,,,,,,,,,,,,,,,water,H2O,8 mL,8.0,ethanol,EtOH,2 mL,2.0,130.0,130 °C,72.0,3 days,Teflon-lined autoclave (25 mL),static,,,,,,microcrystalline powder,40.0,,,"Ln2 dimer 6-connected; Cu 3-connected (3,3,3,6-net)",,,,,,,,10.1021/cg5012617,ok,
10.1021/cg5012617,downloaded\10.1021_cg5012617.pdf,SI downloaded\10.1021_cg5012617_SI.pdf,mof_json_store\10.1021_cg5012617\raw_output.json,mof_json_store\10.1021_cg5012617\synthesis_006.json,no,,,,Y(NO3)3·6H2O,,0.4 mmol,0.4,mmol,K4[,,0.1 mmol,0.1,mmol,nan,,,,,"2,2′-bipyridine-3,3′-dicarboxylic acid",H2BPDC,0.6 mmol,0.6,mmol,,,,,,,,,,,,,,,,,,,,,water,H2O,8 mL,8.0,ethanol,EtOH,2 mL,2.0,130.0,130 °C,72.0,3 days,Teflon-lined autoclave (25 mL),static,,,,,,microcrystalline powder,50.0,,,"Ln2 dimer 6-connected; Cu 3-connected (3,3,3,6-net)",,,,,,,,10.1021/cg5012617,ok,
10.1021/cg5012617,downloaded\10.1021_cg5012617.pdf,SI downloaded\10.1021_cg5012617_SI.pdf,mof_json_store\10.1021_cg5012617\raw_output.json,mof_json_store\10.1021_cg5012617\synthesis_007.json,no,,,,Pr(CH3COO)3·6H2O,,0.4 mmol,0.4,mmol,K4[,,0.1 mmol,0.1,mmol,nan,,,,,"2,2′-bipyridine-3,3′-dicarboxylic acid",H2BPDC,0.6 mmol,0.6,mmol,,,,,,,,,,,,,,,,,,,,,water,H2O,8 mL,8.0,ethanol,EtOH,2 mL,2.0,130.0,130 °C,72.0,3 days,Teflon-lined autoclave (25 mL),static,,,,,,green flaky crystals,40.0,,,"Ln2 dimer 6-connected; Cu 3-connected (3,3,3,6-net)","a=11.2835(3) Å, b=22.3634(7) Å, c=27.3143(14) Å, α=90.00°, β=99.148(4)°, γ=90.00°, P21/c",,,,,,,10.1021/cg5012617,ok,
