Repository: zzhenglab/MOFinder

# MOFinder

MOFinder extracts MOF synthesis information from the literature, reconstructs evidence-supported negative reaction records, and prepares datasets for synthesis-outcome prediction.
[Web application](https://mofinder.chemistry.wustl.edu/) | [Demos](Demo/README.md) | [Source code](docs/source_to_code.md) | [Workflow guide](docs/workflow.md) | [Model evaluation](docs/evaluation.md)

## Quick start

The workflow runs through Python commands. Python 3.10 or newer is required. Clone the repository and initialize its related applications:

```bash
git clone --recurse-submodules https://github.com/zzhenglab/MOFinder.git
cd MOFinder
```

Start with the two offline demonstrations:

```bash

File: mof_extraction_1_2.csv (part 29 of 305)
doi,main_pdf,si_pdf,raw_output,parsed_json,article_trial_or_failure,article_trial_or_failure_notes,mof_name,crystal_code,metal_1,metal_1_abbr,metal_1_amount_text,metal_1_amount_value,metal_1_amount_unit,metal_2,metal_2_abbr,metal_2_amount_text,metal_2_amount_value,metal_2_amount_unit,metal_3,metal_3_abbr,metal_3_amount_text,metal_3_amount_value,metal_3_amount_unit,linker_1,linker_1_abbr,linker_1_amount_text,linker_1_amount_value,linker_1_amount_unit,linker_2,linker_2_abbr,linker_2_amount_text,linker_2_amount_value,linker_2_amount_unit,linker_3,linker_3_abbr,linker_3_amount_text,linker_3_amount_value,linker_3_amount_unit,modulator_1,modulator_1_abbr,modulator_1_amount_text,modulator_1_amount_value,modulator_1_amount_unit,modulator_2,modulator_2_abbr,modulator_2_amount_text,modulator_2_amount_value,modulator_2_amount_unit,solvent_main,solvent_main_abbr,solvent_main_amount_text,solvent_main_ml,solvent_secondary,solvent_secondary_abbr,solvent_secondary_amount_text,solvent_secondary_ml,temperature_c,temperature_c_text,time_h,time_text,vessel_type,stirring,washing_solvent,washing_cycles,activation_text,activation_temp_c,activation_time_h,crystal_morphology,yield_percent,crystal_size,topology_code,metal_cluster_connectivity,unit_cell_short,pore_diameter_A,BET_surface_area_m2g,air_stable,water_stable,tga_decomposition_temp_c,applications,reference,status,error
10.1021/cg5012617,downloaded\10.1021_cg5012617.pdf,SI downloaded\10.1021_cg5012617_SI.pdf,mof_json_store\10.1021_cg5012617\raw_output.json,mof_json_store\10.1021_cg5012617\synthesis_008.json,no,,,,La(NO3)3·6H2O,,0.4 mmol,0.4,mmol,K4[,,0.1 mmol,0.1,mmol,nan,,,,,"2,2′-bipyridine-3,3′-dicarboxylic acid",H2BPDC,0.6 mmol,0.6,mmol,,,,,,,,,,,,,,,,,,,,,water,H2O,8 mL,8.0,ethanol,EtOH,2 mL,2.0,130.0,130 °C,72.0,3 days,Teflon-lined autoclave (25 mL),static,,,,,,microcrystalline powder,25.0,,,"Ln2 dimer 6-connected; Cu 3-connected (3,3,3,6-net)",,,,,,,,10.1021/cg5012617,ok,
10.1021/cg5012617,downloaded\10.1021_cg5012617.pdf,SI downloaded\10.1021_cg5012617_SI.pdf,mof_json_store\10.1021_cg5012617\raw_output.json,mof_json_store\10.1021_cg5012617\synthesis_009.json,no,,,,Sm(CH3COO)3·6H2O,,0.4 mmol,0.4,mmol,K4[,,0.1 mmol,0.1,mmol,nan,,,,,"2,2′-bipyridine-3,3′-dicarboxylic acid",H2BPDC,0.6 mmol,0.6,mmol,,,,,,,,,,,,,,,,,,,,,water,H2O,8 mL,8.0,ethanol,EtOH,2 mL,2.0,130.0,130 °C,72.0,3 days,Teflon-lined autoclave (25 mL),static,,,,,,green flaky crystals,27.0,,,"Ln2 dimer 6-connected; Cu 3-connected (3,3,3,6-net)","a=11.2520(10) Å, b=22.3034(9) Å, c=27.1573(15) Å, α=90.00°, β=98.299(6)°, γ=90.00°, P21/c",3.8,,,,,,10.1021/cg5012617,ok,
10.1021/cg5012617,downloaded\10.1021_cg5012617.pdf,SI downloaded\10.1021_cg5012617_SI.pdf,mof_json_store\10.1021_cg5012617\raw_output.json,mof_json_store\10.1021_cg5012617\synthesis_010.json,no,,,,Eu(CH3COO)3·6H2O,,0.4 mmol,0.4,mmol,K4[,,0.1 mmol,0.1,mmol,nan,,,,,"2,2′-bipyridine-3,3′-dicarboxylic acid",H2BPDC,0.6 mmol,0.6,mmol,,,,,,,,,,,,,,,,,,,,,water,H2O,8 mL,8.0,ethanol,EtOH,2 mL,2.0,130.0,130 °C,72.0,3 days,Teflon-lined autoclave (25 mL),static,,,,,,blue-green block crystals,20.0,,,"Dy 4-connected; Cu 3-connected (3,3,3,3,3,3,4-net)","a=12.1832(9) Å, b=14.8529(9) Å, c=15.1970(9) Å, α=92.957(5)°, β=105.125(6)°, γ=110.694(6)°, P-1",,,,,,,10.1021/cg5012617,ok,
10.1039/c4ce00461b,downloaded\10.1039_c4ce00461b.pdf,SI downloaded\10.1039_c4ce00461b_SI.pdf,mof_json_store\10.1039_c4ce00461b\raw_output.json,mof_json_store\10.1039_c4ce00461b\synthesis_001.json,no,,Ce-FJU6,989479,NaVO3,,"56.4 mg, 0.13 mmol",0.13,mmol,Cu(NO3)2·3H2O,,,,,nan,,,,,"2,6-naphthalenedicarboxylic acid",H2NDC,"32.4 mg, 0.15 mmol",0.15,mmol,,,,,,,,,,,,,,,,,,,,,"N,N-dimethylformamide",DMF,4 mL,4.0,methanol,MeOH,2 mL,2.0,95.0,95 °C,12.0,12 hours,Teflon-lined vessel,,DMF,,,,,"yellowish, needle-like crystals",40.2,,,Ce2O9 edge-sharing dimer (Ce2 unit); 1D carboxylate chain,"a=12.4814(1) Å, b=21.763(3) Å, c=16.509(2) Å, α=90°, β=103.577(5)°, γ=90°, C2/c",,,not_reported,not_reported,,,10.1039/c4ce00461b,ok,
10.1039/c4ce00461b,downloaded\10.1039_c4ce00461b.pdf,SI downloaded\10.1039_c4ce00461b_SI.pdf,mof_json_store\10.1039_c4ce00461b\raw_output.json,mof_json_store\10.1039_c4ce00461b\synthesis_002.json,no,,Pr-FJU6,,Co(CH3COO)2·4H2O,,"56.4 mg, 0.13 mmol",0.13,mmol,nan,,,,,nan,,,,,"2,6-naphthalenedicarboxylic acid",H2NDC,"32.3 mg, 0.15 mmol",0.15,mmol,,,,,,,,,,,,,,,,,,,,,"N,N-dimethylformamide",DMF,4 mL,4.0,methanol,MeOH,2 mL,2.0,95.0,95 °C,12.0,12 hours,Teflon-lined vessel,,DMF,,,,,"pale green, needle-like crystals",38.2,,,Ln2O9 edge-sharing dimer; 1D carboxylate chain,,,,not_reported,not_reported,,,10.1039/c4ce00461b,ok,
10.1039/c4ce00461b,downloaded\10.1039_c4ce00461b.pdf,SI downloaded\10.1039_c4ce00461b_SI.pdf,mof_json_store\10.1039_c4ce00461b\raw_output.json,mof_json_store\10.1039_c4ce00461b\synthesis_003.json,no,,Nd-FJU6,,Zn(CH3COO)2·2H2O,,"57.1 mg, 0.13 mmol",0.13,mmol,nan,,,,,nan,,,,,"2,6-naphthalenedicarboxylic acid",H2NDC,"32.6 mg, 0.15 mmol",0.15,mmol,,,,,,,,,,,,,,,,,,,,,"N,N-dimethylformamide",DMF,4 mL,4.0,methanol,MeOH,2 mL,2.0,95.0,95 °C,12.0,12 hours,Teflon-lined vessel,,DMF,,,,,"pale violet, needle-like crystals",38.3,,,Ln2O9 edge-sharing dimer; 1D carboxylate chain,,,,not_reported,not_reported,,,10.1039/c4ce00461b,ok,
10.1039/c4ce00461b,downloaded\10.1039_c4ce00461b.pdf,SI downloaded\10.1039_c4ce00461b_SI.pdf,mof_json_store\10.1039_c4ce00461b\raw_output.json,mof_json_store\10.1039_c4ce00461b\synthesis_004.json,no,,Eu-FJU6,,Co(CH3COO)2·4H2O,,"44.8 mg, 0.10 mmol",0.1,mmol,nan,,,,,nan,,,,,"2,6-naphthalenedicarboxylic acid",H2NDC,"32.5 mg, 0.15 mmol",0.15,mmol,,,,,,,,,,,,,,,,,,,,,"N,N-dimethylformamide",DMF,4 mL,4.0,methanol,MeOH,2 mL,2.0,95.0,95 °C,12.0,12 hours,Teflon-lined vessel,,DMF,,,,,"yellowish, tiny grain crystalline powder",47.1,,,Ln2O9 edge-sharing dimer; 1D carboxylate chain,,,,not_reported,not_reported,,luminescence;sensing,10.1039/c4ce00461b,ok,
10.1039/c2ce25388g,downloaded\10.1039_c2ce25388g.pdf,SI downloaded\10.1039_c2ce25388g_SI.pdf,mof_json_store\10.1039_c2ce25388g\raw_output.json,mof_json_store\10.1039_c2ce25388g\synthesis_001.json,no,,"[Cd(4,4'-tmbpt)(o-bdc)(H2O)]·5.25H2O",,Co(NO3)2·6H2O,Cd(CH3COO)2·2H2O,"0.027 g, 0.1 mmol",0.1,mmol,nan,,,,,nan,,,,,"1-((1H-1,2,4-triazol-1-yl)methyl)-3,5-bis(4-pyridyl)-1,2,4-triazole","4,4'-tmbpt","0.03 g, 0.1 mmol",0.1,mmol,"1,2-benzenedicarboxylic acid",o-H2bdc,"0.017 g, 0.1 mmol",0.1,mmol,,,,,,sodium hydroxide,NaOH,"0.008 g, 0.2 mmol",0.2,mmol,,,,,,water,H2O,8 mL,8.0,,,,,130.0,130 °C,72.0,3 days,Teflon-lined autoclave,,,,,,,colorless crystals,36.0,,,,"Orthorhombic, Pbcn",,,not_reported,not_reported,,luminescence,10.1039/c2ce25388g,ok,
10.1039/c2ce25388g,downloaded\10.1039_c2ce25388g.pdf,SI downloaded\10.1039_c2ce25388g_SI.pdf,mof_json_store\10.1039_c2ce25388g\raw_output.json,mof_json_store\10.1039_c2ce25388g\synthesis_002.json,no,,"[Cd(4,4'-tmbpt)(m-bdc)]",,Co(CH3COO)2·4H2O,Cd(CH3COO)2·2H2O,"0.027 g, 0.1 mmol",0.1,mmol,nan,,,,,nan,,,,,"1-((1H-1,2,4-triazol-1-yl)methyl)-3,5-bis(4-pyridyl)-1,2,4-triazole","4,4'-tmbpt","0.03 g, 0.1 mmol",0.1,mmol,isophthalic acid,m-H2bdc,"0.017 g, 0.1 mmol",0.1,mmol,,,,,,sodium hydroxide,NaOH,"0.008 g, 0.2 mmol",0.2,mmol,,,,,,water,H2O,8 mL,8.0,,,,,130.0,130 °C,72.0,3 days,Teflon-lined autoclave,,,,,,,colorless crystals,41.0,,,binuclear [Cd2O2] 6-connected nodes,"Monoclinic, P21/n",,,not_reported,not_reported,,luminescence,10.1039/c2ce25388g,ok,
10.1039/c2ce25388g,downloaded\10.1039_c2ce25388g.pdf,SI downloaded\10.1039_c2ce25388g_SI.pdf,mof_json_store\10.1039_c2ce25388g\raw_output.json,mof_json_store\10.1039_c2ce25388g\synthesis_003.json,no,,"[Cd(4,4'-tmbpt)(5-OH-bdc)]",,CoCl2·6H2O,Cd(CH3COO)2·2H2O,"0.027 g, 0.1 mmol",0.1,mmol,nan,,,,,nan,,,,,"1-((1H-1,2,4-triazol-1-yl)methyl)-3,5-bis(4-pyridyl)-1,2,4-triazole","4,4'-tmbpt","0.03 g, 0.1 mmol",0.1,mmol,isophthalic acid,5–OH–H2bdc,"0.018 g, 0.1 mmol",0.1,mmol,,,,,,sodium hydroxide,NaOH,"0.008 g, 0.2 mmol",0.2,mmol,,,,,,water,H2O,8 mL,8.0,,,,,130.0,130 °C,72.0,3 days,Teflon-lined autoclave,,,,,,,colorless crystals,29.0,,,binuclear [Cd2O2] units,"Triclinic, P-1",,,not_reported,not_reported,,luminescence,10.1039/c2ce25388g,ok,
10.1039/c2ce25388g,downloaded\10.1039_c2ce25388g.pdf,SI downloaded\10.1039_c2ce25388g_SI.pdf,mof_json_store\10.1039_c2ce25388g\raw_output.json,mof_json_store\10.1039_c2ce25388g\synthesis_004.json,no,,"[Cd5Na2(4,4'-tmbpt)2(btc)4(H2O)3.5]·6.5H2O",,Cd(NO3)2·4H2O,Cd(CH3COO)2·2H2O,"0.027 g, 0.1 mmol",0.1,mmol,nan,,,,,nan,,,,,"1-((1H-1,2,4-triazol-1-yl)methyl)-3,5-bis(4-pyridyl)-1,2,4-triazole","4,4'-tmbpt","0.03 g, 0.1 mmol",0.1,mmol,"1,2,3-benzenetricarboxylic acid",H3btc,"0.014 g, 0.067 mmol",0.067,mmol,,,,,,sodium hydroxide,NaOH,"0.008 g, 0.2 mmol",0.2,mmol,,,,,,water,H2O,8 mL,8.0,,,,,130.0,130 °C,72.0,3 days,Teflon-lined autoclave,,,,,,,colorless crystals,43.0,,,hexanuclear [Cd4Na2(COO)8] 8-connected SBU,"Triclinic, P-1",,,not_reported,not_reported,,luminescence,10.1039/c2ce25388g,ok,
10.1039/c2ce25388g,downloaded\10.1039_c2ce25388g.pdf,SI downloaded\10.1039_c2ce25388g_SI.pdf,mof_json_store\10.1039_c2ce25388g\raw_output.json,mof_json_store\10.1039_c2ce25388g\synthesis_005.json,no,,"[Cd3(4,4'-tmbpt)(btc)2(H2O)2]·H2O",,Ni(SO4)·6H2O,Cd(CH3COO)2·2H2O,"0.027 g, 0.1 mmol",0.1,mmol,nan,,,,,nan,,,,,"1-((1H-1,2,4-triazol-1-yl)methyl)-3,5-bis(4-pyridyl)-1,2,4-triazole","4,4'-tmbpt","0.03 g, 0.1 mmol",0.1,mmol,"1,2,3-benzenetricarboxylic acid",H3btc,"0.014 g, 0.067 mmol",0.067,mmol,,,,,,sodium hydroxide,NaOH,"0.008 g, 0.2 mmol",0.2,mmol,,,,,,water,H2O,8 mL,8.0,,,,,150.0,150 °C,72.0,3 days,Teflon-lined autoclave,,,,,,,colorless crystals,37.0,,,trinuclear [Cd3O2] 9-connected units,"Orthorhombic, Pnma",,,not_reported,not_reported,,luminescence,10.1039/c2ce25388g,ok,
10.1039/c2ce25388g,downloaded\10.1039_c2ce25388g.pdf,SI downloaded\10.1039_c2ce25388g_SI.pdf,mof_json_store\10.1039_c2ce25388g\raw_output.json,mof_json_store\10.1039_c2ce25388g\synthesis_006.json,no,,"[Zn(4,4'-tmbpt)(m-bdc)]",,Co(NO3)2·6H2O,Zn(CH3COO)2·2H2O,"0.022 g, 0.1 mmol",0.1,mmol,nan,,,,,nan,,,,,"1-((1H-1,2,4-triazol-1-yl)methyl)-3,5-bis(4-pyridyl)-1,2,4-triazole","4,4'-tmbpt","0.03 g, 0.1 mmol",0.1,mmol,isophthalic acid,m-H2bdc,"0.017 g, 0.1 mmol",0.1,mmol,,,,,,sodium hydroxide,NaOH,"0.008 g, 0.2 mmol",0.2,mmol,,,,,,water,H2O,8 mL,8.0,,,,,130.0,130 °C,72.0,3 days,Teflon-lined autoclave,,,,,,,colorless crystals,52.0,,,,"Monoclinic, P21/n",,,not_reported,not_reported,,luminescence,10.1039/c2ce25388g,ok,
10.1039/c2ce25388g,downloaded\10.1039_c2ce25388g.pdf,SI downloaded\10.1039_c2ce25388g_SI.pdf,mof_json_store\10.1039_c2ce25388g\raw_output.json,mof_json_store\10.1039_c2ce25388g\synthesis_007.json,no,,"[Zn3(4,4'-tmbpt)2(p-bdc)3]·5.5H2O",,Cd(NO3)2·4H2O,Zn(CH3COO)2·2H2O,"0.022 g, 0.1 mmol",0.1,mmol,nan,,,,,nan,,,,,"1-((1H-1,2,4-triazol-1-yl)methyl)-3,5-bis(4-pyridyl)-1,2,4-triazole","4,4'-tmbpt","0.03 g, 0.1 mmol",0.1,mmol,terephthalic acid,p-H2bdc,"0.017 g, 0.1 mmol",0.1,mmol,,,,,,sodium hydroxide,NaOH,"0.008 g, 0.2 mmol",0.2,mmol,,,,,,water,H2O,8 mL,8.0,,,,,130.0,130 °C,72.0,3 days,Teflon-lined autoclave,,,,,,,colorless crystals,32.0,,,trinuclear [Zn3(COO)6] units,"Monoclinic, C2/c",,,not_reported,not_reported,,luminescence,10.1039/c2ce25388g,ok,
10.1039/c2ce25388g,downloaded\10.1039_c2ce25388g.pdf,SI downloaded\10.1039_c2ce25388g_SI.pdf,mof_json_store\10.1039_c2ce25388g\raw_output.json,mof_json_store\10.1039_c2ce25388g\synthesis_008.json,no,,"[Zn3(4,4'-tmbpt)(btc)2(H2O)2]·H2O",,Cd(CH3COO)2·2H2O,Zn(CH3COO)2·2H2O,"0.022 g, 0.1 mmol",0.1,mmol,nan,,,,,nan,,,,,"1-((1H-1,2,4-triazol-1-yl)methyl)-3,5-bis(4-pyridyl)-1,2,4-triazole","4,4'-tmbpt","0.03 g, 0.1 mmol",0.1,mmol,"1,2,3-benzenetricarboxylic acid",H3btc,"0.014 g, 0.067 mmol",0.067,mmol,,,,,,sodium hydroxide,NaOH,"0.008 g, 0.2 mmol",0.2,mmol,,,,,,water,H2O,8 mL,8.0,,,,,150.0,150 °C,72.0,3 days,Teflon-lined autoclave,,,,,,,colorless crystals,48.0,,,trinuclear 9-connected [Zn3] units,"Orthorhombic, Pnma",,,not_reported,not_reported,,luminescence,10.1039/c2ce25388g,ok,
10.1002/ejic.201000353,downloaded\10.1002_ejic.201000353.pdf,SI downloaded\10.1002_ejic.201000353_SI.pdf,mof_json_store\10.1002_ejic.201000353\raw_output.json,mof_json_store\10.1002_ejic.201000353\synthesis_001.json,no,,,,Cd(CH3COO)2·2H2O,,"0.20 mmol, 89 mg",0.2,mmol,nan,,,,,nan,,,,,"biphenyl-3,4′,5-tricarboxylic acid",H3BPT,"0.075 mmol, 20 mg",0.075,mmol,,,,,,,,,,,,,,,,,,,,,"N,N-dimethylformamide",DMF,2 mL,2.0,water,H2O,2 mL,2.0,90.0,363 K,48.0,48 h,Teflon-lined autoclave,,"DMF, H2O (1:1 v/v)",several times,dried in air at ambient temperature,,,colorless block crystals,80.0,,,"Ln2 dimer 6-connected; (3,6)-connected net",,,,yes,not_reported,,luminescence,10.1002/ejic.201000353,ok,
10.1002/ejic.201000353,downloaded\10.1002_ejic.201000353.pdf,SI downloaded\10.1002_ejic.201000353_SI.pdf,mof_json_store\10.1002_ejic.201000353\raw_output.json,mof_json_store\10.1002_ejic.201000353\synthesis_002.json,no,,,,Zn(SO4)·7H2O,,"0.20 mmol, 90 mg",0.2,mmol,nan,,,,,nan,,,,,"biphenyl-3,4′,5-tricarboxylic acid",H3BPT,"0.075 mmol, 20 mg",0.075,mmol,,,,,,,,,,,,,,,,,,,,,"N,N-dimethylformamide",DMF,2 mL,2.0,water,H2O,2 mL,2.0,90.0,363 K,48.0,48 h,Teflon-lined autoclave,,"DMF, H2O (1:1 v/v)",several times,dried in air at ambient temperature,,,,75.0,,,"Ln2 dimer 6-connected; (3,6)-connected net",,,,not_reported,not_reported,,,10.1002/ejic.201000353,ok,
10.1002/ejic.201000353,downloaded\10.1002_ejic.201000353.pdf,SI downloaded\10.1002_ejic.201000353_SI.pdf,mof_json_store\10.1002_ejic.201000353\raw_output.json,mof_json_store\10.1002_ejic.201000353\synthesis_004.json,no,,,,ErCl3·6H2O,,"0.20 mmol, 91 mg",0.2,mmol,nan,,,,,nan,,,,,"biphenyl-3,4′,5-tricarboxylic acid",H3BPT,"0.075 mmol, 20 mg",0.075,mmol,,,,,,,,,,,,,,,,,,,,,"N,N-dimethylformamide",DMF,2 mL,2.0,water,H2O,2 mL,2.0,90.0,363 K,48.0,48 h,Teflon-lined autoclave,,"DMF, H2O (1:1 v/v)",several times,dried in air at ambient temperature,,,,76.0,,,"Ln2 dimer 6-connected; (3,6)-connected net",,,,not_reported,not_reported,,luminescence,10.1002/ejic.201000353,ok,
10.1002/ejic.201000353,downloaded\10.1002_ejic.201000353.pdf,SI downloaded\10.1002_ejic.201000353_SI.pdf,mof_json_store\10.1002_ejic.201000353\raw_output.json,mof_json_store\10.1002_ejic.201000353\synthesis_005.json,no,,,,Cu(NO3)2·3H2O,,"0.20 mmol, 91 mg",0.2,mmol,nan,,,,,nan,,,,,"biphenyl-3,4′,5-tricarboxylic acid",H3BPT,"0.075 mmol, 20 mg",0.075,mmol,,,,,,,,,,,,,,,,,,,,,"N,N-dimethylformamide",DMF,2 mL,2.0,water,H2O,2 mL,2.0,90.0,363 K,48.0,48 h,Teflon-lined autoclave,,"DMF, H2O (1:1 v/v)",several times,dried in air at ambient temperature,,,,78.0,,,"Ln2 dimer 6-connected; (3,6)-connected net",,,,not_reported,not_reported,,,10.1002/ejic.201000353,ok,
10.1002/ejic.201000353,downloaded\10.1002_ejic.201000353.pdf,SI downloaded\10.1002_ejic.201000353_SI.pdf,mof_json_store\10.1002_ejic.201000353\raw_output.json,mof_json_store\10.1002_ejic.201000353\synthesis_006.json,no,,,,Cu(NO3)2·3H2O,,"0.20 mmol, 91 mg",0.2,mmol,nan,,,,,nan,,,,,"biphenyl-3,4′,5-tricarboxylic acid",H3BPT,"0.075 mmol, 20 mg",0.075,mmol,,,,,,,,,,,,,,,,,,,,,"N,N-dimethylformamide",DMF,2 mL,2.0,water,H2O,2 mL,2.0,90.0,363 K,48.0,48 h,Teflon-lined autoclave,,"DMF, H2O (1:1 v/v)",several times,dried in air at ambient temperature,,,,75.0,,,"Ln2 dimer 6-connected; (3,6)-connected net",,,,not_reported,not_reported,,,10.1002/ejic.201000353,ok,
10.1002/anie.202011653,downloaded\10.1002_anie.202011653.pdf,SI downloaded\10.1002_anie.202011653_SI.pdf,mof_json_store\10.1002_anie.202011653\raw_output.json,mof_json_store\10.1002_anie.202011653\synthesis_001.json,no,,PCN-2020(Eu),2007698,Cd(NO3)2·4H2O,,15 mg,0.0575859,mmol,nan,,,,,nan,,,,,"6,6',6'',6'''-(7-(tert-butyl)pyrene-1,3,5,9-tetrayl)tetrakis(2-naphthoic acid)",H4L,10 mg,10.0,mg,,,,,,,,,,,2-fluorobenzoic acid,2-FBA,600 mg,600.0,mg,,,,,,"N,N-dimethylformamide",DMF,3 mL,3.0,,,,,120.0,120 °C,48.0,2 days,5 mL vial,static,"DMF, acetone, hexane",three times,100 °C under vacuum,100.0,,colorless spindle crystals,71.0,0.2 × 0.1 × 0.2 mm,pts,RE6(μ3-OH)8 12-connected SBU,"a=24.9372(6), b=24.9372(6), c=13.7144(7) Å, P4/mmm",21.0,2510.0,not_reported,not_reported,450.0,CO2 cycloaddition catalysis,10.1002/anie.202011653,ok,
10.1002/anie.202011653,downloaded\10.1002_anie.202011653.pdf,SI downloaded\10.1002_anie.202011653_SI.pdf,mof_json_store\10.1002_anie.202011653\raw_output.json,mof_json_store\10.1002_anie.202011653\synthesis_002.json,no,,PCN-2020(Y),,Cd(CH3COO)2·2H2O,,15 mg,0.0598733,mmol,nan,,,,,nan,,,,,"6,6',6'',6'''-(7-(tert-butyl)pyrene-1,3,5,9-tetrayl)tetrakis(2-naphthoic acid)",H4L,10 mg,10.0,mg,,,,,,,,,,,2-fluorobenzoic acid,2-FBA,600 mg,600.0,mg,,,,,,"N,N-dimethylformamide",DMF,3 mL,3.0,,,,,120.0,120 °C,48.0,2 days,5 mL vial,static,"DMF, acetone, hexane",three times,100 °C under vacuum,100.0,,,,,pts,RE6(μ3-OH)8 12-connected SBU,,,,not_reported,not_reported,,CO2 cycloaddition catalysis,10.1002/anie.202011653,ok,
10.1002/anie.202011653,downloaded\10.1002_anie.202011653.pdf,SI downloaded\10.1002_anie.202011653_SI.pdf,mof_json_store\10.1002_anie.202011653\raw_output.json,mof_json_store\10.1002_anie.202011653\synthesis_003.json,no,,PCN-2020(Yb),,Cd(NO3)2·4H2O,,15 mg,0.0575859,mmol,nan,,,,,nan,,,,,"6,6',6'',6'''-(7-(tert-butyl)pyrene-1,3,5,9-tetrayl)tetrakis(2-naphthoic acid)",H4L,10 mg,10.0,mg,,,,,,,,,,,2-fluorobenzoic acid,2-FBA,600 mg,600.0,mg,,,,,,"N,N-dimethylformamide",DMF,3 mL,3.0,,,,,120.0,120 °C,48.0,2 days,5 mL vial,static,"DMF, acetone, hexane",three times,100 °C under vacuum,100.0,,,,,pts,RE6(μ3-OH)8 12-connected SBU,,,,not_reported,not_reported,,CO2 cycloaddition catalysis,10.1002/anie.202011653,ok,
10.1002/anie.202011653,downloaded\10.1002_anie.202011653.pdf,SI downloaded\10.1002_anie.202011653_SI.pdf,mof_json_store\10.1002_anie.202011653\raw_output.json,mof_json_store\10.1002_anie.202011653\synthesis_004.json,no,,PCN-2020(Tb),,Cd(NO3)2·4H2O,,15 mg,0.0575859,mmol,nan,,,,,nan,,,,,"6,6',6'',6'''-(7-(tert-butyl)pyrene-1,3,5,9-tetrayl)tetrakis(2-naphthoic acid)",H4L,10 mg,10.0,mg,,,,,,,,,,,2-fluorobenzoic acid,2-FBA,600 mg,600.0,mg,,,,,,"N,N-dimethylformamide",DMF,3 mL,3.0,,,,,120.0,120 °C,48.0,2 days,5 mL vial,static,"DMF, acetone, hexane",three times,100 °C under vacuum,100.0,,,,,pts,RE6(μ3-OH)8 12-connected SBU,,,,not_reported,not_reported,,CO2 cycloaddition catalysis,10.1002/anie.202011653,ok,
10.1002/anie.202011653,downloaded\10.1002_anie.202011653.pdf,SI downloaded\10.1002_anie.202011653_SI.pdf,mof_json_store\10.1002_anie.202011653\raw_output.json,mof_json_store\10.1002_anie.202011653\synthesis_005.json,no,,PCN-2020(Ce),,Cd(NO3)2·4H2O,,15 mg,0.0575859,mmol,nan,,,,,nan,,,,,"6,6',6'',6'''-(7-(tert-butyl)pyrene-1,3,5,9-tetrayl)tetrakis(2-naphthoic acid)",H4L,10 mg,10.0,mg,,,,,,,,,,,2-fluorobenzoic acid,2-FBA,600 mg,600.0,mg,,,,,,"N,N-dimethylformamide",DMF,3 mL,3.0,,,,,120.0,120 °C,48.0,2 days,5 mL vial,static,"DMF, acetone, hexane",three times,100 °C under vacuum,100.0,,,,,pts,RE6(μ3-OH)8 12-connected SBU,,,,not_reported,yes,,CO2 cycloaddition catalysis,10.1002/anie.202011653,ok,
10.1002/anie.202011653,downloaded\10.1002_anie.202011653.pdf,SI downloaded\10.1002_anie.202011653_SI.pdf,mof_json_store\10.1002_anie.202011653\raw_output.json,mof_json_store\10.1002_anie.202011653\synthesis_006.json,no,,PCN-2018(Zr),,Cd(NO3)2·4H2O,,4 mg,0.0153562,mmol,nan,,,,,nan,,,,,"6,6',6'',6'''-(7-(tert-butyl)pyrene-1,3,5,9-tetrayl)tetrakis(2-naphthoic acid)",H4L,5 mg,5.0,mg,,,,,,,,,,,formic acid,,200 µL,200.0,µL,,,,,,"N,N-dimethylformamide",DMF,2 mL,2.0,,,,,120.0,120 °C,24.0,24 h,5 mL vial,static,"DMF, acetone, hexane",three times,100 °C under vacuum,100.0,,white powder,82.0,,csq,Zr6O4(OH)4 8-connected SBU,,34.0,,not_reported,yes,,,10.1002/anie.202011653,ok,
10.1002/anie.202011653,downloaded\10.1002_anie.202011653.pdf,SI downloaded\10.1002_anie.202011653_SI.pdf,mof_json_store\10.1002_anie.202011653\raw_output.json,mof_json_store\10.1002_anie.202011653\synthesis_007.json,no,,PCN-2019(Zr),,Zn(NO3)2·6H2O,,4 mg,0.0183924,mmol,nan,,,,,nan,,,,,"6,6',6'',6'''-(7-(tert-butyl)pyrene-1,3,5,9-tetrayl)tetrakis(2-naphthoic acid)",H4L,5 mg,5.0,mg,,,,,,,,,,,formic acid,,100 µL,100.0,µL,,,,,,"N,N-dimethylformamide",DMF,2 mL,2.0,,,,,120.0,120 °C,24.0,24 h,5 mL vial,static,"DMF, acetone, hexane",three times,100 °C under vacuum,100.0,,white powder,84.0,,shp,Zr6O4(OH)4 12-connected SBU,,12.0,,not_reported,yes,,,10.1002/anie.202011653,ok,
10.1021/cg400680r,downloaded\10.1021_cg400680r.pdf,SI downloaded\10.1021_cg400680r_SI.pdf,mof_json_store\10.1021_cg400680r\raw_output.json,mof_json_store\10.1021_cg400680r\synthesis_001.json,no,,,,Tb(NO3)3·6H2O,,"17 mg, 0.1 mmol",0.1,mmol,nan,,,,,nan,,,,,"hexakis(1,2,4-triazol-ylmethyl)benzene",Htrb,"18.8 mg, 0.03 mmol",,,"benzene-1,3,5-tricarboxylic acid",H3L2,"21.0 mg, 0.1 mmol",,,,,,,,,,,,,,,,,,water,H2O,8 mL,8.0,,,,,130.0,130 °C,72.0,3 days,Teflon-lined autoclave,,,,,,,blue crystals,15.0,,,binuclear Cu(II) unit (4-connected); Htrb 6-connected,"a=11.1920(6) Å, b=12.4010(8) Å, c=12.5660(7) Å, α=64.424(6)°, β=75.586(5)°, γ=80.446(5)°, P1",,,not_reported,not_reported,,luminescence,10.1021/cg400680r,ok,
10.1021/cg400680r,downloaded\10.1021_cg400680r.pdf,SI downloaded\10.1021_cg400680r_SI.pdf,mof_json_store\10.1021_cg400680r\raw_output.json,mof_json_store\10.1021_cg400680r\synthesis_002.json,no,,,,Zn(NO3)2·6H2O,,"17.0 mg, 0.1 mmol",0.1,mmol,nan,,,,,nan,,,,,"hexakis(1,2,4-triazol-ylmethyl)benzene",Htrb,"18.8 mg, 0.03 mmol",,,"benzene-1,3,5-tricarboxylic acid",H3L2,"21.0 mg, 0.1 mmol",,,,,,,,,,,,,,,,,,water,H2O,8 mL,8.0,,,,,130.0,130 °C,72.0,3 days,Teflon-lined autoclave,,,,,,,colorless crystals,32.0,,,multinuclear Ag(I) units 6-connected; Htrb 8-connected,"a=9.3480(5) Å, b=12.3510(7) Å, c=12.4570(6) Å, α=100.015(5)°, β=107.880(5)°, γ=111.846(5)°, P1",,,not_reported,not_reported,,luminescence,10.1021/cg400680r,ok,
10.1021/cg400680r,downloaded\10.1021_cg400680r.pdf,SI downloaded\10.1021_cg400680r_SI.pdf,mof_json_store\10.1021_cg400680r\raw_output.json,mof_json_store\10.1021_cg400680r\synthesis_003.json,no,,,,Cu(NO3)2·3H2O,,"17.0 mg, 0.1 mmol",0.1,mmol,nan,,,,,nan,,,,,"hexakis(1,2,4-triazol-ylmethyl)benzene",Htrb,"18.8 mg, 0.03 mmol",,,"1,2,4-benzenetricarboxylic acid",H3L3,"21.0 mg, 0.1 mmol",,,,,,,,,,,,,,,,,,water,H2O,8 mL,8.0,,,,,130.0,130 °C,72.0,3 days,Teflon-lined autoclave,,,,,,,colorless crystals,12.0,,,binuclear Ag(I) unit 4-connected; Htrb nodes 4- and 6-connected,"a=9.7460(5) Å, b=15.2850(7) Å, c=18.6560(9) Å, α=107.339(4)°, β=99.509(4)°, γ=92.536(4)°, P1",,,not_reported,not_reported,,luminescence,10.1021/cg400680r,ok,
10.1021/cg400680r,downloaded\10.1021_cg400680r.pdf,SI downloaded\10.1021_cg400680r_SI.pdf,mof_json_store\10.1021_cg400680r\raw_output.json,mof_json_store\10.1021_cg400680r\synthesis_004.json,no,,,,Cu(NO3)2,,"17.0 mg, 0.1 mmol",0.1,mmol,nan,,,,,nan,,,,,"hexakis(1,2,4-triazol-ylmethyl)benzene",Htrb,"18.8 mg, 0.03 mmol",,,,,,,,,,,,,,,,,,,,,,,water,H2O,8 mL,8.0,,,,,130.0,130 °C,72.0,3 days,Teflon-lined autoclave,,,,,,,yellow crystals,53.0,,,Ag(I) 4-connected; Htrb 8-connected,"a=24.9690(12) Å, b=8.3600(3) Å, c=17.3060(9) Å, α=90°, β=120.024(7)°, γ=90°, C2/c",,,not_reported,not_reported,,luminescence,10.1021/cg400680r,ok,
10.1021/cg200581w,downloaded\10.1021_cg200581w.pdf,SI downloaded\10.1021_cg200581w_SI.pdf,mof_json_store\10.1021_cg200581w\raw_output.json,mof_json_store\10.1021_cg200581w\synthesis_001.json,no,,,,ZrCl4,,"23.8 mg, 0.2 mmol",0.2,mmol,nan,,,,,nan,,,,,tetrakis(4-pyridyloxymethylene)methane,TPOM,"22.2 mg, 0.05 mmol",0.05,mmol,isophthalic acid,,"33.2 mg, 0.2 mmol",0.2,mmol,,,,,,,,,,,,,,,,water,H2O,8 mL,8.0,,,,,150.0,150 °C,72.0,3 days,Teflon reactor (15 mL),static,,,,,,purple crystals,64.0,,,"binuclear Co(II) nodes, 4-connected",,,,not_reported,not_reported,357.0,,10.1021/cg200581w,ok,
10.1021/cg200581w,downloaded\10.1021_cg200581w.pdf,SI downloaded\10.1021_cg200581w_SI.pdf,mof_json_store\10.1021_cg200581w\raw_output.json,mof_json_store\10.1021_cg200581w\synthesis_002.json,no,,,,In(NO3)3,,"23.6 mg, 0.2 mmol",0.2,mmol,nan,,,,,nan,,,,,tetrakis(4-pyridyloxymethylene)methane,TPOM,"22.2 mg, 0.05 mmol",0.05,mmol,5-hydroxyisophthalic acid,,"33.2 mg, 0.2 mmol",0.2,mmol,,,,,,,,,,,,,,,,water,H2O,8 mL,8.0,,,,,150.0,150 °C,72.0,3 days,Teflon reactor (15 mL),static,,,,,,green needle crystals,55.0,,,,,,,not_reported,not_reported,331.0,,10.1021/cg200581w,ok,
10.1021/cg200581w,downloaded\10.1021_cg200581w.pdf,SI downloaded\10.1021_cg200581w_SI.pdf,mof_json_store\10.1021_cg200581w\raw_output.json,mof_json_store\10.1021_cg200581w\synthesis_003.json,no,,,,Ga(NO3)3,,"23.8 mg, 0.2 mmol",0.2,mmol,nan,,,,,nan,,,,,tetrakis(4-pyridyloxymethylene)methane,TPOM,"22.2 mg, 0.05 mmol",0.05,mmol,5-hydroxyisophthalic acid,,"33.2 mg, 0.2 mmol",0.2,mmol,,,,,,,,,,,,,,,,water,H2O,8 mL,8.0,,,,,150.0,150 °C,72.0,3 days,Teflon reactor (15 mL),static,,,,,,purple needle crystals,40.0,,,,,,,not_reported,not_reported,345.0,,10.1021/cg200581w,ok,
10.1021/cg200581w,downloaded\10.1021_cg200581w.pdf,SI downloaded\10.1021_cg200581w_SI.pdf,mof_json_store\10.1021_cg200581w\raw_output.json,mof_json_store\10.1021_cg200581w\synthesis_004.json,no,,,,Al(NO3)3,,"22.2 mg, 0.1 mmol",0.1,mmol,nan,,,,,nan,,,,,tetrakis(4-pyridyloxymethylene)methane,TPOM,"22.2 mg, 0.05 mmol",0.05,mmol,"benzene-1,3,5-tricarboxylic acid",BTC,"28.0 mg, 0.13 mmol",0.13,mmol,,,,,,,,,,,,,,,,water,H2O,8 mL,8.0,,,,,150.0,150 °C,72.0,3 days,Teflon reactor (15 mL),static,,,,,,blue block crystals,43.0,,,,,,,not_reported,not_reported,245.0,,10.1021/cg200581w,ok,
10.1021/cg200581w,downloaded\10.1021_cg200581w.pdf,SI downloaded\10.1021_cg200581w_SI.pdf,mof_json_store\10.1021_cg200581w\raw_output.json,mof_json_store\10.1021_cg200581w\synthesis_005.json,no,,,,Zn(NO3)2·6H2O,,"23.8 mg, 0.2 mmol",0.2,mmol,nan,,,,,nan,,,,,tetrakis(4-pyridyloxymethylene)methane,TPOM,"22.2 mg, 0.05 mmol",0.05,mmol,"1,2,4,5-benzenetetracarboxylic acid",,"25.4 mg, 0.10 mmol",0.1,mmol,,,,,,,,,,,,,,,,water,H2O,8 mL,8.0,,,,,150.0,150 °C,72.0,3 days,Teflon reactor (15 mL),static,,,,,,purple needle crystals,49.0,,,,,,,not_reported,not_reported,275.0,,10.1021/cg200581w,ok,
10.1021/cg200581w,downloaded\10.1021_cg200581w.pdf,SI downloaded\10.1021_cg200581w_SI.pdf,mof_json_store\10.1021_cg200581w\raw_output.json,mof_json_store\10.1021_cg200581w\synthesis_006.json,no,,,,Zn(NO3)2·6H2O,,"29.2 mg, 0.2 mmol",0.2,mmol,nan,,,,,nan,,,,,tetrakis(4-pyridyloxymethylene)methane,TPOM,"22.2 mg, 0.05 mmol",0.05,mmol,"benzene-1,3,5-tricarboxylic acid",BTC,"28.0 mg, 0.13 mmol",0.13,mmol,,,,,,,,,,,,,,,,water,H2O,8 mL,8.0,,,,,150.0,150 °C,72.0,3 days,Teflon reactor (15 mL),static,,,,,,colorless crystals,62.0,,sql,,,,,not_reported,not_reported,385.0,luminescence,10.1021/cg200581w,ok,
10.1002/anie.201610914,downloaded\10.1002_anie.201610914.pdf,SI downloaded\10.1002_anie.201610914_SI.pdf,mof_json_store\10.1002_anie.201610914\raw_output.json,mof_json_store\10.1002_anie.201610914\synthesis_001.json,no,,UiO-66,,Zn(CH3COO)2·2H2O,ZrCl4,"80 mg, 0.343 mmol",0.343,mmol,nan,,,,,nan,,,,,terephthalic acid,BDC,"57 mg, 0.343 mmol",0.343,mmol,,,,,,,,,,,,,,,,,,,,,"N,N-dimethylformamide",DMF,20 mL,20.0,,,,,120.0,120 °C,48.0,48 h,Teflon reactor (20 mL),static,"DMF, MeOH",several times DMF; MeOH overnight,dried at 120 °C for 24 h,120.0,24.0,white powder,,,,Zr6O4(OH)4 SBU (12-connected),,,1204.0,not_reported,not_reported,,,10.1002/anie.201610914,ok,
10.1002/anie.201610914,downloaded\10.1002_anie.201610914.pdf,SI downloaded\10.1002_anie.201610914_SI.pdf,mof_json_store\10.1002_anie.201610914\raw_output.json,mof_json_store\10.1002_anie.201610914\synthesis_002.json,no,,HP-UiO-66,,Zn(NO3)2·6H2O,ZrCl4,"80 mg, 0.343 mmol",0.343,mmol,nan,,,,,nan,,,,,terephthalic acid,BDC,molar ratio Zr/BDC/dodecanoic acid = 1/0.5/35 (BDC 0.5 equiv vs Zr),,,,,,,,,,,,,dodecanoic acid,,35 equiv vs Zr (molar ratio 1/0.5/35); used as modulator,,,,,,,,"N,N-dimethylformamide",DMF,20 mL,20.0,,,,,120.0,120 °C,48.0,2 days,Teflon-lined bombs (20 mL),static,"DMF, MeOH",DMF 3×; MeOH 3×; MeOH overnight,"HCl (0.4 mL)/DMF (80 mL) at 90 °C for 12 h, repeated; then evacuated at 250 °C for 12 h",250.0,12.0,white powder,73.0,,,Zr6O4(OH)4 SBU (12-connected),,,980.0,not_reported,not_reported,,,10.1002/anie.201610914,ok,
10.1002/anie.201610914,downloaded\10.1002_anie.201610914.pdf,SI downloaded\10.1002_anie.201610914_SI.pdf,mof_json_store\10.1002_anie.201610914\raw_output.json,mof_json_store\10.1002_anie.201610914\synthesis_003.json,no,,UiO-66-NH2,,Cd(CH3COO)2·3H2O,ZrCl4,"80 mg, 0.343 mmol",0.343,mmol,nan,,,,,nan,,,,,2-aminoterephthalic acid,BDC-NH2,"62 mg, 0.343 mmol",0.343,mmol,,,,,,,,,,,,,,,,,,,,,"N,N-dimethylformamide",DMF,20 mL,20.0,,,,,120.0,120 °C,48.0,48 h,sealed vial/autoclave,static,"DMF, MeOH",washed with DMF then MeOH,dried at 120 °C for 12 h,120.0,12.0,yellow powder,,,,Zr6O4(OH)4 SBU (12-connected),,,835.0,not_reported,not_reported,,,10.1002/anie.201610914,ok,
10.1002/anie.201610914,downloaded\10.1002_anie.201610914.pdf,SI downloaded\10.1002_anie.201610914_SI.pdf,mof_json_store\10.1002_anie.201610914\raw_output.json,mof_json_store\10.1002_anie.201610914\synthesis_004.json,no,,HP-UiO-66-NH2,,Cd(CH3COO)2·3H2O,ZrCl4,"80 mg, 0.343 mmol",0.343,mmol,nan,,,,,nan,,,,,2-aminoterephthalic acid,BDC-NH2,"31 mg, 0.1715 mmol",0.1715,mmol,,,,,,,,,,,dodecanoic acid,,"2.4 g, 12 mmol",12.0,mmol,,,,,,"N,N-dimethylformamide",DMF,20 mL,20.0,,,,,120.0,120 °C,48.0,2 days,Teflon-lined bombs (20 mL),static,"DMF, MeOH",DMF 3×; MeOH several times,"HCl (0.4 mL)/DMF (80 mL) at 90 °C for 12 h, repeated; evacuated at 180 °C for 24 h",180.0,24.0,yellow powder,75.0,,,Zr6O4(OH)4 SBU (12-connected),,,789.0,not_reported,not_reported,,,10.1002/anie.201610914,ok,
10.1002/anie.201610914,downloaded\10.1002_anie.201610914.pdf,SI downloaded\10.1002_anie.201610914_SI.pdf,mof_json_store\10.1002_anie.201610914\raw_output.json,mof_json_store\10.1002_anie.201610914\synthesis_005.json,no,,UiO-66-NO2,,Cd(CH3COO)2·3H2O,ZrCl4,"80 mg, 0.343 mmol",0.343,mmol,nan,,,,,nan,,,,,2-nitroterephthalic acid,BDC-NO2,"72 mg, 0.343 mmol",0.343,mmol,,,,,,,,,,,,,,,,,,,,,"N,N-dimethylformamide",DMF,20 mL,20.0,,,,,120.0,120 °C,48.0,48 h,sealed vial/autoclave,static,"DMF, MeOH",washed with DMF then MeOH,dried in vacuum oven at 120 °C for 24 h,120.0,24.0,,,,,Zr6O4(OH)4 SBU (12-connected),,,571.0,not_reported,not_reported,,,10.1002/anie.201610914,ok,
10.1002/anie.201610914,downloaded\10.1002_anie.201610914.pdf,SI downloaded\10.1002_anie.201610914_SI.pdf,mof_json_store\10.1002_anie.201610914\raw_output.json,mof_json_store\10.1002_anie.201610914\synthesis_006.json,no,,HP-UiO-66-NO2,,Cd(CH3COO)2·3H2O,ZrCl4,"80 mg, 0.343 mmol",0.343,mmol,nan,,,,,nan,,,,,2-nitroterephthalic acid,BDC-NO2,"36 mg, 0.1715 mmol",0.1715,mmol,,,,,,,,,,,dodecanoic acid,,"2.4 g, 12 mmol (modulator)",12.0,mmol,,,,,,"N,N-dimethylformamide",DMF,20 mL,20.0,,,,,120.0,120 °C,48.0,2 days,Teflon-lined bombs (20 mL),static,"DMF, MeOH",DMF 3×; MeOH several times,"HCl (0.4 mL)/DMF (80 mL) at 90 °C for 12 h, repeated; evacuated at 180 °C for 12 h",180.0,12.0,,79.0,,,Zr6O4(OH)4 SBU (12-connected),,43.0,755.0,not_reported,not_reported,,,10.1002/anie.201610914,ok,
10.1002/anie.201610914,downloaded\10.1002_anie.201610914.pdf,SI downloaded\10.1002_anie.201610914_SI.pdf,mof_json_store\10.1002_anie.201610914\raw_output.json,mof_json_store\10.1002_anie.201610914\synthesis_007.json,no,,UiO-67,,MnCl2·4H2O,ZrCl4,"0.12 g, 0.514 mmol",0.514,mmol,Bu3NH)3[W(CN)8,,,,,nan,,,,,"biphenyl-4,4'-dicarboxylic acid",BPDC,"125 mg, 0.514 mmol",0.514,mmol,,,,,,,,,,,benzoic acid,,"1.256 g, 10.29 mmol",10.29,mmol,hydrochloric acid,HCl,"0.36 g, 10 mmol",10.0,mmol,"N,N-dimethylformamide",DMF,20 mL,20.0,,,,,120.0,120 °C,48.0,48 h,sealed vial/autoclave,static,"DMF, MeOH",washed with DMF then MeOH,dried at 120 °C for 24 h,120.0,24.0,,,,,Zr6O4(OH)4 SBU (12-connected),,,1950.0,not_reported,not_reported,,,10.1002/anie.201610914,ok,
10.1002/anie.201610914,downloaded\10.1002_anie.201610914.pdf,SI downloaded\10.1002_anie.201610914_SI.pdf,mof_json_store\10.1002_anie.201610914\raw_output.json,mof_json_store\10.1002_anie.201610914\synthesis_008.json,no,,HP-UiO-67,,Cu(NO3)2,ZrCl4,"80 mg, 0.343 mmol",0.343,mmol,nan,,,,,nan,,,,,"biphenyl-4,4'-dicarboxylic acid",BPDC,"41 mg, 0.1715 mmol",0.1715,mmol,,,,,,,,,,,dodecanoic acid,,"2.4 g, 12 mmol (modulator)",12.0,mmol,,,,,,"N,N-dimethylformamide",DMF,20 mL,20.0,,,,,120.0,120 °C,48.0,2 days,Teflon-lined bombs (20 mL),static,"DMF, MeOH",DMF 3×; MeOH several times,"HCl (0.4 mL)/DMF (80 mL) at 90 °C for 12 h, repeated; evacuated at 250 °C for 12 h",250.0,12.0,,65.0,,,Zr6O4(OH)4 SBU (12-connected),,,1948.0,not_reported,not_reported,,,10.1002/anie.201610914,ok,
10.1002/anie.201610914,downloaded\10.1002_anie.201610914.pdf,SI downloaded\10.1002_anie.201610914_SI.pdf,mof_json_store\10.1002_anie.201610914\raw_output.json,mof_json_store\10.1002_anie.201610914\synthesis_010.json,no,,HP-MIL-53,,Cd(NO3)2·6H2O,,"787.8 mg, 2.1 mmol",2.1,mmol,nan,,,,,nan,,,,,terephthalic acid,BDC,"314 mg, 1.89 mmol",1.89,mmol,,,,,,,,,,,dodecanoic acid,,"8.8 g, 44.1 mmol",44.1,mmol,,,,,,"N,N-dimethylformamide",DMF,30 mL,30.0,,,,,130.0,130 °C (autogenous pressure),72.0,3 days,50 mL Teflon-lined stainless steel Parr bomb,static,"DMF, MeOH","DMF 3×; HCl/DMF treatment several times; DMF, MeOH rinses",HCl (0.2 mL)/DMF (40 mL) at 90 °C for 12 h (several times); evacuated at 200 °C for 12 h,200.0,12.0,,72.0,,,,,,889.0,not_reported,not_reported,,,10.1002/anie.201610914,ok,
10.1002/anie.201610914,downloaded\10.1002_anie.201610914.pdf,SI downloaded\10.1002_anie.201610914_SI.pdf,mof_json_store\10.1002_anie.201610914\raw_output.json,mof_json_store\10.1002_anie.201610914\synthesis_012.json,no,,HP-MIL-53-NH2,,Zn(NO3)2·6H2O,,"787.8 mg, 2.1 mmol",2.1,mmol,nan,,,,,nan,,,,,2-aminoterephthalic acid,BDC-NH2,"314 mg, 1.89 mmol",1.89,mmol,,,,,,,,,,,dodecanoic acid,,"4.4 g, 22.1 mmol",22.1,mmol,,,,,,"N,N-dimethylformamide",DMF,30 mL,30.0,,,,,130.0,130 °C (autogenous pressure),72.0,3 days,50 mL Teflon-lined stainless steel Parr bomb,static,"DMF, MeOH","DMF 3×; HCl/DMF treatment several times; DMF, MeOH rinses",HCl (0.2 mL)/DMF (40 mL) at 90 °C for 12 h (several times); evacuated at 200 °C for 12 h,200.0,12.0,,54.0,,,,,,605.0,not_reported,not_reported,,,10.1002/anie.201610914,ok,
10.1002/anie.201610914,downloaded\10.1002_anie.201610914.pdf,SI downloaded\10.1002_anie.201610914_SI.pdf,mof_json_store\10.1002_anie.201610914\raw_output.json,mof_json_store\10.1002_anie.201610914\synthesis_013.json,no,,DUT-5,,Zn(NO3)2·6H2O,,"520 mg, 1.4 mmol",1.4,mmol,nan,,,,,nan,,,,,"biphenyl-4,4'-dicarboxylic acid",BPDC,"260 mg, 1.07 mmol",1.07,mmol,,,,,,,,,,,,,,,,,,,,,"N,N-dimethylformamide",DMF,30 mL,30.0,,,,,120.0,120 °C,24.0,24 h,sealed autoclave,static,"DMF, MeOH",washed with DMF then MeOH,dried at 120 °C for 24 h,120.0,24.0,,,,,,,,1996.0,not_reported,not_reported,,,10.1002/anie.201610914,ok,
10.1002/anie.201610914,downloaded\10.1002_anie.201610914.pdf,SI downloaded\10.1002_anie.201610914_SI.pdf,mof_json_store\10.1002_anie.201610914\raw_output.json,mof_json_store\10.1002_anie.201610914\synthesis_014.json,no,,HP-DUT-5,,Zn(NO3)2·6H2O,,"520 mg, 1.4 mmol",1.4,mmol,nan,,,,,nan,,,,,"biphenyl-4,4'-dicarboxylic acid",BPDC,"236 mg, 0.97 mmol",0.97,mmol,,,,,,,,,,,dodecanoic acid,,"9.8 g, 49 mmol",49.0,mmol,,,,,,"N,N-dimethylformamide",DMF,30 mL,30.0,,,,,120.0,120 °C (autogenous pressure),24.0,1 day,50 mL Teflon-lined stainless steel Parr bomb,static,"DMF, MeOH","DMF 3×; HCl/DMF treatment repeated; DMF, MeOH rinses",HCl (0.2 mL)/DMF (80 mL) at 90 °C for 12 h; evacuated at 200 °C for 12 h,200.0,12.0,,42.0,,,,,,1337.0,not_reported,not_reported,,,10.1002/anie.201610914,ok,
10.1002/anie.201610914,downloaded\10.1002_anie.201610914.pdf,SI downloaded\10.1002_anie.201610914_SI.pdf,mof_json_store\10.1002_anie.201610914\raw_output.json,mof_json_store\10.1002_anie.201610914\synthesis_015.json,no,,MOF-808,,Zn(NO3)2·6H2O,ZrCl4,"116.5 mg, 0.5 mmol",0.5,mmol,nan,,,,,nan,,,,,"benzene-1,3,5-tricarboxylic acid",BTC,"35 mg, 0.168 mmol",0.168,mmol,,,,,,,,,,,acetic acid,AcOH,"2.8 mL, 49 mmol",49.0,mmol,,,,,,"N,N-dimethylformamide",DMF,5 mL,5.0,,,,,135.0,135 °C,24.0,24 h,sealed autoclave,static,"DMF, MeOH",washed with DMF then MeOH,dried at 120 °C for 24 h,120.0,24.0,,,,,Zr6O8 SBU (6-connected),,,684.0,not_reported,not_reported,,,10.1002/anie.201610914,ok,
10.1002/anie.201610914,downloaded\10.1002_anie.201610914.pdf,SI downloaded\10.1002_anie.201610914_SI.pdf,mof_json_store\10.1002_anie.201610914\raw_output.json,mof_json_store\10.1002_anie.201610914\synthesis_016.json,no,,HP-MOF-808,,Co(NO3)2·6H2O,ZrCl4,"116.5 mg, 0.5 mmol",0.5,mmol,nan,,,,,nan,,,,,"benzene-1,3,5-tricarboxylic acid",BTC,"35 mg, 0.168 mmol",0.168,mmol,,,,,,,,,,,octanoic acid,,"7.8 mL, 49 mmol",49.0,mmol,,,,,,"N,N-dimethylformamide",DMF,5 mL,5.0,,,,,135.0,135 °C (autogenous pressure),48.0,2 days,20 mL Teflon-lined stainless steel bomb,static,"DMF, MeOH","DMF 3×; HCl/DMF treatment repeated; DMF, MeOH rinses",HCl (0.2 mL)/DMF (80 mL) at 90 °C for 12 h; evacuated at 180 °C for 12 h,180.0,12.0,,56.0,,,Zr6O8 SBU (6-connected),,,453.0,not_reported,not_reported,,,10.1002/anie.201610914,ok,
10.1021/cg101343k,downloaded\10.1021_cg101343k.pdf,SI downloaded\10.1021_cg101343k_SI.pdf,mof_json_store\10.1021_cg101343k\raw_output.json,mof_json_store\10.1021_cg101343k\synthesis_001.json,yes,1 and 2 not obtained without HIN/HNA; adding DMF to systems of 3–5 did not yield isostructural complexes.,,769424,Co(NO3)2·6H2O,,"0.5 mmol, 0.1832 g",0.5,mmol,nan,,"0.2 mmol, 0.0499 g",0.2,mmol,nan,,,,,"pyridine-2,6-dicarboxylic acid","2,6-pydc","1.0 mmol, 0.1672 g",1.0,mmol,,,,,,,,,,,isonicotinic acid,HIN,"2.0 mmol, 0.2462 g",2.0,mmol,,,,,,water,H2O,8 mL,8.0,,,,,170.0,170 °C,168.0,7 days,Teflon-lined autoclave,static,,,,,,white prismatic crystals,32.0,,,hexanuclear {Eu6} SBU,"triclinic, P1; a=10.0495(2) Å, b=11.0245(4) Å, c=18.1435(4) Å; α=81.327(7)°, β=78.600(5)°, γ=79.416(6)°",,,yes,not_reported,310.0,luminescence,10.1021/cg101343k,ok,
10.1021/cg101343k,downloaded\10.1021_cg101343k.pdf,SI downloaded\10.1021_cg101343k_SI.pdf,mof_json_store\10.1021_cg101343k\raw_output.json,mof_json_store\10.1021_cg101343k\synthesis_002.json,yes,1 and 2 not obtained without HIN/HNA; adding DMF to systems of 3–5 did not yield isostructural complexes.,,783899,Cd(CH3COO)2·2H2O,,"0.5 mmol, 0.2171 g",0.5,mmol,nan,,"0.2 mmol, 0.0499 g",0.2,mmol,nan,,,,,"pyridine-2,6-dicarboxylic acid","2,6-pydc","2.0 mmol, 0.3342 g",2.0,mmol,,,,,,,,,,,nicotinic acid,HNA,"0.5 mmol, 0.0616 g",0.5,mmol,,,,,,water,H2O,6 mL,6.0,,,,,170.0,170 °C,120.0,5 days,Teflon-lined autoclave,static,,,,,,light-yellow prismatic crystals,36.0,,pcu,square-planar tetranuclear {Ce4} SBU,"monoclinic, P21/n; a=10.6886(5) Å, b=16.4787(7) Å, c=12.4214(6) Å; β=100.007(4)°",,,yes,not_reported,450.0,,10.1021/cg101343k,ok,
10.1021/cg101343k,downloaded\10.1021_cg101343k.pdf,SI downloaded\10.1021_cg101343k_SI.pdf,mof_json_store\10.1021_cg101343k\raw_output.json,mof_json_store\10.1021_cg101343k\synthesis_003.json,yes,1 and 2 not obtained without HIN/HNA; adding DMF to systems of 3–5 did not yield isostructural complexes.,,778325,Cd(CH3COO)2·2H2O,,"0.25 mmol, 0.1088 g",0.25,mmol,nan,,"0.1 mmol, 0.0250 g",0.1,mmol,nan,,,,,"pyridine-2,6-dicarboxylic acid","2,6-pydc","0.5 mmol, 0.0836 g",0.5,mmol,,,,,,,,,,,,,,,,,,,,,water,H2O,4 mL,4.0,,,,,170.0,170 °C,144.0,6 days,Teflon-lined autoclave,static,,,,,,light-green prismatic crystals,26.0,,pcu,square-planar tetranuclear {Pr4} SBU,"monoclinic, P21/n; a=10.6611(9) Å, b=16.4266(11) Å, c=12.4018(8) Å; β=99.793(7)°",,,yes,not_reported,450.0,,10.1021/cg101343k,ok,
10.1021/cg101343k,downloaded\10.1021_cg101343k.pdf,SI downloaded\10.1021_cg101343k_SI.pdf,mof_json_store\10.1021_cg101343k\raw_output.json,mof_json_store\10.1021_cg101343k\synthesis_004.json,yes,1 and 2 not obtained without HIN/HNA; adding DMF to systems of 3–5 did not yield isostructural complexes.,,771572,Cd(CH3COO)2·2H2O,,"0.25 mmol, 0.0841 g",0.25,mmol,nan,,"0.5 mmol, 0.1248 g",0.5,mmol,nan,,,,,"pyridine-2,6-dicarboxylic acid","2,6-pydc","1.0 mmol, 0.1672 g",1.0,mmol,,,,,,,,,,,,,,,,,,,,,water,H2O,8 mL,8.0,,,,,170.0,170 °C,168.0,7 days,Teflon-lined autoclave,static,,,,,,purple block crystals,38.0,,pcu,square-planar tetranuclear {Nd4} SBU,"monoclinic, P21/n; a=10.623(3) Å, b=16.369(5) Å, c=12.362(4) Å; β=99.655(6)°",,,yes,not_reported,450.0,,10.1021/cg101343k,ok,
10.1021/cg101343k,downloaded\10.1021_cg101343k.pdf,SI downloaded\10.1021_cg101343k_SI.pdf,mof_json_store\10.1021_cg101343k\raw_output.json,mof_json_store\10.1021_cg101343k\synthesis_005.json,yes,1 and 2 not obtained without HIN/HNA; adding DMF to systems of 3–5 did not yield isostructural complexes.,,773511,Cd(CH3COO)2·2H2O,,"0.25 mmol, 0.0872 g",0.25,mmol,nan,,"0.5 mmol, 0.1248 g",0.5,mmol,nan,,,,,"pyridine-2,6-dicarboxylic acid","2,6-pydc","1.0 mmol, 0.1672 g",1.0,mmol,,,,,,,,,,,,,,,,,,,,,water,H2O,8 mL,8.0,,,,,170.0,170 °C,168.0,7 days,Teflon-lined autoclave,static,,,,,,colorless prismatic crystals,40.0,,pcu,square-planar tetranuclear {Sm4} SBU,"monoclinic, P21/n; a=10.577(5) Å, b=16.299(8) Å, c=12.333(6) Å; β=99.566(10)°",,,yes,not_reported,450.0,,10.1021/cg101343k,ok,
