Repository: zzhenglab/MOFinder

# MOFinder

MOFinder extracts MOF synthesis information from the literature, reconstructs evidence-supported negative reaction records, and prepares datasets for synthesis-outcome prediction.
[Web application](https://mofinder.chemistry.wustl.edu/) | [Demos](Demo/README.md) | [Source code](docs/source_to_code.md) | [Workflow guide](docs/workflow.md) | [Model evaluation](docs/evaluation.md)

## Quick start

The workflow runs through Python commands. Python 3.10 or newer is required. Clone the repository and initialize its related applications:

```bash
git clone --recurse-submodules https://github.com/zzhenglab/MOFinder.git
cd MOFinder
```

Start with the two offline demonstrations:

```bash

File: mof_extraction_1_2.csv (part 30 of 305)
doi,main_pdf,si_pdf,raw_output,parsed_json,article_trial_or_failure,article_trial_or_failure_notes,mof_name,crystal_code,metal_1,metal_1_abbr,metal_1_amount_text,metal_1_amount_value,metal_1_amount_unit,metal_2,metal_2_abbr,metal_2_amount_text,metal_2_amount_value,metal_2_amount_unit,metal_3,metal_3_abbr,metal_3_amount_text,metal_3_amount_value,metal_3_amount_unit,linker_1,linker_1_abbr,linker_1_amount_text,linker_1_amount_value,linker_1_amount_unit,linker_2,linker_2_abbr,linker_2_amount_text,linker_2_amount_value,linker_2_amount_unit,linker_3,linker_3_abbr,linker_3_amount_text,linker_3_amount_value,linker_3_amount_unit,modulator_1,modulator_1_abbr,modulator_1_amount_text,modulator_1_amount_value,modulator_1_amount_unit,modulator_2,modulator_2_abbr,modulator_2_amount_text,modulator_2_amount_value,modulator_2_amount_unit,solvent_main,solvent_main_abbr,solvent_main_amount_text,solvent_main_ml,solvent_secondary,solvent_secondary_abbr,solvent_secondary_amount_text,solvent_secondary_ml,temperature_c,temperature_c_text,time_h,time_text,vessel_type,stirring,washing_solvent,washing_cycles,activation_text,activation_temp_c,activation_time_h,crystal_morphology,yield_percent,crystal_size,topology_code,metal_cluster_connectivity,unit_cell_short,pore_diameter_A,BET_surface_area_m2g,air_stable,water_stable,tga_decomposition_temp_c,applications,reference,status,error
10.1021/cg101343k,downloaded\10.1021_cg101343k.pdf,SI downloaded\10.1021_cg101343k_SI.pdf,mof_json_store\10.1021_cg101343k\raw_output.json,mof_json_store\10.1021_cg101343k\synthesis_006.json,yes,1 and 2 not obtained without HIN/HNA; adding DMF to systems of 3–5 did not yield isostructural complexes.,,773878,Cu(NO3)2·5/2H2O,,"0.5 mmol, 0.2171 g",0.5,mmol,nan,,"0.2 mmol, 0.0499 g",0.2,mmol,nan,,,,,"pyridine-2,6-dicarboxylic acid","2,6-pydc","2.0 mmol, 0.3342 g",2.0,mmol,,,,,,,,,,,nicotinic acid,HNA,"0.5 mmol, 0.0616 g",0.5,mmol,"N,N-dimethylformamide",DMF,0.5 mmol,0.5,mmol,water,H2O,6 mL,6.0,,,,,170.0,170 °C,120.0,5 days,Teflon-lined autoclave,static,,,,,,yellow prismatic crystals,35.0,,,tetranuclear {Ce4} SBUs plus Ce monomer nodes,"triclinic, P1; a=10.701(7) Å, b=10.737(7) Å, c=27.233(17) Å; α=95.068(8)°, β=101.078(5)°, γ=103.937(9)°",,,yes,not_reported,290.0,,10.1021/cg101343k,ok,
10.1039/c4ce00417e,downloaded\10.1039_c4ce00417e.pdf,SI downloaded\10.1039_c4ce00417e_SI.pdf,mof_json_store\10.1039_c4ce00417e\raw_output.json,mof_json_store\10.1039_c4ce00417e\synthesis_001.json,no,,[Pr(pydc)(suc)0.5·3H2O]·2H2O,967478,LaCl3,,0.2 mmol,0.2,mmol,nan,,,,,nan,,,,,"pyridine-3,5-dicarboxylic acid",H2pydc,"0.03 g, 0.2 mmol",0.2,mmol,succinic acid,H2suc,"0.02 g, 0.2 mmol",0.2,mmol,,,,,,,,,,,,,,,,"N,N-dimethylformamide",DMF,4 mL,4.0,water,H2O,4 mL,4.0,130.0,130 °C,72.0,72 h; cooled to room temperature at 5 °C h−1,Teflon-lined autoclave (15 mL),,,,,,,block crystals,69.0,,,"nine-coordinate Ln node; 3,4-connected pillar-layered framework","a=15.930(6) Å, b=13.588(5) Å, c=6.663(2) Å, alpha=90, beta=97.392(5), gamma=90, P21/c",,,,,400.0,,10.1039/c4ce00417e,ok,
10.1039/c4ce00417e,downloaded\10.1039_c4ce00417e.pdf,SI downloaded\10.1039_c4ce00417e_SI.pdf,mof_json_store\10.1039_c4ce00417e\raw_output.json,mof_json_store\10.1039_c4ce00417e\synthesis_002.json,no,,[Eu(pydc)(suc)0.5·3H2O]·2H2O,967479,LaCl3,,0.2 mmol,0.2,mmol,nan,,,,,nan,,,,,"pyridine-3,5-dicarboxylic acid",H2pydc,"0.03 g, 0.2 mmol",0.2,mmol,succinic acid,H2suc,"0.02 g, 0.2 mmol",0.2,mmol,,,,,,,,,,,,,,,,"N,N-dimethylformamide",DMF,4 mL,4.0,water,H2O,4 mL,4.0,130.0,130 °C,72.0,72 h; cooled to room temperature at 5 °C h−1,Teflon-lined autoclave (15 mL),,,,heated under vacuum at 220 °C prior to gas sorption measurements,220.0,,block crystals,53.0,,,"nine-coordinate Ln node; 3,4-connected pillar-layered framework","a=15.9131(14) Å, b=13.5396(11) Å, c=6.6475(6) Å, alpha=90, beta=97.662(1), gamma=90, P21/c",,,,,400.0,hydrogen storage;H2/N2 separation;luminescence,10.1039/c4ce00417e,ok,
10.1039/c4ce00417e,downloaded\10.1039_c4ce00417e.pdf,SI downloaded\10.1039_c4ce00417e_SI.pdf,mof_json_store\10.1039_c4ce00417e\raw_output.json,mof_json_store\10.1039_c4ce00417e\synthesis_003.json,no,,[Tb(pydc)(suc)0.5·3H2O]·2H2O,967480,LaCl3,,0.2 mmol,0.2,mmol,nan,,,,,nan,,,,,"pyridine-3,5-dicarboxylic acid",H2pydc,"0.03 g, 0.2 mmol",0.2,mmol,succinic acid,H2suc,"0.02 g, 0.2 mmol",0.2,mmol,,,,,,,,,,,,,,,,"N,N-dimethylformamide",DMF,4 mL,4.0,water,H2O,4 mL,4.0,130.0,130 °C,72.0,72 h; cooled to room temperature at 5 °C h−1,Teflon-lined autoclave (15 mL),,,,,,,block crystals,58.0,,,"nine-coordinate Ln node; 3,4-connected pillar-layered framework","a=15.8734(12) Å, b=13.4525(10) Å, c=6.6309(5) Å, alpha=90, beta=97.8615(8), gamma=90, P21/c",,,,,,luminescence,10.1039/c4ce00417e,ok,
10.1039/c4ce00417e,downloaded\10.1039_c4ce00417e.pdf,SI downloaded\10.1039_c4ce00417e_SI.pdf,mof_json_store\10.1039_c4ce00417e\raw_output.json,mof_json_store\10.1039_c4ce00417e\synthesis_004.json,no,,[Er(pydc)(suc)0.5·3H2O]·2H2O,967481,Sm(NO3)3,,0.2 mmol,0.2,mmol,nan,,,,,nan,,,,,"pyridine-3,5-dicarboxylic acid",H2pydc,"0.03 g, 0.2 mmol",0.2,mmol,succinic acid,H2suc,"0.02 g, 0.2 mmol",0.2,mmol,,,,,,,,,,,,,,,,"N,N-dimethylformamide",DMF,4 mL,4.0,water,H2O,4 mL,4.0,130.0,130 °C,72.0,72 h; cooled to room temperature at 5 °C h−1,Teflon-lined autoclave (15 mL),,,,,,,block crystals,49.0,,,"nine-coordinate Ln node; 3,4-connected pillar-layered framework","a=15.8585(14) Å, b=13.4190(11) Å, c=6.6158(6) Å, alpha=90, beta=97.925(1), gamma=90, P21/c",,,,,,,10.1039/c4ce00417e,ok,
10.1039/c4ce00417e,downloaded\10.1039_c4ce00417e.pdf,SI downloaded\10.1039_c4ce00417e_SI.pdf,mof_json_store\10.1039_c4ce00417e\raw_output.json,mof_json_store\10.1039_c4ce00417e\synthesis_005.json,no,,[Yb(pydc)(suc)0.5·2H2O]·2H2O,967482,Sm(NO3)3,,0.2 mmol,0.2,mmol,nan,,,,,nan,,,,,"pyridine-3,5-dicarboxylic acid",H2pydc,"0.03 g, 0.2 mmol",0.2,mmol,succinic acid,H2suc,"0.02 g, 0.2 mmol",0.2,mmol,,,,,,,,,,,,,,,,"N,N-dimethylformamide",DMF,4 mL,4.0,water,H2O,4 mL,4.0,130.0,130 °C,72.0,72 h; cooled to room temperature at 5 °C h−1,Teflon-lined autoclave (15 mL),,,,,,,block crystals,61.0,,,"eight-coordinate Ln node; 3,4-connected 2D layers","a=5.3448(6) Å, b=8.9517(10) Å, c=15.6623(18) Å, alpha=104.912(1), beta=93.036(1), gamma=97.157(1), P-1",,,,,400.0,,10.1039/c4ce00417e,ok,
10.1039/c4ce00417e,downloaded\10.1039_c4ce00417e.pdf,SI downloaded\10.1039_c4ce00417e_SI.pdf,mof_json_store\10.1039_c4ce00417e\raw_output.json,mof_json_store\10.1039_c4ce00417e\synthesis_006.json,no,,[Lu(pydc)(suc)0.5·2H2O]·2H2O,967483,Zn(CH3COO)2·2H2O,,0.2 mmol,0.2,mmol,nan,,,,,nan,,,,,"pyridine-3,5-dicarboxylic acid",H2pydc,"0.03 g, 0.2 mmol",0.2,mmol,succinic acid,H2suc,"0.02 g, 0.2 mmol",0.2,mmol,,,,,,,,,,,,,,,,"N,N-dimethylformamide",DMF,4 mL,4.0,water,H2O,4 mL,4.0,130.0,130 °C,72.0,72 h; cooled to room temperature at 5 °C h−1,Teflon-lined autoclave (15 mL),,,,,,,block crystals,55.0,,,"eight-coordinate Ln node; 3,4-connected 2D layers","a=5.3400(8) Å, b=8.9530(14) Å, c=15.655(2) Å, alpha=104.760(2), beta=93.015(2), gamma=97.273(2), P-1",,,,,400.0,,10.1039/c4ce00417e,ok,
10.1021/acs.inorgchem.9b00219,downloaded\10.1021_acs.inorgchem.9b00219.pdf,SI downloaded\10.1021_acs.inorgchem.9b00219_SI.pdf,mof_json_store\10.1021_acs.inorgchem.9b00219\raw_output.json,mof_json_store\10.1021_acs.inorgchem.9b00219\synthesis_001.json,yes,Other solvent ratios/temperatures and neat DMF or H2O gave powders or no product; optimal DMF/H2O 1:3 at 125 °C for 3 days,,1868174,Co(CH3COO)2·4H2O,,"0.088 g, 0.2 mmol (in 9 mL H2O)",0.2,mmol,nan,,,,,nan,,,,,"furan-2,5-dicarboxylic acid","2,5-H2FDA","0.0312 g, 0.2 mmol",0.2,mmol,glutaric acid,H2Glu,"0.0264 g, 0.2 mmol",0.2,mmol,,,,,,,,,,,,,,,,water,H2O,9 mL,9.0,"N,N-dimethylformamide",DMF,3 mL,3.0,125.0,125 °C,72.0,3 days; cooled to 25 °C at 5 °C/h,"Teflon-lined autoclave, 23 mL","stirred 30 min, then static",,,,,,light-green prismatic crystals,58.0,0.18 × 0.15 × 0.12 mm,cem,dinuclear Ln2O16 SBU; 5-connected Ln nodes,"a=8.8073(3), b=24.9439(9), c=14.1692(6), Pnma",,,,,,,10.1021/acs.inorgchem.9b00219,ok,
10.1021/acs.inorgchem.9b00219,downloaded\10.1021_acs.inorgchem.9b00219.pdf,SI downloaded\10.1021_acs.inorgchem.9b00219_SI.pdf,mof_json_store\10.1021_acs.inorgchem.9b00219\raw_output.json,mof_json_store\10.1021_acs.inorgchem.9b00219\synthesis_002.json,yes,Other solvent ratios/temperatures and neat DMF or H2O gave powders or no product; optimal DMF/H2O 1:3 at 125 °C for 3 days,,1868175,Cu(NO3)2·3H2O,,"0.0856 g, 0.2 mmol (in 9 mL H2O)",0.2,mmol,nan,,,,,nan,,,,,"furan-2,5-dicarboxylic acid","2,5-H2FDA","0.0312 g, 0.2 mmol",0.2,mmol,glutaric acid,H2Glu,"0.0264 g, 0.2 mmol",0.2,mmol,,,,,,,,,,,,,,,,water,H2O,9 mL,9.0,"N,N-dimethylformamide",DMF,3 mL,3.0,125.0,125 °C,72.0,3 days; cooled to 25 °C at 5 °C/h,"Teflon-lined autoclave, 23 mL","stirred 30 min, then static",,,,,,colorless block-shaped crystals,54.0,0.3 × 0.25 × 0.2 mm,cem,dinuclear Ln2O16 SBU; 5-connected Ln nodes,"a=8.7917(2), b=24.8459(7), c=14.1229(3), Pnma",,,,,,luminescence,10.1021/acs.inorgchem.9b00219,ok,
10.1021/acs.inorgchem.9b00219,downloaded\10.1021_acs.inorgchem.9b00219.pdf,SI downloaded\10.1021_acs.inorgchem.9b00219_SI.pdf,mof_json_store\10.1021_acs.inorgchem.9b00219\raw_output.json,mof_json_store\10.1021_acs.inorgchem.9b00219\synthesis_003.json,yes,Other solvent ratios/temperatures and neat DMF or H2O gave powders or no product; optimal DMF/H2O 1:3 at 125 °C for 3 days,,1868176,Zn(NO3)2·6H2O,,"0.0902 g, 0.2 mmol (in 9 mL H2O)",0.2,mmol,nan,,,,,nan,,,,,"furan-2,5-dicarboxylic acid","2,5-H2FDA","0.0312 g, 0.2 mmol",0.2,mmol,glutaric acid,H2Glu,"0.0264 g, 0.2 mmol",0.2,mmol,,,,,,,,,,,,,,,,water,H2O,9 mL,9.0,"N,N-dimethylformamide",DMF,3 mL,3.0,125.0,125 °C,72.0,3 days; cooled to 25 °C at 5 °C/h,"Teflon-lined autoclave, 23 mL","stirred 30 min, then static",,,,,,colorless block-shaped crystals,54.0,0.3 × 0.25 × 0.2 mm,cem,dinuclear Ln2O16 SBU; 5-connected Ln nodes,"a=8.7374(3), b=24.8728(8), c=14.0643(4), Pnma",,,,,,magnetocaloric,10.1021/acs.inorgchem.9b00219,ok,
10.1021/acs.inorgchem.9b00219,downloaded\10.1021_acs.inorgchem.9b00219.pdf,SI downloaded\10.1021_acs.inorgchem.9b00219_SI.pdf,mof_json_store\10.1021_acs.inorgchem.9b00219\raw_output.json,mof_json_store\10.1021_acs.inorgchem.9b00219\synthesis_004.json,yes,Other solvent ratios/temperatures and neat DMF or H2O gave powders or no product; optimal DMF/H2O 1:3 at 125 °C for 3 days,,1868177,Zn(CH3COO)2·2H2O,,"0.0906 g, 0.2 mmol (in 9 mL H2O)",0.2,mmol,nan,,,,,nan,,,,,"furan-2,5-dicarboxylic acid","2,5-H2FDA","0.0312 g, 0.2 mmol",0.2,mmol,glutaric acid,H2Glu,"0.0264 g, 0.2 mmol",0.2,mmol,,,,,,,,,,,,,,,,water,H2O,9 mL,9.0,"N,N-dimethylformamide",DMF,3 mL,3.0,125.0,125 °C,72.0,3 days; cooled to 25 °C at 5 °C/h,"Teflon-lined autoclave, 23 mL","stirred 30 min, then static",,,,,,colorless needlelike crystals,54.0,0.3 × 0.25 × 0.2 mm,cem,dinuclear Ln2O16 SBU; 5-connected Ln nodes,"a=8.7271(3), b=24.7841(7), c=14.0331(4), Pnma",,,,,,luminescence,10.1021/acs.inorgchem.9b00219,ok,
10.1021/acs.inorgchem.9b00219,downloaded\10.1021_acs.inorgchem.9b00219.pdf,SI downloaded\10.1021_acs.inorgchem.9b00219_SI.pdf,mof_json_store\10.1021_acs.inorgchem.9b00219\raw_output.json,mof_json_store\10.1021_acs.inorgchem.9b00219\synthesis_005.json,yes,Other solvent ratios/temperatures and neat DMF or H2O gave powders or no product; optimal DMF/H2O 1:3 at 125 °C for 3 days,,1868178,Zn(CH3COO)2·2H2O,,"0.0912 g, 0.2 mmol (in 9 mL H2O)",0.2,mmol,nan,,,,,nan,,,,,"furan-2,5-dicarboxylic acid","2,5-H2FDA","0.0312 g, 0.2 mmol",0.2,mmol,glutaric acid,H2Glu,"0.0264 g, 0.2 mmol",0.2,mmol,,,,,,,,,,,,,,,,water,H2O,9 mL,9.0,"N,N-dimethylformamide",DMF,3 mL,3.0,125.0,125 °C,72.0,3 days; cooled to 25 °C at 5 °C/h,"Teflon-lined autoclave, 23 mL","stirred 30 min, then static",,,,,,colorless hexagonal crystals,57.0,0.25 × 0.2 × 0.18 mm,cem,dinuclear Ln2O16 SBU; 5-connected Ln nodes,"a=8.7553(3), b=24.7475(6), c=13.9800(4), Pnma",,,,,,slow_relaxation,10.1021/acs.inorgchem.9b00219,ok,
10.1021/acs.inorgchem.9b00219,downloaded\10.1021_acs.inorgchem.9b00219.pdf,SI downloaded\10.1021_acs.inorgchem.9b00219_SI.pdf,mof_json_store\10.1021_acs.inorgchem.9b00219\raw_output.json,mof_json_store\10.1021_acs.inorgchem.9b00219\synthesis_006.json,yes,Other solvent ratios/temperatures and neat DMF or H2O gave powders or no product; optimal DMF/H2O 1:3 at 125 °C for 3 days,,1868179,Zn(CH3COO)2·2H2O,,"0.0882 g, 0.2 mmol (in 9 mL H2O)",0.2,mmol,nan,,,,,nan,,,,,"furan-2,5-dicarboxylic acid","2,5-H2FDA","0.0312 g, 0.2 mmol",0.2,mmol,glutaric acid,H2Glu,"0.0264 g, 0.2 mmol",0.2,mmol,,,,,,,,,,,,,,,,water,H2O,9 mL,9.0,"N,N-dimethylformamide",DMF,3 mL,3.0,125.0,125 °C,72.0,3 days; cooled to 25 °C at 5 °C/h,"Teflon-lined autoclave, 23 mL","stirred 30 min, then static",,,,,,dark-brown block-shaped crystals,62.0,0.25 × 0.2 × 0.18 mm,cem,dinuclear Ln2O16 SBU; 5-connected Ln nodes,"a=8.6746(3), b=24.9337(9), c=13.8842(4), Pnma",,,,,,,10.1021/acs.inorgchem.9b00219,ok,
10.1021/acs.inorgchem.9b00219,downloaded\10.1021_acs.inorgchem.9b00219.pdf,SI downloaded\10.1021_acs.inorgchem.9b00219_SI.pdf,mof_json_store\10.1021_acs.inorgchem.9b00219\raw_output.json,mof_json_store\10.1021_acs.inorgchem.9b00219\synthesis_007.json,yes,Other solvent ratios/temperatures and neat DMF or H2O gave powders or no product; optimal DMF/H2O 1:3 at 125 °C for 3 days,,1868180,Co(CH3COO)2·4H2O,,"0.0886 g, 0.2 mmol (in 9 mL H2O)",0.2,mmol,nan,,,,,nan,,,,,"furan-2,5-dicarboxylic acid","2,5-H2FDA","0.0312 g, 0.2 mmol",0.2,mmol,glutaric acid,H2Glu,"0.0264 g, 0.2 mmol",0.2,mmol,,,,,,,,,,,,,,,,water,H2O,9 mL,9.0,"N,N-dimethylformamide",DMF,3 mL,3.0,125.0,125 °C,72.0,3 days; cooled to 25 °C at 5 °C/h,"Teflon-lined autoclave, 23 mL","stirred 30 min, then static",,,,,,light-pink block-shaped crystals,56.0,0.20 × 0.18 × 0.15 mm,cem,dinuclear Ln2O16 SBU; 5-connected Ln nodes,"a=8.5999(1), b=24.9662(5), c=13.8506(2), Pnma",,,,,,,10.1021/acs.inorgchem.9b00219,ok,
10.1021/acs.inorgchem.9b00219,downloaded\10.1021_acs.inorgchem.9b00219.pdf,SI downloaded\10.1021_acs.inorgchem.9b00219_SI.pdf,mof_json_store\10.1021_acs.inorgchem.9b00219\raw_output.json,mof_json_store\10.1021_acs.inorgchem.9b00219\synthesis_008.json,yes,Other solvent ratios/temperatures and neat DMF or H2O gave powders or no product; optimal DMF/H2O 1:3 at 125 °C for 3 days,,1868181,Zn(NO3)2·6H2O,,"0.0898 g, 0.2 mmol (in 9 mL H2O)",0.2,mmol,nan,,,,,nan,,,,,"furan-2,5-dicarboxylic acid","2,5-H2FDA","0.0312 g, 0.2 mmol",0.2,mmol,glutaric acid,H2Glu,"0.0264 g, 0.2 mmol",0.2,mmol,,,,,,,,,,,,,,,,water,H2O,9 mL,9.0,"N,N-dimethylformamide",DMF,3 mL,3.0,125.0,125 °C,72.0,3 days; cooled to 25 °C at 5 °C/h,"Teflon-lined autoclave, 23 mL","stirred 30 min, then static",,,,,,colorless needle-shaped crystals,60.0,0.23 × 0.2 × 0.18 mm,cem,dinuclear Ln2O16 SBU; 5-connected Ln nodes,"a=8.7405(3), b=24.7017(10), c=14.0740(6), Pnma",,,,,,,10.1021/acs.inorgchem.9b00219,ok,
10.1039/c5ra16112f,downloaded\10.1039_c5ra16112f.pdf,SI downloaded\10.1039_c5ra16112f_SI.pdf,mof_json_store\10.1039_c5ra16112f\raw_output.json,mof_json_store\10.1039_c5ra16112f\synthesis_001.json,no,,,,Scandium(III),,"58.2 mg, 0.2 mmol",0.2,mmol,nan,,,,,nan,,,,,isophthalic acid,H2BDC,"19.3 mg, 0.1 mmol",0.1,mmol,"1,3,5-tris(1-imidazol-1-ylmethyl)-2,4,6-trimethylbenzene",titmb,"36.0 mg, 0.1 mmol",0.1,mmol,,,,,,lithium hydroxide monohydrate,,"8.4 mg, 0.2 mmol",0.2,mmol,,,,,,deionized water,H2O,15 mL deionized water,15.0,,,,,140.0,140 °C,72.0,3 days,Teflon lined stainless steel container,static,"water, ethanol",several times,,,,green block crystals,71.0,,,,"Orthorhombic, Pna21; a=18.023(3) Å, b=11.862(2) Å, c=13.824(3) Å",,,not_reported,not_reported,290.0,SHG;ferroelectric,10.1039/c5ra16112f,ok,
10.1039/c5ra16112f,downloaded\10.1039_c5ra16112f.pdf,SI downloaded\10.1039_c5ra16112f_SI.pdf,mof_json_store\10.1039_c5ra16112f\raw_output.json,mof_json_store\10.1039_c5ra16112f\synthesis_002.json,no,,,,Cu(NO3)2,,"58.2 mg, 0.2 mmol",0.2,mmol,nan,,,,,nan,,,,,isophthalic acid,H2BDC,"19.3 mg, 0.1 mmol",0.1,mmol,"4,4′-bis(imidazol-1-ylmethyl)biphenyl",bimb,"39.2 mg, 0.1 mmol",0.1,mmol,,,,,,sodium hydroxide,,"8.0 mg, 0.2 mmol",0.2,mmol,,,,,,deionized water,H2O,15 mL deionized water,15.0,,,,,160.0,160 °C,72.0,3 days,Teflon lined stainless steel container,static,"water, ethanol",several times,,,,green block crystals,57.0,,sql,,"Triclinic; a=10.1090(14) Å, b=11.2544(16) Å, c=12.3282(17) Å, α=70.576°, β=77.903°, γ=82.210°",,,not_reported,not_reported,267.0,,10.1039/c5ra16112f,ok,
10.1039/c5ra16112f,downloaded\10.1039_c5ra16112f.pdf,SI downloaded\10.1039_c5ra16112f_SI.pdf,mof_json_store\10.1039_c5ra16112f\raw_output.json,mof_json_store\10.1039_c5ra16112f\synthesis_003.json,no,,,,Cu(NO3)2,,"29.1 mg, 0.1 mmol",0.1,mmol,nan,,"22.5 mg, 0.1 mmol",0.1,mmol,nan,,,,,"benzene-1,3,5-tricarboxylic acid",H3BTC,"21.0 mg, 0.1 mmol",0.1,mmol,"1,3,5-tris(1-imidazol-1-ylmethyl)-2,4,6-trimethylbenzene",titmb,"36.0 mg, 0.1 mmol",0.1,mmol,,,,,,sodium hydroxide,,"12.0 mg, 0.3 mmol",0.3,mmol,,,,,,deionized water,H2O,15 mL deionized water,15.0,,,,,180.0,180 °C,72.0,3 days,Teflon lined stainless steel container,static,"water, ethanol",several times,,,,pale green cubic crystals,42.0,,,ZnNi(CO2)3Br binuclear unit,"Cubic, P213; a=b=c=14.6382(4) Å",,,not_reported,not_reported,290.0,SHG,10.1039/c5ra16112f,ok,
10.1039/c5ra16112f,downloaded\10.1039_c5ra16112f.pdf,SI downloaded\10.1039_c5ra16112f_SI.pdf,mof_json_store\10.1039_c5ra16112f\raw_output.json,mof_json_store\10.1039_c5ra16112f\synthesis_004.json,no,,,,Mg(NO3)2·6H2O,,"29.1 mg, 0.1 mmol",0.1,mmol,nan,,,,,nan,,,,,5-(tert-butyl)isophthalic acid,H2TBDC,"22.2 mg, 0.1 mmol",0.1,mmol,"1,3,5-tris(1-imidazol-1-ylmethyl)-2,4,6-trimethylbenzene",titmb,"36.0 mg, 0.1 mmol",0.1,mmol,,,,,,sodium hydroxide,,"8 mg, 0.2 mmol",0.2,mmol,,,,,,deionized water,H2O,15 mL deionized water,15.0,,,,,160.0,160 °C,96.0,4 days,Teflon lined stainless steel container,static,"water, ethanol",several times,,,,green block crystals,69.0,,,,"Orthorhombic, P212121; a=10.5786(6) Å, b=15.8768(8) Å, c=18.6358(11) Å",,,not_reported,not_reported,230.0,SHG,10.1039/c5ra16112f,ok,
10.1039/c5ra16112f,downloaded\10.1039_c5ra16112f.pdf,SI downloaded\10.1039_c5ra16112f_SI.pdf,mof_json_store\10.1039_c5ra16112f\raw_output.json,mof_json_store\10.1039_c5ra16112f\synthesis_005.json,no,,,,ZrCl4,,"29.1 mg, 0.1 mmol",0.1,mmol,nan,,,,,nan,,,,,5-(tert-butyl)isophthalic acid,H2TBDC,"22.2 mg, 0.1 mmol",0.1,mmol,"1,4-bis(imidazol-1-ylmethyl)benzene",bix,"23.6 mg, 0.1 mmol",0.1,mmol,,,,,,lithium hydroxide monohydrate,,"8.4 mg, 0.2 mmol",0.2,mmol,,,,,,deionized water,H2O,15 mL deionized water,15.0,,,,,170.0,170 °C,72.0,3 days,Teflon lined stainless steel container,static,"water, ethanol",several times,,,,green block crystals,48.0,,bnn,,"Triclinic; a=8.9712(9) Å, b=10.0571(10) Å, c=18.3348(19) Å, α=74.582°, β=79.407°, γ=83.071°",,,not_reported,not_reported,250.0,,10.1039/c5ra16112f,ok,
10.1039/c5ra16112f,downloaded\10.1039_c5ra16112f.pdf,SI downloaded\10.1039_c5ra16112f_SI.pdf,mof_json_store\10.1039_c5ra16112f\raw_output.json,mof_json_store\10.1039_c5ra16112f\synthesis_006.json,no,,,,ZrCl4,,"29.1 mg, 0.1 mmol",0.1,mmol,nan,,,,,nan,,,,,5-(tert-butyl)isophthalic acid,H2TBDC,"22.2 mg, 0.1 mmol",0.1,mmol,"1,3-bis(imidazol-1-ylmethyl)benzene",mbix,0.1 mmol (same as 5; mass not specified),0.1,mmol,,,,,,lithium hydroxide monohydrate,,"8.4 mg, 0.2 mmol (same as 5)",0.2,mmol,,,,,,deionized water,H2O,15 mL deionized water (same as 5),15.0,,,,,170.0,170 °C (same as 5),72.0,3 days (same as 5),Teflon lined stainless steel container,static,"water, ethanol",several times,,,,green pillar crystals,57.0,,sql,,"Triclinic; a=9.0020(5) Å, b=10.2280(6) Å, c=14.9680(9) Å, α=78.785°, β=84.221°, γ=78.283°",,,not_reported,not_reported,210.0,,10.1039/c5ra16112f,ok,
10.1039/c5ra16112f,downloaded\10.1039_c5ra16112f.pdf,SI downloaded\10.1039_c5ra16112f_SI.pdf,mof_json_store\10.1039_c5ra16112f\raw_output.json,mof_json_store\10.1039_c5ra16112f\synthesis_007.json,no,,,,Zn(NO3)2·4H2O,,"29.1 mg, 0.1 mmol",0.1,mmol,nan,,,,,nan,,,,,5-(tert-butyl)isophthalic acid,H2TBDC,"22.2 mg, 0.1 mmol",0.1,mmol,"1,2-bis(imidazol-1-ylmethyl)benzene",obix,0.1 mmol (same as 5; mass not specified),0.1,mmol,,,,,,lithium hydroxide monohydrate,,"8.4 mg, 0.2 mmol (same as 5)",0.2,mmol,,,,,,deionized water,H2O,15 mL deionized water (same as 5),15.0,,,,,170.0,170 °C (same as 5),72.0,3 days (same as 5),Teflon lined stainless steel container,static,"water, ethanol",several times,,,,green block crystals,61.0,,,,"Triclinic; a=10.2427(9) Å, b=11.0898(10) Å, c=11.8660(10) Å, α=105.912°, β=94.252°, γ=106.096°",,,not_reported,not_reported,295.0,,10.1039/c5ra16112f,ok,
10.1039/c3ce42625d,downloaded\10.1039_c3ce42625d.pdf,SI downloaded\10.1039_c3ce42625d_SI.pdf,mof_json_store\10.1039_c3ce42625d\raw_output.json,mof_json_store\10.1039_c3ce42625d\synthesis_001.json,no,,,,Cd(CH3COO)2·2H2O,,"49.8 mg, 0.2 mmol",0.2,mmol,nan,,,,,nan,,,,,"5-[(1H-1,2,4-triazol-1-yl)methoxy] isophthalic acid",H2L,"26.3 mg, 0.1 mmol",0.1,mmol,"1,1′-(1,4-butanediyl)bis(imidazole)",biim-4,"19.0 mg, 0.1 mmol",0.1,mmol,,,,,,,,,,,,,,,,water,H2O,8 mL,8.0,,,,,160.0,160 °C,72.0,3 days,reactor (15 mL),,,,,,,pink block crystals,47.0,,,,"Monoclinic, C2/c, a=36.0605(19) Å, b=5.2677(2) Å, c=19.4061(10) Å, α=90°, β=113.793(7)°, γ=90°",,,not_reported,not_reported,290.0,,10.1039/c3ce42625d,ok,
10.1039/c3ce42625d,downloaded\10.1039_c3ce42625d.pdf,SI downloaded\10.1039_c3ce42625d_SI.pdf,mof_json_store\10.1039_c3ce42625d\raw_output.json,mof_json_store\10.1039_c3ce42625d\synthesis_002.json,no,,,,Ni(CH3COO)2·4H2O,,"34.6 mg, 0.2 mmol",0.2,mmol,nan,,,,,nan,,,,,"5-[(1H-1,2,4-triazol-1-yl)methoxy] isophthalic acid",H2L,"26.3 mg, 0.1 mmol",0.1,mmol,"1,1′-(1,4-butanediyl)bis(imidazole)",biim-4,"19.0 mg, 0.1 mmol",0.1,mmol,,,,,,,,,,,,,,,,"N,N-dimethylformamide",DMF,4 mL,4.0,water,H2O,4 mL,4.0,110.0,110 °C,72.0,3 days,reactor (15 mL),,,,,,,colorless block crystals,53.0,,,,"Monoclinic, C2/c, a=36.364(2) Å, b=5.3141(3) Å, c=19.5932(11) Å, α=90°, β=113.105(9)°, γ=90°",,,not_reported,not_reported,,,10.1039/c3ce42625d,ok,
10.1039/c3ce42625d,downloaded\10.1039_c3ce42625d.pdf,SI downloaded\10.1039_c3ce42625d_SI.pdf,mof_json_store\10.1039_c3ce42625d\raw_output.json,mof_json_store\10.1039_c3ce42625d\synthesis_003.json,no,,,,Fe(SO4)2·7H2O,,"34.6 mg, 0.2 mmol",0.2,mmol,nan,,,,,nan,,,,,"5-[(1H-1,2,4-triazol-1-yl)methoxy] isophthalic acid",H2L,"26.3 mg, 0.1 mmol",0.1,mmol,"1,10-bis(1,2,4-triazol-1-yl)decane",btd,"27.6 mg, 0.1 mmol",0.1,mmol,,,,,,,,,,,,,,,,water,H2O,8 mL,8.0,,,,,140.0,140 °C,72.0,3 days,reactor (15 mL),,,,,,,colorless block crystals,31.0,,,,"Triclinic, P-1, a=8.9623(13) Å, b=10.1747(11) Å, c=12.1422(10) Å, α=100.966(9)°, β=110.157°, γ=103.494°",,,not_reported,not_reported,220.0,,10.1039/c3ce42625d,ok,
10.1039/c3ce42625d,downloaded\10.1039_c3ce42625d.pdf,SI downloaded\10.1039_c3ce42625d_SI.pdf,mof_json_store\10.1039_c3ce42625d\raw_output.json,mof_json_store\10.1039_c3ce42625d\synthesis_004.json,no,,,,Cu(NO3)2,,"49.8 mg, 0.2 mmol",0.2,mmol,nan,,,,,nan,,,,,"5-[(1H-1,2,4-triazol-1-yl)methoxy] isophthalic acid",H2L,"26.3 mg, 0.1 mmol",0.1,mmol,"1,1′-(1,4-butanediyl)bis(imidazole)",biim-4,"19.0 mg, 0.1 mmol",0.1,mmol,,,,,,,,,,,,,,,,water,H2O,8 mL,8.0,,,,,140.0,140 °C,72.0,3 days,reactor (15 mL),,,,,,,green block crystals,63.0,,,,"Triclinic, P-1, a=9.2436(5) Å, b=11.0384(5) Å, c=22.7044(9) Å, α=91.226(4)°, β=91.585(4)°, γ=113.366(5)°",,,not_reported,not_reported,359.0,,10.1039/c3ce42625d,ok,
10.1039/c3ce42625d,downloaded\10.1039_c3ce42625d.pdf,SI downloaded\10.1039_c3ce42625d_SI.pdf,mof_json_store\10.1039_c3ce42625d\raw_output.json,mof_json_store\10.1039_c3ce42625d\synthesis_005.json,no,,,,CoCl2·6H2O,,"40.0 mg, 0.2 mmol",0.2,mmol,InCl3,,,,,nan,,,,,"5-[(1H-1,2,4-triazol-1-yl)methoxy] isophthalic acid",H2L,"26.3 mg, 0.1 mmol",0.1,mmol,"1,1′-(1,4-butanediyl)bis(imidazole)",biim-4,"19.0 mg, 0.1 mmol",0.1,mmol,,,,,,,,,,,,,,,,water,H2O,8 mL,8.0,,,,,140.0,140 °C,72.0,3 days,reactor (15 mL),,,,,,,blue rhombic crystals,38.0,,,,"Monoclinic, P21/c, a=11.5342(8) Å, b=20.5261(12) Å, c=19.3153(13) Å, α=90°, β=126.053(5)°, γ=90°",,,not_reported,not_reported,269.0,,10.1039/c3ce42625d,ok,
10.1039/c3ce42625d,downloaded\10.1039_c3ce42625d.pdf,SI downloaded\10.1039_c3ce42625d_SI.pdf,mof_json_store\10.1039_c3ce42625d\raw_output.json,mof_json_store\10.1039_c3ce42625d\synthesis_006.json,no,,,,FeCl3·6H2O,,"40.0 mg, 0.2 mmol",0.2,mmol,MgCl2·6H2O,,,,,nan,,,,,"5-[(1H-1,2,4-triazol-1-yl)methoxy] isophthalic acid",H2L,"26.3 mg, 0.1 mmol",0.1,mmol,"1,10-bis(1,2,4-triazol-1-yl)decane",btd,"27.6 mg, 0.1 mmol",0.1,mmol,,,,,,,,,,,,,,,,water,H2O,8 mL,8.0,,,,,140.0,140 °C,72.0,3 days,reactor (15 mL),,,,,,,blue block crystals,57.0,,,,"Monoclinic, P21/c, a=13.5928(9) Å, b=8.7066(5) Å, c=18.2172(10) Å, α=90°, β=94.900(6)°, γ=90°",,,not_reported,not_reported,214.0,,10.1039/c3ce42625d,ok,
10.1039/c3ce42625d,downloaded\10.1039_c3ce42625d.pdf,SI downloaded\10.1039_c3ce42625d_SI.pdf,mof_json_store\10.1039_c3ce42625d\raw_output.json,mof_json_store\10.1039_c3ce42625d\synthesis_007.json,no,,,,FeCl3·6H2O,,"44.0 mg, 0.2 mmol",0.2,mmol,NiCl2·6H2O,,,,,nan,,,,,"5-[(1H-1,2,4-triazol-1-yl)methoxy] isophthalic acid",H2L,"26.3 mg, 0.1 mmol",0.1,mmol,"1,1′-(1,4-butanediyl)bis(imidazole)",biim-4,"19.0 mg, 0.1 mmol",0.1,mmol,,,,,,,,,,,,,,,,water,H2O,8 mL,8.0,,,,,140.0,140 °C,72.0,3 days,reactor (15 mL),,,,,,,colorless prismatic crystals,49.0,,,,"Triclinic, P-1, a=9.7409(14) Å, b=10.3056(16) Å, c=11.2358(18) Å, α=116.914(16)°, β=96.328(13)°, γ=109.365°",,,not_reported,not_reported,320.0,luminescence,10.1039/c3ce42625d,ok,
10.1039/c3ce42625d,downloaded\10.1039_c3ce42625d.pdf,SI downloaded\10.1039_c3ce42625d_SI.pdf,mof_json_store\10.1039_c3ce42625d\raw_output.json,mof_json_store\10.1039_c3ce42625d\synthesis_008.json,no,,,,CoCl2·6H2O,,"44.0 mg, 0.2 mmol",0.2,mmol,InCl3,,,,,nan,,,,,"5-[(1H-1,2,4-triazol-1-yl)methoxy] isophthalic acid",H2L,"26.3 mg, 0.1 mmol",0.1,mmol,"1,1′-(1,4-butanediyl)bis(imidazole)",biim-4,"19.0 mg, 0.1 mmol",0.1,mmol,,,,,,,,,,,,,,,,water,H2O,8 mL,8.0,,,,,160.0,160 °C,72.0,3 days,reactor (15 mL),,,,,,,colorless block crystals,39.0,,,,"Monoclinic, C2/c, a=18.5740(10) Å, b=11.8625(6) Å, c=16.8934(8) Å, α=90°, β=112.071(6)°, γ=90°",,,not_reported,not_reported,300.0,luminescence,10.1039/c3ce42625d,ok,
10.1021/cg400934z,downloaded\10.1021_cg400934z.pdf,SI downloaded\10.1021_cg400934z_SI.pdf,mof_json_store\10.1021_cg400934z\raw_output.json,mof_json_store\10.1021_cg400934z\synthesis_001.json,no,,,,CoCl2·6H2O,,0.1 mmol,0.1,mmol,InCl3,,,,,nan,,,,,"1,2-bis[2-(4H-1,2,4-triazol-4-yl)phenoxy]ethane",L1,0.1 mmol,0.1,mmol,potassium biphthalate,o-BDC,0.1 mmol,0.1,mmol,,,,,,,,,,,,,,,,water,H2O,,,,,,,140.0,140 °C,72.0,72 h,,,,,,,,pale yellow crystals,53.0,,,,,,,not_reported,not_reported,,luminescence,10.1021/cg400934z,ok,
10.1021/cg400934z,downloaded\10.1021_cg400934z.pdf,SI downloaded\10.1021_cg400934z_SI.pdf,mof_json_store\10.1021_cg400934z\raw_output.json,mof_json_store\10.1021_cg400934z\synthesis_002.json,no,,,,CoCl2·6H2O,,0.1 mmol,0.1,mmol,InCl3,,,,,nan,,,,,"1,2-bis[2-(4H-1,2,4-triazol-4-yl)phenoxy]ethane",L1,0.1 mmol,0.1,mmol,pyromellitic acid,BTEC,0.05 mmol,0.05,mmol,,,,,,,,,,,,,,,,water,H2O,,,,,,,140.0,140 °C,72.0,72 h,,,,,,,,yellow crystals,45.0,,,,,,,not_reported,not_reported,,luminescence,10.1021/cg400934z,ok,
10.1021/cg400934z,downloaded\10.1021_cg400934z.pdf,SI downloaded\10.1021_cg400934z_SI.pdf,mof_json_store\10.1021_cg400934z\raw_output.json,mof_json_store\10.1021_cg400934z\synthesis_003.json,no,,,,CoCl2·6H2O,,0.1 mmol,0.1,mmol,InCl3,,,,,nan,,,,,"1,2-bis[3-(4H-1,2,4-triazol-4-yl)phenoxy]ethane",L2,0.1 mmol,0.1,mmol,terephthalic acid,p-BDC,0.1 mmol,0.1,mmol,,,,,,,,,,,,,,,,water,H2O,,,,,,,140.0,140 °C,72.0,72 h,,,,,,,,crystals,40.0,,dia,,,,,not_reported,not_reported,,luminescence,10.1021/cg400934z,ok,
10.1021/cg400934z,downloaded\10.1021_cg400934z.pdf,SI downloaded\10.1021_cg400934z_SI.pdf,mof_json_store\10.1021_cg400934z\raw_output.json,mof_json_store\10.1021_cg400934z\synthesis_004.json,no,,,,VOSO4,,0.1 mmol,0.1,mmol,nan,,,,,nan,,,,,"1,2-bis[3-(4H-1,2,4-triazol-4-yl)phenoxy]ethane",L2,0.1 mmol,0.1,mmol,terephthalic acid,p-BDC,0.1 mmol,0.1,mmol,,,,,,,,,,,,,,,,water,H2O,,,,,,,140.0,140 °C,72.0,72 h,,,,,,,,crystals,47.0,,pcu,,,,,not_reported,not_reported,,luminescence,10.1021/cg400934z,ok,
10.1021/cg400934z,downloaded\10.1021_cg400934z.pdf,SI downloaded\10.1021_cg400934z_SI.pdf,mof_json_store\10.1021_cg400934z\raw_output.json,mof_json_store\10.1021_cg400934z\synthesis_005.json,no,,,,Zn(NO3)2·6H2O,,0.1 mmol,0.1,mmol,nan,,,,,nan,,,,,"1,2-bis[3-(4H-1,2,4-triazol-4-yl)phenoxy]ethane",L2,0.1 mmol,0.1,mmol,pyromellitic acid,BTEC,0.05 mmol,0.05,mmol,,,,,,,,,,,,,,,,water,H2O,,,,,,,140.0,140 °C,72.0,72 h,,,,,,,,crystals,51.0,,,,,,,not_reported,not_reported,,luminescence,10.1021/cg400934z,ok,
10.1021/cg400934z,downloaded\10.1021_cg400934z.pdf,SI downloaded\10.1021_cg400934z_SI.pdf,mof_json_store\10.1021_cg400934z\raw_output.json,mof_json_store\10.1021_cg400934z\synthesis_006.json,no,,,,Zn(NO3)2·6H2O,,0.1 mmol,0.1,mmol,nan,,,,,nan,,,,,"1,2-bis[4-(4H-1,2,4-triazol-4-yl)phenoxy]ethane",L3,0.1 mmol,0.1,mmol,isophthalic acid,m-BDC,0.1 mmol,0.1,mmol,,,,,,,,,,,,,,,,water,H2O,,,,,,,140.0,140 °C,72.0,72 h,,,,,,,,pale yellow crystals,38.0,,,,,,,not_reported,not_reported,,luminescence,10.1021/cg400934z,ok,
10.1021/cg400934z,downloaded\10.1021_cg400934z.pdf,SI downloaded\10.1021_cg400934z_SI.pdf,mof_json_store\10.1021_cg400934z\raw_output.json,mof_json_store\10.1021_cg400934z\synthesis_007.json,no,,,,Zn(NO3)·6H2O,,0.1 mmol,0.1,mmol,nan,,,,,nan,,,,,"1,2-bis[4-(4H-1,2,4-triazol-4-yl)phenoxy]ethane",L3,0.1 mmol,0.1,mmol,terephthalic acid,p-BDC,0.1 mmol,0.1,mmol,,,,,,,,,,,,,,,,water,H2O,,,,,,,140.0,140 °C,72.0,72 h,,,,,,,,pale yellow crystals,51.0,,pcu,Zn2(CO2)4 paddlewheel nodes,,,,not_reported,not_reported,,luminescence,10.1021/cg400934z,ok,
10.1021/cg400934z,downloaded\10.1021_cg400934z.pdf,SI downloaded\10.1021_cg400934z_SI.pdf,mof_json_store\10.1021_cg400934z\raw_output.json,mof_json_store\10.1021_cg400934z\synthesis_008.json,no,,,,Zn(NO3)·6H2O,,0.1 mmol,0.1,mmol,nan,,,,,nan,,,,,"1,2-bis[4-(4H-1,2,4-triazol-4-yl)phenoxy]ethane",L3,0.1 mmol,0.1,mmol,pyromellitic acid,BTEC,0.05 mmol,0.05,mmol,,,,,,,,,,,,,,,,water,H2O,,,,,,,140.0,140 °C,72.0,72 h,,,,,,,,pale yellow crystals,30.0,,,,,,,not_reported,not_reported,,luminescence,10.1021/cg400934z,ok,
10.1021/cg400934z,downloaded\10.1021_cg400934z.pdf,SI downloaded\10.1021_cg400934z_SI.pdf,mof_json_store\10.1021_cg400934z\raw_output.json,mof_json_store\10.1021_cg400934z\synthesis_009.json,no,,,,Ni(SO4),,0.1 mmol,0.1,mmol,nan,,,,,nan,,,,,"1,2-bis[4-(4H-1,2,4-triazol-4-yl)phenoxy]ethane",L3,0.1 mmol,0.1,mmol,pyromellitic acid,BTEC,0.05 mmol,0.05,mmol,,,,,,,,,,,,,,,,water,H2O,,,,,,,140.0,140 °C,72.0,72 h,,,,,,,,yellow crystals,28.0,,,,,,,not_reported,not_reported,,luminescence,10.1021/cg400934z,ok,
10.1021/cg3018387,downloaded\10.1021_cg3018387.pdf,SI downloaded\10.1021_cg3018387_SI.pdf,mof_json_store\10.1021_cg3018387\raw_output.json,mof_json_store\10.1021_cg3018387\synthesis_001.json,no,,,,ZrCl4,,"0.0446 g, 0.15 mmol",0.15,mmol,nan,,,,,nan,,,,,5-(4-carboxy-2-nitrophenoxy)isophthalic acid,H3L,"0.0347 g, 0.1 mmol",0.1,mmol,"1,4-bis(imidazol-1-ylmethyl)benzene",bix,"0.0357 g, 0.15 mmol",0.15,mmol,,,,,,NaOH,,"0.1 M, 1.5 mL",0.15,mmol,,,,,,water,H2O,3 mL,3.0,,,,,150.0,150 °C,72.0,3 days,Teflon-lined autoclave,static,water,,air-dried,,,,45.0,,tfz-d,trinuclear Zn cluster (8-connected SBU),,,,not_reported,not_reported,400.0,luminescence,10.1021/cg3018387,ok,
10.1021/cg3018387,downloaded\10.1021_cg3018387.pdf,SI downloaded\10.1021_cg3018387_SI.pdf,mof_json_store\10.1021_cg3018387\raw_output.json,mof_json_store\10.1021_cg3018387\synthesis_002.json,no,,,,Co(NO3)2·6H2O,,"0.0437 g, 0.15 mmol",0.15,mmol,nan,,,,,nan,,,,,5-(4-carboxy-2-nitrophenoxy)isophthalic acid,H3L,"0.0347 g, 0.1 mmol",0.1,mmol,"1,4-bis(imidazol-1-ylmethyl)benzene",bix,"0.0357 g, 0.15 mmol",0.15,mmol,,,,,,,,,,,,,,,,water,H2O,3 mL,3.0,ethanol,EtOH,0.5 mL,0.5,150.0,150 °C,72.0,3 days,Teflon-lined autoclave,static,"water, ethanol",,air-dried,,,,40.0,,tfz-d,trinuclear Co cluster (8-connected SBU),,,,not_reported,not_reported,410.0,,10.1021/cg3018387,ok,
10.1021/cg3018387,downloaded\10.1021_cg3018387.pdf,SI downloaded\10.1021_cg3018387_SI.pdf,mof_json_store\10.1021_cg3018387\raw_output.json,mof_json_store\10.1021_cg3018387\synthesis_003.json,no,,,,Zn(CH3COO)2·6H2O,,"0.0437 g, 0.15 mmol",0.15,mmol,nan,,,,,nan,,,,,5-(4-carboxy-2-nitrophenoxy)isophthalic acid,H3L,"0.0347 g, 0.1 mmol",0.1,mmol,"4,4'-bipyridine","4,4'-bpy","0.0288 g, 0.15 mmol",0.15,mmol,,,,,,NaOH,,"0.1 M, 1.5 mL",0.15,mmol,,,,,,water,H2O,3 mL,3.0,,,,,160.0,160 °C,72.0,3 days,Teflon-lined autoclave,static,water,,air-dried,,,,43.0,,,trinuclear Co cluster,,,,not_reported,not_reported,330.0,,10.1021/cg3018387,ok,
10.1021/cg3018387,downloaded\10.1021_cg3018387.pdf,SI downloaded\10.1021_cg3018387_SI.pdf,mof_json_store\10.1021_cg3018387\raw_output.json,mof_json_store\10.1021_cg3018387\synthesis_004.json,no,,,,Zn(NO3)2·6H2O,,"0.0463 g, 0.15 mmol",0.15,mmol,nan,,,,,nan,,,,,5-(4-carboxy-2-nitrophenoxy)isophthalic acid,H3L,"0.0347 g, 0.1 mmol",0.1,mmol,"4,4'-bipyridine","4,4'-bpy","0.0288 g, 0.15 mmol",0.15,mmol,,,,,,NaOH,,"0.1 M, 1.5 mL",0.15,mmol,,,,,,water,H2O,3 mL,3.0,,,,,160.0,160 °C,72.0,3 days,Teflon-lined autoclave,static,water,,air-dried,,,,52.0,,,trinuclear Cd cluster,,,,not_reported,not_reported,250.0,luminescence,10.1021/cg3018387,ok,
10.1021/cg3018387,downloaded\10.1021_cg3018387.pdf,SI downloaded\10.1021_cg3018387_SI.pdf,mof_json_store\10.1021_cg3018387\raw_output.json,mof_json_store\10.1021_cg3018387\synthesis_005.json,no,,,,CoCl2·6H2O,,"0.0362 g, 0.15 mmol",0.15,mmol,nan,,,,,nan,,,,,5-(4-carboxy-2-nitrophenoxy)isophthalic acid,H3L,"0.0347 g, 0.1 mmol",0.1,mmol,"4,4'-bipyridine","4,4'-bpy","0.0288 g, 0.15 mmol",0.15,mmol,,,,,,NaOH,,"0.1 M, 1.5 mL",0.15,mmol,,,,,,water,H2O,3 mL,3.0,,,,,160.0,160 °C,72.0,3 days,Teflon-lined autoclave,static,water,,air-dried,,,,29.0,,,trinuclear Cu cluster,,,,not_reported,not_reported,295.0,,10.1021/cg3018387,ok,
10.1021/cg3018387,downloaded\10.1021_cg3018387.pdf,SI downloaded\10.1021_cg3018387_SI.pdf,mof_json_store\10.1021_cg3018387\raw_output.json,mof_json_store\10.1021_cg3018387\synthesis_006.json,no,,,,NiSO4·6H2O,,"0.0463 g, 0.15 mmol",0.15,mmol,nan,,,,,nan,,,,,5-(4-carboxy-2-nitrophenoxy)isophthalic acid,H3L,"0.0347 g, 0.1 mmol",0.1,mmol,"4,4'-bipyridine","4,4'-bpy","0.0288 g, 0.15 mmol",0.15,mmol,,,,,,NaOH,,"0.1 M, 4.0 mL",0.4,mmol,,,,,,water,H2O,2 mL,2.0,,,,,140.0,140 °C,72.0,3 days,Teflon-lined autoclave,static,water,,air-dried,,,,37.0,,,mixed 1D chain + 2D layer linked by H-bonds; Ni mononuclear nodes,,,,not_reported,not_reported,310.0,,10.1021/cg3018387,ok,
10.1039/c3ce42045k,downloaded\10.1039_c3ce42045k.pdf,SI downloaded\10.1039_c3ce42045k_SI.pdf,mof_json_store\10.1039_c3ce42045k\raw_output.json,mof_json_store\10.1039_c3ce42045k\synthesis_001.json,no,,,,NiSO4·6H2O,,0.15 mmol,0.15,mmol,nan,,,,,nan,,,,,"2,4-bis(4-carboxyphenylamino)-6-bis(carboxymethyl)amino-1,3,5-triazine",H4CCTA,0.05 mmol,0.05,mmol,,,,,,,,,,,,,,,,,,,,,"N,N-dimethylformamide",DMF,3.0 mL (in DMF/H2O 3.0/1.5 mL),3.0,water,H2O,1.5 mL (in DMF/H2O 3.0/1.5 mL),1.5,80.0,80 °C,72.0,3 days; slow cooled 24 h,glass vial (20 mL),,,,,,,"large, colorless, block-like crystals",43.0,,sql,tetranuclear Zn cluster (16-membered metallomacrocycle),"triclinic, P-1; a=8.8692(7) Å, b=13.3176(14) Å, c=15.8973(15) Å; α=103.897(4)°, β=96.463(2)°, γ=98.338(4)°",,,not_reported,not_reported,350.0,luminescence,10.1039/c3ce42045k,ok,
10.1039/c3ce42045k,downloaded\10.1039_c3ce42045k.pdf,SI downloaded\10.1039_c3ce42045k_SI.pdf,mof_json_store\10.1039_c3ce42045k\raw_output.json,mof_json_store\10.1039_c3ce42045k\synthesis_002.json,no,,,,NiSO4·6H2O,,0.15 mmol,0.15,mmol,nan,,,,,nan,,,,,"2,4-bis(4-carboxyphenylamino)-6-bis(carboxymethyl)amino-1,3,5-triazine",H4CCTA,0.05 mmol,0.05,mmol,,,,,,,,,,,,,,,,,,,,,"N,N-dimethylformamide",DMF,3.0 mL (in DMF/H2O 3.0/1.5 mL),3.0,water,H2O,1.5 mL (in DMF/H2O 3.0/1.5 mL),1.5,120.0,120 °C,72.0,3 days; slow cooled 24 h,glass vial (20 mL),,,,,,,colorless crystals,49.0,,,pentanuclear Zn cluster (forms 1D chains),"monoclinic, P21/n; a=16.915(5) Å, b=9.686(3) Å, c=17.400(5) Å; β=106.905(4)°",,,not_reported,not_reported,402.0,luminescence,10.1039/c3ce42045k,ok,
10.1039/c3ce42045k,downloaded\10.1039_c3ce42045k.pdf,SI downloaded\10.1039_c3ce42045k_SI.pdf,mof_json_store\10.1039_c3ce42045k\raw_output.json,mof_json_store\10.1039_c3ce42045k\synthesis_003.json,no,,,,Zn(NO3)2·6H2O,,0.15 mmol,0.15,mmol,nan,,,,,nan,,,,,"2,4-bis(4-carboxyphenylamino)-6-bis(carboxymethyl)amino-1,3,5-triazine",H4CCTA,0.05 mmol,0.05,mmol,,,,,,,,,,,,,,,,,,,,,N-methyl-2-pyrrolidone,NMP,3.0 mL (in NMP/H2O 3.0/1.5 mL),3.0,water,H2O,1.5 mL (in NMP/H2O 3.0/1.5 mL),1.5,120.0,120 °C,72.0,3 days; slow cooled 24 h,glass vial (20 mL),,,,,,,colorless block crystals,37.0,,pts,linear tetranuclear Zn cluster,"monoclinic, C2/c; a=29.542(8) Å, b=7.3171(18) Å, c=35.757(10) Å; β=98.761(5)°",,,not_reported,not_reported,369.0,luminescence,10.1039/c3ce42045k,ok,
10.1039/c3ce42045k,downloaded\10.1039_c3ce42045k.pdf,SI downloaded\10.1039_c3ce42045k_SI.pdf,mof_json_store\10.1039_c3ce42045k\raw_output.json,mof_json_store\10.1039_c3ce42045k\synthesis_004.json,no,,,,Cd(NO3)2·4H2O,,0.15 mmol,0.15,mmol,nan,,,,,nan,,,,,"2,4-bis(4-carboxyphenylamino)-6-bis(carboxymethyl)amino-1,3,5-triazine",H4CCTA,0.05 mmol,0.05,mmol,,,,,,,,,,,,,,,,,,,,,"N,N-dimethylformamide",DMF,3.0 mL (in DMF/H2O 3.0/1.5 mL),3.0,water,H2O,1.5 mL (in DMF/H2O 3.0/1.5 mL),1.5,80.0,80 °C,72.0,3 days; slow cooled 24 h,glass vial (20 mL),,,,,,,colorless block crystals,23.0,,umc,infinite Cd–O–Cd rod SBU,"monoclinic, P21/c; a=16.804(2) Å, b=16.228(2) Å, c=26.461(4) Å; β=103.170(2)°",,,not_reported,not_reported,337.0,luminescence,10.1039/c3ce42045k,ok,
10.1039/c3ce42045k,downloaded\10.1039_c3ce42045k.pdf,SI downloaded\10.1039_c3ce42045k_SI.pdf,mof_json_store\10.1039_c3ce42045k\raw_output.json,mof_json_store\10.1039_c3ce42045k\synthesis_005.json,no,,,,ZrCl4,,"0.2 mmol, 52 mg",0.2,mmol,nan,,,,,nan,,,,,"2,4-bis(4-carboxyphenylamino)-6-bis(carboxymethyl)amino-1,3,5-triazine",H4CCTA,"0.1 mmol, 48 mg",0.1,mmol,,,,,,,,,,,,,,,,,,,,,acetonitrile,MeCN,5.0 mL (in MeCN/H2O 5.0/2.0 mL),5.0,water,H2O,2.0 mL (in MeCN/H2O 5.0/2.0 mL),2.0,150.0,150 °C,72.0,3 days; slow cooled to RT,Teflon-lined stainless steel autoclave (25 mL),,,,,,,colorless bulk crystals,31.0,,,infinite Cd2O2 rod SBU (pillared-layer 3D),"monoclinic, P21/c; a=27.504(3) Å, b=14.3017(15) Å, c=13.3049(16) Å; β=102.667(2)°",,,not_reported,not_reported,360.0,luminescence,10.1039/c3ce42045k,ok,
10.1021/cg901075r,downloaded\10.1021_cg901075r.pdf,SI downloaded\10.1021_cg901075r_SI.pdf,mof_json_store\10.1021_cg901075r\raw_output.json,mof_json_store\10.1021_cg901075r\synthesis_001.json,no,,,,ZrCl4,,0.2 mmol,0.2,mmol,nan,,,,,nan,,,,,"N,N′-diacetic acid imidazolium",HDAM,0.5 mmol,0.5,mmol,,,,,,,,,,,Perchloric acid,HClO4,1.0 mol/L (to pH 3.0),,,Potassium hydroxide,KOH,1.0 mol/L (to pH 3.0),,,Water,H2O,5.0 mL,5.0,,,,,25,room temperature,336.0,2 weeks,,"stirred 30 min, then static",,,,,,colorless prism crystals,86.0,,tcs,LaIII 10-coordinate nodes; 5-connected,,10.347,,not_reported,not_reported,390.0,,10.1021/cg901075r,ok,
10.1021/cg901075r,downloaded\10.1021_cg901075r.pdf,SI downloaded\10.1021_cg901075r_SI.pdf,mof_json_store\10.1021_cg901075r\raw_output.json,mof_json_store\10.1021_cg901075r\synthesis_002.json,no,,,,ZnCl2,,0.2 mmol,0.2,mmol,nan,,,,,nan,,,,,"N,N′-diacetic acid imidazolium",HDAM,0.5 mmol,0.5,mmol,,,,,,,,,,,Hydrochloric acid,HCl,1.0 mol/L (to pH 3.0),,,Potassium hydroxide,KOH,1.0 mol/L (to pH 3.0),,,Water,H2O,5.0 mL,5.0,,,,,25,room temperature,168.0,1 week,,"stirred 30 min, then static",,,,,,colorless block crystals,71.0,,,LaIII nodes 6-connected,,10.298,,not_reported,not_reported,310.0,,10.1021/cg901075r,ok,
10.1021/cg901075r,downloaded\10.1021_cg901075r.pdf,SI downloaded\10.1021_cg901075r_SI.pdf,mof_json_store\10.1021_cg901075r\raw_output.json,mof_json_store\10.1021_cg901075r\synthesis_003.json,no,,,,Zn(NO3)2·6H2O,,0.2 mmol,0.2,mmol,nan,,,,,nan,,,,,"N,N′-diacetic acid imidazolium",HDAM,0.5 mmol,0.5,mmol,,,,,,,,,,,Hydrochloric acid,HCl,1.0 mol/L (to pH 3.0),,,Potassium hydroxide,KOH,1.0 mol/L (to pH 3.0),,,Water,H2O,"5 mL (in 5:1 H2O/DMF, total 6.0 mL)",5.0,"N,N-dimethylformamide",DMF,"1 mL (in 5:1 H2O/DMF, total 6.0 mL)",1.0,25,room temperature,504.0,3 weeks,,"stirred 30 min, then static",,,,,,colorless prism crystals,60.0,,ant,LaIII nodes 6-connected; μ3-linkers,,10.899,,not_reported,not_reported,340.0,,10.1021/cg901075r,ok,
10.1021/cg901075r,downloaded\10.1021_cg901075r.pdf,SI downloaded\10.1021_cg901075r_SI.pdf,mof_json_store\10.1021_cg901075r\raw_output.json,mof_json_store\10.1021_cg901075r\synthesis_004.json,no,,,,ZrCl4,,0.2 mmol,0.2,mmol,nan,,,,,nan,,,,,"N,N′-diacetic acid imidazolium",HDAM,0.5 mmol,0.5,mmol,,,,,,,,,,,Perchloric acid,HClO4,1.0 mol/L (to pH 3.0),,,Potassium hydroxide,KOH,1.0 mol/L (to pH 3.0),,,Water,H2O,5.0 mL,5.0,,,,,25,room temperature,336.0,2 weeks,,"stirred 30 min, then static",,,,,,light purple block crystals,82.0,,sql,NdIII and μ4-linkers give 4-connected 2D layers,,,,not_reported,not_reported,340.0,luminescence,10.1021/cg901075r,ok,
