Repository: zzhenglab/MOFinder

# MOFinder

MOFinder extracts MOF synthesis information from the literature, reconstructs evidence-supported negative reaction records, and prepares datasets for synthesis-outcome prediction.
[Web application](https://mofinder.chemistry.wustl.edu/) | [Demos](Demo/README.md) | [Source code](docs/source_to_code.md) | [Workflow guide](docs/workflow.md) | [Model evaluation](docs/evaluation.md)

## Quick start

The workflow runs through Python commands. Python 3.10 or newer is required. Clone the repository and initialize its related applications:

```bash
git clone --recurse-submodules https://github.com/zzhenglab/MOFinder.git
cd MOFinder
```

Start with the two offline demonstrations:

```bash

File: mof_extraction_1_2.csv (part 31 of 305)
doi,main_pdf,si_pdf,raw_output,parsed_json,article_trial_or_failure,article_trial_or_failure_notes,mof_name,crystal_code,metal_1,metal_1_abbr,metal_1_amount_text,metal_1_amount_value,metal_1_amount_unit,metal_2,metal_2_abbr,metal_2_amount_text,metal_2_amount_value,metal_2_amount_unit,metal_3,metal_3_abbr,metal_3_amount_text,metal_3_amount_value,metal_3_amount_unit,linker_1,linker_1_abbr,linker_1_amount_text,linker_1_amount_value,linker_1_amount_unit,linker_2,linker_2_abbr,linker_2_amount_text,linker_2_amount_value,linker_2_amount_unit,linker_3,linker_3_abbr,linker_3_amount_text,linker_3_amount_value,linker_3_amount_unit,modulator_1,modulator_1_abbr,modulator_1_amount_text,modulator_1_amount_value,modulator_1_amount_unit,modulator_2,modulator_2_abbr,modulator_2_amount_text,modulator_2_amount_value,modulator_2_amount_unit,solvent_main,solvent_main_abbr,solvent_main_amount_text,solvent_main_ml,solvent_secondary,solvent_secondary_abbr,solvent_secondary_amount_text,solvent_secondary_ml,temperature_c,temperature_c_text,time_h,time_text,vessel_type,stirring,washing_solvent,washing_cycles,activation_text,activation_temp_c,activation_time_h,crystal_morphology,yield_percent,crystal_size,topology_code,metal_cluster_connectivity,unit_cell_short,pore_diameter_A,BET_surface_area_m2g,air_stable,water_stable,tga_decomposition_temp_c,applications,reference,status,error
10.1021/cg901075r,downloaded\10.1021_cg901075r.pdf,SI downloaded\10.1021_cg901075r_SI.pdf,mof_json_store\10.1021_cg901075r\raw_output.json,mof_json_store\10.1021_cg901075r\synthesis_005.json,no,,,,ZrCl4,,0.2 mmol,0.2,mmol,nan,,,,,nan,,,,,"N,N′-diacetic acid imidazolium",HDAM,0.5 mmol,0.5,mmol,,,,,,,,,,,Nitric acid,HNO3,1.0 mol/L (to pH 3.0),,,Potassium hydroxide,KOH,1.0 mol/L (to pH 3.0),,,Water,H2O,5.0 mL,5.0,,,,,25,room temperature,336.0,2 weeks,,"stirred 30 min, then static",,,,,,light purple block crystals,75.0,,sql,NdIII and μ4-linkers give 4-connected 2D layers,,,,not_reported,not_reported,,luminescence,10.1021/cg901075r,ok,
10.1021/cg901075r,downloaded\10.1021_cg901075r.pdf,SI downloaded\10.1021_cg901075r_SI.pdf,mof_json_store\10.1021_cg901075r\raw_output.json,mof_json_store\10.1021_cg901075r\synthesis_006.json,no,,,,Ni(NO3)2·6H2O,,0.2 mmol,0.2,mmol,nan,,,,,nan,,,,,"N,N′-diacetic acid imidazolium",HDAM,0.5 mmol,0.5,mmol,,,,,,,,,,,Hydrochloric acid,HCl,1.0 mol/L (to pH 3.0),,,Potassium hydroxide,KOH,1.0 mol/L (to pH 3.0),,,Water,H2O,5.0 mL,5.0,,,,,25,room temperature,168.0,1 week,,"stirred 30 min, then static",,,,,,light purple block crystals,69.0,,,NdIII 10-coordinate nodes; 5-connected,,,,not_reported,not_reported,,luminescence,10.1021/cg901075r,ok,
10.1021/cg901075r,downloaded\10.1021_cg901075r.pdf,SI downloaded\10.1021_cg901075r_SI.pdf,mof_json_store\10.1021_cg901075r\raw_output.json,mof_json_store\10.1021_cg901075r\synthesis_007.json,no,,,,Ni(NO3)2·6H2O,,0.2 mmol,0.2,mmol,Zn(NO3)2·6H2O,,,,,nan,,,,,"N,N′-diacetic acid imidazolium",HDAM,0.5 mmol,0.5,mmol,,,,,,,,,,,Hydrochloric acid,HCl,1.0 mol/L (to pH 3.0),,,Potassium hydroxide,KOH,1.0 mol/L (to pH 3.0),,,Water,H2O,"5 mL (in 5:1 H2O/DMF, total 6.0 mL)",5.0,"N,N-dimethylformamide",DMF,"1 mL (in 5:1 H2O/DMF, total 6.0 mL)",1.0,25,room temperature,504.0,3 weeks,,"stirred 30 min, then static",,,,,,light purple prism crystals,88.0,,,NdIII 9-coordinate nodes; 6-connected,,7.879,,not_reported,not_reported,310.0,luminescence,10.1021/cg901075r,ok,
10.1039/c7dt02800h,downloaded\10.1039_c7dt02800h.pdf,SI downloaded\10.1039_c7dt02800h_SI.pdf,mof_json_store\10.1039_c7dt02800h\raw_output.json,mof_json_store\10.1039_c7dt02800h\synthesis_001.json,no,,,1565079,Ni(NO3)2·6H2O,,"0.149 g, 0.5 mmol",0.5,mmol,Zn(NO3)2·6H2O,,"0.128 g, 0.5 mmol",,,nan,,,,,"1,4-naphthalene dicarboxylic acid","1,4-H2NDC","0.216 g, 1 mmol",,,,,,,,,,,,,sodium hydroxide,,"0.080 g, 2 mmol",,,,,,,,methanol,MeOH,2 mL,2.0,water,H2O,2 mL,2.0,160.0,433 K,144.0,6 days,Teflon-lined stainless-steel autoclave (20 mL),static,ethanol,several times,dried at ambient temperature,,,colorless block-like crystals,30.0,,,M4 unit with μ3-OH; 1D ribbon SBU,"a=8.0681(5) Å, b=9.8450(6) Å, c=13.7857(9) Å, α=78.923(5)°, β=80.572(6)°, γ=78.581(5)°, P-1",,,not_reported,not_reported,,luminescence;sensing,10.1039/c7dt02800h,ok,
10.1039/c7dt02800h,downloaded\10.1039_c7dt02800h.pdf,SI downloaded\10.1039_c7dt02800h_SI.pdf,mof_json_store\10.1039_c7dt02800h\raw_output.json,mof_json_store\10.1039_c7dt02800h\synthesis_002.json,no,,,1565080,Ni(NO3)2·6H2O,,"0.149 g, 0.5 mmol",0.5,mmol,Zn(NO3)2·6H2O,,"0.128 g, 0.5 mmol",,,nan,,,,,"1,4-naphthalene dicarboxylic acid","1,4-H2NDC","0.216 g, 1 mmol",,,"1,3-di(4-pyridyl)propane",dppe,"0.198 g, 1 mmol",,,,,,,,sodium hydroxide,,"0.080 g, 2 mmol",,,,,,,,methanol,MeOH,2 mL,2.0,water,H2O,2 mL,2.0,160.0,433 K,144.0,6 days,Teflon-lined stainless-steel autoclave (20 mL),static,ethanol,several times,dried at ambient temperature,,,brown rod-like crystals,58.0,,,tri-nuclear [M2Mg(COO)6] SBU (M = Mg/Zn),"a=10.0285(4) Å, b=11.1330(4) Å, c=20.9525(7) Å, α=75.286(3)°, β=87.757(3)°, γ=77.594(3)°, P-1",,,not_reported,not_reported,,luminescence;sensing,10.1039/c7dt02800h,ok,
10.1039/c7dt02800h,downloaded\10.1039_c7dt02800h.pdf,SI downloaded\10.1039_c7dt02800h_SI.pdf,mof_json_store\10.1039_c7dt02800h\raw_output.json,mof_json_store\10.1039_c7dt02800h\synthesis_003.json,no,,,1565081,Ni(NO3)2·6H2O,,"0.149 g, 0.5 mmol",0.5,mmol,Zn(NO3)2·6H2O,,"0.128 g, 0.5 mmol",,,nan,,,,,"1,4-naphthalene dicarboxylic acid","1,4-H2NDC","0.216 g, 1 mmol",,,pyridine,py,5 mL,,,,,,,,,,,,,,,,,,pyridine,py,5 mL,5.0,,,,,160.0,433 K,144.0,6 days,Teflon-lined stainless-steel autoclave (20 mL),static,ethanol,several times,dried at ambient temperature,,,yellow block-like crystals,14.0,,,tri-nuclear [M2Mg(COO)6] SBU with terminal py,"a=10.6831(5) Å, b=40.3319(15) Å, c=22.6181(10) Å, α=90°, β=90°, γ=90°, Pnma",,,not_reported,not_reported,,luminescence;sensing,10.1039/c7dt02800h,ok,
10.1039/c1ce05877k,downloaded\10.1039_c1ce05877k.pdf,SI downloaded\10.1039_c1ce05877k_SI.pdf,mof_json_store\10.1039_c1ce05877k\raw_output.json,mof_json_store\10.1039_c1ce05877k\synthesis_001.json,no,,,,Ni(NO3)2·6H2O,,"0.050 g, 0.20 mmol",0.2,mmol,Zn(NO3)2·6H2O,,,,,nan,,,,,"5,5'-(ethane-1,2-diyl)-bis(oxy)diisophthalic acid",H4L,"0.039 g, 0.1 mmol",0.1,mmol,,,,,,,,,,,NaOH,,"0.016 g, 0.4 mmol",0.4,mmol,,,,,,water,H2O,8 mL,8.0,,,,,130.0,130 °C,72.0,3 days,Teflon reactor (15 mL),static,,,,,,green crystals,46.0,,dia,binuclear Ni2 unit with μ3-O bridge,,,,,,,,10.1039/c1ce05877k,ok,
10.1039/c1ce05877k,downloaded\10.1039_c1ce05877k.pdf,SI downloaded\10.1039_c1ce05877k_SI.pdf,mof_json_store\10.1039_c1ce05877k\raw_output.json,mof_json_store\10.1039_c1ce05877k\synthesis_002.json,no,,,,Zn(NO3)2·6H2O,,"0.050 g, 0.20 mmol",0.2,mmol,nan,,,,,nan,,,,,"5,5'-(ethane-1,2-diyl)-bis(oxy)diisophthalic acid",H4L,"0.039 g, 0.1 mmol",0.1,mmol,"1,4-bis(imidazol-1-ylmethyl)benzene",pbib,"0.047 g, 0.2 mmol",0.2,mmol,,,,,,NaOH,,"0.016 g, 0.4 mmol",0.4,mmol,,,,,,water,H2O,8 mL,8.0,,,,,130.0,130 °C,72.0,3 days,Teflon reactor (15 mL),static,,,,,,green crystals,55.0,,,,,,,,,,,10.1039/c1ce05877k,ok,
10.1039/c1ce05877k,downloaded\10.1039_c1ce05877k.pdf,SI downloaded\10.1039_c1ce05877k_SI.pdf,mof_json_store\10.1039_c1ce05877k\raw_output.json,mof_json_store\10.1039_c1ce05877k\synthesis_003.json,no,,,,Zn(NO3)2·6H2O,,"0.050 g, 0.20 mmol",0.2,mmol,nan,,,,,nan,,,,,"5,5'-(ethane-1,2-diyl)-bis(oxy)diisophthalic acid",H4L,"0.039 g, 0.1 mmol",0.1,mmol,"1,4-bis(imidazol-1-ylmethyl)benzene",pbib,"0.047 g, 0.2 mmol",0.2,mmol,,,,,,NaOH,,"0.016 g, 0.4 mmol",0.4,mmol,,,,,,water,H2O,8 mL,8.0,,,,,130.0,130 °C,72.0,3 days,Teflon reactor (15 mL),static,,,,,,purple crystals,39.0,,,binuclear [Co2(COO)4] units,,,,,,,,10.1039/c1ce05877k,ok,
10.1039/c1ce05877k,downloaded\10.1039_c1ce05877k.pdf,SI downloaded\10.1039_c1ce05877k_SI.pdf,mof_json_store\10.1039_c1ce05877k\raw_output.json,mof_json_store\10.1039_c1ce05877k\synthesis_004.json,no,,,,ZnCl2,,"0.050 g, 0.20 mmol",0.2,mmol,nan,,,,,nan,,,,,"5,5'-(ethane-1,2-diyl)-bis(oxy)diisophthalic acid",H4L,"0.039 g, 0.1 mmol",0.1,mmol,"1,4-bis(1H-1,2,4-triazol-1-ylmethyl)benzene",bbtz,"0.048 g, 0.2 mmol",0.2,mmol,,,,,,NaOH,,"0.016 g, 0.4 mmol",0.4,mmol,,,,,,water,H2O,8 mL,8.0,,,,,130.0,130 °C,72.0,3 days,Teflon reactor (15 mL),static,,,,,,purple crystals,25.0,,,binuclear Co2 units linked via O1W,,,,,,,,10.1039/c1ce05877k,ok,
10.1039/c1ce05877k,downloaded\10.1039_c1ce05877k.pdf,SI downloaded\10.1039_c1ce05877k_SI.pdf,mof_json_store\10.1039_c1ce05877k\raw_output.json,mof_json_store\10.1039_c1ce05877k\synthesis_005.json,no,,,,Zn(NO3)2·6H2O,,"0.050 g, 0.20 mmol",0.2,mmol,nan,,,,,nan,,,,,"5,5'-(ethane-1,2-diyl)-bis(oxy)diisophthalic acid",H4L,"0.039 g, 0.1 mmol",0.1,mmol,"1,3-bis(imidazol-1-yl)propane",biim-3,"0.035 g, 0.2 mmol",0.2,mmol,,,,,,NaOH,,"0.016 g, 0.4 mmol",0.4,mmol,,,,,,water,H2O,8 mL of water–ethanol (3:1 v/v) solution,,ethanol,EtOH,present in H2O/EtOH 3:1 v/v,,130.0,130 °C,72.0,3 days,Teflon reactor (15 mL),static,,,,,,green crystals,43.0,,,binuclear Ni2 unit,,,,,,,,10.1039/c1ce05877k,ok,
10.1039/c1ce05877k,downloaded\10.1039_c1ce05877k.pdf,SI downloaded\10.1039_c1ce05877k_SI.pdf,mof_json_store\10.1039_c1ce05877k\raw_output.json,mof_json_store\10.1039_c1ce05877k\synthesis_006.json,no,,,,Zn(NO3)2·6H2O,,"0.044 g, 0.20 mmol",0.2,mmol,nan,,,,,nan,,,,,"5,5'-(ethane-1,2-diyl)-bis(oxy)diisophthalic acid",H4L,"0.039 g, 0.1 mmol",0.1,mmol,"1,3-bis(imidazol-1-yl)propane",biim-3,"0.035 g, 0.2 mmol",0.2,mmol,,,,,,NaOH,,"0.016 g, 0.4 mmol",0.4,mmol,,,,,,water,H2O,8 mL,8.0,,,,,160.0,160 °C,72.0,3 days,Teflon reactor (15 mL),static,,,,,,colorless crystals,52.0,,,[Zn3(μ2-O)2] trinuclear motif,,,,,,,luminescence,10.1039/c1ce05877k,ok,
10.1039/c1ce05877k,downloaded\10.1039_c1ce05877k.pdf,SI downloaded\10.1039_c1ce05877k_SI.pdf,mof_json_store\10.1039_c1ce05877k\raw_output.json,mof_json_store\10.1039_c1ce05877k\synthesis_007.json,no,,,,ZrCl4,,"0.050 g, 0.20 mmol",0.2,mmol,nan,,,,,nan,,,,,"5,5'-(ethane-1,2-diyl)-bis(oxy)diisophthalic acid",H4L,"0.039 g, 0.1 mmol",0.1,mmol,"1,3-bis(1,2,4-triazol-1-yl)propane",btp,"0.035 g, 0.2 mmol",0.2,mmol,,,,,,NaOH,,"0.016 g, 0.4 mmol",0.4,mmol,,,,,,water,H2O,8 mL,8.0,,,,,130.0,130 °C,72.0,3 days,Teflon reactor (15 mL),static,,,,,,green crystals,39.0,,,,,,,,,,,10.1039/c1ce05877k,ok,
10.1039/c1ce05877k,downloaded\10.1039_c1ce05877k.pdf,SI downloaded\10.1039_c1ce05877k_SI.pdf,mof_json_store\10.1039_c1ce05877k\raw_output.json,mof_json_store\10.1039_c1ce05877k\synthesis_008.json,no,,,,Zn(NO3)2·6H2O,,"0.044 g, 0.20 mmol",0.2,mmol,nan,,,,,nan,,,,,"5,5'-(ethane-1,2-diyl)-bis(oxy)diisophthalic acid",H4L,"0.039 g, 0.1 mmol",0.1,mmol,"1,3-bis(1,2,4-triazol-1-yl)propane",btp,"0.035 g, 0.2 mmol",0.2,mmol,,,,,,NaOH,,"0.016 g, 0.4 mmol",0.4,mmol,,,,,,water,H2O,8 mL,8.0,,,,,130.0,130 °C,72.0,3 days,Teflon reactor (15 mL),static,,,,,,colorless crystals,41.0,,,,,,,,,,luminescence,10.1039/c1ce05877k,ok,
10.1039/c1ce05877k,downloaded\10.1039_c1ce05877k.pdf,SI downloaded\10.1039_c1ce05877k_SI.pdf,mof_json_store\10.1039_c1ce05877k\raw_output.json,mof_json_store\10.1039_c1ce05877k\synthesis_009.json,no,,,,Cu(NO3)2·3H2O,,"0.050 g, 0.20 mmol",0.2,mmol,nan,,,,,nan,,,,,"5,5'-(ethane-1,2-diyl)-bis(oxy)diisophthalic acid",H4L,"0.039 g, 0.1 mmol",0.1,mmol,"1,4-bis(1,2,4-triazol-1-yl)butane",btb,"0.038 g, 0.2 mmol",0.2,mmol,,,,,,NaOH,,"0.016 g, 0.4 mmol",0.4,mmol,,,,,,water,H2O,8 mL,8.0,,,,,130.0,130 °C,72.0,3 days,Teflon reactor (15 mL),static,,,,,,purple crystals,35.0,,,,,,,,,,,10.1039/c1ce05877k,ok,
10.1039/c1ce05877k,downloaded\10.1039_c1ce05877k.pdf,SI downloaded\10.1039_c1ce05877k_SI.pdf,mof_json_store\10.1039_c1ce05877k\raw_output.json,mof_json_store\10.1039_c1ce05877k\synthesis_010.json,no,,,,Cu(NO3)2·3H2O,,"0.044 g, 0.20 mmol",0.2,mmol,nan,,,,,nan,,,,,"5,5'-(ethane-1,2-diyl)-bis(oxy)diisophthalic acid",H4L,"0.039 g, 0.1 mmol",0.1,mmol,"1,4-bis(1,2,4-triazol-1-yl)butane",btb,"0.038 g, 0.2 mmol",0.2,mmol,,,,,,NaOH,,"0.016 g, 0.4 mmol",0.4,mmol,,,,,,water,H2O,8 mL,8.0,,,,,130.0,130 °C,72.0,3 days,Teflon reactor (15 mL),static,,,,,,colorless crystals,64.0,,,,,,,,,,luminescence,10.1039/c1ce05877k,ok,
10.1039/d2dt02290g,downloaded\10.1039_d2dt02290g.pdf,SI downloaded\10.1039_d2dt02290g_SI.pdf,mof_json_store\10.1039_d2dt02290g\raw_output.json,mof_json_store\10.1039_d2dt02290g\synthesis_001.json,no,,,,ZrOCl2·8H2O,,"0.178 g, 0.3 mmol",0.3,mmol,nan,,,,,nan,,,,,"N,N′-bis(5-isophthalic acid) naphthalenediimide",H4BINDI,"0.173 g, 0.4 mmol",0.4,mmol,,,,,,,,,,,,,,,,,,,,,"N,N-dimethylformamide",DMF,25 mL,25.0,ethanol,EtOH,25 mL,25.0,100.0,100 °C,72.0,72 h,thick walled glass tube (100 mL),stirred 30 min then static,DMF,,dried under vacuum,,,light-yellow crystals,85.0,,,binuclear [La2(COO)4] units,"C2/c, a=35.8643(9) Å, b=22.9736(11) Å, c=17.0163(6) Å, α=90°, β=92.965(3)°, γ=90°, V=14001.5(9) Å3",,,yes,yes,480.0,,10.1039/d2dt02290g,ok,
10.1039/d2dt02290g,downloaded\10.1039_d2dt02290g.pdf,SI downloaded\10.1039_d2dt02290g_SI.pdf,mof_json_store\10.1039_d2dt02290g\raw_output.json,mof_json_store\10.1039_d2dt02290g\synthesis_002.json,no,,,,ZrOCl2·8H2O,,"0.130 g, 0.3 mmol",0.3,mmol,nan,,,,,nan,,,,,"N,N′-bis(5-isophthalic acid) naphthalenediimide",H4BINDI,"0.178 g, 0.3 mmol",0.3,mmol,,,,,,,,,,,,,,,,,,,,,"N,N-dimethylformamide",DMF,25 mL,25.0,water,H2O,5 mL,5.0,100.0,100 °C,72.0,72 h,thick walled glass tube (100 mL),stirred 30 min then static,DMF,,dried under vacuum,,,brown crystals,80.0,,,binuclear [La2(COO)4] units; 1D chains to 3D network,"P-1, a=14.8023(4) Å, b=15.7594(4) Å, c=18.6831(4) Å, α=104.480(2)°, β=97.442(2)°, γ=95.258(2)°, V=4149.26(18) Å3",,,yes,yes,480.0,inkless_printing,10.1039/d2dt02290g,ok,
10.1039/d2dt02290g,downloaded\10.1039_d2dt02290g.pdf,SI downloaded\10.1039_d2dt02290g_SI.pdf,mof_json_store\10.1039_d2dt02290g\raw_output.json,mof_json_store\10.1039_d2dt02290g\synthesis_003.json,no,,,,ZrOCl2·8H2O,,"0.089 g, 0.15 mmol",0.15,mmol,nan,,,,,nan,,,,,"N,N′-bis(5-isophthalic acid) naphthalenediimide",H4BINDI,"0.087 g, 0.2 mmol",0.2,mmol,,,,,,,,,,,,,,,,,,,,,"N,N-dimethylformamide",DMF,2 mL,2.0,water,H2O,10 mL,10.0,100.0,100 °C,72.0,72 h,thick walled glass tube (100 mL),stirred 30 min then static,DMF,,dried under vacuum,,,light-brown crystals,80.0,,,two types of binuclear [La2(COO)2] units forming interlinked 1D chains,"P-1, a=10.31370(10) Å, b=13.1982(2) Å, c=19.8651(2) Å, α=89.5480(10)°, β=83.4300(10)°, γ=74.6130(10)°, V=2589.32(5) Å3",,,yes,yes,500.0,inkless_printing,10.1039/d2dt02290g,ok,
10.1039/d1ce00783a,downloaded\10.1039_d1ce00783a.pdf,SI downloaded\10.1039_d1ce00783a_SI.pdf,mof_json_store\10.1039_d1ce00783a\raw_output.json,mof_json_store\10.1039_d1ce00783a\synthesis_002.json,no,,,1889321,ZrOCl2·8H2O,,0.031 g (0.1 mmol),0.1,mmol,nan,,,,,nan,,,,,"3-(3,5-dicarboxylphenoxy)pyridine",H2L,0.026 g (0.1 mmol),0.1,mmol,"4,4′-bis(imidazol-1-yl)biphenyl",bibp,0.029 g (0.1 mmol),0.1,mmol,,,,,,,,,,,,,,,,"N,N-dimethylformamide",DMF,6 mL,6.0,water,H2O,2 mL,2.0,130.0,130 °C,72.0,3 days,Teflon-lined stainless steel vessel (15 mL),"stirred 0.5 h in air, then static",,,,,,pink block crystals,85.7,,,Co2(COO)2 binuclear SBU; Co(II) 5-connected nodes,"a=9.4348(14), b=9.9705(16), c=11.5494(18) Å; α=68.346(3)°, β=83.463(3)°, γ=76.625(3)°; P-1",,,not_reported,not_reported,400.0,dye_adsorption;water_oxidation,10.1039/d1ce00783a,ok,
10.1039/d1ce00783a,downloaded\10.1039_d1ce00783a.pdf,SI downloaded\10.1039_d1ce00783a_SI.pdf,mof_json_store\10.1039_d1ce00783a\raw_output.json,mof_json_store\10.1039_d1ce00783a\synthesis_003.json,no,,,1889314,Zn(CH3COO)2·2H2O,,0.031 g (0.1 mmol),0.1,mmol,nan,,,,,nan,,,,,"3-(3,5-dicarboxylphenoxy)pyridine",H2L,0.026 g (0.1 mmol),0.1,mmol,"1,1′-(1,4-butanediyl)bis(imidazole)",bbi,0.019 g (0.1 mmol),0.1,mmol,,,,,,,,,,,,,,,,"N,N-dimethylformamide",DMF,5 mL,5.0,water,H2O,5 mL,5.0,130.0,130 °C,72.0,3 days,Teflon-lined stainless steel vessel (15 mL),"stirred 0.5 h in air, then static",,,,,,purple block crystals,72.4,,,single Co(II) 4-connected nodes,"a=11.0719(7), b=13.1489(10), c=11.7587(6) Å; α=90°, β=98.256(2)°, γ=90°; P21/n",,,not_reported,not_reported,420.0,dye_adsorption;water_oxidation,10.1039/d1ce00783a,ok,
10.1039/c5ce00903k,downloaded\10.1039_c5ce00903k.pdf,SI downloaded\10.1039_c5ce00903k_SI.pdf,mof_json_store\10.1039_c5ce00903k\raw_output.json,mof_json_store\10.1039_c5ce00903k\synthesis_001.json,no,,,1063464,Zn(CH3COO)2·2H2O,Zn(NO3)2·4H2O,"0.0282 g, 0.1 mmol",0.1,mmol,nan,,,,,nan,,,,,o-phenylenedicarboxylic acid,o-H2bdc,"0.0166 g, 0.1 mmol",0.1,mmol,bis(4-imidazol-ylphenyl)sulfone,bips,0.0350 g,0.035,g,,,,,,,,,,,,,,,,water,H2O,10 mL,10.0,,,,,160.0,160 °C,96.0,4 days,Teflon-lined autoclave (20 mL),static,,,,,,colorless crystals,48.0,,sql,4-connected Zn nodes in sql layers,,,,not_reported,not_reported,330.0,luminescence,10.1039/c5ce00903k,ok,
10.1039/c5ce00903k,downloaded\10.1039_c5ce00903k.pdf,SI downloaded\10.1039_c5ce00903k_SI.pdf,mof_json_store\10.1039_c5ce00903k\raw_output.json,mof_json_store\10.1039_c5ce00903k\synthesis_002.json,no,,,1063465,Zn(CH3COO)2·2H2O,Zn(NO3)2·4H2O,"0.0282 g, 0.1 mmol",0.1,mmol,nan,,,,,nan,,,,,"1,4-cyclohexanedicarboxylic acid",H2cdc,0.1 mmol,0.1,mmol,bis(4-imidazol-ylphenyl)sulfone,bips,0.0350 g,0.035,g,,,,,,,,,,,,,,,,water,H2O,10 mL,10.0,,,,,160.0,160 °C,96.0,4 days,Teflon-lined autoclave (20 mL),static,,,,,,colorless crystals,51.0,,sql,4-connected Zn nodes in sql layers,,,,not_reported,not_reported,340.0,luminescence,10.1039/c5ce00903k,ok,
10.1039/c5ce00903k,downloaded\10.1039_c5ce00903k.pdf,SI downloaded\10.1039_c5ce00903k_SI.pdf,mof_json_store\10.1039_c5ce00903k\raw_output.json,mof_json_store\10.1039_c5ce00903k\synthesis_003.json,no,,,1063466,Zn(CH3COO)2·2H2O,Zn(NO3)2·4H2O,"0.0282 g, 0.1 mmol",0.1,mmol,nan,,,,,nan,,,,,"4,4′-stilbenedicarboxylic acid",H2bpedc,0.1 mmol,0.1,mmol,bis(4-imidazol-ylphenyl)sulfone,bips,0.0350 g,0.035,g,,,,,,,,,,,,,,,,water,H2O,10 mL,10.0,,,,,160.0,160 °C,96.0,4 days,Teflon-lined autoclave (20 mL),static,,,,,,yellow crystals,52.0,,sql,Zn nodes with 2 N (bips) and 3 O (carboxylates),,,,not_reported,not_reported,310.0,luminescence,10.1039/c5ce00903k,ok,
10.1039/c5ce00903k,downloaded\10.1039_c5ce00903k.pdf,SI downloaded\10.1039_c5ce00903k_SI.pdf,mof_json_store\10.1039_c5ce00903k\raw_output.json,mof_json_store\10.1039_c5ce00903k\synthesis_004.json,no,,,1063467,MnCl2·4H2O,Zn(NO3)2·4H2O,"0.0282 g, 0.1 mmol",0.1,mmol,nan,,,,,nan,,,,,"4,4′-oxybisbenzoic acid",H2odc,0.1 mmol,0.1,mmol,bis(4-imidazol-ylphenyl)sulfone,bips,0.0350 g,0.035,g,,,,,,,,,,,,,,,,water,H2O,10 mL,10.0,,,,,160.0,160 °C,96.0,4 days,Teflon-lined autoclave (20 mL),static,,,,,,colorless crystals,55.0,,cds,4-connected Zn nodes; CdSO4-type net,,,,not_reported,not_reported,410.0,luminescence,10.1039/c5ce00903k,ok,
10.1039/c5ce00903k,downloaded\10.1039_c5ce00903k.pdf,SI downloaded\10.1039_c5ce00903k_SI.pdf,mof_json_store\10.1039_c5ce00903k\raw_output.json,mof_json_store\10.1039_c5ce00903k\synthesis_005.json,no,,,1063468,CdCl2·5H2O,Zn(NO3)2·4H2O,"0.0282 g, 0.1 mmol",0.1,mmol,nan,,,,,nan,,,,,"4,4'-sulfonyldibenzoic acid",H2sdc,0.1 mmol,0.1,mmol,bis(4-imidazol-ylphenyl)sulfone,bips,0.0350 g,0.035,g,,,,,,,,,,,,,,,,water,H2O,10 mL,10.0,,,,,160.0,160 °C,96.0,4 days,Teflon-lined autoclave (20 mL),static,,,,,,colorless crystals,62.0,,,4-connected Zn nodes; layered {42·63·8}2,,,,not_reported,not_reported,360.0,luminescence,10.1039/c5ce00903k,ok,
10.1039/c5ce00903k,downloaded\10.1039_c5ce00903k.pdf,SI downloaded\10.1039_c5ce00903k_SI.pdf,mof_json_store\10.1039_c5ce00903k\raw_output.json,mof_json_store\10.1039_c5ce00903k\synthesis_006.json,no,,,1044543,MnCl2·4H2O,Co(NO3)2·6H2O,0.1 mmol,0.1,mmol,nan,,,,,nan,,,,,"4,4'-sulfonyldibenzoic acid",H2sdc,0.1 mmol,0.1,mmol,bis(4-imidazol-ylphenyl)sulfone,bips,0.0350 g,0.035,g,,,,,,,,,,,,,,,,water,H2O,10 mL,10.0,,,,,160.0,160 °C,96.0,4 days,Teflon-lined autoclave (20 mL),static,,,,,,pink crystals,42.0,,sql,octahedral Co dimers acting as 4-connected nodes; 2-membered loops,,,,not_reported,not_reported,330.0,luminescence,10.1039/c5ce00903k,ok,
10.1039/c5ce00903k,downloaded\10.1039_c5ce00903k.pdf,SI downloaded\10.1039_c5ce00903k_SI.pdf,mof_json_store\10.1039_c5ce00903k\raw_output.json,mof_json_store\10.1039_c5ce00903k\synthesis_007.json,no,,,1063469,CoCl2·6H2O,Cd(NO3)2·4H2O,0.1 mmol,0.1,mmol,nan,,,,,nan,,,,,"biphenyl-4,4'-dicarboxylic acid",H2bpdc,0.1 mmol,0.1,mmol,bis(4-imidazol-ylphenyl)sulfone,bips,0.0350 g,0.035,g,,,,,,,,,,,,,,,,water,H2O,10 mL,10.0,,,,,160.0,160 °C,96.0,4 days,Teflon-lined autoclave (20 mL),static,,,,,,colorless crystals,52.0,,,3-connected Cd nodes forming 1D ribbons,,,,not_reported,not_reported,370.0,luminescence,10.1039/c5ce00903k,ok,
10.1039/c5ce00903k,downloaded\10.1039_c5ce00903k.pdf,SI downloaded\10.1039_c5ce00903k_SI.pdf,mof_json_store\10.1039_c5ce00903k\raw_output.json,mof_json_store\10.1039_c5ce00903k\synthesis_008.json,no,,,1063470,FeCl3·6H2O,Cd(NO3)2·4H2O,0.1 mmol,0.1,mmol,nan,,,,,nan,,,,,"2,6-naphthalenedicarboxylic acid","2,6-H2ndc",0.1 mmol,0.1,mmol,bis(4-imidazol-ylphenyl)sulfone,bips,0.0350 g,0.035,g,,,,,,,,,,,,,,,,water,H2O,10 mL,10.0,,,,,160.0,160 °C,96.0,4 days,Teflon-lined autoclave (20 mL),static,,,,,,colorless crystals,47.0,,sra,4-connected Cd nodes; SrAl2-type net,,,,not_reported,not_reported,330.0,luminescence,10.1039/c5ce00903k,ok,
10.1039/c5ce00903k,downloaded\10.1039_c5ce00903k.pdf,SI downloaded\10.1039_c5ce00903k_SI.pdf,mof_json_store\10.1039_c5ce00903k\raw_output.json,mof_json_store\10.1039_c5ce00903k\synthesis_009.json,no,,,1063471,FeCl3·6H2O,Cd(NO3)2·4H2O,"0.0308 g, 0.1 mmol",0.1,mmol,nan,,,,,nan,,,,,"1,4-naphthalenedicarboxylic acid","1,4-H2ndc","0.0216 g, 0.1 mmol",0.1,mmol,bis(4-imidazol-ylphenyl)sulfone,bips,"0.0350 g, 0.1 mmol",0.1,mmol,,,,,,,,,,,,,,,,"N,N-dimethylformamide",DMF,8 mL,8.0,methanol,MeOH,1 mL,1.0,80.0,80 °C,48.0,2 days,Teflon-lined autoclave (20 mL),static,,,,,,colorless crystals,69.0,,dia,4-connected Cd nodes; diamond net,,,,not_reported,not_reported,290.0,luminescence,10.1039/c5ce00903k,ok,
10.1039/d2nj01981g,downloaded\10.1039_d2nj01981g.pdf,SI downloaded\10.1039_d2nj01981g_SI.pdf,mof_json_store\10.1039_d2nj01981g\raw_output.json,mof_json_store\10.1039_d2nj01981g\synthesis_001.json,no,,,2129142,FeCl3·6H2O,,"0.10 M, 0.5 mL",0.05,mmol,nan,,,,,nan,,,,,5-(4-carboxypyridin-3-yl)isophthalic acid,H3L1,"0.05 mmol, 14.3 mg",0.05,mmol,,,,,,,,,,,,,,,,,,,,,"N,N-dimethylformamide",DMF,3 mL,3.0,water,H2O,2 mL,2.0,80.0,80 °C,24.0,one day,Teflon-lined autoclave,static,water,,dried in air,,,blue plates,73.0,,,paddle-wheel {Cu2O2(OCO)4} SBU,"a=8.4291(15), b=16.414(3), c=16.973(3) Å, α=72.135(7)°, β=80.514(7)°, γ=89.314(9)°, triclinic, P-1",,,not_reported,not_reported,250.0,C-H oxidation catalysis;sensing,10.1039/d2nj01981g,ok,
10.1039/d2nj01981g,downloaded\10.1039_d2nj01981g.pdf,SI downloaded\10.1039_d2nj01981g_SI.pdf,mof_json_store\10.1039_d2nj01981g\raw_output.json,mof_json_store\10.1039_d2nj01981g\synthesis_002.json,no,,,2129147,Cu(NO3)2·3H2O,,"0.10 M, 0.5 mL",0.05,mmol,nan,,,,,nan,,,,,5-(4-carboxypyridin-3-yl)isophthalic acid,H3L1,"0.05 mmol, 14.3 mg",0.05,mmol,"1,10-phenanthroline",phen,"0.05 mmol, 10 mg",0.05,mmol,,,,,,,,,,,,,,,,water,H2O,3 mL,3.0,"N,N-dimethylformamide",DMF,2 mL,2.0,100.0,100 °C,24.0,one day,Teflon-lined autoclave,static,water,,dried in air,,,blue plates,85.0,,,dinuclear {Cu2O2N4(OCO)2} SBU,"a=9.2608(3), b=10.6337(4), c=13.1879(5) Å, α=82.385(1)°, β=85.159(1)°, γ=70.816(1)°, triclinic, P-1",,,not_reported,not_reported,290.0,C-H oxidation catalysis;sensing,10.1039/d2nj01981g,ok,
10.1039/d2nj01981g,downloaded\10.1039_d2nj01981g.pdf,SI downloaded\10.1039_d2nj01981g_SI.pdf,mof_json_store\10.1039_d2nj01981g\raw_output.json,mof_json_store\10.1039_d2nj01981g\synthesis_003.json,no,,,2129156,Zn(NO3)2·6H2O,,"0.10 M, 1 mL",0.1,mmol,nan,,,,,nan,,,,,2-(5-carboxypyridin-2-yl)terephthalic acid,H3L2,"0.05 mmol, 14.3 mg",0.05,mmol,,,,,,,,,,,,,,,,,,,,,acetonitrile,MeCN,5 mL,5.0,,,,,100.0,100 °C,48.0,two days,Teflon-lined autoclave,static,water,,dried in air,,,blue blocks,64.0,,,tetranuclear {Cu4O10(OCO)4} cluster (with μ3-OH),"a=27.4616(7), b=23.3296(6), c=14.1872(4) Å, α=90°, β=105.775(1)°, γ=90°, monoclinic, C2/c",,,not_reported,not_reported,240.0,C-H oxidation catalysis;sensing,10.1039/d2nj01981g,ok,
10.1039/b919813j,downloaded\10.1039_b919813j.pdf,SI downloaded\10.1039_b919813j_SI.pdf,mof_json_store\10.1039_b919813j\raw_output.json,mof_json_store\10.1039_b919813j\synthesis_001.json,no,,,,Mn(CH3COO)2,,"64 mg, 0.30 mmol",0.3,mmol,nan,,,,,nan,,,,,"N',N'-bis[1-(pyridin-4-yl)methylidene]benzil dihydrazone",L1,"125 mg, 0.30 mmol",0.3,mmol,,,,,,,,,,,,,,,,,,,,,acetonitrile,CH3CN,"1:1 with EtOH, total 20 mL",,ethanol,EtOH,"1:1 with CH3CN, total 20 mL",,25,room temperature,336.0,"stir 0.5 h, then stand 2 weeks",,stirred then static,,,,,,yellow block crystals,75.0,,,Ag nodes; 2D layer with trimetal 36-membered rings,,,,not_reported,not_reported,248.0,luminescence,10.1039/b919813j,ok,
10.1039/b919813j,downloaded\10.1039_b919813j.pdf,SI downloaded\10.1039_b919813j_SI.pdf,mof_json_store\10.1039_b919813j\raw_output.json,mof_json_store\10.1039_b919813j\synthesis_002.json,no,,,,Mn(CH3COO)2,,"58 mg, 0.30 mmol",0.3,mmol,nan,,,,,nan,,,,,"N',N'-bis[1-(pyridin-4-yl)methylidene]benzil dihydrazone",L1,"125 mg, 0.30 mmol",0.3,mmol,,,,,,,,,,,,,,,,,,,,,acetonitrile,CH3CN,"1:1 with EtOH, total 20 mL (similar to 1)",,ethanol,EtOH,"1:1 with CH3CN, total 20 mL (similar to 1)",,25,room temperature,336.0,"stir ~0.5 h, then stand ~2 weeks (similar to 1)",,stirred then static,,,,,,yellow crystals,75.0,,,Ag nodes; 1D chain with tetranuclear metallacyclic rings,,,,not_reported,not_reported,194.0,luminescence,10.1039/b919813j,ok,
10.1039/b919813j,downloaded\10.1039_b919813j.pdf,SI downloaded\10.1039_b919813j_SI.pdf,mof_json_store\10.1039_b919813j\raw_output.json,mof_json_store\10.1039_b919813j\synthesis_003.json,no,,,,Mn(CH3COO)2,,"51 mg, 0.30 mmol",0.3,mmol,nan,,,,,nan,,,,,"N',N'-bis[1-(pyridin-4-yl)methylidene]benzil dihydrazone",L1,"125 mg, 0.30 mmol",0.3,mmol,,,,,,,,,,,,,,,,,,,,,ethanol,EtOH,9 mL,9.0,acetonitrile,CH3CN,6 mL,6.0,25,room temperature,,"stir 0.5 h, then slow evaporation at RT",,stirred then static,,,,,,yellow block crystals,80.0,,,Ag nodes; 1D chain (bidentate L1; AgN2O),,,,not_reported,not_reported,190.0,luminescence,10.1039/b919813j,ok,
10.1039/b919813j,downloaded\10.1039_b919813j.pdf,SI downloaded\10.1039_b919813j_SI.pdf,mof_json_store\10.1039_b919813j\raw_output.json,mof_json_store\10.1039_b919813j\synthesis_004.json,no,,,,Mn(CH3COO)2,Zn(OAc)2·2H2O,"66 mg, 0.30 mmol",0.3,mmol,nan,,,,,nan,,,,,"N',N'-bis[1-(pyridin-4-yl)methylidene]benzil dihydrazone",L1,"125 mg, 0.30 mmol",0.3,mmol,,,,,,,,,,,potassium thiocyanate,KSCN,"49 mg, 0.50 mmol (in 2 mL H2O)",0.5,mmol,,,,,,acetonitrile,CH3CN,20 mL,20.0,water,H2O,2 mL (for KSCN),2.0,25,room temperature,336.0,"stir 2 h, then stand 2 weeks",,stirred then static,,,,,,yellow block crystals,65.0,,,octahedral ZnN6 nodes; 2D layer with tetranuclear 68-membered rings,,,,not_reported,not_reported,215.0,luminescence,10.1039/b919813j,ok,
10.1039/b919813j,downloaded\10.1039_b919813j.pdf,SI downloaded\10.1039_b919813j_SI.pdf,mof_json_store\10.1039_b919813j\raw_output.json,mof_json_store\10.1039_b919813j\synthesis_005.json,no,,,,ZnCl2,,"51 mg, 0.30 mmol",0.3,mmol,nan,,,,,nan,,,,,"N',N'-bis[1-(pyridin-3-yl)methylidene]benzil dihydrazone",L2,"125 mg, 0.30 mmol",0.3,mmol,,,,,,,,,,,,,,,,,,,,,acetonitrile,CH3CN,40 mL,40.0,ethanol,EtOH,9 mL,9.0,25,room temperature,,"stir 0.5 h, then slow evaporation at RT",,stirred then static,,,,,,yellow crystals,60.0,,,Ag nodes; 1D chain with 8- and 42-membered rings,,,,not_reported,not_reported,220.0,luminescence,10.1039/b919813j,ok,
10.1039/b919813j,downloaded\10.1039_b919813j.pdf,SI downloaded\10.1039_b919813j_SI.pdf,mof_json_store\10.1039_b919813j\raw_output.json,mof_json_store\10.1039_b919813j\synthesis_006.json,no,,,,Zn(NO3)2,FeCl2·4H2O,"60 mg, 0.30 mmol",0.3,mmol,nan,,,,,nan,,,,,"N',N'-bis[1-(pyridin-3-yl)methylidene]benzil dihydrazone",L2,"125 mg, 0.30 mmol",0.3,mmol,,,,,,,,,,,,,,,,,,,,,acetonitrile,CH3CN,6 mL (layered),6.0,water,H2O,6 mL (layered),6.0,25,room temperature,48.0,layered; stand 2 days,,static,,,,,,orange block crystals,76.0,,,octahedral FeN4Cl2 nodes; 1D chain with bimetallic 34-membered rings,,,,not_reported,not_reported,225.0,luminescence,10.1039/b919813j,ok,
10.1039/b919813j,downloaded\10.1039_b919813j.pdf,SI downloaded\10.1039_b919813j_SI.pdf,mof_json_store\10.1039_b919813j\raw_output.json,mof_json_store\10.1039_b919813j\synthesis_007.json,no,,,,Zn(NO3)2,Mn(OAc)2·4H2O,"74 mg, 0.30 mmol",0.3,mmol,nan,,,,,nan,,,,,"N',N'-bis[1-(pyridin-3-yl)methylidene]benzil dihydrazone",L2,"125 mg, 0.30 mmol",0.3,mmol,,,,,,,,,,,potassium thiocyanate,KSCN,"30 mg, 0.30 mmol (in 1 mL H2O)",0.3,mmol,,,,,,ethanol,EtOH,15 mL,15.0,water,H2O,1 mL (for KSCN),1.0,25,room temperature,336.0,stir 0.5 h; add KSCN (aq) and CH3CN; stand 2 weeks,,stirred then static,,,,,,yellow single crystals,58.0,,,octahedral MnN6 nodes; 1D chain with bimetallic 34-membered rings,,,,not_reported,not_reported,258.0,luminescence,10.1039/b919813j,ok,
10.1039/b919813j,downloaded\10.1039_b919813j.pdf,SI downloaded\10.1039_b919813j_SI.pdf,mof_json_store\10.1039_b919813j\raw_output.json,mof_json_store\10.1039_b919813j\synthesis_008.json,no,,,,Zn(NO3)2,Zn(OAc)2·2H2O,"66 mg, 0.30 mmol",0.3,mmol,nan,,,,,nan,,,,,"N',N'-bis[1-(pyridin-3-yl)methylidene]benzil dihydrazone",L2,"125 mg, 0.30 mmol",0.3,mmol,,,,,,,,,,,potassium thiocyanate,KSCN,"30 mg, 0.30 mmol (in 2 mL H2O)",0.3,mmol,,,,,,acetonitrile,CH3CN,15 mL,15.0,water,H2O,2 mL (for KSCN),2.0,25,room temperature,,stir 0.5 h; add KSCN (aq); filter; slow evaporation at RT,,stirred then static,,,,,,yellow crystals,62.0,,,octahedral ZnN6 nodes; 1D chain with bimetallic 30-membered rings,,,,not_reported,not_reported,230.0,luminescence,10.1039/b919813j,ok,
10.1039/c5ce01995h,downloaded\10.1039_c5ce01995h.pdf,SI downloaded\10.1039_c5ce01995h_SI.pdf,mof_json_store\10.1039_c5ce01995h\raw_output.json,mof_json_store\10.1039_c5ce01995h\synthesis_001.json,no,,,1055172,Zn(NO3)2,,0.047 g (0.2 mmol),0.2,mmol,nan,,,,,nan,,,,,"1,3,5-benzenetribenzoic acid",BTB,0.087 g (0.2 mmol),0.2,mmol,,,,,,,,,,,sodium hydroxide solution (diluted),NaOH,pH adjusted to 8–9 with diluted NaOH solution,,,,,,,,"N,N-dimethylformamide",DMF,5 mL,5.0,water,H2O,5 mL,5.0,100.0,100 °C,120.0,120 h,glass vial,sonicated then static,,washed many times,,,,colorless crystals,70.0,,,"Ca–O–Ca 1D zigzag chains; (3,6)-net","a=28.281(4), b=20.849(3), c=30.699(4), β=90.994(9), C2/c",,,not_reported,not_reported,400.0,,10.1039/c5ce01995h,ok,
10.1039/c5ce01995h,downloaded\10.1039_c5ce01995h.pdf,SI downloaded\10.1039_c5ce01995h_SI.pdf,mof_json_store\10.1039_c5ce01995h\raw_output.json,mof_json_store\10.1039_c5ce01995h\synthesis_002.json,no,,,1055173,Zn(NO3)2,,0.042 g (0.2 mmol),0.2,mmol,nan,,,,,nan,,,,,"1,3,5-benzenetribenzoic acid",BTB,0.087 g (0.2 mmol),0.2,mmol,,,,,,,,,,,,,,,,,,,,,"N,N-dimethylformamide",DMF,5 mL,5.0,water,H2O,5 mL,5.0,100.0,100 °C,120.0,120 h,glass vial,sonicated then static,,washed,,,,colorless crystals,75.0,,,"Sr5O28 pentameric cluster; (3,12)-net","a=18.2197(11), b=31.5978(17), c=29.862(2), β=101.311(3), C2/c",,,not_reported,not_reported,400.0,,10.1039/c5ce01995h,ok,
10.1039/c5ce01995h,downloaded\10.1039_c5ce01995h.pdf,SI downloaded\10.1039_c5ce01995h_SI.pdf,mof_json_store\10.1039_c5ce01995h\raw_output.json,mof_json_store\10.1039_c5ce01995h\synthesis_003.json,no,,,1055174,Co(NO3)2·6H2O,,0.052 g (0.2 mmol),0.2,mmol,nan,,,,,nan,,,,,"1,3,5-benzenetribenzoic acid",BTB,0.087 g (0.2 mmol),0.2,mmol,,,,,,,,,,,,,,,,,,,,,"N,N-dimethylformamide",DMF,10 mL,10.0,,,,,100.0,100 °C,120.0,120 h,glass vial,sonicated then static,,washed,120 °C under vacuum for 5 h,120.0,5.0,colorless crystals,90.0,,,"Ba–O–Ba 1D chains; (3,6)-net","a=7.2993(2), b=19.3615(6), c=26.0984(9), Pna21",,245.46,not_reported,not_reported,400.0,ferroelectric;piezoelectric;SHG,10.1039/c5ce01995h,ok,
10.1039/c5ra04381f,downloaded\10.1039_c5ra04381f.pdf,SI downloaded\10.1039_c5ra04381f_SI.pdf,mof_json_store\10.1039_c5ra04381f\raw_output.json,mof_json_store\10.1039_c5ra04381f\synthesis_001.json,no,,,,Zn(NO3)2·6H2O,,"20.9 mg, 0.05 mmol",0.05,mmol,nan,,,,,nan,,,,,"1-(4-aminobenzyl)-1,2,4-triazole",abtz,"17.4 mg, 0.1 mmol",0.1,mmol,,,,,,,,,,,,,,,,,,,,,water,H2O,5 mL,5.0,methanol,MeOH,5 mL,5.0,25,room temperature,336.0,two weeks (slow evaporation),,stirred 0.5 h; then static for crystallization,,,,,,well-shaped colorless crystals,69.0,,,"mononuclear Cd2+ nodes; 2D (4,4) rectangular grid",,,,not_reported,not_reported,,,10.1039/c5ra04381f,ok,
10.1039/c5ra04381f,downloaded\10.1039_c5ra04381f.pdf,SI downloaded\10.1039_c5ra04381f_SI.pdf,mof_json_store\10.1039_c5ra04381f\raw_output.json,mof_json_store\10.1039_c5ra04381f\synthesis_002.json,no,,,,Cd(NO3)2·4H2O,,"12.72 mg, 0.05 mmol",0.05,mmol,nan,,,,,nan,,,,,"1-(4-aminobenzyl)-1,2,4-triazole",abtz,"17.4 mg, 0.1 mmol",0.1,mmol,,,,,,,,,,,,,,,,,,,,,water,H2O,5 mL,5.0,methanol,MeOH,5 mL,5.0,25,room temperature,336.0,two weeks (slow evaporation),,stirred 0.5 h; then static for crystallization,,,,,,well-shaped colorless crystals,51.0,,,"mononuclear Cd2+ nodes; 2D (4,4) rectangular grid",,,,not_reported,not_reported,,,10.1039/c5ra04381f,ok,
10.1039/c5ra04381f,downloaded\10.1039_c5ra04381f.pdf,SI downloaded\10.1039_c5ra04381f_SI.pdf,mof_json_store\10.1039_c5ra04381f\raw_output.json,mof_json_store\10.1039_c5ra04381f\synthesis_003.json,no,,,,Cd(NO3)2·4H2O,,"20.72 mg, 0.1 mmol",0.1,mmol,nan,,,,,nan,,,,,"1-(4-aminobenzyl)-1,2,4-triazole",abtz,"17.4 mg, 0.1 mmol",0.1,mmol,,,,,,,,,,,,,,,,,,,,,water,H2O,5 mL,5.0,methanol,MeOH,5 mL,5.0,160.0,160 °C,12.0,12 h at 160 °C; cooled to RT over 72 h,Teflon-lined autoclave,stirred 0.5 h before heating,"water, diethyl ether",several times,,,,colorless needle-shaped crystals,53.0,,,"Ag nodes linked by μ2- and μ3-abtz; (2,4,5)-connected 2D net",,,,not_reported,not_reported,,sensing;luminescence,10.1039/c5ra04381f,ok,
10.1021/acs.jchemed.2c01226,downloaded\10.1021_acs.jchemed.2c01226.pdf,,mof_json_store\10.1021_acs.jchemed.2c01226\raw_output.json,mof_json_store\10.1021_acs.jchemed.2c01226\synthesis_001.json,yes,Omission or incorrect HCl volume led to amorphous gel-like product.,UiO-66,,Co(NO3)2·6H2O,ZrOCl2·8H2O,172 mg (0.531 mmol),0.531,mmol,nan,,,,,nan,,,,,terephthalic acid,H2BDC,123 mg (0.740 mmol),0.74,mmol,,,,,,,,,,,hydrochloric acid,HCl,"12 M, 1 mL (37%)",,,,,,,,"N,N-dimethylformamide",DMF,10 mL (linker vial),10.0,"N,N-dimethylformamide",DMF,5 mL (metal salt vial),5.0,80.0,80 °C,,1–14 days,8-dram glass vial (oven),static (sonicated 1 min before heating),"DMF, acetone","DMF 3×, acetone 3×",120 °C under vacuum for 24 h,120.0,24.0,aggregates of small (<1 μm) crystallites; octahedral morphology sometimes observed,60–92% depending on filtration method,<1 μm,fcu,Zr6 cluster node,Fm-3m (cubic),,,not_reported,not_reported,500.0,,10.1021/acs.jchemed.2c01226,ok,
10.1021/acs.jchemed.2c01226,downloaded\10.1021_acs.jchemed.2c01226.pdf,,mof_json_store\10.1021_acs.jchemed.2c01226\raw_output.json,mof_json_store\10.1021_acs.jchemed.2c01226\synthesis_002.json,yes,Omission or incorrect HCl volume led to amorphous gel-like product.,UiO-67,,Cd(NO3)2·4H2O,ZrOCl2·8H2O,67 mg (0.208 mmol),0.208,mmol,nan,,,,,nan,,,,,"biphenyl-4,4'-dicarboxylic acid",H2BPDC,92 mg (0.380 mmol),0.38,mmol,,,,,,,,,,,hydrochloric acid,HCl,"12 M, 0.5 mL (37%)",,,,,,,,"N,N-dimethylformamide",DMF,10 mL (linker vial),10.0,"N,N-dimethylformamide",DMF,5 mL (metal salt vial),5.0,80.0,80 °C,,1–14 days,8-dram glass vial (oven),static (sonicated 1 min before heating),"DMF, acetone","DMF 3×, acetone 3×",120 °C under vacuum for 24 h,120.0,24.0,aggregates of small (<1 μm) crystallites; octahedral morphology sometimes observed,68–100% depending on filtration method,<1 μm,fcu,Zr6 cluster node,Fm-3m (cubic),,,not_reported,not_reported,500.0,,10.1021/acs.jchemed.2c01226,ok,
10.1021/acs.langmuir.9b03731,downloaded\10.1021_acs.langmuir.9b03731.pdf,SI downloaded\10.1021_acs.langmuir.9b03731_SI.pdf,mof_json_store\10.1021_acs.langmuir.9b03731\raw_output.json,mof_json_store\10.1021_acs.langmuir.9b03731\synthesis_001.json,no,,ZIF-8,,Cd(NO3)2·4H2O,,1.5 mmol,1.5,mmol,nan,,,,,nan,,,,,2-methylimidazole,,3 mmol,3.0,mmol,,,,,,,,,,,,,,,,,,,,,methanol,MeOH,150 mL,150.0,,,,,25,room temperature,2.0,2 h,,stirred,methanol,several times,60 °C in vacuum,60.0,,,,,,,,,,not_reported,not_reported,,,10.1021/acs.langmuir.9b03731,ok,
10.1021/cg201118x,downloaded\10.1021_cg201118x.pdf,SI downloaded\10.1021_cg201118x_SI.pdf,mof_json_store\10.1021_cg201118x\raw_output.json,mof_json_store\10.1021_cg201118x\synthesis_001.json,no,,[Zn2(L1)2(biim-4)(H2O)] (1),,Cd(NO3)2·4H2O,,"22.0 mg, 0.1 mmol",0.1,mmol,nan,,,,,nan,,,,,salicylic acid,,"13.8 mg, 0.1 mmol",0.1,mmol,"1,10-(1,4-butanediyl)bis(imidazole)",biim-4,"19.0 mg, 0.1 mmol",0.1,mmol,,,,,,sodium hydroxide,NaOH,"4.0 mg, 0.1 mmol",0.1,mmol,,,,,,water,H2O,8 mL,8.0,,,,,140.0,140 °C,72.0,3 days; cooled to RT at 10 °C h−1,Teflon-lined stainless steel autoclave (15 mL),static,,,,,,colorless block crystals,58.0,,ths,,,,,not_reported,not_reported,,luminescence,10.1021/cg201118x,ok,
10.1021/cg201118x,downloaded\10.1021_cg201118x.pdf,SI downloaded\10.1021_cg201118x_SI.pdf,mof_json_store\10.1021_cg201118x\raw_output.json,mof_json_store\10.1021_cg201118x\synthesis_002.json,no,,[Cd(HL1)2(biim-4)] (2),,Cd(NO3)2·4H2O,,"26.6 mg, 0.1 mmol",0.1,mmol,nan,,,,,nan,,,,,salicylic acid,,"13.8 mg, 0.1 mmol",0.1,mmol,"1,10-(1,4-butanediyl)bis(imidazole)",biim-4,"19.0 mg, 0.1 mmol",0.1,mmol,,,,,,sodium hydroxide,NaOH,"4.0 mg, 0.1 mmol",0.1,mmol,,,,,,water,H2O,8 mL,8.0,,,,,140.0,140 °C,72.0,3 days; cooled to RT at 10 °C h−1,Teflon-lined stainless steel autoclave (15 mL),static,,,,,,colorless crystals,49.0,,,,,,,not_reported,not_reported,,luminescence,10.1021/cg201118x,ok,
10.1021/cg201118x,downloaded\10.1021_cg201118x.pdf,SI downloaded\10.1021_cg201118x_SI.pdf,mof_json_store\10.1021_cg201118x\raw_output.json,mof_json_store\10.1021_cg201118x\synthesis_003.json,no,,[Cd(HL2)2(biim-4)] (3),,Cu(NO3)2·3H2O,,"26.6 mg, 0.1 mmol",0.1,mmol,nan,,,,,nan,,,,,3-methylsalicylic acid,,"15.2 mg, 0.1 mmol",0.1,mmol,"1,10-(1,4-butanediyl)bis(imidazole)",biim-4,"19.0 mg, 0.1 mmol",0.1,mmol,,,,,,sodium hydroxide,NaOH,"4.0 mg, 0.1 mmol",0.1,mmol,,,,,,water,H2O,8 mL,8.0,,,,,140.0,140 °C,72.0,3 days; cooled to RT at 10 °C h−1,Teflon-lined stainless steel autoclave (15 mL),static,,,,,,colorless block crystals,41.0,,,,,,,not_reported,not_reported,,luminescence,10.1021/cg201118x,ok,
10.1021/cg201118x,downloaded\10.1021_cg201118x.pdf,SI downloaded\10.1021_cg201118x_SI.pdf,mof_json_store\10.1021_cg201118x\raw_output.json,mof_json_store\10.1021_cg201118x\synthesis_004.json,no,,[Cd(HL3)2(biim-4)] (4),,Cu(NO3)2·3H2O,,"26.6 mg, 0.1 mmol",0.1,mmol,nan,,,,,nan,,,,,4-methylsalicylic acid,,"15.2 mg, 0.1 mmol",0.1,mmol,"1,10-(1,4-butanediyl)bis(imidazole)",biim-4,"19.0 mg, 0.1 mmol",0.1,mmol,,,,,,sodium hydroxide,NaOH,"4.0 mg, 0.1 mmol",0.1,mmol,,,,,,water,H2O,8 mL,8.0,,,,,140.0,140 °C,72.0,3 days; cooled to RT at 10 °C h−1,Teflon-lined stainless steel autoclave (15 mL),static,,,,,,colorless crystals,56.0,,,,,,,not_reported,not_reported,,luminescence,10.1021/cg201118x,ok,
10.1021/cg201118x,downloaded\10.1021_cg201118x.pdf,SI downloaded\10.1021_cg201118x_SI.pdf,mof_json_store\10.1021_cg201118x\raw_output.json,mof_json_store\10.1021_cg201118x\synthesis_005.json,no,,[Zn2(L4)2(biim-4)(H2O)] (5),,Cu(CH3COO)2·1H2O,,"22.0 mg, 0.1 mmol",0.1,mmol,nan,,,,,nan,,,,,4-chlorosalicylic acid,,"17.3 mg, 0.1 mmol",0.1,mmol,"1,10-(1,4-butanediyl)bis(imidazole)",biim-4,"19.0 mg, 0.1 mmol",0.1,mmol,,,,,,sodium hydroxide,NaOH,"4.0 mg, 0.1 mmol",0.1,mmol,,,,,,water,H2O,8 mL,8.0,,,,,140.0,140 °C,72.0,3 days; cooled to RT at 10 °C h−1,Teflon-lined stainless steel autoclave (15 mL),static,,,,,,colorless crystals,51.0,,ths,,,,,not_reported,not_reported,,luminescence,10.1021/cg201118x,ok,
10.1021/cg201118x,downloaded\10.1021_cg201118x.pdf,SI downloaded\10.1021_cg201118x_SI.pdf,mof_json_store\10.1021_cg201118x\raw_output.json,mof_json_store\10.1021_cg201118x\synthesis_006.json,no,,[Cd(HL4)2(biim-4)] (6),,Cu(CH3COO)2·1H2O,,"26.6 mg, 0.1 mmol",0.1,mmol,nan,,,,,nan,,,,,4-chlorosalicylic acid,,"17.3 mg, 0.1 mmol",0.1,mmol,"1,10-(1,4-butanediyl)bis(imidazole)",biim-4,"19.0 mg, 0.1 mmol",0.1,mmol,,,,,,sodium hydroxide,NaOH,"4.0 mg, 0.1 mmol",0.1,mmol,,,,,,water,H2O,8 mL,8.0,,,,,140.0,140 °C,72.0,3 days; cooled to RT at 10 °C h−1,Teflon-lined stainless steel autoclave (15 mL),static,,,,,,colorless crystals,39.0,,,,,,,not_reported,not_reported,,luminescence,10.1021/cg201118x,ok,
10.1021/cg201118x,downloaded\10.1021_cg201118x.pdf,SI downloaded\10.1021_cg201118x_SI.pdf,mof_json_store\10.1021_cg201118x\raw_output.json,mof_json_store\10.1021_cg201118x\synthesis_007.json,no,,[Zn2(L5)2(biim-4)(H2O)] (7),,Cu(CH3COO)2·1H2O,,"22.0 mg, 0.1 mmol",0.1,mmol,nan,,,,,nan,,,,,5-chlorosalicylic acid,,"17.3 mg, 0.1 mmol",0.1,mmol,"1,10-(1,4-butanediyl)bis(imidazole)",biim-4,"19.0 mg, 0.1 mmol",0.1,mmol,,,,,,sodium hydroxide,NaOH,"4.0 mg, 0.1 mmol",0.1,mmol,,,,,,water,H2O,8 mL,8.0,,,,,140.0,140 °C,72.0,3 days; cooled to RT at 10 °C h−1,Teflon-lined stainless steel autoclave (15 mL),static,,,,,,colorless crystals,46.0,,,dinuclear Zn(II) node,,,,not_reported,not_reported,,luminescence,10.1021/cg201118x,ok,
