Repository: zzhenglab/MOFinder

# MOFinder

MOFinder extracts MOF synthesis information from the literature, reconstructs evidence-supported negative reaction records, and prepares datasets for synthesis-outcome prediction.
[Web application](https://mofinder.chemistry.wustl.edu/) | [Demos](Demo/README.md) | [Source code](docs/source_to_code.md) | [Workflow guide](docs/workflow.md) | [Model evaluation](docs/evaluation.md)

## Quick start

The workflow runs through Python commands. Python 3.10 or newer is required. Clone the repository and initialize its related applications:

```bash
git clone --recurse-submodules https://github.com/zzhenglab/MOFinder.git
cd MOFinder
```

Start with the two offline demonstrations:

```bash

File: mof_extraction_1_2.csv (part 32 of 305)
doi,main_pdf,si_pdf,raw_output,parsed_json,article_trial_or_failure,article_trial_or_failure_notes,mof_name,crystal_code,metal_1,metal_1_abbr,metal_1_amount_text,metal_1_amount_value,metal_1_amount_unit,metal_2,metal_2_abbr,metal_2_amount_text,metal_2_amount_value,metal_2_amount_unit,metal_3,metal_3_abbr,metal_3_amount_text,metal_3_amount_value,metal_3_amount_unit,linker_1,linker_1_abbr,linker_1_amount_text,linker_1_amount_value,linker_1_amount_unit,linker_2,linker_2_abbr,linker_2_amount_text,linker_2_amount_value,linker_2_amount_unit,linker_3,linker_3_abbr,linker_3_amount_text,linker_3_amount_value,linker_3_amount_unit,modulator_1,modulator_1_abbr,modulator_1_amount_text,modulator_1_amount_value,modulator_1_amount_unit,modulator_2,modulator_2_abbr,modulator_2_amount_text,modulator_2_amount_value,modulator_2_amount_unit,solvent_main,solvent_main_abbr,solvent_main_amount_text,solvent_main_ml,solvent_secondary,solvent_secondary_abbr,solvent_secondary_amount_text,solvent_secondary_ml,temperature_c,temperature_c_text,time_h,time_text,vessel_type,stirring,washing_solvent,washing_cycles,activation_text,activation_temp_c,activation_time_h,crystal_morphology,yield_percent,crystal_size,topology_code,metal_cluster_connectivity,unit_cell_short,pore_diameter_A,BET_surface_area_m2g,air_stable,water_stable,tga_decomposition_temp_c,applications,reference,status,error
10.1021/cg201118x,downloaded\10.1021_cg201118x.pdf,SI downloaded\10.1021_cg201118x_SI.pdf,mof_json_store\10.1021_cg201118x\raw_output.json,mof_json_store\10.1021_cg201118x\synthesis_008.json,no,,[Cd(HL5)2(biim-4)1.5]·H2O (8),,Cr(NO3)3,,"26.6 mg, 0.1 mmol",0.1,mmol,nan,,,,,nan,,,,,5-chlorosalicylic acid,,"17.3 mg, 0.1 mmol",0.1,mmol,"1,10-(1,4-butanediyl)bis(imidazole)",biim-4,"19.0 mg, 0.1 mmol",0.1,mmol,,,,,,sodium hydroxide,NaOH,"4.0 mg, 0.1 mmol",0.1,mmol,,,,,,water,H2O,8 mL,8.0,,,,,140.0,140 °C,72.0,3 days; cooled to RT at 10 °C h−1,Teflon-lined stainless steel autoclave (15 mL),static,,,,,,colorless crystals,44.0,,,,,,,not_reported,not_reported,,luminescence,10.1021/cg201118x,ok,
10.1021/cg201118x,downloaded\10.1021_cg201118x.pdf,SI downloaded\10.1021_cg201118x_SI.pdf,mof_json_store\10.1021_cg201118x\raw_output.json,mof_json_store\10.1021_cg201118x\synthesis_009.json,no,,[Zn2(L6)2(biim-4)(H2O)] (9),,Cr(NO3)3,,"22.0 mg, 0.1 mmol",0.1,mmol,nan,,,,,nan,,,,,5-bromosalicylic acid,,"21.7 mg, 0.1 mmol",0.1,mmol,"1,10-(1,4-butanediyl)bis(imidazole)",biim-4,"19.0 mg, 0.1 mmol",0.1,mmol,,,,,,sodium hydroxide,NaOH,"4.0 mg, 0.1 mmol",0.1,mmol,,,,,,water,H2O,8 mL,8.0,,,,,140.0,140 °C,72.0,3 days; cooled to RT at 10 °C h−1,Teflon-lined stainless steel autoclave (15 mL),static,,,,,,colorless crystals,42.0,,,dinuclear Zn(II) node,,,,not_reported,not_reported,,luminescence,10.1021/cg201118x,ok,
10.1021/cg201118x,downloaded\10.1021_cg201118x.pdf,SI downloaded\10.1021_cg201118x_SI.pdf,mof_json_store\10.1021_cg201118x\raw_output.json,mof_json_store\10.1021_cg201118x\synthesis_010.json,no,,[Cd(HL6)2(biim-4)] (10),,CoCl2·6H2O,,"26.6 mg, 0.1 mmol",0.1,mmol,nan,,,,,nan,,,,,5-bromosalicylic acid,,"21.7 mg, 0.1 mmol",0.1,mmol,"1,10-(1,4-butanediyl)bis(imidazole)",biim-4,"19.0 mg, 0.1 mmol",0.1,mmol,,,,,,sodium hydroxide,NaOH,"4.0 mg, 0.1 mmol",0.1,mmol,,,,,,water,H2O,8 mL,8.0,,,,,140.0,140 °C,72.0,3 days; cooled to RT at 10 °C h−1,Teflon-lined stainless steel autoclave (15 mL),static,,,,,,colorless crystals,45.0,,,,,,,not_reported,not_reported,,luminescence,10.1021/cg201118x,ok,
10.1021/cg201118x,downloaded\10.1021_cg201118x.pdf,SI downloaded\10.1021_cg201118x_SI.pdf,mof_json_store\10.1021_cg201118x\raw_output.json,mof_json_store\10.1021_cg201118x\synthesis_011.json,no,,[Zn2(L7)2(biim-4)2]·H2O (11),,CoCl2·6H2O,,"22.0 mg, 0.1 mmol",0.1,mmol,nan,,,,,nan,,,,,5-nitrosalicylic acid,,"18.3 mg, 0.1 mmol",0.1,mmol,"1,10-(1,4-butanediyl)bis(imidazole)",biim-4,"19.0 mg, 0.1 mmol",0.1,mmol,,,,,,sodium hydroxide,NaOH,"4.0 mg, 0.1 mmol",0.1,mmol,,,,,,water,H2O,8 mL,8.0,,,,,140.0,140 °C,72.0,3 days; cooled to RT at 10 °C h−1,Teflon-lined stainless steel autoclave (15 mL),static,,,,,,yellow crystals,66.0,,,,,,,not_reported,not_reported,,luminescence,10.1021/cg201118x,ok,
10.1021/cg201118x,downloaded\10.1021_cg201118x.pdf,SI downloaded\10.1021_cg201118x_SI.pdf,mof_json_store\10.1021_cg201118x\raw_output.json,mof_json_store\10.1021_cg201118x\synthesis_012.json,no,,[Cd2(L7)2(biim-4)2(H2O)]·H2O (12),,Cd(ClO4)2·6H2O,,"26.6 mg, 0.1 mmol",0.1,mmol,nan,,,,,nan,,,,,5-nitrosalicylic acid,,"18.3 mg, 0.1 mmol",0.1,mmol,"1,10-(1,4-butanediyl)bis(imidazole)",biim-4,"19.0 mg, 0.1 mmol",0.1,mmol,,,,,,sodium hydroxide,NaOH,"4.0 mg, 0.1 mmol",0.1,mmol,,,,,,water,H2O,8 mL,8.0,,,,,140.0,140 °C,72.0,3 days; cooled to RT at 10 °C h−1,Teflon-lined stainless steel autoclave (15 mL),static,,,,,,yellow crystals,59.0,,,,,,,not_reported,not_reported,,luminescence,10.1021/cg201118x,ok,
10.1021/cg201118x,downloaded\10.1021_cg201118x.pdf,SI downloaded\10.1021_cg201118x_SI.pdf,mof_json_store\10.1021_cg201118x\raw_output.json,mof_json_store\10.1021_cg201118x\synthesis_013.json,no,,[Zn(HL8)(biim-4)]·0.5H2O (13),,Cu(NO3)2·5/2H2O,,"22.0 mg, 0.1 mmol",0.1,mmol,nan,,,,,nan,,,,,5-sulfosalicylic acid,,"25.4 mg, 0.1 mmol",0.1,mmol,"1,10-(1,4-butanediyl)bis(imidazole)",biim-4,"19.0 mg, 0.1 mmol",0.1,mmol,,,,,,sodium hydroxide,NaOH,"4.0 mg, 0.1 mmol",0.1,mmol,,,,,,water,H2O,8 mL,8.0,,,,,140.0,140 °C,72.0,3 days; cooled to RT at 10 °C h−1,Teflon-lined stainless steel autoclave (15 mL),static,,,,,,colorless crystals,58.0,,,,,,,not_reported,not_reported,,luminescence,10.1021/cg201118x,ok,
10.1039/c5ra13582f,downloaded\10.1039_c5ra13582f.pdf,SI downloaded\10.1039_c5ra13582f_SI.pdf,mof_json_store\10.1039_c5ra13582f\raw_output.json,mof_json_store\10.1039_c5ra13582f\synthesis_001.json,yes,Various stoichiometric ratios and auxiliary ligand combinations were tested; only a few protocols yielded single crystals.,,1402752,Cu(NO3)2·5/2H2O,,"60.3 mg, 0.3 mmol",0.3,mmol,nan,,,,,nan,,,,,4-(5-carboxypyridin-2-yl)isophthalic acid,H3L,"57.4 mg, 0.2 mmol",0.2,mmol,"1,10-phenanthroline",phen,"60.0 mg, 0.3 mmol",0.3,mmol,,,,,,NaOH,,"24.0 mg, 0.6 mmol",0.6,mmol,,,,,,water,H2O,10 mL,10.0,,,,,160.0,160 °C,72.0,3 days,25 mL Teflon-lined stainless steel vessel,"stirred 15 min at RT, then static",water,,,,,colorless block-shaped crystals,45.0,,kgd,tetracadmium [Cd4(μ3-OH)2]6+ treated as 6-connected SBU,,,,not_reported,not_reported,315.0,luminescence,10.1039/c5ra13582f,ok,
10.1039/c5ra13582f,downloaded\10.1039_c5ra13582f.pdf,SI downloaded\10.1039_c5ra13582f_SI.pdf,mof_json_store\10.1039_c5ra13582f\raw_output.json,mof_json_store\10.1039_c5ra13582f\synthesis_002.json,yes,Various stoichiometric ratios and auxiliary ligand combinations were tested; only a few protocols yielded single crystals.,,1402753,Cu(NO3)2·5/2H2O,,"60.0 mg, 0.3 mmol",0.3,mmol,nan,,,,,nan,,,,,4-(5-carboxypyridin-2-yl)isophthalic acid,H3L,"57.4 mg, 0.2 mmol",0.2,mmol,"1,10-phenanthroline",phen,"60.0 mg, 0.3 mmol",0.3,mmol,,,,,,NaOH,,"24.0 mg, 0.6 mmol",0.6,mmol,,,,,,water,H2O,10 mL,10.0,,,,,160.0,160 °C,72.0,3 days,25 mL Teflon-lined stainless steel vessel,"stirred 15 min at RT, then static",,,,,,yellow block-shaped crystals,60.0,,,dinuclear Mn2 units linked by carboxylates,,,,not_reported,not_reported,335.0,,10.1039/c5ra13582f,ok,
10.1039/c5ra13582f,downloaded\10.1039_c5ra13582f.pdf,SI downloaded\10.1039_c5ra13582f_SI.pdf,mof_json_store\10.1039_c5ra13582f\raw_output.json,mof_json_store\10.1039_c5ra13582f\synthesis_003.json,yes,Various stoichiometric ratios and auxiliary ligand combinations were tested; only a few protocols yielded single crystals.,,1402749,Cu(CH3COO)2·1H2O,,"60.3 mg, 0.3 mmol",0.3,mmol,nan,,,,,nan,,,,,4-(5-carboxypyridin-2-yl)isophthalic acid,H3L,"57.4 mg, 0.2 mmol",0.2,mmol,"2,2′-biimidazole",H2biim,"39.2 mg, 0.30 mmol",0.3,mmol,,,,,,NaOH,,"24.0 mg, 0.6 mmol",0.6,mmol,,,,,,water,H2O,10 mL,10.0,,,,,160.0,160 °C,72.0,3 days,25 mL Teflon-lined stainless steel vessel,"stirred 15 min at RT, then static",,,,,,colorless block-shaped crystals,35.0,,fes,,,,,not_reported,not_reported,330.0,luminescence,10.1039/c5ra13582f,ok,
10.1039/c5ra13582f,downloaded\10.1039_c5ra13582f.pdf,SI downloaded\10.1039_c5ra13582f_SI.pdf,mof_json_store\10.1039_c5ra13582f\raw_output.json,mof_json_store\10.1039_c5ra13582f\synthesis_004.json,yes,Various stoichiometric ratios and auxiliary ligand combinations were tested; only a few protocols yielded single crystals.,,1402750,Cu(CH3COO)2·1H2O,,"111.2 mg, 0.4 mmol",0.4,mmol,nan,,,,,nan,,,,,4-(5-carboxypyridin-2-yl)isophthalic acid,H3L,"57.4 mg, 0.2 mmol",0.2,mmol,"biphenyl-4,4'-dicarboxylic acid",H2bpdc,"24.2 mg, 0.10 mmol",0.1,mmol,"1,10-phenanthroline",phen,"80.0 mg, 0.4 mmol",0.4,mmol,NaOH,,"32.0 mg, 0.8 mmol",0.8,mmol,,,,,,water,H2O,10 mL,10.0,,,,,160.0,160 °C,72.0,3 days,25 mL Teflon-lined stainless steel vessel,"stirred 15 min at RT, then static",water,,,,,colorless block-shaped crystals,65.0,,,,,,,not_reported,not_reported,253.0,luminescence,10.1039/c5ra13582f,ok,
10.1039/c5ra13582f,downloaded\10.1039_c5ra13582f.pdf,SI downloaded\10.1039_c5ra13582f_SI.pdf,mof_json_store\10.1039_c5ra13582f\raw_output.json,mof_json_store\10.1039_c5ra13582f\synthesis_005.json,yes,Various stoichiometric ratios and auxiliary ligand combinations were tested; only a few protocols yielded single crystals.,,1402748,Cu(CH3COO)2·1H2O,,"80.4 mg, 0.40 mmol",0.4,mmol,nan,,,,,nan,,,,,4-(5-carboxypyridin-2-yl)isophthalic acid,H3L,"57.4 mg, 0.2 mmol",0.2,mmol,"biphenyl-4,4'-dicarboxylic acid",H2bpdc,"24.2 mg, 0.10 mmol",0.1,mmol,"1,10-phenanthroline",phen,"80.0 mg, 0.4 mmol",0.4,mmol,NaOH,,"32.0 mg, 0.8 mmol",0.8,mmol,,,,,,water,H2O,10 mL,10.0,,,,,160.0,160 °C,72.0,3 days,25 mL Teflon-lined stainless steel vessel,"stirred 15 min at RT, then static",,,,,,colorless block-shaped crystals,60.0,,,,,,,not_reported,not_reported,295.0,luminescence,10.1039/c5ra13582f,ok,
10.1039/c5ra13582f,downloaded\10.1039_c5ra13582f.pdf,SI downloaded\10.1039_c5ra13582f_SI.pdf,mof_json_store\10.1039_c5ra13582f\raw_output.json,mof_json_store\10.1039_c5ra13582f\synthesis_006.json,yes,Various stoichiometric ratios and auxiliary ligand combinations were tested; only a few protocols yielded single crystals.,,1402751,Cu(CH3COO)2·1H2O,,"54.5 mg, 0.4 mmol",0.4,mmol,nan,,,,,nan,,,,,4-(5-carboxypyridin-2-yl)isophthalic acid,H3L,"57.4 mg, 0.2 mmol",0.2,mmol,"biphenyl-4,4'-dicarboxylic acid",H2bpdc,"24.2 mg, 0.10 mmol",0.1,mmol,pyridine,py,"0.5 mL, 6.3 mmol",6.3,mmol,,,,,,,,,,,water,H2O,10 mL,10.0,,,,,160.0,160 °C,72.0,3 days,25 mL Teflon-lined stainless steel vessel,"stirred 15 min at RT, then static",water,,,,,colorless block-shaped crystals,62.0,,ins,,,,,not_reported,not_reported,285.0,luminescence,10.1039/c5ra13582f,ok,
10.1021/cg301256g,downloaded\10.1021_cg301256g.pdf,SI downloaded\10.1021_cg301256g_SI.pdf,mof_json_store\10.1021_cg301256g\raw_output.json,mof_json_store\10.1021_cg301256g\synthesis_001.json,no,,[SmCo(μ5-PyIDC)(μ2-INIC)(μ3-INIC)]·3H2O,,CuCl2·2H2O,,"0.4 mmol, 0.1459 g",0.4,mmol,nan,,"0.3 mmol, 0.0714 g",0.3,mmol,nan,,,,,"2-(pyridine-3-yl)-1H-4,5-imidazoledicarboxylic acid",H3PyIDC,"0.5 mmol, 0.116 g",0.5,mmol,isonicotinic acid,HINIC,"1.0 mmol, 0.123 g",1.0,mmol,,,,,,,,,,,,,,,,water,H2O,8 mL,8.0,,,,,170.0,170 °C,72.0,72 h,Teflon-lined autoclave (15 mL),static,water,several times,dried in air,,,block crystals,38.0,,bct,planar [Ln2M4(PyIDC)2] hexanuclear 10-connected SBU,"a=10.7146(10), b=12.9385(12), c=20.8587(16) Å, β=120.343(3)°, P21/c",,,not_reported,not_reported,300.0,,10.1021/cg301256g,ok,
10.1021/cg301256g,downloaded\10.1021_cg301256g.pdf,SI downloaded\10.1021_cg301256g_SI.pdf,mof_json_store\10.1021_cg301256g\raw_output.json,mof_json_store\10.1021_cg301256g\synthesis_002.json,no,,[SmNi(μ5-PyIDC)(μ2-INIC)(μ3-INIC)]·H2O,,Cu(SO4)·1H2O,,"0.4 mmol, 0.1459 g",0.4,mmol,nan,,"0.3 mmol, 0.0713 g",0.3,mmol,nan,,,,,"2-(pyridine-3-yl)-1H-4,5-imidazoledicarboxylic acid",H3PyIDC,"0.5 mmol, 0.116 g",0.5,mmol,isonicotinic acid,HINIC,"1.0 mmol, 0.123 g",1.0,mmol,,,,,,,,,,,,,,,,water,H2O,8 mL,8.0,,,,,170.0,170 °C,72.0,72 h,Teflon-lined autoclave (15 mL),static,water,several times,dried in air,,,block crystals,32.0,,bct,planar [Ln2M4(PyIDC)2] hexanuclear 10-connected SBU,"a=10.6460(13), b=12.7722(16), c=20.8458(19) Å, β=120.083(4)°, P21/c",,,not_reported,not_reported,,,10.1021/cg301256g,ok,
10.1021/cg301256g,downloaded\10.1021_cg301256g.pdf,SI downloaded\10.1021_cg301256g_SI.pdf,mof_json_store\10.1021_cg301256g\raw_output.json,mof_json_store\10.1021_cg301256g\synthesis_003.json,no,,[EuCo(μ5-PyIDC)(μ2-INIC)(μ3-INIC)]·3H2O,,ZrCl4,,"0.4 mmol, 0.1408 g",0.4,mmol,nan,,"0.3 mmol, 0.0714 g",0.3,mmol,nan,,,,,"2-(pyridine-3-yl)-1H-4,5-imidazoledicarboxylic acid",H3PyIDC,"0.5 mmol, 0.116 g",0.5,mmol,isonicotinic acid,HINIC,"1.0 mmol, 0.123 g",1.0,mmol,,,,,,,,,,,,,,,,water,H2O,8 mL,8.0,,,,,170.0,170 °C,72.0,72 h,Teflon-lined autoclave (15 mL),static,water,several times,dried in air,,,block crystals,65.0,,bct,planar [Ln2M4(PyIDC)2] hexanuclear 10-connected SBU,"a=10.6989(19), b=12.978(2), c=20.804(3) Å, β=120.242(6)°, P21/c",,,not_reported,not_reported,300.0,luminescence,10.1021/cg301256g,ok,
10.1021/cg301256g,downloaded\10.1021_cg301256g.pdf,SI downloaded\10.1021_cg301256g_SI.pdf,mof_json_store\10.1021_cg301256g\raw_output.json,mof_json_store\10.1021_cg301256g\synthesis_004.json,no,,[EuCd(μ5-PyIDC)(μ2-INIC)(μ3-INIC)]·3H2O,,ZrCl4,,"0.4 mmol, 0.1408 g",0.4,mmol,nan,,"0.3 mmol, 0.0685 g",0.3,mmol,nan,,,,,"2-(pyridine-3-yl)-1H-4,5-imidazoledicarboxylic acid",H3PyIDC,"0.5 mmol, 0.116 g",0.5,mmol,isonicotinic acid,HINIC,"1.0 mmol, 0.123 g",1.0,mmol,,,,,,,,,,,,,,,,water,H2O,8 mL,8.0,,,,,170.0,170 °C,72.0,72 h,Teflon-lined autoclave (15 mL),static,water,several times,dried in air,,,block crystals,54.0,,bct,planar [Ln2M4(PyIDC)2] hexanuclear 10-connected SBU,"a=11.062(2), b=13.563(3), c=20.895(4) Å, β=121.247(8)°, P21/c",,,not_reported,not_reported,,luminescence,10.1021/cg301256g,ok,
10.1021/cg301256g,downloaded\10.1021_cg301256g.pdf,SI downloaded\10.1021_cg301256g_SI.pdf,mof_json_store\10.1021_cg301256g\raw_output.json,mof_json_store\10.1021_cg301256g\synthesis_005.json,no,,[EuZn(μ5-PyIDC)(μ2-INIC)(μ3-INIC)]·3H2O,,ZrCl4,,"0.4 mmol, 0.1408 g",0.4,mmol,nan,,"0.3 mmol, 0.0863 g",0.3,mmol,nan,,,,,"2-(pyridine-3-yl)-1H-4,5-imidazoledicarboxylic acid",H3PyIDC,"0.5 mmol, 0.116 g",0.5,mmol,isonicotinic acid,HINIC,"1.0 mmol, 0.123 g",1.0,mmol,,,,,,,,,,,,,,,,water,H2O,8 mL,8.0,,,,,170.0,170 °C,72.0,72 h,Teflon-lined autoclave (15 mL),static,water,several times,dried in air,,,block crystals,46.0,,bct,planar [Ln2M4(PyIDC)2] hexanuclear 10-connected SBU,"a=10.735(3), b=12.978(4), c=20.868(5) Å, β=120.266(11)°, P21/c",,,not_reported,not_reported,300.0,luminescence,10.1021/cg301256g,ok,
10.1021/cg301256g,downloaded\10.1021_cg301256g.pdf,SI downloaded\10.1021_cg301256g_SI.pdf,mof_json_store\10.1021_cg301256g\raw_output.json,mof_json_store\10.1021_cg301256g\synthesis_006.json,no,,[GdCo(μ5-PyIDC)(μ2-INIC)(μ3-INIC)]·3H2O,,ZrCl4,,"0.4 mmol, 0.1450 g",0.4,mmol,nan,,"0.3 mmol, 0.0714 g",0.3,mmol,nan,,,,,"2-(pyridine-3-yl)-1H-4,5-imidazoledicarboxylic acid",H3PyIDC,"0.5 mmol, 0.116 g",0.5,mmol,isonicotinic acid,HINIC,"1.0 mmol, 0.123 g",1.0,mmol,,,,,,,,,,,,,,,,water,H2O,8 mL,8.0,,,,,170.0,170 °C,72.0,72 h,Teflon-lined autoclave (15 mL),static,water,several times,dried in air,,,block crystals,68.0,,bct,planar [Ln2M4(PyIDC)2] hexanuclear 10-connected SBU,"a=10.6962(15), b=12.9763(18), c=20.7848(19) Å, β=120.299(5)°, P21/c",,,not_reported,not_reported,,,10.1021/cg301256g,ok,
10.1021/cg301256g,downloaded\10.1021_cg301256g.pdf,SI downloaded\10.1021_cg301256g_SI.pdf,mof_json_store\10.1021_cg301256g\raw_output.json,mof_json_store\10.1021_cg301256g\synthesis_007.json,no,,[GdCd(μ5-PyIDC)(μ2-INIC)(μ3-INIC)]·3H2O,,ZrCl4,,"0.4 mmol, 0.1450 g",0.4,mmol,nan,,"0.3 mmol, 0.0685 g",0.3,mmol,nan,,,,,"2-(pyridine-3-yl)-1H-4,5-imidazoledicarboxylic acid",H3PyIDC,"0.5 mmol, 0.116 g",0.5,mmol,isonicotinic acid,HINIC,"1.0 mmol, 0.123 g",1.0,mmol,,,,,,,,,,,,,,,,water,H2O,8 mL,8.0,,,,,170.0,170 °C,72.0,72 h,Teflon-lined autoclave (15 mL),static,water,several times,dried in air,,,block crystals,59.0,,bct,planar [Ln2M4(PyIDC)2] hexanuclear 10-connected SBU,"a=11.0308(10), b=13.5717(12), c=20.8930(15) Å, β=121.259(3)°, P21/c",,,not_reported,not_reported,,,10.1021/cg301256g,ok,
10.1021/cg301256g,downloaded\10.1021_cg301256g.pdf,SI downloaded\10.1021_cg301256g_SI.pdf,mof_json_store\10.1021_cg301256g\raw_output.json,mof_json_store\10.1021_cg301256g\synthesis_008.json,no,,[TbCo(μ5-PyIDC)(μ2-INIC)(μ3-INIC)]·3H2O,,ZrCl4,,"0.4 mmol, 0.1812 g",0.4,mmol,nan,,"0.3 mmol, 0.0714 g",0.3,mmol,nan,,,,,"2-(pyridine-3-yl)-1H-4,5-imidazoledicarboxylic acid",H3PyIDC,"0.5 mmol, 0.116 g",0.5,mmol,isonicotinic acid,HINIC,"1.0 mmol, 0.123 g",1.0,mmol,,,,,,,,,,,,,,,,water,H2O,8 mL,8.0,,,,,170.0,170 °C,72.0,72 h,Teflon-lined autoclave (15 mL),static,water,several times,dried in air,,,block crystals,75.0,,bct,planar [Ln2M4(PyIDC)2] hexanuclear 10-connected SBU,"a=10.6675(15), b=12.9658(18), c=20.7130(19) Å, β=120.068(5)°, P21/c",,,not_reported,not_reported,,luminescence,10.1021/cg301256g,ok,
10.1021/cg301256g,downloaded\10.1021_cg301256g.pdf,SI downloaded\10.1021_cg301256g_SI.pdf,mof_json_store\10.1021_cg301256g\raw_output.json,mof_json_store\10.1021_cg301256g\synthesis_009.json,no,,[TbCd(μ5-PyIDC)(μ2-INIC)(μ3-INIC)]·2H2O,,ZrCl4,,"0.2 mmol, 0.1495 g",0.2,mmol,nan,,"0.3 mmol, 0.0685 g",0.3,mmol,nan,,,,,"2-(pyridine-3-yl)-1H-4,5-imidazoledicarboxylic acid",H3PyIDC,"0.5 mmol, 0.116 g",0.5,mmol,isonicotinic acid,HINIC,"1.0 mmol, 0.123 g",1.0,mmol,,,,,,,,,,,,,,,,water,H2O,8 mL,8.0,,,,,170.0,170 °C,72.0,72 h,Teflon-lined autoclave (15 mL),static,water,several times,dried in air,,,block crystals,80.0,,bct,planar [Ln2M4(PyIDC)2] hexanuclear 10-connected SBU,"a=10.9838(19), b=13.543(2), c=20.830(3) Å, β=121.372(6)°, P21/c",,,not_reported,not_reported,,luminescence,10.1021/cg301256g,ok,
10.1021/cg301256g,downloaded\10.1021_cg301256g.pdf,SI downloaded\10.1021_cg301256g_SI.pdf,mof_json_store\10.1021_cg301256g\raw_output.json,mof_json_store\10.1021_cg301256g\synthesis_010.json,no,,[TbZn(μ5-PyIDC)(μ2-INIC)(μ3-INIC)]·3H2O,,ZrCl4,,"0.2 mmol, 0.1495 g",0.2,mmol,nan,,"0.3 mmol, 0.0863 g",0.3,mmol,nan,,,,,"2-(pyridine-3-yl)-1H-4,5-imidazoledicarboxylic acid",H3PyIDC,"0.5 mmol, 0.116 g",0.5,mmol,isonicotinic acid,HINIC,"1.0 mmol, 0.123 g",1.0,mmol,,,,,,,,,,,,,,,,water,H2O,8 mL,8.0,,,,,170.0,170 °C,72.0,72 h,Teflon-lined autoclave (15 mL),static,water,several times,dried in air,,,block crystals,78.0,,bct,planar [Ln2M4(PyIDC)2] hexanuclear 10-connected SBU,"a=10.6901(12), b=12.9647(15), c=20.7464(18) Å, β=120.143(4)°, P21/c",,,not_reported,not_reported,,luminescence,10.1021/cg301256g,ok,
10.1021/cg070511y,downloaded\10.1021_cg070511y.pdf,SI downloaded\10.1021_cg070511y_SI.pdf,mof_json_store\10.1021_cg070511y\raw_output.json,mof_json_store\10.1021_cg070511y\synthesis_001.json,no,,,644782,ZrCl4,,"0.30 g, 0.66 mmol",0.66,mmol,nan,,,,,nan,,,,,succinic acid,H2Suc,"0.12 g, 1 mmol",1.0,mmol,benzoic acid,HBC,"0.12 g, 1 mmol",1.0,mmol,,,,,,Ni(CH2COO)2,,"0.25 g, 1 mmol",1.0,mmol,ethylenediamine,,0.5 mL,0.5,mL,water,H2O,15 mL,15.0,,,,,150.0,150 °C,96.0,4 days; cooled 10 °C/3 h to 100 °C then to RT,Teflon-lined autoclave,static,,,,,,light yellow block crystals,73.32,,,μ3-OH-bridged Ln nodes; edge-sharing Ln–O–C–O–Ln chains; 2D layers,"triclinic, P-1; a=6.759(2) Å, b=12.008(4) Å, c=16.140(5) Å, α=69.326(4)°, β=82.694(3)°, γ=74.920(4)°, V=1182.5(6) Å3",,,not_reported,not_reported,,luminescence,10.1021/cg070511y,ok,
10.1021/cg070511y,downloaded\10.1021_cg070511y.pdf,SI downloaded\10.1021_cg070511y_SI.pdf,mof_json_store\10.1021_cg070511y\raw_output.json,mof_json_store\10.1021_cg070511y\synthesis_002.json,no,,,644783,ZrCl4,,"0.30 g, 0.66 mmol",0.66,mmol,nan,,,,,nan,,,,,succinic acid,H2Suc,"0.12 g, 1 mmol",1.0,mmol,benzoic acid,HBC,"0.12 g, 1 mmol",1.0,mmol,,,,,,Ni(CH2COO)2,,"0.25 g, 1 mmol",1.0,mmol,ethylenediamine,,0.5 mL,0.5,mL,water,H2O,15 mL,15.0,,,,,150.0,150 °C,96.0,4 days; cooled 10 °C/3 h to 100 °C then to RT,Teflon-lined autoclave,static,,,,,,,80.27,,,μ3-OH-bridged Ln nodes; edge-sharing Ln–O–C–O–Ln chains; 2D layers,"triclinic, P-1; a=6.811(2) Å, b=12.062(4) Å, c=16.063(5) Å, α=69.416(4)°, β=82.855(4)°, γ=74.869(4)°, V=1191.8(7) Å3",,,not_reported,not_reported,,luminescence,10.1021/cg070511y,ok,
10.1021/cg070511y,downloaded\10.1021_cg070511y.pdf,SI downloaded\10.1021_cg070511y_SI.pdf,mof_json_store\10.1021_cg070511y\raw_output.json,mof_json_store\10.1021_cg070511y\synthesis_003.json,no,,,644781,ZrCl4,,"0.30 g, 0.66 mmol",0.66,mmol,nan,,,,,nan,,,,,succinic acid,H2Suc,"0.12 g, 1 mmol",1.0,mmol,benzoic acid,HBC,"0.12 g, 1 mmol",1.0,mmol,,,,,,Ni(CH2COO)2,,"0.25 g, 1 mmol",1.0,mmol,ethylenediamine,,0.5 mL,0.5,mL,water,H2O,15 mL,15.0,,,,,150.0,150 °C,96.0,4 days; cooled 10 °C/3 h to 100 °C then to RT,Teflon-lined autoclave,static,,,,,,,62.54,,,μ3-OH-bridged Ln nodes; edge-sharing Ln–O–C–O–Ln chains; 2D layers,"triclinic, P-1; a=6.8288(14) Å, b=12.087(2) Å, c=16.046(3) Å, α=69.48(3)°, β=82.96(3)°, γ=74.89(3)°, V=1196.9(4) Å3",,,not_reported,not_reported,,,10.1021/cg070511y,ok,
10.1021/cg070511y,downloaded\10.1021_cg070511y.pdf,SI downloaded\10.1021_cg070511y_SI.pdf,mof_json_store\10.1021_cg070511y\raw_output.json,mof_json_store\10.1021_cg070511y\synthesis_004.json,no,,,644784,ZrCl4,,"0.30 g, 0.66 mmol",0.66,mmol,nan,,,,,nan,,,,,succinic acid,H2Suc,"0.12 g, 1 mmol",1.0,mmol,benzoic acid,HBC,"0.12 g, 1 mmol",1.0,mmol,,,,,,Ni(CH2COO)2,,"0.25 g, 1 mmol",1.0,mmol,ethylenediamine,,0.5 mL,0.5,mL,water,H2O,15 mL,15.0,,,,,150.0,150 °C,96.0,4 days; cooled 10 °C/3 h to 100 °C then to RT,Teflon-lined autoclave,static,,,,,,,53.74,,,μ3-OH-bridged Ln nodes; edge-sharing Ln–O–C–O–Ln chains; 2D layers,"triclinic, P-1; a=6.9499(11) Å, b=12.2419(19) Å, c=15.891(3) Å, α=69.877(2)°, β=83.546(2)°, γ=75.029(2)°, V=1226.0(3) Å3",,,not_reported,not_reported,,,10.1021/cg070511y,ok,
10.1039/b905736f,downloaded\10.1039_b905736f.pdf,,mof_json_store\10.1039_b905736f\raw_output.json,mof_json_store\10.1039_b905736f\synthesis_001.json,no,,[Sm(bpea)(formate)]n,,ZrCl4,,0.2 mmol,0.2,mmol,nan,,,,,nan,,,,,"biphenylethene-4,4'-dicarboxylic acid",H2bpea,0.6 mmol,0.6,mmol,,,,,,,,,,,hydrochloric acid,HCl,"15 mL, 6 mol L^-1",,,,,,,,"N,N-dimethylformamide",DMF,10 mL,10.0,,,,,180.0,180 °C,192.0,eight days,Teflon-lined stainless steel vessel,,,,,,,colorless crystals,68.0,,,formate-bridged 2-D Ln layers; 3-D pillared; SrAl2 net (omit formate),,,,,,,,10.1039/b905736f,ok,
10.1039/b905736f,downloaded\10.1039_b905736f.pdf,,mof_json_store\10.1039_b905736f\raw_output.json,mof_json_store\10.1039_b905736f\synthesis_002.json,no,,[Eu(bpea)(formate)]n,,Zn(CH3COO)2·2H2O,,0.2 mmol,0.2,mmol,nan,,,,,nan,,,,,"biphenylethene-4,4'-dicarboxylic acid",H2bpea,0.6 mmol,0.6,mmol,,,,,,,,,,,hydrochloric acid,HCl,"15 mL, 6 mol L^-1",,,,,,,,"N,N-dimethylformamide",DMF,10 mL,10.0,,,,,180.0,180 °C,192.0,eight days,Teflon-lined stainless steel vessel,,,,,,,colorless crystals,74.0,,,formate-bridged 2-D Ln layers; 3-D pillared; SrAl2 net (omit formate),,,,,,,,10.1039/b905736f,ok,
10.1039/b905736f,downloaded\10.1039_b905736f.pdf,,mof_json_store\10.1039_b905736f\raw_output.json,mof_json_store\10.1039_b905736f\synthesis_003.json,no,,[Gd(bpea)(formate)]n,,Co(CH3COO)2·4H2O,,0.2 mmol,0.2,mmol,nan,,,,,nan,,,,,"biphenylethene-4,4'-dicarboxylic acid",H2bpea,0.6 mmol,0.6,mmol,,,,,,,,,,,hydrochloric acid,HCl,"15 mL, 6 mol L^-1",,,,,,,,"N,N-dimethylformamide",DMF,10 mL,10.0,,,,,180.0,180 °C,192.0,eight days,Teflon-lined stainless steel vessel,,,,,,,colorless crystals,62.0,,,formate-bridged 2-D Ln layers; 3-D pillared; SrAl2 net (omit formate),,,,,,,,10.1039/b905736f,ok,
10.1039/b905736f,downloaded\10.1039_b905736f.pdf,,mof_json_store\10.1039_b905736f\raw_output.json,mof_json_store\10.1039_b905736f\synthesis_004.json,no,,[Tb(bpea)(formate)]n,,Ni(CH3COO)2·4H2O,,0.2 mmol,0.2,mmol,nan,,,,,nan,,,,,"biphenylethene-4,4'-dicarboxylic acid",H2bpea,0.6 mmol,0.6,mmol,,,,,,,,,,,hydrochloric acid,HCl,"15 mL, 6 mol L^-1",,,,,,,,"N,N-dimethylformamide",DMF,10 mL,10.0,,,,,180.0,180 °C,192.0,eight days,Teflon-lined stainless steel vessel,,,,,,,colorless crystals,65.0,,,formate-bridged 2-D Ln layers; 3-D pillared; SrAl2 net (omit formate),,,,,,,,10.1039/b905736f,ok,
10.1039/b905736f,downloaded\10.1039_b905736f.pdf,,mof_json_store\10.1039_b905736f\raw_output.json,mof_json_store\10.1039_b905736f\synthesis_005.json,no,,[Er(bpea)(formate)]n,,ZrCl4,,0.2 mmol,0.2,mmol,nan,,,,,nan,,,,,"biphenylethene-4,4'-dicarboxylic acid",H2bpea,0.6 mmol,0.6,mmol,,,,,,,,,,,hydrochloric acid,HCl,"15 mL, 6 mol L^-1",,,,,,,,"N,N-dimethylformamide",DMF,10 mL,10.0,,,,,180.0,180 °C,192.0,eight days,Teflon-lined stainless steel vessel,,,,,,,colorless crystals,63.0,,,formate-bridged 2-D Ln layers; 3-D pillared; SrAl2 net (omit formate),,,,,,,,10.1039/b905736f,ok,
10.1039/b905736f,downloaded\10.1039_b905736f.pdf,,mof_json_store\10.1039_b905736f\raw_output.json,mof_json_store\10.1039_b905736f\synthesis_006.json,no,,[Eu(bpea)(formate)]n,,Cu(CH3COO)2·1H2O,,0.4 mmol,0.4,mmol,nan,,,,,nan,,,,,"biphenylethene-4,4'-dicarboxylic acid",H2bpea,0.8 mmol,0.8,mmol,,,,,,,,,,,,,,,,,,,,,"N,N-dimethylformamide",DMF,10 mL,10.0,water,H2O,8 mL,8.0,160.0,160 °C,120.0,five days,Teflon-lined stainless steel vessel,,,,,,,colorless crystals,67.0,,pts,2-fold interpenetrating pts net (omit formate); 3-D pillared layers,,,,,,,,10.1039/b905736f,ok,
10.1039/b905736f,downloaded\10.1039_b905736f.pdf,,mof_json_store\10.1039_b905736f\raw_output.json,mof_json_store\10.1039_b905736f\synthesis_007.json,no,,[La(bpea)1.5(H2O)2]n,,Cu(CH3COO)2·1H2O,,0.4 mmol,0.4,mmol,nan,,,,,nan,,,,,"biphenylethene-4,4'-dicarboxylic acid",H2bpea,1.0 mmol,1.0,mmol,,,,,,,,,,,ethylenediamine,,0.4 mL,,,,,,,,water,H2O,15 mL,15.0,,,,,160.0,160 °C,96.0,four days,Teflon-lined stainless steel vessel,,,,,,,colorless crystals,67.0,,,3-D hybrid framework of bpea-bridged La layers,,,,,,,,10.1039/b905736f,ok,
10.1039/b905736f,downloaded\10.1039_b905736f.pdf,,mof_json_store\10.1039_b905736f\raw_output.json,mof_json_store\10.1039_b905736f\synthesis_008.json,no,,[Tb(bpea)1.5(H2O)2]n,,Cu(CH3COO)2·1H2O,,0.4 mmol,0.4,mmol,nan,,,,,nan,,,,,"biphenylethene-4,4'-dicarboxylic acid",H2bpea,1.0 mmol,1.0,mmol,,,,,,,,,,,ethylenediamine,,0.4 mL,,,,,,,,water,H2O,15 mL,15.0,,,,,160.0,160 °C,96.0,four days,Teflon-lined stainless steel vessel,,,,,,,colorless crystals,77.0,,,3-D hybrid framework with edge-sharing metallic dimers,,,,,,,,10.1039/b905736f,ok,
10.1021/acs.cgd.0c01221,downloaded\10.1021_acs.cgd.0c01221.pdf,SI downloaded\10.1021_acs.cgd.0c01221_SI.pdf,mof_json_store\10.1021_acs.cgd.0c01221\raw_output.json,mof_json_store\10.1021_acs.cgd.0c01221\synthesis_001.json,no,,,1954517,Zn(CH3COO)2·2H2O,,"45.6 mg, 0.1 mmol",0.1,mmol,nan,,,,,nan,,,,,"1-(4-(1H-imidazol-5-yl)phenyl)-1H-1,2,4-triazole",L,"10.6 mg, 0.05 mmol",0.05,mmol,5-methylisophthalic acid,H2mmpa,"18.2 mg, 0.1 mmol",0.1,mmol,,,,,,,,,,,,,,,,water,H2O,12 mL,12.0,,,,,130.0,130 °C,72.0,72 h,stainless steel vessel,static,,,,,,colorless block crystals,62.0,,cds,Cd2(COO)2 binuclear SBU,"a=13.3547(2) Å, b=14.1839(10) Å, c=15.6344(10) Å, α=112.5660(1)°, β=90.8310(10)°, γ=117.6050(10)°, P-1",,,not_reported,not_reported,300.0,luminescence;sensing;CO2_capture;water_harvesting,10.1021/acs.cgd.0c01221,ok,
10.1021/acs.cgd.0c01221,downloaded\10.1021_acs.cgd.0c01221.pdf,SI downloaded\10.1021_acs.cgd.0c01221_SI.pdf,mof_json_store\10.1021_acs.cgd.0c01221\raw_output.json,mof_json_store\10.1021_acs.cgd.0c01221\synthesis_002.json,no,,,1954518,Zn(NO3)2·6H2O,,"9.9 mg, 0.05 mmol",0.05,mmol,nan,,,,,nan,,,,,"1-(4-(1H-imidazol-5-yl)phenyl)-1H-1,2,4-triazole",L,"10.6 mg, 0.05 mmol (same as 1)",0.05,mmol,5-methylisophthalic acid,H2mmpa,"18.2 mg, 0.1 mmol (same as 1)",0.1,mmol,,,,,,,,,,,,,,,,water,H2O,12 mL,12.0,,,,,130.0,130 °C,72.0,72 h,stainless steel vessel,static,,,,,,light yellow crystals,73.0,,cds,Mn2(CO2)4 paddlewheel SBU,"a=13.2734(2) Å, b=14.1627(2) Å, c=15.5025(2) Å, α=72.056(2)°, β=87.8690(10)°, γ=62.602(2)°, P-1",,,not_reported,not_reported,,magnetism,10.1021/acs.cgd.0c01221,ok,
10.1021/acs.cgd.0c01221,downloaded\10.1021_acs.cgd.0c01221.pdf,SI downloaded\10.1021_acs.cgd.0c01221_SI.pdf,mof_json_store\10.1021_acs.cgd.0c01221\raw_output.json,mof_json_store\10.1021_acs.cgd.0c01221\synthesis_003.json,no,,,1954519,Cd(NO3)3·4H2O,,"57.2 mg, 0.2 mmol",0.2,mmol,nan,,,,,nan,,,,,"1-(4-(1H-imidazol-5-yl)phenyl)-1H-1,2,4-triazole",L,"41.0 mg, 0.2 mmol",0.2,mmol,5-nitroisophthalic acid,H2NO2mbda,"42.2 mg, 0.2 mmol",0.2,mmol,,,,,,,,,,,,,,,,water,H2O,10 mL,10.0,"N,N-dimethylformamide",DMF,2 mL,2.0,110.0,110 °C,72.0,72 h,,static,,,,,,,65.0,,sql,4-connected corrugated sql layers; 2D→3D polycatenation,"a=17.4367(3) Å, b=17.3852(3) Å, c=13.5788(2) Å, α=90°, β=107.035(2)°, γ=90°, C2/c",,,not_reported,not_reported,380.0,luminescence,10.1021/acs.cgd.0c01221,ok,
10.1021/acs.cgd.0c01221,downloaded\10.1021_acs.cgd.0c01221.pdf,SI downloaded\10.1021_acs.cgd.0c01221_SI.pdf,mof_json_store\10.1021_acs.cgd.0c01221\raw_output.json,mof_json_store\10.1021_acs.cgd.0c01221\synthesis_004.json,no,,,1954520,Cd(NO3)3·4H2O,,"17.5 mg, 0.1 mmol",0.1,mmol,nan,,,,,nan,,,,,"1-(4-(1H-imidazol-5-yl)phenyl)-1H-1,2,4-triazole",L,following method of 3,,,5-nitroisophthalic acid,H2NO2mbda,following method of 3,,,,,,,,,,,,,,,,,,water,H2O,10 mL (as in 3),10.0,"N,N-dimethylformamide",DMF,2 mL (as in 3),2.0,110.0,110 °C,72.0,72 h,,static,,,,,,green crystals,68.0,,sql,[Cu2(COO)2] binuclear SBU; sql layer,"a=8.1724(2) Å, b=10.1406(2) Å, c=12.9859(2) Å, α=89.8590(10)°, β=76.381(2)°, γ=73.334(2)°, P-1",,,not_reported,not_reported,370.0,magnetism,10.1021/acs.cgd.0c01221,ok,
10.1021/acs.cgd.0c01221,downloaded\10.1021_acs.cgd.0c01221.pdf,SI downloaded\10.1021_acs.cgd.0c01221_SI.pdf,mof_json_store\10.1021_acs.cgd.0c01221\raw_output.json,mof_json_store\10.1021_acs.cgd.0c01221\synthesis_006.json,no,,,2024833,Cd(NO3)2·4H2O,,"14.5 mg, 0.05 mmol (as in 5)",0.05,mmol,nan,,,,,nan,,,,,"1-(4-(1H-imidazol-5-yl)phenyl)-1H-1,2,4-triazole",L,"10.5 mg, 0.05 mmol (as in 5)",0.05,mmol,"1,2,3-benzenetricarboxylic acid",H3OBTC,"12.7 mg, 0.05 mmol",0.05,mmol,,,,,,,,,,,,,,,,water,H2O,0.67 mL (from DMF/H2O 1:2 v/v; total 1.0 mL),0.67,"N,N-dimethylformamide",DMF,0.33 mL (from DMF/H2O 1:2 v/v; total 1.0 mL),0.33,120.0,120 °C,48.0,48 h,,static,,,,,,purple crystals,75.0,,frl,4-connected 3D Ferey ladder (frl) framework,"a=27.1756(6) Å, b=12.1744(2) Å, c=14.8564(3) Å, α=90°, β=116.623(2)°, γ=90°, C2/c",,,not_reported,not_reported,325.0,magnetism,10.1021/acs.cgd.0c01221,ok,
10.1039/d0tc05573e,downloaded\10.1039_d0tc05573e.pdf,SI downloaded\10.1039_d0tc05573e_SI.pdf,mof_json_store\10.1039_d0tc05573e\raw_output.json,mof_json_store\10.1039_d0tc05573e\synthesis_001.json,no,,,2044496,ZrCl4,,0.0187 g (0.05 mM),0.0802451,mmol,nan,,,,,nan,,,,,"5,5′,5″-(1,3,5-triazine-2,4,6-triyltriimino)tris(azanediyl) triisophthalate",H6TDPAT,0.0145 g (0.025 mM),0.0145,g,,,,,,,,,,,sodium hydroxide,,"0.1 M, 2 mL",0.02,mmol,hydrochloric acid (dilute),,pH adjusted to 6–7 with dilute HCl,,,"N,N-dimethylacetamide",DMA,4 mL,4.0,ethanol,EtOH,2 mL,2.0,160.0,160 °C,168.0,seven days,polytetrafluoroethylene reactor (20 mL),stirred 30 min before heating; static during heating,DMA,,,,,yellow transparent block crystals,59.0,,,binuclear [Tb2(COO)12(μ2-O)] units,"a=b=c=27.6250(6) Å, cubic, I23",,,not_reported,not_reported,,luminescence;sensing,10.1039/d0tc05573e,ok,
10.1039/d3ce00022b,downloaded\10.1039_d3ce00022b.pdf,SI downloaded\10.1039_d3ce00022b_SI.pdf,mof_json_store\10.1039_d3ce00022b\raw_output.json,mof_json_store\10.1039_d3ce00022b\synthesis_001.json,no,,SUM-31,2223527,ZrCl4,,12.0 mg (0.0297 mmol),0.0297,mmol,nan,,,,,nan,,,,,E-ethylenedihydroxamic acid,E-H2edh,27.0 mg (0.185 mmol),0.185,mmol,,,,,,,,,,,,,,,,,,,,,"N,N-dimethylformamide",DMF,0.750 mL,0.75,dimethyl sulfoxide,DMSO,0.250 mL,0.25,100.0,100 °C,24.0,24 h,4 mL glass vial,briefly sonicated; static during heating,DMF,,,,,maroon block-shaped crystals,,~100 μm,hcb,mononuclear Fe3+ Fe(hydroxamate)3 node,"a=13.635(18) Å, b=21.87(2) Å, c=17.252(18) Å, α=90°, β=111.89(5)°, γ=90°, C2/c",,29.88,not_reported,yes,200.0,H2O2 sensing,10.1039/d3ce00022b,ok,
10.1039/d3ce00022b,downloaded\10.1039_d3ce00022b.pdf,SI downloaded\10.1039_d3ce00022b_SI.pdf,mof_json_store\10.1039_d3ce00022b\raw_output.json,mof_json_store\10.1039_d3ce00022b\synthesis_002.json,no,,SUM-31,2223527,ZrCl4,,6.0 mg (0.0149 mmol),0.0149,mmol,nan,,,,,nan,,,,,E-ethylenedihydroxamic acid,E-H2edh,9.7 mg (0.0665 mmol),0.0665,mmol,,,,,,,,,,,,,,,,,,,,,"N,N-dimethylformamide",DMF,0.92 mL,0.92,dimethyl sulfoxide,DMSO,0.08 mL,0.08,80.0,80 °C,24.0,24 h,4 mL glass vial,briefly sonicated; static during heating,DMF,,,,,maroon small crystals,,,hcb,mononuclear Fe3+ Fe(hydroxamate)3 node,"a=13.635(18) Å, b=21.87(2) Å, c=17.252(18) Å, α=90°, β=111.89(5)°, γ=90°, C2/c",,29.88,not_reported,yes,200.0,H2O2 sensing,10.1039/d3ce00022b,ok,
10.1039/c9ce00098d,downloaded\10.1039_c9ce00098d.pdf,SI downloaded\10.1039_c9ce00098d_SI.pdf,mof_json_store\10.1039_c9ce00098d\raw_output.json,mof_json_store\10.1039_c9ce00098d\synthesis_001.json,no,,UTSA-74,,ZrCl4,,"1.11 g, 5 mmol",5,mmol,nan,,,,,nan,,,,,"2,5-dihydroxyterephthalic acid",,"0.5 g, 2.5 mmol",2.5,mmol,,,,,,,,,,,benzoic acid,,"1.22 g, 10 mmol",10.0,mmol,,,,,,"N,N-dimethylformamide",DMF,"11.7 mL, 152 mmol",11.7,n-butanol,,"13.9 mL, 152 mmol",13.9,150.0,150 °C,48.0,48 hr,Teflon-lined steel autoclave,,n-butanol,3× 50 mL,200 °C under dynamic vacuum (2×10^-4 mbar),200.0,,large gold hexagonal rods,,,,Zn SBUs with tetrahedral and octahedral Zn; dual-channel system,R3c (space group),,,not_reported,not_reported,,NO_delivery,10.1039/c9ce00098d,ok,
10.1039/c9ce00098d,downloaded\10.1039_c9ce00098d.pdf,SI downloaded\10.1039_c9ce00098d_SI.pdf,mof_json_store\10.1039_c9ce00098d\raw_output.json,mof_json_store\10.1039_c9ce00098d\synthesis_002.json,no,,CPO-27-Zn,,ZrCl4,,"1.11 g, 5 mmol",5,mmol,nan,,,,,nan,,,,,"2,5-dihydroxyterephthalic acid",,"0.5 g, 2.5 mmol",2.5,mmol,,,,,,,,,,,salicylic acid,,"1.22 g, 10 mmol",10.0,mmol,,,,,,"N,N-dimethylformamide",DMF,"11.7 mL, 152 mmol",11.7,ethanol,EtOH,"8.87 mL, 152 mmol",8.87,150.0,150 °C,48.0,48 hr,Teflon-lined steel autoclave,,ethanol,3× 50 mL,200 °C under dynamic vacuum (2×10^-4 mbar),200.0,,yellow/gold needles,,,,Zn-oxo rod SBU with open metal sites (DMF bound in as-synthesized),R-3 (space group),,,not_reported,not_reported,,NO_delivery,10.1039/c9ce00098d,ok,
10.1039/c9ce00098d,downloaded\10.1039_c9ce00098d.pdf,SI downloaded\10.1039_c9ce00098d_SI.pdf,mof_json_store\10.1039_c9ce00098d\raw_output.json,mof_json_store\10.1039_c9ce00098d\synthesis_003.json,no,,CPO-27-Mg,,ZrCl4,,"0.256 g, 1 mmol",1,mmol,nan,,,,,nan,,,,,"2,5-dihydroxyterephthalic acid",,"0.1 g, 0.5 mmol",0.5,mmol,,,,,,,,,,,salicylic acid,,"0.276 g, 2 mmol",2.0,mmol,,,,,,"N,N-dimethylformamide",DMF,"2.40 mL, 30.4 mmol",2.4,ethanol,EtOH,"1.8 mL, 30.4 mmol",1.8,150.0,150 °C,48.0,48 hr,Teflon-lined steel autoclave,,ethanol,3× 20 mL,,,,bright yellow needles,,,,oxo-bridged rod SBU; open Mg sites (water bound in as-synthesized),R-3 (space group),,,not_reported,not_reported,,,10.1039/c9ce00098d,ok,
10.1039/c7dt02752d,downloaded\10.1039_c7dt02752d.pdf,SI downloaded\10.1039_c7dt02752d_SI.pdf,mof_json_store\10.1039_c7dt02752d\raw_output.json,mof_json_store\10.1039_c7dt02752d\synthesis_001.json,yes,100% H2-NDC-2SO3H substitution gave amorphous; pure SO3H DUT-4 not obtained under these conditions,DUT-4,,ZrCl4,,0.26 g (0.69 mmol),0.69,mmol,nan,,,,,nan,,,,,"2,6-naphthalenedicarboxylic acid",H2-NDC,0.60 mmol,0.6,mmol,,,,,,,,,,,,,,,,,,,,,"N,N-dimethylformamide",DMF,15 mL,15.0,,,,,150.0,150 °C,24.0,24 h,23 mL Teflon-lined stainless steel vessel,"stirred 5 min at RT, then static","DMF, methanol, acetone",thoroughly,150 °C under vacuum for 3 h,150.0,3.0,,,,,,"a=18.26, b=6.73, c=16.64 Å, Pnna",,1650.0,not_reported,not_reported,450.0,,10.1039/c7dt02752d,ok,
10.1039/c7dt02752d,downloaded\10.1039_c7dt02752d.pdf,SI downloaded\10.1039_c7dt02752d_SI.pdf,mof_json_store\10.1039_c7dt02752d\raw_output.json,mof_json_store\10.1039_c7dt02752d\synthesis_002.json,yes,100% H2-NDC-2SO3H substitution gave amorphous; pure SO3H DUT-4 not obtained under these conditions,DUT-4-SO3H(10),,ZrCl4,,0.26 g (0.69 mmol),0.69,mmol,nan,,,,,nan,,,,,"2,6-naphthalenedicarboxylic acid",H2-NDC,0.54 mmol,0.54,mmol,"4,8-disulfonaphthalene-2,6-dicarboxylic acid",H2-NDC-2SO3H,0.06 mmol,0.06,mmol,,,,,,,,,,,,,,,,"N,N-dimethylformamide",DMF,15 mL,15.0,,,,,150.0,150 °C,24.0,24 h,23 mL Teflon-lined stainless steel vessel,"stirred 5 min at RT, then static","DMF, methanol, acetone",thoroughly,150 °C under vacuum for 3 h,150.0,3.0,,,,,,"a=18.26, b=6.73, c=16.64 Å, Pnna",,1524.0,not_reported,not_reported,,,10.1039/c7dt02752d,ok,
10.1039/c7dt02752d,downloaded\10.1039_c7dt02752d.pdf,SI downloaded\10.1039_c7dt02752d_SI.pdf,mof_json_store\10.1039_c7dt02752d\raw_output.json,mof_json_store\10.1039_c7dt02752d\synthesis_003.json,yes,100% H2-NDC-2SO3H substitution gave amorphous; pure SO3H DUT-4 not obtained under these conditions,DUT-4-SO3H(20),,Zn(NO3)2·6H2O,,0.26 g (0.69 mmol),0.69,mmol,nan,,,,,nan,,,,,"2,6-naphthalenedicarboxylic acid",H2-NDC,0.48 mmol,0.48,mmol,"4,8-disulfonaphthalene-2,6-dicarboxylic acid",H2-NDC-2SO3H,0.12 mmol,0.12,mmol,,,,,,,,,,,,,,,,"N,N-dimethylformamide",DMF,15 mL,15.0,,,,,150.0,150 °C,24.0,24 h,23 mL Teflon-lined stainless steel vessel,"stirred 5 min at RT, then static","DMF, methanol, acetone",thoroughly,150 °C under vacuum for 3 h,150.0,3.0,,,,,,"a=18.26, b=6.73, c=16.64 Å, Pnna",,1457.0,not_reported,not_reported,,,10.1039/c7dt02752d,ok,
10.1039/c7dt02752d,downloaded\10.1039_c7dt02752d.pdf,SI downloaded\10.1039_c7dt02752d_SI.pdf,mof_json_store\10.1039_c7dt02752d\raw_output.json,mof_json_store\10.1039_c7dt02752d\synthesis_004.json,yes,100% H2-NDC-2SO3H substitution gave amorphous; pure SO3H DUT-4 not obtained under these conditions,DUT-4-SO3H(30),,Zn(NO3)2·6H2O,,0.26 g (0.69 mmol),0.69,mmol,nan,,,,,nan,,,,,"2,6-naphthalenedicarboxylic acid",H2-NDC,0.42 mmol,0.42,mmol,"4,8-disulfonaphthalene-2,6-dicarboxylic acid",H2-NDC-2SO3H,0.18 mmol,0.18,mmol,,,,,,,,,,,,,,,,"N,N-dimethylformamide",DMF,15 mL,15.0,,,,,150.0,150 °C,24.0,24 h,23 mL Teflon-lined stainless steel vessel,"stirred 5 min at RT, then static","DMF, methanol, acetone",thoroughly,150 °C under vacuum for 3 h,150.0,3.0,,,,,,"a=18.26, b=6.73, c=16.64 Å, Pnna",,1135.0,not_reported,not_reported,,,10.1039/c7dt02752d,ok,
10.1039/c7dt02752d,downloaded\10.1039_c7dt02752d.pdf,SI downloaded\10.1039_c7dt02752d_SI.pdf,mof_json_store\10.1039_c7dt02752d\raw_output.json,mof_json_store\10.1039_c7dt02752d\synthesis_005.json,yes,100% H2-NDC-2SO3H substitution gave amorphous; pure SO3H DUT-4 not obtained under these conditions,DUT-4-SO3H(40),,Zn(NO3)2·6H2O,,0.26 g (0.69 mmol),0.69,mmol,nan,,,,,nan,,,,,"2,6-naphthalenedicarboxylic acid",H2-NDC,0.36 mmol,0.36,mmol,"4,8-disulfonaphthalene-2,6-dicarboxylic acid",H2-NDC-2SO3H,0.24 mmol,0.24,mmol,,,,,,,,,,,,,,,,"N,N-dimethylformamide",DMF,15 mL,15.0,,,,,150.0,150 °C,24.0,24 h,23 mL Teflon-lined stainless steel vessel,"stirred 5 min at RT, then static","DMF, methanol, acetone",thoroughly,150 °C under vacuum for 3 h,150.0,3.0,,,,,,"a=18.26, b=6.73, c=16.64 Å, Pnna",,580.0,not_reported,not_reported,,,10.1039/c7dt02752d,ok,
10.1039/c7dt02752d,downloaded\10.1039_c7dt02752d.pdf,SI downloaded\10.1039_c7dt02752d_SI.pdf,mof_json_store\10.1039_c7dt02752d\raw_output.json,mof_json_store\10.1039_c7dt02752d\synthesis_006.json,yes,100% H2-NDC-2SO3H substitution gave amorphous; pure SO3H DUT-4 not obtained under these conditions,DUT-4-SO3H(50),,Zn(NO3)2·6H2O,,0.26 g (0.69 mmol),0.69,mmol,nan,,,,,nan,,,,,"2,6-naphthalenedicarboxylic acid",H2-NDC,0.30 mmol,0.3,mmol,"4,8-disulfonaphthalene-2,6-dicarboxylic acid",H2-NDC-2SO3H,0.30 mmol,0.3,mmol,,,,,,,,,,,,,,,,"N,N-dimethylformamide",DMF,15 mL,15.0,,,,,150.0,150 °C,24.0,24 h,23 mL Teflon-lined stainless steel vessel,"stirred 5 min at RT, then static","DMF, methanol, acetone",thoroughly,150 °C under vacuum for 3 h,150.0,3.0,,,,,,"a=18.26, b=6.73, c=16.64 Å, Pnna",,546.0,not_reported,not_reported,300.0,,10.1039/c7dt02752d,ok,
10.1039/c1ce05254c,downloaded\10.1039_c1ce05254c.pdf,SI downloaded\10.1039_c1ce05254c_SI.pdf,mof_json_store\10.1039_c1ce05254c\raw_output.json,mof_json_store\10.1039_c1ce05254c\synthesis_001.json,no,,,808838,Zn(NO3)2·6H2O,,"39 mg, 0.2 mmol",0.2,mmol,nan,,,,,nan,,,,,"4,4'-sulfonyldibenzoic acid",H2sdba,"61 mg, 0.2 mmol",0.2,mmol,"1,3-bis(4-pyridyl)propane",bpp,"40 mg, 0.2 mmol",0.2,mmol,,,,,,triethylamine,Et3N,0.35 mL,0.35,mL,,,,,,distilled water,H2O,9 mL,9.0,,,,,150.0,150 °C,72.0,72 h,Teflon-lined autoclave (17 mL),stirred ~15 min before sealing,distilled water,,dried at ambient temperature,,,brown block crystals,45.0,,hxl,Mn4(μ2-OH2)2 tetranuclear SBU,,,,not_reported,not_reported,,,10.1039/c1ce05254c,ok,
