Repository: zzhenglab/MOFinder

# MOFinder

MOFinder extracts MOF synthesis information from the literature, reconstructs evidence-supported negative reaction records, and prepares datasets for synthesis-outcome prediction.
[Web application](https://mofinder.chemistry.wustl.edu/) | [Demos](Demo/README.md) | [Source code](docs/source_to_code.md) | [Workflow guide](docs/workflow.md) | [Model evaluation](docs/evaluation.md)

## Quick start

The workflow runs through Python commands. Python 3.10 or newer is required. Clone the repository and initialize its related applications:

```bash
git clone --recurse-submodules https://github.com/zzhenglab/MOFinder.git
cd MOFinder
```

Start with the two offline demonstrations:

```bash

File: mof_extraction_1_2.csv (part 33 of 305)
doi,main_pdf,si_pdf,raw_output,parsed_json,article_trial_or_failure,article_trial_or_failure_notes,mof_name,crystal_code,metal_1,metal_1_abbr,metal_1_amount_text,metal_1_amount_value,metal_1_amount_unit,metal_2,metal_2_abbr,metal_2_amount_text,metal_2_amount_value,metal_2_amount_unit,metal_3,metal_3_abbr,metal_3_amount_text,metal_3_amount_value,metal_3_amount_unit,linker_1,linker_1_abbr,linker_1_amount_text,linker_1_amount_value,linker_1_amount_unit,linker_2,linker_2_abbr,linker_2_amount_text,linker_2_amount_value,linker_2_amount_unit,linker_3,linker_3_abbr,linker_3_amount_text,linker_3_amount_value,linker_3_amount_unit,modulator_1,modulator_1_abbr,modulator_1_amount_text,modulator_1_amount_value,modulator_1_amount_unit,modulator_2,modulator_2_abbr,modulator_2_amount_text,modulator_2_amount_value,modulator_2_amount_unit,solvent_main,solvent_main_abbr,solvent_main_amount_text,solvent_main_ml,solvent_secondary,solvent_secondary_abbr,solvent_secondary_amount_text,solvent_secondary_ml,temperature_c,temperature_c_text,time_h,time_text,vessel_type,stirring,washing_solvent,washing_cycles,activation_text,activation_temp_c,activation_time_h,crystal_morphology,yield_percent,crystal_size,topology_code,metal_cluster_connectivity,unit_cell_short,pore_diameter_A,BET_surface_area_m2g,air_stable,water_stable,tga_decomposition_temp_c,applications,reference,status,error
10.1039/c1ce05254c,downloaded\10.1039_c1ce05254c.pdf,SI downloaded\10.1039_c1ce05254c_SI.pdf,mof_json_store\10.1039_c1ce05254c\raw_output.json,mof_json_store\10.1039_c1ce05254c\synthesis_002.json,no,,,808839,Zn(NO3)2·6H2O,,"59 mg, 0.3 mmol",0.3,mmol,nan,,,,,nan,,,,,"4,4'-sulfonyldibenzoic acid",H2sdba,"92 mg, 0.3 mmol",0.3,mmol,"1,4-bis(1,2,4-triazol-1-yl)butane",btb,"58 mg, 0.3 mmol",0.3,mmol,,,,,,triethylamine,Et3N,0.3 mL,0.3,mL,,,,,,distilled water,H2O,9 mL,9.0,,,,,150.0,150 °C,72.0,72 h,Teflon-lined autoclave (17 mL),stirred ~15 min before sealing,distilled water,,dried at ambient temperature,,,pale green block crystals,31.0,,,Mn2 paddle-wheel SBU,,,,not_reported,not_reported,,,10.1039/c1ce05254c,ok,
10.1039/c1ce05254c,downloaded\10.1039_c1ce05254c.pdf,SI downloaded\10.1039_c1ce05254c_SI.pdf,mof_json_store\10.1039_c1ce05254c\raw_output.json,mof_json_store\10.1039_c1ce05254c\synthesis_003.json,no,,,808840,ZnCl2,,"99 mg, 0.5 mmol",0.5,mmol,CuCl2,,,,,nan,,,,,"4,4'-sulfonyldibenzoic acid",H2sdba,"153 mg, 0.5 mmol",0.5,mmol,"1,4-bis(imidazol-1-yl)butane",bim,"95 mg, 0.5 mmol",0.5,mmol,,,,,,triethylamine,Et3N,0.4 mL,0.4,mL,,,,,,distilled water,H2O,9 mL,9.0,,,,,130.0,130 °C,72.0,72 h,Teflon-lined autoclave (17 mL),stirred ~15 min before sealing,distilled water,,dried at ambient temperature,,,colorless block crystals,52.0,,,Mn4 tetranuclear SBU,,,,not_reported,not_reported,,,10.1039/c1ce05254c,ok,
10.1039/c1ce05254c,downloaded\10.1039_c1ce05254c.pdf,SI downloaded\10.1039_c1ce05254c_SI.pdf,mof_json_store\10.1039_c1ce05254c\raw_output.json,mof_json_store\10.1039_c1ce05254c\synthesis_004.json,no,,,808841,Zn(NO3)2·6H2O,,"174 mg, 0.7 mmol",0.7,mmol,nan,,,,,nan,,,,,"4,4'-sulfonyldibenzoic acid",H2sdba,"107 mg, 0.35 mmol",0.35,mmol,"1,4-bis(imidazol-1-yl)butane",bim,"133 mg, 0.7 mmol",0.7,mmol,,,,,,triethylamine,Et3N,0.45 mL,0.45,mL,,,,,,distilled water,H2O,9 mL,9.0,,,,,110.0,110 °C,72.0,72 h,Teflon-lined autoclave (17 mL),stirred ~15 min before sealing,distilled water,,dried at ambient temperature,,,green block crystals,57.0,,,Ni octahedral nodes (no polynuclear SBU),,,,not_reported,not_reported,,,10.1039/c1ce05254c,ok,
10.1039/c1ce05254c,downloaded\10.1039_c1ce05254c.pdf,SI downloaded\10.1039_c1ce05254c_SI.pdf,mof_json_store\10.1039_c1ce05254c\raw_output.json,mof_json_store\10.1039_c1ce05254c\synthesis_005.json,no,,,808844,Zn(NO3)2·6H2O,,"124 mg, 0.5 mmol",0.5,mmol,nan,,,,,nan,,,,,"4,4'-sulfonyldibenzoic acid",H2sdba,"153 mg, 0.5 mmol",0.5,mmol,"2,2′-bipyridine","2,2′-bpy","78 mg, 0.5 mmol",0.5,mmol,,,,,,sodium hydroxide (aqueous),NaOH,"2.5 M, 0.2 mL",0.5,mmol,,,,,,distilled water,H2O,8 mL,8.0,,,,,130.0,130 °C,96.0,96 h,Teflon-lined autoclave (17 mL),stirred ~15 min before sealing,distilled water,,dried at ambient temperature,,,purple block crystals,65.0,,,Co3 trinuclear SBU,,,,not_reported,not_reported,,,10.1039/c1ce05254c,ok,
10.1039/c1ce05254c,downloaded\10.1039_c1ce05254c.pdf,SI downloaded\10.1039_c1ce05254c_SI.pdf,mof_json_store\10.1039_c1ce05254c\raw_output.json,mof_json_store\10.1039_c1ce05254c\synthesis_006.json,no,,,808842,Zn(CH3COO)2·2H2O,,"99 mg, 0.4 mmol",0.4,mmol,nan,,,,,nan,,,,,"4,4′-carbonyldibenzoic acid",H2bpda,"108 mg, 0.4 mmol",0.4,mmol,"1,4-bis(imidazol-1-yl)butane",bim,"76 mg, 0.4 mmol",0.4,mmol,,,,,,triethylamine,Et3N,0.4 mL,0.4,mL,,,,,,distilled water,H2O,9 mL,9.0,,,,,150.0,150 °C,72.0,72 h,Teflon-lined autoclave (17 mL),stirred ~15 min before sealing,distilled water,,dried at ambient temperature,,,green block crystals,62.0,,cds,Ni nodes; 4-connected CdSO4 net,,,,not_reported,not_reported,,,10.1039/c1ce05254c,ok,
10.1039/c7ce00394c,downloaded\10.1039_c7ce00394c.pdf,SI downloaded\10.1039_c7ce00394c_SI.pdf,mof_json_store\10.1039_c7ce00394c\raw_output.json,mof_json_store\10.1039_c7ce00394c\synthesis_001.json,no,,,1527995,Zn(NO3)2·6H2O,,"12.5 mg, 0.05 mmol",0.05,mmol,nan,,,,,nan,,,,,"3,6-bis(imidazol-1-yl)pyridazine",L,"10.6 mg, 0.05 mmol",,,,,,,,,,,,,potassium thiocyanate,,"19.5 mg, 0.2 mmol",,,,,,,,water,H2O,8 mL,8.0,,,,,130.0,130 °C,72.0,72 h,Teflon vessel in a steel autoclave,static,H2O,several times,,,,green block-shaped crystals,36.0,,sql,,"a=7.409(2), b=16.144(5), c=10.837(3), β=107.531(9), P21/c",,,not_reported,not_reported,220.0,,10.1039/c7ce00394c,ok,
10.1039/c7ce00394c,downloaded\10.1039_c7ce00394c.pdf,SI downloaded\10.1039_c7ce00394c_SI.pdf,mof_json_store\10.1039_c7ce00394c\raw_output.json,mof_json_store\10.1039_c7ce00394c\synthesis_002.json,no,,,1527996,Zn(CH3COO)2·2H2O,,"29.7 mg, 0.3 mmol",0.3,mmol,nan,,,,,nan,,,,,"3,6-bis(imidazol-1-yl)pyridazine",L,"10.6 mg, 0.05 mmol",,,"1,2-benzenedicarboxylic acid","1,2-H2BDC","32.2 mg, 0.2 mmol",,,,,,,,sodium hydroxide,NaOH,"8 mg, 0.2 mmol",,,,,,,,water,H2O,8 mL,8.0,,,,,140.0,140 °C,48.0,48 h,Teflon-lined stainless steel vessel,static,,,,,,blue chip crystals,42.0,,sql,pentanuclear [Cu5(μ3-OH)2(μ2-COO−)6]2+ SBU,"a=7.6597, b=11.1980, c=13.3076, α=110.824(4), β=95.302(4), γ=104.344(4), P-1",,,not_reported,not_reported,220.0,,10.1039/c7ce00394c,ok,
10.1039/c7ce00394c,downloaded\10.1039_c7ce00394c.pdf,SI downloaded\10.1039_c7ce00394c_SI.pdf,mof_json_store\10.1039_c7ce00394c\raw_output.json,mof_json_store\10.1039_c7ce00394c\synthesis_003.json,no,,,1527997,Zn(NO3)2·6H2O,,"74.1 mg, 0.2 mmol",0.2,mmol,nan,,,,,nan,,,,,"3,6-bis(imidazol-1-yl)pyridazine",L,"21.2 mg, 0.1 mmol",,,isophthalic acid,"1,3-H2BDC","16.6 mg, 0.1 mmol",,,,,,,,sodium hydroxide,NaOH,"16 mg, 0.4 mmol",,,,,,,,water,H2O,8 mL,8.0,,,,,140.0,140 °C,48.0,48 h,Teflon-lined stainless steel container,static,,,,,,blue block crystals,28.0,,,chair-shaped [Cu4(μ3-OH)4]4+ 8-connected SBU,"a=9.8816(12), b=7.7255(3), c=21.4941(9), β=117.245(2), C2/c",,,not_reported,not_reported,250.0,,10.1039/c7ce00394c,ok,
10.1039/c7ce00394c,downloaded\10.1039_c7ce00394c.pdf,SI downloaded\10.1039_c7ce00394c_SI.pdf,mof_json_store\10.1039_c7ce00394c\raw_output.json,mof_json_store\10.1039_c7ce00394c\synthesis_004.json,no,,,1527998,Zn(NO3)2·6H2O,,"23.8 mg, 0.1 mmol",0.1,mmol,nan,,,,,nan,,,,,"3,6-bis(imidazol-1-yl)pyridazine",L,"21.2 mg, 0.1 mmol",,,terephthalic acid,"1,4-H2BDC","32.2 mg, 0.2 mmol",,,,,,,,,,,,,,,,,,water,H2O,"H2O:CH3CN = 2:1, total 8 mL",,acetonitrile,MeCN,"H2O:CH3CN = 2:1, total 8 mL",,130.0,130 °C,72.0,72 h,Teflon-lined stainless steel vessel,static,,,,,,green block crystals,43.0,,dia,,"a=8.4549(3), b=9.6723(4), c=12.4874(6), α=111.4130(10), β=90.1010(10), γ=101.5080(10), P-1",,,not_reported,not_reported,380.0,,10.1039/c7ce00394c,ok,
10.1039/c7ce00394c,downloaded\10.1039_c7ce00394c.pdf,SI downloaded\10.1039_c7ce00394c_SI.pdf,mof_json_store\10.1039_c7ce00394c\raw_output.json,mof_json_store\10.1039_c7ce00394c\synthesis_005.json,no,,,1527999,ZnBr2·2H2O,,"30.9 mg, 0.1 mmol",0.1,mmol,nan,,,,,nan,,,,,"3,6-bis(imidazol-1-yl)pyridazine",L,"21.2 mg, 0.1 mmol",,,"benzene-1,3,5-tricarboxylic acid","1,3,5-H3BTC","42.0 mg, 0.2 mmol",,,,,,,,,,,,,,,,,,water,H2O,8 mL,8.0,,,,,140.0,140 °C,48.0,48 h,Teflon-lined stainless steel container,static,,,,,,pink block crystals,21.0,,,,"a=10.5905(5), b=11.7646(5), c=13.5378(6), α=105.3360(10), β=105.4280(10), γ=106.8560(10), P-1",,,not_reported,not_reported,,,10.1039/c7ce00394c,ok,
10.1039/c7ce00394c,downloaded\10.1039_c7ce00394c.pdf,SI downloaded\10.1039_c7ce00394c_SI.pdf,mof_json_store\10.1039_c7ce00394c\raw_output.json,mof_json_store\10.1039_c7ce00394c\synthesis_006.json,no,,,1528001,HNO3,,"23.8 mg, 0.1 mmol",0.1,mmol,nan,,,,,nan,,,,,"3,6-bis(imidazol-1-yl)pyridazine",L,"21.2 mg, 0.1 mmol",,,"4,4′-oxydibenzoic acid","4,4′-H2OBA","26.3 mg, 0.21 mmol",,,,,,,,sodium hydroxide solution,NaOH,"0.1 mol L−1, 2 mL",,,,,,,,water,H2O,8 mL,8.0,,,,,130.0,130 °C,72.0,72 h,Teflon-lined stainless steel vessel,static,,,,,,purple-black block-shaped crystals,45.0,,dia,,"a=16.979(3), b=24.792(5), c=6.1089(11), P21212",,,not_reported,not_reported,330.0,,10.1039/c7ce00394c,ok,
10.1021/acs.inorgchem.1c00589,downloaded\10.1021_acs.inorgchem.1c00589.pdf,SI downloaded\10.1021_acs.inorgchem.1c00589_SI.pdf,mof_json_store\10.1021_acs.inorgchem.1c00589\raw_output.json,mof_json_store\10.1021_acs.inorgchem.1c00589\synthesis_001.json,no,,Cd-MOF,2065032,HNO3,,"25.6 mg, 0.1 mmol",0.1,mmol,nan,,,,,nan,,,,,"4,4′-(pyridine-2,6-diyl)-dibenzoic acid",H2pddb,"16 mg, 0.05 mmol",0.05,mmol,,,,,,,,,,,sodium hydroxide,NaOH,"4 mg, 0.1 mmol",0.1,mmol,,,,,,water,H2O,10 mL,10.0,,,,,140.0,140 °C,72.0,3 days,Teflon-lined autoclave,static,ethanol,several times,80 °C in oven for 12 h,80.0,12.0,"colorless, blocklike crystals",,0.28 × 0.14 × 0.13 mm,,binuclear [Cd2(COO)2] SBU,"monoclinic, P2/c; a=16.9021(2) Å, b=6.7021(1) Å, c=6.9570(1) Å, α=90°, β=101.6300(10)°, γ=90°",,,yes,yes,380.0,luminescence;sensing,10.1021/acs.inorgchem.1c00589,ok,
10.1039/c3dt50532d,downloaded\10.1039_c3dt50532d.pdf,SI downloaded\10.1039_c3dt50532d_SI.pdf,mof_json_store\10.1039_c3dt50532d\raw_output.json,mof_json_store\10.1039_c3dt50532d\synthesis_001.json,no,,,917623,HNO3,,"0.044 g, 0.2 mmol",0.2,mmol,nan,,,,,nan,,,,,"4-(4-carboxyphenyl)-2,2′:6′,2″-terpyridine",HL1,"0.070 g, 0.2 mmol",0.2,mmol,,,,,,,,,,,hydrochloric acid (conc.),HCl,0.5 mL conc. HCl,0.5,mL,,,,,,acetonitrile,MeCN,8 mL,8.0,water,H2O,2 mL,2.0,160.0,160 °C,120.0,5 days,24 mL Teflon-lined autoclave,static,water,several times,dried in air,,,yellow prism crystals,46.0,,,,,,,,,350.0,,10.1039/c3dt50532d,ok,
10.1039/c3dt50532d,downloaded\10.1039_c3dt50532d.pdf,SI downloaded\10.1039_c3dt50532d_SI.pdf,mof_json_store\10.1039_c3dt50532d\raw_output.json,mof_json_store\10.1039_c3dt50532d\synthesis_002.json,no,,,917619,HNO3,,"0.044 g, 0.2 mmol",0.2,mmol,nan,,,,,nan,,,,,"4-(4-carboxyphenyl)-2,2′:6′,2″-terpyridine",HL1,"0.070 g, 0.2 mmol",0.2,mmol,,,,,,,,,,,nitric acid (conc.),HNO3,0.2 mL conc. HNO3,0.2,mL,,,,,,water,H2O,8 mL,8.0,acetonitrile,MeCN,2 mL,2.0,160.0,160 °C,120.0,5 days,24 mL Teflon-lined autoclave,static,water,several times,dried in air,,,yellow block crystals,29.0,,,,,,,,,400.0,,10.1039/c3dt50532d,ok,
10.1039/c3dt50532d,downloaded\10.1039_c3dt50532d.pdf,SI downloaded\10.1039_c3dt50532d_SI.pdf,mof_json_store\10.1039_c3dt50532d\raw_output.json,mof_json_store\10.1039_c3dt50532d\synthesis_003.json,no,,,917620,HNO3,,"0.060 g, 0.2 mmol",0.2,mmol,nan,,,,,nan,,,,,"4-(4-carboxyphenyl)-2,2′:4′,4″-terpyridine",HL2,"0.070 g, 0.2 mmol",0.2,mmol,,,,,,,,,,,nitric acid (conc.),HNO3,0.2 mL conc. HNO3,0.2,mL,,,,,,water,H2O,8 mL,8.0,acetonitrile,MeCN,2 mL,2.0,160.0,160 °C,120.0,5 days,24 mL Teflon-lined autoclave,static,water,several times,dried in air,,,yellow prism crystals,41.0,,,,,,,,,380.0,,10.1039/c3dt50532d,ok,
10.1039/c3dt50532d,downloaded\10.1039_c3dt50532d.pdf,SI downloaded\10.1039_c3dt50532d_SI.pdf,mof_json_store\10.1039_c3dt50532d\raw_output.json,mof_json_store\10.1039_c3dt50532d\synthesis_004.json,no,,,917621,Zn(NO3)2·6H2O,,"0.060 g, 0.2 mmol",0.2,mmol,nan,,,,,nan,,,,,"4-(4-carboxyphenyl)-2,2′:4′,4″-terpyridine",HL2,"0.070 g, 0.2 mmol",0.2,mmol,"benzene-1,3,5-tricarboxylic acid",H3btc,"0.063 g, 0.3 mmol",0.3,mmol,,,,,,,,,,,,,,,,water,H2O,8 mL,8.0,acetonitrile,MeCN,2 mL,2.0,160.0,160 °C,120.0,5 days,24 mL Teflon-lined autoclave,static,,,,,,yellow crystals,52.0,,,,,,,,,340.0,,10.1039/c3dt50532d,ok,
10.1039/c3dt50532d,downloaded\10.1039_c3dt50532d.pdf,SI downloaded\10.1039_c3dt50532d_SI.pdf,mof_json_store\10.1039_c3dt50532d\raw_output.json,mof_json_store\10.1039_c3dt50532d\synthesis_005.json,no,,,917622,Zn(NO3)2·6H2O,,"0.060 g, 0.2 mmol",0.2,mmol,nan,,,,,nan,,,,,"4-(4-carboxyphenyl)-2,2′:4′,4″-terpyridine",HL2,"0.070 g, 0.2 mmol",0.2,mmol,terephthalic acid,H2bdc,"0.050, 0.3 mmol",0.3,mmol,,,,,,,,,,,,,,,,water,H2O,8 mL,8.0,acetonitrile,MeCN,2 mL,2.0,160.0,160 °C,120.0,5 days,24 mL Teflon-lined autoclave,static,water,several times,dried in air,,,yellow prism crystals,35.0,,,,,,,,,340.0,,10.1039/c3dt50532d,ok,
10.1039/c3dt53112k,downloaded\10.1039_c3dt53112k.pdf,SI downloaded\10.1039_c3dt53112k_SI.pdf,mof_json_store\10.1039_c3dt53112k\raw_output.json,mof_json_store\10.1039_c3dt53112k\synthesis_001.json,no,,,927514,Zn(NO3)2·6H2O,,0.1 mmol,0.1,mmol,nan,,,,,nan,,,,,"3,5-bi(4-carboxy-phenoxy)benzoic acid",H3BCPBA,0.10 mmol,0.1,mmol,,,,,,,,,,,,,,,,,,,,,water,H2O,"5 mL total, H2O/EtOH 5:3 v/v",,ethanol,EtOH,"5 mL total, H2O/EtOH 5:3 v/v",,140.0,140 °C,5.0,5 h; cooled to room temperature at 5 °C h−1,Teflon reactor (15 mL),static,,,,,,,55.0,,,Ln2(CO2)2 paddle-wheel building blocks; seven-coordinated Ln(III),"Monoclinic, C2/c; a=29.762(6) Å, b=9.1425(18) Å, c=16.364(3) Å, β=113.39(3)°, V=4086.7(14) Å3",,,not_reported,not_reported,,luminescence,10.1039/c3dt53112k,ok,
10.1039/c3dt53112k,downloaded\10.1039_c3dt53112k.pdf,SI downloaded\10.1039_c3dt53112k_SI.pdf,mof_json_store\10.1039_c3dt53112k\raw_output.json,mof_json_store\10.1039_c3dt53112k\synthesis_002.json,no,,,927516,Zn(NO3)2·6H2O,,0.1 mmol,0.1,mmol,nan,,,,,nan,,,,,"3,5-bi(4-carboxy-phenoxy)benzoic acid",H3BCPBA,0.10 mmol,0.1,mmol,,,,,,,,,,,,,,,,,,,,,water,H2O,"5 mL total, H2O/EtOH 5:3 v/v",,ethanol,EtOH,"5 mL total, H2O/EtOH 5:3 v/v",,140.0,140 °C,5.0,5 h; cooled to room temperature at 5 °C h−1,Teflon reactor (15 mL),static,,,,,,,57.0,,,Ln2(CO2)2 paddle-wheel building blocks; seven-coordinated Ln(III),"Monoclinic, C2/c; a=29.862(6) Å, b=9.2002(18) Å, c=16.406(3) Å, β=112.94(3)°, V=4151.0(14) Å3",,,not_reported,not_reported,,luminescence,10.1039/c3dt53112k,ok,
10.1039/c3dt53112k,downloaded\10.1039_c3dt53112k.pdf,SI downloaded\10.1039_c3dt53112k_SI.pdf,mof_json_store\10.1039_c3dt53112k\raw_output.json,mof_json_store\10.1039_c3dt53112k\synthesis_003.json,no,,,927511,Zn(NO3)2·6H2O,,0.1 mmol,0.1,mmol,nan,,,,,nan,,,,,"3,5-bi(4-carboxy-phenoxy)benzoic acid",H3BCPBA,0.10 mmol,0.1,mmol,,,,,,,,,,,,,,,,,,,,,water,H2O,"5 mL total, H2O/EtOH 5:3 v/v",,ethanol,EtOH,"5 mL total, H2O/EtOH 5:3 v/v",,140.0,140 °C,5.0,5 h; cooled to room temperature at 5 °C h−1,Teflon reactor (15 mL),static,,,,,,,60.0,,,Ln2(CO2)2 paddle-wheel building blocks; seven-coordinated Ln(III),"Monoclinic, C2/c; a=29.797(3) Å, b=9.0479(8) Å, c=16.3496(14) Å, β=113.101(2)°, V=4054.4(6) Å3",,,not_reported,not_reported,,luminescence,10.1039/c3dt53112k,ok,
10.1039/c3dt53112k,downloaded\10.1039_c3dt53112k.pdf,SI downloaded\10.1039_c3dt53112k_SI.pdf,mof_json_store\10.1039_c3dt53112k\raw_output.json,mof_json_store\10.1039_c3dt53112k\synthesis_004.json,no,,,927517,Zn(NO3)2·6H2O,,0.1 mmol,0.1,mmol,nan,,,,,nan,,,,,"3,5-bi(4-carboxy-phenoxy)benzoic acid",H3BCPBA,0.10 mmol,0.1,mmol,,,,,,,,,,,,,,,,,,,,,water,H2O,"5 mL total, H2O/EtOH 5:3 v/v",,ethanol,EtOH,"5 mL total, H2O/EtOH 5:3 v/v",,140.0,140 °C,5.0,5 h; cooled to room temperature at 5 °C h−1,Teflon reactor (15 mL),static,,,,,,,65.0,,,Ln2(CO2)2 paddle-wheel building blocks; seven-coordinated Ln(III),"Monoclinic, C2/c; a=29.665(6) Å, b=9.1754(18) Å, c=16.300(3) Å, β=112.97(3)°, V=4084.9(14) Å3",,,not_reported,not_reported,460.0,luminescence;magnetism,10.1039/c3dt53112k,ok,
10.1039/c3dt53112k,downloaded\10.1039_c3dt53112k.pdf,SI downloaded\10.1039_c3dt53112k_SI.pdf,mof_json_store\10.1039_c3dt53112k\raw_output.json,mof_json_store\10.1039_c3dt53112k\synthesis_005.json,no,,,927510,Zn(NO3)2·6H2O,,0.1 mmol,0.1,mmol,nan,,,,,nan,,,,,"3,5-bi(4-carboxy-phenoxy)benzoic acid",H3BCPBA,0.10 mmol,0.1,mmol,,,,,,,,,,,,,,,,,,,,,water,H2O,"5 mL total, H2O/EtOH 5:3 v/v",,ethanol,EtOH,"5 mL total, H2O/EtOH 5:3 v/v",,140.0,140 °C,5.0,5 h; cooled to room temperature at 5 °C h−1,Teflon reactor (15 mL),static,,,,,,,50.0,,,Ln2(CO2)2 paddle-wheel building blocks; seven-coordinated Ln(III),"Monoclinic, C2/c; a=29.642(4) Å, b=9.0327(12) Å, c=16.378(2) Å, β=113.031(3)°, V=4035.7(9) Å3",,,not_reported,not_reported,,luminescence;magnetism,10.1039/c3dt53112k,ok,
10.1039/c3dt53112k,downloaded\10.1039_c3dt53112k.pdf,SI downloaded\10.1039_c3dt53112k_SI.pdf,mof_json_store\10.1039_c3dt53112k\raw_output.json,mof_json_store\10.1039_c3dt53112k\synthesis_006.json,no,,,927515,Zn(NO3)2·6H2O,,0.1 mmol,0.1,mmol,nan,,,,,nan,,,,,"3,5-bi(4-carboxy-phenoxy)benzoic acid",H3BCPBA,0.10 mmol,0.1,mmol,,,,,,,,,,,,,,,,,,,,,water,H2O,"5 mL total, H2O/EtOH 5:3 v/v",,ethanol,EtOH,"5 mL total, H2O/EtOH 5:3 v/v",,140.0,140 °C,5.0,5 h; cooled to room temperature at 5 °C h−1,Teflon reactor (15 mL),static,,,,,,,60.0,,,Ln2(CO2)2 paddle-wheel building blocks; seven-coordinated Ln(III),"Monoclinic, C2/c; a=29.888(6) Å, b=9.0272(18) Å, c=16.467(3) Å, β=113.18(3)°, V=4084.2(14) Å3",,,not_reported,not_reported,,magnetism,10.1039/c3dt53112k,ok,
10.1039/c3dt53112k,downloaded\10.1039_c3dt53112k.pdf,SI downloaded\10.1039_c3dt53112k_SI.pdf,mof_json_store\10.1039_c3dt53112k\raw_output.json,mof_json_store\10.1039_c3dt53112k\synthesis_007.json,no,,,927512,Mg(NO3)2·6H2O,,0.1 mmol,0.1,mmol,nan,,,,,nan,,,,,"3,5-bi(4-carboxy-phenoxy)benzoic acid",H3BCPBA,0.10 mmol,0.1,mmol,,,,,,,,,,,,,,,,,,,,,water,H2O,"5 mL total, H2O/EtOH 5:3 v/v",,ethanol,EtOH,"5 mL total, H2O/EtOH 5:3 v/v",,140.0,140 °C,5.0,5 h; cooled to room temperature at 5 °C h−1,Teflon reactor (15 mL),static,,,,,,,58.0,,,Ln2(CO2)2 paddle-wheel building blocks; seven-coordinated Ln(III),"Monoclinic, C2/c; a=29.889(9) Å, b=9.4071(17) Å, c=16.056(4) Å, β=112.318(8)°, V=4176.3(19) Å3",,,not_reported,not_reported,455.0,magnetism,10.1039/c3dt53112k,ok,
10.1021/acs.inorgchem.9b00701,downloaded\10.1021_acs.inorgchem.9b00701.pdf,SI downloaded\10.1021_acs.inorgchem.9b00701_SI.pdf,mof_json_store\10.1021_acs.inorgchem.9b00701\raw_output.json,mof_json_store\10.1021_acs.inorgchem.9b00701\synthesis_001.json,no,,JLU-MOF58,1870852,Ca(NO3)2·4H2O,ZrCl4,"12 mg, 0.05 mmol",0.05,mmol,nan,,,,,nan,,,,,"4,4′-(2H-1,2,4-triazole-3,5-diyl) dibenzoic acid",H2TADIBA,"6 mg, 0.03 mmol",0.03,mmol,,,,,,,,,,,acetic acid,,"0.3 mL, 0.16 mmol",,,,,,,,"N,N-dimethylformamide",DMF,1 mL,1.0,,,,,120.0,120 b0C,48.0,2 d,20 mL sealed vial,,"DMF, EtOH",hot EtOH 12 h (refresh every 2 h); DMF rinse,supercritical CO2 treatment,,,colorless cubic block-shaped crystals,70.0,,reo,Zr6O4(OH)8(H2O)4 8-connected SBU,"a=60.912(7) c5, cubic, Fm-3 afm",41.0,3663.0,not_reported,yes,450.0,CO2_conversion;CO2_capture,10.1021/acs.inorgchem.9b00701,ok,
10.1039/b915889h,downloaded\10.1039_b915889h.pdf,,mof_json_store\10.1039_b915889h\raw_output.json,mof_json_store\10.1039_b915889h\synthesis_001.json,no,,"[Zn(1,2-pda)(bipy)(H2O)2]n (1)",729341,ZrCl4,,"11 mg, 0.05 mmol",0.05,mmol,nan,,,,,nan,,,,,"1,2-phenylenediacetic acid","1,2-H2pda","9.7 mg, 0.05 mmol",9.7,mg,"4,4'-bipyridine",bipy,"7.8 mg, 0.05 mmol",7.8,mg,,,,,,sodium hydroxide (0.5 M) to adjust pH,NaOH,"0.5 M NaOH, adjust to pH = 7",,,,,,,,water,H2O,15 mL,15.0,,,,,150.0,150 °C (autogenous pressure),72.0,72 h,25 mL Teflon-lined autoclave,static,,,,,,colorless crystals,59.0,,pcu,Zn(II) 6-coordinated nodes,,,,yes,not_reported,,luminescence,10.1039/b915889h,ok,
10.1039/b915889h,downloaded\10.1039_b915889h.pdf,,mof_json_store\10.1039_b915889h\raw_output.json,mof_json_store\10.1039_b915889h\synthesis_002.json,no,,"[Zn(1,3-pda)(bipy)(H2O)]n·nH2O (2)",729343,Ag2O,,"11 mg, 0.05 mmol",0.05,mmol,nan,,,,,nan,,,,,"1,3-phenylenediacetic acid","1,3-H2pda","9.7 mg, 0.05 mmol",9.7,mg,"4,4'-bipyridine",bipy,"7.8 mg, 0.05 mmol",7.8,mg,,,,,,sodium hydroxide (0.5 M) to adjust pH,NaOH,"0.5 M NaOH, adjust to pH = 7",,,,,,,,water,H2O,15 mL,15.0,,,,,150.0,150 °C (autogenous pressure),72.0,72 h,25 mL Teflon-lined autoclave,static,,,,,,,55.0,,,Zn(II) 6-coordinated nodes,,,,yes,not_reported,,luminescence,10.1039/b915889h,ok,
10.1039/b915889h,downloaded\10.1039_b915889h.pdf,,mof_json_store\10.1039_b915889h\raw_output.json,mof_json_store\10.1039_b915889h\synthesis_003.json,no,,"[Zn(1,4-pda)(bipy)]n·nCH3OH (3)",729345,Ag2O,,"11 mg, 0.05 mmol",0.05,mmol,nan,,,,,nan,,,,,"1,4-phenylenediacetic acid","1,4-H2pda","9.7 mg, 0.05 mmol",9.7,mg,"4,4'-bipyridine",bipy,"7.8 mg, 0.05 mmol",7.8,mg,,,,,,sodium hydroxide (0.5 M) to adjust pH,NaOH,"0.5 M NaOH, adjust to pH = 7",,,,,,,,water,H2O,"part of water–methanol 2:1 v/v, total 15 mL (≈10 mL H2O)",10.0,methanol,MeOH,"part of water–methanol 2:1 v/v, total 15 mL (≈5 mL MeOH)",5.0,150.0,150 °C (autogenous pressure),72.0,72 h,25 mL Teflon-lined autoclave,static,,,,,,colorless crystals,48.0,,,Zn(II) 6-coordinated nodes,,,,yes,not_reported,,luminescence,10.1039/b915889h,ok,
10.1039/b915889h,downloaded\10.1039_b915889h.pdf,,mof_json_store\10.1039_b915889h\raw_output.json,mof_json_store\10.1039_b915889h\synthesis_004.json,no,,"[Zn(1,2-pda)(dpe)]n·3nH2O (4)",729342,Ag2O,,"11 mg, 0.05 mmol",0.05,mmol,nan,,,,,nan,,,,,"1,2-phenylenediacetic acid","1,2-H2pda","9.7 mg, 0.05 mmol",9.7,mg,"1,2-di(4-pyridyl)ethylene",dpe,"9.1 mg, 0.5 mmol",9.1,mg,,,,,,sodium hydroxide (0.5 M) to adjust pH,NaOH,"0.5 M NaOH, adjust to pH = 7",,,,,,,,water,H2O,15 mL,15.0,,,,,150.0,150 °C (autogenous pressure),72.0,72 h,25 mL Teflon-lined autoclave,static,,,,,,,57.0,,dia,Zn(II) 4-connected tetrahedral nodes,,,,yes,not_reported,,luminescence,10.1039/b915889h,ok,
10.1039/b915889h,downloaded\10.1039_b915889h.pdf,,mof_json_store\10.1039_b915889h\raw_output.json,mof_json_store\10.1039_b915889h\synthesis_005.json,no,,"[Zn(1,3-pda)(bpa)]n·2nH2O (5)",729344,Ag(ClO4)·6H2O,,"11 mg, 0.05 mmol",0.05,mmol,nan,,,,,nan,,,,,"1,3-phenylenediacetic acid","1,3-H2pda","9.7 mg, 0.05 mmol",9.7,mg,"1,2-bis(4-pyridyl)ethane",bpa,"9.2 mg, 0.5 mmol",9.2,mg,,,,,,sodium hydroxide (0.5 M) to adjust pH,NaOH,"0.5 M NaOH, adjust to pH = 7",,,,,,,,water,H2O,15 mL,15.0,,,,,150.0,150 °C (autogenous pressure),72.0,72 h,25 mL Teflon-lined autoclave,static,,,,,,,55.0,,,Zn(II) 4-coordinated nodes,,,,yes,not_reported,,luminescence,10.1039/b915889h,ok,
10.1021/cg801157k,downloaded\10.1021_cg801157k.pdf,SI downloaded\10.1021_cg801157k_SI.pdf,mof_json_store\10.1021_cg801157k\raw_output.json,mof_json_store\10.1021_cg801157k\synthesis_001.json,yes,"Without pH adjustment only Ln–2,5-pydc formed; KOH/NaOH pH 6 did not give good crystals; ethylenediamine gave 1–5.","[Eu(ad)0.5(2,5-pydc)(H2O)]",691201,Zn(ClO4)2·6H2O,,"0.20 g, 0.56 mmol",0.56,mmol,nan,,,,,nan,,,,,"2,5-pyridinedicarboxylic acid","2,5-H2pydc","0.10 g, 0.60 mmol",0.6,mmol,adipic acid,H2ad,"0.05 g, 0.34 mmol",0.34,mmol,,,,,,ethylenediamine,,to adjust pH to 6,,,,,,,,water,H2O,10 mL,10.0,,,,,160.0,160 °C,72.0,3 days,autoclave,"stirred 2 h, then static",water,,dried at room temperature,,,white crystals,54.32,0.311 × 0.221 × 0.133 mm,,,"a=9.1370(2) Å, b=15.484(3) Å, c=8.8238(2) Å, β=98.68(3)°, P21/c",,,not_reported,not_reported,,luminescence,10.1021/cg801157k,ok,
10.1039/c3ce40828k,downloaded\10.1039_c3ce40828k.pdf,SI downloaded\10.1039_c3ce40828k_SI.pdf,mof_json_store\10.1039_c3ce40828k\raw_output.json,mof_json_store\10.1039_c3ce40828k\synthesis_001.json,no,,,,Eu(NO3)3·6H2O,,"33.05 mg, 0.15 mmol",0.15,mmol,nan,,,,,nan,,,,,"(3,5-dicarboxylphenyl)-(4-(2′-carboxylphenyl)benzyl) ether",H3L,"39.23 mg, 0.1 mmol",0.1,mmol,,,,,,,,,,,sodium hydroxide,NaOH,"12 mg, 0.3 mmol",0.3,mmol,,,,,,water,H2O,6 mL,6.0,methanol,MeOH,2 mL,2.0,160.0,160 °C,72.0,72 h,Teflon-lined autoclave (15 mL),,,,,,,colorless crystals,47.0,,,decanuclear [Zn10(μ3-OH)10(COO)12] 12-connected SBU,"Triclinic, P-1, a=10.332(9) Å, b=13.792(11) Å, c=17.331(14) Å, α=70.708(7)°, β=88.355(7)°, γ=87.483(7)°",,,not_reported,not_reported,357.0,luminescence,10.1039/c3ce40828k,ok,
10.1039/c3ce40828k,downloaded\10.1039_c3ce40828k.pdf,SI downloaded\10.1039_c3ce40828k_SI.pdf,mof_json_store\10.1039_c3ce40828k\raw_output.json,mof_json_store\10.1039_c3ce40828k\synthesis_002.json,no,,,,Sm(NO3)3,,"33.05 mg, 0.15 mmol (same as 1)",0.15,mmol,nan,,,,,nan,,,,,"(3,5-dicarboxylphenyl)-(4-(2′-carboxylphenyl)benzyl) ether",H3L,"39.23 mg, 0.1 mmol (same as 1)",0.1,mmol,,,,,,,,,,,triethylamine,TEA,"30 mg, 0.3 mmol",0.3,mmol,,,,,,water,H2O,6 mL (same as 1),6.0,methanol,MeOH,2 mL (same as 1),2.0,160.0,160 °C,72.0,72 h,Teflon-lined autoclave (15 mL),,,,,,,colorless crystals,52.0,,,trinuclear [Zn3(μ3-OH)(COO)6] 6-connected units,"Monoclinic, P21/n, a=13.1370(7) Å, b=15.3527(7) Å, c=24.3497(11) Å, β=105.103(5)°",,,not_reported,not_reported,360.0,luminescence,10.1039/c3ce40828k,ok,
10.1039/c3ce40828k,downloaded\10.1039_c3ce40828k.pdf,SI downloaded\10.1039_c3ce40828k_SI.pdf,mof_json_store\10.1039_c3ce40828k\raw_output.json,mof_json_store\10.1039_c3ce40828k\synthesis_003.json,no,,,,Gd(NO3)3,,"33.05 mg, 0.15 mmol",0.15,mmol,nan,,,,,nan,,,,,"(3,5-dicarboxylphenyl)-(4-(2′-carboxylphenyl)benzyl) ether",H3L,"39.23 mg, 0.1 mmol",0.1,mmol,"1,2-bis(imidazol-1-yl)ethane",BIME,"16.03 mg, 0.1 mmol",0.1,mmol,,,,,,sodium hydroxide,NaOH,"12 mg, 0.3 mmol",0.3,mmol,,,,,,water,H2O,8 mL,8.0,,,,,140.0,140 °C,72.0,72 h,Teflon-lined autoclave (15 mL),,,,,,,colorless crystals,43.0,,,trinuclear [Zn3(COO)6(H2O)2] 6-connected SBU; 2-fold interpenetrated,"Monoclinic, P2/n, a=9.842(2) Å, b=12.262(3) Å, c=20.186(4) Å, β=97.577(19)°",,,not_reported,not_reported,347.0,luminescence,10.1039/c3ce40828k,ok,
10.1039/c3ce40828k,downloaded\10.1039_c3ce40828k.pdf,SI downloaded\10.1039_c3ce40828k_SI.pdf,mof_json_store\10.1039_c3ce40828k\raw_output.json,mof_json_store\10.1039_c3ce40828k\synthesis_004.json,no,,,,Tb(NO3)3,,"39.95 mg, 0.15 mmol",0.15,mmol,nan,,,,,nan,,,,,"(3,5-dicarboxylphenyl)-(4-(2′-carboxylphenyl)benzyl) ether",H3L,"39.23 mg, 0.1 mmol",0.1,mmol,"1,2-bis(imidazol-1-yl)ethane",BIME,"16.03 mg, 0.1 mmol",0.1,mmol,,,,,,sodium hydroxide,NaOH,"12 mg, 0.3 mmol",0.3,mmol,,,,,,water,H2O,8 mL,8.0,,,,,140.0,140 °C,72.0,72 h,Teflon-lined autoclave (15 mL),,,,,,,colorless crystals,46.0,,,trinuclear [Cd3(COO)6(H2O)2] 6-connected SBU; 2-fold interpenetrated,"Monoclinic, P2/n, a=9.8520(4) Å, b=12.2410(5) Å, c=20.2090(8) Å, β=97.445(4)°",,,not_reported,not_reported,318.0,luminescence,10.1039/c3ce40828k,ok,
10.1039/c3ce40828k,downloaded\10.1039_c3ce40828k.pdf,SI downloaded\10.1039_c3ce40828k_SI.pdf,mof_json_store\10.1039_c3ce40828k\raw_output.json,mof_json_store\10.1039_c3ce40828k\synthesis_005.json,no,,,,Ag(NO3),,"55.78 mg, 0.15 mmol",0.15,mmol,nan,,,,,nan,,,,,"(3,5-dicarboxylphenyl)-(4-(2′-carboxylphenyl)benzyl) ether",H3L,"39.23 mg, 0.1 mmol",0.1,mmol,,,,,,,,,,,sodium hydroxide,NaOH,"12 mg, 0.3 mmol",0.3,mmol,,,,,,water,H2O,8 mL,8.0,,,,,140.0,140 °C,72.0,72 h,Teflon-lined autoclave (15 mL),,,,,,,colorless crystals,48.0,,,paddle-wheel [Pb2(COO)4] and pentanuclear [Pb5(COO)8(μ3-OH)2(H2O)2] units,"Triclinic, P-1, a=11.1595(4) Å, b=12.9301(4) Å, c=16.9715(7) Å, α=95.211(3)°, β=91.367(3)°, γ=111.342(3)°",,,not_reported,not_reported,384.0,luminescence,10.1039/c3ce40828k,ok,
10.1039/c3ce40828k,downloaded\10.1039_c3ce40828k.pdf,SI downloaded\10.1039_c3ce40828k_SI.pdf,mof_json_store\10.1039_c3ce40828k\raw_output.json,mof_json_store\10.1039_c3ce40828k\synthesis_006.json,no,,,,Mg(NO3)2·9H2O,,"33.05 mg, 0.15 mmol (same as 3)",0.15,mmol,nan,,,,,nan,,,,,"(3,5-dicarboxylphenyl)-(4-(2′-carboxylphenyl)benzyl) ether",H3L,"39.23 mg, 0.1 mmol (same as 3)",0.1,mmol,"1,2-bis(1,2,4-triazole-1-yl)ethane",BET,"16.41 mg, 0.1 mmol",0.1,mmol,,,,,,sodium hydroxide,NaOH,"12 mg, 0.3 mmol (same as 3)",0.3,mmol,,,,,,water,H2O,8 mL (same as 3),8.0,,,,,140.0,140 °C,72.0,72 h,Teflon-lined autoclave (15 mL),,,,,,,colorless crystals,44.0,,,tetranuclear [Zn4(μ4-O)(COO)6] 8-connected SBU,"Monoclinic, P21/m, a=10.1130(11) Å, b=24.003(3) Å, c=10.3180(7) Å, β=97.813(8)°",,,not_reported,not_reported,343.0,luminescence,10.1039/c3ce40828k,ok,
10.1039/c3ce40828k,downloaded\10.1039_c3ce40828k.pdf,SI downloaded\10.1039_c3ce40828k_SI.pdf,mof_json_store\10.1039_c3ce40828k\raw_output.json,mof_json_store\10.1039_c3ce40828k\synthesis_007.json,no,,,,Ca(NO3)2·4H2O,,"33.05 mg, 0.15 mmol",0.15,mmol,nan,,,,,nan,,,,,"(3,5-dicarboxylphenyl)-(4-(2′-carboxylphenyl)benzyl) ether",H3L,"39.23 mg, 0.1 mmol",0.1,mmol,"1,4-bis(imidazol-1-ylmethyl)benzene",PBIB,"23.75 mg, 0.1 mmol",0.1,mmol,,,,,,sodium hydroxide,NaOH,"8 mg, 0.2 mmol",0.2,mmol,,,,,,water,H2O,8 mL,8.0,,,,,140.0,140 °C,72.0,72 h,Teflon-lined autoclave (15 mL),,,,,,,colorless crystals,47.0,,,paddle-wheel [Zn2(COO)4] dimers (2D sheets; interdigitated),"Triclinic, P-1, a=10.5387(8) Å, b=10.7309(8) Å, c=12.8111(14) Å, α=105.788(8)°, β=108.142(8)°, γ=98.441(6)°",,,not_reported,not_reported,316.0,luminescence,10.1039/c3ce40828k,ok,
10.1039/c3ce40828k,downloaded\10.1039_c3ce40828k.pdf,SI downloaded\10.1039_c3ce40828k_SI.pdf,mof_json_store\10.1039_c3ce40828k\raw_output.json,mof_json_store\10.1039_c3ce40828k\synthesis_008.json,no,,,,Sr(NO3)2,,"33.05 mg, 0.15 mmol (similar to 7)",0.15,mmol,nan,,,,,nan,,,,,"(3,5-dicarboxylphenyl)-(4-(2′-carboxylphenyl)benzyl) ether",H3L,"39.23 mg, 0.1 mmol (similar to 7)",0.1,mmol,"1,4-bis(imidazol-1-ylmethyl)benzene",PBIB,0.1 mmol (similar to 7),0.1,mmol,,,,,,sodium hydroxide,NaOH,pH adjusted to a higher value (amount not specified),,,,,,,,water,H2O,8 mL (similar to 7),8.0,,,,,140.0,140 °C,72.0,72 h,Teflon-lined autoclave (15 mL),,,,,,,colorless crystals,49.0,,,paddle-wheel [Zn2(COO)4] 6-connected nodes + Zn(II) 4-connected nodes,"Monoclinic, C2/c, a=23.2960(10) Å, b=10.9930(4) Å, c=27.0310(9) Å, β=103.730(4)°",,,not_reported,not_reported,318.0,luminescence,10.1039/c3ce40828k,ok,
10.1039/d1ra06592k,downloaded\10.1039_d1ra06592k.pdf,SI downloaded\10.1039_d1ra06592k_SI.pdf,mof_json_store\10.1039_d1ra06592k\raw_output.json,mof_json_store\10.1039_d1ra06592k\synthesis_001.json,no,,H2[Cd9(DDB)4(BPP)4(H2O)14]·4H2O·2DMA (1),1918381,Ba(NO3)2,,"3.7 mg, 0.016 mmol",0.016,mmol,nan,,,,,nan,,,,,"3,5-di(2′,4′-dicarboxylphenyl)benzoic acid",H5DDB,"3.6 mg, 0.008 mmol",0.008,mmol,"1,3-bis(4-pyridyl)propane",BPP,"1.6 mg, 0.008 mmol",0.008,mmol,,,,,,,,,,,,,,,,water,H2O,"DMA/H2O (4.0 mL, v/v = 1/2)",,"N,N-dimethylacetamide",DMA,"DMA/H2O (4.0 mL, v/v = 1/2)",,120.0,120 °C,55.0,55 h; cooled to room temperature at 3 °C h−1,"Teflon reactor, 25 mL",static,EtOH,,dried in air,,,colorless block crystals,,,,,"Orthorhombic, Pbcm; a=13.9850(12) Å, b=25.773(2) Å, c=25.773(2) Å, α=90°, β=90°, γ=90°, Z=2",,,not_reported,yes,,luminescence;sensing,10.1039/d1ra06592k,ok,
10.1039/d2cc02314h,downloaded\10.1039_d2cc02314h.pdf,SI downloaded\10.1039_d2cc02314h_SI.pdf,mof_json_store\10.1039_d2cc02314h\raw_output.json,mof_json_store\10.1039_d2cc02314h\synthesis_002.json,yes,Reducing hydration or using anhydrous Zn(NO3)2 led to precursor peaks; low 2-MeIM/Zn2+ ratios gave solid ZIF-8 instead of hollow.,SZIF-8,,Cu(NO3)2,,"28 g/L, 50 mL (aqueous)",7.46454,mmol,nan,,,,,nan,,,,,2-methylimidazole,2-MeIM,4.944 g (dissolved in 50 mL H2O),4.944,g,,,,,,,,,,,,,,,,,,,,,water,H2O,50 mL (ligand solution) + 50 mL (metal solution),,,,,,30.0,30 °C,24.0,"24 h (stir 5 min, then static)",,"stirred 5 min, then static",MeOH,5×,70 °C under vacuum overnight,70.0,,rhombic dodecahedra (solid),,,,,,,1376.0,not_reported,not_reported,,CO2_capture;hydrogenation,10.1039/d2cc02314h,ok,
10.1039/c6ce00358c,downloaded\10.1039_c6ce00358c.pdf,SI downloaded\10.1039_c6ce00358c_SI.pdf,mof_json_store\10.1039_c6ce00358c\raw_output.json,mof_json_store\10.1039_c6ce00358c\synthesis_001.json,no,,Ir-PMOF-1(Zr),1436270,FeCl2·4H2O,,"10 mg, 0.04 mmol",0.04,mmol,nan,,,,,nan,,,,,Ir(TCPP)Cl,TCPP,"6 mg, 5.9 × 10−3 mmol",0.0059,mmol,,,,,,,,,,,benzoic acid,,"300 mg, 2.45 mmol",2.45,mmol,,,,,,"N,N-dimethylformamide",DMF,1 mL,1.0,,,,,120.0,120 °C,48.0,48 h,glass vial,static,acetone,"solvent exchange, 5 days",120 °C under vacuum for 18 h,120.0,18.0,red block crystals,64.0,,she,Zr6O8 6-connected SBU,"a=38.3937(2) Å, b=38.3937(2) Å, c=38.3937(2) Å, Im-3m",19.0,2637.0,not_reported,yes,,O–H insertion catalysis,10.1039/c6ce00358c,ok,
10.1039/c6ce00358c,downloaded\10.1039_c6ce00358c.pdf,SI downloaded\10.1039_c6ce00358c_SI.pdf,mof_json_store\10.1039_c6ce00358c\raw_output.json,mof_json_store\10.1039_c6ce00358c\synthesis_002.json,no,,Ir-PMOF-2(Zr),,Sc(NO3)3·6H2O,,cM: 0.04 mmol/mL; Zr/ligand ratio 4.4:1,0.04,mmol,nan,,,,,nan,,,,,Ir(TCPP)Cl,TCPP,cL: 0.009 mmol/mL,,,,,,,,,,,,,benzoic acid,,4.9 mmol/mL,,,,,,,,"N,N-diethylformamide",DEF,,,,,,,150.0,150 °C,12.0,12 h,,,,,,,,red cubic crystals,,,ftw,Zr8(μ4-O)6 12-connected SBU,"a=19.2487(5) Å, b=19.2487(5) Å, c=19.2487(5) Å, Pm-3m",,,not_reported,not_reported,,,10.1039/c6ce00358c,ok,
10.1021/ic0504137,downloaded\10.1021_ic0504137.pdf,SI downloaded\10.1021_ic0504137_SI.pdf,mof_json_store\10.1021_ic0504137\raw_output.json,mof_json_store\10.1021_ic0504137\synthesis_001.json,yes,"Direct reactions with a 1:1 mixture of 2-pc and 4-pc failed (white microcrystalline, no SHG).",[Zn(2-pc)(4-pc)],,Zn(NO3)2·6H2O,,"0.058 g, 0.2 mmol",0.2,mmol,nan,,,,,nan,,,,,2-pyridine carboxylate,2-pc,,,,4-pyridine carboxylate,4-pc,,,,,,,,,,,,,,,,,,,water,H2O,8 mL,8.0,methanol,MeOH,8 mL,8.0,140.0,140 °C,36.0,36 h; cooled to RT over 8 h at 5 °C/h,23-mL Teflon-lined autoclave,stirred 30 min at RT before heating; then static,water,,dried in air,,,colorless crystals,60.0,,,Zn(II) single-ion 4-connected nodes; nonuniform 3D net,"orthorhombic, Pna21; a=21.795(5) Å, b=9.318(3) Å, c=6.012(3) Å",,,not_reported,not_reported,455.0,nonlinear_optics;SHG,10.1021/ic0504137,ok,
10.1021/ic0504137,downloaded\10.1021_ic0504137.pdf,SI downloaded\10.1021_ic0504137_SI.pdf,mof_json_store\10.1021_ic0504137\raw_output.json,mof_json_store\10.1021_ic0504137\synthesis_002.json,yes,"Direct reactions with a 1:1 mixture of 2-pc and 4-pc failed (white microcrystalline, no SHG).",[Cd(2-pc)(4-pc)(H2O)]·N2H4,,Cd(CH3COO)2·2H2O,,0.1 mmol,0.1,mmol,nan,,,,,nan,,,,,2-pyridine carboxylate,2-pc,,,,4-pyridine carboxylate,4-pc,,,,,,,,,,,,,,,,,,,water,H2O,8 mL,8.0,methanol,MeOH,8 mL,8.0,140.0,140 °C,36.0,36 h; cooled to RT over 8 h at 5 °C/h,23-mL Teflon-lined autoclave,stirred 30 min at RT before heating; then static,water,,dried in air,,,colorless crystals,65.0,,,"Cd(II) single-ion 4-connected nodes; 2D (4,4) grid","monoclinic, P21; a=9.600(1) Å, b=8.618(1) Å, c=11.478(1) Å, β=107.693(2)°",,,not_reported,not_reported,,nonlinear_optics;SHG,10.1021/ic0504137,ok,
10.1002/ejic.201100944,downloaded\10.1002_ejic.201100944.pdf,SI downloaded\10.1002_ejic.201100944_SI.pdf,mof_json_store\10.1002_ejic.201100944\raw_output.json,mof_json_store\10.1002_ejic.201100944\synthesis_001.json,yes,Crystals obtained in high yields only when pH was 2.5–4.0.,,808295,Cd(NO3)2·4H2O,,"0.50 g, 1.08 mmol",1.08,mmol,nan,,0.85 g,0.85,g,nan,,,,,"pyridine-2,6-dicarboxylic acid",H2pydc,"0.10 g, 0.60 mmol",0.1,g,,,,,,,,,,,acetic acid (HAc),,"to adjust pH to 2.5 (with HAc/NaAc buffer, pH 4.5)",,,sodium acetate (NaAc),,HAc/NaAc buffer used to adjust pH to 2.5,,,water,H2O,"20 mL (aqueous POM solution) + ~10 mL (from EtOH/H2O 1:1, 20 mL total)",,ethanol,EtOH,"~10 mL (from EtOH/H2O 1:1 v/v, 20 mL total)",,80.0,water bath at 80 °C,1.0,1 h; crystals obtained after slow concentration at RT for 2–3 weeks,,,,,crystals collected by filtration and dried in air,,,colorless crystals,40.0,,,"RE nodes 4-connected; (4,4)-connected net; Schläfli (4^3·6^2·8)","a=21.751(3), b=21.751(3), c=16.1438(15), I41/a",,,not_reported,not_reported,600.0,luminescence,10.1002/ejic.201100944,ok,
10.1002/ejic.201100944,downloaded\10.1002_ejic.201100944.pdf,SI downloaded\10.1002_ejic.201100944_SI.pdf,mof_json_store\10.1002_ejic.201100944\raw_output.json,mof_json_store\10.1002_ejic.201100944\synthesis_002.json,yes,Crystals obtained in high yields only when pH was 2.5–4.0.,,808296,Cd(NO3)2·4H2O,,"0.50 g, 1.31 mmol",1.31,mmol,nan,,0.85 g,0.85,g,nan,,,,,"pyridine-2,6-dicarboxylic acid",H2pydc,"0.10 g, 0.60 mmol",0.1,g,,,,,,,,,,,acetic acid (HAc),,"to adjust pH to 2.5 (with HAc/NaAc buffer, pH 4.5)",,,sodium acetate (NaAc),,HAc/NaAc buffer used to adjust pH to 2.5,,,water,H2O,"20 mL (aqueous POM solution) + ~10 mL (from EtOH/H2O 1:1, 20 mL total)",,ethanol,EtOH,"~10 mL (from EtOH/H2O 1:1 v/v, 20 mL total)",,80.0,water bath at 80 °C,1.0,1 h; crystals obtained after slow concentration at RT for 1–2 weeks,,,,,crystals collected by filtration and dried in air,,,colorless crystals,45.0,,,"RE nodes 4-connected; (4,4)-connected net; Schläfli (4^3·6^2·8)","a=21.8154(9), b=21.8154(9), c=16.1967(12), I41/a",,,not_reported,not_reported,,luminescence,10.1002/ejic.201100944,ok,
10.1002/ejic.201100944,downloaded\10.1002_ejic.201100944.pdf,SI downloaded\10.1002_ejic.201100944_SI.pdf,mof_json_store\10.1002_ejic.201100944\raw_output.json,mof_json_store\10.1002_ejic.201100944\synthesis_003.json,yes,Crystals obtained in high yields only when pH was 2.5–4.0.,,808297,Cd(NO3)2·4H2O,,"0.50 g, 1.17 mmol",1.17,mmol,nan,,0.85 g,0.85,g,nan,,,,,"pyridine-2,6-dicarboxylic acid",H2pydc,"0.10 g, 0.60 mmol",0.1,g,,,,,,,,,,,acetic acid (HAc),,to adjust pH to 4.0,,,,,,,,water,H2O,"20 mL (aqueous POM solution) + ~10 mL (from EtOH/H2O 1:1, 20 mL total)",,ethanol,EtOH,"~10 mL (from EtOH/H2O 1:1 v/v, 20 mL total)",,80.0,water bath at 80 °C,1.0,1 h; crystals obtained after slow concentration at RT for ~1 week,,,,,crystals collected by filtration and dried in air,,,green crystals,55.0,,,"RE nodes 4-connected; (4,4)-connected net; Schläfli (4^3·6^2·8)","a=21.9314(10), b=21.9314(10), c=16.7059(15), I41/a",,,not_reported,not_reported,,luminescence,10.1002/ejic.201100944,ok,
10.1002/ejic.201100944,downloaded\10.1002_ejic.201100944.pdf,SI downloaded\10.1002_ejic.201100944_SI.pdf,mof_json_store\10.1002_ejic.201100944\raw_output.json,mof_json_store\10.1002_ejic.201100944\synthesis_004.json,yes,Crystals obtained in high yields only when pH was 2.5–4.0.,,808298,AlCl3,,"0.50 g, 1.15 mmol",1.15,mmol,nan,,0.85 g,0.85,g,nan,,,,,"pyridine-2,6-dicarboxylic acid",H2pydc,"0.10 g, 0.60 mmol",0.1,g,,,,,,,,,,,acetic acid (HAc),,"to adjust pH to 2.5 (with HAc/NaAc buffer, pH 4.5)",,,sodium acetate (NaAc),,HAc/NaAc buffer used to adjust pH to 2.5,,,water,H2O,"20 mL (aqueous POM solution) + ~10 mL (from EtOH/H2O 1:1, 20 mL total)",,ethanol,EtOH,"~10 mL (from EtOH/H2O 1:1 v/v, 20 mL total)",,80.0,water bath at 80 °C,1.0,1 h; crystals obtained after slow concentration at RT for 2–3 weeks,,,,,crystals collected by filtration and dried in air,,,colorless crystals,30.0,,,"RE nodes 4-connected; (4,4)-connected net; Schläfli (4^3·6^2·8)","a=21.9285(8), b=21.9285(8), c=16.7265(12), I41/a",,,not_reported,not_reported,,luminescence,10.1002/ejic.201100944,ok,
10.1002/ejic.201100944,downloaded\10.1002_ejic.201100944.pdf,SI downloaded\10.1002_ejic.201100944_SI.pdf,mof_json_store\10.1002_ejic.201100944\raw_output.json,mof_json_store\10.1002_ejic.201100944\synthesis_005.json,yes,Crystals obtained in high yields only when pH was 2.5–4.0.,,808299,AlCl3,,"0.50 g, 1.15 mmol",1.15,mmol,nan,,0.85 g,0.85,g,nan,,,,,"pyridine-2,6-dicarboxylic acid",H2pydc,"0.10 g, 0.60 mmol",0.1,g,,,,,,,,,,,acetic acid (HAc),,to adjust pH to 4.0,,,,,,,,water,H2O,"20 mL (aqueous POM solution) + ~10 mL (from EtOH/H2O 1:1, 20 mL total)",,ethanol,EtOH,"~10 mL (from EtOH/H2O 1:1 v/v, 20 mL total)",,80.0,water bath at 80 °C,1.0,1 h; crystals obtained after slow concentration at RT for 2–3 weeks,,,,,crystals collected by filtration and dried in air,,,yellow crystals,50.0,,,"RE nodes 4-connected; (4,4)-connected net; Schläfli (4^3·6^2·8)","a=21.685(5), b=21.685(5), c=16.470(7), I41/a",,,not_reported,not_reported,,luminescence,10.1002/ejic.201100944,ok,
10.1002/ejic.201100944,downloaded\10.1002_ejic.201100944.pdf,SI downloaded\10.1002_ejic.201100944_SI.pdf,mof_json_store\10.1002_ejic.201100944\raw_output.json,mof_json_store\10.1002_ejic.201100944\synthesis_006.json,yes,Crystals obtained in high yields only when pH was 2.5–4.0.,,808300,AlCl3,,"0.50 g, 1.14 mmol",1.14,mmol,nan,,0.85 g,0.85,g,nan,,,,,"pyridine-2,6-dicarboxylic acid",H2pydc,"0.10 g, 0.60 mmol",0.1,g,,,,,,,,,,,acetic acid (HAc),,to adjust pH to 4.0,,,,,,,,water,H2O,"20 mL (aqueous POM solution) + ~10 mL (from EtOH/H2O 1:1, 20 mL total)",,ethanol,EtOH,"~10 mL (from EtOH/H2O 1:1 v/v, 20 mL total)",,80.0,water bath at 80 °C,1.0,1 h; crystals obtained after slow concentration at RT for 2–3 weeks,,,,,crystals collected by filtration and dried in air,,,colorless crystals,45.0,,,"RE nodes 4-connected; (4,4)-connected net; Schläfli (4^3·6^2·8)","a=21.7777(7), b=21.7777(7), c=16.4167(10), I41/a",,,not_reported,not_reported,,luminescence,10.1002/ejic.201100944,ok,
