Repository: zzhenglab/MOFinder

# MOFinder

MOFinder extracts MOF synthesis information from the literature, reconstructs evidence-supported negative reaction records, and prepares datasets for synthesis-outcome prediction.
[Web application](https://mofinder.chemistry.wustl.edu/) | [Demos](Demo/README.md) | [Source code](docs/source_to_code.md) | [Workflow guide](docs/workflow.md) | [Model evaluation](docs/evaluation.md)

## Quick start

The workflow runs through Python commands. Python 3.10 or newer is required. Clone the repository and initialize its related applications:

```bash
git clone --recurse-submodules https://github.com/zzhenglab/MOFinder.git
cd MOFinder
```

Start with the two offline demonstrations:

```bash

File: mof_extraction_1_2.csv (part 34 of 305)
doi,main_pdf,si_pdf,raw_output,parsed_json,article_trial_or_failure,article_trial_or_failure_notes,mof_name,crystal_code,metal_1,metal_1_abbr,metal_1_amount_text,metal_1_amount_value,metal_1_amount_unit,metal_2,metal_2_abbr,metal_2_amount_text,metal_2_amount_value,metal_2_amount_unit,metal_3,metal_3_abbr,metal_3_amount_text,metal_3_amount_value,metal_3_amount_unit,linker_1,linker_1_abbr,linker_1_amount_text,linker_1_amount_value,linker_1_amount_unit,linker_2,linker_2_abbr,linker_2_amount_text,linker_2_amount_value,linker_2_amount_unit,linker_3,linker_3_abbr,linker_3_amount_text,linker_3_amount_value,linker_3_amount_unit,modulator_1,modulator_1_abbr,modulator_1_amount_text,modulator_1_amount_value,modulator_1_amount_unit,modulator_2,modulator_2_abbr,modulator_2_amount_text,modulator_2_amount_value,modulator_2_amount_unit,solvent_main,solvent_main_abbr,solvent_main_amount_text,solvent_main_ml,solvent_secondary,solvent_secondary_abbr,solvent_secondary_amount_text,solvent_secondary_ml,temperature_c,temperature_c_text,time_h,time_text,vessel_type,stirring,washing_solvent,washing_cycles,activation_text,activation_temp_c,activation_time_h,crystal_morphology,yield_percent,crystal_size,topology_code,metal_cluster_connectivity,unit_cell_short,pore_diameter_A,BET_surface_area_m2g,air_stable,water_stable,tga_decomposition_temp_c,applications,reference,status,error
10.1002/chem.202500255,downloaded\10.1002_chem.202500255.pdf,SI downloaded\10.1002_chem.202500255_SI.pdf,mof_json_store\10.1002_chem.202500255\raw_output.json,mof_json_store\10.1002_chem.202500255\synthesis_001.json,no,,V–Cu-MOF,2173025,AlCl3,,36.6 mg (0.3 mmol),0.3,mmol,nan,,36.2 mg (0.15 mmol),0.15,mmol,nan,,,,,"1,4-bis(imidazol-1-ylmethyl)benzene",bix,12 mg (0.05 mmol),0.05,mmol,,,,,,,,,,,hydrazine monohydrate,,"80%, 6.2 μL (0.1 mmol)",0.1,mmol,hydrochloric acid (1 M),,"1 M HCl, adjust pH to 3.6",,,water (deionized),H2O,9.5 mL,9.5,"N,N-dimethylformamide",DMF,0.5 mL (used to dissolve Cu(NO3)2·3H2O and bix),0.5,130.0,130 °C,72.0,3 days,23 mL Teflon-lined autoclave,static,deionized water,several times,,,,green bulk crystals,68.8,0.24 × 0.18 × 0.23 mm,,binuclear Cu units linked by {V4O12} clusters,"a=8.992(2) Å, b=10.225(3) Å, c=10.529(3) Å, α=82.549(8)°, β=79.436(8)°, γ=64.568(8)°, P-1",,,not_reported,not_reported,,oxidation_catalysis,10.1002/chem.202500255,ok,
10.1039/c4ce00664j,downloaded\10.1039_c4ce00664j.pdf,SI downloaded\10.1039_c4ce00664j_SI.pdf,mof_json_store\10.1039_c4ce00664j\raw_output.json,mof_json_store\10.1039_c4ce00664j\synthesis_001.json,no,,,,AlCl3,,"0.0249 g, 0.1 mmol",0.1,mmol,nan,,,,,nan,,,,,"9,9-dimethylfluorene-2,7-dicarboxylic acid",H2mfda,"0.0282 g, 0.1 mmol",0.1,mmol,"1,3-bis(imidazole)propane",bip,"0.0176 g, 0.1 mmol",0.1,mmol,,,,,,,,,,,,,,,,water,H2O,10 mL,10.0,,,,,160.0,160 °C,72.0,3 days,Teflon-lined autoclave,static,,,,,,pink crystals,61.0,,pcu,"Co2(μ2-H2O)(RCO2)2 dimer, 6-connected node","a=10.1012(10), b=15.8278(16), c=27.754(3), β=92.249(2), P21/n",,,not_reported,not_reported,340.0,,10.1039/c4ce00664j,ok,
10.1039/c4ce00664j,downloaded\10.1039_c4ce00664j.pdf,SI downloaded\10.1039_c4ce00664j_SI.pdf,mof_json_store\10.1039_c4ce00664j\raw_output.json,mof_json_store\10.1039_c4ce00664j\synthesis_004.json,no,,,,AlCl3,,"0.0297 g, 0.1 mmol",0.1,mmol,nan,,,,,nan,,,,,"9,9-dimethylfluorene-2,7-dicarboxylic acid",H2mfda,"0.0282 g, 0.1 mmol",0.1,mmol,"1,4-bis(imidazole)butane",bib,"0.0190 g, 0.1 mmol",0.1,mmol,,,,,,,,,,,,,,,,"N,N-dimethylformamide",DMF,5 mL,5.0,water,H2O,1 mL,1.0,80.0,80 °C,48.0,2 days,Teflon-lined autoclave,static,,,,,,colorless crystals,71.0,,dia,Zn(II) 4-connected node,"a=14.0828(8), b=23.9967(12), c=37.1516(19), Cmca",,,not_reported,not_reported,350.0,luminescence,10.1039/c4ce00664j,ok,
10.1039/c5ce01815c,downloaded\10.1039_c5ce01815c.pdf,SI downloaded\10.1039_c5ce01815c_SI.pdf,mof_json_store\10.1039_c5ce01815c\raw_output.json,mof_json_store\10.1039_c5ce01815c\synthesis_001.json,no,,,1413435,Co(CH3COO)2·4H2O,ZnCl2,14 mg (0.10 mmol),0.1,mmol,nan,,,,,nan,,,,,"4-(4H-1,2,4-triazol-4-yl)benzoic acid",4-Htba,19 mg (0.10 mmol),0.1,mmol,,,,,,,,,,,,,,,,,,,,,methanol,MeOH,5 mL,5.0,,,,,120.0,120 °C; cooled to RT at 5 °C h−1,72.0,3 days,Teflon-lined stainless steel vessel (15 mL),static,MeOH,,,,,"colorless, needle-like crystals",70.0,,sql,,,,,not_reported,not_reported,325.0,luminescence,10.1039/c5ce01815c,ok,
10.1039/c5ce01815c,downloaded\10.1039_c5ce01815c.pdf,SI downloaded\10.1039_c5ce01815c_SI.pdf,mof_json_store\10.1039_c5ce01815c\raw_output.json,mof_json_store\10.1039_c5ce01815c\synthesis_002.json,no,,,1413438,Sr(NO3)2,ZnCl2,14 mg (0.10 mmol),0.1,mmol,nan,,,,,nan,,,,,"4-(4H-1,2,4-triazol-4-yl)benzoic acid",4-Htba,19 mg (0.10 mmol),0.1,mmol,,,,,,,,,,,,,,,,,,,,,"N,N-dimethylformamide",DMF,5 mL,5.0,,,,,120.0,120 °C; cooled to RT at 5 °C h−1,72.0,3 days,Teflon-lined stainless steel vessel (15 mL),static,MeOH,,,,,"colorless, block crystals",45.0,,sql,,,,,not_reported,not_reported,335.0,luminescence,10.1039/c5ce01815c,ok,
10.1039/c5ce01815c,downloaded\10.1039_c5ce01815c.pdf,SI downloaded\10.1039_c5ce01815c_SI.pdf,mof_json_store\10.1039_c5ce01815c\raw_output.json,mof_json_store\10.1039_c5ce01815c\synthesis_003.json,no,,,1422293,Sr(NO3)2,ZnCl2,14 mg (0.10 mmol),0.1,mmol,nan,,,,,nan,,,,,"4-(4H-1,2,4-triazol-4-yl)benzoic acid",4-Htba,19 mg (0.10 mmol),0.1,mmol,,,,,,,,,,,,,,,,,,,,,"N,N-dimethylacetamide",DMA,5 mL,5.0,,,,,95.0,95 °C; cooled to RT at 5 °C h−1,72.0,3 days,Teflon-lined stainless steel vessel (15 mL),static,ether,,,,,"colorless, block crystals",38.0,,dia,,,,,not_reported,not_reported,270.0,luminescence,10.1039/c5ce01815c,ok,
10.1039/c5ce01815c,downloaded\10.1039_c5ce01815c.pdf,SI downloaded\10.1039_c5ce01815c_SI.pdf,mof_json_store\10.1039_c5ce01815c\raw_output.json,mof_json_store\10.1039_c5ce01815c\synthesis_004.json,no,,,1413443,Zn(NO3)2·6H2O,Cd(NO3)2·4H2O,31 mg (0.10 mmol),0.1,mmol,nan,,,,,nan,,,,,"4-(4H-1,2,4-triazol-4-yl)benzoic acid",4-Htba,19 mg (0.10 mmol),0.1,mmol,,,,,,,,,,,,,,,,,,,,,"N,N-dimethylformamide",DMF,5 mL,5.0,,,,,95.0,95 °C; cooled to RT at 5 °C h−1,72.0,3 days,Teflon-lined stainless steel vessel (15 mL),static,ether,,,,,"colorless, block crystals",62.0,,dia,,,6.4,,not_reported,not_reported,250.0,luminescence,10.1039/c5ce01815c,ok,
10.1039/c5ce01815c,downloaded\10.1039_c5ce01815c.pdf,SI downloaded\10.1039_c5ce01815c_SI.pdf,mof_json_store\10.1039_c5ce01815c\raw_output.json,mof_json_store\10.1039_c5ce01815c\synthesis_005.json,no,,,1413445,ZrCl4,Cd(NO3)2·4H2O,31 mg (0.10 mmol),0.1,mmol,nan,,,,,nan,,,,,"4-(4H-1,2,4-triazol-4-yl)benzoic acid",4-Htba,19 mg (0.10 mmol),0.1,mmol,,,,,,,,,,,"4,4′-bipyridine",,16 mg (0.10 mmol),0.1,mmol,,,,,,"N,N-dimethylformamide",DMF,4 mL,4.0,methanol,MeOH,1 mL,1.0,120.0,120 °C; cooled to RT at 5 °C h−1,72.0,3 days,Teflon-lined stainless steel vessel (15 mL),static,EtOH,,,,,"colorless, block crystals",32.0,,dia,,,,,not_reported,not_reported,315.0,luminescence,10.1039/c5ce01815c,ok,
10.1039/c5ce01815c,downloaded\10.1039_c5ce01815c.pdf,SI downloaded\10.1039_c5ce01815c_SI.pdf,mof_json_store\10.1039_c5ce01815c\raw_output.json,mof_json_store\10.1039_c5ce01815c\synthesis_006.json,no,,,1413448,ZrCl4,CdCl2·2.5H2O,23 mg (0.10 mmol),0.1,mmol,nan,,,,,nan,,,,,"4-(4H-1,2,4-triazol-4-yl)benzoic acid",4-Htba,19 mg (0.10 mmol),0.1,mmol,,,,,,,,,,,,,,,,,,,,,"N,N-dimethylformamide",DMF,3 mL,3.0,acetonitrile,CH3CN,1 mL,1.0,95.0,95 °C under autogenous pressure; cooled to RT at 5 °C h−1,72.0,3 days,,static,EtOH,,,,,"colorless, block crystals",15.0,,,decanuclear cadmium–chloride chain units,,6.38,,not_reported,not_reported,274.0,luminescence,10.1039/c5ce01815c,ok,
10.1039/c5ce01423a,downloaded\10.1039_c5ce01423a.pdf,SI downloaded\10.1039_c5ce01423a_SI.pdf,mof_json_store\10.1039_c5ce01423a\raw_output.json,mof_json_store\10.1039_c5ce01423a\synthesis_001.json,yes,"Varying metal salts, temperature, and solvent often gave poor crystals/precipitates; some crystals lacked simultaneous coordination of bib and tftpa.",,,ZrCl4,,"29.1 mg, 0.1 mmol",0.1,mmol,nan,,,,,nan,,,,,"1,4-bis(2-methylimidazol-1-yl)butane",bib,"21.8 mg, 0.1 mmol",0.1,mmol,tetrafluoroterephthalic acid,H2tftpa,"23.8 mg, 0.1 mmol",0.1,mmol,,,,,,,,,,,,,,,,ethanol,EtOH,8 mL,8.0,water,H2O,2 mL,2.0,130.0,130 °C,72.0,3 days,Teflon-lined stainless steel (20 mL) container,stirred then static,,,,,,purple block-shaped crystals,52.0,,dia,,,,,not_reported,not_reported,150.0,magnetism,10.1039/c5ce01423a,ok,
10.1039/c5ce01423a,downloaded\10.1039_c5ce01423a.pdf,SI downloaded\10.1039_c5ce01423a_SI.pdf,mof_json_store\10.1039_c5ce01423a\raw_output.json,mof_json_store\10.1039_c5ce01423a\synthesis_002.json,yes,"Varying metal salts, temperature, and solvent often gave poor crystals/precipitates; some crystals lacked simultaneous coordination of bib and tftpa.",,,ZrCl4,,"24.9 mg, 0.1 mmol",0.1,mmol,nan,,,,,nan,,,,,"1,4-bis(2-methylimidazol-1-yl)butane",bib,"21.8 mg, 0.1 mmol",0.1,mmol,tetrafluoroterephthalic acid,H2tftpa,"23.8 mg, 0.1 mmol",0.1,mmol,,,,,,,,,,,,,,,,ethanol,EtOH,8 mL,8.0,water,H2O,2 mL,2.0,130.0,130 °C,72.0,3 days,Teflon-lined stainless steel (20 mL) container,stirred then static,,,,,,purple block-shaped crystals,66.0,,dia,,,,,not_reported,not_reported,150.0,magnetism,10.1039/c5ce01423a,ok,
10.1039/c5ce01423a,downloaded\10.1039_c5ce01423a.pdf,SI downloaded\10.1039_c5ce01423a_SI.pdf,mof_json_store\10.1039_c5ce01423a\raw_output.json,mof_json_store\10.1039_c5ce01423a\synthesis_003.json,yes,"Varying metal salts, temperature, and solvent often gave poor crystals/precipitates; some crystals lacked simultaneous coordination of bib and tftpa.",,,ZrCl4,,"23.8 mg, 0.1 mmol",0.1,mmol,nan,,,,,nan,,,,,"1,4-bis(2-methylimidazol-1-yl)butane",bib,"21.8 mg, 0.1 mmol",0.1,mmol,tetrafluoroterephthalic acid,H2tftpa,"23.8 mg, 0.1 mmol",0.1,mmol,,,,,,,,,,,,,,,,ethanol,EtOH,8 mL,8.0,water,H2O,2 mL,2.0,130.0,130 °C,72.0,3 days,Teflon-lined stainless steel (20 mL) container,stirred then static,,,,,,purple block-shaped crystals,43.0,,dia,,,,,not_reported,not_reported,150.0,magnetism,10.1039/c5ce01423a,ok,
10.1039/c5ce01423a,downloaded\10.1039_c5ce01423a.pdf,SI downloaded\10.1039_c5ce01423a_SI.pdf,mof_json_store\10.1039_c5ce01423a\raw_output.json,mof_json_store\10.1039_c5ce01423a\synthesis_004.json,yes,"Varying metal salts, temperature, and solvent often gave poor crystals/precipitates; some crystals lacked simultaneous coordination of bib and tftpa.",,,ZrCl4,,"30.8 mg, 0.1 mmol",0.1,mmol,nan,,,,,nan,,,,,"1,4-bis(2-methylimidazol-1-yl)butane",bib,"21.8 mg, 0.1 mmol",0.1,mmol,tetrafluoroterephthalic acid,H2tftpa,"23.8 mg, 0.1 mmol",0.1,mmol,,,,,,,,,,,,,,,,ethanol,EtOH,8 mL,8.0,water,H2O,2 mL,2.0,130.0,130 °C,72.0,3 days,Teflon-lined stainless steel (20 mL) container,stirred then static,,,,,,colorless block-shaped crystals,61.0,,,double-stranded helical chain,,,,not_reported,not_reported,180.0,luminescence,10.1039/c5ce01423a,ok,
10.1039/c5ce01423a,downloaded\10.1039_c5ce01423a.pdf,SI downloaded\10.1039_c5ce01423a_SI.pdf,mof_json_store\10.1039_c5ce01423a\raw_output.json,mof_json_store\10.1039_c5ce01423a\synthesis_005.json,yes,"Varying metal salts, temperature, and solvent often gave poor crystals/precipitates; some crystals lacked simultaneous coordination of bib and tftpa.",,,ZrCl4,,"26.3 mg, 0.1 mmol",0.1,mmol,nan,,,,,nan,,,,,"1,4-bis(2-methylimidazol-1-yl)butane",bib,"21.8 mg, 0.1 mmol",0.1,mmol,tetrafluoroterephthalic acid,H2tftpa,"23.8 mg, 0.1 mmol",0.1,mmol,,,,,,,,,,,,,,,,ethanol,EtOH,8 mL,8.0,water,H2O,2 mL,2.0,130.0,130 °C,72.0,3 days,Teflon-lined stainless steel (20 mL) container,stirred then static,,,,,,green block-shaped crystals,67.0,,dia,,,,,not_reported,not_reported,160.0,magnetism,10.1039/c5ce01423a,ok,
10.1039/c5ce01423a,downloaded\10.1039_c5ce01423a.pdf,SI downloaded\10.1039_c5ce01423a_SI.pdf,mof_json_store\10.1039_c5ce01423a\raw_output.json,mof_json_store\10.1039_c5ce01423a\synthesis_006.json,yes,"Varying metal salts, temperature, and solvent often gave poor crystals/precipitates; some crystals lacked simultaneous coordination of bib and tftpa.",,,ZrCl4,,"29.1 mg, 0.1 mmol (as in 1)",0.1,mmol,nan,,,,,nan,,,,,"1,4-bis(2-methylimidazol-1-yl)butane",bib,"21.8 mg, 0.1 mmol",0.1,mmol,tetrafluoroterephthalic acid,H2tftpa,"23.8 mg, 0.1 mmol",0.1,mmol,,,,,,,,,,,,,,,,ethanol,EtOH,8 mL,8.0,water,H2O,2 mL,2.0,80.0,80 °C,72.0,3 days,Teflon-lined stainless steel (20 mL) container,stirred then static,,,,,,pink block-shaped crystals,70.0,,sql,,,,,not_reported,not_reported,,magnetism,10.1039/c5ce01423a,ok,
10.1039/c5ce01423a,downloaded\10.1039_c5ce01423a.pdf,SI downloaded\10.1039_c5ce01423a_SI.pdf,mof_json_store\10.1039_c5ce01423a\raw_output.json,mof_json_store\10.1039_c5ce01423a\synthesis_007.json,yes,"Varying metal salts, temperature, and solvent often gave poor crystals/precipitates; some crystals lacked simultaneous coordination of bib and tftpa.",,,ZrCl4,,"30.8 mg, 0.1 mmol",0.1,mmol,nan,,,,,nan,,,,,"1,4-bis(2-methylimidazol-1-yl)butane",bib,"21.8 mg, 0.1 mmol",0.1,mmol,tetrafluoroterephthalic acid,H2tftpa,"23.8 mg, 0.1 mmol",0.1,mmol,,,,,,,,,,,,,,,,ethanol,EtOH,8 mL,8.0,water,H2O,2 mL,2.0,80.0,80 °C,72.0,3 days,Teflon-lined stainless steel (20 mL) container,stirred then static,,,,,,colorless block-shaped crystals,72.0,,sql,,,,,not_reported,not_reported,,luminescence,10.1039/c5ce01423a,ok,
10.1039/c5ce01423a,downloaded\10.1039_c5ce01423a.pdf,SI downloaded\10.1039_c5ce01423a_SI.pdf,mof_json_store\10.1039_c5ce01423a\raw_output.json,mof_json_store\10.1039_c5ce01423a\synthesis_008.json,yes,"Varying metal salts, temperature, and solvent often gave poor crystals/precipitates; some crystals lacked simultaneous coordination of bib and tftpa.",,,ZrCl4,,"26.6 mg, 0.10 mmol",0.1,mmol,nan,,,,,nan,,,,,"1,4-bis(2-methylimidazol-1-yl)butane",bib,"21.8 mg, 0.1 mmol",0.1,mmol,tetrafluoroterephthalic acid,H2tftpa,"23.8 mg, 0.1 mmol",0.1,mmol,,,,,,sodium hydroxide,NaOH,"8.0 mg, 0.2 mmol",0.2,mmol,,,,,,methanol,MeOH,5 mL,5.0,water,H2O,5 mL,5.0,25,room temperature,336.0,2 weeks,,static,,,,,,colorless block-shaped crystals,53.0,,dia,,,,,not_reported,not_reported,,luminescence,10.1039/c5ce01423a,ok,
10.1039/c5ce01423a,downloaded\10.1039_c5ce01423a.pdf,SI downloaded\10.1039_c5ce01423a_SI.pdf,mof_json_store\10.1039_c5ce01423a\raw_output.json,mof_json_store\10.1039_c5ce01423a\synthesis_009.json,yes,"Varying metal salts, temperature, and solvent often gave poor crystals/precipitates; some crystals lacked simultaneous coordination of bib and tftpa.",,,ZrCl4,,"26.6 mg, 0.10 mmol",0.1,mmol,nan,,,,,nan,,,,,"1,4-bis(2-methylimidazol-1-yl)butane",bib,"21.8 mg, 0.1 mmol",0.1,mmol,tetrafluoroterephthalic acid,H2tftpa,"23.8 mg, 0.1 mmol",0.1,mmol,,,,,,triethylamine,TEA,added dropwise to give a clear solution,,,,,,,,methanol,MeOH,5 mL,5.0,water,H2O,5 mL,5.0,25,room temperature,336.0,2 weeks,,static,,,,,,colorless block-shaped crystals,59.0,,sql,,,,,not_reported,not_reported,,luminescence,10.1039/c5ce01423a,ok,
10.1039/c5cc07781h,downloaded\10.1039_c5cc07781h.pdf,SI downloaded\10.1039_c5cc07781h_SI.pdf,mof_json_store\10.1039_c5cc07781h\raw_output.json,mof_json_store\10.1039_c5cc07781h\synthesis_001.json,no,,ZnGlu,,ZrCl4,,"0.575 g, 2 mmol",2,mmol,nan,,,,,nan,,,,,L-glutamic acid,,"0.294 g, 2 mmol",2.0,mmol,,,,,,,,,,,sodium hydroxide,,"0.200 g, 5 mmol",5.0,mmol,,,,,,water,H2O,aqueous solution,,,,,,25,room temperature,,instant precipitation,,,,,,,,white powder,,,,Zn(II) octahedral nodes coordinated by 3 glutamate O-donors and 1 H2O,,,3.02,not_reported,yes,400.0,CO2_capture;CO2_cycloaddition,10.1039/c5cc07781h,ok,
10.1002/ejic.200600169,downloaded\10.1002_ejic.200600169.pdf,SI downloaded\10.1002_ejic.200600169_SI.pdf,mof_json_store\10.1002_ejic.200600169\raw_output.json,mof_json_store\10.1002_ejic.200600169\synthesis_001.json,no,,,254171,ZrCl4,,"0.651 g, 2 mmol",2,mmol,nan,,,,,nan,,,,,"meso-2,3-dimercaptosuccinic acid",H4dmsa,"0.091 g, 0.5 mmol",0.5,mmol,,,,,,,,,,,potassium hydroxide,KOH,"0.112 g, 2 mmol",2.0,mmol,,,,,,methanol,MeOH,10 mL,10.0,water,H2O,5 mL,5.0,150.0,150 °C,72.0,3 d,Teflon-lined autoclave,,hexane,,,,,colorless crystals,85.0,,,"Sn(IV) diorganotin nodes, distorted trigonal-bipyramidal","a=23.733(9) Å, b=13.087(5) Å, c=18.598(7) Å, β=102.383(6)°, monoclinic, Cc",,,not_reported,not_reported,280.0,,10.1002/ejic.200600169,ok,
10.1021/ic800632r,downloaded\10.1021_ic800632r.pdf,SI downloaded\10.1021_ic800632r_SI.pdf,mof_json_store\10.1021_ic800632r\raw_output.json,mof_json_store\10.1021_ic800632r\synthesis_001.json,no,,MOF-1,673122,ZrCl4,,"0.0511 g, 0.134 mmol",0.134,mmol,nan,,,,,nan,,,,,"imidazolium dicarboxylic acid (H2LBr), [(CH2COOH)2im]Br",H2LBr,"0.524 g, 0.198 mmol",0.198,mmol,,,,,,,,,,,sodium hydroxide (aqueous solution),,0.30 mmol in 1.0 mL H2O,0.3,mmol,,,,,,ethanol,EtOH,9 mL,9.0,water,H2O,1 mL,1.0,150.0,150 °C,72.0,3 days,Teflon-lined autoclave (23 mL stainless-steel reactor),,,,,,,pale-pink prismy crystals,90.0,,,Er4(µ3-OH)4 cubane SBU,"a=25.0161(8) Å, b=31.9509(12) Å, c=13.2163(6) Å, Pnma (orthorhombic)",,,not_reported,not_reported,,,10.1021/ic800632r,ok,
10.1021/cg300440t,downloaded\10.1021_cg300440t.pdf,SI downloaded\10.1021_cg300440t_SI.pdf,mof_json_store\10.1021_cg300440t\raw_output.json,mof_json_store\10.1021_cg300440t\synthesis_001.json,yes,Reaction temperature >120 °C caused copper oxalate byproduct.,Cu2(L-OBAla)(H2mbpz)·2H2O (1),867900,ZrCl4,,"24 mg, 0.1 mmol",0.1,mmol,nan,,,,,nan,,,,,L-OBAla methyl ester,,"26 mg, 0.1 mmol",0.1,mmol,"4,4′-bi-3,5-dimethylpyrazole",H2mbpz,"40 mg, 0.2 mmol",0.2,mmol,,,,,,,,,,,,,,,,water,H2O,"10 mL, H2O/EtOH 1:1",,ethanol,EtOH,"10 mL, H2O/EtOH 1:1",,100.0,100 °C,48.0,2 days,"Teflon reactor, 23 mL",stirred,water,,120 °C under vacuum for 12 h,120.0,12.0,green prism crystals,86.0,,pcu,Cu2 binuclear subunits pillared by H2mbpz,"a=10.764(4), b=26.969(9), c=9.724(3), α=90, β=90, γ=90, P2(1)2(1)2",8.0,330.0,not_reported,not_reported,270.0,hydrogen_storage;CO2_capture,10.1021/cg300440t,ok,
10.1021/cg300440t,downloaded\10.1021_cg300440t.pdf,SI downloaded\10.1021_cg300440t_SI.pdf,mof_json_store\10.1021_cg300440t\raw_output.json,mof_json_store\10.1021_cg300440t\synthesis_002.json,yes,Reaction temperature >120 °C caused copper oxalate byproduct.,Cu2(L-OBVal)(H2mbpz) (2),867901,ZrCl4,,"48 mg, 0.2 mmol",0.2,mmol,nan,,,,,nan,,,,,L-OBVal methyl ester,,"32 mg, 0.1 mmol",0.1,mmol,"4,4′-bi-3,5-dimethylpyrazole",H2mbpz,"20 mg, 0.1 mmol",0.1,mmol,,,,,,,,,,,,,,,,water,H2O,"10 mL, H2O/MeCN 1:1",,acetonitrile,MeCN,"10 mL, H2O/MeCN 1:1",,100.0,100 °C,72.0,3 days,"Teflon reactor, 23 mL",stirred,water,,120 °C under vacuum for 12 h,120.0,12.0,green block-shaped crystals,70.0,,pcu,Cu2 binuclear subunits pillared by H2mbpz,"a=11.821(5), b=26.001(11), c=9.892(4), α=90, β=90, γ=90, P2(1)2(1)2",,,not_reported,not_reported,248.0,hydrogen_storage,10.1021/cg300440t,ok,
10.1021/cg9007476,downloaded\10.1021_cg9007476.pdf,SI downloaded\10.1021_cg9007476_SI.pdf,mof_json_store\10.1021_cg9007476\raw_output.json,mof_json_store\10.1021_cg9007476\synthesis_001.json,yes,Without LiNO3 no crystals formed; replacing LiNO3 with NH4NO3 gave no products (except with H2SDBA).,,,ZrCl4,,0.5 mmol,0.5,mmol,nan,,,,,nan,,,,,terephthalic acid,p-H2BDC,1 mmol,1.0,mmol,,,,,,,,,,,LiNO3,,0.5 mmol,0.5,mmol,,,,,,"N,N-dimethylformamide",DMF,"10 mL total, DMF/MeOH 1:1 v/v",,methanol,MeOH,"10 mL total, DMF/MeOH 1:1 v/v",,160.0,heated to 160 °C in 4 h; held for 2 days,48.0,2 days,Teflon-lined stainless steel vessel (20 mL),static,"DMF, MeOH",,dried in air at room temperature,,,colorless prismatic crystals,76.0,,,,,,,not_reported,not_reported,,,10.1021/cg9007476,ok,
10.1021/cg9007476,downloaded\10.1021_cg9007476.pdf,SI downloaded\10.1021_cg9007476_SI.pdf,mof_json_store\10.1021_cg9007476\raw_output.json,mof_json_store\10.1021_cg9007476\synthesis_002.json,yes,Without LiNO3 no crystals formed; replacing LiNO3 with NH4NO3 gave no products (except with H2SDBA).,,,ZrCl4,,0.5 mmol,0.5,mmol,nan,,,,,nan,,,,,terephthalic acid,p-H2BDC,1 mmol,1.0,mmol,,,,,,,,,,,LiNO3,,0.5 mmol,0.5,mmol,,,,,,"N,N-dimethylacetamide",DMAc,"10 mL total, DMAc/MeOH 1:1 v/v",,methanol,MeOH,"10 mL total, DMAc/MeOH 1:1 v/v",,160.0,heated to 160 °C in 4 h; held for 2 days,48.0,2 days,Teflon-lined stainless steel vessel (20 mL),static,,,,,,colorless prismatic crystals,70.0,,qtz,,,,,not_reported,not_reported,,,10.1021/cg9007476,ok,
10.1021/cg9007476,downloaded\10.1021_cg9007476.pdf,SI downloaded\10.1021_cg9007476_SI.pdf,mof_json_store\10.1021_cg9007476\raw_output.json,mof_json_store\10.1021_cg9007476\synthesis_003.json,yes,Without LiNO3 no crystals formed; replacing LiNO3 with NH4NO3 gave no products (except with H2SDBA).,,,ZrCl4,,0.5 mmol,0.5,mmol,nan,,,,,nan,,,,,isophthalic acid,m-H2BDC,1 mmol,1.0,mmol,,,,,,,,,,,LiNO3,,0.5 mmol,0.5,mmol,,,,,,"N,N-dimethylformamide",DMF,"10 mL total, DMF/MeOH 1:1 v/v",,methanol,MeOH,"10 mL total, DMF/MeOH 1:1 v/v",,160.0,heated to 160 °C in 4 h; held for 2 days,48.0,2 days,Teflon-lined stainless steel vessel (20 mL),static,,,,,,colorless flaky crystals,85.0,,pcu,,,,,not_reported,not_reported,,,10.1021/cg9007476,ok,
10.1021/cg9007476,downloaded\10.1021_cg9007476.pdf,SI downloaded\10.1021_cg9007476_SI.pdf,mof_json_store\10.1021_cg9007476\raw_output.json,mof_json_store\10.1021_cg9007476\synthesis_004.json,yes,Without LiNO3 no crystals formed; replacing LiNO3 with NH4NO3 gave no products (except with H2SDBA).,,,ZrCl4,,0.5 mmol,0.5,mmol,nan,,,,,nan,,,,,isophthalic acid,OH-m-H2BDC,1 mmol,1.0,mmol,,,,,,,,,,,LiNO3,,0.5 mmol,0.5,mmol,,,,,,"N,N-dimethylformamide",DMF,"10 mL total, DMF/MeOH 1:1 v/v",,methanol,MeOH,"10 mL total, DMF/MeOH 1:1 v/v",,160.0,heated to 160 °C in 4 h; held for 2 days,48.0,2 days,Teflon-lined stainless steel vessel (20 mL),static,,,,,,colorless prismatic crystals,87.0,,,,,,,not_reported,not_reported,,,10.1021/cg9007476,ok,
10.1021/cg9007476,downloaded\10.1021_cg9007476.pdf,SI downloaded\10.1021_cg9007476_SI.pdf,mof_json_store\10.1021_cg9007476\raw_output.json,mof_json_store\10.1021_cg9007476\synthesis_005.json,yes,Without LiNO3 no crystals formed; replacing LiNO3 with NH4NO3 gave no products (except with H2SDBA).,,,ZrCl4,,0.5 mmol,0.5,mmol,nan,,,,,nan,,,,,isophthalic acid,5-But-m-H2BDC,1 mmol,1.0,mmol,,,,,,,,,,,LiNO3,,0.5 mmol,0.5,mmol,,,,,,"N,N-dimethylformamide",DMF,10 mL,10.0,,,,,160.0,heated to 160 °C in 4 h; held for 2 days,48.0,2 days,Teflon-lined stainless steel vessel (20 mL),static,,,,,,colorless prismatic crystals,79.0,,,Cd3(O2CR)8Li2(DMF)4 SBU (eight-connected),,,,not_reported,not_reported,,,10.1021/cg9007476,ok,
10.1021/cg9007476,downloaded\10.1021_cg9007476.pdf,SI downloaded\10.1021_cg9007476_SI.pdf,mof_json_store\10.1021_cg9007476\raw_output.json,mof_json_store\10.1021_cg9007476\synthesis_006.json,yes,Without LiNO3 no crystals formed; replacing LiNO3 with NH4NO3 gave no products (except with H2SDBA).,,,ZrCl4,,0.5 mmol,0.5,mmol,nan,,,,,nan,,,,,"4,4'-oxybis(benzoic acid)",H2OBA,1 mmol,1.0,mmol,,,,,,,,,,,LiNO3,,0.5 mmol,0.5,mmol,,,,,,"N,N-dimethylformamide",DMF,"10 mL total, DMF/MeOH 1:1 v/v",,methanol,MeOH,"10 mL total, DMF/MeOH 1:1 v/v",,160.0,heated to 160 °C in 4 h; held for 2 days,48.0,2 days,Teflon-lined stainless steel vessel (20 mL),static,,,,,,colorless needle-shaped crystals,89.0,,,,,,,not_reported,not_reported,,,10.1021/cg9007476,ok,
10.1021/cg9007476,downloaded\10.1021_cg9007476.pdf,SI downloaded\10.1021_cg9007476_SI.pdf,mof_json_store\10.1021_cg9007476\raw_output.json,mof_json_store\10.1021_cg9007476\synthesis_007.json,yes,Without LiNO3 no crystals formed; replacing LiNO3 with NH4NO3 gave no products (except with H2SDBA).,,,ZrCl4,,0.5 mmol,0.5,mmol,nan,,,,,nan,,,,,"4,4'-sulfonyldibenzoic acid",H2SDBA,1 mmol,1.0,mmol,,,,,,,,,,,LiNO3,,0.5 mmol,0.5,mmol,,,,,,"N,N-dimethylformamide",DMF,"10 mL total, DMF/MeOH 1:1 v/v",,methanol,MeOH,"10 mL total, DMF/MeOH 1:1 v/v",,160.0,heated to 160 °C in 4 h; held for 2 days,48.0,2 days,Teflon-lined stainless steel vessel (20 mL),static,,,,,,colorless prismatic crystals,80.0,,,,,,,not_reported,not_reported,,,10.1021/cg9007476,ok,
10.1021/cg9007476,downloaded\10.1021_cg9007476.pdf,SI downloaded\10.1021_cg9007476_SI.pdf,mof_json_store\10.1021_cg9007476\raw_output.json,mof_json_store\10.1021_cg9007476\synthesis_008.json,yes,Without LiNO3 no crystals formed; replacing LiNO3 with NH4NO3 gave no products (except with H2SDBA).,,,ZrCl4,,0.5 mmol,0.5,mmol,nan,,,,,nan,,,,,"4,4'-sulfonyldibenzoic acid",H2SDBA,1 mmol,1.0,mmol,,,,,,,,,,,NH4NO3,,0.5 mmol,0.5,mmol,,,,,,"N,N-dimethylformamide",DMF,"10 mL total, DMF/MeOH 1:1 v/v",,methanol,MeOH,"10 mL total, DMF/MeOH 1:1 v/v",,160.0,heated to 160 °C in 4 h; held for 2 days,48.0,2 days,Teflon-lined stainless steel vessel (20 mL),static,,,,,,pale orange prismatic crystals,88.0,,,μ3-OH bridged tricadmium unit,,,,not_reported,not_reported,,,10.1021/cg9007476,ok,
10.1021/acs.inorgchem.1c03246,downloaded\10.1021_acs.inorgchem.1c03246.pdf,SI downloaded\10.1021_acs.inorgchem.1c03246_SI.pdf,mof_json_store\10.1021_acs.inorgchem.1c03246\raw_output.json,mof_json_store\10.1021_acs.inorgchem.1c03246\synthesis_001.json,no,,{[Zn2(TTFTB)(bpmNDI)]·guest}n (1),2102534,ZrCl4,,"3.0 mg, 0.01 mmol",0.01,mmol,nan,,,,,nan,,,,,tetrathiafulvalene tetrabenzoate acid,H4TTFTB,"3.4 mg, 0.005 mmol",0.005,mmol,"N,N′-bis(4-pyridylmethyl)-1,4,5,8-naphthalene diimide",bpmNDI,"2.1 mg, 0.005 mmol",0.005,mmol,,,,,,,,,,,,,,,,"N,N-dimethylformamide",DMF,3 mL of DMF/MeOH [3:1 (v/v)],,methanol,MeOH,3 mL of DMF/MeOH [3:1 (v/v)],,70.0,70 °C,48.0,2 days,10 mL solvothermal vial,static,,,,,,dark-red blocks,75.4,0.15 × 0.11 × 0.03 mm,fsc,[Zn2(COO)4] paddlewheel SBU,"a=11.6493(6) Å, b=17.1968(10) Å, c=19.3350(10) Å, α=75.496(5)°, β=88.306(5)°, γ=89.086(5)°, P-1",,,not_reported,not_reported,400.0,photothermal_conversion,10.1021/acs.inorgchem.1c03246,ok,
10.1039/c5ra06308f,downloaded\10.1039_c5ra06308f.pdf,SI downloaded\10.1039_c5ra06308f_SI.pdf,mof_json_store\10.1039_c5ra06308f\raw_output.json,mof_json_store\10.1039_c5ra06308f\synthesis_001.json,no,,Tb-MOF,1056824,ZrCl4,,0.2 mmol,0.2,mmol,nan,,,,,nan,,,,,"2,4,6-tris(4-carboxyphenoxy)-1,3,5-triazine",H3L1,0.2 mmol,0.2,mmol,terephthalic acid,BDC,0.1 mmol,0.1,mmol,,,,,,sodium hydroxide solution,NaOH,adjusted to pH ~4.5,,,,,,,,distilled water,H2O,5 mL,5.0,methyl cyanide,MeCN,5 mL,5.0,120.0,120 °C,72.0,72 h,Teflon-lined stainless-steel autoclave (23 mL),,distilled water,several times,dried at ambient temperature,,,colorless block crystals,75.0,,,binuclear Tb3+ chain (1D),"a=29.4783(15), b=29.4783(15), c=14.1301(8) Å, R-3",,,not_reported,yes,420.0,luminescence;sensing,10.1039/c5ra06308f,ok,
10.1002/aoc.848,downloaded\10.1002_aoc.848.pdf,,mof_json_store\10.1002_aoc.848\raw_output.json,mof_json_store\10.1002_aoc.848\synthesis_001.json,no,,,250088,Co(CH3COO)2·4H2O,,"0.110 g, 0.30 mmol",0.3,mmol,nan,,,,,nan,,,,,"benzene-1,3,5-tricarboxylic acid",BTC,"0.070 g, 0.30 mmol",0.3,mmol,,,,,,,,,,,,,,,,,,,,,"N,N-dimethylformamide",DMF,10 ml,10.0,,,,,110.0,110 °C,240.0,10 days,Parr Teflon-lined stainless steel vessel (23 cm3),,"DMF, H2O",,,,,colorless block-like crystals,,0.18 × 0.24 × 0.25 mm3,,tetrahedral ZnO4; dinuclear Zn units,"monoclinic, P21/n; a=9.4469(4) Å, b=16.2456(7) Å, c=11.5176(8) Å, β=97.027(1)°, V=1754.34(16) Å3, Z=4",,,not_reported,not_reported,,,10.1002/aoc.848,ok,
10.1021/cg070144q,downloaded\10.1021_cg070144q.pdf,SI downloaded\10.1021_cg070144q_SI.pdf,mof_json_store\10.1021_cg070144q\raw_output.json,mof_json_store\10.1021_cg070144q\synthesis_001.json,no,,,,Co(CH3COO)2·4H2O,,"0.122 g, 0.5 mmol",0.5,mmol,nan,,,,,nan,,,,,"1,3-benzenedicarboxylate acid",H2bdc,"0.083 g, 0.5 mmol",0.5,mmol,,,,,,,,,,,benzimidazole,,"0.030 g, 0.25 mmol",0.25,mmol,,,,,,"N,N-dimethylformamide",DMF,"15 mL (from 1:1 DMF/EtOH, total 30 mL)",15.0,ethanol,EtOH,"15 mL (from 1:1 DMF/EtOH, total 30 mL)",15.0,25,room temperature,,several days,,,,,120 °C (393 K) under high vacuum for 12 h,120.0,12.0,,59.0,,,Cu2 paddle-wheel SBU (tetracarboxylate-bridged),"a=28.126(9), b=25.034(5), c=15.343(3), Cmca (orthorhombic)",,374.0,not_reported,not_reported,,,10.1021/cg070144q,ok,
10.1039/d1ra07363j,downloaded\10.1039_d1ra07363j.pdf,SI downloaded\10.1039_d1ra07363j_SI.pdf,mof_json_store\10.1039_d1ra07363j\raw_output.json,mof_json_store\10.1039_d1ra07363j\synthesis_001.json,no,,UiO-68-TDP,,Zn(NO3)2·6H2O,ZrCl4,"74 mg, 0.32 mmol",0.32,mmol,nan,,,,,nan,,,,,TDP-conjugated terphenyldicarboxylate,H2-TDP,"25 mg, 0.067 mmol",0.067,mmol,H2-DMT,H2-DMT,"69 mg, 0.20 mmol",0.2,mmol,,,,,,acetic acid,HAc,4 mL,,,,,,,,"N,N-dimethylformamide",DMF,100 mL,100.0,,,,,90.0,90 °C,48.0,48 h,round-bottom flask,stirred,"DMF, EtOH",3× each,dried in vacuum,,,golden solid,,,,,,16.0,3060.0,not_reported,not_reported,500.0,C-H oxidation catalysis,10.1039/d1ra07363j,ok,
10.1039/c8qi01396a,downloaded\10.1039_c8qi01396a.pdf,SI downloaded\10.1039_c8qi01396a_SI.pdf,mof_json_store\10.1039_c8qi01396a\raw_output.json,mof_json_store\10.1039_c8qi01396a\synthesis_001.json,no,,SNNU-5-In,,Zn(NO3)2·6H2O,,"29 mg, 0.1 mmol",0.1,mmol,nan,,,,,nan,,,,,H3DCPB,H3DCPB,"31 mg, 0.085 mmol",0.085,mmol,,,,,,,,,,,,,,,,,,,,,"1,3-dimethyl-3,4,5,6-tetrahydro-2(1H)-pyrimidinone",DMPU,1.5 mL (in H2O/DMPU/EtOH 2:3:3 v/v/v; total 4 mL),1.5,ethanol,EtOH,1.5 mL (in H2O/DMPU/EtOH 2:3:3 v/v/v; total 4 mL),1.5,100.0,100 °C,168.0,7 days,20 mL vial,static,"DMF, EtOH",,Soaked in ethanol for 7 days; methanol refreshed 6×; evacuated (10^-3 torr) at 60 °C for 12 h,60.0,12.0,,,,,"[M3O(COO)6] trimer (μ3-O), 6-connected","a=28.1880(6), b=28.1880(6), c=74.414(2), R-3c",,1876.7,not_reported,not_reported,400.0,CO2_capture;acetylene_separation;hydrogen storage,10.1039/c8qi01396a,ok,
10.1039/c8qi01396a,downloaded\10.1039_c8qi01396a.pdf,SI downloaded\10.1039_c8qi01396a_SI.pdf,mof_json_store\10.1039_c8qi01396a\raw_output.json,mof_json_store\10.1039_c8qi01396a\synthesis_002.json,no,,SNNU-5-Ga,,Ce(NO3)3·6H2O,,"15 mg, 0.06 mmol",0.06,mmol,nan,,,,,nan,,,,,H3DCPB,H3DCPB,"10 mg, 0.03 mmol",0.03,mmol,,,,,,,,,,,formic acid,,0.17 mL,0.17,mL,,,,,,"N,N-dimethylformamide",DMF,3 mL,3.0,,,,,120.0,120 °C,48.0,48 h,20 mL vial,static,"DMF, EtOH",,Activated under high vacuum (10^-3 torr) at 120 °C for 12 h,120.0,12.0,,,,,"[M3O(COO)6] trimer (μ3-O), 6-connected","a=27.3458(4), b=27.3458(4), c=72.965(2), R-3c",,1781.7,not_reported,not_reported,400.0,CO2_capture;acetylene_separation;hydrogen storage,10.1039/c8qi01396a,ok,
10.1039/c8qi01396a,downloaded\10.1039_c8qi01396a.pdf,SI downloaded\10.1039_c8qi01396a_SI.pdf,mof_json_store\10.1039_c8qi01396a\raw_output.json,mof_json_store\10.1039_c8qi01396a\synthesis_003.json,no,,SNNU-5-Al,,Zn(NO3)2·6H2O,,"0.02 mol L−1 in DMF, 2 mL",20,mmol,nan,,,,,nan,,,,,H3DCPB,H3DCPB,"31 mg, 0.085 mmol",0.085,mmol,,,,,,,,,,,formic acid,,0.3 mL,0.3,mL,,,,,,"N,N-dimethylformamide",DMF,5 mL (+ 2 mL in metal stock),5.0,,,,,150.0,150 °C (heated at 60 °C h−1),96.0,96 h (cooled at 5 °C h−1),Teflon-lined stainless-steel autoclave (23 mL),static,"DMF, EtOH",,Activated under high vacuum (10^-3 torr) at 160 °C for 12 h,160.0,12.0,,,,,"[M3O(COO)6] trimer (μ3-O), 6-connected","a=27.3814(9), b=27.3814(9), c=71.344(5), R-3c",,2077.8,yes,yes,500.0,CO2_capture;acetylene_separation;hydrogen storage,10.1039/c8qi01396a,ok,
10.1039/c3ce00009e,downloaded\10.1039_c3ce00009e.pdf,SI downloaded\10.1039_c3ce00009e_SI.pdf,mof_json_store\10.1039_c3ce00009e\raw_output.json,mof_json_store\10.1039_c3ce00009e\synthesis_001.json,no,,[Zn(m-bdc)(L)] (1),,Fe(NO3)3·9H2O,,"0.059 g, 0.2 mmol",0.2,mmol,nan,,,,,nan,,,,,isophthalic acid,m-H2bdc,"0.033 g, 0.2 mmol",0.2,mmol,"1,1'-(1,4-butanediyl)-bis[2-(3-pyridyl)benzimidazole]",L,"0.044 g, 0.1 mmol",0.1,mmol,,,,,,,,,,,,,,,,water,H2O,"water–methanol (V1:1, 10 mL)",,methanol,MeOH,"water–methanol (V1:1, 10 mL)",,140.0,140 °C,72.0,3 days,Teflon-lined stainless steel autoclave,,,,,,,colorless crystals,32.0,,,,"a=11.4552, b=10.586, c=18.080 Å, α=90, β=107.115, γ=90, P21/n",,,not_reported,not_reported,318.0,luminescence,10.1039/c3ce00009e,ok,
10.1039/c3ce00009e,downloaded\10.1039_c3ce00009e.pdf,SI downloaded\10.1039_c3ce00009e_SI.pdf,mof_json_store\10.1039_c3ce00009e\raw_output.json,mof_json_store\10.1039_c3ce00009e\synthesis_002.json,no,,[Zn(NH2–bdc)(L)] (2),,Fe(NO3)3·9H2O,,"0.059 g, 0.2 mmol (same as 1)",0.2,mmol,nan,,,,,nan,,,,,isophthalic acid,NH2–H2bdc,0.2 mmol (similar to 1),0.2,mmol,"1,1'-(1,4-butanediyl)-bis[2-(3-pyridyl)benzimidazole]",L,"0.044 g, 0.1 mmol (same as 1)",0.1,mmol,,,,,,,,,,,,,,,,water,H2O,"water–methanol (V1:1, 10 mL) (same as 1)",,methanol,MeOH,"water–methanol (V1:1, 10 mL) (same as 1)",,140.0,140 °C (similar to 1),72.0,3 days,Teflon-lined stainless steel autoclave,,,,,,,colorless crystals,26.0,,,,"a=11.5009, b=10.475, c=18.115 Å, α=90, β=103.417, γ=90, P21/c",,,not_reported,not_reported,307.0,luminescence,10.1039/c3ce00009e,ok,
10.1039/c3ce00009e,downloaded\10.1039_c3ce00009e.pdf,SI downloaded\10.1039_c3ce00009e_SI.pdf,mof_json_store\10.1039_c3ce00009e\raw_output.json,mof_json_store\10.1039_c3ce00009e\synthesis_003.json,no,,[Zn3(p-bdc)3(L)]·2H2O (3),,Fe(NO3)3·9H2O,Zn(OAc)2·2H2O,"0.044 g, 0.2 mmol",0.2,mmol,nan,,,,,nan,,,,,terephthalic acid,p-H2bdc,"0.033 g, 0.2 mmol",0.2,mmol,"1,1'-(1,4-butanediyl)-bis[2-(3-pyridyl)benzimidazole]",L,"0.044 g, 0.1 mmol",0.1,mmol,,,,,,,,,,,,,,,,water,H2O,"water–methanol (V1:1, 10 mL)",,methanol,MeOH,"water–methanol (V1:1, 10 mL)",,140.0,140 °C,72.0,3 days,Teflon-lined stainless steel autoclave,,,,,,,colorless crystals,28.0,,,Zn3 trimer 8-connected SBU,"a=15.1367, b=9.579, c=18.531 Å, α=90, β=96.767, γ=90, P21/c",,,not_reported,not_reported,288.0,luminescence,10.1039/c3ce00009e,ok,
10.1039/c3ce00009e,downloaded\10.1039_c3ce00009e.pdf,SI downloaded\10.1039_c3ce00009e_SI.pdf,mof_json_store\10.1039_c3ce00009e\raw_output.json,mof_json_store\10.1039_c3ce00009e\synthesis_004.json,no,,[Zn3(btc)2(L)(H2O)]·H2O (4),,Fe(NO3)3·9H2O,,"0.059 g, 0.2 mmol (same as 1)",0.2,mmol,nan,,,,,nan,,,,,"benzene-1,3,5-tricarboxylic acid",H3btc,"0.031 g, 0.15 mmol",0.15,mmol,"1,1'-(1,4-butanediyl)-bis[2-(3-pyridyl)benzimidazole]",L,"0.044 g, 0.1 mmol (same as 1)",0.1,mmol,,,,,,,,,,,,,,,,water,H2O,"water–methanol (V1:1, 10 mL) (same as 1)",,methanol,MeOH,"water–methanol (V1:1, 10 mL) (same as 1)",,140.0,140 °C (similar to 1),72.0,3 days,Teflon-lined stainless steel autoclave,,,,,,,colorless crystals,20.0,,,,"a=25.161, b=11.253, c=18.172 Å, α=90, β=90, γ=90, Pcca",,,not_reported,not_reported,340.0,luminescence,10.1039/c3ce00009e,ok,
10.1039/c3ce00009e,downloaded\10.1039_c3ce00009e.pdf,SI downloaded\10.1039_c3ce00009e_SI.pdf,mof_json_store\10.1039_c3ce00009e\raw_output.json,mof_json_store\10.1039_c3ce00009e\synthesis_005.json,no,,[Cd(o-bdc)(L)(H2O)] (5),,Fe(NO3)3·9H2O,Cd(OAc)2·3H2O,"0.092 g, 0.3 mmol",0.3,mmol,nan,,,,,nan,,,,,"1,2-benzenedicarboxylic acid",o-H2bdc,"0.050 g, 0.30 mmol",0.3,mmol,"1,1'-(1,4-butanediyl)-bis[2-(3-pyridyl)benzimidazole]",L,"0.044 g, 0.1 mmol",0.1,mmol,,,,,,,,,,,,,,,,"N,N-dimethylformamide",DMF,DMF–water (10 mL),,water,H2O,DMF–water (10 mL),,85.0,85 °C,72.0,3 days,Teflon-lined autoclave,stirred (5 min before sealing),,,,,,colorless crystals,35.0,,,,"a=9.176, b=10.783, c=11.423 Å, α=80.530, β=67.186, γ=78.205, P-1",,,not_reported,not_reported,202.0,luminescence,10.1039/c3ce00009e,ok,
10.1039/c3ce00009e,downloaded\10.1039_c3ce00009e.pdf,SI downloaded\10.1039_c3ce00009e_SI.pdf,mof_json_store\10.1039_c3ce00009e\raw_output.json,mof_json_store\10.1039_c3ce00009e\synthesis_006.json,no,,[Cd(m-bdc)(L)] (6),,Fe(NO3)3·9H2O,Cd(OAc)2·3H2O,"0.061 g, 0.2 mmol",0.2,mmol,nan,,,,,nan,,,,,isophthalic acid,m-H2bdc,"0.033 g, 0.20 mmol",0.2,mmol,"1,1'-(1,4-butanediyl)-bis[2-(3-pyridyl)benzimidazole]",L,"0.044 g, 0.1 mmol",0.1,mmol,,,,,,,,,,,,,,,,water,H2O,"water–methanol (V1:1, 10 mL)",,methanol,MeOH,"water–methanol (V1:1, 10 mL)",,160.0,160 °C,72.0,3 days,Teflon-lined autoclave,stirred (5 min before sealing),,,,,,colorless crystals,18.0,,,,"a=8.424, b=9.959, c=11.898 Å, α=90.723, β=105.561, γ=101.282, P-1",,,not_reported,not_reported,367.0,luminescence,10.1039/c3ce00009e,ok,
10.1039/c3ce00009e,downloaded\10.1039_c3ce00009e.pdf,SI downloaded\10.1039_c3ce00009e_SI.pdf,mof_json_store\10.1039_c3ce00009e\raw_output.json,mof_json_store\10.1039_c3ce00009e\synthesis_007.json,no,,[Cd(p-bdc)(L)(H2O)] (7),,Fe(NO3)3·9H2O,Cd(OAc)2·3H2O,"0.061 g, 0.2 mmol (same as 6)",0.2,mmol,nan,,,,,nan,,,,,terephthalic acid,p-H2bdc,"0.033 g, 0.20 mmol (similar to 6)",0.2,mmol,"1,1'-(1,4-butanediyl)-bis[2-(3-pyridyl)benzimidazole]",L,"0.044 g, 0.1 mmol (same as 6)",0.1,mmol,,,,,,,,,,,,,,,,water,H2O,"water–methanol (V1:1, 10 mL) (same as 6)",,methanol,MeOH,"water–methanol (V1:1, 10 mL) (same as 6)",,160.0,160 °C (similar to 6),72.0,3 days,Teflon-lined autoclave,stirred (5 min before sealing),,,,,,colorless crystals,30.0,,,,"a=8.3800, b=20.837, c=11.227 Å, α=90, β=101.346, γ=90, P21/c",,,not_reported,not_reported,324.0,luminescence,10.1039/c3ce00009e,ok,
10.1039/c3ce00009e,downloaded\10.1039_c3ce00009e.pdf,SI downloaded\10.1039_c3ce00009e_SI.pdf,mof_json_store\10.1039_c3ce00009e\raw_output.json,mof_json_store\10.1039_c3ce00009e\synthesis_008.json,no,,[Cd2(btda)(L)]·H2O (8),,ZnSO4·7H2O,Cd(OAc)2·3H2O,"0.061 g, 0.2 mmol (same as 6)",0.2,mmol,nan,,,,,nan,,,,,"3,3',4,4'-benzophenonetetracarboxylic dianhydride",btda,"0.044 g, 0.10 mmol",0.1,mmol,"1,1'-(1,4-butanediyl)-bis[2-(3-pyridyl)benzimidazole]",L,"0.044 g, 0.1 mmol (same as 6)",0.1,mmol,,,,,,,,,,,,,,,,water,H2O,"water–methanol (V1:1, 10 mL) (same as 6)",,methanol,MeOH,"water–methanol (V1:1, 10 mL) (same as 6)",,160.0,160 °C (similar to 6),72.0,3 days,Teflon-lined autoclave,stirred (5 min before sealing),,,,,,colorless crystals,25.0,,,,"a=10.393, b=23.046, c=28.526 Å, α=90, β=95.381, γ=90, C2/c",,,not_reported,not_reported,267.0,luminescence,10.1039/c3ce00009e,ok,
10.1021/cg4019053,downloaded\10.1021_cg4019053.pdf,SI downloaded\10.1021_cg4019053_SI.pdf,mof_json_store\10.1021_cg4019053\raw_output.json,mof_json_store\10.1021_cg4019053\synthesis_001.json,no,,CP-1,921978,Zn(NO3)2·7H2O,,"30 mg, 0.15 mmol",0.15,mmol,nan,,"112 mg, 0.10 mmol",0.1,mmol,nan,,,,,hexamethylenetetramine,HMTA,"28 mg, 0.20 mmol",0.2,mmol,,,,,,,,,,,,,,,,,,,,,methanol,MeOH,"3 mL (top layer); plus present in middle layer H2O/MeOH 1:2 v/v, 3 mL",,water,H2O,"3 mL (bottom layer); plus present in middle layer H2O/MeOH 1:2 v/v, 3 mL",,25,room temperature (dark),,several weeks (slow diffusion),,static (layered diffusion),,,,,,dark block crystals,40.0,0.25 × 0.22 × 0.20 mm,,W(CN)8 5-connected; Mn1 4-connected; Mn2 5-connected,"a=7.3941(15), b=15.280(3), c=23.345(5) Å, β=106.30(3)°, P21/c",,,not_reported,not_reported,,,10.1021/cg4019053,ok,
10.1021/cg900734d,downloaded\10.1021_cg900734d.pdf,SI downloaded\10.1021_cg900734d_SI.pdf,mof_json_store\10.1021_cg900734d\raw_output.json,mof_json_store\10.1021_cg900734d\synthesis_001.json,no,,(Me2NH2)[Cu4Cl(tba)4(H2O)4]·2DMF,,Zn(NO3)2·6H2O,,"200 mg, 0.65 mmol",0.65,mmol,nan,,,,,nan,,,,,4-(1H-tetrazol-5-yl)-benzoic acid,H2tba,"67 mg, 0.46 mmol",67.0,mg,,,,,,,,,,,hydrochloric acid (aqueous),HCl,"0.3 mL, 6 M",,,,,,,,"N,N-dimethylformamide",DMF,1 mL (metal soln) + 5 mL (linker soln),6.0,water,H2O,0.3 mL (as 6 M HCl aq.),0.3,25,room temperature,120.0,5 days,,stirred then static,"MeOH, CH2Cl2","MeOH 2×24 h, then CH2Cl2 soak",Dynamic vacuum at 35 °C until outgas rate <2 mTorr/min after MeOH→CH2Cl2 solvent exchange,35.0,,blue crystals,90.0,0.18 × 0.16 × 0.08 mm,,Cu4(μ4-Cl)(H2O)4 cluster linked by tba2− (8-connected),"a=13.1789(1), b=13.178(1), c=20.5675(16) Å, Imm2",,354.8,not_reported,not_reported,320.0,hydrogen storage,10.1021/cg900734d,ok,
10.1021/cg900078s,downloaded\10.1021_cg900078s.pdf,SI downloaded\10.1021_cg900078s_SI.pdf,mof_json_store\10.1021_cg900078s\raw_output.json,mof_json_store\10.1021_cg900078s\synthesis_001.json,no,,,702846,Tris,,"3.0 mmol, 0.934 g",3,mmol,Zn(NO3)2·6H2O,,,,,nan,,,,,5-methyl tetrazolate,mtta,"generated in situ from acetonitrile (3 mmol, 0.123 g) and NaN3 (3 mmol)",,,azide,,"generated in situ from NaN3 (3 mmol, 0.195 g)",,,,,,,,,,,,,,,,,,water,H2O,5 mL,5.0,ethanol,EtOH,5 mL,5.0,125.0,398 K,72.0,72 h; cooled at 10 K h−1 to RT,15 mL Teflon-lined stainless steel reactor (autoclave),static,,,,,,colorless crystals,13.0,,bcu,Cd24(N3)24 tetraicosanuclear 8-connected SBU,"tetragonal, a=22.1918(4) Å, b=22.1918(4) Å, c=18.5523(7) Å, I 4 2 m",,,yes,not_reported,300.0,luminescence,10.1021/cg900078s,ok,
10.1039/d3nj05251f,downloaded\10.1039_d3nj05251f.pdf,SI downloaded\10.1039_d3nj05251f_SI.pdf,mof_json_store\10.1039_d3nj05251f\raw_output.json,mof_json_store\10.1039_d3nj05251f\synthesis_001.json,yes,Higher H2O than DMA gave no MOF; with 0.25 mmol metal no crystals; lowering L1 produced impurities.,Cd-MOF,,Tris,,"0.1500 g, 0.5 mmol",0.5,mmol,Zn(NO3)2·6H2O,,,,,nan,,,,,H2OBA,H2OBA,"0.1290 g, 0.5 mmol",0.5,mmol,L1,L1,"0.1180 g, 0.5 mmol",0.5,mmol,,,,,,,,,,,,,,,,"N,N-dimethylacetamide",DMA,5 mL,5.0,water,H2O,3 mL,3.0,120.0,120 °C,36.0,36 h,23 mL Teflon-lined stainless steel autoclave,static,,,,,,colorless crystals,80.0,,,,,,,not_reported,yes,,luminescence;sensing,10.1039/d3nj05251f,ok,
