Repository: zzhenglab/MOFinder

# MOFinder

MOFinder extracts MOF synthesis information from the literature, reconstructs evidence-supported negative reaction records, and prepares datasets for synthesis-outcome prediction.
[Web application](https://mofinder.chemistry.wustl.edu/) | [Demos](Demo/README.md) | [Source code](docs/source_to_code.md) | [Workflow guide](docs/workflow.md) | [Model evaluation](docs/evaluation.md)

## Quick start

The workflow runs through Python commands. Python 3.10 or newer is required. Clone the repository and initialize its related applications:

```bash
git clone --recurse-submodules https://github.com/zzhenglab/MOFinder.git
cd MOFinder
```

Start with the two offline demonstrations:

```bash

File: mof_extraction_1_2.csv (part 35 of 305)
doi,main_pdf,si_pdf,raw_output,parsed_json,article_trial_or_failure,article_trial_or_failure_notes,mof_name,crystal_code,metal_1,metal_1_abbr,metal_1_amount_text,metal_1_amount_value,metal_1_amount_unit,metal_2,metal_2_abbr,metal_2_amount_text,metal_2_amount_value,metal_2_amount_unit,metal_3,metal_3_abbr,metal_3_amount_text,metal_3_amount_value,metal_3_amount_unit,linker_1,linker_1_abbr,linker_1_amount_text,linker_1_amount_value,linker_1_amount_unit,linker_2,linker_2_abbr,linker_2_amount_text,linker_2_amount_value,linker_2_amount_unit,linker_3,linker_3_abbr,linker_3_amount_text,linker_3_amount_value,linker_3_amount_unit,modulator_1,modulator_1_abbr,modulator_1_amount_text,modulator_1_amount_value,modulator_1_amount_unit,modulator_2,modulator_2_abbr,modulator_2_amount_text,modulator_2_amount_value,modulator_2_amount_unit,solvent_main,solvent_main_abbr,solvent_main_amount_text,solvent_main_ml,solvent_secondary,solvent_secondary_abbr,solvent_secondary_amount_text,solvent_secondary_ml,temperature_c,temperature_c_text,time_h,time_text,vessel_type,stirring,washing_solvent,washing_cycles,activation_text,activation_temp_c,activation_time_h,crystal_morphology,yield_percent,crystal_size,topology_code,metal_cluster_connectivity,unit_cell_short,pore_diameter_A,BET_surface_area_m2g,air_stable,water_stable,tga_decomposition_temp_c,applications,reference,status,error
10.1021/ic302010e,downloaded\10.1021_ic302010e.pdf,SI downloaded\10.1021_ic302010e_SI.pdf,mof_json_store\10.1021_ic302010e\raw_output.json,mof_json_store\10.1021_ic302010e\synthesis_001.json,no,,1 (IRMOF-8 analogue with NDC−OH),870636,Tris,,0.079 g (0.25 mmol),0.25,mmol,Zn(NO3)2·6H2O,,,,,nan,,,,,"4,8-dihydroxynaphthalene-2,6-dicarboxylic acid",H2(NDC−OH),0.020 g (0.08 mmol),0.08,mmol,,,,,,,,,,,,,,,,,,,,,"N,N-dimethylformamide",DMF,6 mL,6.0,ethanol,EtOH,4 mL,4.0,85.0,358 K,6.0,6 h,20 mL glass scintillation vial,,EtOH,3 days; supernatant replaced six times,"EtOH→CO2 exchange 5 h at 8 °C (periodic venting), then 40 °C for 1 h; slow vent 1 h; evacuated at RT to <2 mTorr/min",40.0,7.0,"large, dark orange cubic crystals",37.0,0.7 × 0.7 × 0.7 mm,,Zn4O(−CO2)6 SBU,"cubic, a=30.174(2) Å, Fm-3m",13.0,1927.0,yes,not_reported,,CO2_capture;hydrogen storage,10.1021/ic302010e,ok,
10.1021/ic302010e,downloaded\10.1021_ic302010e.pdf,SI downloaded\10.1021_ic302010e_SI.pdf,mof_json_store\10.1021_ic302010e\raw_output.json,mof_json_store\10.1021_ic302010e\synthesis_002.json,no,,2 (DUT-6/MOF-205 analogue with NDC−OH + BTB),870637,Tris,,0.079 g (0.25 mmol),0.25,mmol,Zn(NO3)2·6H2O,,,,,nan,,,,,"4,8-dihydroxynaphthalene-2,6-dicarboxylic acid",H2(NDC−OH),0.020 g (0.08 mmol),0.08,mmol,"4,4′,4″-benzene-1,3,5-triyltribenzoic acid",H3BTB,0.030 g (0.07 mmol),0.07,mmol,,,,,,,,,,,,,,,,"N,N-dimethylformamide",DMF,6 mL,6.0,ethanol,EtOH,4 mL,4.0,85.0,358 K,10.0,10 h,20 mL glass scintillation vial,,EtOH,3 days; supernatant replaced six times,"EtOH→CO2 exchange 5 h at 8 °C (periodic venting), then 40 °C for 1 h; slow vent 1 h; evacuated at RT to <2 mTorr/min",40.0,7.0,"large, dark orange truncated-octahedral crystals",36.0,0.5 × 0.5 × 0.5 mm,,Zn4O(−CO2)6 SBU,"cubic, a=30.367(4) Å, Pm-3n",25.0,4354.0,yes,not_reported,,CO2_capture;hydrogen storage,10.1021/ic302010e,ok,
10.1021/ic302010e,downloaded\10.1021_ic302010e.pdf,SI downloaded\10.1021_ic302010e_SI.pdf,mof_json_store\10.1021_ic302010e\raw_output.json,mof_json_store\10.1021_ic302010e\synthesis_003.json,no,,3 (IRMOF-9 analogue with BPDC−OH),,Tris,,0.181 g (0.5 mmol),0.5,mmol,Zn(NO3)2·6H2O,,,,,nan,,,,,"biphenyl-4,4'-dicarboxylic acid",H2(BPDC−OH),0.05 g (0.194 mmol),0.194,mmol,,,,,,,,,,,,,,,,,,,,,"N,N-dimethylformamide",DMF,10 mL,10.0,water,H2O,three drops,,95.0,368 K,16.0,16 h,20 mL scintillation vial,,EtOH,3 days; supernatant replaced six times,"EtOH→CO2 exchange 5 h at 8 °C (periodic venting), then 40 °C for 1 h; slow vent 1 h; evacuated at RT to <2 mTorr/min",40.0,7.0,colorless microcrystalline solid,45.0,,,Zn4O(−CO2)6 SBU,,12.5,901.0,yes,not_reported,,CO2_capture;hydrogen storage,10.1021/ic302010e,ok,
10.1021/ic302010e,downloaded\10.1021_ic302010e.pdf,SI downloaded\10.1021_ic302010e_SI.pdf,mof_json_store\10.1021_ic302010e\raw_output.json,mof_json_store\10.1021_ic302010e\synthesis_004.json,no,,3m (mixed-linker IRMOF-9-type: BPDC−OH/BPDC),870638,Tris,,0.181 g (0.5 mmol),0.5,mmol,Zn(NO3)2·6H2O,,,,,nan,,,,,"biphenyl-4,4'-dicarboxylic acid",H2(BPDC−OH),0.025 g (0.097 mmol),0.097,mmol,"biphenyl-4,4'-dicarboxylic acid",H2BPDC,0.023 g (0.097 mmol),0.097,mmol,,,,,,,,,,,,,,,,"N,N-dimethylformamide",DMF,10 mL,10.0,water,H2O,three drops,,95.0,368 K,16.0,16 h,20 mL scintillation vial,,EtOH,3 days; supernatant replaced six times,"EtOH→CO2 exchange 5 h at 8 °C (periodic venting), then 40 °C for 1 h; slow vent 1 h; evacuated at RT to <2 mTorr/min",40.0,7.0,"small, colorless cubic crystals",50.0,0.4 × 0.4 × 0.4 mm,,Zn4O(−CO2)6 SBU,"orthorhombic, a=17.1238(11) Å, b=20.1150(13) Å, c=27.1291(16) Å, Pnma",13.8,1162.0,yes,not_reported,,CO2_capture;hydrogen storage,10.1021/ic302010e,ok,
10.1021/ic302010e,downloaded\10.1021_ic302010e.pdf,SI downloaded\10.1021_ic302010e_SI.pdf,mof_json_store\10.1021_ic302010e\raw_output.json,mof_json_store\10.1021_ic302010e\synthesis_005.json,no,,4 (IRMOF-16 analogue with TPDC−OH),,Tris,,0.076 g (0.26 mmol),0.26,mmol,Zn(NO3)2·6H2O,,,,,nan,,,,,hydroxyl-functionalized terphenyl dicarboxylic acid,H2(TPDC−OH),0.030 g (0.08 mmol),0.08,mmol,,,,,,,,,,,,,,,,,,,,,"N,N-dimethylformamide",DMF,6 mL,6.0,ethanol,EtOH,4 mL,4.0,85.0,"358 K, then RT",,"14 h at 358 K, then 2 days at RT",20 mL glass scintillation vial,,,,,,,"white powder (after heating), then small, colorless cubic crystals (after 2 days at RT)",~10,,,Zn4O(−CO2)6 SBU,,,,yes,not_reported,,CO2_capture;hydrogen storage,10.1021/ic302010e,ok,
10.1021/cg801243a,downloaded\10.1021_cg801243a.pdf,SI downloaded\10.1021_cg801243a_SI.pdf,mof_json_store\10.1021_cg801243a\raw_output.json,mof_json_store\10.1021_cg801243a\synthesis_001.json,no,,,704828,Tris,,"0.146 g, 0.5 mmol",0.5,mmol,Zn(NO3)2·6H2O,,,,,nan,,,,,L-cysteic acid,H2cys,"0.094 g, 0.5 mmol",0.5,mmol,"4,4'-bipyridine",bpy,"0.078 g, 0.5 mmol",0.5,mmol,,,,,,potassium hydroxide,,"0.056 g, 1 mmol",1.0,mmol,,,,,,water,H2O,10 mL,10.0,methanol,MeOH,5 mL,5.0,100.0,100 °C,144.0,6 days,25 mL Teflon-lined autoclave,"stirred 30 min, then static",,,,,,red block-like crystals,15.0,0.17 × 0.10 × 0.07 mm,lvt,Co(II) 4-connected nodes,"Pbca, a=19.244(3) Å, b=18.468(3) Å, c=19.444(3) Å, α=90°, β=90°, γ=90°",11.0,,not_reported,not_reported,,,10.1021/cg801243a,ok,
10.1021/cg801243a,downloaded\10.1021_cg801243a.pdf,SI downloaded\10.1021_cg801243a_SI.pdf,mof_json_store\10.1021_cg801243a\raw_output.json,mof_json_store\10.1021_cg801243a\synthesis_002.json,no,,,704829,Tris,,"0.146 g, 0.5 mmol",0.5,mmol,Zn(NO3)2·6H2O,,,,,nan,,,,,L-cysteic acid,H2cys,"0.094 g, 0.5 mmol",0.5,mmol,"4,4'-bipyridine",bpy,"0.078 g, 0.5 mmol",0.5,mmol,,,,,,potassium hydroxide,,"0.056 g, 1 mmol",1.0,mmol,,,,,,water,H2O,10 mL,10.0,methanol,MeOH,10 mL total (5 mL + 5 mL),10.0,25,room temperature (RT),,stirred 6 h at RT; crystals formed from filtrate after several days,,stirred,,,,,,red prism-like crystals,45.0,0.48 × 0.30 × 0.20 mm,,Co(II) octahedral nodes; 2D brick-wall,"P1̅, a=7.5630(13) Å, b=10.0792(15) Å, c=13.163(2) Å, α=69.370(6)°, β=81.226(7)°, γ=69.133(5)°",,,not_reported,not_reported,,,10.1021/cg801243a,ok,
10.1021/cg401601d,downloaded\10.1021_cg401601d.pdf,SI downloaded\10.1021_cg401601d_SI.pdf,mof_json_store\10.1021_cg401601d\raw_output.json,mof_json_store\10.1021_cg401601d\synthesis_001.json,no,,,,CdCl2,,"26.6 mg, 0.1 mmol",0.1,mmol,nan,,,,,nan,,,,,"4,5-di(4'-carboxylphenyl)phthalic acid",H4dcpp,"20.3 mg, 0.05 mmol",0.05,mmol,"1,4-bis(2-ethylbenzimidazol-1-ylmethyl)benzene",beb,"19.7 mg, 0.05 mmol",0.05,mmol,,,,,,,,,,,,,,,,water,H2O,8 mL,8.0,,,,,140.0,140 °C,96.0,4 days; cooled at 5 °C/h to room temperature,Teflon-lined stainless steel container (25 mL),,,,,,,colorless prismatic crystals,72.0,,,noncluster SBU; pillar-layered,"Pccn, a=45.787(15), b=16.599(5), c=15.858(6), 113 K",,,not_reported,not_reported,,photocatalysis;luminescence,10.1021/cg401601d,ok,
10.1021/cg401601d,downloaded\10.1021_cg401601d.pdf,SI downloaded\10.1021_cg401601d_SI.pdf,mof_json_store\10.1021_cg401601d\raw_output.json,mof_json_store\10.1021_cg401601d\synthesis_002.json,no,,,,Cu(NO3)2,,"26.6 mg, 0.1 mmol",0.1,mmol,nan,,,,,nan,,,,,"4,5-di(4'-carboxylphenyl)phthalic acid",H4dcpp,"20.3 mg, 0.05 mmol",0.05,mmol,"1,4-bis(2-methylbenzimidazol-1-ylmethyl)benzene",bmb,"18.3 mg, 0.05 mmol",0.05,mmol,,,,,,,,,,,,,,,,water,H2O,8 mL,8.0,,,,,140.0,140 °C,96.0,4 days; cooled at 5 °C/h to room temperature,Teflon-lined stainless steel container (25 mL),,,,,,,,54.0,,,corner-shared dinuclear Cd2 SBU; pillar-layered,"P-1, a=10.933(2), b=14.321(3), c=14.435(3), α=67.19(3)°, γ=71.99(3)°",,,not_reported,not_reported,,photocatalysis;luminescence,10.1021/cg401601d,ok,
10.1021/cg401601d,downloaded\10.1021_cg401601d.pdf,SI downloaded\10.1021_cg401601d_SI.pdf,mof_json_store\10.1021_cg401601d\raw_output.json,mof_json_store\10.1021_cg401601d\synthesis_003.json,no,,,,Co(NO3)2·6H2O,,"26.6 mg, 0.1 mmol",0.1,mmol,nan,,,,,nan,,,,,"4,5-di(4'-carboxylphenyl)phthalic acid",H4dcpp,"20.3 mg, 0.05 mmol",0.05,mmol,"2,2'-bipyridine","2,2'-bipy","7.8 mg, 0.05 mmol",0.05,mmol,,,,,,,,,,,,,,,,water,H2O,8 mL,8.0,,,,,140.0,140 °C,96.0,4 days; cooled at 5 °C/h to room temperature,Teflon-lined stainless steel container (25 mL),,,,,,,,48.0,,,edge-shared Cd4 cluster SBU; porous 3D,"C2/c, a=29.426(6), b=9.1549(18), c=27.559(6), β=115.50(3)°",,,not_reported,not_reported,,photocatalysis;luminescence,10.1021/cg401601d,ok,
10.1021/cg401601d,downloaded\10.1021_cg401601d.pdf,SI downloaded\10.1021_cg401601d_SI.pdf,mof_json_store\10.1021_cg401601d\raw_output.json,mof_json_store\10.1021_cg401601d\synthesis_004.json,no,,,,Zn(NO3)2·3H2O,,"26.6 mg, 0.1 mmol",0.1,mmol,nan,,,,,nan,,,,,"4,5-di(4'-carboxylphenyl)phthalic acid",H4dcpp,"20.3 mg, 0.05 mmol",0.05,mmol,"4,4'-bipyridine","4,4'-bipy","7.8 mg, 0.05 mmol",0.05,mmol,,,,,,,,,,,,,,,,water,H2O,8 mL,8.0,,,,,140.0,140 °C,96.0,4 days; cooled at 5 °C/h to room temperature,Teflon-lined stainless steel container (25 mL),,,,,,,,43.0,,,infinite botryoid-like Cd cluster chains SBU,"P21/c, a=17.001(3), b=8.5304(17), c=23.469(8), β=127.642(19)°",,,not_reported,not_reported,,photocatalysis;luminescence,10.1021/cg401601d,ok,
10.1039/b903932e,downloaded\10.1039_b903932e.pdf,,mof_json_store\10.1039_b903932e\raw_output.json,mof_json_store\10.1039_b903932e\synthesis_001.json,no,,[Cu3(m-TATB)2Py(CH3OH)2] (1),721250,ZrOCl2·8H2O,,"0.050 g, 2.15 × 10^-4 mol",4000,mmol,nan,,,,,nan,,,,,"3,30,300-s-triazine-2,4,6-triyltribenzoate",m-H3TATB,"0.01 g, 2.25 × 10^-5 mol",0.01,g,,,,,,,,,,,pyridine,Py,0.05 mL,0.05,mL,,,,,,dimethyl sulfoxide,DMSO,1.35 mL,1.35,methanol,MeOH,0.15 mL,0.15,120.0,heated at 1 °C/min to 120 °C; cooled at 0.1 °C/min,48.0,2 d,Teflon-lined reactor,static,DMSO,,Solvent exchange with methanol and dichloromethane; activated at 100 °C,100.0,,turquoise block crystals,56.0,,,Cu2 paddlewheel SBU (axial Py and MeOH),"tetragonal, I41/a; a=29.3618(6) Å, c=37.1534(14) Å, V=32030.5(15) Å3, Z=16",20.0,801.8,not_reported,not_reported,300.0,CO2_capture;hydrogen storage,10.1039/b903932e,ok,
10.1039/d2dt02340g,downloaded\10.1039_d2dt02340g.pdf,SI downloaded\10.1039_d2dt02340g_SI.pdf,mof_json_store\10.1039_d2dt02340g\raw_output.json,mof_json_store\10.1039_d2dt02340g\synthesis_001.json,yes,"Without HCl only brown crystalline powder obtained; without 18-crown-6 in DMF, La(HCOO)3 byproduct formed.",La-ONDI,2181884,ZrOCl2·8H2O,,12 mg (about 0.05 mmol),0.05,mmol,nan,,,,,nan,,,,,"2,7-dihydroxybenzo[lmn][3,8]phenanthroline-1,3,6,8(2H,7H)-tetraone",H2ONDI,"15 mg, 0.05 mmol",0.05,mmol,,,,,,,,,,,"hydrochloric acid (HCl), 1 M",,"1 mL, 1 M",1.0,mL,,,,,,"N,N-dimethylacetamide",DMA,3 mL,3.0,,,,,90.0,90 °C (heated from RT to 90 °C in 7 h; held 24 h; cooled to 30 °C in 15 h),24.0,"24 h at 90 °C (7 h ramp, 15 h cool)",Teflon-lined autoclave,static,MeOH,six times within 2 days,"MeOH exchange, then evacuated at 80 °C overnight (5×10−3 mbar); for gas adsorption degassed at 120 °C for 12 h",120.0,12.0,deep brown crystals,60.0,,,La–O chains (rod SBU); La3+ 10-coordinate,"C2/c, a=19.2116(14) Å, b=14.8074(11) Å, c=8.5126(7) Å, β=99.908(6)",9.0,,yes,yes,,,10.1039/d2dt02340g,ok,
10.1039/d2dt02340g,downloaded\10.1039_d2dt02340g.pdf,SI downloaded\10.1039_d2dt02340g_SI.pdf,mof_json_store\10.1039_d2dt02340g\raw_output.json,mof_json_store\10.1039_d2dt02340g\synthesis_002.json,yes,"Without HCl only brown crystalline powder obtained; without 18-crown-6 in DMF, La(HCOO)3 byproduct formed.",La-ONDI,2181884,Cu(NO3)2·3H2O,,about 0.05 mmol,0.05,mmol,nan,,,,,nan,,,,,"2,7-dihydroxybenzo[lmn][3,8]phenanthroline-1,3,6,8(2H,7H)-tetraone",H2ONDI,0.05 mmol,0.05,mmol,,,,,,,,,,,"hydrochloric acid (HCl), 1 M",,"1 mL, 1 M",1.0,mL,18-crown-6,,"13 mg, 0.05 mmol",0.05,mmol,"N,N-dimethylformamide",DMF,similar to 3 mL (replacing DMA),,,,,,90.0,90 °C (heated from RT to 90 °C in 7 h; held 24 h; cooled to 30 °C in 15 h),24.0,"24 h at 90 °C (7 h ramp, 15 h cool)",Teflon-lined autoclave,static,,,,,,,,,,La–O chains (rod SBU); La3+ 10-coordinate,"C2/c, a=19.2116(14) Å, b=14.8074(11) Å, c=8.5126(7) Å, β=99.908(6)",9.0,,yes,yes,,,10.1039/d2dt02340g,ok,
10.1039/d2dt02340g,downloaded\10.1039_d2dt02340g.pdf,SI downloaded\10.1039_d2dt02340g_SI.pdf,mof_json_store\10.1039_d2dt02340g\raw_output.json,mof_json_store\10.1039_d2dt02340g\synthesis_003.json,yes,"Without HCl only brown crystalline powder obtained; without 18-crown-6 in DMF, La(HCOO)3 byproduct formed.",La-ONDI,2181884,Cu(NO3)2·3H2O,,about 0.05 mmol,0.05,mmol,nan,,,,,nan,,,,,"2,7-dihydroxybenzo[lmn][3,8]phenanthroline-1,3,6,8(2H,7H)-tetraone",H2ONDI,0.05 mmol,0.05,mmol,,,,,,,,,,,"hydrochloric acid (HCl), 1 M",,"1 mL, 1 M",1.0,mL,catechol,,"5.5 mg, 0.05 mmol",0.05,mmol,"N,N-dimethylformamide",DMF,similar to 3 mL (replacing DMA),,,,,,90.0,90 °C (heated from RT to 90 °C in 7 h; held 24 h; cooled to 30 °C in 15 h),24.0,"24 h at 90 °C (7 h ramp, 15 h cool)",Teflon-lined autoclave,static,,,,,,,,,,La–O chains (rod SBU); La3+ 10-coordinate,"C2/c, a=19.2116(14) Å, b=14.8074(11) Å, c=8.5126(7) Å, β=99.908(6)",9.0,,yes,yes,,,10.1039/d2dt02340g,ok,
10.1039/d2dt02340g,downloaded\10.1039_d2dt02340g.pdf,SI downloaded\10.1039_d2dt02340g_SI.pdf,mof_json_store\10.1039_d2dt02340g\raw_output.json,mof_json_store\10.1039_d2dt02340g\synthesis_004.json,yes,"Without HCl only brown crystalline powder obtained; without 18-crown-6 in DMF, La(HCOO)3 byproduct formed.",Sm-ONDI,2181885,ZrCl4,,"10 mg, 0.05 mmol",0.05,mmol,nan,,,,,nan,,,,,"2,7-dihydroxybenzo[lmn][3,8]phenanthroline-1,3,6,8(2H,7H)-tetraone",H2ONDI,"15 mg, 0.05 mmol",0.05,mmol,,,,,,,,,,,18-crown-6,,"13 mg, 0.05 mmol",0.05,mmol,"hydrochloric acid (HCl), 4 M",,"2 mL, 4 M",2.0,mL,"N,N-dimethylformamide",DMF,4 mL,4.0,,,,,90.0,90 °C (heated from RT to 90 °C in 7 h; held 48 h; cooled to 30 °C in 15 h),48.0,"48 h at 90 °C (7 h ramp, 15 h cool)",Teflon-lined autoclave,static,,,,,,brown crystals (with some light yellow microcrystalline byproduct),,,,Sm–O chains (rod-like SBU); Sm3+ 9-coordinate,"C2/c, a=20.5997(12) Å, b=12.3311(9) Å, c=8.2059(5) Å, β=95.074(5)",,,not_reported,not_reported,,,10.1039/d2dt02340g,ok,
10.1039/d2dt02340g,downloaded\10.1039_d2dt02340g.pdf,SI downloaded\10.1039_d2dt02340g_SI.pdf,mof_json_store\10.1039_d2dt02340g\raw_output.json,mof_json_store\10.1039_d2dt02340g\synthesis_005.json,yes,"Without HCl only brown crystalline powder obtained; without 18-crown-6 in DMF, La(HCOO)3 byproduct formed.",Sm-ONDI,2181885,ZrOCl2·8H2O,,about 0.05 mmol,0.05,mmol,nan,,,,,nan,,,,,"2,7-dihydroxybenzo[lmn][3,8]phenanthroline-1,3,6,8(2H,7H)-tetraone",H2ONDI,0.05 mmol,0.05,mmol,,,,,,,,,,,"hydrochloric acid (HCl), 1 M",,"1 mL, 1 M",1.0,mL,,,,,,"N,N-dimethylacetamide",DMA,3 mL,3.0,,,,,90.0,90 °C (heated from RT to 90 °C in 7 h; held 24 h; cooled to 30 °C in 15 h),24.0,"24 h at 90 °C (7 h ramp, 15 h cool)",Teflon-lined autoclave,static,,,,,,microcrystalline,,,,Sm–O chains (rod-like SBU); Sm3+ 9-coordinate,"C2/c, a=20.5997(12) Å, b=12.3311(9) Å, c=8.2059(5) Å, β=95.074(5)",,,not_reported,not_reported,,,10.1039/d2dt02340g,ok,
10.1039/d0ce01751e,downloaded\10.1039_d0ce01751e.pdf,SI downloaded\10.1039_d0ce01751e_SI.pdf,mof_json_store\10.1039_d0ce01751e\raw_output.json,mof_json_store\10.1039_d0ce01751e\synthesis_001.json,no,,ZIF-8 nanosheets,,ZrO(NO3)2,,"0.06 g, 0.273 mmol in 1 mL H2O",0.273,mmol,nan,,,,,nan,,,,,2-methylimidazole,2-MIM,"0.224 g, 2.73 mmol in 1 mL H2O",2.73,mmol,,,,,,,,,,,sodium dodecyl sulfate,SDS,"0.0394 g, 0.137 mmol in 1 mL H2O",0.137,mmol,,,,,,water,H2O,,,,,,,25.0,25 °C,24.0,24 h (after 20 s stirring),,"stirred during addition, then static",methanol,3×,,,,white square nanosheets,,lateral ~600 nm; thickness 10–20 nm,,,,,1192.0,not_reported,not_reported,,,10.1039/d0ce01751e,ok,
10.1039/d0ce01751e,downloaded\10.1039_d0ce01751e.pdf,SI downloaded\10.1039_d0ce01751e_SI.pdf,mof_json_store\10.1039_d0ce01751e\raw_output.json,mof_json_store\10.1039_d0ce01751e\synthesis_002.json,no,,ZIF-67 nanosheets,,Zn(NO3)2·6H2O,,"0.048 g, 0.193 mmol in 1 mL H2O",0.193,mmol,nan,,,,,nan,,,,,2-methylimidazole,2-MIM,"0.224 g, 2.73 mmol in 1 mL H2O",2.73,mmol,,,,,,,,,,,sodium dodecyl sulfate,SDS,"0.0394 g, 0.137 mmol in 1 mL H2O",0.137,mmol,,,,,,water,H2O,,,,,,,25.0,25 °C,24.0,24 h (after 20 s stirring),,"stirred during addition, then static",methanol,3×,,,,square nanosheets,,lateral ~400–500 nm; thickness ~20 nm,,,,,,not_reported,not_reported,,,10.1039/d0ce01751e,ok,
10.1039/d0ce01751e,downloaded\10.1039_d0ce01751e.pdf,SI downloaded\10.1039_d0ce01751e_SI.pdf,mof_json_store\10.1039_d0ce01751e\raw_output.json,mof_json_store\10.1039_d0ce01751e\synthesis_003.json,no,,CuBDC nanosheets (MOF-2 type),,Zn(NO3)2·6H2O,,"30 mg, 0.167 mmol",0.167,mmol,nan,,,,,nan,,,,,terephthalic acid,H2BDC,"30 mg, 0.180 mmol",0.18,mmol,,,,,,,,,,,lauric acid,,"5 mg, 0.025 mmol",0.025,mmol,sodium dodecyl sulfate,SDS,"20 mg, 0.07 mmol",0.07,mmol,"N,N-dimethylformamide",DMF,DMF/MeCN v/v = 2:1 (total 3 mL for metal/additive solution + 3 mL for linker solution),,acetonitrile,MeCN,DMF/MeCN v/v = 2:1 (total 3 mL for metal/additive solution + 3 mL for linker solution),,25.0,25 °C,96.0,4 days,,"stirred during addition, then static",DMF,3×,,,,blue square nanosheets,,lateral 1–3 μm; thickness ~25 nm,,,,,,not_reported,not_reported,,,10.1039/d0ce01751e,ok,
10.1039/d0ce01751e,downloaded\10.1039_d0ce01751e.pdf,SI downloaded\10.1039_d0ce01751e_SI.pdf,mof_json_store\10.1039_d0ce01751e\raw_output.json,mof_json_store\10.1039_d0ce01751e\synthesis_004.json,no,,ZnTCPP nanosheets,,Zn(NO3)2·6H2O,,"4.5 mg, 0.015 mmol",0.015,mmol,nan,,,,,nan,,,,,tetrakis(4-carboxyphenyl)porphyrin,TCPP,"4.0 mg, 0.005 mmol",0.005,mmol,,,,,,,,,,,sodium dodecyl sulfate,SDS,"20.0 mg, 0.07 mmol",0.07,mmol,,,,,,"N,N-dimethylformamide",DMF,12 mL (DMF/EtOH v/v = 3:1) + 4 mL (DMF/EtOH v/v = 3:1),16.0,ethanol,EtOH,present in DMF/EtOH v/v = 3:1 (total 16 mL mixture),,120.0,120 °C,24.0,24 h,Teflon-lined autoclave,"stirred during addition, then heated static",ethanol,3×,,,,dark purple nanosheets,,lateral 10–15 μm; thickness ~140 nm,,,,,,not_reported,not_reported,,,10.1039/d0ce01751e,ok,
10.1039/d0ce01751e,downloaded\10.1039_d0ce01751e.pdf,SI downloaded\10.1039_d0ce01751e_SI.pdf,mof_json_store\10.1039_d0ce01751e\raw_output.json,mof_json_store\10.1039_d0ce01751e\synthesis_005.json,no,,"ZIF-8 (PVP-directed, 3D dodecahedra)",,Zn(NO3)2·6H2O,,"0.06 g, 0.273 mmol in 1 mL H2O",0.273,mmol,nan,,,,,nan,,,,,2-methylimidazole,2-MIM,"0.224 g, 2.73 mmol in 1 mL H2O",2.73,mmol,,,,,,,,,,,polyvinylpyrrolidone,PVP,20 mg in 1 mL H2O,20.0,mg,,,,,,water,H2O,,,,,,,25.0,25 °C,24.0,24 h (after 20 s stirring),,"stirred during addition, then static",methanol,3×,,,,3D dodecahedral crystals,,lateral ~1.5 μm (typical),,,,,,not_reported,not_reported,,,10.1039/d0ce01751e,ok,
10.1039/d0ce01751e,downloaded\10.1039_d0ce01751e.pdf,SI downloaded\10.1039_d0ce01751e_SI.pdf,mof_json_store\10.1039_d0ce01751e\raw_output.json,mof_json_store\10.1039_d0ce01751e\synthesis_006.json,no,,"ZIF-8 (PVP-directed, 3D dodecahedra)",,In(NO3)3·9/2H2O,,"0.06 g, 0.273 mmol in 1 mL H2O",0.273,mmol,nan,,,,,nan,,,,,2-methylimidazole,2-MIM,"0.224 g, 2.73 mmol in 1 mL H2O",2.73,mmol,,,,,,,,,,,polyvinylpyrrolidone,PVP,40 mg in 1 mL H2O,40.0,mg,,,,,,water,H2O,,,,,,,25.0,25 °C,24.0,24 h (after 20 s stirring),,"stirred during addition, then static",methanol,3×,,,,3D dodecahedral crystals,,lateral ~1.5 μm (typical),,,,,,not_reported,not_reported,,,10.1039/d0ce01751e,ok,
10.1039/d0ce01751e,downloaded\10.1039_d0ce01751e.pdf,SI downloaded\10.1039_d0ce01751e_SI.pdf,mof_json_store\10.1039_d0ce01751e\raw_output.json,mof_json_store\10.1039_d0ce01751e\synthesis_007.json,no,,"ZIF-8 (PVP-directed, 3D dodecahedra)",,Al(NO3)3·9H2O,,"0.06 g, 0.273 mmol in 1 mL H2O",0.273,mmol,nan,,,,,nan,,,,,2-methylimidazole,2-MIM,"0.224 g, 2.73 mmol in 1 mL H2O",2.73,mmol,,,,,,,,,,,polyvinylpyrrolidone,PVP,80 mg in 1 mL H2O,80.0,mg,,,,,,water,H2O,,,,,,,25.0,25 °C,24.0,24 h (after 20 s stirring),,"stirred during addition, then static",methanol,3×,,,,3D dodecahedral crystals,,lateral ~1.5 μm (typical),,,,,,not_reported,not_reported,,,10.1039/d0ce01751e,ok,
10.1039/d0ce01751e,downloaded\10.1039_d0ce01751e.pdf,SI downloaded\10.1039_d0ce01751e_SI.pdf,mof_json_store\10.1039_d0ce01751e\raw_output.json,mof_json_store\10.1039_d0ce01751e\synthesis_008.json,no,,"ZIF-67 (PVP-directed, 3D dodecahedra)",,ZrCl4,,"0.048 g, 0.193 mmol in 1 mL H2O",0.193,mmol,nan,,,,,nan,,,,,2-methylimidazole,2-MIM,"0.224 g, 2.73 mmol in 1 mL H2O",2.73,mmol,,,,,,,,,,,polyvinylpyrrolidone,PVP,20 mg in 1 mL H2O,20.0,mg,,,,,,water,H2O,,,,,,,25.0,25 °C,24.0,24 h (after 20 s stirring),,"stirred during addition, then static",methanol,3×,,,,3D dodecahedral crystals,,,,,,,,not_reported,not_reported,,,10.1039/d0ce01751e,ok,
10.1039/d0ce01751e,downloaded\10.1039_d0ce01751e.pdf,SI downloaded\10.1039_d0ce01751e_SI.pdf,mof_json_store\10.1039_d0ce01751e\raw_output.json,mof_json_store\10.1039_d0ce01751e\synthesis_009.json,no,,bulk Zn–TCPP MOF,,Am(NO3)3),,"8.9 mg, 0.03 mmol",0.03,mmol,nan,,,,,nan,,,,,tetrakis(4-carboxyphenyl)porphyrin,TCPP,"7.9 mg, 0.01 mmol",0.01,mmol,pyrazine,,"1.6 mg, 0.02 mmol",0.02,mmol,,,,,,,,,,,,,,,,"N,N-dimethylformamide",DMF,1.5 mL,1.5,ethanol,EtOH,0.5 mL,0.5,80.0,80 °C,24.0,24 h,capped vial,static (heated),ethanol,,,,,dark purple crystals,,,,,,,,not_reported,not_reported,,,10.1039/d0ce01751e,ok,
10.1039/d3cc05087d,downloaded\10.1039_d3cc05087d.pdf,SI downloaded\10.1039_d3cc05087d_SI.pdf,mof_json_store\10.1039_d3cc05087d\raw_output.json,mof_json_store\10.1039_d3cc05087d\synthesis_001.json,no,,Sc-cage-MOF,2295390,Pb(NO3)2,,10 mg (in 1 mL DMF),0.0301926,mmol,nan,,,,,nan,,,,,"4,4'-(1,10-phenanthroline-2,9-diyl)dibenzoic acid",PHDC,5 mg (in 1 mL DMF),5.0,mg,,,,,,,,,,,acetic acid (glacial),,0.1 mL,0.1,mL,,,,,,"N,N-dimethylformamide",DMF,2 mL (total from two 1 mL solutions),2.0,,,,,120.0,120 °C,72.0,3 days,15 mL glass vial,sonicated 2 min; static,"DMF, acetone",DMF 2×; acetone exchange 3× over 2 days,60 °C under vacuum for 12 h,60.0,12.0,,,0.11 × 0.10 × 0.05 mm,hcb,Sc3(μ3-O) trinuclear SBU (octahedral cage assembly),"a=15.847(2) Å, b=16.418(3) Å, c=34.089(5) Å, β=101.579(5)°, P21/n (170 K)",5.6,580.0,not_reported,not_reported,,SF6_separation,10.1039/d3cc05087d,ok,
10.1002/anie.201801122,downloaded\10.1002_anie.201801122.pdf,SI downloaded\10.1002_anie.201801122_SI.pdf,mof_json_store\10.1002_anie.201801122\raw_output.json,mof_json_store\10.1002_anie.201801122\synthesis_001.json,no,,JUC-1000,1422688,Cu(NO3)2·3H2O,,"10 mg, 0.042 mmol",0.042,mmol,nan,,,,,nan,,,,,"2,4-bis(3,5-dicarboxyphenylamino)-6-ol triazine",H4BDPO,"20 mg, 0.044 mmol",20.0,mg,,,,,,,,,,,nitric acid,,0.2 mL,0.2,mL,,,,,,"N,N-dimethylformamide",DMF,6 mL,6.0,water,H2O,2.4 mL,2.4,85.0,85 °C,72.0,3 days,20 mL capped vial,stirred,"MeOH, CH2Cl2",3 days each,150 °C under high vacuum for 12 h,150.0,12.0,blue crystals,62.0,,,Cu2 paddlewheel; 5-connected net,"a=b=c=29.1653 Å, Im-3m",,1221.0,not_reported,yes,350.0,CO2_capture,10.1002/anie.201801122,ok,
10.1002/anie.201801122,downloaded\10.1002_anie.201801122.pdf,SI downloaded\10.1002_anie.201801122_SI.pdf,mof_json_store\10.1002_anie.201801122\raw_output.json,mof_json_store\10.1002_anie.201801122\synthesis_002.json,no,,HKUST-1,,Cu(NO3)2,,"0.857 g, 3.6 mmol",3.6,mmol,Na(OH),,,,,nan,,,,,"benzene-1,3,5-tricarboxylic acid",H3BTC,"0.22 g, 1.0 mmol",0.22,g,,,,,,,,,,,,,,,,,,,,,ethanol,EtOH,10 mL,10.0,water,H2O,10 mL,10.0,85.0,85 °C,20.0,20 h,glass vial,stirred,"H2O, EtOH",several times,"solvent exchange with MeOH and CH2Cl2 for 3 days, then 120 °C under high vacuum for 12 h",120.0,12.0,blue crystals,,,,,,,,,,,,10.1002/anie.201801122,ok,
10.1002/anie.201801122,downloaded\10.1002_anie.201801122.pdf,SI downloaded\10.1002_anie.201801122_SI.pdf,mof_json_store\10.1002_anie.201801122\raw_output.json,mof_json_store\10.1002_anie.201801122\synthesis_003.json,no,,MOF-74(Mg),,ZrCl4,,"384 mg, 1.5 mmol",1.5,mmol,nan,,,,,nan,,,,,"4,4′-dihydroxy-[1,1′-biphenyl]-3,3′-dicarboxylic acid",H4dobpdc,"149 mg, 0.75 mmol",149.0,mg,,,,,,,,,,,sodium hydroxide solution,NaOH,"1 M, 3 mL",,,,,,,,tetrahydrofuran,THF,10 mL,10.0,water,H2O,6 mL total (3 mL NaOH solution + 3 mL Mg(NO3)2 solution),,120.0,120 °C,72.0,3 days,Teflon-lined autoclave,stirred,,,"solvent exchange with MeOH and CH2Cl2 for 3 days, then 120 °C under high vacuum for 12 h",120.0,12.0,yellow powder,,,,,,,,,,,,10.1002/anie.201801122,ok,
10.1002/anie.201801122,downloaded\10.1002_anie.201801122.pdf,SI downloaded\10.1002_anie.201801122_SI.pdf,mof_json_store\10.1002_anie.201801122\raw_output.json,mof_json_store\10.1002_anie.201801122\synthesis_004.json,no,,UiO-66,,Zr(OC3H7)4,ZrCl4,"0.053 g, 0.227 mmol",0.227,mmol,nan,,,,,nan,,,,,terephthalic acid,H2BDC,"0.034 g, 0.227 mmol",0.034,g,,,,,,,,,,,,,,,,,,,,,"N,N-dimethylformamide",DMF,24.9 g (340 mmol),,,,,,120.0,120 °C,24.0,24 h,glass vial,,"DMF, EtOH",,"solvent exchange with MeOH and CH2Cl2 for 3 days, then 120 °C under high vacuum for 12 h",120.0,12.0,,,,,,,,,,,,,10.1002/anie.201801122,ok,
10.1002/anie.201801122,downloaded\10.1002_anie.201801122.pdf,SI downloaded\10.1002_anie.201801122_SI.pdf,mof_json_store\10.1002_anie.201801122\raw_output.json,mof_json_store\10.1002_anie.201801122\synthesis_005.json,no,,UiO-66-NO2,,Zr(OC3H7)4,ZrCl4,"0.040 g, 0.171 mmol",0.171,mmol,nan,,,,,nan,,,,,2-nitroterephthalic acid,H2BDC-NO2,"0.036 g, 0.171 mmol",0.036,g,,,,,,,,,,,water,H2O,0.013 mL,0.013,mL,,,,,,"N,N-dimethylformamide",DMF,10 mL,10.0,,,,,120.0,120 °C,24.0,24 h,Teflon-lined autoclave (20 mL),,"DMF, EtOH",,"solvent exchange with CH2Cl2 for 3 days, then 120 °C under high vacuum for 12 h",120.0,12.0,,,,,,,,,,,,,10.1002/anie.201801122,ok,
10.1002/anie.201801122,downloaded\10.1002_anie.201801122.pdf,SI downloaded\10.1002_anie.201801122_SI.pdf,mof_json_store\10.1002_anie.201801122\raw_output.json,mof_json_store\10.1002_anie.201801122\synthesis_006.json,no,,ZIF-8,,Fe(BF4)2·6H2O,,"0.210 g, 0.803 mmol",0.803,mmol,nan,,,,,nan,,,,,2-methylimidazole,mIm,"0.06 g, 0.731 mmol",0.06,g,,,,,,,,,,,,,,,,,,,,,"N,N-dimethylformamide",DMF,18 mL,18.0,,,,,140.0,140 °C,24.0,24 h,Teflon-lined autoclave (20 mL),,"DMF, EtOH",,"soaked in MeOH and CH2Cl2 for 3 days, then 200 °C under high vacuum for 12 h",200.0,12.0,yellow crystals,,,,,,,,,,,,10.1002/anie.201801122,ok,
10.1021/cg901605j,downloaded\10.1021_cg901605j.pdf,SI downloaded\10.1021_cg901605j_SI.pdf,mof_json_store\10.1021_cg901605j\raw_output.json,mof_json_store\10.1021_cg901605j\synthesis_001.json,no,,,746617,AlCl3·6H2O,,"0.11 g, 0.40 mmol",0.4,mmol,nan,,,,,nan,,,,,maleic acid,,"0.093 g, 0.80 mmol",0.8,mmol,"1,10-phenanthroline","1,10-phen","0.144 g, 0.80 mmol",0.8,mmol,,,,,,sodium hydroxide (2 M),,"2 M solution, adjusted pH to 7",,,,,,,,water,H2O,8 mL,8.0,,,,,160.0,160 °C,144.0,6 days,23 mL Teflon-lined stainless steel bomb,static,,,,,,yellow crystals,67.0,,,octanuclear Cd cluster forming rod-shaped SBU,"triclinic, P-1; a=10.820(2) Å, b=11.416(2) Å, c=12.432(3) Å, α=87.44(3)°, β=72.45(3)°, γ=70.11(3)°",,,not_reported,not_reported,323.0,luminescence;semiconductivity,10.1021/cg901605j,ok,
10.1021/acs.inorgchem.9b00903,downloaded\10.1021_acs.inorgchem.9b00903.pdf,SI downloaded\10.1021_acs.inorgchem.9b00903_SI.pdf,mof_json_store\10.1021_acs.inorgchem.9b00903\raw_output.json,mof_json_store\10.1021_acs.inorgchem.9b00903\synthesis_001.json,yes,Direct mixing of Ni2+ and DHBQ at RT or 120 °C gave Ni(DHBQ)(H2O)2; Fe gave amorphous/unknown phases—no NBu4M(DHBQ)1.5 formed.,NBu4Ni(DHBQ)1.5,,AlCl3·6H2O,,"44.86 mg, 0.1803 mmol",0.1803,mmol,nan,,,,,nan,,,,,"2,5-diamino-1,4-hydroquinone dihydrochloride",,"38.14 mg, 0.1803 mmol",0.1803,mmol,,,,,,,,,,,NBu4Br,,"excess, 300 mg",300.0,mg,,,,,,water (degassed),H2O,30 mL,30.0,,,,,120.0,120 °C,48.0,48 h,"thick-walled glass vial, flame-sealed",,degassed H2O,,100 °C under vacuum for 1 h,100.0,1.0,black precipitate; small crystals above solvent line,47.0,,,,,,,not_reported,not_reported,,,10.1021/acs.inorgchem.9b00903,ok,
10.1021/acs.inorgchem.9b00903,downloaded\10.1021_acs.inorgchem.9b00903.pdf,SI downloaded\10.1021_acs.inorgchem.9b00903_SI.pdf,mof_json_store\10.1021_acs.inorgchem.9b00903\raw_output.json,mof_json_store\10.1021_acs.inorgchem.9b00903\synthesis_002.json,yes,Direct mixing of Ni2+ and DHBQ at RT or 120 °C gave Ni(DHBQ)(H2O)2; Fe gave amorphous/unknown phases—no NBu4M(DHBQ)1.5 formed.,NBu4Fe(DHBQ)1.5,,Zn(NO3)2·6H2O,,"150.4 mg, 0.5409 mmol",0.5409,mmol,nan,,,,,nan,,,,,"2,5-diamino-1,4-hydroquinone dihydrochloride",,"38.14 mg, 0.1803 mmol (procedure analogous to Ni)",0.1803,mmol,,,,,,,,,,,NBu4Br,,excess (as in Ni procedure),,,,,,,,water (degassed),H2O,30 mL (as in Ni procedure),30.0,,,,,120.0,120 °C,48.0,48 h,"thick-walled glass vial, flame-sealed",,degassed H2O,,100 °C under vacuum for 1 h,100.0,1.0,,63.0,,,,,,,not_reported,not_reported,,,10.1021/acs.inorgchem.9b00903,ok,
10.1039/c0ce00530d,downloaded\10.1039_c0ce00530d.pdf,,mof_json_store\10.1039_c0ce00530d\raw_output.json,mof_json_store\10.1039_c0ce00530d\synthesis_001.json,yes,At 120–140 °C MOF-14 collapses to Cu2O within ~1–2 h under solvothermal conditions.,MOF-14,,Ni(NO3)2·6H2O,,0.5245 g,2.48821,mmol,nan,,,,,nan,,,,,"4,4′,4″-benzene-1,3,5-triyl-tris(benzoic acid)",H3BTB,0.6570 g,0.657,g,,,,,,,,,,,,,,,,,,,,,"N,N-dimethylformamide",DMF,10 mL,10.0,"1,4-dioxane",,1 mL,1.0,110.0,110 °C,3.0,3 hours,DURAN glass tube (12 mm) with PBT screw cap and PTFE-coated gasket; 2 mL suspension charged,stirred,,,,,,cube-like crystals,,,,Cu2 paddle-wheel SBU,,,,not_reported,not_reported,,,10.1039/c0ce00530d,ok,
10.1002/anie.201901343,downloaded\10.1002_anie.201901343.pdf,SI downloaded\10.1002_anie.201901343_SI.pdf,mof_json_store\10.1002_anie.201901343\raw_output.json,mof_json_store\10.1002_anie.201901343\synthesis_001.json,no,,CPM-100a-InCo,1894561,Ni(NO3)2·6H2O,,50 mg,0.237198,mmol,nan,,87 mg,87.0,mg,nan,,,,,"1,4-terephthalic acid",BDC,63 mg,63.0,mg,pyridine-4-boronic acid,,36 mg,36.0,mg,,,,,,,,,,,,,,,,"N,N-dimethylformamide",DMF,6.0 g,,toluene,,1.2 g,,120.0,120 °C,72.0,3 days,21 mL glass vial,stirred overnight; then static,,,Evacuated (10−3 torr) at 120 °C for 10 h and then at 150 °C for 10 h,,,pink single crystals; elongated hexagonal bipyramids,90.0,,,oxo-centered M3 carboxylate trimer,"a=17.0153(5), c=15.3032(9), P63/mmc",,1388.0,not_reported,not_reported,,NH3_sorption;CO2_capture;acetylene separation,10.1002/anie.201901343,ok,
10.1002/anie.201901343,downloaded\10.1002_anie.201901343.pdf,SI downloaded\10.1002_anie.201901343_SI.pdf,mof_json_store\10.1002_anie.201901343\raw_output.json,mof_json_store\10.1002_anie.201901343\synthesis_002.json,no,,CPM-100a-FeMg,,Ni(NO3)2·6H2O,,109 mg,0.517092,mmol,nan,,40 mg,40.0,mg,nan,,,,,"1,4-terephthalic acid",BDC,64 mg,64.0,mg,pyridine-4-boronic acid,,47 mg,47.0,mg,,,,,,,,,,,,,,,,"N,N-dimethylformamide",DMF,8.0 g,,toluene,,0.2 g,,120.0,120 °C,120.0,5 days,21 mL glass vial,stirred overnight; then static,DMF,,Evacuated (10−3 torr) at 120 °C for 10 h and then at 150 °C for 10 h,,,green hexagonal crystals,65.0,,,oxo-centered M3 carboxylate trimer,"a=16.908(2), c=14.847(2), P63/mmc",,1425.0,not_reported,not_reported,,NH3_sorption;CO2_capture;acetylene separation,10.1002/anie.201901343,ok,
10.1002/anie.201901343,downloaded\10.1002_anie.201901343.pdf,SI downloaded\10.1002_anie.201901343_SI.pdf,mof_json_store\10.1002_anie.201901343\raw_output.json,mof_json_store\10.1002_anie.201901343\synthesis_003.json,no,,CPM-100a-FeNi,,Ni(NO3)2·6H2O,,109 mg,0.517092,mmol,nan,,45 mg,45.0,mg,nan,,,,,"1,4-terephthalic acid",BDC,66 mg,66.0,mg,pyridine-4-boronic acid,,38 mg,38.0,mg,,,,,,,,,,,,,,,,"N,N-dimethylformamide",DMF,11.0 g,,toluene,,2.4 g,,120.0,120 °C,120.0,5 days,21 mL glass vial,stirred overnight; then static,DMF,three times,Evacuated (10−3 torr) at 120 °C for 10 h and then at 150 °C for 10 h,,,yellow crystals; elongated hexagonal bipyramids,72.0,,,oxo-centered M3 carboxylate trimer,"a=16.883(2), c=14.848(2), P63/mmc",,1139.0,not_reported,not_reported,,NH3_sorption;CO2_capture;acetylene separation,10.1002/anie.201901343,ok,
10.1002/anie.201901343,downloaded\10.1002_anie.201901343.pdf,SI downloaded\10.1002_anie.201901343_SI.pdf,mof_json_store\10.1002_anie.201901343\raw_output.json,mof_json_store\10.1002_anie.201901343\synthesis_004.json,no,,CPM-100b,1894562,Ni(NO3)2·6H2O,,52 mg,0.246686,mmol,nan,,84 mg,84.0,mg,nan,,,,,"2-aminobenzene-1,4-dicarboxylic acid",NH2BDC,70 mg,70.0,mg,pyridine-4-boronic acid,,39 mg,39.0,mg,,,,,,,,,,,,,,,,"N,N-dimethylacetamide",DMA,4.1 g,,toluene,,0.6 g,,120.0,120 °C,72.0,3 days,21 mL glass vial,stirred overnight; then static,DMF,three times,Evacuated (10−3 torr) at 120 °C for 10 h and then at 150 °C for 10 h,,,pink single crystals; elongated hexagonal bipyramids,54.0,,,oxo-centered M3 carboxylate trimer,"a=17.055(2), c=15.333(5), P63/mmc",,721.0,not_reported,not_reported,,NH3_sorption;CO2_capture;acetylene separation,10.1002/anie.201901343,ok,
10.1002/anie.201901343,downloaded\10.1002_anie.201901343.pdf,SI downloaded\10.1002_anie.201901343_SI.pdf,mof_json_store\10.1002_anie.201901343\raw_output.json,mof_json_store\10.1002_anie.201901343\synthesis_005.json,no,,CPM-100c,1894563,Ni(NO3)2·6H2O,,53 mg,0.25143,mmol,nan,,88 mg,88.0,mg,nan,,,,,"2-nitrobenzene-1,4-dicarboxylic acid",NO2BDC,84 mg,84.0,mg,pyridine-4-boronic acid,,45 mg,45.0,mg,,,,,,,,,,,,,,,,"N,N-dimethylacetamide",DMA,6 g,,toluene,,0.3 g,,120.0,120 °C,72.0,3 days,21 mL glass vial,stirred overnight; then static,DMF,three times,Evacuated (10−3 torr) at 120 °C for 10 h and then at 150 °C for 10 h,,,pink single crystals; hexagonal shape,70.0,,,oxo-centered M3 carboxylate trimer,"a=17.077(3), c=15.153(3), P63/mmc",,696.0,not_reported,not_reported,,NH3_sorption;CO2_capture;acetylene separation,10.1002/anie.201901343,ok,
10.1002/anie.201901343,downloaded\10.1002_anie.201901343.pdf,SI downloaded\10.1002_anie.201901343_SI.pdf,mof_json_store\10.1002_anie.201901343\raw_output.json,mof_json_store\10.1002_anie.201901343\synthesis_006.json,no,,CPM-100d,1894564,Ni(NO3)2·6H2O,,49 mg,0.232454,mmol,nan,,91 mg,91.0,mg,nan,,,,,"2,6-naphthalenedicarboxylic acid",26NDC,84 mg,84.0,mg,pyridine-4-boronic acid,,46 mg,46.0,mg,,,,,,,,,,,,,,,,"N,N-dimethylformamide",DMF,8 g,,toluene,,0.7 g,,120.0,120 °C,72.0,3 days,21 mL glass vial,stirred overnight; then static,DMF,three times,Evacuated (10−3 torr) at 100 °C for 10 h and then at 120 °C for 10 h,,,pink single crystals; elongated hexagonal bipyramids,91.0,,,oxo-centered M3 carboxylate trimer,"a=17.043(3), c=21.000(4), P63/mmc",,1236.0,not_reported,not_reported,,NH3_sorption;CO2_capture;acetylene separation,10.1002/anie.201901343,ok,
10.1002/anie.201901343,downloaded\10.1002_anie.201901343.pdf,SI downloaded\10.1002_anie.201901343_SI.pdf,mof_json_store\10.1002_anie.201901343\raw_output.json,mof_json_store\10.1002_anie.201901343\synthesis_007.json,no,,tpt-InCo-BDC (CPM-83-InCo),1894565,Ni(NO3)2·6H2O,,49 mg,0.232454,mmol,nan,,93 mg,93.0,mg,nan,,,,,"1,4-terephthalic acid",BDC,63 mg,63.0,mg,"2,4,6-tri(4-pyridinyl)-1,3,5-triazine",tpt,62 mg,62.0,mg,,,,,,,,,,,,,,,,"N,N-dimethylacetamide",DMA,5 g,,"1,3-dimethyl-3,4,5,6-tetrahydro-2(1H)-pyrimidinone",DMPU,1 g,,130.0,130 °C,120.0,5 days,21 mL glass vial,stirred overnight; then static,DMA,three times,Evacuated (10−3 torr) at 120 °C for 10 h and then at 150 °C for 10 h,,,orange crystals; hexagonal shape,91.0,,,oxo-centered M3 carboxylate trimer,"a=16.945(5), c=15.329(5), P63/mmc",,1106.0,not_reported,not_reported,,NH3_sorption;CO2_capture;acetylene separation,10.1002/anie.201901343,ok,
10.1021/ic200463k,downloaded\10.1021_ic200463k.pdf,SI downloaded\10.1021_ic200463k_SI.pdf,mof_json_store\10.1021_ic200463k\raw_output.json,mof_json_store\10.1021_ic200463k\synthesis_001.json,no,,,,Ni(NO3)2·6H2O,,"0.196 g, 1.2 mmol",1.2,mmol,nan,,,,,nan,,,,,2-carboxyethylphosphonic acid,H2-CEP,"0.166 g, 1.08 mmol",0.166,g,,,,,,,,,,,piperazine,PIP,"0.103 g, 1.2 mmol",0.103,g,hydrofluoric acid (35%),HF,two drops (35%),,,water,H2O,14 mL,14.0,,,,,180.0,180 °C,170.0,170 h,Teflon-lined autoclave,stirred 0.5 h before heating; static during heating,,,100 °C under vacuum for 12 h (dehydration),100.0,12.0,light green crystals,35.0,,,VIVO6 octahedra linked by phosphonate to ladders; four-connected net,"a=6.3846(5) Å, b=16.7722(19) Å, c=8.9996(12) Å, β=100.121(8)°, P21/n",,,not_reported,yes,290.0,,10.1021/ic200463k,ok,
10.1039/d2ce01684b,downloaded\10.1039_d2ce01684b.pdf,SI downloaded\10.1039_d2ce01684b_SI.pdf,mof_json_store\10.1039_d2ce01684b\raw_output.json,mof_json_store\10.1039_d2ce01684b\synthesis_001.json,no,,1–Zn,2214180,Ni(NO3)2·6H2O,,"29.7 mg, 0.1 mmol",0.1,mmol,nan,,,,,nan,,,,,"4,4′,4″-(1,3,5-triazine-2,4,6-triazinediyl) triazinic acid",H3ttta,"12.0 mg, 0.02 mmol",0.02,mmol,,,,,,,,,,,,,,,,,,,,,water,H2O,3 mL,3.0,acetonitrile,MeCN,2 mL,2.0,130.0,130 °C,72.0,72 h,Teflon-lined autoclave (25 mL),stirred 15 min before autoclave,deionized water,three times,air-dried,,,colorless crystals,,,,,"a=4.7442(2), b=31.8938(10), c=15.6270(6) Å, β=95.026(3)°, P21/c",,,not_reported,yes,360.0,luminescence;sensing,10.1039/d2ce01684b,ok,
10.1039/c8dt04879g,downloaded\10.1039_c8dt04879g.pdf,SI downloaded\10.1039_c8dt04879g_SI.pdf,mof_json_store\10.1039_c8dt04879g\raw_output.json,mof_json_store\10.1039_c8dt04879g\synthesis_001.json,no,,[Zn(pydcao)(DMF)] (1·DMF),1564018,Ni(NO3)2·6H2O,,"74 mg, 0.25 mmol",0.25,mmol,nan,,,,,nan,,,,,H2-pydcao·H2O,H2-pydcao,"23 mg, 0.11 mmol",0.11,mmol,,,,,,,,,,,,,,,,,,,,,"N,N-dimethylformamide",DMF,5 mL,5.0,,,,,100.0,373 K,20.0,20 hours,test tube with a screw cap,,DMF,,478 K under vacuum for 4 h,205.0,4.0,colorless crystals,88.0,0.20 × 0.15 × 0.08 mm,,dinuclear [Zn2(N-oxide)2] six-connected SBU,"a=7.9070(5) Å, b=15.2244(8) Å, c=10.2954(7) Å, β=91.868(2)°, P21/c",,2.5,not_reported,no,307.0,,10.1039/c8dt04879g,ok,
10.1039/c4ce00885e,downloaded\10.1039_c4ce00885e.pdf,SI downloaded\10.1039_c4ce00885e_SI.pdf,mof_json_store\10.1039_c4ce00885e\raw_output.json,mof_json_store\10.1039_c4ce00885e\synthesis_001.json,no,,BioMIL-5,,Cu3(PyCA)3,,297 mg (1 mmol),1,mmol,nan,,,,,nan,,,,,azelaic acid,AzA,47 mg (0.25 mmol),47.0,mg,,,,,,,,,,,,,,,,,,,,,MilliQ water,H2O,5 mL,5.0,,,,,200.0,200 °C,24.0,24 h (1 h ramp),Teflon Parr Bomb (23 mL),,water,,,,,white-shining thin platelet-shaped crystals,,5–10 μm (some ~30 μm),,ZnO4 tetrahedral nodes linked by carboxylates,"a=47.288(1) Å, b=4.7297(2) Å, c=9.3515(3) Å; Pcca",,,not_reported,yes,320.0,,10.1039/c4ce00885e,ok,
10.1039/d2tc00920j,downloaded\10.1039_d2tc00920j.pdf,SI downloaded\10.1039_d2tc00920j_SI.pdf,mof_json_store\10.1039_d2tc00920j\raw_output.json,mof_json_store\10.1039_d2tc00920j\synthesis_001.json,no,,CJLU-1,2164807,CrCl3·6H2O,,"0.0863 g, 0.370 mmol",0.37,mmol,nan,,,,,nan,,,,,"4,4',4''-nitrilotribenzoic acid",H3TCA,"94.25 mg, 0.250 mmol",0.25,mmol,,,,,,,,,,,concentrated HCl,,"10.75 mL, 100 equiv.",10.75,mL,,,,,,"N,N-dimethylformamide",DMF,10 mL,10.0,,,,,120.0,120 °C,48.0,2 days,50 mL Teflon-lined stainless-steel autoclave,"sonicated 10 min, then static","DMF, MeOH",several times,,,,white powder; nanoflowers of ultrathin nanosheets,,nanoflowers ~3 μm diameter; nanosheets <10 nm thick,kgd,Zr6(μ3-O)4(μ3-OH)4(OH)6 6-connected SBU,"a=b=17.1740 Å, c=7.0100 Å, P-3",,674.5,not_reported,not_reported,,sensing;luminescence,10.1039/d2tc00920j,ok,
10.1021/acs.inorgchem.7b02136,downloaded\10.1021_acs.inorgchem.7b02136.pdf,SI downloaded\10.1021_acs.inorgchem.7b02136_SI.pdf,mof_json_store\10.1021_acs.inorgchem.7b02136\raw_output.json,mof_json_store\10.1021_acs.inorgchem.7b02136\synthesis_001.json,no,,IITKGP-6,1569337,ZnO,,"0.1 mmol, 0.0291 g",0.1,mmol,nan,,,,,nan,,,,,"4,4'-sulfonyldibenzoic acid",H2SDB,"0.1 mmol, 0.031 g",0.1,mmol,"1,4-bis(4-pyridyl)-2,3-diaza-1,3-butadiene",L,"0.1 mmol, 0.021 g",0.1,mmol,,,,,,,,,,,,,,,,"N,N-dimethylformamide",DMF,5 mL,5.0,,,,,110.0,110 °C,48.0,2 d; cooled to RT over 12 h,15 mL Teflon-lined stainless steel container,static,chloroform,at least 10 times within 3 d,100 °C under vacuum for 12 h,100.0,12.0,reddish crystals,75.0,,sql,paddle-wheel {Co2(COO)4} SBU,"a=11.780(10), b=12.787(11), c=17.156(12) Å, α=103.15(9), β=105.70(10), γ=97.51(9); P-1",,279.0,not_reported,yes,375.0,CO2_capture;gas_separation,10.1021/acs.inorgchem.7b02136,ok,
