Repository: zzhenglab/MOFinder

# MOFinder

MOFinder extracts MOF synthesis information from the literature, reconstructs evidence-supported negative reaction records, and prepares datasets for synthesis-outcome prediction.
[Web application](https://mofinder.chemistry.wustl.edu/) | [Demos](Demo/README.md) | [Source code](docs/source_to_code.md) | [Workflow guide](docs/workflow.md) | [Model evaluation](docs/evaluation.md)

## Quick start

The workflow runs through Python commands. Python 3.10 or newer is required. Clone the repository and initialize its related applications:

```bash
git clone --recurse-submodules https://github.com/zzhenglab/MOFinder.git
cd MOFinder
```

Start with the two offline demonstrations:

```bash

File: mof_extraction_1_2.csv (part 36 of 305)
doi,main_pdf,si_pdf,raw_output,parsed_json,article_trial_or_failure,article_trial_or_failure_notes,mof_name,crystal_code,metal_1,metal_1_abbr,metal_1_amount_text,metal_1_amount_value,metal_1_amount_unit,metal_2,metal_2_abbr,metal_2_amount_text,metal_2_amount_value,metal_2_amount_unit,metal_3,metal_3_abbr,metal_3_amount_text,metal_3_amount_value,metal_3_amount_unit,linker_1,linker_1_abbr,linker_1_amount_text,linker_1_amount_value,linker_1_amount_unit,linker_2,linker_2_abbr,linker_2_amount_text,linker_2_amount_value,linker_2_amount_unit,linker_3,linker_3_abbr,linker_3_amount_text,linker_3_amount_value,linker_3_amount_unit,modulator_1,modulator_1_abbr,modulator_1_amount_text,modulator_1_amount_value,modulator_1_amount_unit,modulator_2,modulator_2_abbr,modulator_2_amount_text,modulator_2_amount_value,modulator_2_amount_unit,solvent_main,solvent_main_abbr,solvent_main_amount_text,solvent_main_ml,solvent_secondary,solvent_secondary_abbr,solvent_secondary_amount_text,solvent_secondary_ml,temperature_c,temperature_c_text,time_h,time_text,vessel_type,stirring,washing_solvent,washing_cycles,activation_text,activation_temp_c,activation_time_h,crystal_morphology,yield_percent,crystal_size,topology_code,metal_cluster_connectivity,unit_cell_short,pore_diameter_A,BET_surface_area_m2g,air_stable,water_stable,tga_decomposition_temp_c,applications,reference,status,error
10.1039/c7ce01618b,downloaded\10.1039_c7ce01618b.pdf,SI downloaded\10.1039_c7ce01618b_SI.pdf,mof_json_store\10.1039_c7ce01618b\raw_output.json,mof_json_store\10.1039_c7ce01618b\synthesis_001.json,no,,complex 1,1560280,FeCl3,,"0.1 mmol, 0.0219 g",0.1,mmol,nan,,,,,nan,,,,,"3′-nitro-biphenyl-3,5,4′-tricarboxylic acid",H3L,"0.1 mmol, 0.0331 g",0.1,mmol,,,,,,,,,,,potassium hydroxide solution (aqueous),KOH,"0.2 mL, 1 mol L−1",0.2,mmol,,,,,,"N,N-dimethylformamide",DMF,5 mL,5.0,water,H2O,2 mL,2.0,140.0,140 °C,72.0,3 days,Teflon-lined stainless steel autoclave (25 mL),static,deionized water,,,,,white crystals,34.4,0.31 × 0.21 × 0.13 mm,,heptanuclear [Zn7O2(OH)4] SBU,"a=11.7743(5) Å, b=13.6012(6) Å, c=17.7276(7) Å, α=110.010(10)°, β=90.3920(10)°, γ=111.5600(10)°, P-1",,,not_reported,not_reported,350.0,sensing;luminescence;drug_delivery,10.1039/c7ce01618b,ok,
10.1039/c9ta10723a,downloaded\10.1039_c9ta10723a.pdf,SI downloaded\10.1039_c9ta10723a_SI.pdf,mof_json_store\10.1039_c9ta10723a\raw_output.json,mof_json_store\10.1039_c9ta10723a\synthesis_001.json,no,,,1945598,FeCl3,,"38 mg, 0.13 mmol",0.13,mmol,nan,,,,,nan,,,,,"4,4′-(anthracene-9,10-diylbis(ethyne-2,1-diyl))dibenzoic acid",ADBEB,"60 mg, 0.13 mmol",0.13,mmol,,,,,,,,,,,nitric acid,HNO3,"0.1 M, 0.2 mL",0.02,mmol,,,,,,"N,N-diethylformamide",DEF,"part of DEF/H2O/CH3CN (20:3:2 v/v/v, total 23 mL)",18.4,water,H2O,"part of DEF/H2O/CH3CN (20:3:2 v/v/v, total 23 mL)",2.76,85.0,85 °C,72.0,72 hours,Teflon-lined stainless-steel autoclave (25 mL),,"DMF, ethanol",several times,,,,"orange, strip-shaped crystals",50.0,,,Zn–OH–Zn chains (rod SBU),"a=37.121(3) Å, b=30.255(3) Å, c=6.0011(5) Å, β=94.396(3)°, C2/m",,,not_reported,not_reported,,amine_oxidation;nitro_reduction,10.1039/c9ta10723a,ok,
10.1039/b909590j,downloaded\10.1039_b909590j.pdf,,mof_json_store\10.1039_b909590j\raw_output.json,mof_json_store\10.1039_b909590j\synthesis_001.json,no,,,,FeCl3,,"0.24 g, 1.0 mmol",1,mmol,nan,,,,,nan,,,,,"biphenyl-3,3',4,4'-tetracarboxylic acid",H4bptc,"0.33 g, 0.5 mmol",,,"1,4-bis(imidazol-1-yl-methylene)-benzene",L1,"0.24 g, 1.0 mmol",,,,,,,,NaOH,,"1 M NaOH solution, adjusted to pH 5.0",,,,,,,,water,H2O,8 mL,8.0,,,,,160.0,160 °C,72.0,72 h,Teflon-lined stainless steel vessel,static,,,dried in air,,,purple block-shaped crystals,37.0,,,,,,,not_reported,not_reported,,,10.1039/b909590j,ok,
10.1039/b909590j,downloaded\10.1039_b909590j.pdf,,mof_json_store\10.1039_b909590j\raw_output.json,mof_json_store\10.1039_b909590j\synthesis_002.json,no,,,,ZnCl2,,"0.26 g, 1.0 mmol",1,mmol,nan,,,,,nan,,,,,"biphenyl-3,3',4,4'-tetracarboxylic acid",H4bptc,"0.33 g, 0.5 mmol",,,"1,4-bis(imidazol-1-yl)-butane",L2,"0.19 g, 1.0 mmol",,,,,,,,NaOH,,"1 M NaOH solution, adjusted to pH 5.5",,,,,,,,water,H2O,8 mL,8.0,,,,,160.0,160 °C,72.0,72 h,Teflon-lined stainless steel vessel,static,,,dried in air,,,green block-shaped crystals,43.0,,,,,,,not_reported,not_reported,260.0,,10.1039/b909590j,ok,
10.1039/b909590j,downloaded\10.1039_b909590j.pdf,,mof_json_store\10.1039_b909590j\raw_output.json,mof_json_store\10.1039_b909590j\synthesis_003.json,no,,,,ZrCl4,,"0.26 g, 1.0 mmol (same as 2)",1,mmol,nan,,,,,nan,,,,,"biphenyl-3,3',4,4'-tetracarboxylic acid",H4bptc,"0.33 g, 0.5 mmol",,,"1,6-bis(imidazol-1-yl)-hexane",L3,"0.22 g, 1.0 mmol",,,,,,,,NaOH,,"1 M NaOH solution, adjusted to pH 5.5",,,,,,,,water,H2O,8 mL,8.0,,,,,160.0,160 °C,72.0,72 h,Teflon-lined stainless steel vessel,static,,,dried in air,,,green block-shaped crystals,38.0,,,,,,,not_reported,not_reported,,,10.1039/b909590j,ok,
10.1039/b909590j,downloaded\10.1039_b909590j.pdf,,mof_json_store\10.1039_b909590j\raw_output.json,mof_json_store\10.1039_b909590j\synthesis_004.json,no,,,,ZrCl4,,"0.26 g, 1.0 mmol (same as 2)",1,mmol,nan,,,,,nan,,,,,"biphenyl-3,3',4,4'-tetracarboxylic acid",H4bptc,"0.33 g, 0.5 mmol",,,"1,1'-(2,2'-oxybis(ethane-2,1-diyl))bis(1-imidazole)",L4,"0.21 g, 1.0 mmol",,,,,,,,NaOH,,"1 M NaOH solution, adjusted to pH 5.5",,,,,,,,water,H2O,8 mL,8.0,,,,,160.0,160 °C,72.0,72 h,Teflon-lined stainless steel vessel,static,,,dried in air,,,green block-shaped crystals,48.0,,,,,,,not_reported,not_reported,260.0,,10.1039/b909590j,ok,
10.1039/b909590j,downloaded\10.1039_b909590j.pdf,,mof_json_store\10.1039_b909590j\raw_output.json,mof_json_store\10.1039_b909590j\synthesis_005.json,no,,,,ZrCl4,,"0.30 g, 1.0 mmol",1,mmol,nan,,,,,nan,,,,,"biphenyl-3,3',4,4'-tetracarboxylic acid",H4bptc,"0.33 g, 0.5 mmol",,,"1,1'-(2,2'-oxybis(ethane-2,1-diyl))bis(1-imidazole)",L4,"0.21 g, 1.0 mmol",,,,,,,,NaOH,,"1 M NaOH solution, adjusted to pH 6.0",,,,,,,,water,H2O,8 mL,8.0,,,,,160.0,160 °C,72.0,72 h,Teflon-lined stainless steel vessel,static,,,dried in air,,,colorless block-shaped crystals,45.0,,,,,,,not_reported,not_reported,,,10.1039/b909590j,ok,
10.1039/b909590j,downloaded\10.1039_b909590j.pdf,,mof_json_store\10.1039_b909590j\raw_output.json,mof_json_store\10.1039_b909590j\synthesis_006.json,no,,,,ZrCl4,,"0.31 g, 1.0 mmol",1,mmol,nan,,,,,nan,,,,,"biphenyl-3,3',4,4'-tetracarboxylic acid",H4bptc,"0.33 g, 0.5 mmol",,,"1,1'-(2,2'-oxybis(ethane-2,1-diyl))bis(1-imidazole)",L4,"0.21 g, 1.0 mmol",,,,,,,,NaOH,,"1 M NaOH solution, adjusted to pH 6.0",,,,,,,,water,H2O,8 mL,8.0,,,,,160.0,160 °C,72.0,72 h,Teflon-lined stainless steel vessel,static,,,dried in air,,,colorless block-shaped crystals,42.0,,,,,,,not_reported,not_reported,,,10.1039/b909590j,ok,
10.1021/acsami.9b06151,downloaded\10.1021_acsami.9b06151.pdf,SI downloaded\10.1021_acsami.9b06151_SI.pdf,mof_json_store\10.1021_acsami.9b06151\raw_output.json,mof_json_store\10.1021_acsami.9b06151\synthesis_001.json,yes,"Without benzoic acid, the reaction gave an amorphous colloid-like polymer (no crystalline MOF).",Zr-LMOF,,ZrCl4,ZrCl4,50 mg,0.214559,mmol,nan,,,,,nan,,,,,"1,2,4,5-tetrakis(4-carboxyphenyl)benzene",H4TCPB,70 mg,70.0,mg,,,,,,,,,,,benzoic acid,,5400 mg,5400.0,mg,,,,,,"N,N-dimethylformamide",DMF,"H2O:DMF = 1:2 v/v, total 32 mL",,water,H2O,"H2O:DMF = 1:2 v/v, total 32 mL",,120.0,120 °C,48.0,48 h,Teflon-lined autoclave,static,"DMF, MeOH","DMF once, MeOH twice",dried at 60 °C overnight,60.0,,"white, cube-like crystals",,~200 nm,scu,Zr6O4(OH)4 8-connected cluster,,5.9,1453.2,not_reported,yes,400.0,sensing,10.1021/acsami.9b06151,ok,
10.1021/acsami.9b06151,downloaded\10.1021_acsami.9b06151.pdf,SI downloaded\10.1021_acsami.9b06151_SI.pdf,mof_json_store\10.1021_acsami.9b06151\raw_output.json,mof_json_store\10.1021_acsami.9b06151\synthesis_002.json,yes,"Without benzoic acid, the reaction gave an amorphous colloid-like polymer (no crystalline MOF).",Zr-LMOF,,ZrCl4,ZrCl4,100 mg,0.429118,mmol,nan,,,,,nan,,,,,"1,2,4,5-tetrakis(4-carboxyphenyl)benzene",H4TCPB,140 mg,140.0,mg,,,,,,,,,,,benzoic acid,,5400 mg,5400.0,mg,,,,,,"N,N-dimethylformamide",DMF,"H2O:DMF = 1:2 v/v, total 32 mL",,water,H2O,"H2O:DMF = 1:2 v/v, total 32 mL",,120.0,120 °C,48.0,48 h,Teflon-lined autoclave,static,"DMF, MeOH","DMF once, MeOH twice",dried at 60 °C overnight,60.0,,"white, rod-like crystals",,~1.3 μm long × ~30 nm wide,scu,Zr6O4(OH)4 8-connected cluster,,5.9,1453.2,not_reported,yes,400.0,sensing,10.1021/acsami.9b06151,ok,
10.1002/slct.202201588,,SI downloaded\10.1002_slct.202201588_SI.pdf,mof_json_store\10.1002_slct.202201588\raw_output.json,mof_json_store\10.1002_slct.202201588\synthesis_001.json,no,,Complex 1,,ZrCl4,,30.0 µmol (8.92 mg),0.03,mmol,nan,,,,,nan,,,,,"LBTX = 4,4’-bis(1H-1,2,4-triazole-1-yl)methyl)-1,1’-biphenyl",LBTX,30.0 µmol (9.5 mg),30.0,µmol,"H2FA = 2,2-bis(4-carboxyphenyl) hexafluoropropylene",H2FA,30.0 µmol (11.8 mg),30.0,µmol,,,,,,,,,,,,,,,,water,H2O,"4 mL (from 8 mL total, H2O/MeOH 1:1)",4.0,methanol,MeOH,"4 mL (from 8 mL total, H2O/MeOH 1:1)",4.0,160.0,160 °C,72.0,three days,Teflon-lined autoclave,,,,,,,pale white powder,87.0,,,,,,,not_reported,yes,,luminescence;sensing,10.1002/slct.202201588,ok,
10.1021/acs.inorgchem.6b01809,downloaded\10.1021_acs.inorgchem.6b01809.pdf,SI downloaded\10.1021_acs.inorgchem.6b01809_SI.pdf,mof_json_store\10.1021_acs.inorgchem.6b01809\raw_output.json,mof_json_store\10.1021_acs.inorgchem.6b01809\synthesis_001.json,no,,NNU-1,,HfCl4,,"148.7 mg, 0.5 mmol",0.5,mmol,nan,,,,,nan,,,,,"4,4′-(hexafluoroisopropylidene)bis(benzoic acid)",H2hfipbb,"39.4 mg, 0.1 mmol",0.1,mmol,"1H-1,2,3-triazole",Htrz,"20.0 mg, 0.3 mmol",0.3,mmol,,,,,,,,,,,,,,,,water,H2O,3.0 mL,3.0,"N,N-dimethylformamide",DMF,1.0 mL,1.0,100.0,100 °C,72.0,3 d; cooled to RT at 5 °C/min,Teflon-lined stainless-steel vessel,"stirred 0.5 h, then static",,,,,,colorless needlelike crystals,80.2,,bcu,Zn5 pentanuclear 8-connected SBU,"a=20.896(4) Å, b=7.3872(15) Å, c=31.834(4) Å, β=124.636(9)°, P2/c",,,not_reported,yes,,sensing;luminescence,10.1021/acs.inorgchem.6b01809,ok,
10.1021/jacs.0c02007,downloaded\10.1021_jacs.0c02007.pdf,SI downloaded\10.1021_jacs.0c02007_SI.pdf,mof_json_store\10.1021_jacs.0c02007\raw_output.json,mof_json_store\10.1021_jacs.0c02007\synthesis_001.json,no,,Zr-ML-fcu-MOF,,HfCl4,,"21 mg, 0.09 mmol (in 3 mL DMF)",0.09,mmol,nan,,,,,nan,,,,,"4,4′-(1H-benzo[d]imidazole-4,7-diyl)dibenzoic acid",BI,"16 mg, 0.045 mmol (dissolved in 3 mL DMF at 120 °C)",0.045,mmol,"4,4′-(benzo[c][1,2,5]thiadiazole-4,7-diyl)dibenzoic acid",TD,"17 mg, 0.045 mmol",0.045,mmol,,,,,,trifluoroacetic acid,TFA,0.2 mL,,,,,,,,"N,N-dimethylformamide",DMF,3 mL (linkers) + 3 mL (ZrCl4),,,,,,150.0,150 °C,24.0,24 h,capped Pyrex glass tube,,"DMF, acetonitrile",several times,120 °C under vacuum (oven dry),120.0,,pale yellow fine crystals,,,fcu,Zr6O4(OH)4 12-connected SBU,,,3110.0,not_reported,not_reported,,light_harvesting;energy_transfer,10.1021/jacs.0c02007,ok,
10.1021/jacs.0c02007,downloaded\10.1021_jacs.0c02007.pdf,SI downloaded\10.1021_jacs.0c02007_SI.pdf,mof_json_store\10.1021_jacs.0c02007\raw_output.json,mof_json_store\10.1021_jacs.0c02007\synthesis_002.json,no,,Zr-BI-fcu-MOF,,HfCl4,,"21 mg, 0.09 mmol (in 3 mL DMF)",0.09,mmol,nan,,,,,nan,,,,,"4,4′-(1H-benzo[d]imidazole-4,7-diyl)dibenzoic acid",BI,"32 mg, 0.09 mmol (in 3 mL DMF)",0.09,mmol,,,,,,,,,,,trifluoroacetic acid,TFA,0.2 mL,,,,,,,,"N,N-dimethylformamide",DMF,3 mL (linker) + 3 mL (ZrCl4),,,,,,150.0,150 °C,24.0,24 h,capped Pyrex glass tube,,"DMF, acetonitrile",several times,120 °C under vacuum (oven dry),120.0,,,,,fcu,Zr6O4(OH)4 12-connected SBU,,,3490.0,not_reported,not_reported,,light_harvesting;energy_transfer,10.1021/jacs.0c02007,ok,
10.1002/ejic.201800042,downloaded\10.1002_ejic.201800042.pdf,SI downloaded\10.1002_ejic.201800042_SI.pdf,mof_json_store\10.1002_ejic.201800042\raw_output.json,mof_json_store\10.1002_ejic.201800042\synthesis_001.json,no,,Ni100Zn0-MOF-74 (Ni-MOF-74),,HfCl4,,0.41 mmol in 5 mL of DMF/EtOH/H2O (1:1:1 v/v),0.41,mmol,nan,,,,,nan,,,,,"2,5-dihydroxyterephthalic acid",DHTA,24 mg (0.12 mmol) in 5 mL of DMF/EtOH/H2O (1:1:1 v/v),0.12,mmol,,,,,,,,,,,,,,,,,,,,,"N,N-dimethylformamide",DMF,DMF/EtOH/H2O 1:1:1 v/v; 5 mL (linker soln) + 5 mL (metal soln),,ethanol,EtOH,DMF/EtOH/H2O 1:1:1 v/v; 5 mL (linker soln) + 5 mL (metal soln),,100.0,100 °C,24.0,24 h,,static (sealed; shaken before heating),"DMF, MeOH","3 × 20 mL DMF, then 3 × 20 mL MeOH over two days",150 °C under vacuum for 12 h,150.0,12.0,rod-like,,,,,,,1230.0,not_reported,not_reported,,adsorption_cooling,10.1002/ejic.201800042,ok,
10.1002/ejic.201800042,downloaded\10.1002_ejic.201800042.pdf,SI downloaded\10.1002_ejic.201800042_SI.pdf,mof_json_store\10.1002_ejic.201800042\raw_output.json,mof_json_store\10.1002_ejic.201800042\synthesis_002.json,no,,Ni90Zn10-MOF-74,,Zn(NO3)2·6H2O,,balance of 0.41 mmol total metal salts (with Zn salt at 10 mol-%) in 5 mL of DMF/EtOH/H2O (1:1:1 v/v),10000,mmol,nan,,10 mol-% of total 0.41 mmol metal salts in 5 mL of DMF/EtOH/H2O (1:1:1 v/v),,,nan,,,,,"2,5-dihydroxyterephthalic acid",DHTA,24 mg (0.12 mmol) in 5 mL of DMF/EtOH/H2O (1:1:1 v/v),0.12,mmol,,,,,,,,,,,,,,,,,,,,,"N,N-dimethylformamide",DMF,DMF/EtOH/H2O 1:1:1 v/v; 5 mL (linker) + 5 mL (metal),,ethanol,EtOH,DMF/EtOH/H2O 1:1:1 v/v; 5 mL (linker) + 5 mL (metal),,100.0,100 °C,24.0,24 h,,static (sealed; shaken before heating),"DMF, MeOH","3 × 20 mL DMF, then 3 × 20 mL MeOH over two days",150 °C under vacuum for 12 h,150.0,12.0,,,,,,,,,not_reported,not_reported,,adsorption_cooling,10.1002/ejic.201800042,ok,
10.1002/ejic.201800042,downloaded\10.1002_ejic.201800042.pdf,SI downloaded\10.1002_ejic.201800042_SI.pdf,mof_json_store\10.1002_ejic.201800042\raw_output.json,mof_json_store\10.1002_ejic.201800042\synthesis_003.json,no,,Ni80Zn20-MOF-74,,Zn(NO3)2·6H2O,,balance of 0.41 mmol total metal salts (with Zn salt at 20 mol-%) in 5 mL of DMF/EtOH/H2O (1:1:1 v/v),20000,mmol,nan,,20 mol-% of total 0.41 mmol metal salts in 5 mL of DMF/EtOH/H2O (1:1:1 v/v),,,nan,,,,,"2,5-dihydroxyterephthalic acid",DHTA,24 mg (0.12 mmol) in 5 mL of DMF/EtOH/H2O (1:1:1 v/v),0.12,mmol,,,,,,,,,,,,,,,,,,,,,"N,N-dimethylformamide",DMF,DMF/EtOH/H2O 1:1:1 v/v; 5 mL (linker) + 5 mL (metal),,ethanol,EtOH,DMF/EtOH/H2O 1:1:1 v/v; 5 mL (linker) + 5 mL (metal),,100.0,100 °C,24.0,24 h,,static (sealed; shaken before heating),"DMF, MeOH","3 × 20 mL DMF, then 3 × 20 mL MeOH over two days",150 °C under vacuum for 12 h,150.0,12.0,,,,,,,,,not_reported,not_reported,,adsorption_cooling,10.1002/ejic.201800042,ok,
10.1002/ejic.201800042,downloaded\10.1002_ejic.201800042.pdf,SI downloaded\10.1002_ejic.201800042_SI.pdf,mof_json_store\10.1002_ejic.201800042\raw_output.json,mof_json_store\10.1002_ejic.201800042\synthesis_004.json,no,,Ni75Zn25-MOF-74,,FeCl2·4H2O,,balance of 0.41 mmol total metal salts (with Zn salt at 25 mol-%) in 5 mL of DMF/EtOH/H2O (1:1:1 v/v),25000,mmol,nan,,25 mol-% of total 0.41 mmol metal salts in 5 mL of DMF/EtOH/H2O (1:1:1 v/v),,,nan,,,,,"2,5-dihydroxyterephthalic acid",DHTA,24 mg (0.12 mmol) in 5 mL of DMF/EtOH/H2O (1:1:1 v/v),0.12,mmol,,,,,,,,,,,,,,,,,,,,,"N,N-dimethylformamide",DMF,DMF/EtOH/H2O 1:1:1 v/v; 5 mL (linker) + 5 mL (metal),,ethanol,EtOH,DMF/EtOH/H2O 1:1:1 v/v; 5 mL (linker) + 5 mL (metal),,100.0,100 °C,24.0,24 h,,static (sealed; shaken before heating),"DMF, MeOH","3 × 20 mL DMF, then 3 × 20 mL MeOH over two days",150 °C under vacuum for 12 h,150.0,12.0,flower-like (multi-petaled),,,,,,,1200.0,not_reported,not_reported,,adsorption_cooling,10.1002/ejic.201800042,ok,
10.1002/ejic.201800042,downloaded\10.1002_ejic.201800042.pdf,SI downloaded\10.1002_ejic.201800042_SI.pdf,mof_json_store\10.1002_ejic.201800042\raw_output.json,mof_json_store\10.1002_ejic.201800042\synthesis_005.json,no,,Ni50Zn50-MOF-74,,Zirconium(IV),,balance of 0.41 mmol total metal salts (with Zn salt at 50 mol-%) in 5 mL of DMF/EtOH/H2O (1:1:1 v/v),50000,mmol,nan,,50 mol-% of total 0.41 mmol metal salts in 5 mL of DMF/EtOH/H2O (1:1:1 v/v),,,nan,,,,,"2,5-dihydroxyterephthalic acid",DHTA,24 mg (0.12 mmol) in 5 mL of DMF/EtOH/H2O (1:1:1 v/v),0.12,mmol,,,,,,,,,,,,,,,,,,,,,"N,N-dimethylformamide",DMF,DMF/EtOH/H2O 1:1:1 v/v; 5 mL (linker) + 5 mL (metal),,ethanol,EtOH,DMF/EtOH/H2O 1:1:1 v/v; 5 mL (linker) + 5 mL (metal),,100.0,100 °C,24.0,24 h,,static (sealed; shaken before heating),"DMF, MeOH","3 × 20 mL DMF, then 3 × 20 mL MeOH over two days",150 °C under vacuum for 12 h,150.0,12.0,flower-like (multi-petaled),,,,,,,1190.0,not_reported,not_reported,,adsorption_cooling,10.1002/ejic.201800042,ok,
10.1002/ejic.201800042,downloaded\10.1002_ejic.201800042.pdf,SI downloaded\10.1002_ejic.201800042_SI.pdf,mof_json_store\10.1002_ejic.201800042\raw_output.json,mof_json_store\10.1002_ejic.201800042\synthesis_006.json,no,,Ni25Zn75-MOF-74,,Cr(NO3)3·9H2O,,balance of 0.41 mmol total metal salts (with Zn salt at 75 mol-%) in 5 mL of DMF/EtOH/H2O (1:1:1 v/v),75000,mmol,nan,,75 mol-% of total 0.41 mmol metal salts in 5 mL of DMF/EtOH/H2O (1:1:1 v/v),,,nan,,,,,"2,5-dihydroxyterephthalic acid",DHTA,24 mg (0.12 mmol) in 5 mL of DMF/EtOH/H2O (1:1:1 v/v),0.12,mmol,,,,,,,,,,,,,,,,,,,,,"N,N-dimethylformamide",DMF,DMF/EtOH/H2O 1:1:1 v/v; 5 mL (linker) + 5 mL (metal),,ethanol,EtOH,DMF/EtOH/H2O 1:1:1 v/v; 5 mL (linker) + 5 mL (metal),,100.0,100 °C,24.0,24 h,,static (sealed; shaken before heating),"DMF, MeOH","3 × 20 mL DMF, then 3 × 20 mL MeOH over two days",150 °C under vacuum for 12 h,150.0,12.0,rod-like,,,,,,,1160.0,not_reported,not_reported,,adsorption_cooling,10.1002/ejic.201800042,ok,
10.1002/ejic.201800042,downloaded\10.1002_ejic.201800042.pdf,SI downloaded\10.1002_ejic.201800042_SI.pdf,mof_json_store\10.1002_ejic.201800042\raw_output.json,mof_json_store\10.1002_ejic.201800042\synthesis_007.json,no,,Ni0Zn100-MOF-74 (Zn-MOF-74),,Zn(NO3)2·6H2O,,0.33 mmol,0.33,mmol,nan,,,,,nan,,,,,"2,5-dihydroxyterephthalic acid",DHTA,0.096 mmol,0.096,mmol,,,,,,,,,,,,,,,,,,,,,"N,N-dimethylformamide",DMF,10 mL,10.0,water,H2O,0.5 mL,0.5,100.0,100 °C,24.0,24 h,,static (sealed; shaken before heating),"DMF, MeOH","3 × 20 mL DMF, then 3 × 20 mL MeOH over two days",150 °C under vacuum for 12 h,150.0,12.0,rod-like,,,,,,,1050.0,not_reported,not_reported,,adsorption_cooling,10.1002/ejic.201800042,ok,
10.1039/c8nj05953e,downloaded\10.1039_c8nj05953e.pdf,SI downloaded\10.1039_c8nj05953e_SI.pdf,mof_json_store\10.1039_c8nj05953e\raw_output.json,mof_json_store\10.1039_c8nj05953e\synthesis_001.json,no,,Zn-Bp-BTC,,Cu(NO3)2·3H2O,,"1.48 g, 5.0 mmol",5,mmol,nan,,,,,nan,,,,,"1,3,5-benzene tricarboxylic acid",BTC,"1.05 g, 5.0 mmol",5.0,mmol,"4,4'-bipyridine",bipy,"0.78 g, 5.0 mmol",5.0,mmol,,,,,,,,,,,,,,,,"N,N-dimethylformamide",DMF,100 mL,100.0,,,,,120.0,120 °C,4.0,4 h,glass sealed flask,,"DMF, ethanol",,dried at 60 °C for 12 h,60.0,12.0,"white, rod-like",,,,,,,,not_reported,not_reported,266.0,,10.1039/c8nj05953e,ok,
10.1039/c8nj05953e,downloaded\10.1039_c8nj05953e.pdf,SI downloaded\10.1039_c8nj05953e_SI.pdf,mof_json_store\10.1039_c8nj05953e\raw_output.json,mof_json_store\10.1039_c8nj05953e\synthesis_002.json,no,,Zn-BTC,,Ti(OC2H5)4,,"8.4 g, 61.92 mmol",61.92,mmol,nan,,,,,nan,,,,,"1,3,5-trimesic acid",BTC,"6.5 g, 30.93 mmol",30.93,mmol,,,,,,,,,,,"triethylamine (to adjust pH 7, added dropwise)",,added dropwise to maintain pH 7,,,,,,,,"N,N-dimethylformamide",DMF,"H2O/EtOH/DMF 1:1:1, total 360 mL",,water,H2O,"part of H2O/EtOH/DMF 1:1:1, total 360 mL",,100.0,100 °C,24.0,24 h,250 mL round-bottom flask,stirred,"DMF, CH2Cl2",DMF until clear; CH2Cl2 overnight + 24 h,dried at 65 °C under vacuum for 18 h,65.0,18.0,"white, cubic crystals (powder)",,,,,,,,not_reported,not_reported,378.0,,10.1039/c8nj05953e,ok,
10.1039/c7ta09807c,downloaded\10.1039_c7ta09807c.pdf,SI downloaded\10.1039_c7ta09807c_SI.pdf,mof_json_store\10.1039_c7ta09807c\raw_output.json,mof_json_store\10.1039_c7ta09807c\synthesis_001.json,no,,ZIF-93,,Ti(OC2H5)4,,1.0456 g,4.58377,mmol,nan,,,,,nan,,,,,4-methyl-5-imidazolecarboxaldehyde,,0.8808 g,0.8808,g,,,,,,,,,,,ammonium hydroxide (NH4OH),,480 mL,480.0,mL,,,,,,water,H2O,56 mL,56.0,water,H2O,40 mL (used to prepare NH4OH solution),40.0,25,room temperature,18.0,18 h,,"vigorous stirring; dropwise addition, then stirred",water,three times,dried overnight at 120 °C,120.0,,white rhombic dodecahedra,79.0,ca. 1–2 μm,RHO,,,,604.0,not_reported,yes,,CO2_capture,10.1039/c7ta09807c,ok,
10.1021/acs.inorgchem.2c02547,downloaded\10.1021_acs.inorgchem.2c02547.pdf,SI downloaded\10.1021_acs.inorgchem.2c02547_SI.pdf,mof_json_store\10.1021_acs.inorgchem.2c02547\raw_output.json,mof_json_store\10.1021_acs.inorgchem.2c02547\synthesis_001.json,no,,HIAM-4014,2172455,Ti(OC2H5)4,ZrCl4,23.3 mg,0.102144,mmol,nan,,,,,nan,,,,,"4,4′,4″,4′″-(cycloocta[1,2-b:4,3-b′:5,6-b″:8,7-b′″]tetrathiophene-2,5,8,11-tetrayl)tetrabenzoic acid",H4COTTBA,10.0 mg,10.0,mg,,,,,,,,,,,benzoic acid,,700 mg,700.0,mg,,,,,,"N,N-dimethylformamide",DMF,3 mL,3.0,,,,,120.0,120 °C,72.0,3 days,5 mL glass vial,static,acetone; DMF/H2O/HCl,acetone 1 day; then DMF (16 mL) with H2O (1 mL) and HCl (1 mL) at 100 °C for 24 h,activated under high vacuum at 100 °C for 10 h,100.0,10.0,light-yellow octahedra,80.0,0.1 × 0.08 × 0.08 mm,flu,Zr6O8 8-connected SBU with terminal H2O/OH−,"a=19.7865(12) Å, b=19.7865(12) Å, c=39.719(2) Å, I4/m, tetragonal",14.0,2658.1,yes,yes,500.0,I2 delivery;luminescence,10.1021/acs.inorgchem.2c02547,ok,
10.1002/chem.201504747,downloaded\10.1002_chem.201504747.pdf,SI downloaded\10.1002_chem.201504747_SI.pdf,mof_json_store\10.1002_chem.201504747\raw_output.json,mof_json_store\10.1002_chem.201504747\synthesis_001.json,no,,LZn,1430732,Ti(OC2H5)4,,"85 mg, 0.28 mmol",0.28,mmol,nan,,,,,nan,,,,,"2'-amino-1,1':4',1''-terphenyl-3,3'',5,5''-tetracarboxylic acid",H4L,"20 mg, 0.05 mmol",0.05,mmol,,,,,,,,,,,,,,,,,,,,,"N,N-dimethylformamide",DMF,2 mL,2.0,ethanol,EtOH,1 mL,1.0,90.0,90 °C,48.0,48 h,Teflon-lined stainless steel autoclave,static,acetone,refreshed twice a day for 7 days,130 °C under ultra-high vacuum for 10 h,130.0,10.0,colorless blocks,45.0,,,Zn2 paddle-wheel SBU,"a=18.869(5), b=18.869(5), c=38.069(9) Å, α=90°, β=90°, γ=120°, R-3m",,,not_reported,not_reported,,,10.1002/chem.201504747,ok,
10.1002/chem.201504747,downloaded\10.1002_chem.201504747.pdf,SI downloaded\10.1002_chem.201504747_SI.pdf,mof_json_store\10.1002_chem.201504747\raw_output.json,mof_json_store\10.1002_chem.201504747\synthesis_002.json,no,,LCu,1430733,Ti(OC2H5)4,,"35 mg, 0.15 mmol",0.15,mmol,nan,,,,,nan,,,,,"2'-amino-1,1':4',1''-terphenyl-3,3'',5,5''-tetracarboxylic acid",H4L,"20 mg, 0.05 mmol",0.05,mmol,,,,,,,,,,,hydrochloric acid (concentrated),HCl,"conc. HCl, 0.1 mL",0.1,mL,,,,,,"N,N-dimethylformamide",DMF,2 mL,2.0,water,H2O,1 mL,1.0,90.0,90 °C,48.0,48 h,Teflon-lined stainless steel autoclave,static,acetone,refreshed twice a day for 7 days,130 °C under ultra-high vacuum for 10 h,130.0,10.0,blue blocks,42.0,,,Cu2 paddle-wheel SBU,"a=18.606(6), b=18.606(6), c=38.653(11) Å, α=90°, β=90°, γ=120°, R-3m",,1952.0,not_reported,not_reported,,CO2_capture;hydrogen_storage,10.1002/chem.201504747,ok,
10.1039/c8ce00064f,downloaded\10.1039_c8ce00064f.pdf,SI downloaded\10.1039_c8ce00064f_SI.pdf,mof_json_store\10.1039_c8ce00064f\raw_output.json,mof_json_store\10.1039_c8ce00064f\synthesis_001.json,no,,,1517751,ZrCl4,,"0.010 g, 0.041 mmol",0.041,mmol,nan,,,,,nan,,,,,4-(imidazol-1-yl)-benzoic acid,HIBA,"0.004 g, 0.021 mmol",0.004,g,,,,,,,,,,,nitric acid,HNO3,"300 μL, 2.2 mL HNO3 in 10 mL DMF",,,,,,,,"N,N-dimethylacetamide",DMA,1.5 mL,1.5,water,H2O,0.5 mL,0.5,105.0,105 °C,36.0,36 hours,20 mL glass vial,static,DMA; EtOH,washed with DMA; EtOH exchange 8× over 3 days,dynamic vacuum at 80 °C for 30 min; then outgassed at 120 °C for 10 h,120.0,10.0,green stick crystals,,,,μ3-OH-bridged Cu(II) rod SBU (edge-sharing octahedra),"a=15.225(3), b=19.518(4), c=10.927(2), β=93.42(3), C2/c",,197.0,yes,yes,,CO2_capture;hydrocarbon_separation,10.1039/c8ce00064f,ok,
10.1039/c9dt03518d,downloaded\10.1039_c9dt03518d.pdf,SI downloaded\10.1039_c9dt03518d_SI.pdf,mof_json_store\10.1039_c9dt03518d\raw_output.json,mof_json_store\10.1039_c9dt03518d\synthesis_001.json,no,,Ce-HHU-1,1946853,Zn(NO3)2·6H2O,,"0.533 M, 2 mL (aqueous solution)",1.066,mmol,nan,,,,,nan,,,,,acetylenedicarboxylic acid,H2ADC,364 mg (3.2 mmol),3.2,mmol,,,,,,,,,,,,,,,,,,,,,water,H2O,12 mL (plus 2 mL from metal solution),12.0,,,,,25,room temperature,0.25,15 min,25 mL glass vial,stirred,"water, ethanol",twice with water and twice with ethanol,"supercritical CO2 drying, then dynamic vacuum at 40 °C for 16 h",40.0,16.0,yellow microcrystalline powder; agglomerated ~100 nm crystallites,92.0,~100 nm (SEM),fcu,Ce6O4(OH)4 12-connected SBU,"a = 19.1733(6) Å, Fm-3m",9.6,793.0,not_reported,yes,120.0,CO2_capture;water_harvesting;halogen_capture;iodine_capture,10.1039/c9dt03518d,ok,
10.1002/adsu.201700092,downloaded\10.1002_adsu.201700092.pdf,SI downloaded\10.1002_adsu.201700092_SI.pdf,mof_json_store\10.1002_adsu.201700092\raw_output.json,mof_json_store\10.1002_adsu.201700092\synthesis_001.json,yes,Previous failed attempts to synthesize MTV-UiO-66 by directly mixing two ligands in aqueous solutions.,UiO-66(Zr)-NH2,,CuCl2·2H2O,ZrOCl2·8H2O,1.7 g (≈5.2 mmol),5.2,mmol,In(NO3)3·4H2O,,,,,nan,,,,,2-aminoterephthalic acid,NH2-BDC,5.0 mmol (single-linker case of total 5 mmol),5.0,mmol,,,,,,,,,,,acetic acid,HOAc,30 mL (in H2O/HOAc 20/30 v/v),30.0,mL,,,,,,water,H2O,20 mL (in H2O/HOAc 20/30 v/v),20.0,,,,,100.0,reflux (~100 °C),24.0,24 h,glass flask (reflux),,"water, anhydrous methanol",3× each,120 °C under vacuum for 24 h,120.0,24.0,light yellow powder,90.0,,,Zr6O4(OH)4 cluster,,,1380.0,not_reported,not_reported,,CO2_capture,10.1002/adsu.201700092,ok,
10.1002/adsu.201700092,downloaded\10.1002_adsu.201700092.pdf,SI downloaded\10.1002_adsu.201700092_SI.pdf,mof_json_store\10.1002_adsu.201700092\raw_output.json,mof_json_store\10.1002_adsu.201700092\synthesis_002.json,yes,Previous failed attempts to synthesize MTV-UiO-66 by directly mixing two ligands in aqueous solutions.,UiO-66(Zr)-NH2-F4-0.27,,NaVO3,ZrOCl2·8H2O,1.7 g (≈5.2 mmol),5.2,mmol,Ni(CH3COO)2·4H2O,,,,,nan,,,,,2-aminoterephthalic acid,NH2-BDC,3.75 mmol (from total 5 mmol; feed ratio NH2-BDC/TFBDC = 75/25),3.75,mmol,tetrafluoroterephthalic acid,TFBDC,1.25 mmol (from total 5 mmol; feed ratio NH2-BDC/TFBDC = 75/25),1.25,mmol,,,,,,acetic acid,HOAc,30 mL (in H2O/HOAc 20/30 v/v),30.0,mL,,,,,,water,H2O,20 mL (in H2O/HOAc 20/30 v/v),20.0,,,,,100.0,reflux (~100 °C),24.0,24 h,glass flask (reflux),,"water, anhydrous methanol",3× each,120 °C under vacuum for 24 h,120.0,24.0,light yellow powder,90.0,,,Zr6O4(OH)4 cluster,,,1080.0,not_reported,not_reported,,CO2_capture,10.1002/adsu.201700092,ok,
10.1002/adsu.201700092,downloaded\10.1002_adsu.201700092.pdf,SI downloaded\10.1002_adsu.201700092_SI.pdf,mof_json_store\10.1002_adsu.201700092\raw_output.json,mof_json_store\10.1002_adsu.201700092\synthesis_003.json,yes,Previous failed attempts to synthesize MTV-UiO-66 by directly mixing two ligands in aqueous solutions.,UiO-66(Zr)-NH2-F4-0.53,,Cd(CH3COO)2·3H2O,ZrOCl2·8H2O,1.7 g (≈5.2 mmol),5.2,mmol,nan,,,,,nan,,,,,2-aminoterephthalic acid,NH2-BDC,2.5 mmol (from total 5 mmol; feed ratio NH2-BDC/TFBDC = 50/50),2.5,mmol,tetrafluoroterephthalic acid,TFBDC,2.5 mmol (from total 5 mmol; feed ratio NH2-BDC/TFBDC = 50/50),2.5,mmol,,,,,,acetic acid,HOAc,30 mL (in H2O/HOAc 20/30 v/v),30.0,mL,,,,,,water,H2O,20 mL (in H2O/HOAc 20/30 v/v),20.0,,,,,100.0,reflux (~100 °C),24.0,24 h,glass flask (reflux),,"water, anhydrous methanol",3× each,120 °C under vacuum for 24 h,120.0,24.0,light yellow powder,90.0,,,Zr6O4(OH)4 cluster,,,1250.0,yes,yes,,CO2_capture,10.1002/adsu.201700092,ok,
10.1002/adsu.201700092,downloaded\10.1002_adsu.201700092.pdf,SI downloaded\10.1002_adsu.201700092_SI.pdf,mof_json_store\10.1002_adsu.201700092\raw_output.json,mof_json_store\10.1002_adsu.201700092\synthesis_004.json,yes,Previous failed attempts to synthesize MTV-UiO-66 by directly mixing two ligands in aqueous solutions.,UiO-66(Zr)-NH2-F4-0.72,,Zn(NO3)2·6H2O,ZrOCl2·8H2O,1.7 g (≈5.2 mmol),5.2,mmol,nan,,,,,nan,,,,,2-aminoterephthalic acid,NH2-BDC,1.25 mmol (from total 5 mmol; feed ratio NH2-BDC/TFBDC = 25/75),1.25,mmol,tetrafluoroterephthalic acid,TFBDC,3.75 mmol (from total 5 mmol; feed ratio NH2-BDC/TFBDC = 25/75),3.75,mmol,,,,,,acetic acid,HOAc,30 mL (in H2O/HOAc 20/30 v/v),30.0,mL,,,,,,water,H2O,20 mL (in H2O/HOAc 20/30 v/v),20.0,,,,,100.0,reflux (~100 °C),24.0,24 h,glass flask (reflux),,"water, anhydrous methanol",3× each,120 °C under vacuum for 24 h,120.0,24.0,light yellow powder,90.0,,,Zr6O4(OH)4 cluster,,,920.0,not_reported,not_reported,,CO2_capture,10.1002/adsu.201700092,ok,
10.1002/adsu.201700092,downloaded\10.1002_adsu.201700092.pdf,SI downloaded\10.1002_adsu.201700092_SI.pdf,mof_json_store\10.1002_adsu.201700092\raw_output.json,mof_json_store\10.1002_adsu.201700092\synthesis_005.json,yes,Previous failed attempts to synthesize MTV-UiO-66 by directly mixing two ligands in aqueous solutions.,UiO-66(Zr)-F4,,Zn(NO3)2·6H2O,ZrOCl2·8H2O,1.7 g (≈5.2 mmol),5.2,mmol,nan,,,,,nan,,,,,tetrafluoroterephthalic acid,TFBDC,5.0 mmol (single-linker case of total 5 mmol),5.0,mmol,,,,,,,,,,,acetic acid,HOAc,30 mL (in H2O/HOAc 20/30 v/v),30.0,mL,,,,,,water,H2O,20 mL (in H2O/HOAc 20/30 v/v),20.0,,,,,100.0,reflux (~100 °C),24.0,24 h,glass flask (reflux),,"water, anhydrous methanol",3× each,120 °C under vacuum for 24 h,120.0,24.0,light yellow powder,90.0,,,Zr6O4(OH)4 cluster,,,690.0,not_reported,not_reported,,CO2_capture,10.1002/adsu.201700092,ok,
10.1002/asia.200700209,downloaded\10.1002_asia.200700209.pdf,,mof_json_store\10.1002_asia.200700209\raw_output.json,mof_json_store\10.1002_asia.200700209\synthesis_003.json,no,,,634101,Zn(NO3)2·6H2O,,molar ratio Zn(Ac)2·2H2O/H3pbc = 1.5–3:1 (with DMF/H2O as below),,,nan,,,,,nan,,,,,4-phosphonobenzoic acid,H3pbc,molar ratio 1 (relative to Zn source),,,,,,,,,,,,,,,,,,,,,,,water,H2O,molar ratio 278 (with DMF 64.9),,"N,N-dimethylformamide",DMF,molar ratio 64.9 (with H2O 278),,170.0,170 °C,48.0,48 h,Teflon-lined autoclave,,,,,,,colorless crystals,72.3,,,pillar-layered; SBU-1 with ZnO4/CPO3 and SBU-2 Zn3O12 trimer,"triclinic, P-1; a=10.143(4) Å, b=10.257(4) Å, c=15.500(6) Å, α=86.982(6)°, β=73.520(5)°, γ=81.229(5)°",,,not_reported,not_reported,,,10.1002/asia.200700209,ok,
10.1002/asia.200700209,downloaded\10.1002_asia.200700209.pdf,,mof_json_store\10.1002_asia.200700209\raw_output.json,mof_json_store\10.1002_asia.200700209\synthesis_004.json,no,,,634101,Zn(NO3)2·6H2O,,molar ratio in Zn(Ac)2·2H2O/H3pbc/DMF/H2O = 1:1:64.9:278,,,nan,,,,,nan,,,,,4-phosphonobenzoic acid,H3pbc,molar ratio 1 (relative to Zn source),,,,,,,,,,,,,,,,,,,,,,,water,H2O,molar ratio 278 (with DMF 64.9),,"N,N-dimethylformamide",DMF,molar ratio 64.9 (with H2O 278),,200.0,200 °C,48.0,48 h,Teflon-lined autoclave,,,,,,,colorless crystals,,,,pillar-layered; SBU-1 with ZnO4/CPO3 and SBU-2 Zn3O12 trimer,"triclinic, P-1; a=10.143(4) Å, b=10.257(4) Å, c=15.500(6) Å, α=86.982(6)°, β=73.520(5)°, γ=81.229(5)°",,,not_reported,not_reported,,,10.1002/asia.200700209,ok,
10.1039/c6ce02384c,downloaded\10.1039_c6ce02384c.pdf,SI downloaded\10.1039_c6ce02384c_SI.pdf,mof_json_store\10.1039_c6ce02384c\raw_output.json,mof_json_store\10.1039_c6ce02384c\synthesis_001.json,yes,H3L3 with 3d metals gave no crystalline product; only Cd(II) afforded crystals under similar DMF solvothermal conditions.,,,Ca(CH3COO)2·1H2O,,"20 mg, 0.1 mmol",0.1,mmol,nan,,,,,nan,,,,,"1,3-di(4-carboxyphenyl)adamantane",H2L2,"19 mg, 0.05 mmol",0.05,mmol,,,,,,,,,,,,,,,,,,,,,"N,N-dimethylformamide",DMF,1 mL,1.0,,,,,140.0,140 °C,72.0,72 h,3 mL borosilicate glass tube (sealed),static,DMF,a small amount,,,,"almost colourless, very light pink crystals",~90,,sql,dinuclear Mn2 paddle-wheel SBU,"P21/c, a=12.5159(10) Å, b=19.1864(14) Å, c=9.9596(8) Å, β=94.649(3)°, V=2383.8(3) Å3",,,not_reported,not_reported,,,10.1039/c6ce02384c,ok,
10.1039/c6ce02384c,downloaded\10.1039_c6ce02384c.pdf,SI downloaded\10.1039_c6ce02384c_SI.pdf,mof_json_store\10.1039_c6ce02384c\raw_output.json,mof_json_store\10.1039_c6ce02384c\synthesis_002.json,yes,H3L3 with 3d metals gave no crystalline product; only Cd(II) afforded crystals under similar DMF solvothermal conditions.,,,W18O62·15H2O,,"12 mg, 0.05 mmol",0.05,mmol,Cu(NO3)2·3H2O,,,,,nan,,,,,"1,3,5-tri(4-carboxyphenyl)adamantane",H3L3,"12 mg, 0.025 mmol",0.025,mmol,,,,,,,,,,,,,,,,,,,,,"N,N-dimethylformamide",DMF,1 mL,1.0,,,,,130.0,130 °C,72.0,72 h,3 mL borosilicate glass tube (sealed),static,DMF,a small amount,200 °C under high vacuum (≈10^-3 Torr) for ≥2 h,200.0,2.0,colourless crystals,>90,,hcb,mononuclear Cd2+ nodes,"P-1, a=11.0682(4) Å, b=13.5036(5) Å, c=14.6691(5) Å, α=70.055(2)°, β=79.314(2)°, γ=87.896(2)°, V=2024.37(13) Å3",,196.0,not_reported,not_reported,,,10.1039/c6ce02384c,ok,
10.1039/c6ce02384c,downloaded\10.1039_c6ce02384c.pdf,SI downloaded\10.1039_c6ce02384c_SI.pdf,mof_json_store\10.1039_c6ce02384c\raw_output.json,mof_json_store\10.1039_c6ce02384c\synthesis_003.json,yes,H3L3 with 3d metals gave no crystalline product; only Cd(II) afforded crystals under similar DMF solvothermal conditions.,,,Cu(NO3)2·3H2O,,"20 mg, 0.1 mmol",0.1,mmol,nan,,,,,nan,,,,,"1,3,5,7-tetra(4-carboxyphenyl)adamantane",H4L4,"31 mg, 0.05 mmol",0.05,mmol,,,,,,,,,,,,,,,,,,,,,"N,N-dimethylformamide",DMF,2 mL,2.0,,,,,100.0,100 °C,72.0,72 h,6 mL borosilicate glass tube (sealed),static,DMF,a small amount,200 °C under high vacuum (≈10^-3 Torr) for ≥2 h,200.0,2.0,"almost colourless, very light-pink crystals",~80,,dia,mononuclear Mn2+ nodes; twofold interpenetrated network,"Imma, a=17.335(3) Å, b=17.748(2) Å, c=19.551(3) Å, V=6014.9(14) Å3",,289.0,not_reported,not_reported,,,10.1039/c6ce02384c,ok,
10.1039/c6ce02384c,downloaded\10.1039_c6ce02384c.pdf,SI downloaded\10.1039_c6ce02384c_SI.pdf,mof_json_store\10.1039_c6ce02384c\raw_output.json,mof_json_store\10.1039_c6ce02384c\synthesis_004.json,yes,H3L3 with 3d metals gave no crystalline product; only Cd(II) afforded crystals under similar DMF solvothermal conditions.,,,NiCl2·6H2O,,"24 mg, 0.1 mmol",0.1,mmol,nan,,,,,nan,,,,,"1,3,5,7-tetra(4-carboxyphenyl)adamantane",H4L4,"31 mg, 0.05 mmol",0.05,mmol,,,,,,,,,,,,,,,,,,,,,"N,N-dimethylformamide",DMF,2 mL,2.0,,,,,100.0,100 °C,72.0,72 h,6 mL borosilicate glass tube (sealed),static,DMF,a small amount,200 °C under high vacuum (≈10^-3 Torr) for ≥2 h,200.0,2.0,violet crystals,~80,,dia,mononuclear Co2+ nodes; isostructural to Mn analogue (twofold interpenetrated),,,423.0,not_reported,not_reported,,,10.1039/c6ce02384c,ok,
10.1021/jacs.4c11243,downloaded\10.1021_jacs.4c11243.pdf,SI downloaded\10.1021_jacs.4c11243_SI.pdf,mof_json_store\10.1021_jacs.4c11243\raw_output.json,mof_json_store\10.1021_jacs.4c11243\synthesis_001.json,no,,MIL-88A,,Co(NO3)2·4H2O,FeCl3·6H2O,0.270 g,1.30433,mmol,nan,,,,,nan,,,,,fumaric acid,,0.116 g,0.116,g,,,,,,,,,,,,,,,,,,,,,water,H2O,7.5 mL,7.5,ethanol,EtOH,7.5 mL,7.5,35.0,35 °C,120.0,120 h,,static,EtOH,3×,70 °C under vacuum for 12 h,70.0,12.0,spindle-like crystals,,,,,,,20.92,not_reported,not_reported,,,10.1021/jacs.4c11243,ok,
10.1021/jacs.4c11243,downloaded\10.1021_jacs.4c11243.pdf,SI downloaded\10.1021_jacs.4c11243_SI.pdf,mof_json_store\10.1021_jacs.4c11243\raw_output.json,mof_json_store\10.1021_jacs.4c11243\synthesis_002.json,no,,SOM-MIL-88A,,Co(NO3)2·6H2O,FeCl3·6H2O,1.216 g,5.7621,mmol,nan,,,,,nan,,,,,fumaric acid,,1.161 g,1.161,g,,,,,,,,,,,sodium formate,HCOONa,1.088 g in H2O/EtOH (7.5 mL/7.5 mL) crystallization-inducing solution,1.088,g,,,,,,dimethyl sulfoxide,DMSO,7.5 mL (precursor),7.5,ethanol,EtOH,7.5 mL (precursor) + 7.5 mL (inducing solution),,35.0,35 °C,12.0,12 h,,static,"H2O, EtOH, DMF",3× each,70 °C under vacuum for 12 h,70.0,12.0,spindle-like single crystals with ordered macropores,,,,,,,49.88,not_reported,yes,,,10.1021/jacs.4c11243,ok,
10.1021/jacs.4c11243,downloaded\10.1021_jacs.4c11243.pdf,SI downloaded\10.1021_jacs.4c11243_SI.pdf,mof_json_store\10.1021_jacs.4c11243\raw_output.json,mof_json_store\10.1021_jacs.4c11243\synthesis_003.json,no,,SOM-MIL-88A,,Co(NO3)2·6H2O,FeCl3·6H2O,1.216 g,5.7621,mmol,nan,,,,,nan,,,,,fumaric acid,,1.161 g,1.161,g,,,,,,,,,,,sodium formate,HCOONa,1.088 g in H2O/EtOH (7.5 mL/7.5 mL) crystallization-inducing solution,1.088,g,,,,,,ethanol,EtOH,12 mL (precursor),12.0,N-methyl-2-pyrrolidone,NMP,3 mL (precursor),3.0,35.0,35 °C,12.0,12 h,,static,"H2O, EtOH, DMF",3× each,70 °C under vacuum for 12 h,70.0,12.0,spindle-like single crystals with ordered macropores,,,,,,,,not_reported,yes,,,10.1021/jacs.4c11243,ok,
10.1021/jacs.4c11243,downloaded\10.1021_jacs.4c11243.pdf,SI downloaded\10.1021_jacs.4c11243_SI.pdf,mof_json_store\10.1021_jacs.4c11243\raw_output.json,mof_json_store\10.1021_jacs.4c11243\synthesis_004.json,no,,SOM-HKUST-1,,Zn(NO3)2·6H2O,Cu(NO3)2·3H2O,1.450 g,6.66724,mmol,nan,,,,,nan,,,,,homobenzoic acid,,0.42 g,0.42,g,,,,,,,,,,,sodium formate,HCOONa,0.408 g,0.408,g,,,,,,dimethyl sulfoxide,DMSO,7.5 mL (precursor),7.5,ethanol,EtOH,7.5 mL (precursor) + 7.5 mL (inducing solution),,30.0,30 °C,12.0,12 h,,static,"H2O, EtOH, DMF",3× each,70 °C under vacuum for 12 h,70.0,12.0,ordered macroporous single crystals,,,,,,,,not_reported,no,,,10.1021/jacs.4c11243,ok,
10.1021/jacs.4c11243,downloaded\10.1021_jacs.4c11243.pdf,SI downloaded\10.1021_jacs.4c11243_SI.pdf,mof_json_store\10.1021_jacs.4c11243\raw_output.json,mof_json_store\10.1021_jacs.4c11243\synthesis_005.json,no,,SOM-ZIF-8,,Zn(NO3)2·6H2O,Zn(NO3)2·6H2O,2.677 g,12.3091,mmol,nan,,,,,nan,,,,,2-methylimidazole,,2.217 g,2.217,g,,,,,,,,,,,ammonia solution,NH3,"MeOH/NH3 1:6 v/v (crystallization-inducing solution, 25–28% NH3)",,,,,,,,dimethyl sulfoxide,DMSO,7.5 mL (precursor),7.5,ethanol,EtOH,7.5 mL (precursor),7.5,30.0,30 °C,12.0,12 h,,static,"H2O, EtOH, DMF",3× each,70 °C under vacuum for 12 h,70.0,12.0,ordered macroporous single crystals,,,,,,,,not_reported,yes,,,10.1021/jacs.4c11243,ok,
10.1002/anie.202002705,downloaded\10.1002_anie.202002705.pdf,SI downloaded\10.1002_anie.202002705_SI.pdf,mof_json_store\10.1002_anie.202002705\raw_output.json,mof_json_store\10.1002_anie.202002705\synthesis_001.json,no,,MnBDC (lamellar),,Er(NO3)3,,0.33 mmol,0.33,mmol,nan,,,,,nan,,,,,terephthalic acid,H2BDC,1 mmol,1.0,mmol,,,,,,,,,,,pyridine,,2.23 mmol,2.23,mmol,,,,,,"N,N-dimethylformamide",DMF,10 mL (top phase),10.0,chloroform,,5 mL (bottom phase),5.0,120.0,120 b0C,24.0,24 h,glass vial (sealed),static,acetone,3 days (immersion/solvent exchange),drying in vacuum at 100 b0C for 12 h after acetone exchange,100.0,12.0,white lamellar sheets/hexagonal plates,,sub-millimeter lateral size,,,,,,not_reported,not_reported,,,10.1002/anie.202002705,ok,
10.1002/anie.202002705,downloaded\10.1002_anie.202002705.pdf,SI downloaded\10.1002_anie.202002705_SI.pdf,mof_json_store\10.1002_anie.202002705\raw_output.json,mof_json_store\10.1002_anie.202002705\synthesis_002.json,no,,MnBDC (single-phase with pyridine),,Tb(NO3)3·6H2O,,0.33 mmol,0.33,mmol,nan,,,,,nan,,,,,terephthalic acid,H2BDC,1 mmol,1.0,mmol,,,,,,,,,,,pyridine,,2.23 mmol,2.23,mmol,,,,,,"N,N-dimethylformamide",DMF,,,,,,,120.0,120 b0C,24.0,24 h,glass vial (sealed),static,acetone,3 days (immersion/solvent exchange),drying in vacuum at 100 b0C for 12 h after acetone exchange,100.0,12.0,thin flaky crystals with hexagonal edges; relatively low crystallinity,,,,,,,,not_reported,not_reported,,,10.1002/anie.202002705,ok,
10.1002/anie.202002705,downloaded\10.1002_anie.202002705.pdf,SI downloaded\10.1002_anie.202002705_SI.pdf,mof_json_store\10.1002_anie.202002705\raw_output.json,mof_json_store\10.1002_anie.202002705\synthesis_003.json,no,,"MnBDC (bi-phase without pyridine, bulk)",,Cd(NO3)2,,0.33 mmol,0.33,mmol,nan,,,,,nan,,,,,terephthalic acid,H2BDC,1 mmol,1.0,mmol,,,,,,,,,,,,,,,,,,,,,"N,N-dimethylformamide",DMF,10 mL (top phase),10.0,chloroform,,5 mL (bottom phase),5.0,120.0,120 b0C,24.0,24 h,glass vial (sealed),static,acetone,3 days (immersion/solvent exchange),drying in vacuum at 100 b0C for 12 h after acetone exchange,100.0,12.0,hexagonal bulky crystals; brownish bulk appearance,,hundreds of micrometers lateral size,,,,,,not_reported,not_reported,,,10.1002/anie.202002705,ok,
10.1002/anie.202002705,downloaded\10.1002_anie.202002705.pdf,SI downloaded\10.1002_anie.202002705_SI.pdf,mof_json_store\10.1002_anie.202002705\raw_output.json,mof_json_store\10.1002_anie.202002705\synthesis_004.json,no,,"MnBDC (one-pot in DMF, bulk)",,Zn(NO3)2·6H2O,,0.33 mmol,0.33,mmol,nan,,,,,nan,,,,,terephthalic acid,H2BDC,1 mmol,1.0,mmol,,,,,,,,,,,,,,,,,,,,,"N,N-dimethylformamide",DMF,,,,,,,120.0,120 b0C,24.0,24 h,glass vial (sealed),static,acetone,3 days (immersion/solvent exchange),drying in vacuum at 100 b0C for 12 h after acetone exchange,100.0,12.0,powder of rhombic/cubic microcrystals; brownish,,1 –5 bcm,,,,,,not_reported,not_reported,,,10.1002/anie.202002705,ok,
