Repository: zzhenglab/MOFinder

# MOFinder

MOFinder extracts MOF synthesis information from the literature, reconstructs evidence-supported negative reaction records, and prepares datasets for synthesis-outcome prediction.
[Web application](https://mofinder.chemistry.wustl.edu/) | [Demos](Demo/README.md) | [Source code](docs/source_to_code.md) | [Workflow guide](docs/workflow.md) | [Model evaluation](docs/evaluation.md)

## Quick start

The workflow runs through Python commands. Python 3.10 or newer is required. Clone the repository and initialize its related applications:

```bash
git clone --recurse-submodules https://github.com/zzhenglab/MOFinder.git
cd MOFinder
```

Start with the two offline demonstrations:

```bash

File: mof_extraction_1_2.csv (part 37 of 305)
doi,main_pdf,si_pdf,raw_output,parsed_json,article_trial_or_failure,article_trial_or_failure_notes,mof_name,crystal_code,metal_1,metal_1_abbr,metal_1_amount_text,metal_1_amount_value,metal_1_amount_unit,metal_2,metal_2_abbr,metal_2_amount_text,metal_2_amount_value,metal_2_amount_unit,metal_3,metal_3_abbr,metal_3_amount_text,metal_3_amount_value,metal_3_amount_unit,linker_1,linker_1_abbr,linker_1_amount_text,linker_1_amount_value,linker_1_amount_unit,linker_2,linker_2_abbr,linker_2_amount_text,linker_2_amount_value,linker_2_amount_unit,linker_3,linker_3_abbr,linker_3_amount_text,linker_3_amount_value,linker_3_amount_unit,modulator_1,modulator_1_abbr,modulator_1_amount_text,modulator_1_amount_value,modulator_1_amount_unit,modulator_2,modulator_2_abbr,modulator_2_amount_text,modulator_2_amount_value,modulator_2_amount_unit,solvent_main,solvent_main_abbr,solvent_main_amount_text,solvent_main_ml,solvent_secondary,solvent_secondary_abbr,solvent_secondary_amount_text,solvent_secondary_ml,temperature_c,temperature_c_text,time_h,time_text,vessel_type,stirring,washing_solvent,washing_cycles,activation_text,activation_temp_c,activation_time_h,crystal_morphology,yield_percent,crystal_size,topology_code,metal_cluster_connectivity,unit_cell_short,pore_diameter_A,BET_surface_area_m2g,air_stable,water_stable,tga_decomposition_temp_c,applications,reference,status,error
10.1021/acs.inorgchem.0c01912,downloaded\10.1021_acs.inorgchem.0c01912.pdf,SI downloaded\10.1021_acs.inorgchem.0c01912_SI.pdf,mof_json_store\10.1021_acs.inorgchem.0c01912\raw_output.json,mof_json_store\10.1021_acs.inorgchem.0c01912\synthesis_001.json,no,,FJI-H29,2010056,Zn(NO3)2·6H2O,,0.02 mmol,0.02,mmol,nan,,,,,nan,,,,,"3′-5′-di(1H-1,2,4-triazol-1-yl)-[1,1′-biphenyl]-3,5-dicarboxylic acid",H2DTBDA,0.02 mmol,0.02,mmol,,,,,,,,,,,,,,,,,,,,,"N,N-dimethylacetamide",DMA,1 mL,1.0,water,H2O,1 mL,1.0,85.0,85 °C,72.0,3 days,sealed glass bottle,,acetone,"solvent exchange for 3 days, 3× per day",80 °C under dynamic vacuum for 10 h,80.0,10.0,colorless block-shaped crystals,73.0,,fcu,ZnII (OOCR)2N2 tetrahedral 4-connected node,"a=10.1453(3) Å, b=10.7589(4) Å, c=11.7728(3) Å, α=106.594(3)°, β=102.305(2)°, γ=115.258(3)°, P-1",3.4,269.6,not_reported,yes,,CO2_capture,10.1021/acs.inorgchem.0c01912,ok,
10.1039/c7ra08354h,downloaded\10.1039_c7ra08354h.pdf,SI downloaded\10.1039_c7ra08354h_SI.pdf,mof_json_store\10.1039_c7ra08354h\raw_output.json,mof_json_store\10.1039_c7ra08354h\synthesis_001.json,no,,Zn-MOF,,Cu(NO3)2·3H2O,,2.78 g,13.2634,mmol,nan,,,,,nan,,,,,isophthalic acid,,0.63 g,0.63,g,,,,,,,,,,,,,,,,,,,,,deionized water,H2O,30 mL to each beaker (total 60 mL),,ethanol,EtOH,10 mL to each beaker (total 20 mL),,150.0,150 °C,6.0,6 h,beaker heated in oven,premixing stirred at 50 °C; static during heating,"deionized water, ethanol",several times until removal of impurities,dried in an oven at 50 °C for 5 h,50.0,5.0,yellow precipitates (nanoparticles),,40–50 nm (Debye–Scherrer),,,,,,not_reported,not_reported,,,10.1039/c7ra08354h,ok,
10.1039/c7ra08354h,downloaded\10.1039_c7ra08354h.pdf,SI downloaded\10.1039_c7ra08354h_SI.pdf,mof_json_store\10.1039_c7ra08354h\raw_output.json,mof_json_store\10.1039_c7ra08354h\synthesis_002.json,no,,Zn-MOF,,Cu(NO3)2·3H2O,,2.78 g,13.2634,mmol,nan,,,,,nan,,,,,isophthalic acid,,0.63 g,0.63,g,,,,,,,,,,,,,,,,,,,,,deionized water,H2O,30 mL to each beaker (total 60 mL),,ethanol,EtOH,10 mL to each beaker (total 20 mL),,150.0,150 °C,8.0,8 h,beaker heated in oven,premixing stirred at 50 °C; static during heating,"deionized water, ethanol",several times until removal of impurities,dried in an oven at 50 °C for 5 h,50.0,5.0,yellow precipitates (nanoparticles),,40–50 nm (Debye–Scherrer),,,,,,not_reported,not_reported,,,10.1039/c7ra08354h,ok,
10.1039/c7ra08354h,downloaded\10.1039_c7ra08354h.pdf,SI downloaded\10.1039_c7ra08354h_SI.pdf,mof_json_store\10.1039_c7ra08354h\raw_output.json,mof_json_store\10.1039_c7ra08354h\synthesis_003.json,no,,Zn-MOF,,Cu(NO3)2·3H2O,,2.78 g,13.2634,mmol,nan,,,,,nan,,,,,isophthalic acid,,0.63 g,0.63,g,,,,,,,,,,,,,,,,,,,,,deionized water,H2O,30 mL to each beaker (total 60 mL),,ethanol,EtOH,10 mL to each beaker (total 20 mL),,150.0,150 °C,10.0,10 h,beaker heated in oven,premixing stirred at 50 °C; static during heating,"deionized water, ethanol",several times until removal of impurities,dried in an oven at 50 °C for 5 h,50.0,5.0,yellow precipitates (nanoparticles),,40–50 nm (Debye–Scherrer),,,,,,not_reported,not_reported,,,10.1039/c7ra08354h,ok,
10.1039/c7ra08354h,downloaded\10.1039_c7ra08354h.pdf,SI downloaded\10.1039_c7ra08354h_SI.pdf,mof_json_store\10.1039_c7ra08354h\raw_output.json,mof_json_store\10.1039_c7ra08354h\synthesis_004.json,no,,Zn-MOF,,Cu(NO3)2·3H2O,,2.78 g,13.2634,mmol,nan,,,,,nan,,,,,isophthalic acid,,0.63 g,0.63,g,,,,,,,,,,,,,,,,,,,,,deionized water,H2O,30 mL to each beaker (total 60 mL),,ethanol,EtOH,10 mL to each beaker (total 20 mL),,200.0,200 °C,4.0,4 h,beaker heated in oven,premixing stirred at 50 °C; static during heating,"deionized water, ethanol",several times until removal of impurities,dried in an oven at 50 °C for 5 h,50.0,5.0,yellow precipitates (nanoparticles),,40–50 nm (Debye–Scherrer),,,,,,not_reported,not_reported,,,10.1039/c7ra08354h,ok,
10.1039/c7ra08354h,downloaded\10.1039_c7ra08354h.pdf,SI downloaded\10.1039_c7ra08354h_SI.pdf,mof_json_store\10.1039_c7ra08354h\raw_output.json,mof_json_store\10.1039_c7ra08354h\synthesis_005.json,no,,Zn-MOF,,Cu(NO3)2·3H2O,,2.78 g,13.2634,mmol,nan,,,,,nan,,,,,isophthalic acid,,0.63 g,0.63,g,,,,,,,,,,,,,,,,,,,,,deionized water,H2O,30 mL to each beaker (total 60 mL),,ethanol,EtOH,10 mL to each beaker (total 20 mL),,200.0,200 °C,6.0,6 h,beaker heated in oven,premixing stirred at 50 °C; static during heating,"deionized water, ethanol",several times until removal of impurities,dried in an oven at 50 °C for 5 h,50.0,5.0,yellow precipitates (nanoparticles),,40–50 nm (Debye–Scherrer),,,,,,not_reported,not_reported,,,10.1039/c7ra08354h,ok,
10.1039/c7ra08354h,downloaded\10.1039_c7ra08354h.pdf,SI downloaded\10.1039_c7ra08354h_SI.pdf,mof_json_store\10.1039_c7ra08354h\raw_output.json,mof_json_store\10.1039_c7ra08354h\synthesis_006.json,no,,Zn-MOF,,Cu(NO3)2·3H2O,,2.78 g,13.2634,mmol,nan,,,,,nan,,,,,isophthalic acid,,0.63 g,0.63,g,,,,,,,,,,,,,,,,,,,,,deionized water,H2O,30 mL to each beaker (total 60 mL),,ethanol,EtOH,10 mL to each beaker (total 20 mL),,200.0,200 °C,8.0,8 h,beaker heated in oven,premixing stirred at 50 °C; static during heating,"deionized water, ethanol",several times until removal of impurities,dried in an oven at 50 °C for 5 h,50.0,5.0,yellow precipitates (nanoparticles),,40–50 nm (Debye–Scherrer),,,,,,not_reported,not_reported,,,10.1039/c7ra08354h,ok,
10.1039/c0ce00789g,downloaded\10.1039_c0ce00789g.pdf,SI downloaded\10.1039_c0ce00789g_SI.pdf,mof_json_store\10.1039_c0ce00789g\raw_output.json,mof_json_store\10.1039_c0ce00789g\synthesis_001.json,no,,Co(IBA)2 (1),,Cu(NO3)2·3H2O,,"0.0291 g, 0.1 mmol",0.1,mmol,nan,,,,,nan,,,,,HIBA·HCl·H2O,HIBA,"0.0243 g, 0.1 mmol",0.1,mmol,,,,,,,,,,,,,,,,,,,,,"N,N-dimethylformamide",DMF,6 mL,6.0,,,,,200.0,200 °C,12.0,12 h,Teflon-lined autoclave (10 mL),"stirred 10 min at RT, then static",,,,,,blue block crystals,60.0,,,"four-connected Co(II) nodes; 2D (4,4) net; 2-fold interpenetrated","tetragonal, P4122; a=8.0814, b=8.0814, c=28.0836 Å",,,not_reported,not_reported,,,10.1039/c0ce00789g,ok,
10.1039/c0ce00789g,downloaded\10.1039_c0ce00789g.pdf,SI downloaded\10.1039_c0ce00789g_SI.pdf,mof_json_store\10.1039_c0ce00789g\raw_output.json,mof_json_store\10.1039_c0ce00789g\synthesis_002.json,no,,Zn(IBA)2 (2),,Cu(NO3)2·3H2O,,"0.0297 g, 0.1 mmol",0.1,mmol,nan,,,,,nan,,,,,HIBA·HCl·H2O,HIBA,"0.0243 g, 0.1 mmol",0.1,mmol,,,,,,,,,,,,,,,,,,,,,"N,N-dimethylformamide",DMF,6 mL,6.0,,,,,70.0,70 °C,264.0,11 days,Teflon-lined autoclave (10 mL),"stirred 10 min at RT, then static",,,,,,colorless needle crystals,52.0,,,"four-connected Zn(II) nodes; 2D (4,4) net; 2-fold interpenetrated","tetragonal, P4322; a=8.0674, b=8.0674, c=28.0367 Å",,,not_reported,not_reported,,,10.1039/c0ce00789g,ok,
10.1039/c0ce00789g,downloaded\10.1039_c0ce00789g.pdf,SI downloaded\10.1039_c0ce00789g_SI.pdf,mof_json_store\10.1039_c0ce00789g\raw_output.json,mof_json_store\10.1039_c0ce00789g\synthesis_003.json,no,,Cd(IBA)2·H2O·1.7DMF (3),,Cu(NO3)2·3H2O,,"0.0308 g, 0.1 mmol",0.1,mmol,nan,,,,,nan,,,,,HIBA·HCl·H2O,HIBA,"0.0243 g, 0.1 mmol",0.1,mmol,,,,,,,,,,,,,,,,,,,,,"N,N-dimethylformamide",DMF,6 mL,6.0,,,,,130.0,130 °C,48.0,2 days,Teflon-lined autoclave (10 mL),"stirred 10 min at RT, then static",,,,,,colorless block crystals,45.0,,dia,six-coordinated Cd(II) nodes; 4-connected diamond net; 4-fold [2+2] interpenetration,"orthorhombic, Pca21; a=19.0367, b=8.2300, c=18.2963 Å",,,not_reported,not_reported,,,10.1039/c0ce00789g,ok,
10.1039/c0ce00789g,downloaded\10.1039_c0ce00789g.pdf,SI downloaded\10.1039_c0ce00789g_SI.pdf,mof_json_store\10.1039_c0ce00789g\raw_output.json,mof_json_store\10.1039_c0ce00789g\synthesis_004.json,no,,Cd(MIBA)2·H2O·1.3DMF (4),,Cu(NO3)2·3H2O,,"0.0308 g, 0.1 mmol",0.1,mmol,nan,,,,,nan,,,,,HMIBA·HCl·H2O,HMIBA,"0.0509 g, 0.2 mmol",0.2,mmol,,,,,,,,,,,,,,,,,,,,,"N,N-dimethylformamide",DMF,6 mL,6.0,,,,,130.0,130 °C,48.0,2 days,Teflon-lined autoclave (10 mL),"stirred 10 min at RT, then static",,,,,,colorless rod crystals,45.0,,dia,six-coordinated Cd(II) nodes; 4-connected diamond net; 4-fold (normal) interpenetration,"tetragonal, P4212; a=18.8725, b=18.8725, c=8.0221 Å",,,not_reported,not_reported,,,10.1039/c0ce00789g,ok,
10.1039/c0ce00789g,downloaded\10.1039_c0ce00789g.pdf,SI downloaded\10.1039_c0ce00789g_SI.pdf,mof_json_store\10.1039_c0ce00789g\raw_output.json,mof_json_store\10.1039_c0ce00789g\synthesis_005.json,no,,Co(MIBA)2·H2O·1.3DMF (5),,Cu(NO3)2·3H2O,,"0.0291 g, 0.1 mmol",0.1,mmol,nan,,,,,nan,,,,,HMIBA·HCl·H2O,HMIBA,"0.0509 g, 0.2 mmol",0.2,mmol,,,,,,,,,,,,,,,,,,,,,"N,N-dimethylformamide",DMF,6 mL,6.0,,,,,130.0,130 °C,48.0,2 days,Teflon-lined autoclave (10 mL),"stirred 10 min at RT, then static",,,,,,blue rectangle crystals,52.0,,dia,six-coordinated Co(II) nodes; 4-connected diamond net; 4-fold (normal) interpenetration,"tetragonal, P4212; a=18.5718, b=18.5718, c=7.7776 Å",,,not_reported,not_reported,,,10.1039/c0ce00789g,ok,
10.1039/c0ce00789g,downloaded\10.1039_c0ce00789g.pdf,SI downloaded\10.1039_c0ce00789g_SI.pdf,mof_json_store\10.1039_c0ce00789g\raw_output.json,mof_json_store\10.1039_c0ce00789g\synthesis_006.json,no,,Cd(MIBA)2·0.5H2O·1.2DMA (6),,Cu(NO3)2·3H2O,,"0.0308 g, 0.1 mmol",0.1,mmol,nan,,,,,nan,,,,,HMIBA·HCl·H2O,HMIBA,"0.0509 g, 0.2 mmol",0.2,mmol,,,,,,,,,,,,,,,,,,,,,"N,N-dimethylacetamide",DMA,6 mL,6.0,,,,,100.0,100 °C,96.0,4 days,Teflon-lined autoclave (10 mL),"stirred 10 min at RT, then static",,,,,,colorless cross-shaped crystals,60.0,,dia,six-coordinated Cd(II) nodes; 4-connected diamond net; 4-fold (normal) interpenetration,"orthorhombic, Aba2; a=15.573, b=19.416, c=19.664 Å",,,not_reported,not_reported,,,10.1039/c0ce00789g,ok,
10.1039/d2ce01327d,downloaded\10.1039_d2ce01327d.pdf,SI downloaded\10.1039_d2ce01327d_SI.pdf,mof_json_store\10.1039_d2ce01327d\raw_output.json,mof_json_store\10.1039_d2ce01327d\synthesis_001.json,yes,"without acidity regulator, no crystals obtained",,2202290,Cu(NO3)2·3H2O,,0.10 mmol,0.1,mmol,nan,,,,,nan,,,,,"1,3,5-tri(1H-imidazol-1-yl)benzene",TIDB,0.05 mmol,0.05,mmol,"anthracene-9,10-dicarboxylic acid",H2AA,0.05 mmol,0.05,mmol,,,,,,nitric acid,,two drops,,,,,,,,"N,N-dimethylformamide",DMF,12 mL,12.0,,,,,90.0,90 °C,72.0,3 days,20 mL capped vial,,,,,,,light-yellow crystals,56.0,,bey,Cd(II) 7-coord mononuclear nodes; chelating NO3−,"a=12.7245, b=13.5981, c=19.076 Å, β=104.107°, I2/m",5.8,87.4,not_reported,no,270.0,luminescence;CO2_cycloaddition,10.1039/d2ce01327d,ok,
10.1039/d2ce01327d,downloaded\10.1039_d2ce01327d.pdf,SI downloaded\10.1039_d2ce01327d_SI.pdf,mof_json_store\10.1039_d2ce01327d\raw_output.json,mof_json_store\10.1039_d2ce01327d\synthesis_002.json,yes,"without acidity regulator, no crystals obtained",,2202291,Cu(NO3)2·3H2O,,0.10 mmol,0.1,mmol,nan,,,,,nan,,,,,"1,3,5-tri(1H-imidazol-1-yl)benzene",TIDB,0.025 mmol,0.025,mmol,"anthracene-9,10-dicarboxylic acid",H2AA,0.05 mmol,0.05,mmol,,,,,,formic acid,,0.05 mL,0.05,mL,,,,,,"N,N-dimethylformamide",DMF,4 mL,4.0,ethanol,EtOH,4 mL,4.0,90.0,90 °C,72.0,3 days,20 mL capped vial,,,,,,,light-yellow crystals,51.0,,,"trinuclear Cd cluster bridged by formate (Cd1 7-coord, Cd2 6-coord)","a=12.933, b=13.250, c=13.770 Å, α=78.372°, β=63.205°, γ=73.101°, P-1",5.9,103.7,not_reported,no,320.0,luminescence;CO2_cycloaddition,10.1039/d2ce01327d,ok,
10.1039/d2ce01327d,downloaded\10.1039_d2ce01327d.pdf,SI downloaded\10.1039_d2ce01327d_SI.pdf,mof_json_store\10.1039_d2ce01327d\raw_output.json,mof_json_store\10.1039_d2ce01327d\synthesis_003.json,yes,"without acidity regulator, no crystals obtained",,2202292,Cu(NO3)2·3H2O,,0.10 mmol,0.1,mmol,nan,,,,,nan,,,,,"1,3,5-tri(1H-imidazol-1-yl)benzene",TIDB,0.025 mmol,0.025,mmol,"anthracene-9,10-dicarboxylic acid",H2AA,0.05 mmol,0.05,mmol,,,,,,acetic acid,,0.05 mL,0.05,mL,,,,,,"N,N-dimethylacetamide",DMA,4 mL,4.0,ethanol,EtOH,4 mL,4.0,90.0,90 °C,72.0,3 days,20 mL capped vial,,,,,,,light-yellow crystals,21.0,,,1D Cd chain linked by AA2−; disordered 3D network,"a=17.729, b=21.126, c=21.855 Å, Pbca",,,not_reported,not_reported,,,10.1039/d2ce01327d,ok,
10.1002/anie.202411744,downloaded\10.1002_anie.202411744.pdf,SI downloaded\10.1002_anie.202411744_SI.pdf,mof_json_store\10.1002_anie.202411744\raw_output.json,mof_json_store\10.1002_anie.202411744\synthesis_001.json,yes,Other Cu precursors and higher concentrations formed by-products; hydrothermal method had impurities/low yield.,Cu(OH)INA,,Cu(NO3)2·3H2O,,0.95 g (3.93 mmol),3.93,mmol,nan,,,,,nan,,,,,isonicotinic acid,INA,0.10 g (0.81 mmol),0.81,mmol,,,,,,,,,,,,,,,,,,,,,N-methyl-2-pyrrolidone,NMP,20 mL,20.0,water,H2O,20 mL,20.0,120.0,120 °C,24.0,24 h,pressure tube (50 mL),static,"NMP, MeOH","NMP 24 h (3 exchanges), then MeOH 48 h (6 exchanges)",120 °C under high vacuum for 48 h,120.0,48.0,green needle-like single crystals,,,,1D copper hydroxide chain (rod SBU),,4.4,206.0,yes,yes,240.0,acetylene separation,10.1002/anie.202411744,ok,
10.1002/anie.202411744,downloaded\10.1002_anie.202411744.pdf,SI downloaded\10.1002_anie.202411744_SI.pdf,mof_json_store\10.1002_anie.202411744\raw_output.json,mof_json_store\10.1002_anie.202411744\synthesis_002.json,yes,Other Cu precursors and higher concentrations formed by-products; hydrothermal method had impurities/low yield.,Cu(OH)INA,,Cu(NO3)2·3H2O,,120 mg (0.50 mmol) in 2 mL H2O,0.5,mmol,nan,,,,,nan,,,,,isonicotinic acid,INA,60 mg (0.48 mmol) in 8 mL H2O,0.48,mmol,,,,,,,,,,,,,,,,,,,,,water,H2O,10 mL total (8 mL + 2 mL),10.0,,,,,180.0,180 °C,24.0,1 day,Teflon-lined autoclave (23 mL Teflon cup),static,,,"120 °C under high vacuum for 24 h (before gas adsorption, per general procedure)",120.0,24.0,green needle-like single crystals (with some impurities),,,,1D copper hydroxide chain (rod SBU),,4.4,206.0,yes,yes,240.0,acetylene separation,10.1002/anie.202411744,ok,
10.1002/anie.202411744,downloaded\10.1002_anie.202411744.pdf,SI downloaded\10.1002_anie.202411744_SI.pdf,mof_json_store\10.1002_anie.202411744\raw_output.json,mof_json_store\10.1002_anie.202411744\synthesis_003.json,yes,Other Cu precursors and higher concentrations formed by-products; hydrothermal method had impurities/low yield.,Cu(OH)INA,,Cu(NO3)2·3H2O,,60 mg (0.30 mmol),0.3,mmol,nan,,,,,nan,,,,,isonicotinic acid,INA,30 mg (0.24 mmol),0.24,mmol,,,,,,,,,,,,,,,,,,,,,water,H2O,5 mL,5.0,,,,,60.0,60 °C,12.0,12 h,round-bottom flask (10 mL),stirred (300 rpm),H2O,3×,120 °C under high vacuum for 24 h (after drying at 80 °C for 24 h),120.0,24.0,cyan powder,,,,1D copper hydroxide chain (rod SBU),,4.4,206.0,yes,yes,240.0,acetylene separation,10.1002/anie.202411744,ok,
10.1002/anie.202411744,downloaded\10.1002_anie.202411744.pdf,SI downloaded\10.1002_anie.202411744_SI.pdf,mof_json_store\10.1002_anie.202411744\raw_output.json,mof_json_store\10.1002_anie.202411744\synthesis_004.json,yes,Other Cu precursors and higher concentrations formed by-products; hydrothermal method had impurities/low yield.,Cu(OH)INA,,Zn(CH3COO)2·2H2O,,10 g (0.05 mol),50,mmol,nan,,,,,nan,,,,,isonicotinic acid,INA,5 g (0.04 mol),0.04,mol,,,,,,,,,,,,,,,,,,,,,water,H2O,50 mL,50.0,,,,,60.0,60 °C,7.0,7 h,round-bottom flask (100 mL),stirred (350 rpm),H2O,3×,120 °C under high vacuum for 24 h (after drying at 80 °C for 24 h),120.0,24.0,cyan powder,,,,1D copper hydroxide chain (rod SBU),,4.4,206.0,yes,yes,240.0,acetylene separation,10.1002/anie.202411744,ok,
10.1002/anie.202411744,downloaded\10.1002_anie.202411744.pdf,SI downloaded\10.1002_anie.202411744_SI.pdf,mof_json_store\10.1002_anie.202411744\raw_output.json,mof_json_store\10.1002_anie.202411744\synthesis_005.json,yes,Other Cu precursors and higher concentrations formed by-products; hydrothermal method had impurities/low yield.,Cu(OH)INA,,Zn(CH3COO)2·2H2O,,1.6 kg (8.01 mol),8010,mmol,nan,,,,,nan,,,,,isonicotinic acid,INA,0.8 kg (6.50 mol),6.5,mol,,,,,,,,,,,,,,,,,,,,,water,H2O,8 L (pre-heated to ~80 °C),8000.0,,,,,90.0,90 °C,7.0,7 h,double-layered glass reactor (10 L),mechanical stirring (450 rpm),H2O,"3× at RT, then 2× at 80 °C",120 °C under high vacuum for 24 h (after drying at 80 °C for 72 h),120.0,24.0,cyan powder (kg-scale),91.0,,,1D copper hydroxide chain (rod SBU),,4.4,206.0,yes,yes,240.0,acetylene separation,10.1002/anie.202411744,ok,
10.1039/c6cp02001a,downloaded\10.1039_c6cp02001a.pdf,,mof_json_store\10.1039_c6cp02001a\raw_output.json,mof_json_store\10.1039_c6cp02001a\synthesis_002.json,no,,MIL-101-NH2(D),,ZrCl4,,2 mmol,2,mmol,nan,,,,,nan,,,,,2-aminoterephthalic acid,NH2-TPA,2 mmol,2.0,mmol,,,,,,,,,,,sodium hydroxide,NaOH,5 mmol,5.0,mmol,,,,,,water,H2O,15 mL,15.0,,,,,220.0,220 °C,8.0,8 h,Teflon-lined stainless steel autoclave,,"water, ethanol, NH4F solution",,,,,,,,,,,,1666.0,,,,,10.1039/c6cp02001a,ok,
10.1021/acsami.8b11999,downloaded\10.1021_acsami.8b11999.pdf,SI downloaded\10.1021_acsami.8b11999_SI.pdf,mof_json_store\10.1021_acsami.8b11999\raw_output.json,mof_json_store\10.1021_acsami.8b11999\synthesis_001.json,no,,FJU-88,1837966,ZrCl4,,"0.5 mmol, 0.120 g",0.5,mmol,nan,,,,,nan,,,,,"4-(p-carboxyphenyl)-1,2,4-triazole",HCPT,"0.5 mmol, 0.094 g",0.5,mmol,,,,,,,,,,,tetrafluoroboric acid,HBF4,"present in DMA−H2O−HBF4 mixture (21 mL, 10:3:1, v/v/v)",,,,,,,,"N,N-dimethylacetamide",DMA,"DMA−H2O−HBF4 (21 mL, 10:3:1, v/v/v)",,water,H2O,"DMA−H2O−HBF4 (21 mL, 10:3:1, v/v/v)",,120.0,120 °C,24.0,1 day,,static,MeOH,at least 10 times,333 K (60 °C) under high vacuum overnight,60.0,12.0,light orange rod-shaped single crystals,65.0,0.1 × 0.1 × 0.4 mm,acs,Co3(μ3-OH) 6-connected SBU,"a=15.4117(5), b=15.4117(5), c=20.0413(6), α=90°, β=90°, γ=120°, P63/mmc",,,not_reported,not_reported,,acetylene separation,10.1021/acsami.8b11999,ok,
10.1021/acsami.8b11999,downloaded\10.1021_acsami.8b11999.pdf,SI downloaded\10.1021_acsami.8b11999_SI.pdf,mof_json_store\10.1021_acsami.8b11999\raw_output.json,mof_json_store\10.1021_acsami.8b11999\synthesis_002.json,no,,FJU-89,1837967,ZrCl4,,"0.5 mmol, 0.12 g",0.5,mmol,nan,,,,,nan,,,,,"4-(p-carboxyphenyl)-1,2,4-triazole",HCPT,"0.5 mmol, 0.094 g",0.5,mmol,,,,,,,,,,,tetrafluoroboric acid,HBF4,"present in DMA−H2O−HBF4 mixture (21 mL, 10:3:1, v/v/v)",,,"N,N′,N″-tris(p-pyridyl)trimesic amide",TPBTC,"0.23 mmol, 0.100 g",0.23,mmol,"N,N-dimethylacetamide",DMA,"DMA−H2O−HBF4 (21 mL, 10:3:1, v/v/v)",,water,H2O,"DMA−H2O−HBF4 (21 mL, 10:3:1, v/v/v)",,120.0,120 °C,24.0,1 day,,static,MeOH,at least 10 times,333 K (60 °C) under high vacuum overnight,60.0,12.0,orange bulk-shaped single crystals,55.0,0.2 × 0.2 × 0.15 mm,snw,Co3(μ3-OH) 6-connected SBU,"a=17.7497(2), b=17.7497(2), c=61.8767(17), α=90°, β=90°, γ=90°, I41/amd",,774.0,not_reported,not_reported,,acetylene separation,10.1021/acsami.8b11999,ok,
10.1021/cg900980y,downloaded\10.1021_cg900980y.pdf,SI downloaded\10.1021_cg900980y_SI.pdf,mof_json_store\10.1021_cg900980y\raw_output.json,mof_json_store\10.1021_cg900980y\synthesis_003.json,no,,,,In(NO3)3·4H2O,,"0.03 mmol, 13 mg",0.03,mmol,nan,,,,,nan,,,,,"4,4′-bis(benzoimidazol-1-yl)biphenyl",L3,"0.09 mmol, 35 mg",0.09,mmol,,,,,,,,,,,,,,,,,,,,,chloroform,CHCl3,9 mL (L3 solution),9.0,methanol,MeOH,9 mL (Cd salt solution),9.0,25,room temperature,,several days (solvent evaporation),,"stirred initially, then static",,,,,,colorless single crystals,~35% (based on L3),,,CdN6 6-connected node,"trigonal, R32; a=b=21.545(2) Å, c=19.137(3) Å",,148.0,not_reported,not_reported,358.0,CO2_capture,10.1021/cg900980y,ok,
10.1039/c3ta14409g,downloaded\10.1039_c3ta14409g.pdf,SI downloaded\10.1039_c3ta14409g_SI.pdf,mof_json_store\10.1039_c3ta14409g\raw_output.json,mof_json_store\10.1039_c3ta14409g\synthesis_001.json,no,,HKUST-1,,ZrCl4,,"0.07 g, 0.3 mmol (in 6 mL H2O)",0.3,mmol,nan,,,,,nan,,,,,"benzene-1,3,5-tricarboxylic acid",H3BTC,"0.126 g, 0.6 mmol (in 6 mL H2O; sonicated to suspend)",0.6,mmol,,,,,,,,,,,,,,,,,,,,,water,H2O,6 mL (Cu solution) + 6 mL (linker suspension),,,,,,25,room temperature,1.0,60 min,,strong stirring (1200 rpm),ethanol,three times,100 °C under vacuum overnight,100.0,,blue nanoparticles,35.0,avg ~74 nm,,Cu2 paddlewheel SBU,,,1346.0,not_reported,no,300.0,,10.1039/c3ta14409g,ok,
10.1039/c3ta14409g,downloaded\10.1039_c3ta14409g.pdf,SI downloaded\10.1039_c3ta14409g_SI.pdf,mof_json_store\10.1039_c3ta14409g\raw_output.json,mof_json_store\10.1039_c3ta14409g\synthesis_002.json,no,,HKUST-1,,ZrCl4,,"0.07 g, 0.3 mmol (in 6 mL H2O)",0.3,mmol,nan,,,,,nan,,,,,"benzene-1,3,5-tricarboxylic acid",H3BTC,"0.126 g, 0.6 mmol (in 6 mL H2O; sonicated to suspend)",0.6,mmol,,,,,,,,,,,,,,,,,,,,,water,H2O,6 mL (Cu solution) + 6 mL (linker suspension),,,,,,25,room temperature,2.0,2 h,,strong stirring (1200 rpm),ethanol,three times,100 °C under vacuum overnight,100.0,,nanoparticles (larger than 1 h),50.0,~456 nm (from text),,Cu2 paddlewheel SBU,,,,not_reported,no,300.0,,10.1039/c3ta14409g,ok,
10.1039/c3ta14409g,downloaded\10.1039_c3ta14409g.pdf,SI downloaded\10.1039_c3ta14409g_SI.pdf,mof_json_store\10.1039_c3ta14409g\raw_output.json,mof_json_store\10.1039_c3ta14409g\synthesis_003.json,no,,HKUST-1,,ZrCl4,,"0.07 g, 0.3 mmol (in 6 mL H2O)",0.3,mmol,nan,,,,,nan,,,,,"benzene-1,3,5-tricarboxylic acid",H3BTC,"0.126 g, 0.6 mmol (in 6 mL H2O; sonicated to suspend)",0.6,mmol,,,,,,,,,,,,,,,,,,,,,water,H2O,6 mL (Cu solution) + 6 mL (linker suspension),,,,,,25,room temperature,24.0,24 h,,strong stirring (1200 rpm),ethanol,three times,100 °C under vacuum overnight,100.0,,octahedral microcrystals,75.0,up to ~800 nm (from text),,Cu2 paddlewheel SBU,,,,not_reported,no,300.0,,10.1039/c3ta14409g,ok,
10.1039/c3ta14409g,downloaded\10.1039_c3ta14409g.pdf,SI downloaded\10.1039_c3ta14409g_SI.pdf,mof_json_store\10.1039_c3ta14409g\raw_output.json,mof_json_store\10.1039_c3ta14409g\synthesis_004.json,no,,HKUST-1 (hierarchically porous),,ZrCl4,,"0.06 g, 0.3 mmol (in 6 mL H2O)",0.3,mmol,nan,,,,,nan,,,,,"benzene-1,3,5-tricarboxylic acid",H3BTC,"0.126 g, 0.6 mmol (in 6 mL H2O; sonicated to suspend)",0.6,mmol,,,,,,,,,,,,,,,,,,,,,water,H2O,6 mL (Cu solution) + 6 mL (linker suspension),,,,,,25,room temperature,1.0,60 min,,strong stirring (1200 rpm),ethanol,three times,100 °C under vacuum overnight,100.0,,hierarchically porous nanoparticle network,90.0,interconnected particles ~40 nm,,Cu2 paddlewheel SBU,,,989.0,not_reported,no,,,10.1039/c3ta14409g,ok,
10.1039/c3ta14409g,downloaded\10.1039_c3ta14409g.pdf,SI downloaded\10.1039_c3ta14409g_SI.pdf,mof_json_store\10.1039_c3ta14409g\raw_output.json,mof_json_store\10.1039_c3ta14409g\synthesis_005.json,no,,HKUST-1 (microparticles),,ZrCl4,,"0.06 g, 0.3 mmol (in 6 mL H2O)",0.3,mmol,nan,,,,,nan,,,,,"benzene-1,3,5-tricarboxylic acid",H3BTC,"0.126 g, 0.6 mmol (in 6 mL H2O; sonicated to suspend)",0.6,mmol,,,,,,,,,,,,,,,,,,,,,water,H2O,6 mL (Cu solution) + 6 mL (linker suspension),,,,,,25,room temperature,24.0,24 h,,strong stirring (1200 rpm),ethanol,three times,100 °C under vacuum overnight,100.0,,octahedral microcrystals,96.5,,,Cu2 paddlewheel SBU,,,1376.0,not_reported,no,,,10.1039/c3ta14409g,ok,
10.1039/c3ta14409g,downloaded\10.1039_c3ta14409g.pdf,SI downloaded\10.1039_c3ta14409g_SI.pdf,mof_json_store\10.1039_c3ta14409g\raw_output.json,mof_json_store\10.1039_c3ta14409g\synthesis_006.json,no,,"HKUST-1 (direct-mix, high concentration)",,ZrCl4,,"2.4 g, 12 mmol (directly mixed as solid)",12,mmol,nan,,,,,nan,,,,,"benzene-1,3,5-tricarboxylic acid",H3BTC,"3.36 g, 8 mmol (directly mixed as solid)",8.0,mmol,,,,,,,,,,,,,,,,,,,,,water,H2O,24 mL (added to dry solid mixture),24.0,,,,,25,room temperature,1.0,1 h,,strong stirring (1200 rpm); direct mixing of reactants,ethanol,three times,100 °C under vacuum overnight,100.0,,,84.8,,,Cu2 paddlewheel SBU,,,1763.0,not_reported,no,,,10.1039/c3ta14409g,ok,
10.1039/c3ta14409g,downloaded\10.1039_c3ta14409g.pdf,SI downloaded\10.1039_c3ta14409g_SI.pdf,mof_json_store\10.1039_c3ta14409g\raw_output.json,mof_json_store\10.1039_c3ta14409g\synthesis_007.json,no,,"HKUST-1 (direct-mix, large scale)",,ZrCl4,,"120 g, 0.6 mol (directly mixed as solid)",600,mmol,nan,,,,,nan,,,,,"benzene-1,3,5-tricarboxylic acid",H3BTC,"252 g, 1.2 mol (directly mixed as solid)",1.2,mol,,,,,,,,,,,,,,,,,,,,,water,H2O,1.2 L (added to dry solid mixture),1200.0,,,,,25,room temperature,1.0,1 h,,strong stirring with overhead stirrer,ethanol,three times,100 °C under vacuum overnight,100.0,,,74.6,,,Cu2 paddlewheel SBU,,,1560.0,not_reported,no,,,10.1039/c3ta14409g,ok,
10.1002/anie.202215595,downloaded\10.1002_anie.202215595.pdf,SI downloaded\10.1002_anie.202215595_SI.pdf,mof_json_store\10.1002_anie.202215595\raw_output.json,mof_json_store\10.1002_anie.202215595\synthesis_001.json,yes,UiO-type MOF not obtained from Pip-diCO2H despite several trials; DMF-based MOF-74 syntheses gave no crystals before switching conditions.,Zr-dimepip,2233373,ZrCl4,,6.94 mL of Zr stock (2.5 mmol ZrCl4 in 27.76 mL DMF + 222 μL 37% HCl),2.5,mmol,nan,,,,,nan,,,,,dimepip-diCO2H,,0.625 mmol (222 mg),0.625,mmol,,,,,,,,,,,L-proline,,3.125 mmol (5 eq),3.125,mmol,hydrochloric acid (37%),,present in Zr stock: 222 μL of 37% HCl,0.222,mL,"N,N-dimethylformamide",DMF,6.94 mL,6.94,,,,,100.0,100 °C,48.0,48 h,100 mL Schott bottle,static,"DMF, dichloromethane (DCM), hexanes",DMF 3× with soak; Soxhlet DCM 18 h; Soxhlet hexanes 18 h,40 °C under vacuum for 16 h after DCM/hexanes exchange,40.0,16.0,colorless octahedra (bulk microcrystalline),~70,,fcu,Zr6O4(OH)4 12-connected SBU,"a≈32.666 Å, cubic, Fm-3m (activated)",,3100.0,yes,not_reported,,,10.1002/anie.202215595,ok,
10.1002/anie.202215595,downloaded\10.1002_anie.202215595.pdf,SI downloaded\10.1002_anie.202215595_SI.pdf,mof_json_store\10.1002_anie.202215595\raw_output.json,mof_json_store\10.1002_anie.202215595\synthesis_002.json,yes,UiO-type MOF not obtained from Pip-diCO2H despite several trials; DMF-based MOF-74 syntheses gave no crystals before switching conditions.,Zr-(S)-mepip,,ZrCl4,,0.555 mL of Zr stock (1.0 mmol ZrCl4 in 11.1 mL DMF + 88 μL 37% HCl),1,mmol,nan,,,,,nan,,,,,(S)-mepip-diCO2H ((S)-2-methylpiperazine-based dicarboxylic acid),,0.05 mmol (17.0 mg),0.05,mmol,,,,,,,,,,,L-proline,,0.25 mmol (5 eq),0.25,mmol,hydrochloric acid (37%),,present in Zr stock: 88 μL of 37% HCl,0.088,mL,"N,N-dimethylformamide",DMF,0.555 mL,0.555,,,,,100.0,100 °C,48.0,48 h,8 mL glass vial,static,,,,,,colorless octahedral single crystals,,,fcu,Zr6O4(OH)4 12-connected SBU,"cubic, Fm-3m (UiO-type)",,,not_reported,not_reported,,,10.1002/anie.202215595,ok,
10.1002/anie.202215595,downloaded\10.1002_anie.202215595.pdf,SI downloaded\10.1002_anie.202215595_SI.pdf,mof_json_store\10.1002_anie.202215595\raw_output.json,mof_json_store\10.1002_anie.202215595\synthesis_003.json,yes,UiO-type MOF not obtained from Pip-diCO2H despite several trials; DMF-based MOF-74 syntheses gave no crystals before switching conditions.,"Zr-dimepip-(2,2’-F)",2195519,ZrCl4,,0.555 mL of Zr stock (1.0 mmol ZrCl4 in 11.1 mL DMF + 88 μL 37% HCl),1,mmol,nan,,,,,nan,,,,,"dimepip-(2,2’-F)-diCO2H",,0.05 mmol (19.5 mg),0.05,mmol,,,,,,,,,,,L-proline,,0.25 mmol (5 eq),0.25,mmol,hydrochloric acid (37%),,present in Zr stock: 88 μL of 37% HCl,0.088,mL,"N,N-dimethylformamide",DMF,0.555 mL,0.555,,,,,100.0,100 °C,48.0,48 h,8 mL glass vial,static,,,,,,colorless octahedral single crystals,,,fcu,Zr6O4(OH)4 12-connected SBU,"a=32.8315(3) Å, cubic, Fm-3m (SCXRD)",16.58,,not_reported,not_reported,,,10.1002/anie.202215595,ok,
10.1002/anie.202215595,downloaded\10.1002_anie.202215595.pdf,SI downloaded\10.1002_anie.202215595_SI.pdf,mof_json_store\10.1002_anie.202215595\raw_output.json,mof_json_store\10.1002_anie.202215595\synthesis_004.json,yes,UiO-type MOF not obtained from Pip-diCO2H despite several trials; DMF-based MOF-74 syntheses gave no crystals before switching conditions.,"Zr-dimepip-(3,3’-NO2)",,ZrCl4,,0.555 mL of Zr stock (1.0 mmol ZrCl4 in 11.1 mL DMF + 88 μL 37% HCl),1,mmol,nan,,,,,nan,,,,,"dimepip-(3,3’-NO2)-diCO2H",,0.05 mmol (22.2 mg),0.05,mmol,,,,,,,,,,,4-nitrobenzoic acid,,0.25 mmol (5 eq),0.25,mmol,hydrochloric acid (37%),,present in Zr stock: 88 μL of 37% HCl,0.088,mL,"N,N-dimethylformamide",DMF,0.555 mL,0.555,,,,,100.0,100 °C,48.0,48 h,8 mL glass vial,static,,,,,,yellow octahedral single crystals,,,fcu,Zr6O4(OH)4 12-connected SBU,"cubic, Fm-3m (UiO-type)",,,not_reported,not_reported,,,10.1002/anie.202215595,ok,
10.1002/anie.202215595,downloaded\10.1002_anie.202215595.pdf,SI downloaded\10.1002_anie.202215595_SI.pdf,mof_json_store\10.1002_anie.202215595\raw_output.json,mof_json_store\10.1002_anie.202215595\synthesis_005.json,yes,UiO-type MOF not obtained from Pip-diCO2H despite several trials; DMF-based MOF-74 syntheses gave no crystals before switching conditions.,Zr-DHP (single-crystal),2195518,ZrCl4,,0.555 mL of Zr stock (1.0 mmol ZrCl4 in 11.1 mL DMF + 88 μL 37% HCl),1,mmol,nan,,,,,nan,,,,,DHP-diCO2H,,0.05 mmol (21.1 mg),0.05,mmol,,,,,,,,,,,4-nitrobenzoic acid,,0.25 mmol (5 eq),0.25,mmol,hydrochloric acid (37%),,present in Zr stock: 88 μL of 37% HCl,0.088,mL,"N,N-dimethylformamide",DMF,0.555 mL,0.555,,,,,100.0,100 °C,48.0,48 h,8 mL glass vial,static,,,,,,orange truncated octahedral single crystals,,,fcu,Zr6O4(OH)4 12-connected SBU,"a=32.5636(2) Å, cubic, Fm-3m (SCXRD)",17.46,,not_reported,not_reported,,,10.1002/anie.202215595,ok,
10.1002/anie.202215595,downloaded\10.1002_anie.202215595.pdf,SI downloaded\10.1002_anie.202215595_SI.pdf,mof_json_store\10.1002_anie.202215595\raw_output.json,mof_json_store\10.1002_anie.202215595\synthesis_006.json,yes,UiO-type MOF not obtained from Pip-diCO2H despite several trials; DMF-based MOF-74 syntheses gave no crystals before switching conditions.,"Zr-pip-(3,3’-Me)",,ZrCl4,,6.94 mL of Zr stock (2.5 mmol ZrCl4 in 27.76 mL DMF + 222 μL 37% HCl),2.5,mmol,nan,,,,,nan,,,,,"pip-(3,3’-Me)-diCO2H",,0.625 mmol (222 mg),0.625,mmol,,,,,,,,,,,4-nitrobenzoic acid,,3.125 mmol (5 eq),3.125,mmol,hydrochloric acid (37%),,present in Zr stock: 222 μL of 37% HCl,0.222,mL,"N,N-dimethylformamide",DMF,6.94 mL,6.94,,,,,80.0,80 °C,48.0,48 h,100 mL Schott bottle,static,"DMF, dichloromethane (DCM), hexanes",DMF 3× with soak; Soxhlet DCM 18 h; Soxhlet hexanes 18 h,40 °C under vacuum for 16 h after DCM/hexanes exchange,40.0,16.0,off-white powder,~62,,fcu,Zr6O4(OH)4 12-connected SBU,"a=32.605(1) Å, cubic, Fm-3m (LeBail)",,3025.0,not_reported,not_reported,,,10.1002/anie.202215595,ok,
10.1002/anie.202215595,downloaded\10.1002_anie.202215595.pdf,SI downloaded\10.1002_anie.202215595_SI.pdf,mof_json_store\10.1002_anie.202215595\raw_output.json,mof_json_store\10.1002_anie.202215595\synthesis_007.json,yes,UiO-type MOF not obtained from Pip-diCO2H despite several trials; DMF-based MOF-74 syntheses gave no crystals before switching conditions.,"Zr-pip-(3,3’-F)",,ZrCl4,,6.94 mL of Zr stock (2.5 mmol ZrCl4 in 27.76 mL DMF + 222 μL 37% HCl),2.5,mmol,nan,,,,,nan,,,,,"pip-(3,3’-F)-diCO2H",,0.625 mmol (566 mg used on scale),0.625,mmol,,,,,,,,,,,L-proline,,3.125 mmol (5 eq),3.125,mmol,hydrochloric acid (37%),,present in Zr stock: 222 μL of 37% HCl,0.222,mL,"N,N-dimethylformamide",DMF,17.36 mL (scaled),17.36,,,,,80.0,80 °C,48.0,48 h,250 mL Schott bottle,static,"DMF, dichloromethane (DCM), hexanes",DMF 3× with soak; Soxhlet DCM 18 h; Soxhlet hexanes 18 h,40 °C under vacuum for 16 h after DCM/hexanes exchange,40.0,16.0,off-white powder,~54,,fcu,Zr6O4(OH)4 12-connected SBU,"a=32.672(3) Å, cubic, Fm-3m (LeBail)",,3039.0,not_reported,not_reported,,,10.1002/anie.202215595,ok,
10.1002/anie.202215595,downloaded\10.1002_anie.202215595.pdf,SI downloaded\10.1002_anie.202215595_SI.pdf,mof_json_store\10.1002_anie.202215595\raw_output.json,mof_json_store\10.1002_anie.202215595\synthesis_008.json,yes,UiO-type MOF not obtained from Pip-diCO2H despite several trials; DMF-based MOF-74 syntheses gave no crystals before switching conditions.,"Zr-pip-tetra(3,5,3’,5’-F)",,ZrCl4,,6.94 mL of Zr stock (2.5 mmol ZrCl4 in 27.76 mL DMF + 222 μL 37% HCl),2.5,mmol,nan,,,,,nan,,,,,"pip-tetra(3,5,3’,5’-F)-diCO2H",,0.625 mmol (622 mg used on scale),0.625,mmol,,,,,,,,,,,4-nitrobenzoic acid,,3.125 mmol (5 eq),3.125,mmol,hydrochloric acid (37%),,present in Zr stock: 222 μL of 37% HCl,0.222,mL,"N,N-dimethylformamide",DMF,17.36 mL (scaled),17.36,,,,,80.0,80 °C,48.0,48 h,250 mL Schott bottle,static,"DMF, dichloromethane (DCM), hexanes",DMF 3× with soak; Soxhlet DCM 18 h; Soxhlet hexanes 18 h,40 °C under vacuum for 16 h after DCM/hexanes exchange,40.0,16.0,off-white powder,~57,,fcu,Zr6O4(OH)4 12-connected SBU,"a=32.576(5) Å, cubic, Fm-3m (LeBail)",,1955.0,not_reported,not_reported,,,10.1002/anie.202215595,ok,
10.1002/anie.202215595,downloaded\10.1002_anie.202215595.pdf,SI downloaded\10.1002_anie.202215595_SI.pdf,mof_json_store\10.1002_anie.202215595\raw_output.json,mof_json_store\10.1002_anie.202215595\synthesis_009.json,yes,UiO-type MOF not obtained from Pip-diCO2H despite several trials; DMF-based MOF-74 syntheses gave no crystals before switching conditions.,"Zr-dimepip-(3,3’-NO2) (bulk, no modulator)",,ZrCl4,,6.94 mL of Zr stock (2.5 mmol ZrCl4 in 27.76 mL DMF + 222 μL 37% HCl),2.5,mmol,nan,,,,,nan,,,,,"dimepip-(3,3’-NO2)-diCO2H",,0.625 mmol (278 mg used),0.625,mmol,,,,,,,,,,,,,,,,,,,,,"N,N-dimethylformamide",DMF,6.94 mL,6.94,,,,,100.0,100 °C,48.0,48 h,100 mL Schott bottle,static,"DMF, dichloromethane (DCM), hexanes",DMF 3× with soak; Soxhlet DCM 18 h; Soxhlet hexanes 18 h,40 °C under vacuum for 16 h after DCM/hexanes exchange,40.0,16.0,yellow powder,~72,,fcu,Zr6O4(OH)4 12-connected SBU,"a=31.465(1) Å, cubic, Fm-3m (LeBail)",,2300.0,not_reported,not_reported,,,10.1002/anie.202215595,ok,
10.1002/anie.202215595,downloaded\10.1002_anie.202215595.pdf,SI downloaded\10.1002_anie.202215595_SI.pdf,mof_json_store\10.1002_anie.202215595\raw_output.json,mof_json_store\10.1002_anie.202215595\synthesis_010.json,yes,UiO-type MOF not obtained from Pip-diCO2H despite several trials; DMF-based MOF-74 syntheses gave no crystals before switching conditions.,"Zr-pip-(2,2’-CF3)",,AgPF6,,6.94 mL of modified Zr stock (2.5 mmol ZrCl4 in 27.76 mL DMF + 1.25 mL 37% HCl),2.5,mmol,nan,,,,,nan,,,,,"pip-(2,2’-CF3)-diCO2H",,0.625 mmol (300 mg used),0.625,mmol,,,,,,,,,,,L-proline,,187.8 mg,187.8,mg,hydrochloric acid (37%),,present in modified Zr stock: 1.25 mL of 37% HCl,1.25,mL,"N,N-dimethylformamide",DMF,6.94 mL,6.94,,,,,100.0,100 °C,48.0,48 h,100 mL Schott bottle,static,"DMF, dichloromethane (DCM), hexanes",DMF 3× with soak; Soxhlet DCM 18 h; Soxhlet hexanes 18 h,40 °C under vacuum for 16 h after DCM/hexanes exchange,40.0,16.0,pale yellow powder,~42,,,,"a≈28.06 Å, cubic, Pn-3n (LeBail)",,774.0,not_reported,not_reported,,,10.1002/anie.202215595,ok,
10.1002/anie.202215595,downloaded\10.1002_anie.202215595.pdf,SI downloaded\10.1002_anie.202215595_SI.pdf,mof_json_store\10.1002_anie.202215595\raw_output.json,mof_json_store\10.1002_anie.202215595\synthesis_012.json,yes,UiO-type MOF not obtained from Pip-diCO2H despite several trials; DMF-based MOF-74 syntheses gave no crystals before switching conditions.,Zr-DHP-R,,AgNO3,,6.94 mL of Zr stock (2.5 mmol ZrCl4 in 27.76 mL DMF + 222 μL 37% HCl),2.5,mmol,nan,,,,,nan,,,,,DHP-diCO2H-R,,0.336 mmol (264 mg used; 0.54 eq relative to standard),0.336,mmol,,,,,,,,,,,L-proline,,3.125 mmol (5 eq),3.125,mmol,hydrochloric acid (37%),,present in Zr stock: 222 μL of 37% HCl,0.222,mL,"N,N-dimethylformamide",DMF,6.94 mL,6.94,,,,,100.0,100 °C,48.0,48 h,100 mL Schott bottle,static,"DMF, hexanes",hexanes exchange then dried with Ar; evacuated,mild activation after hexanes exchange (vacuum),,,orange octahedral crystals,,,fcu,Zr6O4(OH)4 12-connected SBU,"collapses upon activation to a≈26.26 Å, Fm-3m",,19.0,not_reported,not_reported,,,10.1002/anie.202215595,ok,
10.1002/anie.202215595,downloaded\10.1002_anie.202215595.pdf,SI downloaded\10.1002_anie.202215595_SI.pdf,mof_json_store\10.1002_anie.202215595\raw_output.json,mof_json_store\10.1002_anie.202215595\synthesis_013.json,yes,UiO-type MOF not obtained from Pip-diCO2H despite several trials; DMF-based MOF-74 syntheses gave no crystals before switching conditions.,"Zr-DHP-(3,5,3’,5’-Me)",,Tb(NO3)3·6H2O,,6.94 mL of Zr stock (2.5 mmol ZrCl4 in 27.76 mL DMF + 222 μL 37% HCl),2.5,mmol,nan,,,,,nan,,,,,"DHP-tetra(3,5,3’,5’-Me)-diCO2H",,0.625 mmol (299 mg),0.625,mmol,,,,,,,,,,,,,,,,,,,,,"N,N-dimethylformamide",DMF,6.94 mL,6.94,,,,,100.0,100 °C,48.0,48 h,100 mL Schott bottle,static,"DMF, acetone",DMF 3× with soak; Soxhlet acetone 18 h,40 °C under vacuum for 16 h after acetone Soxhlet,40.0,16.0,yellow-orange powder,~65,,fcu,Zr6O4(OH)4 12-connected SBU,"a≈31.82–32.49 Å, Pa-3 (as-synthesized) → Fm-3m (activated)",,1800.0,not_reported,not_reported,,,10.1002/anie.202215595,ok,
10.1002/anie.202215595,downloaded\10.1002_anie.202215595.pdf,SI downloaded\10.1002_anie.202215595_SI.pdf,mof_json_store\10.1002_anie.202215595\raw_output.json,mof_json_store\10.1002_anie.202215595\synthesis_014.json,yes,UiO-type MOF not obtained from Pip-diCO2H despite several trials; DMF-based MOF-74 syntheses gave no crystals before switching conditions.,"Zn-pip-(2,2’-OH) (MOF-74 analog)",,Eu(NO3)3·6H2O,,"247 mg (1.13 mmol, 2.25 eq)",1.13,mmol,nan,,,,,nan,,,,,"pip-(2,2’-OH)-diCO2H",,"179 mg (0.50 mmol, 1 eq)",0.5,mmol,,,,,,,,,,,sodium hydroxide (50% w/w),,"126 mg solution (1.58 mmol, 3.15 eq)",1.58,mmol,,,,,,water,H2O,6.62 mL + 6.62 mL (separate solutions),13.24,,,,,25,room temperature,20.0,20 h,40 mL glass vial,stirred,"water, methanol, acetone",each 3× with soak,130 °C under vacuum for 16 h,130.0,16.0,sub-micron rods,,,,oxo-bridged rod (MOF-74 type),,,400.0,not_reported,not_reported,,,10.1002/anie.202215595,ok,
10.1002/anie.202215595,downloaded\10.1002_anie.202215595.pdf,SI downloaded\10.1002_anie.202215595_SI.pdf,mof_json_store\10.1002_anie.202215595\raw_output.json,mof_json_store\10.1002_anie.202215595\synthesis_015.json,yes,UiO-type MOF not obtained from Pip-diCO2H despite several trials; DMF-based MOF-74 syntheses gave no crystals before switching conditions.,"Co-pip-(2,2’-OH) (MOF-74 analog)",,Dy(NO3)3·5H2O,,"93.3 mg (0.375 mmol, 2 eq)",0.375,mmol,nan,,,,,nan,,,,,"pip-(2,2’-OH)-diCO2H",,"67.2 mg (0.188 mmol, 1 eq)",0.188,mmol,,,,,,,,,,,,,,,,,,,,,water,H2O,2.5 mL (metal solution),2.5,tetrahydrofuran,THF,2.5 mL (ligand slurry),2.5,110.0,110 °C,72.0,3 days,Teflon-lined autoclave,static,"water, methanol, acetone",each 3× with soak,130 °C under vacuum for 16 h,130.0,16.0,sub-micron rods,,,,oxo-bridged rod (MOF-74 type),,,110.0,not_reported,not_reported,,,10.1002/anie.202215595,ok,
10.1002/anie.202215595,downloaded\10.1002_anie.202215595.pdf,SI downloaded\10.1002_anie.202215595_SI.pdf,mof_json_store\10.1002_anie.202215595\raw_output.json,mof_json_store\10.1002_anie.202215595\synthesis_016.json,yes,UiO-type MOF not obtained from Pip-diCO2H despite several trials; DMF-based MOF-74 syntheses gave no crystals before switching conditions.,"Ni-pip-(2,2’-OH) (MOF-74 analog)",,Gd(NO3)3·6H2O,,"93.3 mg (0.375 mmol, 2 eq)",0.375,mmol,nan,,,,,nan,,,,,"pip-(2,2’-OH)-diCO2H",,"67.2 mg (0.188 mmol, 1 eq)",0.188,mmol,,,,,,,,,,,,,,,,,,,,,water,H2O,2.5 mL (metal solution),2.5,tetrahydrofuran,THF,2.5 mL (ligand slurry),2.5,110.0,110 °C,72.0,3 days,Teflon-lined autoclave,static,"water, methanol, acetone",each 3× with soak,130 °C under vacuum for 16 h,130.0,16.0,sub-micron rods,,,,oxo-bridged rod (MOF-74 type),,,230.0,not_reported,not_reported,,,10.1002/anie.202215595,ok,
10.1039/c8dt00217g,downloaded\10.1039_c8dt00217g.pdf,SI downloaded\10.1039_c8dt00217g_SI.pdf,mof_json_store\10.1039_c8dt00217g\raw_output.json,mof_json_store\10.1039_c8dt00217g\synthesis_001.json,no,,UiO-66,,Cu(SO4)·5H2O,ZrCl4,45 mg,0.242346,mmol,nan,,,,,nan,,,,,terephthalic acid,H2BDC,30 mg,30.0,mg,,,,,,,,,,,acetic acid,HAc,0.2 mL,0.2,mL,polyvinylpyrrolidone (30K),PVP,10 mg,10.0,mg,"N,N-dimethylformamide",DMF,15 mL,15.0,,,,,120.0,120 °C,24.0,24 h,25 mL Teflon-lined autoclave,static,DMF,three times,dried in vacuum at 100 °C for 4 h,100.0,4.0,,,,,Zr6O4(OH)4 12-connected SBU,,,981.0,,not_reported,,,10.1039/c8dt00217g,ok,
