Repository: zzhenglab/MOFinder

# MOFinder

MOFinder extracts MOF synthesis information from the literature, reconstructs evidence-supported negative reaction records, and prepares datasets for synthesis-outcome prediction.
[Web application](https://mofinder.chemistry.wustl.edu/) | [Demos](Demo/README.md) | [Source code](docs/source_to_code.md) | [Workflow guide](docs/workflow.md) | [Model evaluation](docs/evaluation.md)

## Quick start

The workflow runs through Python commands. Python 3.10 or newer is required. Clone the repository and initialize its related applications:

```bash
git clone --recurse-submodules https://github.com/zzhenglab/MOFinder.git
cd MOFinder
```

Start with the two offline demonstrations:

```bash

File: mof_extraction_1_2.csv (part 38 of 305)
doi,main_pdf,si_pdf,raw_output,parsed_json,article_trial_or_failure,article_trial_or_failure_notes,mof_name,crystal_code,metal_1,metal_1_abbr,metal_1_amount_text,metal_1_amount_value,metal_1_amount_unit,metal_2,metal_2_abbr,metal_2_amount_text,metal_2_amount_value,metal_2_amount_unit,metal_3,metal_3_abbr,metal_3_amount_text,metal_3_amount_value,metal_3_amount_unit,linker_1,linker_1_abbr,linker_1_amount_text,linker_1_amount_value,linker_1_amount_unit,linker_2,linker_2_abbr,linker_2_amount_text,linker_2_amount_value,linker_2_amount_unit,linker_3,linker_3_abbr,linker_3_amount_text,linker_3_amount_value,linker_3_amount_unit,modulator_1,modulator_1_abbr,modulator_1_amount_text,modulator_1_amount_value,modulator_1_amount_unit,modulator_2,modulator_2_abbr,modulator_2_amount_text,modulator_2_amount_value,modulator_2_amount_unit,solvent_main,solvent_main_abbr,solvent_main_amount_text,solvent_main_ml,solvent_secondary,solvent_secondary_abbr,solvent_secondary_amount_text,solvent_secondary_ml,temperature_c,temperature_c_text,time_h,time_text,vessel_type,stirring,washing_solvent,washing_cycles,activation_text,activation_temp_c,activation_time_h,crystal_morphology,yield_percent,crystal_size,topology_code,metal_cluster_connectivity,unit_cell_short,pore_diameter_A,BET_surface_area_m2g,air_stable,water_stable,tga_decomposition_temp_c,applications,reference,status,error
10.1039/c3ce41152d,downloaded\10.1039_c3ce41152d.pdf,SI downloaded\10.1039_c3ce41152d_SI.pdf,mof_json_store\10.1039_c3ce41152d\raw_output.json,mof_json_store\10.1039_c3ce41152d\synthesis_001.json,yes,HKUST-1: at H3BTC:PAA = 1:15 no precipitation observed,HKUST-1,,Cu(SO4)·5H2O,,70 mg (0.344 mmol),0.344,mmol,nan,,,,,nan,,,,,"benzene-1,3,5-tricarboxylic acid",BTC,73.8 mg (0.344 mmol),0.344,mmol,,,,,,,,,,,poly(acrylic acid) (PAA),PAA,221 mg (0.123 mmol),0.123,mmol,,,,,,"N,N-dimethylformamide",DMF,4.2 mL,4.2,ethanol,EtOH,1.4 mL,1.4,0.0,0 °C,,,,vigorous stirring,"DMF, EtOH, H2O",≥3×,,,,blue nanoparticles,65–70,30–50 nm particles; Scherrer ~29 nm,,,,,,,,,,10.1039/c3ce41152d,ok,
10.1039/c3ce41152d,downloaded\10.1039_c3ce41152d.pdf,SI downloaded\10.1039_c3ce41152d_SI.pdf,mof_json_store\10.1039_c3ce41152d\raw_output.json,mof_json_store\10.1039_c3ce41152d\synthesis_002.json,yes,HKUST-1: at H3BTC:PAA = 1:15 no precipitation observed,HKUST-1,,Zn(NO3)2·4H2O,,70 mg (0.344 mmol),0.344,mmol,nan,,,,,nan,,,,,"benzene-1,3,5-tricarboxylic acid",BTC,73.8 mg (0.344 mmol),0.344,mmol,,,,,,,,,,,poly(acrylic acid) (PAA),PAA,221 mg (0.123 mmol),0.123,mmol,,,,,,"N,N-dimethylformamide",DMF,4.2 mL,4.2,ethanol,EtOH,1.4 mL,1.4,25,RT,,,,vigorous stirring,"DMF, EtOH, H2O",≥3×,,,,blue nanoparticles,,30–50 nm particles; Scherrer ~29 nm,,,,,,,,,,10.1039/c3ce41152d,ok,
10.1039/c3ce41152d,downloaded\10.1039_c3ce41152d.pdf,SI downloaded\10.1039_c3ce41152d_SI.pdf,mof_json_store\10.1039_c3ce41152d\raw_output.json,mof_json_store\10.1039_c3ce41152d\synthesis_003.json,yes,HKUST-1: at H3BTC:PAA = 1:15 no precipitation observed,HKUST-1,,Zn(NO3)2·4H2O,,70 mg (0.344 mmol),0.344,mmol,nan,,,,,nan,,,,,"benzene-1,3,5-tricarboxylic acid",BTC,73.8 mg (0.344 mmol),0.344,mmol,,,,,,,,,,,poly(acrylic acid) (PAA),PAA,221 mg (0.123 mmol),0.123,mmol,,,,,,"N,N-dimethylformamide",DMF,4.2 mL,4.2,ethanol,EtOH,1.4 mL,1.4,55.0,55 °C,,,,vigorous stirring,"DMF, EtOH, H2O",≥3×,,,,blue nanoparticles,,DLS radius ~80 nm at 55 °C (larger than 0 °C/RT),,,,,,,,,,10.1039/c3ce41152d,ok,
10.1039/c3ce41152d,downloaded\10.1039_c3ce41152d.pdf,SI downloaded\10.1039_c3ce41152d_SI.pdf,mof_json_store\10.1039_c3ce41152d\raw_output.json,mof_json_store\10.1039_c3ce41152d\synthesis_004.json,yes,HKUST-1: at H3BTC:PAA = 1:15 no precipitation observed,IRMOF-3,,Co(NO3)2·6H2O,,35.12 mg (0.160 mmol),0.16,mmol,nan,,,,,nan,,,,,2-aminoterephthalic acid,BDC–NH2,10.86 mg (0.059 mmol),0.059,mmol,,,,,,,,,,,hexadecyltrimethylammonium bromide (CTAB),CTAB,10 mg (0.027 mmol),0.027,mmol,"polyvinylpyrrolidone (PVP, MW ≈ 40,000)",PVP,10 mg (0.00025 mmol),0.00025,mmol,"N,N-dimethylformamide",DMF,5 mL (2 mL + 3 mL),5.0,,,,,25,RT,,≥5 min,,stirred,"DMF, EtOH",≥3×,,,,nanoparticles,,mean ~36 nm (SEM); 12–45 nm (AFM); Scherrer ~27 nm,,,,,,,,,,10.1039/c3ce41152d,ok,
10.1002/ejic.201600111,downloaded\10.1002_ejic.201600111.pdf,SI downloaded\10.1002_ejic.201600111_SI.pdf,mof_json_store\10.1002_ejic.201600111\raw_output.json,mof_json_store\10.1002_ejic.201600111\synthesis_001.json,no,,,1451245,Cd(NO3)2·4H2O,,"0.5 mmol, 0.145 g",0.5,mmol,nan,,,,,nan,,,,,"1,4-cyclohexanedicarboxylic acid","1,4-CHDA","0.4 mmol, 0.068 g",0.4,mmol,adenine,ad,"0.5 mmol, 0.067 g",0.5,mmol,,,,,,,,,,,,,,,,water,H2O,277 mM,,"N,N-dimethylacetamide",DMA,21 mM,,110.0,110 °C,72.0,72 h,PTFE-lined autoclave,static,water,,dried under ambient conditions,,,colorless rod-shaped crystals,77.0,,,,"a=14.9215(10) Å, b=15.3226(13) Å, c=15.9840(13) Å, α=72.669(7)°, β=63.676(7)°, γ=63.778(7)°, P1̄",,,not_reported,not_reported,,sensing;metal_ion_sensing,10.1002/ejic.201600111,ok,
10.1039/c7ra10034e,downloaded\10.1039_c7ra10034e.pdf,SI downloaded\10.1039_c7ra10034e_SI.pdf,mof_json_store\10.1039_c7ra10034e\raw_output.json,mof_json_store\10.1039_c7ra10034e\synthesis_001.json,no,,Cd-MOF,,Zn(NO3)2·6H2O,,0.1 mmol,0.1,mmol,nan,,,,,nan,,,,,"1,2,4,5-benzenetetracarboxylic acid",H4btec,0.1 mmol,0.1,mmol,,,,,,,,,,,sodium hydroxide,NaOH,0.2 mmol,0.2,mmol,,,,,,deionized water,H2O,15 mL,15.0,,,,,180.0,180 °C,48.0,48 h,Teflon-lined autoclave,static,distilled water,repeatedly,,,,colorless needle-shaped crystals,,,,mononuclear Cd(II) octahedral (CdO6) with four coordinated H2O,"a=5.5108(7) Å, b=7.8194(10) Å, c=9.6854(11) Å, α=109.785(11)°, β=104.283(11)°, γ=98.964(10)°, P1",,13.11,not_reported,not_reported,,photocatalysis,10.1039/c7ra10034e,ok,
10.1002/adma.201704388,downloaded\10.1002_adma.201704388.pdf,SI downloaded\10.1002_adma.201704388_SI.pdf,mof_json_store\10.1002_adma.201704388\raw_output.json,mof_json_store\10.1002_adma.201704388\synthesis_001.json,no,,ZrPP-1-H2,,TPBC,,"0.070 mmol, 0.0167 g",0.07,mmol,nan,,,,,nan,,,,,"5,10,15,20-tetrakis(3,4,5-trihydroxyphenyl)porphyrin",THPP,"0.075 mmol, 0.0605 g",0.075,mmol,,,,,,,,,,,,,,,,,,,,,water,H2O,1.0 mL,1.0,"N,N-dimethylformamide",DMF,0.8 mL,0.8,140.0,140 °C,24.0,24 h,Teflon-lined autoclave (23 mL),stirred,MeOH,,Soaked in MeOH for 3 days with solvent refreshed twice daily,,72.0,"brown tetragonal bipyramids, ≈300 nm × ≈50 nm",93.0,"≈300 nm side-length, ≈50 nm thickness",nbo,ZrIV-oxo infinite chains (rod SBU) linked by pyrogallate phenolates,"a=b=19.838 Å, c=7.496 Å, I4/mmm",,512.45,yes,yes,,CO2_capture;CO2_photoreduction,10.1002/adma.201704388,ok,
10.1002/adma.201704388,downloaded\10.1002_adma.201704388.pdf,SI downloaded\10.1002_adma.201704388_SI.pdf,mof_json_store\10.1002_adma.201704388\raw_output.json,mof_json_store\10.1002_adma.201704388\synthesis_002.json,no,,ZrPP-1-Fe,,Bi(NO3)3·5H2O,,"0.070 mmol, 0.0167 g",0.07,mmol,nan,,,,,nan,,,,,"5,10,15,20-tetrakis(3,4,5-trihydroxyphenyl)porphyrin-Fe(II)",THPP-Fe,0.10 mmol,0.1,mmol,,,,,,,,,,,,,,,,,,,,,water,H2O,1.0 mL,1.0,"N,N-dimethylformamide",DMF,0.8 mL,0.8,140.0,140 °C,24.0,24 h,Teflon-lined autoclave (23 mL),stirred,MeOH,,Soaked in MeOH for 3 days with solvent refreshed twice daily,,72.0,,>90,,nbo,ZrIV-oxo infinite chains (rod SBU) linked by pyrogallate phenolates,"a=b=19.838 Å, c=7.496 Å, I4/mmm",,703.75,yes,yes,,CO2_capture;CO2_photoreduction,10.1002/adma.201704388,ok,
10.1002/adma.201704388,downloaded\10.1002_adma.201704388.pdf,SI downloaded\10.1002_adma.201704388_SI.pdf,mof_json_store\10.1002_adma.201704388\raw_output.json,mof_json_store\10.1002_adma.201704388\synthesis_003.json,no,,ZrPP-1-Co,,TPBC,,"0.070 mmol, 0.0167 g",0.07,mmol,nan,,,,,nan,,,,,"5,10,15,20-tetrakis(3,4,5-trihydroxyphenyl)porphyrin-Co(II)",THPP-Co,0.10 mmol,0.1,mmol,,,,,,,,,,,,,,,,,,,,,water,H2O,1.0 mL,1.0,"N,N-dimethylformamide",DMF,0.8 mL,0.8,140.0,140 °C,24.0,24 h,Teflon-lined autoclave (23 mL),stirred,MeOH,,Soaked in MeOH for 3 days with solvent refreshed twice daily,,72.0,,>90,,nbo,ZrIV-oxo infinite chains (rod SBU) linked by pyrogallate phenolates,"a=b=19.838 Å, c=7.496 Å, I4/mmm",,852.27,yes,yes,,CO2_capture;CO2_photoreduction,10.1002/adma.201704388,ok,
10.1002/adma.201704388,downloaded\10.1002_adma.201704388.pdf,SI downloaded\10.1002_adma.201704388_SI.pdf,mof_json_store\10.1002_adma.201704388\raw_output.json,mof_json_store\10.1002_adma.201704388\synthesis_004.json,no,,ZrPP-1-Cu,,Bi(NO3)3·5H2O,,"0.070 mmol, 0.0167 g",0.07,mmol,nan,,,,,nan,,,,,"5,10,15,20-tetrakis(3,4,5-trihydroxyphenyl)porphyrin-Cu(II)",THPP-Cu,0.10 mmol,0.1,mmol,,,,,,,,,,,,,,,,,,,,,water,H2O,1.0 mL,1.0,"N,N-dimethylformamide",DMF,0.8 mL,0.8,140.0,140 °C,24.0,24 h,Teflon-lined autoclave (23 mL),stirred,MeOH,,Soaked in MeOH for 3 days with solvent refreshed twice daily,,72.0,,>90,,nbo,ZrIV-oxo infinite chains (rod SBU) linked by pyrogallate phenolates,"a=b=19.838 Å, c=7.496 Å, I4/mmm",,516.38,yes,yes,,CO2_capture;CO2_photoreduction,10.1002/adma.201704388,ok,
10.1002/adma.201704388,downloaded\10.1002_adma.201704388.pdf,SI downloaded\10.1002_adma.201704388_SI.pdf,mof_json_store\10.1002_adma.201704388\raw_output.json,mof_json_store\10.1002_adma.201704388\synthesis_005.json,no,,ZrPP-1-Zn,,Cd(NO3)2·6H2O,,"0.070 mmol, 0.0167 g",0.07,mmol,nan,,,,,nan,,,,,"5,10,15,20-tetrakis(3,4,5-trihydroxyphenyl)porphyrin-Zn(II)",THPP-Zn,0.10 mmol,0.1,mmol,,,,,,,,,,,,,,,,,,,,,water,H2O,1.0 mL,1.0,"N,N-dimethylformamide",DMF,0.8 mL,0.8,140.0,140 °C,24.0,24 h,Teflon-lined autoclave (23 mL),stirred,MeOH,,Soaked in MeOH for 3 days with solvent refreshed twice daily,,72.0,,>90,,nbo,ZrIV-oxo infinite chains (rod SBU) linked by pyrogallate phenolates,"a=b=19.838 Å, c=7.496 Å, I4/mmm",,648.05,yes,yes,,CO2_capture;CO2_photoreduction,10.1002/adma.201704388,ok,
10.1002/adma.201704388,downloaded\10.1002_adma.201704388.pdf,SI downloaded\10.1002_adma.201704388_SI.pdf,mof_json_store\10.1002_adma.201704388\raw_output.json,mof_json_store\10.1002_adma.201704388\synthesis_006.json,no,,ZrPP-2-H2,,Cd(CH3COO)2·2H2O,,"0.05 mmol, 0.0167 g",0.05,mmol,nan,,,,,nan,,,,,"5,10,15,20-tetrakis(3,4,5-trihydroxybiphenyl)porphyrin",THBPP,"0.075 mmol, 0.0833 g",0.075,mmol,,,,,,,,,,,formic acid,HCOOH,"15 mmol, 0.69 g",15.0,mmol,,,,,,"N,N-dimethylformamide",DMF,1.8 mL,1.8,,,,,140.0,140 °C,96.0,4 days,Teflon-lined autoclave (23 mL),stirred,MeOH,,Soaked in MeOH for 3 days with solvent refreshed twice daily,,72.0,"brown rods, ≈90 nm length × ≈50 nm diameter",85.0,≈90 nm × ≈50 nm,nbo,ZrIV-oxo infinite chains (rod SBU) linked by pyrogallate phenolates,"a=b=28.338 Å, c=7.452 Å, I4/mmm",,,yes,not_reported,,CO2_capture,10.1002/adma.201704388,ok,
10.1039/c4ta03992k,downloaded\10.1039_c4ta03992k.pdf,SI downloaded\10.1039_c4ta03992k_SI.pdf,mof_json_store\10.1039_c4ta03992k\raw_output.json,mof_json_store\10.1039_c4ta03992k\synthesis_001.json,yes,HT screen: large excess HCl prevented MOF formation; amorphous solid or recrystallized ligand observed at some conditions.,UiO-66(Zr)-(COOH),,Cd(CO3),ZrCl4,1.2 g (5 mmol),5,mmol,nan,,,,,nan,,,,,"1,2,4-benzenetricarboxylic acid",H3BTC,1.1 g (5 mmol),5.0,mmol,,,,,,,,,,,,,,,,,,,,,water,H2O,25 mL,25.0,,,,,100.0,reflux in water (~100 °C),24.0,24 h,50 mL round-bottom flask with reflux condenser,stirred,water,dispersed in water (10 mL per 1 g) and refluxed 16 h; then washed with water,dried at 30 °C under vacuum,30.0,,white powder,ca. 2 g,,,Zr6O4(OH)4 SBU,"a=20.758(1) Å, F23",,673.0,not_reported,not_reported,,CO2_capture;proton_conductivity,10.1039/c4ta03992k,ok,
10.1039/c4ta03992k,downloaded\10.1039_c4ta03992k.pdf,SI downloaded\10.1039_c4ta03992k_SI.pdf,mof_json_store\10.1039_c4ta03992k\raw_output.json,mof_json_store\10.1039_c4ta03992k\synthesis_002.json,yes,HT screen: large excess HCl prevented MOF formation; amorphous solid or recrystallized ligand observed at some conditions.,UiO-66(Zr)-(COOH)2,,Cd(NO3)2·6H2O,ZrCl4,1.2 g (5 mmol),5,mmol,nan,,,,,nan,,,,,"1,2,4,5-benzenetetracarboxylic acid",H4BTeC,1.3 g (5 mmol),5.0,mmol,,,,,,,,,,,,,,,,,,,,,water,H2O,25 mL,25.0,,,,,100.0,reflux in water (~100 °C),24.0,24 h,50 mL round-bottom flask with reflux condenser,stirred,water,dispersed in water (10 mL per 1 g) and refluxed 16 h; then washed with water,dried at 30 °C under vacuum,30.0,,white powder,ca. 2 g,,,Zr6O4(OH)4 SBU,"a=20.731(5) Å, F23",,527.0,not_reported,yes,,CO2_capture;proton_conductivity,10.1039/c4ta03992k,ok,
10.1039/c4ta03992k,downloaded\10.1039_c4ta03992k.pdf,SI downloaded\10.1039_c4ta03992k_SI.pdf,mof_json_store\10.1039_c4ta03992k\raw_output.json,mof_json_store\10.1039_c4ta03992k\synthesis_003.json,yes,HT screen: large excess HCl prevented MOF formation; amorphous solid or recrystallized ligand observed at some conditions.,UiO-66(Zr)-(COOH),,Cd(NO3)2·6H2O,ZrCl4,93 mg (0.4 mmol),0.4,mmol,nan,,,,,nan,,,,,"1,2,4-benzenetricarboxylic acid",H3BTC,85 mg (0.4 mmol),0.4,mmol,,,,,,,,,,,hydrochloric acid (37%),HCl,"0.25 mL of 37% HCl (~1.5 M), 7.5 eq per Zr",,,,,,,,water,H2O,1.75 mL,1.75,,,,,150.0,150 °C (sealed tube),0.3,tf ≈ 18 min,"borosilicate culture tube (Schott DURAN), sealed screw cap",rapidly stirred,,,,,,,,,,Zr6O4(OH)4 SBU,"a=20.758(1) Å, F23 (as for UiO-66(Zr)-(COOH))",,,not_reported,not_reported,,,10.1039/c4ta03992k,ok,
10.1039/c4ta03992k,downloaded\10.1039_c4ta03992k.pdf,SI downloaded\10.1039_c4ta03992k_SI.pdf,mof_json_store\10.1039_c4ta03992k\raw_output.json,mof_json_store\10.1039_c4ta03992k\synthesis_004.json,yes,HT screen: large excess HCl prevented MOF formation; amorphous solid or recrystallized ligand observed at some conditions.,UiO-66(Zr)-(COOH)2,,Cd(CH3COO)2·2H2O,ZrCl4,93 mg (0.4 mmol),0.4,mmol,nan,,,,,nan,,,,,"1,2,4,5-benzenetetracarboxylic acid",H4BTeC,108 mg (0.4 mmol),0.4,mmol,,,,,,,,,,,hydrochloric acid (37%),HCl,"0.25 mL of 37% HCl (~1.5 M), 7.5 eq per Zr",,,,,,,,water,H2O,1.75 mL,1.75,,,,,150.0,150 °C (sealed tube),0.383,tf ≈ 23 min,"borosilicate culture tube (Schott DURAN), sealed screw cap",rapidly stirred,,,,,,,,,,Zr6O4(OH)4 SBU,"a=20.731(5) Å, F23 (as for UiO-66(Zr)-(COOH)2)",,,not_reported,yes,,,10.1039/c4ta03992k,ok,
10.1021/ja111042f,downloaded\10.1021_ja111042f.pdf,SI downloaded\10.1021_ja111042f_SI.pdf,mof_json_store\10.1021_ja111042f\raw_output.json,mof_json_store\10.1021_ja111042f\synthesis_001.json,yes,Order of ligand addition critical; reversing gives no suitable material. Earlier attempts to extend ZnPO-MOF approach to Fe(III)/Mn gave nonporous 2D networks.,ZnZn-RPM,,Cd(CO3),,"17.8 mg, 0.06 mmol",0.06,mmol,nan,,,,,nan,,,,,meso-tetrakis(4-carboxyphenyl)porphyrin,,"11.8 mg, 0.015 mmol",0.015,mmol,"5,15-dipyridyl-10,20-bis(pentafluorophenyl)porphyrin",,"11.9 mg, 0.015 mmol",0.015,mmol,,,,,,nitric acid,HNO3,"0.03 M in EtOH, 2 mL",0.03,M,,,,,,"N,N-dimethylformamide",DMF,2 mL,2.0,ethanol,EtOH,2 mL (contains 0.03 M HNO3),2.0,80.0,"80 °C for 2 h (L1 + Zn(NO3)2·6H2O in DMF), then add 0.03 M HNO3 in EtOH and L2; heat 80 °C for 20 h",22.0,2 h then 20 h,2-dram screw-cap vial,static,DMF,until clear,,,,purple block-shaped crystals,75.0,,,"Zn2 paddlewheel dimer nodes, porphyrin-pillared","a=16.598(2) Å, b=16.643(2) Å, c=22.494(3) Å, Pmmm",,,not_reported,not_reported,425.0,,10.1021/ja111042f,ok,
10.1021/ja111042f,downloaded\10.1021_ja111042f.pdf,SI downloaded\10.1021_ja111042f_SI.pdf,mof_json_store\10.1021_ja111042f\raw_output.json,mof_json_store\10.1021_ja111042f\synthesis_002.json,yes,Order of ligand addition critical; reversing gives no suitable material. Earlier attempts to extend ZnPO-MOF approach to Fe(III)/Mn gave nonporous 2D networks.,ZnMn-RPM,,Zn(NO3)2·6H2O,,"17.8 mg, 0.06 mmol",0.06,mmol,nan,,,,,nan,,,,,meso-tetrakis(4-carboxyphenyl)porphyrin,,"15.8 mg, 0.02 mmol",0.02,mmol,"(5,15-dipyridyl-10,20-bis(pentafluorophenyl))porphyrinato manganese(III) chloride (L2-Mn(Cl))",,"17.7 mg, 0.02 mmol",0.02,mmol,,,,,,nitric acid,HNO3,"0.03 M in EtOH, 2 mL",0.03,M,,,,,,"N,N-dimethylformamide",DMF,2 mL,2.0,ethanol,EtOH,2 mL (contains 0.03 M HNO3),2.0,80.0,"80 °C for 2 h (L1 + Zn(NO3)2·6H2O in DMF), then add 0.03 M HNO3 in EtOH and L2; heat 80 °C for 20 h",22.0,2 h then 20 h,2-dram screw-cap vial,static,DMF,until clear,,,,purple block-shaped crystals,56.0,,,"Zn2 paddlewheel dimer nodes, porphyrin-pillared","a=16.5843(6) Å, b=16.5990(8) Å, c=22.2252(12) Å, Pmmm",,1000.0,not_reported,not_reported,425.0,C-H oxidation catalysis,10.1021/ja111042f,ok,
10.1021/ja111042f,downloaded\10.1021_ja111042f.pdf,SI downloaded\10.1021_ja111042f_SI.pdf,mof_json_store\10.1021_ja111042f\raw_output.json,mof_json_store\10.1021_ja111042f\synthesis_003.json,yes,Order of ligand addition critical; reversing gives no suitable material. Earlier attempts to extend ZnPO-MOF approach to Fe(III)/Mn gave nonporous 2D networks.,AlZn-RPM,,FeCl3·6H2O,,"17.8 mg, 0.06 mmol",0.06,mmol,nan,,,,,nan,,,,,meso-tetrakis(4-carboxyphenyl)porphyrinato aluminum(III) hydroxide (L1-Al(OH)),,"16.7 mg, 0.02 mmol",0.02,mmol,"5,15-dipyridyl-10,20-bis(pentafluorophenyl)porphyrin",,"15.9 mg, 0.02 mmol",0.02,mmol,,,,,,nitric acid,HNO3,"0.03 M in EtOH, 2 mL",0.03,M,,,,,,"N,N-dimethylformamide",DMF,2 mL,2.0,ethanol,EtOH,2 mL (contains 0.03 M HNO3),2.0,80.0,"80 °C for 2 h (L1 + Zn(NO3)2·6H2O in DMF), then add 0.03 M HNO3 in EtOH and L2; heat 80 °C for 20 h",22.0,2 h then 20 h,2-dram screw-cap vial,static,DMF,until clear,,,,purple block-shaped crystals,51.0,,,"Zn2 paddlewheel dimer nodes, porphyrin-pillared","a=16.6121(10) Å, b=16.6202(9) Å, c=22.1631(19) Å, Pmmm",,,not_reported,not_reported,425.0,,10.1021/ja111042f,ok,
10.1021/ja111042f,downloaded\10.1021_ja111042f.pdf,SI downloaded\10.1021_ja111042f_SI.pdf,mof_json_store\10.1021_ja111042f\raw_output.json,mof_json_store\10.1021_ja111042f\synthesis_004.json,yes,Order of ligand addition critical; reversing gives no suitable material. Earlier attempts to extend ZnPO-MOF approach to Fe(III)/Mn gave nonporous 2D networks.,PdMn-RPM,,Zn(NO3)2·6H2O,,"17.8 mg, 0.06 mmol",0.06,mmol,nan,,,,,nan,,,,,meso-tetrakis(4-carboxyphenyl)porphyrinato palladium(II),,"26.9 mg, 0.03 mmol",0.03,mmol,"(5,15-dipyridyl-10,20-bis(pentafluorophenyl))porphyrinato manganese(III) chloride (L2-Mn(Cl))",,"26.6 mg, 0.03 mmol",0.03,mmol,,,,,,nitric acid,HNO3,"0.03 M in EtOH, 2 mL",0.03,M,,,,,,"N,N-dimethylformamide",DMF,2 mL,2.0,ethanol,EtOH,2 mL (contains 0.03 M HNO3),2.0,80.0,"80 °C for 2 h (L1 + Zn(NO3)2·6H2O in DMF), then add 0.03 M HNO3 in EtOH and L2; heat 80 °C for 20 h",22.0,2 h then 20 h,2-dram screw-cap vial,static,DMF,until clear,,,,purple block-shaped crystals,65.0,,,"Zn2 paddlewheel dimer nodes, porphyrin-pillared","a=16.614(3) Å, b=16.640(3) Å, c=22.194(5) Å, Pmmm",,,not_reported,not_reported,425.0,,10.1021/ja111042f,ok,
10.1021/ja111042f,downloaded\10.1021_ja111042f.pdf,SI downloaded\10.1021_ja111042f_SI.pdf,mof_json_store\10.1021_ja111042f\raw_output.json,mof_json_store\10.1021_ja111042f\synthesis_005.json,yes,Order of ligand addition critical; reversing gives no suitable material. Earlier attempts to extend ZnPO-MOF approach to Fe(III)/Mn gave nonporous 2D networks.,FeZn-RPM,,Zn(NO3)2·6H2O,,"17.8 mg, 0.06 mmol",0.06,mmol,nan,,,,,nan,,,,,meso-tetrakis(4-carboxyphenyl)porphyrinato iron(III) chloride (L1-Fe(Cl)),,"17.6 mg, 0.02 mmol",0.02,mmol,"5,15-dipyridyl-10,20-bis(pentafluorophenyl)porphyrin",,"15.9 mg, 0.02 mmol",0.02,mmol,,,,,,nitric acid,HNO3,"0.03 M in EtOH, 2 mL",0.03,M,,,,,,"N,N-dimethylformamide",DMF,2 mL,2.0,ethanol,EtOH,2 mL (contains 0.03 M HNO3),2.0,80.0,"80 °C for 2 h (L1 + Zn(NO3)2·6H2O in DMF), then add 0.03 M HNO3 in EtOH and L2; heat 80 °C for 20 h",22.0,2 h then 20 h,2-dram screw-cap vial,static,DMF,until clear,,,,purple block-shaped crystals,60.0,,,"Zn2 paddlewheel dimer nodes, porphyrin-pillared","a=16.5671(5) Å, b=16.5864(5) Å, c=22.1775(10) Å, Pmmm",,,not_reported,not_reported,425.0,,10.1021/ja111042f,ok,
10.1021/ja111042f,downloaded\10.1021_ja111042f.pdf,SI downloaded\10.1021_ja111042f_SI.pdf,mof_json_store\10.1021_ja111042f\raw_output.json,mof_json_store\10.1021_ja111042f\synthesis_006.json,yes,Order of ligand addition critical; reversing gives no suitable material. Earlier attempts to extend ZnPO-MOF approach to Fe(III)/Mn gave nonporous 2D networks.,FeMn-RPM,,Zn(NO3)2·6H2O,,"17.8 mg, 0.06 mmol",0.06,mmol,nan,,,,,nan,,,,,meso-tetrakis(4-carboxyphenyl)porphyrinato iron(III) chloride (L1-Fe(Cl)),,"26.5 mg, 0.03 mmol",0.03,mmol,"(5,15-dipyridyl-10,20-bis(pentafluorophenyl))porphyrinato manganese(III) chloride (L2-Mn(Cl))",,"26.6 mg, 0.03 mmol",0.03,mmol,,,,,,nitric acid,HNO3,"0.03 M in EtOH, 2 mL",0.03,M,,,,,,"N,N-dimethylformamide",DMF,2 mL,2.0,ethanol,EtOH,2 mL (contains 0.03 M HNO3),2.0,80.0,"80 °C for 2 h (L1 + Zn(NO3)2·6H2O in DMF), then add 0.03 M HNO3 in EtOH and L2; heat 80 °C for 20 h",22.0,2 h then 20 h,2-dram screw-cap vial,static,DMF,until clear,,,,purple block-shaped crystals,48.0,,,"Zn2 paddlewheel dimer nodes, porphyrin-pillared","a=16.612 Å, b=16.619 Å, c=22.522 Å, Pmmm",,,not_reported,not_reported,425.0,,10.1021/ja111042f,ok,
10.1021/jacs.3c06393,downloaded\10.1021_jacs.3c06393.pdf,SI downloaded\10.1021_jacs.3c06393_SI.pdf,mof_json_store\10.1021_jacs.3c06393\raw_output.json,mof_json_store\10.1021_jacs.3c06393\synthesis_001.json,yes,Postsynthetic Cu exchange into Zn‑MFU‑4 failed; CuCl2-only gave Cu2Cl2(BBTA); dimethylamine additive gave amorphous product.,NU-2100,2241191,Zn(NO3)2·6H2O,,"45 mg, 0.33 mmol",0.33,mmol,nan,,"30 mg, 0.22 mmol",0.22,mmol,nan,,,,,"1,5-dihydrobenzo[1,2-d:4,5-d′]bis([1,2,3]triazole)",H2BBTA,"12 mg, 0.075 mmol",0.075,mmol,,,,,,,,,,,,,,,,,,,,,"N,N-dimethylformamide",DMF,4 mL,4.0,,,,,140.0,413 K,48.0,48 h,3-dram glass vial,static,"DMF, MeOH",3× each with 10 mL,Soxhlet exchange in MeOH for 7–10 days; then activate under dynamic vacuum at 393 K for 18 h followed by 453 K for 1 h,180.0,19.0,yellow crystals; rods,60.0,0.15 × 0.05 × 0.05 mm,,tetrahedral Cu(I) sites and chains of linear two-coordinate Cu(I) along pores,"a=11.6921(3) Å, b=13.4972(5) Å, c=14.4656(4) Å, α=β=γ=90°, C2221",5.1,515.0,yes,not_reported,400.0,hydrogen storage,10.1021/jacs.3c06393,ok,
10.1021/acs.jpcc.5b09520,downloaded\10.1021_acs.jpcc.5b09520.pdf,SI downloaded\10.1021_acs.jpcc.5b09520_SI.pdf,mof_json_store\10.1021_acs.jpcc.5b09520\raw_output.json,mof_json_store\10.1021_acs.jpcc.5b09520\synthesis_001.json,no,,ZIF-8,,Zn(NO3)2·6H2O,,0.744 g (2.5 mmol) dissolved in 10 mL Brij 78 aqueous solution,2.5,mmol,nan,,,,,nan,,,,,2-methylimidazole,,12.3 g (0.15 mol) in 90 mL Brij 78 aqueous solution,0.15,mol,,,,,,,,,,,Brij 78 (surfactant),,57.6 mg (0.05 mmol) in 100 mL H2O (0.5 mM),0.05,mmol,,,,,,water (Brij 78 solution),H2O,100 mL total (10 mL for metal + 90 mL for linker),100.0,,,,,25,room temperature,24.0,24 h,,stirred,methanol,three times,dried under reduced pressure at 40 °C for 24 h,40.0,24.0,rhombic dodecahedron with truncated corners (18 faces),,0.060 μm average (FESEM),sod,,,,1660.0,not_reported,not_reported,,,10.1021/acs.jpcc.5b09520,ok,
10.1021/acs.jpcc.5b09520,downloaded\10.1021_acs.jpcc.5b09520.pdf,SI downloaded\10.1021_acs.jpcc.5b09520_SI.pdf,mof_json_store\10.1021_acs.jpcc.5b09520\raw_output.json,mof_json_store\10.1021_acs.jpcc.5b09520\synthesis_002.json,no,,ZIF-8,,Zn(NO3)2·6H2O,,0.744 g (2.5 mmol) in 10 mL H2O,2.5,mmol,nan,,,,,nan,,,,,2-methylimidazole,,16.4 g (0.20 mol) in 90 mL H2O,0.2,mol,,,,,,,,,,,,,,,,,,,,,water,H2O,100 mL total (10 mL for metal + 90 mL for linker),100.0,,,,,25,room temperature,24.0,24 h,,stirred,methanol,three times,dried under reduced pressure at 40 °C for 24 h,40.0,24.0,rhombic dodecahedron with truncated corners (18 faces),,0.33 μm average (FESEM),sod,,,,1620.0,not_reported,not_reported,,,10.1021/acs.jpcc.5b09520,ok,
10.1021/acs.jpcc.5b09520,downloaded\10.1021_acs.jpcc.5b09520.pdf,SI downloaded\10.1021_acs.jpcc.5b09520_SI.pdf,mof_json_store\10.1021_acs.jpcc.5b09520\raw_output.json,mof_json_store\10.1021_acs.jpcc.5b09520\synthesis_003.json,no,,ZIF-8,,Zn(NO3)2·6H2O,,0.549 g (2.5 mmol) in 10 mL CTAC aqueous solution,2.5,mmol,nan,,,,,nan,,,,,2-methylimidazole,,12.3 g (0.15 mol) in 90 mL CTAC aqueous solution,0.15,mol,,,,,,,,,,,cetyltrimethylammonium chloride (CTAC),,6.4 mg (0.02 mmol) in 100 mL H2O (0.2 mM),0.02,mmol,,,,,,water (CTAC solution),H2O,100 mL total (10 mL for metal + 90 mL for linker),100.0,,,,,25,room temperature,24.0,24 h,,stirred,methanol,three times,dried under reduced pressure at 40 °C for 24 h,40.0,24.0,cubic (6 faces),,0.47 μm average (FESEM),sod,,,,1730.0,not_reported,not_reported,,,10.1021/acs.jpcc.5b09520,ok,
10.1021/acs.jpcc.5b09520,downloaded\10.1021_acs.jpcc.5b09520.pdf,SI downloaded\10.1021_acs.jpcc.5b09520_SI.pdf,mof_json_store\10.1021_acs.jpcc.5b09520\raw_output.json,mof_json_store\10.1021_acs.jpcc.5b09520\synthesis_004.json,no,,ZIF-8,,Zn(NO3)2·6H2O,,0.744 g (2.5 mmol) in 10 mL H2O,2.5,mmol,nan,,,,,nan,,,,,2-methylimidazole,,12.3 g (0.15 mol) in 90 mL H2O,0.15,mol,,,,,,,,,,,,,,,,,,,,,water,H2O,100 mL total (10 mL for metal + 90 mL for linker),100.0,,,,,25,room temperature,24.0,24 h,,stirred,methanol,three times,dried under reduced pressure at 40 °C for 24 h,40.0,24.0,rhombic dodecahedron with truncated corners (18 faces),,0.73 μm average (FESEM),sod,,,,1680.0,not_reported,not_reported,,,10.1021/acs.jpcc.5b09520,ok,
10.1021/acs.jpcc.5b09520,downloaded\10.1021_acs.jpcc.5b09520.pdf,SI downloaded\10.1021_acs.jpcc.5b09520_SI.pdf,mof_json_store\10.1021_acs.jpcc.5b09520\raw_output.json,mof_json_store\10.1021_acs.jpcc.5b09520\synthesis_005.json,no,,ZIF-8,,Ni(CH3COO)2,,0.549 g (2.5 mmol) in 10 mL H2O,2.5,mmol,nan,,,,,nan,,,,,2-methylimidazole,,12.3 g (0.15 mol) in 90 mL H2O,0.15,mol,,,,,,,,,,,,,,,,,,,,,water,H2O,100 mL total (10 mL for metal + 90 mL for linker),100.0,,,,,25,room temperature,24.0,24 h,,stirred,methanol,three times,dried under reduced pressure at 40 °C for 24 h,40.0,24.0,rhombic dodecahedron (12 faces),,1.2 μm average (FESEM),sod,,,,1660.0,not_reported,not_reported,,,10.1021/acs.jpcc.5b09520,ok,
10.1021/acs.jpcc.5b09520,downloaded\10.1021_acs.jpcc.5b09520.pdf,SI downloaded\10.1021_acs.jpcc.5b09520_SI.pdf,mof_json_store\10.1021_acs.jpcc.5b09520\raw_output.json,mof_json_store\10.1021_acs.jpcc.5b09520\synthesis_006.json,no,,ZIF-8,,Mg(CH3COO)2,,0.744 g (2.5 mmol) in 10 mL H2O,2.5,mmol,nan,,,,,nan,,,,,2-methylimidazole,,8.21 g (0.10 mol) in 90 mL H2O,0.1,mol,,,,,,,,,,,,,,,,,,,,,water,H2O,100 mL total (10 mL for metal + 90 mL for linker),100.0,,,,,25,room temperature,24.0,24 h,,stirred,methanol,three times,dried under reduced pressure at 40 °C for 24 h,40.0,24.0,rhombic dodecahedron with truncated corners (18 faces),,2.1 μm average (FESEM),sod,,,,1520.0,not_reported,not_reported,,,10.1021/acs.jpcc.5b09520,ok,
10.1021/acs.jpcc.5b09520,downloaded\10.1021_acs.jpcc.5b09520.pdf,SI downloaded\10.1021_acs.jpcc.5b09520_SI.pdf,mof_json_store\10.1021_acs.jpcc.5b09520\raw_output.json,mof_json_store\10.1021_acs.jpcc.5b09520\synthesis_007.json,no,,ZIF-8,,Co(CH3COO)2,,3.53 g (11.9 mmol) in 40 mL methanol,11.9,mmol,nan,,,,,nan,,,,,2-methylimidazole,,1.94 g (23.6 mmol) in 40 mL methanol,23.6,mmol,,,,,,,,,,,sodium formate,,0.807 g (11.9 mmol); final concentration ~0.15 M after mixing,11.9,mmol,,,,,,methanol,MeOH,80 mL total (40 mL for metal + 40 mL for linker/additive),80.0,,,,,90.0,90 °C,24.0,24 h,Teflon-lined autoclave (sealed Teflon jar),static,methanol,three times,dried under reduced pressure at 40 °C for 24 h,40.0,24.0,"rhombic dodecahedron (12 faces), mostly chipped",,88 μm average (FESEM),sod,,,,1690.0,not_reported,not_reported,,,10.1021/acs.jpcc.5b09520,ok,
10.1002/chem.201600189,downloaded\10.1002_chem.201600189.pdf,SI downloaded\10.1002_chem.201600189_SI.pdf,mof_json_store\10.1002_chem.201600189\raw_output.json,mof_json_store\10.1002_chem.201600189\synthesis_004.json,no,,Zn2(dobpdc),,Co(NO3)2·6H2O,,"9.1 mg, 0.035 mmol",0.035,mmol,nan,,,,,nan,,,,,"4,4’-dihydroxy-1,1’-biphenyl-3,3’-dicarboxylic acid",H4dobpdc,"4.0 mg, 0.015 mmol",0.015,mmol,,,,,,,,,,,,,,,,,,,,,"N,N-diethylformamide",DEF,"in DEF/EtOH mixture, total 0.5 mL",,ethanol,EtOH,"in DEF/EtOH mixture, total 0.5 mL",,100.0,100 °C; sealed tube (solvothermal),72.0,3 days,sealed Pyrex tube; oven,static,"DEF, MeOH","MeOH exchange 3 d, solvent replaced daily",250 °C under vacuum for 4 h,250.0,4.0,colorless needle-shaped crystals,,,,oxo-bridged 1D rod SBU,,,2047.6,not_reported,no,390.0,CO2_capture,10.1002/chem.201600189,ok,
10.1021/jacs.0c01895,downloaded\10.1021_jacs.0c01895.pdf,SI downloaded\10.1021_jacs.0c01895_SI.pdf,mof_json_store\10.1021_jacs.0c01895\raw_output.json,mof_json_store\10.1021_jacs.0c01895\synthesis_001.json,yes,"Some conditions gave incomplete Pu dissolution; TFA attempts precipitated PuF, so not used",Pu-UiO-66,,Zn(NO3)2·6H2O,,1 Pu (relative ratio),,,nan,,,,,nan,,,,,terephthalic acid,BDC,2 BDC (relative ratio),,,,,,,,,,,,,benzoic acid,BA,40 BA (relative ratio),,,,,,,,"N,N-dimethylformamide",DMF,500 DMF (relative ratio),,,,,,130.0,130 °C,24.0,24 h,Parr reaction vessel (Teflon vial),static,"DMF, acetone",DMF 1×; acetone 3×,activated at 100 °C for 24 h (degas),100.0,24.0,"pink octahedra, 2–10 μm",,2–10 μm,fcu,"Pu6O4(OH)4 hexanuclear node, 12-connected (UiO-66-type)",a = 20.97(35) Å (cubic),,709.0,not_reported,not_reported,500.0,,10.1021/jacs.0c01895,ok,
10.1021/jacs.0c01895,downloaded\10.1021_jacs.0c01895.pdf,SI downloaded\10.1021_jacs.0c01895_SI.pdf,mof_json_store\10.1021_jacs.0c01895\raw_output.json,mof_json_store\10.1021_jacs.0c01895\synthesis_002.json,yes,"Some conditions gave incomplete Pu dissolution; TFA attempts precipitated PuF, so not used",Pu-UiO-66,,Zn(NO3)2·6H2O,,1 Pu (relative ratio),,,nan,,,,,nan,,,,,terephthalic acid,BDC,2 BDC (relative ratio),,,,,,,,,,,,,benzoic acid,BA,72 BA (relative ratio),,,,,,,,"N,N-dimethylformamide",DMF,500 DMF (relative ratio),,,,,,130.0,130 °C,48.0,48 h,Parr reaction vessel (Teflon vial),static,"DMF, acetone",DMF 1×; acetone 3×,activated at 100 °C for 24 h (degas),100.0,24.0,"pink octahedra, 2–10 μm (co-crystallized benzoate chain observed in one run)",,2–10 μm,fcu,"Pu6O4(OH)4 hexanuclear node, 12-connected (UiO-66-type)",a = 20.97(35) Å (cubic),,709.0,not_reported,not_reported,500.0,,10.1021/jacs.0c01895,ok,
10.1021/jacs.0c01895,downloaded\10.1021_jacs.0c01895.pdf,SI downloaded\10.1021_jacs.0c01895_SI.pdf,mof_json_store\10.1021_jacs.0c01895\raw_output.json,mof_json_store\10.1021_jacs.0c01895\synthesis_003.json,yes,"Some conditions gave incomplete Pu dissolution; TFA attempts precipitated PuF, so not used",Pu-UiO-66,,Zn(NO3)2·6H2O,,1 Pu (relative ratio),,,nan,,,,,nan,,,,,terephthalic acid,BDC,2 BDC (relative ratio),,,,,,,,,,,,,acetic acid,AA,67 AA (relative ratio),,,,,,,,"N,N-dimethylformamide",DMF,500 DMF (relative ratio),,,,,,130.0,130 °C,48.0,48 h,Parr reaction vessel (Teflon vial),static,"DMF, acetone",DMF 1×; acetone 3×,activated at 100 °C for 24 h (degas),100.0,24.0,"pink octahedra, 2–10 μm",,2–10 μm,fcu,"Pu6O4(OH)4 hexanuclear node, 12-connected (UiO-66-type)",a = 20.97(35) Å (cubic),,709.0,not_reported,not_reported,500.0,,10.1021/jacs.0c01895,ok,
10.1021/jacs.0c01895,downloaded\10.1021_jacs.0c01895.pdf,SI downloaded\10.1021_jacs.0c01895_SI.pdf,mof_json_store\10.1021_jacs.0c01895\raw_output.json,mof_json_store\10.1021_jacs.0c01895\synthesis_004.json,yes,"Some conditions gave incomplete Pu dissolution; TFA attempts precipitated PuF, so not used",Pu-UiO-66,,Co(NO3)2·6H2O,,1 Pu (relative ratio),,,nan,,,,,nan,,,,,terephthalic acid,BDC,2 BDC (relative ratio),,,,,,,,,,,,,benzoic acid,BA,50 BA (relative ratio),,,,,,,,"N,N-dimethylformamide",DMF,500 DMF (relative ratio),,,,,,130.0,130 °C,48.0,48 h,Parr reaction vessel (Teflon vial),static,"DMF, acetone",DMF 1×; acetone 3×,activated at 100 °C for 24 h (degas),100.0,24.0,"pink octahedra, 2–10 μm",,2–10 μm,fcu,"Pu6O4(OH)4 hexanuclear node, 12-connected (UiO-66-type)",a = 20.97(35) Å (cubic),,709.0,not_reported,not_reported,500.0,,10.1021/jacs.0c01895,ok,
10.1021/jacs.0c01895,downloaded\10.1021_jacs.0c01895.pdf,SI downloaded\10.1021_jacs.0c01895_SI.pdf,mof_json_store\10.1021_jacs.0c01895\raw_output.json,mof_json_store\10.1021_jacs.0c01895\synthesis_005.json,yes,"Some conditions gave incomplete Pu dissolution; TFA attempts precipitated PuF, so not used",Pu-UiO-66,,Co(NO3)2·6H2O,,1 Pu (relative ratio),,,nan,,,,,nan,,,,,terephthalic acid,BDC,2 BDC (relative ratio),,,,,,,,,,,,,benzoic acid,BA,40 BA (relative ratio),,,,,,,,"N,N-dimethylformamide",DMF,500 DMF (relative ratio),,water,H2O,25 H2O (relative ratio),,130.0,130 °C,48.0,48 h,Parr reaction vessel (Teflon vial),static,"DMF, acetone",DMF 1×; acetone 3×,activated at 100 °C for 24 h (degas),100.0,24.0,"pink octahedra, 2–10 μm",,2–10 μm,fcu,"Pu6O4(OH)4 hexanuclear node, 12-connected (UiO-66-type)",a = 20.97(35) Å (cubic),,709.0,not_reported,not_reported,500.0,,10.1021/jacs.0c01895,ok,
10.1021/la304151r,downloaded\10.1021_la304151r.pdf,SI downloaded\10.1021_la304151r_SI.pdf,mof_json_store\10.1021_la304151r\raw_output.json,mof_json_store\10.1021_la304151r\synthesis_001.json,no,,DMOF-N,,Co(NO3)2·6H2O,,0.6 mmol,0.6,mmol,nan,,,,,nan,,,,,"1,4-naphthalenedicarboxylic acid",NDC,0.6 mmol,0.6,mmol,"1,4-diazabicyclo[2.2.2]octane",DABCO,0.3 mmol,0.3,mmol,,,,,,,,,,,,,,,,"N,N-dimethylformamide",DMF,9 mL,9.0,,,,,120.0,120 °C,48.0,48 h,glass vial,"stirred 3 h at RT, then static during solvothermal step",DMF,repeatedly washed,110 °C under vacuum overnight,110.0,12.0,colorless brick-shaped crystals,,,,,,,1420.0,not_reported,no,,,10.1021/la304151r,ok,
10.1021/la304151r,downloaded\10.1021_la304151r.pdf,SI downloaded\10.1021_la304151r_SI.pdf,mof_json_store\10.1021_la304151r\raw_output.json,mof_json_store\10.1021_la304151r\synthesis_002.json,no,,DMOF-A,,Co(NO3)2·6H2O,,1 mmol,1,mmol,nan,,,,,nan,,,,,"9,10-anthracenedicarboxylic acid",ADC,1 mmol,1.0,mmol,"1,4-diazabicyclo[2.2.2]octane",DABCO,0.5 mmol,0.5,mmol,,,,,,,,,,,,,,,,"N,N-dimethylformamide",DMF,5 mL,5.0,methanol,MeOH,5 mL,5.0,120.0,120 °C,48.0,48 h,Teflon-lined autoclave,"stirred 12–18 h at RT, then static during solvothermal step",DMF,repeatedly washed,110 °C under vacuum overnight,110.0,12.0,yellowish brick-shaped crystals,,,,,,,760.0,not_reported,yes,,,10.1021/la304151r,ok,
10.1021/la304151r,downloaded\10.1021_la304151r.pdf,SI downloaded\10.1021_la304151r_SI.pdf,mof_json_store\10.1021_la304151r\raw_output.json,mof_json_store\10.1021_la304151r\synthesis_003.json,no,,DMOF-TM1,,Co(NO3)2·6H2O,,0.6 mmol,0.6,mmol,nan,,,,,nan,,,,,terephthalic acid,BDC,0.3 mmol,0.3,mmol,terephthalic acid,TMBDC,0.3 mmol,0.3,mmol,"1,4-diazabicyclo[2.2.2]octane",DABCO,0.3 mmol,0.3,mmol,,,,,,,,,,,"N,N-dimethylformamide",DMF,9 mL,9.0,,,,,120.0,120 °C,48.0,48 h,glass vial,"stirred 3 h at RT, then static during solvothermal step",DMF,repeatedly washed,110 °C under vacuum overnight,110.0,12.0,colorless brick-shaped crystals,,,,,,,1210.0,not_reported,no,,,10.1021/la304151r,ok,
10.1021/la304151r,downloaded\10.1021_la304151r.pdf,SI downloaded\10.1021_la304151r_SI.pdf,mof_json_store\10.1021_la304151r\raw_output.json,mof_json_store\10.1021_la304151r\synthesis_004.json,no,,DMOF-TM2,,Fe(NO3)3·9H2O,,0.63 mmol,0.63,mmol,Co(NO3)2·6H2O,,,,,nan,,,,,terephthalic acid,TMBDC,0.63 mmol,0.63,mmol,"1,4-diazabicyclo[2.2.2]octane",DABCO,0.31 mmol,0.31,mmol,,,,,,,,,,,,,,,,"N,N-dimethylformamide",DMF,15 mL,15.0,,,,,120.0,120 °C,48.0,48 h,Teflon-lined stainless steel autoclave,"stirred 2–3 h at RT, then static during solvothermal step",DMF,repeatedly washed,110 °C under vacuum overnight,110.0,12.0,white solid,,,,,,,1050.0,not_reported,yes,,,10.1021/la304151r,ok,
10.1021/la304151r,downloaded\10.1021_la304151r.pdf,SI downloaded\10.1021_la304151r_SI.pdf,mof_json_store\10.1021_la304151r\raw_output.json,mof_json_store\10.1021_la304151r\synthesis_005.json,no,,DMOF-NO2,,Zn(NO3)2·6H2O,,2 mmol,2,mmol,Co(NO3)2·6H2O,,,,,nan,,,,,2-nitroterephthalic acid,BDC-NO2,2 mmol,2.0,mmol,"1,4-diazabicyclo[2.2.2]octane",DABCO,1 mmol,1.0,mmol,,,,,,,,,,,,,,,,"N,N-dimethylformamide",DMF,30 mL,30.0,,,,,120.0,120 °C,48.0,48 h,Teflon-lined autoclave,"stirred 5–10 min at RT, then static during solvothermal step",DMF,repeatedly washed,110 °C under vacuum overnight,110.0,12.0,yellow crystals,,,,,,,1310.0,not_reported,no,,,10.1021/la304151r,ok,
10.1021/la304151r,downloaded\10.1021_la304151r.pdf,SI downloaded\10.1021_la304151r_SI.pdf,mof_json_store\10.1021_la304151r\raw_output.json,mof_json_store\10.1021_la304151r\synthesis_006.json,no,,DMOF-Br,,Cu(NO3)2·3H2O,,2 mmol,2,mmol,Co(NO3)2·6H2O,,,,,nan,,,,,terephthalic acid,BDC-Br,2 mmol,2.0,mmol,"1,4-diazabicyclo[2.2.2]octane",DABCO,1 mmol,1.0,mmol,,,,,,,,,,,,,,,,"N,N-dimethylformamide",DMF,30 mL,30.0,,,,,120.0,120 °C,48.0,48 h,Teflon-lined autoclave,"stirred 5–10 min at RT, then static during solvothermal step",DMF,repeatedly washed,110 °C under vacuum overnight,110.0,12.0,colorless brick-shaped crystals,,,,,,,1315.0,not_reported,no,,,10.1021/la304151r,ok,
10.1021/la304151r,downloaded\10.1021_la304151r.pdf,SI downloaded\10.1021_la304151r_SI.pdf,mof_json_store\10.1021_la304151r\raw_output.json,mof_json_store\10.1021_la304151r\synthesis_007.json,no,,DMOF-Cl2,,Co(NO3)2·6H2O,,2 mmol,2,mmol,nan,,,,,nan,,,,,terephthalic acid,BDC-Cl2,2 mmol,2.0,mmol,"1,4-diazabicyclo[2.2.2]octane",DABCO,1 mmol,1.0,mmol,,,,,,,,,,,,,,,,"N,N-dimethylformamide",DMF,30 mL,30.0,,,,,120.0,120 °C,48.0,48 h,Teflon-lined stainless steel autoclave,"stirred 5–10 min at RT, then static during solvothermal step",DMF,repeatedly washed,110 °C under vacuum overnight,110.0,12.0,white solid,,,,,,,1175.0,not_reported,no,,,10.1021/la304151r,ok,
10.1021/la304151r,downloaded\10.1021_la304151r.pdf,SI downloaded\10.1021_la304151r_SI.pdf,mof_json_store\10.1021_la304151r\raw_output.json,mof_json_store\10.1021_la304151r\synthesis_008.json,no,,DMOF-OH,,CuCl2·2H2O,,1 mmol,1,mmol,nan,,,,,nan,,,,,terephthalic acid,BDC-OH,1 mmol,1.0,mmol,"1,4-diazabicyclo[2.2.2]octane",DABCO,0.5 mmol,0.5,mmol,,,,,,,,,,,,,,,,"N,N-dimethylformamide",DMF,10 mL,10.0,,,,,110.0,110 °C,24.0,24 h,Teflon-lined autoclave,"stirred 5–10 min at RT, then static during solvothermal step",DMF,repeatedly washed,110 °C under vacuum overnight,110.0,12.0,colorless crystals,,,,,,,1130.0,not_reported,no,,,10.1021/la304151r,ok,
10.1039/c4dt00575a,downloaded\10.1039_c4dt00575a.pdf,SI downloaded\10.1039_c4dt00575a_SI.pdf,mof_json_store\10.1039_c4dt00575a\raw_output.json,mof_json_store\10.1039_c4dt00575a\synthesis_001.json,no,,,987109,CuCl2·2H2O,,"0.256 g, 1 mmol",1,mmol,nan,,,,,nan,,,,,chelidamic acid hydrate,H3L,0.095 g,,,,,,,,,,,,,lithium hydroxide,LiOH,pH adjusted to 8 with LiOH (no amount given),,,,,,,,water,H2O,5 mL,5.0,,,,,160.0,160 b0C,72.0,three days,Teflon-lined acid digestion bomb,static,,,,,,colourless block crystals,48.0,,,"Mg(II) nodes; binodal 4-connected 2D net, Schläfli {44·62}","a=4.7460(10) c5, b=21.0254(6) c5, c=8.6046(2) c5, df=91.279(10) b0, P21/c",,,not_reported,not_reported,340.0,aldol_catalysis,10.1039/c4dt00575a,ok,
10.1039/c4dt00575a,downloaded\10.1039_c4dt00575a.pdf,SI downloaded\10.1039_c4dt00575a_SI.pdf,mof_json_store\10.1039_c4dt00575a\raw_output.json,mof_json_store\10.1039_c4dt00575a\synthesis_002.json,no,,,987110,CuCl2·2H2O,,"0.236 g, 1 mmol",1,mmol,nan,,,,,nan,,,,,chelidamic acid hydrate,H3L,0.095 g,,,,,,,,,,,,,,,,,,,,,,,water,H2O,5 mL,5.0,,,,,180.0,180 b0C,72.0,three days,Teflon-lined acid digestion bomb,static,,,solution kept for solvent evaporation at room temperature; crystals obtained after 7 days,,,colourless block crystals,22.0,,,"Ca(II) nodes; binodal 3,6-connected 3D net, Schläfli {42·6}2{44·62·88·10}","a=10.1524(3) c5, b=19.9761(6) c5, c=7.4902(2) c5, df=94.091(2) b0, C2/c",,,not_reported,not_reported,540.0,,10.1039/c4dt00575a,ok,
10.1039/c7ta04496h,downloaded\10.1039_c7ta04496h.pdf,SI downloaded\10.1039_c7ta04496h_SI.pdf,mof_json_store\10.1039_c7ta04496h\raw_output.json,mof_json_store\10.1039_c7ta04496h\synthesis_001.json,no,,MOR-2,,CuCl2·2H2O,ZrCl4,"0.625 g, 2.7 mmol",2.7,mmol,nan,,,,,nan,,,,,2-((pyridin-2-ylmethyl)amino)-terephthalic acid,H2PATP,"1.017, 0.374 mmol",0.374,mmol,,,,,,,,,,,hydrochloric acid,HCl,5 mL,5.0,mL,,,,,,"N,N-dimethylformamide",DMF,75 mL,75.0,,,,,120.0,120 °C,20.0,20 h,sealed jar (oven),static,,,"EtOH exchange, supercritical CO2 drying, then 120 °C under vacuum for 12 h; final protonation by 4 M HCl to afford MOR-2",120.0,12.0,pale yellow powder,1 g,,bcu,Zr6O8 8-connected SBU,"a=14.677(3) Å, b=14.677(3) Å, c=20.794(6) Å, I4/m",5.5,354.0,not_reported,yes,,sensing;luminescence,10.1039/c7ta04496h,ok,
10.1021/cg500557r,downloaded\10.1021_cg500557r.pdf,SI downloaded\10.1021_cg500557r_SI.pdf,mof_json_store\10.1021_cg500557r\raw_output.json,mof_json_store\10.1021_cg500557r\synthesis_001.json,yes,Glutaric acid tested; no crystals obtained.,,,CuCl2·2H2O,,"0.1 mmol, 23 mg",0.1,mmol,nan,,,,,nan,,,,,"1,3,5-triaza-7-phosphaadamantane",PTA,"0.2 mmol, 31.4 mg",0.2,mmol,succinic acid,suc,"0.25 mmol, 29.5 mg",0.25,mmol,,,,,,"ammonia (aqueous, 1 M)",NH3(aq),"ca. 0.5 mL, added dropwise to pH 8–9",,,,,,,,methanol,MeOH,7 mL,7.0,water,H2O,3 mL,3.0,25.0,room temperature (∼25 °C),1.17,"stirred 30 min, then 40 min; slow evaporation at RT",,stirred,,,collected and dried in air,,,colorless single crystals,60.0,,,Ag nodes 3-connected; μ-PTA/μ-suc pillars,"a=6.8789(3) Å, b=17.7009(8) Å, c=11.7679(6) Å, β=105.110(2)°, P21/c",,,yes,no,,antimicrobial,10.1021/cg500557r,ok,
