Repository: zzhenglab/MOFinder

# MOFinder

MOFinder extracts MOF synthesis information from the literature, reconstructs evidence-supported negative reaction records, and prepares datasets for synthesis-outcome prediction.
[Web application](https://mofinder.chemistry.wustl.edu/) | [Demos](Demo/README.md) | [Source code](docs/source_to_code.md) | [Workflow guide](docs/workflow.md) | [Model evaluation](docs/evaluation.md)

## Quick start

The workflow runs through Python commands. Python 3.10 or newer is required. Clone the repository and initialize its related applications:

```bash
git clone --recurse-submodules https://github.com/zzhenglab/MOFinder.git
cd MOFinder
```

Start with the two offline demonstrations:

```bash

File: mof_extraction_1_2.csv (part 39 of 305)
doi,main_pdf,si_pdf,raw_output,parsed_json,article_trial_or_failure,article_trial_or_failure_notes,mof_name,crystal_code,metal_1,metal_1_abbr,metal_1_amount_text,metal_1_amount_value,metal_1_amount_unit,metal_2,metal_2_abbr,metal_2_amount_text,metal_2_amount_value,metal_2_amount_unit,metal_3,metal_3_abbr,metal_3_amount_text,metal_3_amount_value,metal_3_amount_unit,linker_1,linker_1_abbr,linker_1_amount_text,linker_1_amount_value,linker_1_amount_unit,linker_2,linker_2_abbr,linker_2_amount_text,linker_2_amount_value,linker_2_amount_unit,linker_3,linker_3_abbr,linker_3_amount_text,linker_3_amount_value,linker_3_amount_unit,modulator_1,modulator_1_abbr,modulator_1_amount_text,modulator_1_amount_value,modulator_1_amount_unit,modulator_2,modulator_2_abbr,modulator_2_amount_text,modulator_2_amount_value,modulator_2_amount_unit,solvent_main,solvent_main_abbr,solvent_main_amount_text,solvent_main_ml,solvent_secondary,solvent_secondary_abbr,solvent_secondary_amount_text,solvent_secondary_ml,temperature_c,temperature_c_text,time_h,time_text,vessel_type,stirring,washing_solvent,washing_cycles,activation_text,activation_temp_c,activation_time_h,crystal_morphology,yield_percent,crystal_size,topology_code,metal_cluster_connectivity,unit_cell_short,pore_diameter_A,BET_surface_area_m2g,air_stable,water_stable,tga_decomposition_temp_c,applications,reference,status,error
10.1021/cg500557r,downloaded\10.1021_cg500557r.pdf,SI downloaded\10.1021_cg500557r_SI.pdf,mof_json_store\10.1021_cg500557r\raw_output.json,mof_json_store\10.1021_cg500557r\synthesis_002.json,yes,Glutaric acid tested; no crystals obtained.,,,CuCl2·2H2O,,0.1 mmol,0.1,mmol,nan,,,,,nan,,,,,"1,3,5-triaza-7-phosphaadamantane",PTA,"0.2 mmol, 31.4 mg",0.2,mmol,adipic acid,adip,0.25 mmol,0.25,mmol,,,,,,"ammonia (aqueous, 1 M)",NH3(aq),"ca. 0.5 mL, added dropwise to pH 8–9",,,,,,,,methanol,MeOH,7 mL,7.0,water,H2O,3 mL,3.0,25.0,room temperature (∼25 °C),1.17,"stirred 30 min, then 40 min; slow evaporation at RT",,stirred,,,collected and dried in air,,,colorless crystals,55.0,,sql,Ag2 dimer nodes 4-connected (underlying net),"triclinic, a=26.089(3) Å, b=6.8425(7) Å, c=18.7014(19) Å, α=90°, β=127.053(2)°, γ=90°, P1̅",,,yes,no,,antimicrobial,10.1021/cg500557r,ok,
10.1021/cg500557r,downloaded\10.1021_cg500557r.pdf,SI downloaded\10.1021_cg500557r_SI.pdf,mof_json_store\10.1021_cg500557r\raw_output.json,mof_json_store\10.1021_cg500557r\synthesis_003.json,yes,Glutaric acid tested; no crystals obtained.,,,Cu(ClO4)2·6H2O,,0.1 mmol,0.1,mmol,nan,,,,,nan,,,,,"1,3,5-triaza-7-phosphaadamantane",PTA,"0.2 mmol, 31.4 mg",0.2,mmol,malonic acid,mal,0.25 mmol,0.25,mmol,,,,,,"ammonia (aqueous, 1 M)",NH3(aq),"ca. 0.5 mL, added dropwise to pH 8–9",,,,,,,,methanol,MeOH,7 mL,7.0,water,H2O,3 mL,3.0,25.0,room temperature (∼25 °C),1.17,"stirred 30 min, then 40 min; slow evaporation at RT",,stirred,,,collected and dried in air,,,colorless crystals,50.0,,dia,"uninodal 4-connected net; PTA in rare N3,P mode","orthorhombic, a=7.1411(7) Å, b=12.8457(12) Å, c=14.2823(14) Å, Abm2",,,yes,no,,antimicrobial,10.1021/cg500557r,ok,
10.1039/c0dt00903b,downloaded\10.1039_c0dt00903b.pdf,SI downloaded\10.1039_c0dt00903b_SI.pdf,mof_json_store\10.1039_c0dt00903b\raw_output.json,mof_json_store\10.1039_c0dt00903b\synthesis_001.json,yes,Direct solution attempts for 1 and 4–6 failed (no solids or uncharacterized powders); diffusion method used to obtain crystals.,,783375,CuCl2·2H2O,,0.1 mmol,0.1,mmol,nan,,,,,nan,,,,,"2,3-naphthalenedicarboxylic acid",H2ndc,0.05 mmol,0.05,mmol,,,,,,,,,,,sodium hydroxide,,0.1 mmol (for pH adjustment),0.1,mmol,,,,,,methanol,MeOH,15 mL,15.0,water,H2O,10 mL,10.0,25,room temperature,720.0,ca. one month,test tube,static,,,,,,yellowy prism single crystals,40.0,,,2-D 5-connected Ag–carboxylate net,"a=17.195(4), b=6.2492(7), c=10.7732(14) Å, α=90°, β=100.507(16)°, γ=90°, P21/c",,,not_reported,not_reported,,,10.1039/c0dt00903b,ok,
10.1039/c0dt00903b,downloaded\10.1039_c0dt00903b.pdf,SI downloaded\10.1039_c0dt00903b_SI.pdf,mof_json_store\10.1039_c0dt00903b\raw_output.json,mof_json_store\10.1039_c0dt00903b\synthesis_002.json,yes,Direct solution attempts for 1 and 4–6 failed (no solids or uncharacterized powders); diffusion method used to obtain crystals.,,761951,Cu(ClO4)2·6H2O,,0.1 mmol,0.1,mmol,nan,,,,,nan,,,,,"2,3-naphthalenedicarboxylic acid",H2ndc,0.05 mmol,0.05,mmol,,,,,,,,,,,"2,6-dimethylpyridine",,ca. 0.05 mL (for pH adjustment),0.05,mL,,,,,,methanol,MeOH,10 mL,10.0,,,,,25,room temperature,336.0,ca. two weeks,,stirred (~30 min),,,,,,colorless single crystals,30.0,,,2-D 3-connected Zn–carboxylate layer,"a=10.8248(5), b=8.8552(4), c=25.3482(13) Å, α=90°, β=90°, γ=90°, Pbca",,,not_reported,not_reported,,,10.1039/c0dt00903b,ok,
10.1039/c0dt00903b,downloaded\10.1039_c0dt00903b.pdf,SI downloaded\10.1039_c0dt00903b_SI.pdf,mof_json_store\10.1039_c0dt00903b\raw_output.json,mof_json_store\10.1039_c0dt00903b\synthesis_003.json,yes,Direct solution attempts for 1 and 4–6 failed (no solids or uncharacterized powders); diffusion method used to obtain crystals.,,783376,Cd(NO3)2·4H2O,,0.05 mmol,0.05,mmol,nan,,,,,nan,,,,,"2,3-naphthalenedicarboxylic acid",H2ndc,0.05 mmol,0.05,mmol,"4,4'-bipyridine",4bpy,0.05 mmol,0.05,mmol,,,,,,ammonia solution (NH3·H2O),,"0.01 M, dropped to adjust pH",,,,,,,,methanol,MeOH,"CH3OH–H2O (3:2 v/v), total 5 mL",5.0,water,H2O,part of CH3OH–H2O (3:2 v/v) mixture,,25,room temperature,168.0,ca. one week,,stirred (15 min + 30 min),,,,,,colorless single crystals,40.0,,,1-D Ag–(ndc/4bpy) chains (A+B),"a=10.9218(4), b=17.1519(5), c=22.5719(6) Å, α=90°, β=99.906(3)°, γ=90°, P21/c",,,not_reported,not_reported,,,10.1039/c0dt00903b,ok,
10.1039/c0dt00903b,downloaded\10.1039_c0dt00903b.pdf,SI downloaded\10.1039_c0dt00903b_SI.pdf,mof_json_store\10.1039_c0dt00903b\raw_output.json,mof_json_store\10.1039_c0dt00903b\synthesis_004.json,yes,Direct solution attempts for 1 and 4–6 failed (no solids or uncharacterized powders); diffusion method used to obtain crystals.,,761953,Cd(NO3)2·4H2O,,0.1 mmol,0.1,mmol,nan,,,,,nan,,,,,"2,3-naphthalenedicarboxylic acid",H2ndc,0.05 mmol,0.05,mmol,"4,4'-bipyridine",4bpy,0.05 mmol,0.05,mmol,,,,,,"2,6-dimethylpyridine",,0.05 mL (for pH adjustment),0.05,mL,,,,,,methanol,MeOH,10 mL,10.0,water,H2O,15 mL,15.0,25,room temperature,504.0,ca. three weeks,test tube,static (layered diffusion),,,,,,colorless single crystals,40.0,,,3-D framework with μ3-OH-linked trinuclear Zn units,"a=7.2752(7), b=13.8489(15), c=15.5737(14) Å, α=84.229(8)°, β=88.532(7)°, γ=84.578(8)°, P1¯",,,not_reported,not_reported,,,10.1039/c0dt00903b,ok,
10.1039/c0dt00903b,downloaded\10.1039_c0dt00903b.pdf,SI downloaded\10.1039_c0dt00903b_SI.pdf,mof_json_store\10.1039_c0dt00903b\raw_output.json,mof_json_store\10.1039_c0dt00903b\synthesis_005.json,yes,Direct solution attempts for 1 and 4–6 failed (no solids or uncharacterized powders); diffusion method used to obtain crystals.,,783377,ZrCl4,,0.1 mmol,0.1,mmol,nan,,,,,nan,,,,,"2,3-naphthalenedicarboxylic acid",H2ndc,0.05 mmol,0.05,mmol,"trans-4,4'-azobis(pyridine)",abp,0.05 mmol,0.05,mmol,,,,,,sodium hydroxide,,0.1 mmol (for pH adjustment),0.1,mmol,,,,,,methanol,MeOH,15 mL,15.0,water,H2O,10 mL,10.0,25,room temperature,336.0,ca. two weeks,test tube,static (layered diffusion),,,,,,yellowy block single crystals,50.0,,,1-D Ag–(ndc/abp) and Ag–(abp) chains (A+B),"a=9.8037(6), b=12.9170(7), c=13.5314 Å, α=87.233(4)°, β=79.209(5)°, γ=70.022(5)°, P1¯",,,not_reported,not_reported,,,10.1039/c0dt00903b,ok,
10.1039/c0dt00903b,downloaded\10.1039_c0dt00903b.pdf,SI downloaded\10.1039_c0dt00903b_SI.pdf,mof_json_store\10.1039_c0dt00903b\raw_output.json,mof_json_store\10.1039_c0dt00903b\synthesis_006.json,yes,Direct solution attempts for 1 and 4–6 failed (no solids or uncharacterized powders); diffusion method used to obtain crystals.,,761954,ZrCl4,,0.1 mmol,0.1,mmol,nan,,,,,nan,,,,,"2,3-naphthalenedicarboxylic acid",H2ndc,0.05 mmol,0.05,mmol,"trans-4,4'-azobis(pyridine)",abp,0.05 mmol,0.05,mmol,,,,,,"2,6-dimethylpyridine",,0.05 mL (for pH adjustment),0.05,mL,,,,,,methanol,MeOH,10 mL,10.0,water,H2O,15 mL,15.0,25,room temperature,,,test tube,static (layered diffusion),,,,,,claret-red single crystals,30.0,,,2-D layer linked by ndc and abp,"a=22.2072(7), b=13.0160(5), c=11.4239(7) Å, α=90°, β=90°, γ=90°, Aba2",,,not_reported,not_reported,,,10.1039/c0dt00903b,ok,
10.1021/acs.inorgchem.3c02754,downloaded\10.1021_acs.inorgchem.3c02754.pdf,,mof_json_store\10.1021_acs.inorgchem.3c02754\raw_output.json,mof_json_store\10.1021_acs.inorgchem.3c02754\synthesis_001.json,no,,Eu-L,2179247,ZrCl4,,"33.0 mg, 0.074 mmol",0.074,mmol,nan,,,,,nan,,,,,"4′,4‴,4″‴,4′‴‴-(pyrazine-2,3,5,6-tetrayl) tetrakis(([1,1′-biphenyl]-4-carboxylic acid))",H4L,"64.0 mg, 0.074 mmol",0.074,mmol,,,,,,,,,,,nitric acid,HNO3,"2.58 mol/L, 7.5 mL (aq)",,,,,,,,"N,N-dimethylformamide",DMF,7.5 mL,7.5,ethanol,EtOH,7.5 mL,7.5,150.0,150 °C,36.0,36 h (after stirring 45–50 min at RT),Teflon-lined autoclave,stirred before heating; static during heating,"DMF, H2O",,"soaked in anhydrous ethanol for 36 h, then vacuum dried",,36.0,pale-yellow leaf-like crystals,62.5,,,"Eu3+ 10-coordinate nodes; 2D layers, 2-fold interpenetrated",,10.0,71.65,not_reported,yes,420.0,sensing,10.1021/acs.inorgchem.3c02754,ok,
10.1021/acscatal.6b03404,downloaded\10.1021_acscatal.6b03404.pdf,SI downloaded\10.1021_acscatal.6b03404_SI.pdf,mof_json_store\10.1021_acscatal.6b03404\raw_output.json,mof_json_store\10.1021_acscatal.6b03404\synthesis_001.json,no,,Ag-TCPE,1494374,ZrCl4,,"134 mg, 0.2 mmol",0.2,mmol,nan,,,,,nan,,,,,tetrakis(4-carboxyphenyl)ethylene,H4TCPE,"30 mg, 0.06 mmol",0.06,mmol,,,,,,,,,,,,,,,,,,,,,"N,N-dimethylformamide",DMF,"DMF/DMA mixed solvent, 4 mL total",,"N,N-dimethylacetamide",DMA,DMF/DMA mixed solvent (part of 4 mL total),,100.0,100 °C,72.0,3 days,screw-capped vial,static,water,,methanol solvent exchange 72 h; 100 °C under vacuum for 2 h,100.0,2.0,dark red blocklike single crystals,10.0,,,Ag(I) 1D chains bridged by μ2-O carboxylates; Ag···Ag ~2.85 Å,"Monoclinic, C2/c; a=26.064(3) Å, b=19.397(2) Å, c=11.0996(12) Å, β=97.166(2)",15.4,,not_reported,not_reported,,CO2_cycloaddition;azide-alkyne_cycloaddition;tandem_catalysis,10.1021/acscatal.6b03404,ok,
10.1021/acs.inorgchem.2c01643,downloaded\10.1021_acs.inorgchem.2c01643.pdf,SI downloaded\10.1021_acs.inorgchem.2c01643_SI.pdf,mof_json_store\10.1021_acs.inorgchem.2c01643\raw_output.json,mof_json_store\10.1021_acs.inorgchem.2c01643\synthesis_001.json,yes,Ca-MOF not obtained from DMF/H2O (even with alcohols); succeeded in DMA.,Mg-MOF (5),,ZrCl4,,"5 mL of an aqueous solution of Mg(NO3)2·9H2O (90.0 mg, 0.3 mmol)",0.3,mmol,nan,,,,,nan,,,,,"4,4′,4″,4‴-((9,10-dioxo-9,10-dihydroanthracene-2,6-diyl)bis(azanetriyl))tetrabenzoic acid",H4L,"35.0 mg, 0.05 mmol",0.05,mmol,,,,,,,,,,,,,,,,,,,,,"N,N-dimethylformamide",DMF,10 mL,10.0,water,H2O,5 mL (from aqueous metal salt solution),5.0,80.0,80 °C,96.0,4 days,sealable glass vial,,"DMF, acetone",,"Solvent exchange with dry acetone (fresh every 24 h, three cycles) for 4 days; then 65 °C under high vacuum for 24 h",65.0,24.0,glittering red needles,,,,mononuclear MgO6 and dimeric [Mg2O11] SBUs,,,300.0,not_reported,not_reported,,photocatalysis,10.1021/acs.inorgchem.2c01643,ok,
10.1021/acs.inorgchem.2c01643,downloaded\10.1021_acs.inorgchem.2c01643.pdf,SI downloaded\10.1021_acs.inorgchem.2c01643_SI.pdf,mof_json_store\10.1021_acs.inorgchem.2c01643\raw_output.json,mof_json_store\10.1021_acs.inorgchem.2c01643\synthesis_002.json,yes,Ca-MOF not obtained from DMF/H2O (even with alcohols); succeeded in DMA.,Ca-MOF (6),,ZrCl4,,"5 mL of an aqueous solution of Ca(NO3)2·4H2O (70.0 mg, 0.3 mmol)",0.3,mmol,nan,,,,,nan,,,,,"4,4′,4″,4‴-((9,10-dioxo-9,10-dihydroanthracene-2,6-diyl)bis(azanetriyl))tetrabenzoic acid",H4L,"35.0 mg, 0.05 mmol",0.05,mmol,,,,,,,,,,,ethanol,EtOH,5 mL,5.0,mL,,,,,,"N,N-dimethylacetamide",DMA,10 mL,10.0,water,H2O,5 mL (from aqueous metal salt solution),5.0,80.0,80 °C,96.0,4 days,sealable glass vial,,"DMA, acetone",,"Solvent exchange with dry acetone (fresh every 24 h, three cycles) for 4 days; then 65 °C under high vacuum for 24 h",65.0,24.0,glittering red needles,,,,mixed Ca SBUs incl. [Ca3O17] and [Ca2O13],,,,not_reported,not_reported,,photocatalysis,10.1021/acs.inorgchem.2c01643,ok,
10.1021/acs.inorgchem.2c01643,downloaded\10.1021_acs.inorgchem.2c01643.pdf,SI downloaded\10.1021_acs.inorgchem.2c01643_SI.pdf,mof_json_store\10.1021_acs.inorgchem.2c01643\raw_output.json,mof_json_store\10.1021_acs.inorgchem.2c01643\synthesis_003.json,yes,Ca-MOF not obtained from DMF/H2O (even with alcohols); succeeded in DMA.,Sr-MOF (7),,ZrCl4,,"5 mL of an aqueous solution of Sr(NO3)2 (63.0 mg, 0.3 mmol)",0.3,mmol,nan,,,,,nan,,,,,"4,4′,4″,4‴-((9,10-dioxo-9,10-dihydroanthracene-2,6-diyl)bis(azanetriyl))tetrabenzoic acid",H4L,"35.0 mg, 0.05 mmol",0.05,mmol,,,,,,,,,,,,,,,,,,,,,"N,N-dimethylformamide",DMF,10 mL,10.0,water,H2O,5 mL (from aqueous metal salt solution),5.0,80.0,80 °C,96.0,4 days,sealable glass vial,,"DMF, acetone",,"Solvent exchange with dry acetone (fresh every 24 h, three cycles) for 4 days; then 65 °C under high vacuum for 24 h",65.0,24.0,glittering red needles,,,,trimeric [Sr3O20] SBU,,,300.0,not_reported,not_reported,,photocatalysis,10.1021/acs.inorgchem.2c01643,ok,
10.1021/acs.inorgchem.2c01643,downloaded\10.1021_acs.inorgchem.2c01643.pdf,SI downloaded\10.1021_acs.inorgchem.2c01643_SI.pdf,mof_json_store\10.1021_acs.inorgchem.2c01643\raw_output.json,mof_json_store\10.1021_acs.inorgchem.2c01643\synthesis_004.json,yes,Ca-MOF not obtained from DMF/H2O (even with alcohols); succeeded in DMA.,Ba-MOF (8),,ZrCl4,,"2.5 mL of an aqueous solution of Ba(NO3)2 (78.0 mg, 0.3 mmol)",0.3,mmol,nan,,,,,nan,,,,,"4,4′,4″,4‴-((9,10-dioxo-9,10-dihydroanthracene-2,6-diyl)bis(azanetriyl))tetrabenzoic acid",H4L,"35.0 mg, 0.05 mmol",0.05,mmol,,,,,,,,,,,butanol,BuOH,2.5 mL,2.5,mL,,,,,,"N,N-dimethylformamide",DMF,10 mL,10.0,water,H2O,2.5 mL (from aqueous metal salt solution),2.5,80.0,80 °C,96.0,4 days,sealable glass vial,,"DMF, acetone",,"Solvent exchange with dry acetone (fresh every 24 h, three cycles) for 4 days; then 65 °C under high vacuum for 24 h",65.0,24.0,glittering brick-orange solid,,,,Ba SBUs forming 1D chains (trimer-derived),,,300.0,not_reported,not_reported,,photocatalysis,10.1021/acs.inorgchem.2c01643,ok,
10.1039/d3cy01709e,downloaded\10.1039_d3cy01709e.pdf,SI downloaded\10.1039_d3cy01709e_SI.pdf,mof_json_store\10.1039_d3cy01709e\raw_output.json,mof_json_store\10.1039_d3cy01709e\synthesis_001.json,no,,Zn-MOF,2097251,ZrCl4,,"90 mg, 0.3 mmol",0.3,mmol,nan,,,,,nan,,,,,"5,5′-(([1,1′-biphenyl]-4,4′-dicarbonyl)bis(azanediyl))diisophthalic acid",H4L,"56.3 mg, 0.1 mmol",0.1,mmol,,,,,,,,,,,,,,,,,,,,,"N,N-dimethylformamide",DMF,4 mL (from 5 mL DMF/H2O 4:1),4.0,water,H2O,1 mL (from 5 mL DMF/H2O 4:1),1.0,85.0,85 °C,48.0,2 days,Teflon-lined autoclave,static,DMF,,dried under vacuum at 80 °C,80.0,,yellow block crystals; SEM wedge-shaped rectangular blocks (25–100 μm),67.5,0.28 × 0.23 × 0.20 mm,,Zn(II) 4-connected mononuclear node (tetrahedral),"Monoclinic, C2/c; a=13.2667(11) Å, b=13.8534(12) Å, c=22.0429(19) Å, β=93.349(2)°, V=4044.3(6) Å3",18.4,27.8,not_reported,not_reported,380.0,CO2_cycloaddition,10.1039/d3cy01709e,ok,
10.1039/d3cy01709e,downloaded\10.1039_d3cy01709e.pdf,SI downloaded\10.1039_d3cy01709e_SI.pdf,mof_json_store\10.1039_d3cy01709e\raw_output.json,mof_json_store\10.1039_d3cy01709e\synthesis_002.json,no,,Cu-MOF,,ZrCl4,Cu(NO3)2·2.5H2O,"116.3 mg, 0.5 mmol",0.5,mmol,nan,,,,,nan,,,,,"5,5′-(([1,1′-biphenyl]-4,4′-dicarbonyl)bis(azanediyl))diisophthalic acid",H4L,"57 mg, 0.1 mmol",0.1,mmol,,,,,,,,,,,tetrafluoroboric acid (48% in water),HBF4,1 mL (48% in water),,,,,,,,"N,N-dimethylacetamide",DMA,12 mL,12.0,water,H2O,3 mL,3.0,85.0,85 °C,48.0,2 days,Teflon vial in autoclave,static,,,,,,blue powder; SEM spherical balls 40–50 μm,,,,,,,,not_reported,not_reported,300.0,CO2_cycloaddition,10.1039/d3cy01709e,ok,
10.1039/c7dt03890a,downloaded\10.1039_c7dt03890a.pdf,SI downloaded\10.1039_c7dt03890a_SI.pdf,mof_json_store\10.1039_c7dt03890a\raw_output.json,mof_json_store\10.1039_c7dt03890a\synthesis_001.json,no,,Cu2(bdc)2(DMF)2,,ZrCl4,,"96.8 mg, 0.4 mmol",0.4,mmol,nan,,,,,nan,,,,,terephthalic acid,BDC,"66.6 mg, 0.4 mmol",0.4,mmol,,,,,,,,,,,,,,,,,,,,,"N,N-dimethylformamide",DMF,8 mL,8.0,,,,,100.0,100 °C,24.0,24 h,glass tube,static,DMF,several times,220 °C under high vacuum for 24 h,220.0,24.0,bluish green precipitate,50.0,,,Cu2 paddle wheel SBU,,5.2,,,,,,10.1039/c7dt03890a,ok,
10.1039/c7dt03890a,downloaded\10.1039_c7dt03890a.pdf,SI downloaded\10.1039_c7dt03890a_SI.pdf,mof_json_store\10.1039_c7dt03890a\raw_output.json,mof_json_store\10.1039_c7dt03890a\synthesis_002.json,no,,Cu2(bdc)2(DMF)2,,ZrCl4,,"48.4 mg, 0.2 mmol",0.2,mmol,nan,,,,,nan,,,,,terephthalic acid,BDC,"33.3 mg, 0.2 mmol",0.2,mmol,,,,,,,,,,,polyvinylpyrrolidone,PVP,"800 mg, 10 mol%",800.0,mg,,,,,,"N,N-dimethylformamide",DMF,4 mL,4.0,,,,,100.0,100 °C,24.0,24 h,Pyrex tube,static,DMF,several times,220 °C under high vacuum for 18 h,220.0,18.0,bluish-green precipitate,,,,Cu2 paddle wheel SBU,,5.2,,,,,,10.1039/c7dt03890a,ok,
10.1021/acs.inorgchem.1c03044,downloaded\10.1021_acs.inorgchem.1c03044.pdf,SI downloaded\10.1021_acs.inorgchem.1c03044_SI.pdf,mof_json_store\10.1021_acs.inorgchem.1c03044\raw_output.json,mof_json_store\10.1021_acs.inorgchem.1c03044\synthesis_001.json,no,,SNNU-37(Fe),,ZrCl4,,"60 mg, 0.3 mmol",0.3,mmol,nan,,,,,nan,,,,,5-(4-carboxybenzoylamino)isophthalic acid,,"26 mg, 0.08 mmol",0.08,mmol,,,,,,,,,,,acetic acid,,0.5 mL,,,,,,,,N-methylacetamide,NMA,3 mL,3.0,,,,,130.0,130 °C,72.0,3 days,25 mL glass vial,"stirred 3 h, then static","NMA, CH3CN, CH2Cl2",3 days; exchange once a day,100 °C under vacuum for 10 h,100.0,10.0,orange crystals,37.0,,,"[Fe3O(COO)6] trinuclear cluster (3,6-connected)","a=16.5648(5), b=16.5648(5), c=27.2441(14), P3121",,293.1,not_reported,not_reported,400.0,acetylene separation,10.1021/acs.inorgchem.1c03044,ok,
10.1039/c2ce26063h,downloaded\10.1039_c2ce26063h.pdf,SI downloaded\10.1039_c2ce26063h_SI.pdf,mof_json_store\10.1039_c2ce26063h\raw_output.json,mof_json_store\10.1039_c2ce26063h\synthesis_001.json,yes,No crystals below 160 °C; other stoichiometries failed or gave small powders.,,,ZrCl4,,"0.1487 g, 0.5 mmol",0.5,mmol,nan,,,,,nan,,,,,"2-propyl-1H-imidazole-4,5-dicarboxylic acid",H3PIMDC,"0.0991 g, 0.5 mmol",0.5,mmol,,,,,,,,,,,,,,,,,,,,,water,H2O,8 mL,8.0,,,,,160.0,160 °C,120.0,5 days,Teflon-lined autoclave,pre-stirred 20 min; static,,,,,,colorless crystals,53.6,,,,,,,not_reported,not_reported,250.0,luminescence,10.1039/c2ce26063h,ok,
10.1039/c2ce26063h,downloaded\10.1039_c2ce26063h.pdf,SI downloaded\10.1039_c2ce26063h_SI.pdf,mof_json_store\10.1039_c2ce26063h\raw_output.json,mof_json_store\10.1039_c2ce26063h\synthesis_002.json,yes,No crystals below 160 °C; other stoichiometries failed or gave small powders.,,,ZrCl4,,"0.0666 g, 0.25 mmol",0.25,mmol,nan,,,,,nan,,,,,"2-propyl-1H-imidazole-4,5-dicarboxylic acid",H3PIMDC,"0.0495 g, 0.25 mmol",0.25,mmol,,,,,,,,,,,,,,,,,,,,,water,H2O,6 mL,6.0,,,,,180.0,180 °C,120.0,5 days,Teflon-lined autoclave,pre-stirred 20 min; static,,,,,,yellowish block crystals,35.2,,,"2D (4,4) layer",,,,not_reported,not_reported,260.0,luminescence,10.1039/c2ce26063h,ok,
10.1039/c2ce26063h,downloaded\10.1039_c2ce26063h.pdf,SI downloaded\10.1039_c2ce26063h_SI.pdf,mof_json_store\10.1039_c2ce26063h\raw_output.json,mof_json_store\10.1039_c2ce26063h\synthesis_003.json,yes,No crystals below 160 °C; other stoichiometries failed or gave small powders.,,,ZrCl4,,"0.1542 g, 0.5 mmol",0.5,mmol,nan,,,,,nan,,,,,"2-methyl-1H-imidazole-4,5-dicarboxylic acid",H3MIMDC,"0.1701 g, 1.0 mmol",1.0,mmol,,,,,,,,,,,,,,,,,,,,,water,H2O,6 mL,6.0,,,,,180.0,180 °C,120.0,5 days,Teflon-lined autoclave,pre-stirred 20 min; static,,,,,,orange block crystals,58.0,,,,,,,not_reported,not_reported,330.0,luminescence,10.1039/c2ce26063h,ok,
10.1039/c2ce26063h,downloaded\10.1039_c2ce26063h.pdf,SI downloaded\10.1039_c2ce26063h_SI.pdf,mof_json_store\10.1039_c2ce26063h\raw_output.json,mof_json_store\10.1039_c2ce26063h\synthesis_004.json,yes,No crystals below 160 °C; other stoichiometries failed or gave small powders.,,,ZrCl4,,"0.1542 g, 0.5 mmol",0.5,mmol,nan,,,,,nan,,,,,"2-ethyl-1H-imidazole-4,5-dicarboxylic acid",H3EIMDC,"0.0921 g, 0.5 mmol",0.5,mmol,,,,,,,,,,,sodium hydroxide (1 M),,adjusted to pH ca. 4 with 1 M NaOH,,,,,,,,water,H2O,3 mL,3.0,ethanol,EtOH,3 mL,3.0,180.0,180 °C,120.0,5 days,Teflon-lined autoclave,"adjusted pH, then static",,,,,,colorless block crystals,53.6,,,,,,,not_reported,not_reported,360.0,luminescence,10.1039/c2ce26063h,ok,
10.1039/c2ce26063h,downloaded\10.1039_c2ce26063h.pdf,SI downloaded\10.1039_c2ce26063h_SI.pdf,mof_json_store\10.1039_c2ce26063h\raw_output.json,mof_json_store\10.1039_c2ce26063h\synthesis_005.json,yes,No crystals below 160 °C; other stoichiometries failed or gave small powders.,,,ZrCl4,,"0.1542 g, 0.5 mmol",0.5,mmol,nan,,,,,nan,,,,,"2-propyl-1H-imidazole-4,5-dicarboxylic acid",H3PIMDC,"0.1842 g, 1.0 mmol",1.0,mmol,,,,,,,,,,,,,,,,,,,,,water,H2O,8 mL,8.0,,,,,180.0,180 °C,120.0,5 days,Teflon-lined autoclave,pre-stirred 20 min; static,,,,,,yellowish block crystals,62.0,,,Cd4 tetranuclear 6-connected nodes; NaCl topology,,,,not_reported,not_reported,335.0,luminescence,10.1039/c2ce26063h,ok,
10.1039/c6dt04884f,downloaded\10.1039_c6dt04884f.pdf,SI downloaded\10.1039_c6dt04884f_SI.pdf,mof_json_store\10.1039_c6dt04884f\raw_output.json,mof_json_store\10.1039_c6dt04884f\synthesis_001.json,no,,MIL-110(Al),,ZrCl4,AlCl3,"0.3 mol L−1, 1 mL (aqueous)",300,mmol,nan,,,,,nan,,,,,"sodium 1,3,5-benzenetricarboxylate",BTC,"0.3 mol L−1, 1 mL (aqueous)",0.3,mmol,,,,,,,,,,,,,,,,,,,,,methanol,MeOH,10 mL,10.0,ethanol,EtOH,10 mL,10.0,25.0,room temperature,0.5,aged 1–30 min (typically 30 min),,vigorous stirring,"water, ethanol (anhydrous)",several times,activated in water at 90 °C for 3 h; dried under vacuum at 60 °C for 24 h,90.0,3.0,"white nanotubes; outer diameter ~60 nm, length several micrometers; hollow core observed",,,,,,,390.0,not_reported,not_reported,,,10.1039/c6dt04884f,ok,
10.1039/c6dt04884f,downloaded\10.1039_c6dt04884f.pdf,SI downloaded\10.1039_c6dt04884f_SI.pdf,mof_json_store\10.1039_c6dt04884f\raw_output.json,mof_json_store\10.1039_c6dt04884f\synthesis_002.json,no,,MIL-110(Al),,ZrCl4,AlCl3,"0.3 mol L−1, 1 mL (aqueous)",300,mmol,nan,,,,,nan,,,,,"sodium 1,3,5-benzenetricarboxylate",BTC,"0.3 mol L−1, 1 mL (aqueous)",0.3,mmol,,,,,,,,,,,,,,,,,,,,,methanol,MeOH,20 mL,20.0,,,,,25.0,room temperature,0.5,aged 1–30 min,,vigorous stirring,"water, ethanol (anhydrous)",several times,activated in water at 90 °C for 3 h; dried under vacuum at 60 °C for 24 h,90.0,3.0,"nanoparticles, 20–50 nm",,,,,,,,not_reported,not_reported,,,10.1039/c6dt04884f,ok,
10.1039/c6dt04884f,downloaded\10.1039_c6dt04884f.pdf,SI downloaded\10.1039_c6dt04884f_SI.pdf,mof_json_store\10.1039_c6dt04884f\raw_output.json,mof_json_store\10.1039_c6dt04884f\synthesis_003.json,no,,MIL-110(Al),,ZrCl4,AlCl3,"0.3 mol L−1, 1 mL (aqueous)",300,mmol,nan,,,,,nan,,,,,"sodium 1,3,5-benzenetricarboxylate",BTC,"0.3 mol L−1, 1 mL (aqueous)",0.3,mmol,,,,,,,,,,,,,,,,,,,,,ethanol,EtOH,20 mL,20.0,,,,,25.0,room temperature,0.5,aged 1–30 min,,vigorous stirring,"water, ethanol (anhydrous)",several times,activated in water at 90 °C for 3 h; dried under vacuum at 60 °C for 24 h,90.0,3.0,tubular nanostructures coated with dust-like matter,,,,,,,,not_reported,not_reported,,,10.1039/c6dt04884f,ok,
10.1039/c6dt04884f,downloaded\10.1039_c6dt04884f.pdf,SI downloaded\10.1039_c6dt04884f_SI.pdf,mof_json_store\10.1039_c6dt04884f\raw_output.json,mof_json_store\10.1039_c6dt04884f\synthesis_004.json,no,,MIL-110(Al),,ZrCl4,AlCl3,"0.3 mol L−1, 1 mL (aqueous)",300,mmol,nan,,,,,nan,,,,,"sodium 1,3,5-benzenetricarboxylate",BTC,"0.3 mol L−1, 1 mL (aqueous)",0.3,mmol,,,,,,,,,,,,,,,,,,,,,"N,N-dimethylformamide",DMF,10 mL,10.0,ethanol,EtOH,10 mL,10.0,25.0,room temperature,0.5,aged 1–30 min,,vigorous stirring,"water, ethanol (anhydrous)",several times,activated in water at 90 °C for 3 h; dried under vacuum at 60 °C for 24 h,90.0,3.0,tubular nanostructures,,,,,,,,not_reported,not_reported,,,10.1039/c6dt04884f,ok,
10.1039/c6dt04884f,downloaded\10.1039_c6dt04884f.pdf,SI downloaded\10.1039_c6dt04884f_SI.pdf,mof_json_store\10.1039_c6dt04884f\raw_output.json,mof_json_store\10.1039_c6dt04884f\synthesis_006.json,no,,MIL-110(Al),,Eu2O3,AlCl3,"0.3 mol L−1, 1 mL (aqueous)",300,mmol,nan,,,,,nan,,,,,"sodium 1,3,5-benzenetricarboxylate",BTC,"0.3 mol L−1, 1 mL (aqueous)",0.3,mmol,,,,,,,,,,,,,,,,,,,,,water,H2O,10 mL,10.0,ethanol,EtOH,10 mL,10.0,25.0,room temperature,0.5,aged 1–30 min,,vigorous stirring,"water, ethanol (anhydrous)",several times,activated in water at 90 °C for 3 h; dried under vacuum at 60 °C for 24 h,90.0,3.0,nanoparticles ~50 nm (no tubular product),,,,,,,,not_reported,not_reported,,,10.1039/c6dt04884f,ok,
10.1039/c6dt04884f,downloaded\10.1039_c6dt04884f.pdf,SI downloaded\10.1039_c6dt04884f_SI.pdf,mof_json_store\10.1039_c6dt04884f\raw_output.json,mof_json_store\10.1039_c6dt04884f\synthesis_007.json,no,,MIL-110(Al),,Eu2O3,AlCl3,"0.3 mol L−1, 1 mL (aqueous)",300,mmol,nan,,,,,nan,,,,,"sodium 1,3,5-benzenetricarboxylate",BTC,"0.3 mol L−1, 1 mL (aqueous)",0.3,mmol,,,,,,,,,,,,,,,,,,,,,ethanol,EtOH,15 mL (in MeOH/EtOH 5/15 v/v),15.0,methanol,MeOH,5 mL (in MeOH/EtOH 5/15 v/v),5.0,25.0,room temperature,0.5,aged 1–30 min,,vigorous stirring,"water, ethanol (anhydrous)",several times,activated in water at 90 °C for 3 h; dried under vacuum at 60 °C for 24 h,90.0,3.0,nanotubes; dust-like matter reduced,,,,,,,,not_reported,not_reported,,,10.1039/c6dt04884f,ok,
10.1039/c6dt04884f,downloaded\10.1039_c6dt04884f.pdf,SI downloaded\10.1039_c6dt04884f_SI.pdf,mof_json_store\10.1039_c6dt04884f\raw_output.json,mof_json_store\10.1039_c6dt04884f\synthesis_008.json,no,,MIL-110(Al),,EuCl3·6H2O,AlCl3,"0.3 mol L−1, 1 mL (aqueous)",300,mmol,nan,,,,,nan,,,,,"sodium 1,3,5-benzenetricarboxylate",BTC,"0.3 mol L−1, 1 mL (aqueous)",0.3,mmol,,,,,,,,,,,,,,,,,,,,,ethanol,EtOH,12 mL (in MeOH/EtOH 8/12 v/v),12.0,methanol,MeOH,8 mL (in MeOH/EtOH 8/12 v/v),8.0,25.0,room temperature,0.5,aged 1–30 min,,vigorous stirring,"water, ethanol (anhydrous)",several times,activated in water at 90 °C for 3 h; dried under vacuum at 60 °C for 24 h,90.0,3.0,nanotubes; no obvious dust-like matter,,,,,,,,not_reported,not_reported,,,10.1039/c6dt04884f,ok,
10.1039/c6dt04884f,downloaded\10.1039_c6dt04884f.pdf,SI downloaded\10.1039_c6dt04884f_SI.pdf,mof_json_store\10.1039_c6dt04884f\raw_output.json,mof_json_store\10.1039_c6dt04884f\synthesis_009.json,no,,MIL-110(Al),,EuCl3·6H2O,AlCl3,"0.3 mol L−1, 1 mL (aqueous)",300,mmol,nan,,,,,nan,,,,,"sodium 1,3,5-benzenetricarboxylate",BTC,"0.3 mol L−1, 1 mL (aqueous)",0.3,mmol,,,,,,,,,,,,,,,,,,,,,methanol,MeOH,12 mL (in MeOH/EtOH 12/8 v/v),12.0,ethanol,EtOH,8 mL (in MeOH/EtOH 12/8 v/v),8.0,25.0,room temperature,0.5,aged 1–30 min,,vigorous stirring,"water, ethanol (anhydrous)",several times,activated in water at 90 °C for 3 h; dried under vacuum at 60 °C for 24 h,90.0,3.0,nanotubes decreased; nanoparticles increased,,,,,,,,not_reported,not_reported,,,10.1039/c6dt04884f,ok,
10.1039/c6dt04884f,downloaded\10.1039_c6dt04884f.pdf,SI downloaded\10.1039_c6dt04884f_SI.pdf,mof_json_store\10.1039_c6dt04884f\raw_output.json,mof_json_store\10.1039_c6dt04884f\synthesis_010.json,no,,MIL-110(Al),,Zn(NO3)2·4H2O,AlCl3,"0.3 mol L−1, 1 mL (aqueous)",300,mmol,nan,,,,,nan,,,,,"sodium 1,3,5-benzenetricarboxylate",BTC,"0.3 mol L−1, 1 mL (aqueous)",0.3,mmol,,,,,,,,,,,,,,,,,,,,,methanol,MeOH,15 mL (in MeOH/EtOH 15/5 v/v),15.0,ethanol,EtOH,5 mL (in MeOH/EtOH 15/5 v/v),5.0,25.0,room temperature,0.5,aged 1–30 min,,vigorous stirring,"water, ethanol (anhydrous)",several times,activated in water at 90 °C for 3 h; dried under vacuum at 60 °C for 24 h,90.0,3.0,nanoparticles markedly increased (few nanotubes),,,,,,,,not_reported,not_reported,,,10.1039/c6dt04884f,ok,
10.1039/c4ce00597j,downloaded\10.1039_c4ce00597j.pdf,SI downloaded\10.1039_c4ce00597j_SI.pdf,mof_json_store\10.1039_c4ce00597j\raw_output.json,mof_json_store\10.1039_c4ce00597j\synthesis_001.json,no,,,909521,Zn(NO3)2·4H2O,,"0.0366 g, 0.1 mmol",0.1,mmol,nan,,0.2 mol dm−3 LiOH aqueous solution (7 drops),,,nan,,,,,"1H-1,2,3-triazole-4,5-dicarboxylic acid",H3TDA,"0.0314 g, 0.2 mmol",0.2,mmol,,,,,,,,,,,"1H-1,2,4-triazole (HTZ)",,"0.0070 g, 0.1 mmol",0.1,mmol,,,,,,water,H2O,3 mL,3.0,"N,N-dimethylformamide",DMF,3 mL,3.0,90.0,90 °C,72.0,72 h,25 mL Teflon-lined stainless steel reactor,,,,,,,red block crystals,26.0,,pcu,[Co8(TDA)12] cubic cage; Li+-bridged 6-connected,"a=17.5405(9) Å, b=17.5405(9) Å, c=76.087(3) Å, α=90°, β=90°, γ=120°, R-3c",,,not_reported,not_reported,,,10.1039/c4ce00597j,ok,
10.1039/c4ce00597j,downloaded\10.1039_c4ce00597j.pdf,SI downloaded\10.1039_c4ce00597j_SI.pdf,mof_json_store\10.1039_c4ce00597j\raw_output.json,mof_json_store\10.1039_c4ce00597j\synthesis_002.json,no,,,974803,Co(NO3)2·4H2O,,"0.0366 g, 0.1 mmol",0.1,mmol,nan,,"0.0042 g, 0.1 mmol",0.1,mmol,nan,,,,,"1H-1,2,3-triazole-4,5-dicarboxylic acid",H3TDA,"0.0314 g, 0.2 mmol",0.2,mmol,,,,,,,,,,,"1H-1,2,4-triazole (HTZ)",,"0.0070 g, 0.1 mmol",0.1,mmol,,,,,,water,H2O,6 mL,6.0,,,,,140.0,140 °C,72.0,72 h,25 mL Teflon-lined stainless steel reactor,,,,Crystals obtained by slow evaporation of the mixture at room temperature for several days,,,red block crystals,57.0,,pcu,[Co8(TDA)12] cubic cage; Li+-bridged 6-connected,"a=17.6972(11) Å, b=17.6972(11) Å, c=76.397(5) Å, α=90°, β=90°, γ=120°, R-3c",,,not_reported,not_reported,340.0,,10.1039/c4ce00597j,ok,
10.1039/c4ce00597j,downloaded\10.1039_c4ce00597j.pdf,SI downloaded\10.1039_c4ce00597j_SI.pdf,mof_json_store\10.1039_c4ce00597j\raw_output.json,mof_json_store\10.1039_c4ce00597j\synthesis_003.json,no,,,974802,Co(NO3)2·4H2O,,"0.0249 g, 0.1 mmol",0.1,mmol,nan,,,,,nan,,,,,KH2TDA,,"0.0312 g, 0.16 mmol",0.16,mmol,,,,,,,,,,,"1H-1,2,4-triazole (HTZ)",,"0.0070 g, 0.1 mmol",0.1,mmol,ammonia solution,,"25%–28%, 1 drop",,,water,H2O,3 mL,3.0,"N,N-dimethylformamide",DMF,3 mL,3.0,90.0,90 °C,72.0,72 h,25 mL Teflon-lined stainless steel reactor,,,,,,,red block crystals,40.0,,bct,[Co8(TDA)12] cubic cage; K+-bridged 10-connected,"a=28.9159(13) Å, b=18.0006(12) Å, c=28.5482(14) Å, α=90°, β=110.501(5)°, γ=90°, C2/c",,,not_reported,not_reported,,,10.1039/c4ce00597j,ok,
10.1002/open.202400110,downloaded\10.1002_open.202400110.pdf,SI downloaded\10.1002_open.202400110_SI.pdf,mof_json_store\10.1002_open.202400110\raw_output.json,mof_json_store\10.1002_open.202400110\synthesis_001.json,no,,Sr-NH2-MOF,,ZrOCl2·8H2O,,"0.021 g, 0.1 mmol",0.1,mmol,nan,,,,,nan,,,,,5-aminoisophthalic acid,AmIP,"0.018 g, 0.1 mmol",0.1,mmol,,,,,,,,,,,,,,,,,,,,,"N,N-dimethylformamide",DMF,4 mL,4.0,water,H2O,1 mL,1.0,100.0,100 °C,24.0,24 h,tightly capped 15 mL Pyrex tube,static,DMF,several times,"Solvent exchange with acetone/methanol for 7 days (changed twice daily), then 100 °C under vacuum for 10 h",100.0,10.0,brown block-shaped crystals,79.0,,,1D Sr–O–Sr chains linked by AmIP; 9-coordinate Sr,"P-4n2; a=19.9429(1), b=19.9429(1), c=7.5050(5) Å; α=90°, β=90°, γ=90°",,289.2,not_reported,not_reported,,CO2_capture;CO2_cycloaddition,10.1002/open.202400110,ok,
10.1002/open.202400110,downloaded\10.1002_open.202400110.pdf,SI downloaded\10.1002_open.202400110_SI.pdf,mof_json_store\10.1002_open.202400110\raw_output.json,mof_json_store\10.1002_open.202400110\synthesis_002.json,no,,Sr-Br-MOF,,ZrOCl2·8H2O,,"0.021 g, 0.1 mmol",0.1,mmol,nan,,,,,nan,,,,,5-bromoisophthalic acid,BrIP,"0.024 g, 0.1 mmol",0.1,mmol,,,,,,,,,,,,,,,,,,,,,"N,N-dimethylformamide",DMF,4 mL,4.0,water,H2O,1 mL,1.0,100.0,100 °C,24.0,24 h,tightly capped 15 mL Pyrex tube,static,DMF,several times,"Solvent exchange with acetone/methanol for 7 days (changed twice daily), then 100 °C under vacuum for 10 h",100.0,10.0,white block-shaped crystals,68.0,,,Sr4 SBU forming 1D Sr–O–Sr chains; mixed 7–9 coordinate Sr,"P-1; a=11.0199(9), b=11.9264(9), c=20.4245(1) Å; α=81.588(4)°, β=85.183(4)°, γ=68.313(4)°",,22.1,not_reported,not_reported,,CO2_capture;CO2_cycloaddition,10.1002/open.202400110,ok,
10.1002/open.202400110,downloaded\10.1002_open.202400110.pdf,SI downloaded\10.1002_open.202400110_SI.pdf,mof_json_store\10.1002_open.202400110\raw_output.json,mof_json_store\10.1002_open.202400110\synthesis_003.json,no,,Zn-Tz-MOF,,ZrOCl2·8H2O,,"0.029 g, 0.1 mmol",0.1,mmol,nan,,,,,nan,,,,,H4OAT,OAT,"0.021 g, 0.05 mmol",0.05,mmol,"4-amino-4H-1,2,4-triazole",AMT,"0.018 g, 0.2 mmol",0.2,mmol,,,,,,,,,,,,,,,,"N,N-dimethylacetamide",DMAc,4 mL,4.0,ethanol,EtOH,1 mL,1.0,100.0,100 °C,24.0,24 h,tightly capped 15 mL Pyrex tube,static,DMAc,several times,"Solvent exchange with acetone/methanol for 7 days (changed twice daily), then 100 °C under vacuum for 10 h",100.0,10.0,white block-shaped crystals,74.0,,,Zn2 carboxylate paddlewheel and binuclear Zn2 bridged by triazole; 4-connected node,"C2/m; a=20.1449(1), b=17.8963(1), c=16.633(2) Å; β=123.971(4)°",,39.3,not_reported,not_reported,,CO2_capture;CO2_cycloaddition,10.1002/open.202400110,ok,
10.1021/acs.chemmater.2c00241,downloaded\10.1021_acs.chemmater.2c00241.pdf,SI downloaded\10.1021_acs.chemmater.2c00241_SI.pdf,mof_json_store\10.1021_acs.chemmater.2c00241\raw_output.json,mof_json_store\10.1021_acs.chemmater.2c00241\synthesis_001.json,yes,No UiO-66 formed with H2SO4 (10 equiv) or MsOH (50 equiv); impurities with HCl/TFA at 50 equiv; 4-nitrobenzoic acid (50 equiv) suppressed MOF; 4-bromobenzoic acid recrystallized; UiO-68-Me2 gave little/no solid at 30–50 equiv modulators.,UiO-66,,ZrOCl2·8H2O,ZrCl4,"17.5 mg, 0.075 mmol",0.075,mmol,nan,,,,,nan,,,,,terephthalic acid,H2bdc,"12.5 mg, 0.075 mmol",12.5,mg,,,,,,,,,,,,,,,,,,,,,"N,N-dimethylformamide",DMF,1.5 mL,1.5,,,,,120.0,120 °C,72.0,72 h,screw-cap reaction tube,static,"DMF, THF",3× each,dried in air,,,white solid,,,fcu,,,6.0,,not_reported,not_reported,,,10.1021/acs.chemmater.2c00241,ok,
10.1021/acs.chemmater.2c00241,downloaded\10.1021_acs.chemmater.2c00241.pdf,SI downloaded\10.1021_acs.chemmater.2c00241_SI.pdf,mof_json_store\10.1021_acs.chemmater.2c00241\raw_output.json,mof_json_store\10.1021_acs.chemmater.2c00241\synthesis_002.json,yes,No UiO-66 formed with H2SO4 (10 equiv) or MsOH (50 equiv); impurities with HCl/TFA at 50 equiv; 4-nitrobenzoic acid (50 equiv) suppressed MOF; 4-bromobenzoic acid recrystallized; UiO-68-Me2 gave little/no solid at 30–50 equiv modulators.,UiO-66,,Y(NO3)3·6H2O,ZrCl4,"17.5 mg, 0.075 mmol",0.075,mmol,nan,,,,,nan,,,,,terephthalic acid,H2bdc,"12.5 mg, 0.075 mmol",12.5,mg,,,,,,,,,,,methanesulfonic acid,MsOH,10 equiv (48.7 μL),48.7,μL,,,,,,"N,N-dimethylformamide",DMF,1.5 mL,1.5,,,,,120.0,120 °C,72.0,72 h,screw-cap reaction tube,static,"DMF, THF",3× each,dried in air,,,white solid,,,fcu,,,6.0,,not_reported,not_reported,,,10.1021/acs.chemmater.2c00241,ok,
10.1021/acs.chemmater.2c00241,downloaded\10.1021_acs.chemmater.2c00241.pdf,SI downloaded\10.1021_acs.chemmater.2c00241_SI.pdf,mof_json_store\10.1021_acs.chemmater.2c00241\raw_output.json,mof_json_store\10.1021_acs.chemmater.2c00241\synthesis_003.json,yes,No UiO-66 formed with H2SO4 (10 equiv) or MsOH (50 equiv); impurities with HCl/TFA at 50 equiv; 4-nitrobenzoic acid (50 equiv) suppressed MOF; 4-bromobenzoic acid recrystallized; UiO-68-Me2 gave little/no solid at 30–50 equiv modulators.,UiO-66,,Tb(NO3)3·5H2O,ZrCl4,"17.5 mg, 0.075 mmol",0.075,mmol,nan,,,,,nan,,,,,terephthalic acid,H2bdc,"12.5 mg, 0.075 mmol",12.5,mg,,,,,,,,,,,hydrochloric acid (37 wt.%),HCl,10 equiv (62 μL),62.0,μL,,,,,,"N,N-dimethylformamide",DMF,1.5 mL,1.5,,,,,120.0,120 °C,72.0,72 h,screw-cap reaction tube,static,"DMF, THF",3× each,dried in air,,,white solid,,,fcu,,,6.0,,not_reported,not_reported,,,10.1021/acs.chemmater.2c00241,ok,
10.1021/acs.chemmater.2c00241,downloaded\10.1021_acs.chemmater.2c00241.pdf,SI downloaded\10.1021_acs.chemmater.2c00241_SI.pdf,mof_json_store\10.1021_acs.chemmater.2c00241\raw_output.json,mof_json_store\10.1021_acs.chemmater.2c00241\synthesis_004.json,yes,No UiO-66 formed with H2SO4 (10 equiv) or MsOH (50 equiv); impurities with HCl/TFA at 50 equiv; 4-nitrobenzoic acid (50 equiv) suppressed MOF; 4-bromobenzoic acid recrystallized; UiO-68-Me2 gave little/no solid at 30–50 equiv modulators.,UiO-66,,Y(NO3)3·6H2O,ZrCl4,"17.5 mg, 0.075 mmol",0.075,mmol,ZnCl2,,,,,nan,,,,,terephthalic acid,H2bdc,"12.5 mg, 0.075 mmol",12.5,mg,,,,,,,,,,,hydrochloric acid (37 wt.%),HCl,50 equiv (310 μL),310.0,μL,,,,,,"N,N-dimethylformamide",DMF,1.5 mL,1.5,,,,,120.0,120 °C,72.0,72 h,screw-cap reaction tube,static,"DMF, THF",3× each,dried in air,,,white solid,,,fcu,,,6.0,,not_reported,not_reported,,,10.1021/acs.chemmater.2c00241,ok,
10.1021/acs.chemmater.2c00241,downloaded\10.1021_acs.chemmater.2c00241.pdf,SI downloaded\10.1021_acs.chemmater.2c00241_SI.pdf,mof_json_store\10.1021_acs.chemmater.2c00241\raw_output.json,mof_json_store\10.1021_acs.chemmater.2c00241\synthesis_005.json,yes,No UiO-66 formed with H2SO4 (10 equiv) or MsOH (50 equiv); impurities with HCl/TFA at 50 equiv; 4-nitrobenzoic acid (50 equiv) suppressed MOF; 4-bromobenzoic acid recrystallized; UiO-68-Me2 gave little/no solid at 30–50 equiv modulators.,UiO-66,,Y(NO3)3·6H2O,ZrCl4,"17.5 mg, 0.075 mmol",0.075,mmol,nan,,,,,nan,,,,,terephthalic acid,H2bdc,"12.5 mg, 0.075 mmol",12.5,mg,,,,,,,,,,,trifluoroacetic acid,TFA,10 equiv (57.4 μL),57.4,μL,,,,,,"N,N-dimethylformamide",DMF,1.5 mL,1.5,,,,,120.0,120 °C,72.0,72 h,screw-cap reaction tube,static,"DMF, THF",3× each,dried in air,,,white solid,,,fcu,,,6.0,,not_reported,not_reported,,,10.1021/acs.chemmater.2c00241,ok,
10.1021/acs.chemmater.2c00241,downloaded\10.1021_acs.chemmater.2c00241.pdf,SI downloaded\10.1021_acs.chemmater.2c00241_SI.pdf,mof_json_store\10.1021_acs.chemmater.2c00241\raw_output.json,mof_json_store\10.1021_acs.chemmater.2c00241\synthesis_006.json,yes,No UiO-66 formed with H2SO4 (10 equiv) or MsOH (50 equiv); impurities with HCl/TFA at 50 equiv; 4-nitrobenzoic acid (50 equiv) suppressed MOF; 4-bromobenzoic acid recrystallized; UiO-68-Me2 gave little/no solid at 30–50 equiv modulators.,UiO-66,,Y(NO3)3·6H2O,ZrCl4,"17.5 mg, 0.075 mmol",0.075,mmol,nan,,,,,nan,,,,,terephthalic acid,H2bdc,"12.5 mg, 0.075 mmol",12.5,mg,,,,,,,,,,,trifluoroacetic acid,TFA,50 equiv (287.0 μL),287.0,μL,,,,,,"N,N-dimethylformamide",DMF,1.5 mL,1.5,,,,,120.0,120 °C,72.0,72 h,screw-cap reaction tube,static,"DMF, THF",3× each,dried in air,,,white solid,,,fcu,,,6.0,,not_reported,not_reported,,,10.1021/acs.chemmater.2c00241,ok,
10.1021/acs.chemmater.2c00241,downloaded\10.1021_acs.chemmater.2c00241.pdf,SI downloaded\10.1021_acs.chemmater.2c00241_SI.pdf,mof_json_store\10.1021_acs.chemmater.2c00241\raw_output.json,mof_json_store\10.1021_acs.chemmater.2c00241\synthesis_007.json,yes,No UiO-66 formed with H2SO4 (10 equiv) or MsOH (50 equiv); impurities with HCl/TFA at 50 equiv; 4-nitrobenzoic acid (50 equiv) suppressed MOF; 4-bromobenzoic acid recrystallized; UiO-68-Me2 gave little/no solid at 30–50 equiv modulators.,UiO-66,,Tb(NO3)3·5H2O,ZrCl4,"17.5 mg, 0.075 mmol",0.075,mmol,nan,,,,,nan,,,,,terephthalic acid,H2bdc,"12.5 mg, 0.075 mmol",12.5,mg,,,,,,,,,,,formic acid,FA,10 equiv (28.3 μL),28.3,μL,,,,,,"N,N-dimethylformamide",DMF,1.5 mL,1.5,,,,,120.0,120 °C,72.0,72 h,screw-cap reaction tube,static,"DMF, THF",3× each,dried in air,,,white solid,,,fcu,,,6.0,,not_reported,not_reported,,,10.1021/acs.chemmater.2c00241,ok,
10.1021/acs.chemmater.2c00241,downloaded\10.1021_acs.chemmater.2c00241.pdf,SI downloaded\10.1021_acs.chemmater.2c00241_SI.pdf,mof_json_store\10.1021_acs.chemmater.2c00241\raw_output.json,mof_json_store\10.1021_acs.chemmater.2c00241\synthesis_008.json,yes,No UiO-66 formed with H2SO4 (10 equiv) or MsOH (50 equiv); impurities with HCl/TFA at 50 equiv; 4-nitrobenzoic acid (50 equiv) suppressed MOF; 4-bromobenzoic acid recrystallized; UiO-68-Me2 gave little/no solid at 30–50 equiv modulators.,UiO-66,,In(NO3)3·2H2O,ZrCl4,"17.5 mg, 0.075 mmol",0.075,mmol,nan,,,,,nan,,,,,terephthalic acid,H2bdc,"12.5 mg, 0.075 mmol",12.5,mg,,,,,,,,,,,formic acid,FA,50 equiv (141.5 μL),141.5,μL,,,,,,"N,N-dimethylformamide",DMF,1.5 mL,1.5,,,,,120.0,120 °C,72.0,72 h,screw-cap reaction tube,static,"DMF, THF",3× each,dried in air,,,white solid,,,fcu,,,6.0,,not_reported,not_reported,,,10.1021/acs.chemmater.2c00241,ok,
10.1021/acs.chemmater.2c00241,downloaded\10.1021_acs.chemmater.2c00241.pdf,SI downloaded\10.1021_acs.chemmater.2c00241_SI.pdf,mof_json_store\10.1021_acs.chemmater.2c00241\raw_output.json,mof_json_store\10.1021_acs.chemmater.2c00241\synthesis_009.json,yes,No UiO-66 formed with H2SO4 (10 equiv) or MsOH (50 equiv); impurities with HCl/TFA at 50 equiv; 4-nitrobenzoic acid (50 equiv) suppressed MOF; 4-bromobenzoic acid recrystallized; UiO-68-Me2 gave little/no solid at 30–50 equiv modulators.,UiO-66,,Cu(NO3)2,ZrCl4,"17.5 mg, 0.075 mmol",0.075,mmol,nan,,,,,nan,,,,,terephthalic acid,H2bdc,"12.5 mg, 0.075 mmol",12.5,mg,,,,,,,,,,,acetic acid,AA,10 equiv (42.9 μL),42.9,μL,,,,,,"N,N-dimethylformamide",DMF,1.5 mL,1.5,,,,,120.0,120 °C,72.0,72 h,screw-cap reaction tube,static,"DMF, THF",3× each,dried in air,,,white solid,,,fcu,,,6.0,,not_reported,not_reported,,,10.1021/acs.chemmater.2c00241,ok,
