Repository: zzhenglab/MOFinder

# MOFinder

MOFinder extracts MOF synthesis information from the literature, reconstructs evidence-supported negative reaction records, and prepares datasets for synthesis-outcome prediction.
[Web application](https://mofinder.chemistry.wustl.edu/) | [Demos](Demo/README.md) | [Source code](docs/source_to_code.md) | [Workflow guide](docs/workflow.md) | [Model evaluation](docs/evaluation.md)

## Quick start

The workflow runs through Python commands. Python 3.10 or newer is required. Clone the repository and initialize its related applications:

```bash
git clone --recurse-submodules https://github.com/zzhenglab/MOFinder.git
cd MOFinder
```

Start with the two offline demonstrations:

```bash

File: mof_extraction_1_2.csv (part 40 of 305)
doi,main_pdf,si_pdf,raw_output,parsed_json,article_trial_or_failure,article_trial_or_failure_notes,mof_name,crystal_code,metal_1,metal_1_abbr,metal_1_amount_text,metal_1_amount_value,metal_1_amount_unit,metal_2,metal_2_abbr,metal_2_amount_text,metal_2_amount_value,metal_2_amount_unit,metal_3,metal_3_abbr,metal_3_amount_text,metal_3_amount_value,metal_3_amount_unit,linker_1,linker_1_abbr,linker_1_amount_text,linker_1_amount_value,linker_1_amount_unit,linker_2,linker_2_abbr,linker_2_amount_text,linker_2_amount_value,linker_2_amount_unit,linker_3,linker_3_abbr,linker_3_amount_text,linker_3_amount_value,linker_3_amount_unit,modulator_1,modulator_1_abbr,modulator_1_amount_text,modulator_1_amount_value,modulator_1_amount_unit,modulator_2,modulator_2_abbr,modulator_2_amount_text,modulator_2_amount_value,modulator_2_amount_unit,solvent_main,solvent_main_abbr,solvent_main_amount_text,solvent_main_ml,solvent_secondary,solvent_secondary_abbr,solvent_secondary_amount_text,solvent_secondary_ml,temperature_c,temperature_c_text,time_h,time_text,vessel_type,stirring,washing_solvent,washing_cycles,activation_text,activation_temp_c,activation_time_h,crystal_morphology,yield_percent,crystal_size,topology_code,metal_cluster_connectivity,unit_cell_short,pore_diameter_A,BET_surface_area_m2g,air_stable,water_stable,tga_decomposition_temp_c,applications,reference,status,error
10.1021/acs.chemmater.2c00241,downloaded\10.1021_acs.chemmater.2c00241.pdf,SI downloaded\10.1021_acs.chemmater.2c00241_SI.pdf,mof_json_store\10.1021_acs.chemmater.2c00241\raw_output.json,mof_json_store\10.1021_acs.chemmater.2c00241\synthesis_010.json,yes,No UiO-66 formed with H2SO4 (10 equiv) or MsOH (50 equiv); impurities with HCl/TFA at 50 equiv; 4-nitrobenzoic acid (50 equiv) suppressed MOF; 4-bromobenzoic acid recrystallized; UiO-68-Me2 gave little/no solid at 30–50 equiv modulators.,UiO-66,,Zn(SO4)·7H2O,ZrCl4,"17.5 mg, 0.075 mmol",0.075,mmol,nan,,,,,nan,,,,,terephthalic acid,H2bdc,"12.5 mg, 0.075 mmol",12.5,mg,,,,,,,,,,,acetic acid,AA,50 equiv (214.5 μL),214.5,μL,,,,,,"N,N-dimethylformamide",DMF,1.5 mL,1.5,,,,,120.0,120 °C,72.0,72 h,screw-cap reaction tube,static,"DMF, THF",3× each,dried in air,,,white solid,,,fcu,,,6.0,,not_reported,not_reported,,,10.1021/acs.chemmater.2c00241,ok,
10.1021/acs.chemmater.2c00241,downloaded\10.1021_acs.chemmater.2c00241.pdf,SI downloaded\10.1021_acs.chemmater.2c00241_SI.pdf,mof_json_store\10.1021_acs.chemmater.2c00241\raw_output.json,mof_json_store\10.1021_acs.chemmater.2c00241\synthesis_011.json,yes,No UiO-66 formed with H2SO4 (10 equiv) or MsOH (50 equiv); impurities with HCl/TFA at 50 equiv; 4-nitrobenzoic acid (50 equiv) suppressed MOF; 4-bromobenzoic acid recrystallized; UiO-68-Me2 gave little/no solid at 30–50 equiv modulators.,UiO-66,,NiCl2·6H2O,ZrCl4,"17.5 mg, 0.075 mmol",0.075,mmol,nan,,,,,nan,,,,,terephthalic acid,H2bdc,"12.5 mg, 0.075 mmol",12.5,mg,,,,,,,,,,,benzoic acid,BA,10 equiv (91.6 mg),91.6,mg,,,,,,"N,N-dimethylformamide",DMF,1.5 mL,1.5,,,,,120.0,120 °C,72.0,72 h,screw-cap reaction tube,static,"DMF, THF",3× each,dried in air,,,white solid,,,fcu,,,6.0,,not_reported,not_reported,,,10.1021/acs.chemmater.2c00241,ok,
10.1021/acs.chemmater.2c00241,downloaded\10.1021_acs.chemmater.2c00241.pdf,SI downloaded\10.1021_acs.chemmater.2c00241_SI.pdf,mof_json_store\10.1021_acs.chemmater.2c00241\raw_output.json,mof_json_store\10.1021_acs.chemmater.2c00241\synthesis_012.json,yes,No UiO-66 formed with H2SO4 (10 equiv) or MsOH (50 equiv); impurities with HCl/TFA at 50 equiv; 4-nitrobenzoic acid (50 equiv) suppressed MOF; 4-bromobenzoic acid recrystallized; UiO-68-Me2 gave little/no solid at 30–50 equiv modulators.,UiO-66,,Cd(SO4)·8H2O,ZrCl4,"17.5 mg, 0.075 mmol",0.075,mmol,nan,,,,,nan,,,,,terephthalic acid,H2bdc,"12.5 mg, 0.075 mmol",12.5,mg,,,,,,,,,,,benzoic acid,BA,50 equiv (458.0 mg),458.0,mg,,,,,,"N,N-dimethylformamide",DMF,1.5 mL,1.5,,,,,120.0,120 °C,72.0,72 h,screw-cap reaction tube,static,"DMF, THF",3× each,dried in air,,,white solid,,,fcu,,,6.0,,not_reported,not_reported,,,10.1021/acs.chemmater.2c00241,ok,
10.1021/acs.chemmater.2c00241,downloaded\10.1021_acs.chemmater.2c00241.pdf,SI downloaded\10.1021_acs.chemmater.2c00241_SI.pdf,mof_json_store\10.1021_acs.chemmater.2c00241\raw_output.json,mof_json_store\10.1021_acs.chemmater.2c00241\synthesis_013.json,yes,No UiO-66 formed with H2SO4 (10 equiv) or MsOH (50 equiv); impurities with HCl/TFA at 50 equiv; 4-nitrobenzoic acid (50 equiv) suppressed MOF; 4-bromobenzoic acid recrystallized; UiO-68-Me2 gave little/no solid at 30–50 equiv modulators.,UiO-66,,Zn(NO3)2·6H2O,ZrCl4,"17.5 mg, 0.075 mmol",0.075,mmol,nan,,,,,nan,,,,,terephthalic acid,H2bdc,"12.5 mg, 0.075 mmol",12.5,mg,,,,,,,,,,,pivalic acid,PA,10 equiv (76.6 mg),76.6,mg,,,,,,"N,N-dimethylformamide",DMF,1.5 mL,1.5,,,,,120.0,120 °C,72.0,72 h,screw-cap reaction tube,static,"DMF, THF",3× each,dried in air,,,white solid,,,fcu,,,6.0,,not_reported,not_reported,,,10.1021/acs.chemmater.2c00241,ok,
10.1021/acs.chemmater.2c00241,downloaded\10.1021_acs.chemmater.2c00241.pdf,SI downloaded\10.1021_acs.chemmater.2c00241_SI.pdf,mof_json_store\10.1021_acs.chemmater.2c00241\raw_output.json,mof_json_store\10.1021_acs.chemmater.2c00241\synthesis_014.json,yes,No UiO-66 formed with H2SO4 (10 equiv) or MsOH (50 equiv); impurities with HCl/TFA at 50 equiv; 4-nitrobenzoic acid (50 equiv) suppressed MOF; 4-bromobenzoic acid recrystallized; UiO-68-Me2 gave little/no solid at 30–50 equiv modulators.,UiO-66,,Zn(CH3COO)2·2H2O,ZrCl4,"17.5 mg, 0.075 mmol",0.075,mmol,nan,,,,,nan,,,,,terephthalic acid,H2bdc,"12.5 mg, 0.075 mmol",12.5,mg,,,,,,,,,,,pivalic acid,PA,50 equiv (383.0 mg),383.0,mg,,,,,,"N,N-dimethylformamide",DMF,1.5 mL,1.5,,,,,120.0,120 °C,72.0,72 h,screw-cap reaction tube,static,"DMF, THF",3× each,dried in air,,,white solid,,,fcu,,,6.0,,not_reported,not_reported,,,10.1021/acs.chemmater.2c00241,ok,
10.1021/acs.chemmater.2c00241,downloaded\10.1021_acs.chemmater.2c00241.pdf,SI downloaded\10.1021_acs.chemmater.2c00241_SI.pdf,mof_json_store\10.1021_acs.chemmater.2c00241\raw_output.json,mof_json_store\10.1021_acs.chemmater.2c00241\synthesis_015.json,yes,No UiO-66 formed with H2SO4 (10 equiv) or MsOH (50 equiv); impurities with HCl/TFA at 50 equiv; 4-nitrobenzoic acid (50 equiv) suppressed MOF; 4-bromobenzoic acid recrystallized; UiO-68-Me2 gave little/no solid at 30–50 equiv modulators.,UiO-66,,Zn(CH3COO)2·2H2O,ZrCl4,"17.5 mg, 0.075 mmol",0.075,mmol,nan,,,,,nan,,,,,terephthalic acid,H2bdc,"12.5 mg, 0.075 mmol",12.5,mg,,,,,,,,,,,phenol,,10 equiv (70.6 mg),70.6,mg,,,,,,"N,N-dimethylformamide",DMF,1.5 mL,1.5,,,,,120.0,120 °C,72.0,72 h,screw-cap reaction tube,static,"DMF, THF",3× each,dried in air,,,white solid,,,fcu,,,6.0,,not_reported,not_reported,,,10.1021/acs.chemmater.2c00241,ok,
10.1021/acs.chemmater.2c00241,downloaded\10.1021_acs.chemmater.2c00241.pdf,SI downloaded\10.1021_acs.chemmater.2c00241_SI.pdf,mof_json_store\10.1021_acs.chemmater.2c00241\raw_output.json,mof_json_store\10.1021_acs.chemmater.2c00241\synthesis_016.json,yes,No UiO-66 formed with H2SO4 (10 equiv) or MsOH (50 equiv); impurities with HCl/TFA at 50 equiv; 4-nitrobenzoic acid (50 equiv) suppressed MOF; 4-bromobenzoic acid recrystallized; UiO-68-Me2 gave little/no solid at 30–50 equiv modulators.,UiO-66,,Zn(NO3)2·6H2O,ZrCl4,"17.5 mg, 0.075 mmol",0.075,mmol,nan,,,,,nan,,,,,terephthalic acid,H2bdc,"12.5 mg, 0.075 mmol",12.5,mg,,,,,,,,,,,phenol,,50 equiv (352.9 mg),352.9,mg,,,,,,"N,N-dimethylformamide",DMF,1.5 mL,1.5,,,,,120.0,120 °C,72.0,72 h,screw-cap reaction tube,static,"DMF, THF",3× each,dried in air,,,white solid,,,fcu,,,6.0,,not_reported,not_reported,,,10.1021/acs.chemmater.2c00241,ok,
10.1021/acs.chemmater.2c00241,downloaded\10.1021_acs.chemmater.2c00241.pdf,SI downloaded\10.1021_acs.chemmater.2c00241_SI.pdf,mof_json_store\10.1021_acs.chemmater.2c00241\raw_output.json,mof_json_store\10.1021_acs.chemmater.2c00241\synthesis_017.json,yes,No UiO-66 formed with H2SO4 (10 equiv) or MsOH (50 equiv); impurities with HCl/TFA at 50 equiv; 4-nitrobenzoic acid (50 equiv) suppressed MOF; 4-bromobenzoic acid recrystallized; UiO-68-Me2 gave little/no solid at 30–50 equiv modulators.,UiO-66,,Zn(NO3)2·4H2O,ZrCl4,"17.5 mg, 0.075 mmol",0.075,mmol,nan,,,,,nan,,,,,terephthalic acid,H2bdc,"12.5 mg, 0.075 mmol",12.5,mg,,,,,,,,,,,benzenesulfonamide,,10 equiv (117.9 mg),117.9,mg,,,,,,"N,N-dimethylformamide",DMF,1.5 mL,1.5,,,,,120.0,120 °C,72.0,72 h,screw-cap reaction tube,static,"DMF, THF",3× each,dried in air,,,white solid,,,fcu,,,6.0,,not_reported,not_reported,,,10.1021/acs.chemmater.2c00241,ok,
10.1021/acs.chemmater.2c00241,downloaded\10.1021_acs.chemmater.2c00241.pdf,SI downloaded\10.1021_acs.chemmater.2c00241_SI.pdf,mof_json_store\10.1021_acs.chemmater.2c00241\raw_output.json,mof_json_store\10.1021_acs.chemmater.2c00241\synthesis_018.json,yes,No UiO-66 formed with H2SO4 (10 equiv) or MsOH (50 equiv); impurities with HCl/TFA at 50 equiv; 4-nitrobenzoic acid (50 equiv) suppressed MOF; 4-bromobenzoic acid recrystallized; UiO-68-Me2 gave little/no solid at 30–50 equiv modulators.,UiO-66,,Zn(NO3)2·4H2O,ZrCl4,"17.5 mg, 0.075 mmol",0.075,mmol,nan,,,,,nan,,,,,terephthalic acid,H2bdc,"12.5 mg, 0.075 mmol",12.5,mg,,,,,,,,,,,benzenesulfonamide,,50 equiv (589.5 mg),589.5,mg,,,,,,"N,N-dimethylformamide",DMF,1.5 mL,1.5,,,,,120.0,120 °C,72.0,72 h,screw-cap reaction tube,static,"DMF, THF",3× each,dried in air,,,white solid,,,fcu,,,6.0,,not_reported,not_reported,,,10.1021/acs.chemmater.2c00241,ok,
10.1021/acs.chemmater.2c00241,downloaded\10.1021_acs.chemmater.2c00241.pdf,SI downloaded\10.1021_acs.chemmater.2c00241_SI.pdf,mof_json_store\10.1021_acs.chemmater.2c00241\raw_output.json,mof_json_store\10.1021_acs.chemmater.2c00241\synthesis_019.json,yes,No UiO-66 formed with H2SO4 (10 equiv) or MsOH (50 equiv); impurities with HCl/TFA at 50 equiv; 4-nitrobenzoic acid (50 equiv) suppressed MOF; 4-bromobenzoic acid recrystallized; UiO-68-Me2 gave little/no solid at 30–50 equiv modulators.,UiO-66,,Zn(NO3)2·4H2O,ZrCl4,"17.5 mg, 0.075 mmol",0.075,mmol,nan,,,,,nan,,,,,terephthalic acid,H2bdc,"12.5 mg, 0.075 mmol",12.5,mg,,,,,,,,,,,p-toluenesulfonic acid monohydrate,TsOH·H2O,10 equiv (129.2 mg),129.2,mg,,,,,,"N,N-dimethylformamide",DMF,1.5 mL,1.5,,,,,120.0,120 °C,72.0,72 h,screw-cap reaction tube,static,"DMF, THF",3× each,dried in air,,,white solid,,,fcu,,,6.0,,not_reported,not_reported,,,10.1021/acs.chemmater.2c00241,ok,
10.1021/acs.chemmater.2c00241,downloaded\10.1021_acs.chemmater.2c00241.pdf,SI downloaded\10.1021_acs.chemmater.2c00241_SI.pdf,mof_json_store\10.1021_acs.chemmater.2c00241\raw_output.json,mof_json_store\10.1021_acs.chemmater.2c00241\synthesis_020.json,yes,No UiO-66 formed with H2SO4 (10 equiv) or MsOH (50 equiv); impurities with HCl/TFA at 50 equiv; 4-nitrobenzoic acid (50 equiv) suppressed MOF; 4-bromobenzoic acid recrystallized; UiO-68-Me2 gave little/no solid at 30–50 equiv modulators.,UiO-66,,Cu(CH3COO)2,ZrCl4,"17.5 mg, 0.075 mmol",0.075,mmol,nan,,,,,nan,,,,,terephthalic acid,H2bdc,"12.5 mg, 0.075 mmol",12.5,mg,,,,,,,,,,,p-toluenesulfonic acid monohydrate,TsOH·H2O,50 equiv (645.8 mg),645.8,mg,,,,,,"N,N-dimethylformamide",DMF,1.5 mL,1.5,,,,,120.0,120 °C,72.0,72 h,screw-cap reaction tube,static,"DMF, THF",3× each,dried in air,,,white solid,,,fcu,,,6.0,,not_reported,not_reported,,,10.1021/acs.chemmater.2c00241,ok,
10.1021/acs.chemmater.2c00241,downloaded\10.1021_acs.chemmater.2c00241.pdf,SI downloaded\10.1021_acs.chemmater.2c00241_SI.pdf,mof_json_store\10.1021_acs.chemmater.2c00241\raw_output.json,mof_json_store\10.1021_acs.chemmater.2c00241\synthesis_021.json,yes,No UiO-66 formed with H2SO4 (10 equiv) or MsOH (50 equiv); impurities with HCl/TFA at 50 equiv; 4-nitrobenzoic acid (50 equiv) suppressed MOF; 4-bromobenzoic acid recrystallized; UiO-68-Me2 gave little/no solid at 30–50 equiv modulators.,UiO-66,,Cu(CH3COO)2,ZrCl4,"17.5 mg, 0.075 mmol",0.075,mmol,nan,,,,,nan,,,,,terephthalic acid,H2bdc,"12.5 mg, 0.075 mmol",12.5,mg,,,,,,,,,,,sodium trifluoroacetate,NaTFA,10 equiv (102.0 mg),102.0,mg,,,,,,"N,N-dimethylformamide",DMF,1.5 mL,1.5,,,,,120.0,120 °C,72.0,72 h,screw-cap reaction tube,static,"DMF, THF",3× each,dried in air,,,white solid,,,fcu,,,6.0,,not_reported,not_reported,,,10.1021/acs.chemmater.2c00241,ok,
10.1021/acs.chemmater.2c00241,downloaded\10.1021_acs.chemmater.2c00241.pdf,SI downloaded\10.1021_acs.chemmater.2c00241_SI.pdf,mof_json_store\10.1021_acs.chemmater.2c00241\raw_output.json,mof_json_store\10.1021_acs.chemmater.2c00241\synthesis_022.json,yes,No UiO-66 formed with H2SO4 (10 equiv) or MsOH (50 equiv); impurities with HCl/TFA at 50 equiv; 4-nitrobenzoic acid (50 equiv) suppressed MOF; 4-bromobenzoic acid recrystallized; UiO-68-Me2 gave little/no solid at 30–50 equiv modulators.,UiO-66,,Ni(CH3COO)2·4H2O,ZrCl4,"17.5 mg, 0.075 mmol",0.075,mmol,nan,,,,,nan,,,,,terephthalic acid,H2bdc,"12.5 mg, 0.075 mmol",12.5,mg,,,,,,,,,,,sodium trifluoroacetate,NaTFA,50 equiv (510.0 mg),510.0,mg,,,,,,"N,N-dimethylformamide",DMF,1.5 mL,1.5,,,,,120.0,120 °C,72.0,72 h,screw-cap reaction tube,static,"DMF, THF",3× each,dried in air,,,white solid,,,fcu,,,6.0,,not_reported,not_reported,,,10.1021/acs.chemmater.2c00241,ok,
10.1021/acs.chemmater.2c00241,downloaded\10.1021_acs.chemmater.2c00241.pdf,SI downloaded\10.1021_acs.chemmater.2c00241_SI.pdf,mof_json_store\10.1021_acs.chemmater.2c00241\raw_output.json,mof_json_store\10.1021_acs.chemmater.2c00241\synthesis_023.json,yes,No UiO-66 formed with H2SO4 (10 equiv) or MsOH (50 equiv); impurities with HCl/TFA at 50 equiv; 4-nitrobenzoic acid (50 equiv) suppressed MOF; 4-bromobenzoic acid recrystallized; UiO-68-Me2 gave little/no solid at 30–50 equiv modulators.,UiO-66,,Ni(CH3COO)2·4H2O,ZrCl4,"17.5 mg, 0.075 mmol",0.075,mmol,nan,,,,,nan,,,,,terephthalic acid,H2bdc,"12.5 mg, 0.075 mmol",12.5,mg,,,,,,,,,,,2-thiophenecarboxylic acid,2-TP,10 equiv (96.1 mg),96.1,mg,,,,,,"N,N-dimethylformamide",DMF,1.5 mL,1.5,,,,,120.0,120 °C,72.0,72 h,screw-cap reaction tube,static,"DMF, THF",3× each,dried in air,,,white solid,,,fcu,,,6.0,,not_reported,not_reported,,,10.1021/acs.chemmater.2c00241,ok,
10.1021/acs.chemmater.2c00241,downloaded\10.1021_acs.chemmater.2c00241.pdf,SI downloaded\10.1021_acs.chemmater.2c00241_SI.pdf,mof_json_store\10.1021_acs.chemmater.2c00241\raw_output.json,mof_json_store\10.1021_acs.chemmater.2c00241\synthesis_024.json,yes,No UiO-66 formed with H2SO4 (10 equiv) or MsOH (50 equiv); impurities with HCl/TFA at 50 equiv; 4-nitrobenzoic acid (50 equiv) suppressed MOF; 4-bromobenzoic acid recrystallized; UiO-68-Me2 gave little/no solid at 30–50 equiv modulators.,UiO-66,,Cu(CH3COO)2,ZrCl4,"17.5 mg, 0.075 mmol",0.075,mmol,nan,,,,,nan,,,,,terephthalic acid,H2bdc,"12.5 mg, 0.075 mmol",12.5,mg,,,,,,,,,,,2-thiophenecarboxylic acid,2-TP,50 equiv (480.5 mg),480.5,mg,,,,,,"N,N-dimethylformamide",DMF,1.5 mL,1.5,,,,,120.0,120 °C,72.0,72 h,screw-cap reaction tube,static,"DMF, THF",3× each,dried in air,,,white solid,,,fcu,,,6.0,,not_reported,not_reported,,,10.1021/acs.chemmater.2c00241,ok,
10.1021/acs.chemmater.2c00241,downloaded\10.1021_acs.chemmater.2c00241.pdf,SI downloaded\10.1021_acs.chemmater.2c00241_SI.pdf,mof_json_store\10.1021_acs.chemmater.2c00241\raw_output.json,mof_json_store\10.1021_acs.chemmater.2c00241\synthesis_025.json,yes,No UiO-66 formed with H2SO4 (10 equiv) or MsOH (50 equiv); impurities with HCl/TFA at 50 equiv; 4-nitrobenzoic acid (50 equiv) suppressed MOF; 4-bromobenzoic acid recrystallized; UiO-68-Me2 gave little/no solid at 30–50 equiv modulators.,UiO-66,,Cu(CH3COO)2,ZrCl4,"17.5 mg, 0.075 mmol",0.075,mmol,nan,,,,,nan,,,,,terephthalic acid,H2bdc,"12.5 mg, 0.075 mmol",12.5,mg,,,,,,,,,,,3-thiophenecarboxylic acid,3-TP,10 equiv (96.1 mg),96.1,mg,,,,,,"N,N-dimethylformamide",DMF,1.5 mL,1.5,,,,,120.0,120 °C,72.0,72 h,screw-cap reaction tube,static,"DMF, THF",3× each,dried in air,,,white solid,,,fcu,,,6.0,,not_reported,not_reported,,,10.1021/acs.chemmater.2c00241,ok,
10.1021/acs.chemmater.2c00241,downloaded\10.1021_acs.chemmater.2c00241.pdf,SI downloaded\10.1021_acs.chemmater.2c00241_SI.pdf,mof_json_store\10.1021_acs.chemmater.2c00241\raw_output.json,mof_json_store\10.1021_acs.chemmater.2c00241\synthesis_026.json,yes,No UiO-66 formed with H2SO4 (10 equiv) or MsOH (50 equiv); impurities with HCl/TFA at 50 equiv; 4-nitrobenzoic acid (50 equiv) suppressed MOF; 4-bromobenzoic acid recrystallized; UiO-68-Me2 gave little/no solid at 30–50 equiv modulators.,UiO-66,,Ni(CH3COO)2·4H2O,ZrCl4,"17.5 mg, 0.075 mmol",0.075,mmol,nan,,,,,nan,,,,,terephthalic acid,H2bdc,"12.5 mg, 0.075 mmol",12.5,mg,,,,,,,,,,,3-thiophenecarboxylic acid,3-TP,50 equiv (480.5 mg),480.5,mg,,,,,,"N,N-dimethylformamide",DMF,1.5 mL,1.5,,,,,120.0,120 °C,72.0,72 h,screw-cap reaction tube,static,"DMF, THF",3× each,dried in air,,,white solid,,,fcu,,,6.0,,not_reported,not_reported,,,10.1021/acs.chemmater.2c00241,ok,
10.1021/acs.chemmater.2c00241,downloaded\10.1021_acs.chemmater.2c00241.pdf,SI downloaded\10.1021_acs.chemmater.2c00241_SI.pdf,mof_json_store\10.1021_acs.chemmater.2c00241\raw_output.json,mof_json_store\10.1021_acs.chemmater.2c00241\synthesis_027.json,yes,No UiO-66 formed with H2SO4 (10 equiv) or MsOH (50 equiv); impurities with HCl/TFA at 50 equiv; 4-nitrobenzoic acid (50 equiv) suppressed MOF; 4-bromobenzoic acid recrystallized; UiO-68-Me2 gave little/no solid at 30–50 equiv modulators.,UiO-68-Me2,,Ni(CH3COO)2·4H2O,ZrCl4,"17.5 mg, 0.075 mmol",0.075,mmol,nan,,,,,nan,,,,,"2',5'-dimethyl-[1,1':4',1''-terphenyl]-4,4''-dicarboxylic acid",H2(dmtpdc),"26.0 mg, 0.075 mmol",26.0,mg,,,,,,,,,,,,,,,,,,,,,"N,N-dimethylformamide",DMF,1.5 mL,1.5,,,,,120.0,120 °C,72.0,72 h,screw-cap reaction tube,static,"DMF (60 °C), THF",3× each,dried in air,,,white solid,,,fcu,,,,,not_reported,not_reported,,,10.1021/acs.chemmater.2c00241,ok,
10.1021/acs.chemmater.2c00241,downloaded\10.1021_acs.chemmater.2c00241.pdf,SI downloaded\10.1021_acs.chemmater.2c00241_SI.pdf,mof_json_store\10.1021_acs.chemmater.2c00241\raw_output.json,mof_json_store\10.1021_acs.chemmater.2c00241\synthesis_028.json,yes,No UiO-66 formed with H2SO4 (10 equiv) or MsOH (50 equiv); impurities with HCl/TFA at 50 equiv; 4-nitrobenzoic acid (50 equiv) suppressed MOF; 4-bromobenzoic acid recrystallized; UiO-68-Me2 gave little/no solid at 30–50 equiv modulators.,UiO-68-Me2,,Cu(CH3COO)2,ZrCl4,"17.5 mg, 0.075 mmol",0.075,mmol,nan,,,,,nan,,,,,"2',5'-dimethyl-[1,1':4',1''-terphenyl]-4,4''-dicarboxylic acid",H2(dmtpdc),"26.0 mg, 0.075 mmol",26.0,mg,,,,,,,,,,,trifluoroacetic acid,TFA,10 equiv (57.4 μL),57.4,μL,,,,,,"N,N-dimethylformamide",DMF,1.5 mL,1.5,,,,,120.0,120 °C,72.0,72 h,screw-cap reaction tube,static,"DMF (60 °C), THF",3× each,dried in air,,,white solid,,,fcu,,,,,not_reported,not_reported,,,10.1021/acs.chemmater.2c00241,ok,
10.1021/acs.chemmater.2c00241,downloaded\10.1021_acs.chemmater.2c00241.pdf,SI downloaded\10.1021_acs.chemmater.2c00241_SI.pdf,mof_json_store\10.1021_acs.chemmater.2c00241\raw_output.json,mof_json_store\10.1021_acs.chemmater.2c00241\synthesis_029.json,yes,No UiO-66 formed with H2SO4 (10 equiv) or MsOH (50 equiv); impurities with HCl/TFA at 50 equiv; 4-nitrobenzoic acid (50 equiv) suppressed MOF; 4-bromobenzoic acid recrystallized; UiO-68-Me2 gave little/no solid at 30–50 equiv modulators.,UiO-68-Me2,,Cu(CH3COO)2,ZrCl4,"17.5 mg, 0.075 mmol",0.075,mmol,nan,,,,,nan,,,,,"2',5'-dimethyl-[1,1':4',1''-terphenyl]-4,4''-dicarboxylic acid",H2(dmtpdc),"26.0 mg, 0.075 mmol",26.0,mg,,,,,,,,,,,formic acid,FA,10 equiv (28.3 μL),28.3,μL,,,,,,"N,N-dimethylformamide",DMF,1.5 mL,1.5,,,,,120.0,120 °C,72.0,72 h,screw-cap reaction tube,static,"DMF (60 °C), THF",3× each,dried in air,,,white solid,,,fcu,,,,,not_reported,not_reported,,,10.1021/acs.chemmater.2c00241,ok,
10.1021/acs.chemmater.2c00241,downloaded\10.1021_acs.chemmater.2c00241.pdf,SI downloaded\10.1021_acs.chemmater.2c00241_SI.pdf,mof_json_store\10.1021_acs.chemmater.2c00241\raw_output.json,mof_json_store\10.1021_acs.chemmater.2c00241\synthesis_030.json,yes,No UiO-66 formed with H2SO4 (10 equiv) or MsOH (50 equiv); impurities with HCl/TFA at 50 equiv; 4-nitrobenzoic acid (50 equiv) suppressed MOF; 4-bromobenzoic acid recrystallized; UiO-68-Me2 gave little/no solid at 30–50 equiv modulators.,UiO-68-Me2,,Ni(CH3COO)2·4H2O,ZrCl4,"17.5 mg, 0.075 mmol",0.075,mmol,nan,,,,,nan,,,,,"2',5'-dimethyl-[1,1':4',1''-terphenyl]-4,4''-dicarboxylic acid",H2(dmtpdc),"26.0 mg, 0.075 mmol",26.0,mg,,,,,,,,,,,acetic acid,AA,10 equiv (42.9 μL),42.9,μL,,,,,,"N,N-dimethylformamide",DMF,1.5 mL,1.5,,,,,120.0,120 °C,72.0,72 h,screw-cap reaction tube,static,"DMF (60 °C), THF",3× each,dried in air,,,white solid,,,fcu,,,,,not_reported,not_reported,,,10.1021/acs.chemmater.2c00241,ok,
10.1021/acs.chemmater.2c00241,downloaded\10.1021_acs.chemmater.2c00241.pdf,SI downloaded\10.1021_acs.chemmater.2c00241_SI.pdf,mof_json_store\10.1021_acs.chemmater.2c00241\raw_output.json,mof_json_store\10.1021_acs.chemmater.2c00241\synthesis_031.json,yes,No UiO-66 formed with H2SO4 (10 equiv) or MsOH (50 equiv); impurities with HCl/TFA at 50 equiv; 4-nitrobenzoic acid (50 equiv) suppressed MOF; 4-bromobenzoic acid recrystallized; UiO-68-Me2 gave little/no solid at 30–50 equiv modulators.,UiO-68-Me2,,Ni(CH3COO)2·4H2O,ZrCl4,"17.5 mg, 0.075 mmol",0.075,mmol,nan,,,,,nan,,,,,"2',5'-dimethyl-[1,1':4',1''-terphenyl]-4,4''-dicarboxylic acid",H2(dmtpdc),"26.0 mg, 0.075 mmol",26.0,mg,,,,,,,,,,,benzoic acid,BA,10 equiv (91.6 mg),91.6,mg,,,,,,"N,N-dimethylformamide",DMF,1.5 mL,1.5,,,,,120.0,120 °C,72.0,72 h,screw-cap reaction tube,static,"DMF (60 °C), THF",3× each,dried in air,,,white solid,,,fcu,,,,,not_reported,not_reported,,,10.1021/acs.chemmater.2c00241,ok,
10.1021/acs.chemmater.2c00241,downloaded\10.1021_acs.chemmater.2c00241.pdf,SI downloaded\10.1021_acs.chemmater.2c00241_SI.pdf,mof_json_store\10.1021_acs.chemmater.2c00241\raw_output.json,mof_json_store\10.1021_acs.chemmater.2c00241\synthesis_032.json,yes,No UiO-66 formed with H2SO4 (10 equiv) or MsOH (50 equiv); impurities with HCl/TFA at 50 equiv; 4-nitrobenzoic acid (50 equiv) suppressed MOF; 4-bromobenzoic acid recrystallized; UiO-68-Me2 gave little/no solid at 30–50 equiv modulators.,UiO-68-Me2,,Ce(NO3)3·6H2O,ZrCl4,"17.5 mg, 0.075 mmol",0.075,mmol,nan,,,,,nan,,,,,"2',5'-dimethyl-[1,1':4',1''-terphenyl]-4,4''-dicarboxylic acid",H2(dmtpdc),"26.0 mg, 0.075 mmol",26.0,mg,,,,,,,,,,,3-thiophenecarboxylic acid,3-TP,10 equiv (96.1 mg),96.1,mg,,,,,,"N,N-dimethylformamide",DMF,1.5 mL,1.5,,,,,120.0,120 °C,72.0,72 h,screw-cap reaction tube,static,"DMF (60 °C), THF",3× each,dried in air,,,white solid,,,fcu,,,,,not_reported,not_reported,,,10.1021/acs.chemmater.2c00241,ok,
10.1021/acs.chemmater.2c00241,downloaded\10.1021_acs.chemmater.2c00241.pdf,SI downloaded\10.1021_acs.chemmater.2c00241_SI.pdf,mof_json_store\10.1021_acs.chemmater.2c00241\raw_output.json,mof_json_store\10.1021_acs.chemmater.2c00241\synthesis_033.json,yes,No UiO-66 formed with H2SO4 (10 equiv) or MsOH (50 equiv); impurities with HCl/TFA at 50 equiv; 4-nitrobenzoic acid (50 equiv) suppressed MOF; 4-bromobenzoic acid recrystallized; UiO-68-Me2 gave little/no solid at 30–50 equiv modulators.,UiO-68-Me2,,Ce(NO3)3·6H2O,ZrCl4,"17.5 mg, 0.075 mmol",0.075,mmol,nan,,,,,nan,,,,,"2',5'-dimethyl-[1,1':4',1''-terphenyl]-4,4''-dicarboxylic acid",H2(dmtpdc),"26.0 mg, 0.075 mmol",26.0,mg,,,,,,,,,,,2-thiophenecarboxylic acid,2-TP,10 equiv (96.1 mg),96.1,mg,,,,,,"N,N-dimethylformamide",DMF,1.5 mL,1.5,,,,,120.0,120 °C,72.0,72 h,screw-cap reaction tube,static,"DMF (60 °C), THF",3× each,dried in air,,,white solid,,,fcu,,,,,not_reported,not_reported,,,10.1021/acs.chemmater.2c00241,ok,
10.1002/ejic.201700446,downloaded\10.1002_ejic.201700446.pdf,SI downloaded\10.1002_ejic.201700446_SI.pdf,mof_json_store\10.1002_ejic.201700446\raw_output.json,mof_json_store\10.1002_ejic.201700446\synthesis_001.json,yes,Na analogue of 3 could not be isolated despite varying conditions/stoichiometry; attempts unsuccessful.,[Na2Co(PDA)2] (1),,Zn(NO3)2·4H2O,Co(OAc)2·4H2O,"50 mM in DMF, 4 mL (0.20 mmol)",0.2,mmol,nan,,,,,nan,,,,,"2,6-pyridinedicarboxylic acid",H2PDA,"50 mM in DMF, 8 mL (0.40 mmol)",0.4,mmol,,,,,,,,,,,sodium hydroxide,NaOH,"50 mM in EtOH, 8 mL (0.40 mmol)",0.4,mmol,,,,,,"N,N-dimethylformamide",DMF,12 mL total (8 mL + 4 mL),12.0,ethanol,EtOH,8 mL,8.0,100.0,100 °C,8.0,8 h,25 mL glass vial (sealed),,"DMF, acetone",3× each,"solvent exchange in acetone 24 h (refreshed 3×), then 60 °C under vacuum 24 h",60.0,24.0,dark purple crystals,,0.076 × 0.098 × 0.086 mm,,Co(PDA)2 0D anions bridged by Na2O2 carboxylate clusters; Na pseudo-pentagonal-pyramidal,"orthorhombic, Pnna; a=14.466(3) Å, b=12.614(3) Å, c=8.1680(16) Å, α=β=γ=90°",5.8,,not_reported,not_reported,350.0,,10.1002/ejic.201700446,ok,
10.1002/ejic.201700446,downloaded\10.1002_ejic.201700446.pdf,SI downloaded\10.1002_ejic.201700446_SI.pdf,mof_json_store\10.1002_ejic.201700446\raw_output.json,mof_json_store\10.1002_ejic.201700446\synthesis_002.json,yes,Na analogue of 3 could not be isolated despite varying conditions/stoichiometry; attempts unsuccessful.,[K2Co(PDA)2] (2),,Zn(NO3)2·4H2O,Co(OAc)2·4H2O,"50 mM in DMF, 4 mL (0.20 mmol)",0.2,mmol,nan,,,,,nan,,,,,"2,6-pyridinedicarboxylic acid",H2PDA,"50 mM in DMF, 8 mL (0.40 mmol)",0.4,mmol,,,,,,,,,,,potassium hydroxide,KOH,"50 mM in EtOH, 8 mL (0.40 mmol)",0.4,mmol,,,,,,"N,N-dimethylformamide",DMF,12 mL total (8 mL + 4 mL),12.0,ethanol,EtOH,8 mL,8.0,100.0,100 °C,8.0,8 h,25 mL glass vial (sealed),,"DMF, acetone",3× each,"solvent exchange in acetone 24 h (refreshed 3×), then 60 °C under vacuum 24 h",60.0,24.0,dark purple crystals,,0.015 × 0.10 × 0.10 mm,,Co(PDA)2 0D anions bridged by K2O2 carboxylate clusters; K pseudo-pentagonal-pyramidal,"monoclinic, P2/n; a=8.1942(6) Å, b=7.6367(5) Å, c=13.1871(9) Å, β=93.324(3)°",,,not_reported,not_reported,430.0,,10.1002/ejic.201700446,ok,
10.1002/ejic.201700446,downloaded\10.1002_ejic.201700446.pdf,SI downloaded\10.1002_ejic.201700446_SI.pdf,mof_json_store\10.1002_ejic.201700446\raw_output.json,mof_json_store\10.1002_ejic.201700446\synthesis_003.json,yes,Na analogue of 3 could not be isolated despite varying conditions/stoichiometry; attempts unsuccessful.,{[KCo(PDA)2]−·[NH2(CH3)2]+} (3),,Zn(NO3)2·4H2O,Co(OAc)2·4H2O,"50 mM in DMF, 4 mL (0.20 mmol)",0.2,mmol,nan,,,,,nan,,,,,"2,6-pyridinedicarboxylic acid",H2PDA,"50 mM in DMF, 8 mL (0.40 mmol)",0.4,mmol,,,,,,,,,,,potassium hydroxide,KOH,"50 mM in EtOH, 4 mL (0.20 mmol)",0.2,mmol,,,,,,"N,N-dimethylformamide",DMF,12 mL total (8 mL + 4 mL),12.0,ethanol,EtOH,4 mL,4.0,100.0,100 °C,8.0,8 h,25 mL glass vial (sealed),,"DMF, acetone",3× each,"solvent exchange in acetone 24 h (refreshed 3×), then 60 °C under vacuum 24 h",60.0,24.0,dark brown crystals,,0.246 × 0.249 × 0.264 mm,,Co(PDA)2 units linked by K–carboxylate clusters; K pseudo-octahedral; anionic framework with dimethylammonium in pores,"orthorhombic, Pnna; a=14.473(3) Å, b=11.075(2) Å, c=11.441(2) Å, α=β=γ=90°",,,not_reported,not_reported,250.0,,10.1002/ejic.201700446,ok,
10.1002/ejic.201700446,downloaded\10.1002_ejic.201700446.pdf,SI downloaded\10.1002_ejic.201700446_SI.pdf,mof_json_store\10.1002_ejic.201700446\raw_output.json,mof_json_store\10.1002_ejic.201700446\synthesis_004.json,yes,Na analogue of 3 could not be isolated despite varying conditions/stoichiometry; attempts unsuccessful.,[Na2Co(PDA)2] (1) – stepwise from H2Co(PDA)2 (4),,Zn(NO3)2·4H2O,,"50 mM in DMF, 8 mL (0.4 mmol)",0.4,mmol,nan,,,,,nan,,,,,"2,6-pyridinedicarboxylate",PDA,from H2Co(PDA)2 complex (no additional linker),,,,,,,,,,,,,sodium hydroxide,NaOH,"100 mM in EtOH, 8 mL (0.8 mmol)",0.8,mmol,,,,,,"N,N-dimethylformamide",DMF,8 mL,8.0,ethanol,EtOH,8 mL,8.0,100.0,100 °C,8.0,8 h,glass vial,stirred,"DMF, acetone",3× each,"solvent exchange in acetone 24 h (refreshed 3×), then 60 °C under vacuum 24 h",60.0,24.0,dark purple crystals,,0.076 × 0.098 × 0.086 mm,,Co(PDA)2 0D anions bridged by Na2O2 carboxylate clusters; Na pseudo-pentagonal-pyramidal,"orthorhombic, Pnna; a=14.466(3) Å, b=12.614(3) Å, c=8.1680(16) Å, α=β=γ=90°",5.8,,not_reported,not_reported,350.0,,10.1002/ejic.201700446,ok,
10.1002/ejic.201700446,downloaded\10.1002_ejic.201700446.pdf,SI downloaded\10.1002_ejic.201700446_SI.pdf,mof_json_store\10.1002_ejic.201700446\raw_output.json,mof_json_store\10.1002_ejic.201700446\synthesis_005.json,yes,Na analogue of 3 could not be isolated despite varying conditions/stoichiometry; attempts unsuccessful.,[K2Co(PDA)2] (2) – stepwise from H2Co(PDA)2 (4),,Zn(NO3)2·4H2O,,"50 mM in DMF, 8 mL (0.4 mmol)",0.4,mmol,nan,,,,,nan,,,,,"2,6-pyridinedicarboxylate",PDA,from H2Co(PDA)2 complex (no additional linker),,,,,,,,,,,,,potassium hydroxide,KOH,"100 mM in EtOH, 8 mL (0.8 mmol)",0.8,mmol,,,,,,"N,N-dimethylformamide",DMF,8 mL,8.0,ethanol,EtOH,8 mL,8.0,100.0,100 °C,8.0,8 h,glass vial,stirred,"DMF, acetone",3× each,"solvent exchange in acetone 24 h (refreshed 3×), then 60 °C under vacuum 24 h",60.0,24.0,dark purple crystals,,0.015 × 0.10 × 0.10 mm,,Co(PDA)2 0D anions bridged by K2O2 carboxylate clusters; K pseudo-pentagonal-pyramidal,"monoclinic, P2/n; a=8.1942(6) Å, b=7.6367(5) Å, c=13.1871(9) Å, β=93.324(3)°",,,not_reported,not_reported,430.0,,10.1002/ejic.201700446,ok,
10.1002/ejic.201700446,downloaded\10.1002_ejic.201700446.pdf,SI downloaded\10.1002_ejic.201700446_SI.pdf,mof_json_store\10.1002_ejic.201700446\raw_output.json,mof_json_store\10.1002_ejic.201700446\synthesis_006.json,yes,Na analogue of 3 could not be isolated despite varying conditions/stoichiometry; attempts unsuccessful.,{[KCo(PDA)2]−·[NH2(CH3)2]+} (3) – stepwise from H2Co(PDA)2 (4),,Zn(NO3)2·4H2O,,"50 mM in DMF, 8 mL (0.4 mmol)",0.4,mmol,nan,,,,,nan,,,,,"2,6-pyridinedicarboxylate",PDA,from H2Co(PDA)2 complex (no additional linker),,,,,,,,,,,,,potassium hydroxide,KOH,"100 mM in EtOH, 4 mL (0.4 mmol)",0.4,mmol,,,,,,"N,N-dimethylformamide",DMF,8 mL,8.0,ethanol,EtOH,4 mL,4.0,100.0,100 °C,8.0,8 h,glass vial,stirred,"DMF, acetone",3× each,"solvent exchange in acetone 24 h (refreshed 3×), then 60 °C under vacuum 24 h",60.0,24.0,dark brown crystals,,0.246 × 0.249 × 0.264 mm,,Co(PDA)2 units linked by K–carboxylate clusters; K pseudo-octahedral; anionic framework with dimethylammonium in pores,"orthorhombic, Pnna; a=14.473(3) Å, b=11.075(2) Å, c=11.441(2) Å, α=β=γ=90°",,,not_reported,not_reported,250.0,,10.1002/ejic.201700446,ok,
10.1039/c3nr04390h,downloaded\10.1039_c3nr04390h.pdf,SI downloaded\10.1039_c3nr04390h_SI.pdf,mof_json_store\10.1039_c3nr04390h\raw_output.json,mof_json_store\10.1039_c3nr04390h\synthesis_001.json,yes,CTAB or His alone did not produce hierarchical porosity in ZIF-8.,ZIF-8,,Zn(NO3)2·6H2O,,0.37 g,1.7013,mmol,nan,,,,,nan,,,,,2-methylimidazole,,0.81 g,0.81,g,,,,,,,,,,,triethylamine (TEA),TEA,1.00 g,1.0,g,,,,,,water,H2O,25 mL + 25 mL (two solutions),50.0,,,,,25,room temperature (RT),12.0,12 h,,vigorous stirring,H2O,three times,150 °C under vacuum for 24 h,150.0,24.0,white precipitates; nanocrystals,,ca. 50 nm diameter,sod,,,,587.0,not_reported,not_reported,,,10.1039/c3nr04390h,ok,
10.1039/c3nr04390h,downloaded\10.1039_c3nr04390h.pdf,SI downloaded\10.1039_c3nr04390h_SI.pdf,mof_json_store\10.1039_c3nr04390h\raw_output.json,mof_json_store\10.1039_c3nr04390h\synthesis_002.json,yes,CTAB or His alone did not produce hierarchical porosity in ZIF-8.,ZIF-8,,Zn(NO3)2·6H2O,,0.50 g,2.29905,mmol,nan,,,,,nan,,,,,2-methylimidazole,,2.20 g,2.2,g,,,,,,,,,,,,,,,,,,,,,methanol,MeOH,100 mL,100.0,,,,,25,room temperature (RT),24.0,24 h,,stirred,MeOH,,150 °C under vacuum for 24 h,150.0,24.0,white precipitates,,,sod,,,,1258.0,not_reported,not_reported,,,10.1039/c3nr04390h,ok,
10.1039/c3nr04390h,downloaded\10.1039_c3nr04390h.pdf,SI downloaded\10.1039_c3nr04390h_SI.pdf,mof_json_store\10.1039_c3nr04390h\raw_output.json,mof_json_store\10.1039_c3nr04390h\synthesis_003.json,yes,CTAB or His alone did not produce hierarchical porosity in ZIF-8.,H-ZIF-8 (hierarchical ZIF-8),,Zn(NO3)2·6H2O,,0.37 g,1.7013,mmol,nan,,,,,nan,,,,,2-methylimidazole,,0.81 g,0.81,g,,,,,,,,,,,triethylamine (TEA),TEA,1.00 g,1.0,g,cetyltrimethylammonium bromide (CTAB),CTAB,0.25 g,0.25,g,water,H2O,25 mL + 25 mL (two solutions),50.0,,,,,25,room temperature (RT),12.0,12 h,,vigorous stirring,"EtOH, H2O","3× (70 °C, 3 h each)",150 °C under vacuum,150.0,,white precipitates,,,sod,,,,1167.0,not_reported,not_reported,,arsenate_removal,10.1039/c3nr04390h,ok,
10.1039/d5dt00825e,downloaded\10.1039_d5dt00825e.pdf,SI downloaded\10.1039_d5dt00825e_SI.pdf,mof_json_store\10.1039_d5dt00825e\raw_output.json,mof_json_store\10.1039_d5dt00825e\synthesis_001.json,no,,Ce-TPTC-NH2,2429809,Zn(SO4)·7H2O,,0.130 g (0.3 mmol),0.3,mmol,nan,,,,,nan,,,,,"2′-amino-1,1′:4′,1″-terphenyl-3,5,3′,5′-tetracarboxylic acid",TPTC-NH2,42 mg (0.1 mmol),0.1,mmol,,,,,,,,,,,nitric acid (65% aq),,"two drops of HNO3 (65%, aq)",,,,,,,,"N,N-dimethylformamide",DMF,10 mL,10.0,,,,,105.0,105 °C,24.0,24 h,screw-capped vial,,acetone,"3 days, fresh acetone daily",100 °C under vacuum,100.0,,cluster of thick pillared layered crystals,59.0,1–2 µm,,dinuclear Ce2 cluster (4-connected),"monoclinic C2/c; a=25.226(2) Å, b=13.9949(12) Å, c=15.0352(12) Å, β=100.896(2)°, V=5212.3(7) Å³",,,not_reported,yes,380.0,CO2_cycloaddition;heterogeneous_catalysis,10.1039/d5dt00825e,ok,
10.1039/c7ta00169j,downloaded\10.1039_c7ta00169j.pdf,SI downloaded\10.1039_c7ta00169j_SI.pdf,mof_json_store\10.1039_c7ta00169j\raw_output.json,mof_json_store\10.1039_c7ta00169j\synthesis_001.json,no,,JUC-200,1525735,Zn(SO4)·7H2O,,"78 mg, 0.26 mmol",0.26,mmol,nan,,,,,nan,,,,,phytic acid,PA,"66 mg, 0.1 mmol",0.1,mmol,,,,,,,,,,,nitric acid,HNO3,"2 mol L−1, 0.28 mL",,,,,,,,water,H2O,4 mL,4.0,methanol,MeOH,2.4 mL,2.4,25,room temperature,168.0,one week,,,water,water changed every 8 h for 3 days,dried at ambient conditions,,,colorless crystals,68.0,0.220 × 0.200 × 0.180 mm,,Zn–O–P 3D network; layers connected via –O–Zn–O– linkages,"a=11.962(2) Å, b=14.897(3) Å, c=22.540(5) Å, α=104.12(3)°, β=91.11(3)°, γ=106.09(3)°, P-1",,,yes,yes,300.0,proton_conduction,10.1039/c7ta00169j,ok,
10.1039/c6dt01179a,downloaded\10.1039_c6dt01179a.pdf,SI downloaded\10.1039_c6dt01179a_SI.pdf,mof_json_store\10.1039_c6dt01179a\raw_output.json,mof_json_store\10.1039_c6dt01179a\synthesis_001.json,yes,"Only Fe(NO3)3 produced MIL-100(Fe); FeCl3 and Fe- mesylate gave no solid, and sulfate/hydrogen sulfate gave amorphous precipitates.",MIL-100(Fe),,Pr(NO3)3·6H2O,,3.24 g (8 mmol) in 8 mL deionized H2O,8,mmol,nan,,,,,nan,,,,,"benzene-1,3,5-tricarboxylic acid",BTC,1.12 g (5.3 mmol),5.3,mmol,,,,,,,,,,,,,,,,,,,,,dimethyl sulfoxide,DMSO,40 mL,40.0,water,H2O,8 mL,8.0,130.0,reflux at 130 °C,24.0,24 h,three-necked round-bottom flask with reflux condenser,gentle stirring,"DMSO/H2O 4:1, EtOH","3× each (1 h, 1 h, 24 h)",air-dried at 80 °C for 12 h,80.0,12.0,,72.0,,,{Fe3(μ3-O)(H2O)2(OH)} trimer SBU,,,1215.0,not_reported,not_reported,,,10.1039/c6dt01179a,ok,
10.1039/c6dt01179a,downloaded\10.1039_c6dt01179a.pdf,SI downloaded\10.1039_c6dt01179a_SI.pdf,mof_json_store\10.1039_c6dt01179a\raw_output.json,mof_json_store\10.1039_c6dt01179a\synthesis_002.json,yes,"Only Fe(NO3)3 produced MIL-100(Fe); FeCl3 and Fe- mesylate gave no solid, and sulfate/hydrogen sulfate gave amorphous precipitates.",MIL-100(Fe),,In(NO3)3·6H2O,,3.24 g (8 mmol) in 8 mL deionized H2O,8,mmol,nan,,,,,nan,,,,,"benzene-1,3,5-tricarboxylic acid",BTC,1.12 g (5.3 mmol),5.3,mmol,,,,,,,,,,,,,,,,,,,,,dimethyl sulfoxide,DMSO,40 mL,40.0,water,H2O,8 mL,8.0,130.0,reflux at 130 °C,2.0,2 h,three-necked round-bottom flask with reflux condenser,gentle stirring,"DMSO/H2O 4:1, EtOH","3× each (1 h, 1 h, 24 h)",air-dried at 80 °C for 12 h,80.0,12.0,,115 mg (activated fraction at 2 h),,,{Fe3(μ3-O)(H2O)2(OH)} trimer SBU,,,1024.0,not_reported,not_reported,,,10.1039/c6dt01179a,ok,
10.1039/c6dt01179a,downloaded\10.1039_c6dt01179a.pdf,SI downloaded\10.1039_c6dt01179a_SI.pdf,mof_json_store\10.1039_c6dt01179a\raw_output.json,mof_json_store\10.1039_c6dt01179a\synthesis_003.json,yes,"Only Fe(NO3)3 produced MIL-100(Fe); FeCl3 and Fe- mesylate gave no solid, and sulfate/hydrogen sulfate gave amorphous precipitates.",MIL-100(Fe),,Ga(NO3)3,,3.24 g (8 mmol) in 8 mL deionized H2O,8,mmol,nan,,,,,nan,,,,,"benzene-1,3,5-tricarboxylic acid",BTC,1.12 g (5.3 mmol),5.3,mmol,,,,,,,,,,,,,,,,,,,,,dimethyl sulfoxide,DMSO,40 mL,40.0,water,H2O,8 mL,8.0,130.0,reflux at 130 °C,4.0,4 h,three-necked round-bottom flask with reflux condenser,gentle stirring,"DMSO/H2O 4:1, EtOH","3× each (1 h, 1 h, 24 h)",air-dried at 80 °C for 12 h,80.0,12.0,,109 mg (activated fraction at 4 h),,,{Fe3(μ3-O)(H2O)2(OH)} trimer SBU,,,1405.0,not_reported,not_reported,,,10.1039/c6dt01179a,ok,
10.1039/c6dt01179a,downloaded\10.1039_c6dt01179a.pdf,SI downloaded\10.1039_c6dt01179a_SI.pdf,mof_json_store\10.1039_c6dt01179a\raw_output.json,mof_json_store\10.1039_c6dt01179a\synthesis_004.json,yes,"Only Fe(NO3)3 produced MIL-100(Fe); FeCl3 and Fe- mesylate gave no solid, and sulfate/hydrogen sulfate gave amorphous precipitates.",MIL-100(Fe),,Fe(NO3)3·9H2O,,3.24 g (8 mmol) in 8 mL deionized H2O,8,mmol,nan,,,,,nan,,,,,"benzene-1,3,5-tricarboxylic acid",BTC,1.12 g (5.3 mmol),5.3,mmol,,,,,,,,,,,,,,,,,,,,,dimethyl sulfoxide,DMSO,40 mL,40.0,water,H2O,8 mL,8.0,130.0,reflux at 130 °C,8.0,8 h,three-necked round-bottom flask with reflux condenser,gentle stirring,"DMSO/H2O 4:1, EtOH","3× each (1 h, 1 h, 24 h)",air-dried at 80 °C for 12 h,80.0,12.0,,147 mg (activated fraction at 8 h),,,{Fe3(μ3-O)(H2O)2(OH)} trimer SBU,,,1513.0,not_reported,not_reported,,,10.1039/c6dt01179a,ok,
10.1039/c6dt01179a,downloaded\10.1039_c6dt01179a.pdf,SI downloaded\10.1039_c6dt01179a_SI.pdf,mof_json_store\10.1039_c6dt01179a\raw_output.json,mof_json_store\10.1039_c6dt01179a\synthesis_005.json,yes,"Only Fe(NO3)3 produced MIL-100(Fe); FeCl3 and Fe- mesylate gave no solid, and sulfate/hydrogen sulfate gave amorphous precipitates.",MIL-100(Fe),,Mn(NO3)2,,3.24 g (8 mmol) in 8 mL deionized H2O,8,mmol,nan,,,,,nan,,,,,"benzene-1,3,5-tricarboxylic acid",BTC,1.12 g (5.3 mmol),5.3,mmol,,,,,,,,,,,nitric acid,HNO3,0.5 equivalents relative to Fe,,,,,,,,dimethyl sulfoxide,DMSO,40 mL,40.0,water,H2O,8 mL,8.0,130.0,reflux at 130 °C,24.0,24 h,three-necked round-bottom flask with reflux condenser,gentle stirring,"DMSO/H2O 4:1, EtOH","3× each (1 h, 1 h, 24 h)",air-dried at 80 °C for 12 h,80.0,12.0,,,,,{Fe3(μ3-O)(H2O)2(OH)} trimer SBU,,,1539.0,not_reported,not_reported,,,10.1039/c6dt01179a,ok,
10.1039/c6dt01179a,downloaded\10.1039_c6dt01179a.pdf,SI downloaded\10.1039_c6dt01179a_SI.pdf,mof_json_store\10.1039_c6dt01179a\raw_output.json,mof_json_store\10.1039_c6dt01179a\synthesis_006.json,yes,"Only Fe(NO3)3 produced MIL-100(Fe); FeCl3 and Fe- mesylate gave no solid, and sulfate/hydrogen sulfate gave amorphous precipitates.",MIL-100(Fe),,Co(NO3)2,,3.24 g (8 mmol) in 8 mL deionized H2O,8,mmol,nan,,,,,nan,,,,,"benzene-1,3,5-tricarboxylic acid",BTC,1.12 g (5.3 mmol),5.3,mmol,,,,,,,,,,,nitric acid,HNO3,1.0 equivalents relative to Fe,,,,,,,,dimethyl sulfoxide,DMSO,40 mL,40.0,water,H2O,8 mL,8.0,130.0,reflux at 130 °C,24.0,24 h,three-necked round-bottom flask with reflux condenser,gentle stirring,"DMSO/H2O 4:1, EtOH","3× each (1 h, 1 h, 24 h)",air-dried at 80 °C for 12 h,80.0,12.0,,,,,{Fe3(μ3-O)(H2O)2(OH)} trimer SBU,,,1791.0,not_reported,not_reported,,,10.1039/c6dt01179a,ok,
10.1039/c6dt01179a,downloaded\10.1039_c6dt01179a.pdf,SI downloaded\10.1039_c6dt01179a_SI.pdf,mof_json_store\10.1039_c6dt01179a\raw_output.json,mof_json_store\10.1039_c6dt01179a\synthesis_007.json,yes,"Only Fe(NO3)3 produced MIL-100(Fe); FeCl3 and Fe- mesylate gave no solid, and sulfate/hydrogen sulfate gave amorphous precipitates.",MIL-100(Fe),,ZrCl4,,3.24 g (8 mmol) in 8 mL deionized H2O,8,mmol,nan,,,,,nan,,,,,"benzene-1,3,5-tricarboxylic acid",BTC,1.12 g (5.3 mmol),5.3,mmol,,,,,,,,,,,nitric acid,HNO3,2.0 equivalents relative to Fe,,,,,,,,dimethyl sulfoxide,DMSO,40 mL,40.0,water,H2O,8 mL,8.0,130.0,reflux at 130 °C,24.0,24 h,three-necked round-bottom flask with reflux condenser,gentle stirring,"DMSO/H2O 4:1, EtOH","3× each (1 h, 1 h, 24 h)",air-dried at 80 °C for 12 h,80.0,12.0,,,,,{Fe3(μ3-O)(H2O)2(OH)} trimer SBU,,,1058.0,not_reported,not_reported,,,10.1039/c6dt01179a,ok,
10.1039/c4dt02338b,downloaded\10.1039_c4dt02338b.pdf,SI downloaded\10.1039_c4dt02338b_SI.pdf,mof_json_store\10.1039_c4dt02338b\raw_output.json,mof_json_store\10.1039_c4dt02338b\synthesis_001.json,no,,,984658,CdCl2,,"0.05 mmol, 0.014 g",0.05,mmol,nan,,,,,nan,,,,,"4-(5-(1H-pyrazol-4-yl)-1H-1,2,4-triazol-3-yl)pyridine",H2L,"0.025 mmol, 0.005 g",0.025,mmol,,,,,,,,,,,NH3·H2O,,0.1 mL,,,,,,,,water,H2O,8 mL,8.0,,,,,120.0,120 °C,72.0,3 days,Teflon-lined autoclave,static,,,,,,colorless block crystals,72.0,,pcu,Zn2 unit 6-connected node,"a=11.7747(5), b=15.2659(5), c=14.3648(6) Å, β=108.979(4)°, P21/c",,,not_reported,not_reported,290.0,,10.1039/c4dt02338b,ok,
