Repository: zzhenglab/MOFinder

# MOFinder

MOFinder extracts MOF synthesis information from the literature, reconstructs evidence-supported negative reaction records, and prepares datasets for synthesis-outcome prediction.
[Web application](https://mofinder.chemistry.wustl.edu/) | [Demos](Demo/README.md) | [Source code](docs/source_to_code.md) | [Workflow guide](docs/workflow.md) | [Model evaluation](docs/evaluation.md)

## Quick start

The workflow runs through Python commands. Python 3.10 or newer is required. Clone the repository and initialize its related applications:

```bash
git clone --recurse-submodules https://github.com/zzhenglab/MOFinder.git
cd MOFinder
```

Start with the two offline demonstrations:

```bash

File: mof_extraction_1_2.csv (part 41 of 305)
doi,main_pdf,si_pdf,raw_output,parsed_json,article_trial_or_failure,article_trial_or_failure_notes,mof_name,crystal_code,metal_1,metal_1_abbr,metal_1_amount_text,metal_1_amount_value,metal_1_amount_unit,metal_2,metal_2_abbr,metal_2_amount_text,metal_2_amount_value,metal_2_amount_unit,metal_3,metal_3_abbr,metal_3_amount_text,metal_3_amount_value,metal_3_amount_unit,linker_1,linker_1_abbr,linker_1_amount_text,linker_1_amount_value,linker_1_amount_unit,linker_2,linker_2_abbr,linker_2_amount_text,linker_2_amount_value,linker_2_amount_unit,linker_3,linker_3_abbr,linker_3_amount_text,linker_3_amount_value,linker_3_amount_unit,modulator_1,modulator_1_abbr,modulator_1_amount_text,modulator_1_amount_value,modulator_1_amount_unit,modulator_2,modulator_2_abbr,modulator_2_amount_text,modulator_2_amount_value,modulator_2_amount_unit,solvent_main,solvent_main_abbr,solvent_main_amount_text,solvent_main_ml,solvent_secondary,solvent_secondary_abbr,solvent_secondary_amount_text,solvent_secondary_ml,temperature_c,temperature_c_text,time_h,time_text,vessel_type,stirring,washing_solvent,washing_cycles,activation_text,activation_temp_c,activation_time_h,crystal_morphology,yield_percent,crystal_size,topology_code,metal_cluster_connectivity,unit_cell_short,pore_diameter_A,BET_surface_area_m2g,air_stable,water_stable,tga_decomposition_temp_c,applications,reference,status,error
10.1039/c4dt02338b,downloaded\10.1039_c4dt02338b.pdf,SI downloaded\10.1039_c4dt02338b_SI.pdf,mof_json_store\10.1039_c4dt02338b\raw_output.json,mof_json_store\10.1039_c4dt02338b\synthesis_002.json,no,,,984659,CdCl2,,"0.075 mmol, 0.022 g",0.075,mmol,nan,,,,,nan,,,,,"4-(5-(1H-pyrazol-4-yl)-1H-1,2,4-triazol-3-yl)pyridine",H2L,"0.025 mmol, 0.005 g",0.025,mmol,,,,,,,,,,,,,,,,,,,,,"N,N-dimethylformamide",DMF,8 mL,8.0,,,,,120.0,120 °C,72.0,3 days,Teflon-lined autoclave,static,,,,,,colorless block crystals,68.0,,rtl,Zn2 unit 6-connected node,"a=7.2259(2), b=18.6983(6), c=15.1420(6) Å, β=93.144(3)°, P21/c",,,not_reported,not_reported,470.0,,10.1039/c4dt02338b,ok,
10.1021/acs.inorgchem.7b01286,downloaded\10.1021_acs.inorgchem.7b01286.pdf,SI downloaded\10.1021_acs.inorgchem.7b01286_SI.pdf,mof_json_store\10.1021_acs.inorgchem.7b01286\raw_output.json,mof_json_store\10.1021_acs.inorgchem.7b01286\synthesis_001.json,no,,,1546167,CdCl2,,"30 mg, 0.10 mmol",0.1,mmol,nan,,,,,nan,,,,,H3L,H3L,"20 mg, 0.05 mmol",0.05,mmol,,,,,,,,,,,,,,,,,,,,,"N,N-dimethylformamide",DMF,2.0 mL,2.0,water,H2O,0.5 mL,0.5,90.0,90 °C,72.0,72 h; cooled to room temperature at 10 °C/h,Teflon-lined stainless steel autoclave,static,"water, acetone",repeatedly,"Soaked in anhydrous MeOH for 5 days, then 100 °C under vacuum for 12 h",100.0,12.0,light yellow block-shaped crystals,64.0,,sit,Zn3O(COO)6 6-connected SBU,"a=13.6154(10) Å, b=22.7304(17) Å, c=19.5742(14) Å, α=90.00°, β=97.496(2)°, γ=90.00°, P21/c",,318.0,not_reported,not_reported,386.0,CO2_capture;catalysis,10.1021/acs.inorgchem.7b01286,ok,
10.1021/jacs.4c09553,downloaded\10.1021_jacs.4c09553.pdf,SI downloaded\10.1021_jacs.4c09553_SI.pdf,mof_json_store\10.1021_jacs.4c09553\raw_output.json,mof_json_store\10.1021_jacs.4c09553\synthesis_001.json,yes,"Many screened conditions failed or gave non-target crystals (e.g., POM–Zn chains or oxidized aldehyde); extensive negative results included in model (e.g., 65 class-0 cases).",POMOF1−1,,CdCl2,POM-(NH2)2,"0.03 mmol/mL in DMF, 0.40 mL",0.03,mmol,nan,Zn(NO3)2·6H2O,"0.045 mmol/mL in DMF, 1.60 mL",,,nan,,,,,4-pyridinecarboxaldehyde,L1,"0.12 mmol/mL in DMF, 2.00 mL",,,3-pyridinecarboxaldehyde,L2,"0.12 mmol/mL in DMF, 0.20 mL",,,,,,,,,,,,,,,,,,"N,N-dimethylformamide",DMF,neat DMF added 0.40 mL (all reagents in DMF stock solutions),0.4,,,,,80.0,80 °C set (solution ~65 ± 3 °C),48.0,48 h static; Zn solution added 1 h after POM + aldehyde + DMF,14 mL glass vial,static,DMF,,dried under vacuum at room temperature for 12 h,,12.0,,,,,Mn-Anderson AE 4-connected; Zn 4-connected; cubic zeolite A-like 3D net,"cubic, I432 (single-crystal structure reported)",,,not_reported,not_reported,,electrochemistry,10.1021/jacs.4c09553,ok,
10.1021/jacs.4c09553,downloaded\10.1021_jacs.4c09553.pdf,SI downloaded\10.1021_jacs.4c09553_SI.pdf,mof_json_store\10.1021_jacs.4c09553\raw_output.json,mof_json_store\10.1021_jacs.4c09553\synthesis_002.json,yes,"Many screened conditions failed or gave non-target crystals (e.g., POM–Zn chains or oxidized aldehyde); extensive negative results included in model (e.g., 65 class-0 cases).",POMOF1−2,,CdCl2,POM-(NH2)2,"0.03 mmol/mL in DMF, 0.60 mL",0.03,mmol,nan,Zn(NO3)2·6H2O,"0.045 mmol/mL in DMF, 1.00 mL",,,nan,,,,,4-pyridinecarboxaldehyde,L1,"0.12 mmol/mL in DMF, 1.20 mL",,,3-pyridinecarboxaldehyde,L2,"0.12 mmol/mL in DMF, 0.30 mL",,,,,,,,,,,,,,,,,,"N,N-dimethylformamide",DMF,neat DMF added 1.00 mL (all reagents in DMF stock solutions),1.0,,,,,80.0,80 °C set (solution ~65 ± 3 °C),48.0,48 h static; Zn added 1 h after POM + aldehydes + DMF,14 mL glass vial,static,DMF,,dried under vacuum at room temperature for 12 h,,12.0,,,,,"Mn-Anderson AE 4-connected; Zn 3- and 2-connected; 3D (4,3) net","monoclinic, C2/c (single-crystal structure reported)",,,not_reported,not_reported,,electrochemistry,10.1021/jacs.4c09553,ok,
10.1021/jacs.4c09553,downloaded\10.1021_jacs.4c09553.pdf,SI downloaded\10.1021_jacs.4c09553_SI.pdf,mof_json_store\10.1021_jacs.4c09553\raw_output.json,mof_json_store\10.1021_jacs.4c09553\synthesis_003.json,yes,"Many screened conditions failed or gave non-target crystals (e.g., POM–Zn chains or oxidized aldehyde); extensive negative results included in model (e.g., 65 class-0 cases).",POMOF2−1,,CdI2,POM-(NH2)2,"0.03 mmol/mL in DMF, 1.00 mL",0.03,mmol,nan,Zn(NO3)2·6H2O,"0.045 mmol/mL in DMF, 1.00 mL",,,nan,,,,,3-pyridinecarboxaldehyde,L2,"0.12 mmol/mL in DMF, 1.00 mL",,,,,,,,,,,,,,,,,,,,,,,"N,N-dimethylformamide",DMF,neat DMF added 0.60 mL (all reagents in DMF stock solutions),0.6,,,,,80.0,80 °C set (solution ~65 ± 3 °C),48.0,48 h static; Zn added 1 h after POM + L2 + DMF,14 mL glass vial,static,DMF,,dried under vacuum at room temperature for 12 h,,12.0,,,,,Mn-Anderson AE 4-connected; Zn 2-connected; 2D layer,"monoclinic, I2/a (single-crystal structure reported)",,,not_reported,not_reported,,electrochemistry,10.1021/jacs.4c09553,ok,
10.1021/jacs.4c09553,downloaded\10.1021_jacs.4c09553.pdf,SI downloaded\10.1021_jacs.4c09553_SI.pdf,mof_json_store\10.1021_jacs.4c09553\raw_output.json,mof_json_store\10.1021_jacs.4c09553\synthesis_004.json,yes,"Many screened conditions failed or gave non-target crystals (e.g., POM–Zn chains or oxidized aldehyde); extensive negative results included in model (e.g., 65 class-0 cases).",POMOF2−2,,CdI2,POM-(NH2)2,"0.03 mmol/mL in DMF, 1.20 mL",0.03,mmol,nan,Zn(NO3)2·6H2O,"0.045 mmol/mL in DMF, 1.00 mL",,,nan,,,,,3-pyridinecarboxaldehyde,L2,"0.12 mmol/mL in DMF, 1.40 mL",,,,,,,,,,,,,,,,,,,,,,,"N,N-dimethylformamide",DMF,neat DMF added 1.20 mL (all reagents in DMF stock solutions),1.2,,,,,80.0,80 °C set (solution ~65 ± 3 °C),48.0,48 h static; Zn added 1 h after POM + L2 + DMF,14 mL glass vial,static,DMF,,dried under vacuum at room temperature for 12 h,,12.0,,,,,Mn-Anderson AE mixed 4- and 2-connected; Zn 3-connected; 3D net (TBA balanced),"monoclinic, P21/c (single-crystal structure reported)",,,not_reported,not_reported,,electrochemistry,10.1021/jacs.4c09553,ok,
10.1021/jacs.4c09553,downloaded\10.1021_jacs.4c09553.pdf,SI downloaded\10.1021_jacs.4c09553_SI.pdf,mof_json_store\10.1021_jacs.4c09553\raw_output.json,mof_json_store\10.1021_jacs.4c09553\synthesis_005.json,yes,"Many screened conditions failed or gave non-target crystals (e.g., POM–Zn chains or oxidized aldehyde); extensive negative results included in model (e.g., 65 class-0 cases).",POMOF2−3,,Cd(CF3COO)2,POM-(NH2)2,"0.03 mmol/mL in DMF, 1.00 mL",0.03,mmol,nan,Zn(NO3)2·6H2O,"0.045 mmol/mL in DMF, 1.00 mL",,,nan,,,,,3-pyridinecarboxaldehyde,L2,"0.12 mmol/mL in DMF, 1.00 mL",,,,,,,,,,,,,,,,,,,,,,,"N,N-dimethylformamide",DMF,no additional neat DMF added (reagents in DMF stock solutions),0.0,,,,,80.0,80 °C set (solution ~65 ± 3 °C),48.0,48 h static; Zn added 1 h after POM + L2,14 mL glass vial,static,DMF,,dried under vacuum at room temperature for 12 h,,12.0,,,,,"Mn-Anderson AE 4-connected; Zn 3- and 2-connected; 3D (4,3) net","triclinic, P-1 (single-crystal structure reported)",,,not_reported,not_reported,,electrochemistry,10.1021/jacs.4c09553,ok,
10.1021/jacs.4c09553,downloaded\10.1021_jacs.4c09553.pdf,SI downloaded\10.1021_jacs.4c09553_SI.pdf,mof_json_store\10.1021_jacs.4c09553\raw_output.json,mof_json_store\10.1021_jacs.4c09553\synthesis_006.json,yes,"Many screened conditions failed or gave non-target crystals (e.g., POM–Zn chains or oxidized aldehyde); extensive negative results included in model (e.g., 65 class-0 cases).",POMOF3−1,,Cd(NO3)2·4H2O,POM-(NH2)2,"0.03 mmol/mL in DMF, 1.00 mL",0.03,mmol,nan,Zn(NO3)2·6H2O,"0.045 mmol/mL in DMF, 1.00 mL",,,nan,,,,,3-pyridinecarboxaldehyde,L2,"0.12 mmol/mL in DMF, 0.40 mL",,,3-hydroxypyridine-4-carboxaldehyde,L3,"0.12 mmol/mL in DMF, 0.80 mL",,,,,,,,,,,,,,,,,,"N,N-dimethylformamide",DMF,neat DMF added 1.40 mL (all reagents in DMF stock solutions),1.4,,,,,80.0,80 °C set (solution ~65 ± 3 °C),48.0,48 h static; Zn added 1 h after POM + aldehydes + DMF,14 mL glass vial,static,DMF,,dried under vacuum at room temperature for 12 h,,12.0,,,,,Mn-Anderson AE 4-connected; Zn 4-connected; 3D 4-connected net,"tetragonal, I41/acd (single-crystal structure reported)",,,not_reported,not_reported,,electrochemistry,10.1021/jacs.4c09553,ok,
10.1021/jacs.4c09553,downloaded\10.1021_jacs.4c09553.pdf,SI downloaded\10.1021_jacs.4c09553_SI.pdf,mof_json_store\10.1021_jacs.4c09553\raw_output.json,mof_json_store\10.1021_jacs.4c09553\synthesis_007.json,yes,"Many screened conditions failed or gave non-target crystals (e.g., POM–Zn chains or oxidized aldehyde); extensive negative results included in model (e.g., 65 class-0 cases).",POMOF3−2,,Co(NO3)2·6H2O,POM-(NH2)2,"0.03 mmol/mL in DMF, 1.00 mL",0.03,mmol,nan,Zn(NO3)2·6H2O,"0.045 mmol/mL in DMF, 1.00 mL",,,nan,,,,,4-pyridinecarboxaldehyde,L1,"0.12 mmol/mL in DMF, 1.00 mL",,,3-hydroxypyridine-4-carboxaldehyde,L3,"0.12 mmol/mL in DMF, 1.00 mL",,,,,,,,,,,,,,,,,,"N,N-dimethylformamide",DMF,neat DMF added 1.00 mL (all reagents in DMF stock solutions),1.0,,,,,80.0,80 °C set (solution ~65 ± 3 °C),48.0,48 h static; Zn added 1 h after POM + L1+L3 + DMF,14 mL glass vial,static,DMF,,dried under vacuum at room temperature for 12 h,,12.0,,,,,"Mn-Anderson AE 4-connected; Zn 3- and 2-connected; 3D (4,3) net","monoclinic, C2/c (single-crystal structure reported)",,,not_reported,not_reported,,electrochemistry,10.1021/jacs.4c09553,ok,
10.1021/jacs.4c09553,downloaded\10.1021_jacs.4c09553.pdf,SI downloaded\10.1021_jacs.4c09553_SI.pdf,mof_json_store\10.1021_jacs.4c09553\raw_output.json,mof_json_store\10.1021_jacs.4c09553\synthesis_008.json,yes,"Many screened conditions failed or gave non-target crystals (e.g., POM–Zn chains or oxidized aldehyde); extensive negative results included in model (e.g., 65 class-0 cases).",POMOF3−3,,Nd(NO3)3·6H2O,POM-(NH2)2,"0.03 mmol/mL in DMF, 1.40 mL",0.03,mmol,nan,Zn(NO3)2·6H2O,"0.045 mmol/mL in DMF, 1.40 mL",,,nan,,,,,3-pyridinecarboxaldehyde,L2,"0.12 mmol/mL in DMF, 1.40 mL",,,3-hydroxypyridine-4-carboxaldehyde,L3,"0.12 mmol/mL in DMF, 0.80 mL",,,,,,,,,,,,,,,,,,"N,N-dimethylformamide",DMF,neat DMF added 0.80 mL (all reagents in DMF stock solutions),0.8,,,,,80.0,80 °C set (solution ~65 ± 3 °C),48.0,48 h static; Zn added 1 h after POM + aldehydes + DMF,14 mL glass vial,static,DMF,,dried under vacuum at room temperature for 12 h,,12.0,,,,,Mn-Anderson AE 4-connected; Zn 4-connected; 3D 4-connected net (TBA balanced),"monoclinic, C2/c (single-crystal structure reported)",,,not_reported,not_reported,,electrochemistry,10.1021/jacs.4c09553,ok,
10.1021/jacs.4c09553,downloaded\10.1021_jacs.4c09553.pdf,SI downloaded\10.1021_jacs.4c09553_SI.pdf,mof_json_store\10.1021_jacs.4c09553\raw_output.json,mof_json_store\10.1021_jacs.4c09553\synthesis_009.json,yes,"Many screened conditions failed or gave non-target crystals (e.g., POM–Zn chains or oxidized aldehyde); extensive negative results included in model (e.g., 65 class-0 cases).",POMOF1+3 (mixed-ligand),,Nd(NO3)3·6H2O,POM-(NH2)2,"0.03 mmol/mL in DMF, 1.40 mL",0.03,mmol,nan,Zn(NO3)2·6H2O,"0.045 mmol/mL in DMF, 0.60 mL",,,nan,,,,,4-pyridinecarboxaldehyde,L1,"0.12 mmol/mL in DMF, 1.80 mL",,,3-hydroxypyridine-4-carboxaldehyde,L3,"0.12 mmol/mL in DMF, 0.80 mL",,,,,,,,,,,,,,,,,,"N,N-dimethylformamide",DMF,neat DMF added 0.80 mL (all reagents in DMF stock solutions),0.8,,,,,80.0,80 °C set (solution ~65 ± 3 °C),48.0,48 h static; Zn added 1 h after POM + L1+L3 + DMF,14 mL glass vial,static,DMF,,dried under vacuum at room temperature for 12 h,,12.0,,,,,Mn-Anderson AE 4-connected; Zn 4-connected; 3D 4-connected net (TBA balanced),"triclinic, P-1 (single-crystal structure reported)",,,not_reported,not_reported,,electrochemistry,10.1021/jacs.4c09553,ok,
10.1021/acs.inorgchem.6b00019,downloaded\10.1021_acs.inorgchem.6b00019.pdf,SI downloaded\10.1021_acs.inorgchem.6b00019_SI.pdf,mof_json_store\10.1021_acs.inorgchem.6b00019\raw_output.json,mof_json_store\10.1021_acs.inorgchem.6b00019\synthesis_001.json,no,,FJI-C2,1430722,Nd(NO3)3·6H2O,,0.02 mmol,0.02,mmol,nan,,,,,nan,,,,,"2,4,6-tris(3,5-dicarboxylphenylamino)-1,3,5-triazine",H6TDPAT,0.01 mmol,0.01,mmol,,,,,,,,,,,HBF4,,0.05 mL,,,,,,,,"N,N-dimethylformamide",DMF,"1 mL (from DMF/MeOH = 1:1, total 2 mL)",1.0,methanol,MeOH,"1 mL (from DMF/MeOH = 1:1, total 2 mL)",1.0,80.0,80 °C,72.0,3 days,10 mL vial,ultrasonicated 20 min; static,CH2Cl2,several times,dried under vacuum at ambient temperature,,,colorless rodlike crystals,79.5,,,"Cd(II) nodes; mixed 4-, 6-, and 8-connected net","a=32.9676(3) Å, b=32.9676(3) Å, c=26.6956(4) Å, P 4_2 1 c",,10.0,not_reported,not_reported,340.0,dye_separation;Knoevenagel_catalysis,10.1021/acs.inorgchem.6b00019,ok,
10.1021/acs.inorgchem.7b00436,downloaded\10.1021_acs.inorgchem.7b00436.pdf,SI downloaded\10.1021_acs.inorgchem.7b00436_SI.pdf,mof_json_store\10.1021_acs.inorgchem.7b00436\raw_output.json,mof_json_store\10.1021_acs.inorgchem.7b00436\synthesis_001.json,no,,JUC-141,1531941,Zn(NO3)2·6H2O,,"18.7 mg, 0.1 mmol",0.1,mmol,nan,,,,,nan,,,,,5-Aminoisophthalic acid,,"18.1 mg, 0.1 mmol",0.1,mmol,,,,,,,,,,,pyrazole,,"13.6 mg, 0.2 mmol",0.2,mmol,,,,,,ethanol,EtOH,3 mL,3.0,"N,N-dimethylformamide",DMF,1 mL,1.0,85.0,85 °C,72.0,72 h,20 mL glass vial,stirred to dissolve; static during heating,DMF,three times,"soaked in dry methanol 2 days, then in CH2Cl2 2 days; activated under vacuum at 80 °C for 8 h",80.0,8.0,blue block crystals,60.0,0.300 × 0.300 × 0.200 mm,eea,Cu2(COO)4 paddle wheel SBU; amino pillars,"a=19.1196(4) Å, b=19.1196(4) Å, c=20.3039(5) Å, α=90°, β=90°, γ=120°, R-3m",10.9,1057.0,not_reported,not_reported,130.0,CO2_capture,10.1021/acs.inorgchem.7b00436,ok,
10.1021/acs.inorgchem.9b02658,downloaded\10.1021_acs.inorgchem.9b02658.pdf,SI downloaded\10.1021_acs.inorgchem.9b02658_SI.pdf,mof_json_store\10.1021_acs.inorgchem.9b02658\raw_output.json,mof_json_store\10.1021_acs.inorgchem.9b02658\synthesis_001.json,no,,Co(II)-TMU-63,1944674,Cd(NO3)2·4H2O,,"0.0582 g, 0.2 mmol",0.2,mmol,nan,,,,,nan,,,,,terephthalic acid,H2tpa,"0.0332 g, 0.2 mmol",0.2,mmol,"pyrazine-2,5-diamine",dapz,"0.0110 g, 0.1 mmol",0.1,mmol,,,,,,,,,,,,,,,,"N,N-dimethylformamide",DMF,10 mL,10.0,,,,,105.0,105 °C,72.0,72 h; cooled to RT at 5 °C/h,20 mL glass vial (sealed),static,,,Activated under vacuum at 140 °C for 48 h,140.0,48.0,purple block crystals,,,,"tricobalt(II) carboxylate subunits; Co1 4-connected, Co2 6-connected","a=31.351(6) Å, b=9.5960(19) Å, c=18.028(4) Å, β=118.68(3)°, C2/c",,267.0,not_reported,not_reported,300.0,supercapacitor,10.1021/acs.inorgchem.9b02658,ok,
10.1039/c8qi00773j,downloaded\10.1039_c8qi00773j.pdf,SI downloaded\10.1039_c8qi00773j_SI.pdf,mof_json_store\10.1039_c8qi00773j\raw_output.json,mof_json_store\10.1039_c8qi00773j\synthesis_001.json,yes,Direct synthesis of NEM-7-Cu with Cu2+ salts failed; NEM-4 obtained under various conditions.,NEM-7-Zn,1853053,CdCl2,,10 mg,0.0545503,mmol,nan,,,,,nan,,,,,"2,5-di(3,5-dicarboxylphenyl)-nicotinic acid",H5N,2 mg,2.0,mg,,,,,,,,,,,nitric acid,,0.1 mL,0.1,mL,,,,,,"N,N-dimethylformamide",DMF,4 mL,4.0,,,,,90.0,90 °C,50.0,50 h at 90 °C (after ~6 h heating ramp); cooled to 30 °C at 7 °C/h,glass bottle,,DMF,,dried in air,,,creamy white block crystals,65.0,,,Zn2(COO)4(DMF)3 distorted paddlewheel SBU,"orthorhombic, P2bc2; a=13.4950(6) Å, b=13.7761(5) Å, c=26.8721(8) Å, α=90°, β=90°, γ=90°",,,not_reported,not_reported,348.0,,10.1039/c8qi00773j,ok,
10.1039/c8gc02312c,downloaded\10.1039_c8gc02312c.pdf,SI downloaded\10.1039_c8gc02312c_SI.pdf,mof_json_store\10.1039_c8gc02312c\raw_output.json,mof_json_store\10.1039_c8gc02312c\synthesis_001.json,yes,One-pot RT aqueous mixing and pre-treatment below 50 °C gave amorphous solids; excessive AcOH led to zirconium acetate crystallization.,NH2-UiO-66,,Zn(NO3)2·6H2O,,0.322 g (1 mmol),1,mmol,nan,,,,,nan,,,,,disodium 2-aminoterephthalate,Na2ATA,"1 mmol (in 5 mL H2O, prepared from 1 mmol 2-aminoterephthalic acid + 2 mmol NaOH)",1.0,mmol,,,,,,,,,,,acetic acid (glacial),,21.5 mmol,21.5,mmol,,,,,,water,H2O,~8 mL total (3 mL for Zr solution + 5 mL linker solution),8.0,,,,,25,Pre-treatment: 50 °C for 24 h (sealed vial) of ZrOCl2 with acetic acid; then ambient temperature (RT) reaction,1.0,RT stirring 1 h,sealed vial (pre-treatment),stirred,H2O,3×,"Ethanol Soxhlet 120 °C for 16 h, then vacuum activation 150 °C for 16 h",150.0,16.0,yellow powder (nanoparticles),,,,Zr6O4(OH)4 12-connected SBU,,,854.0,yes,yes,400.0,,10.1039/c8gc02312c,ok,
10.1039/c8gc02312c,downloaded\10.1039_c8gc02312c.pdf,SI downloaded\10.1039_c8gc02312c_SI.pdf,mof_json_store\10.1039_c8gc02312c\raw_output.json,mof_json_store\10.1039_c8gc02312c\synthesis_002.json,yes,One-pot RT aqueous mixing and pre-treatment below 50 °C gave amorphous solids; excessive AcOH led to zirconium acetate crystallization.,NH2-UiO-66,,Cd(NO3)2·4H2O,,0.322 g (1 mmol),1,mmol,nan,,,,,nan,,,,,disodium 2-aminoterephthalate,Na2ATA,"1 mmol (in 5 mL H2O, prepared from 1 mmol 2-aminoterephthalic acid + 2 mmol NaOH)",1.0,mmol,,,,,,,,,,,acetic acid (glacial),,21.5 mmol,21.5,mmol,,,,,,water,H2O,~8 mL total (3 mL for Zr solution + 5 mL linker solution),8.0,,,,,25,Pre-treatment: 50 °C for 24 h (sealed vial) of ZrOCl2 with acetic acid; then ambient temperature (RT) reaction,24.0,RT stirring 24 h,sealed vial (pre-treatment),stirred,H2O,3×,"Ethanol Soxhlet 120 °C for 16 h, then vacuum activation 150 °C for 16 h",150.0,16.0,yellow powder (nanoparticles),,,,Zr6O4(OH)4 12-connected SBU,,,888.0,yes,yes,400.0,,10.1039/c8gc02312c,ok,
10.1039/d3nj04569b,downloaded\10.1039_d3nj04569b.pdf,,mof_json_store\10.1039_d3nj04569b\raw_output.json,mof_json_store\10.1039_d3nj04569b\synthesis_001.json,no,,Cu-MOF(s),,Cd(NO3)2·4H2O,,5 mmol,5,mmol,nan,,,,,nan,,,,,"biphenyl-4,4'-dicarboxylic acid",BPDC,2.5 mmol,2.5,mmol,,,,,,,,,,,,,,,,,,,,,"N,N-dimethylformamide",DMF,25 mL,25.0,,,,,85.0,85 °C,48.0,48 h,Teflon cup,stirred,DMF,repeatedly,"Solvent exchange: soaked in ethanol (10 mL) for 3 days with daily solvent refresh, then in CHCl3 for 3 days; dried at ambient temperature",,,pale blue crystals; needle-like (SEM),56.0,,,,,,401.2,not_reported,not_reported,320.0,,10.1039/d3nj04569b,ok,
10.1039/d3nj04569b,downloaded\10.1039_d3nj04569b.pdf,,mof_json_store\10.1039_d3nj04569b\raw_output.json,mof_json_store\10.1039_d3nj04569b\synthesis_002.json,no,,Cu-MOF(m),,Ag(NO3),,1.2 mmol,1.2,mmol,Mo12O40,,,,,nan,,,,,"biphenyl-4,4'-dicarboxylic acid",BPDC,1.2 mmol,1.2,mmol,"4,4'-bipyridine",BPY,0.6 mmol,0.6,mmol,,,,,,pyridine,,0.9 mL,0.9,mL,,,,,,"N,N-dimethylformamide",DMF,25 mL,25.0,methanol,MeOH,9 mL,9.0,95.0,95 °C,48.0,48 h,,stirred,DMF,3× (10 mL),"Solvent exchange: soaked in ethanol (10 mL) for 3 days with daily solvent refresh, then in CHCl3 for 3 days; dried at ambient temperature",,,blue crystals; cubic-shaped (SEM),67.0,,,Cu2 paddle-wheel SBUs; pillared-grid (interpenetrated),,,,not_reported,not_reported,300.0,,10.1039/d3nj04569b,ok,
10.1039/c8ce01722k,downloaded\10.1039_c8ce01722k.pdf,SI downloaded\10.1039_c8ce01722k_SI.pdf,mof_json_store\10.1039_c8ce01722k\raw_output.json,mof_json_store\10.1039_c8ce01722k\synthesis_001.json,no,,MOF-808,,Ag(NO3),,0.5 mmol,0.5,mmol,W12O40,,,,,nan,,,,,"benzene-1,3,5-tricarboxylic acid",H3BTC,0.168 mmol,0.168,mmol,,,,,,,,,,,acetic acid,,2.8 mL,2.8,mL,,,,,,"N,N-dimethylformamide",DMF,4 mL + 6 mL (total 10 mL),10.0,,,,,120.0,120 °C,24.0,24 h,25 mL screw-capped glass jar reactor,stirred; sonicated 20 min; sealed static during heating,"DMF, MeOH, acetone",2× each,dried at 80 °C for 2 h; then activated at 110 °C under vacuum (0.06 mbar) overnight,110.0,,agglomerated fine particles,,,spn,"Zr6O8 cluster, 6-connected SBU; 6,3-connected framework","a=35.2039, Fd-3m",,1068.0,not_reported,not_reported,,,10.1039/c8ce01722k,ok,
10.1039/c8ce01722k,downloaded\10.1039_c8ce01722k.pdf,SI downloaded\10.1039_c8ce01722k_SI.pdf,mof_json_store\10.1039_c8ce01722k\raw_output.json,mof_json_store\10.1039_c8ce01722k\synthesis_002.json,no,,MOF-808,,Ag(NO3),,0.5 mmol,0.5,mmol,Mo12O40,,,,,nan,,,,,"benzene-1,3,5-tricarboxylic acid",H3BTC,0.168 mmol,0.168,mmol,,,,,,,,,,,acetic acid,,2.8 mL,2.8,mL,,,,,,"N,N-dimethylformamide",DMF,4 mL + 6 mL (total 10 mL),10.0,,,,,120.0,120 °C,24.0,24 h,25 mL screw-capped glass jar reactor,stirred; sonicated 20 min; sealed static during heating,"DMF, MeOH, acetone",2× each,dried at 80 °C for 2 h; then activated at 110 °C under vacuum (0.06 mbar) overnight,110.0,,larger ill-defined particles,,,spn,"Zr6O8 cluster, 6-connected SBU; 6,3-connected framework","a=34.8548, Fd-3m",,764.0,not_reported,not_reported,,,10.1039/c8ce01722k,ok,
10.1039/c8ce01722k,downloaded\10.1039_c8ce01722k.pdf,SI downloaded\10.1039_c8ce01722k_SI.pdf,mof_json_store\10.1039_c8ce01722k\raw_output.json,mof_json_store\10.1039_c8ce01722k\synthesis_003.json,no,,MOF-808,,Ag(NO3),,0.5 mmol,0.5,mmol,W12O40,,,,,nan,,,,,"benzene-1,3,5-tricarboxylic acid",H3BTC,0.168 mmol,0.168,mmol,,,,,,,,,,,acetic acid,,2.8 mL,2.8,mL,,,,,,"N,N-dimethylformamide",DMF,4 mL + 6 mL (total 10 mL),10.0,,,,,120.0,120 °C,24.0,24 h,25 mL screw-capped glass jar reactor,stirred; sonicated 20 min; sealed static during heating,"DMF, MeOH, acetone",2× each,dried at 80 °C for 2 h; then activated at 110 °C under vacuum (0.06 mbar) overnight,110.0,,larger particles,,,spn,"Zr6O8 cluster, 6-connected SBU; 6,3-connected framework","a=34.5580, Fd-3m",,552.0,not_reported,not_reported,,,10.1039/c8ce01722k,ok,
10.1021/acs.inorgchem.4c00245,downloaded\10.1021_acs.inorgchem.4c00245.pdf,SI downloaded\10.1021_acs.inorgchem.4c00245_SI.pdf,mof_json_store\10.1021_acs.inorgchem.4c00245\raw_output.json,mof_json_store\10.1021_acs.inorgchem.4c00245\synthesis_001.json,no,,ZnBDC-NH2 I,,Ag(NO3),,0.75 mmol in 10.0 mL DI water,0.75,mmol,Mo12O40,,,,,nan,,,,,2-aminoterephthalic acid,BDC-NH2,0.25 mmol; deprotonated in 10.0 mL DI water,0.25,mmol,,,,,,,,,,,sodium hydroxide,NaOH,"1 M, used to deprotonate linker and adjust pH to 7.0",,,hydrochloric acid,HCl,"1 M, used to adjust pH to 7.0",,,water,H2O,20 mL total (mixed ligand and metal solutions),20.0,,,,,25,RT,48.0,48 h,,stirred,"H2O, MeOH","H2O 2× (10 mL), MeOH 1× (10 mL)",dried at room temperature for 24 h,,24.0,"white, irregular plates/lamellae",,,,mixed Zn sites: tetrahedral Zn(II) bound to 3 carboxylates + H2O; octahedral Zn(II) bound to 4 carboxylate O and 2 amine N,,,,,,,,10.1021/acs.inorgchem.4c00245,ok,
10.1021/acs.inorgchem.4c00245,downloaded\10.1021_acs.inorgchem.4c00245.pdf,SI downloaded\10.1021_acs.inorgchem.4c00245_SI.pdf,mof_json_store\10.1021_acs.inorgchem.4c00245\raw_output.json,mof_json_store\10.1021_acs.inorgchem.4c00245\synthesis_002.json,no,,ZnBDC-NH2 II,,Ag(NO3),,1.5 mmol (446.22 mg) in 20.0 mL DI water,1.5,mmol,Mo12O40,,,,,nan,,,,,2-aminoterephthalic acid,BDC-NH2,0.5 mmol (90.58 mg); deprotonated in 20.0 mL DI water,0.5,mmol,,,,,,,,,,,sodium hydroxide,NaOH,"1 M, used to deprotonate linker (pH not specified)",,,,,,,,water,H2O,40 mL total (mixed ligand and metal solutions),40.0,,,,,25,RT,24.0,24 h,,stirred,"H2O, MeOH",2× each,,,,"white, lamellar plates",,,,"octahedral Zn(II) bound to 1 amine, 3 carboxylates, and 2 H2O; 2D layered MOF",,,,,,,,10.1021/acs.inorgchem.4c00245,ok,
10.1021/acs.inorgchem.4c00245,downloaded\10.1021_acs.inorgchem.4c00245.pdf,SI downloaded\10.1021_acs.inorgchem.4c00245_SI.pdf,mof_json_store\10.1021_acs.inorgchem.4c00245\raw_output.json,mof_json_store\10.1021_acs.inorgchem.4c00245\synthesis_003.json,no,,ZnBPDC-NH2,,ZnCl2,,0.1 mmol (29.74 mg) in 10.0 mL DI water,0.1,mmol,nan,,,,,nan,,,,,"3,3'-diamino-[1,1'-biphenyl]-4,4'-dicarboxylic acid",BPDC-NH2,0.1 mmol (27.25 mg); deprotonated in 10.0 mL DI water,0.1,mmol,,,,,,,,,,,sodium hydroxide,NaOH,"1 M, used to deprotonate linker",,,,,,,,water,H2O,20 mL total (mixed ligand and metal solutions),20.0,,,,,25,RT,2.0,2 h,,stirred,"H2O, MeOH",2× each,dried at room temperature,,,white powder,,,,,,,,,,,,10.1021/acs.inorgchem.4c00245,ok,
10.1021/acs.inorgchem.4c00245,downloaded\10.1021_acs.inorgchem.4c00245.pdf,SI downloaded\10.1021_acs.inorgchem.4c00245_SI.pdf,mof_json_store\10.1021_acs.inorgchem.4c00245\raw_output.json,mof_json_store\10.1021_acs.inorgchem.4c00245\synthesis_004.json,no,,ZnTPDC-NH2,,ZnCl2,,0.1 mmol (29.75 mg) in 10.0 mL DI water,0.1,mmol,nan,,,,,nan,,,,,"3,3''-diamino-[1,1':3',1'']-terphenyl-4,4''-dicarboxylic acid",TPDC-NH2,0.1 mmol (34.83 mg); deprotonated in 10.0 mL DI water,0.1,mmol,,,,,,,,,,,sodium hydroxide,NaOH,"1 M, used to deprotonate linker",,,,,,,,water,H2O,20 mL total (mixed ligand and metal solutions),20.0,,,,,25,RT,2.0,2 h,,stirred,"H2O, MeOH",2× each,dried at room temperature,,,white powder,,,,,,,,,,,,10.1021/acs.inorgchem.4c00245,ok,
10.1039/c8ta07839d,downloaded\10.1039_c8ta07839d.pdf,SI downloaded\10.1039_c8ta07839d_SI.pdf,mof_json_store\10.1039_c8ta07839d\raw_output.json,mof_json_store\10.1039_c8ta07839d\synthesis_001.json,yes,UPC-101-Al: absence or excess formic acid gave white gel or colorless solution; only appropriate HCOOH induced crystallization.,UPC-100-In,,CoCl2·6H2O,,5.0 mg (0.0131 mmol),0.0131,mmol,nan,,,,,nan,,,,,"4'',6'-diamino-5',5''-bis(4-carboxyphenyl)-[1,1':3',1'':3'',1'''-quaterphenyl]-4,4'''-dicarboxylic acid",H4DCBA,5.0 mg (0.0075 mmol),5.0,mg,,,,,,,,,,,"nitric acid (HNO3, 1:10)",HNO3,10 d of HNO3 (1:10),,,,,,,,"N,N-dimethylformamide",DMF,4 mL,4.0,,,,,100.0,100 °C,96.0,4 days,glass vial (10 mL),"ultrasonicated, static",,,,,,block crystals,45.8,,dia,In(COO)4 4-connected node,"C2/c, a=12.7988(18) Å, b=30.8674(10) Å, c=15.6757(9) Å, β=112.407(11)°, V=5725.4 Å3",,1677.7,yes,yes,,hydrogen storage;hydrocarbon separation;Knoevenagel catalysis,10.1039/c8ta07839d,ok,
10.1039/c8ta07839d,downloaded\10.1039_c8ta07839d.pdf,SI downloaded\10.1039_c8ta07839d_SI.pdf,mof_json_store\10.1039_c8ta07839d\raw_output.json,mof_json_store\10.1039_c8ta07839d\synthesis_002.json,yes,UPC-101-Al: absence or excess formic acid gave white gel or colorless solution; only appropriate HCOOH induced crystallization.,UPC-101-Al,,Co(NO3)2·6H2O,,15.0 mg (0.0400 mmol),0.04,mmol,nan,,,,,nan,,,,,"4'',6'-diamino-5',5''-bis(4-carboxyphenyl)-[1,1':3',1'':3'',1'''-quaterphenyl]-4,4'''-dicarboxylic acid",H4DCBA,10.0 mg (0.0150 mmol),10.0,mg,,,,,,,,,,,formic acid,HCOOH,500 μL,0.5,mL,,,,,,"N,N-dimethylformamide",DMF,2 mL,2.0,,,,,150.0,150 °C,24.0,1 day,glass vial (10 mL),"ultrasonicated, static",,,,,,needle crystals,51.0,,frl,1D rod [Al(OH)2O4]n,"Cmmm, a=6.5926(3) Å, b=29.493(2) Å, c=15.9919(9) Å, V=3109.4 Å3",,2083.8,yes,yes,,hydrogen storage;hydrocarbon separation;Knoevenagel catalysis,10.1039/c8ta07839d,ok,
10.1039/c8ta07839d,downloaded\10.1039_c8ta07839d.pdf,SI downloaded\10.1039_c8ta07839d_SI.pdf,mof_json_store\10.1039_c8ta07839d\raw_output.json,mof_json_store\10.1039_c8ta07839d\synthesis_003.json,yes,UPC-101-Al: absence or excess formic acid gave white gel or colorless solution; only appropriate HCOOH induced crystallization.,UPC-102-Zr (PCN-608),,Co(SO4)·7H2O,,10.0 mg (0.0429 mmol),0.0429,mmol,nan,,,,,nan,,,,,"4'',6'-diamino-5',5''-bis(4-carboxyphenyl)-[1,1':3',1'':3'',1'''-quaterphenyl]-4,4'''-dicarboxylic acid",H4DCBA,15.0 mg (0.0226 mmol),15.0,mg,,,,,,,,,,,benzoic acid,,600 mg (4.9180 mmol),600.0,mg,,,,,,"N,N-dimethylformamide",DMF,8 mL,8.0,,,,,120.0,120 °C,48.0,2 days,glass vial (10 mL),"ultrasonicated, static",,,,,,brown block crystals,35.9,,csq,Zr6O4(OH)8 8-connected SBU,"P6/mmm, a=b=40.9189(8) Å, c=15.1257(5) Å, V=21932.8 Å3",34.3,2182.5,yes,yes,,hydrogen storage;hydrocarbon separation;dye adsorption;Knoevenagel catalysis,10.1039/c8ta07839d,ok,
10.1002/anie.201909988,downloaded\10.1002_anie.201909988.pdf,SI downloaded\10.1002_anie.201909988_SI.pdf,mof_json_store\10.1002_anie.201909988\raw_output.json,mof_json_store\10.1002_anie.201909988\synthesis_001.json,yes,"Initial 120 °C, 22 h produced no solid; crystals formed only after adding 15 µL conc NH4OH and reheating 18 h.",Am-GWMOF-6,,Cu(NO3)2·3H2O,,~0.164 mL of Am(NO3)3 solution in 1 M HNO3 added to vial (prepared from 7.7 mg (0.028 mmol) AmO2; some transfer losses noted),0.028,mmol,nan,,,,,nan,,,,,adipic acid,,3.6 mg,3.6,mg,,,,,,,,,,,"4,4'-bipyridine",bipy,4.0 mg,4.0,mg,"nitric acid (HNO3, 1 M in water)",HNO3,0.150 mL (as 1 M HNO3 aqueous solution of Am),0.15,mL,water,H2O,~0.150 mL (1 M HNO3 aqueous solution carrying Am),0.15,,,,,120.0,120 °C,18.0,18 h (second heating after NH4OH addition),3 mL Savillex screw-top vial in Teflon cup within steel Parr autoclave (autogenous pressure),static,,,,,,pink rod single crystals,~10 single crystals obtained,~1.0 × 0.2 × 0.05 mm,,9-coordinate Am3+ nodes; carboxylate-bridged chains forming 3D framework,"a=21.9131(11) Å, b=7.7134(3) Å, c=19.5866(10) Å, Pbcn",,,not_reported,not_reported,,luminescence,10.1002/anie.201909988,ok,
10.1039/b709810c,downloaded\10.1039_b709810c.pdf,,mof_json_store\10.1039_b709810c\raw_output.json,mof_json_store\10.1039_b709810c\synthesis_001.json,yes,"Without 1,2,4-triazole, no crystalline coordination polymers were obtained.",,651952,Cd(NO3)2·4H2O,,"33.1 mg, 0.1 mmol",0.1,mmol,K(NO3),,,,,nan,,,,,isophthalic acid,Bdc,"16.6 mg, 0.1 mmol",0.1,mmol,,,,,,,,,,,"1,2,4-triazole",,"6.9 mg, 0.1 mmol",0.1,mmol,triethylamine,,"some drops, to pH 7",,,water,H2O,,,,,,,160.0,160 °C,72.0,72 h,"Teflon-lined autoclave (Parr, 20 mL)",,,,,,,colorless block crystals,31.0,,bcu,"octanuclear Pb SBU (two [Pb4(μ4-O)]), 8-connected","monoclinic P21/c; a=15.282(2), b=13.589(1), c=14.027(1) Å, β=112.611(1)°",,,not_reported,not_reported,421.0,luminescence,10.1039/b709810c,ok,
10.1039/c8ra02389a,downloaded\10.1039_c8ra02389a.pdf,SI downloaded\10.1039_c8ra02389a_SI.pdf,mof_json_store\10.1039_c8ra02389a\raw_output.json,mof_json_store\10.1039_c8ra02389a\synthesis_001.json,no,,Cu2(OBA)2(BPY),,CuCl2,,"0.242 g, 1 mmol",1,mmol,W18O62·15H2O,,,,,nan,,,,,"4,4′-oxybis(benzoic) acid",H2OBA,"0.258 g, 1 mmol",1.0,mmol,"4,4'-bipyridine",BPY,"0.078 g, 0.5 mmol",0.5,mmol,,,,,,,,,,,,,,,,"N,N-dimethylformamide",DMF,"11 mL (from 14 mL total, DMF/H2O = 11:3 v/v)",11.0,water (distilled),H2O,"3 mL (from 14 mL total, DMF/H2O = 11:3 v/v)",3.0,85.0,85 °C,48.0,48 h,"10 mL glass vials (capped), isothermal oven",stirred 30 min to clear solution; static during heating,"DMF, methanol","DMF 3× (10 mL), MeOH 3× (10 mL)",150 °C under vacuum for 6 h (Schlenk line),150.0,6.0,green crystals,75.0,,,,,,,not_reported,not_reported,,,10.1039/c8ra02389a,ok,
10.1021/cg060310e,downloaded\10.1021_cg060310e.pdf,SI downloaded\10.1021_cg060310e_SI.pdf,mof_json_store\10.1021_cg060310e\raw_output.json,mof_json_store\10.1021_cg060310e\synthesis_001.json,no,,,,CuCl2,,"232 mg, 1 mmol",1,mmol,W18O62·15H2O,NaOH,120 mg (3 mmol) + 80 mg (2 mmol),5.0,mmol,nan,,,,,triethanolamine,H3tea,"0.13 mL, 1 mmol",1.0,mmol,"benzene-1,2,4,5-tetracarboxylic acid",H4pma,"127 mg, 0.5 mmol",0.5,mmol,,,,,,nitric acid,HNO3,1 mmol (added to Cu solution),1.0,mmol,,,,,,water,H2O,10 mL (Cu solution) + 3 mL (NaOH solution) + 2 mL (H4pma solution),,,,,,25,room temperature; ambient temperature,,stirred overnight; crystals formed in a few days by slow evaporation,beaker,stirred,,,crystals collected and dried in air,,,turquoise crystals,51.0,,,Cu2(H2tea)2 binuclear units linked with Na2(H2O)4 blocks; 2D sheets,"a=9.3604(11) Å, b=10.8601(9) Å, c=11.3165(11) Å, α=63.858(8)°, β=74.334(9)°, γ=82.932(9)°, P-1",,,yes,no,,C-H oxidation catalysis,10.1021/cg060310e,ok,
10.1039/c4ra08856e,downloaded\10.1039_c4ra08856e.pdf,SI downloaded\10.1039_c4ra08856e_SI.pdf,mof_json_store\10.1039_c4ra08856e\raw_output.json,mof_json_store\10.1039_c4ra08856e\synthesis_001.json,yes,RT and MeOH-only gave no crystals; HNO3 modulator produced non-crystalline material; low acetic acid ratios reduced crystallinity.,UiO-66,,CuCl2,ZrCl4,"0.053 g, 0.227 mmol",0.227,mmol,W18O62·15H2O,,,,,nan,,,,,terephthalic acid,BDC,"0.038 g, 0.227 mmol",0.227,mmol,,,,,,,,,,,,,,,,,,,,,"N,N-dimethylformamide",DMF,26.5 mL,26.5,,,,,120.0,120 °C,24.0,24 h,glass scintillation vial,stirred,"DMF, MeOH",DMF overnight 3×; MeOH 3×,473 K (200 °C) under dynamic vacuum for ~18 h,200.0,18.0,,,,,Zr6O4(OH)4 cluster,,,1118.0,not_reported,yes,,,10.1039/c4ra08856e,ok,
10.1039/c4ra08856e,downloaded\10.1039_c4ra08856e.pdf,SI downloaded\10.1039_c4ra08856e_SI.pdf,mof_json_store\10.1039_c4ra08856e\raw_output.json,mof_json_store\10.1039_c4ra08856e\synthesis_002.json,yes,RT and MeOH-only gave no crystals; HNO3 modulator produced non-crystalline material; low acetic acid ratios reduced crystallinity.,UiO-66,,CuCl2,,"71.2 μL, 0.227 mmol (70% in n-propanol)",0.227,mmol,W18O62·15H2O,,,,,nan,,,,,terephthalic acid,BDC,"0.075 g, 0.454 mmol",0.454,mmol,,,,,,,,,,,glacial acetic acid,,"0.4 mL, 6.81 mmol",6.81,mmol,,,,,,"N,N-dimethylformamide",DMF,3.5 mL,3.5,methanol,MeOH,3.5 mL,3.5,120.0,120 °C,24.0,24 h,glass scintillation vial,stirred,"DMF, MeOH",3× each,473 K (200 °C) under dynamic vacuum for ~18 h,200.0,18.0,,,,,Zr6O4(OH)4 cluster,,,1155.0,not_reported,yes,510.0,,10.1039/c4ra08856e,ok,
10.1039/c4ra08856e,downloaded\10.1039_c4ra08856e.pdf,SI downloaded\10.1039_c4ra08856e_SI.pdf,mof_json_store\10.1039_c4ra08856e\raw_output.json,mof_json_store\10.1039_c4ra08856e\synthesis_003.json,yes,RT and MeOH-only gave no crystals; HNO3 modulator produced non-crystalline material; low acetic acid ratios reduced crystallinity.,UiO-66,,ZnSO4·7H2O,,"71.2 μL, 0.227 mmol (70% in n-propanol)",0.227,mmol,nan,,,,,nan,,,,,terephthalic acid,BDC,"0.075 g, 0.454 mmol",0.454,mmol,,,,,,,,,,,benzoic acid,,"0.83 g, 6.81 mmol",6.81,mmol,,,,,,"N,N-dimethylformamide",DMF,3.5 mL,3.5,methanol,MeOH,3.5 mL,3.5,120.0,120 °C,24.0,24 h,glass scintillation vial,stirred,"DMF, MeOH",3× each,473 K (200 °C) under dynamic vacuum for ~18 h,200.0,18.0,,,,,Zr6O4(OH)4 cluster,,,1307.0,not_reported,not_reported,,,10.1039/c4ra08856e,ok,
10.1002/anie.202102670,downloaded\10.1002_anie.202102670.pdf,SI downloaded\10.1002_anie.202102670_SI.pdf,mof_json_store\10.1002_anie.202102670\raw_output.json,mof_json_store\10.1002_anie.202102670\synthesis_001.json,no,,Fe-HHTP-MOF,,ZnSO4·7H2O,,42.4 mg,0.221351,mmol,nan,,,,,nan,,,,,"2,3,6,7,10,11-hexahydroxytriphenylene",HHTP,20 mg,20.0,mg,,,,,,,,,,,tetrabutylammonium nitrate,NBu4NO3,20 mg,20.0,mg,,,,,,"N,N-dimethylformamide",DMF,3.5 mL,3.5,methanol,MeOH,0.25 mL,0.25,120.0,120 °C,48.0,48 h,glass vial,static,"DMF, MeOH, H2O",30 mL each,120 °C under vacuum for at least 12 h,120.0,12.0,"deep black, tetrahedral microcrystallites",,300–500 nm,dia,trinuclear Fe3–μ3–O cluster (oxo-trimer) nodes,"a=32.8977 Å, cubic, F23",17.8,1490.0,not_reported,not_reported,185.0,,10.1002/anie.202102670,ok,
10.1021/ic400825b,downloaded\10.1021_ic400825b.pdf,SI downloaded\10.1021_ic400825b_SI.pdf,mof_json_store\10.1021_ic400825b\raw_output.json,mof_json_store\10.1021_ic400825b\synthesis_001.json,yes,Mixed cis/trans linker feeds gave mixed phases; only pure cis or pure trans yielded phase-pure products. DMF addition decreased crystallinity for 1; bases screened.,,,CdSO4·8H2O,,35 mg (0.15 mmol),0.15,mmol,nan,,,,,nan,,,,,"cis-1,4-cyclohexanedicarboxylic acid",,25 mg (0.15 mmol),0.15,mmol,,,,,,,,,,,pyridine,,"0.1 mM in water, 300 μL",,,,,,,,water,H2O,200 μL H2O + 300 μL as 0.1 mM pyridine solution,0.5,,,,,130.0,130 °C,12.0,12 h,HT autoclave with PTFE insert,,"EtOH, DMF (80:20 v/v)",stirred 10 h at ambient temperature,150 °C under vacuum (p ≤ 10−2 kPa) for 3 h,150.0,3.0,,,,,trans-corner-sharing AlO6 chains linked by cis-CDC2− to layers,"a=8.0265(2) Å, b=6.6425(1) Å, c=8.5155(2) Å, α=90°, β=108.329(2)°, γ=90°, P21/m",,77.0,not_reported,not_reported,350.0,,10.1021/ic400825b,ok,
10.1021/ic400825b,downloaded\10.1021_ic400825b.pdf,SI downloaded\10.1021_ic400825b_SI.pdf,mof_json_store\10.1021_ic400825b\raw_output.json,mof_json_store\10.1021_ic400825b\synthesis_002.json,yes,Mixed cis/trans linker feeds gave mixed phases; only pure cis or pure trans yielded phase-pure products. DMF addition decreased crystallinity for 1; bases screened.,CAU-13,,ZrOCl2·8H2O,,36 mg (0.15 mmol),0.15,mmol,nan,,,,,nan,,,,,"trans-1,4-cyclohexanedicarboxylic acid",,32 mg (0.19 mmol),0.19,mmol,,,,,,,,,,,,,,,,,,,,,"N,N-dimethylformamide",DMF,400 μL,0.4,water,H2O,100 μL,0.1,130.0,130 °C,12.0,12 h,HT autoclave with PTFE insert,,"DMF, EtOH",solvothermal DMF 130 °C 10 h; then EtOH,200 °C under vacuum (p ≤ 10−2 kPa) for 12 h,200.0,12.0,block-shaped,,,,μ-OH linked trans-corner-sharing AlO6 chains (MIL-53-type),"a=6.6169(5) Å, b=9.4300(6) Å, c=9.4642(6) Å, α=107.577(3)°, β=107.725(7)°, γ=93.209(5)°, P1̅",,378.0,not_reported,not_reported,350.0,,10.1021/ic400825b,ok,
10.1021/ic400825b,downloaded\10.1021_ic400825b.pdf,SI downloaded\10.1021_ic400825b_SI.pdf,mof_json_store\10.1021_ic400825b\raw_output.json,mof_json_store\10.1021_ic400825b\synthesis_003.json,yes,Mixed cis/trans linker feeds gave mixed phases; only pure cis or pure trans yielded phase-pure products. DMF addition decreased crystallinity for 1; bases screened.,CAU-13,,ZrCl4,,724 mg (3.00 mmol),3,mmol,nan,,,,,nan,,,,,"trans-1,4-cyclohexanedicarboxylic acid",,516 mg (3.00 mmol),3.0,mmol,,,,,,,,,,,,,,,,,,,,,"N,N-dimethylformamide",DMF,16.0 mL,16.0,water,H2O,4.00 mL,4.0,130.0,130 °C,12.0,12 h,PTFE-lined steel autoclave (37 mL; reaction volume 20 mL),,"DMF, EtOH","MW-assisted purification, 130 °C, 45 min each step",200 °C under vacuum (p ≤ 10−2 kPa) for 12 h,200.0,12.0,,71.0,,,μ-OH linked trans-corner-sharing AlO6 chains (MIL-53-type),,,378.0,not_reported,not_reported,350.0,,10.1021/ic400825b,ok,
10.1039/d2nj03640a,downloaded\10.1039_d2nj03640a.pdf,SI downloaded\10.1039_d2nj03640a_SI.pdf,mof_json_store\10.1039_d2nj03640a\raw_output.json,mof_json_store\10.1039_d2nj03640a\synthesis_001.json,no,,Zn-MOF,,Co(ClO4)2·6H2O,,"51 mg, 0.2 mmol",0.2,mmol,nan,,,,,nan,,,,,sodium isophthalate-5-sulphonate,5-SSIPA,"54 mg, 0.2 mmol",0.2,mmol,"4,4'-bipyridine",bpy,"31 mg, 0.2 mmol",0.2,mmol,,,,,,,,,,,,,,,,"N,N-dimethylformamide",DMF,2 mL,2.0,,,,,120.0,120 °C,48.0,48 h,Teflon-lined steel autoclave (25 mL),,DMF,three times,80 °C under vacuum for 6 h,80.0,6.0,block-shaped,,,,,,,,not_reported,not_reported,,,10.1039/d2nj03640a,ok,
10.1039/c4cc00408f,downloaded\10.1039_c4cc00408f.pdf,SI downloaded\10.1039_c4cc00408f_SI.pdf,mof_json_store\10.1039_c4cc00408f\raw_output.json,mof_json_store\10.1039_c4cc00408f\synthesis_001.json,no,,HTT-Pt,,Co(ClO4)2·6H2O,,"63 mg, 0.18 mmol (in DMA 5.0 mL)",0.18,mmol,nan,,,,,nan,,,,,"2,3,6,7,10,11-triphenylenehexathiol",HTT,"from HBuTT 100 mg, 0.12 mmol",0.12,mmol,,,,,,,,,,,sodium hydroxide (NaOH),,"67 mg, 1.67 mmol in MeOH 10 mL",1.67,mmol,,,,,,methanol,MeOH,10 mL,10.0,"N,N-dimethylacetamide",DMA,5.0 mL (for Pt precursor solution),5.0,90.0,reflux under N2 (reported as 90 °C),10.0,6 h (pre-reaction) + 4 h after Pt addition,two-neck round-bottom flask with condenser,stirred,"DMA (~40 mL), H2O (~60 mL), MeOH (~30 mL)","once each, sequential",Soxhlet extraction in refluxing MeOH for 24 h; evacuated at 90 °C under vacuum for 1 h,90.0,1.0,black solid,88.0,,,Pt(II) square-planar nodes with dithiolene linkers; 2D honeycomb sheets; interlayer 3.46 Å,"Fmmm, a=23.291, b=6.9214, c=40.3412 Å",5.7,329.0,not_reported,not_reported,,,10.1039/c4cc00408f,ok,
10.1021/acs.inorgchem.9b03350,downloaded\10.1021_acs.inorgchem.9b03350.pdf,SI downloaded\10.1021_acs.inorgchem.9b03350_SI.pdf,mof_json_store\10.1021_acs.inorgchem.9b03350\raw_output.json,mof_json_store\10.1021_acs.inorgchem.9b03350\synthesis_001.json,no,,[Zn3(TTPA)2(DHTP)3]·2DMF,1920597,Ni(NO3)2·6H2O,,"30.1 mg, 0.10 mmol",0.1,mmol,nan,,,,,nan,,,,,"tris(4-(1H-1,2,4-triazol-1-yl)phenyl)amine",TTPA,"22.3 mg, 0.05 mmol",0.05,mmol,"2,5-dihydroxylterephthalic acid",H2DHTP,"9.95 mg, 0.05 mmol",0.05,mmol,,,,,,,,,,,,,,,,"N,N-dimethylformamide",DMF,5 mL,5.0,water,H2O,1 mL,1.0,80.0,80 °C,48.0,2 days,glass vial,static,"DMF, MeOH","MeOH exchange 3 days, refreshed daily",80 °C under vacuum for 12 h after MeOH exchange,80.0,12.0,transparent colorless crystals,29.0,,,"two independent Zn(II) 4-connected nodes; TTPA 3-connected (3,4,4-c net)","a=14.4867(5), b=33.3264(12), c=82.440(3) Å, Fddd",,715.8,not_reported,yes,403.0,CO2_capture;sensing;luminescence,10.1021/acs.inorgchem.9b03350,ok,
