Repository: zzhenglab/MOFinder

# MOFinder

MOFinder extracts MOF synthesis information from the literature, reconstructs evidence-supported negative reaction records, and prepares datasets for synthesis-outcome prediction.
[Web application](https://mofinder.chemistry.wustl.edu/) | [Demos](Demo/README.md) | [Source code](docs/source_to_code.md) | [Workflow guide](docs/workflow.md) | [Model evaluation](docs/evaluation.md)

## Quick start

The workflow runs through Python commands. Python 3.10 or newer is required. Clone the repository and initialize its related applications:

```bash
git clone --recurse-submodules https://github.com/zzhenglab/MOFinder.git
cd MOFinder
```

Start with the two offline demonstrations:

```bash

File: mof_extraction_1_2.csv (part 42 of 305)
doi,main_pdf,si_pdf,raw_output,parsed_json,article_trial_or_failure,article_trial_or_failure_notes,mof_name,crystal_code,metal_1,metal_1_abbr,metal_1_amount_text,metal_1_amount_value,metal_1_amount_unit,metal_2,metal_2_abbr,metal_2_amount_text,metal_2_amount_value,metal_2_amount_unit,metal_3,metal_3_abbr,metal_3_amount_text,metal_3_amount_value,metal_3_amount_unit,linker_1,linker_1_abbr,linker_1_amount_text,linker_1_amount_value,linker_1_amount_unit,linker_2,linker_2_abbr,linker_2_amount_text,linker_2_amount_value,linker_2_amount_unit,linker_3,linker_3_abbr,linker_3_amount_text,linker_3_amount_value,linker_3_amount_unit,modulator_1,modulator_1_abbr,modulator_1_amount_text,modulator_1_amount_value,modulator_1_amount_unit,modulator_2,modulator_2_abbr,modulator_2_amount_text,modulator_2_amount_value,modulator_2_amount_unit,solvent_main,solvent_main_abbr,solvent_main_amount_text,solvent_main_ml,solvent_secondary,solvent_secondary_abbr,solvent_secondary_amount_text,solvent_secondary_ml,temperature_c,temperature_c_text,time_h,time_text,vessel_type,stirring,washing_solvent,washing_cycles,activation_text,activation_temp_c,activation_time_h,crystal_morphology,yield_percent,crystal_size,topology_code,metal_cluster_connectivity,unit_cell_short,pore_diameter_A,BET_surface_area_m2g,air_stable,water_stable,tga_decomposition_temp_c,applications,reference,status,error
10.1002/anie.202100456,downloaded\10.1002_anie.202100456.pdf,SI downloaded\10.1002_anie.202100456_SI.pdf,mof_json_store\10.1002_anie.202100456\raw_output.json,mof_json_store\10.1002_anie.202100456\synthesis_001.json,yes,"SA fragment doping failed for Mg-, Mn-, Co-, and Zn-MOF-74; only Ni-MOF-74 worked.",Ni-MOF-74,,Zn(NO3)2·6H2O,,"198 mg, 0.680 mmol",0.68,mmol,nan,,,,,nan,,,,,"2,5-dihydroxyterephthalic acid",H4DOBDC,"95 mg, 0.48 mmol",0.48,mmol,,,,,,,,,,,,,,,,,,,,,"N,N-dimethylformamide",DMF,part of 10 mL total; DMF/EtOH/H2O = 15:1:1 (v/v),,ethanol,EtOH,part of 10 mL total; DMF/EtOH/H2O = 15:1:1 (v/v),,100.0,100 °C,24.0,1 d,"20 mL glass vial, sealed",static,"DMF, MeOH",several times over several days,150 °C under vacuum overnight (1 d),150.0,24.0,rod-shaped nanoparticles,,,,,,,1085.0,not_reported,not_reported,,,10.1002/anie.202100456,ok,
10.1039/c4ce01414f,downloaded\10.1039_c4ce01414f.pdf,SI downloaded\10.1039_c4ce01414f_SI.pdf,mof_json_store\10.1039_c4ce01414f\raw_output.json,mof_json_store\10.1039_c4ce01414f\synthesis_001.json,yes,Target MOFs could not be obtained under the same conditions using other common Fe(II) salts.,,930763,Zn(NO3)2·6H2O,,"46.8 mg, 0.125 mmol",0.125,mmol,nan,,,,,nan,,,,,nicotinic acid,HNic,"62.0 mg, 0.50 mmol",0.5,mmol,,,,,,,,,,,,,,,,,,,,,acetonitrile,MeCN,7.0 mL of CH3CN–H2O (v:v = 4:3),,water,H2O,7.0 mL of CH3CN–H2O (v:v = 4:3),,160.0,heated to 160 °C in 4 h; kept at 160 °C for two days,48.0,two days,20 mL Teflon-lined stainless steel vessel,static,,,,,,yellow crystals,,,dia,diiron Fe2 unit bridged by carboxylates and μ-H2O,,,,no,not_reported,350.0,,10.1039/c4ce01414f,ok,
10.1039/c4ce01414f,downloaded\10.1039_c4ce01414f.pdf,SI downloaded\10.1039_c4ce01414f_SI.pdf,mof_json_store\10.1039_c4ce01414f\raw_output.json,mof_json_store\10.1039_c4ce01414f\synthesis_002.json,yes,Target MOFs could not be obtained under the same conditions using other common Fe(II) salts.,,930769,Zn(NO3)2·6H2O,,"46.8 mg, 0.125 mmol",0.125,mmol,nan,,,,,nan,,,,,5-(pyridin-4-yl) isophthalic acid,H2PIP,,,,,,,,,,,,,,,,,,,,,,,,acetonitrile,MeCN,7.0 mL of CH3CN–H2O (v:v = 4:3),,water,H2O,7.0 mL of CH3CN–H2O (v:v = 4:3),,160.0,heated to 160 °C in 4 h; kept at 160 °C for two days,48.0,two days,20 mL Teflon-lined stainless steel vessel,static,,,,,,yellow crystals,50.0,,kgd,diiron Fe2 carboxylate unit,,,,not_reported,not_reported,440.0,,10.1039/c4ce01414f,ok,
10.1039/c4ce01414f,downloaded\10.1039_c4ce01414f.pdf,SI downloaded\10.1039_c4ce01414f_SI.pdf,mof_json_store\10.1039_c4ce01414f\raw_output.json,mof_json_store\10.1039_c4ce01414f\synthesis_004.json,yes,Target MOFs could not be obtained under the same conditions using other common Fe(II) salts.,,930767,Co(CH3COO)2·4H2O,,"46.8 mg, 0.125 mmol",0.125,mmol,nan,,,,,nan,,,,,"benzimidazole-5,6-dicarboxylic acid",H3bidc,"103 mg, 0.50 mmol",0.5,mmol,,,,,,,,,,,,,,,,,,,,,acetonitrile,MeCN,7.0 mL of CH3CN–H2O (v:v = 4:3),,water,H2O,7.0 mL of CH3CN–H2O (v:v = 4:3),,160.0,heated to 160 °C in 4 h; kept at 160 °C for two days,48.0,two days,20 mL Teflon-lined stainless steel vessel,static,,,,,,yellow crystals,72.0,,,Fe–O–Fe and syn–anti carboxylate-bridged chains (diiron motifs),,,,not_reported,not_reported,340.0,,10.1039/c4ce01414f,ok,
10.1039/c7cc08630j,downloaded\10.1039_c7cc08630j.pdf,SI downloaded\10.1039_c7cc08630j_SI.pdf,mof_json_store\10.1039_c7cc08630j\raw_output.json,mof_json_store\10.1039_c7cc08630j\synthesis_001.json,no,,FJI-C10,,ZnCl2,,"0.3 mmol, 81 mg",0.3,mmol,nan,,,,,nan,,,,,(Br-)Etim-H2BDC (2-(3-ethyl-imidazol-1-yl)-terephthalic acid),Etim-H2BDC,"0.159 mmol, 54 mg",0.159,mmol,terephthalic acid,BDC,"0.108 mmol, 18 mg",0.108,mmol,,,,,,,,,,,,,,,,water,H2O,1.8 mL,1.8,,,,,180.0,180 °C,24.0,24 h,autoclave,static,"H2O, DMF, hot H2O (80 °C), EtOH (80 °C)","H2O 2×; DMF 2×; DMF exchange 2×/48 h; hot H2O 6 h; EtOH 10 h, 2×",70 °C under vacuum for 12 h,70.0,12.0,pale green microcrystals,,100–400 nm,mtn,Cr3O 6-connected SBU,,31.0,2666.0,not_reported,yes,300.0,CO2_capture;CO2_fixation_catalysis,10.1039/c7cc08630j,ok,
10.1002/aoc.1325,downloaded\10.1002_aoc.1325.pdf,,mof_json_store\10.1002_aoc.1325\raw_output.json,mof_json_store\10.1002_aoc.1325\synthesis_001.json,yes,Zinc phthalate–DMSO complex could not be isolated; direct DMSO synthesis gave polycrystalline needles without DMSO inclusion.,,634460,ZrCl4,,1:1 molar ratio vs. isophthalic acid,,,nan,,,,,nan,,,,,isophthalic acid,ipH2,1:1 molar ratio vs. ZnO,,,,,,,,,,,,,,,,,,,,,,,dimethyl sulfoxide,DMSO,,,,,,,120.0,ca. 120 °C,,stirred in hot DMSO until complete dissolution; then concentrated and stood ca. 4 weeks at RT for crystallization,,stirred,,,,,,colorless small prismatic single-crystals,,0.5 × 0.5 × 0.5 mm,,octahedral and tetrahedral Zn centers linked by isophthalate; channels along z,"a=12.6977(16), b=15.1033(19), c=18.903(2) Å; Orthorhombic, P212121",,,not_reported,not_reported,,,10.1002/aoc.1325,ok,
10.1002/aoc.1325,downloaded\10.1002_aoc.1325.pdf,,mof_json_store\10.1002_aoc.1325\raw_output.json,mof_json_store\10.1002_aoc.1325\synthesis_002.json,yes,Zinc phthalate–DMSO complex could not be isolated; direct DMSO synthesis gave polycrystalline needles without DMSO inclusion.,,649474,ZrCl4,,1:1 molar ratio vs. terephthalic acid,,,nan,,,,,nan,,,,,terephthalic acid,BDC,1:1 molar ratio vs. ZnO,,,,,,,,,,,,,,,,,,,,,,,dimethyl sulfoxide,DMSO,,,,,,,110.0,ca. 110 °C,,stirred ca. 4 h in hot DMSO; hot filtered; then stood ca. 4 weeks at RT for crystallization,,stirred,,,,,,small prismatic single-crystals,,,,Zn4(OH)2(tp)3 cluster with octahedral and tetrahedral Zn; channels along y and z,"a=14.4669(17), b=17.046(2), c=18.020(2) Å; Orthorhombic, Pbca",,,not_reported,not_reported,,,10.1002/aoc.1325,ok,
10.1021/jacs.0c01626,downloaded\10.1021_jacs.0c01626.pdf,SI downloaded\10.1021_jacs.0c01626_SI.pdf,mof_json_store\10.1021_jacs.0c01626\raw_output.json,mof_json_store\10.1021_jacs.0c01626\synthesis_001.json,no,,Fe-HAF-1,,ZrCl4,,18.0 mg (0.067 mmol),0.067,mmol,nan,,,,,nan,,,,,biphenyl tetrahydroxamic acid,H4BPTH,9.8 mg (0.025 mmol),0.025,mmol,,,,,,,,,,,,,,,,,,,,,"N,N-diethylformamide",DEF,1.85 mL,1.85,"1,4-dioxane",,0.15 mL,0.15,70.0,70 °C,48.0,48 h,1-dram glass vial,,"DEF, EtOH",2× each,air dried,,,"dark red cubes, 4–6 μm",,,tbo,"Fe–tris(hydroxamate) tetrahedral SBU, 6-connected","a=34.4309(7) Å, F432",16.0,,not_reported,yes,,dye_separation;ion_exchange,10.1021/jacs.0c01626,ok,
10.1021/jacs.0c01626,downloaded\10.1021_jacs.0c01626.pdf,SI downloaded\10.1021_jacs.0c01626_SI.pdf,mof_json_store\10.1021_jacs.0c01626\raw_output.json,mof_json_store\10.1021_jacs.0c01626\synthesis_003.json,no,,Fe-HAF-1,,ZrCl4,,18.0 mg (0.067 mmol),0.067,mmol,nan,,,,,nan,,,,,biphenyl tetrahydroxamic acid,H4BPTH,9.8 mg (0.025 mmol),0.025,mmol,,,,,,,,,,,,,,,,,,,,,"N,N-diethylformamide",DEF,1.85 mL,1.85,"1,4-dioxane",,0.15 mL,0.15,70.0,25→70 °C over 5 h; hold 70 °C for 48 h; cool to 25 °C over 8 h,61.0,~61 h including ramps,1-dram glass vial,,,,,,,cubic,,0.12 × 0.12 × 0.12 mm,tbo,"Fe–tris(hydroxamate) tetrahedral SBU, 6-connected","a=34.4309(7) Å, F432",16.0,,not_reported,yes,,dye_separation;ion_exchange,10.1021/jacs.0c01626,ok,
10.1021/acs.inorgchem.5c02360,downloaded\10.1021_acs.inorgchem.5c02360.pdf,SI downloaded\10.1021_acs.inorgchem.5c02360_SI.pdf,mof_json_store\10.1021_acs.inorgchem.5c02360\raw_output.json,mof_json_store\10.1021_acs.inorgchem.5c02360\synthesis_001.json,no,,ESOGU-3,2453346,ZrCl4,ZnCl2,"0.028 g, 0.2 mmol",0.2,mmol,nan,,,,,nan,,,,,"N1,N4-bis(3,5-dicarboxyphenyl)fumaramide",BDPFAH4,"0.044 g, 0.1 mmol",0.1,mmol,"1,4-bis(2-isopropylimidazol-1-ylmethyl)benzene",pbisoix,"0.032 g, 0.1 mmol",0.1,mmol,,,,,,nitric acid,HNO3,"6.0 M, 60 μL",60.0,μL,,,,,,"N,N-dimethylformamide",DMF,"DMF/H2O (9:3, v:v)",,water,H2O,"DMF/H2O (9:3, v:v)",,80.0,80 °C (after 30 min stirring at RT),72.0,3 days,closed-capped bottle (20 mL),stirred 30 min; then static during heating,MeOH,,heated at 90 °C after MeOH immersion (time not specified),90.0,,yellow crystals (prismatic),79.0,,pts,Zn(II) tetrahedral 4-connected (ZnO4) nodes,"a=24.6085(6), b=29.9779(7), c=14.8573(3) Å, α=β=γ=90°, Ccce",10.0,805.73,not_reported,yes,275.0,CO2_capture;dye_adsorption,10.1021/acs.inorgchem.5c02360,ok,
10.1039/c5ta10401g,downloaded\10.1039_c5ta10401g.pdf,SI downloaded\10.1039_c5ta10401g_SI.pdf,mof_json_store\10.1039_c5ta10401g\raw_output.json,mof_json_store\10.1039_c5ta10401g\synthesis_001.json,yes,Hf-L6 with HCl only gave no crystalline product; Zr-L6 with HCl alone often amorphous.,,,ZnCl2,ZrCl4,0.45 mmol (0.1049 g) in 5 mL DMF,0.45,mmol,nan,,,,,nan,,,,,L5,L5,0.45 mmol (0.0973 g) in 5 mL DMF,0.45,mmol,,,,,,,,,,,L-proline,,2.25 mmol (0.2590 g),2.25,mmol,hydrochloric acid (conc.),HCl,0.04 mL (added to metal solution),0.04,mL,"N,N-dimethylformamide",DMF,10 mL total (5 mL metal solution + 5 mL ligand solution),10.0,,,,,120.0,120 °C,24.0,24 h,50 mL Pyrex screw top jar,static (pre-sonicated),"DMF, MeOH","centrifuge; 1× with DMF (30 mL), 2× with MeOH (30 mL)",vacuum dried in desiccator ≥24 h,,24.0,,,,,Zr6O4(OH)4 12-connected SBU,,,1300.0,not_reported,not_reported,,,10.1039/c5ta10401g,ok,
10.1039/c5ta10401g,downloaded\10.1039_c5ta10401g.pdf,SI downloaded\10.1039_c5ta10401g_SI.pdf,mof_json_store\10.1039_c5ta10401g\raw_output.json,mof_json_store\10.1039_c5ta10401g\synthesis_002.json,yes,Hf-L6 with HCl only gave no crystalline product; Zr-L6 with HCl alone often amorphous.,UiO-67,,Zn(CH3COO)2·2H2O,ZrCl4,0.45 mmol (0.1049 g) in 5 mL DMF,0.45,mmol,nan,,,,,nan,,,,,L6,L6,0.45 mmol (0.1090 g) in 5 mL DMF,0.45,mmol,,,,,,,,,,,L-proline,,2.25 mmol (0.2590 g),2.25,mmol,hydrochloric acid (conc.),HCl,0.04 mL (added to metal solution),0.04,mL,"N,N-dimethylformamide",DMF,10 mL total (5 mL metal solution + 5 mL ligand solution),10.0,,,,,120.0,120 °C,24.0,24 h,50 mL Pyrex screw top jar,static (pre-sonicated),"DMF, MeOH","centrifuge; 1× with DMF (30 mL), 2× with MeOH (30 mL)",vacuum dried in desiccator ≥24 h,,24.0,octahedral crystals (typical 10–20 μm) under L-proline modulation,,,,Zr6O4(OH)4 12-connected SBU,,,2465.0,not_reported,not_reported,,,10.1039/c5ta10401g,ok,
10.1039/c5ta10401g,downloaded\10.1039_c5ta10401g.pdf,SI downloaded\10.1039_c5ta10401g_SI.pdf,mof_json_store\10.1039_c5ta10401g\raw_output.json,mof_json_store\10.1039_c5ta10401g\synthesis_003.json,yes,Hf-L6 with HCl only gave no crystalline product; Zr-L6 with HCl alone often amorphous.,UiO-67,1441659,Zn(CH3COO)2·2H2O,ZrCl4,0.90 mmol (0.210 g),0.9,mmol,nan,,,,,nan,,,,,L6,L6,0.90 mmol (0.218 g),0.9,mmol,,,,,,,,,,,L-proline,,4.50 mmol (0.500 g),4.5,mmol,hydrochloric acid (conc.),HCl,0.08 mL,0.08,mL,"N,N-dimethylformamide",DMF,20 mL,20.0,,,,,120.0,120 °C (sealed acid digestion vessel),24.0,24 h,acid digestion vessel (sealed),static (pre-sonicated),DMF,exchanged several times,crystals retained in DMF for SCXRD,,,"single crystals, ~60 μm",,≈60 μm,,Zr6O4(OH)4 12-connected SBU,"a=26.8564(5) Å, cubic Fm-3m",,,not_reported,not_reported,,,10.1039/c5ta10401g,ok,
10.1039/c5ta10401g,downloaded\10.1039_c5ta10401g.pdf,SI downloaded\10.1039_c5ta10401g_SI.pdf,mof_json_store\10.1039_c5ta10401g\raw_output.json,mof_json_store\10.1039_c5ta10401g\synthesis_005.json,yes,Hf-L6 with HCl only gave no crystalline product; Zr-L6 with HCl alone often amorphous.,,1441660,FeCl3,ZrCl4,0.225 mmol (0.052 g),0.225,mmol,nan,,,,,nan,,,,,L7,L7,0.225 mmol (0.061 g),0.225,mmol,,,,,,,,,,,L-proline,,0.900 mmol (0.104 g),0.9,mmol,hydrochloric acid (conc.),HCl,0.02 mL,0.02,mL,"N,N-dimethylformamide",DMF,10 mL,10.0,,,,,100.0,100 °C,48.0,48 h,50 mL Pyrex screw top jar,static (order of addition: HCl added after sonication),DMF,exchanged several times,crystals retained in DMF for SCXRD,,,"octahedral single crystals, 50–100 μm",,50–100 μm,,Zr6O4(OH)4 12-connected SBU,"a=29.3248(8) Å, cubic Fm-3m",,,not_reported,not_reported,,,10.1039/c5ta10401g,ok,
10.1039/c5ta10401g,downloaded\10.1039_c5ta10401g.pdf,SI downloaded\10.1039_c5ta10401g_SI.pdf,mof_json_store\10.1039_c5ta10401g\raw_output.json,mof_json_store\10.1039_c5ta10401g\synthesis_006.json,yes,Hf-L6 with HCl only gave no crystalline product; Zr-L6 with HCl alone often amorphous.,,1418959,FeCl3,ZrCl4,0.225 mmol (0.052 g),0.225,mmol,nan,,,,,nan,,,,,L8,L8,0.225 mmol (0.060 g),0.225,mmol,,,,,,,,,,,L-proline,,0.900 mmol (0.104 g),0.9,mmol,hydrochloric acid (conc.),HCl,0.02 mL,0.02,mL,"N,N-dimethylformamide",DMF,10 mL,10.0,,,,,100.0,100 °C,48.0,48 h,50 mL Pyrex screw top jar,static (order of addition: HCl added after sonication),DMF,exchanged several times,crystals retained in DMF for SCXRD,,,octahedral single crystals,,50–100 μm (typical),,Zr6O4(OH)4 12-connected SBU,"a=29.8884(3) Å, cubic Fm-3m",,,not_reported,not_reported,,,10.1039/c5ta10401g,ok,
10.1039/c5ta10401g,downloaded\10.1039_c5ta10401g.pdf,SI downloaded\10.1039_c5ta10401g_SI.pdf,mof_json_store\10.1039_c5ta10401g\raw_output.json,mof_json_store\10.1039_c5ta10401g\synthesis_007.json,yes,Hf-L6 with HCl only gave no crystalline product; Zr-L6 with HCl alone often amorphous.,,,FeCl3,ZrCl4,0.45 mmol (0.1049 g) in 5 mL DMF,0.45,mmol,nan,,,,,nan,,,,,L7,L7,0.45 mmol (0.1216 g) in 5 mL DMF,0.45,mmol,,,,,,,,,,,L-proline,,2.25 mmol (0.2590 g),2.25,mmol,hydrochloric acid (conc.),HCl,0.04 mL (added to metal solution),0.04,mL,"N,N-dimethylformamide",DMF,10 mL total (5 mL metal solution + 5 mL ligand solution),10.0,,,,,120.0,120 °C,24.0,24 h,50 mL Pyrex screw top jar,static (pre-sonicated),"DMF, MeOH","centrifuge; 1× with DMF (30 mL), 2× with MeOH (30 mL)",vacuum dried in desiccator ≥24 h,,24.0,crystalline sheets with intergrown octahedra,,up to ~50 μm crystals within sheets,,Zr6O4(OH)4 12-connected SBU,,,2830.0,not_reported,not_reported,,,10.1039/c5ta10401g,ok,
10.1039/c5ta10401g,downloaded\10.1039_c5ta10401g.pdf,SI downloaded\10.1039_c5ta10401g_SI.pdf,mof_json_store\10.1039_c5ta10401g\raw_output.json,mof_json_store\10.1039_c5ta10401g\synthesis_008.json,yes,Hf-L6 with HCl only gave no crystalline product; Zr-L6 with HCl alone often amorphous.,,,Mo7O24·4H2O,ZrCl4,0.45 mmol (0.1049 g) in 5 mL DMF,0.45,mmol,Cu(CH3COO)2·1H2O,,,,,nan,,,,,L8,L8,0.45 mmol (0.1207 g) in 5 mL DMF,0.45,mmol,,,,,,,,,,,L-proline,,2.25 mmol (0.2590 g),2.25,mmol,hydrochloric acid (conc.),HCl,0.04 mL (added to metal solution),0.04,mL,"N,N-dimethylformamide",DMF,10 mL total (5 mL metal solution + 5 mL ligand solution),10.0,,,,,120.0,120 °C,24.0,24 h,50 mL Pyrex screw top jar,static (pre-sonicated),"DMF, acetone","centrifuge; 1× with DMF (30 mL), 2× with acetone (30 mL)",vacuum dried in desiccator ≥24 h,,24.0,octahedra (5–10 μm) and spherical aggregates,,5–10 μm (discrete); spherical aggregates similar size,,Zr6O4(OH)4 12-connected SBU,,,2950.0,not_reported,not_reported,,,10.1039/c5ta10401g,ok,
10.1039/c5ta10401g,downloaded\10.1039_c5ta10401g.pdf,SI downloaded\10.1039_c5ta10401g_SI.pdf,mof_json_store\10.1039_c5ta10401g\raw_output.json,mof_json_store\10.1039_c5ta10401g\synthesis_009.json,yes,Hf-L6 with HCl only gave no crystalline product; Zr-L6 with HCl alone often amorphous.,,,Mo7O24·4H2O,HfCl4,0.45 mmol (0.1441 g) in 5 mL DMF,0.45,mmol,Cu(CH3COO)2·1H2O,,,,,nan,,,,,L5,L5,0.45 mmol (0.0973 g) in 5 mL DMF,0.45,mmol,,,,,,,,,,,L-proline,,2.25 mmol (0.2590 g),2.25,mmol,hydrochloric acid (conc.),HCl,0.04 mL (added to metal solution),0.04,mL,"N,N-dimethylformamide",DMF,10 mL total (5 mL metal solution + 5 mL ligand solution),10.0,,,,,120.0,120 °C,24.0,24 h,50 mL Pyrex screw top jar,static (pre-sonicated),"DMF, MeOH","centrifuge; 1× with DMF (30 mL), 2× with MeOH (30 mL)",vacuum dried in desiccator ≥24 h,,24.0,,,,,Hf6O4(OH)4 12-connected SBU,,,810.0,not_reported,not_reported,,,10.1039/c5ta10401g,ok,
10.1039/c5ta10401g,downloaded\10.1039_c5ta10401g.pdf,SI downloaded\10.1039_c5ta10401g_SI.pdf,mof_json_store\10.1039_c5ta10401g\raw_output.json,mof_json_store\10.1039_c5ta10401g\synthesis_010.json,yes,Hf-L6 with HCl only gave no crystalline product; Zr-L6 with HCl alone often amorphous.,UiO-67,1442842,Mo7O24·4H2O,HfCl4,0.45 mmol (0.144 g),0.45,mmol,Cu(CH3COO)2·1H2O,,,,,nan,,,,,L6,L6,0.45 mmol (0.109 g),0.45,mmol,,,,,,,,,,,L-proline,,2.25 mmol (0.259 g),2.25,mmol,hydrochloric acid (conc.),HCl,0.04 mL,0.04,mL,"N,N-dimethylformamide",DMF,10 mL,10.0,,,,,120.0,120 °C,24.0,24 h,50 mL Pyrex screw top jar,static (pre-sonicated),DMF,exchanged several times,crystals retained in DMF for SCXRD,,,octahedral crystals (~10–20 μm typical),,,,Hf6O4(OH)4 12-connected SBU,"a=26.762(3) Å, cubic Fm-3m",,,not_reported,not_reported,,,10.1039/c5ta10401g,ok,
10.1039/c5ta10401g,downloaded\10.1039_c5ta10401g.pdf,SI downloaded\10.1039_c5ta10401g_SI.pdf,mof_json_store\10.1039_c5ta10401g\raw_output.json,mof_json_store\10.1039_c5ta10401g\synthesis_011.json,yes,Hf-L6 with HCl only gave no crystalline product; Zr-L6 with HCl alone often amorphous.,,1442841,Mo7O24·4H2O,HfCl4,0.45 mmol (0.144 g),0.45,mmol,Cu(CH3COO)2·1H2O,,,,,nan,,,,,L7,L7,0.45 mmol (0.122 g),0.45,mmol,,,,,,,,,,,L-proline,,"1.35 mmol (0.155 g, 3 eq)",1.35,mmol,hydrochloric acid (conc.),HCl,0.04 mL,0.04,mL,"N,N-dimethylformamide",DMF,10 mL,10.0,,,,,120.0,120 °C,24.0,24 h,50 mL Pyrex screw top jar,static (pre-sonicated),DMF,exchanged several times,crystals retained in DMF for SCXRD,,,single crystals obtained,,,,Hf6O4(OH)4 12-connected SBU,"a=29.3248(8) Å, cubic Fm-3m",,,not_reported,not_reported,,,10.1039/c5ta10401g,ok,
10.1039/c5ta10401g,downloaded\10.1039_c5ta10401g.pdf,SI downloaded\10.1039_c5ta10401g_SI.pdf,mof_json_store\10.1039_c5ta10401g\raw_output.json,mof_json_store\10.1039_c5ta10401g\synthesis_012.json,yes,Hf-L6 with HCl only gave no crystalline product; Zr-L6 with HCl alone often amorphous.,,,Mo7O24·4H2O,HfCl4,0.45 mmol (0.1441 g) in 5 mL DMF,0.45,mmol,Cu(CH3COO)2·1H2O,,,,,nan,,,,,L8,L8,0.45 mmol (0.1207 g) in 5 mL DMF,0.45,mmol,,,,,,,,,,,L-proline,,2.25 mmol (0.2590 g),2.25,mmol,hydrochloric acid (conc.),HCl,0.04 mL (added to metal solution),0.04,mL,"N,N-dimethylformamide",DMF,10 mL total (5 mL metal solution + 5 mL ligand solution),10.0,,,,,120.0,120 °C,24.0,24 h,50 mL Pyrex screw top jar,static (pre-sonicated),"DMF, acetone","centrifuge; 1× with DMF (30 mL), 2× with acetone (30 mL)",vacuum dried in desiccator ≥24 h,,24.0,spherical microcrystalline aggregates (~5 μm),,~5 μm aggregates,,Hf6O4(OH)4 12-connected SBU,,,2020.0,not_reported,not_reported,,,10.1039/c5ta10401g,ok,
10.1039/c4ce02141j,downloaded\10.1039_c4ce02141j.pdf,SI downloaded\10.1039_c4ce02141j_SI.pdf,mof_json_store\10.1039_c4ce02141j\raw_output.json,mof_json_store\10.1039_c4ce02141j\synthesis_001.json,no,,TMU-17-NH2,1025737,Cu(NO3)2·3H2O,,"0.297 g, 1 mmol",1,mmol,nan,,,,,nan,,,,,2-aminoterephthalic acid,NH2-BDC,"0.181 g, 1 mmol",1.0,mmol,"1,4-bis(4-pyridyl)-2,3-diaza-2,3-butadiene",4-bpdb,"0.210 g, 1 mmol",1.0,mmol,,,,,,,,,,,,,,,,"N,N-dimethylformamide",DMF,15 mL,15.0,,,,,80.0,80 °C,72.0,3 days,Teflon reactor,static,"DMF, CHCl3",3× DMF then 3× CHCl3; CHCl3 soak 3 d (refresh daily),dried at 80 °C under vacuum for at least 24 h,80.0,24.0,brown block-shaped crystals,33.0,,,ZnN2O4 distorted octahedral nodes; binuclear subunits,"a=15.655(3), b=16.561(3), c=21.200(3), β=120.567(9), C2/c",,,not_reported,yes,,base_catalysis,10.1039/c4ce02141j,ok,
10.1039/c4ce02141j,downloaded\10.1039_c4ce02141j.pdf,SI downloaded\10.1039_c4ce02141j_SI.pdf,mof_json_store\10.1039_c4ce02141j\raw_output.json,mof_json_store\10.1039_c4ce02141j\synthesis_002.json,no,,TMU-17,,Fe(NO3)3·9H2O,,"0.297 g, 1 mmol",1,mmol,Zn(NO3)2·6H2O,,,,,nan,,,,,terephthalic acid,BDC,"0.166 g, 1 mmol",1.0,mmol,"1,4-bis(4-pyridyl)-2,3-diaza-2,3-butadiene",4-bpdb,"0.210 g, 1 mmol",1.0,mmol,,,,,,,,,,,,,,,,"N,N-dimethylformamide",DMF,15 mL,15.0,,,,,115.0,115 °C,72.0,3 days,Teflon reactor,static,,,,,,yellow powder,38.0,,,,"a=15.939, b=16.354, c=21.511, β=122.001, monoclinic",,,not_reported,not_reported,,base_catalysis,10.1039/c4ce02141j,ok,
10.1039/d2ra08040k,downloaded\10.1039_d2ra08040k.pdf,SI downloaded\10.1039_d2ra08040k_SI.pdf,mof_json_store\10.1039_d2ra08040k\raw_output.json,mof_json_store\10.1039_d2ra08040k\synthesis_001.json,yes,Using ligand L2 under the same procedure produced discrete complex 2 (not a MOF).,,2175907,Zn(NO3)2·6H2O,,"39.6 mg, 0.200 mmol (in MeOH, 8 mL)",0.2,mmol,MgCl2·6H2O,,,,,nan,,,,,"4′-pyridyl-2,2′:6′,2′′-terpyridine",pytpy,"31.0 mg, 0.100 mmol (as L1)",0.1,mmol,,,,,,,,,,,,,,,,,,,,,dichloromethane,CH2Cl2,"Ligand solution: MeOH/CH2Cl2 1:3 v/v, 10 mL; spacer layer: MeOH/CH2Cl2 1:1 v/v, 4 mL",,methanol,MeOH,"Ligand solution: MeOH/CH2Cl2 1:3 v/v, 10 mL; spacer layer: MeOH/CH2Cl2 1:1 v/v, 4 mL; metal solution: MeOH 8 mL",,25.0,room temperature,336.0,about 2 weeks,sealed test tube (layered diffusion),static,MeOH,,dried in vacuo,,,dark-brown block-like crystals,74.0,,,octahedral FeII(tpy)2 cation linkers with FeN4Cl2 octahedral nodes; 2-D grid stacked to 3-D,"a=15.759(2) Å, b=44.011(6) Å, c=17.302(3) Å, β=108.840(8)°, P21/n",,3.86,yes,not_reported,,hydroboration catalysis,10.1039/d2ra08040k,ok,
10.1039/c9an02231g,downloaded\10.1039_c9an02231g.pdf,SI downloaded\10.1039_c9an02231g_SI.pdf,mof_json_store\10.1039_c9an02231g\raw_output.json,mof_json_store\10.1039_c9an02231g\synthesis_001.json,no,,MOF-525,,LaCl3·7H2O,ZrCl4,0.01 mmol,0.01,mmol,nan,,,,,nan,,,,,tetrakis(4-carboxyphenyl)porphyrin,TCPP,0.004 mmol,0.004,mmol,,,,,,,,,,,acetic acid,HAc,0.175 mmol,0.175,mmol,sodium hydroxide,NaOH,"0.02 M, 1.6 mL",0.032,mmol,deionized water,H2O,14.4 mL,14.4,,,,,90.0,363 K,6.0,6 h,20 mL autoclave,"stirred 10 min, then static","anhydrous ethanol, deionized water",several times,,,,nearly spherical nanoparticles,,average size ~5 nm,,,,,,,,,sensing;luminescence,10.1039/c9an02231g,ok,
10.1039/d0ra07042d,downloaded\10.1039_d0ra07042d.pdf,SI downloaded\10.1039_d0ra07042d_SI.pdf,mof_json_store\10.1039_d0ra07042d\raw_output.json,mof_json_store\10.1039_d0ra07042d\synthesis_001.json,no,,MIL-101(Cr),,YbCl3·6H2O,,"2.0 g, 5 mmol",5,mmol,nan,,,,,nan,,,,,terephthalic acid,BDC,"0.83 g, 5 mmol",0.83,g,,,,,,,,,,,,,,,,,,,,,deionized water,H2O,30 mL,30.0,,,,,200.0,200 °C,24.0,24 h,Teflon-lined autoclave,sonicated 10 min before heating,"deionized water, ethanol",,dried at room temperature; degassed at 180 °C prior to N2 adsorption measurements,180.0,,regular octahedra,,0.4–1.0 μm,,,,,2452.5,,,,,10.1039/d0ra07042d,ok,
10.1039/c7ta05896a,downloaded\10.1039_c7ta05896a.pdf,SI downloaded\10.1039_c7ta05896a_SI.pdf,mof_json_store\10.1039_c7ta05896a\raw_output.json,mof_json_store\10.1039_c7ta05896a\synthesis_001.json,no,,Zn-MOF-1,1559450,YCl3·6H2O,,"0.3 mmol, 0.089 g",0.3,mmol,nan,,,,,nan,,,,,5-(2-methylpyridin-4-yl)isophthalic acid,H2L,"0.22 mmol, 0.057 g",0.22,mmol,,,,,,,,,,,,,,,,,,,,,water,H2O,10 mL,10.0,,,,,160.0,160 °C,72.0,3 days,Teflon-lined autoclave (23 mL),"stirred 15 min, then static",,,,,,colourless block crystals,55.0,,,dinuclear Zn2 unit with carboxylate bridges,"triclinic, P-1; a=8.2143(5) Å, b=9.7414(6) Å, c=10.4899(6) Å, α=107.352(2)°, β=101.099(2)°, γ=111.798(2)°",,,not_reported,yes,,luminescence;sensing,10.1039/c7ta05896a,ok,
10.1002/chem.201601724,downloaded\10.1002_chem.201601724.pdf,SI downloaded\10.1002_chem.201601724_SI.pdf,mof_json_store\10.1002_chem.201601724\raw_output.json,mof_json_store\10.1002_chem.201601724\synthesis_001.json,no,,UHMOF-100a,1434995,Ga(NO3)3·1H2O,,"12.1 mg, 0.05 mmol",0.05,mmol,nan,,,,,nan,,,,,"4,4’-{[3,5-bis(trifluoromethyl)phenyl]azanediyl}dibenzoic acid",H2L,"23 mg, 0.05 mmol",0.05,mmol,,,,,,,,,,,,,,,,,,,,,"N,N-dimethylformamide",DMF,2 mL,2.0,water,H2O,1 mL,1.0,90.0,90 °C,48.0,"48 h at 90 °C, then slow cooling over 24 h",Teflon-capped glass vial,static,MeCN,exchanged twice a day for 7 days,"MeCN exchange, then 85 °C under reduced pressure for 6 h; prior to adsorption, 100 °C under vacuum for 4 h",85.0,6.0,"green, block-shaped crystals",76.0,0.22 × 0.20 × 0.18 mm,,Cu2 paddle-wheel nodes; 2D layers,"a=15.774(2) Å, b=16.545(2) Å, c=23.383(3) Å, α=80.170(9)°, β=71.168(9)°, γ=75.394(9)°, P-1",5.9,469.2,not_reported,yes,,oil_water_separation,10.1002/chem.201601724,ok,
10.1039/c8ta01060a,downloaded\10.1039_c8ta01060a.pdf,SI downloaded\10.1039_c8ta01060a_SI.pdf,mof_json_store\10.1039_c8ta01060a\raw_output.json,mof_json_store\10.1039_c8ta01060a\synthesis_001.json,no,,JLU-MOF50,1585933,Zn(CH3COO)2·2H2O,,"12 mg, 0.05 mmol",0.05,mmol,nan,,,,,nan,,,,,"1,3-di(4-carboxyphenyl)benzene",H2MDCPB,"12 mg, 0.03 mmol",12.0,mg,,,,,,,,,,,formic acid,,"0.3 mL, 0.16 mmol",,,,,,,,"N,N-dimethylformamide",DMF,1 mL,1.0,,,,,115.0,115 °C,96.0,4 days,,static,acetonitrile,20 times over 3 days,washed with acetonitrile 20 times for 3 days; dried under dynamic vacuum at 85 °C for 0.5 h; outgassed 10 h at 120 °C,120.0,10.0,colorless rod-like crystals,70.0,,pcu,Zr6O4(OH)4 10-connected SBU; formate-bridged chains,"a=10.624(2) Å, b=19.309(4) Å, c=19.483(4) Å, P-1",9.8,1101.0,not_reported,yes,530.0,sensing;CO2_capture,10.1039/c8ta01060a,ok,
10.1002/chem.201900607,downloaded\10.1002_chem.201900607.pdf,SI downloaded\10.1002_chem.201900607_SI.pdf,mof_json_store\10.1002_chem.201900607\raw_output.json,mof_json_store\10.1002_chem.201900607\synthesis_001.json,yes,Attempts to synthesize an isostructural Co compound with NTOU-5 were unsuccessful.,NTOU-5,1892791,Cu(NO3)2·3H2O,,0.3 mmol,0.3,mmol,nan,,,,,nan,,,,,oxalic acid,,0.4 mmol,0.4,mmol,"1,2,4,5-tetrakis(imidazol-1-ylmethyl)benzene",,0.2 mmol,0.2,mmol,,,,,,HF(aq) 48%,,2 mmol (48% solution),2.0,mmol,,,,,,water,H2O,4 mL,4.0,"N,N-dimethylformamide",DMF,2 mL,2.0,150.0,150 °C,48.0,2 days,,,,,,,,colorless needle-like crystals,,,,ZnO6 octahedra (anionic) + ZnN4 tetrahedra (cationic) subnetworks,"a=22.9289(9), b=22.9289(9), c=13.2300(5) Å, I41/a",,,not_reported,yes,,,10.1002/chem.201900607,ok,
10.1039/d4qi00692e,downloaded\10.1039_d4qi00692e.pdf,SI downloaded\10.1039_d4qi00692e_SI.pdf,mof_json_store\10.1039_d4qi00692e\raw_output.json,mof_json_store\10.1039_d4qi00692e\synthesis_001.json,no,,JLU-MOF108,2338522,Cr(NO3)3·9H2O,,"2 mg, 0.010 mmol",0.01,mmol,nan,,"6 mg, 0.015 mmol",0.015,mmol,nan,,,,,5-(4-(tetrazol-5-yl)phenyl)isophthalic acid,H3TZPA,"3 mg, 0.010 mmol",0.01,mmol,,,,,,,,,,,,,,,,,,,,,"N,N-dimethylformamide",DMF,1.0 mL,1.0,water,H2O,300 μL,0.3,115.0,115 °C,24.0,24 h,20 mL vial,sonicated 3 min; static during heating,DMF,several times,MeOH exchange 12× in 2 days; 70 °C under vacuum for 10 h,70.0,10.0,brown polyhedral single crystals,74.0,,xag,Cu6(μ6-Cl)(N–N)12 12-connected SBU; In3+ 4-connected,"a=b=c=28.162(3) Å, α=β=γ=90°, Im-3m",10.0,1893.0,not_reported,not_reported,,CO2_capture;cycloaddition catalysis,10.1039/d4qi00692e,ok,
10.1039/b508930a,downloaded\10.1039_b508930a.pdf,,mof_json_store\10.1039_b508930a\raw_output.json,mof_json_store\10.1039_b508930a\synthesis_001.json,yes,"Without Na2TeO3 only yellow precipitates; Na2SO3, oxalic acid, ethylenediamine, hydrazinium sulfate failed; Na2SeO3 gave crystals of 1.",,276944,Cr(NO3)3·9H2O,,"244 mg, 2 mmol",2,mmol,nan,,"124 mg, 0.5 mmol",0.5,mmol,nan,,,,,"4,4'-bipyridine",bpy,"156 mg, 1 mmol",1.0,mmol,,,,,,,,,,,Na2TeO3,,"110 mg, 0.5 mmol",0.5,mmol,HCl (aq.),,"3 mol L−1, 0.2 mL",0.6,mmol,water,H2O,10 mL,10.0,,,,,170.0,170 °C,96.0,4 d,Teflon-lined autoclave (23 mL),,,,,,,black octahedral crystals,76.0,,,"3D Ni2+–(4,4′-bpy) cationic framework; V16O38Cl clusters entrapped","tetragonal, P4̅n2, a=17.074(2) Å, c=14.606(3) Å, V=4257.8(12) Å3",,,,,,,10.1039/b508930a,ok,
10.1039/c2ce25194a,downloaded\10.1039_c2ce25194a.pdf,SI downloaded\10.1039_c2ce25194a_SI.pdf,mof_json_store\10.1039_c2ce25194a\raw_output.json,mof_json_store\10.1039_c2ce25194a\synthesis_001.json,no,,,866967,Cr(NO3)3·9H2O,,"34.6 mg, 0.15 mmol",0.15,mmol,nan,,,,,nan,,,,,"3,4-bi(4-carboxyphenyl)-benzoic acid",H3L,"18.1 mg, 0.05 mmol",0.05,mmol,,,,,,,,,,,,,,,,,,,,,water,H2O,15 mL,15.0,,,,,180.0,180 °C,72.0,3 days,Teflon-lined autoclave (23 mL),static,"ethanol, ether",,dried in air,,,colorless block crystals,30.0,,,"Cd4(μ3-OH)2 tetranuclear 10-connected SBU; (4,10)-connected net","a=14.4403(4), b=27.2329(6), c=9.8291(3), Pnma",,,not_reported,not_reported,400.0,luminescence,10.1039/c2ce25194a,ok,
10.1002/anie.201909046,downloaded\10.1002_anie.201909046.pdf,SI downloaded\10.1002_anie.201909046_SI.pdf,mof_json_store\10.1002_anie.201909046\raw_output.json,mof_json_store\10.1002_anie.201909046\synthesis_001.json,no,,Zn(imPim) (MAF-stu-1),1877034–1877036,Cr(NO3)3·9H2O,,0.05 mmol,0.05,mmol,nan,,,,,nan,,,,,"2-(1H-imidzol-2-yl)-3H-imidazo[4,5-c]pyridine",H2imPim,0.05 mmol,0.05,mmol,,,,,,,,,,,aqueous ammonia (25%),,0.15 mL (25% aqueous ammonia),0.15,mL,,,,,,water,H2O,2 mL,2.0,ethanol,EtOH,1 mL,1.0,120.0,120 °C,72.0,3 days,airtight glass vial,ultrasonicated 30 min; static during heating,,,activated at 120 °C under vacuum for 12 h before sorption measurements,120.0,12.0,needle-like colorless crystals,80.5,,usf,ZnII 4-connected node; chelated by imidazolyl-N,"Trigonal, R3c; a=23.2673 Å, c=10.7187 Å (100 K, activated)",4.5,,yes,yes,680.0,CO2_capture,10.1002/anie.201909046,ok,
10.1002/anie.201909046,downloaded\10.1002_anie.201909046.pdf,SI downloaded\10.1002_anie.201909046_SI.pdf,mof_json_store\10.1002_anie.201909046\raw_output.json,mof_json_store\10.1002_anie.201909046\synthesis_002.json,no,,Zn(imPim) (MAF-stu-1),1877034–1877036,Cr(NO3)3·9H2O,,"1.78 g, 6 mmol in 20 mL H2O",6,mmol,nan,,,,,nan,,,,,"2-(1H-imidzol-2-yl)-3H-imidazo[4,5-c]pyridine",H2imPim,"1.1106 g, 6 mmol",6.0,mmol,,,,,,,,,,,aqueous ammonia (25%),,"25% aqueous ammonia, added until H2imPim dissolved",,,,,,,,water,H2O,30 mL + 20 mL (with Zn salt),50.0,ethanol,EtOH,50 mL,50.0,25,room temperature,5.0,5 h,flask,stirred,ethanol,,dried at 50 °C; optionally activated at 120 °C under vacuum for 12 h before sorption,50.0,,white microcrystalline powder,71.0,,usf,ZnII 4-connected node; chelated by imidazolyl-N,"Trigonal, R3c; a=23.2673 Å, c=10.7187 Å (100 K, activated)",4.5,,yes,yes,680.0,CO2_capture,10.1002/anie.201909046,ok,
10.1039/c9cc08724a,downloaded\10.1039_c9cc08724a.pdf,SI downloaded\10.1039_c9cc08724a_SI.pdf,mof_json_store\10.1039_c9cc08724a\raw_output.json,mof_json_store\10.1039_c9cc08724a\synthesis_001.json,no,,ZIF-8,,Cr(NO3)3·9H2O,,1.5 g,5.5117,mmol,nan,,,,,nan,,,,,2-methylimidazole,2-MeIM,0.5 g,0.5,g,,,,,,,,,,,,,,,,,,,,,"N,N-dimethylformamide",DMF,30 mL + 30 mL (total 60 mL),60.0,,,,,120.0,120 °C,12.0,"Ultrasonication/stirring in DMF 50 min, then heated 12 h",Teflon-lined autoclave (80 mL),ultrasonication then stirred; static during heating,anhydrous ethanol,3×,dried at 60 °C under vacuum for 12 h,60.0,12.0,white tubes (tube-like),over 90% (based on Zn),,,,,11.4,1727.8,not_reported,not_reported,,,10.1039/c9cc08724a,ok,
10.1039/c9cc08724a,downloaded\10.1039_c9cc08724a.pdf,SI downloaded\10.1039_c9cc08724a_SI.pdf,mof_json_store\10.1039_c9cc08724a\raw_output.json,mof_json_store\10.1039_c9cc08724a\synthesis_002.json,no,,ZIF-8,,Dy(NO3)3·5H2O,,1.5 g,4.00439,mmol,K2(C2O4)·2H2O,,,,,nan,,,,,2-methylimidazole,2-MeIM,0.5 g,0.5,g,,,,,,,,,,,,,,,,,,,,,"N,N-dimethylformamide",DMF,30 mL + 30 mL (total 60 mL),60.0,,,,,120.0,120 °C,24.0,"Ultrasonication/stirring in DMF 50 min, then heated 24 h",Teflon-lined autoclave (80 mL),ultrasonication then stirred; static during heating,anhydrous ethanol,3×,dried at 60 °C under vacuum for 12 h,60.0,12.0,long tubes,,,,,,,,not_reported,not_reported,,,10.1039/c9cc08724a,ok,
10.1039/c9cc08724a,downloaded\10.1039_c9cc08724a.pdf,SI downloaded\10.1039_c9cc08724a_SI.pdf,mof_json_store\10.1039_c9cc08724a\raw_output.json,mof_json_store\10.1039_c9cc08724a\synthesis_003.json,no,,ZIF-8,,Dy(NO3)3·5H2O,,1.5 g,4.00439,mmol,Y(NO3)3·6H2O,,,,,K2(C2O4)·2H2O,,,,,2-methylimidazole,2-MeIM,0.5 g,0.5,g,,,,,,,,,,,,,,,,,,,,,"N,N-dimethylformamide",DMF,30 mL + 30 mL (total 60 mL),60.0,,,,,120.0,120 °C,2.0,"Ultrasonication/stirring in DMF 50 min, then heated 2 h",Teflon-lined autoclave (80 mL),ultrasonication then stirred; static during heating,anhydrous ethanol,3×,dried at 60 °C under vacuum for 12 h,60.0,12.0,1D aggregated structures,,,,,,,,not_reported,not_reported,,,10.1039/c9cc08724a,ok,
10.1039/c9cc08724a,downloaded\10.1039_c9cc08724a.pdf,SI downloaded\10.1039_c9cc08724a_SI.pdf,mof_json_store\10.1039_c9cc08724a\raw_output.json,mof_json_store\10.1039_c9cc08724a\synthesis_004.json,no,,ZIF-8,,CuCl2,,1.5 g,11.1564,mmol,MnCl2,,,,,nan,,,,,2-methylimidazole,2-MeIM,0.5 g,0.5,g,,,,,,,,,,,,,,,,,,,,,"N,N-dimethylformamide",DMF,30 mL + 30 mL (total 60 mL),60.0,,,,,25,room temperature (RT),0.083,"Ultrasonication/stirring in DMF 50 min, then reaction 5 min at RT after adding 2-MeIM",glass vial,stirred,anhydrous ethanol,3×,dried at 60 °C under vacuum for 12 h,60.0,12.0,plate-like ZIF-8,,,,,,,,not_reported,not_reported,,,10.1039/c9cc08724a,ok,
10.1039/c9cc08724a,downloaded\10.1039_c9cc08724a.pdf,SI downloaded\10.1039_c9cc08724a_SI.pdf,mof_json_store\10.1039_c9cc08724a\raw_output.json,mof_json_store\10.1039_c9cc08724a\synthesis_005.json,no,,ZIF-8 (dodecahedral),,CuCl2,,810 mg,6.02445,mmol,MnCl2·4H2O,,,,,nan,,,,,2-methylimidazole,2-MeIM,526 mg,526.0,mg,,,,,,,,,,,,,,,,,,,,,methanol,MeOH,40 mL + 40 mL (total 80 mL),80.0,,,,,25,room temperature (RT),13.0,"stir 1 h, then stand 12 h at RT",glass vial,stirred then static,ethanol,several cycles,,,,dodecahedral polyhedra (~500 nm),about 20% (based on Zn),,,,,,1842.2,not_reported,not_reported,,,10.1039/c9cc08724a,ok,
10.1039/c9cc08724a,downloaded\10.1039_c9cc08724a.pdf,SI downloaded\10.1039_c9cc08724a_SI.pdf,mof_json_store\10.1039_c9cc08724a\raw_output.json,mof_json_store\10.1039_c9cc08724a\synthesis_006.json,no,,ZIF-8 (cubic),,CuCl2,,0.29 g,2.1569,mmol,CoCl2,,,,,nan,,,,,2-methylimidazole,2-MeIM,4.54 g,4.54,g,,,,,,,,,,,cetyltrimethylammonium bromide,CTAB,0.01 wt% in 70 mL H2O,,,,,,,,water,H2O,10 mL + 70 mL (total 80 mL),80.0,,,,,120.0,120 °C,6.0,"stir 5 min at RT, then hydrothermal 6 h",Teflon-lined autoclave,stirred then static,,,,,,cubic crystals,about 45% (based on Zn),,,,,,,not_reported,not_reported,,,10.1039/c9cc08724a,ok,
10.1039/c9cc08724a,downloaded\10.1039_c9cc08724a.pdf,SI downloaded\10.1039_c9cc08724a_SI.pdf,mof_json_store\10.1039_c9cc08724a\raw_output.json,mof_json_store\10.1039_c9cc08724a\synthesis_007.json,no,,ZIF-8,,CuCl2,,0.11 g (0.5 mmol),0.5,mmol,CoCl2·6H2O,,,,,nan,,,,,2-methylimidazole,2-MeIM,0.41 g (5 mmol),0.41,g,,,,,,,,,,,,,,,,,,,,,water,H2O,2.0 mL (in autoclave for dry-gel conversion),2.0,,,,,120.0,120 °C,24.0,"dry-gel conversion, 24 h",Teflon-lined autoclave (100 mL),static,,,,,,,about 62% (based on Zn),,,,,,,not_reported,not_reported,,,10.1039/c9cc08724a,ok,
10.1039/d0dt03747h,downloaded\10.1039_d0dt03747h.pdf,SI downloaded\10.1039_d0dt03747h_SI.pdf,mof_json_store\10.1039_d0dt03747h\raw_output.json,mof_json_store\10.1039_d0dt03747h\synthesis_001.json,no,,,2024587,Cr(CH3COO)3,,"12 mg, 0.076 mmol",0.076,mmol,nan,,,,,nan,,,,,tris[(4-carboxyl)-phenylduryl]amine,H3TCBPA,"9 mg, 0.015 mmol",0.015,mmol,,,,,,,,,,,,,,,,,,,,,"N,N-dimethylacetamide",DMA,0.6 mL,0.6,water,H2O,0.4 mL,0.4,120.0,120 °C,96.0,4 days,20 mL Teflon-lined stainless steel reactor,,acetone,exchanged every 12 h for 4 days,120 °C under vacuum for 12 h after acetone exchange,120.0,12.0,pale yellow plate crystals,73.0,,,Ca3 linear trinuclear unit; 1D zigzag chains linked by TCBPA,"a=8.7338(5), b=12.7784(9), c=21.2690(19) Å, α=73.111(7)°, β=84.390(6)°, γ=76.799(5)°, P-1",,,not_reported,not_reported,450.0,CO2_capture,10.1039/d0dt03747h,ok,
10.1039/c4dt03625e,downloaded\10.1039_c4dt03625e.pdf,SI downloaded\10.1039_c4dt03625e_SI.pdf,mof_json_store\10.1039_c4dt03625e\raw_output.json,mof_json_store\10.1039_c4dt03625e\synthesis_001.json,no,,,1030489,Cr(CH3COO)3,,0.35 g (0.072 mmol),0.072,mmol,nan,,0.15 g (0.6 mmol),0.6,mmol,nan,,,,,"1,4-bis(1,2,4-triazol-1-yl)butane",btb,0.072 g (0.38 mmol),0.38,mmol,,,,,,,,,,,triethylamine,,0.2 mL,,,NaOH,,"1.0 mol L−1 NaOH, adjust to pH ≈4.5",,,water,H2O,15 mL,15.0,,,,,170.0,170 °C,120.0,5 days,Teflon-lined autoclave,static,water,,dried at room temperature,,,blue rhombic block crystals,47% (based on W),,,"(7,8)-connected twin Wells–Dawson P2W18 clusters; P2W18-A μ7, P2W18-B μ8","a=48.819(5) Å, b=21.863(5) Å, c=36.741(5) Å, β=111.584(5)°, C2/c",,,not_reported,not_reported,,photocatalysis;electrocatalysis,10.1039/c4dt03625e,ok,
10.1039/c8qi00662h,downloaded\10.1039_c8qi00662h.pdf,SI downloaded\10.1039_c8qi00662h_SI.pdf,mof_json_store\10.1039_c8qi00662h\raw_output.json,mof_json_store\10.1039_c8qi00662h\synthesis_001.json,no,,HNUST-8,1581346,CrCl3·6H2O,,"24 mg, 0.10 mmol",0.1,mmol,nan,,,,,nan,,,,,"4′,4′′′-((pyridine-3,5-dicarbonyl)bis(azanediyl))bis(([1,1′-biphenyl]-3,5-dicarboxylic acid))",PDBAD,"13 mg, 0.02 mmol",0.02,mmol,,,,,,,,,,,nitric acid (concentrated),HNO3,"300 μL, 14.5 mol L−1",4.35,mmol,,,,,,"N,N-dimethylformamide",DMF,2 mL,2.0,water,H2O,0.2 mL,0.2,75.0,75 °C,72.0,3 days,autoclave,,"DMF, MeOH, CH2Cl2",solvent replaced every 8 h,Solvent exchange in MeOH 48 h then CH2Cl2 48 h (refresh every 8 h); activate at 100 °C under high vacuum for 24 h,100.0,24.0,pale blue block-shaped crystals,61.0,0.24 × 0.20 × 0.16 mm,txt,Cu2(COO)4 paddlewheel 5-connected SBU,"a=b=c=36.244(8) Å, Im-3m",,2801.0,not_reported,yes,350.0,CO2_capture;methane_storage;CO2/CH4_separation;CO2/N2_separation;acid-base_catalysis,10.1039/c8qi00662h,ok,
10.1002/zaac.200900278,downloaded\10.1002_zaac.200900278.pdf,SI downloaded\10.1002_zaac.200900278_SI.pdf,mof_json_store\10.1002_zaac.200900278\raw_output.json,mof_json_store\10.1002_zaac.200900278\synthesis_001.json,no,,,717632,CrCl3·6H2O,NiCl2·6H2O,"47.5 mg, 0.2 mmol",0.2,mmol,nan,,,,,nan,,,,,"1,2,4,5-benzenetetracarboxylic acid",H4btec,"25.4 mg, 0.1 mmol",0.1,mmol,2-cyanopyrazine,,"10.5 mg, 0.1 mmol",0.1,mmol,sodium azide,NaN3,"13.0 mg, 0.2 mmol",0.2,mmol,,,,,,,,,,,water,H2O,10 mL,10.0,,,,,160.0,160 °C under autogenous pressure,96.0,96 h,Parr Teflon-lined stainless steel autoclave (23 mL),stirred 10 min before sealing; static during heating,ethanol,,dried in air,,,green block-shaped crystals,56.0,0.14 × 0.13 × 0.12 mm,tfz-d,linear trinuclear [Ni3(H2O)4(COO)4]2+ SBU,"triclinic, P-1; a=8.1933(3) Å, b=8.8646(3) Å, c=12.2028(5) Å, α=110.0570(10)°, β=92.8970(10)°, γ=105.7410(10)°",,,not_reported,not_reported,,luminescence,10.1002/zaac.200900278,ok,
10.1039/c3nj00700f,downloaded\10.1039_c3nj00700f.pdf,SI downloaded\10.1039_c3nj00700f_SI.pdf,mof_json_store\10.1039_c3nj00700f\raw_output.json,mof_json_store\10.1039_c3nj00700f\synthesis_002.json,no,,NPC-5,921889,Cr(CH3COO)3,,"0.7150 g, 0.6 mmol",0.6,mmol,nan,,,,,nan,,,,,"2,4,6-trimethyl benzene-1,3,5-triyl-triisophthalate",TMBTI,"0.061, 0.1 mmol",0.1,mmol,,,,,,,,,,,nitric acid (concentrated),HNO3,1 mL (concentrated),1.0,mL,,,,,,"N,N-dimethylacetamide",DMA,"DMA–H2O (v/v 3/1), total 12 mL",,water,H2O,"DMA–H2O (v/v 3/1), total 12 mL",,100.0,373 K,72.0,72 h (after 30 min pre-stir),Teflon-lined stainless steel autoclave,stirred 30 min before solvothermal,DMA,,"CH2Cl2 solvent exchange for 2 weeks (refreshed twice daily), then 333 K under ultrahigh vacuum (~1e-7 mbar) for 24 h",60.0,24.0,"blue, diamond-like crystals",81.0,,rht,"Co2 paddle-wheel SBUs (3- and 4-connected); 24-connected small cubicuboctahedron SBB; (3,24)-connected rht net","a=38.725 Å, cubic, Fm-3m",,1140.0,not_reported,not_reported,380.0,CO2_capture;hydrogen_storage;methane_storage,10.1039/c3nj00700f,ok,
10.1039/c3nj00700f,downloaded\10.1039_c3nj00700f.pdf,SI downloaded\10.1039_c3nj00700f_SI.pdf,mof_json_store\10.1039_c3nj00700f\raw_output.json,mof_json_store\10.1039_c3nj00700f\synthesis_003.json,no,,SDU-1,,Cr(CH3COO)3,,"0.096 g, 0.2 mmol",0.2,mmol,nan,,,,,nan,,,,,"2,4,6-trimethyl benzene-1,3,5-triyl-triisophthalate",TMBTI,"0.061 g, 0.1 mmol",0.1,mmol,,,,,,,,,,,nitric acid (concentrated),HNO3,4 drops (concentrated),,,,,,,,"N,N-dimethylformamide",DMF,12 mL,12.0,,,,,100.0,373 K,72.0,72 h (after 30 min pre-stir),Teflon-lined stainless steel autoclave,stirred 30 min before solvothermal,DMF,,,,,"colorless, diamond-like crystals",63.0,,rht,"Zn2 paddle-wheel SBUs (3- and 4-connected); (3,24)-connected rht net","a=38.623(5) Å, cubic, Fm-3m",,779.0,not_reported,not_reported,,CO2_capture;hydrogen_storage;methane_storage,10.1039/c3nj00700f,ok,
