Repository: zzhenglab/MOFinder

# MOFinder

MOFinder extracts MOF synthesis information from the literature, reconstructs evidence-supported negative reaction records, and prepares datasets for synthesis-outcome prediction.
[Web application](https://mofinder.chemistry.wustl.edu/) | [Demos](Demo/README.md) | [Source code](docs/source_to_code.md) | [Workflow guide](docs/workflow.md) | [Model evaluation](docs/evaluation.md)

## Quick start

The workflow runs through Python commands. Python 3.10 or newer is required. Clone the repository and initialize its related applications:

```bash
git clone --recurse-submodules https://github.com/zzhenglab/MOFinder.git
cd MOFinder
```

Start with the two offline demonstrations:

```bash

File: mof_extraction_1_2.csv (part 43 of 305)
doi,main_pdf,si_pdf,raw_output,parsed_json,article_trial_or_failure,article_trial_or_failure_notes,mof_name,crystal_code,metal_1,metal_1_abbr,metal_1_amount_text,metal_1_amount_value,metal_1_amount_unit,metal_2,metal_2_abbr,metal_2_amount_text,metal_2_amount_value,metal_2_amount_unit,metal_3,metal_3_abbr,metal_3_amount_text,metal_3_amount_value,metal_3_amount_unit,linker_1,linker_1_abbr,linker_1_amount_text,linker_1_amount_value,linker_1_amount_unit,linker_2,linker_2_abbr,linker_2_amount_text,linker_2_amount_value,linker_2_amount_unit,linker_3,linker_3_abbr,linker_3_amount_text,linker_3_amount_value,linker_3_amount_unit,modulator_1,modulator_1_abbr,modulator_1_amount_text,modulator_1_amount_value,modulator_1_amount_unit,modulator_2,modulator_2_abbr,modulator_2_amount_text,modulator_2_amount_value,modulator_2_amount_unit,solvent_main,solvent_main_abbr,solvent_main_amount_text,solvent_main_ml,solvent_secondary,solvent_secondary_abbr,solvent_secondary_amount_text,solvent_secondary_ml,temperature_c,temperature_c_text,time_h,time_text,vessel_type,stirring,washing_solvent,washing_cycles,activation_text,activation_temp_c,activation_time_h,crystal_morphology,yield_percent,crystal_size,topology_code,metal_cluster_connectivity,unit_cell_short,pore_diameter_A,BET_surface_area_m2g,air_stable,water_stable,tga_decomposition_temp_c,applications,reference,status,error
10.1039/c3nj00700f,downloaded\10.1039_c3nj00700f.pdf,SI downloaded\10.1039_c3nj00700f_SI.pdf,mof_json_store\10.1039_c3nj00700f\raw_output.json,mof_json_store\10.1039_c3nj00700f\synthesis_004.json,no,,SDU-1,,Cr(CH3COO)3,,"0.096 g, 0.2 mmol",0.2,mmol,nan,,,,,nan,,,,,"2,4,6-trimethyl benzene-1,3,5-triyl-triisophthalate",TMBTI,"0.061 g, 0.1 mmol",0.1,mmol,,,,,,,,,,,nitric acid (concentrated),HNO3,2 drops (concentrated),,,,,,,,"N,N-dimethylformamide",DMF,"DMF–CH3CN (v/v 2/1), total 12 mL",,acetonitrile,CH3CN,"DMF–CH3CN (v/v 2/1), total 12 mL",,85.0,358 K,72.0,72 h (after 30 min pre-stir),Teflon-lined stainless steel autoclave,stirred 30 min before solvothermal,DMF–CH3CN,,"CH2Cl2 solvent exchange for 2 weeks (refreshed twice daily), then 333 K under ultrahigh vacuum (~1e-7 mbar) for 24 h",60.0,24.0,"colorless, diamond-like crystals",67.0,,rht,"Zn2 paddle-wheel SBUs (3- and 4-connected); (3,24)-connected rht net","a=38.651 Å, cubic, Fm-3m",,779.0,not_reported,not_reported,,CO2_capture;hydrogen_storage;methane_storage,10.1039/c3nj00700f,ok,
10.1039/b610012k,downloaded\10.1039_b610012k.pdf,,mof_json_store\10.1039_b610012k\raw_output.json,mof_json_store\10.1039_b610012k\synthesis_001.json,no,,,614837,Cr(CH3COO)3,,molar ratio 1,,,nan,,,,,nan,,,,,"1,3,5-cyclohexanetricarboxylic acid",,molar ratio 1,,,,,,,,,,,,,"4,4'-dipyridyl",,molar ratio 1,,,,,,,,water,H2O,molar ratio 830,,,,,,170.0,170 °C,24.0,24 h,Teflon-lined Parr bomb,static,"water, ethanol",,air dried at room temperature,,,"pink, spherical crystals",,,,6-coordinate LnO6 octahedron; bridging bidentate carboxylates,"hexagonal, a = b = 8.820(3) Å, c = 20.727(13) Å, α = β = 90°, γ = 120°, V = 1396.4(11) Å³, R-3c, Z = 6",,,not_reported,not_reported,600.0,,10.1039/b610012k,ok,
10.1039/b610012k,downloaded\10.1039_b610012k.pdf,,mof_json_store\10.1039_b610012k\raw_output.json,mof_json_store\10.1039_b610012k\synthesis_002.json,no,,,614838,Cr(CH3COO)3,,molar ratio 1,,,nan,,,,,nan,,,,,"1,3,5-cyclohexanetricarboxylic acid",,molar ratio 1,,,,,,,,,,,,,"4,4'-dipyridyl",,molar ratio 1,,,,,,,,water,H2O,molar ratio 830,,,,,,170.0,170 °C,24.0,24 h,Teflon-lined Parr bomb,static,"water, ethanol",,air dried at room temperature,,,"light yellow, cube-shaped crystals",,,,6-coordinate LnO6 octahedron; bridging bidentate carboxylates,"hexagonal, a = b = 8.9133(12) Å, c = 20.654(6) Å, α = β = 90°, γ = 120°, V = 1421.1(5) Å³, R-3c, Z = 6",,,not_reported,not_reported,600.0,,10.1039/b610012k,ok,
10.1039/b805025b,downloaded\10.1039_b805025b.pdf,,mof_json_store\10.1039_b805025b\raw_output.json,mof_json_store\10.1039_b805025b\synthesis_001.json,yes,No product above 160 °C or below 150 °C; pure H2O or EtOH gave no product.,Cd2(L1)(L2)2,682871,AlCl3·6H2O,,ratio 1 (in 1:2:1 Cd(NO3)2:L1:L2),,,nan,,,,,nan,,,,,"1,10-(1,4-butanediyl)bis(imidazole)",L1,ratio 2 (in 1:2:1 Cd(NO3)2:L1:L2),,,pamoic acid,L2,ratio 1 (in 1:2:1 Cd(NO3)2:L1:L2),,,,,,,,,,,,,,,,,,ethanol,EtOH,H2O:C2H5OH = 1:5,,water,H2O,H2O:C2H5OH = 1:5,,160.0,160 °C,48.0,two days,23 mL Teflon container in autoclave,"stirred 30 min, then static",,,,,,colorless crystals,82.0,,,Cd2(CO2)4 paddle-wheel; Cd4(L2)2 loops,"triclinic; a=9.427(3) Å, b=11.482(4) Å, c=12.836(4) Å, α=68.977(7)°, β=81.168(5)°, γ=65.834(4)°, V=1183.2(7) Å3, Z=1",,,not_reported,not_reported,260.0,luminescence,10.1039/b805025b,ok,
10.1021/acsami.3c07032,downloaded\10.1021_acsami.3c07032.pdf,SI downloaded\10.1021_acsami.3c07032_SI.pdf,mof_json_store\10.1021_acsami.3c07032\raw_output.json,mof_json_store\10.1021_acsami.3c07032\synthesis_001.json,no,,Zn-MOF-1,,AlCl3·6H2O,,0.24 g (0.1 mmol),0.1,mmol,FeCl3,,,,,nan,,,,,"3,3′,5,5′-azobenzenetetracarboxylic acid",H4ABTC,"0.009 g, 0.025 mmol",0.009,g,,,,,,,,,,,tetrafluoroboric acid,HBF4,40 μL,40.0,μL,,,,,,"N,N-dimethylformamide",DMF,10 mL,10.0,,,,,80.0,80 °C,72.0,72 h,,"stirred 30 min, then static during oven heat",MeOH,soaked 3 days; solution changed every 24 h,120 °C under vacuum for 12 h,120.0,12.0,yellow irregular prisms,63.6,40–100 μm,,,,,436.13,not_reported,yes,397.0,iodine_capture,10.1021/acsami.3c07032,ok,
10.1021/acsami.3c07032,downloaded\10.1021_acsami.3c07032.pdf,SI downloaded\10.1021_acsami.3c07032_SI.pdf,mof_json_store\10.1021_acsami.3c07032\raw_output.json,mof_json_store\10.1021_acsami.3c07032\synthesis_002.json,no,,Zn-MOF-2,,AlCl3·6H2O,,0.05 g (dissolved in 20 mL EtOH),0.309723,mmol,FeCl3,,,,,nan,,,,,2-aminoterephthalic acid,H2ABDC,0.036 g (dissolved in 20 mL EtOH),0.036,g,,,,,,,,,,,triethylamine,,2 mL (in 20 mL EtOH for diffusion),2.0,mL,,,,,,ethanol,EtOH,20 mL (Zn salt) + 20 mL (ligand),,,,,,70.0,70 °C,1.5,90 min,beaker,stirred,,,120 °C under vacuum for 12 h,120.0,12.0,white cubic crystals,85.4,1–2 μm,,,,,921.45,not_reported,yes,408.0,iodine_capture,10.1021/acsami.3c07032,ok,
10.1002/anie.202414271,downloaded\10.1002_anie.202414271.pdf,SI downloaded\10.1002_anie.202414271_SI.pdf,mof_json_store\10.1002_anie.202414271\raw_output.json,mof_json_store\10.1002_anie.202414271\synthesis_001.json,no,,PCN-1004,2362346,AlCl3·6H2O,,10 mg,0.0619445,mmol,FeCl3,,,,,nan,,,,,"1,1,2,2-tetrakis(4-(1H-pyrazol-4-yl)phenyl)ethene",TPPE,5 mg,5.0,mg,,,,,,,,,,,acetic acid,,400 µL,400.0,µL,,,,,,"N,N-dimethylformamide",DMF,1 mL,1.0,water,H2O,1 mL,1.0,120.0,120 °C,120.0,5 days,4 mL Pyrex vial,static,"DMF, acetone",several times,80 °C under vacuum for 12 h,80.0,12.0,single crystals,,0.1 × 0.1 × 0.1 mm,sql,pyrazolate-bridged Cu(II) chains (1D),"a=23.4182(10) Å, b=6.9745(3) Å, c=16.0911(4) Å, α=β=γ=90°, Cmmm",,586.0,not_reported,yes,300.0,CDC_catalysis,10.1002/anie.202414271,ok,
10.1002/anie.202414271,downloaded\10.1002_anie.202414271.pdf,SI downloaded\10.1002_anie.202414271_SI.pdf,mof_json_store\10.1002_anie.202414271\raw_output.json,mof_json_store\10.1002_anie.202414271\synthesis_002.json,no,,PCN-1004,2362346,AlCl3·6H2O,,30 mg,0.185834,mmol,FeCl3,,,,,nan,,,,,"1,1,2,2-tetrakis(4-(1H-pyrazol-4-yl)phenyl)ethene",TPPE,15 mg,15.0,mg,,,,,,,,,,,acetic acid,,800 µL,800.0,µL,,,,,,"N,N-dimethylformamide",DMF,2 mL,2.0,water,H2O,2 mL,2.0,120.0,120 °C,72.0,3 days,,static,"DMF, acetone",several times,80 °C under vacuum for 12 h,80.0,12.0,,55.0,,sql,pyrazolate-bridged Cu(II) chains (1D),"a=23.4182(10) Å, b=6.9745(3) Å, c=16.0911(4) Å, α=β=γ=90°, Cmmm",,586.0,not_reported,yes,300.0,CDC_catalysis,10.1002/anie.202414271,ok,
10.1021/acssuschemeng.0c05434,downloaded\10.1021_acssuschemeng.0c05434.pdf,SI downloaded\10.1021_acssuschemeng.0c05434_SI.pdf,mof_json_store\10.1021_acssuschemeng.0c05434\raw_output.json,mof_json_store\10.1021_acssuschemeng.0c05434\synthesis_001.json,yes,Mother liquor from traditional hydrothermal synthesis failed to directly yield MOF-199 (MOF-199-R).,MOF-199 (HKUST-1),,FeCl3,,"0.3624 g, 1.50 mmol",1.5,mmol,nan,,,,,nan,,,,,"benzene-1,3,5-tricarboxylic acid",H3BTC,"0.2102 g, 1.00 mmol",1.0,mmol,,,,,,,,,,,,,,,,,,,,,ethanol,EtOH,1.0 mL,1.0,water,H2O,1.0 mL,1.0,110.0,383.0 K,10.0,10.0 h,Teflon-lined autoclave (80 mL) with 25×40 mm vial inside,static,,,Filtered and dried at room temperature overnight; no washing or activation,,,blue crystals,68.6,"~50 μm (most), some ~300 μm",,Cu2 paddlewheel SBU,,8.1,977.0,not_reported,not_reported,280.0,CO2_capture,10.1021/acssuschemeng.0c05434,ok,
10.1021/acssuschemeng.0c05434,downloaded\10.1021_acssuschemeng.0c05434.pdf,SI downloaded\10.1021_acssuschemeng.0c05434_SI.pdf,mof_json_store\10.1021_acssuschemeng.0c05434\raw_output.json,mof_json_store\10.1021_acssuschemeng.0c05434\synthesis_002.json,yes,Mother liquor from traditional hydrothermal synthesis failed to directly yield MOF-199 (MOF-199-R).,MOF-199 (HKUST-1),,Zn(NO3)2·6H2O,,"0.3624 g, 1.50 mmol",1.5,mmol,nan,,,,,nan,,,,,"benzene-1,3,5-tricarboxylic acid",H3BTC,"0.2102 g, 1.00 mmol",1.0,mmol,,,,,,,,,,,sodium hydroxide (quasi-reactant at bottom; solid),NaOH,x=1 per 30 Cu(NO3)2·3H2O (placed at autoclave bottom),,,,,,,,ethanol,EtOH,1.0 mL,1.0,water,H2O,1.0 mL,1.0,110.0,383.0 K,10.0,10.0 h,Teflon-lined autoclave (80 mL) with 25×40 mm vial inside,static,,,Filtered and dried at room temperature overnight; no washing or activation,,,blue crystals,84.2,,,Cu2 paddlewheel SBU,,8.1,1456.0,not_reported,not_reported,280.0,CO2_capture,10.1021/acssuschemeng.0c05434,ok,
10.1021/acssuschemeng.0c05434,downloaded\10.1021_acssuschemeng.0c05434.pdf,SI downloaded\10.1021_acssuschemeng.0c05434_SI.pdf,mof_json_store\10.1021_acssuschemeng.0c05434\raw_output.json,mof_json_store\10.1021_acssuschemeng.0c05434\synthesis_003.json,yes,Mother liquor from traditional hydrothermal synthesis failed to directly yield MOF-199 (MOF-199-R).,MOF-199 (HKUST-1),,Co(NO3)2·6H2O,,"0.3624 g, 1.50 mmol",1.5,mmol,nan,,,,,nan,,,,,"benzene-1,3,5-tricarboxylic acid",H3BTC,"0.2102 g, 1.00 mmol",1.0,mmol,,,,,,,,,,,sodium hydroxide (quasi-reactant at bottom; solid),NaOH,x=2 per 30 Cu(NO3)2·3H2O (placed at autoclave bottom),,,,,,,,ethanol,EtOH,1.0 mL,1.0,water,H2O,1.0 mL,1.0,110.0,383.0 K,10.0,10.0 h,Teflon-lined autoclave (80 mL) with 25×40 mm vial inside,static,,,Filtered and dried at room temperature overnight; no washing or activation,,,deep turquoise crystals,97.3,~0.7 mm,,Cu2 paddlewheel SBU,,8.0,1708.0,not_reported,not_reported,280.0,CO2_capture,10.1021/acssuschemeng.0c05434,ok,
10.1021/acssuschemeng.0c05434,downloaded\10.1021_acssuschemeng.0c05434.pdf,SI downloaded\10.1021_acssuschemeng.0c05434_SI.pdf,mof_json_store\10.1021_acssuschemeng.0c05434\raw_output.json,mof_json_store\10.1021_acssuschemeng.0c05434\synthesis_004.json,yes,Mother liquor from traditional hydrothermal synthesis failed to directly yield MOF-199 (MOF-199-R).,MOF-199 (HKUST-1),,ZrCl4,,"0.3624 g, 1.50 mmol",1.5,mmol,nan,,,,,nan,,,,,"benzene-1,3,5-tricarboxylic acid",H3BTC,"0.2102 g, 1.00 mmol",1.0,mmol,,,,,,,,,,,sodium hydroxide (quasi-reactant at bottom; solid),NaOH,x=4 per 30 Cu(NO3)2·3H2O (placed at autoclave bottom),,,,,,,,ethanol,EtOH,1.0 mL,1.0,water,H2O,1.0 mL,1.0,110.0,383.0 K,10.0,10.0 h,Teflon-lined autoclave (80 mL) with 25×40 mm vial inside,static,,,Filtered and dried at room temperature overnight; no washing or activation,,,blue crystals,82.7,,,Cu2 paddlewheel SBU,,8.2,1511.0,not_reported,not_reported,280.0,CO2_capture,10.1021/acssuschemeng.0c05434,ok,
10.1021/acssuschemeng.0c05434,downloaded\10.1021_acssuschemeng.0c05434.pdf,SI downloaded\10.1021_acssuschemeng.0c05434_SI.pdf,mof_json_store\10.1021_acssuschemeng.0c05434\raw_output.json,mof_json_store\10.1021_acssuschemeng.0c05434\synthesis_005.json,yes,Mother liquor from traditional hydrothermal synthesis failed to directly yield MOF-199 (MOF-199-R).,MOF-199 (HKUST-1),,ZrCl4,,"0.3624 g, 1.50 mmol",1.5,mmol,nan,,,,,nan,,,,,"benzene-1,3,5-tricarboxylic acid",H3BTC,"0.2102 g, 1.00 mmol",1.0,mmol,,,,,,,,,,,sodium hydroxide (quasi-reactant at bottom; solid),NaOH,x=8 per 30 Cu(NO3)2·3H2O (placed at autoclave bottom),,,,,,,,ethanol,EtOH,1.0 mL,1.0,water,H2O,1.0 mL,1.0,110.0,383.0 K,10.0,10.0 h,Teflon-lined autoclave (80 mL) with 25×40 mm vial inside,static,,,Filtered and dried at room temperature overnight; no washing or activation,,,blue crystals,75.0,,,Cu2 paddlewheel SBU,,8.1,1412.0,not_reported,not_reported,280.0,CO2_capture,10.1021/acssuschemeng.0c05434,ok,
10.1021/acssuschemeng.0c05434,downloaded\10.1021_acssuschemeng.0c05434.pdf,SI downloaded\10.1021_acssuschemeng.0c05434_SI.pdf,mof_json_store\10.1021_acssuschemeng.0c05434\raw_output.json,mof_json_store\10.1021_acssuschemeng.0c05434\synthesis_006.json,yes,Mother liquor from traditional hydrothermal synthesis failed to directly yield MOF-199 (MOF-199-R).,MOF-199 (HKUST-1),,CuCl2·2H2O,,"0.3624 g, 1.50 mmol",1.5,mmol,nan,,,,,nan,,,,,"benzene-1,3,5-tricarboxylic acid",H3BTC,"0.2102 g, 1.00 mmol",1.0,mmol,,,,,,,,,,,,,,,,,,,,,ethanol,EtOH,1.0 mL,1.0,water,H2O,1.0 mL,1.0,110.0,383.0 K,10.0,10.0 h,Teflon-lined autoclave (80 mL) with 25×40 mm vial inside; NaOH solution (2 mL H2O + 2 mL EtOH) at bottom when used,static,,,Filtered and dried at room temperature overnight; no washing or activation,,,blue crystals,74.0,,,Cu2 paddlewheel SBU,,8.1,902.0,not_reported,not_reported,280.0,CO2_capture,10.1021/acssuschemeng.0c05434,ok,
10.1021/acssuschemeng.0c05434,downloaded\10.1021_acssuschemeng.0c05434.pdf,SI downloaded\10.1021_acssuschemeng.0c05434_SI.pdf,mof_json_store\10.1021_acssuschemeng.0c05434\raw_output.json,mof_json_store\10.1021_acssuschemeng.0c05434\synthesis_007.json,yes,Mother liquor from traditional hydrothermal synthesis failed to directly yield MOF-199 (MOF-199-R).,MOF-199 (HKUST-1),,CuCl2·2H2O,,"0.3624 g, 1.50 mmol",1.5,mmol,nan,,,,,nan,,,,,"benzene-1,3,5-tricarboxylic acid",H3BTC,"0.2102 g, 1.00 mmol",1.0,mmol,,,,,,,,,,,sodium hydroxide solution (quasi-reactant at bottom),NaOH,x=1 per 30 Cu(NO3)2·3H2O in 2.0 mL H2O + 2.0 mL EtOH (placed at autoclave bottom),,,,,,,,ethanol,EtOH,1.0 mL,1.0,water,H2O,1.0 mL,1.0,110.0,383.0 K,10.0,10.0 h,Teflon-lined autoclave (80 mL) with 25×40 mm vial inside,static,,,Filtered and dried at room temperature overnight; no washing or activation,,,blue crystals,86.0,,,Cu2 paddlewheel SBU,,8.1,1329.0,not_reported,not_reported,280.0,CO2_capture,10.1021/acssuschemeng.0c05434,ok,
10.1021/acssuschemeng.0c05434,downloaded\10.1021_acssuschemeng.0c05434.pdf,SI downloaded\10.1021_acssuschemeng.0c05434_SI.pdf,mof_json_store\10.1021_acssuschemeng.0c05434\raw_output.json,mof_json_store\10.1021_acssuschemeng.0c05434\synthesis_008.json,yes,Mother liquor from traditional hydrothermal synthesis failed to directly yield MOF-199 (MOF-199-R).,MOF-199 (HKUST-1),,Zn(NO3)2·6H2O,,"0.3624 g, 1.50 mmol",1.5,mmol,nan,,,,,nan,,,,,"benzene-1,3,5-tricarboxylic acid",H3BTC,"0.2102 g, 1.00 mmol",1.0,mmol,,,,,,,,,,,sodium hydroxide solution (quasi-reactant at bottom),NaOH,x=2 per 30 Cu(NO3)2·3H2O in 2.0 mL H2O + 2.0 mL EtOH (placed at autoclave bottom),,,,,,,,ethanol,EtOH,1.0 mL,1.0,water,H2O,1.0 mL,1.0,110.0,383.0 K,10.0,10.0 h,Teflon-lined autoclave (80 mL) with 25×40 mm vial inside,static,,,Filtered and dried at room temperature overnight; no washing or activation,,,"blue crystals, large size",95.5,~0.7 mm,,Cu2 paddlewheel SBU,,8.2,1734.0,not_reported,not_reported,280.0,CO2_capture,10.1021/acssuschemeng.0c05434,ok,
10.1021/acssuschemeng.0c05434,downloaded\10.1021_acssuschemeng.0c05434.pdf,SI downloaded\10.1021_acssuschemeng.0c05434_SI.pdf,mof_json_store\10.1021_acssuschemeng.0c05434\raw_output.json,mof_json_store\10.1021_acssuschemeng.0c05434\synthesis_009.json,yes,Mother liquor from traditional hydrothermal synthesis failed to directly yield MOF-199 (MOF-199-R).,MOF-199 (HKUST-1),,Zn(NO3)2·6H2O,,"0.3624 g, 1.50 mmol",1.5,mmol,nan,,,,,nan,,,,,"benzene-1,3,5-tricarboxylic acid",H3BTC,"0.2102 g, 1.00 mmol",1.0,mmol,,,,,,,,,,,sodium hydroxide solution (quasi-reactant at bottom),NaOH,x=4 per 30 Cu(NO3)2·3H2O in 2.0 mL H2O + 2.0 mL EtOH (placed at autoclave bottom),,,,,,,,ethanol,EtOH,1.0 mL,1.0,water,H2O,1.0 mL,1.0,110.0,383.0 K,10.0,10.0 h,Teflon-lined autoclave (80 mL) with 25×40 mm vial inside,static,,,Filtered and dried at room temperature overnight; no washing or activation,,,blue crystals,90.3,~300 μm,,Cu2 paddlewheel SBU,,8.2,1705.0,not_reported,not_reported,280.0,CO2_capture,10.1021/acssuschemeng.0c05434,ok,
10.1021/acssuschemeng.0c05434,downloaded\10.1021_acssuschemeng.0c05434.pdf,SI downloaded\10.1021_acssuschemeng.0c05434_SI.pdf,mof_json_store\10.1021_acssuschemeng.0c05434\raw_output.json,mof_json_store\10.1021_acssuschemeng.0c05434\synthesis_010.json,yes,Mother liquor from traditional hydrothermal synthesis failed to directly yield MOF-199 (MOF-199-R).,MOF-199 (HKUST-1),,Co(NO3)2·6H2O,,"0.3624 g, 1.50 mmol",1.5,mmol,nan,,,,,nan,,,,,"benzene-1,3,5-tricarboxylic acid",H3BTC,"0.2102 g, 1.00 mmol",1.0,mmol,,,,,,,,,,,sodium hydroxide solution (quasi-reactant at bottom),NaOH,x=8 per 30 Cu(NO3)2·3H2O in 2.0 mL H2O + 2.0 mL EtOH (placed at autoclave bottom),,,,,,,,ethanol,EtOH,1.0 mL,1.0,water,H2O,1.0 mL,1.0,110.0,383.0 K,10.0,10.0 h,Teflon-lined autoclave (80 mL) with 25×40 mm vial inside,static,,,Filtered and dried at room temperature overnight; no washing or activation,,,blue crystals,88.2,~300 μm,,Cu2 paddlewheel SBU,,8.0,1705.0,not_reported,not_reported,280.0,CO2_capture,10.1021/acssuschemeng.0c05434,ok,
10.1021/acssuschemeng.0c05434,downloaded\10.1021_acssuschemeng.0c05434.pdf,SI downloaded\10.1021_acssuschemeng.0c05434_SI.pdf,mof_json_store\10.1021_acssuschemeng.0c05434\raw_output.json,mof_json_store\10.1021_acssuschemeng.0c05434\synthesis_011.json,yes,Mother liquor from traditional hydrothermal synthesis failed to directly yield MOF-199 (MOF-199-R).,MOF-199 (HKUST-1),,Co(NO3)2·6H2O,,"0.3624 g, 1.50 mmol",1.5,mmol,nan,,,,,nan,,,,,"benzene-1,3,5-tricarboxylic acid",H3BTC,"0.2102 g, 1.00 mmol",1.0,mmol,,,,,,,,,,,,,,,,,,,,,water,H2O,Mother liquor reused and topped with H2O/EtOH (1:1 v/v) to total 2.0 mL,,ethanol,EtOH,Mother liquor reused and topped with H2O/EtOH (1:1 v/v) to total 2.0 mL,,110.0,383.0 K,10.0,10.0 h,Teflon-lined autoclave (80 mL) with 25×40 mm vial inside,static,,,Filtered and dried at room temperature overnight; no washing or activation,,,,,,,Cu2 paddlewheel SBU,,8.1,458.0,not_reported,not_reported,280.0,CO2_capture,10.1021/acssuschemeng.0c05434,ok,
10.1021/acssuschemeng.0c05434,downloaded\10.1021_acssuschemeng.0c05434.pdf,SI downloaded\10.1021_acssuschemeng.0c05434_SI.pdf,mof_json_store\10.1021_acssuschemeng.0c05434\raw_output.json,mof_json_store\10.1021_acssuschemeng.0c05434\synthesis_012.json,yes,Mother liquor from traditional hydrothermal synthesis failed to directly yield MOF-199 (MOF-199-R).,MOF-199 (HKUST-1),,Cu(NO3)2·3H2O,,"0.3624 g, 1.50 mmol",1.5,mmol,nan,,,,,nan,,,,,"benzene-1,3,5-tricarboxylic acid",H3BTC,"0.2102 g, 1.00 mmol",1.0,mmol,,,,,,,,,,,sodium hydroxide (quasi-reactant at bottom; solid),NaOH,x=2 per 30 Cu(NO3)2·3H2O (placed at autoclave bottom),,,,,,,,water,H2O,Mother liquor reused and topped with H2O/EtOH (1:1 v/v) to total 2.0 mL,,ethanol,EtOH,Mother liquor reused and topped with H2O/EtOH (1:1 v/v) to total 2.0 mL,,110.0,383.0 K,10.0,10.0 h,Teflon-lined autoclave (80 mL) with 25×40 mm vial inside,static,,,Filtered and dried at room temperature overnight; no washing or activation,,,,95.9,,,Cu2 paddlewheel SBU,,8.1,1364.0,not_reported,not_reported,280.0,CO2_capture,10.1021/acssuschemeng.0c05434,ok,
10.1021/acssuschemeng.0c05434,downloaded\10.1021_acssuschemeng.0c05434.pdf,SI downloaded\10.1021_acssuschemeng.0c05434_SI.pdf,mof_json_store\10.1021_acssuschemeng.0c05434\raw_output.json,mof_json_store\10.1021_acssuschemeng.0c05434\synthesis_013.json,yes,Mother liquor from traditional hydrothermal synthesis failed to directly yield MOF-199 (MOF-199-R).,MOF-199 (HKUST-1),,Cu(NO3)2·3H2O,,"0.3624 g, 1.50 mmol",1.5,mmol,nan,,,,,nan,,,,,"benzene-1,3,5-tricarboxylic acid",H3BTC,"0.2102 g, 1.00 mmol",1.0,mmol,,,,,,,,,,,sodium hydroxide solution (quasi-reactant at bottom),NaOH,x=2 per 30 Cu(NO3)2·3H2O in 2.0 mL H2O + 2.0 mL EtOH (placed at autoclave bottom),,,,,,,,water,H2O,Mother liquor reused and topped with H2O/EtOH (1:1 v/v) to total 2.0 mL,,ethanol,EtOH,Mother liquor reused and topped with H2O/EtOH (1:1 v/v) to total 2.0 mL,,110.0,383.0 K,10.0,10.0 h,Teflon-lined autoclave (80 mL) with 25×40 mm vial inside,static,,,Filtered and dried at room temperature overnight; no washing or activation,,,,94.6,,,Cu2 paddlewheel SBU,,8.2,1604.0,not_reported,not_reported,280.0,CO2_capture,10.1021/acssuschemeng.0c05434,ok,
10.1021/acssuschemeng.0c05434,downloaded\10.1021_acssuschemeng.0c05434.pdf,SI downloaded\10.1021_acssuschemeng.0c05434_SI.pdf,mof_json_store\10.1021_acssuschemeng.0c05434\raw_output.json,mof_json_store\10.1021_acssuschemeng.0c05434\synthesis_014.json,yes,Mother liquor from traditional hydrothermal synthesis failed to directly yield MOF-199 (MOF-199-R).,MOF-199 (HKUST-1),,Ga(NO3)3·1H2O,,"0.3624 g, 1.50 mmol",1.5,mmol,nan,,,,,nan,,,,,"benzene-1,3,5-tricarboxylic acid",H3BTC,"0.2102 g, 1.00 mmol",1.0,mmol,,,,,,,,,,,copper(II) hydroxide (quasi-reactant at bottom; solid),Cu(OH)2,used instead of NaOH; x=2 per 30 Cu(NO3)2·3H2O (placed at autoclave bottom),,,,,,,,ethanol,EtOH,1.0 mL,1.0,water,H2O,1.0 mL,1.0,110.0,383.0 K,10.0,10.0 h,Teflon-lined autoclave (80 mL) with 25×40 mm vial inside,static,,,Filtered and dried at room temperature overnight; no washing or activation,,,,93.9,,,Cu2 paddlewheel SBU,,8.3,1484.0,not_reported,not_reported,280.0,CO2_capture,10.1021/acssuschemeng.0c05434,ok,
10.1021/acssuschemeng.0c05434,downloaded\10.1021_acssuschemeng.0c05434.pdf,SI downloaded\10.1021_acssuschemeng.0c05434_SI.pdf,mof_json_store\10.1021_acssuschemeng.0c05434\raw_output.json,mof_json_store\10.1021_acssuschemeng.0c05434\synthesis_015.json,yes,Mother liquor from traditional hydrothermal synthesis failed to directly yield MOF-199 (MOF-199-R).,MOF-199 (HKUST-1),,Zn(NO3)2·6H2O,,"0.3624 g, 1.50 mmol",1.5,mmol,nan,,,,,nan,,,,,"benzene-1,3,5-tricarboxylic acid",H3BTC,"0.2102 g, 1.00 mmol",1.0,mmol,,,,,,,,,,,copper(II) hydroxide suspension (quasi-reactant at bottom),Cu(OH)2,used instead of NaOH; x=2 per 30 Cu(NO3)2·3H2O; in H2O/EtOH (2.0 mL/2.0 mL) at bottom,,,,,,,,ethanol,EtOH,1.0 mL,1.0,water,H2O,1.0 mL,1.0,110.0,383.0 K,10.0,10.0 h,Teflon-lined autoclave (80 mL) with 25×40 mm vial inside,static,,,Filtered and dried at room temperature overnight; no washing or activation,,,,92.2,,,Cu2 paddlewheel SBU,,8.2,1632.0,not_reported,not_reported,280.0,CO2_capture,10.1021/acssuschemeng.0c05434,ok,
10.1021/acssuschemeng.0c05434,downloaded\10.1021_acssuschemeng.0c05434.pdf,SI downloaded\10.1021_acssuschemeng.0c05434_SI.pdf,mof_json_store\10.1021_acssuschemeng.0c05434\raw_output.json,mof_json_store\10.1021_acssuschemeng.0c05434\synthesis_016.json,yes,Mother liquor from traditional hydrothermal synthesis failed to directly yield MOF-199 (MOF-199-R).,MOF-199 (HKUST-1),,MnCl2·4H2O,,scaled to 10 g product; same stoichiometry as small-scale (Cu(NO3)2·3H2O 1.5: H3BTC 1.0 mmol per 2 mL EtOH/H2O),1,mmol,nan,,,,,nan,,,,,"benzene-1,3,5-tricarboxylic acid",H3BTC,scaled proportionally,,,,,,,,,,,,,sodium hydroxide (quasi-reactant at bottom; solid),NaOH,x=2 per 30 Cu(NO3)2·3H2O (scaled),,,,,,,,ethanol,EtOH,scaled; EtOH/H2O 1:1 v/v,,water,H2O,scaled; EtOH/H2O 1:1 v/v,,110.0,383.0 K,10.0,10.0 h,Teflon-lined autoclave (scaled batch),static,,,Filtered and dried at room temperature overnight; no washing or activation,,,,93.7,,,Cu2 paddlewheel SBU,,8.2,1838.0,not_reported,not_reported,280.0,CO2_capture,10.1021/acssuschemeng.0c05434,ok,
10.1021/acssuschemeng.0c05434,downloaded\10.1021_acssuschemeng.0c05434.pdf,SI downloaded\10.1021_acssuschemeng.0c05434_SI.pdf,mof_json_store\10.1021_acssuschemeng.0c05434\raw_output.json,mof_json_store\10.1021_acssuschemeng.0c05434\synthesis_017.json,yes,Mother liquor from traditional hydrothermal synthesis failed to directly yield MOF-199 (MOF-199-R).,MOF-199 (HKUST-1),,MnCl2·4H2O,,scaled to 10 g product; same stoichiometry as small-scale (Cu(NO3)2·3H2O 1.5: H3BTC 1.0 mmol per 2 mL EtOH/H2O),1,mmol,nan,,,,,nan,,,,,"benzene-1,3,5-tricarboxylic acid",H3BTC,scaled proportionally,,,,,,,,,,,,,sodium hydroxide solution (quasi-reactant at bottom),NaOH,x=2 per 30 Cu(NO3)2·3H2O in 2.0 mL H2O + 2.0 mL EtOH (scaled),,,,,,,,ethanol,EtOH,scaled; EtOH/H2O 1:1 v/v,,water,H2O,scaled; EtOH/H2O 1:1 v/v,,110.0,383.0 K,10.0,10.0 h,Teflon-lined autoclave (scaled batch),static,,,Filtered and dried at room temperature overnight; no washing or activation,,,,92.5,,,Cu2 paddlewheel SBU,,8.2,1779.0,not_reported,not_reported,280.0,CO2_capture,10.1021/acssuschemeng.0c05434,ok,
10.1021/acssuschemeng.0c05434,downloaded\10.1021_acssuschemeng.0c05434.pdf,SI downloaded\10.1021_acssuschemeng.0c05434_SI.pdf,mof_json_store\10.1021_acssuschemeng.0c05434\raw_output.json,mof_json_store\10.1021_acssuschemeng.0c05434\synthesis_018.json,yes,Mother liquor from traditional hydrothermal synthesis failed to directly yield MOF-199 (MOF-199-R).,MOF-199 (HKUST-1),,MnCl2·4H2O,,"0.3624 g, 1.50 mmol",1.5,mmol,nan,,,,,nan,,,,,"benzene-1,3,5-tricarboxylic acid",H3BTC,"0.2102 g, 1.00 mmol",1.0,mmol,,,,,,,,,,,sodium hydroxide (quasi-reactant at bottom; solid),NaOH,x=2 per 30 Cu(NO3)2·3H2O (placed at autoclave bottom),,,,,,,,ethanol,EtOH,1.0 mL,1.0,water,H2O,1.0 mL,1.0,110.0,383.0 K,5.0,5.0 h,Teflon-lined autoclave (80 mL) with 25×40 mm vial inside,static,,,Filtered and dried at room temperature overnight; no washing or activation,,,,,,,Cu2 paddlewheel SBU,,8.0,34.0,not_reported,not_reported,280.0,CO2_capture,10.1021/acssuschemeng.0c05434,ok,
10.1021/acssuschemeng.0c05434,downloaded\10.1021_acssuschemeng.0c05434.pdf,SI downloaded\10.1021_acssuschemeng.0c05434_SI.pdf,mof_json_store\10.1021_acssuschemeng.0c05434\raw_output.json,mof_json_store\10.1021_acssuschemeng.0c05434\synthesis_019.json,yes,Mother liquor from traditional hydrothermal synthesis failed to directly yield MOF-199 (MOF-199-R).,MOF-199 (HKUST-1),,MnCl2·4H2O,,"0.3624 g, 1.50 mmol",1.5,mmol,nan,,,,,nan,,,,,"benzene-1,3,5-tricarboxylic acid",H3BTC,"0.2102 g, 1.00 mmol",1.0,mmol,,,,,,,,,,,sodium hydroxide (quasi-reactant at bottom; solid),NaOH,x=2 per 30 Cu(NO3)2·3H2O (placed at autoclave bottom),,,,,,,,ethanol,EtOH,1.0 mL,1.0,water,H2O,1.0 mL,1.0,110.0,383.0 K,7.5,7.5 h,Teflon-lined autoclave (80 mL) with 25×40 mm vial inside,static,,,Filtered and dried at room temperature overnight; no washing or activation,,,,77.4,,,Cu2 paddlewheel SBU,,8.0,1539.0,not_reported,not_reported,280.0,CO2_capture,10.1021/acssuschemeng.0c05434,ok,
10.1021/acssuschemeng.0c05434,downloaded\10.1021_acssuschemeng.0c05434.pdf,SI downloaded\10.1021_acssuschemeng.0c05434_SI.pdf,mof_json_store\10.1021_acssuschemeng.0c05434\raw_output.json,mof_json_store\10.1021_acssuschemeng.0c05434\synthesis_020.json,yes,Mother liquor from traditional hydrothermal synthesis failed to directly yield MOF-199 (MOF-199-R).,MOF-199 (HKUST-1),,CaCl2·2H2O,,"0.3624 g, 1.50 mmol",1.5,mmol,nan,,,,,nan,,,,,"benzene-1,3,5-tricarboxylic acid",H3BTC,"0.2102 g, 1.00 mmol",1.0,mmol,,,,,,,,,,,sodium hydroxide solution (quasi-reactant at bottom),NaOH,x=2 per 30 Cu(NO3)2·3H2O in 2.0 mL H2O + 2.0 mL EtOH (placed at autoclave bottom),,,,,,,,ethanol,EtOH,1.0 mL,1.0,water,H2O,1.0 mL,1.0,110.0,383.0 K,5.0,5.0 h,Teflon-lined autoclave (80 mL) with 25×40 mm vial inside,static,,,Filtered and dried at room temperature overnight; no washing or activation,,,,82.0,,,Cu2 paddlewheel SBU,,8.2,1658.0,not_reported,not_reported,280.0,CO2_capture,10.1021/acssuschemeng.0c05434,ok,
10.1021/acssuschemeng.0c05434,downloaded\10.1021_acssuschemeng.0c05434.pdf,SI downloaded\10.1021_acssuschemeng.0c05434_SI.pdf,mof_json_store\10.1021_acssuschemeng.0c05434\raw_output.json,mof_json_store\10.1021_acssuschemeng.0c05434\synthesis_021.json,yes,Mother liquor from traditional hydrothermal synthesis failed to directly yield MOF-199 (MOF-199-R).,MOF-199 (HKUST-1),,CaCl2·2H2O,,"0.3624 g, 1.50 mmol",1.5,mmol,nan,,,,,nan,,,,,"benzene-1,3,5-tricarboxylic acid",H3BTC,"0.2102 g, 1.00 mmol",1.0,mmol,,,,,,,,,,,sodium hydroxide solution (quasi-reactant at bottom),NaOH,x=2 per 30 Cu(NO3)2·3H2O in 2.0 mL H2O + 2.0 mL EtOH (placed at autoclave bottom),,,,,,,,ethanol,EtOH,1.0 mL,1.0,water,H2O,1.0 mL,1.0,110.0,383.0 K,7.5,7.5 h,Teflon-lined autoclave (80 mL) with 25×40 mm vial inside,static,,,Filtered and dried at room temperature overnight; no washing or activation,,,,87.8,,,Cu2 paddlewheel SBU,,8.2,1708.0,not_reported,not_reported,280.0,CO2_capture,10.1021/acssuschemeng.0c05434,ok,
10.1039/c0ce00873g,downloaded\10.1039_c0ce00873g.pdf,SI downloaded\10.1039_c0ce00873g_SI.pdf,mof_json_store\10.1039_c0ce00873g\raw_output.json,mof_json_store\10.1039_c0ce00873g\synthesis_001.json,no,,,796993,ZrOCl2·8H2O,Zn(OAc)2·2H2O,"0.10 mmol, 0.0219 g",0.1,mmol,nan,,,,,nan,,,,,homophthalic acid,H2hmph,"0.20 mmol, 0.0400 g",,,"1,2-di(4-pyridyl)ethylene",bpe,"0.20 mmol, 0.0364 g",,,,,,,,sodium hydroxide (as mineralizer),NaOH,"0.50 mol L−1, 0.1 mmol",,,,,,,,deionized water,H2O,8 mL,8.0,,,,,120.0,120 °C,96.0,4 d,25 mL Teflon-lined stainless steel vessel,static,"H2O, EtOH",,dried in air,,,,56.0,,,"hmph-bridged binuclear Zn(II) chains, octahedral Zn",,,,not_reported,not_reported,300.0,luminescence,10.1039/c0ce00873g,ok,
10.1039/c0ce00873g,downloaded\10.1039_c0ce00873g.pdf,SI downloaded\10.1039_c0ce00873g_SI.pdf,mof_json_store\10.1039_c0ce00873g\raw_output.json,mof_json_store\10.1039_c0ce00873g\synthesis_002.json,no,,,796994,ZrOCl2·8H2O,Zn(OAc)2·2H2O,"0.10 mmol, 0.0219 g",0.1,mmol,nan,,,,,nan,,,,,homophthalic acid,H2hmph,"0.20 mmol, 0.0400 g",,,"1,3-di(4-pyridyl)propane",bpp,"0.20 mmol, 0.0400 g",,,,,,,,sodium hydroxide (as mineralizer),NaOH,"0.50 mol L−1, 0.1 mmol",,,,,,,,deionized water,H2O,8 mL,8.0,,,,,120.0,120 °C,96.0,4 d,25 mL Teflon-lined stainless steel vessel,static,"H2O, EtOH",,dried in air,,,,43.0,,,hmph-bridged mononuclear Zn(II) chains; octahedral and square-pyramidal Zn,,,,not_reported,not_reported,240.0,luminescence,10.1039/c0ce00873g,ok,
10.1039/c0ce00873g,downloaded\10.1039_c0ce00873g.pdf,SI downloaded\10.1039_c0ce00873g_SI.pdf,mof_json_store\10.1039_c0ce00873g\raw_output.json,mof_json_store\10.1039_c0ce00873g\synthesis_003.json,no,,,796995,Cu(NO3)2·3H2O,Zn(OAc)2·2H2O,"0.10 mmol, 0.0219 g",0.1,mmol,nan,,,,,nan,,,,,homophthalic acid,H2hmph,"0.20 mmol, 0.0400 g",,,"1,2,4-triazole",Htrz,"0.20 mmol, 0.0138 g",,,,,,,,sodium hydroxide (as mineralizer),NaOH,"0.50 mol L−1, 0.1 mmol",,,,,,,,deionized water,H2O,8 mL,8.0,,,,,120.0,120 °C,96.0,4 d,25 mL Teflon-lined stainless steel vessel,static,"H2O, EtOH",,dried in air,,,,67.0,,,trz-bridged Zn helices and Zn2 units cross-linked by hmph; 3D microporous,,,,not_reported,not_reported,340.0,luminescence,10.1039/c0ce00873g,ok,
10.1021/acs.inorgchem.2c01517,downloaded\10.1021_acs.inorgchem.2c01517.pdf,SI downloaded\10.1021_acs.inorgchem.2c01517_SI.pdf,mof_json_store\10.1021_acs.inorgchem.2c01517\raw_output.json,mof_json_store\10.1021_acs.inorgchem.2c01517\synthesis_001.json,no,,[BMI]2[Zn(Zn-TCPP)]·2H2O,2161634,Zn(NO3)2·6H2O,,0.2 mmol,0.2,mmol,nan,,,,,nan,,,,,meso-tetra(carboxyphenyl)porphyrin,H6TCPP,0.03 mmol,0.03,mmol,,,,,,,,,,,1-butyl-3-methylimidazolium bromide ([BMI]Br),BMIBr,1 mL,1.0,mL,,,,,,"N,N-dimethylformamide",DMF,3 mL,3.0,water,H2O,3 mL,3.0,110.0,110 °C,72.0,72 h,Teflon-lined autoclave,static,,,,,,dark violet crystals,95.0,,,Zn-TCPP 4-c square-planar + Zn(II) 4-c tetrahedral; 2-fold interpenetrated PtS net,"a=27.9510(8), b=17.9270(6), c=33.6687(7), orthorhombic, Ccca",7.5,,not_reported,yes,,CO2_reduction;photocatalysis,10.1021/acs.inorgchem.2c01517,ok,
10.1021/acsomega.2c01856,downloaded\10.1021_acsomega.2c01856.pdf,SI downloaded\10.1021_acsomega.2c01856_SI.pdf,mof_json_store\10.1021_acsomega.2c01856\raw_output.json,mof_json_store\10.1021_acsomega.2c01856\synthesis_001.json,no,,Zn(3-ptz)2 (MIRO-101),184958,Zn(NO3)2·6H2O,,3.26 mmol,3.26,mmol,nan,,,,,nan,,,,,5-(3-pyridyl)-1H-tetrazolate,3-ptz,generated in situ from 3-cyanopyridine (6.52 mmol) and sodium azide (9.78 mmol) with acid,,,,,,,,,,,,,acetic acid,AcOH,3.26 mmol,3.26,mmol,nitric acid (70%),HNO3,added to adjust pH to 2.7 (70%),,,water,H2O,14 mL,14.0,,,,,113.0,113 °C,40.0,40 h,50 mL glass bottle,static,ethanol (absolute),,,,,deformed octahedron single crystals,,top surface area 5–37 mm^2,,,space group I-42d,,,not_reported,not_reported,,,10.1021/acsomega.2c01856,ok,
10.1021/acs.langmuir.1c03015,downloaded\10.1021_acs.langmuir.1c03015.pdf,SI downloaded\10.1021_acs.langmuir.1c03015_SI.pdf,mof_json_store\10.1021_acs.langmuir.1c03015\raw_output.json,mof_json_store\10.1021_acs.langmuir.1c03015\synthesis_001.json,no,,UiO-66,,Zn(NO3)2·6H2O,ZrCl4,"1.5 g, 6.2 mmol",6.2,mmol,nan,,,,,nan,,,,,terephthalic acid,BDC,"1.0 g, 6.2 mmol",6.2,mmol,,,,,,,,,,,glacial acetic acid,,"10.6 mL, 186 mmol",186.0,mmol,,,,,,"N,N-dimethylformamide",DMF,360 mL,360.0,,,,,120.0,120 °C,24.0,24 h,"20 mL glass vials, PTFE-lined caps",static,"DMF, MeOH",3× 20 mL each; MeOH soak 3 d (solvent changed daily),dried under vacuum at room temperature,,,white powder,73.0,,,,,,1300.0,not_reported,not_reported,,,10.1021/acs.langmuir.1c03015,ok,
10.1021/acs.langmuir.1c03015,downloaded\10.1021_acs.langmuir.1c03015.pdf,SI downloaded\10.1021_acs.langmuir.1c03015_SI.pdf,mof_json_store\10.1021_acs.langmuir.1c03015\raw_output.json,mof_json_store\10.1021_acs.langmuir.1c03015\synthesis_002.json,no,,UiO-66-I,,Zn(NO3)2·6H2O,ZrCl4,"185 mg, 0.79 mmol",0.79,mmol,nan,,,,,nan,,,,,"2-iodobenzene-1,4-dicarboxylic acid",I-bdc,"230 mg, 0.79 mmol",0.79,mmol,,,,,,,,,,,acetic acid,,1.4 mL,1.4,mL,,,,,,"N,N-dimethylformamide",DMF,45 mL,45.0,,,,,120.0,120 °C,24.0,24 h,"20 mL glass vials, PTFE-lined caps",static,"H2O, MeOH",3× 10 mL each; MeOH soak 3 d (solvent changed daily),105 °C under vacuum for 12 h,105.0,12.0,off-white powder,76.0,,,,,,690.0,not_reported,not_reported,,,10.1021/acs.langmuir.1c03015,ok,
10.1021/acs.langmuir.1c03015,downloaded\10.1021_acs.langmuir.1c03015.pdf,SI downloaded\10.1021_acs.langmuir.1c03015_SI.pdf,mof_json_store\10.1021_acs.langmuir.1c03015\raw_output.json,mof_json_store\10.1021_acs.langmuir.1c03015\synthesis_003.json,no,,UiO-66-I2,,Zn(NO3)2·6H2O,ZrCl4,"191 mg, 0.82 mmol",0.82,mmol,nan,,,,,nan,,,,,"2,5-diiodobenzene-1,4-dicarboxylic acid",I2-bdc,"339 mg, 0.81 mmol",0.81,mmol,,,,,,,,,,,acetic acid,,1.3 mL,1.3,mL,,,,,,"N,N-dimethylformamide",DMF,45 mL,45.0,,,,,120.0,120 °C,24.0,24 h,"20 mL glass vials, PTFE-lined caps",static,"H2O, MeOH",3× 10 mL each; MeOH soak 3 d (solvent changed daily),105 °C under vacuum for 12 h,105.0,12.0,off-white powder,42.0,,,,,,260.0,not_reported,not_reported,,,10.1021/acs.langmuir.1c03015,ok,
10.1021/acs.langmuir.1c03015,downloaded\10.1021_acs.langmuir.1c03015.pdf,SI downloaded\10.1021_acs.langmuir.1c03015_SI.pdf,mof_json_store\10.1021_acs.langmuir.1c03015\raw_output.json,mof_json_store\10.1021_acs.langmuir.1c03015\synthesis_004.json,no,,UiO-66-I (30% I-bdc/70% bdc),,Zn(NO3)2·6H2O,ZrCl4,"182 mg, 0.78 mmol",0.78,mmol,nan,,,,,nan,,,,,"2-iodobenzene-1,4-dicarboxylic acid",I-bdc,"72 mg, 0.25 mmol",0.25,mmol,terephthalic acid,BDC,"92 mg, 0.55 mmol",0.55,mmol,,,,,,acetic acid,,1.4 mL,1.4,mL,,,,,,"N,N-dimethylformamide",DMF,45 mL,45.0,,,,,120.0,120 °C,24.0,24 h,"20 mL glass vials, PTFE-lined caps",static,"H2O, MeOH",3× 10 mL each; MeOH soak 3 d (solvent changed daily),105 °C under vacuum for 12 h,105.0,12.0,off-white powder,79.0,,,,,,1130.0,not_reported,not_reported,,,10.1021/acs.langmuir.1c03015,ok,
10.1021/acs.langmuir.1c03015,downloaded\10.1021_acs.langmuir.1c03015.pdf,SI downloaded\10.1021_acs.langmuir.1c03015_SI.pdf,mof_json_store\10.1021_acs.langmuir.1c03015\raw_output.json,mof_json_store\10.1021_acs.langmuir.1c03015\synthesis_005.json,no,,UiO-66-I2 (30% I2-bdc/70% bdc),,Cu(CH3COO)2·1H2O,ZrCl4,"188 mg, 0.81 mmol",0.81,mmol,nan,,,,,nan,,,,,"2,5-diiodobenzene-1,4-dicarboxylic acid",I2-bdc,"98 mg, 0.23 mmol",0.23,mmol,terephthalic acid,BDC,"93 mg, 0.56 mmol",0.56,mmol,,,,,,acetic acid,,1.3 mL,1.3,mL,,,,,,"N,N-dimethylformamide",DMF,45 mL,45.0,,,,,120.0,120 °C,24.0,24 h,"20 mL glass vials, PTFE-lined caps",static,"H2O, MeOH",3× 10 mL each; MeOH soak 3 d (solvent changed daily),105 °C under vacuum for 12 h,105.0,12.0,yellow powder,95.0,,,,,,690.0,not_reported,not_reported,,,10.1021/acs.langmuir.1c03015,ok,
10.1039/c6ce00465b,downloaded\10.1039_c6ce00465b.pdf,SI downloaded\10.1039_c6ce00465b_SI.pdf,mof_json_store\10.1039_c6ce00465b\raw_output.json,mof_json_store\10.1039_c6ce00465b\synthesis_001.json,no,,NNU-32,1410541,Cu(CH3COO)2·1H2O,,"6.7 mg, 0.018 mmol",0.018,mmol,nan,,,,,nan,,,,,"5,5′-(anthracene-9,10-diylbis(ethyne-2,1-diyl))diisophthalic acid",H4L,"10 mg, 0.018 mmol",0.018,mmol,,,,,,,,,,,"hydrochloric acid, 4 M (aq.)",HCl,35 μL of 4 M HCl (aq.),,,,,,,,"N,N-dimethylformamide",DMF,"DMF/H2O mixed solvent, 1.6 mL total, 8:1 v/v",,water,H2O,"DMF/H2O mixed solvent, 1.6 mL total, 8:1 v/v",,65.0,65 °C,120.0,5 days,glass vial (20 mL),static,DMF,several times,,,,yellow octahedron-shaped crystals,50.0,,,mononuclear In3+ 8-coordinated 4-connected node,"tetragonal, P42/mmc; a=9.9523(7) Å, c=36.798(3) Å",9.9,,not_reported,not_reported,,,10.1039/c6ce00465b,ok,
10.1039/c6cc02517j,downloaded\10.1039_c6cc02517j.pdf,SI downloaded\10.1039_c6cc02517j_SI.pdf,mof_json_store\10.1039_c6cc02517j\raw_output.json,mof_json_store\10.1039_c6cc02517j\synthesis_001.json,no,,UiO-66,,Bi(NO3)3·5H2O,,0.35 g (1.5 mmol),1.5,mmol,nan,,,,,nan,,,,,terephthalic acid,BDC,"0.30 M in DMF, 5 mL",1.5,mmol,,,,,,,,,,,water,H2O,24 eq,24.0,eq,acetic acid (glacial),AcOH,30 eq,30.0,eq,"N,N-dimethylformamide",DMF,20 mL total DMF (15 mL Zr-stock + 5 mL from H2bdc solution),20.0,,,,,120.0,120 °C reaction; Zr-stock aged at RT prior to ligand addition (fresh = no aging),24.0,Zr-stock fresh (no aging) at RT; then 24 h at 120 h,20 mL glass vial,static,"DMF, acetone",wash and soak overnight in each,dried at 70 °C under vacuum,70.0,,,90.0,≈100 nm,,,,,1351.0,not_reported,not_reported,,,10.1039/c6cc02517j,ok,
10.1039/c6cc02517j,downloaded\10.1039_c6cc02517j.pdf,SI downloaded\10.1039_c6cc02517j_SI.pdf,mof_json_store\10.1039_c6cc02517j\raw_output.json,mof_json_store\10.1039_c6cc02517j\synthesis_002.json,no,,UiO-66,,Bi(NO3)3·5H2O,,0.35 g (1.5 mmol),1.5,mmol,nan,,,,,nan,,,,,terephthalic acid,BDC,"0.30 M in DMF, 5 mL",1.5,mmol,,,,,,,,,,,water,H2O,24 eq,24.0,eq,acetic acid (glacial),AcOH,30 eq,30.0,eq,"N,N-dimethylformamide",DMF,20 mL total DMF (15 mL Zr-stock + 5 mL from H2bdc solution),20.0,,,,,120.0,120 °C reaction; Zr-stock aged 1 day at RT prior to ligand addition,24.0,Zr-stock aged 1 day at RT; then 24 h at 120 °C,20 mL glass vial,static,"DMF, acetone",wash and soak overnight in each,dried at 70 °C under vacuum,70.0,,irregular nanocrystallites,92.0,≈50 nm,,,,,1240.0,not_reported,not_reported,,,10.1039/c6cc02517j,ok,
10.1039/c6cc02517j,downloaded\10.1039_c6cc02517j.pdf,SI downloaded\10.1039_c6cc02517j_SI.pdf,mof_json_store\10.1039_c6cc02517j\raw_output.json,mof_json_store\10.1039_c6cc02517j\synthesis_003.json,no,,UiO-66,,Zn(NO3)2·6H2O,,0.35 g (1.5 mmol),1.5,mmol,nan,,,,,nan,,,,,terephthalic acid,BDC,"0.30 M in DMF, 5 mL",1.5,mmol,,,,,,,,,,,water,H2O,24 eq,24.0,eq,acetic acid (glacial),AcOH,30 eq,30.0,eq,"N,N-dimethylformamide",DMF,20 mL total DMF (15 mL Zr-stock + 5 mL from H2bdc solution),20.0,,,,,120.0,120 °C reaction; Zr-stock aged 2 days at RT prior to ligand addition,24.0,Zr-stock aged 2 days at RT; then 24 h at 120 °C,20 mL glass vial,static,"DMF, acetone",wash and soak overnight in each,dried at 70 °C under vacuum,70.0,,irregular nanocrystallites,91.0,≈50 nm,,,,,1220.0,not_reported,not_reported,,,10.1039/c6cc02517j,ok,
10.1039/c6cc02517j,downloaded\10.1039_c6cc02517j.pdf,SI downloaded\10.1039_c6cc02517j_SI.pdf,mof_json_store\10.1039_c6cc02517j\raw_output.json,mof_json_store\10.1039_c6cc02517j\synthesis_004.json,no,,UiO-66,,ZnCl2,,0.35 g (1.5 mmol),1.5,mmol,nan,,,,,nan,,,,,terephthalic acid,BDC,"0.30 M in DMF, 5 mL",1.5,mmol,,,,,,,,,,,water,H2O,12 eq,12.0,eq,acetic acid (glacial),AcOH,15 eq,15.0,eq,"N,N-dimethylformamide",DMF,20 mL total DMF (15 mL Zr-stock + 5 mL from H2bdc solution),20.0,,,,,120.0,120 °C reaction; Zr-stock aged at RT prior to ligand addition (fresh = no aging),24.0,Zr-stock fresh (no aging) at RT; then 24 h at 120 h,20 mL glass vial,static,"DMF, acetone",wash and soak overnight in each,dried at 70 °C under vacuum,70.0,,,91.0,≈100 nm,,,,,1524.0,not_reported,not_reported,,,10.1039/c6cc02517j,ok,
10.1039/c6cc02517j,downloaded\10.1039_c6cc02517j.pdf,SI downloaded\10.1039_c6cc02517j_SI.pdf,mof_json_store\10.1039_c6cc02517j\raw_output.json,mof_json_store\10.1039_c6cc02517j\synthesis_005.json,no,,UiO-66,,FeCl3·6H2O,,0.35 g (1.5 mmol),1.5,mmol,nan,,,,,nan,,,,,terephthalic acid,BDC,"0.30 M in DMF, 5 mL",1.5,mmol,,,,,,,,,,,water,H2O,12 eq,12.0,eq,acetic acid (glacial),AcOH,15 eq,15.0,eq,"N,N-dimethylformamide",DMF,20 mL total DMF (15 mL Zr-stock + 5 mL from H2bdc solution),20.0,,,,,120.0,120 °C reaction; Zr-stock aged 1 day at RT prior to ligand addition,24.0,Zr-stock aged 1 day at RT; then 24 h at 120 °C,20 mL glass vial,static,"DMF, acetone",wash and soak overnight in each,dried at 70 °C under vacuum,70.0,,,86.0,≈25 nm,,,,,1227.0,not_reported,not_reported,,,10.1039/c6cc02517j,ok,
