Repository: zzhenglab/MOFinder

# MOFinder

MOFinder extracts MOF synthesis information from the literature, reconstructs evidence-supported negative reaction records, and prepares datasets for synthesis-outcome prediction.
[Web application](https://mofinder.chemistry.wustl.edu/) | [Demos](Demo/README.md) | [Source code](docs/source_to_code.md) | [Workflow guide](docs/workflow.md) | [Model evaluation](docs/evaluation.md)

## Quick start

The workflow runs through Python commands. Python 3.10 or newer is required. Clone the repository and initialize its related applications:

```bash
git clone --recurse-submodules https://github.com/zzhenglab/MOFinder.git
cd MOFinder
```

Start with the two offline demonstrations:

```bash

File: mof_extraction_1_2.csv (part 44 of 305)
doi,main_pdf,si_pdf,raw_output,parsed_json,article_trial_or_failure,article_trial_or_failure_notes,mof_name,crystal_code,metal_1,metal_1_abbr,metal_1_amount_text,metal_1_amount_value,metal_1_amount_unit,metal_2,metal_2_abbr,metal_2_amount_text,metal_2_amount_value,metal_2_amount_unit,metal_3,metal_3_abbr,metal_3_amount_text,metal_3_amount_value,metal_3_amount_unit,linker_1,linker_1_abbr,linker_1_amount_text,linker_1_amount_value,linker_1_amount_unit,linker_2,linker_2_abbr,linker_2_amount_text,linker_2_amount_value,linker_2_amount_unit,linker_3,linker_3_abbr,linker_3_amount_text,linker_3_amount_value,linker_3_amount_unit,modulator_1,modulator_1_abbr,modulator_1_amount_text,modulator_1_amount_value,modulator_1_amount_unit,modulator_2,modulator_2_abbr,modulator_2_amount_text,modulator_2_amount_value,modulator_2_amount_unit,solvent_main,solvent_main_abbr,solvent_main_amount_text,solvent_main_ml,solvent_secondary,solvent_secondary_abbr,solvent_secondary_amount_text,solvent_secondary_ml,temperature_c,temperature_c_text,time_h,time_text,vessel_type,stirring,washing_solvent,washing_cycles,activation_text,activation_temp_c,activation_time_h,crystal_morphology,yield_percent,crystal_size,topology_code,metal_cluster_connectivity,unit_cell_short,pore_diameter_A,BET_surface_area_m2g,air_stable,water_stable,tga_decomposition_temp_c,applications,reference,status,error
10.1039/c6cc02517j,downloaded\10.1039_c6cc02517j.pdf,SI downloaded\10.1039_c6cc02517j_SI.pdf,mof_json_store\10.1039_c6cc02517j\raw_output.json,mof_json_store\10.1039_c6cc02517j\synthesis_006.json,no,,UiO-66,,FeCl3·6H2O,,0.35 g (1.5 mmol),1.5,mmol,nan,,,,,nan,,,,,terephthalic acid,BDC,"0.30 M in DMF, 5 mL",1.5,mmol,,,,,,,,,,,water,H2O,12 eq,12.0,eq,acetic acid (glacial),AcOH,15 eq,15.0,eq,"N,N-dimethylformamide",DMF,20 mL total DMF (15 mL Zr-stock + 5 mL from H2bdc solution),20.0,,,,,120.0,120 °C reaction; Zr-stock aged 2 days at RT prior to ligand addition,24.0,Zr-stock aged 2 days at RT; then 24 h at 120 °C,20 mL glass vial,static,"DMF, acetone",wash and soak overnight in each,dried at 70 °C under vacuum,70.0,,,86.0,≈10 nm,,,,,1181.0,not_reported,not_reported,,,10.1039/c6cc02517j,ok,
10.1039/c6cc02517j,downloaded\10.1039_c6cc02517j.pdf,SI downloaded\10.1039_c6cc02517j_SI.pdf,mof_json_store\10.1039_c6cc02517j\raw_output.json,mof_json_store\10.1039_c6cc02517j\synthesis_007.json,no,,UiO-66,,FeCl3·6H2O,,0.35 g (1.5 mmol),1.5,mmol,nan,,,,,nan,,,,,terephthalic acid,BDC,"0.30 M in DMF, 5 mL",1.5,mmol,,,,,,,,,,,water,H2O,24 eq,24.0,eq,acetic acid (glacial),AcOH,15 eq,15.0,eq,"N,N-dimethylformamide",DMF,20 mL total DMF (15 mL Zr-stock + 5 mL from H2bdc solution),20.0,,,,,120.0,120 °C reaction; Zr-stock aged at RT prior to ligand addition (fresh = no aging),24.0,Zr-stock fresh (no aging) at RT; then 24 h at 120 h,20 mL glass vial,static,"DMF, acetone",wash and soak overnight in each,dried at 70 °C under vacuum,70.0,,,95.0,≈75 nm,,,,,1467.0,not_reported,not_reported,,,10.1039/c6cc02517j,ok,
10.1039/c6cc02517j,downloaded\10.1039_c6cc02517j.pdf,SI downloaded\10.1039_c6cc02517j_SI.pdf,mof_json_store\10.1039_c6cc02517j\raw_output.json,mof_json_store\10.1039_c6cc02517j\synthesis_008.json,no,,UiO-66,,FeCl3·6H2O,,0.35 g (1.5 mmol),1.5,mmol,nan,,,,,nan,,,,,terephthalic acid,BDC,"0.30 M in DMF, 5 mL",1.5,mmol,,,,,,,,,,,water,H2O,24 eq,24.0,eq,acetic acid (glacial),AcOH,15 eq,15.0,eq,"N,N-dimethylformamide",DMF,20 mL total DMF (15 mL Zr-stock + 5 mL from H2bdc solution),20.0,,,,,120.0,120 °C reaction; Zr-stock aged 1 day at RT prior to ligand addition,24.0,Zr-stock aged 1 day at RT; then 24 h at 120 °C,20 mL glass vial,static,"DMF, acetone",wash and soak overnight in each,dried at 70 °C under vacuum,70.0,,,99.0,≈30 nm,,,,,1145.0,not_reported,not_reported,,,10.1039/c6cc02517j,ok,
10.1039/c6cc02517j,downloaded\10.1039_c6cc02517j.pdf,SI downloaded\10.1039_c6cc02517j_SI.pdf,mof_json_store\10.1039_c6cc02517j\raw_output.json,mof_json_store\10.1039_c6cc02517j\synthesis_009.json,no,,UiO-66,,FeCl3·6H2O,,0.35 g (1.5 mmol),1.5,mmol,nan,,,,,nan,,,,,terephthalic acid,BDC,"0.30 M in DMF, 5 mL",1.5,mmol,,,,,,,,,,,water,H2O,24 eq,24.0,eq,acetic acid (glacial),AcOH,15 eq,15.0,eq,"N,N-dimethylformamide",DMF,20 mL total DMF (15 mL Zr-stock + 5 mL from H2bdc solution),20.0,,,,,120.0,120 °C reaction; Zr-stock aged 2 days at RT prior to ligand addition,24.0,Zr-stock aged 2 days at RT; then 24 h at 120 °C,20 mL glass vial,static,"DMF, acetone",wash and soak overnight in each,dried at 70 °C under vacuum,70.0,,,88.0,≈15 nm,,,,,1138.0,not_reported,not_reported,,,10.1039/c6cc02517j,ok,
10.1039/c6cc02517j,downloaded\10.1039_c6cc02517j.pdf,SI downloaded\10.1039_c6cc02517j_SI.pdf,mof_json_store\10.1039_c6cc02517j\raw_output.json,mof_json_store\10.1039_c6cc02517j\synthesis_010.json,no,,UiO-66,,ZrOCl2·8H2O,,0.35 g (1.5 mmol),1.5,mmol,nan,,,,,nan,,,,,terephthalic acid,BDC,"0.30 M in DMF, 5 mL",1.5,mmol,,,,,,,,,,,water,H2O,12 eq,12.0,eq,acetic acid (glacial),AcOH,30 eq,30.0,eq,"N,N-dimethylformamide",DMF,20 mL total DMF (15 mL Zr-stock + 5 mL from H2bdc solution),20.0,,,,,120.0,120 °C reaction; Zr-stock aged at RT prior to ligand addition (fresh = no aging),24.0,Zr-stock fresh (no aging) at RT; then 24 h at 120 h,20 mL glass vial,static,"DMF, acetone",wash and soak overnight in each,dried at 70 °C under vacuum,70.0,,,93.0,≈125 nm,,,,,1606.0,not_reported,not_reported,,,10.1039/c6cc02517j,ok,
10.1039/c6cc02517j,downloaded\10.1039_c6cc02517j.pdf,SI downloaded\10.1039_c6cc02517j_SI.pdf,mof_json_store\10.1039_c6cc02517j\raw_output.json,mof_json_store\10.1039_c6cc02517j\synthesis_011.json,no,,UiO-66,,ZrOCl2·8H2O,,0.35 g (1.5 mmol),1.5,mmol,nan,,,,,nan,,,,,terephthalic acid,BDC,"0.30 M in DMF, 5 mL",1.5,mmol,,,,,,,,,,,water,H2O,12 eq,12.0,eq,acetic acid (glacial),AcOH,30 eq,30.0,eq,"N,N-dimethylformamide",DMF,20 mL total DMF (15 mL Zr-stock + 5 mL from H2bdc solution),20.0,,,,,120.0,120 °C reaction; Zr-stock aged 1 day at RT prior to ligand addition,24.0,Zr-stock aged 1 day at RT; then 24 h at 120 °C,20 mL glass vial,static,"DMF, acetone",wash and soak overnight in each,dried at 70 °C under vacuum,70.0,,,90.0,≈75 nm,,,,,1390.0,not_reported,not_reported,,,10.1039/c6cc02517j,ok,
10.1039/c6cc02517j,downloaded\10.1039_c6cc02517j.pdf,SI downloaded\10.1039_c6cc02517j_SI.pdf,mof_json_store\10.1039_c6cc02517j\raw_output.json,mof_json_store\10.1039_c6cc02517j\synthesis_012.json,no,,UiO-66,,ZrOCl2·8H2O,,0.35 g (1.5 mmol),1.5,mmol,nan,,,,,nan,,,,,terephthalic acid,BDC,"0.30 M in DMF, 5 mL",1.5,mmol,,,,,,,,,,,water,H2O,12 eq,12.0,eq,acetic acid (glacial),AcOH,30 eq,30.0,eq,"N,N-dimethylformamide",DMF,20 mL total DMF (15 mL Zr-stock + 5 mL from H2bdc solution),20.0,,,,,120.0,120 °C reaction; Zr-stock aged 2 days at RT prior to ligand addition,24.0,Zr-stock aged 2 days at RT; then 24 h at 120 °C,20 mL glass vial,static,"DMF, acetone",wash and soak overnight in each,dried at 70 °C under vacuum,70.0,,,95.0,≈75 nm,,,,,1200.0,not_reported,not_reported,,,10.1039/c6cc02517j,ok,
10.1039/c6cc02517j,downloaded\10.1039_c6cc02517j.pdf,SI downloaded\10.1039_c6cc02517j_SI.pdf,mof_json_store\10.1039_c6cc02517j\raw_output.json,mof_json_store\10.1039_c6cc02517j\synthesis_013.json,no,,UiO-66,,ZrOCl2·8H2O,,0.35 g (1.5 mmol),1.5,mmol,nan,,,,,nan,,,,,terephthalic acid,BDC,"0.30 M in DMF, 5 mL",1.5,mmol,,,,,,,,,,,acetic acid (glacial),AcOH,30 eq,30.0,eq,,,,,,"N,N-dimethylformamide",DMF,20 mL total DMF (15 mL Zr-stock + 5 mL from H2bdc solution),20.0,,,,,120.0,120 °C reaction; Zr-stock aged at RT prior to ligand addition (fresh = no aging),24.0,Zr-stock fresh (no aging) at RT; then 24 h at 120 h,20 mL glass vial,static,"DMF, acetone",wash and soak overnight in each,dried at 70 °C under vacuum,70.0,,,19.0,>300 nm,,,,,1185.0,not_reported,not_reported,,,10.1039/c6cc02517j,ok,
10.1039/c6cc02517j,downloaded\10.1039_c6cc02517j.pdf,SI downloaded\10.1039_c6cc02517j_SI.pdf,mof_json_store\10.1039_c6cc02517j\raw_output.json,mof_json_store\10.1039_c6cc02517j\synthesis_014.json,no,,UiO-66,,ZrOCl2·8H2O,,0.35 g (1.5 mmol),1.5,mmol,nan,,,,,nan,,,,,terephthalic acid,BDC,"0.30 M in DMF, 5 mL",1.5,mmol,,,,,,,,,,,acetic acid (glacial),AcOH,30 eq,30.0,eq,,,,,,"N,N-dimethylformamide",DMF,20 mL total DMF (15 mL Zr-stock + 5 mL from H2bdc solution),20.0,,,,,120.0,120 °C reaction; Zr-stock aged 1 day at RT prior to ligand addition,24.0,Zr-stock aged 1 day at RT; then 24 h at 120 °C,20 mL glass vial,static,"DMF, acetone",wash and soak overnight in each,dried at 70 °C under vacuum,70.0,,,61.0,>300 nm,,,,,1100.0,not_reported,not_reported,,,10.1039/c6cc02517j,ok,
10.1039/c6cc02517j,downloaded\10.1039_c6cc02517j.pdf,SI downloaded\10.1039_c6cc02517j_SI.pdf,mof_json_store\10.1039_c6cc02517j\raw_output.json,mof_json_store\10.1039_c6cc02517j\synthesis_015.json,no,,UiO-66,,ZrOCl2·8H2O,,0.35 g (1.5 mmol),1.5,mmol,nan,,,,,nan,,,,,terephthalic acid,BDC,"0.30 M in DMF, 5 mL",1.5,mmol,,,,,,,,,,,acetic acid (glacial),AcOH,30 eq,30.0,eq,,,,,,"N,N-dimethylformamide",DMF,20 mL total DMF (15 mL Zr-stock + 5 mL from H2bdc solution),20.0,,,,,120.0,120 °C reaction; Zr-stock aged 2 days at RT prior to ligand addition,24.0,Zr-stock aged 2 days at RT; then 24 h at 120 °C,20 mL glass vial,static,"DMF, acetone",wash and soak overnight in each,dried at 70 °C under vacuum,70.0,,,73.0,>300 nm,,,,,1232.0,not_reported,not_reported,,,10.1039/c6cc02517j,ok,
10.1039/c6cc02517j,downloaded\10.1039_c6cc02517j.pdf,SI downloaded\10.1039_c6cc02517j_SI.pdf,mof_json_store\10.1039_c6cc02517j\raw_output.json,mof_json_store\10.1039_c6cc02517j\synthesis_016.json,no,,UiO-66,,ZrOCl2·8H2O,,0.35 g (1.5 mmol),1.5,mmol,nan,,,,,nan,,,,,terephthalic acid,BDC,"0.30 M in DMF, 5 mL",1.5,mmol,,,,,,,,,,,water,H2O,24 eq,24.0,eq,,,,,,"N,N-dimethylformamide",DMF,20 mL total DMF (15 mL Zr-stock + 5 mL from H2bdc solution),20.0,,,,,120.0,120 °C reaction; Zr-stock aged at RT prior to ligand addition (fresh = no aging),24.0,Zr-stock fresh (no aging) at RT; then 24 h at 120 h,20 mL glass vial,static,"DMF, acetone",wash and soak overnight in each,dried at 70 °C under vacuum,70.0,,,93.0,≈50 nm,,,,,1454.0,not_reported,not_reported,,,10.1039/c6cc02517j,ok,
10.1039/c6cc02517j,downloaded\10.1039_c6cc02517j.pdf,SI downloaded\10.1039_c6cc02517j_SI.pdf,mof_json_store\10.1039_c6cc02517j\raw_output.json,mof_json_store\10.1039_c6cc02517j\synthesis_017.json,no,,UiO-66,,ZrOCl2·8H2O,,0.35 g (1.5 mmol),1.5,mmol,nan,,,,,nan,,,,,terephthalic acid,BDC,"0.30 M in DMF, 5 mL",1.5,mmol,,,,,,,,,,,water,H2O,24 eq,24.0,eq,,,,,,"N,N-dimethylformamide",DMF,20 mL total DMF (15 mL Zr-stock + 5 mL from H2bdc solution),20.0,,,,,120.0,120 °C reaction; Zr-stock aged 1 day at RT prior to ligand addition,24.0,Zr-stock aged 1 day at RT; then 24 h at 120 °C,20 mL glass vial,static,"DMF, acetone",wash and soak overnight in each,dried at 70 °C under vacuum,70.0,,,71.0,≈10 nm,,,,,999.0,not_reported,not_reported,,,10.1039/c6cc02517j,ok,
10.1039/c6cc02517j,downloaded\10.1039_c6cc02517j.pdf,SI downloaded\10.1039_c6cc02517j_SI.pdf,mof_json_store\10.1039_c6cc02517j\raw_output.json,mof_json_store\10.1039_c6cc02517j\synthesis_018.json,no,,UiO-66,,ZrOCl2·8H2O,,0.35 g (1.5 mmol),1.5,mmol,nan,,,,,nan,,,,,terephthalic acid,BDC,"0.30 M in DMF, 5 mL",1.5,mmol,,,,,,,,,,,water,H2O,24 eq,24.0,eq,,,,,,"N,N-dimethylformamide",DMF,20 mL total DMF (15 mL Zr-stock + 5 mL from H2bdc solution),20.0,,,,,120.0,120 °C reaction; Zr-stock aged 2 days at RT prior to ligand addition,24.0,Zr-stock aged 2 days at RT; then 24 h at 120 °C,20 mL glass vial,static,"DMF, acetone",wash and soak overnight in each,dried at 70 °C under vacuum,70.0,,low crystallinity aggregate,80.0,n.d. (low crystallinity),,,,,697.0,not_reported,not_reported,,,10.1039/c6cc02517j,ok,
10.1021/ic501978u,downloaded\10.1021_ic501978u.pdf,SI downloaded\10.1021_ic501978u_SI.pdf,mof_json_store\10.1021_ic501978u\raw_output.json,mof_json_store\10.1021_ic501978u\synthesis_001.json,no,,Ag(btr)·PF6·0.5CH3CN,982558,ZrOCl2·8H2O,,0.40 mmol (101 mg) in 10 mL acetonitrile,0.4,mmol,nan,,,,,nan,,,,,"4,4′-bis(1,2,4-triazole)",btr,0.20 mmol (27 mg) in 10 mL water,0.2,mmol,,,,,,,,,,,,,,,,,,,,,acetonitrile,MeCN,10 mL,10.0,water,H2O,10 mL,10.0,25,room temperature,0.5,stir 30 min; crystals after 3 days slow evaporation,,stirred,,,,,,colorless block crystals,90.0,,,distorted tetrahedral Ag+ nodes; tetrahedral cages,"tetragonal, I-42d; a=13.1338(4) Å, b=13.1338(4) Å, c=44.093(3) Å; α=90°, β=90°, γ=90°; V=7605.9(5) Å3; Z=24",5.4,,not_reported,not_reported,270.0,luminescence;anion_exchange;sensing,10.1021/ic501978u,ok,
10.1021/ic501978u,downloaded\10.1021_ic501978u.pdf,SI downloaded\10.1021_ic501978u_SI.pdf,mof_json_store\10.1021_ic501978u\raw_output.json,mof_json_store\10.1021_ic501978u\synthesis_002.json,no,,Ag2(btr)2(H2O)·2CF3SO3·H2O,982559,ZrOCl2·8H2O,,0.40 mmol (103 mg) in 10 mL acetonitrile,0.4,mmol,nan,,,,,nan,,,,,"4,4′-bis(1,2,4-triazole)",btr,0.20 mmol (27 mg) in 10 mL water,0.2,mmol,,,,,,,,,,,,,,,,,,,,,acetonitrile,MeCN,10 mL,10.0,water,H2O,10 mL,10.0,25,room temperature,0.5,stir 30 min; crystals after 3 days slow evaporation,,stirred,,,,,,,30.0,,,distorted tetrahedral Ag+ nodes; μ3/μ4-btr,"monoclinic, P21/n; a=12.866(7) Å, b=12.776(7) Å, c=16.802(9) Å; β=105.303(10)°; V=2664(2) Å3; Z=4",6.9,,not_reported,not_reported,280.0,luminescence,10.1021/ic501978u,ok,
10.1021/ic501978u,downloaded\10.1021_ic501978u.pdf,SI downloaded\10.1021_ic501978u_SI.pdf,mof_json_store\10.1021_ic501978u\raw_output.json,mof_json_store\10.1021_ic501978u\synthesis_003.json,no,,Ag2(btr)2(NO3)·NO3,982560,ZrOCl2·8H2O,,0.40 mmol (68 mg) in 20 mL acetonitrile,0.4,mmol,nan,,,,,nan,,,,,"4,4′-bis(1,2,4-triazole)",btr,0.20 mmol (27 mg) in 10 mL water,0.2,mmol,,,,,,,,,,,,,,,,,,,,,acetonitrile,MeCN,20 mL,20.0,water,H2O,10 mL,10.0,25,room temperature,0.5,stir 30 min; crystals after 3 days slow evaporation,,stirred,,,,,,,76.0,,,distorted tetrahedral Ag+ nodes; μ3/μ4-btr; NO3− coordinated,"monoclinic, P21/n; a=9.153(3) Å, b=17.895(5) Å, c=10.668(3) Å; β=96.395(4)°; V=1736.5(8) Å3; Z=4",,,not_reported,not_reported,230.0,luminescence,10.1021/ic501978u,ok,
10.1021/acs.inorgchem.8b01319,downloaded\10.1021_acs.inorgchem.8b01319.pdf,SI downloaded\10.1021_acs.inorgchem.8b01319_SI.pdf,mof_json_store\10.1021_acs.inorgchem.8b01319\raw_output.json,mof_json_store\10.1021_acs.inorgchem.8b01319\synthesis_001.json,no,,Tb-MOF,,ZrOCl2·8H2O,,"45 mg, 0.1 mmol",0.1,mmol,nan,,,,,nan,,,,,"5,5′,5″-(1,3,5-triazine-2,4,6-triyl)tris(azanediyl)triisophthalate",H6TATAT,"62 mg, 0.1 mmol",0.1,mmol,,,,,,,,,,,benzoic acid,,"220 mg, 1.8 mmol",1.8,mmol,,,,,,"N,N-dimethylformamide",DMF,6 mL,6.0,water,H2O,3 mL,3.0,100.0,100 °C,72.0,72 h,Teflon-lined stainless steel container (15 mL),static,,,Outgassed at 100 °C for 12 h prior to N2 sorption,100.0,12.0,colorless cubic crystals,94.0,,she,"Tb3+ 9-coordinate nodes; (4,6)-connected network","cubic, Pm-3m, a=27.6875(3) Å, V=21225.2(7) Å3",8.9,,not_reported,not_reported,,luminescence;sensing,10.1021/acs.inorgchem.8b01319,ok,
10.1021/acs.inorgchem.8b01319,downloaded\10.1021_acs.inorgchem.8b01319.pdf,SI downloaded\10.1021_acs.inorgchem.8b01319_SI.pdf,mof_json_store\10.1021_acs.inorgchem.8b01319\raw_output.json,mof_json_store\10.1021_acs.inorgchem.8b01319\synthesis_002.json,no,,Eu-MOF,,ZrOCl2·8H2O,,"45 mg, 0.1 mmol",0.1,mmol,nan,,,,,nan,,,,,"5,5′,5″-(1,3,5-triazine-2,4,6-triyl)tris(azanediyl)triisophthalate",H6TATAT,"62 mg, 0.1 mmol",0.1,mmol,,,,,,,,,,,benzoic acid,,"220 mg, 1.8 mmol",1.8,mmol,,,,,,"N,N-dimethylformamide",DMF,6 mL,6.0,water,H2O,3 mL,3.0,100.0,100 °C,72.0,72 h,Teflon-lined stainless steel container (15 mL),static,,,Outgassed at 100 °C for 12 h prior to N2 sorption,100.0,12.0,colorless cubic crystals,88.0,,she,"Eu3+ 9-coordinate nodes; (4,6)-connected network","cubic, Pm-3m, a=27.6997(3) Å, V=21253.2(7) Å3",8.9,,not_reported,not_reported,,luminescence;sensing,10.1021/acs.inorgchem.8b01319,ok,
10.1021/acs.inorgchem.8b01319,downloaded\10.1021_acs.inorgchem.8b01319.pdf,SI downloaded\10.1021_acs.inorgchem.8b01319_SI.pdf,mof_json_store\10.1021_acs.inorgchem.8b01319\raw_output.json,mof_json_store\10.1021_acs.inorgchem.8b01319\synthesis_003.json,no,,Dy-MOF,,ZrOCl2·8H2O,,"44 mg, 0.1 mmol",0.1,mmol,nan,,,,,nan,,,,,"5,5′,5″-(1,3,5-triazine-2,4,6-triyl)tris(azanediyl)triisophthalate",H6TATAT,"62 mg, 0.1 mmol",0.1,mmol,,,,,,,,,,,benzoic acid,,"220 mg, 1.8 mmol",1.8,mmol,,,,,,"N,N-dimethylformamide",DMF,6 mL,6.0,water,H2O,3 mL,3.0,100.0,100 °C,72.0,72 h,Teflon-lined stainless steel container (15 mL),static,,,Outgassed at 100 °C for 12 h prior to N2 sorption,100.0,12.0,colorless cubic crystals,86.0,,she,"Dy3+ 9-coordinate nodes; (4,6)-connected network","cubic, Pm-3m, a=27.6280(3) Å, V=21088.6(7) Å3",8.9,,not_reported,not_reported,,luminescence;sensing,10.1021/acs.inorgchem.8b01319,ok,
10.1021/acs.inorgchem.8b01319,downloaded\10.1021_acs.inorgchem.8b01319.pdf,SI downloaded\10.1021_acs.inorgchem.8b01319_SI.pdf,mof_json_store\10.1021_acs.inorgchem.8b01319\raw_output.json,mof_json_store\10.1021_acs.inorgchem.8b01319\synthesis_004.json,no,,Gd-MOF,,ZrOCl2·8H2O,,"45 mg, 0.1 mmol",0.1,mmol,nan,,,,,nan,,,,,"5,5′,5″-(1,3,5-triazine-2,4,6-triyl)tris(azanediyl)triisophthalate",H6TATAT,"62 mg, 0.1 mmol",0.1,mmol,,,,,,,,,,,benzoic acid,,"220 mg, 1.8 mmol",1.8,mmol,,,,,,"N,N-dimethylformamide",DMF,6 mL,6.0,water,H2O,3 mL,3.0,100.0,100 °C,72.0,72 h,Teflon-lined stainless steel container (15 mL),static,,,Outgassed at 100 °C for 12 h prior to N2 sorption,100.0,12.0,colorless cubic crystals,89.0,,she,"Gd3+ 9-coordinate nodes; (4,6)-connected network","cubic, Pm-3m, a=27.6274(6) Å, V=21087.3(14) Å3",8.9,,not_reported,not_reported,,luminescence;sensing,10.1021/acs.inorgchem.8b01319,ok,
10.1039/d3ra07120k,downloaded\10.1039_d3ra07120k.pdf,SI downloaded\10.1039_d3ra07120k_SI.pdf,mof_json_store\10.1039_d3ra07120k\raw_output.json,mof_json_store\10.1039_d3ra07120k\synthesis_001.json,no,,POMOF-1,2300360,ZrOCl2·8H2O,,"5.38 mg, 0.04 mmol",0.04,mmol,nan,CrMo6,"17.96 mg, 0.015 mmol",0.015,mmol,nan,,,,,"1,3-di-(1,2,4-triazol-4-yl)benzene",L,"4.24 mg, 0.02 mmol",0.02,mmol,,,,,,,,,,,hydrochloric acid (1 M),HCl,pH adjusted to 3.6 with 1 M HCl,,,,,,,,water,H2O,5 mL,5.0,,,,,140.0,140 °C,72.0,3 days,Teflon-lined stainless steel reactor,static,"DMSO, H2O, EtOH, Et2O",,,,,green bulk crystals,32.4,,,Anderson {CrMo6} clusters linked to rod-like {Cu4O3} SBUs (2D layers),"a=10.2257(9) Å, b=14.3320(16) Å, c=14.3731(14) Å, α=106.760(4)°, β=110.599(4)°, γ=105.352(4)°, P1",,,not_reported,not_reported,,C-H oxidation catalysis,10.1039/d3ra07120k,ok,
10.1021/ic051457i,downloaded\10.1021_ic051457i.pdf,SI downloaded\10.1021_ic051457i_SI.pdf,mof_json_store\10.1021_ic051457i\raw_output.json,mof_json_store\10.1021_ic051457i\synthesis_001.json,yes,Crystallization with L2 + Cu(OAc)2 did not yield structure-quality crystals despite several attempts.,,,ZrOCl2·8H2O,,"10.4 mg, 0.0610 mmol",0.061,mmol,nan,,,,,nan,,,,,"1,3-bis(pyridin-4-ylmethyl)urea",L1,"29.6 mg, 0.1223 mmol",0.1223,mmol,,,,,,,,,,,,,,,,,,,,,water,H2O,4 mL,4.0,methanol,MeOH,ca. 2 mL,2.0,25,room temperature,48.0,2 days,,static (layered diffusion),"H2O, MeOH",,dried in a desiccator overnight,,,deep-blue crystals,50.0,0.20 × 0.10 × 0.03 mm,,,,,,,,,,10.1021/ic051457i,ok,
10.1021/ic051457i,downloaded\10.1021_ic051457i.pdf,SI downloaded\10.1021_ic051457i_SI.pdf,mof_json_store\10.1021_ic051457i\raw_output.json,mof_json_store\10.1021_ic051457i\synthesis_002.json,yes,Crystallization with L2 + Cu(OAc)2 did not yield structure-quality crystals despite several attempts.,,,ZrOCl2·8H2O,Cu(OAc)2·H2O,"7.5 mg, 0.0376 mmol",0.0376,mmol,nan,,,,,nan,,,,,"1,3-bis(pyridin-4-ylmethyl)urea",L1,"18.1 mg, 0.0748 mmol",0.0748,mmol,,,,,,,,,,,tetrabutylammonium acetate (hydrate),[NBu4][OAc],"40.5 mg, 0.1343 mmol",0.1343,mmol,,,,,,water,H2O,ca. 3 mL (ligand solution) + ca. 1 mL ([NBu4][OAc] solution),,,,,,25,room temperature,24.0,"stirred 15 min, then crystallized 1 day",,"stirred 15 min, then static",H2O,,dried in a desiccator overnight,,,blue crystals,46.0,0.21 × 0.15 × 0.05 mm,,,,,,,,,,10.1021/ic051457i,ok,
10.1021/ic051457i,downloaded\10.1021_ic051457i.pdf,SI downloaded\10.1021_ic051457i_SI.pdf,mof_json_store\10.1021_ic051457i\raw_output.json,mof_json_store\10.1021_ic051457i\synthesis_003.json,yes,Crystallization with L2 + Cu(OAc)2 did not yield structure-quality crystals despite several attempts.,,,ZrOCl2·8H2O,CuSO4·5H2O,"12.6 mg, 0.0505 mmol (in 5 mL H2O)",0.0505,mmol,nan,,,,,nan,,,,,"1,3-bis(pyridin-4-ylmethyl)urea",L1,"12.2 mg, 0.0504 mmol (in ca. 6 mL H2O)",0.0504,mmol,,,,,,,,,,,,,,,,,,,,,water,H2O,6 mL (ligand layer) + 5 mL (metal layer),,,,,,25,room temperature,,,,static (layered diffusion),"H2O, MeOH",,dried in a desiccator overnight,,,violet crystals,33.0,0.21 × 0.08 × 0.08 mm,,,,,,,,,,10.1021/ic051457i,ok,
10.1021/ic051457i,downloaded\10.1021_ic051457i.pdf,SI downloaded\10.1021_ic051457i_SI.pdf,mof_json_store\10.1021_ic051457i\raw_output.json,mof_json_store\10.1021_ic051457i\synthesis_004.json,yes,Crystallization with L2 + Cu(OAc)2 did not yield structure-quality crystals despite several attempts.,,,ZrOCl2·8H2O,,"9.1 mg, 0.0534 mmol",0.0534,mmol,nan,,,,,nan,,,,,"1,3-bis(pyridin-3-ylmethyl)urea",L2,"27.1 mg, 0.1057 mmol",0.1057,mmol,,,,,,,,,,,,,,,,,,,,,water,H2O,3 mL,3.0,methanol,MeOH,ca. 1 mL,1.0,25,room temperature,48.0,2 days,,static (layered diffusion),"H2O, MeOH",,dried under reduced pressure at ca. 100 °C,100.0,,blue crystals,59.0,0.17 × 0.11 × 0.06 mm,,,,,,,,,,10.1021/ic051457i,ok,
10.1021/ic051457i,downloaded\10.1021_ic051457i.pdf,SI downloaded\10.1021_ic051457i_SI.pdf,mof_json_store\10.1021_ic051457i\raw_output.json,mof_json_store\10.1021_ic051457i\synthesis_005.json,yes,Crystallization with L2 + Cu(OAc)2 did not yield structure-quality crystals despite several attempts.,,,ZrOCl2·8H2O,CuSO4·5H2O,"19.8 mg, 0.0793 mmol",0.0793,mmol,nan,,,,,nan,,,,,"1,3-bis(pyridin-3-ylmethyl)urea",L2,"20.3 mg, 0.0792 mmol",0.0792,mmol,,,,,,,,,,,,,,,,,,,,,water,H2O,"ca. 3 mL (hot, for ligand dissolution)",3.0,,,,,25,ligand dissolved in hot water; then crystallized at room temperature,24.0,"stirred 15 min, then 1 day at RT",,"stirred 15 min, then static","H2O, MeOH",,dried in a desiccator overnight,,,blue crystals,75.0,0.30 × 0.20 × 0.04 mm,,,,,,,,,,10.1021/ic051457i,ok,
10.1039/c1cc14893a,downloaded\10.1039_c1cc14893a.pdf,SI downloaded\10.1039_c1cc14893a_SI.pdf,mof_json_store\10.1039_c1cc14893a\raw_output.json,mof_json_store\10.1039_c1cc14893a\synthesis_001.json,no,,iPr-ChirUMCM-1,831931,ZrOCl2·8H2O,,"113.3 mg, 0.433 mmol",0.433,mmol,nan,,,,,nan,,,,,"1,3,5-benzenetribenzoic acid",BTB,"22.2 mg, 0.0506 mmol",0.0506,mmol,(S)-2-(4-isopropyl-2-oxooxazolidin-3-yl)terephthalic acid,iPr-ChirBDC,"31.7 mg, 0.108 mmol",0.108,mmol,,,,,,,,,,,,,,,,"N,N-diethylformamide",DEF,4 mL,4.0,,,,,100.0,100 °C,48.0,48 h,Pyrex tube,,"DEF, DCM",2× (DEF); solvent exchange to DCM,vacuum at ambient temperature for 24 h,,24.0,needle-shaped crystals,75.4,,,Zn4O 6-connected SBU,"a=41.459(6) Å, c=17.561(4) Å, P63",,3770.0,not_reported,not_reported,300.0,enantioseparation;hydrogen_storage,10.1039/c1cc14893a,ok,
10.1039/c1cc14893a,downloaded\10.1039_c1cc14893a.pdf,SI downloaded\10.1039_c1cc14893a_SI.pdf,mof_json_store\10.1039_c1cc14893a\raw_output.json,mof_json_store\10.1039_c1cc14893a\synthesis_002.json,no,,Bn-ChirUMCM-1,831930,ZrOCl2·8H2O,,"113.3 mg, 0.433 mmol",0.433,mmol,nan,,,,,nan,,,,,"1,3,5-benzenetribenzoic acid",BTB,"30.7 mg, 0.069 mmol",0.069,mmol,(S)-2-(4-benzyl-2-oxooxazolidin-3-yl)terephthalic acid,Bn-ChirBDC,"37.1 mg, 0.108 mmol",0.108,mmol,,,,,,,,,,,,,,,,"N,N-diethylformamide",DEF,4 mL,4.0,,,,,100.0,100 °C,48.0,48 h,Pyrex tube,,"DEF, DCM",2× (DEF); solvent exchange to DCM,vacuum at ambient temperature for 24 h,,24.0,needle-shaped crystals,73.2,,,Zn4O 6-connected SBU,"a=41.414(6) Å, c=17.637(3) Å, P63",,3310.0,not_reported,not_reported,300.0,enantioseparation;hydrogen_storage,10.1039/c1cc14893a,ok,
10.1039/c3ce40858b,downloaded\10.1039_c3ce40858b.pdf,SI downloaded\10.1039_c3ce40858b_SI.pdf,mof_json_store\10.1039_c3ce40858b\raw_output.json,mof_json_store\10.1039_c3ce40858b\synthesis_001.json,no,,,,ZrOCl2·8H2O,,"20.7 mg, 0.07 mmol",0.07,mmol,nan,,,,,nan,,,,,5-(4-carboxybenzoylamino)-isophthalic acid,H3L,"23.5 mg, 0.07 mmol",0.07,mmol,"1,2-bis(4-pyridyl)ethene",bpe,"13.1 mg, 0.07 mmol",0.07,mmol,,,,,,,,,,,,,,,,water,H2O,"DMF–H2O (v:v = 1:7), 4 mL total",,"N,N-dimethylformamide",DMF,"DMF–H2O (v:v = 1:7), 4 mL total",,140.0,140 °C,48.0,48 h,Teflon-lined stainless steel autoclave,,,,,,,purple block-like crystals,69.0,,,bpe-pillared M–L3 layers (3D pillar-layer),,,,not_reported,not_reported,400.0,,10.1039/c3ce40858b,ok,
10.1039/c3ce40858b,downloaded\10.1039_c3ce40858b.pdf,SI downloaded\10.1039_c3ce40858b_SI.pdf,mof_json_store\10.1039_c3ce40858b\raw_output.json,mof_json_store\10.1039_c3ce40858b\synthesis_004.json,no,,,,ZrOCl2·8H2O,,"150.1 mg, 0.63 mmol",0.63,mmol,nan,,,,,nan,,,,,5-(4-carboxybenzoylamino)-isophthalic acid,H3L,"43.1 mg, 0.13 mmol",0.13,mmol,"1,2-bis(4-pyridyl)diazene",bpa,"24.2 mg, 0.13 mmol",0.13,mmol,,,,,,"NaOH (aqueous, 1 mol L−1)",,"1 mol L−1, 0.1 mL",0.1,mmol,,,,,,water,H2O,3 mL,3.0,,,,,180.0,180 °C,72.0,3 d,Teflon-lined stainless steel autoclave,,,,,,,purple block-like crystals,88.0,,,trinuclear [Co3(COO)4(OH)(N2)] SBU; sandwich-shaped layers,,,,not_reported,not_reported,420.0,,10.1039/c3ce40858b,ok,
10.1039/c3ce40858b,downloaded\10.1039_c3ce40858b.pdf,SI downloaded\10.1039_c3ce40858b_SI.pdf,mof_json_store\10.1039_c3ce40858b\raw_output.json,mof_json_store\10.1039_c3ce40858b\synthesis_006.json,no,,,,ZrOCl2·8H2O,,"18.6 mg, 0.03 mmol",0.03,mmol,nan,,,,,nan,,,,,5-(4-carboxybenzoylamino)-isophthalic acid,H3L,"5.6 mg, 0.015 mmol",0.015,mmol,"4,4'-bipyridine",bpy,"3.7 mg, 0.02 mmol",0.02,mmol,,,,,,,,,,,,,,,,"N,N-dimethylformamide",DMF,"DMF–H2O (v:v = 1:1), 4 mL total",,water,H2O,"DMF–H2O (v:v = 1:1), 4 mL total",,80.0,80 °C,48.0,48 h,Teflon-lined stainless steel autoclave,,,,,,,colorless block-like crystals,68.0,,,hydrogen-bonded [Zn(HL)(bpy)(H2O)] chains; free bpy guests,,,,not_reported,not_reported,360.0,luminescence,10.1039/c3ce40858b,ok,
10.1002/ejic.201000535,downloaded\10.1002_ejic.201000535.pdf,SI downloaded\10.1002_ejic.201000535_SI.pdf,mof_json_store\10.1002_ejic.201000535\raw_output.json,mof_json_store\10.1002_ejic.201000535\synthesis_001.json,no,,,,ZrOCl2·8H2O,,0.3 mmol,0.3,mmol,nan,,,,,nan,,,,,terephthalic acid,BDC,1.5 mmol,1.5,mmol,,,,,,,,,,,piperazine (pip),,0.3 mmol,0.3,mmol,,,,,,"N,N-dimethylformamide",DMF,5 mL,5.0,,,,,100.0,100 °C,72.0,3 d,PTFE-lined stainless steel autoclave (23 mL),static,,,,,,,,,sql,,"triclinic, P-1, a=9.1381(1) Å, b=10.0961(2) Å, c=18.7143(3) Å, α=99.5467(11)°, β=101.9611(10)°, γ=105.9549(11)°, V=1577.79(05) Å3",,,not_reported,not_reported,,,10.1002/ejic.201000535,ok,
10.1002/ejic.201000535,downloaded\10.1002_ejic.201000535.pdf,SI downloaded\10.1002_ejic.201000535_SI.pdf,mof_json_store\10.1002_ejic.201000535\raw_output.json,mof_json_store\10.1002_ejic.201000535\synthesis_002.json,no,,,,ZrOCl2·8H2O,,0.3 mmol,0.3,mmol,nan,,,,,nan,,,,,terephthalic acid,BDC,1.5 mmol,1.5,mmol,,,,,,,,,,,"lithium hydroxide monohydrate, LiOH·H2O",,0.6 mmol,0.6,mmol,,,,,,"N,N-dimethylformamide",DMF,5 mL,5.0,,,,,100.0,100 °C,72.0,3 d,PTFE-lined stainless steel autoclave (23 mL),static,MeOH,,activated at 300 °C for 2 h,300.0,2.0,,70.0,,dia,,"monoclinic, C2/c, a=10.7068(2) Å, b=17.7294(4) Å, c=13.2435(2) Å, β=104.446(1)°, V=2434.47(8) Å3",,,not_reported,not_reported,,hydrogen storage,10.1002/ejic.201000535,ok,
10.1002/ejic.201000535,downloaded\10.1002_ejic.201000535.pdf,SI downloaded\10.1002_ejic.201000535_SI.pdf,mof_json_store\10.1002_ejic.201000535\raw_output.json,mof_json_store\10.1002_ejic.201000535\synthesis_003.json,no,,,,ZrOCl2·8H2O,,0.3 mmol,0.3,mmol,nan,,,,,nan,,,,,terephthalic acid,BDC,1.5 mmol,1.5,mmol,,,,,,,,,,,imidazole (HIm),,0.3 mmol,0.3,mmol,,,,,,"N,N-dimethylformamide",DMF,5 mL,5.0,,,,,100.0,100 °C,72.0,3 d,PTFE-lined stainless steel autoclave (23 mL),static,,,,,,,,,dia,,"triclinic, P-1, a=13.6855(3) Å, b=13.7530(3) Å, c=15.3046(3) Å, α=73.0350(14)°, β=75.0470(13)°, γ=82.0480(14)°, V=2655.73(10) Å3",,,not_reported,not_reported,,luminescence,10.1002/ejic.201000535,ok,
10.1002/ejic.201000535,downloaded\10.1002_ejic.201000535.pdf,SI downloaded\10.1002_ejic.201000535_SI.pdf,mof_json_store\10.1002_ejic.201000535\raw_output.json,mof_json_store\10.1002_ejic.201000535\synthesis_004.json,no,,,,ZrOCl2·8H2O,,0.3 mmol,0.3,mmol,nan,,,,,nan,,,,,terephthalic acid,BDC,1.5 mmol,1.5,mmol,,,,,,,,,,,imidazole (HIm),,1.2 mmol,1.2,mmol,,,,,,"N,N-dimethylformamide",DMF,5 mL,5.0,,,,,100.0,100 °C,72.0,3 d,PTFE-lined stainless steel autoclave (23 mL),static,,,,,,,63.0,,pcu,,"trigonal, R-3c, a=b=17.6932(7) Å, c=29.7350(9) Å, γ=120°, V=8061.4(5) Å3",,,not_reported,not_reported,,luminescence,10.1002/ejic.201000535,ok,
10.1039/c0ce00527d,downloaded\10.1039_c0ce00527d.pdf,,mof_json_store\10.1039_c0ce00527d\raw_output.json,mof_json_store\10.1039_c0ce00527d\synthesis_001.json,no,,,,ZrOCl2·8H2O,,"29.7 mg, 0.1 mmol",0.1,mmol,nan,,,,,nan,,,,,"3,5-di(1H-imidazol-1-yl)benzoic acid",HL,"25.4 mg, 0.1 mmol",0.1,mmol,terephthalic acid,H2PBDA,"16.6 mg, 0.1 mmol",0.1,mmol,,,,,,sodium hydroxide,,"12.0 mg, 0.3 mmol",0.3,mmol,,,,,,water,H2O,10 mL,10.0,,,,,160.0,160 °C,72.0,3 d,Teflon-lined stainless steel autoclave (16 mL),static,"H2O, EtOH",,,,,colourless block crystals,53.0,,,1D double chain; HPBDA acts as terminal ligand,,,,not_reported,not_reported,320.0,,10.1039/c0ce00527d,ok,
10.1039/c0ce00527d,downloaded\10.1039_c0ce00527d.pdf,,mof_json_store\10.1039_c0ce00527d\raw_output.json,mof_json_store\10.1039_c0ce00527d\synthesis_002.json,no,,,,ZrOCl2·8H2O,,"26.6 mg, 0.1 mmol",0.1,mmol,nan,,,,,nan,,,,,"3,5-di(1H-imidazol-1-yl)benzoic acid",HL,"25.4 mg, 0.1 mmol",0.1,mmol,terephthalic acid,H2PBDA,"16.6 mg, 0.1 mmol",0.1,mmol,,,,,,sodium hydroxide,,"12.0 mg, 0.3 mmol",0.3,mmol,,,,,,water,H2O,10 mL,10.0,,,,,160.0,160 °C,72.0,3 d,Teflon-lined stainless steel autoclave (16 mL),static,"H2O, EtOH",,,,,Colourless platelet crystals,67.0,,InS,2-fold interpenetrated 3D InS net,,,,not_reported,not_reported,320.0,,10.1039/c0ce00527d,ok,
10.1039/c0ce00527d,downloaded\10.1039_c0ce00527d.pdf,,mof_json_store\10.1039_c0ce00527d\raw_output.json,mof_json_store\10.1039_c0ce00527d\synthesis_003.json,no,,,,ZrOCl2·8H2O,,"25.8 mg, 0.15 mmol",0.15,mmol,nan,,,,,nan,,,,,"3,5-di(1H-imidazol-1-yl)benzoic acid",HL,"25.4 mg, 0.1 mmol",0.1,mmol,terephthalic acid,H2PBDA,"16.6 mg, 0.1 mmol",0.1,mmol,,,,,,,,,,,,,,,,water,H2O,10 mL,10.0,,,,,160.0,160 °C,72.0,3 d,Teflon-lined stainless steel autoclave (16 mL),static,"H2O, EtOH",,,,,Colourless platelet crystals,62.0,,dmc,4-fold interpenetrated dmc net,,,,not_reported,not_reported,370.0,,10.1039/c0ce00527d,ok,
10.1039/c0ce00527d,downloaded\10.1039_c0ce00527d.pdf,,mof_json_store\10.1039_c0ce00527d\raw_output.json,mof_json_store\10.1039_c0ce00527d\synthesis_004.json,no,,,,ZrOCl2·8H2O,,"29.7 mg, 0.1 mmol",0.1,mmol,nan,,,,,nan,,,,,"3,5-di(1H-imidazol-1-yl)benzoic acid",HL,"25.4 mg, 0.1 mmol",0.1,mmol,isophthalic acid,H2MBDA,"16.6 mg, 0.1 mmol",0.1,mmol,,,,,,sodium hydroxide,,"12.0 mg, 0.3 mmol",0.3,mmol,,,,,,water,H2O,10 mL,10.0,,,,,180.0,180 °C,72.0,3 d,Teflon-lined stainless steel autoclave (16 mL),static,"H2O, EtOH",several times,,,,Colorless block crystals,49.0,,,"[Cd2O2] binuclear units; (4,6)-connected net",,,,not_reported,not_reported,320.0,,10.1039/c0ce00527d,ok,
10.1039/c0ce00527d,downloaded\10.1039_c0ce00527d.pdf,,mof_json_store\10.1039_c0ce00527d\raw_output.json,mof_json_store\10.1039_c0ce00527d\synthesis_005.json,no,,,,ZrOCl2·8H2O,,"29.7 mg, 0.1 mmol",0.1,mmol,nan,,,,,nan,,,,,"3,5-di(1H-imidazol-1-yl)benzoic acid",HL,"25.4 mg, 0.1 mmol",0.1,mmol,"1,2,3-benzenetricarboxylic acid","1,2,3-H3BTC","21.0 mg, 0.1 mmol",0.1,mmol,,,,,,sodium hydroxide,,"16.0 mg, 0.4 mmol",0.4,mmol,,,,,,water,H2O,10 mL,10.0,,,,,180.0,180 °C,72.0,3 d,Teflon-lined stainless steel autoclave (16 mL),static,"H2O, EtOH",several times,,,,Colourless block crystals,39.0,,,tetranuclear Cd(II) SBU; 2D network,,,,not_reported,not_reported,310.0,,10.1039/c0ce00527d,ok,
10.1039/c0ce00527d,downloaded\10.1039_c0ce00527d.pdf,,mof_json_store\10.1039_c0ce00527d\raw_output.json,mof_json_store\10.1039_c0ce00527d\synthesis_006.json,no,,,,ZrOCl2·8H2O,,"26.6 mg, 0.1 mmol",0.1,mmol,nan,,,,,nan,,,,,"3,5-di(1H-imidazol-1-yl)benzoic acid",HL,"25.4 mg, 0.1 mmol",0.1,mmol,"1,2,3-benzenetricarboxylic acid","1,2,3-H3BTC","21.0 mg, 0.1 mmol",0.1,mmol,,,,,,sodium hydroxide,,"16.0 mg, 0.4 mmol",0.4,mmol,,,,,,water,H2O,10 mL,10.0,,,,,180.0,180 °C,72.0,3 d,Teflon-lined stainless steel autoclave (16 mL),static,"H2O, EtOH",several times,,,,Colourless block crystals,39.0,,,tetranuclear Cd(II) SBU; 2D network,,,,not_reported,not_reported,310.0,,10.1039/c0ce00527d,ok,
10.1039/c0ce00527d,downloaded\10.1039_c0ce00527d.pdf,,mof_json_store\10.1039_c0ce00527d\raw_output.json,mof_json_store\10.1039_c0ce00527d\synthesis_007.json,no,,,,ZrOCl2·8H2O,,"34.4 mg, 0.2 mmol",0.2,mmol,nan,,,,,nan,,,,,"3,5-di(1H-imidazol-1-yl)benzoic acid",HL,"25.4 mg, 0.1 mmol",0.1,mmol,"1,2,3-benzenetricarboxylic acid","1,2,3-H3BTC","21.0 mg, 0.1 mmol",0.1,mmol,,,,,,,,,,,,,,,,water,H2O,10 mL,10.0,,,,,180.0,180 °C,72.0,3 d,Teflon-lined stainless steel autoclave (16 mL),static,"H2O, EtOH",several times,,,,Colourless block crystals,39.0,,,tetranuclear Cd(II) SBU; 2D network,,,,not_reported,not_reported,310.0,,10.1039/c0ce00527d,ok,
10.1021/acs.inorgchem.3c03988,downloaded\10.1021_acs.inorgchem.3c03988.pdf,SI downloaded\10.1021_acs.inorgchem.3c03988_SI.pdf,mof_json_store\10.1021_acs.inorgchem.3c03988\raw_output.json,mof_json_store\10.1021_acs.inorgchem.3c03988\synthesis_001.json,no,,Zn-MOF,,ZrOCl2·8H2O,,"24 mg, 0.1 mmol",0.1,mmol,nan,,,,,nan,,,,,"2,4,6-tris(4-carboxyphenoxy)-1,3,5-triazine",H3L,"24 mg, 0.049 mmol",0.049,mmol,,,,,,,,,,,triethylamine,TEA,0.02 mL,0.02,mL,nitric acid (HNO3),,"2 M, added dropwise until clear",,,"N,N-dimethylformamide",DMF,2.5 mL,2.5,ethanol,EtOH,2.5 mL,2.5,60.0,60 °C,72.0,72 h,Teflon-lined autoclave,static,EtOH,3 × 10 mL,110 °C under vacuum for 5 h,110.0,5.0,colorless needle-shaped crystals,,,,,,,,,,,,10.1021/acs.inorgchem.3c03988,ok,
10.1039/c5cy02191j,downloaded\10.1039_c5cy02191j.pdf,SI downloaded\10.1039_c5cy02191j_SI.pdf,mof_json_store\10.1039_c5cy02191j\raw_output.json,mof_json_store\10.1039_c5cy02191j\synthesis_001.json,no,,Fe3O(BPDC)3 (MIL-126),,ZrOCl2·8H2O,,"0.1665 g, 0.62 mmol",0.62,mmol,nan,,,,,nan,,,,,"biphenyl-4,4'-dicarboxylic acid",BPDC,"0.08 g, 0.33 mmol",0.33,mmol,,,,,,,,,,,acetic acid,,"0.4 mL, 7 mmol",7.0,mmol,,,,,,"N,N-dimethylformamide",DMF,39 mL,39.0,,,,,120.0,120 °C,48.0,48 h,Ten 8 mL glass vials; isothermal oven,"pre-stirred 1 h, then static during heating","DMF, dichloromethane",DMF 3×10 mL over 3 days; DCM 3×10 mL over 3 days,"dried at 120 °C for 24 h, then at 150 °C for 2 h under vacuum",,,orange crystals,76.0,,,,,,1641.0,not_reported,not_reported,,,10.1039/c5cy02191j,ok,
10.1021/acsami.1c15506,downloaded\10.1021_acsami.1c15506.pdf,SI downloaded\10.1021_acsami.1c15506_SI.pdf,mof_json_store\10.1021_acsami.1c15506\raw_output.json,mof_json_store\10.1021_acsami.1c15506\synthesis_001.json,yes,ZIF-8 (1:20) showed low crystallinity; ZIF-8 (1:100) not stable in aqueous solution.,ZIF-8,,CH3COO)2Zn,,"0.31 M Zn(NO3)2, 160 μL (aqueous)",0.0496,mmol,nan,,,,,nan,,,,,2-methylimidazole,2-Melm,1.6 mL of 2-Melm solution (0.625 M),1.0,mmol,,,,,,,,,,,,,,,,,,,,,water,H2O,,,,,,,25,room temperature,0.5,30 min,,"stirred, 600 rpm",deionized water,at least three times,,,,"rough, irregular particles; low crystallinity",,,,,,,,,,,,10.1021/acsami.1c15506,ok,
10.1021/acsami.1c15506,downloaded\10.1021_acsami.1c15506.pdf,SI downloaded\10.1021_acsami.1c15506_SI.pdf,mof_json_store\10.1021_acsami.1c15506\raw_output.json,mof_json_store\10.1021_acsami.1c15506\synthesis_002.json,yes,ZIF-8 (1:20) showed low crystallinity; ZIF-8 (1:100) not stable in aqueous solution.,ZIF-8,,CH3COO)2Zn,,"0.31 M Zn(NO3)2, 160 μL (aqueous)",0.0496,mmol,nan,,,,,nan,,,,,2-methylimidazole,2-Melm,1.6 mL of 2-Melm solution (1.25 M),2.0,mmol,,,,,,,,,,,,,,,,,,,,,water,H2O,,,,,,,25,room temperature,0.5,30 min,,"stirred, 600 rpm",deionized water,at least three times,,,,rhombic dodecahedra,,≈553 nm (SEM/DLS),,,,,,,,,,10.1021/acsami.1c15506,ok,
10.1021/acsami.1c15506,downloaded\10.1021_acsami.1c15506.pdf,SI downloaded\10.1021_acsami.1c15506_SI.pdf,mof_json_store\10.1021_acsami.1c15506\raw_output.json,mof_json_store\10.1021_acsami.1c15506\synthesis_003.json,yes,ZIF-8 (1:20) showed low crystallinity; ZIF-8 (1:100) not stable in aqueous solution.,ZIF-8,,CH3COO)2Zn,,"0.31 M Zn(NO3)2, 160 μL (aqueous)",0.0496,mmol,nan,,,,,nan,,,,,2-methylimidazole,2-Melm,1.6 mL of 2-Melm solution (1.875 M),3.0,mmol,,,,,,,,,,,,,,,,,,,,,water,H2O,,,,,,,25,room temperature,0.5,30 min,,"stirred, 600 rpm",deionized water,at least three times,,,,,,,,,,,,,,,,10.1021/acsami.1c15506,ok,
10.1021/acsami.1c15506,downloaded\10.1021_acsami.1c15506.pdf,SI downloaded\10.1021_acsami.1c15506_SI.pdf,mof_json_store\10.1021_acsami.1c15506\raw_output.json,mof_json_store\10.1021_acsami.1c15506\synthesis_004.json,yes,ZIF-8 (1:20) showed low crystallinity; ZIF-8 (1:100) not stable in aqueous solution.,ZIF-8,,CH3COO)2Zn,,"0.31 M Zn(NO3)2, 160 μL (aqueous)",0.0496,mmol,nan,,,,,nan,,,,,2-methylimidazole,2-Melm,1.6 mL of 2-Melm solution (2.5 M),4.0,mmol,,,,,,,,,,,,,,,,,,,,,water,H2O,,,,,,,25,room temperature,0.5,30 min,,"stirred, 600 rpm",deionized water,at least three times,,,,,,,,,,,,,,,,10.1021/acsami.1c15506,ok,
10.1021/acsami.1c15506,downloaded\10.1021_acsami.1c15506.pdf,SI downloaded\10.1021_acsami.1c15506_SI.pdf,mof_json_store\10.1021_acsami.1c15506\raw_output.json,mof_json_store\10.1021_acsami.1c15506\synthesis_005.json,yes,ZIF-8 (1:20) showed low crystallinity; ZIF-8 (1:100) not stable in aqueous solution.,ZIF-8,,CH3COO)2Zn,,"0.31 M Zn(NO3)2, 160 μL (aqueous)",0.0496,mmol,nan,,,,,nan,,,,,2-methylimidazole,2-Melm,1.6 mL of 2-Melm solution (3.125 M),5.0,mmol,,,,,,,,,,,,,,,,,,,,,water,H2O,,,,,,,25,room temperature,0.5,30 min,,"stirred, 600 rpm",deionized water,at least three times,,,,,,,,,,,,,no,,,10.1021/acsami.1c15506,ok,
10.1039/c4ra03593c,downloaded\10.1039_c4ra03593c.pdf,,mof_json_store\10.1039_c4ra03593c\raw_output.json,mof_json_store\10.1039_c4ra03593c\synthesis_001.json,yes,TEA/total molar ratio 0.002 gave no ZIF-8; 0.003 gave impure; 0.007 formed impure component.,ZIF-8,,Bi(NO3)3·5H2O,,6.72 mmol (2.0 g),6.72,mmol,nan,,,,,nan,,,,,2-methylimidazole,2-MeIM,40.43 mmol (3.312 g),40.43,mmol,,,,,,,,,,,triethylamine,TEA,2.0 mL (TEA/total molar ratio = 0.004),2.0,mL,,,,,,deionized water,H2O,total 60.56 g (12.11 g in metal soln + 48.45 g in ligand soln); Zn:2-MeIM:H2O = 1:6:500,,,,,,25,room temperature,0.5,30 minutes,,vigorously stirred,deionized water,several times,60 °C for at least 12 h,60.0,12.0,rhombic dodecahedra nanoparticles,90.0,approx. 288 nm,,,,,491.54,not_reported,not_reported,600.0,,10.1039/c4ra03593c,ok,
10.1039/c4ra03593c,downloaded\10.1039_c4ra03593c.pdf,,mof_json_store\10.1039_c4ra03593c\raw_output.json,mof_json_store\10.1039_c4ra03593c\synthesis_002.json,yes,TEA/total molar ratio 0.002 gave no ZIF-8; 0.003 gave impure; 0.007 formed impure component.,ZIF-8,,Bi(NO3)3·5H2O,,6.72 mmol (2.0 g),6.72,mmol,nan,,,,,nan,,,,,2-methylimidazole,2-MeIM,40.43 mmol (3.312 g),40.43,mmol,,,,,,,,,,,triethylamine,TEA,2.5 mL (TEA/total molar ratio = 0.005),2.5,mL,,,,,,deionized water,H2O,total 60.56 g (12.11 g in metal soln + 48.45 g in ligand soln); Zn:2-MeIM:H2O = 1:6:500,,,,,,25,room temperature,0.5,30 minutes,,vigorously stirred,deionized water,several times,60 °C for at least 12 h,60.0,12.0,rhombic dodecahedra nanoparticles,90.0,approx. 162 nm,,,,,420.83,not_reported,not_reported,600.0,,10.1039/c4ra03593c,ok,
10.1039/c4ra03593c,downloaded\10.1039_c4ra03593c.pdf,,mof_json_store\10.1039_c4ra03593c\raw_output.json,mof_json_store\10.1039_c4ra03593c\synthesis_003.json,yes,TEA/total molar ratio 0.002 gave no ZIF-8; 0.003 gave impure; 0.007 formed impure component.,ZIF-8,,Bi(NO3)3·5H2O,,6.72 mmol (2.0 g),6.72,mmol,nan,,,,,nan,,,,,2-methylimidazole,2-MeIM,40.43 mmol (3.312 g),40.43,mmol,,,,,,,,,,,triethylamine,TEA,3.0 mL (TEA/total molar ratio = 0.006),3.0,mL,,,,,,deionized water,H2O,total 60.56 g (12.11 g in metal soln + 48.45 g in ligand soln); Zn:2-MeIM:H2O = 1:6:500,,,,,,25,room temperature,0.5,30 minutes,,vigorously stirred,deionized water,several times,60 °C for at least 12 h,60.0,12.0,rhombic dodecahedra nanoparticles,90.0,approx. 134 nm,,,,,418.44,not_reported,not_reported,600.0,,10.1039/c4ra03593c,ok,
10.1021/cm301726k,downloaded\10.1021_cm301726k.pdf,SI downloaded\10.1021_cm301726k_SI.pdf,mof_json_store\10.1021_cm301726k\raw_output.json,mof_json_store\10.1021_cm301726k\synthesis_001.json,yes,Amorphous materials obtained when the acetate or potassium salts were varied.,Ni-PTC,,Bi(NO3)3·5H2O,,"2 mM, 500 mL in H2O",1,mmol,nan,,,,,nan,,,,,"potassium perylene-3,4,9,10-tetracarboxylate",K4PTC,"2 mM, 250 mL in H2O",0.5,mmol,,,,,,,,,,,,,,,,,,,,,water,H2O,total 750 mL aqueous solutions (500 mL + 250 mL),750.0,,,,,25,room temperature (RT),24.0,24 h,,static,water,,150 °C under dynamic vacuum (10^-6 Torr) for 24 h,150.0,24.0,hexagonal orange rods,near quantitative,,,"planar M3O (μ3-O) SBU, 6-connected","a=b=12.4400(18) Å, c=14.258(3) Å, P6/m",6.0,223.0,yes,yes,,molecular_sieving;CO2_capture;hydrogen storage,10.1021/cm301726k,ok,
