Repository: zzhenglab/MOFinder

# MOFinder

MOFinder extracts MOF synthesis information from the literature, reconstructs evidence-supported negative reaction records, and prepares datasets for synthesis-outcome prediction.
[Web application](https://mofinder.chemistry.wustl.edu/) | [Demos](Demo/README.md) | [Source code](docs/source_to_code.md) | [Workflow guide](docs/workflow.md) | [Model evaluation](docs/evaluation.md)

## Quick start

The workflow runs through Python commands. Python 3.10 or newer is required. Clone the repository and initialize its related applications:

```bash
git clone --recurse-submodules https://github.com/zzhenglab/MOFinder.git
cd MOFinder
```

Start with the two offline demonstrations:

```bash

File: mof_extraction_1_2.csv (part 45 of 305)
doi,main_pdf,si_pdf,raw_output,parsed_json,article_trial_or_failure,article_trial_or_failure_notes,mof_name,crystal_code,metal_1,metal_1_abbr,metal_1_amount_text,metal_1_amount_value,metal_1_amount_unit,metal_2,metal_2_abbr,metal_2_amount_text,metal_2_amount_value,metal_2_amount_unit,metal_3,metal_3_abbr,metal_3_amount_text,metal_3_amount_value,metal_3_amount_unit,linker_1,linker_1_abbr,linker_1_amount_text,linker_1_amount_value,linker_1_amount_unit,linker_2,linker_2_abbr,linker_2_amount_text,linker_2_amount_value,linker_2_amount_unit,linker_3,linker_3_abbr,linker_3_amount_text,linker_3_amount_value,linker_3_amount_unit,modulator_1,modulator_1_abbr,modulator_1_amount_text,modulator_1_amount_value,modulator_1_amount_unit,modulator_2,modulator_2_abbr,modulator_2_amount_text,modulator_2_amount_value,modulator_2_amount_unit,solvent_main,solvent_main_abbr,solvent_main_amount_text,solvent_main_ml,solvent_secondary,solvent_secondary_abbr,solvent_secondary_amount_text,solvent_secondary_ml,temperature_c,temperature_c_text,time_h,time_text,vessel_type,stirring,washing_solvent,washing_cycles,activation_text,activation_temp_c,activation_time_h,crystal_morphology,yield_percent,crystal_size,topology_code,metal_cluster_connectivity,unit_cell_short,pore_diameter_A,BET_surface_area_m2g,air_stable,water_stable,tga_decomposition_temp_c,applications,reference,status,error
10.1021/cm301726k,downloaded\10.1021_cm301726k.pdf,SI downloaded\10.1021_cm301726k_SI.pdf,mof_json_store\10.1021_cm301726k\raw_output.json,mof_json_store\10.1021_cm301726k\synthesis_002.json,yes,Amorphous materials obtained when the acetate or potassium salts were varied.,Mg-PTC,,Bi(NO3)3·5H2O,,"2 mM, 500 mL in H2O",1,mmol,nan,,,,,nan,,,,,"potassium perylene-3,4,9,10-tetracarboxylate",K4PTC,"2 mM, 250 mL in H2O",0.5,mmol,,,,,,,,,,,,,,,,,,,,,water,H2O,total 750 mL aqueous solutions (500 mL + 250 mL),750.0,,,,,25,room temperature (RT),24.0,24 h,,static,water,,,,,hexagonal orange rods,near quantitative,,,"planar M3O (μ3-O) SBU, 6-connected","a=b=12.5620(18) Å, c=14.332(3) Å, P6/m",,,yes,yes,,CO2_capture;hydrogen storage,10.1021/cm301726k,ok,
10.1021/cm301726k,downloaded\10.1021_cm301726k.pdf,SI downloaded\10.1021_cm301726k_SI.pdf,mof_json_store\10.1021_cm301726k\raw_output.json,mof_json_store\10.1021_cm301726k\synthesis_003.json,yes,Amorphous materials obtained when the acetate or potassium salts were varied.,Co-PTC,,Bi(NO3)3·5H2O,,"2 mM, 500 mL in H2O",1,mmol,nan,,,,,nan,,,,,"potassium perylene-3,4,9,10-tetracarboxylate",K4PTC,"2 mM, 250 mL in H2O",0.5,mmol,,,,,,,,,,,,,,,,,,,,,water,H2O,total 750 mL aqueous solutions (500 mL + 250 mL),750.0,,,,,25,room temperature (RT),24.0,24 h,,static,water,,,,,hexagonal orange rods,near quantitative,,,"planar M3O (μ3-O) SBU, 6-connected",,,,yes,yes,,,10.1021/cm301726k,ok,
10.1021/cm301726k,downloaded\10.1021_cm301726k.pdf,SI downloaded\10.1021_cm301726k_SI.pdf,mof_json_store\10.1021_cm301726k\raw_output.json,mof_json_store\10.1021_cm301726k\synthesis_004.json,yes,Amorphous materials obtained when the acetate or potassium salts were varied.,Mn-PTC,,Bi(NO3)3·5H2O,,"2 mM, 500 mL in H2O",1,mmol,nan,,,,,nan,,,,,"potassium perylene-3,4,9,10-tetracarboxylate",K4PTC,"2 mM, 250 mL in H2O",0.5,mmol,,,,,,,,,,,,,,,,,,,,,water,H2O,total 750 mL aqueous solutions (500 mL + 250 mL),750.0,,,,,25,room temperature (RT),24.0,24 h,,static,water,,,,,hexagonal orange rods,near quantitative,,,"planar M3O (μ3-O) SBU, 6-connected",,,,yes,yes,,,10.1021/cm301726k,ok,
10.1039/c2dt30174a,downloaded\10.1039_c2dt30174a.pdf,SI downloaded\10.1039_c2dt30174a_SI.pdf,mof_json_store\10.1039_c2dt30174a\raw_output.json,mof_json_store\10.1039_c2dt30174a\synthesis_001.json,yes,"Aqueous imidazole + TEA with Zn or Co did not form ZIFs; Zn-Im gave non-ZIF phases, Co-Im formed Co(OH)2/Co3O4.",ZIF-67,,Bi(NO3)3·5H2O,,2.46 mmol (0.717 g),2.46,mmol,nan,,,,,nan,,,,,2-methylimidazole,HMe-Im,9.88 mmol (0.811 g),9.88,mmol,,,,,,,,,,,triethylamine,TEA,9.88 mmol (1.00 g),9.88,mmol,,,,,,water (deionized),H2O,100 mL total (50 mL metal solution + 50 mL ligand/TEA solution),100.0,,,,,25,room temperature,0.167,10 min,,stirred,DI water,twice (12 h each),"dried in air at 110 °C, then under vacuum at 150 °C for 1 h",150.0,1.0,purple nanoparticles (~100 nm),93.0,99 ± 29 nm,sod,,,,608.0,not_reported,not_reported,300.0,,10.1039/c2dt30174a,ok,
10.1039/c2dt30174a,downloaded\10.1039_c2dt30174a.pdf,SI downloaded\10.1039_c2dt30174a_SI.pdf,mof_json_store\10.1039_c2dt30174a\raw_output.json,mof_json_store\10.1039_c2dt30174a\synthesis_002.json,yes,"Aqueous imidazole + TEA with Zn or Co did not form ZIFs; Zn-Im gave non-ZIF phases, Co-Im formed Co(OH)2/Co3O4.",ZIF-67,,Zn(NO3)2·6H2O,,2.46 mmol (0.717 g),2.46,mmol,nan,,,,,nan,,,,,2-methylimidazole,HMe-Im,19.75 mmol (1.622 g),19.75,mmol,,,,,,,,,,,triethylamine,TEA,19.76 mmol (2.00 g),19.76,mmol,,,,,,water (deionized),H2O,100 mL total (50 mL metal solution + 50 mL ligand/TEA solution),100.0,,,,,25,room temperature,0.167,10 min,,stirred,DI water,twice (12 h each),"dried in air at 110 °C, then under vacuum at 150 °C for 1 h",150.0,1.0,purple nanoparticles (~100 nm),88.0,99 ± 29 nm,sod,,,,636.0,not_reported,not_reported,300.0,,10.1039/c2dt30174a,ok,
10.1039/c2dt30174a,downloaded\10.1039_c2dt30174a.pdf,SI downloaded\10.1039_c2dt30174a_SI.pdf,mof_json_store\10.1039_c2dt30174a\raw_output.json,mof_json_store\10.1039_c2dt30174a\synthesis_003.json,yes,"Aqueous imidazole + TEA with Zn or Co did not form ZIFs; Zn-Im gave non-ZIF phases, Co-Im formed Co(OH)2/Co3O4.",ZIF-67,,Zn(NO3)2·6H2O,,2.46 mmol (0.717 g),2.46,mmol,nan,,,,,nan,,,,,2-methylimidazole,HMe-Im,39.5 mmol (3.244 g),39.5,mmol,,,,,,,,,,,triethylamine,TEA,39.5 mmol (4.00 g),39.5,mmol,,,,,,water (deionized),H2O,100 mL total (50 mL metal solution + 50 mL ligand/TEA solution),100.0,,,,,25,room temperature,0.167,10 min,,stirred,DI water,twice (12 h each),"dried in air at 110 °C, then under vacuum at 150 °C for 1 h",150.0,1.0,purple nanoparticles (~100 nm),111.0,99 ± 29 nm,sod,,,,868.0,not_reported,not_reported,300.0,,10.1039/c2dt30174a,ok,
10.1039/c2dt30174a,downloaded\10.1039_c2dt30174a.pdf,SI downloaded\10.1039_c2dt30174a_SI.pdf,mof_json_store\10.1039_c2dt30174a\raw_output.json,mof_json_store\10.1039_c2dt30174a\synthesis_004.json,yes,"Aqueous imidazole + TEA with Zn or Co did not form ZIFs; Zn-Im gave non-ZIF phases, Co-Im formed Co(OH)2/Co3O4.",ZIF-8,,Bi(NO3)3·5H2O,,2.46 mmol (0.733 g),2.46,mmol,nan,,,,,nan,,,,,2-methylimidazole,HMe-Im,9.88 mmol (0.811 g),9.88,mmol,,,,,,,,,,,triethylamine,TEA,9.88 mmol (1.00 g),9.88,mmol,,,,,,water (deionized),H2O,100 mL total (50 mL metal solution + 50 mL ligand/TEA solution),100.0,,,,,25,room temperature,0.167,10 min,,stirred,DI water,twice (12 h each),"dried in air at 110 °C, then under vacuum at 150 °C for 1 h",150.0,1.0,white nanoparticles (~60 nm),68.0,60 ± 22 nm,sod,,,,528.0,not_reported,not_reported,350.0,,10.1039/c2dt30174a,ok,
10.1039/c2dt30174a,downloaded\10.1039_c2dt30174a.pdf,SI downloaded\10.1039_c2dt30174a_SI.pdf,mof_json_store\10.1039_c2dt30174a\raw_output.json,mof_json_store\10.1039_c2dt30174a\synthesis_005.json,yes,"Aqueous imidazole + TEA with Zn or Co did not form ZIFs; Zn-Im gave non-ZIF phases, Co-Im formed Co(OH)2/Co3O4.",ZIF-8,,Bi2O3,,2.46 mmol (0.733 g),2.46,mmol,nan,,,,,nan,,,,,2-methylimidazole,HMe-Im,19.75 mmol (1.622 g),19.75,mmol,,,,,,,,,,,triethylamine,TEA,19.76 mmol (2.00 g),19.76,mmol,,,,,,water (deionized),H2O,100 mL total (50 mL metal solution + 50 mL ligand/TEA solution),100.0,,,,,25,room temperature,0.167,10 min,,stirred,DI water,twice (12 h each),"dried in air at 110 °C, then under vacuum at 150 °C for 1 h",150.0,1.0,white nanoparticles (~60 nm),95.0,60 ± 22 nm,sod,,,,620.0,not_reported,not_reported,350.0,,10.1039/c2dt30174a,ok,
10.1039/c2dt30174a,downloaded\10.1039_c2dt30174a.pdf,SI downloaded\10.1039_c2dt30174a_SI.pdf,mof_json_store\10.1039_c2dt30174a\raw_output.json,mof_json_store\10.1039_c2dt30174a\synthesis_006.json,yes,"Aqueous imidazole + TEA with Zn or Co did not form ZIFs; Zn-Im gave non-ZIF phases, Co-Im formed Co(OH)2/Co3O4.",ZIF-8,,Bi2O3,,2.46 mmol (0.733 g),2.46,mmol,nan,,,,,nan,,,,,2-methylimidazole,HMe-Im,39.5 mmol (3.244 g),39.5,mmol,,,,,,,,,,,triethylamine,TEA,39.5 mmol (4.00 g),39.5,mmol,,,,,,water (deionized),H2O,100 mL total (50 mL metal solution + 50 mL ligand/TEA solution),100.0,,,,,25,room temperature,0.167,10 min,,stirred,DI water,twice (12 h each),"dried in air at 110 °C, then under vacuum at 150 °C for 1 h",150.0,1.0,white nanoparticles (~60 nm),101.0,60 ± 22 nm,sod,,,,811.0,not_reported,not_reported,350.0,,10.1039/c2dt30174a,ok,
10.1021/acsnano.3c07635,downloaded\10.1021_acsnano.3c07635.pdf,SI downloaded\10.1021_acsnano.3c07635_SI.pdf,mof_json_store\10.1021_acsnano.3c07635\raw_output.json,mof_json_store\10.1021_acsnano.3c07635\synthesis_001.json,yes,Low 2-MIM (0.199 M) gave Co(OH)2 nanosheets (no ZIF-67).,ZIF-67,,Bi2O3,,0.5 mL of 0.046 M aqueous solution,0.023,mmol,nan,,,,,nan,,,,,2-methylimidazole,2-MIM,0.5 mL of 1.99 M solution,0.995,mmol,,,,,,,,,,,cetyltrimethylammonium bromide,CTAB,13 µL of 0.24 M aqueous solution,0.00312,mmol,,,,,,water,H2O,4 mL,4.0,"1,3,5-trimethylbenzene",TMB,5 mL,5.0,80.0,80 °C,0.5,30 min,,stirred,"DMF, EtOH",2× each,dried at 80 °C for 12 h,80.0,12.0,bowl-shaped core–shell nanobowls (meso-/microNBs),,,,,,,502.0,not_reported,not_reported,,CO2_cycloaddition,10.1021/acsnano.3c07635,ok,
10.1021/acsnano.3c07635,downloaded\10.1021_acsnano.3c07635.pdf,SI downloaded\10.1021_acsnano.3c07635_SI.pdf,mof_json_store\10.1021_acsnano.3c07635\raw_output.json,mof_json_store\10.1021_acsnano.3c07635\synthesis_002.json,yes,Low 2-MIM (0.199 M) gave Co(OH)2 nanosheets (no ZIF-67).,ZIF-67,,Bi(NO3)3·5H2O,,0.5 mL of 0.046 M aqueous solution,0.023,mmol,nan,,,,,nan,,,,,2-methylimidazole,2-MIM,0.5 mL of 1.99 M solution,0.995,mmol,,,,,,,,,,,cetyltrimethylammonium bromide,CTAB,13 µL of 0.24 M aqueous solution,0.00312,mmol,,,,,,water,H2O,4 mL,4.0,"1,3,5-trimethylbenzene",TMB,5 mL,5.0,50.0,50 °C,0.5,30 min,,stirred,"DMF, EtOH",2× each,dried at 80 °C for 12 h,80.0,12.0,mesoporous nanobowls (mesoNBs),,,,,,,,not_reported,not_reported,,CO2_cycloaddition,10.1021/acsnano.3c07635,ok,
10.1021/acsnano.3c07635,downloaded\10.1021_acsnano.3c07635.pdf,SI downloaded\10.1021_acsnano.3c07635_SI.pdf,mof_json_store\10.1021_acsnano.3c07635\raw_output.json,mof_json_store\10.1021_acsnano.3c07635\synthesis_003.json,yes,Low 2-MIM (0.199 M) gave Co(OH)2 nanosheets (no ZIF-67).,ZIF-67,,Bi(NO3)3·5H2O,,0.5 mL of 0.046 M aqueous solution,0.023,mmol,nan,,,,,nan,,,,,2-methylimidazole,2-MIM,0.5 mL of 1.99 M solution,0.995,mmol,,,,,,,,,,,cetyltrimethylammonium bromide,CTAB,13 µL of 0.24 M aqueous solution,0.00312,mmol,,,,,,water,H2O,4 mL,4.0,"1,3,5-trimethylbenzene",TMB,5 mL,5.0,90.0,90 °C,0.5,30 min,,stirred,"DMF, EtOH",2× each,dried at 80 °C for 12 h,80.0,12.0,microporous nanobowls (microNBs),,,,,,,,not_reported,not_reported,,CO2_cycloaddition,10.1021/acsnano.3c07635,ok,
10.1021/acsnano.3c07635,downloaded\10.1021_acsnano.3c07635.pdf,SI downloaded\10.1021_acsnano.3c07635_SI.pdf,mof_json_store\10.1021_acsnano.3c07635\raw_output.json,mof_json_store\10.1021_acsnano.3c07635\synthesis_004.json,yes,Low 2-MIM (0.199 M) gave Co(OH)2 nanosheets (no ZIF-67).,ZIF-67,,Bi2O3,,0.5 mL of 0.046 M aqueous solution,0.023,mmol,nan,,,,,nan,,,,,2-methylimidazole,2-MIM,0.5 mL of 1.99 M solution,0.995,mmol,,,,,,,,,,,,,,,,,,,,,water,H2O,4 mL,4.0,"1,3,5-trimethylbenzene",TMB,5 mL,5.0,50.0,50 °C,0.5,30 min,,stirred,"DMF, EtOH",2× each,dried at 80 °C for 12 h,80.0,12.0,truncated microcubes,,,,,,,,not_reported,not_reported,,,10.1021/acsnano.3c07635,ok,
10.1021/acsnano.3c07635,downloaded\10.1021_acsnano.3c07635.pdf,SI downloaded\10.1021_acsnano.3c07635_SI.pdf,mof_json_store\10.1021_acsnano.3c07635\raw_output.json,mof_json_store\10.1021_acsnano.3c07635\synthesis_005.json,yes,Low 2-MIM (0.199 M) gave Co(OH)2 nanosheets (no ZIF-67).,ZIF-67,,Bi2O3,,0.5 mL of 0.046 M aqueous solution,0.023,mmol,nan,,,,,nan,,,,,2-methylimidazole,2-MIM,0.5 mL of 1.99 M solution,0.995,mmol,,,,,,,,,,,cetyltrimethylammonium bromide,CTAB,3 µL of 0.24 M aqueous solution,0.00072,mmol,,,,,,water,H2O,4 mL,4.0,"1,3,5-trimethylbenzene",TMB,5 mL,5.0,50.0,50 °C,0.5,30 min,,stirred,"DMF, EtOH",2× each,dried at 80 °C for 12 h,80.0,12.0,microporous nanobowls,,,,,,,,not_reported,not_reported,,,10.1021/acsnano.3c07635,ok,
10.1021/acsnano.3c07635,downloaded\10.1021_acsnano.3c07635.pdf,SI downloaded\10.1021_acsnano.3c07635_SI.pdf,mof_json_store\10.1021_acsnano.3c07635\raw_output.json,mof_json_store\10.1021_acsnano.3c07635\synthesis_006.json,yes,Low 2-MIM (0.199 M) gave Co(OH)2 nanosheets (no ZIF-67).,Fe-ZIF-67,,Bi2O3,,0.05 mL of 0.046 M aqueous solution,0.0023,mmol,nan,,0.45 mL of 0.046 M aqueous solution,0.0207,mmol,nan,,,,,2-methylimidazole,2-MIM,0.5 mL of 1.99 M solution,0.995,mmol,,,,,,,,,,,cetyltrimethylammonium bromide,CTAB,13 µL of 0.24 M aqueous solution,0.00312,mmol,,,,,,water,H2O,4 mL,4.0,"1,3,5-trimethylbenzene",TMB,5 mL,5.0,80.0,80 °C,0.5,30 min,,stirred,"DMF, EtOH",2× each,dried at 80 °C for 12 h,80.0,12.0,bowl-shaped core–shell nanobowls (meso-/microNBs),,,,,,,,not_reported,not_reported,,CO2_cycloaddition,10.1021/acsnano.3c07635,ok,
10.1021/acsnano.3c07635,downloaded\10.1021_acsnano.3c07635.pdf,SI downloaded\10.1021_acsnano.3c07635_SI.pdf,mof_json_store\10.1021_acsnano.3c07635\raw_output.json,mof_json_store\10.1021_acsnano.3c07635\synthesis_007.json,yes,Low 2-MIM (0.199 M) gave Co(OH)2 nanosheets (no ZIF-67).,Zn-ZIF-67,,Bi6O4(OH)4(NO3)5(H2O)](NO3,,0.05 mL of 0.046 M aqueous solution,0.0023,mmol,nan,,0.45 mL of 0.046 M aqueous solution,0.0207,mmol,nan,,,,,2-methylimidazole,2-MIM,0.5 mL of 1.99 M solution,0.995,mmol,,,,,,,,,,,cetyltrimethylammonium bromide,CTAB,13 µL of 0.24 M aqueous solution,0.00312,mmol,,,,,,water,H2O,4 mL,4.0,"1,3,5-trimethylbenzene",TMB,5 mL,5.0,80.0,80 °C,0.5,30 min,,stirred,"DMF, EtOH",2× each,dried at 80 °C for 12 h,80.0,12.0,bowl-shaped core–shell nanobowls (meso-/microNBs),,,,,,,,not_reported,not_reported,,CO2_cycloaddition,10.1021/acsnano.3c07635,ok,
10.1021/acsnano.3c07635,downloaded\10.1021_acsnano.3c07635.pdf,SI downloaded\10.1021_acsnano.3c07635_SI.pdf,mof_json_store\10.1021_acsnano.3c07635\raw_output.json,mof_json_store\10.1021_acsnano.3c07635\synthesis_008.json,yes,Low 2-MIM (0.199 M) gave Co(OH)2 nanosheets (no ZIF-67).,Cu-ZIF-67,,Bi6O4(OH)4(NO3)5(H2O)](NO3,,0.05 mL of 0.046 M aqueous solution,0.0023,mmol,nan,,0.45 mL of 0.046 M aqueous solution,0.0207,mmol,nan,,,,,2-methylimidazole,2-MIM,0.5 mL of 1.99 M solution,0.995,mmol,,,,,,,,,,,cetyltrimethylammonium bromide,CTAB,13 µL of 0.24 M aqueous solution,0.00312,mmol,,,,,,water,H2O,4 mL,4.0,"1,3,5-trimethylbenzene",TMB,5 mL,5.0,80.0,80 °C,0.5,30 min,,stirred,"DMF, EtOH",2× each,dried at 80 °C for 12 h,80.0,12.0,bowl-shaped core–shell nanobowls (meso-/microNBs),,,,,,,,not_reported,not_reported,,CO2_cycloaddition,10.1021/acsnano.3c07635,ok,
10.1021/acsnano.3c07635,downloaded\10.1021_acsnano.3c07635.pdf,SI downloaded\10.1021_acsnano.3c07635_SI.pdf,mof_json_store\10.1021_acsnano.3c07635\raw_output.json,mof_json_store\10.1021_acsnano.3c07635\synthesis_009.json,yes,Low 2-MIM (0.199 M) gave Co(OH)2 nanosheets (no ZIF-67).,ZIF-67,,ZrOCl2·8H2O,,0.233 g,1.10818,mmol,nan,,,,,nan,,,,,2-methylimidazole,2-MIM,0.263 g,0.263,g,,,,,,,,,,,,,,,,,,,,,methanol,MeOH,≈20 mL total (10 mL + 10 mL),20.0,,,,,25,RT,24.0,24 h (aged after brief mixing),,stirred 1 min then static,MeOH,3×,,,,"microporous nanocrystals (NCs), purple",,,,,,,,not_reported,not_reported,,,10.1021/acsnano.3c07635,ok,
10.1002/ejic.201402019,downloaded\10.1002_ejic.201402019.pdf,SI downloaded\10.1002_ejic.201402019_SI.pdf,mof_json_store\10.1002_ejic.201402019\raw_output.json,mof_json_store\10.1002_ejic.201402019\synthesis_001.json,no,,,978069,ZrCl4,,"0.056 g, 0.15 mmol",0.15,mmol,nan,,,,,nan,,,,,"4-(1,2,4-triazol-4-yl)ethanesulfonate",L1,"0.100 g, 0.45 mmol (as Me2NH2L1)",,,,,,,,,,,,,,,,,,,,,,,water,H2O,10 mL,10.0,,,,,140.0,140 °C,96.0,4 d,Teflon-lined stainless-steel reactor,,,,,,,dark blue crystals,13.0,0.20 × 0.20 × 0.10 mm,,,"a=5.7401(6) Å, b=5.7729(6) Å, c=13.5096(14) Å, α=84.588(3)°, β=87.188(3)°, γ=67.755(4)°, P-1",,,not_reported,not_reported,265.0,,10.1002/ejic.201402019,ok,
10.1002/ejic.201402019,downloaded\10.1002_ejic.201402019.pdf,SI downloaded\10.1002_ejic.201402019_SI.pdf,mof_json_store\10.1002_ejic.201402019\raw_output.json,mof_json_store\10.1002_ejic.201402019\synthesis_002.json,no,,,978070,ZrOCl2·8H2O,,"0.026 g, 0.15 mmol",0.15,mmol,nan,,,,,nan,,,,,"4-(1,2,4-triazol-4-yl)ethanesulfonate",L1,"0.100 g, 0.45 mmol (as Me2NH2L1)",,,,,,,,,,,,,sodium azide,NaN3,"0.019 g, 0.30 mmol",,,,,,,,water,H2O,10 mL,10.0,,,,,140.0,140 °C,96.0,4 d,Teflon-lined stainless-steel reactor,,,,,,,green crystals,51.0,0.30 × 0.15 × 0.10 mm,,,"a=5.9675(4) Å, b=7.3950(5) Å, c=9.0670(6) Å, α=93.788(2)°, β=105.998(2)°, γ=90.816(2)°, P-1",,,not_reported,not_reported,310.0,,10.1002/ejic.201402019,ok,
10.1002/ejic.201402019,downloaded\10.1002_ejic.201402019.pdf,SI downloaded\10.1002_ejic.201402019_SI.pdf,mof_json_store\10.1002_ejic.201402019\raw_output.json,mof_json_store\10.1002_ejic.201402019\synthesis_003.json,no,,,978071,ZrCl4,,"0.133 g, 0.36 mmol",0.36,mmol,nan,,,,,nan,,,,,"4-(1,2,4-triazol-4-yl)benzenesulfonate",L2,"0.080 g, 0.36 mmol (as HL2)",,,,,,,,,,,,,,,,,,,,,,,water,H2O,10 mL,10.0,,,,,120.0,120 °C,120.0,5 d,Teflon-lined stainless-steel reactor,,,,,,,blue crystals,43.0,0.10 × 0.04 × 0.01 mm,,,"a=6.2015(16) Å, b=6.9924(18) Å, c=13.354(3) Å, α=90.00°, β=92.599(9)°, γ=90.00°, P21",,,not_reported,not_reported,305.0,,10.1002/ejic.201402019,ok,
10.1021/cg070189r,downloaded\10.1021_cg070189r.pdf,,mof_json_store\10.1021_cg070189r\raw_output.json,mof_json_store\10.1021_cg070189r\synthesis_002.json,no,,,256897,ZrCl4,,"30.8 mg, 0.1 mmol",0.1,mmol,nan,,,,,nan,,,,,croconic acid,,"14.2 mg, 0.1 mmol (in 3 mL H2O)",0.1,mmol,"2,2′-bipyrimidine",bpym,"7.9 mg, 0.05 mmol",0.05,mmol,,,,,,,,,,,,,,,,water,H2O,6 mL,6.0,water,H2O,3 mL,3.0,25,room temperature,,several days,,,,,,,,yellow block crystals,32.0,0.12 × 0.12 × 0.03 cm,,"Cd(II) eight-coordinate; 1D bichain via croconate, bpym bridges","monoclinic, C2/m: a=11.3146(6) Å, b=7.6357(4) Å, c=11.8779(6) Å, β=107.616(1)°",,,yes,not_reported,190.0,,10.1021/cg070189r,ok,
10.1039/d1ra07848h,downloaded\10.1039_d1ra07848h.pdf,SI downloaded\10.1039_d1ra07848h_SI.pdf,mof_json_store\10.1039_d1ra07848h\raw_output.json,mof_json_store\10.1039_d1ra07848h\synthesis_001.json,no,,UiO-66,,ZrCl4,ZrCl4,0.9325 g,4.00153,mmol,nan,,,,,nan,,,,,terephthalic acid,H2BDC,0.6602 g,0.6602,g,,,,,,,,,,,,,,,,,,,,,"N,N-dimethylformamide",DMF,20.0 mL,20.0,,,,,120.0,120 °C,24.0,24 h,Teflon-lined steel autoclave (50 mL),static,MeOH (anhydrous),three times,150 °C for 10 h,150.0,10.0,white powders; atypical cuboctahedron agglomerates,,,,Zr6O4(OH)4 SBU (defect-rich),,,325.0,not_reported,not_reported,,,10.1039/d1ra07848h,ok,
10.1039/d1ra07848h,downloaded\10.1039_d1ra07848h.pdf,SI downloaded\10.1039_d1ra07848h_SI.pdf,mof_json_store\10.1039_d1ra07848h\raw_output.json,mof_json_store\10.1039_d1ra07848h\synthesis_002.json,no,,UiO-66,,ZrCl4,ZrCl4,0.9325 g,4.00153,mmol,nan,,,,,nan,,,,,terephthalic acid,H2BDC,0.6602 g,0.6602,g,,,,,,,,,,,hydrobromic acid,HBr,"1 eq, 0.215 mL (40 wt%)",,,,,,,,"N,N-dimethylformamide",DMF,20.0 mL,20.0,,,,,120.0,120 °C,24.0,24 h,Teflon-lined steel autoclave (50 mL),static,MeOH (anhydrous),three times,150 °C for 10 h,150.0,10.0,white powders; atypical cuboctahedron agglomerates,,,,Zr6O4(OH)4 SBU (defect-rich),,,1527.0,not_reported,not_reported,,,10.1039/d1ra07848h,ok,
10.1039/d1ra07848h,downloaded\10.1039_d1ra07848h.pdf,SI downloaded\10.1039_d1ra07848h_SI.pdf,mof_json_store\10.1039_d1ra07848h\raw_output.json,mof_json_store\10.1039_d1ra07848h\synthesis_003.json,no,,UiO-66,,ZrCl4,ZrCl4,0.9325 g,4.00153,mmol,nan,,,,,nan,,,,,terephthalic acid,H2BDC,0.6602 g,0.6602,g,,,,,,,,,,,hydrobromic acid,HBr,"2 eq, 0.430 mL (40 wt%)",,,,,,,,"N,N-dimethylformamide",DMF,20.0 mL,20.0,,,,,120.0,120 °C,24.0,24 h,Teflon-lined steel autoclave (50 mL),static,MeOH (anhydrous),three times,150 °C for 10 h,150.0,10.0,white powders; atypical cuboctahedron agglomerates,,,,Zr6O4(OH)4 SBU (defect-rich),,,1451.0,not_reported,not_reported,,,10.1039/d1ra07848h,ok,
10.1039/d1ra07848h,downloaded\10.1039_d1ra07848h.pdf,SI downloaded\10.1039_d1ra07848h_SI.pdf,mof_json_store\10.1039_d1ra07848h\raw_output.json,mof_json_store\10.1039_d1ra07848h\synthesis_004.json,no,,UiO-66,,ZrCl4,ZrCl4,0.9325 g,4.00153,mmol,nan,,,,,nan,,,,,terephthalic acid,H2BDC,0.6602 g,0.6602,g,,,,,,,,,,,hydrobromic acid,HBr,"3 eq, 0.645 mL (40 wt%)",,,,,,,,"N,N-dimethylformamide",DMF,20.0 mL,20.0,,,,,120.0,120 °C,24.0,24 h,Teflon-lined steel autoclave (50 mL),static,MeOH (anhydrous),three times,150 °C for 10 h,150.0,10.0,white powders; atypical cuboctahedron agglomerates,,,,Zr6O4(OH)4 SBU (defect-rich),,,1401.0,not_reported,not_reported,,,10.1039/d1ra07848h,ok,
10.1039/d1ra07848h,downloaded\10.1039_d1ra07848h.pdf,SI downloaded\10.1039_d1ra07848h_SI.pdf,mof_json_store\10.1039_d1ra07848h\raw_output.json,mof_json_store\10.1039_d1ra07848h\synthesis_005.json,no,,UiO-66,,ZrCl4,ZrCl4,0.9229 g,3.96033,mmol,nan,,,,,nan,,,,,terephthalic acid,H2BDC,0.6603 g,0.6603,g,,,,,,,,,,,hydrobromic acid,HBr,"4 eq, 0.865 mL (40 wt%)",,,,,,,,"N,N-dimethylformamide",DMF,20.0 mL,20.0,,,,,120.0,120 °C,24.0,24 h,Teflon-lined steel autoclave (50 mL),static,MeOH (anhydrous),three times,150 °C for 10 h,150.0,10.0,white powders; atypical cuboctahedron agglomerates,,,,Zr6O4(OH)4 SBU (defect-rich),,,1411.0,not_reported,not_reported,,,10.1039/d1ra07848h,ok,
10.1039/d1ra07848h,downloaded\10.1039_d1ra07848h.pdf,SI downloaded\10.1039_d1ra07848h_SI.pdf,mof_json_store\10.1039_d1ra07848h\raw_output.json,mof_json_store\10.1039_d1ra07848h\synthesis_006.json,no,,UiO-66,,ZrCl4,ZrCl4,0.9229 g,3.96033,mmol,nan,,,,,nan,,,,,terephthalic acid,H2BDC,0.6603 g,0.6603,g,,,,,,,,,,,hydrobromic acid,HBr,"5 eq, 1.080 mL (40 wt%)",,,,,,,,"N,N-dimethylformamide",DMF,20.0 mL,20.0,,,,,120.0,120 °C,24.0,24 h,Teflon-lined steel autoclave (50 mL),static,MeOH (anhydrous),three times,150 °C for 10 h,150.0,10.0,white powders; atypical cuboctahedron agglomerates,,,,Zr6O4(OH)4 SBU (defect-rich),,,1309.0,not_reported,not_reported,,,10.1039/d1ra07848h,ok,
10.1039/d1ra07848h,downloaded\10.1039_d1ra07848h.pdf,SI downloaded\10.1039_d1ra07848h_SI.pdf,mof_json_store\10.1039_d1ra07848h\raw_output.json,mof_json_store\10.1039_d1ra07848h\synthesis_007.json,no,,UiO-66,,ZrCl4,ZrCl4,0.9229 g,3.96033,mmol,nan,,,,,nan,,,,,terephthalic acid,H2BDC,0.6603 g,0.6603,g,,,,,,,,,,,hydrobromic acid,HBr,"6 eq, 1.300 mL (40 wt%)",,,,,,,,"N,N-dimethylformamide",DMF,20.0 mL,20.0,,,,,120.0,120 °C,24.0,24 h,Teflon-lined steel autoclave (50 mL),static,MeOH (anhydrous),three times,150 °C for 10 h,150.0,10.0,white powders; atypical cuboctahedron agglomerates,,,,Zr6O4(OH)4 SBU (defect-rich),,,1249.0,not_reported,not_reported,,,10.1039/d1ra07848h,ok,
10.1039/d1ra07848h,downloaded\10.1039_d1ra07848h.pdf,SI downloaded\10.1039_d1ra07848h_SI.pdf,mof_json_store\10.1039_d1ra07848h\raw_output.json,mof_json_store\10.1039_d1ra07848h\synthesis_008.json,no,,UiO-66,,ZrCl4,ZrCl4,0.9229 g,3.96033,mmol,nan,,,,,nan,,,,,terephthalic acid,H2BDC,0.6603 g,0.6603,g,,,,,,,,,,,hydrobromic acid,HBr,"7 eq, 1.520 mL (40 wt%)",,,,,,,,"N,N-dimethylformamide",DMF,20.0 mL,20.0,,,,,120.0,120 °C,24.0,24 h,Teflon-lined steel autoclave (50 mL),static,MeOH (anhydrous),three times,150 °C for 10 h,150.0,10.0,white powders; atypical cuboctahedron agglomerates,,,,Zr6O4(OH)4 SBU (defect-rich),,,1216.0,not_reported,not_reported,,,10.1039/d1ra07848h,ok,
10.1039/d1ra07848h,downloaded\10.1039_d1ra07848h.pdf,SI downloaded\10.1039_d1ra07848h_SI.pdf,mof_json_store\10.1039_d1ra07848h\raw_output.json,mof_json_store\10.1039_d1ra07848h\synthesis_009.json,no,,UiO-66,,ZrCl4,ZrCl4,0.9229 g,3.96033,mmol,nan,,,,,nan,,,,,terephthalic acid,H2BDC,0.6603 g,0.6603,g,,,,,,,,,,,hydrobromic acid,HBr,"8 eq, 1.735 mL (40 wt%)",,,,,,,,"N,N-dimethylformamide",DMF,20.0 mL,20.0,,,,,120.0,120 °C,24.0,24 h,Teflon-lined steel autoclave (50 mL),static,MeOH (anhydrous),three times,150 °C for 10 h,150.0,10.0,white powders; atypical cuboctahedron agglomerates,,,,Zr6O4(OH)4 SBU (defect-rich),,,1088.0,not_reported,not_reported,,,10.1039/d1ra07848h,ok,
10.1039/d1ra07848h,downloaded\10.1039_d1ra07848h.pdf,SI downloaded\10.1039_d1ra07848h_SI.pdf,mof_json_store\10.1039_d1ra07848h\raw_output.json,mof_json_store\10.1039_d1ra07848h\synthesis_010.json,no,,UiO-66,,SmCl3,ZrCl4,0.9229 g,3.59498,mmol,nan,,,,,nan,,,,,terephthalic acid,H2BDC,0.6603 g,0.6603,g,,,,,,,,,,,hydrobromic acid,HBr,"9 eq, 1.950 mL (40 wt%)",,,,,,,,"N,N-dimethylformamide",DMF,20.0 mL,20.0,,,,,120.0,120 °C,24.0,24 h,Teflon-lined steel autoclave (50 mL),static,MeOH (anhydrous),three times,150 °C for 10 h,150.0,10.0,white powders; atypical cuboctahedron agglomerates,,,,Zr6O4(OH)4 SBU (defect-rich),,,1134.0,not_reported,not_reported,,,10.1039/d1ra07848h,ok,
10.1039/d1ra07848h,downloaded\10.1039_d1ra07848h.pdf,SI downloaded\10.1039_d1ra07848h_SI.pdf,mof_json_store\10.1039_d1ra07848h\raw_output.json,mof_json_store\10.1039_d1ra07848h\synthesis_011.json,no,,UiO-66,,SmCl3,ZrCl4,0.9328 g,3.63354,mmol,nan,,,,,nan,,,,,terephthalic acid,H2BDC,0.6615 g,0.6615,g,,,,,,,,,,,hydrofluoric acid,HF,"1 eq, 0.070 mL (40 wt%)",,,,,,,,"N,N-dimethylformamide",DMF,20.0 mL,20.0,,,,,120.0,120 °C,24.0,24 h,Teflon-lined steel autoclave (50 mL),static,MeOH (anhydrous),three times,150 °C for 10 h,150.0,10.0,white powders; atypical cuboctahedron agglomerates,,,,Zr6O4(OH)4 SBU (defect-rich),,,,not_reported,not_reported,,,10.1039/d1ra07848h,ok,
10.1039/d1ra07848h,downloaded\10.1039_d1ra07848h.pdf,SI downloaded\10.1039_d1ra07848h_SI.pdf,mof_json_store\10.1039_d1ra07848h\raw_output.json,mof_json_store\10.1039_d1ra07848h\synthesis_012.json,no,,UiO-66,,EuCl3,ZrCl4,0.9330 g,3.61176,mmol,nan,,,,,nan,,,,,terephthalic acid,H2BDC,0.6614 g,0.6614,g,,,,,,,,,,,hydrofluoric acid,HF,"2 eq, 0.140 mL (40 wt%)",,,,,,,,"N,N-dimethylformamide",DMF,20.0 mL,20.0,,,,,120.0,120 °C,24.0,24 h,Teflon-lined steel autoclave (50 mL),static,MeOH (anhydrous),three times,150 °C for 10 h,150.0,10.0,white powders; atypical cuboctahedron agglomerates,,,,Zr6O4(OH)4 SBU (defect-rich),,,1442.0,not_reported,not_reported,,,10.1039/d1ra07848h,ok,
10.1039/d1ra07848h,downloaded\10.1039_d1ra07848h.pdf,SI downloaded\10.1039_d1ra07848h_SI.pdf,mof_json_store\10.1039_d1ra07848h\raw_output.json,mof_json_store\10.1039_d1ra07848h\synthesis_013.json,no,,UiO-66,,GdCl3,ZrCl4,0.9330 g,3.53933,mmol,nan,,,,,nan,,,,,terephthalic acid,H2BDC,0.6614 g,0.6614,g,,,,,,,,,,,hydrofluoric acid,HF,"3 eq, 0.210 mL (40 wt%)",,,,,,,,"N,N-dimethylformamide",DMF,20.0 mL,20.0,,,,,120.0,120 °C,24.0,24 h,Teflon-lined steel autoclave (50 mL),static,MeOH (anhydrous),three times,150 °C for 10 h,150.0,10.0,white powders; atypical cuboctahedron agglomerates,,,,Zr6O4(OH)4 SBU (defect-rich),,,,not_reported,not_reported,,,10.1039/d1ra07848h,ok,
10.1039/d1ra07848h,downloaded\10.1039_d1ra07848h.pdf,SI downloaded\10.1039_d1ra07848h_SI.pdf,mof_json_store\10.1039_d1ra07848h\raw_output.json,mof_json_store\10.1039_d1ra07848h\synthesis_014.json,no,,UiO-66,,TbCl3,ZrCl4,0.9330 g,3.51699,mmol,nan,,,,,nan,,,,,terephthalic acid,H2BDC,0.6640 g,0.664,g,,,,,,,,,,,hydrofluoric acid,HF,"4 eq, 0.275 mL (40 wt%)",,,,,,,,"N,N-dimethylformamide",DMF,20.0 mL,20.0,,,,,120.0,120 °C,24.0,24 h,Teflon-lined steel autoclave (50 mL),static,MeOH (anhydrous),three times,150 °C for 10 h,150.0,10.0,white powders; atypical cuboctahedron agglomerates,,,,Zr6O4(OH)4 SBU (defect-rich),,,,not_reported,not_reported,,,10.1039/d1ra07848h,ok,
10.1039/d1ra07848h,downloaded\10.1039_d1ra07848h.pdf,SI downloaded\10.1039_d1ra07848h_SI.pdf,mof_json_store\10.1039_d1ra07848h\raw_output.json,mof_json_store\10.1039_d1ra07848h\synthesis_015.json,no,,UiO-66,,DyCl3,ZrCl4,0.9330 g,3.47022,mmol,nan,,,,,nan,,,,,terephthalic acid,H2BDC,0.6640 g,0.664,g,,,,,,,,,,,hydrofluoric acid,HF,"5 eq, 0.345 mL (40 wt%)",,,,,,,,"N,N-dimethylformamide",DMF,20.0 mL,20.0,,,,,120.0,120 °C,24.0,24 h,Teflon-lined steel autoclave (50 mL),static,MeOH (anhydrous),three times,150 °C for 10 h,150.0,10.0,white powders; atypical cuboctahedron agglomerates,,,,Zr6O4(OH)4 SBU (defect-rich),,,,not_reported,not_reported,,,10.1039/d1ra07848h,ok,
10.1039/d1ra07848h,downloaded\10.1039_d1ra07848h.pdf,SI downloaded\10.1039_d1ra07848h_SI.pdf,mof_json_store\10.1039_d1ra07848h\raw_output.json,mof_json_store\10.1039_d1ra07848h\synthesis_016.json,no,,UiO-66,,Cu(NO3)2·6H2O,ZrCl4,0.9322 g,4.3228,mmol,nan,,,,,nan,,,,,terephthalic acid,H2BDC,0.6630 g,0.663,g,,,,,,,,,,,hydrofluoric acid,HF,"6 eq, 0.415 mL (40 wt%)",,,,,,,,"N,N-dimethylformamide",DMF,20.0 mL,20.0,,,,,120.0,120 °C,24.0,24 h,Teflon-lined steel autoclave (50 mL),static,MeOH (anhydrous),three times,150 °C for 10 h,150.0,10.0,white powders; atypical cuboctahedron agglomerates,,,,Zr6O4(OH)4 SBU (defect-rich),,,,not_reported,not_reported,,,10.1039/d1ra07848h,ok,
10.1039/d1ra07848h,downloaded\10.1039_d1ra07848h.pdf,SI downloaded\10.1039_d1ra07848h_SI.pdf,mof_json_store\10.1039_d1ra07848h\raw_output.json,mof_json_store\10.1039_d1ra07848h\synthesis_017.json,no,,UiO-66,,CoCl2·6H2O,ZrCl4,0.9322 g,5.90251,mmol,nan,,,,,nan,,,,,terephthalic acid,H2BDC,0.6630 g,0.663,g,,,,,,,,,,,hydrofluoric acid,HF,"7 eq, 0.485 mL (40 wt%)",,,,,,,,"N,N-dimethylformamide",DMF,20.0 mL,20.0,,,,,120.0,120 °C,24.0,24 h,Teflon-lined steel autoclave (50 mL),static,MeOH (anhydrous),three times,150 °C for 10 h,150.0,10.0,white powders; atypical cuboctahedron agglomerates,,,,Zr6O4(OH)4 SBU (defect-rich),,,,not_reported,not_reported,,,10.1039/d1ra07848h,ok,
10.1039/d1ra07848h,downloaded\10.1039_d1ra07848h.pdf,SI downloaded\10.1039_d1ra07848h_SI.pdf,mof_json_store\10.1039_d1ra07848h\raw_output.json,mof_json_store\10.1039_d1ra07848h\synthesis_018.json,no,,UiO-66,,ZnI2,ZrCl4,0.9330 g,2.92304,mmol,nan,,,,,nan,,,,,terephthalic acid,H2BDC,0.6619 g,0.6619,g,,,,,,,,,,,hydrofluoric acid,HF,"8 eq, 0.555 mL (40 wt%)",,,,,,,,"N,N-dimethylformamide",DMF,20.0 mL,20.0,,,,,120.0,120 °C,24.0,24 h,Teflon-lined steel autoclave (50 mL),static,MeOH (anhydrous),three times,150 °C for 10 h,150.0,10.0,white powders; atypical cuboctahedron agglomerates,,,,Zr6O4(OH)4 SBU (defect-rich),,,,not_reported,not_reported,,,10.1039/d1ra07848h,ok,
10.1039/d1ra07848h,downloaded\10.1039_d1ra07848h.pdf,SI downloaded\10.1039_d1ra07848h_SI.pdf,mof_json_store\10.1039_d1ra07848h\raw_output.json,mof_json_store\10.1039_d1ra07848h\synthesis_019.json,no,,UiO-66,,CuF2·2H2O,ZrCl4,0.9330 g,7.67443,mmol,nan,,,,,nan,,,,,terephthalic acid,H2BDC,0.6619 g,0.6619,g,,,,,,,,,,,hydrofluoric acid,HF,"9 eq, 0.620 mL (40 wt%)",,,,,,,,"N,N-dimethylformamide",DMF,20.0 mL,20.0,,,,,120.0,120 °C,24.0,24 h,Teflon-lined steel autoclave (50 mL),static,MeOH (anhydrous),three times,150 °C for 10 h,150.0,10.0,white powders; atypical cuboctahedron agglomerates,,,,Zr6O4(OH)4 SBU (defect-rich),,,,not_reported,not_reported,,,10.1039/d1ra07848h,ok,
10.1039/d1ra07848h,downloaded\10.1039_d1ra07848h.pdf,SI downloaded\10.1039_d1ra07848h_SI.pdf,mof_json_store\10.1039_d1ra07848h\raw_output.json,mof_json_store\10.1039_d1ra07848h\synthesis_020.json,no,,UiO-66,,CoCl2·6H2O,ZrCl4,0.9309 g,5.89428,mmol,nan,,,,,nan,,,,,terephthalic acid,H2BDC,0.6622 g,0.6622,g,,,,,,,,,,,hydrochloric acid,HCl,"1 eq, 0.125 mL (37 wt%)",,,,,,,,"N,N-dimethylformamide",DMF,20.0 mL,20.0,,,,,120.0,120 °C,24.0,24 h,Teflon-lined steel autoclave (50 mL),static,MeOH (anhydrous),three times,150 °C for 10 h,150.0,10.0,white powders; atypical cuboctahedron agglomerates,,,,Zr6O4(OH)4 SBU (defect-rich),,,,not_reported,not_reported,,,10.1039/d1ra07848h,ok,
10.1039/d1ra07848h,downloaded\10.1039_d1ra07848h.pdf,SI downloaded\10.1039_d1ra07848h_SI.pdf,mof_json_store\10.1039_d1ra07848h\raw_output.json,mof_json_store\10.1039_d1ra07848h\synthesis_021.json,no,,UiO-66,,Zn(CH3COO)2·2H2O,ZrCl4,0.9322 g,4.58088,mmol,nan,,,,,nan,,,,,terephthalic acid,H2BDC,0.6629 g,0.6629,g,,,,,,,,,,,hydrochloric acid,HCl,"2 eq, 0.245 mL (37 wt%)",,,,,,,,"N,N-dimethylformamide",DMF,20.0 mL,20.0,,,,,120.0,120 °C,24.0,24 h,Teflon-lined steel autoclave (50 mL),static,MeOH (anhydrous),three times,150 °C for 10 h,150.0,10.0,white powders; atypical cuboctahedron agglomerates,,,,Zr6O4(OH)4 SBU (defect-rich),,,1630.0,not_reported,not_reported,,,10.1039/d1ra07848h,ok,
10.1039/d1ra07848h,downloaded\10.1039_d1ra07848h.pdf,SI downloaded\10.1039_d1ra07848h_SI.pdf,mof_json_store\10.1039_d1ra07848h\raw_output.json,mof_json_store\10.1039_d1ra07848h\synthesis_022.json,no,,UiO-66,,Cu(NO3)2·6H2O,ZrCl4,0.9322 g,4.3228,mmol,CoCl2·6H2O,,,,,nan,,,,,terephthalic acid,H2BDC,0.6629 g,0.6629,g,,,,,,,,,,,hydrochloric acid,HCl,"3 eq, 0.370 mL (37 wt%)",,,,,,,,"N,N-dimethylformamide",DMF,20.0 mL,20.0,,,,,120.0,120 °C,24.0,24 h,Teflon-lined steel autoclave (50 mL),static,MeOH (anhydrous),three times,150 °C for 10 h,150.0,10.0,white powders; atypical cuboctahedron agglomerates,,,,Zr6O4(OH)4 SBU (defect-rich),,,,not_reported,not_reported,,,10.1039/d1ra07848h,ok,
10.1039/d1ra07848h,downloaded\10.1039_d1ra07848h.pdf,SI downloaded\10.1039_d1ra07848h_SI.pdf,mof_json_store\10.1039_d1ra07848h\raw_output.json,mof_json_store\10.1039_d1ra07848h\synthesis_023.json,no,,UiO-66,,Cu(NO3)2·6H2O,ZrCl4,0.9339 g,4.33068,mmol,CoCl2·6H2O,,,,,nan,,,,,terephthalic acid,H2BDC,0.6628 g,0.6628,g,,,,,,,,,,,hydrochloric acid,HCl,"4 eq, 0.495 mL (37 wt%)",,,,,,,,"N,N-dimethylformamide",DMF,20.0 mL,20.0,,,,,120.0,120 °C,24.0,24 h,Teflon-lined steel autoclave (50 mL),static,MeOH (anhydrous),three times,150 °C for 10 h,150.0,10.0,white powders; atypical cuboctahedron agglomerates,,,,Zr6O4(OH)4 SBU (defect-rich),,,,not_reported,not_reported,,,10.1039/d1ra07848h,ok,
10.1039/d1ra07848h,downloaded\10.1039_d1ra07848h.pdf,SI downloaded\10.1039_d1ra07848h_SI.pdf,mof_json_store\10.1039_d1ra07848h\raw_output.json,mof_json_store\10.1039_d1ra07848h\synthesis_024.json,no,,UiO-66,,Cu(NO3)2·6H2O,ZrCl4,0.9339 g,4.33068,mmol,CoCl2·6H2O,,,,,nan,,,,,terephthalic acid,H2BDC,0.6628 g,0.6628,g,,,,,,,,,,,hydrochloric acid,HCl,"5 eq, 0.615 mL (37 wt%)",,,,,,,,"N,N-dimethylformamide",DMF,20.0 mL,20.0,,,,,120.0,120 °C,24.0,24 h,Teflon-lined steel autoclave (50 mL),static,MeOH (anhydrous),three times,150 °C for 10 h,150.0,10.0,white powders; atypical cuboctahedron agglomerates,,,,Zr6O4(OH)4 SBU (defect-rich),,,,not_reported,not_reported,,,10.1039/d1ra07848h,ok,
10.1039/d1ra07848h,downloaded\10.1039_d1ra07848h.pdf,SI downloaded\10.1039_d1ra07848h_SI.pdf,mof_json_store\10.1039_d1ra07848h\raw_output.json,mof_json_store\10.1039_d1ra07848h\synthesis_025.json,no,,UiO-66,,Cu(NO3)2·6H2O,ZrCl4,0.9333 g,4.3279,mmol,ZnI2,,,,,nan,,,,,terephthalic acid,H2BDC,0.6623 g,0.6623,g,,,,,,,,,,,hydrochloric acid,HCl,"6 eq, 0.740 mL (37 wt%)",,,,,,,,"N,N-dimethylformamide",DMF,20.0 mL,20.0,,,,,120.0,120 °C,24.0,24 h,Teflon-lined steel autoclave (50 mL),static,MeOH (anhydrous),three times,150 °C for 10 h,150.0,10.0,white powders; atypical cuboctahedron agglomerates,,,,Zr6O4(OH)4 SBU (defect-rich),,,,not_reported,not_reported,,,10.1039/d1ra07848h,ok,
10.1039/d1ra07848h,downloaded\10.1039_d1ra07848h.pdf,SI downloaded\10.1039_d1ra07848h_SI.pdf,mof_json_store\10.1039_d1ra07848h\raw_output.json,mof_json_store\10.1039_d1ra07848h\synthesis_026.json,no,,UiO-66,,Cu(NO3)2·6H2O,ZrCl4,0.9333 g,4.3279,mmol,ZnI2,,,,,nan,,,,,terephthalic acid,H2BDC,0.6623 g,0.6623,g,,,,,,,,,,,hydrochloric acid,HCl,"7 eq, 0.865 mL (37 wt%)",,,,,,,,"N,N-dimethylformamide",DMF,20.0 mL,20.0,,,,,120.0,120 °C,24.0,24 h,Teflon-lined steel autoclave (50 mL),static,MeOH (anhydrous),three times,150 °C for 10 h,150.0,10.0,white powders; atypical cuboctahedron agglomerates,,,,Zr6O4(OH)4 SBU (defect-rich),,,,not_reported,not_reported,,,10.1039/d1ra07848h,ok,
10.1039/d1ra07848h,downloaded\10.1039_d1ra07848h.pdf,SI downloaded\10.1039_d1ra07848h_SI.pdf,mof_json_store\10.1039_d1ra07848h\raw_output.json,mof_json_store\10.1039_d1ra07848h\synthesis_027.json,no,,UiO-66,,Cu(NO3)2·6H2O,ZrCl4,0.9332 g,4.32744,mmol,ZnI2,,,,,nan,,,,,terephthalic acid,H2BDC,0.6629 g,0.6629,g,,,,,,,,,,,hydrochloric acid,HCl,"8 eq, 0.985 mL (37 wt%)",,,,,,,,"N,N-dimethylformamide",DMF,20.0 mL,20.0,,,,,120.0,120 °C,24.0,24 h,Teflon-lined steel autoclave (50 mL),static,MeOH (anhydrous),three times,150 °C for 10 h,150.0,10.0,white powders; atypical cuboctahedron agglomerates,,,,Zr6O4(OH)4 SBU (defect-rich),,,,not_reported,not_reported,,,10.1039/d1ra07848h,ok,
10.1039/d1ra07848h,downloaded\10.1039_d1ra07848h.pdf,SI downloaded\10.1039_d1ra07848h_SI.pdf,mof_json_store\10.1039_d1ra07848h\raw_output.json,mof_json_store\10.1039_d1ra07848h\synthesis_028.json,no,,UiO-66,,CoCl2·6H2O,ZrCl4,0.9332 g,5.90884,mmol,ZnI2,,,,,nan,,,,,terephthalic acid,H2BDC,0.6629 g,0.6629,g,,,,,,,,,,,hydrochloric acid,HCl,"9 eq, 1.110 mL (37 wt%)",,,,,,,,"N,N-dimethylformamide",DMF,20.0 mL,20.0,,,,,120.0,120 °C,24.0,24 h,Teflon-lined steel autoclave (50 mL),static,MeOH (anhydrous),three times,150 °C for 10 h,150.0,10.0,white powders; atypical cuboctahedron agglomerates,,,,Zr6O4(OH)4 SBU (defect-rich),,,,not_reported,not_reported,,,10.1039/d1ra07848h,ok,
10.1039/c001590c,downloaded\10.1039_c001590c.pdf,,mof_json_store\10.1039_c001590c\raw_output.json,mof_json_store\10.1039_c001590c\synthesis_001.json,no,,,,CoCl2·6H2O,,"0.0352 g, 0.10 mmol",0.1,mmol,ZnI2,,,,,nan,,,,,4-sulfophthalic acid,4-H3sp,"0.14 mL, 0.35 mmol",0.35,mmol,,,,,,,,,,,,,,,,,,,,,distilled water,H2O,8 mL,8.0,,,,,180.0,180 °C for 4 days,96.0,4 days,Teflon-lined stainless steel autoclave,,ethanol,,,,,colorless needle crystals,12.8,,,,,,,not_reported,not_reported,,luminescence,10.1039/c001590c,ok,
10.1039/c001590c,downloaded\10.1039_c001590c.pdf,,mof_json_store\10.1039_c001590c\raw_output.json,mof_json_store\10.1039_c001590c\synthesis_002.json,no,,,,CuF2·2H2O,,"0.0176 g, 0.05 mmol",0.05,mmol,Zn(CH3COO)2·2H2O,,,,,nan,,,,,4-sulfophthalic acid,4-H3sp,"0.04 mL, 0.10 mmol",0.1,mmol,"1,10-phenanthroline",phen,"0.0180 g, 0.10 mmol",0.1,mmol,,,,,,,,,,,,,,,,distilled water,H2O,8 mL,8.0,,,,,180.0,Reflux 80 °C for 30 min; then 180 °C for 4 days; cooled at 5 °C h−1,96.0,30 min reflux + 4 days hydrothermal,stainless steel autoclave,,ethanol,,,,,colorless sheet crystals,37.1,,,,,,,not_reported,not_reported,,luminescence,10.1039/c001590c,ok,
10.1039/c001590c,downloaded\10.1039_c001590c.pdf,,mof_json_store\10.1039_c001590c\raw_output.json,mof_json_store\10.1039_c001590c\synthesis_003.json,no,,,,CuF2·2H2O,,"0.0183 g, 0.05 mmol",0.05,mmol,Zn(CH3COO)2·2H2O,,,,,nan,,,,,sodium dihydrogen 2-sulfoterephthalate,2-NaH2stp,"0.0140 g, 0.05 mmol",0.05,mmol,"1,10-phenanthroline",phen,"0.0180 g, 0.10 mmol",0.1,mmol,,,,,,NaOH solution,,"0.16 mL, 0.65 mol L−1",0.16,mL,,,,,,distilled water,H2O,5 mL,5.0,,,,,140.0,140 °C for 4 days,96.0,4 days,Teflon-lined stainless steel autoclave,stirred,ethanol,,,,,colorless sheet crystals,62.2,,,,"Monoclinic, P21/n; a=10.2533(8) Å, b=16.2583(13) Å, c=12.0825(14) Å, β=96.909(2)°",,,not_reported,not_reported,,luminescence,10.1039/c001590c,ok,
10.1039/c001590c,downloaded\10.1039_c001590c.pdf,,mof_json_store\10.1039_c001590c\raw_output.json,mof_json_store\10.1039_c001590c\synthesis_004.json,no,,,,CuF2·2H2O,,"0.0366 g, 0.10 mmol",0.1,mmol,Zn(CH3COO)2·2H2O,,,,,nan,,,,,sodium dihydrogen 5-sulfoisophthalate,5-NaH2sip,"0.0268 g, 0.10 mmol",0.1,mmol,"1,10-phenanthroline monohydrate",phen·H2O,"0.0198 g, 0.10 mmol",0.1,mmol,,,,,,NaOH solution,,"0.31 mL, 0.65 mol L−1",0.31,mL,,,,,,distilled water,H2O,4 mL,4.0,,,,,140.0,140 °C for 4 days,96.0,4 days,Teflon-lined stainless steel autoclave,,ethanol,,,,,colorless needle crystals,79.3,,,,,,,not_reported,not_reported,,luminescence,10.1039/c001590c,ok,
10.1039/c6ce00169f,downloaded\10.1039_c6ce00169f.pdf,SI downloaded\10.1039_c6ce00169f_SI.pdf,mof_json_store\10.1039_c6ce00169f\raw_output.json,mof_json_store\10.1039_c6ce00169f\synthesis_001.json,no,,,1431923,CoCl2·6H2O,,"0.103 mmol, 30.0 mg",0.103,mmol,Zn(CH3COO)2·2H2O,,,,,nan,,,,,tetrakis(3-carboxyphenyl)silicon,H4L,"0.062 mmol, 31.6 mg",0.062,mmol,"1,4-di(1H-imidazol-1-yl)benzene",dib,"0.095 mmol, 20 mg",0.095,mmol,,,,,,,,,,,,,,,,"N,N-dimethylformamide",DMF,3 mL,3.0,water,H2O,3 mL,3.0,130.0,130 °C,72.0,3 days,Teflon-lined stainless steel autoclave,static,,,120 °C under vacuum for 10 h,120.0,10.0,colourless rhombic brick-shaped crystals,58.0,,,5-connected [Zn2(OH)]3+ SBU,"Monoclinic, P21/c: a=16.5492(19) Å, b=14.8523(15) Å, c=17.7313(18) Å, β=112.758(2)°, V=4018.9(7) Å3",,,not_reported,not_reported,471.0,luminescence;sensing,10.1039/c6ce00169f,ok,
10.1039/c6ce00169f,downloaded\10.1039_c6ce00169f.pdf,SI downloaded\10.1039_c6ce00169f_SI.pdf,mof_json_store\10.1039_c6ce00169f\raw_output.json,mof_json_store\10.1039_c6ce00169f\synthesis_002.json,no,,,1431919,CoCl2·6H2O,,"0.068 mmol, 20.0 mg",0.068,mmol,Zn(CH3COO)2·2H2O,,,,,nan,,,,,tetrakis(3-carboxyphenyl)silicon,H4L,"0.05 mmol, 26 mg",0.05,mmol,"1,10-phenanthroline",phen,"0.11 mmol, 20 mg",0.11,mmol,,,,,,,,,,,,,,,,water,H2O,3 mL,3.0,,,,,180.0,180 °C,72.0,3 days,Teflon-lined stainless steel autoclave,static,,,,,,minor colourless brick-shaped crystals,minor,,,trinuclear [Zn3(OH)2(phen)2]4+ SBU,"Triclinic, P-1: a=10.2549(12) Å, b=11.3783(13) Å, c=16.1872(18) Å, α=72.094(3)°, β=76.795(3)°, γ=86.411(3)°, V=1749.7(3) Å3",,,not_reported,not_reported,,,10.1039/c6ce00169f,ok,
