Repository: zzhenglab/MOFinder

# MOFinder

MOFinder extracts MOF synthesis information from the literature, reconstructs evidence-supported negative reaction records, and prepares datasets for synthesis-outcome prediction.
[Web application](https://mofinder.chemistry.wustl.edu/) | [Demos](Demo/README.md) | [Source code](docs/source_to_code.md) | [Workflow guide](docs/workflow.md) | [Model evaluation](docs/evaluation.md)

## Quick start

The workflow runs through Python commands. Python 3.10 or newer is required. Clone the repository and initialize its related applications:

```bash
git clone --recurse-submodules https://github.com/zzhenglab/MOFinder.git
cd MOFinder
```

Start with the two offline demonstrations:

```bash

File: mof_extraction_1_2.csv (part 46 of 305)
doi,main_pdf,si_pdf,raw_output,parsed_json,article_trial_or_failure,article_trial_or_failure_notes,mof_name,crystal_code,metal_1,metal_1_abbr,metal_1_amount_text,metal_1_amount_value,metal_1_amount_unit,metal_2,metal_2_abbr,metal_2_amount_text,metal_2_amount_value,metal_2_amount_unit,metal_3,metal_3_abbr,metal_3_amount_text,metal_3_amount_value,metal_3_amount_unit,linker_1,linker_1_abbr,linker_1_amount_text,linker_1_amount_value,linker_1_amount_unit,linker_2,linker_2_abbr,linker_2_amount_text,linker_2_amount_value,linker_2_amount_unit,linker_3,linker_3_abbr,linker_3_amount_text,linker_3_amount_value,linker_3_amount_unit,modulator_1,modulator_1_abbr,modulator_1_amount_text,modulator_1_amount_value,modulator_1_amount_unit,modulator_2,modulator_2_abbr,modulator_2_amount_text,modulator_2_amount_value,modulator_2_amount_unit,solvent_main,solvent_main_abbr,solvent_main_amount_text,solvent_main_ml,solvent_secondary,solvent_secondary_abbr,solvent_secondary_amount_text,solvent_secondary_ml,temperature_c,temperature_c_text,time_h,time_text,vessel_type,stirring,washing_solvent,washing_cycles,activation_text,activation_temp_c,activation_time_h,crystal_morphology,yield_percent,crystal_size,topology_code,metal_cluster_connectivity,unit_cell_short,pore_diameter_A,BET_surface_area_m2g,air_stable,water_stable,tga_decomposition_temp_c,applications,reference,status,error
10.1039/c6ce00169f,downloaded\10.1039_c6ce00169f.pdf,SI downloaded\10.1039_c6ce00169f_SI.pdf,mof_json_store\10.1039_c6ce00169f\raw_output.json,mof_json_store\10.1039_c6ce00169f\synthesis_003.json,no,,,1431921,CoCl2·6H2O,,"0.094 mmol, 27.5 mg",0.094,mmol,Zn(CH3COO)2·2H2O,,,,,nan,,,,,tetrakis(3-carboxyphenyl)silicon,H4L,"0.025 mmol, 12.8 mg",0.025,mmol,,,,,,,,,,,,,,,,,,,,,"N,N-dimethylformamide",DMF,6 mL,6.0,water,H2O,2 mL,2.0,100.0,100 °C,72.0,3 days,Teflon-lined stainless steel autoclave,static,,,,,,pink plate-like crystals,40.0,,sql,dinuclear Co2(OH) 4-connected SBU,"Monoclinic, P21/c: a=10.4707(9) Å, b=24.487(2) Å, c=17.3547(16) Å, β=91.331(2)°, V=4448.5(7) Å3",,,not_reported,not_reported,450.0,,10.1039/c6ce00169f,ok,
10.1039/c6ce00169f,downloaded\10.1039_c6ce00169f.pdf,SI downloaded\10.1039_c6ce00169f_SI.pdf,mof_json_store\10.1039_c6ce00169f\raw_output.json,mof_json_store\10.1039_c6ce00169f\synthesis_004.json,no,,,1431922,ZrCl4,,"0.065 mmol, 19.2 mg",0.065,mmol,nan,,,,,nan,,,,,tetrakis(3-carboxyphenyl)silicon,H4L,"0.025 mmol, 12.8 mg",0.025,mmol,"1,10-phenanthroline",phen,"0.08 mmol, 14.5 mg",0.08,mmol,,,,,,,,,,,,,,,,"N,N-dimethylformamide",DMF,4 mL,4.0,water,H2O,4 mL,4.0,100.0,100 °C,72.0,3 days,Teflon-lined stainless steel autoclave,static,,,,,,purple red block crystals,43.0,,sql,dinuclear Co2(OH) 4-connected SBU,"Triclinic, P-1: a=12.2029(13) Å, b=13.6985(16) Å, c=14.8530(17) Å, α=104.571(2)°, β=107.562(2)°, γ=102.410(2)°, V=2174.2(4) Å3",,,not_reported,not_reported,393.0,,10.1039/c6ce00169f,ok,
10.1039/c6ce00169f,downloaded\10.1039_c6ce00169f.pdf,SI downloaded\10.1039_c6ce00169f_SI.pdf,mof_json_store\10.1039_c6ce00169f\raw_output.json,mof_json_store\10.1039_c6ce00169f\synthesis_005.json,no,,,1431920,ZrCl4,,"0.067 mmol, 19.4 mg",0.067,mmol,nan,,,,,nan,,,,,tetrakis(3-carboxyphenyl)silicon,H4L,"0.025 mmol, 12.8 mg",0.025,mmol,,,,,,,,,,,,,,,,,,,,,"N,N-dimethylformamide",DMF,4 mL,4.0,water,H2O,4 mL,4.0,120.0,120 °C,72.0,3 days,Teflon-lined stainless steel autoclave,static,,,,,,green brick-shaped crystals,55.0,,sql,dinuclear Ni2(OH) 4-connected SBU,"Monoclinic, P21/n: a=16.1582(11) Å, b=15.9900(10) Å, c=16.2334(10) Å, β=90.681(2)°, V=4193.9(5) Å3",,,not_reported,not_reported,417.0,,10.1039/c6ce00169f,ok,
10.1021/ic010528k,downloaded\10.1021_ic010528k.pdf,,mof_json_store\10.1021_ic010528k\raw_output.json,mof_json_store\10.1021_ic010528k\synthesis_001.json,no,,,,ZrCl4,,0.1 mmol,0.1,mmol,nan,,,,,nan,,,,,3-cyanopyridine,,0.1 mmol,0.1,mmol,,,,,,,,,,,,,,,,,,,,,water,H2O,3.75 mL,3.75,ethanol,EtOH,1.25 mL,1.25,140.0,140 °C,96.0,96 h,,,water,,,,,red-lathy crystals,58.0,0.40 × 0.36 × 0.12 mm,,Co2(O)(O2C)2 dicobalt carboxylate cluster; vertex-sharing octahedra (bridging H2O),"a=10.5407(2), b=11.8266(3), c=14.1122(2) Å, α=106.878(4)°, β=102.411(2)°, γ=111.011(3)°, P-1",,,not_reported,not_reported,295.0,,10.1021/ic010528k,ok,
10.1021/ic010528k,downloaded\10.1021_ic010528k.pdf,,mof_json_store\10.1021_ic010528k\raw_output.json,mof_json_store\10.1021_ic010528k\synthesis_002.json,no,,,,ZrCl4,,0.1 mmol,0.1,mmol,nan,,,,,nan,,,,,3-cyanopyridine,,0.1 mmol,0.1,mmol,,,,,,,,,,,,,,,,,,,,,water,H2O,3.75 mL,3.75,benzyl alcohol,,1.25 mL,1.25,140.0,140 °C,96.0,96 h,,,water,,,,,red-lathy crystals,62.0,0.64 × 0.40 × 0.16 mm,,Co2(O)(O2C)2 dicobalt carboxylate cluster; vertex-sharing octahedra (bridging H2O),"a=10.6671(6), b=12.0063(7), c=14.0658(8) Å, α=106.7180°, β=102.2790°, γ=111.1900°, P-1",,,not_reported,not_reported,295.0,,10.1021/ic010528k,ok,
10.1002/anie.201800619,downloaded\10.1002_anie.201800619.pdf,SI downloaded\10.1002_anie.201800619_SI.pdf,mof_json_store\10.1002_anie.201800619\raw_output.json,mof_json_store\10.1002_anie.201800619\synthesis_001.json,yes,"Without FA or with no surfactant, obtained amorphous/unknown mesoporous phase; no crystalline MOF or mesostructure.",mesoUiO-66-NH2,,ZrCl4,,"322 mg, 1 mmol",1,mmol,nan,,,,,nan,,,,,2-aminoterephthalic acid,BDC-NH2,"181 mg, 1 mmol",1.0,mmol,,,,,,,,,,,cocamidopropyl betaine,CAPB,"500 mg, 0.438 mmol",0.438,mmol,formic acid,FA,"0.9 mL, 12.12 mmol",12.12,mmol,water,H2O,5 mL,5.0,,,,,60.0,60 °C,24.0,24 h,,static,"H2O, MeOH","H2O 3×, MeOH 2×","Surfactant extraction in HCl/MeOH (1:240 v/v) at 60 °C for 4 days (solution changed daily), then dried overnight at room temperature under vacuum",,,,,,,,,28.0,1410.0,not_reported,yes,,,10.1002/anie.201800619,ok,
10.1002/anie.201800619,downloaded\10.1002_anie.201800619.pdf,SI downloaded\10.1002_anie.201800619_SI.pdf,mof_json_store\10.1002_anie.201800619\raw_output.json,mof_json_store\10.1002_anie.201800619\synthesis_002.json,yes,"Without FA or with no surfactant, obtained amorphous/unknown mesoporous phase; no crystalline MOF or mesostructure.",mesoUiO-66-NH2,,ZrCl4,,1 (molar ratio),,,nan,,,,,nan,,,,,2-aminoterephthalic acid,BDC-NH2,1 (molar ratio),,,,,,,,,,,,,oleyl amidopropyl betaine,OAPB,0.8 (molar ratio to Zr),,,formic acid,FA,22.35 (FA/Zr molar ratio),,,water,H2O,338 (H2O/Zr molar ratio),,,,,,60.0,60 °C,24.0,24 h,,static,"H2O, MeOH",as in CAPB case,"Surfactant extraction in HCl/MeOH (1:240 v/v) at 60 °C for 4 days (solution changed daily), then dried overnight at room temperature under vacuum",,,,,,,,,32.0,1226.0,not_reported,yes,,,10.1002/anie.201800619,ok,
10.1002/anie.201800619,downloaded\10.1002_anie.201800619.pdf,SI downloaded\10.1002_anie.201800619_SI.pdf,mof_json_store\10.1002_anie.201800619\raw_output.json,mof_json_store\10.1002_anie.201800619\synthesis_003.json,yes,"Without FA or with no surfactant, obtained amorphous/unknown mesoporous phase; no crystalline MOF or mesostructure.",mesoUiO-66-(OH)2,,ZrCl4,,1 (molar ratio),,,nan,,,,,nan,,,,,"2,5-dihydroxyterephthalic acid",BDC-(OH)2,1 (molar ratio),,,,,,,,,,,,,cocamidopropyl betaine,CAPB,0.438 (molar ratio to Zr),,,formic acid,FA,13.46 (FA/Zr molar ratio),,,water,H2O,282 (H2O/Zr molar ratio),,,,,,60.0,60 °C,24.0,24 h,,static,"H2O, MeOH",not stated (similar to mesoUiO-66-NH2),"Surfactant extraction in HCl/MeOH (1:240 v/v) at 60 °C for 4 days (solution changed daily), then dried overnight at room temperature under vacuum",,,,,,,,,26.0,1189.0,not_reported,yes,,,10.1002/anie.201800619,ok,
10.1002/anie.201800619,downloaded\10.1002_anie.201800619.pdf,SI downloaded\10.1002_anie.201800619_SI.pdf,mof_json_store\10.1002_anie.201800619\raw_output.json,mof_json_store\10.1002_anie.201800619\synthesis_004.json,yes,"Without FA or with no surfactant, obtained amorphous/unknown mesoporous phase; no crystalline MOF or mesostructure.",mesoUiO-66-(OH)2,,ZrCl4,,1 (molar ratio),,,nan,,,,,nan,,,,,"2,5-dihydroxyterephthalic acid",BDC-(OH)2,1 (molar ratio),,,,,,,,,,,,,oleyl amidopropyl betaine,OAPB,0.8 (molar ratio to Zr),,,formic acid,FA,20.19 (FA/Zr molar ratio),,,water,H2O,282 (H2O/Zr molar ratio),,,,,,60.0,60 °C,24.0,24 h,,static,"H2O, MeOH",not stated (similar to mesoUiO-66-NH2),"Surfactant extraction in HCl/MeOH (1:240 v/v) at 60 °C for 4 days (solution changed daily), then dried overnight at room temperature under vacuum",,,,,,,,,30.0,940.0,not_reported,yes,,,10.1002/anie.201800619,ok,
10.1002/anie.201800619,downloaded\10.1002_anie.201800619.pdf,SI downloaded\10.1002_anie.201800619_SI.pdf,mof_json_store\10.1002_anie.201800619\raw_output.json,mof_json_store\10.1002_anie.201800619\synthesis_005.json,yes,"Without FA or with no surfactant, obtained amorphous/unknown mesoporous phase; no crystalline MOF or mesostructure.",UiO-66-NH2,,ZrCl4,,"322 mg, 1 mmol",1,mmol,nan,,,,,nan,,,,,2-aminoterephthalic acid,BDC-NH2,1 mmol,1.0,mmol,,,,,,,,,,,formic acid,FA,1 mL,,,,,,,,water,H2O,5 mL,5.0,,,,,60.0,60 °C,24.0,24 h,,static,"H2O, MeOH",H2O 3×; MeOH soak 3 days at 60 °C,Dried overnight at 100 °C under vacuum,100.0,,,,,,,,,1380.0,not_reported,not_reported,,,10.1002/anie.201800619,ok,
10.1002/anie.201800619,downloaded\10.1002_anie.201800619.pdf,SI downloaded\10.1002_anie.201800619_SI.pdf,mof_json_store\10.1002_anie.201800619\raw_output.json,mof_json_store\10.1002_anie.201800619\synthesis_006.json,yes,"Without FA or with no surfactant, obtained amorphous/unknown mesoporous phase; no crystalline MOF or mesostructure.",UiO-66-(OH)2,,ZrCl4,,"322 mg, 1 mmol",1,mmol,nan,,,,,nan,,,,,"2,5-dihydroxyterephthalic acid",BDC-(OH)2,1 mmol,1.0,mmol,,,,,,,,,,,formic acid,FA,1 mL,,,,,,,,water,H2O,5 mL,5.0,,,,,60.0,60 °C,24.0,24 h,,static,"H2O, MeOH",H2O 3×; MeOH soak 3 days at 60 °C,Dried overnight at 100 °C under vacuum,100.0,,,,,,,,,969.0,not_reported,not_reported,,,10.1002/anie.201800619,ok,
10.1021/jacs.7b00219,downloaded\10.1021_jacs.7b00219.pdf,SI downloaded\10.1021_jacs.7b00219_SI.pdf,mof_json_store\10.1021_jacs.7b00219\raw_output.json,mof_json_store\10.1021_jacs.7b00219\synthesis_001.json,no,,Y-shp-MOF-1,,ZrCl4,,"21.9 mg, 0.06 mmol",0.06,mmol,nan,,,,,nan,,,,,"5,10,15,20-tetrakis(4-carboxyphenyl)porphyrin",H4TCPP,"7.9 mg, 0.01 mmol",7.9,mg,,,,,,,,,,,2-fluorobenzoic acid,2-FBA,"4 M in DMF, 2 mL",,,,,,,,"N,N-dimethylformamide",DMF,1.5 mL,1.5,water,H2O,0.5 mL,0.5,115.0,115 °C,24.0,24 h,20 mL scintillation vial,static,"DMF, MeOH",DMF wash; MeOH exchange 3 days (refresh ~12 h),180 °C under vacuum for 16 h,180.0,16.0,dark red rod-shaped crystals,76.0,0.03 × 0.05 × 0.05 mm,shp,Y9(μ3-O)2(μ3-OH)12 12-connected d6R SBU,,,2200.0,,,,,10.1021/jacs.7b00219,ok,
10.1021/jacs.7b00219,downloaded\10.1021_jacs.7b00219.pdf,SI downloaded\10.1021_jacs.7b00219_SI.pdf,mof_json_store\10.1021_jacs.7b00219\raw_output.json,mof_json_store\10.1021_jacs.7b00219\synthesis_002.json,no,,Tb-shp-MOF-1,,ZrCl4,,"26.1 mg, 0.06 mmol",0.06,mmol,nan,,,,,nan,,,,,"5,10,15,20-tetrakis(4-carboxyphenyl)porphyrin",H4TCPP,"7.9 mg, 0.01 mmol",7.9,mg,,,,,,,,,,,2-fluorobenzoic acid,2-FBA,"4 M in DMF, 2 mL",,,,,,,,"N,N-dimethylformamide",DMF,1.5 mL,1.5,water,H2O,0.5 mL,0.5,115.0,115 °C,24.0,24 h,20 mL scintillation vial,static,"DMF, MeOH",DMF wash; MeOH exchange 3 days (refresh ~12 h),140 °C under vacuum for 16 h,140.0,16.0,dark red crystals,76.0,0.002 × 0.01 × 0.01 mm,shp,Tb9(μ3-O)2(μ3-OH)12 12-connected d6R SBU,,,1520.0,,,,,10.1021/jacs.7b00219,ok,
10.1021/jacs.7b00219,downloaded\10.1021_jacs.7b00219.pdf,SI downloaded\10.1021_jacs.7b00219_SI.pdf,mof_json_store\10.1021_jacs.7b00219\raw_output.json,mof_json_store\10.1021_jacs.7b00219\synthesis_003.json,no,,Y-shp-MOF-1 (Zn),,ZrCl4,,"21.9 mg, 0.06 mmol",0.06,mmol,nan,,"0.04 M in DMF, 0.3 mL",,,nan,,,,,"5,10,15,20-tetrakis(4-carboxyphenyl)porphyrin",H4TCPP,"7.9 mg, 0.01 mmol",7.9,mg,,,,,,,,,,,2-fluorobenzoic acid,2-FBA,"4 M in DMF, 2 mL",,,,,,,,"N,N-dimethylformamide",DMF,1.5 mL,1.5,water,H2O,0.5 mL,0.5,115.0,115 °C,24.0,24 h,20 mL scintillation vial,static,"DMF, MeOH",DMF wash; MeOH exchange 3 days (refresh ~12 h),180 °C under vacuum for 16 h,180.0,16.0,dark red crystals,66.0,0.02 × 0.05 × 0.06 mm,shp,Y9(μ3-O)2(μ3-OH)12 12-connected d6R SBU; porphyrin Zn(II)-metalated,,,2260.0,,,,,10.1021/jacs.7b00219,ok,
10.1021/jacs.7b00219,downloaded\10.1021_jacs.7b00219.pdf,SI downloaded\10.1021_jacs.7b00219_SI.pdf,mof_json_store\10.1021_jacs.7b00219\raw_output.json,mof_json_store\10.1021_jacs.7b00219\synthesis_004.json,no,,Y-shp-MOF-1 (Fe),,ZrCl4,,"18.3 mg, 0.05 mmol",0.05,mmol,nan,,,,,nan,,,,,Fe(III) meso-tetra(4-carboxyphenyl)porphine chloride,FeTCPPCl,"8.8 mg, 0.01 mmol",8.8,mg,,,,,,,,,,,acetic acid (concentrated),AcOH,150 μL,150.0,uL,2-fluorobenzoic acid,2-FBA,"4 M in DMF, 2 mL",,,"N,N-dimethylformamide",DMF,1.5 mL,1.5,water,H2O,0.5 mL,0.5,115.0,115 °C,24.0,24 h,20 mL scintillation vial,static,"DMF, MeOH",DMF wash; MeOH exchange 3 days (refresh ~12 h),85 °C under vacuum for 16 h,85.0,16.0,dark brown crystals,66.0,0.03 × 0.06 × 0.07 mm,shp,Y9(μ3-O)2(μ3-OH)12 12-connected d6R SBU; porphyrin Fe(III)-metalated,,,2030.0,,,,,10.1021/jacs.7b00219,ok,
10.1021/jacs.7b00219,downloaded\10.1021_jacs.7b00219.pdf,SI downloaded\10.1021_jacs.7b00219_SI.pdf,mof_json_store\10.1021_jacs.7b00219\raw_output.json,mof_json_store\10.1021_jacs.7b00219\synthesis_005.json,no,,Y-alb-MOF-1,,ZrCl4,,"29.2 mg, 0.08 mmol",0.08,mmol,nan,,,,,nan,,,,,"2,4,6-trimethyl-1,3,5-tri(3,5-di(4-carboxyphenyl-1-yl)phenyl-1-yl)benzene",H6Me-TDCPB,"10.7 mg, 0.01 mmol",10.7,mg,,,,,,,,,,,2-fluorobenzoic acid,2-FBA,"4 M in DMF, 1 mL",,,,,,,,"N,N-dimethylformamide",DMF,2 mL,2.0,water,H2O,1 mL,1.0,105.0,105 °C,72.0,72 h,20 mL scintillation vial,static,"DMF, acetone",DMF wash 3×; acetone exchange 3 days,55 °C under vacuum for 8 h,55.0,8.0,colorless block-shaped crystals,80.0,0.01 × 0.05 × 0.08 mm,alb,Y6(μ3-OH)8 12-connected d6R SBU,,,,,,250.0,,10.1021/jacs.7b00219,ok,
10.1021/jacs.7b00219,downloaded\10.1021_jacs.7b00219.pdf,SI downloaded\10.1021_jacs.7b00219_SI.pdf,mof_json_store\10.1021_jacs.7b00219\raw_output.json,mof_json_store\10.1021_jacs.7b00219\synthesis_006.json,no,,Tb-alb-MOF-1,,ZrCl4,,"34.8 mg, 0.08 mmol",0.08,mmol,nan,,,,,nan,,,,,"2,4,6-trimethyl-1,3,5-tri(3,5-di(4-carboxyphenyl-1-yl)phenyl-1-yl)benzene",H6Me-TDCPB,"10.7 mg, 0.01 mmol",10.7,mg,,,,,,,,,,,2-fluorobenzoic acid,2-FBA,"4 M in DMF, 1 mL",,,,,,,,"N,N-dimethylformamide",DMF,2 mL,2.0,water,H2O,1 mL,1.0,105.0,105 °C,72.0,72 h,20 mL scintillation vial,static,"DMF, acetone",DMF wash 3×; acetone exchange 3 days,55 °C under vacuum for 8 h,55.0,8.0,colorless block crystals,77.0,0.003 × 0.05 × 0.08 mm,alb,Tb6(μ3-OH)8 12-connected d6R SBU,,,,,,,,10.1021/jacs.7b00219,ok,
10.1021/jacs.7b00219,downloaded\10.1021_jacs.7b00219.pdf,SI downloaded\10.1021_jacs.7b00219_SI.pdf,mof_json_store\10.1021_jacs.7b00219\raw_output.json,mof_json_store\10.1021_jacs.7b00219\synthesis_007.json,no,,In-alb-MOF-1,,ZrCl4,,"13.5 mg, 0.04 mmol",0.04,mmol,nan,,,,,nan,,,,,"1,2,3,4,5,6-hexakis[3,5-bis(4-carboxylphenyl)phenoxymethyl]benzene",H12HBCPB,"5.4 mg, 0.0025 mmol",5.4,mg,,,,,,,,,,,nitric acid,HNO3,"3.5 M in DMF, 2 mL",,,,,,,,"N,N-dimethylformamide",DMF,1.5 mL,1.5,acetonitrile,MeCN,1 mL,1.0,105.0,105 °C,48.0,48 h,20 mL scintillation vial,static,"DMF, acetone",DMF wash 3×; acetone exchange 3 days,,,,colorless rod-shaped crystals,60.0,0.01 × 0.01 × 0.05 mm,alb,[In3(μ3-O)(O2C−)6] 6-connected trigonal-prism SBU,,,,,,200.0,,10.1021/jacs.7b00219,ok,
10.1021/jacs.7b00219,downloaded\10.1021_jacs.7b00219.pdf,SI downloaded\10.1021_jacs.7b00219_SI.pdf,mof_json_store\10.1021_jacs.7b00219\raw_output.json,mof_json_store\10.1021_jacs.7b00219\synthesis_008.json,no,,Cu-shp-MOF-1,,ZrCl4,,"14.0 mg, 0.06 mmol",0.06,mmol,nan,,,,,nan,,,,,"1,2,3,4,5,6-hexakis[3,5-bis(4-carboxylphenyl)phenoxymethyl]benzene",H12HBCPB,"10.8 mg, 0.005 mmol",10.8,mg,,,,,,,,,,,nitric acid,HNO3,"3.5 M in DMF, 0.5 mL",,,pyridine,,0.5 mL,0.5,mL,"N,N-dimethylformamide",DMF,2.5 mL,2.5,,,,,115.0,115 °C,72.0,72 h,20 mL scintillation vial,static,DMF,washed; cycles not specified,,,,green hexagonal block-shaped crystals,64.0,0.15 × 0.20 × 0.25 mm,shp,Cu2 paddlewheel 4-connected SBU,,,,,,,,10.1021/jacs.7b00219,ok,
10.1039/c7dt03761a,downloaded\10.1039_c7dt03761a.pdf,SI downloaded\10.1039_c7dt03761a_SI.pdf,mof_json_store\10.1039_c7dt03761a\raw_output.json,mof_json_store\10.1039_c7dt03761a\synthesis_001.json,no,,,1558568,ZrCl4,,"0.20 mmol, 0.086 g",0.2,mmol,nan,,,,,nan,,,,,"terphenyl-4,2'',5'',4'-tetracarboxylic acid",H4tta,"0.10 mmol, 0.040 g",0.1,mmol,"1,3-bis(imidazol-1-ylmethyl)benzene",m-bimb,"0.20 mmol, 0.048 g",0.2,mmol,,,,,,sodium hydroxide,NaOH,"0.30 mmol, 0.012 g",0.3,mmol,,,,,,water,H2O,7 mL,7.0,ethanol,EtOH,3 mL,3.0,150.0,150 °C,72.0,3 days,Teflon-lined stainless steel vessel,,,,,,,Colorless rod-like crystals,45.0,,bbf,2-connected Zn nodes; 4-connected tta4−,"Monoclinic, P21/n; a=7.7082(3) Å, b=16.2218(7) Å, c=18.5875(8) Å, β=99.282°, V=2293.77(17) Å3",,,not_reported,not_reported,312.0,luminescence;sensing;photocatalysis,10.1039/c7dt03761a,ok,
10.1039/c7dt03761a,downloaded\10.1039_c7dt03761a.pdf,SI downloaded\10.1039_c7dt03761a_SI.pdf,mof_json_store\10.1039_c7dt03761a\raw_output.json,mof_json_store\10.1039_c7dt03761a\synthesis_003.json,no,,,1558571,ZrCl4,NiCl2·6H2O,"0.20 mmol, 0.047 g",0.2,mmol,nan,,,,,nan,,,,,"terphenyl-4,2'',5'',4'-tetracarboxylic acid",H4tta,"0.10 mmol, 0.040 g",0.1,mmol,"1,2-bis(imidazol-1-ylmethyl)benzene",o-bimb,"0.20 mmol, 0.048 g",0.2,mmol,,,,,,,,,,,,,,,,water,H2O,7 mL,7.0,ethanol,EtOH,3 mL,3.0,150.0,150 °C,72.0,3 days,Teflon-lined stainless steel vessel,,,,,,,Green block crystals,59.0,,sql,4-connected Ni nodes; H2tta2− Z-shaped linker,"Monoclinic, P21; a=10.7075(5) Å, b=12.7585(5) Å, c=13.0320(5) Å, β=112.884°, V=1640.20(12) Å3",,,not_reported,not_reported,309.0,,10.1039/c7dt03761a,ok,
10.1039/c7dt03761a,downloaded\10.1039_c7dt03761a.pdf,SI downloaded\10.1039_c7dt03761a_SI.pdf,mof_json_store\10.1039_c7dt03761a\raw_output.json,mof_json_store\10.1039_c7dt03761a\synthesis_004.json,no,,,1558569,ZrCl4,CdSO4·3/8H2O,"0.30 mmol, 0.105 g",0.3,mmol,nan,,,,,nan,,,,,"terphenyl-4,2'',5'',4'-tetracarboxylic acid",H4tta,"0.10 mmol, 0.040 g",0.1,mmol,"1,2-bis(imidazol-1-ylmethyl)benzene",o-bimb,"0.20 mmol, 0.048 g",0.2,mmol,,,,,,sodium hydroxide,NaOH,"0.10 mmol, 0.004 g",0.1,mmol,,,,,,ethanol,EtOH,5 mL,5.0,water,H2O,5 mL,5.0,140.0,140 °C,72.0,3 days,Teflon-lined stainless steel vessel,,,,,,,Colorless block crystals,63.0,,kgm,4-connected Cd nodes; tta4− linker,"Monoclinic, P21/c; a=6.9722(3) Å, b=17.7181(7) Å, c=17.6067(7) Å, β=93.549°, V=2170.86(15) Å3",,,not_reported,not_reported,387.0,luminescence,10.1039/c7dt03761a,ok,
10.1039/c2ce26290h,downloaded\10.1039_c2ce26290h.pdf,SI downloaded\10.1039_c2ce26290h_SI.pdf,mof_json_store\10.1039_c2ce26290h\raw_output.json,mof_json_store\10.1039_c2ce26290h\synthesis_001.json,yes,"Without 5-amino-1H-tetrazole, no product of 1 was obtained.",,868806,ZrCl4,,"0.15 g, 0.5 mmol",0.5,mmol,nan,,,,,nan,,,,,"benzene-1,3,5-tricarboxylic acid",H3btc,"0.04 g, 0.2 mmol",0.2,mmol,,,,,,,,,,,pyrazine,,"0.015 g, 0.2 mmol",0.2,mmol,5-amino-1H-tetrazole,,"0.04 g, 0.5 mmol",0.5,mmol,ethyleneurea hemihydrate,e-urea,1.2 g,,,,,,120.0,120 °C,48.0,2 days,Teflon-lined stainless steel autoclave (23 mL),,ethanol,,,,,colorless crystals,,,,trimeric [Zn3(μ3-OH)(CO2)5] MBBs,"a=18.5924(8) Å, b=18.5924(8) Å, c=17.9643(9) Å, α=90°, β=90°, γ=120°, P63cm",12.1,,,,,luminescence,10.1039/c2ce26290h,ok,
10.1039/c2ce26290h,downloaded\10.1039_c2ce26290h.pdf,SI downloaded\10.1039_c2ce26290h_SI.pdf,mof_json_store\10.1039_c2ce26290h\raw_output.json,mof_json_store\10.1039_c2ce26290h\synthesis_002.json,yes,"Without 5-amino-1H-tetrazole, no product of 1 was obtained.",,868809,ZrCl4,,"0.1467 g, 0.6 mmol",0.6,mmol,nan,,,,,nan,,,,,"benzene-1,3,5-tricarboxylic acid",H3btc,"0.0803 g, 0.4 mmol",0.4,mmol,,,,,,,,,,,,,,,,,,,,,2-pyrrolidinone,pyrol,1.5 mL,1.5,,,,,100.0,100 °C,120.0,5 days,Teflon-lined stainless steel autoclave (23 mL),,,,,,,colorless crystals,,,,paddlewheel [Zn2(COO)4] and trimeric [Zn3(μ3-OH)(CO2)5] MBBs,"a=18.060(12) Å, b=12.104(8) Å, c=31.65(2) Å, α=90°, β=90.480(15)°, γ=90°, P21/c",8.7,,,,,,10.1039/c2ce26290h,ok,
10.1039/c2ce26290h,downloaded\10.1039_c2ce26290h.pdf,SI downloaded\10.1039_c2ce26290h_SI.pdf,mof_json_store\10.1039_c2ce26290h\raw_output.json,mof_json_store\10.1039_c2ce26290h\synthesis_003.json,yes,"Without 5-amino-1H-tetrazole, no product of 1 was obtained.",,868810,ZrCl4,,"0.1286 g, 0.57 mmol",0.57,mmol,nan,,,,,nan,,,,,"benzene-1,3,5-tricarboxylic acid",H3btc,"0.074 g, 0.37 mmol",0.37,mmol,,,,,,,,,,,,,,,,,,,,,1-methyl-2-pyrrolidinone,mpyrol,1.5 mL,1.5,,,,,90.0,90 °C,120.0,5 days,Teflon-lined stainless steel autoclave (23 mL),,,,,,,colorless crystals,,,,paddlewheel [Zn2(COO)4] and irregular dimeric [Zn2(COO)4] MBBs,"a=12.906(4) Å, b=12.606(4) Å, c=27.737(9) Å, α=90°, β=92.970(7)°, γ=90°, P21/n",,,,,,,10.1039/c2ce26290h,ok,
10.1039/c2ce26290h,downloaded\10.1039_c2ce26290h.pdf,SI downloaded\10.1039_c2ce26290h_SI.pdf,mof_json_store\10.1039_c2ce26290h\raw_output.json,mof_json_store\10.1039_c2ce26290h\synthesis_004.json,yes,"Without 5-amino-1H-tetrazole, no product of 1 was obtained.",,886076,ZrCl4,,"0.15 g, 0.5 mmol",0.5,mmol,nan,,,,,nan,,,,,"benzene-1,3,5-tricarboxylic acid",H3btc,"0.1 g, 0.5 mmol",0.5,mmol,,,,,,,,,,,lactic acid,,"0.027 g, 0.3 mmol",0.3,mmol,,,,,,"1,3-dimethyl-2-imidazolidinone",dmi,,,,,,,120.0,120 °C,48.0,2 days,Teflon-lined stainless steel autoclave (23 mL),,,,,,,colorless crystals,,,,two irregular dimeric [Zn2] MBBs including [Zn2(COO)3],"a=31.171(12) Å, b=12.186(4) Å, c=27.629(11) Å, α=90°, β=108.264(4)°, γ=90°, C2/c",12.5,,,,,luminescence,10.1039/c2ce26290h,ok,
10.1002/chem.201700985,downloaded\10.1002_chem.201700985.pdf,SI downloaded\10.1002_chem.201700985_SI.pdf,mof_json_store\10.1002_chem.201700985\raw_output.json,mof_json_store\10.1002_chem.201700985\synthesis_001.json,yes,"Direct syntheses with other first-row metals (Co2+, Ni2+, Cu2+) to form isomorphous frameworks were unsuccessful; used post-synthetic metal exchange instead.",,1535743,ZrCl4,,"0.2 mmol, 0.058 gm",0.2,mmol,nan,,,,,nan,,,,,"5,10,15,20-tetrakis(4-pyridyl)porphyrin",TPyP,"0.04 mmol, 0.024 gm",0.04,mmol,terephthalic acid,BDC,"0.08 mmol, 0.012 gm",0.08,mmol,,,,,,,,,,,,,,,,"N,N-dimethylacetamide",DMA,2 mL,2.0,,,,,100.0,100 °C,72.0,3 days,PTFE-lined autoclave,,MeOH (dry),,120 °C under vacuum (degassed for N2 adsorption),120.0,,purple rod-shaped crystals,58.0,,,Zn–porphyrin chains bridged by nitrate; layers linked by BDC (2D),"Orthorhombic, I222; a=10.3770(7) Å, b=17.2302(11) Å, c=28.198(2) Å, α=90°, β=90°, γ=90°",,93.0,not_reported,not_reported,,,10.1002/chem.201700985,ok,
10.1039/d4ce00399c,downloaded\10.1039_d4ce00399c.pdf,SI downloaded\10.1039_d4ce00399c_SI.pdf,mof_json_store\10.1039_d4ce00399c\raw_output.json,mof_json_store\10.1039_d4ce00399c\synthesis_001.json,yes,"Neutral ligands gave impure mixtures (1,2,4,5); diaH2(NO3)2 led to impure 3 and amorphous/poorly crystalline 6.",,2309435,ZrCl4,,"143 mg, 0.72 mmol",0.72,mmol,nan,,,,,nan,,,,,"9,10-di(1H-imidazol-1-yl)anthracene",dia,"50 mg, 0.16 mmol",0.16,mmol,5-aminisophthalic acid disodium salt monohydrate,Na2aip·H2O,"39 mg, 0.16 mmol",0.16,mmol,,,,,,,,,,,,,,,,water,H2O,10 mL,10.0,,,,,120.0,120 °C,48.0,48 h,Teflon-lined autoclave (22 mL),static,,,,,,green rod-shaped crystals,,,,,,,,not_reported,not_reported,290.0,photocatalysis,10.1039/d4ce00399c,ok,
10.1039/d4ce00399c,downloaded\10.1039_d4ce00399c.pdf,SI downloaded\10.1039_d4ce00399c_SI.pdf,mof_json_store\10.1039_d4ce00399c\raw_output.json,mof_json_store\10.1039_d4ce00399c\synthesis_002.json,yes,"Neutral ligands gave impure mixtures (1,2,4,5); diaH2(NO3)2 led to impure 3 and amorphous/poorly crystalline 6.",,2309435,ZrCl4,,"23 mg, 0.11 mmol",0.11,mmol,nan,,,,,nan,,,,,dia nitrate salt (diaH2(NO3)2),,"50 mg, 0.11 mmol",0.11,mmol,5-aminisophthalic acid disodium salt monohydrate,Na2aip·H2O,"53 mg, 0.22 mmol",0.22,mmol,,,,,,,,,,,,,,,,water,H2O,about 5 mL per reagent solution (≈15 mL total),,,,,,100.0,~100 °C,0.083,~5 min,beaker,magnetic stirring,H2O,,,,,blue green powder,85.0,,,,,,,not_reported,not_reported,290.0,photocatalysis,10.1039/d4ce00399c,ok,
10.1039/d4ce00399c,downloaded\10.1039_d4ce00399c.pdf,SI downloaded\10.1039_d4ce00399c_SI.pdf,mof_json_store\10.1039_d4ce00399c\raw_output.json,mof_json_store\10.1039_d4ce00399c\synthesis_003.json,yes,"Neutral ligands gave impure mixtures (1,2,4,5); diaH2(NO3)2 led to impure 3 and amorphous/poorly crystalline 6.",,2309436,ZrCl4,,"63 mg, 0.25 mmol",0.25,mmol,nan,,,,,nan,,,,,"9,10-di(1H-imidazol-1-yl)anthracene",dia,"25 mg, 0.08 mmol",0.08,mmol,5-aminisophthalic acid disodium salt monohydrate,Na2aip·H2O,"37 mg, 0.15 mmol",0.15,mmol,,,,,,,,,,,,,,,,water,H2O,10 mL,10.0,,,,,90.0,90 °C,48.0,48 h,Teflon-lined autoclave (22 mL),static,,,,,,light green/pale rod-shaped crystals,,,,,,,,not_reported,not_reported,378.0,photocatalysis,10.1039/d4ce00399c,ok,
10.1039/d4ce00399c,downloaded\10.1039_d4ce00399c.pdf,SI downloaded\10.1039_d4ce00399c_SI.pdf,mof_json_store\10.1039_d4ce00399c\raw_output.json,mof_json_store\10.1039_d4ce00399c\synthesis_005.json,yes,"Neutral ligands gave impure mixtures (1,2,4,5); diaH2(NO3)2 led to impure 3 and amorphous/poorly crystalline 6.",,2309437,ZrCl4,,"16 mg, 0.08 mmol",0.08,mmol,nan,,,,,nan,,,,,"9,10-di(1H-imidazol-1-yl)anthracene",dia,"52 mg, 0.17 mmol",0.17,mmol,2-aminoterephthalic acid disodium salt monohydrate,Na2ata·H2O,"37 mg, 0.15 mmol",0.15,mmol,,,,,,,,,,,,,,,,water,H2O,10 mL,10.0,,,,,120.0,120 °C,48.0,48 h,Teflon-lined autoclave (22 mL),static,,,,,,blue/green block-shaped crystals,,,,,,,,not_reported,not_reported,284.0,photocatalysis,10.1039/d4ce00399c,ok,
10.1039/d4ce00399c,downloaded\10.1039_d4ce00399c.pdf,SI downloaded\10.1039_d4ce00399c_SI.pdf,mof_json_store\10.1039_d4ce00399c\raw_output.json,mof_json_store\10.1039_d4ce00399c\synthesis_006.json,yes,"Neutral ligands gave impure mixtures (1,2,4,5); diaH2(NO3)2 led to impure 3 and amorphous/poorly crystalline 6.",,2309437,ZrCl4,,"16 mg, 0.08 mmol",0.08,mmol,nan,,,,,nan,,,,,"9,10-di(1H-imidazol-1-yl)anthracene",dia,"52 mg, 0.17 mmol",0.17,mmol,2-aminoterephthalic acid disodium salt monohydrate,Na2ata·H2O,"37 mg, 0.15 mmol",0.15,mmol,,,,,,,,,,,,,,,,water,H2O,20 mL,20.0,,,,,90.0,"reflux, 90 °C",2.0,2 h,round-bottomed flask (50 mL),magnetic stirring under reflux,"EtOH, H2O",,,,,light green powder,77.0,,,,,,,not_reported,not_reported,284.0,photocatalysis,10.1039/d4ce00399c,ok,
10.1039/d4ce00399c,downloaded\10.1039_d4ce00399c.pdf,SI downloaded\10.1039_d4ce00399c_SI.pdf,mof_json_store\10.1039_d4ce00399c\raw_output.json,mof_json_store\10.1039_d4ce00399c\synthesis_007.json,yes,"Neutral ligands gave impure mixtures (1,2,4,5); diaH2(NO3)2 led to impure 3 and amorphous/poorly crystalline 6.",,2309438,ZrCl4,,"82 mg, 0.33 mmol",0.33,mmol,nan,,,,,nan,,,,,"9,10-di(1H-imidazol-1-yl)anthracene",dia,"25 mg, 0.08 mmol",0.08,mmol,2-aminoterephthalic acid disodium salt monohydrate,Na2ata·H2O,"37 mg, 0.15 mmol",0.15,mmol,,,,,,,,,,,,,,,,water,H2O,10 mL,10.0,,,,,120.0,120 °C,48.0,48 h,Teflon-lined autoclave (22 mL),static,,,,,,light green rod-shaped crystals,,,,,,,,not_reported,not_reported,372.0,photocatalysis,10.1039/d4ce00399c,ok,
10.1039/d4ce00399c,downloaded\10.1039_d4ce00399c.pdf,SI downloaded\10.1039_d4ce00399c_SI.pdf,mof_json_store\10.1039_d4ce00399c\raw_output.json,mof_json_store\10.1039_d4ce00399c\synthesis_008.json,yes,"Neutral ligands gave impure mixtures (1,2,4,5); diaH2(NO3)2 led to impure 3 and amorphous/poorly crystalline 6.",,2309438,ZrCl4,,"56 mg, 0.23 mmol",0.23,mmol,nan,,,,,nan,,,,,dia nitrate salt (diaH2(NO3)2),,"50 mg, 0.11 mmol",0.11,mmol,2-aminoterephthalic acid disodium salt monohydrate,Na2ata·H2O,"52 mg, 0.21 mmol",0.21,mmol,,,,,,,,,,,,,,,,water,H2O,,,,,,,100.0,~100 °C,0.083,~5 min,beaker,magnetic stirring,,,,,,light green/yellow powder,63.0,,,,,,,not_reported,not_reported,372.0,photocatalysis,10.1039/d4ce00399c,ok,
10.1039/d4ce00399c,downloaded\10.1039_d4ce00399c.pdf,SI downloaded\10.1039_d4ce00399c_SI.pdf,mof_json_store\10.1039_d4ce00399c\raw_output.json,mof_json_store\10.1039_d4ce00399c\synthesis_009.json,yes,"Neutral ligands gave impure mixtures (1,2,4,5); diaH2(NO3)2 led to impure 3 and amorphous/poorly crystalline 6.",,2309439,ZrCl4,,"34 mg, 0.17 mmol",0.17,mmol,nan,,,,,nan,,,,,"9,10-di(1H-imidazol-1-yl)anthracene",dia,"25 mg, 0.08 mmol",0.08,mmol,5-sulfoisophthalic acid monosodium salt,Na-sip,"43 mg, 0.16 mmol",0.16,mmol,,,,,,,,,,,,,,,,water,H2O,12 mL,12.0,,,,,120.0,120 °C,48.0,48 h,Teflon-lined autoclave (22 mL),static,,,,,,green block-shaped crystals,,,,Cu–OH-bridged SBU,,,,not_reported,not_reported,313.0,photocatalysis,10.1039/d4ce00399c,ok,
10.1039/d4ce00399c,downloaded\10.1039_d4ce00399c.pdf,SI downloaded\10.1039_d4ce00399c_SI.pdf,mof_json_store\10.1039_d4ce00399c\raw_output.json,mof_json_store\10.1039_d4ce00399c\synthesis_010.json,yes,"Neutral ligands gave impure mixtures (1,2,4,5); diaH2(NO3)2 led to impure 3 and amorphous/poorly crystalline 6.",,2309439,ZrCl4,,"67 mg, 0.34 mmol",0.34,mmol,nan,,,,,nan,,,,,dia nitrate salt (diaH2(NO3)2),,"50 mg, 0.11 mmol",0.11,mmol,5-sulfoisophthalic acid monosodium salt,Na-sip,"61 mg, 0.23 mmol",0.23,mmol,,,,,,,,,,,,,,,,water,H2O,about 5 mL per reagent solution (≈15 mL total),,,,,,100.0,~100 °C,0.083,about 5 min,beaker,magnetic stirring,H2O,,,,,blue green powder,72.0,,,Cu–OH-bridged SBU,,,,not_reported,not_reported,313.0,photocatalysis,10.1039/d4ce00399c,ok,
10.1039/d4ce00399c,downloaded\10.1039_d4ce00399c.pdf,SI downloaded\10.1039_d4ce00399c_SI.pdf,mof_json_store\10.1039_d4ce00399c\raw_output.json,mof_json_store\10.1039_d4ce00399c\synthesis_011.json,yes,"Neutral ligands gave impure mixtures (1,2,4,5); diaH2(NO3)2 led to impure 3 and amorphous/poorly crystalline 6.",,2309440,ZrCl4,,"18 mg, 0.07 mmol",0.07,mmol,nan,,,,,nan,,,,,"9,10-di(1H-imidazol-1-yl)anthracene",dia,"10 mg, 0.03 mmol",0.03,mmol,5-sulfoisophthalic acid monosodium salt,Na-sip,"8.9 mg, 0.03 mmol",0.03,mmol,,,,,,,,,,,,,,,,water,H2O,5 mL,5.0,"N,N-dimethylformamide",DMF,5 mL,5.0,90.0,90 °C,48.0,48 h,Teflon-lined autoclave (22 mL),static,,,,,,light green block-shaped crystals,,,,,,,,not_reported,not_reported,388.0,photocatalysis,10.1039/d4ce00399c,ok,
10.1039/d4ce00399c,downloaded\10.1039_d4ce00399c.pdf,SI downloaded\10.1039_d4ce00399c_SI.pdf,mof_json_store\10.1039_d4ce00399c\raw_output.json,mof_json_store\10.1039_d4ce00399c\synthesis_012.json,yes,"Neutral ligands gave impure mixtures (1,2,4,5); diaH2(NO3)2 led to impure 3 and amorphous/poorly crystalline 6.",,2309440,ZrCl4,,"42 mg, 0.17 mmol",0.17,mmol,nan,,,,,nan,,,,,"9,10-di(1H-imidazol-1-yl)anthracene",dia,"25 mg, 0.08 mmol",0.08,mmol,5-sulfoisophthalic acid monosodium salt,Na-sip,"21 mg, 0.08 mmol",0.08,mmol,,,,,,,,,,,,,,,,water,H2O,5 mL,5.0,"N,N-dimethylformamide",DMF,5 mL,5.0,90.0,90 °C,48.0,48 h,Teflon-lined autoclave (22 mL),static,"EtOH, H2O",,,,,light green/blue crystals,62.0,,,,,,,not_reported,not_reported,388.0,photocatalysis,10.1039/d4ce00399c,ok,
10.1021/cg500815v,downloaded\10.1021_cg500815v.pdf,SI downloaded\10.1021_cg500815v_SI.pdf,mof_json_store\10.1021_cg500815v\raw_output.json,mof_json_store\10.1021_cg500815v\synthesis_001.json,yes,"Without 4,4′-bpy only poorly defined microcrystalline product; metal:ligand 2:3 ratio gave powdery precipitate.",,988589,ZrCl4,,"0.1085 g, 0.25 mmol",0.25,mmol,nan,,,,,nan,,,,,"2,2′-bipyridine-5,5′-dicarboxylic acid",H2bpdc,"0.0305 g, 0.125 mmol",0.125,mmol,,,,,,,,,,,"4,4′-bipyridine","4,4′-bpy","0.0195 g, 0.125 mmol",0.125,mmol,,,,,,"N,N-dimethylformamide",DMF,4 mL,4.0,,,,,120.0,120 °C,5.0,5 h,12 mL PTFE-lined stainless steel autoclave,static,DMF,,200 °C under vacuum overnight,200.0,,light-yellow crystals,67.0,0.14 × 0.16 × 0.27 mm,,,"a=27.541(6), b=11.126(2), c=16.991(3) Å, β=99.01(3)°, P21/c",21.9,10.5,yes,not_reported,480.0,CO2_capture,10.1021/cg500815v,ok,
10.1021/cg500815v,downloaded\10.1021_cg500815v.pdf,SI downloaded\10.1021_cg500815v_SI.pdf,mof_json_store\10.1021_cg500815v\raw_output.json,mof_json_store\10.1021_cg500815v\synthesis_002.json,yes,"Without 4,4′-bpy only poorly defined microcrystalline product; metal:ligand 2:3 ratio gave powdery precipitate.",,988590,ZrCl4,,"0.1628 g, 0.375 mmol",0.375,mmol,nan,,,,,nan,,,,,"2,2′-bipyridine-5,5′-dicarboxylic acid",H2bpdc,"0.0305 g, 0.1875 mmol",0.1875,mmol,,,,,,,,,,,,,,,,,,,,,"N,N-dimethylformamide",DMF,4 mL,4.0,,,,,120.0,120 °C,5.0,5 h,12 mL PTFE crucible placed in a steel autoclave,static,DMF,,200 °C under vacuum overnight,200.0,,light-yellow crystals,84.0,0.13 × 0.28 × 0.90 mm,,,"a=52.533(4), b=28.740(2), c=16.9133(14) Å, β=98.472(10)°, C2/c",25.4,16.8,no,not_reported,,CO2_capture,10.1021/cg500815v,ok,
10.1021/acs.cgd.7b00153,downloaded\10.1021_acs.cgd.7b00153.pdf,SI downloaded\10.1021_acs.cgd.7b00153_SI.pdf,mof_json_store\10.1021_acs.cgd.7b00153\raw_output.json,mof_json_store\10.1021_acs.cgd.7b00153\synthesis_001.json,yes,Could not obtain MUF-84a under varied feed ratios; MUF-84f/g/h not phase pure or only microcrystalline.,MUF-8a,1530138,ZrCl4,,13.7 mg (52.5 μmol),0.0525,mmol,nan,,,,,nan,,,,,"4,4′,4″-nitrilotribenzoic acid",ntb,2.0 mg (5.3 μmol),2.0,mg,"9,10-anthracenedicarboxylic acid",adc,2.1 mg (7.89 μmol),2.1,mg,,,,,,benzoic acid,,8 mg,8.0,mg,,,,,,"N,N-diethylformamide",DEF,1 mL,1.0,,,,,85.0,85 °C,24.0,1 day,glass vial (4 mL),static,CH2Cl2,4× over 1 h,"exchanged with dry CH2Cl2, then 80 °C under vacuum for 10 h",80.0,10.0,clear pale-yellow crystals,,,ith-d,Zn4O 6-connected SBU,,,3380.0,not_reported,not_reported,,,10.1021/acs.cgd.7b00153,ok,
10.1021/acs.cgd.7b00153,downloaded\10.1021_acs.cgd.7b00153.pdf,SI downloaded\10.1021_acs.cgd.7b00153_SI.pdf,mof_json_store\10.1021_acs.cgd.7b00153\raw_output.json,mof_json_store\10.1021_acs.cgd.7b00153\synthesis_002.json,yes,Could not obtain MUF-84a under varied feed ratios; MUF-84f/g/h not phase pure or only microcrystalline.,MUF-8b,1530139,ZrCl4,,13.7 mg (52.5 μmol),0.0525,mmol,nan,,,,,nan,,,,,"4,4′,4″-nitrilotribenzoic acid",ntb,2.0 mg (5.3 μmol),2.0,mg,"2,3,5,6-tetramethylbenzene-1,4-dicarboxylic acid",tmbdc,2.8 mg (12.60 μmol),2.8,mg,,,,,,benzoic acid,,9 mg,9.0,mg,,,,,,"N,N-diethylformamide",DEF,1 mL,1.0,,,,,85.0,85 °C,24.0,1 day,glass vial (4 mL),static,CH2Cl2,4× over 1 h,"exchanged with dry CH2Cl2, then 80 °C under vacuum for 10 h",80.0,10.0,clear pale-yellow crystals,,,ith-d,Zn4O 6-connected SBU,,,3560.0,not_reported,not_reported,,,10.1021/acs.cgd.7b00153,ok,
10.1021/acs.cgd.7b00153,downloaded\10.1021_acs.cgd.7b00153.pdf,SI downloaded\10.1021_acs.cgd.7b00153_SI.pdf,mof_json_store\10.1021_acs.cgd.7b00153\raw_output.json,mof_json_store\10.1021_acs.cgd.7b00153\synthesis_003.json,yes,Could not obtain MUF-84a under varied feed ratios; MUF-84f/g/h not phase pure or only microcrystalline.,MUF-8f,1530140,ZrCl4,,13.7 mg (52.5 μmol),0.0525,mmol,nan,,,,,nan,,,,,"4,4′,4″-nitrilotribenzoic acid",ntb,2.0 mg (5.3 μmol),2.0,mg,"1,4-naphthalenedicarboxylic acid",ndc,3.5 mg (16.19 μmol),3.5,mg,,,,,,benzoic acid,,9 mg,9.0,mg,,,,,,"N,N-diethylformamide",DEF,1 mL,1.0,,,,,85.0,85 °C,24.0,1 day,glass vial (4 mL),static,CH2Cl2,4× over 1 h,"exchanged with dry CH2Cl2, then 80 °C under vacuum for 10 h",80.0,10.0,clear pale-yellow crystals,,,ith-d,Zn4O 6-connected SBU,,,3590.0,not_reported,not_reported,,,10.1021/acs.cgd.7b00153,ok,
10.1021/acs.cgd.7b00153,downloaded\10.1021_acs.cgd.7b00153.pdf,SI downloaded\10.1021_acs.cgd.7b00153_SI.pdf,mof_json_store\10.1021_acs.cgd.7b00153\raw_output.json,mof_json_store\10.1021_acs.cgd.7b00153\synthesis_004.json,yes,Could not obtain MUF-84a under varied feed ratios; MUF-84f/g/h not phase pure or only microcrystalline.,MUF-8g,1530142,ZrCl4,,13.7 mg (52.5 μmol),0.0525,mmol,nan,,,,,nan,,,,,"4,4′,4″-nitrilotribenzoic acid",ntb,2.0 mg (5.3 μmol),2.0,mg,"dimethylbenzene-1,4-dicarboxylic acid",dmbdc,3.1 mg (15.96 μmol),3.1,mg,,,,,,benzoic acid,,15 mg,15.0,mg,,,,,,"N,N-diethylformamide",DEF,1 mL,1.0,,,,,85.0,85 °C,72.0,3 days,glass vial (4 mL),static,CH2Cl2,4× over 1 h,"exchanged with dry CH2Cl2, then 80 °C under vacuum for 10 h",80.0,10.0,clear pale-yellow crystals,,,ith-d,Zn4O 6-connected SBU,,,,not_reported,not_reported,,,10.1021/acs.cgd.7b00153,ok,
10.1021/acs.cgd.7b00153,downloaded\10.1021_acs.cgd.7b00153.pdf,SI downloaded\10.1021_acs.cgd.7b00153_SI.pdf,mof_json_store\10.1021_acs.cgd.7b00153\raw_output.json,mof_json_store\10.1021_acs.cgd.7b00153\synthesis_005.json,yes,Could not obtain MUF-84a under varied feed ratios; MUF-84f/g/h not phase pure or only microcrystalline.,MUF-8h,1530143,ZrCl4,,13.7 mg (52.5 μmol),0.0525,mmol,nan,,,,,nan,,,,,"4,4′,4″-nitrilotribenzoic acid",ntb,2.0 mg (5.3 μmol),2.0,mg,"dimethoxybenzene-1,4-dicarboxylic acid",dmobdc,4.0 mg (17.69 μmol),4.0,mg,,,,,,benzoic acid,,15 mg,15.0,mg,,,,,,"N,N-diethylformamide",DEF,1 mL,1.0,,,,,85.0,85 °C,72.0,3 days,glass vial (4 mL),static,CH2Cl2,4× over 1 h,"exchanged with dry CH2Cl2, then 80 °C under vacuum for 10 h",80.0,10.0,clear pale-yellow crystals,,,ith-d,Zn4O 6-connected SBU,,,3720.0,not_reported,not_reported,,,10.1021/acs.cgd.7b00153,ok,
10.1021/acs.cgd.7b00153,downloaded\10.1021_acs.cgd.7b00153.pdf,SI downloaded\10.1021_acs.cgd.7b00153_SI.pdf,mof_json_store\10.1021_acs.cgd.7b00153\raw_output.json,mof_json_store\10.1021_acs.cgd.7b00153\synthesis_006.json,yes,Could not obtain MUF-84a under varied feed ratios; MUF-84f/g/h not phase pure or only microcrystalline.,MUF-84c,1530037,ZrCl4,,13.7 mg (52.5 μmol),0.0525,mmol,nan,,,,,nan,,,,,"4,4′,4″-nitrilotribenzoic acid",ntb,2.0 mg (5.3 μmol),2.0,mg,terephthalic acid,BDC,3.0 mg (11.27 μmol),3.0,mg,,,,,,benzoic acid,,8 mg,8.0,mg,,,,,,"N,N-diethylformamide",DEF,0.96 mL,0.96,water,H2O,0.04 mL,0.04,85.0,85 °C,24.0,1 day,glass vial (4 mL),static,CH2Cl2,4× over 1 h,"exchanged with dry CH2Cl2, then 80 °C under vacuum for 10 h",80.0,10.0,clear pale-yellow crystals,,,,Zn4O 6-connected SBU,,,3720.0,not_reported,not_reported,,,10.1021/acs.cgd.7b00153,ok,
10.1021/acs.cgd.7b00153,downloaded\10.1021_acs.cgd.7b00153.pdf,SI downloaded\10.1021_acs.cgd.7b00153_SI.pdf,mof_json_store\10.1021_acs.cgd.7b00153\raw_output.json,mof_json_store\10.1021_acs.cgd.7b00153\synthesis_007.json,yes,Could not obtain MUF-84a under varied feed ratios; MUF-84f/g/h not phase pure or only microcrystalline.,MUF-84d,1530038,ZrCl4,,13.7 mg (52.5 μmol),0.0525,mmol,nan,,,,,nan,,,,,"4,4′,4″-nitrilotribenzoic acid",ntb,2.0 mg (5.3 μmol),2.0,mg,"methylbenzene-1,4-dicarboxylic acid",mbdc,4.8 mg (18.03 μmol),4.8,mg,,,,,,benzoic acid,,8 mg,8.0,mg,,,,,,"N,N-diethylformamide",DEF,0.96 mL,0.96,water,H2O,0.04 mL,0.04,85.0,85 °C,24.0,1 day,glass vial (4 mL),static,CH2Cl2,4× over 1 h,"exchanged with dry CH2Cl2, then 80 °C under vacuum for 10 h",80.0,10.0,clear pale-yellow crystals,,,,Zn4O 6-connected SBU,,,3130.0,not_reported,not_reported,,,10.1021/acs.cgd.7b00153,ok,
10.1021/acs.cgd.7b00153,downloaded\10.1021_acs.cgd.7b00153.pdf,SI downloaded\10.1021_acs.cgd.7b00153_SI.pdf,mof_json_store\10.1021_acs.cgd.7b00153\raw_output.json,mof_json_store\10.1021_acs.cgd.7b00153\synthesis_008.json,yes,Could not obtain MUF-84a under varied feed ratios; MUF-84f/g/h not phase pure or only microcrystalline.,MUF-84e,1530035,Y(NO3)3,,13.7 mg (52.5 μmol),0.0525,mmol,nan,,,,,nan,,,,,"4,4′,4″-nitrilotribenzoic acid",ntb,2.0 mg (5.3 μmol),2.0,mg,"aminobenzene-1,4-dicarboxylic acid",abdc,4.8 mg (18.03 μmol),4.8,mg,,,,,,benzoic acid,,10 mg,10.0,mg,,,,,,"N,N-diethylformamide",DEF,0.96 mL,0.96,water,H2O,0.04 mL,0.04,85.0,85 °C,48.0,2 days,glass vial (4 mL),static,CH2Cl2,4× over 1 h,"exchanged with dry CH2Cl2, then 80 °C under vacuum for 10 h",80.0,10.0,clear pale-yellow crystals,,,,Zn4O 6-connected SBU,,,,not_reported,not_reported,,,10.1021/acs.cgd.7b00153,ok,
10.1021/acs.cgd.7b00153,downloaded\10.1021_acs.cgd.7b00153.pdf,SI downloaded\10.1021_acs.cgd.7b00153_SI.pdf,mof_json_store\10.1021_acs.cgd.7b00153\raw_output.json,mof_json_store\10.1021_acs.cgd.7b00153\synthesis_009.json,yes,Could not obtain MUF-84a under varied feed ratios; MUF-84f/g/h not phase pure or only microcrystalline.,MUF-84g,1530034,Tb(NO3)3,,13.7 mg (52.5 μmol),0.0525,mmol,nan,,,,,nan,,,,,"4,4′,4″-nitrilotribenzoic acid",ntb,2.0 mg (5.3 μmol),2.0,mg,"dimethylbenzene-1,4-dicarboxylic acid",dmbdc,6.2 mg (31.93 μmol),6.2,mg,,,,,,benzoic acid,,8 mg,8.0,mg,,,,,,"N,N-diethylformamide",DEF,0.97 mL,0.97,water,H2O,0.03 mL,0.03,85.0,85 °C,24.0,1 day,glass vial (4 mL),static,CH2Cl2,4× over 1 h,"exchanged with dry CH2Cl2, then 80 °C under vacuum for 10 h",80.0,10.0,clear pale-yellow crystals,,,,Zn4O 6-connected SBU,,,,not_reported,not_reported,,,10.1021/acs.cgd.7b00153,ok,
10.1021/acs.cgd.7b00153,downloaded\10.1021_acs.cgd.7b00153.pdf,SI downloaded\10.1021_acs.cgd.7b00153_SI.pdf,mof_json_store\10.1021_acs.cgd.7b00153\raw_output.json,mof_json_store\10.1021_acs.cgd.7b00153\synthesis_010.json,yes,Could not obtain MUF-84a under varied feed ratios; MUF-84f/g/h not phase pure or only microcrystalline.,MUF-84h,1530036,Co(CH3COO)2·4H2O,,13.7 mg (52.5 μmol),0.0525,mmol,nan,,,,,nan,,,,,"4,4′,4″-nitrilotribenzoic acid",ntb,2.0 mg (5.3 μmol),2.0,mg,"dimethoxybenzene-1,4-dicarboxylic acid",dmobdc,9.6 mg (42.44 μmol),9.6,mg,,,,,,benzoic acid,,8 mg,8.0,mg,,,,,,"N,N-diethylformamide",DEF,0.97 mL,0.97,water,H2O,0.03 mL,0.03,85.0,85 °C,24.0,1 day,glass vial (4 mL),static,CH2Cl2,4× over 1 h,"exchanged with dry CH2Cl2, then 80 °C under vacuum for 10 h",80.0,10.0,clear pale-yellow crystals,,,,Zn4O 6-connected SBU,,,,not_reported,not_reported,,,10.1021/acs.cgd.7b00153,ok,
