Repository: zzhenglab/MOFinder

# MOFinder

MOFinder extracts MOF synthesis information from the literature, reconstructs evidence-supported negative reaction records, and prepares datasets for synthesis-outcome prediction.
[Web application](https://mofinder.chemistry.wustl.edu/) | [Demos](Demo/README.md) | [Source code](docs/source_to_code.md) | [Workflow guide](docs/workflow.md) | [Model evaluation](docs/evaluation.md)

## Quick start

The workflow runs through Python commands. Python 3.10 or newer is required. Clone the repository and initialize its related applications:

```bash
git clone --recurse-submodules https://github.com/zzhenglab/MOFinder.git
cd MOFinder
```

Start with the two offline demonstrations:

```bash

File: mof_extraction_1_2.csv (part 47 of 305)
doi,main_pdf,si_pdf,raw_output,parsed_json,article_trial_or_failure,article_trial_or_failure_notes,mof_name,crystal_code,metal_1,metal_1_abbr,metal_1_amount_text,metal_1_amount_value,metal_1_amount_unit,metal_2,metal_2_abbr,metal_2_amount_text,metal_2_amount_value,metal_2_amount_unit,metal_3,metal_3_abbr,metal_3_amount_text,metal_3_amount_value,metal_3_amount_unit,linker_1,linker_1_abbr,linker_1_amount_text,linker_1_amount_value,linker_1_amount_unit,linker_2,linker_2_abbr,linker_2_amount_text,linker_2_amount_value,linker_2_amount_unit,linker_3,linker_3_abbr,linker_3_amount_text,linker_3_amount_value,linker_3_amount_unit,modulator_1,modulator_1_abbr,modulator_1_amount_text,modulator_1_amount_value,modulator_1_amount_unit,modulator_2,modulator_2_abbr,modulator_2_amount_text,modulator_2_amount_value,modulator_2_amount_unit,solvent_main,solvent_main_abbr,solvent_main_amount_text,solvent_main_ml,solvent_secondary,solvent_secondary_abbr,solvent_secondary_amount_text,solvent_secondary_ml,temperature_c,temperature_c_text,time_h,time_text,vessel_type,stirring,washing_solvent,washing_cycles,activation_text,activation_temp_c,activation_time_h,crystal_morphology,yield_percent,crystal_size,topology_code,metal_cluster_connectivity,unit_cell_short,pore_diameter_A,BET_surface_area_m2g,air_stable,water_stable,tga_decomposition_temp_c,applications,reference,status,error
10.1002/chem.201304246,downloaded\10.1002_chem.201304246.pdf,SI downloaded\10.1002_chem.201304246_SI.pdf,mof_json_store\10.1002_chem.201304246\raw_output.json,mof_json_store\10.1002_chem.201304246\synthesis_001.json,yes,Mechanochemical reactions with Zn(NO3)2 gave an unknown phase; desired products not obtained.,,965944,Co(CH3COO)2,,"30 mg, 0.1 mmol",0.1,mmol,nan,,,,,nan,,,,,"sodium 1,4-benzenedicarboxylate",BDC,"21 mg, 0.1 mmol",0.1,mmol,4-vinylpyridine,4vpy,"11 μL, 0.1 mmol",0.1,mmol,,,,,,,,,,,,,,,,"N,N-dimethylformamide",DMF,3 mL,3.0,ethanol,EtOH,3 mL,3.0,25,room temperature,,few days,,static,"DMF, MeOH",,,,,light yellow block-shaped single crystals,68.0,,,Zn2 paddle-wheel SBU,"a=8.1187(10), b=9.6774(12), c=10.2786(13) Å; α=113.785(2), β=91.730(2), γ=105.259(2); P-1",,,not_reported,not_reported,,,10.1002/chem.201304246,ok,
10.1039/c5ce01157d,downloaded\10.1039_c5ce01157d.pdf,SI downloaded\10.1039_c5ce01157d_SI.pdf,mof_json_store\10.1039_c5ce01157d\raw_output.json,mof_json_store\10.1039_c5ce01157d\synthesis_001.json,no,,,1049587,Co(CH3COO)2,,"0.20 mmol, 0.057 g",0.2,mmol,nan,,,,,nan,,,,,"1,3-di(2′,4′-dicarboxyphenyl)benzene",H4DDB,"0.10 mmol, 0.041 g",0.1,mmol,"1,4-bis(imidazol-1-ylmethyl)benzene","1,4-bimb","0.30 mmol, 0.071 g",0.3,mmol,,,,,,,,,,,,,,,,water,H2O,6 mL,6.0,acetonitrile,MeCN,3 mL,3.0,130.0,130 °C,72.0,3 days,25 mL Teflon-lined stainless steel vessel,static,,,,,,colorless block crystals,75.0,,,Zn2(COO)4 and Zn2(COO)2 paddle-wheel SBUs,,,,not_reported,yes,340.0,luminescence;photocatalysis,10.1039/c5ce01157d,ok,
10.1039/c5ce01157d,downloaded\10.1039_c5ce01157d.pdf,SI downloaded\10.1039_c5ce01157d_SI.pdf,mof_json_store\10.1039_c5ce01157d\raw_output.json,mof_json_store\10.1039_c5ce01157d\synthesis_002.json,no,,,1049588,Co(CH3COO)2,,"0.20 mmol, 0.057 g (same as 2)",0.2,mmol,nan,,,,,nan,,,,,"1,3-di(2′,4′-dicarboxyphenyl)benzene",H4DDB,"0.10 mmol, 0.041 g (same as 2)",0.1,mmol,"1,3-bis(imidazol-1-ylmethyl)benzene","1,3-bimb",0.30 mmol (by analogy to 2),0.3,mmol,,,,,,,,,,,,,,,,water,H2O,6 mL (same as 2),6.0,acetonitrile,MeCN,3 mL (same as 2),3.0,130.0,130 °C,72.0,3 days,25 mL Teflon-lined stainless steel vessel,static,,,,,,colorless block crystals,37.0,,,Zn2(COO)4 and Zn2(COO)2 paddle-wheel SBUs,,,,not_reported,yes,310.0,luminescence;photocatalysis,10.1039/c5ce01157d,ok,
10.1039/c5ce01157d,downloaded\10.1039_c5ce01157d.pdf,SI downloaded\10.1039_c5ce01157d_SI.pdf,mof_json_store\10.1039_c5ce01157d\raw_output.json,mof_json_store\10.1039_c5ce01157d\synthesis_003.json,no,,,1049589,Co(CH3COO)2,,"0.20 mmol, 0.027 g",0.2,mmol,nan,,,,,nan,,,,,"1,3-di(2′,4′-dicarboxyphenyl)benzene",H4DDB,"0.10 mmol, 0.041 g",0.1,mmol,"1,3-bis(2-methylimidazol-1-ylmethyl)benzene","1,3-bmib","0.30 mmol, 0.077 g",0.3,mmol,,,,,,,,,,,,,,,,water,H2O,6 mL,6.0,acetonitrile,MeCN,3 mL,3.0,130.0,130 °C,72.0,3 days,25 mL Teflon-lined stainless steel vessel,static,,,,,,colorless block crystals,57.0,,,Zn2(COO)4 and Zn2(COO)2 paddle-wheel SBUs,,,,not_reported,yes,350.0,luminescence;photocatalysis,10.1039/c5ce01157d,ok,
10.1039/c5ce01157d,downloaded\10.1039_c5ce01157d.pdf,SI downloaded\10.1039_c5ce01157d_SI.pdf,mof_json_store\10.1039_c5ce01157d\raw_output.json,mof_json_store\10.1039_c5ce01157d\synthesis_004.json,no,,,1401535,Co(BF4)2,,0.20 mmol (replacing ZnSO4·7H2O from 3),0.2,mmol,nan,,,,,nan,,,,,"1,3-di(2′,4′-dicarboxyphenyl)benzene",H4DDB,"0.10 mmol, 0.041 g (same as 3)",0.1,mmol,"1,3-bis(imidazol-1-ylmethyl)benzene","1,3-bimb",0.30 mmol (same as 3),0.3,mmol,,,,,,,,,,,,,,,,water,H2O,6 mL (same as 3),6.0,acetonitrile,MeCN,3 mL (same as 3),3.0,130.0,130 °C,72.0,3 days,25 mL Teflon-lined stainless steel vessel,static,,,,,,colorless block crystals,46.0,,,tetranuclear {Cd4(COO)8} SBU,,,,not_reported,yes,350.0,luminescence;photocatalysis,10.1039/c5ce01157d,ok,
10.1039/c5ce01157d,downloaded\10.1039_c5ce01157d.pdf,SI downloaded\10.1039_c5ce01157d_SI.pdf,mof_json_store\10.1039_c5ce01157d\raw_output.json,mof_json_store\10.1039_c5ce01157d\synthesis_005.json,no,,,1401536,Co(BF4)2,,0.20 mmol (same as 5),0.2,mmol,nan,,,,,nan,,,,,"1,3-di(2′,4′-dicarboxyphenyl)benzene",H4DDB,"0.10 mmol, 0.041 g (same as 5)",0.1,mmol,"1,3-bis(2-methylimidazol-1-ylmethyl)benzene","1,3-bmib",0.30 mmol (by analogy to 4/5),0.3,mmol,,,,,,,,,,,,,,,,water,H2O,6 mL (same as 5),6.0,acetonitrile,MeCN,3 mL (same as 5),3.0,130.0,130 °C,72.0,3 days,25 mL Teflon-lined stainless steel vessel,static,,,,,,colorless block crystals,52.0,,,tetranuclear {Cd4(COO)8(μ2-H2O)} SBU,,,,not_reported,yes,350.0,luminescence;photocatalysis,10.1039/c5ce01157d,ok,
10.1021/acs.cgd.6b00028,downloaded\10.1021_acs.cgd.6b00028.pdf,SI downloaded\10.1021_acs.cgd.6b00028_SI.pdf,mof_json_store\10.1021_acs.cgd.6b00028\raw_output.json,mof_json_store\10.1021_acs.cgd.6b00028\synthesis_001.json,yes,Al3+ and Cr3+ gave gelatinous precipitates; no crystals formed (SI Table S1).,PrMPF-2,1445946,Ni(SO4)·6H2O,,"8.7 mg, 20 μmol (in 100.0 μL of 1 M HNO3)",0.02,mmol,nan,,,,,nan,,,,,"zinc tetrakis(3,5-dicarboxyphenyl)porphyrin",Zn-H8OCPP,"2.5 mg, 2.5 μmol",2.5,mg,,,,,,,,,,,nitric acid,,"1 M, 100.0 μL",100.0,μL,sodium hydroxide,,"1 N, 300.0 μL (added after 2 h)",300.0,μL,"N,N-dimethylformamide",DMF,300.0 μL,0.3,,,,,120.0,120 °C,,"2 h at 120 °C, then add NaOH and heat 7 days at 120 °C",screw cap vial,"sonicated briefly, then static","DMF, acetone, water",several times,air-dried,,,purple block-shaped crystals,15.0,,stp,{PrNa3(H2O)6(COO)9}3− tetranuclear 6-connected SBU,"a=b=23.4820(8), c=16.3180(5) Å, P321",15.0,,not_reported,not_reported,,,10.1021/acs.cgd.6b00028,ok,
10.1021/acs.cgd.6b00028,downloaded\10.1021_acs.cgd.6b00028.pdf,SI downloaded\10.1021_acs.cgd.6b00028_SI.pdf,mof_json_store\10.1021_acs.cgd.6b00028\raw_output.json,mof_json_store\10.1021_acs.cgd.6b00028\synthesis_002.json,yes,Al3+ and Cr3+ gave gelatinous precipitates; no crystals formed (SI Table S1).,InMPF,1445947,Co(SO4)·7H2O,,"6.0 mg, 20.0 μmol (in 100.0 μL of 1 M HNO3)",0.02,mmol,nan,,,,,nan,,,,,"zinc tetrakis(3,5-dicarboxyphenyl)porphyrin",Zn-H8OCPP,"2.5 mg, 2.5 μmol",2.5,mg,,,,,,,,,,,nitric acid,,"1 M, 100.0 μL",100.0,μL,sodium hydroxide,,"1 N, 300.0 μL (added after preheating)",300.0,μL,"N,N-dimethylformamide",DMF,300.0 μL,0.3,,,,,120.0,120 °C,,"~3 h preheat to form precipitate, then add NaOH and heat ~8 days at 120 °C",,"sonicated briefly, then static",,,,,,purple block crystals,23.2,,msq,In2Na(μ3-H2O)(COO)7 6-connected heterometallic cluster,"a=b=30.142(2), c=16.470(1) Å, P4/mbm",,,not_reported,not_reported,,,10.1021/acs.cgd.6b00028,ok,
10.1021/acs.cgd.6b00028,downloaded\10.1021_acs.cgd.6b00028.pdf,SI downloaded\10.1021_acs.cgd.6b00028_SI.pdf,mof_json_store\10.1021_acs.cgd.6b00028\raw_output.json,mof_json_store\10.1021_acs.cgd.6b00028\synthesis_003.json,yes,Al3+ and Cr3+ gave gelatinous precipitates; no crystals formed (SI Table S1).,GaMPF,,Co(SO4)·7H2O,,"5.1 mg, 20.0 μmol (in 100.0 μL of 1 M HNO3)",0.02,mmol,nan,,,,,nan,,,,,"zinc tetrakis(3,5-dicarboxyphenyl)porphyrin",Zn-H8OCPP,"2.5 mg, 2.5 μmol",2.5,mg,,,,,,,,,,,nitric acid,,"1 M, 100.0 μL",100.0,μL,sodium hydroxide,,"1 N, 300.0 μL (added after 2 days)",300.0,μL,"N,N-dimethylformamide",DMF,300.0 μL,0.3,,,,,120.0,120 °C,,"2 days at 120 °C, then add NaOH and heat 15 days at 120 °C",,"sonicated briefly, then static",,,,,,block crystals,18.5,,,{NaGa(COO)4}n heterometallic chain synthon,"a=27.320(4), b=29.924(5), c=12.665(3) Å, Imma",15.0,,not_reported,not_reported,,,10.1021/acs.cgd.6b00028,ok,
10.1021/acs.cgd.6b00028,downloaded\10.1021_acs.cgd.6b00028.pdf,SI downloaded\10.1021_acs.cgd.6b00028_SI.pdf,mof_json_store\10.1021_acs.cgd.6b00028\raw_output.json,mof_json_store\10.1021_acs.cgd.6b00028\synthesis_004.json,yes,Al3+ and Cr3+ gave gelatinous precipitates; no crystals formed (SI Table S1).,FeMPF,1445948,Co(SO4)·7H2O,,"8.0 mg, 20.0 μmol (in 100.0 μL of 1 M HNO3)",0.02,mmol,nan,,,,,nan,,,,,"zinc tetrakis(3,5-dicarboxyphenyl)porphyrin",Zn-H8OCPP,"2.5 mg, 2.5 μmol",2.5,mg,,,,,,,,,,,nitric acid,,"1 M, 100.0 μL",100.0,μL,sodium hydroxide,,"1 N, 300.0 μL (added after preheating)",300.0,μL,"N,N-dimethylformamide",DMF,300.0 μL,0.3,,,,,120.0,120 °C,,"~3 h preheat to form precipitate, then add NaOH and heat ~10 days at 120 °C",,"sonicated briefly, then static",,,,,,red block crystals,20.2,,,Fe3(μ3-O)(COO)7 6-connected homometallic cluster (with formate),"a=20.041(2), b=16.259(2), c=23.996(2) Å, β=114.529(4)°, P2/m",,,not_reported,not_reported,,,10.1021/acs.cgd.6b00028,ok,
10.1021/acs.cgd.6b00028,downloaded\10.1021_acs.cgd.6b00028.pdf,SI downloaded\10.1021_acs.cgd.6b00028_SI.pdf,mof_json_store\10.1021_acs.cgd.6b00028\raw_output.json,mof_json_store\10.1021_acs.cgd.6b00028\synthesis_005.json,yes,Al3+ and Cr3+ gave gelatinous precipitates; no crystals formed (SI Table S1).,MnMPF,1445949,ZrCl4,,"4.4 mg, 25.0 μmol (in 100.0 μL of 1 M HNO3)",0.025,mmol,nan,,,,,nan,,,,,"zinc tetrakis(3,5-dicarboxyphenyl)porphyrin",Zn-H8OCPP,"2.5 mg, 2.5 μmol",2.5,mg,,,,,,,,,,,nitric acid,,"1 M, 100.0 μL",100.0,μL,sodium hydroxide,,"1 N, 300.0 μL (added after preheating)",300.0,μL,"N,N-dimethylformamide",DMF,300.0 μL,0.3,,,,,120.0,120 °C,,"~3 h preheat to form precipitate, then add NaOH and heat ~10 days at 120 °C",,"sonicated briefly, then static",,,,,,red block crystals,17.5,,,"oxo-centered Mn3(μ3-O)(COO)7 clusters, further dimerized by formate","a=19.959(3), b=46.019(6), c=16.271(2) Å, Cmmm",,,not_reported,not_reported,,,10.1021/acs.cgd.6b00028,ok,
10.1021/acs.cgd.6b00028,downloaded\10.1021_acs.cgd.6b00028.pdf,SI downloaded\10.1021_acs.cgd.6b00028_SI.pdf,mof_json_store\10.1021_acs.cgd.6b00028\raw_output.json,mof_json_store\10.1021_acs.cgd.6b00028\synthesis_006.json,yes,Al3+ and Cr3+ gave gelatinous precipitates; no crystals formed (SI Table S1).,NaMPF-1,1445950,ZrCl4,,"5.8 mg, 20.0 μmol (in 100.0 μL of 1 M HNO3)",0.02,mmol,nan,,,,,nan,,,,,"tetrakis(3,5-dicarboxyphenyl)porphine",H8OCPP,"2.4 mg, 2.5 μmol",2.4,mg,,,,,,,,,,,nitric acid,,"1 M, 100.0 μL",100.0,μL,sodium hydroxide,,"1 N, 300.0 μL (added after 6 h)",300.0,μL,"N,N-dimethylformamide",DMF,300 μL,0.3,,,,,120.0,120 °C,,"6 h at 120 °C, then add NaOH and heat 7–10 days at 120 °C",bath reactor,"sonicated briefly, then static",,,,,,needle-shaped crystals,30.0,,,{Na(COO)2}−n carboxylate chains as pillars,"a=28.691(4), b=29.061(3), c=12.492(1) Å, Imma",13.4,,not_reported,not_reported,,,10.1021/acs.cgd.6b00028,ok,
10.1021/acs.cgd.6b00028,downloaded\10.1021_acs.cgd.6b00028.pdf,SI downloaded\10.1021_acs.cgd.6b00028_SI.pdf,mof_json_store\10.1021_acs.cgd.6b00028\raw_output.json,mof_json_store\10.1021_acs.cgd.6b00028\synthesis_007.json,yes,Al3+ and Cr3+ gave gelatinous precipitates; no crystals formed (SI Table S1).,NaMPF-2,1445951,ZrCl4,,"4.6 mg, 20.0 μmol (in 100 μL of 1 M HCl)",0.02,mmol,nan,,,,,nan,,,,,"zinc tetrakis(3,5-dicarboxyphenyl)porphyrin",Zn-H8OCPP,"2.5 mg, 20.0 μmol",2.5,mg,,,,,,,,,,,hydrochloric acid,,"1 M, 100 μL",100.0,μL,sodium hydroxide,,"1 N, 300.0 μL (added after 3 h)",300.0,μL,"N,N-dimethylformamide",DMF,300.0 μL,0.3,,,,,120.0,120 °C (with initial 30 min sonication at RT),,"sonicate 30 min (RT), heat 3 h at 120 °C, then add NaOH and heat 10 days at 120 °C",,sonicated then static,,,,,,needle-shaped crystals,25.0,,,{Na(COO)2}−n carboxylate chains as pillars,"a=b=28.965(2), c=12.411(1) Å, I41/a",13.4,,not_reported,not_reported,,,10.1021/acs.cgd.6b00028,ok,
10.1039/c4ce01779j,downloaded\10.1039_c4ce01779j.pdf,SI downloaded\10.1039_c4ce01779j_SI.pdf,mof_json_store\10.1039_c4ce01779j\raw_output.json,mof_json_store\10.1039_c4ce01779j\synthesis_001.json,no,,,,ZrCl4,CdCl2,0.05 mmol,0.05,mmol,nan,,,,,nan,,,,,5-(3-(1H-imidazol-1-yl)phenyl)-1H-tetrazole,3-HIPT,0.05 mmol,0.05,mmol,,,,,,,,,,,,,,,,,,,,,distilled water,H2O,6 mL,6.0,,,,,170.0,170 °C,72.0,3 days,Teflon-lined stainless steel autoclave (10 mL),static,distilled water,several times,dried in air,,,light yellow block crystals,60.0,,,1D beaded chain with M2L2 rings,,,,,,260.0,luminescence,10.1039/c4ce01779j,ok,
10.1039/c4ce01779j,downloaded\10.1039_c4ce01779j.pdf,SI downloaded\10.1039_c4ce01779j_SI.pdf,mof_json_store\10.1039_c4ce01779j\raw_output.json,mof_json_store\10.1039_c4ce01779j\synthesis_002.json,no,,,,ZrCl4,CdCl2,0.025 mmol,0.025,mmol,nan,,,,,nan,,,,,5-(3-(1H-imidazol-1-yl)phenyl)-1H-tetrazole,3-HIPT,0.025 mmol,0.025,mmol,,,,,,,,,,,,,,,,,,,,,distilled water,H2O,6 mL,6.0,,,,,120.0,120 °C,72.0,3 days,Teflon-lined stainless steel autoclave (10 mL),static,distilled water,several times,dried in air,,,colorless block crystals,20.0,,,"2D (4,4) net",,,,,,265.0,luminescence,10.1039/c4ce01779j,ok,
10.1039/c4ce01779j,downloaded\10.1039_c4ce01779j.pdf,SI downloaded\10.1039_c4ce01779j_SI.pdf,mof_json_store\10.1039_c4ce01779j\raw_output.json,mof_json_store\10.1039_c4ce01779j\synthesis_003.json,no,,,,Bi(NO3)3·5H2O,CdCl2,0.05 mmol,0.05,mmol,nan,,,,,nan,,,,,5-(3-(1H-imidazol-1-yl)phenyl)-1H-tetrazole,3-HIPT,0.05 mmol,0.05,mmol,,,,,,,,,,,,,,,,,,,,,distilled water,H2O,6 mL,6.0,,,,,120.0,120 °C,72.0,3 days,Teflon-lined stainless steel autoclave (10 mL),static,distilled water,several times,dried in air,,,light yellow block crystals,80.0,,,"2D (4,4) net with dumbbell-like grid",,,,,,260.0,luminescence,10.1039/c4ce01779j,ok,
10.1039/c4ce01779j,downloaded\10.1039_c4ce01779j.pdf,SI downloaded\10.1039_c4ce01779j_SI.pdf,mof_json_store\10.1039_c4ce01779j\raw_output.json,mof_json_store\10.1039_c4ce01779j\synthesis_004.json,no,,,,Bi(NO3)3·5H2O,CdCl2,0.10 mmol,0.1,mmol,nan,,,,,nan,,,,,5-(3-(1H-imidazol-1-yl)phenyl)-1H-tetrazole,3-HIPT,0.10 mmol,0.1,mmol,,,,,,,,,,,,,,,,,,,,,distilled water,H2O,6 mL,6.0,,,,,170.0,170 °C,72.0,3 days,Teflon-lined stainless steel autoclave (10 mL),static,distilled water,several times,dried in air,,,pale yellow block crystals,<5%,,,2D net from 1D [Cd(3-IPT)]n chains with μ2-Cl and μ2-H2O bridges,,,,,,,,10.1039/c4ce01779j,ok,
10.1039/c4ce01779j,downloaded\10.1039_c4ce01779j.pdf,SI downloaded\10.1039_c4ce01779j_SI.pdf,mof_json_store\10.1039_c4ce01779j\raw_output.json,mof_json_store\10.1039_c4ce01779j\synthesis_005.json,no,,,,Eu(NO3)3·6H2O,CdCl2,0.10 mmol,0.1,mmol,nan,,,,,nan,,,,,5-(3-(1H-imidazol-1-yl)phenyl)-1H-tetrazole,3-HIPT,0.10 mmol,0.1,mmol,,,,,,,,,,,,,,,,,,,,,distilled water,H2O,6 mL,6.0,,,,,170.0,170 °C,72.0,3 days,Teflon-lined stainless steel autoclave (10 mL),static,distilled water,several times,dried in air,,,dark brown block crystals,90.0,,rtl,binuclear Cd2Cl2 6-connected nodes with 3-IPT linkers,,,,,,350.0,luminescence,10.1039/c4ce01779j,ok,
10.1039/c4ce01779j,downloaded\10.1039_c4ce01779j.pdf,SI downloaded\10.1039_c4ce01779j_SI.pdf,mof_json_store\10.1039_c4ce01779j\raw_output.json,mof_json_store\10.1039_c4ce01779j\synthesis_006.json,no,,,,Cd(ClO4)2·6H2O,CdI2,0.10 mmol,0.1,mmol,nan,,,,,nan,,,,,5-(3-(1H-imidazol-1-yl)phenyl)-1H-tetrazole,3-HIPT,0.10 mmol,0.1,mmol,,,,,,,,,,,,,,,,,,,,,distilled water,H2O,6 mL,6.0,,,,,170.0,170 °C,72.0,3 days,Teflon-lined stainless steel autoclave (10 mL),static,distilled water,several times,dried in air,,,brown needle crystals,ca. 70 (mixture total with 7),,,μ2-I bridged 1D chain; imidazole-bound ligands pendant,,,,,,,,10.1039/c4ce01779j,ok,
10.1039/c4ce01779j,downloaded\10.1039_c4ce01779j.pdf,SI downloaded\10.1039_c4ce01779j_SI.pdf,mof_json_store\10.1039_c4ce01779j\raw_output.json,mof_json_store\10.1039_c4ce01779j\synthesis_007.json,no,,,,ZrCl4,CdI2,0.10 mmol,0.1,mmol,nan,,,,,nan,,,,,5-(3-(1H-imidazol-1-yl)phenyl)-1H-tetrazole,3-HIPT,0.10 mmol,0.1,mmol,,,,,,,,,,,,,,,,,,,,,distilled water,H2O,6 mL,6.0,,,,,170.0,170 °C,72.0,3 days,Teflon-lined stainless steel autoclave (10 mL),static,distilled water,several times,dried in air,,,light yellow block crystals,ca. 70 (mixture total with 6),,,2D (4·8^2) net; CdN3I nodes,,,,,,,,10.1039/c4ce01779j,ok,
10.1039/c4ce01779j,downloaded\10.1039_c4ce01779j.pdf,SI downloaded\10.1039_c4ce01779j_SI.pdf,mof_json_store\10.1039_c4ce01779j\raw_output.json,mof_json_store\10.1039_c4ce01779j\synthesis_008.json,no,,,,ZrCl4,Cd(CF3CO2)2,0.05 mmol,0.05,mmol,nan,,,,,nan,,,,,5-(3-(1H-imidazol-1-yl)phenyl)-1H-tetrazole,3-HIPT,0.05 mmol,0.05,mmol,,,,,,,,,,,,,,,,,,,,,distilled water,H2O,6 mL,6.0,,,,,170.0,170 °C,72.0,3 days,Teflon-lined stainless steel autoclave (10 mL),static,distilled water,several times,dried in air,,,brown block crystals,55.0,,pcu,"linear trinuclear SBU, 6-connected",,,,,,330.0,luminescence,10.1039/c4ce01779j,ok,
10.1021/acs.inorgchem.0c00596,downloaded\10.1021_acs.inorgchem.0c00596.pdf,,mof_json_store\10.1021_acs.inorgchem.0c00596\raw_output.json,mof_json_store\10.1021_acs.inorgchem.0c00596\synthesis_001.json,no,,MOF 1,,ZrCl4,,0.03 g,0.128735,mmol,nan,,,,,nan,,,,,"tris(4-(4H-1,2,4-triazol-4-yl)phenyl)amine",L,0.015 g,0.015,g,,,,,,,,,,,,,,,,,,,,,ethanol,EtOH,3.8 mL,3.8,water,H2O,1.2 mL,1.2,165.0,165 °C,168.0,1 week,Teflon-lined autoclave,static,,,dried in air,,,light yellow crystals,59.0,,,mononuclear Cd(II) node; linker μ3-η1:η1:η1,"monoclinic, C2y; a=27.6524(9) Å, b=15.3074(4) Å, c=9.0504(3) Å, α=90°, β=103.559(3)°, γ=90°",9.7,,not_reported,yes,,luminescence;sensing,10.1021/acs.inorgchem.0c00596,ok,
10.1021/acs.inorgchem.0c00596,downloaded\10.1021_acs.inorgchem.0c00596.pdf,,mof_json_store\10.1021_acs.inorgchem.0c00596\raw_output.json,mof_json_store\10.1021_acs.inorgchem.0c00596\synthesis_002.json,no,,MOF 2,,ZrCl4,,0.03 g,0.128735,mmol,nan,,,,,nan,,,,,"tris(4-(4H-1,2,4-triazol-4-yl)phenyl)amine",L,0.015 g,0.015,g,,,,,,,,,,,,,,,,,,,,,ethanol,EtOH,4 mL,4.0,water,H2O,1 mL,1.0,165.0,165 °C,168.0,1 week,Teflon-lined autoclave,static,,,dried in air,,,violet crystals,64.0,,,mononuclear Co(II) octahedral; linker μ3-η1:η1:η1,"monoclinic, C2y; a=26.668(4) Å, b=14.944(2) Å, c=9.1400(15) Å, α=90°, β=100.944(14)°, γ=90°",,,not_reported,not_reported,,Knoevenagel catalysis,10.1021/acs.inorgchem.0c00596,ok,
10.1039/c5ra10799g,downloaded\10.1039_c5ra10799g.pdf,SI downloaded\10.1039_c5ra10799g_SI.pdf,mof_json_store\10.1039_c5ra10799g\raw_output.json,mof_json_store\10.1039_c5ra10799g\synthesis_001.json,no,,,,ZrCl4,,"0.0086 g, 0.02 mmol",0.02,mmol,nan,,,,,nan,,,,,"2,6-naphthalenedicarboxylic acid",H2ndc,"0.0065 g, 0.03 mmol",0.0065,g,,,,,,,,,,,,,,,,,,,,,"N,N-dimethylformamide",DMF,6 mL,6.0,,,,,25,room temperature,,several weeks,,static,,,Activated at 200 °C under vacuum (~10^2 Pa) for ~24 h before gas sorption,200.0,24.0,colorless block-shaped crystals,39.22,,,dinuclear [Nd(COO)6] 6-connected octahedral SBU,"a=11.958(1) Å, b=12.222(1) Å, c=13.503(1) Å, α=102.535(2)°, β=98.857(2)°, γ=107.293(2)°, triclinic P-1",,149.62,no,not_reported,495.0,hydrogen_storage,10.1039/c5ra10799g,ok,
10.1039/c5ra10799g,downloaded\10.1039_c5ra10799g.pdf,SI downloaded\10.1039_c5ra10799g_SI.pdf,mof_json_store\10.1039_c5ra10799g\raw_output.json,mof_json_store\10.1039_c5ra10799g\synthesis_002.json,no,,,,Zn(NO3)2·6H2O,,"0.0086 g, 0.02 mmol",0.02,mmol,nan,,,,,nan,,,,,"2,6-naphthalenedicarboxylic acid",H2ndc,"0.0065 g, 0.03 mmol",0.0065,g,,,,,,,,,,,,,,,,,,,,,"N,N-dimethylacetamide",DMA,6 mL,6.0,,,,,25,room temperature,,several months,test tube,static,,,Activated at 200 °C under vacuum (~10^2 Pa) for ~24 h before gas sorption,200.0,24.0,colorless needle-shaped crystals,24.0,,,rod-shaped Nd–carboxylate SBU,"a=18.858(1) Å, b=21.815(1) Å, c=12.8837(6) Å, α=90°, β=90°, γ=90°, orthorhombic Pnma",,78.12,no,not_reported,490.0,hydrogen_storage,10.1039/c5ra10799g,ok,
10.1039/c5ra10799g,downloaded\10.1039_c5ra10799g.pdf,SI downloaded\10.1039_c5ra10799g_SI.pdf,mof_json_store\10.1039_c5ra10799g\raw_output.json,mof_json_store\10.1039_c5ra10799g\synthesis_003.json,no,,,,Zn(NO3)2·6H2O,,"0.0086 g, 0.02 mmol",0.02,mmol,nan,,,,,nan,,,,,"2,6-naphthalenedicarboxylic acid",H2ndc,"0.0065 g, 0.03 mmol",0.0065,g,,,,,,,,,,,,,,,,,,,,,"N,N-dimethylacetamide",DMA,6 mL,6.0,,,,,25,room temperature,,several months,test tube,static,,,Activated at 200 °C under vacuum (~10^2 Pa) for ~24 h before gas sorption,200.0,24.0,colorless block-shaped crystals,23.7,,,rod-shaped Nd–carboxylate SBU,"a=9.8320(3) Å, b=21.3218(7) Å, c=13.7949(4) Å, α=90°, β=105.602(1)°, γ=90°, monoclinic P2₁/n",,57.91,no,not_reported,444.0,hydrogen_storage,10.1039/c5ra10799g,ok,
10.1039/c4ce01356e,downloaded\10.1039_c4ce01356e.pdf,SI downloaded\10.1039_c4ce01356e_SI.pdf,mof_json_store\10.1039_c4ce01356e\raw_output.json,mof_json_store\10.1039_c4ce01356e\synthesis_001.json,yes,Both solvothermal and layer diffusion were tested; only the reported conditions yielded suitable single crystals.,[Zn(PA)(bpp)]n (1),,Zn(NO3)2·6H2O,,"29.6 mg, 0.10 mmol",0.1,mmol,nan,,,,,nan,,,,,pamoic acid,H2PA,"38.8 mg, 0.10 mmol",0.1,mmol,"1,3-bi(4-pyridyl)propane",bpp,"19.8 mg, 0.10 mmol",0.1,mmol,,,,,,,,,,,,,,,,"N,N-dimethylformamide",DMF,"DMF/H2O (v/v = 1/2), total 12 mL",,water,H2O,"DMF/H2O (v/v = 1/2), total 12 mL",,120.0,120 °C,48.0,48 h,Teflon-lined stainless steel autoclave (23 mL),static,water,,dried in air,,,colorless block crystals,36.9,,sql,Zn(II) 4-connected tetrahedral nodes,"Monoclinic, P21/c; a=11.853, b=12.385, c=21.013 Å, β=99.597°",,,not_reported,not_reported,340.0,luminescence,10.1039/c4ce01356e,ok,
10.1039/c4ce01356e,downloaded\10.1039_c4ce01356e.pdf,SI downloaded\10.1039_c4ce01356e_SI.pdf,mof_json_store\10.1039_c4ce01356e\raw_output.json,mof_json_store\10.1039_c4ce01356e\synthesis_002.json,yes,Both solvothermal and layer diffusion were tested; only the reported conditions yielded suitable single crystals.,[Zn(PA)(bbi)]n (3),,Zn(NO3)2·6H2O,,"29.6 mg, 0.10 mmol",0.1,mmol,nan,,,,,nan,,,,,pamoic acid,H2PA,"38.8 mg, 0.10 mmol",0.1,mmol,"1,4-bis(imidazol-1-yl)butane",bbi,"19.0 mg, 0.10 mmol",0.1,mmol,,,,,,,,,,,,,,,,"N,N-dimethylformamide",DMF,"DMF/H2O (v/v = 1/2), total 12 mL",,water,H2O,"DMF/H2O (v/v = 1/2), total 12 mL",,120.0,120 °C,48.0,48 h,Teflon-lined stainless steel autoclave (23 mL),static,,,,,,,41.9,,sql,Zn(II) 4-connected tetrahedral nodes; polythreaded layers,"Monoclinic, P21/n; a=13.1085, b=16.6562, c=13.6422 Å, β=92.185°",,,not_reported,not_reported,340.0,luminescence,10.1039/c4ce01356e,ok,
10.1039/c4ce01356e,downloaded\10.1039_c4ce01356e.pdf,SI downloaded\10.1039_c4ce01356e_SI.pdf,mof_json_store\10.1039_c4ce01356e\raw_output.json,mof_json_store\10.1039_c4ce01356e\synthesis_003.json,yes,Both solvothermal and layer diffusion were tested; only the reported conditions yielded suitable single crystals.,[Cd(PA)(bbi)(H2O)]n (4),,ZrCl4,,"30.8 mg, 0.10 mmol",0.1,mmol,nan,,,,,nan,,,,,pamoic acid,H2PA,"38.8 mg, 0.10 mmol",0.1,mmol,"1,4-bis(imidazol-1-yl)butane",bbi,"19.0 mg, 0.10 mmol",0.1,mmol,,,,,,,,,,,,,,,,"N,N-dimethylformamide",DMF,"DMF/H2O (v/v = 1/2), total 12 mL",,water,H2O,"DMF/H2O (v/v = 1/2), total 12 mL",,120.0,120 °C,48.0,48 h,Teflon-lined stainless steel autoclave (23 mL),static,,,,,,,35.5,,,Cd2(PA)2 loops; 2D→2D polycatenation,"Triclinic, P-1; a=11.0849, b=11.6224, c=13.0516 Å; α=71.141°, β=86.977°, γ=69.796°",,,not_reported,not_reported,340.0,luminescence,10.1039/c4ce01356e,ok,
10.1039/c4ce01356e,downloaded\10.1039_c4ce01356e.pdf,SI downloaded\10.1039_c4ce01356e_SI.pdf,mof_json_store\10.1039_c4ce01356e\raw_output.json,mof_json_store\10.1039_c4ce01356e\synthesis_004.json,yes,Both solvothermal and layer diffusion were tested; only the reported conditions yielded suitable single crystals.,{[Cd3(PA)2(bbi)3(Cl)2]}n (5),,ZrCl4,,"18.3 mg, 0.10 mmol",0.1,mmol,nan,,,,,nan,,,,,pamoic acid,H2PA,"38.8 mg, 0.10 mmol",0.1,mmol,"1,4-bis(imidazol-1-yl)butane",bbi,"19.0 mg, 0.10 mmol",0.1,mmol,,,,,,,,,,,,,,,,"N,N-dimethylformamide",DMF,"DMF/H2O (v/v = 1/2), total 12 mL",,water,H2O,"DMF/H2O (v/v = 1/2), total 12 mL",,120.0,120 °C,48.0,48 h,Teflon-lined stainless steel autoclave (23 mL),static,,,,,,,32.7,,,linear [Cd3(μ2-CO2)2(μ2-Cl)2] core,"Monoclinic, P21/n; a=9.3381, b=25.7913, c=15.3127 Å, β=95.891°",,,not_reported,not_reported,340.0,luminescence,10.1039/c4ce01356e,ok,
10.1039/c4ce01356e,downloaded\10.1039_c4ce01356e.pdf,SI downloaded\10.1039_c4ce01356e_SI.pdf,mof_json_store\10.1039_c4ce01356e\raw_output.json,mof_json_store\10.1039_c4ce01356e\synthesis_005.json,yes,Both solvothermal and layer diffusion were tested; only the reported conditions yielded suitable single crystals.,{[Zn6(PA)5(datrz)2(Hdatrz)2(H2O)2]·16DMF}n (6),,Cd(NO3)2·4H2O,,"29.6 mg, 0.10 mmol",0.1,mmol,nan,,,,,nan,,,,,pamoic acid,H2PA,"38.8 mg, 0.10 mmol",0.1,mmol,"3,5-diamino-1,2,4-triazole",H2datrz,"9.9 mg, 0.10 mmol",0.1,mmol,,,,,,,,,,,,,,,,"N,N-dimethylformamide",DMF,"DMF/H2O (v/v = 1/2), total 12 mL",,water,H2O,"DMF/H2O (v/v = 1/2), total 12 mL",,80.0,80 °C,48.0,48 h,Teflon-lined stainless steel autoclave (23 mL),static,water,,dried in air,,,colorless block crystals,33.6,,,Zn2N4O4 dimer bands linked by PA,"Monoclinic, C2/c; a=40.431, b=18.1158, c=35.3525 Å, β=123.886°",,,not_reported,not_reported,,luminescence;sensing,10.1039/c4ce01356e,ok,
10.1039/c4ce01356e,downloaded\10.1039_c4ce01356e.pdf,SI downloaded\10.1039_c4ce01356e_SI.pdf,mof_json_store\10.1039_c4ce01356e\raw_output.json,mof_json_store\10.1039_c4ce01356e\synthesis_006.json,yes,Both solvothermal and layer diffusion were tested; only the reported conditions yielded suitable single crystals.,[Cd2(PA)(datrz)2(DMF)2]n (7),,Zn(NO3)2·6H2O,,"30.8 mg, 0.10 mmol",0.1,mmol,nan,,,,,nan,,,,,pamoic acid,H2PA,"38.8 mg, 0.10 mmol",0.1,mmol,"3,5-diamino-1,2,4-triazole",H2datrz,"9.9 mg, 0.10 mmol",0.1,mmol,,,,,,,,,,,,,,,,"N,N-dimethylformamide",DMF,"DMF/H2O (v/v = 1/2), total 12 mL",,water,H2O,"DMF/H2O (v/v = 1/2), total 12 mL",,80.0,80 °C,48.0,48 h,Teflon-lined stainless steel autoclave (23 mL),static,,,,,,,42.5,,,"binodal (3,4)-connected framework","Monoclinic, C2/c; a=36.873, b=9.3152, c=10.9288 Å, β=93.643°",,,not_reported,not_reported,360.0,luminescence,10.1039/c4ce01356e,ok,
10.1039/c4ce01356e,downloaded\10.1039_c4ce01356e.pdf,SI downloaded\10.1039_c4ce01356e_SI.pdf,mof_json_store\10.1039_c4ce01356e\raw_output.json,mof_json_store\10.1039_c4ce01356e\synthesis_007.json,yes,Both solvothermal and layer diffusion were tested; only the reported conditions yielded suitable single crystals.,{[Cd2(PA)2(bix)2(DMF)2]·4DMF}n (8),,Cd(NO3)2·4H2O,,"30.8 mg, 0.10 mmol",0.1,mmol,nan,,,,,nan,,,,,pamoic acid,H2PA,"38.8 mg, 0.10 mmol",0.1,mmol,"1,4-bis(imidazol-1-ylmethyl)benzene",bix,"27.6 mg, 0.15 mmol",0.15,mmol,,,,,,,,,,,,,,,,"N,N-dimethylformamide",DMF,3 mL,3.0,methanol,MeOH,3 mL,3.0,25,RT (layered diffusion),,a few days,,static,,,,,,colorless single crystals,42.9,,sra,3-fold interpenetrated 4-connected net,"Monoclinic, P21/c; a=10.4759, b=33.017, c=28.548 Å, β=97.288°",,,not_reported,not_reported,310.0,luminescence;sensing,10.1039/c4ce01356e,ok,
10.1021/cg300075a,downloaded\10.1021_cg300075a.pdf,SI downloaded\10.1021_cg300075a_SI.pdf,mof_json_store\10.1021_cg300075a\raw_output.json,mof_json_store\10.1021_cg300075a\synthesis_001.json,no,,,,Zn(NO3)2·6H2O,,"0.025 g, 0.15 mmol",0.15,mmol,nan,,0.10 g,0.1,g,nan,,,,,"2,5-bis(3-pyridyl)-3,4-diaza-2,4-hexadiene",L4,"0.012 g, 0.05 mmol",0.05,mmol,,,,,,,,,,,,,,,,,,,,,"N,N-dimethylformamide",DMF,4 mL,4.0,acetonitrile,MeCN,6 mL,6.0,25,room temperature (in darkness),336.0,two weeks,,static,,,,,,yellow block crystals,42.0,,,,,,,not_reported,not_reported,,luminescence,10.1021/cg300075a,ok,
10.1021/cg300075a,downloaded\10.1021_cg300075a.pdf,SI downloaded\10.1021_cg300075a_SI.pdf,mof_json_store\10.1021_cg300075a\raw_output.json,mof_json_store\10.1021_cg300075a\synthesis_002.json,no,,,,Cd(NO3)2·4H2O,,"0.025 g, 0.15 mmol",0.15,mmol,nan,,0.10 g,0.1,g,nan,,,,,"2,5-bis(3-pyridyl)-3,4-diaza-2,4-hexadiene",L4,"0.012 g, 0.05 mmol",0.05,mmol,,,,,,,,,,,,,,,,,,,,,"N,N-dimethylformamide",DMF,4 mL,4.0,acetonitrile,MeCN,6 mL,6.0,25,room temperature (in darkness),336.0,two weeks,,static,,,,,,,30.0,,,,,,,not_reported,not_reported,,luminescence,10.1021/cg300075a,ok,
10.1021/cg300075a,downloaded\10.1021_cg300075a.pdf,SI downloaded\10.1021_cg300075a_SI.pdf,mof_json_store\10.1021_cg300075a\raw_output.json,mof_json_store\10.1021_cg300075a\synthesis_003.json,no,,,,Cd(CH3COO)2·2H2O,,"0.025 g, 0.15 mmol",0.15,mmol,nan,,0.10 g,0.1,g,nan,,,,,"1,4-bis(3-pyridyl)-2,3-diaza-1,3-butadiene",L5,"0.010 g, 0.05 mmol",0.05,mmol,,,,,,,,,,,,,,,,,,,,,"N,N-dimethylformamide",DMF,4 mL,4.0,acetonitrile,MeCN,6 mL,6.0,25,room temperature (in darkness),336.0,two weeks,,static,,,,,,,38.0,,,,,,,not_reported,not_reported,,luminescence,10.1021/cg300075a,ok,
10.1021/cg300075a,downloaded\10.1021_cg300075a.pdf,SI downloaded\10.1021_cg300075a_SI.pdf,mof_json_store\10.1021_cg300075a\raw_output.json,mof_json_store\10.1021_cg300075a\synthesis_004.json,no,,,,Cd(CH3COO)2·2H2O,,"0.025 g, 0.15 mmol",0.15,mmol,nan,,0.10 g,0.1,g,nan,,,,,"1,4-bis(3-pyridyl)-2,3-diaza-1,3-butadiene",L5,"0.010 g, 0.05 mmol",0.05,mmol,,,,,,,,,,,,,,,,,,,,,"N,N-dimethylformamide",DMF,4 mL,4.0,methanol,MeOH,6 mL,6.0,25,room temperature (in darkness),336.0,two weeks,,static,,,,,,yellow block crystals,27.0,,,,,,,not_reported,not_reported,,luminescence,10.1021/cg300075a,ok,
10.1021/cg300075a,downloaded\10.1021_cg300075a.pdf,SI downloaded\10.1021_cg300075a_SI.pdf,mof_json_store\10.1021_cg300075a\raw_output.json,mof_json_store\10.1021_cg300075a\synthesis_005.json,no,,,,Cd(CH3COO)2·2H2O,,"0.025 g, 0.15 mmol",0.15,mmol,nan,,0.10 g,0.1,g,nan,,,,,"2,5-bis(4-pyridyl)-3,4-diaza-2,4-hexadiene",L6,"0.012 g, 0.05 mmol",0.05,mmol,,,,,,,,,,,,,,,,,,,,,"N,N-dimethylformamide",DMF,4 mL,4.0,acetonitrile,MeCN,6 mL,6.0,25,room temperature (in darkness),336.0,two weeks,,static,,,,,,,37.0,,,,,,,not_reported,not_reported,,luminescence,10.1021/cg300075a,ok,
10.1021/cg300075a,downloaded\10.1021_cg300075a.pdf,SI downloaded\10.1021_cg300075a_SI.pdf,mof_json_store\10.1021_cg300075a\raw_output.json,mof_json_store\10.1021_cg300075a\synthesis_006.json,no,,,,Zn(CH3COO)2,,"0.025 g, 0.15 mmol",0.15,mmol,nan,,0.10 g,0.1,g,nan,,,,,"1,4-bis(4-pyridyl)-2,3-diaza-1,3-butadiene",L7,"0.010 g, 0.05 mmol",0.05,mmol,,,,,,,,,,,,,,,,,,,,,"N,N-dimethylformamide",DMF,4 mL,4.0,acetonitrile,MeCN,6 mL,6.0,25,room temperature (in darkness),336.0,two weeks,,static,,,,,,,46.0,,,,,,,not_reported,not_reported,,luminescence,10.1021/cg300075a,ok,
10.1039/c0ce00644k,downloaded\10.1039_c0ce00644k.pdf,SI downloaded\10.1039_c0ce00644k_SI.pdf,mof_json_store\10.1039_c0ce00644k\raw_output.json,mof_json_store\10.1039_c0ce00644k\synthesis_001.json,no,,,757053,Cd(NO3)2·4H2O,,"13.6 mg, 0.1 mmol (in 10 mL solution)",0.1,mmol,nan,,,,,nan,,,,,"1,2-bis(4-pyridyl)ethane",dpe,"18.4 mg, 0.1 mmol (in 10 mL solution)",0.1,mmol,sodium squarate,,"12.6 mg, 0.1 mmol (in 5 mL solution)",0.1,mmol,,,,,,,,,,,,,,,,water,H2O,10 mL,10.0,water,H2O,5 mL,5.0,25,room temperature (RT),,several days,,static,,,,,,colorless plate-like crystals,47.0,,,"ZnO4N2 octahedra linked by μ1,3-squarate and dpe (gauche)","Monoclinic, P21/c; a=12.1516(5) Å, b=8.0418(3) Å, c=18.4027(8) Å; α=90.00°, β=98.503(1)°, γ=90.00°",,,not_reported,not_reported,230.0,,10.1039/c0ce00644k,ok,
10.1039/c0ce00644k,downloaded\10.1039_c0ce00644k.pdf,SI downloaded\10.1039_c0ce00644k_SI.pdf,mof_json_store\10.1039_c0ce00644k\raw_output.json,mof_json_store\10.1039_c0ce00644k\synthesis_002.json,no,,,757054,Cd(NO3)2·4H2O,,"13.6 mg, 0.1 mmol (in 8 mL aqueous solution)",0.1,mmol,nan,,,,,nan,,,,,"1,2-bis(4-pyridyl)ethane",dpe,"18.4 mg, 0.1 mmol (in 8 mL aqueous solution)",0.1,mmol,squaric acid,,"11.5 mg, 0.1 mmol (in 4 mL aqueous solution)",0.1,mmol,,,,,,,,,,,,,,,,water,H2O,8 mL,8.0,water,H2O,4 mL,4.0,25,room temperature (RT),,several days (allowed to stand),,static,,,,,,colorless needle-like crystals,57.0,,,"Tri-layered composite of cationic μ1,2,3,4-squarate layer and anionic μ1,3-squarate layers; ZnO6/ZnO4N2 octahedra","Triclinic, P-1; a=8.0228(3) Å, b=8.1119(3) Å, c=19.1586(8) Å; α=78.602(1)°, β=87.334(1)°, γ=88.626(1)°",,,not_reported,not_reported,200.0,,10.1039/c0ce00644k,ok,
10.1021/acs.inorgchem.4c00372,downloaded\10.1021_acs.inorgchem.4c00372.pdf,SI downloaded\10.1021_acs.inorgchem.4c00372_SI.pdf,mof_json_store\10.1021_acs.inorgchem.4c00372\raw_output.json,mof_json_store\10.1021_acs.inorgchem.4c00372\synthesis_001.json,no,,MOF 1,2325561,Zn(NO3)2·6H2O,,"0.1 mmol, 23.8 mg",0.1,mmol,nan,,,,,nan,,,,,"2,5-thiophenedicarboxylic acid","2,5-H2TDC","0.1 mmol, 17.1 mg",0.1,mmol,"4′-(4-(1H-1,2,4-triazol-1-yl)phenyl)-4,2′:6′,4″-terpyridine",L,"0.1 mmol, 37.6 mg",0.1,mmol,,,,,,,,,,,,,,,,water,H2O,H2O/CH3CN 1:1 v/v; total 6 mL,,acetonitrile,MeCN,H2O/CH3CN 1:1 v/v; total 6 mL,,140.0,140 °C,12.0,12 h,25 mL Teflon-lined stainless-steel autoclave,static,MeOH,,,,,red flake crystals,35.0,,sql,Co2 binuclear SBU bridged by μ2-Cl and carboxylates,"Monoclinic, P21/n",,,not_reported,yes,285.0,photocatalysis_dye_degradation,10.1021/acs.inorgchem.4c00372,ok,
10.1039/c0sc00582g,downloaded\10.1039_c0sc00582g.pdf,SI downloaded\10.1039_c0sc00582g_SI.pdf,mof_json_store\10.1039_c0sc00582g\raw_output.json,mof_json_store\10.1039_c0sc00582g\synthesis_001.json,no,,(S)-KUMOF-1,775002,ZrCl4,,"7.2 mg, 0.030 mmol",0.03,mmol,nan,,,,,nan,,,,,"(S)-2,2′-dihydroxy-6,6′-dimethyl(1,1′-biphenyl)-4,4′-dicarboxylic acid",(S)-1H2,"9.0 mg, 0.030 mmol",0.03,mmol,,,,,,,,,,,"N,N-dimethylaniline (vapor diffusion in outer vial)",,1.0 mL in outer 20 mL vial,1.0,mL,,,,,,"N,N-diethylformamide",DEF,1.5 mL,1.5,methanol,MeOH,1.5 mL,1.5,65.0,65 °C,24.0,1 day,4 mL glass vial placed inside 20 mL vial (vapor diffusion),static,"DEF, MeOH",three times,,,,blue cubic crystals,35.0,0.38 × 0.38 × 0.36 mm,nbo,Cu2 paddle-wheel SBU,"a=b=c=30.1892(2) Å, I432",14.0,,not_reported,not_reported,,,10.1039/c0sc00582g,ok,
10.1021/cg301041n,downloaded\10.1021_cg301041n.pdf,SI downloaded\10.1021_cg301041n_SI.pdf,mof_json_store\10.1021_cg301041n\raw_output.json,mof_json_store\10.1021_cg301041n\synthesis_001.json,no,,,890920,Cd(NO3)2·4H2O,,"0.015 g, 0.049 mmol",0.049,mmol,nan,,"0.009 g, 0.09 mmol",0.09,mmol,nan,,,,,"1,2,3-triazole-4,5-dicarboxylic acid",H3tzdc,"0.017 g, 0.108 mmol",0.108,mmol,,,,,,,,,,,ethanolamine,ETA,0.025 mL,,,,,,,,acetonitrile,MeCN,2 mL,2.0,water,H2O,1 mL,1.0,85.0,heated to 85 °C (ramp 15 °C/min) and held 12 h; cooled at 1 °C/min to RT,12.0,12 h at 85 °C,20 mL vial,,EtOH,10–15×,activated at 85 °C for 8 h (after ethanol exchange),85.0,8.0,colorless polyhedron crystals,72.0,0.38 × 0.26 × 0.24 mm,bnn,Cd4 tetranuclear SBU; 5-connected,"a=21.309(4), b=23.981(5), c=16.055(3), Imma",,254.0,not_reported,not_reported,360.0,luminescence;sensing,10.1021/cg301041n,ok,
10.1021/ic7023082,downloaded\10.1021_ic7023082.pdf,SI downloaded\10.1021_ic7023082_SI.pdf,mof_json_store\10.1021_ic7023082\raw_output.json,mof_json_store\10.1021_ic7023082\synthesis_001.json,no,,,664324,NH4VO3,,"0.25 g, 1.86 mmol",1.86,mmol,sodium tungstate dihydrate,,"0.35 g, 0.072 mmol",0.072,mmol,Ni(CH3COO)2·4H2O,,,,,"1,3-bis(1,2,4-triazol-1-yl)propane",btp,"0.041 g, 0.23 mmol",0.23,mmol,,,,,,,,,,,NaOH (aq),,"1.0 mol L−1 NaOH, adjust to pH ≈ 4.6",,,,,,,,water,H2O,10 mL,10.0,,,,,160.0,160 °C,120.0,5 days,Teflon-lined autoclave,,distilled water,,,,,red brown block crystals,40.0,,,P2W18 Wells-Dawson anion 9-connected,"P-1, a=13.469(5), b=15.258(5), c=20.189(5) Å; α=95.160(5)°, β=94.389(5)°, γ=107.452(5)°",,,not_reported,not_reported,409.0,,10.1021/ic7023082,ok,
10.1021/ic7023082,downloaded\10.1021_ic7023082.pdf,SI downloaded\10.1021_ic7023082_SI.pdf,mof_json_store\10.1021_ic7023082\raw_output.json,mof_json_store\10.1021_ic7023082\synthesis_002.json,no,,,664325,Zn(NO3)2·6H2O,,"0.35 g, 2.6 mmol",2.6,mmol,nan,,"0.21 g, 0.043 mmol",0.043,mmol,nan,,,,,"1,4-bis(1,2,4-triazol-1-yl)butane",btb,"0.046 g, 0.24 mmol",0.24,mmol,,,,,,,,,,,NaOH (aq),,"1.0 mol L−1 NaOH, adjust to pH ≈ 4.5",,,,,,,,water,H2O,10 mL,10.0,,,,,160.0,160 °C,120.0,5 days,Teflon-lined autoclave,,distilled water,,,,,red brown block crystals,40.0,,,P2W18 Wells-Dawson anion 9-connected,"P-1, a=13.0857(17), b=17.004(2), c=19.292(3) Å; α=82.128(2)°, β=86.703(2)°, γ=69.173(2)°",,,not_reported,not_reported,403.0,,10.1021/ic7023082,ok,
10.1021/ic7023082,downloaded\10.1021_ic7023082.pdf,SI downloaded\10.1021_ic7023082_SI.pdf,mof_json_store\10.1021_ic7023082\raw_output.json,mof_json_store\10.1021_ic7023082\synthesis_003.json,no,,,664326,CdI2,,"0.35 g, 2.6 mmol",2.6,mmol,nan,,"0.21 g, 0.043 mmol",0.043,mmol,nan,,,,,"1,4-bis(1,2,4-triazol-1-yl)butane",btb,"0.030 g, 0.16 mmol",0.16,mmol,,,,,,,,,,,NaOH (aq),,"1.0 mol L−1 NaOH, adjust to pH ≈ 4.5",,,,,,,,water,H2O,10 mL,10.0,,,,,160.0,160 °C,120.0,5 days,Teflon-lined autoclave,,distilled water,,,,,blue block crystals,60.0,,,P2W18 Wells-Dawson anion 6-connected,"C2/c, a=14.649(5), b=26.362(5), c=29.960(5) Å; β=95.609(5)°",,,not_reported,not_reported,340.0,,10.1021/ic7023082,ok,
10.1021/ic7023082,downloaded\10.1021_ic7023082.pdf,SI downloaded\10.1021_ic7023082_SI.pdf,mof_json_store\10.1021_ic7023082\raw_output.json,mof_json_store\10.1021_ic7023082\synthesis_004.json,no,,,664328,Cd(NO3)2·4H2O,,"0.35 g, 2.6 mmol",2.6,mmol,nan,,"0.21 g, 0.043 mmol",0.043,mmol,nan,,,,,"1,6-bis(1,2,4-triazol-1-yl)hexane",btx,"0.037 g, 0.17 mmol",0.17,mmol,,,,,,,,,,,NaOH (aq),,"1.0 mol L−1 NaOH, adjust to pH ≈ 4.5",,,,,,,,water,H2O,10 mL,10.0,,,,,160.0,160 °C,120.0,5 days,Teflon-lined autoclave,,distilled water,,,,,blue block crystals,60.0,,,P2W18 Wells-Dawson anion 5-connected,"C2/c, a=27.4420(13), b=15.9357(8), c=54.783(3) Å; β=102.6060°",,,not_reported,not_reported,331.0,,10.1021/ic7023082,ok,
10.1039/c2ce26892b,downloaded\10.1039_c2ce26892b.pdf,SI downloaded\10.1039_c2ce26892b_SI.pdf,mof_json_store\10.1039_c2ce26892b\raw_output.json,mof_json_store\10.1039_c2ce26892b\synthesis_001.json,no,,[Zn(L1)(BDC)]·H2O (1),,Cd(NO3)2·4H2O,,0.058 g (0.20 mmol),0.2,mmol,nan,,,,,nan,,,,,"N,N′-bis(pyridine-3-yl)pyridine-2,6-dicarboxamide",L1,0.032 g (0.10 mmol),0.1,mmol,terephthalic acid,H2BDC,0.025 g (0.15 mmol),0.15,mmol,,,,,,sodium hydroxide solution,NaOH,"0.10 M aqueous, added to adjust pH ≈ 7",,,,,,,,water,H2O,8 mL,8.0,,,,,120.0,120 °C,144.0,6 days,25 mL Teflon-lined autoclave,static,,,,,,yellow block-shaped crystals,54.0,,,,"a=8.8798, b=9.2592, c=15.0913 Å, α=104.757°, β=99.526°, γ=90.516°, P-1",,,,,356.0,luminescence;photocatalysis,10.1039/c2ce26892b,ok,
10.1039/c2ce26892b,downloaded\10.1039_c2ce26892b.pdf,SI downloaded\10.1039_c2ce26892b_SI.pdf,mof_json_store\10.1039_c2ce26892b\raw_output.json,mof_json_store\10.1039_c2ce26892b\synthesis_002.json,no,,[Cd(L1)(BDC)]·H2O (2),,Cd(NO3)2·4H2O,,0.052 g (0.067 mmol),0.067,mmol,nan,,,,,nan,,,,,"N,N′-bis(pyridine-3-yl)pyridine-2,6-dicarboxamide",L1,0.032 g (0.10 mmol),0.1,mmol,terephthalic acid,H2BDC,0.025 g (0.15 mmol),0.15,mmol,,,,,,sodium hydroxide solution,NaOH,"0.10 M aqueous, added to adjust pH ≈ 7",,,,,,,,water,H2O,8 mL,8.0,,,,,120.0,120 °C,144.0,6 days,25 mL Teflon-lined autoclave,static,,,,,,yellow block-shaped crystals,45.0,,,,"a=9.064, b=9.558, c=13.644 Å, α=95.546°, β=91.307°, γ=90.209°, P-1",,,,,330.0,luminescence;photocatalysis,10.1039/c2ce26892b,ok,
10.1039/c2ce26892b,downloaded\10.1039_c2ce26892b.pdf,SI downloaded\10.1039_c2ce26892b_SI.pdf,mof_json_store\10.1039_c2ce26892b\raw_output.json,mof_json_store\10.1039_c2ce26892b\synthesis_003.json,no,,[Zn(L2)(BDC)] (3),,Cd(NO3)2·4H2O,,0.058 g (0.20 mmol),0.2,mmol,nan,,,,,nan,,,,,"N,N′-bis(pyridine-3-yl)pyridine-3,5-dicarboxamide",L2,0.032 g (0.10 mmol),0.1,mmol,terephthalic acid,H2BDC,0.025 g (0.15 mmol),0.15,mmol,,,,,,sodium hydroxide solution,NaOH,"0.10 M aqueous, added to adjust pH ≈ 7",,,,,,,,water,H2O,8 mL,8.0,,,,,120.0,120 °C,144.0,6 days,25 mL Teflon-lined autoclave,static,,,,,,yellow block-shaped crystals,55.0,,,,"a=11.9526, b=12.6037, c=16.3810 Å, α=90°, β=102.082°, γ=90°, P21/n",,,,,385.0,luminescence;photocatalysis,10.1039/c2ce26892b,ok,
