Repository: zzhenglab/MOFinder

# MOFinder

MOFinder extracts MOF synthesis information from the literature, reconstructs evidence-supported negative reaction records, and prepares datasets for synthesis-outcome prediction.
[Web application](https://mofinder.chemistry.wustl.edu/) | [Demos](Demo/README.md) | [Source code](docs/source_to_code.md) | [Workflow guide](docs/workflow.md) | [Model evaluation](docs/evaluation.md)

## Quick start

The workflow runs through Python commands. Python 3.10 or newer is required. Clone the repository and initialize its related applications:

```bash
git clone --recurse-submodules https://github.com/zzhenglab/MOFinder.git
cd MOFinder
```

Start with the two offline demonstrations:

```bash

File: mof_extraction_1_2.csv (part 48 of 305)
doi,main_pdf,si_pdf,raw_output,parsed_json,article_trial_or_failure,article_trial_or_failure_notes,mof_name,crystal_code,metal_1,metal_1_abbr,metal_1_amount_text,metal_1_amount_value,metal_1_amount_unit,metal_2,metal_2_abbr,metal_2_amount_text,metal_2_amount_value,metal_2_amount_unit,metal_3,metal_3_abbr,metal_3_amount_text,metal_3_amount_value,metal_3_amount_unit,linker_1,linker_1_abbr,linker_1_amount_text,linker_1_amount_value,linker_1_amount_unit,linker_2,linker_2_abbr,linker_2_amount_text,linker_2_amount_value,linker_2_amount_unit,linker_3,linker_3_abbr,linker_3_amount_text,linker_3_amount_value,linker_3_amount_unit,modulator_1,modulator_1_abbr,modulator_1_amount_text,modulator_1_amount_value,modulator_1_amount_unit,modulator_2,modulator_2_abbr,modulator_2_amount_text,modulator_2_amount_value,modulator_2_amount_unit,solvent_main,solvent_main_abbr,solvent_main_amount_text,solvent_main_ml,solvent_secondary,solvent_secondary_abbr,solvent_secondary_amount_text,solvent_secondary_ml,temperature_c,temperature_c_text,time_h,time_text,vessel_type,stirring,washing_solvent,washing_cycles,activation_text,activation_temp_c,activation_time_h,crystal_morphology,yield_percent,crystal_size,topology_code,metal_cluster_connectivity,unit_cell_short,pore_diameter_A,BET_surface_area_m2g,air_stable,water_stable,tga_decomposition_temp_c,applications,reference,status,error
10.1021/acsami.7b07055,downloaded\10.1021_acsami.7b07055.pdf,SI downloaded\10.1021_acsami.7b07055_SI.pdf,mof_json_store\10.1021_acsami.7b07055\raw_output.json,mof_json_store\10.1021_acsami.7b07055\synthesis_001.json,no,,PCN-57,,N(CH3)4]4[Cd10S4(SPh)16,,"120 mg, 0.293 mmol",0.293,mmol,nan,,,,,nan,,,,,"2′,3′,5′,6′-tetramethylterphenyl-4,4″-dicarboxylic acid",TPDC-4CH3,"100 mg, 0.267 mmol",0.267,mmol,,,,,,,,,,,benzoic acid,,1 g,1.0,g,,,,,,"N,N-dimethylformamide",DMF,20 mL,20.0,,,,,100.0,100 °C,24.0,24 h,8 dram glass vial,static,"DMF, acetone",3× each,120 °C under vacuum for 12 h,120.0,12.0,white solid,,,,Zr6O4(OH)4 node,,,3300.0,not_reported,not_reported,,photocatalysis,10.1021/acsami.7b07055,ok,
10.1021/acsami.7b07055,downloaded\10.1021_acsami.7b07055.pdf,SI downloaded\10.1021_acsami.7b07055_SI.pdf,mof_json_store\10.1021_acsami.7b07055\raw_output.json,mof_json_store\10.1021_acsami.7b07055\synthesis_002.json,no,,PCN-57-S,,N(CH3)4]4[Cd10S4(SPh)16,,"15.6 mg, 0.067 mmol",0.067,mmol,nan,,,,,nan,,,,,"2′,3′,5′,6′-tetramethylterphenyl-4,4″-dicarboxylic acid",TPDC-4CH3,"20 mg, 0.0534 mmol",0.0534,mmol,L2-S,L2-S,"5.03 mg, 0.0134 mmol",0.0134,mmol,,,,,,acetic acid,AcOH,0.5 mL,,,,,,,,"N,N-dimethylformamide",DMF,5 mL,5.0,,,,,100.0,100 °C,48.0,48 h,20 mL scintillation vial,static,"DMF, EtOH",3× each,120 °C under vacuum for 12 h,120.0,12.0,yellow solid,56.0,,,Zr6O4(OH)4 node,,,2400.0,not_reported,not_reported,,photocatalysis,10.1021/acsami.7b07055,ok,
10.1021/acsami.7b07055,downloaded\10.1021_acsami.7b07055.pdf,SI downloaded\10.1021_acsami.7b07055_SI.pdf,mof_json_store\10.1021_acsami.7b07055\raw_output.json,mof_json_store\10.1021_acsami.7b07055\synthesis_003.json,no,,PCN-57-Se,,Cd10(SCH2CH2OH)16,,"15.6 mg, 0.067 mmol",0.067,mmol,nan,,,,,nan,,,,,"2′,3′,5′,6′-tetramethylterphenyl-4,4″-dicarboxylic acid",TPDC-4CH3,"20 mg, 0.0534 mmol",0.0534,mmol,L3-Se,L3-Se,"5.67 mg, 0.0134 mmol",0.0134,mmol,,,,,,acetic acid,AcOH,0.5 mL,,,,,,,,"N,N-dimethylformamide",DMF,5 mL,5.0,,,,,100.0,100 °C,48.0,48 h,20 mL scintillation vial,static,"DMF, EtOH",3× each,120 °C under vacuum for 12 h,120.0,12.0,yellow solid,40.0,,,Zr6O4(OH)4 node,,,2800.0,not_reported,not_reported,,photocatalysis,10.1021/acsami.7b07055,ok,
10.1039/c2dt12170k,downloaded\10.1039_c2dt12170k.pdf,SI downloaded\10.1039_c2dt12170k_SI.pdf,mof_json_store\10.1039_c2dt12170k\raw_output.json,mof_json_store\10.1039_c2dt12170k\synthesis_001.json,no,,,841638,Cu2(ba)4(MeOH)2,,"0.037 g, 0.1 mmol",0.1,mmol,nan,,,,,nan,,,,,"3,3′,5,5′-azobenzenetetracarboxylic acid",H4abtc,"0.036 g, 0.1 mmol",0.1,mmol,"4,4'-bipyridine","4,4′-bipy","0.016 g, 0.1 mmol",0.1,mmol,,,,,,sodium hydroxide,NaOH,0.1 mmol,0.1,mmol,,,,,,water,H2O,15 mL,15.0,,,,,120.0,120 °C,72.0,3 d,Teflon-lined autoclave,static,,,,,,red crystals,35.0,,,,"Monoclinic, C2/c; a=23.493(4) Å, b=13.745(2) Å, c=14.021(3) Å, β=115.996(3)°, V=4069.7(12) Å3",,,,,300.0,,10.1039/c2dt12170k,ok,
10.1021/ja010825o,downloaded\10.1021_ja010825o.pdf,SI downloaded\10.1021_ja010825o_SI.pdf,mof_json_store\10.1021_ja010825o\raw_output.json,mof_json_store\10.1021_ja010825o\synthesis_001.json,yes,MOF-38 and MOF-39 difficult to reproduce; repeated attempts for MOF-38 were unsuccessful.,MOF-31,,Zn(NO3)2·6H2O,,"0.118 g, 0.40 mmol",0.4,mmol,nan,,,,,nan,,,,,acetylenedicarboxylic acid,ADC,"0.092 g, 0.80 mmol",0.8,mmol,,,,,,,,,,,triethylamine,TEA,0.2 mL (in outer vial),0.2,mL,,,,,,ethanol,EtOH,20 mL,20.0,,,,,25,room temperature,504.0,21 days,vial-in-vial diffusion (glass vials),static,EtOH,3×,air-dry,,,colorless cubic crystals,40.0,0.19 × 0.14 × 0.14 mm,,tetrahedral Zn(CO2)4 SBU; diamond net (2-fold interpenetrated),,,,no,not_reported,,,10.1021/ja010825o,ok,
10.1021/ja010825o,downloaded\10.1021_ja010825o.pdf,SI downloaded\10.1021_ja010825o_SI.pdf,mof_json_store\10.1021_ja010825o\raw_output.json,mof_json_store\10.1021_ja010825o\synthesis_003.json,yes,MOF-38 and MOF-39 difficult to reproduce; repeated attempts for MOF-38 were unsuccessful.,MOF-33,,Bi(NO3)3·5H2O,,"0.020 g, 0.15 mmol",0.15,mmol,nan,,,,,nan,,,,,"adamantane-1,3,5,7-tetrabenzoic acid",ATB,"0.012 g, 0.02 mmol",0.02,mmol,,,,,,,,,,,,,,,,,,,,,"N,N-dimethylformamide",DMF,3 mL,3.0,ethanol,EtOH,3 mL,3.0,100.0,100 °C,48.0,48 h,Teflon-lined autoclave (Parr),static,,,,,,needle-shaped colorless crystals,57.0,0.30 × 0.06 × 0.04 mm,,Zn2 carboxylate cluster forming tetrahedral SBU; diamond net (2-fold interpenetrated),,,,no,not_reported,,,10.1021/ja010825o,ok,
10.1021/ja010825o,downloaded\10.1021_ja010825o.pdf,SI downloaded\10.1021_ja010825o_SI.pdf,mof_json_store\10.1021_ja010825o\raw_output.json,mof_json_store\10.1021_ja010825o\synthesis_004.json,yes,MOF-38 and MOF-39 difficult to reproduce; repeated attempts for MOF-38 were unsuccessful.,MOF-34,,Bi(NO3)3·5H2O,,"0.070 g, 0.24 mmol",0.24,mmol,nan,,,,,nan,,,,,"adamantane-1,3,5,7-tetracarboxylic acid",ATC,"0.032 g, 0.10 mmol",0.1,mmol,,,,,,,,,,,sodium hydroxide (aqueous solution),NaOH,"1 mL, 0.1 mmol",0.1,mmol,,,,,,water,H2O,1 mL,1.0,,,,,180.0,180 °C,40.0,40 h,Teflon-lined autoclave (Parr),static,,,,,,needle-shaped green crystals,27.0,0.15 × 0.15 × 0.05 mm,,Ni2 carboxylate dimer forming tetrahedral SBU; SrAl2-type net,,,,yes,not_reported,,,10.1021/ja010825o,ok,
10.1021/ja010825o,downloaded\10.1021_ja010825o.pdf,SI downloaded\10.1021_ja010825o_SI.pdf,mof_json_store\10.1021_ja010825o\raw_output.json,mof_json_store\10.1021_ja010825o\synthesis_005.json,yes,MOF-38 and MOF-39 difficult to reproduce; repeated attempts for MOF-38 were unsuccessful.,MOF-35,,Bi(NO3)3·5H2O,,"0.089 g, 0.30 mmol",0.3,mmol,nan,,,,,nan,,,,,"adamantane-1,3,5,7-tetracarboxylic acid",ATC,"0.047 g, 0.15 mmol",0.15,mmol,,,,,,,,,,,triethylamine,TEA,0.15 mL (in outer vial),0.15,mL,,,,,,ethanol,EtOH,10 mL (inner vial),10.0,ethanol,EtOH,4 mL (outer vial),4.0,25,room temperature,336.0,14 days,vial-in-vial diffusion (glass vials),static,EtOH,3×,air-dry,,,colorless crystals,78.0,0.20 × 0.02 × 0.02 mm,,Zn2 carboxylate dimer tetrahedral SBU; CaGa2O4-type net,,,,not_reported,not_reported,,,10.1021/ja010825o,ok,
10.1021/ja010825o,downloaded\10.1021_ja010825o.pdf,SI downloaded\10.1021_ja010825o_SI.pdf,mof_json_store\10.1021_ja010825o\raw_output.json,mof_json_store\10.1021_ja010825o\synthesis_006.json,yes,MOF-38 and MOF-39 difficult to reproduce; repeated attempts for MOF-38 were unsuccessful.,MOF-36,,Ni(CH3COO)2·4H2O,,"0.053 g, 0.20 mmol",0.2,mmol,nan,,,,,nan,,,,,methanetetrabenzoic acid,MTB,"0.020 g, 0.04 mmol",0.04,mmol,,,,,,,,,,,,,,,,,,,,,"N,N-dimethylformamide",DMF,3 mL,3.0,ethanol,EtOH,3 mL,3.0,70.0,70 °C,72.0,72 h,Teflon-lined autoclave (Parr),static,,,,,,large colorless crystals,63.0,0.50 × 0.18 × 0.10 mm,,Zn2 paddle-wheel SBU with MTB tetrahedral nodes; PtS net,,,,no,not_reported,,,10.1021/ja010825o,ok,
10.1021/ja010825o,downloaded\10.1021_ja010825o.pdf,SI downloaded\10.1021_ja010825o_SI.pdf,mof_json_store\10.1021_ja010825o\raw_output.json,mof_json_store\10.1021_ja010825o\synthesis_007.json,yes,MOF-38 and MOF-39 difficult to reproduce; repeated attempts for MOF-38 were unsuccessful.,MOF-37,,Ni(CH3COO)2·4H2O,,"0.059 g, 0.20 mmol",0.2,mmol,nan,,,,,nan,,,,,"2,6-naphthalenedicarboxylic acid",NDC,"0.040 g, 0.20 mmol",0.2,mmol,,,,,,,,,,,triethylamine,TEA,0.15 mL (in outer vial),0.15,mL,,,,,,"N,N-diethylformamide",DEF,5 mL (inner vial),5.0,chlorobenzene,ClBz,5 mL (inner vial),5.0,25,room temperature,168.0,7 days,vial-in-vial diffusion (glass vials),static,"DEF, chlorobenzene",3×,air-dry,,,colorless crystals,41.0,0.20 × 0.14 × 0.14 mm,,Zn2 carboxylate dimer gives octahedral SBU; CaB6 (primitive cubic-like) net,,,,not_reported,not_reported,,,10.1021/ja010825o,ok,
10.1021/ja010825o,downloaded\10.1021_ja010825o.pdf,SI downloaded\10.1021_ja010825o_SI.pdf,mof_json_store\10.1021_ja010825o\raw_output.json,mof_json_store\10.1021_ja010825o\synthesis_008.json,yes,MOF-38 and MOF-39 difficult to reproduce; repeated attempts for MOF-38 were unsuccessful.,MOF-38,,Ni(NO3)2·6H2O,,"0.080 g, 0.27 mmol",0.27,mmol,nan,,,,,nan,,,,,"benzene-1,3,5-tricarboxylic acid",BTC,"0.032 g, 0.15 mmol",0.15,mmol,,,,,,,,,,,triethylamine,TEA,0.06 mL (in ClBz 5 mL diffusion solution),0.06,mL,,,,,,"N,N-dimethylformamide",DMF,2 mL (inner mixture),2.0,chlorobenzene,ClBz,8 mL (inner mixture) + 5 mL (diffusion),13.0,25,room temperature,336.0,2 weeks,vial-in-vial diffusion (glass vials),static,,,,,,colorless crystals,,0.21 × 0.18 × 0.05 mm,,"Zn3O cluster (two ZnO4 + one ZnO6) forming trigonal prismatic SBU; 3,6-connected net",,,,not_reported,not_reported,,,10.1021/ja010825o,ok,
10.1021/ja010825o,downloaded\10.1021_ja010825o.pdf,SI downloaded\10.1021_ja010825o_SI.pdf,mof_json_store\10.1021_ja010825o\raw_output.json,mof_json_store\10.1021_ja010825o\synthesis_009.json,yes,MOF-38 and MOF-39 difficult to reproduce; repeated attempts for MOF-38 were unsuccessful.,MOF-39,,Ni(NO3)2·6H2O,,"0.070 g, 0.27 mmol",0.27,mmol,nan,,,,,nan,,,,,benzenetribenzoic acid,BTB,"0.030 g, 0.07 mmol",0.07,mmol,,,,,,,,,,,,,,,,,,,,,"N,N-dimethylformamide",DMF,3 mL,3.0,ethanol,EtOH,3 mL,3.0,90.0,90 °C,24.0,24 h (followed by standing several days),Teflon-lined autoclave (Parr),static,,,,,,small hexagonal crystals,,0.40 × 0.32 × 0.06 mm,,"Zn3O cluster (two ZnO5 trigonal prisms + one ZnO6) forming trigonal prismatic SBU; interpenetrated 3,6 net",,,,not_reported,not_reported,,,10.1021/ja010825o,ok,
10.1039/c3ce26854c,downloaded\10.1039_c3ce26854c.pdf,SI downloaded\10.1039_c3ce26854c_SI.pdf,mof_json_store\10.1039_c3ce26854c\raw_output.json,mof_json_store\10.1039_c3ce26854c\synthesis_001.json,yes,Crystals of 3 could not be obtained without HTZ (structure-directing/base).,,,Zn(NO3)2,,"0.0219 g, 0.1 mmol",0.1,mmol,nan,,,,,nan,,,,,"potassium 1H-1,2,3-triazole-4,5-dicarboxylic acid",KH2TDA,"0.0157 g, 0.08 mmol",0.0157,g,"4,4'-bipyridine",bpy,"0.0312 g, 0.2 mmol",0.0312,g,,,,,,,,,,,,,,,,water,H2O,6 mL,6.0,,,,,180.0,180 °C,72.0,72 h; cooled to room temperature at 2.1 °C h−1,Teflon-lined autoclave,static,H2O,,dried in air,,,colourless block crystals,45.0,,,"KAVGAQ; Zn4 nodes, 3-connected TDA; bpy pillars","triclinic, P-1; a=11.4581(4), b=11.6819(4), c=11.8696(6) Å, α=64.132(4)°, β=81.202(4)°, γ=72.663(3)°",,,not_reported,not_reported,220.0,luminescence,10.1039/c3ce26854c,ok,
10.1039/c3ce26854c,downloaded\10.1039_c3ce26854c.pdf,SI downloaded\10.1039_c3ce26854c_SI.pdf,mof_json_store\10.1039_c3ce26854c\raw_output.json,mof_json_store\10.1039_c3ce26854c\synthesis_002.json,yes,Crystals of 3 could not be obtained without HTZ (structure-directing/base).,,,Zn(NO3)2,,"0.0219 g, 0.1 mmol",0.1,mmol,nan,,,,,nan,,,,,"potassium 1H-1,2,3-triazole-4,5-dicarboxylic acid",KH2TDA,"0.0314 g, 0.16 mmol",0.0314,g,"4,4'-azobipyridine",azopy,"0.0184 g, 0.1 mmol",0.0184,g,,,,,,,,,,,,,,,,water,H2O,8 mL,8.0,,,,,90.0,90 °C,72.0,72 h; cooled to room temperature at 1 °C h−1,Teflon-lined autoclave,static,H2O,,dried in air,,,red block crystals,32.0,,,[Zn3(TDA)2] 6-connected SBU; azopy pillars,"orthorhombic, Pccn; a=39.4912(15), b=23.7984(12), c=8.9131(3) Å",,,not_reported,not_reported,250.0,luminescence,10.1039/c3ce26854c,ok,
10.1039/c3ce26854c,downloaded\10.1039_c3ce26854c.pdf,SI downloaded\10.1039_c3ce26854c_SI.pdf,mof_json_store\10.1039_c3ce26854c\raw_output.json,mof_json_store\10.1039_c3ce26854c\synthesis_003.json,yes,Crystals of 3 could not be obtained without HTZ (structure-directing/base).,,,Cd(NO3)2,,"0.0265 g, 0.1 mmol",0.1,mmol,nan,,,,,nan,,,,,"potassium 1H-1,2,3-triazole-4,5-dicarboxylic acid",KH2TDA,"0.0314 g, 0.16 mmol",0.0314,g,,,,,,,,,,,"1H-1,2,4-triazole",HTZ,"0.0070 g, 0.1 mmol",0.007,g,ammonia solution (NH3·H2O),,one drop,,,water,H2O,2 mL,2.0,ethanol,EtOH,2 mL,2.0,90.0,90 °C,72.0,72 h; cooled to room temperature at 1 °C h−1,Teflon-lined autoclave,static,"H2O, EtOH",,dried in air,,,colourless crystals,38.0,,,"[Cd2K3(TDA)2(HTDA)4] pentanuclear SBU; (6,12)-connected net","monoclinic, P2/n; a=7.9992(4), b=7.6259(3), c=20.6651(10) Å, β=97.391(4)°",,,not_reported,not_reported,,luminescence,10.1039/c3ce26854c,ok,
10.1021/cg3015354,downloaded\10.1021_cg3015354.pdf,SI downloaded\10.1021_cg3015354_SI.pdf,mof_json_store\10.1021_cg3015354\raw_output.json,mof_json_store\10.1021_cg3015354\synthesis_001.json,no,,,,Cd(NO3)2,,1.5 mmol,1.5,mmol,nan,,,,,nan,,,,,"1,2,3-triazole-4,5-dicarboxylic acid",H3L,0.75 mmol,0.75,mmol,,,,,,,,,,,sodium azide,NaN3,1.5 mmol,1.5,mmol,,,,,,water,H2O,15 mL,15.0,,,,,140.0,140 °C,48.0,2 days,Teflon-lined stainless steel vessel,,,,,,,white crystals,25.0,,bcu,Mn24L12 cage viewed as 8-connected node,"Tetragonal, P4̅n2; a=20.019(3), b=20.019(3), c=18.861(4) Å",,,not_reported,not_reported,,magnetism,10.1021/cg3015354,ok,
10.1021/acs.cgd.5b00450,downloaded\10.1021_acs.cgd.5b00450.pdf,SI downloaded\10.1021_acs.cgd.5b00450_SI.pdf,mof_json_store\10.1021_acs.cgd.5b00450\raw_output.json,mof_json_store\10.1021_acs.cgd.5b00450\synthesis_001.json,no,,[Cd(fdc)(bipy)1.5],,VCl3,,"0.060 g, 0.20 mmol",0.2,mmol,nan,,,,,nan,,,,,"2,5-furandicarboxylic acid",H2fdc,"0.031 g, 0.20 mmol (in 2 mL H2O, neutralized)",0.2,mmol,"4,4'-bipyridine",bipy,"0.031 g, 0.20 mmol (in 2 mL EtOH)",0.2,mmol,,,,,,sodium hydroxide,NaOH,"0.016 g, 0.40 mmol",0.4,mmol,,,,,,water,H2O,6 mL (total),6.0,ethanol,EtOH,2 mL,2.0,100.0,100 °C,48.0,2 days,30 mL glass vial (sealed with parafilm),stirred 30 min; static during heating,,,,,,colorless needle-like crystals,55.0,,,"CdO4N3, 5-connected nodes; 2D pillared-bilayer polycatenated","a=11.7783(9) Å, b=9.8847(7) Å, c=18.2783(15) Å, β=108.294(3)°, P21/n",,,not_reported,not_reported,300.0,luminescence,10.1021/acs.cgd.5b00450,ok,
10.1021/acs.cgd.5b00450,downloaded\10.1021_acs.cgd.5b00450.pdf,SI downloaded\10.1021_acs.cgd.5b00450_SI.pdf,mof_json_store\10.1021_acs.cgd.5b00450\raw_output.json,mof_json_store\10.1021_acs.cgd.5b00450\synthesis_002.json,no,,[{Cd(fdc)(bpee)1.5}·3(H2O)],,VCl3,,"0.060 g, 0.20 mmol",0.2,mmol,nan,,,,,nan,,,,,"2,5-furandicarboxylic acid",H2fdc,"0.031 g, 0.20 mmol (in 2 mL H2O, neutralized)",0.2,mmol,"1,2-bis(4-pyridyl)ethylene",bpee,"0.036 g, 0.20 mmol (in 2 mL EtOH)",0.2,mmol,,,,,,sodium hydroxide,NaOH,"0.016 g, 0.40 mmol",0.4,mmol,,,,,,water,H2O,6 mL (total),6.0,ethanol,EtOH,2 mL,2.0,100.0,100 °C,48.0,2 days,30 mL glass vial (sealed with parafilm),stirred 30 min; static during heating,,,,,,colorless rectangular crystals,60.0,,sqc,"CdO4N3, 5-connected nodes; threefold interpenetrated 3D hexagonal net","a=10.010(5) Å, b=14.104(5) Å, c=18.255(5) Å, β=95.281(5)°, P21/c",,,not_reported,not_reported,280.0,luminescence;sensing,10.1021/acs.cgd.5b00450,ok,
10.1021/acs.cgd.5b00450,downloaded\10.1021_acs.cgd.5b00450.pdf,SI downloaded\10.1021_acs.cgd.5b00450_SI.pdf,mof_json_store\10.1021_acs.cgd.5b00450\raw_output.json,mof_json_store\10.1021_acs.cgd.5b00450\synthesis_003.json,no,,[Cd(fdc)(3bpdb)(H2O)],,Zn(NO3)2·6H2O,,"0.060 g, 0.20 mmol",0.2,mmol,nan,,,,,nan,,,,,"2,5-furandicarboxylic acid",H2fdc,"0.031 g, 0.20 mmol (in 2 mL H2O, neutralized)",0.2,mmol,"1,4-bis(3-pyridyl)-2,3-diaza-1,3-butadiene",3bpdb,"0.042 g, 0.20 mmol (in 2 mL EtOH)",0.2,mmol,,,,,,sodium hydroxide,NaOH,"0.016 g, 0.40 mmol",0.4,mmol,,,,,,water,H2O,6 mL (total),6.0,ethanol,EtOH,2 mL,2.0,100.0,100 °C,48.0,2 days,30 mL glass vial (sealed with parafilm),stirred 30 min; static during heating,,,,,,yellow-colored crystals,65.0,,sql,"CdO5N2 (with coordinated H2O), 4-connected nodes; 2D zig-zag sheets","a=5.9502(3) Å, b=9.9575(5) Å, c=16.4531(9) Å, α=74.197(2)°, β=84.359(2)°, γ=89.099(2)°, P-1",,,not_reported,not_reported,250.0,luminescence,10.1021/acs.cgd.5b00450,ok,
10.1021/acs.cgd.5b00450,downloaded\10.1021_acs.cgd.5b00450.pdf,SI downloaded\10.1021_acs.cgd.5b00450_SI.pdf,mof_json_store\10.1021_acs.cgd.5b00450\raw_output.json,mof_json_store\10.1021_acs.cgd.5b00450\synthesis_004.json,no,,[{Cd2(fdc)2(4bpdb)3}·1.5(4bpdb)·2(H2O)],,Zn(NO3)2·6H2O,,"0.060 g, 0.20 mmol",0.2,mmol,nan,,,,,nan,,,,,"2,5-furandicarboxylic acid",H2fdc,"0.031 g, 0.20 mmol (in 2 mL H2O, neutralized)",0.2,mmol,"1,4-bis(4-pyridyl)-2,3-diaza-1,3-butadiene",4bpdb,"0.042 g, 0.20 mmol (in 2 mL EtOH)",0.2,mmol,,,,,,sodium hydroxide,NaOH,"0.016 g, 0.40 mmol",0.4,mmol,,,,,,water,H2O,6 mL (total),6.0,ethanol,EtOH,2 mL,2.0,100.0,100 °C,48.0,2 days,30 mL glass vial (sealed with parafilm),stirred 30 min; static during heating,,,,,,yellow-colored crystals,45.0,,,"CdO4N3, 5-connected nodes; 2D pillared-bilayer polycatenated","a=22.317(5) Å, b=9.927(5) Å, c=31.901(5) Å, β=109.521(5)°, P21/c",,,not_reported,not_reported,105.0,luminescence,10.1021/acs.cgd.5b00450,ok,
10.1002/anie.201808240,downloaded\10.1002_anie.201808240.pdf,SI downloaded\10.1002_anie.201808240_SI.pdf,mof_json_store\10.1002_anie.201808240\raw_output.json,mof_json_store\10.1002_anie.201808240\synthesis_001.json,yes,"Direct solvothermal with Zn(NO3)2 in DEF gave mixtures (DUT-47 and DUT-40); varying Zn4O(CH3COO)6 amounts yielded unknown phase 1, DUT-47, and MOF-200.",DUT-60,1833143,Zn(NO3)2·6H2O,,"15.0 mg, 0.024 mmol",0.024,mmol,nan,,,,,nan,,,,,"1,3,5-tris(4’-carboxy[1,1’-biphenyl]-4-yl)benzene",H3bbc,"20.2 mg, 0.030 mmol",0.03,mmol,"1,4-bis-p-carboxyphenylbuta-1,3-diene",H2bcpbd,"9.0 mg, 0.030 mmol",0.03,mmol,,,,,,,,,,,,,,,,"N,N-diethylformamide",DEF,3 mL and 7.5 mL,10.5,,,,,100.0,"373 K (under Ar), then cooled to RT",,stirred 30 min; overnight sedimentation,,stirred,acetone,3×,"acetone exchange (3×), then liquid CO2 exchange and supercritical CO2 drying",,,fine white powder,96.4,,ith-d,Zn4O(CO2)6 6-connected SBU,"cubic, Pm-3n, a=42.650(2) Å, V=77579(6) Å3, Z=6",,7839.0,not_reported,not_reported,,,10.1002/anie.201808240,ok,
10.1002/anie.201808240,downloaded\10.1002_anie.201808240.pdf,SI downloaded\10.1002_anie.201808240_SI.pdf,mof_json_store\10.1002_anie.201808240\raw_output.json,mof_json_store\10.1002_anie.201808240\synthesis_002.json,yes,"Direct solvothermal with Zn(NO3)2 in DEF gave mixtures (DUT-47 and DUT-40); varying Zn4O(CH3COO)6 amounts yielded unknown phase 1, DUT-47, and MOF-200.",DUT-47,1833142,Cu(NO3)2·3H2O,Zn(NO3)2·4H2O,"30.8 mg, 0.12 mmol",0.12,mmol,nan,,,,,nan,,,,,"1,4-bis-p-carboxyphenylbuta-1,3-diene",H2bcpbd,"23.1 mg, 0.08 mmol",0.08,mmol,,,,,,,,,,,,,,,,,,,,,"N,N-diethylformamide",DEF,10 mL,10.0,,,,,100.0,100 °C,48.0,48 h,Pyrex tube,static,"DMF, acetone",,"acetone exchange, then liquid CO2 exchange and supercritical CO2 drying",,,yellow cube-like crystals,46.3,,pcu,Zn4O(CO2)6 6-connected SBU (twofold interpenetrated),"cubic, Fd-3m, a=43.370(5) Å, V=81577(28) Å3, Z=16",,,not_reported,not_reported,,,10.1002/anie.201808240,ok,
10.1039/c1ce06268a,downloaded\10.1039_c1ce06268a.pdf,SI downloaded\10.1039_c1ce06268a_SI.pdf,mof_json_store\10.1039_c1ce06268a\raw_output.json,mof_json_store\10.1039_c1ce06268a\synthesis_001.json,no,,,,Zn](NO3)2·6H2O,,"0.075 g, 0.27 mmol",0.27,mmol,nan,,,,,nan,,,,,5-nitroisophthalic acid,H2NIPH,"0.05 g, 0.24 mmol",0.24,mmol,,,,,,,,,,,2-aminopyridine,2-apy,"0.05 g, 0.53 mmol",0.53,mmol,,,,,,water,H2O,10 mL,10.0,,,,,120.0,120 C,72.0,72 h,Teflon-lined autoclave (25 mL),static,,,,,,yellow crystals,70.0,,,[Zn4O16] tetranuclear building blocks,"a=9.4852(19), b=11.060(2), c=11.768(2), alpha=90.17(3), beta=93.31(3), gamma=101.11(3)",,,not_reported,not_reported,,luminescence,10.1039/c1ce06268a,ok,
10.1039/c1ce06268a,downloaded\10.1039_c1ce06268a.pdf,SI downloaded\10.1039_c1ce06268a_SI.pdf,mof_json_store\10.1039_c1ce06268a\raw_output.json,mof_json_store\10.1039_c1ce06268a\synthesis_002.json,no,,,,Zn](NO3)2·6H2O,,"0.075 g, 0.27 mmol",0.27,mmol,nan,,,,,nan,,,,,5-nitroisophthalic acid,H2NIPH,"0.05 g, 0.24 mmol",0.24,mmol,,,,,,,,,,,3-aminopyridine,3-apy,"0.05 g, 0.53 mmol",0.53,mmol,,,,,,water,H2O,10 mL,10.0,,,,,120.0,120 C,72.0,72 h,Teflon-lined autoclave (25 mL),static,,,,,,,60.0,,,[Zn4O16] tetranuclear and [Zn6O22] hexanuclear building blocks,"a=12.2062(6), b=14.1995(7), c=15.5626(8), alpha=65.057(2), beta=82.427(2), gamma=66.150(2)",,,not_reported,not_reported,,luminescence;ion_exchange,10.1039/c1ce06268a,ok,
10.1039/c1ce06268a,downloaded\10.1039_c1ce06268a.pdf,SI downloaded\10.1039_c1ce06268a_SI.pdf,mof_json_store\10.1039_c1ce06268a\raw_output.json,mof_json_store\10.1039_c1ce06268a\synthesis_003.json,no,,,,Zn](NO3)2·6H2O,,"0.075 g, 0.27 mmol",0.27,mmol,nan,,,,,nan,,,,,5-nitroisophthalic acid,H2NIPH,"0.05 g, 0.24 mmol",0.24,mmol,,,,,,,,,,,4-aminopyridine,4-apy,"0.05 g, 0.53 mmol",0.53,mmol,,,,,,water,H2O,10 mL,10.0,,,,,120.0,120 C,72.0,72 h,Teflon-lined autoclave (25 mL),static,,,,,,,56.0,,,[Zn4O16] tetranuclear and [Zn6O22] hexanuclear building blocks,"a=12.608(4), b=14.324(5), c=15.693(5), alpha=63.256(4), beta=81.245(4), gamma=64.466(3)",,,not_reported,not_reported,,luminescence;ion_exchange,10.1039/c1ce06268a,ok,
10.1002/ejic.201200417,downloaded\10.1002_ejic.201200417.pdf,SI downloaded\10.1002_ejic.201200417_SI.pdf,mof_json_store\10.1002_ejic.201200417\raw_output.json,mof_json_store\10.1002_ejic.201200417\synthesis_001.json,no,,[Ba(Hdcp)H2O]n,872122,Zn](NO3)2·6H2O,,"0.130 g, 0.5 mmol",0.5,mmol,nan,,,,,nan,,,,,"3,5-pyrazoledicarboxylic acid monohydrate",H3dcp,"0.087 g, 0.5 mmol",0.5,mmol,,,,,,,,,,,lithium hydroxide monohydrate,,"0.020, 0.5 mmol",0.5,mmol,,,,,,water,H2O,8 mL,8.0,,,,,150.0,150 °C,72.0,3 d,Teflon-lined Parr acid digestion bomb (25 mL),,"water, acetone",several times,dried in air,,,colorless block-shaped crystals,,,,"Ba(II) nodes; Hdcp2– μ3-η2:η1; 6,6-connected net","a=10.0456(3), b=10.5616(3), c=7.1981(2) Å, β=101.3810(10)°, P21/c",,56.0,yes,yes,,luminescence;aldol_catalysis,10.1002/ejic.201200417,ok,
10.1039/c2dt11993e,downloaded\10.1039_c2dt11993e.pdf,SI downloaded\10.1039_c2dt11993e_SI.pdf,mof_json_store\10.1039_c2dt11993e\raw_output.json,mof_json_store\10.1039_c2dt11993e\synthesis_001.json,no,,compound-I,,Zn](NO3)2·6H2O,,"0.249 g, 1 mmol",1,mmol,nan,,,,,nan,,,,,5-nitroisophthalic acid,NIPA,"0.211 g, 1 mmol",,,"1,2,4-triazole",,"0.035 g, 0.5 mmol",,,,,,,,,,,,,,,,,,water,H2O,10 mL,10.0,,,,,220.0,220 °C,24.0,1 day,23 mL PTFE-lined stainless steel autoclave,"stirred 30 min at RT, then static",deionized water,,dried under ambient conditions,,,purple single crystals,63.0,,pcu,linear Co5 pentameric cluster bridged by carboxylate/triazolate,"P-1; a=9.5395(2) Å, b=11.7926(2) Å, c=11.8861(2) Å, α=110.204(1)°, β=111.329(1)°, γ=90.908(1)°",,,not_reported,not_reported,,,10.1039/c2dt11993e,ok,
10.1039/c2dt11993e,downloaded\10.1039_c2dt11993e.pdf,SI downloaded\10.1039_c2dt11993e_SI.pdf,mof_json_store\10.1039_c2dt11993e\raw_output.json,mof_json_store\10.1039_c2dt11993e\synthesis_002.json,no,,compound-II,,Zn](NO3)2·6H2O,,"0.249 g, 1 mmol",1,mmol,nan,,,,,nan,,,,,5-nitroisophthalic acid,NIPA,"0.211 g, 1 mmol",,,"3-amino-1,2,4-triazole",3-AT,0.5 mmol,,,,,,,,,,,,,,,,,,water,H2O,10 mL,10.0,,,,,220.0,220 °C,24.0,1 day,23 mL PTFE-lined stainless steel autoclave,"stirred 30 min at RT, then static",deionized water,,dried under ambient conditions,,,purple single crystals,78.0,,pcu,"butterfly Co4 cluster with μ3-OH link, bridged by carboxylate/aminotriazolate","P21/c; a=10.5193(2) Å, b=12.5170(2) Å, c=11.5835(2) Å, β=103.723(1)°",,,not_reported,not_reported,,,10.1039/c2dt11993e,ok,
10.1039/c2dt11993e,downloaded\10.1039_c2dt11993e.pdf,SI downloaded\10.1039_c2dt11993e_SI.pdf,mof_json_store\10.1039_c2dt11993e\raw_output.json,mof_json_store\10.1039_c2dt11993e\synthesis_003.json,no,,compound-III,,Cd(SCN)2,,"0.249 g, 1 mmol",1,mmol,nan,,,,,nan,,,,,5-nitroisophthalic acid,NIPA,"0.211 g, 1 mmol",,,"3,5-diamino-1,2,4-triazole",,0.5 mmol,,,,,,,,,,,,,,,,,,water,H2O,10 mL,10.0,,,,,220.0,220 °C,24.0,1 day,23 mL PTFE-lined stainless steel autoclave,"stirred 30 min at RT, then static",deionized water,,dried under ambient conditions,,,purple single crystals,72.0,,,butterfly Co4 cluster with μ3-OH; graphite-related net pillared by carboxylate,"P21/c; a=11.0633(6) Å, b=12.5347(5) Å, c=11.1579(7) Å, β=104.120(6)°",,,not_reported,not_reported,,,10.1039/c2dt11993e,ok,
10.1021/acsmaterialslett.1c00420,downloaded\10.1021_acsmaterialslett.1c00420.pdf,SI downloaded\10.1021_acsmaterialslett.1c00420_SI.pdf,mof_json_store\10.1021_acsmaterialslett.1c00420\raw_output.json,mof_json_store\10.1021_acsmaterialslett.1c00420\synthesis_001.json,no,,MFU-4l,,Zn(NO3)2·6H2O,ZnCl2,"40 mg, 0.29 mmol",0.29,mmol,nan,,,,,nan,,,,,"bis(1H-1,2,3-triazolo[4,5-b],[4′,5′-i])dibenzo-[1,4]-dioxin",H2BTDD,"2 mg, 0.0075 mmol",0.0075,mmol,,,,,,,,,,,triethylamine (TEA),TEA,0.015 mL,0.015,mL,,,,,,ethanol,EtOH,2 mL,2.0,,,,,60.0,60 °C,24.0,24 h,,stirred,EtOH,3×,120 °C under dynamic vacuum for 12 h,120.0,12.0,light brown powder,,~200 nm,,[Zn5Cl4]6+ SBU,,15.0,,not_reported,not_reported,,CWA_detoxification;ammonia_capture,10.1021/acsmaterialslett.1c00420,ok,
10.1021/acsmaterialslett.1c00420,downloaded\10.1021_acsmaterialslett.1c00420.pdf,SI downloaded\10.1021_acsmaterialslett.1c00420_SI.pdf,mof_json_store\10.1021_acsmaterialslett.1c00420\raw_output.json,mof_json_store\10.1021_acsmaterialslett.1c00420\synthesis_002.json,no,,MFU-4l,,Zn(NO3)2·6H2O,ZnCl2,"500 mg, 3.6 mmol",3.6,mmol,nan,,,,,nan,,,,,"bis(1H-1,2,3-triazolo[4,5-b],[4′,5′-i])dibenzo-[1,4]-dioxin",H2BTDD,"50 mg, 0.18 mmol",0.18,mmol,,,,,,,,,,,,,,,,,,,,,"N,N-dimethylformamide",DMF,20 mL,20.0,,,,,140.0,140 °C,18.0,18 h,8-dram vial,static,DMF,3×,180 °C under vacuum for 12 h,180.0,12.0,,,,,[Zn5Cl4]6+ SBU,,15.0,,not_reported,not_reported,,CWA_detoxification;ammonia_capture,10.1021/acsmaterialslett.1c00420,ok,
10.1039/c9ta05216j,downloaded\10.1039_c9ta05216j.pdf,SI downloaded\10.1039_c9ta05216j_SI.pdf,mof_json_store\10.1039_c9ta05216j\raw_output.json,mof_json_store\10.1039_c9ta05216j\synthesis_001.json,no,,UiO-66,,Al(NO3)3·9H2O,,"5.83 g, 25.0 mmol",25,mmol,nan,,,,,nan,,,,,terephthalic acid,BDC,"4.35 g, 25.00 mmol",4.35,g,,,,,,,,,,,formic acid,FA,"94.0 mL, 2500.0 mmol",94.0,mL,,,,,,"N,N-dimethylformamide",DMF,405.0 mL,405.0,water,H2O,"1.35 mL, 75.0 mmol",1.35,120.0,120 °C,24.0,24 h,500 mL Schott bottles (glass),,"DMF, H2O, acetone","DMF 2× (2 h soak), H2O 2× (2 h), acetone 1× (2 h)",80 °C in air for 2 h,80.0,2.0,,6.6 g,,,Zr6O4(OH)4 12-connected SBU,,,1524.6,not_reported,not_reported,,,10.1039/c9ta05216j,ok,
10.1039/c9ta05216j,downloaded\10.1039_c9ta05216j.pdf,SI downloaded\10.1039_c9ta05216j_SI.pdf,mof_json_store\10.1039_c9ta05216j\raw_output.json,mof_json_store\10.1039_c9ta05216j\synthesis_002.json,no,,UiO-66,,Al(NO3)3·9H2O,,"233 mg, 1.0 mmol",1,mmol,nan,,,,,nan,,,,,terephthalic acid,BDC,"166 mg, 1.0 mmol",166.0,mg,,,,,,,,,,,2-aminobenzoic acid,2ABA,"2.1 g, 15.0 mmol",2.1,g,,,,,,"N,N-dimethylformamide",DMF,10.0 mL,10.0,water,H2O,"0.054 mL, 3.0 mmol",0.054,120.0,120 °C,24.0,24 h,20 mL glass vial,,"DMF, H2O, acetone","DMF 2× (2 h soak), H2O 2× (2 h), acetone 1× (2 h)",80 °C in air for 2 h,80.0,2.0,,333 mg,,,Zr6O4(OH)4 12-connected SBU,,,770.5,not_reported,not_reported,,,10.1039/c9ta05216j,ok,
10.1039/c9ta05216j,downloaded\10.1039_c9ta05216j.pdf,SI downloaded\10.1039_c9ta05216j_SI.pdf,mof_json_store\10.1039_c9ta05216j\raw_output.json,mof_json_store\10.1039_c9ta05216j\synthesis_003.json,no,,UiO-66,,Al2(SO4)3,,"233 mg, 1.0 mmol",1,mmol,nan,,,,,nan,,,,,terephthalic acid,BDC,"166 mg, 1.0 mmol",166.0,mg,,,,,,,,,,,3-aminobenzoic acid,3ABA,"2.1 g, 15.0 mmol",2.1,g,,,,,,"N,N-dimethylformamide",DMF,10.0 mL,10.0,water,H2O,"0.054 mL, 3.0 mmol",0.054,120.0,120 °C,24.0,24 h,20 mL glass vial,,"DMF, H2O, acetone","DMF 2× (2 h soak), H2O 2× (2 h), acetone 1× (2 h)",80 °C in air for 2 h,80.0,2.0,,403 mg,,,Zr6O4(OH)4 12-connected SBU,,,399.4,not_reported,not_reported,,,10.1039/c9ta05216j,ok,
10.1039/c9ta05216j,downloaded\10.1039_c9ta05216j.pdf,SI downloaded\10.1039_c9ta05216j_SI.pdf,mof_json_store\10.1039_c9ta05216j\raw_output.json,mof_json_store\10.1039_c9ta05216j\synthesis_004.json,no,,UiO-66,,Zn(NO3)2·6H2O,,"233 mg, 1.0 mmol",1,mmol,nan,,,,,nan,,,,,terephthalic acid,BDC,"166 mg, 1.0 mmol",166.0,mg,,,,,,,,,,,4-aminobenzoic acid,4ABA,"2.1 g, 15.0 mmol",2.1,g,,,,,,"N,N-dimethylformamide",DMF,10.0 mL,10.0,water,H2O,"0.054 mL, 3.0 mmol",0.054,120.0,120 °C,24.0,24 h,20 mL glass vial,,"DMF, H2O, acetone","DMF 2× (2 h soak), H2O 2× (2 h), acetone 1× (2 h)",80 °C in air for 2 h,80.0,2.0,,331 mg,,,Zr6O4(OH)4 12-connected SBU,,,342.0,not_reported,not_reported,,,10.1039/c9ta05216j,ok,
10.1039/c9ta05216j,downloaded\10.1039_c9ta05216j.pdf,SI downloaded\10.1039_c9ta05216j_SI.pdf,mof_json_store\10.1039_c9ta05216j\raw_output.json,mof_json_store\10.1039_c9ta05216j\synthesis_005.json,no,,UiO-66,,FeCl3·6H2O,,"233 mg, 1.0 mmol",1,mmol,nan,,,,,nan,,,,,terephthalic acid,BDC,"166 mg, 1.0 mmol",166.0,mg,,,,,,,,,,,"3,5-diaminobenzoic acid",35DABA,"3.82 g, 25.0 mmol",3.82,g,,,,,,"N,N-dimethylformamide",DMF,10.0 mL,10.0,water,H2O,"0.054 mL, 3.0 mmol",0.054,120.0,120 °C,24.0,24 h,20 mL glass vial,,"DMF, H2O, acetone","DMF 2× (2 h soak), H2O 2× (2 h), acetone 1× (2 h)",80 °C in air for 2 h,80.0,2.0,,311 mg,,,Zr6O4(OH)4 12-connected SBU,,,803.0,not_reported,not_reported,,,10.1039/c9ta05216j,ok,
10.1039/c9ta05216j,downloaded\10.1039_c9ta05216j.pdf,SI downloaded\10.1039_c9ta05216j_SI.pdf,mof_json_store\10.1039_c9ta05216j\raw_output.json,mof_json_store\10.1039_c9ta05216j\synthesis_006.json,no,,UiO-66-NH2_33%,,Cd(NO3)2,,"233 mg, 1.0 mmol",1,mmol,nan,,,,,nan,,,,,terephthalic acid,BDC,"116 mg, 0.7 mmol",116.0,mg,2-aminoterephthalic acid,ABDC,"54 mg, 0.3 mmol",54.0,mg,,,,,,,,,,,,,,,,"N,N-dimethylformamide",DMF,10.0 mL,10.0,water,H2O,"0.054 mL, 3.0 mmol",0.054,120.0,120 °C,24.0,24 h,20 mL glass vial,,"DMF, H2O, acetone","DMF 2× (2 h soak), H2O 2× (2 h), acetone 1× (2 h)",80 °C in air for 2 h,80.0,2.0,,341 mg,,,Zr6O4(OH)4 12-connected SBU,,,1159.2,not_reported,not_reported,,,10.1039/c9ta05216j,ok,
10.1021/acsami.0c14316,downloaded\10.1021_acsami.0c14316.pdf,SI downloaded\10.1021_acsami.0c14316_SI.pdf,mof_json_store\10.1021_acsami.0c14316\raw_output.json,mof_json_store\10.1021_acsami.0c14316\synthesis_001.json,no,,MFU-4,,CdCl2,ZnCl2,"34 mg, 0.25 mmol",0.25,mmol,nan,,,,,nan,,,,,"1,7-dihydrobenzo[1,2-d:4,5-d']bis([1,2,3]triazole)",H2BBTA,"5 mg, 0.031 mmol",0.031,mmol,,,,,,,,,,,,,,,,,,,,,ethanol,EtOH,2 mL,2.0,,,,,25,room temperature (RT),,2–6 days,2-dram vial (sealed),stirred,"EtOH, acetone",EtOH 3×; acetone soak 3 days (fresh every 12 h),120 °C under dynamic vacuum for 12 h,120.0,12.0,light yellow cubic crystallites,,,,"[Zn5Cl4]6+ node (1 octahedral Zn, 4 tetrahedral Zn)",,,,not_reported,not_reported,,ammonia_capture;CO2_capture,10.1021/acsami.0c14316,ok,
10.1021/acsami.0c14316,downloaded\10.1021_acsami.0c14316.pdf,SI downloaded\10.1021_acsami.0c14316_SI.pdf,mof_json_store\10.1021_acsami.0c14316\raw_output.json,mof_json_store\10.1021_acsami.0c14316\synthesis_002.json,no,,MFU-4,,CdBr2,ZnCl2,"34 mg, 0.25 mmol",0.25,mmol,nan,,,,,nan,,,,,"1,7-dihydrobenzo[1,2-d:4,5-d']bis([1,2,3]triazole)",H2BBTA,"5 mg, 0.031 mmol",0.031,mmol,,,,,,,,,,,,,,,,,,,,,ethanol,EtOH,2 mL,2.0,,,,,60.0,"60 °C (hot plate, sealed vial)",48.0,2 days,2-dram vial (sealed),stirred,"EtOH, acetone",EtOH 3×; acetone soak 3 days (fresh every 12 h),120 °C under dynamic vacuum for 12 h,120.0,12.0,light yellow cubic crystallites,,,,"[Zn5Cl4]6+ node (1 octahedral Zn, 4 tetrahedral Zn)",,,,not_reported,not_reported,,ammonia_capture;CO2_capture,10.1021/acsami.0c14316,ok,
10.1021/acsomega.3c09895,downloaded\10.1021_acsomega.3c09895.pdf,SI downloaded\10.1021_acsomega.3c09895_SI.pdf,mof_json_store\10.1021_acsomega.3c09895\raw_output.json,mof_json_store\10.1021_acsomega.3c09895\synthesis_001.json,no,,Fe-MOF,,Zn(NO3)2·6H2O,,100 mg,0.45981,mmol,nan,,,,,nan,,,,,"2,6-naphthalene dicarboxylic acid",NDC,50 mg,50.0,mg,,,,,,,,,,,,,,,,,,,,,"N,N-dimethylformamide",DMF,15 mL,15.0,,,,,180.0,180 °C,48.0,48 h,hydrothermal vessel,,DMF,3×,"Solvent exchange: DCM 3× (40 mL, sonicate; 45–60 min each) then hexane 3× (40 mL); evaporate hexane (rotavap) and dry.",,,rod-shaped,,,,,,,,not_reported,not_reported,,fertilizer_delivery,10.1021/acsomega.3c09895,ok,
10.1021/acsomega.3c09895,downloaded\10.1021_acsomega.3c09895.pdf,SI downloaded\10.1021_acsomega.3c09895_SI.pdf,mof_json_store\10.1021_acsomega.3c09895\raw_output.json,mof_json_store\10.1021_acsomega.3c09895\synthesis_002.json,no,,MOF@Glu,,Cd(NO3)2·4H2O,,100 mg,0.383906,mmol,nan,,,,,nan,,,,,"2,6-naphthalene dicarboxylic acid",NDC,50 mg,50.0,mg,,,,,,,,,,,glutamine,,300 mg,300.0,mg,,,,,,"N,N-dimethylformamide",DMF,15 mL,15.0,,,,,180.0,180 °C,48.0,48 h,hydrothermal vessel,,DMF,3×,"Solvent exchange: DCM 3× (40 mL, sonicate; 45–60 min each) then hexane 3× (40 mL); evaporate hexane (rotavap) and dry.",,,2D plates/sheets (interpenetrated features noted),,,,,,,800.0,not_reported,not_reported,,fertilizer_delivery,10.1021/acsomega.3c09895,ok,
10.1021/acsomega.3c09895,downloaded\10.1021_acsomega.3c09895.pdf,SI downloaded\10.1021_acsomega.3c09895_SI.pdf,mof_json_store\10.1021_acsomega.3c09895\raw_output.json,mof_json_store\10.1021_acsomega.3c09895\synthesis_003.json,no,,MOF@His,,Co(NO3)2·6H2O,,100 mg,0.473857,mmol,nan,,,,,nan,,,,,"2,6-naphthalene dicarboxylic acid",NDC,50 mg,50.0,mg,,,,,,,,,,,histidine,,300 mg,300.0,mg,,,,,,"N,N-dimethylformamide",DMF,15 mL,15.0,,,,,180.0,180 °C,48.0,48 h,hydrothermal vessel,,DMF,3×,"Solvent exchange: DCM 3× (40 mL, sonicate; 45–60 min each) then hexane 3× (40 mL); evaporate hexane (rotavap) and dry.",,,2D plates/sheets,,,,,,,800.0,not_reported,not_reported,,fertilizer_delivery,10.1021/acsomega.3c09895,ok,
10.1021/acsomega.3c09895,downloaded\10.1021_acsomega.3c09895.pdf,SI downloaded\10.1021_acsomega.3c09895_SI.pdf,mof_json_store\10.1021_acsomega.3c09895\raw_output.json,mof_json_store\10.1021_acsomega.3c09895\synthesis_004.json,no,,MOF@Ser,,Cd(NO3)2·4H2O,,100 mg,0.383906,mmol,nan,,,,,nan,,,,,"2,6-naphthalene dicarboxylic acid",NDC,50 mg,50.0,mg,,,,,,,,,,,serine,,300 mg,300.0,mg,,,,,,"N,N-dimethylformamide",DMF,15 mL,15.0,,,,,180.0,180 °C,48.0,48 h,hydrothermal vessel,,DMF,3×,"Solvent exchange: DCM 3× (40 mL, sonicate; 45–60 min each) then hexane 3× (40 mL); evaporate hexane (rotavap) and dry.",,,spherical particles,,,,,,,,not_reported,not_reported,,fertilizer_delivery,10.1021/acsomega.3c09895,ok,
10.1021/cg900352e,downloaded\10.1021_cg900352e.pdf,SI downloaded\10.1021_cg900352e_SI.pdf,mof_json_store\10.1021_cg900352e\raw_output.json,mof_json_store\10.1021_cg900352e\synthesis_001.json,no,,,,Cd(NO3)2·4H2O,,"0.124 g, 0.1 mmol",0.1,mmol,nan,,"0.099 g, 0.5 mmol",0.5,mmol,nan,,,,,"1,4-bis(imidazol-1-ylmethyl)benzene",bix,"0.119 g, 0.5 mmol",0.5,mmol,,,,,,,,,,,HCl,,"1 M, to pH 3",,,NaOH,,"1 M, to pH 3",,,water,H2O,6 mL,6.0,,,,,150.0,150 °C,72.0,72 h,Teflon-lined autoclave,stirred 0.5 h; static during heating,,,,,,yellow crystals,46.4,,,δ-Mo8O26 4-connected; CuI 4-connected,"a=12.669(3), b=22.816(5), c=14.893(6), β=124.44(2), P21/c (monoclinic)",,,not_reported,not_reported,270.0,,10.1021/cg900352e,ok,
10.1021/cg900352e,downloaded\10.1021_cg900352e.pdf,SI downloaded\10.1021_cg900352e_SI.pdf,mof_json_store\10.1021_cg900352e\raw_output.json,mof_json_store\10.1021_cg900352e\synthesis_002.json,no,,,,Cd(NO3)2·4H2O,,"0.124 g, 0.1 mmol",0.1,mmol,nan,,"0.099 g, 0.5 mmol",0.5,mmol,nan,,,,,"1,4-bis(imidazol-1-ylmethyl)benzene",bix,"0.119 g, 0.5 mmol",0.5,mmol,,,,,,,,,,,HCl,,"1 M, to pH 3",,,ethylenediamine,en,"1 M, to pH 3",,,water,H2O,6 mL,6.0,,,,,150.0,150 °C,72.0,72 h,Teflon-lined autoclave,stirred 0.5 h; static during heating,,,,,,yellow crystals,50.6,,,β-Mo8O26 4-connected; CuI 3-connected,"a=24.486(5), b=13.712(3), c=20.241(4), β=118.18(3), C2/c (monoclinic)",,,not_reported,not_reported,380.0,,10.1021/cg900352e,ok,
10.1021/cg900352e,downloaded\10.1021_cg900352e.pdf,SI downloaded\10.1021_cg900352e_SI.pdf,mof_json_store\10.1021_cg900352e\raw_output.json,mof_json_store\10.1021_cg900352e\synthesis_003.json,no,,,,Cd(NO3)2·4H2O,,"0.124 g, 0.1 mmol",0.1,mmol,nan,,"0.099 g, 0.5 mmol",0.5,mmol,nan,,,,,"1,3-bis(4-pyridyl)propane",bpp,"0.099 g, 0.5 mmol",0.5,mmol,,,,,,,,,,,NaOH,,"1 M, adjust to pH 4.5",,,,,,,,water,H2O,6 mL,6.0,,,,,150.0,150 °C,72.0,72 h,Teflon-lined autoclave,stirred 0.5 h; static during heating,,,,,,yellow crystals,47.5,,,R-Mo8O26 4-connected; CuI nodes (3- and 4-coord),"a=10.615(2), b=13.366(3), c=13.440(3), α=94.38(3), β=110.47(3), γ=103.46(3), P1 (triclinic)",,,not_reported,not_reported,250.0,,10.1021/cg900352e,ok,
10.1021/cg900352e,downloaded\10.1021_cg900352e.pdf,SI downloaded\10.1021_cg900352e_SI.pdf,mof_json_store\10.1021_cg900352e\raw_output.json,mof_json_store\10.1021_cg900352e\synthesis_004.json,no,,,,Zn(NO3)2·6H2O,,"0.124 g, 0.1 mmol",0.1,mmol,nan,,"0.099 g, 0.5 mmol",0.5,mmol,nan,,,,,"1,3-bis(4-pyridyl)propane",bpp,"0.099 g, 0.5 mmol",0.5,mmol,,,,,,,,,,,ethylenediamine,en,"1 M, adjust to pH 4.5",,,,,,,,water,H2O,6 mL,6.0,,,,,150.0,150 °C,72.0,72 h,Teflon-lined autoclave,stirred 0.5 h; static during heating,,,,,,yellow crystals,47.5,,,R-Mo8O26 4-connected; CuI nodes (3- and 4-coord),"a=10.615(2), b=13.366(3), c=13.440(3), α=94.38(3), β=110.47(3), γ=103.46(3), P1 (triclinic)",,,not_reported,not_reported,250.0,,10.1021/cg900352e,ok,
10.1021/cg900352e,downloaded\10.1021_cg900352e.pdf,SI downloaded\10.1021_cg900352e_SI.pdf,mof_json_store\10.1021_cg900352e\raw_output.json,mof_json_store\10.1021_cg900352e\synthesis_005.json,no,,,,Cu(NO3)2·3H2O,,"0.124 g, 0.1 mmol",0.1,mmol,nan,,"0.099 g, 0.5 mmol",0.5,mmol,nan,,,,,"1,3-bis(4-pyridyl)propane",bpp,"0.099 g, 0.5 mmol",0.5,mmol,,,,,,,,,,,triethylamine,TEA,"1 M, adjust to pH 4.5",,,,,,,,water,H2O,6 mL,6.0,,,,,150.0,150 °C,72.0,72 h,Teflon-lined autoclave,stirred 0.5 h; static during heating,,,,,,yellow crystals,47.5,,,R-Mo8O26 4-connected; CuI nodes (3- and 4-coord),"a=10.615(2), b=13.366(3), c=13.440(3), α=94.38(3), β=110.47(3), γ=103.46(3), P1 (triclinic)",,,not_reported,not_reported,250.0,,10.1021/cg900352e,ok,
10.1039/c7ta07934f,downloaded\10.1039_c7ta07934f.pdf,SI downloaded\10.1039_c7ta07934f_SI.pdf,mof_json_store\10.1039_c7ta07934f\raw_output.json,mof_json_store\10.1039_c7ta07934f\synthesis_001.json,no,,NH2-MIL-88(Fe),647646,In(NO3)3,,1.3838 mmol,1.3838,mmol,nan,,,,,nan,,,,,2-aminoterephthalic acid,NH2-BDC,1.3838 mmol,1.3838,mmol,,,,,,,,,,,,,,,,,,,,,"N,N-dimethylformamide",DMF,30 mL,30.0,,,,,120.0,120 °C,20.0,20 h,Teflon-lined autoclave,stirred 2 h before autoclave; static during solvothermal,"DMF, ethanol",thoroughly,freeze-dried for 48 h,,48.0,brown octahedral nanooctahedra (~150 nm edge length),,average edge length ~150 nm,,Fe3-μ3-oxo clusters,,14.0,201.0,not_reported,yes,290.0,arsenate_sensing;arsenate_removal;sensing,10.1039/c7ta07934f,ok,
10.1002/chem.200400178,downloaded\10.1002_chem.200400178.pdf,SI downloaded\10.1002_chem.200400178_SI.pdf,mof_json_store\10.1002_chem.200400178\raw_output.json,mof_json_store\10.1002_chem.200400178\synthesis_001.json,yes,"Screened other metals/linkers/guests (Co, Ni, Cu, Zn; various dicarboxylates; 4,4′-bipy, bipyen, pyrazine; benzene/toluene/xylene/naphthalene) but failed to obtain desired MOFs.",,202099,K(CH3COO),,0.16 g,1.6303,mmol,nan,,,,,nan,,,,,"2,6-naphthalenedicarboxylic acid",H2ndc,0.12 g,0.12,g,"trans-1,2-bis(4-pyridyl)ethylene",bipyen,0.10 g,0.1,g,,,,,,,,,,,,,,,,water,H2O,6 mL,6.0,,,,,180.0,180 °C,48.0,2 days,Teflon-lined autoclave,,"H2O, EtOH, acetone",,air-dried,,,,,,,Co2(O2CR)4/2 paddle-wheel SBU; triply interpenetrated 3D framework,"triclinic, P-1, a=13.172(1) Å, b=13.190(1) Å, c=16.235(2) Å, α=97.293(7)°, β=94.437(7)°, γ=90.523(5)°, V=2788.8(5) Å3",,,not_reported,not_reported,,,10.1002/chem.200400178,ok,
