Repository: zzhenglab/MOFinder

# MOFinder

MOFinder extracts MOF synthesis information from the literature, reconstructs evidence-supported negative reaction records, and prepares datasets for synthesis-outcome prediction.
[Web application](https://mofinder.chemistry.wustl.edu/) | [Demos](Demo/README.md) | [Source code](docs/source_to_code.md) | [Workflow guide](docs/workflow.md) | [Model evaluation](docs/evaluation.md)

## Quick start

The workflow runs through Python commands. Python 3.10 or newer is required. Clone the repository and initialize its related applications:

```bash
git clone --recurse-submodules https://github.com/zzhenglab/MOFinder.git
cd MOFinder
```

Start with the two offline demonstrations:

```bash

File: mof_extraction_1_2.csv (part 49 of 305)
doi,main_pdf,si_pdf,raw_output,parsed_json,article_trial_or_failure,article_trial_or_failure_notes,mof_name,crystal_code,metal_1,metal_1_abbr,metal_1_amount_text,metal_1_amount_value,metal_1_amount_unit,metal_2,metal_2_abbr,metal_2_amount_text,metal_2_amount_value,metal_2_amount_unit,metal_3,metal_3_abbr,metal_3_amount_text,metal_3_amount_value,metal_3_amount_unit,linker_1,linker_1_abbr,linker_1_amount_text,linker_1_amount_value,linker_1_amount_unit,linker_2,linker_2_abbr,linker_2_amount_text,linker_2_amount_value,linker_2_amount_unit,linker_3,linker_3_abbr,linker_3_amount_text,linker_3_amount_value,linker_3_amount_unit,modulator_1,modulator_1_abbr,modulator_1_amount_text,modulator_1_amount_value,modulator_1_amount_unit,modulator_2,modulator_2_abbr,modulator_2_amount_text,modulator_2_amount_value,modulator_2_amount_unit,solvent_main,solvent_main_abbr,solvent_main_amount_text,solvent_main_ml,solvent_secondary,solvent_secondary_abbr,solvent_secondary_amount_text,solvent_secondary_ml,temperature_c,temperature_c_text,time_h,time_text,vessel_type,stirring,washing_solvent,washing_cycles,activation_text,activation_temp_c,activation_time_h,crystal_morphology,yield_percent,crystal_size,topology_code,metal_cluster_connectivity,unit_cell_short,pore_diameter_A,BET_surface_area_m2g,air_stable,water_stable,tga_decomposition_temp_c,applications,reference,status,error
10.1002/chem.200400178,downloaded\10.1002_chem.200400178.pdf,SI downloaded\10.1002_chem.200400178_SI.pdf,mof_json_store\10.1002_chem.200400178\raw_output.json,mof_json_store\10.1002_chem.200400178\synthesis_002.json,yes,"Screened other metals/linkers/guests (Co, Ni, Cu, Zn; various dicarboxylates; 4,4′-bipy, bipyen, pyrazine; benzene/toluene/xylene/naphthalene) but failed to obtain desired MOFs.",,202100,K(CH3COO),,0.10 g,1.01893,mmol,nan,,,,,nan,,,,,"2,6-naphthalenedicarboxylic acid",H2ndc,0.074 g,0.074,g,"trans-1,2-bis(4-pyridyl)ethylene",bipyen,0.063 g,0.063,g,,,,,,benzene,,1.53 mL,,,,,,,,water,H2O,6 mL,6.0,,,,,180.0,180 °C,48.0,2 days,autoclave,,,,,,,black crystals,,,,Co2(O2CR)4/2 paddle-wheel SBU; triply interpenetrated 3D framework,"monoclinic, C2/c, a=16.900(3) Å, b=20.189(3) Å, c=12.128(2) Å, β=116.89(1)°, V=3690.5(10) Å3",,,no,not_reported,,selective_sorption,10.1002/chem.200400178,ok,
10.1021/acscatal.5c00755,downloaded\10.1021_acscatal.5c00755.pdf,SI downloaded\10.1021_acscatal.5c00755_SI.pdf,mof_json_store\10.1021_acscatal.5c00755\raw_output.json,mof_json_store\10.1021_acscatal.5c00755\synthesis_001.json,no,,IMU-108,2293138,NH4)2Ce(NO3)6,,"0.15 mmol, 36.2 mg",0.15,mmol,nan,,,,,nan,,,,,5-mercaptoisophthalic acid,H2 5-mbdc,"0.08 mmol, 15.8 mg",0.08,mmol,,,,,,,,,,,,,,,,,,,,,ethanol,EtOH,4 mL,4.0,"N,N-dimethylacetamide",DMA,1 mL,1.0,70.0,70 b0C,72.0,3 days,20 mL glass vial (screw cap),static,"DMA, EtOH",3 d7 each (5 mL),air-dried,,,blue polyhedral-shaped crystals,70.0,,fcu,Cu2 paddle-wheel-based cuboctahedral MOPs linked via S d7S,"a=26.4385(2), b=26.4385(2), c=32.7064(5), b1=90, b2=90, b3=90, I4/m",11.7,138.01,yes,not_reported,260.0,photoredox;cross_coupling,10.1021/acscatal.5c00755,ok,
10.1002/chem.202002541,downloaded\10.1002_chem.202002541.pdf,SI downloaded\10.1002_chem.202002541_SI.pdf,mof_json_store\10.1002_chem.202002541\raw_output.json,mof_json_store\10.1002_chem.202002541\synthesis_001.json,no,,CPM-76,2005134,Zn(CH3COO)2·2H2O,,0.1 mmol,0.1,mmol,nan,,0.1 mmol,0.1,mmol,nan,,,,,2-hydroxyterephthalic acid,H3OBDC,0.15 mmol,0.15,mmol,,,,,,,,,,,,,,,,,,,,,"N,N-dimethylformamide",DMF,~2.5 g,,ethanol,EtOH,~0.5 g,,120.0,120 °C,72.0,3 days,15 mL scintillation vial,"stirred 1 h, then static",methanol,refreshed 3× over 3 days,solvent exchange in methanol for 3 days at RT; activated at 150 °C before gas sorption,150.0,,pale-yellow rod-like crystals,,,hcb,"heterometallic Zn–Mg rod; Zn (TBP), Mg (Oh)","a=23.487(12) Å, b=19.175(8) Å, c=11.467(5) Å, β=101.941(10)°, C2/c, Z=4",,610.0,not_reported,not_reported,,CO2_capture;hydrogen storage,10.1002/chem.202002541,ok,
10.1021/acs.inorgchem.7b03214,downloaded\10.1021_acs.inorgchem.7b03214.pdf,SI downloaded\10.1021_acs.inorgchem.7b03214_SI.pdf,mof_json_store\10.1021_acs.inorgchem.7b03214\raw_output.json,mof_json_store\10.1021_acs.inorgchem.7b03214\synthesis_002.json,no,,Por-MOF 2,,NH4)2Ce(NO3)6,,0.040 mmol,0.04,mmol,nan,,,,,nan,,,,,"5,10,15,20-tetrakis(p-phenylphosphonic acid)porphyrin",H10TPPA,0.0125 g; 0.013 mmol,0.013,mmol,,,,,,,,,,,hydrochloric acid (6 M),,500 µL of HCl (6 M),500.0,µL,,,,,,distilled water,H2O,ca. 9.5 mL,9.5,,,,,140.0,140 °C,72.0,72 h,Teflon-lined autoclave,static,distilled water,copious amounts,air-dried at ambient temperature,,,dark green powder,,ca. 17 ± 2 nm (crystallite size),,,,,,not_reported,not_reported,186.0,oxidation catalysis;sensing;luminescence,10.1021/acs.inorgchem.7b03214,ok,
10.1021/acs.inorgchem.7b03214,downloaded\10.1021_acs.inorgchem.7b03214.pdf,SI downloaded\10.1021_acs.inorgchem.7b03214_SI.pdf,mof_json_store\10.1021_acs.inorgchem.7b03214\raw_output.json,mof_json_store\10.1021_acs.inorgchem.7b03214\synthesis_003.json,no,,Por-MOF 3,,Ce6(u3,,0.040 mmol,0.04,mmol,nan,,,,,nan,,,,,"5,10,15,20-tetrakis(p-phenylphosphonic acid)porphyrin",H10TPPA,0.0125 g; 0.013 mmol,0.013,mmol,,,,,,,,,,,hydrochloric acid (6 M),,500 µL of HCl (6 M),500.0,µL,,,,,,distilled water,H2O,ca. 9.5 mL,9.5,,,,,140.0,140 °C,72.0,72 h,Teflon-lined autoclave,static,distilled water,copious amounts,air-dried at ambient temperature,,,dark green powder,,ca. 15 ± 2 nm (crystallite size),,,,,,not_reported,not_reported,188.0,oxidation catalysis;sensing;luminescence,10.1021/acs.inorgchem.7b03214,ok,
10.1002/cctc.201300529,downloaded\10.1002_cctc.201300529.pdf,SI downloaded\10.1002_cctc.201300529_SI.pdf,mof_json_store\10.1002_cctc.201300529\raw_output.json,mof_json_store\10.1002_cctc.201300529\synthesis_001.json,no,,COMOC-4,,Cu(NO3)2·3H2O,,"1.2 g, 4.4 mmol",4.4,mmol,nan,,,,,nan,,,,,"2,2′-bipyridine-5,5′-dicarboxylic acid",H2bpydc,"1.2 g, 5 mmol",,,,,,,,,,,,,,,,,,,,,,,"N,N-dimethylformamide",DMF,120 mL,120.0,,,,,150.0,"110 °C for 0.5 h, then 150 °C for 48 h",48.0,110 °C 0.5 h then 150 °C 48 h,Schlenk flask,gentle stirring,"DMF, methanol, acetone",washed thoroughly; DMF suspension at 80 °C for 2 h; Soxhlet 48 h,Soxhlet in MeOH at 120 °C for 48 h; dried under vacuum overnight at RT; activated at 120 °C under vacuum for 3 h,120.0,3.0,orange powder,33.0,,,GaO4(OH)2 chains (oxo-/hydroxo-bridged rods),"a=21.98(24) Å, b=7.302(8) Å, c=17.470(24) Å, orthorhombic",,920.0,yes,yes,300.0,epoxidation catalysis,10.1002/cctc.201300529,ok,
10.1039/c4ta06820c,downloaded\10.1039_c4ta06820c.pdf,SI downloaded\10.1039_c4ta06820c_SI.pdf,mof_json_store\10.1039_c4ta06820c\raw_output.json,mof_json_store\10.1039_c4ta06820c\synthesis_001.json,no,,ZIF-11,,ZnCl2,,0.22 g (1 mmol),1,mmol,nan,,,,,nan,,,,,benzimidazole,bIm,0.24 g (2 mmol),2.0,mmol,,,,,,,,,,,ammonium hydroxide (28–30% aqueous solution),NH3 (aq),2.4 g (40 mmol),40.0,mmol,,,,,,methanol,MeOH,9.6 g total (6.4 g + 3.2 g),,toluene,,9.2 g,,18.0,18 °C,0.0167,1 min (centrifugation),50 mL centrifuge flask,"centrifuged at 10,000 rpm",methanol,three times,100 °C overnight,100.0,,nanoparticles (poorly crystalline),,,RHO,,,3.0,,not_reported,not_reported,400.0,hydrogen storage;CO2_capture,10.1039/c4ta06820c,ok,
10.1039/c4ta06820c,downloaded\10.1039_c4ta06820c.pdf,SI downloaded\10.1039_c4ta06820c_SI.pdf,mof_json_store\10.1039_c4ta06820c\raw_output.json,mof_json_store\10.1039_c4ta06820c\synthesis_002.json,no,,ZIF-11,,ZnI2,,0.22 g (1 mmol),1,mmol,nan,,,,,nan,,,,,benzimidazole,bIm,0.24 g (2 mmol),2.0,mmol,,,,,,,,,,,ammonium hydroxide (28–30% aqueous solution),NH3 (aq),2.4 g (40 mmol),40.0,mmol,,,,,,methanol,MeOH,9.6 g total (6.4 g + 3.2 g),,toluene,,9.2 g,,18.0,18 °C,0.0333,2 min (centrifugation),50 mL centrifuge flask,"centrifuged at 10,000 rpm",methanol,three times,100 °C overnight,100.0,,nanoparticles,,0.039 ± 0.006 μm,RHO,,,3.0,,not_reported,not_reported,400.0,hydrogen storage;CO2_capture,10.1039/c4ta06820c,ok,
10.1039/c4ta06820c,downloaded\10.1039_c4ta06820c.pdf,SI downloaded\10.1039_c4ta06820c_SI.pdf,mof_json_store\10.1039_c4ta06820c\raw_output.json,mof_json_store\10.1039_c4ta06820c\synthesis_003.json,no,,ZIF-11,,Cu(NO3)2·3H2O,,0.22 g (1 mmol),1,mmol,nan,,,,,nan,,,,,benzimidazole,bIm,0.24 g (2 mmol),2.0,mmol,,,,,,,,,,,ammonium hydroxide (28–30% aqueous solution),NH3 (aq),2.4 g (40 mmol),40.0,mmol,,,,,,methanol,MeOH,9.6 g total (6.4 g + 3.2 g),,toluene,,9.2 g,,18.0,18 °C,0.0833,5 min (centrifugation),50 mL centrifuge flask,"centrifuged at 10,000 rpm",methanol,three times,100 °C overnight,100.0,,nanoparticles,,0.035 ± 0.006 μm (≈36 ± 6 nm),RHO,,,3.0,,not_reported,not_reported,400.0,hydrogen storage;CO2_capture,10.1039/c4ta06820c,ok,
10.1039/c4ta06820c,downloaded\10.1039_c4ta06820c.pdf,SI downloaded\10.1039_c4ta06820c_SI.pdf,mof_json_store\10.1039_c4ta06820c\raw_output.json,mof_json_store\10.1039_c4ta06820c\synthesis_004.json,no,,ZIF-11,,Cu(NO3)2·3H2O,,0.22 g (1 mmol),1,mmol,nan,,,,,nan,,,,,benzimidazole,bIm,0.24 g (2 mmol),2.0,mmol,,,,,,,,,,,ammonium hydroxide (28–30% aqueous solution),NH3 (aq),2.4 g (40 mmol),40.0,mmol,,,,,,methanol,MeOH,9.6 g total (6.4 g + 3.2 g),,toluene,,9.2 g,,18.0,18 °C,0.1667,10 min (centrifugation),50 mL centrifuge flask,"centrifuged at 10,000 rpm",methanol,three times,100 °C overnight,100.0,,nanoparticles,,0.036 ± 0.006 μm,RHO,,,3.0,,not_reported,not_reported,400.0,hydrogen storage;CO2_capture,10.1039/c4ta06820c,ok,
10.1039/c4ta06820c,downloaded\10.1039_c4ta06820c.pdf,SI downloaded\10.1039_c4ta06820c_SI.pdf,mof_json_store\10.1039_c4ta06820c\raw_output.json,mof_json_store\10.1039_c4ta06820c\synthesis_005.json,no,,ZIF-11,,Cu(CH3COO)2·1H2O,,0.22 g (1 mmol),1,mmol,nan,,,,,nan,,,,,benzimidazole,bIm,0.24 g (2 mmol),2.0,mmol,,,,,,,,,,,ammonium hydroxide (28–30% aqueous solution),NH3 (aq),2.4 g (40 mmol),40.0,mmol,,,,,,methanol,MeOH,9.6 g total (6.4 g + 3.2 g),,toluene,,9.2 g,,18.0,18 °C,0.25,15 min (centrifugation),50 mL centrifuge flask,"centrifuged at 10,000 rpm",methanol,three times,100 °C overnight,100.0,,micro- and nano-sized crystals,,1.90 ± 1.55 μm (mixed with nanoparticles),RHO,,,3.0,,not_reported,not_reported,400.0,hydrogen storage;CO2_capture,10.1039/c4ta06820c,ok,
10.1039/c4ta06820c,downloaded\10.1039_c4ta06820c.pdf,SI downloaded\10.1039_c4ta06820c_SI.pdf,mof_json_store\10.1039_c4ta06820c\raw_output.json,mof_json_store\10.1039_c4ta06820c\synthesis_006.json,no,,ZIF-11,,Cu2O,,0.22 g (1 mmol),1,mmol,nan,,,,,nan,,,,,benzimidazole,bIm,0.24 g (2 mmol),2.0,mmol,,,,,,,,,,,ammonium hydroxide (28–30% aqueous solution),NH3 (aq),2.4 g (40 mmol),40.0,mmol,,,,,,methanol,MeOH,9.6 g total (6.4 g + 3.2 g),,toluene,,9.2 g,,18.0,18 °C,0.5,30 min (centrifugation),50 mL centrifuge flask,"centrifuged at 10,000 rpm",methanol,three times,100 °C overnight,100.0,,microcrystals,,16.61 ± 2.33 μm,RHO,,,3.0,,not_reported,not_reported,400.0,hydrogen storage;CO2_capture,10.1039/c4ta06820c,ok,
10.1039/c4ta06820c,downloaded\10.1039_c4ta06820c.pdf,SI downloaded\10.1039_c4ta06820c_SI.pdf,mof_json_store\10.1039_c4ta06820c\raw_output.json,mof_json_store\10.1039_c4ta06820c\synthesis_007.json,no,,ZIF-11,,Ag2O,,0.22 g (1 mmol),1,mmol,nan,,,,,nan,,,,,benzimidazole,bIm,0.24 g (2 mmol),2.0,mmol,,,,,,,,,,,ammonium hydroxide (28–30% aqueous solution),NH3 (aq),2.4 g (40 mmol),40.0,mmol,,,,,,methanol,MeOH,9.6 g total (6.4 g + 3.2 g),,toluene,,9.2 g,,25,room temperature (RT),,a few minutes to 3 h (stirring prior to separation),,stirred,methanol,three times,100 °C overnight,100.0,,microcrystals,,micron-sized crystals,RHO,,,3.0,,not_reported,not_reported,400.0,hydrogen storage;CO2_capture,10.1039/c4ta06820c,ok,
10.1039/d1nj04601b,downloaded\10.1039_d1nj04601b.pdf,SI downloaded\10.1039_d1nj04601b_SI.pdf,mof_json_store\10.1039_d1nj04601b\raw_output.json,mof_json_store\10.1039_d1nj04601b\synthesis_001.json,no,,Ag–Cu–BTC,,Cu(NO3)2·3H2O,,6.644 g dissolved in 0.2 L H2O,31.6985,mmol,nan,,0.850 g dissolved in 0.2 L H2O (together with Cu salt),0.85,g,nan,,,,,"benzene-1,3,5-tricarboxylic acid",H3BTC,in 0.2 L solution of DMF/H2O ≈1:3 (v/v),,,,,,,,,,,,,,,,,,,,,,,water,H2O,present as 0.2 L metal salt solution plus in 0.2 L linker solution (DMF/H2O ≈1:3),,"N,N-dimethylformamide",DMF,present in 0.2 L linker solution (DMF/H2O ≈1:3),,25,room temperature (RT),24.0,24 h,,stirred,H2O,twice,chloroform solvent exchange at RT for 48 h; phase separation and dried at 70 °C,70.0,48.0,rod-like microrods,,,,,,38.0,27.2,not_reported,not_reported,300.0,H2S_removal,10.1039/d1nj04601b,ok,
10.1039/d1nj04601b,downloaded\10.1039_d1nj04601b.pdf,SI downloaded\10.1039_d1nj04601b_SI.pdf,mof_json_store\10.1039_d1nj04601b\raw_output.json,mof_json_store\10.1039_d1nj04601b\synthesis_002.json,no,,MOF-199 (HKUST-1),,Cu(NO3)2·3H2O,,6.644 g dissolved in 0.2 L H2O,31.6985,mmol,nan,,,,,nan,,,,,"benzene-1,3,5-tricarboxylic acid",H3BTC,in 0.2 L solution of DMF/H2O ≈1:3 (v/v),,,,,,,,,,,,,,,,,,,,,,,water,H2O,present as 0.2 L metal salt solution plus in 0.2 L linker solution (DMF/H2O ≈1:3),,"N,N-dimethylformamide",DMF,present in 0.2 L linker solution (DMF/H2O ≈1:3),,25,room temperature (RT),24.0,24 h,,stirred,H2O,twice,chloroform solvent exchange at RT for 48 h; phase separation and dried at 70 °C,70.0,48.0,,,,,,,,,not_reported,not_reported,,H2S_removal,10.1039/d1nj04601b,ok,
10.1039/c8dt04186e,downloaded\10.1039_c8dt04186e.pdf,SI downloaded\10.1039_c8dt04186e_SI.pdf,mof_json_store\10.1039_c8dt04186e\raw_output.json,mof_json_store\10.1039_c8dt04186e\synthesis_001.json,no,,MIL-101(Cr),,NH4)2Ce(NO3)6,,"1.2 g, 3.0 mmol",3,mmol,nan,,,,,nan,,,,,terephthalic acid,BDC,"0.498 g, 3.0 mmol",3.0,mmol,,,,,,,,,,,,,,,,,,,,,water,H2O,15 mL,15.0,,,,,220.0,220 °C,8.0,8 h,PTFE-lined autoclave,static,"DMF, EtOH",DMF 45 mL then 45 mL (16 h); EtOH 45 mL (1 h) then 45 mL (16 h),"Vacuum oven 120 °C, 12 mbar, 2 h",120.0,2.0,octahedral nanoparticles,,avg ~387 nm,MTN-e,Cr3O(OH) triangular-prismatic SBU,,,2804.0,,,,,10.1039/c8dt04186e,ok,
10.1039/c8dt04186e,downloaded\10.1039_c8dt04186e.pdf,SI downloaded\10.1039_c8dt04186e_SI.pdf,mof_json_store\10.1039_c8dt04186e\raw_output.json,mof_json_store\10.1039_c8dt04186e\synthesis_002.json,no,,MIL-101(Cr),,NH4)2Ce(NO3)6,,"1.2 g, 3.0 mmol",3,mmol,nan,,,,,nan,,,,,terephthalic acid,BDC,"0.498 g, 3.0 mmol",3.0,mmol,,,,,,,,,,,benzoic acid,,1 equiv relative to Cr and H2BDC (3.0 mmol),3.0,mmol,,,,,,water,H2O,15 mL,15.0,,,,,220.0,220 °C,8.0,8 h,PTFE-lined autoclave,static,"DMF, EtOH",DMF 45 mL then 45 mL (16 h); EtOH 45 mL (1 h) then 45 mL (16 h),"Vacuum oven 120 °C, 12 mbar, 2 h",120.0,2.0,octahedral nanoparticles,,avg ~156 nm,MTN-e,Cr3O(OH) triangular-prismatic SBU,,,3254.0,,,,,10.1039/c8dt04186e,ok,
10.1039/c8dt04186e,downloaded\10.1039_c8dt04186e.pdf,SI downloaded\10.1039_c8dt04186e_SI.pdf,mof_json_store\10.1039_c8dt04186e\raw_output.json,mof_json_store\10.1039_c8dt04186e\synthesis_003.json,no,,MIL-101(Cr),,NH4)2Ce(NO3)6,,"1.2 g, 3.0 mmol",3,mmol,nan,,,,,nan,,,,,terephthalic acid,BDC,"0.498 g, 3.0 mmol",3.0,mmol,,,,,,,,,,,benzoic acid,,3 equiv relative to Cr and H2BDC (9.0 mmol),9.0,mmol,,,,,,water,H2O,15 mL,15.0,,,,,220.0,220 °C,8.0,8 h,PTFE-lined autoclave,static,"DMF, EtOH",DMF 45 mL then 45 mL (16 h); EtOH 45 mL (1 h) then 45 mL (16 h),"Vacuum oven 120 °C, 12 mbar, 2 h",120.0,2.0,octahedral nanoparticles,,avg ~100 nm,MTN-e,Cr3O(OH) triangular-prismatic SBU,,,3467.0,,,,,10.1039/c8dt04186e,ok,
10.1039/c8dt04186e,downloaded\10.1039_c8dt04186e.pdf,SI downloaded\10.1039_c8dt04186e_SI.pdf,mof_json_store\10.1039_c8dt04186e\raw_output.json,mof_json_store\10.1039_c8dt04186e\synthesis_004.json,no,,MIL-101(Cr) + MIL-88B(Cr) (mixture),,NH4)2Ce(NO3)6,,"1.2 g, 3.0 mmol",3,mmol,nan,,,,,nan,,,,,terephthalic acid,BDC,"0.498 g, 3.0 mmol",3.0,mmol,,,,,,,,,,,benzoic acid,,5 equiv relative to Cr and H2BDC (15.0 mmol),15.0,mmol,,,,,,water,H2O,15 mL,15.0,,,,,220.0,220 °C,8.0,8 h,PTFE-lined autoclave,static,"DMF, EtOH",DMF 45 mL then 45 mL (16 h); EtOH 45 mL (1 h) then 45 mL (16 h),"Vacuum oven 120 °C, 12 mbar, 2 h; further activated in air at 120 °C for 12 h",120.0,2.0,mixture: nano-octahedra (MIL-101) + micrometer rod-like crystals (MIL-88B),,,,,,,,,,,,10.1039/c8dt04186e,ok,
10.1039/c8dt04186e,downloaded\10.1039_c8dt04186e.pdf,SI downloaded\10.1039_c8dt04186e_SI.pdf,mof_json_store\10.1039_c8dt04186e\raw_output.json,mof_json_store\10.1039_c8dt04186e\synthesis_005.json,no,,MIL-88B(Cr) (major phase),,NH4)2Ce(NO3)6,,"1.2 g, 3.0 mmol",3,mmol,nan,,,,,nan,,,,,terephthalic acid,BDC,"0.498 g, 3.0 mmol",3.0,mmol,,,,,,,,,,,benzoic acid,,8 equiv relative to Cr and H2BDC (24.0 mmol),24.0,mmol,,,,,,water,H2O,15 mL,15.0,,,,,220.0,220 °C,8.0,8 h,PTFE-lined autoclave,static,"DMF, EtOH",DMF 45 mL then 45 mL (16 h); EtOH 45 mL (1 h) then 45 mL (16 h),"Vacuum oven 120 °C, 12 mbar, 2 h; further activated in air at 250 °C for 12 h",120.0,2.0,sharp-tipped rod-like crystals (micrometer size),,micrometer-sized rods,acs,Cr3O(OH) triangular-prismatic SBU,,,,,,,,10.1039/c8dt04186e,ok,
10.1039/c8dt04186e,downloaded\10.1039_c8dt04186e.pdf,SI downloaded\10.1039_c8dt04186e_SI.pdf,mof_json_store\10.1039_c8dt04186e\raw_output.json,mof_json_store\10.1039_c8dt04186e\synthesis_006.json,no,,MIL-88B(Cr),,NH4)2Ce(NO3)6,,"1.2 g, 3.0 mmol",3,mmol,nan,,,,,nan,,,,,terephthalic acid,BDC,"0.498 g, 3.0 mmol",3.0,mmol,,,,,,,,,,,benzoic acid,,10 equiv relative to Cr and H2BDC (30.0 mmol),30.0,mmol,,,,,,water,H2O,15 mL,15.0,,,,,220.0,220 °C,8.0,8 h,PTFE-lined autoclave,static,"DMF, EtOH",DMF 45 mL then 45 mL (16 h); EtOH 45 mL (1 h) then 45 mL (16 h),"Vacuum oven 120 °C, 12 mbar, 2 h; further activated in air at 350 °C for 12 h",120.0,2.0,micrometer-sized rod-like crystals,,micrometer-sized rods,acs,Cr3O(OH) triangular-prismatic SBU,,,1136.0,,,350.0,,10.1039/c8dt04186e,ok,
10.1021/cm400116h,downloaded\10.1021_cm400116h.pdf,SI downloaded\10.1021_cm400116h_SI.pdf,mof_json_store\10.1021_cm400116h\raw_output.json,mof_json_store\10.1021_cm400116h\synthesis_001.json,no,,{KDy(C2O4)2(H2O)4}n,906708,NH4)2Ce(NO3)6,,"0.219 g, 0.5 mmol",0.5,mmol,nan,,"0.184 g, 1 mmol",1.0,mmol,nan,,,,,oxalate,ox,1 mmol (from K2C2O4·2H2O),1.0,mmol,,,,,,,,,,,,,,,,,,,,,water,H2O,10 mL,10.0,,,,,180.0,180 °C,192.0,8 days,23 mL Teflon-lined stainless steel autoclave,"stirred 1 h, then static",H2O,several times,dried under vacuum,,,white crystalline solid,72.5,,,DyIII and KI nodes bridged by oxalate; 3D framework,"a=11.5128(2) Å, b=11.5128(2) Å, c=8.9087(2) Å, I41/amd (tetragonal)",,,not_reported,not_reported,,sensing,10.1021/cm400116h,ok,
10.1021/cm400116h,downloaded\10.1021_cm400116h.pdf,SI downloaded\10.1021_cm400116h_SI.pdf,mof_json_store\10.1021_cm400116h\raw_output.json,mof_json_store\10.1021_cm400116h\synthesis_002.json,no,,{KDy0.25Y0.75(C2O4)2(H2O)4}n,,NH4)2Ce(NO3)6,,used with Y(NO3)3·6H2O in 1:3 molar ratio (Dy:Y),,,nan,,used with Dy(NO3)3·5H2O in 1:3 molar ratio (Dy:Y),,,nan,,1 mmol (same as 1),1.0,mmol,oxalate,ox,from K2C2O4·2H2O (1 mmol),1.0,mmol,,,,,,,,,,,,,,,,,,,,,water,H2O,10 mL (same as 1),10.0,,,,,180.0,180 °C,192.0,8 days,23 mL Teflon-lined stainless steel autoclave,"stirred 1 h, then static",,,,,,,,,,Dy/Y and KI nodes bridged by oxalate; 3D framework (isostructural with 1),,,,not_reported,not_reported,,sensing,10.1021/cm400116h,ok,
10.1002/zaac.200700235,downloaded\10.1002_zaac.200700235.pdf,,mof_json_store\10.1002_zaac.200700235\raw_output.json,mof_json_store\10.1002_zaac.200700235\synthesis_001.json,yes,NiII or ZnII salts gave no isolable products; initial Cu/Mn reactions yielded mixed phases until quenching optimized,,,Ce(NO3)3·6H2O,,"68 mg, 0.50 mmol",0.5,mmol,nan,,"99 mg, 0.50 mmol",0.5,mmol,nan,,,,,"pyridine-2,4-dicarboxylic acid hydrate","2,4-pdc","167 mg, 0.90 mmol",0.9,mmol,,,,,,,,,,,potassium hydroxide,KOH,"1.0 M, 2.0 cm3",2.0,mmol,potassium chloride (mineralizer),KCl,"1000 mg, 13.41 mmol",13.41,mmol,water,H2O,total reaction volume 10.0 cm3,10.0,,,,,200.0,200 °C,17.0,17 h; quenched rapidly in cold water bath,Teflon-lined autoclave,static,,,,,,purple plate-like crystals,46.0,0.18 × 0.16 × 0.12 mm,,,,,,,not_reported,,,10.1002/zaac.200700235,ok,
10.1002/zaac.200700235,downloaded\10.1002_zaac.200700235.pdf,,mof_json_store\10.1002_zaac.200700235\raw_output.json,mof_json_store\10.1002_zaac.200700235\synthesis_002.json,yes,NiII or ZnII salts gave no isolable products; initial Cu/Mn reactions yielded mixed phases until quenching optimized,,,Ce(NO3)3·6H2O,,"68 mg, 0.50 mmol",0.5,mmol,nan,,in H2O (2.5 cm3),,,nan,,,,,"2,5-pyridinedicarboxylic acid","2,5-pdc","167 mg, 1.0 mmol",1.0,mmol,,,,,,,,,,,potassium hydroxide,KOH,"1.0 M, 2.0 cm3",2.0,mmol,,,,,,water,H2O,total reaction volume 10.0 cm3,10.0,,,,,200.0,200 °C,17.0,17 h; rapid cool to RT over 10 min,Teflon-lined autoclave,static,,,,,,purple parallel-epipeds (clusters),78.0,0.07 × 0.05 × 0.01 mm,,,,,,,not_reported,,,10.1002/zaac.200700235,ok,
10.1002/zaac.200700235,downloaded\10.1002_zaac.200700235.pdf,,mof_json_store\10.1002_zaac.200700235\raw_output.json,mof_json_store\10.1002_zaac.200700235\synthesis_003.json,yes,NiII or ZnII salts gave no isolable products; initial Cu/Mn reactions yielded mixed phases until quenching optimized,,,Ce(NO3)3·6H2O,,"68 mg, 0.50 mmol",0.5,mmol,nan,,"357 mg, 1.50 mmol",1.5,mmol,nan,,,,,"pyridine-2,4-dicarboxylic acid hydrate","2,4-pdc","185 mg, 1.0 mmol",1.0,mmol,,,,,,,,,,,potassium hydroxide,KOH,"1.0 M, 3.5 cm3",3.5,mmol,,,,,,water,H2O,total reaction volume 10.0 cm3,10.0,,,,,200.0,heated to 200 °C over 14 h; cooled at 0.1 °C/min to <80 °C,14.0,14 h ramp; slow cool,Teflon-lined autoclave,static,,,,,,purple shards,30.0,0.12 × 0.05 × 0.02 mm,,"Co-hydroxide chains linked by Cu(2,4-pdc)2 metalloligands (2-D sheets)",,,,,not_reported,,,10.1002/zaac.200700235,ok,
10.1002/zaac.200700235,downloaded\10.1002_zaac.200700235.pdf,,mof_json_store\10.1002_zaac.200700235\raw_output.json,mof_json_store\10.1002_zaac.200700235\synthesis_004.json,yes,NiII or ZnII salts gave no isolable products; initial Cu/Mn reactions yielded mixed phases until quenching optimized,,,Ce(NO3)3·6H2O,,"67.0 mg, 0.5 mmol",0.5,mmol,nan,,"357 mg, 1.5 mmol",1.5,mmol,nan,,,,,"pyridine-2,4-dicarboxylic acid monohydrate","2,4-pdc","185 mg, 1.0 mmol",1.0,mmol,,,,,,,,,,,potassium hydroxide,KOH,"1.0 M, 4.5 cm3",4.5,mmol,"1,4-benzenedicarboxylic acid (BDC) (buffer)",BDC,"16 mg, 10. mmol",,,water,H2O,total reaction volume 10.0 cm3,10.0,,,,,190.0,190 °C,24.0,24 h; slow cool 6 h to RT,Teflon-lined autoclave,static,,,,,,purple shards,32.0,0.28 × 0.28 × 0.24 mm,,"Cu(2,4-pdc)2 metalloligands bridging equatorially hydrated CoII (2-D sheets)",,,,,not_reported,,,10.1002/zaac.200700235,ok,
10.1021/acs.inorgchem.4c02464,downloaded\10.1021_acs.inorgchem.4c02464.pdf,SI downloaded\10.1021_acs.inorgchem.4c02464_SI.pdf,mof_json_store\10.1021_acs.inorgchem.4c02464\raw_output.json,mof_json_store\10.1021_acs.inorgchem.4c02464\synthesis_001.json,yes,TYUT-96Cr not obtained in methanol-only; some chromium salts failed; methanol caused impurities.,TYUT-96Cr,,Ce(NO3)3·6H2O,,"230 mg, 1 mmol",1,mmol,nan,,,,,nan,,,,,"benzene-1,3,5-tricarboxylic acid",BTC,"140 mg, 0.67 mmol",140.0,mg,,,,,,,,,,,hydrofluoric acid,HF,0.7 mL (3.5 mmol),0.7,mL,,,,,,water (distilled),H2O,6 mL,6.0,,,,,220.0,493 K,6.0,6 h,Teflon-lined autoclave,stirred,H2O,5×,623 K under vacuum (1×10−5 mbar) for 12 h,350.0,12.0,light green; fragmented crystals,,,,,,,,not_reported,yes,477.0,,10.1021/acs.inorgchem.4c02464,ok,
10.1021/acs.inorgchem.4c02464,downloaded\10.1021_acs.inorgchem.4c02464.pdf,SI downloaded\10.1021_acs.inorgchem.4c02464_SI.pdf,mof_json_store\10.1021_acs.inorgchem.4c02464\raw_output.json,mof_json_store\10.1021_acs.inorgchem.4c02464\synthesis_002.json,yes,TYUT-96Cr not obtained in methanol-only; some chromium salts failed; methanol caused impurities.,TYUT-96Cr,,Ce(NO3)3·6H2O,,"230 mg, 1 mmol",1,mmol,nan,,,,,nan,,,,,"benzene-1,3,5-tricarboxylic acid",BTC,"140 mg, 0.67 mmol",140.0,mg,,,,,,,,,,,hydrofluoric acid,HF,0.7 mL (3.5 mmol),0.7,mL,,,,,,water (distilled),H2O,6 mL,6.0,,,,,220.0,493 K,48.0,48 h,Teflon-lined autoclave,stirred,H2O,5×,623 K under vacuum (1×10−5 mbar) for 12 h,350.0,12.0,light green; regular dodecahedra,,,,,,,578.0,not_reported,yes,477.0,,10.1021/acs.inorgchem.4c02464,ok,
10.1021/acs.inorgchem.4c02464,downloaded\10.1021_acs.inorgchem.4c02464.pdf,SI downloaded\10.1021_acs.inorgchem.4c02464_SI.pdf,mof_json_store\10.1021_acs.inorgchem.4c02464\raw_output.json,mof_json_store\10.1021_acs.inorgchem.4c02464\synthesis_003.json,yes,TYUT-96Cr not obtained in methanol-only; some chromium salts failed; methanol caused impurities.,TYUT-96Cr,,Ce(NO3)3·6H2O,,"267 mg, 1 mmol",1,mmol,nan,,,,,nan,,,,,"benzene-1,3,5-tricarboxylic acid",BTC,"140 mg, 0.67 mmol",140.0,mg,,,,,,,,,,,hydrofluoric acid,HF,0.5 mL (2.5 mmol),0.5,mL,,,,,,water (distilled),H2O,"MeOH/H2O 1:1 v/v, 6 mL",,methanol,MeOH,"MeOH/H2O 1:1 v/v, 6 mL",,220.0,493 K,18.0,18 h,Teflon-lined autoclave,stirred,"H2O, MeOH",3× each,523 K under vacuum (1×10−5 mbar) for 12 h,250.0,12.0,light green; flat nuclei,,,,,,,,not_reported,yes,477.0,,10.1021/acs.inorgchem.4c02464,ok,
10.1021/acs.inorgchem.4c02464,downloaded\10.1021_acs.inorgchem.4c02464.pdf,SI downloaded\10.1021_acs.inorgchem.4c02464_SI.pdf,mof_json_store\10.1021_acs.inorgchem.4c02464\raw_output.json,mof_json_store\10.1021_acs.inorgchem.4c02464\synthesis_004.json,yes,TYUT-96Cr not obtained in methanol-only; some chromium salts failed; methanol caused impurities.,TYUT-96Cr,,Ce(NO3)3·6H2O,,"267 mg, 1 mmol",1,mmol,nan,,,,,nan,,,,,"benzene-1,3,5-tricarboxylic acid",BTC,"140 mg, 0.67 mmol",140.0,mg,,,,,,,,,,,hydrofluoric acid,HF,0.5 mL (2.5 mmol),0.5,mL,,,,,,water (distilled),H2O,"MeOH/H2O 1:1 v/v, 6 mL",,methanol,MeOH,"MeOH/H2O 1:1 v/v, 6 mL",,220.0,493 K,96.0,96 h,Teflon-lined autoclave,stirred,"H2O, MeOH",3× each,523 K under vacuum (1×10−5 mbar) for 12 h,250.0,12.0,light green; regular dodecahedra,,,,,,,468.0,not_reported,yes,477.0,,10.1021/acs.inorgchem.4c02464,ok,
10.1021/acs.inorgchem.4c02464,downloaded\10.1021_acs.inorgchem.4c02464.pdf,SI downloaded\10.1021_acs.inorgchem.4c02464_SI.pdf,mof_json_store\10.1021_acs.inorgchem.4c02464\raw_output.json,mof_json_store\10.1021_acs.inorgchem.4c02464\synthesis_005.json,yes,TYUT-96Cr not obtained in methanol-only; some chromium salts failed; methanol caused impurities.,TYUT-96Cr,,Ce(NO3)3·6H2O,,"52 mg, 1 mmol",1,mmol,nan,,,,,nan,,,,,"benzene-1,3,5-tricarboxylic acid",BTC,"140 mg, 0.67 mmol",140.0,mg,,,,,,,,,,,hydrofluoric acid,HF,0.8 mL (4 mmol),0.8,mL,,,,,,water (distilled),H2O,"MeOH/H2O 1:1 v/v, 6 mL",,methanol,MeOH,"MeOH/H2O 1:1 v/v, 6 mL",,220.0,493 K,24.0,24 h,Teflon-lined autoclave,stirred,"H2O, MeOH",3× each,523 K under vacuum (1×10−5 mbar) for 12 h,250.0,12.0,light green; flat nuclei,,,,,,,,not_reported,yes,477.0,,10.1021/acs.inorgchem.4c02464,ok,
10.1021/acs.inorgchem.4c02464,downloaded\10.1021_acs.inorgchem.4c02464.pdf,SI downloaded\10.1021_acs.inorgchem.4c02464_SI.pdf,mof_json_store\10.1021_acs.inorgchem.4c02464\raw_output.json,mof_json_store\10.1021_acs.inorgchem.4c02464\synthesis_006.json,yes,TYUT-96Cr not obtained in methanol-only; some chromium salts failed; methanol caused impurities.,TYUT-96Cr,,Ce(NO3)3·6H2O,,"52 mg, 1 mmol",1,mmol,nan,,,,,nan,,,,,"benzene-1,3,5-tricarboxylic acid",BTC,"140 mg, 0.67 mmol",140.0,mg,,,,,,,,,,,hydrofluoric acid,HF,0.8 mL (4 mmol),0.8,mL,,,,,,water (distilled),H2O,"MeOH/H2O 1:1 v/v, 6 mL",,methanol,MeOH,"MeOH/H2O 1:1 v/v, 6 mL",,220.0,493 K,96.0,96 h,Teflon-lined autoclave,stirred,"H2O, MeOH",3× each,523 K under vacuum (1×10−5 mbar) for 12 h,250.0,12.0,light green; regular dodecahedra,,,,,,,632.0,not_reported,yes,477.0,,10.1021/acs.inorgchem.4c02464,ok,
10.1021/acs.inorgchem.4c02464,downloaded\10.1021_acs.inorgchem.4c02464.pdf,SI downloaded\10.1021_acs.inorgchem.4c02464_SI.pdf,mof_json_store\10.1021_acs.inorgchem.4c02464\raw_output.json,mof_json_store\10.1021_acs.inorgchem.4c02464\synthesis_007.json,yes,TYUT-96Cr not obtained in methanol-only; some chromium salts failed; methanol caused impurities.,MIL-100Cr,,Ce(NO3)3·6H2O,,"460 mg, 2 mmol",2,mmol,nan,,,,,nan,,,,,"benzene-1,3,5-tricarboxylic acid",BTC,"280 mg, 1.34 mmol",280.0,mg,,,,,,,,,,,hydrofluoric acid,HF,0.5 mL (2.5 mmol),0.5,mL,,,,,,water (distilled),H2O,9.6 mL,9.6,,,,,220.0,493 K,1.0,1 h,Teflon-lined autoclave,stirred,H2O,5×,523 K under vacuum (1×10−5 mbar) for 12 h,250.0,12.0,green; crystal stack aggregates,,,,,,,,not_reported,yes,407.0,,10.1021/acs.inorgchem.4c02464,ok,
10.1021/acs.inorgchem.4c02464,downloaded\10.1021_acs.inorgchem.4c02464.pdf,SI downloaded\10.1021_acs.inorgchem.4c02464_SI.pdf,mof_json_store\10.1021_acs.inorgchem.4c02464\raw_output.json,mof_json_store\10.1021_acs.inorgchem.4c02464\synthesis_008.json,yes,TYUT-96Cr not obtained in methanol-only; some chromium salts failed; methanol caused impurities.,MIL-100Cr,,Ce(NO3)3·6H2O,,"460 mg, 2 mmol",2,mmol,nan,,,,,nan,,,,,"benzene-1,3,5-tricarboxylic acid",BTC,"280 mg, 1.34 mmol",280.0,mg,,,,,,,,,,,hydrofluoric acid,HF,0.5 mL (2.5 mmol),0.5,mL,,,,,,water (distilled),H2O,9.6 mL,9.6,,,,,220.0,493 K,3.0,3 h,Teflon-lined autoclave,stirred,H2O,5×,523 K under vacuum (1×10−5 mbar) for 12 h,250.0,12.0,green; crystal stack aggregates with angular facets,,,,,,,2010.0,not_reported,yes,407.0,,10.1021/acs.inorgchem.4c02464,ok,
10.1021/acs.inorgchem.4c02464,downloaded\10.1021_acs.inorgchem.4c02464.pdf,SI downloaded\10.1021_acs.inorgchem.4c02464_SI.pdf,mof_json_store\10.1021_acs.inorgchem.4c02464\raw_output.json,mof_json_store\10.1021_acs.inorgchem.4c02464\synthesis_009.json,yes,TYUT-96Cr not obtained in methanol-only; some chromium salts failed; methanol caused impurities.,MIL-101Cr,,Ce(NO3)3·6H2O,,"230 mg, 1 mmol",1,mmol,nan,,,,,nan,,,,,terephthalic acid,BDC,"166 mg, 1 mmol",166.0,mg,,,,,,,,,,,hydrofluoric acid,HF,0.15 mL (0.75 mmol),0.15,mL,,,,,,water (distilled),H2O,4.8 mL,4.8,,,,,220.0,493 K,2.0,2 h,Teflon-lined autoclave,stirred,"DMF, EtOH",3× each,523 K under vacuum (1×10−5 mbar) for 12 h,250.0,12.0,green; globular clusters to octahedra,,,,,,,1598.0,not_reported,yes,377.0,,10.1021/acs.inorgchem.4c02464,ok,
10.1021/acs.inorgchem.4c02464,downloaded\10.1021_acs.inorgchem.4c02464.pdf,SI downloaded\10.1021_acs.inorgchem.4c02464_SI.pdf,mof_json_store\10.1021_acs.inorgchem.4c02464\raw_output.json,mof_json_store\10.1021_acs.inorgchem.4c02464\synthesis_010.json,yes,TYUT-96Cr not obtained in methanol-only; some chromium salts failed; methanol caused impurities.,MIL-53Cr,,Ce(NO3)3·6H2O,,"230 mg, 2 mmol",2,mmol,nan,,,,,nan,,,,,terephthalic acid,BDC,"166 mg, 1 mmol",166.0,mg,,,,,,,,,,,hydrofluoric acid,HF,0.2 mL (1 mmol),0.2,mL,,,,,,water (distilled),H2O,4.8 mL,4.8,,,,,220.0,493 K,2.0,2 h,Teflon-lined autoclave,stirred,"DMF, EtOH",3× each,573 K under vacuum (1×10−5 mbar) for 12 h,300.0,12.0,gray-green; stick clusters,,,,,,,,not_reported,yes,457.0,,10.1021/acs.inorgchem.4c02464,ok,
10.1021/acs.inorgchem.4c02464,downloaded\10.1021_acs.inorgchem.4c02464.pdf,SI downloaded\10.1021_acs.inorgchem.4c02464_SI.pdf,mof_json_store\10.1021_acs.inorgchem.4c02464\raw_output.json,mof_json_store\10.1021_acs.inorgchem.4c02464\synthesis_011.json,yes,TYUT-96Cr not obtained in methanol-only; some chromium salts failed; methanol caused impurities.,MIL-53Cr,,Ce(NO3)3·6H2O,,"230 mg, 2 mmol",2,mmol,nan,,,,,nan,,,,,terephthalic acid,BDC,"166 mg, 1 mmol",166.0,mg,,,,,,,,,,,hydrofluoric acid,HF,0.2 mL (1 mmol),0.2,mL,,,,,,water (distilled),H2O,4.8 mL,4.8,,,,,220.0,493 K,12.0,12 h,Teflon-lined autoclave,stirred,"DMF, EtOH",3× each,573 K under vacuum (1×10−5 mbar) for 12 h,300.0,12.0,gray-green; long needles,,,,,,,1056.0,not_reported,yes,457.0,,10.1021/acs.inorgchem.4c02464,ok,
10.1021/acsomega.3c09256,downloaded\10.1021_acsomega.3c09256.pdf,SI downloaded\10.1021_acsomega.3c09256_SI.pdf,mof_json_store\10.1021_acsomega.3c09256\raw_output.json,mof_json_store\10.1021_acsomega.3c09256\synthesis_001.json,yes,"Fe-PCN-333-135, Al-PCN-333-150, and Fe/Al-PCN-333-150(1:3) showed no distinct PXRD peaks (non-crystalline).",Al-PCN-333-135,,Zn(NO3)2·4H2O,,"200 mg, 0.828 mmol",0.828,mmol,nan,,,,,nan,,,,,"4,4′,4″-s-triazine-2,4,6-triyl-tribenzoic acid",H3TATB,"50 mg, 0.113 mmol",0.113,mmol,,,,,,,,,,,trifluoroacetic acid,TFA,1.0 mL,,,,,,,,"N,N-dimethylformamide",DMF,10 mL,10.0,,,,,135.0,135 °C,48.0,2 days,,,"DMF, acetone",several times,dried at 85 °C for 1 h,85.0,1.0,"white, octahedra",,~1.3 μm (average),,,,,1807.82,not_reported,yes,500.0,,10.1021/acsomega.3c09256,ok,
10.1021/acsomega.3c09256,downloaded\10.1021_acsomega.3c09256.pdf,SI downloaded\10.1021_acsomega.3c09256_SI.pdf,mof_json_store\10.1021_acsomega.3c09256\raw_output.json,mof_json_store\10.1021_acsomega.3c09256\synthesis_002.json,yes,"Fe-PCN-333-135, Al-PCN-333-150, and Fe/Al-PCN-333-150(1:3) showed no distinct PXRD peaks (non-crystalline).",Fe/Al-PCN-333-135(1:3),,Zn(NO3)2·4H2O,,0.621 mmol,0.621,mmol,nan,,0.207 mmol,0.207,mmol,nan,,,,,"4,4′,4″-s-triazine-2,4,6-triyl-tribenzoic acid",H3TATB,"50 mg, 0.113 mmol",0.113,mmol,,,,,,,,,,,trifluoroacetic acid,TFA,1.0 mL,,,,,,,,"N,N-dimethylformamide",DMF,10 mL,10.0,,,,,135.0,135 °C,48.0,2 days,,,"DMF, acetone",several times,dried at 85 °C for 1 h,85.0,1.0,,,,,,,,1080.02,not_reported,yes,,,10.1021/acsomega.3c09256,ok,
10.1021/acsomega.3c09256,downloaded\10.1021_acsomega.3c09256.pdf,SI downloaded\10.1021_acsomega.3c09256_SI.pdf,mof_json_store\10.1021_acsomega.3c09256\raw_output.json,mof_json_store\10.1021_acsomega.3c09256\synthesis_003.json,yes,"Fe-PCN-333-135, Al-PCN-333-150, and Fe/Al-PCN-333-150(1:3) showed no distinct PXRD peaks (non-crystalline).",Fe/Al-PCN-333-135(1:1),,Zn(NO3)2·4H2O,,0.414 mmol,0.414,mmol,nan,,0.414 mmol,0.414,mmol,nan,,,,,"4,4′,4″-s-triazine-2,4,6-triyl-tribenzoic acid",H3TATB,"50 mg, 0.113 mmol",0.113,mmol,,,,,,,,,,,trifluoroacetic acid,TFA,1.0 mL,,,,,,,,"N,N-dimethylformamide",DMF,10 mL,10.0,,,,,135.0,135 °C,48.0,2 days,,,"DMF, acetone",several times,dried at 85 °C for 1 h,85.0,1.0,,,,,,,,1633.65,not_reported,yes,,,10.1021/acsomega.3c09256,ok,
10.1021/acsomega.3c09256,downloaded\10.1021_acsomega.3c09256.pdf,SI downloaded\10.1021_acsomega.3c09256_SI.pdf,mof_json_store\10.1021_acsomega.3c09256\raw_output.json,mof_json_store\10.1021_acsomega.3c09256\synthesis_004.json,yes,"Fe-PCN-333-135, Al-PCN-333-150, and Fe/Al-PCN-333-150(1:3) showed no distinct PXRD peaks (non-crystalline).",Fe/Al-PCN-333-135(3:1),,Zn(NO3)2·4H2O,,0.207 mmol,0.207,mmol,nan,,0.621 mmol,0.621,mmol,nan,,,,,"4,4′,4″-s-triazine-2,4,6-triyl-tribenzoic acid",H3TATB,"50 mg, 0.113 mmol",0.113,mmol,,,,,,,,,,,trifluoroacetic acid,TFA,1.0 mL,,,,,,,,"N,N-dimethylformamide",DMF,10 mL,10.0,,,,,135.0,135 °C,48.0,2 days,,,"DMF, acetone",several times,dried at 85 °C for 1 h,85.0,1.0,,,,,,,,2810.27,not_reported,yes,,,10.1021/acsomega.3c09256,ok,
10.1021/acsomega.3c09256,downloaded\10.1021_acsomega.3c09256.pdf,SI downloaded\10.1021_acsomega.3c09256_SI.pdf,mof_json_store\10.1021_acsomega.3c09256\raw_output.json,mof_json_store\10.1021_acsomega.3c09256\synthesis_005.json,yes,"Fe-PCN-333-135, Al-PCN-333-150, and Fe/Al-PCN-333-150(1:3) showed no distinct PXRD peaks (non-crystalline).",Fe/Al-PCN-333-150(1:1),,Zn(NO3)2·4H2O,,0.185 mmol,0.185,mmol,nan,,0.185 mmol,0.185,mmol,nan,,,,,"4,4′,4″-s-triazine-2,4,6-triyl-tribenzoic acid",H3TATB,"50 mg, 0.113 mmol",0.113,mmol,,,,,,,,,,,trifluoroacetic acid,TFA,0.5 mL,,,,,,,,"N,N-dimethylformamide",DMF,10 mL,10.0,,,,,150.0,150 °C,12.0,12 h,,,"DMF, acetone",several times,dried at 85 °C for 1 h,85.0,1.0,,,,,,,,1385.46,not_reported,yes,,,10.1021/acsomega.3c09256,ok,
10.1021/acsomega.3c09256,downloaded\10.1021_acsomega.3c09256.pdf,SI downloaded\10.1021_acsomega.3c09256_SI.pdf,mof_json_store\10.1021_acsomega.3c09256\raw_output.json,mof_json_store\10.1021_acsomega.3c09256\synthesis_006.json,yes,"Fe-PCN-333-135, Al-PCN-333-150, and Fe/Al-PCN-333-150(1:3) showed no distinct PXRD peaks (non-crystalline).",Fe/Al-PCN-333-150(3:1),,Zn(NO3)2·4H2O,,0.0925 mmol,0.0925,mmol,nan,,0.2775 mmol,0.2775,mmol,nan,,,,,"4,4′,4″-s-triazine-2,4,6-triyl-tribenzoic acid",H3TATB,"50 mg, 0.113 mmol",0.113,mmol,,,,,,,,,,,trifluoroacetic acid,TFA,0.5 mL,,,,,,,,"N,N-dimethylformamide",DMF,10 mL,10.0,,,,,150.0,150 °C,12.0,12 h,,,"DMF, acetone",several times,dried at 85 °C for 1 h,85.0,1.0,,,,,,,,1818.26,not_reported,yes,,,10.1021/acsomega.3c09256,ok,
10.1021/acsomega.3c09256,downloaded\10.1021_acsomega.3c09256.pdf,SI downloaded\10.1021_acsomega.3c09256_SI.pdf,mof_json_store\10.1021_acsomega.3c09256\raw_output.json,mof_json_store\10.1021_acsomega.3c09256\synthesis_007.json,yes,"Fe-PCN-333-135, Al-PCN-333-150, and Fe/Al-PCN-333-150(1:3) showed no distinct PXRD peaks (non-crystalline).",Fe-PCN-333-150,,ZrCl4,,"60 mg, 0.370 mmol",0.37,mmol,nan,,,,,nan,,,,,"4,4′,4″-s-triazine-2,4,6-triyl-tribenzoic acid",H3TATB,"50 mg, 0.113 mmol",0.113,mmol,,,,,,,,,,,trifluoroacetic acid,TFA,0.5 mL,,,,,,,,"N,N-dimethylformamide",DMF,10 mL,10.0,,,,,150.0,150 °C,12.0,12 h,,,"DMF, acetone",several times,dried at 85 °C for 1 h,85.0,1.0,"brown, octahedra",,~2.5 μm (average),,,,,2913.88,not_reported,yes,400.0,,10.1021/acsomega.3c09256,ok,
10.1039/d4tb01303d,downloaded\10.1039_d4tb01303d.pdf,SI downloaded\10.1039_d4tb01303d_SI.pdf,mof_json_store\10.1039_d4tb01303d\raw_output.json,mof_json_store\10.1039_d4tb01303d\synthesis_001.json,no,,ZIF-8,,ZrCl4,,0.12 g,0.514942,mmol,nan,,,,,nan,,,,,2-methylimidazole,Hmim,0.42 g,0.42,g,,,,,,,,,,,,,,,,,,,,,methanol,MeOH,20 mL,20.0,,,,,95.0,95 °C,48.0,48 h,"Teflon-coated stainless-steel autoclave, 25 mL",static,"H2O, MeOH",repeatedly,dried,,,cubic/hexagonal nanoparticles,,~80 nm (DLS),,,"cubic, I-43m",20.0953,1546.6909,not_reported,not_reported,350.0,luminescence,10.1039/d4tb01303d,ok,
10.1039/d4tb01303d,downloaded\10.1039_d4tb01303d.pdf,SI downloaded\10.1039_d4tb01303d_SI.pdf,mof_json_store\10.1039_d4tb01303d\raw_output.json,mof_json_store\10.1039_d4tb01303d\synthesis_002.json,no,,ZIF-67,,ZrCl4,,1.436 g,6.16214,mmol,nan,,,,,nan,,,,,2-methylimidazole,Hmim,3.244 g,3.244,g,,,,,,,,,,,,,,,,,,,,,methanol,MeOH,100 mL (each solution),,,,,,25,room temperature,27.0,"stir 3 h at RT, then stand 24 h without stirring",,"stirred 3 h, then static 24 h","MeOH, chloroform","MeOH 4×, CHCl3 1×",120 °C under vacuum for 3 days,120.0,72.0,regular hexagonal/cubic nanoparticles (dark purple suspension),,~310 nm (DLS),,,"cubic, I-43m",18.5,2142.2,not_reported,not_reported,300.0,luminescence,10.1039/d4tb01303d,ok,
10.1002/adsu.202300269,downloaded\10.1002_adsu.202300269.pdf,SI downloaded\10.1002_adsu.202300269_SI.pdf,mof_json_store\10.1002_adsu.202300269\raw_output.json,mof_json_store\10.1002_adsu.202300269\synthesis_001.json,no,,UiO-66,,ZrCl4,,0.63 g (2.703 mmol),2.703,mmol,nan,,,,,nan,,,,,terephthalic acid,BDC,0.898 g (5.408 mmol),5.408,mmol,,,,,,,,,,,hydrochloric acid (conc.),,0.5 mL,0.5,mL,,,,,,"N,N-dimethylformamide",DMF,15 mL (5 mL + 10 mL),15.0,,,,,120.0,120 °C,24.0,24 h,Teflon-lined glass vial (40 mL),static,"DMF, MeOH",,"Solvent exchange (MeOH 20 min, then DMF 24 h); 150 °C under vacuum for 24 h",150.0,24.0,white crystalline solid,86.5,,,,,5.9,1455.7,not_reported,not_reported,,pesticide_delivery,10.1002/adsu.202300269,ok,
10.1002/adsu.202300269,downloaded\10.1002_adsu.202300269.pdf,SI downloaded\10.1002_adsu.202300269_SI.pdf,mof_json_store\10.1002_adsu.202300269\raw_output.json,mof_json_store\10.1002_adsu.202300269\synthesis_002.json,no,,UiO-66-NH2,,HfCl4,,0.63 g (2.703 mmol),2.703,mmol,nan,,,,,nan,,,,,2-aminoterephthalic acid,NH2-BDC,0.979 g (5.408 mmol),5.408,mmol,,,,,,,,,,,hydrochloric acid (conc.),,0.5 mL,0.5,mL,,,,,,"N,N-dimethylformamide",DMF,15 mL (5 mL + 10 mL),15.0,,,,,120.0,120 °C,24.0,24 h,Teflon-lined glass vial (40 mL),static,"DMF, MeOH",,"Solvent exchange (MeOH 20 min, then DMF 24 h); 150 °C under vacuum for 24 h",150.0,24.0,yellow crystalline solid,63.9,,,,,5.9,865.2,not_reported,not_reported,,pesticide_delivery,10.1002/adsu.202300269,ok,
10.1002/chem.201201820,downloaded\10.1002_chem.201201820.pdf,SI downloaded\10.1002_chem.201201820_SI.pdf,mof_json_store\10.1002_chem.201201820\raw_output.json,mof_json_store\10.1002_chem.201201820\synthesis_001.json,no,,,882685,Co(NO3)2·6H2O,,"170 mg, 1.0 mmol",1,mmol,nan,,,,,nan,,,,,"3,5-dimethyl-4-carboxypyrazole",H2dmcapz,"110 mg, 1.0 mmol",1.0,mmol,,,,,,,,,,,,,,,,,,,,,"N,N-dimethylformamide",DMF,10 mL,10.0,methanol,MeOH,10 mL,10.0,90.0,90 °C,24.0,24 h,,stirred,DMF,once (quick wash),Activation used for adsorption studies: evacuate at 120 °C under high vacuum for 7 h; soak in H2O for 24 h; evacuate at 150 °C under high vacuum for 7 h to give 1b.,,,sky blue solid,66.0,,,Cu2(μ-pyrazolate)2(μ2-H2O) dimer nodes; carboxylate-bridged 3D network,I4md (single crystal),,539.0,yes,yes,280.0,acetylene separation;CO2_capture,10.1002/chem.201201820,ok,
10.1002/chem.201201820,downloaded\10.1002_chem.201201820.pdf,SI downloaded\10.1002_chem.201201820_SI.pdf,mof_json_store\10.1002_chem.201201820\raw_output.json,mof_json_store\10.1002_chem.201201820\synthesis_002.json,no,,,882685,SrCl2,,"170 mg, 1.0 mmol",1,mmol,nan,,,,,nan,,,,,"3,5-dimethyl-4-carboxypyrazole",H2dmcapz,"110 mg, 1.0 mmol",1.0,mmol,,,,,,,,,,,,,,,,,,,,,"N,N-dimethylformamide",DMF,10 mL,10.0,methanol,MeOH,10 mL,10.0,60.0,60 °C,20.0,20 h,Teflon-capped vial,static,,,Single crystals obtained directly from reaction mixture by heating at 60 °C for 20 h in a Teflon-capped vial.,,,sky blue crystals,,,,Cu2(μ-pyrazolate)2(μ2-H2O) dimer nodes; carboxylate-bridged 3D network,I4md (single crystal),,539.0,yes,yes,280.0,acetylene separation;CO2_capture,10.1002/chem.201201820,ok,
