Repository: zzhenglab/MOFinder

# MOFinder

MOFinder extracts MOF synthesis information from the literature, reconstructs evidence-supported negative reaction records, and prepares datasets for synthesis-outcome prediction.
[Web application](https://mofinder.chemistry.wustl.edu/) | [Demos](Demo/README.md) | [Source code](docs/source_to_code.md) | [Workflow guide](docs/workflow.md) | [Model evaluation](docs/evaluation.md)

## Quick start

The workflow runs through Python commands. Python 3.10 or newer is required. Clone the repository and initialize its related applications:

```bash
git clone --recurse-submodules https://github.com/zzhenglab/MOFinder.git
cd MOFinder
```

Start with the two offline demonstrations:

```bash

File: mof_extraction_1_2.csv (part 50 of 305)
doi,main_pdf,si_pdf,raw_output,parsed_json,article_trial_or_failure,article_trial_or_failure_notes,mof_name,crystal_code,metal_1,metal_1_abbr,metal_1_amount_text,metal_1_amount_value,metal_1_amount_unit,metal_2,metal_2_abbr,metal_2_amount_text,metal_2_amount_value,metal_2_amount_unit,metal_3,metal_3_abbr,metal_3_amount_text,metal_3_amount_value,metal_3_amount_unit,linker_1,linker_1_abbr,linker_1_amount_text,linker_1_amount_value,linker_1_amount_unit,linker_2,linker_2_abbr,linker_2_amount_text,linker_2_amount_value,linker_2_amount_unit,linker_3,linker_3_abbr,linker_3_amount_text,linker_3_amount_value,linker_3_amount_unit,modulator_1,modulator_1_abbr,modulator_1_amount_text,modulator_1_amount_value,modulator_1_amount_unit,modulator_2,modulator_2_abbr,modulator_2_amount_text,modulator_2_amount_value,modulator_2_amount_unit,solvent_main,solvent_main_abbr,solvent_main_amount_text,solvent_main_ml,solvent_secondary,solvent_secondary_abbr,solvent_secondary_amount_text,solvent_secondary_ml,temperature_c,temperature_c_text,time_h,time_text,vessel_type,stirring,washing_solvent,washing_cycles,activation_text,activation_temp_c,activation_time_h,crystal_morphology,yield_percent,crystal_size,topology_code,metal_cluster_connectivity,unit_cell_short,pore_diameter_A,BET_surface_area_m2g,air_stable,water_stable,tga_decomposition_temp_c,applications,reference,status,error
10.1021/acs.cgd.1c01245,downloaded\10.1021_acs.cgd.1c01245.pdf,SI downloaded\10.1021_acs.cgd.1c01245_SI.pdf,mof_json_store\10.1021_acs.cgd.1c01245\raw_output.json,mof_json_store\10.1021_acs.cgd.1c01245\synthesis_001.json,no,,1,2117857,CaCl2,,0.058 g (0.0002 mol),0.2,mmol,nan,,,,,nan,,,,,L1,,0.0624 g (0.0002 mol),0.0002,mol,,,,,,,,,,,,,,,,,,,,,"N,N-dimethylformamide",DMF,"2 mL (of 4 mL, DMF/H2O 1:1)",2.0,water,H2O,"2 mL (of 4 mL, DMF/H2O 1:1)",2.0,100.0,100 °C,48.0,48 h,tightly capped glass vial (15 mL),,DMF,,,,,colorless block-shaped crystals,88 mg,,hcb,,,,,not_reported,not_reported,350.0,,10.1021/acs.cgd.1c01245,ok,
10.1021/acs.cgd.1c01245,downloaded\10.1021_acs.cgd.1c01245.pdf,SI downloaded\10.1021_acs.cgd.1c01245_SI.pdf,mof_json_store\10.1021_acs.cgd.1c01245\raw_output.json,mof_json_store\10.1021_acs.cgd.1c01245\synthesis_002.json,no,,2,2117858,MgCl2,,0.058 g (0.0002 mol),0.2,mmol,nan,,,,,nan,,,,,L1,,0.0624 g (0.0002 mol),0.0002,mol,,,,,,,,,,,,,,,,,,,,,"N,N-dimethylformamide",DMF,4 mL,4.0,,,,,100.0,100 °C,48.0,48 h,tightly capped glass vial (15 mL),,DMF,,,,,colorless block-shaped crystals,79 mg,,bto,,,,,not_reported,not_reported,350.0,,10.1021/acs.cgd.1c01245,ok,
10.1021/acs.cgd.1c01245,downloaded\10.1021_acs.cgd.1c01245.pdf,SI downloaded\10.1021_acs.cgd.1c01245_SI.pdf,mof_json_store\10.1021_acs.cgd.1c01245\raw_output.json,mof_json_store\10.1021_acs.cgd.1c01245\synthesis_003.json,no,,3,2117859,Cu(NO3)2·3H2O,,0.06 g (0.0002 mol),0.2,mmol,potassium hexacyanoferrate(II) trihydrate,,,,,nan,,,,,L1,,0.0624 g (0.0002 mol),0.0002,mol,,,,,,,,,,,,,,,,,,,,,ethanol,EtOH,"DMA/EtOH 1:2 (v/v), ethanol-rich",,"N,N-dimethylacetamide",DMA,DMA/EtOH 1:2 (v/v),,100.0,100 °C,48.0,48 h,tightly capped glass vial (15 mL),,DMA,,,,,purple crystals (blocks),82 mg,,,Co2 dinuclear SBU,,,,not_reported,not_reported,380.0,,10.1021/acs.cgd.1c01245,ok,
10.1021/acs.cgd.1c01245,downloaded\10.1021_acs.cgd.1c01245.pdf,SI downloaded\10.1021_acs.cgd.1c01245_SI.pdf,mof_json_store\10.1021_acs.cgd.1c01245\raw_output.json,mof_json_store\10.1021_acs.cgd.1c01245\synthesis_004.json,no,,4,,Cu(NO3)2·3H2O,,0.06 g (0.0002 mol),0.2,mmol,potassium hexacyanoferrate(II) trihydrate,,,,,nan,,,,,L1,,0.0624 g (0.0002 mol),0.0002,mol,,,,,,,,,,,,,,,,,,,,,"N,N-dimethylacetamide",DMA,"DMA/EtOH 4:1 (v/v), DMA-rich",,ethanol,EtOH,DMA/EtOH 4:1 (v/v),,100.0,100 °C,48.0,48 h,tightly capped glass vial (15 mL),,DMA,,,,,violet crystals,75 mg,,rtl,Co2 paddlewheel 6-connected SBU,,,,not_reported,not_reported,,,10.1021/acs.cgd.1c01245,ok,
10.1021/acs.cgd.1c01245,downloaded\10.1021_acs.cgd.1c01245.pdf,SI downloaded\10.1021_acs.cgd.1c01245_SI.pdf,mof_json_store\10.1021_acs.cgd.1c01245\raw_output.json,mof_json_store\10.1021_acs.cgd.1c01245\synthesis_005.json,no,,5,2117860,Cu(NO3)2·3H2O,,0.0482 g (0.0002 mol),0.2,mmol,potassium hexacyanoferrate(II) trihydrate,,,,,nan,,,,,L2,,0.0624 g (0.0002 mol),0.0002,mol,,,,,,,,,,,,,,,,,,,,,"N,N-dimethylformamide",DMF,DMF/H2O 1:1 (v/v),,water,H2O,DMF/H2O 1:1 (v/v),,100.0,100 °C,48.0,48 h,tightly capped glass vial (15 mL),,DMF,,,,,light green needle-shaped crystals,86 mg,,,Cu2 dinuclear SBU,,,,not_reported,not_reported,290.0,,10.1021/acs.cgd.1c01245,ok,
10.1021/acs.cgd.1c01245,downloaded\10.1021_acs.cgd.1c01245.pdf,SI downloaded\10.1021_acs.cgd.1c01245_SI.pdf,mof_json_store\10.1021_acs.cgd.1c01245\raw_output.json,mof_json_store\10.1021_acs.cgd.1c01245\synthesis_006.json,no,,6,,Cu(NO3)2·3H2O,,0.0482 g (0.0002 mol),0.2,mmol,potassium hexacyanoferrate(II) trihydrate,,,,,nan,,,,,L2,,0.0624 g (0.0002 mol),0.0002,mol,,,,,,,,,,,,,,,,,,,,,"N,N-dimethylformamide",DMF,"DMF/EtOH 10:1 (v/v), DMF-rich",,ethanol,EtOH,DMF/EtOH 10:1 (v/v),,100.0,100 °C,48.0,48 h,tightly capped glass vial (15 mL),,DMF,,,,,light green crystals,70 mg,,eea,Cu2 paddlewheel 6-connected SBU,,,,not_reported,not_reported,,,10.1021/acs.cgd.1c01245,ok,
10.1021/jp402154q,downloaded\10.1021_jp402154q.pdf,SI downloaded\10.1021_jp402154q_SI.pdf,mof_json_store\10.1021_jp402154q\raw_output.json,mof_json_store\10.1021_jp402154q\synthesis_001.json,no,,COMOC-4 (Ga(OH)(bpydc)),,Co(NO3)2·6H2O,,"0.06 g, 0.22 mmol",0.22,mmol,nan,,,,,nan,,,,,"2,2′-bipyridine-5,5′-dicarboxylic acid",H2bpydc,"0.06 g, 0.25 mmol",0.25,mmol,,,,,,,,,,,,,,,,,,,,,"N,N-dimethylformamide",DMF,5 mL,5.0,,,,,150.0,150 °C,48.0,48 h,15 mL Pyrex tube,,"DMF, methanol, acetone",washed consecutively; then DMF soak 80 °C 4 h; washed with DMF and acetone; dried in vacuum,Soxhlet extraction in methanol for 24 h at 120 °C; then 120 °C under vacuum overnight,120.0,24.0,"orange nanoplates, 30-50 nm",33.0,30-50 nm,,GaO4(OH)2 infinite chains (rod SBU),"orthorhombic, a=21.98(24) Å, b=7.302(8) Å, c=17.470(24) Å",,747.0,not_reported,not_reported,300.0,luminescence,10.1021/jp402154q,ok,
10.1021/jacs.8b04457,downloaded\10.1021_jacs.8b04457.pdf,SI downloaded\10.1021_jacs.8b04457_SI.pdf,mof_json_store\10.1021_jacs.8b04457\raw_output.json,mof_json_store\10.1021_jacs.8b04457\synthesis_001.json,no,,ZIF-8,,Zn(NO3)2,,"0.045 mmol, 0.1 mL aqueous solution",0.045,mmol,nan,,,,,nan,,,,,2-methylimidazole,MIM,"3.15 mmol, 0.9 mL aqueous solution",3.15,mmol,,,,,,,,,,,,,,,,,,,,,water,H2O,0.9 mL + 0.1 mL (aqueous solutions),,,,,,30.0,30 °C,0.1667,10 min,,stirred,ethanol,twice,,,,,,53 ± 3.1 nm nanoparticles,,,,,1442.0,,,,,10.1021/jacs.8b04457,ok,
10.1039/c8ce00058a,downloaded\10.1039_c8ce00058a.pdf,SI downloaded\10.1039_c8ce00058a_SI.pdf,mof_json_store\10.1039_c8ce00058a\raw_output.json,mof_json_store\10.1039_c8ce00058a\synthesis_001.json,no,,,,ZrCl4,,"0.20 mmol, 39.6 mg",0.2,mmol,nan,,,,,nan,,,,,"3,3′,5,5′-biphenyltetracarboxylic acid",H4bpta,"0.10 mmol, 33.0 mg",0.1,mmol,"4,4'-bipyridine","4,4′-bipy","0.20 mmol, 32.0 mg",0.2,mmol,,,,,,"potassium hydroxide (dilute solution, to pH ~6.0)",KOH,adjusted to approximately pH 6.0 with dilute KOH solution,,,,,,,,water,H2O,"part of CH3CN/H2O (8 mL, 1:3 v/v)",,acetonitrile,MeCN,"part of CH3CN/H2O (8 mL, 1:3 v/v)",,160.0,433 K,72.0,72 h,Teflon-lined autoclave (15 mL),static,,,,,,yellow sheet crystals,76.0,,,Mn2(μ-COO)2 binuclear SBU; zigzag chains via syn–syn carboxylates,"a=12.783(3) Å, b=41.280(8) Å, c=8.1610(16) Å, orthorhombic, Cmma",,,not_reported,not_reported,,,10.1039/c8ce00058a,ok,
10.1039/c8ce00058a,downloaded\10.1039_c8ce00058a.pdf,SI downloaded\10.1039_c8ce00058a_SI.pdf,mof_json_store\10.1039_c8ce00058a\raw_output.json,mof_json_store\10.1039_c8ce00058a\synthesis_002.json,no,,,,ZrCl4,,"0.20 mmol, 39.6 mg",0.2,mmol,nan,,,,,nan,,,,,"3,3′,5,5′-biphenyltetracarboxylic acid",H4bpta,"0.10 mmol, 33.0 mg",0.1,mmol,"1,4-bis(imidazol-1-yl)benzene","1,4-bib",,,,,,,,,"potassium hydroxide (dilute solution, to pH ~6.0)",KOH,adjusted to approximately pH 6.0 with dilute KOH solution,,,,,,,,water,H2O,"part of DMF/H2O (8 mL, 1:3 v/v)",,"N,N-dimethylformamide",DMF,"part of DMF/H2O (8 mL, 1:3 v/v)",,150.0,423 K,72.0,72 h,Teflon-lined autoclave (15 mL),static,H2O,,"MeOH exchange, then 200 °C under vacuum for 3 h (for sorption sample)",200.0,3.0,colourless block crystals,78.0,,fsc,Mn2(μ-COO)2 binuclear SBU with double syn–anti carboxylate bridges,"a=10.109(5) Å, b=10.461(5) Å, c=12.102(6) Å, α=67.592(7)°, β=68.056(7)°, γ=84.450(7)°, triclinic, P-1",,,not_reported,not_reported,,CO2_capture,10.1039/c8ce00058a,ok,
10.1039/c8ce00058a,downloaded\10.1039_c8ce00058a.pdf,SI downloaded\10.1039_c8ce00058a_SI.pdf,mof_json_store\10.1039_c8ce00058a\raw_output.json,mof_json_store\10.1039_c8ce00058a\synthesis_003.json,no,,,,ZrCl4,,"0.20 mmol, 39.6 mg",0.2,mmol,nan,,,,,nan,,,,,"3,3′,5,5′-biphenyltetracarboxylic acid",H4bpta,"0.10 mmol, 33.0 mg",0.1,mmol,"1,3-bis((1H-imidazol-1-yl)methyl)benzene","1,3-bimb","0.20 mmol, 47.6 mg",0.2,mmol,,,,,,"potassium hydroxide (dilute solution, to pH ~6.0)",KOH,adjusted to approximately pH 6.0 with dilute KOH solution,,,,,,,,water,H2O,"part of DMF/H2O (8 mL, 1:3 v/v)",,"N,N-dimethylformamide",DMF,"part of DMF/H2O (8 mL, 1:3 v/v)",,150.0,423 K,72.0,72 h,Teflon-lined autoclave (15 mL),static,,,,,,colourless block crystals,75.0,,,"Mn2(μ-COO)2 binuclear SBU via syn–syn carboxylates; double-helix chains from cis-1,3-bimb","a=13.2825(7) Å, b=16.7322(10) Å, c=17.9666(11) Å, orthorhombic, P212121",,,not_reported,not_reported,,,10.1039/c8ce00058a,ok,
10.1039/c8ce00058a,downloaded\10.1039_c8ce00058a.pdf,SI downloaded\10.1039_c8ce00058a_SI.pdf,mof_json_store\10.1039_c8ce00058a\raw_output.json,mof_json_store\10.1039_c8ce00058a\synthesis_004.json,no,,,,ZrCl4,,"0.20 mmol, 39.6 mg",0.2,mmol,nan,,,,,nan,,,,,"3,3′,5,5′-biphenyltetracarboxylic acid",H4bpta,"0.10 mmol, 33.0 mg",0.1,mmol,"1,4-bis((1H-imidazol-1-yl)methyl)benzene","1,4-bimb",0.20 mmol,0.2,mmol,,,,,,"potassium hydroxide (dilute solution, to pH ~6.0)",KOH,adjusted to approximately pH 6.0 with dilute KOH solution,,,,,,,,water,H2O,"part of DMF/H2O (8 mL, 1:3 v/v)",,"N,N-dimethylformamide",DMF,"part of DMF/H2O (8 mL, 1:3 v/v)",,150.0,423 K,72.0,72 h,Teflon-lined autoclave (15 mL),static,,,,,,colourless block crystals,67.0,,,"Mn2(μ-COO)2 binuclear SBU with double syn–anti carboxylate bridges; layers pillared by trans-1,4-bimb","a=8.6821(6) Å, b=10.2379(7) Å, c=12.0940(9) Å, α=68.497(2)°, β=84.952(2)°, γ=89.683(2)°, triclinic, P-1",,,not_reported,not_reported,,,10.1039/c8ce00058a,ok,
10.1021/acsami.8b13362,downloaded\10.1021_acsami.8b13362.pdf,SI downloaded\10.1021_acsami.8b13362_SI.pdf,mof_json_store\10.1021_acsami.8b13362\raw_output.json,mof_json_store\10.1021_acsami.8b13362\synthesis_001.json,no,,SION-8,1846814,ZrCl4,,10 mg (0.0680 mmol),0.068,mmol,nan,,,,,nan,,,,,"1,3,6,8-tetrakis(p-benzoic acid)pyrene",H4TBAPy,10 mg (0.0146 mmol),0.0146,mmol,,,,,,,,,,,"HCl (techn., 32%)",,80 μL (32%),,,,,,,,"N,N-dimethylformamide",DMF,2 mL,2.0,water,H2O,1 mL,1.0,120.0,393 K,72.0,72 h,,,,,403 K under vacuum for 8 h,130.0,8.0,yellow block-shaped crystals,86.0,,,1D Ca−O chains with μ2-H2O bridges,"a=6.92670(9) Å, b=20.415(3) Å, c=16.572(2) Å, Pbam",,174.0,not_reported,yes,317.0,CO2_capture,10.1021/acsami.8b13362,ok,
10.1021/acsami.8b13362,downloaded\10.1021_acsami.8b13362.pdf,SI downloaded\10.1021_acsami.8b13362_SI.pdf,mof_json_store\10.1021_acsami.8b13362\raw_output.json,mof_json_store\10.1021_acsami.8b13362\synthesis_002.json,no,,SION-8,1846814,Zn(NO3)2·6H2O,,10 mg (0.0680 mmol),0.068,mmol,nan,,,,,nan,,,,,"1,3,6,8-tetrakis(p-benzoic acid)pyrene",H4TBAPy,10 mg (0.0146 mmol),0.0146,mmol,,,,,,,,,,,"HCl (techn., 32%)",,80 μL (32%),,,,,,,,"N,N-dimethylformamide",DMF,2 mL,2.0,water,H2O,1 mL,1.0,120.0,393 K,72.0,72 h,,,acetone,solvent exchange 3 days,463 K under vacuum for 8 h,190.0,8.0,yellow block-shaped crystals,86.0,,,1D Ca−O chains with μ2-H2O bridges,"a=6.92670(9) Å, b=20.415(3) Å, c=16.572(2) Å, Pbam",,509.0,not_reported,yes,317.0,CO2_capture,10.1021/acsami.8b13362,ok,
10.1021/acssuschemeng.1c06032,downloaded\10.1021_acssuschemeng.1c06032.pdf,SI downloaded\10.1021_acssuschemeng.1c06032_SI.pdf,mof_json_store\10.1021_acssuschemeng.1c06032\raw_output.json,mof_json_store\10.1021_acssuschemeng.1c06032\synthesis_001.json,no,,MOF-808,,Zn(NO3)2·6H2O,,"50.0 mg, 0.154 mmol",0.154,mmol,nan,,,,,nan,,,,,"benzene-1,3,5-tricarboxylic acid",H3BTC,"70.0 mg, 0.333 mmol",,,,,,,,,,,,,formic acid,,5 mL,5.0,mL,,,,,,"N,N-dimethylformamide",DMF,10 mL,10.0,,,,,120.0,120 °C,72.0,3 days (72 h),8-dram vial,,"DMF, isopropanol, acetone",3× each where specified,120 °C under vacuum for 24 h,120.0,24.0,white crystalline solid,78.4−86.2,,spn,six-connected Zr6-cluster nodes,,,1835.0,not_reported,not_reported,,,10.1021/acssuschemeng.1c06032,ok,
10.1021/acssuschemeng.1c06032,downloaded\10.1021_acssuschemeng.1c06032.pdf,SI downloaded\10.1021_acssuschemeng.1c06032_SI.pdf,mof_json_store\10.1021_acssuschemeng.1c06032\raw_output.json,mof_json_store\10.1021_acssuschemeng.1c06032\synthesis_005.json,no,,HKUST-1,,ZrCl4,,"45.0 mg, 0.186 mmol",0.186,mmol,nan,,,,,nan,,,,,"benzene-1,3,5-tricarboxylic acid",H3BTC,"30.0 mg, 0.143 mmol",,,,,,,,,,,,,,,,,,,,,,,"N,N-dimethylformamide",DMF,2 mL,2.0,ethanol (99%),EtOH,2 mL,2.0,80.0,80 °C,72.0,3 days (72 h),8-dram vial,,"methanol, acetone",3× each; additional multi-day exchanges noted,150 °C under vacuum for 24 h,150.0,24.0,blue-teal crystalline solid (turns purple-blue after activation),72.4−82.7,,,four-connected Cu2 paddlewheel nodes,,,1815.0,not_reported,not_reported,,,10.1021/acssuschemeng.1c06032,ok,
10.1021/acssuschemeng.1c06032,downloaded\10.1021_acssuschemeng.1c06032.pdf,SI downloaded\10.1021_acssuschemeng.1c06032_SI.pdf,mof_json_store\10.1021_acssuschemeng.1c06032\raw_output.json,mof_json_store\10.1021_acssuschemeng.1c06032\synthesis_007.json,no,,ZIF-8,,ZrCl4,,"350 mg, 1.18 mmol",1.18,mmol,nan,,,,,nan,,,,,2-methylimidazole,2-mIm,"200 mg, 2.44 mmol",,,,,,,,,,,,,nitric acid (HNO3),,three drops,,,,,,,,"N,N-dimethylformamide",DMF,15 mL,15.0,,,,,120.0,120 °C,24.0,1 day (24 h),8-dram vial,,"DMF, acetone",DMF 3×; acetone ~2 mL rinse,120 °C under vacuum for 24 h,120.0,24.0,off-white crystals,10.7−12.5,,sod,Zn(II) tetrahedral nodes (mIm bridges),,,1435.0,not_reported,not_reported,,,10.1021/acssuschemeng.1c06032,ok,
10.1039/c3tb20814a,downloaded\10.1039_c3tb20814a.pdf,SI downloaded\10.1039_c3tb20814a_SI.pdf,mof_json_store\10.1039_c3tb20814a\raw_output.json,mof_json_store\10.1039_c3tb20814a\synthesis_001.json,yes,Direct Cu(OAc)2 + Na3BTC in water (no gelatin) gave mixed phases; no HKUST-1.,ZIF-8,,ZrCl4,,29 mg dissolved in 1 mL H2O,0.124444,mmol,nan,,,,,nan,,,,,2-methylimidazole,2-MeIm,454 mg dissolved in 7 mL H2O,454.0,mg,,,,,,,,,,,,,,,,,,,,,water,H2O,1 mL (metal solution) + 7 mL (ligand solution),,,,,,120.0,120 °C,12.0,12 h,,,,,Degassed at 120 °C overnight prior to N2 sorption (general method),120.0,,,,2.98 ± 1.49 µm (SEM),,,,,,not_reported,not_reported,,,10.1039/c3tb20814a,ok,
10.1039/c3tb20814a,downloaded\10.1039_c3tb20814a.pdf,SI downloaded\10.1039_c3tb20814a_SI.pdf,mof_json_store\10.1039_c3tb20814a\raw_output.json,mof_json_store\10.1039_c3tb20814a\synthesis_002.json,yes,Direct Cu(OAc)2 + Na3BTC in water (no gelatin) gave mixed phases; no HKUST-1.,ZIF-8,,ZrCl4,,29 mg dissolved in 1 mL H2O,0.124444,mmol,nan,,,,,nan,,,,,2-methylimidazole,2-MeIm,454 mg dissolved in 7 mL H2O,454.0,mg,,,,,,,,,,,gelatin,,0.4 mg (0.005 wt%),0.4,mg,,,,,,water,H2O,1 mL (metal solution) + 7 mL (ligand solution),,,,,,120.0,120 °C,12.0,12 h,,,,,Degassed at 120 °C overnight prior to N2 sorption (general method),120.0,,,,2.15 ± 1.04 µm (SEM),,,,,,not_reported,not_reported,,,10.1039/c3tb20814a,ok,
10.1039/c3tb20814a,downloaded\10.1039_c3tb20814a.pdf,SI downloaded\10.1039_c3tb20814a_SI.pdf,mof_json_store\10.1039_c3tb20814a\raw_output.json,mof_json_store\10.1039_c3tb20814a\synthesis_003.json,yes,Direct Cu(OAc)2 + Na3BTC in water (no gelatin) gave mixed phases; no HKUST-1.,ZIF-8,,ZrCl4,,29 mg dissolved in 1 mL H2O,0.124444,mmol,nan,,,,,nan,,,,,2-methylimidazole,2-MeIm,454 mg dissolved in 7 mL H2O,454.0,mg,,,,,,,,,,,gelatin,,0.8 mg (0.01 wt%),0.8,mg,,,,,,water,H2O,1 mL (metal solution) + 7 mL (ligand solution),,,,,,120.0,120 °C,12.0,12 h,,,,,Degassed at 120 °C overnight prior to N2 sorption (general method),120.0,,,,1.4 ± 0.3 µm (SEM),,,,,,not_reported,not_reported,,,10.1039/c3tb20814a,ok,
10.1039/c3tb20814a,downloaded\10.1039_c3tb20814a.pdf,SI downloaded\10.1039_c3tb20814a_SI.pdf,mof_json_store\10.1039_c3tb20814a\raw_output.json,mof_json_store\10.1039_c3tb20814a\synthesis_004.json,yes,Direct Cu(OAc)2 + Na3BTC in water (no gelatin) gave mixed phases; no HKUST-1.,ZIF-8,,ZrCl4,,29 mg dissolved in 1 mL H2O,0.124444,mmol,nan,,,,,nan,,,,,2-methylimidazole,2-MeIm,454 mg dissolved in 7 mL H2O,454.0,mg,,,,,,,,,,,gelatin,,2.4 mg (0.03 wt%),2.4,mg,,,,,,water,H2O,1 mL (metal solution) + 7 mL (ligand solution),,,,,,120.0,120 °C,12.0,12 h,,,,,Degassed at 120 °C overnight prior to N2 sorption (general method),120.0,,,,1.0 ± 0.19 µm (SEM),,,,,,not_reported,not_reported,,,10.1039/c3tb20814a,ok,
10.1039/c3tb20814a,downloaded\10.1039_c3tb20814a.pdf,SI downloaded\10.1039_c3tb20814a_SI.pdf,mof_json_store\10.1039_c3tb20814a\raw_output.json,mof_json_store\10.1039_c3tb20814a\synthesis_005.json,yes,Direct Cu(OAc)2 + Na3BTC in water (no gelatin) gave mixed phases; no HKUST-1.,ZIF-8,,ZrCl4,,29 mg dissolved in 1 mL H2O,0.124444,mmol,nan,,,,,nan,,,,,2-methylimidazole,2-MeIm,454 mg dissolved in 7 mL H2O,454.0,mg,,,,,,,,,,,gelatin,,8 mg (0.1 wt%),8.0,mg,,,,,,water,H2O,1 mL (metal solution) + 7 mL (ligand solution),,,,,,120.0,120 °C,12.0,12 h,,,,,Degassed at 120 °C overnight prior to N2 sorption (general method),120.0,,,,0.30 ± 0.09 µm (SEM),,,,,1281.0,not_reported,not_reported,,,10.1039/c3tb20814a,ok,
10.1021/jacs.7b07856,downloaded\10.1021_jacs.7b07856.pdf,SI downloaded\10.1021_jacs.7b07856_SI.pdf,mof_json_store\10.1021_jacs.7b07856\raw_output.json,mof_json_store\10.1021_jacs.7b07856\synthesis_001.json,no,,ZIF-70,,ZrCl4,,"200 mg, 0.68 mmol",0.68,mmol,nan,,,,,nan,,,,,imidazole,,"46 mg, 0.68 mmol",,,2-nitroimidazole,,"76 mg, 0.68 mmol",,,,,,,,,,,,,,,,,,"N,N-dimethylformamide",DMF,3.4 mL total,3.4,,,,,110.0,110 °C,96.0,4 days,"glass vial (1 dram), capped",static,"DMF, MeOH","3× DMF, then 3× MeOH","Activated under vacuum: 80 °C for 1 h, then 90 °C for 2 h, then 110 °C for 22 h",,,yellow hexagonally shaped crystals,,,,,,15.9,2000.0,not_reported,not_reported,,,10.1021/jacs.7b07856,ok,
10.1002/zaac.200900442,downloaded\10.1002_zaac.200900442.pdf,SI downloaded\10.1002_zaac.200900442_SI.pdf,mof_json_store\10.1002_zaac.200900442\raw_output.json,mof_json_store\10.1002_zaac.200900442\synthesis_001.json,yes,Attempt with Zn(NO3)2 gave precipitate and no crystals.,(H3O)2[Zn(BTEC)],723835,Cd(NO3)2·6H2O,,"0.0680 g, 0.5×10–3 mol",3000,mmol,nan,,,,,nan,,,,,"1,2,4,5-benzenetetracarboxylic acid",H4BTEC,"0.1270 g, 0.5×10–3 mol",0.5,mmol,,,,,,,,,,,,,,,,,,,,,"N,N-dimethylformamide",DMF,10 mL,10.0,,,,,110.0,110 °C,48.0,2 days,23 mL Teflon-lined autoclave,,DMF,several times,,,,colorless shuttle-shaped crystals (shuttle-shaped),78.0,,,[Zn4(BTEC)4]12- units; tetrahedral Zn(II),"a=9.854(2) Å, b=10.925(2) Å, c=16.300(3) Å, α=90.00°, β=91.13(3)°, γ=90.00°, C2/c (monoclinic)",,,not_reported,not_reported,,luminescence,10.1002/zaac.200900442,ok,
10.1002/slct.202101471,,SI downloaded\10.1002_slct.202101471_SI.pdf,mof_json_store\10.1002_slct.202101471\raw_output.json,mof_json_store\10.1002_slct.202101471\synthesis_001.json,no,,MIL-101(Fe),,ZrCl4,,675 mg (1.5 mmol),1.5,mmol,nan,,,,,nan,,,,,terephthalic acid,H2BDC,206 mg (1.25 mmol),,,,,,,,,,,,,,,,,,,,,,,"N,N-dimethylformamide",DMF,15 mL,15.0,,,,,120.0,393 K,20.0,20 h,Teflon-lined autoclave,static,"DMF, ethanol",twice each,120 °C under vacuum for 12 h,120.0,12.0,,,,,,,,,,,,,10.1002/slct.202101471,ok,
10.1002/slct.202101471,,SI downloaded\10.1002_slct.202101471_SI.pdf,mof_json_store\10.1002_slct.202101471\raw_output.json,mof_json_store\10.1002_slct.202101471\synthesis_002.json,no,,MIL-101(Fe)-NO2,,ZrCl4,,337.5 mg (1.25 mmol),1.25,mmol,nan,,,,,nan,,,,,2-nitroterephthalic acid,,0.625 mmol,,,,,,,,,,,,,,,,,,,,,,,"N,N-dimethylformamide",DMF,7.5 mL,7.5,,,,,120.0,393 K,20.0,20 h,Teflon-lined autoclave,static,"DMF, ethanol",twice each,120 °C under vacuum for 12 h,120.0,12.0,,,,,,,,,,,,,10.1002/slct.202101471,ok,
10.1002/slct.202101471,,SI downloaded\10.1002_slct.202101471_SI.pdf,mof_json_store\10.1002_slct.202101471\raw_output.json,mof_json_store\10.1002_slct.202101471\synthesis_003.json,no,,MIL-101(Fe)-Cl,,ZrCl4,,337.5 mg (1.25 mmol),1.25,mmol,nan,,,,,nan,,,,,2-chloroterephthalic acid,,0.625 mmol,,,,,,,,,,,,,,,,,,,,,,,"N,N-dimethylformamide",DMF,7.5 mL,7.5,,,,,120.0,393 K,20.0,20 h,Teflon-lined autoclave,static,"DMF, ethanol",twice each,120 °C under vacuum for 12 h,120.0,12.0,,,,,,,,,,,,,10.1002/slct.202101471,ok,
10.1002/slct.202101471,,SI downloaded\10.1002_slct.202101471_SI.pdf,mof_json_store\10.1002_slct.202101471\raw_output.json,mof_json_store\10.1002_slct.202101471\synthesis_004.json,no,,MIL-101(Fe)-Br,,ZrCl4,,337.5 mg (1.25 mmol),1.25,mmol,nan,,,,,nan,,,,,2-bromoterephthalic acid,,0.625 mmol,,,,,,,,,,,,,,,,,,,,,,,"N,N-dimethylformamide",DMF,7.5 mL,7.5,,,,,120.0,393 K,20.0,20 h,Teflon-lined autoclave,static,"DMF, ethanol",twice each,120 °C under vacuum for 12 h,120.0,12.0,,,,,,,,,,,,,10.1002/slct.202101471,ok,
10.1002/slct.202101471,,SI downloaded\10.1002_slct.202101471_SI.pdf,mof_json_store\10.1002_slct.202101471\raw_output.json,mof_json_store\10.1002_slct.202101471\synthesis_005.json,no,,MIL-101(Fe)-I,,ZrCl4,,337.5 mg (1.25 mmol),1.25,mmol,nan,,,,,nan,,,,,2-iodoterephthalic acid,,0.625 mmol,,,,,,,,,,,,,,,,,,,,,,,"N,N-dimethylformamide",DMF,7.5 mL,7.5,,,,,120.0,393 K,20.0,20 h,Teflon-lined autoclave,static,"DMF, ethanol",twice each,120 °C under vacuum for 12 h,120.0,12.0,,,,,,,,,,,,,10.1002/slct.202101471,ok,
10.1002/ejic.202100896,downloaded\10.1002_ejic.202100896.pdf,SI downloaded\10.1002_ejic.202100896_SI.pdf,mof_json_store\10.1002_ejic.202100896\raw_output.json,mof_json_store\10.1002_ejic.202100896\synthesis_001.json,no,,UiO-66-NH2,,Zn(CH3COO)2·2H2O,,0.322 g (1 mmol),1,mmol,nan,,,,,nan,,,,,2-aminoterephthalic acid,H2BDC-NH2,1 mmol,1.0,mmol,,,,,,,,,,,acetic acid,AcOH,5 mL,5.0,mL,,,,,,water,H2O,5 mL,5.0,,,,,90.0,90 °C,24.0,24 h,,,"DMF, H2O, MeOH",2× each,100 °C under vacuum for 24 h,100.0,24.0,,95.0,,fcu,Zr6O4(OH)4 12-connected SBU,,,611.0,not_reported,not_reported,460.0,,10.1002/ejic.202100896,ok,
10.1002/ejic.202100896,downloaded\10.1002_ejic.202100896.pdf,SI downloaded\10.1002_ejic.202100896_SI.pdf,mof_json_store\10.1002_ejic.202100896\raw_output.json,mof_json_store\10.1002_ejic.202100896\synthesis_002.json,no,,UiO-66-NH2,,Zn(CH3COO)2·2H2O,,0.322 g (1 mmol),1,mmol,nan,,,,,nan,,,,,2-aminoterephthalic acid,H2BDC-NH2,1 mmol,1.0,mmol,,,,,,,,,,,acetic acid,AcOH,5 mL,5.0,mL,alpha-cyclodextrin,α-CD,0.05 equiv (vs linker),,,water,H2O,5 mL,5.0,,,,,90.0,90 °C,24.0,24 h,,,"DMF, H2O, MeOH",2× each,100 °C under vacuum for 24 h,100.0,24.0,,,,fcu,Zr6O4(OH)4 12-connected SBU,,,854.0,not_reported,not_reported,460.0,,10.1002/ejic.202100896,ok,
10.1002/ejic.202100896,downloaded\10.1002_ejic.202100896.pdf,SI downloaded\10.1002_ejic.202100896_SI.pdf,mof_json_store\10.1002_ejic.202100896\raw_output.json,mof_json_store\10.1002_ejic.202100896\synthesis_003.json,no,,UiO-66-NH2,,Zn(CH3COO)2·2H2O,,0.322 g (1 mmol),1,mmol,nan,,,,,nan,,,,,2-aminoterephthalic acid,H2BDC-NH2,1 mmol,1.0,mmol,,,,,,,,,,,acetic acid,AcOH,5 mL,5.0,mL,alpha-cyclodextrin,α-CD,0.10 equiv (vs linker),,,water,H2O,5 mL,5.0,,,,,90.0,90 °C,24.0,24 h,,,"DMF, H2O, MeOH",2× each,100 °C under vacuum for 24 h,100.0,24.0,,,,fcu,Zr6O4(OH)4 12-connected SBU,,,924.0,not_reported,not_reported,460.0,,10.1002/ejic.202100896,ok,
10.1002/ejic.202100896,downloaded\10.1002_ejic.202100896.pdf,SI downloaded\10.1002_ejic.202100896_SI.pdf,mof_json_store\10.1002_ejic.202100896\raw_output.json,mof_json_store\10.1002_ejic.202100896\synthesis_004.json,no,,UiO-66-NH2,,Zn(NO3)2·6H2O,,0.322 g (1 mmol),1,mmol,nan,,,,,nan,,,,,2-aminoterephthalic acid,H2BDC-NH2,1 mmol,1.0,mmol,,,,,,,,,,,acetic acid,AcOH,5 mL,5.0,mL,alpha-cyclodextrin,α-CD,0.25 equiv (vs linker),,,water,H2O,5 mL,5.0,,,,,90.0,90 °C,24.0,24 h,,,"DMF, H2O, MeOH",2× each,100 °C under vacuum for 24 h,100.0,24.0,,,,fcu,Zr6O4(OH)4 12-connected SBU,,,1071.0,not_reported,not_reported,460.0,,10.1002/ejic.202100896,ok,
10.1002/ejic.202100896,downloaded\10.1002_ejic.202100896.pdf,SI downloaded\10.1002_ejic.202100896_SI.pdf,mof_json_store\10.1002_ejic.202100896\raw_output.json,mof_json_store\10.1002_ejic.202100896\synthesis_005.json,no,,UiO-66-NH2,,Zn(NO3)2·6H2O,,0.322 g (1 mmol),1,mmol,nan,,,,,nan,,,,,2-aminoterephthalic acid,H2BDC-NH2,1 mmol,1.0,mmol,,,,,,,,,,,acetic acid,AcOH,5 mL,5.0,mL,alpha-cyclodextrin,α-CD,0.50 equiv (vs linker),,,water,H2O,5 mL,5.0,,,,,90.0,90 °C,24.0,24 h,,,"DMF, H2O, MeOH",2× each,100 °C under vacuum for 24 h,100.0,24.0,,,,fcu,Zr6O4(OH)4 12-connected SBU,,,1136.0,not_reported,not_reported,460.0,,10.1002/ejic.202100896,ok,
10.1002/ejic.202100896,downloaded\10.1002_ejic.202100896.pdf,SI downloaded\10.1002_ejic.202100896_SI.pdf,mof_json_store\10.1002_ejic.202100896\raw_output.json,mof_json_store\10.1002_ejic.202100896\synthesis_006.json,no,,UiO-66-NH2,,HfCl4,,0.322 g (1 mmol),1,mmol,nan,,,,,nan,,,,,2-aminoterephthalic acid,H2BDC-NH2,1 mmol,1.0,mmol,,,,,,,,,,,acetic acid,AcOH,5 mL,5.0,mL,alpha-cyclodextrin,α-CD,0.75 equiv (vs linker),,,water,H2O,5 mL,5.0,,,,,90.0,90 °C,24.0,24 h,,,"DMF, H2O, MeOH",2× each,100 °C under vacuum for 24 h,100.0,24.0,,,,fcu,Zr6O4(OH)4 12-connected SBU,,,1198.0,not_reported,not_reported,460.0,,10.1002/ejic.202100896,ok,
10.1002/ejic.202100896,downloaded\10.1002_ejic.202100896.pdf,SI downloaded\10.1002_ejic.202100896_SI.pdf,mof_json_store\10.1002_ejic.202100896\raw_output.json,mof_json_store\10.1002_ejic.202100896\synthesis_007.json,no,,UiO-66-NH2,,HfCl4,,0.322 g (1 mmol),1,mmol,nan,,,,,nan,,,,,2-aminoterephthalic acid,H2BDC-NH2,1 mmol,1.0,mmol,,,,,,,,,,,acetic acid,AcOH,5 mL,5.0,mL,alpha-cyclodextrin,α-CD,1.0 equiv (vs linker),,,water,H2O,5 mL,5.0,,,,,90.0,90 °C,24.0,24 h,,,"DMF, H2O, MeOH",2× each,100 °C under vacuum for 24 h,100.0,24.0,,51.0,,fcu,Zr6O4(OH)4 12-connected SBU,,,1451.0,not_reported,not_reported,460.0,,10.1002/ejic.202100896,ok,
10.1002/ejic.202100896,downloaded\10.1002_ejic.202100896.pdf,SI downloaded\10.1002_ejic.202100896_SI.pdf,mof_json_store\10.1002_ejic.202100896\raw_output.json,mof_json_store\10.1002_ejic.202100896\synthesis_008.json,no,,UiO-66-NH2,,Zn(NO3)2·6H2O,,0.322 g (1 mmol),1,mmol,nan,,,,,nan,,,,,2-aminoterephthalic acid,H2BDC-NH2,1 mmol,1.0,mmol,,,,,,,,,,,acetic acid,AcOH,5 mL,5.0,mL,alpha-cyclodextrin,α-CD,1.25 equiv (vs linker),,,water,H2O,5 mL,5.0,,,,,90.0,90 °C,24.0,24 h,,,"DMF, H2O, MeOH",2× each,100 °C under vacuum for 24 h,100.0,24.0,,,,fcu,Zr6O4(OH)4 12-connected SBU,,,878.0,not_reported,not_reported,460.0,,10.1002/ejic.202100896,ok,
10.1002/ejic.202100896,downloaded\10.1002_ejic.202100896.pdf,SI downloaded\10.1002_ejic.202100896_SI.pdf,mof_json_store\10.1002_ejic.202100896\raw_output.json,mof_json_store\10.1002_ejic.202100896\synthesis_009.json,no,,UiO-66-NH2,,Zn(NO3)2·6H2O,,0.322 g (1 mmol),1,mmol,nan,,,,,nan,,,,,2-aminoterephthalic acid,H2BDC-NH2,1 mmol,1.0,mmol,,,,,,,,,,,acetic acid,AcOH,5 mL,5.0,mL,alpha-cyclodextrin,α-CD,1.50 equiv (vs linker),,,water,H2O,5 mL,5.0,,,,,90.0,90 °C,24.0,24 h,,,"DMF, H2O, MeOH",2× each,100 °C under vacuum for 24 h,100.0,24.0,,,,fcu,Zr6O4(OH)4 12-connected SBU,,,80.0,not_reported,not_reported,460.0,,10.1002/ejic.202100896,ok,
10.1002/ejic.202100896,downloaded\10.1002_ejic.202100896.pdf,SI downloaded\10.1002_ejic.202100896_SI.pdf,mof_json_store\10.1002_ejic.202100896\raw_output.json,mof_json_store\10.1002_ejic.202100896\synthesis_010.json,no,,UiO-66-NH2,,Co(NO3)2·6H2O,,0.322 g (1 mmol),1,mmol,nan,,,,,nan,,,,,2-aminoterephthalic acid,H2BDC-NH2,1 mmol,1.0,mmol,,,,,,,,,,,acetic acid,AcOH,5 mL,5.0,mL,alpha-cyclodextrin,α-CD,2.0 equiv (vs linker),,,water,H2O,5 mL,5.0,,,,,90.0,90 °C,24.0,24 h,,,"DMF, H2O, MeOH",2× each,100 °C under vacuum for 24 h,100.0,24.0,,,,fcu,Zr6O4(OH)4 12-connected SBU,,,45.0,not_reported,not_reported,460.0,,10.1002/ejic.202100896,ok,
10.1002/ejic.202100896,downloaded\10.1002_ejic.202100896.pdf,SI downloaded\10.1002_ejic.202100896_SI.pdf,mof_json_store\10.1002_ejic.202100896\raw_output.json,mof_json_store\10.1002_ejic.202100896\synthesis_012.json,no,,UiO-66-(OH)2,,CuCN,,0.322 g (1 mmol),1,mmol,K3[Fe(CN)6,,,,,nan,,,,,"2,5-dihydroxyterephthalic acid",H2BDC-(OH)2,1 mmol,1.0,mmol,,,,,,,,,,,acetic acid,AcOH,5 mL,5.0,mL,alpha-cyclodextrin,α-CD,0.25 equiv (vs linker),,,water,H2O,5 mL,5.0,,,,,90.0,90 °C,24.0,24 h,,,"DMF, H2O, MeOH",2× each,100 °C under vacuum for 24 h,100.0,24.0,,,,fcu,Zr6O4(OH)4 12-connected SBU,,,731.0,not_reported,not_reported,312.0,,10.1002/ejic.202100896,ok,
10.1002/ejic.202100896,downloaded\10.1002_ejic.202100896.pdf,SI downloaded\10.1002_ejic.202100896_SI.pdf,mof_json_store\10.1002_ejic.202100896\raw_output.json,mof_json_store\10.1002_ejic.202100896\synthesis_013.json,no,,UiO-66-(OH)2,,Cd(NO3)2·4H2O,,0.322 g (1 mmol),1,mmol,nan,,,,,nan,,,,,"2,5-dihydroxyterephthalic acid",H2BDC-(OH)2,1 mmol,1.0,mmol,,,,,,,,,,,acetic acid,AcOH,5 mL,5.0,mL,alpha-cyclodextrin,α-CD,0.50 equiv (vs linker),,,water,H2O,5 mL,5.0,,,,,90.0,90 °C,24.0,24 h,,,"DMF, H2O, MeOH",2× each,100 °C under vacuum for 24 h,100.0,24.0,,,,fcu,Zr6O4(OH)4 12-connected SBU,,,803.0,not_reported,not_reported,312.0,,10.1002/ejic.202100896,ok,
10.1002/ejic.202100896,downloaded\10.1002_ejic.202100896.pdf,SI downloaded\10.1002_ejic.202100896_SI.pdf,mof_json_store\10.1002_ejic.202100896\raw_output.json,mof_json_store\10.1002_ejic.202100896\synthesis_014.json,no,,UiO-66-(OH)2,,CoSO4·7H2O,,0.322 g (1 mmol),1,mmol,nan,,,,,nan,,,,,"2,5-dihydroxyterephthalic acid",H2BDC-(OH)2,1 mmol,1.0,mmol,,,,,,,,,,,acetic acid,AcOH,5 mL,5.0,mL,alpha-cyclodextrin,α-CD,0.75 equiv (vs linker),,,water,H2O,5 mL,5.0,,,,,90.0,90 °C,24.0,24 h,,,"DMF, H2O, MeOH",2× each,100 °C under vacuum for 24 h,100.0,24.0,,,,fcu,Zr6O4(OH)4 12-connected SBU,,,812.0,not_reported,not_reported,312.0,,10.1002/ejic.202100896,ok,
10.1002/ejic.202100896,downloaded\10.1002_ejic.202100896.pdf,SI downloaded\10.1002_ejic.202100896_SI.pdf,mof_json_store\10.1002_ejic.202100896\raw_output.json,mof_json_store\10.1002_ejic.202100896\synthesis_015.json,no,,UiO-66-(OH)2,,Cd(NO3)2·4H2O,,0.322 g (1 mmol),1,mmol,nan,,,,,nan,,,,,"2,5-dihydroxyterephthalic acid",H2BDC-(OH)2,1 mmol,1.0,mmol,,,,,,,,,,,acetic acid,AcOH,5 mL,5.0,mL,alpha-cyclodextrin,α-CD,1.0 equiv (vs linker),,,water,H2O,5 mL,5.0,,,,,90.0,90 °C,24.0,24 h,,,"DMF, H2O, MeOH",2× each,100 °C under vacuum for 24 h,100.0,24.0,,55.0,,fcu,Zr6O4(OH)4 12-connected SBU,,,826.0,not_reported,not_reported,312.0,,10.1002/ejic.202100896,ok,
10.1002/ejic.202100896,downloaded\10.1002_ejic.202100896.pdf,SI downloaded\10.1002_ejic.202100896_SI.pdf,mof_json_store\10.1002_ejic.202100896\raw_output.json,mof_json_store\10.1002_ejic.202100896\synthesis_016.json,no,,UiO-66-Br,,Cd(NO3)2·4H2O,,0.322 g (1 mmol),1,mmol,nan,,,,,nan,,,,,2-bromoterephthalic acid,H2BDC-Br,1 mmol,1.0,mmol,,,,,,,,,,,acetic acid,AcOH,5 mL,5.0,mL,,,,,,water,H2O,5 mL,5.0,,,,,90.0,90 °C,24.0,24 h,,,"DMF, H2O, MeOH",2× each,100 °C under vacuum for 24 h,100.0,24.0,,89.0,,fcu,Zr6O4(OH)4 12-connected SBU,,,763.0,not_reported,not_reported,500.0,,10.1002/ejic.202100896,ok,
10.1002/ejic.202100896,downloaded\10.1002_ejic.202100896.pdf,SI downloaded\10.1002_ejic.202100896_SI.pdf,mof_json_store\10.1002_ejic.202100896\raw_output.json,mof_json_store\10.1002_ejic.202100896\synthesis_017.json,no,,UiO-66-Br,,In(NO3)3·6H2O,,0.322 g (1 mmol),1,mmol,nan,,,,,nan,,,,,2-bromoterephthalic acid,H2BDC-Br,1 mmol,1.0,mmol,,,,,,,,,,,acetic acid,AcOH,5 mL,5.0,mL,alpha-cyclodextrin,α-CD,0.25 equiv (vs linker),,,water,H2O,5 mL,5.0,,,,,90.0,90 °C,24.0,24 h,,,"DMF, H2O, MeOH",2× each,100 °C under vacuum for 24 h,100.0,24.0,,,,fcu,Zr6O4(OH)4 12-connected SBU,,,788.0,not_reported,not_reported,500.0,,10.1002/ejic.202100896,ok,
10.1002/ejic.202100896,downloaded\10.1002_ejic.202100896.pdf,SI downloaded\10.1002_ejic.202100896_SI.pdf,mof_json_store\10.1002_ejic.202100896\raw_output.json,mof_json_store\10.1002_ejic.202100896\synthesis_018.json,no,,UiO-66-Br,,In(NO3)3·6H2O,,0.322 g (1 mmol),1,mmol,nan,,,,,nan,,,,,2-bromoterephthalic acid,H2BDC-Br,1 mmol,1.0,mmol,,,,,,,,,,,acetic acid,AcOH,5 mL,5.0,mL,alpha-cyclodextrin,α-CD,0.50 equiv (vs linker),,,water,H2O,5 mL,5.0,,,,,90.0,90 °C,24.0,24 h,,,"DMF, H2O, MeOH",2× each,100 °C under vacuum for 24 h,100.0,24.0,,,,fcu,Zr6O4(OH)4 12-connected SBU,,,802.0,not_reported,not_reported,500.0,,10.1002/ejic.202100896,ok,
10.1002/ejic.202100896,downloaded\10.1002_ejic.202100896.pdf,SI downloaded\10.1002_ejic.202100896_SI.pdf,mof_json_store\10.1002_ejic.202100896\raw_output.json,mof_json_store\10.1002_ejic.202100896\synthesis_019.json,no,,UiO-66-Br,,In(NO3)3·6H2O,,0.322 g (1 mmol),1,mmol,nan,,,,,nan,,,,,2-bromoterephthalic acid,H2BDC-Br,1 mmol,1.0,mmol,,,,,,,,,,,acetic acid,AcOH,5 mL,5.0,mL,alpha-cyclodextrin,α-CD,0.75 equiv (vs linker),,,water,H2O,5 mL,5.0,,,,,90.0,90 °C,24.0,24 h,,,"DMF, H2O, MeOH",2× each,100 °C under vacuum for 24 h,100.0,24.0,,93.0,,fcu,Zr6O4(OH)4 12-connected SBU,,,862.0,not_reported,not_reported,500.0,,10.1002/ejic.202100896,ok,
10.1002/ejic.202100896,downloaded\10.1002_ejic.202100896.pdf,SI downloaded\10.1002_ejic.202100896_SI.pdf,mof_json_store\10.1002_ejic.202100896\raw_output.json,mof_json_store\10.1002_ejic.202100896\synthesis_020.json,no,,UiO-66-Br,,Co(NO3)2·6H2O,,0.322 g (1 mmol),1,mmol,nan,,,,,nan,,,,,2-bromoterephthalic acid,H2BDC-Br,1 mmol,1.0,mmol,,,,,,,,,,,acetic acid,AcOH,5 mL,5.0,mL,alpha-cyclodextrin,α-CD,1.0 equiv (vs linker),,,water,H2O,5 mL,5.0,,,,,90.0,90 °C,24.0,24 h,,,"DMF, H2O, MeOH",2× each,100 °C under vacuum for 24 h,100.0,24.0,,,,fcu,Zr6O4(OH)4 12-connected SBU,,,760.0,not_reported,not_reported,500.0,,10.1002/ejic.202100896,ok,
10.1002/ejic.202100896,downloaded\10.1002_ejic.202100896.pdf,SI downloaded\10.1002_ejic.202100896_SI.pdf,mof_json_store\10.1002_ejic.202100896\raw_output.json,mof_json_store\10.1002_ejic.202100896\synthesis_021.json,no,,UiO-66-PDC,,Co(NO3)2·6H2O,,0.322 g (1 mmol),1,mmol,nan,,,,,nan,,,,,"2,5-pyridinedicarboxylic acid",H2PDC,1 mmol,1.0,mmol,,,,,,,,,,,acetic acid,AcOH,5 mL,5.0,mL,,,,,,water,H2O,5 mL,5.0,,,,,90.0,90 °C,24.0,24 h,,,"DMF, H2O, MeOH",2× each,100 °C under vacuum for 24 h,100.0,24.0,,70.0,,fcu,Zr6O4(OH)4 12-connected SBU,,,468.0,not_reported,not_reported,472.0,,10.1002/ejic.202100896,ok,
10.1002/ejic.202100896,downloaded\10.1002_ejic.202100896.pdf,SI downloaded\10.1002_ejic.202100896_SI.pdf,mof_json_store\10.1002_ejic.202100896\raw_output.json,mof_json_store\10.1002_ejic.202100896\synthesis_022.json,no,,UiO-66-PDC,,Ni(acetate)2·4H2O,,0.322 g (1 mmol),1,mmol,nan,,,,,nan,,,,,"2,5-pyridinedicarboxylic acid",H2PDC,1 mmol,1.0,mmol,,,,,,,,,,,acetic acid,AcOH,5 mL,5.0,mL,alpha-cyclodextrin,α-CD,0.25 equiv (vs linker),,,water,H2O,5 mL,5.0,,,,,90.0,90 °C,24.0,24 h,,,"DMF, H2O, MeOH",2× each,100 °C under vacuum for 24 h,100.0,24.0,,,,fcu,Zr6O4(OH)4 12-connected SBU,,,546.0,not_reported,not_reported,472.0,,10.1002/ejic.202100896,ok,
10.1002/ejic.202100896,downloaded\10.1002_ejic.202100896.pdf,SI downloaded\10.1002_ejic.202100896_SI.pdf,mof_json_store\10.1002_ejic.202100896\raw_output.json,mof_json_store\10.1002_ejic.202100896\synthesis_023.json,no,,UiO-66-PDC,,Ni(acetate)2·4H2O,,0.322 g (1 mmol),1,mmol,nan,,,,,nan,,,,,"2,5-pyridinedicarboxylic acid",H2PDC,1 mmol,1.0,mmol,,,,,,,,,,,acetic acid,AcOH,5 mL,5.0,mL,alpha-cyclodextrin,α-CD,0.50 equiv (vs linker),,,water,H2O,5 mL,5.0,,,,,90.0,90 °C,24.0,24 h,,,"DMF, H2O, MeOH",2× each,100 °C under vacuum for 24 h,100.0,24.0,,,,fcu,Zr6O4(OH)4 12-connected SBU,,,895.0,not_reported,not_reported,472.0,,10.1002/ejic.202100896,ok,
10.1002/ejic.202100896,downloaded\10.1002_ejic.202100896.pdf,SI downloaded\10.1002_ejic.202100896_SI.pdf,mof_json_store\10.1002_ejic.202100896\raw_output.json,mof_json_store\10.1002_ejic.202100896\synthesis_024.json,no,,UiO-66-PDC,,In(NO3)3,,0.322 g (1 mmol),1,mmol,nan,,,,,nan,,,,,"2,5-pyridinedicarboxylic acid",H2PDC,1 mmol,1.0,mmol,,,,,,,,,,,acetic acid,AcOH,5 mL,5.0,mL,alpha-cyclodextrin,α-CD,0.75 equiv (vs linker),,,water,H2O,5 mL,5.0,,,,,90.0,90 °C,24.0,24 h,,,"DMF, H2O, MeOH",2× each,100 °C under vacuum for 24 h,100.0,24.0,,84.0,,fcu,Zr6O4(OH)4 12-connected SBU,,,974.0,not_reported,not_reported,472.0,,10.1002/ejic.202100896,ok,
10.1002/ejic.202100896,downloaded\10.1002_ejic.202100896.pdf,SI downloaded\10.1002_ejic.202100896_SI.pdf,mof_json_store\10.1002_ejic.202100896\raw_output.json,mof_json_store\10.1002_ejic.202100896\synthesis_025.json,no,,UiO-66-PDC,,Mg(NO3)2·6H2O,,0.322 g (1 mmol),1,mmol,nan,,,,,nan,,,,,"2,5-pyridinedicarboxylic acid",H2PDC,1 mmol,1.0,mmol,,,,,,,,,,,acetic acid,AcOH,5 mL,5.0,mL,alpha-cyclodextrin,α-CD,1.0 equiv (vs linker),,,water,H2O,5 mL,5.0,,,,,90.0,90 °C,24.0,24 h,,,"DMF, H2O, MeOH",2× each,100 °C under vacuum for 24 h,100.0,24.0,,,,fcu,Zr6O4(OH)4 12-connected SBU,,,446.0,not_reported,not_reported,472.0,,10.1002/ejic.202100896,ok,
10.1002/ejic.202100896,downloaded\10.1002_ejic.202100896.pdf,SI downloaded\10.1002_ejic.202100896_SI.pdf,mof_json_store\10.1002_ejic.202100896\raw_output.json,mof_json_store\10.1002_ejic.202100896\synthesis_026.json,no,,UiO-66-NO2,,Mg(NO3)2·6H2O,,0.322 g (1 mmol),1,mmol,nan,,,,,nan,,,,,2-nitroterephthalic acid,H2BDC-NO2,1 mmol,1.0,mmol,,,,,,,,,,,acetic acid,AcOH,5 mL,5.0,mL,,,,,,water,H2O,5 mL,5.0,,,,,90.0,90 °C,24.0,24 h,,,"DMF, H2O, MeOH",2× each,100 °C under vacuum for 24 h,100.0,24.0,,47.0,,fcu,Zr6O4(OH)4 12-connected SBU,,,592.0,not_reported,not_reported,381.0,,10.1002/ejic.202100896,ok,
10.1002/ejic.202100896,downloaded\10.1002_ejic.202100896.pdf,SI downloaded\10.1002_ejic.202100896_SI.pdf,mof_json_store\10.1002_ejic.202100896\raw_output.json,mof_json_store\10.1002_ejic.202100896\synthesis_027.json,no,,UiO-66-NO2,,Mg(NO3)2·6H2O,,0.322 g (1 mmol),1,mmol,nan,,,,,nan,,,,,2-nitroterephthalic acid,H2BDC-NO2,1 mmol,1.0,mmol,,,,,,,,,,,acetic acid,AcOH,5 mL,5.0,mL,alpha-cyclodextrin,α-CD,0.25 equiv (vs linker),,,water,H2O,5 mL,5.0,,,,,90.0,90 °C,24.0,24 h,,,"DMF, H2O, MeOH",2× each,100 °C under vacuum for 24 h,100.0,24.0,,57.0,,fcu,Zr6O4(OH)4 12-connected SBU,,,713.0,not_reported,not_reported,381.0,,10.1002/ejic.202100896,ok,
10.1002/ejic.202100896,downloaded\10.1002_ejic.202100896.pdf,SI downloaded\10.1002_ejic.202100896_SI.pdf,mof_json_store\10.1002_ejic.202100896\raw_output.json,mof_json_store\10.1002_ejic.202100896\synthesis_028.json,no,,UiO-66-NO2,,Mg(NO3)2·6H2O,,0.322 g (1 mmol),1,mmol,nan,,,,,nan,,,,,2-nitroterephthalic acid,H2BDC-NO2,1 mmol,1.0,mmol,,,,,,,,,,,acetic acid,AcOH,5 mL,5.0,mL,alpha-cyclodextrin,α-CD,0.50 equiv (vs linker),,,water,H2O,5 mL,5.0,,,,,90.0,90 °C,24.0,24 h,,,"DMF, H2O, MeOH",2× each,100 °C under vacuum for 24 h,100.0,24.0,,,,fcu,Zr6O4(OH)4 12-connected SBU,,,628.0,not_reported,not_reported,381.0,,10.1002/ejic.202100896,ok,
10.1002/ejic.202100896,downloaded\10.1002_ejic.202100896.pdf,SI downloaded\10.1002_ejic.202100896_SI.pdf,mof_json_store\10.1002_ejic.202100896\raw_output.json,mof_json_store\10.1002_ejic.202100896\synthesis_029.json,no,,UiO-66-NO2,,Cu(NO3)2·5/2H2O,,0.322 g (1 mmol),1,mmol,nan,,,,,nan,,,,,2-nitroterephthalic acid,H2BDC-NO2,1 mmol,1.0,mmol,,,,,,,,,,,acetic acid,AcOH,5 mL,5.0,mL,alpha-cyclodextrin,α-CD,0.75 equiv (vs linker),,,water,H2O,5 mL,5.0,,,,,90.0,90 °C,24.0,24 h,,,"DMF, H2O, MeOH",2× each,100 °C under vacuum for 24 h,100.0,24.0,,,,fcu,Zr6O4(OH)4 12-connected SBU,,,552.0,not_reported,not_reported,381.0,,10.1002/ejic.202100896,ok,
10.1002/ejic.202100896,downloaded\10.1002_ejic.202100896.pdf,SI downloaded\10.1002_ejic.202100896_SI.pdf,mof_json_store\10.1002_ejic.202100896\raw_output.json,mof_json_store\10.1002_ejic.202100896\synthesis_030.json,no,,UiO-66-NO2,,CuI,,0.322 g (1 mmol),1,mmol,nan,,,,,nan,,,,,2-nitroterephthalic acid,H2BDC-NO2,1 mmol,1.0,mmol,,,,,,,,,,,acetic acid,AcOH,5 mL,5.0,mL,alpha-cyclodextrin,α-CD,1.0 equiv (vs linker),,,water,H2O,5 mL,5.0,,,,,90.0,90 °C,24.0,24 h,,,"DMF, H2O, MeOH",2× each,100 °C under vacuum for 24 h,100.0,24.0,,,,fcu,Zr6O4(OH)4 12-connected SBU,,,542.0,not_reported,not_reported,381.0,,10.1002/ejic.202100896,ok,
10.1002/ejic.202100896,downloaded\10.1002_ejic.202100896.pdf,SI downloaded\10.1002_ejic.202100896_SI.pdf,mof_json_store\10.1002_ejic.202100896\raw_output.json,mof_json_store\10.1002_ejic.202100896\synthesis_031.json,no,,UiO-66-(COOH)2,,Cu(NO3)2·5/2H2O,,0.322 g (1 mmol),1,mmol,nan,,,,,nan,,,,,"benzene-1,2,4,5-tetracarboxylic acid",H2BDC-(COOH)2,1 mmol,1.0,mmol,,,,,,,,,,,acetic acid,AcOH,5 mL,5.0,mL,,,,,,water,H2O,5 mL,5.0,,,,,90.0,90 °C,24.0,24 h,,,"DMF, H2O, MeOH",2× each,100 °C under vacuum for 24 h,100.0,24.0,,83.0,,fcu,Zr6O4(OH)4 12-connected SBU,,,391.0,not_reported,not_reported,490.0,,10.1002/ejic.202100896,ok,
