Repository: zzhenglab/MOFinder

# MOFinder

MOFinder extracts MOF synthesis information from the literature, reconstructs evidence-supported negative reaction records, and prepares datasets for synthesis-outcome prediction.
[Web application](https://mofinder.chemistry.wustl.edu/) | [Demos](Demo/README.md) | [Source code](docs/source_to_code.md) | [Workflow guide](docs/workflow.md) | [Model evaluation](docs/evaluation.md)

## Quick start

The workflow runs through Python commands. Python 3.10 or newer is required. Clone the repository and initialize its related applications:

```bash
git clone --recurse-submodules https://github.com/zzhenglab/MOFinder.git
cd MOFinder
```

Start with the two offline demonstrations:

```bash

File: mof_extraction_1_2.csv (part 51 of 305)
doi,main_pdf,si_pdf,raw_output,parsed_json,article_trial_or_failure,article_trial_or_failure_notes,mof_name,crystal_code,metal_1,metal_1_abbr,metal_1_amount_text,metal_1_amount_value,metal_1_amount_unit,metal_2,metal_2_abbr,metal_2_amount_text,metal_2_amount_value,metal_2_amount_unit,metal_3,metal_3_abbr,metal_3_amount_text,metal_3_amount_value,metal_3_amount_unit,linker_1,linker_1_abbr,linker_1_amount_text,linker_1_amount_value,linker_1_amount_unit,linker_2,linker_2_abbr,linker_2_amount_text,linker_2_amount_value,linker_2_amount_unit,linker_3,linker_3_abbr,linker_3_amount_text,linker_3_amount_value,linker_3_amount_unit,modulator_1,modulator_1_abbr,modulator_1_amount_text,modulator_1_amount_value,modulator_1_amount_unit,modulator_2,modulator_2_abbr,modulator_2_amount_text,modulator_2_amount_value,modulator_2_amount_unit,solvent_main,solvent_main_abbr,solvent_main_amount_text,solvent_main_ml,solvent_secondary,solvent_secondary_abbr,solvent_secondary_amount_text,solvent_secondary_ml,temperature_c,temperature_c_text,time_h,time_text,vessel_type,stirring,washing_solvent,washing_cycles,activation_text,activation_temp_c,activation_time_h,crystal_morphology,yield_percent,crystal_size,topology_code,metal_cluster_connectivity,unit_cell_short,pore_diameter_A,BET_surface_area_m2g,air_stable,water_stable,tga_decomposition_temp_c,applications,reference,status,error
10.1002/ejic.202100896,downloaded\10.1002_ejic.202100896.pdf,SI downloaded\10.1002_ejic.202100896_SI.pdf,mof_json_store\10.1002_ejic.202100896\raw_output.json,mof_json_store\10.1002_ejic.202100896\synthesis_032.json,no,,UiO-66-(COOH)2,,Cu(NO3)2·5/2H2O,,0.322 g (1 mmol),1,mmol,nan,,,,,nan,,,,,"benzene-1,2,4,5-tetracarboxylic acid",H2BDC-(COOH)2,1 mmol,1.0,mmol,,,,,,,,,,,acetic acid,AcOH,5 mL,5.0,mL,alpha-cyclodextrin,α-CD,0.25 equiv (vs linker),,,water,H2O,5 mL,5.0,,,,,90.0,90 °C,24.0,24 h,,,"DMF, H2O, MeOH",2× each,100 °C under vacuum for 24 h,100.0,24.0,,,,fcu,Zr6O4(OH)4 12-connected SBU,,,419.0,not_reported,not_reported,490.0,,10.1002/ejic.202100896,ok,
10.1002/ejic.202100896,downloaded\10.1002_ejic.202100896.pdf,SI downloaded\10.1002_ejic.202100896_SI.pdf,mof_json_store\10.1002_ejic.202100896\raw_output.json,mof_json_store\10.1002_ejic.202100896\synthesis_033.json,no,,UiO-66-(COOH)2,,Co(NO3)2,,0.322 g (1 mmol),1,mmol,nan,,,,,nan,,,,,"benzene-1,2,4,5-tetracarboxylic acid",H2BDC-(COOH)2,1 mmol,1.0,mmol,,,,,,,,,,,acetic acid,AcOH,5 mL,5.0,mL,alpha-cyclodextrin,α-CD,0.50 equiv (vs linker),,,water,H2O,5 mL,5.0,,,,,90.0,90 °C,24.0,24 h,,,"DMF, H2O, MeOH",2× each,100 °C under vacuum for 24 h,100.0,24.0,,89.0,,fcu,Zr6O4(OH)4 12-connected SBU,,,405.0,not_reported,not_reported,490.0,,10.1002/ejic.202100896,ok,
10.1002/ejic.202100896,downloaded\10.1002_ejic.202100896.pdf,SI downloaded\10.1002_ejic.202100896_SI.pdf,mof_json_store\10.1002_ejic.202100896\raw_output.json,mof_json_store\10.1002_ejic.202100896\synthesis_034.json,no,,UiO-66-(COOH)2,,Cu(NO3)2·5/2H2O,,0.322 g (1 mmol),1,mmol,nan,,,,,nan,,,,,"benzene-1,2,4,5-tetracarboxylic acid",H2BDC-(COOH)2,1 mmol,1.0,mmol,,,,,,,,,,,acetic acid,AcOH,5 mL,5.0,mL,alpha-cyclodextrin,α-CD,0.75 equiv (vs linker),,,water,H2O,5 mL,5.0,,,,,90.0,90 °C,24.0,24 h,,,"DMF, H2O, MeOH",2× each,100 °C under vacuum for 24 h,100.0,24.0,,,,fcu,Zr6O4(OH)4 12-connected SBU,,,410.0,not_reported,not_reported,490.0,,10.1002/ejic.202100896,ok,
10.1002/ejic.202100896,downloaded\10.1002_ejic.202100896.pdf,SI downloaded\10.1002_ejic.202100896_SI.pdf,mof_json_store\10.1002_ejic.202100896\raw_output.json,mof_json_store\10.1002_ejic.202100896\synthesis_035.json,no,,UiO-66-(COOH)2,,Cu(NO3)2,,0.322 g (1 mmol),1,mmol,nan,,,,,nan,,,,,"benzene-1,2,4,5-tetracarboxylic acid",H2BDC-(COOH)2,1 mmol,1.0,mmol,,,,,,,,,,,acetic acid,AcOH,5 mL,5.0,mL,alpha-cyclodextrin,α-CD,1.0 equiv (vs linker),,,water,H2O,5 mL,5.0,,,,,90.0,90 °C,24.0,24 h,,,"DMF, H2O, MeOH",2× each,100 °C under vacuum for 24 h,100.0,24.0,,,,fcu,Zr6O4(OH)4 12-connected SBU,,,304.0,not_reported,not_reported,490.0,,10.1002/ejic.202100896,ok,
10.1002/ejic.202100896,downloaded\10.1002_ejic.202100896.pdf,SI downloaded\10.1002_ejic.202100896_SI.pdf,mof_json_store\10.1002_ejic.202100896\raw_output.json,mof_json_store\10.1002_ejic.202100896\synthesis_036.json,no,,UiO-66-COOH,,ZrCl4,,0.322 g (1 mmol),1,mmol,potassium tetrachloroplatinate(II,,,,,nan,,,,,"benzene-1,2,4-tricarboxylic acid",H2BDC-COOH,1 mmol,1.0,mmol,,,,,,,,,,,acetic acid,AcOH,5 mL,5.0,mL,,,,,,water,H2O,5 mL,5.0,,,,,90.0,90 °C,24.0,24 h,,,"DMF, H2O, MeOH",2× each,100 °C under vacuum for 24 h,100.0,24.0,,72.0,,fcu,Zr6O4(OH)4 12-connected SBU,,,102.0,not_reported,not_reported,498.0,,10.1002/ejic.202100896,ok,
10.1002/ejic.202100896,downloaded\10.1002_ejic.202100896.pdf,SI downloaded\10.1002_ejic.202100896_SI.pdf,mof_json_store\10.1002_ejic.202100896\raw_output.json,mof_json_store\10.1002_ejic.202100896\synthesis_037.json,no,,UiO-66-COOH,,Silver,,0.322 g (1 mmol),1,mmol,Europium(III),,,,,nan,,,,,"benzene-1,2,4-tricarboxylic acid",H2BDC-COOH,1 mmol,1.0,mmol,,,,,,,,,,,acetic acid,AcOH,5 mL,5.0,mL,alpha-cyclodextrin,α-CD,0.25 equiv (vs linker),,,water,H2O,5 mL,5.0,,,,,90.0,90 °C,24.0,24 h,,,"DMF, H2O, MeOH",2× each,100 °C under vacuum for 24 h,100.0,24.0,,,,fcu,Zr6O4(OH)4 12-connected SBU,,,71.0,not_reported,not_reported,498.0,,10.1002/ejic.202100896,ok,
10.1002/ejic.202100896,downloaded\10.1002_ejic.202100896.pdf,SI downloaded\10.1002_ejic.202100896_SI.pdf,mof_json_store\10.1002_ejic.202100896\raw_output.json,mof_json_store\10.1002_ejic.202100896\synthesis_038.json,no,,UiO-66-COOH,,Silver,,0.322 g (1 mmol),1,mmol,Terbium(III),,,,,nan,,,,,"benzene-1,2,4-tricarboxylic acid",H2BDC-COOH,1 mmol,1.0,mmol,,,,,,,,,,,acetic acid,AcOH,5 mL,5.0,mL,alpha-cyclodextrin,α-CD,0.50 equiv (vs linker),,,water,H2O,5 mL,5.0,,,,,90.0,90 °C,24.0,24 h,,,"DMF, H2O, MeOH",2× each,100 °C under vacuum for 24 h,100.0,24.0,,62.0,,fcu,Zr6O4(OH)4 12-connected SBU,,,89.0,not_reported,not_reported,498.0,,10.1002/ejic.202100896,ok,
10.1002/ejic.202100896,downloaded\10.1002_ejic.202100896.pdf,SI downloaded\10.1002_ejic.202100896_SI.pdf,mof_json_store\10.1002_ejic.202100896\raw_output.json,mof_json_store\10.1002_ejic.202100896\synthesis_039.json,no,,UiO-66-COOH,,Silver,,0.322 g (1 mmol),1,mmol,Samarium(III),,,,,nan,,,,,"benzene-1,2,4-tricarboxylic acid",H2BDC-COOH,1 mmol,1.0,mmol,,,,,,,,,,,acetic acid,AcOH,5 mL,5.0,mL,alpha-cyclodextrin,α-CD,0.75 equiv (vs linker),,,water,H2O,5 mL,5.0,,,,,90.0,90 °C,24.0,24 h,,,"DMF, H2O, MeOH",2× each,100 °C under vacuum for 24 h,100.0,24.0,,,,fcu,Zr6O4(OH)4 12-connected SBU,,,113.0,not_reported,not_reported,498.0,,10.1002/ejic.202100896,ok,
10.1002/ejic.202100896,downloaded\10.1002_ejic.202100896.pdf,SI downloaded\10.1002_ejic.202100896_SI.pdf,mof_json_store\10.1002_ejic.202100896\raw_output.json,mof_json_store\10.1002_ejic.202100896\synthesis_041.json,no,,UiO-66-F4,,Cu(NO3)2,,0.322 g (1 mmol),1,mmol,nan,,,,,nan,,,,,"2,3,5,6-tetrafluoroterephthalic acid",H2BDC-F4,1 mmol,1.0,mmol,,,,,,,,,,,acetic acid,AcOH,5 mL,5.0,mL,,,,,,water,H2O,5 mL,5.0,,,,,90.0,90 °C,24.0,24 h,,,"DMF, H2O, MeOH",2× each,100 °C under vacuum for 24 h,100.0,24.0,,76.0,,fcu,Zr6O4(OH)4 12-connected SBU,,,383.0,not_reported,not_reported,461.0,,10.1002/ejic.202100896,ok,
10.1002/ejic.202100896,downloaded\10.1002_ejic.202100896.pdf,SI downloaded\10.1002_ejic.202100896_SI.pdf,mof_json_store\10.1002_ejic.202100896\raw_output.json,mof_json_store\10.1002_ejic.202100896\synthesis_042.json,no,,UiO-66-F4,,Cu(NO3)2,,0.322 g (1 mmol),1,mmol,nan,,,,,nan,,,,,"2,3,5,6-tetrafluoroterephthalic acid",H2BDC-F4,1 mmol,1.0,mmol,,,,,,,,,,,acetic acid,AcOH,5 mL,5.0,mL,alpha-cyclodextrin,α-CD,0.25 equiv (vs linker),,,water,H2O,5 mL,5.0,,,,,90.0,90 °C,24.0,24 h,,,"DMF, H2O, MeOH",2× each,100 °C under vacuum for 24 h,100.0,24.0,,,,fcu,Zr6O4(OH)4 12-connected SBU,,,331.0,not_reported,not_reported,461.0,,10.1002/ejic.202100896,ok,
10.1002/ejic.202100896,downloaded\10.1002_ejic.202100896.pdf,SI downloaded\10.1002_ejic.202100896_SI.pdf,mof_json_store\10.1002_ejic.202100896\raw_output.json,mof_json_store\10.1002_ejic.202100896\synthesis_043.json,no,,UiO-66-F4,,Cu(NO3)2,,0.322 g (1 mmol),1,mmol,nan,,,,,nan,,,,,"2,3,5,6-tetrafluoroterephthalic acid",H2BDC-F4,1 mmol,1.0,mmol,,,,,,,,,,,acetic acid,AcOH,5 mL,5.0,mL,alpha-cyclodextrin,α-CD,0.50 equiv (vs linker),,,water,H2O,5 mL,5.0,,,,,90.0,90 °C,24.0,24 h,,,"DMF, H2O, MeOH",2× each,100 °C under vacuum for 24 h,100.0,24.0,,73.0,,fcu,Zr6O4(OH)4 12-connected SBU,,,363.0,not_reported,not_reported,461.0,,10.1002/ejic.202100896,ok,
10.1002/ejic.202100896,downloaded\10.1002_ejic.202100896.pdf,SI downloaded\10.1002_ejic.202100896_SI.pdf,mof_json_store\10.1002_ejic.202100896\raw_output.json,mof_json_store\10.1002_ejic.202100896\synthesis_044.json,no,,UiO-66-F4,,Cu(NO3)2,,0.322 g (1 mmol),1,mmol,nan,,,,,nan,,,,,"2,3,5,6-tetrafluoroterephthalic acid",H2BDC-F4,1 mmol,1.0,mmol,,,,,,,,,,,acetic acid,AcOH,5 mL,5.0,mL,alpha-cyclodextrin,α-CD,0.75 equiv (vs linker),,,water,H2O,5 mL,5.0,,,,,90.0,90 °C,24.0,24 h,,,"DMF, H2O, MeOH",2× each,100 °C under vacuum for 24 h,100.0,24.0,,,,fcu,Zr6O4(OH)4 12-connected SBU,,,368.0,not_reported,not_reported,461.0,,10.1002/ejic.202100896,ok,
10.1002/ejic.202100896,downloaded\10.1002_ejic.202100896.pdf,SI downloaded\10.1002_ejic.202100896_SI.pdf,mof_json_store\10.1002_ejic.202100896\raw_output.json,mof_json_store\10.1002_ejic.202100896\synthesis_045.json,no,,UiO-66-F4,,Eu(NO3)3·6H2O,,0.322 g (1 mmol),1,mmol,nan,,,,,nan,,,,,"2,3,5,6-tetrafluoroterephthalic acid",H2BDC-F4,1 mmol,1.0,mmol,,,,,,,,,,,acetic acid,AcOH,5 mL,5.0,mL,alpha-cyclodextrin,α-CD,1.0 equiv (vs linker),,,water,H2O,5 mL,5.0,,,,,90.0,90 °C,24.0,24 h,,,"DMF, H2O, MeOH",2× each,100 °C under vacuum for 24 h,100.0,24.0,,,,fcu,Zr6O4(OH)4 12-connected SBU,,,377.0,not_reported,not_reported,461.0,,10.1002/ejic.202100896,ok,
10.1002/smll.202305308,downloaded\10.1002_smll.202305308.pdf,SI downloaded\10.1002_smll.202305308_SI.pdf,mof_json_store\10.1002_smll.202305308\raw_output.json,mof_json_store\10.1002_smll.202305308\synthesis_001.json,no,,Zn-PTC,,Eu(NO3)3·6H2O,,"1.6 mmol, 0.294 g",1.6,mmol,nan,,,,,nan,,,,,"potassium perylene-3,4,9,10-tetracarboxylate",PTC,"0.8 mmol, 0.465 g",0.8,mmol,,,,,,,,,,,,,,,,,,,,,water,H2O,50 mL (for K-PTC solution),50.0,water,H2O,32 mL (for Zn solution),32.0,120.0,120 °C,12.0,12 h,Teflon-lined autoclave (137 mL),"stirred during mixing (600 r/min), then static in autoclave","deionized water, ethanol",,dried in vacuum at 70 °C for 10 h,70.0,10.0,"tangerine red, rhombus slices",97.7,,,,"a=9.680 Å, b=6.964 Å, c=14.164 Å, Pbam",,,not_reported,not_reported,,hydrogen_evolution,10.1002/smll.202305308,ok,
10.1002/smll.202305308,downloaded\10.1002_smll.202305308.pdf,SI downloaded\10.1002_smll.202305308_SI.pdf,mof_json_store\10.1002_smll.202305308\raw_output.json,mof_json_store\10.1002_smll.202305308\synthesis_002.json,no,,nano-Zn-PTC,,Eu(NO3)3·6H2O,,"1.6 mmol, 0.294 g",1.6,mmol,nan,,,,,nan,,,,,"potassium perylene-3,4,9,10-tetracarboxylate",PTC,"0.8 mmol, 0.465 g",0.8,mmol,,,,,,,,,,,acetonitrile,MeCN,8 mL (in 32 mL Zn solution; 10% v/v),,,,,,,,water,H2O,50 mL (for K-PTC solution),50.0,water,H2O,24 mL (for Zn solution),24.0,120.0,120 °C,12.0,12 h,Teflon-lined autoclave (137 mL),"stirred during mixing (600 r/min), then static in autoclave","deionized water, ethanol",,dried in vacuum at 70 °C for 10 h,70.0,10.0,"orange, rhomboid nanosheets",98.1,,,,"a=9.680 Å, b=6.964 Å, c=14.164 Å, Pbam",,,not_reported,not_reported,,hydrogen_evolution,10.1002/smll.202305308,ok,
10.1002/smll.202305308,downloaded\10.1002_smll.202305308.pdf,SI downloaded\10.1002_smll.202305308_SI.pdf,mof_json_store\10.1002_smll.202305308\raw_output.json,mof_json_store\10.1002_smll.202305308\synthesis_003.json,no,,nano-Zn-PTC,,Eu(NO3)3·6H2O,,"1.6 mmol, 0.294 g",1.6,mmol,nan,,,,,nan,,,,,"potassium perylene-3,4,9,10-tetracarboxylate",PTC,"0.8 mmol, 0.465 g",0.8,mmol,,,,,,,,,,,acetonitrile,MeCN,16 mL (in 32 mL Zn solution; 20% v/v),,,,,,,,water,H2O,50 mL (for K-PTC solution),50.0,water,H2O,16 mL (for Zn solution),16.0,120.0,120 °C,12.0,12 h,Teflon-lined autoclave (137 mL),"stirred during mixing (600 r/min), then static in autoclave","deionized water, ethanol",,dried in vacuum at 70 °C for 10 h,70.0,10.0,"orange, rhomboid nanosheets",98.1,,,,"a=9.680 Å, b=6.964 Å, c=14.164 Å, Pbam",,,not_reported,not_reported,,hydrogen_evolution,10.1002/smll.202305308,ok,
10.1002/smll.202305308,downloaded\10.1002_smll.202305308.pdf,SI downloaded\10.1002_smll.202305308_SI.pdf,mof_json_store\10.1002_smll.202305308\raw_output.json,mof_json_store\10.1002_smll.202305308\synthesis_004.json,no,,nano-Zn-PTC,,Eu(NO3)3·6H2O,,"1.6 mmol, 0.294 g",1.6,mmol,nan,,,,,nan,,,,,"potassium perylene-3,4,9,10-tetracarboxylate",PTC,"0.8 mmol, 0.465 g",0.8,mmol,,,,,,,,,,,acetonitrile,MeCN,24 mL (in 32 mL Zn solution; 30% v/v),,,,,,,,water,H2O,50 mL (for K-PTC solution),50.0,water,H2O,8 mL (for Zn solution),8.0,120.0,120 °C,12.0,12 h,Teflon-lined autoclave (137 mL),"stirred during mixing (600 r/min), then static in autoclave","deionized water, ethanol",,dried in vacuum at 70 °C for 10 h,70.0,10.0,"orange, rhomboid nanosheets (smaller)",98.1,,,,"a=9.680 Å, b=6.964 Å, c=14.164 Å, Pbam",,,not_reported,not_reported,,hydrogen_evolution,10.1002/smll.202305308,ok,
10.1002/smll.202305308,downloaded\10.1002_smll.202305308.pdf,SI downloaded\10.1002_smll.202305308_SI.pdf,mof_json_store\10.1002_smll.202305308\raw_output.json,mof_json_store\10.1002_smll.202305308\synthesis_005.json,no,,nano-Zn-PTC,,Cr(NO3)3·9H2O,,"1.6 mmol, 0.294 g",1.6,mmol,nan,,,,,nan,,,,,"potassium perylene-3,4,9,10-tetracarboxylate",PTC,"0.8 mmol, 0.465 g",0.8,mmol,,,,,,,,,,,acetonitrile,MeCN,32 mL (in 32 mL Zn solution; 40% entry uses 100% MeCN for Zn solution),,,,,,,,water,H2O,50 mL (for K-PTC solution),50.0,,,,,120.0,120 °C,12.0,12 h,Teflon-lined autoclave (137 mL),"stirred during mixing (600 r/min), then static in autoclave","deionized water, ethanol",,dried in vacuum at 70 °C for 10 h,70.0,10.0,"orange, rod-shaped to nanosheet (highest MeCN)",98.1,,,,"a=9.680 Å, b=6.964 Å, c=14.164 Å, Pbam",,,not_reported,not_reported,,hydrogen_evolution,10.1002/smll.202305308,ok,
10.1021/ja0734952,downloaded\10.1021_ja0734952.pdf,SI downloaded\10.1021_ja0734952_SI.pdf,mof_json_store\10.1021_ja0734952\raw_output.json,mof_json_store\10.1021_ja0734952\synthesis_001.json,no,,,,ZrOCl2·8H2O,,"0.202 mmol, 47 mg",0.202,mmol,nan,,,,,nan,,,,,"1,3-bis(5-methoxy-1,3-benzene dicarboxylic acid)benzene",H4L,"0.101 mmol, 47 mg",0.101,mmol,,,,,,,,,,,pyridine,,"0.6 mmol, 49 µL",0.6,mmol,,,,,,dimethyl sulfoxide,DMSO,"2 mL (from 2:1 DMSO/o-dichlorobenzene, 3 mL total)",2.0,o-dichlorobenzene,,"1 mL (from 2:1 DMSO/o-dichlorobenzene, 3 mL total)",1.0,115.0,115 °C,24.0,24 h at 115 °C; then at RT for several weeks,sealed scintillation vial,static,,,,,,small green prismatic single crystals,,0.10 x 0.08 x 0.07 mm,,Cu2 paddlewheel SBU; nanoball nodes,"tetragonal, I422, a=b=28.885(4) Å, c=28.305(6) Å",5.962,,not_reported,not_reported,350.0,,10.1021/ja0734952,ok,
10.1002/chem.201301139,downloaded\10.1002_chem.201301139.pdf,SI downloaded\10.1002_chem.201301139_SI.pdf,mof_json_store\10.1002_chem.201301139\raw_output.json,mof_json_store\10.1002_chem.201301139\synthesis_001.json,yes,"Without HNO3, H3Tri gave an unknown low-crystallinity impurity; scale-up targeting 7 yielded 6 with an impurity.",Bi2(O)(Pyr)(H2O) (1),,ZrOCl2·8H2O,,used in 2:1 Bi(NO3)3:Pyr ratio (amounts as in in situ experiments),,,nan,,,,,nan,,,,,pyromellitic acid,H4Pyr,used in 2:1 Bi(NO3)3:Pyr ratio (amounts as in in situ experiments),,,,,,,,,,,,,,,,,,,,,,,water,H2O,,,,,,,150.0,150 °C,0.033,2 min (quenched),glass reactor (Duran culture tube) in aluminium autoclave,stirred,"DMF, water",,,,,white microcrystalline precipitate,,,,Bi4O12 units (face-sharing BiOx) linked into layers,,,,not_reported,not_reported,350.0,luminescence,10.1002/chem.201301139,ok,
10.1002/chem.201301139,downloaded\10.1002_chem.201301139.pdf,SI downloaded\10.1002_chem.201301139_SI.pdf,mof_json_store\10.1002_chem.201301139\raw_output.json,mof_json_store\10.1002_chem.201301139\synthesis_002.json,yes,"Without HNO3, H3Tri gave an unknown low-crystallinity impurity; scale-up targeting 7 yielded 6 with an impurity.",Bi2(O)(Pyr)(H2O) (1),,ZrOCl2·8H2O,,"76.3 mg, 0.157 mmol",0.157,mmol,nan,,,,,nan,,,,,pyromellitic acid,H4Pyr,"20.0 mg, 0.79 mmol",,,,,,,,,,,,,,,,,,,,,,,water,H2O,1 mL,1.0,,,,,150.0,150 °C,,"heated to 150 °C over 14 h, held 60 h, cooled 48 h",Teflon-lined autoclave (2 mL HT PTFE vessel),,"DMF, water",,,,,white single crystals,,,,Bi4O12 units (face-sharing BiOx) linked into layers,"monoclinic, C2/c (see SI)",,,not_reported,not_reported,350.0,luminescence,10.1002/chem.201301139,ok,
10.1002/chem.201301139,downloaded\10.1002_chem.201301139.pdf,SI downloaded\10.1002_chem.201301139_SI.pdf,mof_json_store\10.1002_chem.201301139\raw_output.json,mof_json_store\10.1002_chem.201301139\synthesis_003.json,yes,"Without HNO3, H3Tri gave an unknown low-crystallinity impurity; scale-up targeting 7 yielded 6 with an impurity.",Bi(HPyr) (2),,ZrOCl2·8H2O,,"47.7 mg, 0.0983 mmol",0.0983,mmol,nan,,,,,nan,,,,,pyromellitic acid,H4Pyr,"50 mg, 0.197 mmol",0.197,mmol,,,,,,,,,,,,,,,,,,,,,water,H2O,2 mL,2.0,,,,,150.0,150 °C,0.833,50 min (quenched),Schott Duran glass reactor in aluminium autoclave,stirred,"DMF, water",,,,,white microcrystalline powder,32.0,,,chains of face-sharing BiOx polyhedra (linked by pyromellate),"monoclinic, P21/a (PXRD derived; see SI)",,,not_reported,not_reported,360.0,luminescence,10.1002/chem.201301139,ok,
10.1002/chem.201301139,downloaded\10.1002_chem.201301139.pdf,SI downloaded\10.1002_chem.201301139_SI.pdf,mof_json_store\10.1002_chem.201301139\raw_output.json,mof_json_store\10.1002_chem.201301139\synthesis_004.json,yes,"Without HNO3, H3Tri gave an unknown low-crystallinity impurity; scale-up targeting 7 yielded 6 with an impurity.",Bi(HPyr) (3),,ZrOCl2·8H2O,,"954 mg, 1.96 mmol",1.96,mmol,nan,,,,,nan,,,,,pyromellitic acid,H4Pyr,"250 mg, 0.984 mmol",0.984,mmol,,,,,,,,,,,,,,,,,,,,,water,H2O,9.5 mL,9.5,,,,,150.0,150 °C,,"heated to 150 °C over 1 h, held 48 h, cooled 12 h",Teflon-lined steel reactor (23 mL),,"DMF, water",,,,,white powder,79.0,,,chains of face-sharing BiOx polyhedra (linked by pyromellate),"triclinic, P-1 (see SI)",,,not_reported,not_reported,380.0,luminescence,10.1002/chem.201301139,ok,
10.1002/chem.201301139,downloaded\10.1002_chem.201301139.pdf,SI downloaded\10.1002_chem.201301139_SI.pdf,mof_json_store\10.1002_chem.201301139\raw_output.json,mof_json_store\10.1002_chem.201301139\synthesis_005.json,yes,"Without HNO3, H3Tri gave an unknown low-crystallinity impurity; scale-up targeting 7 yielded 6 with an impurity.",Bi(Tri)(H2O) (4),,Co(CH3COO)2·4H2O,,"346.2 mg, 0.714 mmol",0.714,mmol,nan,,,,,nan,,,,,trimellitic acid,H3Tri,"150 mg, 0.714 mmol",0.714,mmol,,,,,,,,,,,nitric acid (2 m),HNO3,1.79 mL of 2 m HNO3,,,,,,,,water,H2O,8.21 mL,8.21,,,,,150.0,150 °C,12.0,12 h,Teflon-lined steel reactor (23 mL),,"DMF, water",,,,,white powder,76.6,,,chains of edge-sharing BiOx polyhedra linked by trimellate,"triclinic, P-1 (see SI)",,,not_reported,not_reported,340.0,,10.1002/chem.201301139,ok,
10.1002/chem.201301139,downloaded\10.1002_chem.201301139.pdf,SI downloaded\10.1002_chem.201301139_SI.pdf,mof_json_store\10.1002_chem.201301139\raw_output.json,mof_json_store\10.1002_chem.201301139\synthesis_006.json,yes,"Without HNO3, H3Tri gave an unknown low-crystallinity impurity; scale-up targeting 7 yielded 6 with an impurity.",[Bi(BTC)(H2O)]·H2O (6),,Co(CH3COO)2·4H2O,,"69.2 mg, 0.142 mmol",0.142,mmol,nan,,,,,nan,,,,,"benzene-1,3,5-tricarboxylic acid",H3BTC,"30 mg, 0.142 mmol",0.142,mmol,,,,,,,,,,,,,,,,,,,,,water,H2O,2 mL,2.0,,,,,150.0,150 °C,0.083,5 min (quenched),Schott Duran glass reactor (in situ setup),stirred,"DMF, water",,,,,,,,,Bi2O14 dimers linked by BTC into 3D network,"monoclinic, P21/c (PXRD derived; see SI)",,,not_reported,not_reported,380.0,,10.1002/chem.201301139,ok,
10.1002/chem.201301139,downloaded\10.1002_chem.201301139.pdf,SI downloaded\10.1002_chem.201301139_SI.pdf,mof_json_store\10.1002_chem.201301139\raw_output.json,mof_json_store\10.1002_chem.201301139\synthesis_007.json,yes,"Without HNO3, H3Tri gave an unknown low-crystallinity impurity; scale-up targeting 7 yielded 6 with an impurity.",Bi2(O)(OH)(HBTC)(NO3) (8),,Co(CH3COO)2·4H2O,,"692 mg, 1.43 mmol",1.43,mmol,nan,,,,,nan,,,,,"benzene-1,3,5-tricarboxylic acid",H3BTC,"150 mg, 0.714 mmol",0.714,mmol,,,,,,,,,,,,,,,,,,,,,water,H2O,10 mL,10.0,,,,,150.0,150 °C,,"heated to 150 °C over 24 h, held 48 h, cooled 12 h",Teflon-lined steel reactor (23 mL),,"DMF, water",,,,,,,,,layers of corner- and face-sharing BiOx polyhedra linked by HBTC and NO3-,"monoclinic, P21/c (see SI)",,,not_reported,not_reported,300.0,,10.1002/chem.201301139,ok,
10.1002/chem.201301139,downloaded\10.1002_chem.201301139.pdf,SI downloaded\10.1002_chem.201301139_SI.pdf,mof_json_store\10.1002_chem.201301139\raw_output.json,mof_json_store\10.1002_chem.201301139\synthesis_008.json,yes,"Without HNO3, H3Tri gave an unknown low-crystallinity impurity; scale-up targeting 7 yielded 6 with an impurity.",Bi2(O)(OH)(HBTC)(NO3) (8),,Co(CH3COO)2·4H2O,,"69.2 mg, 0.142 mmol",0.142,mmol,nan,,,,,nan,,,,,"benzene-1,3,5-tricarboxylic acid",H3BTC,"30 mg, 0.142 mmol",0.142,mmol,,,,,,,,,,,,,,,,,,,,,water,H2O,2 mL,2.0,,,,,150.0,150 °C,0.333,20 min (quenched),Schott Duran glass reactor (in situ setup),stirred,"DMF, water",,,,,,,,,layers of corner- and face-sharing BiOx polyhedra linked by HBTC and NO3-,"monoclinic, P21/c (see SI)",,,not_reported,not_reported,300.0,,10.1002/chem.201301139,ok,
10.1021/jacs.9b07633,downloaded\10.1021_jacs.9b07633.pdf,SI downloaded\10.1021_jacs.9b07633_SI.pdf,mof_json_store\10.1021_jacs.9b07633\raw_output.json,mof_json_store\10.1021_jacs.9b07633\synthesis_001.json,no,,MOF 1,,Co(NO3)2·6H2O,,"119 mg, 0.4 mmol",0.4,mmol,nan,,,,,nan,,,,,p-tert-butylsulfonyl calix[4]arene,H4TBSC,"85 mg, 0.1 mmol",0.1,mmol,"2,2′-dihydroxy-1,1′-binaphthyl-3,3′-dicarboxylic acid",H2L1,"74.8 mg, 0.2 mmol",0.2,mmol,,,,,,,,,,,,,,,,methanol,MeOH,14 mL,14.0,"N,N-dimethylformamide",DMF,6 mL,6.0,100.0,100 °C,24.0,24 h,screw-cap glass vial,static,"DMF, MeOH",,Activated at 80 °C under vacuum for 4 h,80.0,4.0,white cubic block-shaped crystals,87.3,average size ∼38 μm,,Zn4(μ4-H2O)(TBSC) 4-connected SBU; layered,"a=14.1506, b=14.1506, c=14.793 Å, α=90°, β=90°, γ=90°, P4",10.5,175.9,yes,not_reported,350.0,sensing;luminescence,10.1021/jacs.9b07633,ok,
10.1021/jacs.9b07633,downloaded\10.1021_jacs.9b07633.pdf,SI downloaded\10.1021_jacs.9b07633_SI.pdf,mof_json_store\10.1021_jacs.9b07633\raw_output.json,mof_json_store\10.1021_jacs.9b07633\synthesis_002.json,no,,MOF 2,,Cr(NO3)3·9H2O,,"119 mg, 0.4 mmol",0.4,mmol,NaN3,,,,,nan,,,,,p-tert-butylsulfonyl calix[4]arene,H4TBSC,"85 mg, 0.1 mmol",0.1,mmol,"2,2′-dihydroxy-5,5′,6,6′-tetramethyl-1,1′-biphenyl-3,3′-dicarboxylic acid",H2L2,"66 mg, 0.2 mmol",0.2,mmol,,,,,,,,,,,,,,,,acetonitrile,MeCN,14 mL,14.0,"N,N-dimethylformamide",DMF,6 mL,6.0,100.0,100 °C,24.0,24 h,screw-cap glass vial,static,"DMF, MeCN",,Activated at 80 °C under vacuum for 4 h,80.0,4.0,white cubic block-shaped crystals,85.7,average size ∼48 μm,,Zn4(μ4-H2O)(TBSC) 4-connected SBU; layered,"a=13.9028, b=14.2795, c=16.7217 Å, α=112.77°, β=103.65°, γ=91.82°, P1",10.0,141.1,yes,not_reported,450.0,sensing;luminescence,10.1021/jacs.9b07633,ok,
10.1021/acsami.3c01172,downloaded\10.1021_acsami.3c01172.pdf,SI downloaded\10.1021_acsami.3c01172_SI.pdf,mof_json_store\10.1021_acsami.3c01172\raw_output.json,mof_json_store\10.1021_acsami.3c01172\synthesis_001.json,no,,Bi1-DDBS,2190135,Co(NO3)2·6H2O,,stock made from 0.60 g (1.23 mmol) Bi(NO3)3·5H2O; 1.5 mL of stock used,1.23,mmol,nan,,,,,nan,,,,,"disodium 2,2′-[biphenyl-4,4′-diylchethane-2,1-diyl]dibenzenesulphonate",DDBS,stock made from 0.44 g (0.78 mmol) DDBS in 5.0 mL H2O; 1.5 mL of stock used,0.44,g,,,,,,,,,,,,,,,,,,,,,dimethyl sulfoxide,DMSO,2.0 mL,2.0,acetone,,2.0 mL,2.0,80.0,80 °C,48.0,48 h,glass vial (10 mL),static,DMF,,,,,yellow needle-shaped crystals,73.0,,,Bi1 monomer nodes linked by DDBS (1D),,,,not_reported,not_reported,,,10.1021/acsami.3c01172,ok,
10.1021/acsami.3c01172,downloaded\10.1021_acsami.3c01172.pdf,SI downloaded\10.1021_acsami.3c01172_SI.pdf,mof_json_store\10.1021_acsami.3c01172\raw_output.json,mof_json_store\10.1021_acsami.3c01172\synthesis_002.json,no,,Bi1-NDS,2190136,Co(NO3)2·6H2O,,0.233 g (0.5 mmol) Bi2O3 added to linker solution; 1.0 mL of resulting stock used,0.5,mmol,nan,,,,,nan,,,,,"1,5-naphthalenedisulfonate","1,5-NDS","stock made from 0.33 g (1.14 mmol) 1,5-NDS in 4.0 mL H2O; 1.0 mL of stock used",0.33,g,,,,,,,,,,,,,,,,,,,,,dimethyl sulfoxide,DMSO,2.0 mL,2.0,acetone,,1.0 mL,1.0,80.0,80 °C,48.0,48 h,glass vial (7 mL),static,,,,,,colorless needle-shaped crystals,83.0,,,Bi1 monomer nodes in 2D layers,,,,not_reported,not_reported,,,10.1021/acsami.3c01172,ok,
10.1021/acsami.3c01172,downloaded\10.1021_acsami.3c01172.pdf,SI downloaded\10.1021_acsami.3c01172_SI.pdf,mof_json_store\10.1021_acsami.3c01172\raw_output.json,mof_json_store\10.1021_acsami.3c01172\synthesis_003.json,no,,Bi2-NDS,2190137,Co(NO3)2·6H2O,,"Bi2O3 present in stock (prepared from 0.233 g with 1,5-NDS); 2.5 mL of stock used",1.10409,mmol,nan,,,,,nan,,,,,"1,5-naphthalenedisulfonate","1,5-NDS",2.5 mL of stock solution (from 0.33 g in 4.0 mL H2O) used,0.33,g,,,,,,,,,,,,,,,,,,,,,methanol,MeOH,2.5 mL,2.5,water,H2O,2.5 mL (from stock),2.5,120.0,120 °C,48.0,48 h,glass vial (7 mL),static,,,,,,colorless plate-shaped crystals,52.0,,,dihydroxide-bridged Bi2 dimers linked by NDS,,,,not_reported,not_reported,,,10.1021/acsami.3c01172,ok,
10.1021/acsami.3c01172,downloaded\10.1021_acsami.3c01172.pdf,SI downloaded\10.1021_acsami.3c01172_SI.pdf,mof_json_store\10.1021_acsami.3c01172\raw_output.json,mof_json_store\10.1021_acsami.3c01172\synthesis_004.json,no,,Bi_chain-NDS,2190145,Co(NO3)2·6H2O,,"Bi2O3 present in stock (prepared from 0.233 g with 1,5-NDS); 2.5 mL of stock used",1.10409,mmol,nan,,,,,nan,,,,,"1,5-naphthalenedisulfonate","1,5-NDS",2.5 mL of stock solution (from 0.33 g in 4.0 mL H2O) used,0.33,g,,,,,,,,,,,,,,,,,,,,,water,H2O,2.5 mL (from stock),2.5,,,,,80.0,80 °C,48.0,48 h,glass vial (7 mL),static,,,,,,colorless block-shaped crystals,75.0,,,zig-zag Bi-oxo chains linked by NDS (2D layers),,,,not_reported,not_reported,,,10.1021/acsami.3c01172,ok,
10.1021/acsami.3c01172,downloaded\10.1021_acsami.3c01172.pdf,SI downloaded\10.1021_acsami.3c01172_SI.pdf,mof_json_store\10.1021_acsami.3c01172\raw_output.json,mof_json_store\10.1021_acsami.3c01172\synthesis_005.json,no,,Bi6-DDBS,2190138,Co(CH3COO)2·4H2O,,stock made from 0.60 g (1.23 mmol) Bi(NO3)3·5H2O; 2.0 mL of stock used,1.23,mmol,nan,,,,,nan,,,,,"disodium 2,2′-[biphenyl-4,4′-diylchethane-2,1-diyl]dibenzenesulphonate",DDBS,stock made from 0.44 g (0.78 mmol) DDBS in 5.0 mL H2O; 2.0 mL of stock used,0.44,g,,,,,,,,,,,,,,,,,,,,,dimethyl sulfoxide,DMSO,2.0 mL,2.0,water,H2O,~2.0 mL (from stock),,80.0,80 °C,48.0,48 h,glass vial (10 mL),static,DMF,,,,,yellow hexagonal-shaped crystals,27.0,,,Bi6O4(OH)4 hexanuclear node; 2D network via DDBS,,,,not_reported,not_reported,,,10.1021/acsami.3c01172,ok,
10.1021/acsami.3c01172,downloaded\10.1021_acsami.3c01172.pdf,SI downloaded\10.1021_acsami.3c01172_SI.pdf,mof_json_store\10.1021_acsami.3c01172\raw_output.json,mof_json_store\10.1021_acsami.3c01172\synthesis_006.json,no,,Bi7-DDBS,2190141,MnCl2·4H2O,,stock made from 1.20 g (2.47 mmol) Bi(NO3)3·5H2O; 2.0 mL of stock used,2.47,mmol,nan,,,,,nan,,,,,"disodium 2,2′-[biphenyl-4,4′-diylchethane-2,1-diyl]dibenzenesulphonate",DDBS,0.44 g (0.78 mmol) DDBS in 5.0 mL H2O (stock); 2.0 mL of stock used,0.44,g,,,,,,,,,,,,,,,,,,,,,dimethyl sulfoxide,DMSO,2.0 mL,2.0,water,H2O,~2.0 mL (from stock),,80.0,80 °C,48.0,48 h,glass vial (10 mL),static,DMF,,,,,yellow hexagonal-shaped crystals,23.0,,,Bi7 node (Bi6 core plus addenda Bi) forming zig-zag chains via DDBS,,,,not_reported,not_reported,,,10.1021/acsami.3c01172,ok,
10.1021/acsami.3c01172,downloaded\10.1021_acsami.3c01172.pdf,SI downloaded\10.1021_acsami.3c01172_SI.pdf,mof_json_store\10.1021_acsami.3c01172\raw_output.json,mof_json_store\10.1021_acsami.3c01172\synthesis_007.json,no,,Bi6-NDS-1,2190139,Cu(NO3)2·3H2O,,"Bi2O3 present in stock (prepared from 0.233 g with 1,5-NDS); 5.0 mL of stock used",1.11164,mmol,nan,,,,,nan,,,,,"1,5-naphthalenedisulfonate","1,5-NDS",5.0 mL of stock solution (from 0.33 g in 4.0 mL H2O) used,0.33,g,,,,,,,,,,,,,,,,,,,,,water,H2O,~5.0 mL (extra) + water from stock,5.0,"N,N-dimethylformamide",DMF,5.0 mL,5.0,25,"RT, 48 h (capped)",48.0,48 h,glass vial (17 mL),static,,,,,,colorless needle-shaped crystals,45.0,,,Bi6O4(OH)4 hexanuclear nodes linked by NDS; inorganic Bi6 chains present,,,,not_reported,not_reported,,,10.1021/acsami.3c01172,ok,
10.1021/acsami.3c01172,downloaded\10.1021_acsami.3c01172.pdf,SI downloaded\10.1021_acsami.3c01172_SI.pdf,mof_json_store\10.1021_acsami.3c01172\raw_output.json,mof_json_store\10.1021_acsami.3c01172\synthesis_008.json,no,,Bi6-NDS-2,2190140,NiCl2·6H2O,,"Bi2O3 present in stock (prepared from 0.233 g with 1,5-NDS); 5.0 mL of stock used",1.47756,mmol,nan,,,,,nan,,,,,"1,5-naphthalenedisulfonate","1,5-NDS",5.0 mL of stock solution (from 0.33 g in 4.0 mL H2O) used,0.33,g,,,,,,,,,,,,,,,,,,,,,"N,N-dimethylformamide",DMF,10.0 mL,10.0,,,,,25,"RT, 48 h (capped)",48.0,48 h,glass vial (17 mL),static,,,,,,colorless needle-shaped crystals,82.0,,scu,Bi6O4(OH)4 8-connected SBU (scu-like) via NDS,,,,not_reported,not_reported,,,10.1021/acsami.3c01172,ok,
10.1021/acsami.3c01172,downloaded\10.1021_acsami.3c01172.pdf,SI downloaded\10.1021_acsami.3c01172_SI.pdf,mof_json_store\10.1021_acsami.3c01172\raw_output.json,mof_json_store\10.1021_acsami.3c01172\synthesis_009.json,no,,Bi8-NDS-NH2BDC,2190142,CoCl2·6H2O,,"Bi2O3 present in stock (prepared from 0.233 g with 1,5-NDS); 1.6 mL of stock used",1.47531,mmol,nan,,,,,nan,,,,,"1,5-naphthalenedisulfonate","1,5-NDS",1.6 mL of stock solution (from 0.33 g in 4.0 mL H2O) used,0.33,g,2-aminoterephthalic acid,NH2-BDC,0.10 g (0.55 mmol) dissolved in 5.0 mL DMF; entire 5.0 mL added,0.1,g,,,,,,,,,,,,,,,,"N,N-dimethylformamide",DMF,5.0 mL (from NH2-BDC solution),5.0,dimethyl sulfoxide,DMSO,3.4 mL,3.4,25,"RT, 7 d (capped)",168.0,7 d,glass vial (17 mL),static,DMF,,,,,yellow needle-shaped crystals,66.0,,,Bi8 node (Bi6 core decorated by 2 Bi) linked by NDS and NH2-BDC,,,,not_reported,not_reported,,,10.1021/acsami.3c01172,ok,
10.1021/acsami.3c01172,downloaded\10.1021_acsami.3c01172.pdf,SI downloaded\10.1021_acsami.3c01172_SI.pdf,mof_json_store\10.1021_acsami.3c01172\raw_output.json,mof_json_store\10.1021_acsami.3c01172\synthesis_010.json,no,,Bi38-DDBS,2190143,NiCl2·6H2O,,1.0 g (0.56 mmol) dissolved in 10.0 mL DMSO (cluster solution); 2.5 mL used,0.56,mmol,nan,,,,,nan,,,,,"disodium 2,2′-[biphenyl-4,4′-diylchethane-2,1-diyl]dibenzenesulphonate",DDBS,0.10 g (0.18 mmol) in 5.0 mL DMF (linker solution); 2.5 mL used,0.1,g,,,,,,,,,,,,,,,,,,,,,"N,N-dimethylformamide",DMF,2.5 mL (from linker solution),2.5,dimethyl sulfoxide,DMSO,2.5 mL (from cluster solution),2.5,80.0,80 °C,48.0,48 h,glass vial (17 mL),static,,,,,,yellow plate-shaped crystals,84.0,,,Bi38 polyoxocation nodes linked by DDBS (2D connectivity),,,,not_reported,not_reported,,,10.1021/acsami.3c01172,ok,
10.1021/acsami.3c01172,downloaded\10.1021_acsami.3c01172.pdf,SI downloaded\10.1021_acsami.3c01172_SI.pdf,mof_json_store\10.1021_acsami.3c01172\raw_output.json,mof_json_store\10.1021_acsami.3c01172\synthesis_011.json,no,,Bi38-NDS,2190144,NiCl2·6H2O,,1.0 g (0.56 mmol) dissolved in 10.0 mL DMSO (cluster solution); 2.5 mL used,0.56,mmol,nan,,,,,nan,,,,,"1,5-naphthalenedisulfonate","1,5-NDS",0.10 g (0.34 mmol) in 5.0 mL DMF (linker solution); 2.5 mL used,0.1,g,,,,,,,,,,,,,,,,,,,,,"N,N-dimethylformamide",DMF,2.5 mL (from linker solution),2.5,dimethyl sulfoxide,DMSO,2.5 mL (from cluster solution),2.5,80.0,80 °C,48.0,48 h,glass vial (17 mL),static,,,,,,colorless hexagonal-shaped crystals,75.0,,,Bi38 polyoxocation nodes linked by NDS (3D),,,,not_reported,not_reported,,,10.1021/acsami.3c01172,ok,
10.1039/d1ta02275j,downloaded\10.1039_d1ta02275j.pdf,SI downloaded\10.1039_d1ta02275j_SI.pdf,mof_json_store\10.1039_d1ta02275j\raw_output.json,mof_json_store\10.1039_d1ta02275j\synthesis_001.json,no,,PCN-777,,CdCl2,,"1.08 g, 3.351 mmol",3.351,mmol,nan,,,,,nan,,,,,"4,4’,4’’-s-Triazine-2,4,6-triyl-tribenzoic acid",TATB,"0.270 g, 0.612 mmol",0.612,mmol,,,,,,,,,,,trifluoroacetic acid,TFA,1.8 mL,1.8,mL,,,,,,"N,N-diethylformamide",DEF,36 mL,36.0,,,,,150.0,423 K,12.0,12 h,Teflon-lined autoclave,sonicated 10 min at RT; static during heating,"DMF, acetone",3 h at RT,dried at 393 K for 12 h; then activated at 423 K under vacuum prior to adsorption experiments,150.0,,,,,,Zr6-oxoclusters,,33.7,1730.0,not_reported,yes,,siloxane_removal;D4_capture,10.1039/d1ta02275j,ok,
10.1039/d4cc01706d,downloaded\10.1039_d4cc01706d.pdf,SI downloaded\10.1039_d4cc01706d_SI.pdf,mof_json_store\10.1039_d4cc01706d\raw_output.json,mof_json_store\10.1039_d4cc01706d\synthesis_001.json,no,,UiO-66,,CoCl2·4H2O,,1.678 g (7.2 mmol),7.2,mmol,nan,,,,,nan,,,,,terephthalic acid,BDC,1.661 g (10 mmol),10.0,mmol,,,,,,,,,,,hydrochloric acid,,5 mL,5.0,mL,,,,,,"N,N-dimethylformamide",DMF,75 mL,75.0,,,,,80.0,80 °C,24.0,24 h,Teflon-lined autoclave,static,"DMF, acetone","DMF 2×, acetone 2×; acetone immersion 24 h",120 °C under vacuum overnight,120.0,,,,,,Zr6 node,,,764.5,not_reported,not_reported,,proton_conduction,10.1039/d4cc01706d,ok,
10.1039/d4cc01706d,downloaded\10.1039_d4cc01706d.pdf,SI downloaded\10.1039_d4cc01706d_SI.pdf,mof_json_store\10.1039_d4cc01706d\raw_output.json,mof_json_store\10.1039_d4cc01706d\synthesis_002.json,no,,UiO-66-PyDC,,MnCl2·4H2O,,233 mg (1 mmol),1,mmol,nan,,,,,nan,,,,,"2,5-pyridinedicarboxylic acid",PyDC,167.2 mg (1 mmol),1.0,mmol,,,,,,,,,,,hydrochloric acid,,10 mL,10.0,mL,,,,,,"N,N-dimethylformamide",DMF,10 mL,10.0,,,,,100.0,100 °C,24.0,24 h,glass vial,static,"DMF, acetone","DMF 2×, acetone 2×; acetone immersion 24 h",120 °C under vacuum overnight,120.0,,,,,,Zr6 node,,,247.8,not_reported,not_reported,,proton_conduction,10.1039/d4cc01706d,ok,
10.1039/d4cc01706d,downloaded\10.1039_d4cc01706d.pdf,SI downloaded\10.1039_d4cc01706d_SI.pdf,mof_json_store\10.1039_d4cc01706d\raw_output.json,mof_json_store\10.1039_d4cc01706d\synthesis_003.json,no,,UiO-66-PyDC-PA,,CoCl2·6H2O,,233 mg (1 mmol),1,mmol,nan,,,,,nan,,,,,PyDC-PA ion pair linker,PyDC-PA,265.11 mg (1 mmol),1.0,mmol,,,,,,,,,,,hydrochloric acid,,10 mL,10.0,mL,,,,,,"N,N-dimethylformamide",DMF,10 mL,10.0,,,,,100.0,100 °C,24.0,24 h,glass vial,static,"DMF, acetone","DMF 2×, acetone 2×; acetone immersion 24 h",120 °C under vacuum overnight,120.0,,,,,,Zr6 node,,,617.4,not_reported,not_reported,,proton_conduction,10.1039/d4cc01706d,ok,
10.1002/chem.202000993,downloaded\10.1002_chem.202000993.pdf,SI downloaded\10.1002_chem.202000993_SI.pdf,mof_json_store\10.1002_chem.202000993\raw_output.json,mof_json_store\10.1002_chem.202000993\synthesis_001.json,yes,Microwave synthesis with 1 equiv HCl gave largely amorphous material; ZrOCl2 caused gelation hampering turbidity measurements.,UiO-66,,Co(NO3)2·6H2O,,0.45 mmol (0.1049 g),0.45,mmol,nan,,,,,nan,,,,,terephthalic acid,BDC,0.45 mmol (0.0748 g),0.45,mmol,,,,,,,,,,,,,,,,,,,,,"N,N-dimethylformamide",DMF,10 mL,10.0,,,,,100.0,100 °C,0.167,10 min,microwave vial (35 mL),,"DMF, acetone",2× each,"solvent exchange in CHCl3 for 3 days (daily refresh), then 120 °C under high vacuum for 20 h",120.0,20.0,octahedral crystals; intergrown,,,fcu,Zr6O4(OH)4 12-connected SBU,,,984.0,not_reported,not_reported,500.0,,10.1002/chem.202000993,ok,
10.1002/chem.202000993,downloaded\10.1002_chem.202000993.pdf,SI downloaded\10.1002_chem.202000993_SI.pdf,mof_json_store\10.1002_chem.202000993\raw_output.json,mof_json_store\10.1002_chem.202000993\synthesis_002.json,yes,Microwave synthesis with 1 equiv HCl gave largely amorphous material; ZrOCl2 caused gelation hampering turbidity measurements.,UiO-66,,Co(NO3)2·6H2O,,0.45 mmol (0.1049 g),0.45,mmol,nan,,,,,nan,,,,,terephthalic acid,BDC,0.45 mmol (0.0748 g),0.45,mmol,,,,,,,,,,,water,,5 equiv (40 μL),0.04,mL,,,,,,"N,N-dimethylformamide",DMF,10 mL,10.0,,,,,100.0,100 °C,0.017,1 min,microwave vial (35 mL),,"DMF, acetone",2× each,"solvent exchange in CHCl3 for 3 days (daily refresh), then 120 °C under high vacuum for 20 h",120.0,20.0,ill-defined nanoparticles ~100 nm,,,fcu,Zr6O4(OH)4 12-connected SBU,,,878.0,not_reported,not_reported,500.0,,10.1002/chem.202000993,ok,
10.1002/chem.202000993,downloaded\10.1002_chem.202000993.pdf,SI downloaded\10.1002_chem.202000993_SI.pdf,mof_json_store\10.1002_chem.202000993\raw_output.json,mof_json_store\10.1002_chem.202000993\synthesis_003.json,yes,Microwave synthesis with 1 equiv HCl gave largely amorphous material; ZrOCl2 caused gelation hampering turbidity measurements.,UiO-66,,Co(NO3)2·6H2O,,0.45 mmol (0.1049 g),0.45,mmol,nan,,,,,nan,,,,,terephthalic acid,BDC,0.45 mmol (0.0748 g),0.45,mmol,,,,,,,,,,,acetic acid,,100 equiv (2.5 mL),2.5,mL,,,,,,"N,N-dimethylformamide",DMF,10 mL,10.0,,,,,100.0,100 °C,0.017,1 min,microwave vial (35 mL),,"DMF, acetone",2× each,"solvent exchange in CHCl3 for 3 days (daily refresh), then 120 °C under high vacuum for 20 h",120.0,20.0,small octahedral nanoparticles ~100 nm,,,fcu,Zr6O4(OH)4 12-connected SBU,,,946.0,not_reported,not_reported,500.0,,10.1002/chem.202000993,ok,
10.1002/chem.202000993,downloaded\10.1002_chem.202000993.pdf,SI downloaded\10.1002_chem.202000993_SI.pdf,mof_json_store\10.1002_chem.202000993\raw_output.json,mof_json_store\10.1002_chem.202000993\synthesis_004.json,yes,Microwave synthesis with 1 equiv HCl gave largely amorphous material; ZrOCl2 caused gelation hampering turbidity measurements.,UiO-66,,ZrO2·8H2O,,0.45 mmol (0.1049 g),0.45,mmol,nan,,,,,nan,,,,,terephthalic acid,BDC,0.45 mmol (0.0748 g),0.45,mmol,,,,,,,,,,,L-proline,,"5 equiv (2.25 mmol, 0.259 g)",2.25,mmol,hydrochloric acid (37% w/w),HCl,1 equiv (40 μL),0.04,mL,"N,N-dimethylformamide",DMF,10 mL,10.0,,,,,100.0,100 °C,0.017,1 min,microwave vial (35 mL),,"DMF, acetone",2× each,"solvent exchange in CHCl3 for 3 days (daily refresh), then 120 °C under high vacuum for 20 h",120.0,20.0,spherical agglomerates of small octahedra (50–500 nm),,,fcu,Zr6O4(OH)4 12-connected SBU,,,899.0,not_reported,not_reported,500.0,,10.1002/chem.202000993,ok,
10.1002/chem.202000993,downloaded\10.1002_chem.202000993.pdf,SI downloaded\10.1002_chem.202000993_SI.pdf,mof_json_store\10.1002_chem.202000993\raw_output.json,mof_json_store\10.1002_chem.202000993\synthesis_005.json,yes,Microwave synthesis with 1 equiv HCl gave largely amorphous material; ZrOCl2 caused gelation hampering turbidity measurements.,UiO-66,,ZrO2·8H2O,,0.45 mmol (0.145 g),0.45,mmol,nan,,,,,nan,,,,,terephthalic acid,BDC,0.45 mmol (0.0748 g),0.45,mmol,,,,,,,,,,,,,,,,,,,,,"N,N-dimethylformamide",DMF,10 mL,10.0,,,,,100.0,100 °C,0.167,"10 min (formed via gel, then isolated)",microwave vial (35 mL),,"DMF, acetone",2× each,"solvent exchange in CHCl3 for 3 days (daily refresh), then 120 °C under high vacuum for 20 h",120.0,20.0,nanoparticles ~10–20 nm (monolithic gel-derived),,,fcu,Zr6O4(OH)4 12-connected SBU,,,857.0,not_reported,not_reported,500.0,,10.1002/chem.202000993,ok,
10.1002/chem.202000993,downloaded\10.1002_chem.202000993.pdf,SI downloaded\10.1002_chem.202000993_SI.pdf,mof_json_store\10.1002_chem.202000993\raw_output.json,mof_json_store\10.1002_chem.202000993\synthesis_006.json,yes,Microwave synthesis with 1 equiv HCl gave largely amorphous material; ZrOCl2 caused gelation hampering turbidity measurements.,MIL-140A,,Co(ClO4)2·6H2O,,0.45 mmol (0.1049 g),0.45,mmol,nan,,,,,nan,,,,,terephthalic acid,BDC,0.45 mmol (0.0748 g),0.45,mmol,,,,,,,,,,,acetic acid,,10 equiv (260 μL),0.26,mL,,,,,,"N,N-dimethylformamide",DMF,10 mL,10.0,,,,,100.0,100 °C,0.5,30 min (microwave),microwave vial (35 mL),,"DMF, acetone",2× each,"solvent exchange in CHCl3 for 3 days (daily refresh), then 120 °C under high vacuum for 20 h",120.0,20.0,tetragonal plates (characteristic of MIL-140A),,,,infinite one-dimensional ZrO chains,,,,not_reported,not_reported,,,10.1002/chem.202000993,ok,
10.1002/chem.202000993,downloaded\10.1002_chem.202000993.pdf,SI downloaded\10.1002_chem.202000993_SI.pdf,mof_json_store\10.1002_chem.202000993\raw_output.json,mof_json_store\10.1002_chem.202000993\synthesis_007.json,yes,Microwave synthesis with 1 equiv HCl gave largely amorphous material; ZrOCl2 caused gelation hampering turbidity measurements.,UiO-66,,Co(ClO4)2·6H2O,,0.1049 g in 10 mL DMF stock (22.5 mM per component; 1:1 with BDC),,,nan,,,,,nan,,,,,terephthalic acid,BDC,0.0748 g in 10 mL DMF stock (22.5 mM per component),,,,,,,,,,,,,,,,,,,,,,,"N,N-dimethylformamide",DMF,1 mL per vial (from 0.5 mL of each stock solution),1.0,,,,,120.0,393 K (120 °C),,held isothermally during turbidity measurement (induction time distribution measured),1 mL HPLC vial (Crystal16),stirred,"DMF, acetone",2× each,,,,,,,fcu,Zr6O4(OH)4 12-connected SBU,,,,not_reported,not_reported,,,10.1002/chem.202000993,ok,
