Repository: zzhenglab/MOFinder

# MOFinder

MOFinder extracts MOF synthesis information from the literature, reconstructs evidence-supported negative reaction records, and prepares datasets for synthesis-outcome prediction.
[Web application](https://mofinder.chemistry.wustl.edu/) | [Demos](Demo/README.md) | [Source code](docs/source_to_code.md) | [Workflow guide](docs/workflow.md) | [Model evaluation](docs/evaluation.md)

## Quick start

The workflow runs through Python commands. Python 3.10 or newer is required. Clone the repository and initialize its related applications:

```bash
git clone --recurse-submodules https://github.com/zzhenglab/MOFinder.git
cd MOFinder
```

Start with the two offline demonstrations:

```bash

File: mof_extraction_1_2.csv (part 52 of 305)
doi,main_pdf,si_pdf,raw_output,parsed_json,article_trial_or_failure,article_trial_or_failure_notes,mof_name,crystal_code,metal_1,metal_1_abbr,metal_1_amount_text,metal_1_amount_value,metal_1_amount_unit,metal_2,metal_2_abbr,metal_2_amount_text,metal_2_amount_value,metal_2_amount_unit,metal_3,metal_3_abbr,metal_3_amount_text,metal_3_amount_value,metal_3_amount_unit,linker_1,linker_1_abbr,linker_1_amount_text,linker_1_amount_value,linker_1_amount_unit,linker_2,linker_2_abbr,linker_2_amount_text,linker_2_amount_value,linker_2_amount_unit,linker_3,linker_3_abbr,linker_3_amount_text,linker_3_amount_value,linker_3_amount_unit,modulator_1,modulator_1_abbr,modulator_1_amount_text,modulator_1_amount_value,modulator_1_amount_unit,modulator_2,modulator_2_abbr,modulator_2_amount_text,modulator_2_amount_value,modulator_2_amount_unit,solvent_main,solvent_main_abbr,solvent_main_amount_text,solvent_main_ml,solvent_secondary,solvent_secondary_abbr,solvent_secondary_amount_text,solvent_secondary_ml,temperature_c,temperature_c_text,time_h,time_text,vessel_type,stirring,washing_solvent,washing_cycles,activation_text,activation_temp_c,activation_time_h,crystal_morphology,yield_percent,crystal_size,topology_code,metal_cluster_connectivity,unit_cell_short,pore_diameter_A,BET_surface_area_m2g,air_stable,water_stable,tga_decomposition_temp_c,applications,reference,status,error
10.1021/acsami.7b16937,downloaded\10.1021_acsami.7b16937.pdf,SI downloaded\10.1021_acsami.7b16937_SI.pdf,mof_json_store\10.1021_acsami.7b16937\raw_output.json,mof_json_store\10.1021_acsami.7b16937\synthesis_001.json,yes,DMF/HCl route with 100% CPB linker (UiO-66-B) gave no formed product.,UiO-66,,Co(NO3)2·6H2O,,1 g,4.73857,mmol,nan,,,,,nan,,,,,terephthalic acid,BDC,0.712 g,0.712,g,,,,,,,,,,,,,,,,,,,,,"N,N-dimethylformamide",DMF,110 mL,110.0,water,H2O,0.1 mL,0.1,100.0,100 °C,72.0,72 h,200 mL screw cap bottle,static,DMF,4×,200 °C for 24 h,200.0,24.0,microcrystalline powder,,,,Zr6O4(OH)4 12-connected SBU,,,1361.0,not_reported,not_reported,,hydrogen_storage;CO2_capture,10.1021/acsami.7b16937,ok,
10.1021/acsami.7b16937,downloaded\10.1021_acsami.7b16937.pdf,SI downloaded\10.1021_acsami.7b16937_SI.pdf,mof_json_store\10.1021_acsami.7b16937\raw_output.json,mof_json_store\10.1021_acsami.7b16937\synthesis_002.json,yes,DMF/HCl route with 100% CPB linker (UiO-66-B) gave no formed product.,UiO-66B,,CoCl2·6H2O,,1 g,6.33181,mmol,nan,,,,,nan,,,,,terephthalic acid,BDC,0.623 g,0.623,g,4-carboxyphenylboronic acid,,0.089 g,0.089,g,,,,,,,,,,,,,,,,"N,N-dimethylformamide",DMF,110 mL,110.0,water,H2O,0.1 mL,0.1,100.0,100 °C,72.0,72 h,200 mL screw cap bottle,static,DMF,4×,200 °C for 24 h,200.0,24.0,microcrystalline powder,,,,Zr6O4(OH)4 12-connected SBU,,,1484.0,not_reported,not_reported,,hydrogen_storage;CO2_capture,10.1021/acsami.7b16937,ok,
10.1021/acsami.7b16937,downloaded\10.1021_acsami.7b16937.pdf,SI downloaded\10.1021_acsami.7b16937_SI.pdf,mof_json_store\10.1021_acsami.7b16937\raw_output.json,mof_json_store\10.1021_acsami.7b16937\synthesis_003.json,yes,DMF/HCl route with 100% CPB linker (UiO-66-B) gave no formed product.,UiO-66B,,Co(ClO4)2·6H2O,,1 g,3.49742,mmol,nan,,,,,nan,,,,,terephthalic acid,BDC,0.534 g,0.534,g,4-carboxyphenylboronic acid,,0.178 g,0.178,g,,,,,,,,,,,,,,,,"N,N-dimethylformamide",DMF,110 mL,110.0,water,H2O,0.1 mL,0.1,100.0,100 °C,72.0,72 h,200 mL screw cap bottle,static,DMF,4×,200 °C for 24 h,200.0,24.0,microcrystalline powder,,,,Zr6O4(OH)4 12-connected SBU,,,1526.0,not_reported,not_reported,,hydrogen_storage;CO2_capture,10.1021/acsami.7b16937,ok,
10.1021/acsami.7b16937,downloaded\10.1021_acsami.7b16937.pdf,SI downloaded\10.1021_acsami.7b16937_SI.pdf,mof_json_store\10.1021_acsami.7b16937\raw_output.json,mof_json_store\10.1021_acsami.7b16937\synthesis_004.json,yes,DMF/HCl route with 100% CPB linker (UiO-66-B) gave no formed product.,UiO-66B,,Cu(NO3)2,,1 g,5.33181,mmol,nan,,,,,nan,,,,,terephthalic acid,BDC,0.445 g,0.445,g,4-carboxyphenylboronic acid,,0.267 g,0.267,g,,,,,,,,,,,,,,,,"N,N-dimethylformamide",DMF,110 mL,110.0,water,H2O,0.1 mL,0.1,100.0,100 °C,72.0,72 h,200 mL screw cap bottle,static,DMF,4×,200 °C for 24 h,200.0,24.0,microcrystalline powder,,,,Zr6O4(OH)4 12-connected SBU,,,1140.0,not_reported,not_reported,,hydrogen_storage;CO2_capture,10.1021/acsami.7b16937,ok,
10.1021/acsami.7b16937,downloaded\10.1021_acsami.7b16937.pdf,SI downloaded\10.1021_acsami.7b16937_SI.pdf,mof_json_store\10.1021_acsami.7b16937\raw_output.json,mof_json_store\10.1021_acsami.7b16937\synthesis_005.json,yes,DMF/HCl route with 100% CPB linker (UiO-66-B) gave no formed product.,UiO-66B,,Cu(NO3)2,,1 g,5.33181,mmol,nan,,,,,nan,,,,,terephthalic acid,BDC,0.356 g,0.356,g,4-carboxyphenylboronic acid,,0.356 g,0.356,g,,,,,,,,,,,,,,,,"N,N-dimethylformamide",DMF,110 mL,110.0,water,H2O,0.1 mL,0.1,100.0,100 °C,72.0,72 h,200 mL screw cap bottle,static,DMF,4×,200 °C for 24 h,200.0,24.0,microcrystalline powder,,,,Zr6O4(OH)4 12-connected SBU,,,1061.0,not_reported,not_reported,,hydrogen_storage;CO2_capture,10.1021/acsami.7b16937,ok,
10.1021/acsami.7b16937,downloaded\10.1021_acsami.7b16937.pdf,SI downloaded\10.1021_acsami.7b16937_SI.pdf,mof_json_store\10.1021_acsami.7b16937\raw_output.json,mof_json_store\10.1021_acsami.7b16937\synthesis_006.json,yes,DMF/HCl route with 100% CPB linker (UiO-66-B) gave no formed product.,UiO-66-HCl,,Co(CH3COO)2,,125 mg,0.706133,mmol,nan,,,,,nan,,,,,terephthalic acid,BDC,125 mg,125.0,mg,,,,,,,,,,,hydrochloric acid (fuming 37%),HCl,1 mL,,,,,,,,"N,N-dimethylformamide",DMF,15 mL,15.0,,,,,80.0,80 °C,18.0,18 h,glass flask,,"DMF, EtOH",2× each,120 °C under vacuum,120.0,,,,,,Zr6O4(OH)4 12-connected SBU,,,1640.0,not_reported,not_reported,,hydrogen_storage;CO2_capture,10.1021/acsami.7b16937,ok,
10.1021/acsami.7b16937,downloaded\10.1021_acsami.7b16937.pdf,SI downloaded\10.1021_acsami.7b16937_SI.pdf,mof_json_store\10.1021_acsami.7b16937\raw_output.json,mof_json_store\10.1021_acsami.7b16937\synthesis_007.json,yes,DMF/HCl route with 100% CPB linker (UiO-66-B) gave no formed product.,UiO-66B-HCl,,Co(CH3COO)2,,125 mg,0.706133,mmol,nan,,,,,nan,,,,,terephthalic acid,BDC,93.75 mg,93.75,mg,4-carboxyphenylboronic acid,,31.25 mg,31.25,mg,,,,,,hydrochloric acid (fuming 37%),HCl,1 mL,,,,,,,,"N,N-dimethylformamide",DMF,15 mL,15.0,,,,,80.0,80 °C,18.0,18 h,glass flask,,"DMF, EtOH",2× each,120 °C under vacuum,120.0,,,,,,Zr6O4(OH)4 12-connected SBU,,,1752.0,not_reported,not_reported,,hydrogen_storage;CO2_capture,10.1021/acsami.7b16937,ok,
10.1021/acsami.7b16937,downloaded\10.1021_acsami.7b16937.pdf,SI downloaded\10.1021_acsami.7b16937_SI.pdf,mof_json_store\10.1021_acsami.7b16937\raw_output.json,mof_json_store\10.1021_acsami.7b16937\synthesis_008.json,yes,DMF/HCl route with 100% CPB linker (UiO-66-B) gave no formed product.,UiO-66B-HCl,,Cu(NO3)2,,125 mg,0.666477,mmol,nan,,,,,nan,,,,,terephthalic acid,BDC,62.5 mg,62.5,mg,4-carboxyphenylboronic acid,,62.5 mg,62.5,mg,,,,,,hydrochloric acid (fuming 37%),HCl,1 mL,,,,,,,,"N,N-dimethylformamide",DMF,15 mL,15.0,,,,,80.0,80 °C,18.0,18 h,glass flask,,"DMF, EtOH",2× each,120 °C under vacuum,120.0,,,,,,Zr6O4(OH)4 12-connected SBU,,,1577.0,not_reported,not_reported,,hydrogen_storage;CO2_capture,10.1021/acsami.7b16937,ok,
10.1021/acsami.7b16937,downloaded\10.1021_acsami.7b16937.pdf,SI downloaded\10.1021_acsami.7b16937_SI.pdf,mof_json_store\10.1021_acsami.7b16937\raw_output.json,mof_json_store\10.1021_acsami.7b16937\synthesis_009.json,yes,DMF/HCl route with 100% CPB linker (UiO-66-B) gave no formed product.,UiO-66B-HCl,,Co(CH3COO)2,,125 mg,0.706133,mmol,nan,,,,,nan,,,,,terephthalic acid,BDC,31.25 mg,31.25,mg,4-carboxyphenylboronic acid,,93.75 mg,93.75,mg,,,,,,hydrochloric acid (fuming 37%),HCl,1 mL,,,,,,,,"N,N-dimethylformamide",DMF,15 mL,15.0,,,,,80.0,80 °C,18.0,18 h,glass flask,,"DMF, EtOH",2× each,120 °C under vacuum,120.0,,,,,,Zr6O4(OH)4 12-connected SBU,,,1512.0,not_reported,not_reported,,hydrogen_storage;CO2_capture,10.1021/acsami.7b16937,ok,
10.1021/acsami.7b16937,downloaded\10.1021_acsami.7b16937.pdf,SI downloaded\10.1021_acsami.7b16937_SI.pdf,mof_json_store\10.1021_acsami.7b16937\raw_output.json,mof_json_store\10.1021_acsami.7b16937\synthesis_010.json,yes,DMF/HCl route with 100% CPB linker (UiO-66-B) gave no formed product.,UiO-66 (50Benz),,Co(ClO4)3·6H2O,,0.336 g (1.47 mmol),1.47,mmol,nan,,,,,nan,,,,,terephthalic acid,BDC,0.24 g (1.47 mmol),0.24,g,,,,,,,,,,,benzoic acid,,8.806 g (73.5 mmol),8.806,g,,,,,,"N,N-dimethylformamide",DMF,84 mL,84.0,,,,,120.0,120 °C,24.0,24 h,200 mL screw cap bottle,static,"DMF, EtOH",2× each (soak ≥12 h),120 °C under vacuum,120.0,,,,,,Zr6O4(OH)4 12-connected SBU,,,1524.0,not_reported,not_reported,,hydrogen_storage;CO2_capture,10.1021/acsami.7b16937,ok,
10.1021/acs.inorgchem.5b02242,downloaded\10.1021_acs.inorgchem.5b02242.pdf,SI downloaded\10.1021_acs.inorgchem.5b02242_SI.pdf,mof_json_store\10.1021_acs.inorgchem.5b02242\raw_output.json,mof_json_store\10.1021_acs.inorgchem.5b02242\synthesis_001.json,no,,,862207,Ni(ClO4)3·6H2O,,0.1 mol L−1 in H2O,100,mmol,nan,,,,,nan,,,,,"tetrasodium benzene-1,2,4,5-tetracarboxylate",btec,0.1 mol L−1 in H2O,,,,,,,,,,,,,,,,,,,,,,,water,H2O,,,,,,,25,RT,,some weeks,U-shaped tubes; TEOS gel bridge (7.5% w/w),static,,,,,,,,,,Sm2 μ-oxo carboxylate-bridged dimers; 2D layers,"a=9.0978(3) Å, b=11.7166(5) Å, c=14.3709(7) Å, α=87.015(2)°, β=80.229(2)°, γ=86.041(2)°, P1̅",,,,,,luminescence,10.1021/acs.inorgchem.5b02242,ok,
10.1021/acs.inorgchem.6b00530,downloaded\10.1021_acs.inorgchem.6b00530.pdf,SI downloaded\10.1021_acs.inorgchem.6b00530_SI.pdf,mof_json_store\10.1021_acs.inorgchem.6b00530\raw_output.json,mof_json_store\10.1021_acs.inorgchem.6b00530\synthesis_001.json,no,,1Cu,,Zn(NO3)2·6H2O,,0.1 mmol,0.1,mmol,nan,,,,,nan,,,,,"4-(3-(4-(carboxyphenyl)-5-methyl-4H-1,2,4-triazol-4-yl)benzoic acid",H2(p-L),0.05 mmol,0.05,mmol,,,,,,,,,,,,,,,,,,,,,water,H2O,"5 mL, H2O/MeCN (1:1 v/v)",,acetonitrile,MeCN,"5 mL, H2O/MeCN (1:1 v/v)",,140.0,140 °C,65.0,65 h,Teflon-lined autoclave,,H2O/MeCN,,"Soxhlet extraction with MeOH (7 days), then supercritical CO2 extraction at 50 °C (20↔14 MPa, 40 cycles), then evacuated at RT 3–12 h",50.0,60.0,green needles,,0.13 × 0.14 × 0.27 mm,rtl,"Cu2 paddlewheel, 6-connected SBU","tetragonal, P42/mnm; a=1664.5(2) pm, c=1196.3(1) pm, V=3314.2(7)×10^6 pm^3",,1680.0,,yes,300.0,CO2_capture;C-H oxidation catalysis,10.1021/acs.inorgchem.6b00530,ok,
10.1021/acs.inorgchem.6b00530,downloaded\10.1021_acs.inorgchem.6b00530.pdf,SI downloaded\10.1021_acs.inorgchem.6b00530_SI.pdf,mof_json_store\10.1021_acs.inorgchem.6b00530\raw_output.json,mof_json_store\10.1021_acs.inorgchem.6b00530\synthesis_003.json,no,,1Co,,Zn(NO3)2·6H2O,,0.1 mmol,0.1,mmol,nan,,,,,nan,,,,,"4-(3-(4-(carboxyphenyl)-5-methyl-4H-1,2,4-triazol-4-yl)benzoic acid",H2(p-L),0.05 mmol,0.05,mmol,,,,,,,,,,,,,,,,,,,,,"N,N-dimethylformamide",DMF,"5 mL, DMF/EtOH (1:1 v/v)",,ethanol,EtOH,"5 mL, DMF/EtOH (1:1 v/v)",,140.0,140 °C,65.0,65 h,Teflon-lined autoclave,,"DMF, EtOH",,"Soxhlet extraction with MeOH (7 days), then supercritical CO2 extraction at 50 °C (20↔14 MPa, 40 cycles), then evacuated at RT 3–12 h",50.0,60.0,black prisms,,0.14 × 0.20 × 0.29 mm,rtl,"Co2 paddlewheel, 6-connected SBU","tetragonal, P42/mnm; a=1659.56(9) pm, c=1228.7(1) pm, V=3384.0(5)×10^6 pm^3",,,,,400.0,CO2_capture,10.1021/acs.inorgchem.6b00530,ok,
10.1021/acs.inorgchem.6b00530,downloaded\10.1021_acs.inorgchem.6b00530.pdf,SI downloaded\10.1021_acs.inorgchem.6b00530_SI.pdf,mof_json_store\10.1021_acs.inorgchem.6b00530\raw_output.json,mof_json_store\10.1021_acs.inorgchem.6b00530\synthesis_005.json,no,,1Zn,,CoCl2·6H2O,,0.1 mmol,0.1,mmol,nan,,,,,nan,,,,,"4-(3-(4-(carboxyphenyl)-5-methyl-4H-1,2,4-triazol-4-yl)benzoic acid",H2(p-L),0.05 mmol,0.05,mmol,,,,,,,,,,,,,,,,,,,,,water,H2O,"5 mL, H2O/MeCN (1:1 v/v)",,acetonitrile,MeCN,"5 mL, H2O/MeCN (1:1 v/v)",,140.0,140 °C,65.0,65 h,Teflon-lined autoclave,,H2O/MeCN,,"Soxhlet extraction with MeOH (7 days), then supercritical CO2 extraction at 50 °C (20↔14 MPa, 40 cycles), then evacuated at RT 3–12 h",50.0,60.0,colorless prisms,,0.17 × 0.18 × 0.24 mm,rtl,"Zn2 paddlewheel, 6-connected SBU","tetragonal, P42/mnm; a=1685.7(1) pm, c=1192.75(8) pm, V=3389.4(5)×10^6 pm^3",,,,,400.0,CO2_capture,10.1021/acs.inorgchem.6b00530,ok,
10.1021/acs.inorgchem.6b00530,downloaded\10.1021_acs.inorgchem.6b00530.pdf,SI downloaded\10.1021_acs.inorgchem.6b00530_SI.pdf,mof_json_store\10.1021_acs.inorgchem.6b00530\raw_output.json,mof_json_store\10.1021_acs.inorgchem.6b00530\synthesis_006.json,no,,2Cu,,Co(CH3COO)2·4H2O,,0.1 mmol,0.1,mmol,Eu(NO3)3·6H2O,,,,,nan,,,,,"4-(3-(3-(carboxyphenyl)-5-methyl-4H-1,2,4-triazol-4-yl)benzoic acid",H2(m-L),0.05 mmol,0.05,mmol,,,,,,,,,,,,,,,,,,,,,water,H2O,"5 mL, H2O/MeCN (1:1 v/v)",,acetonitrile,MeCN,"5 mL, H2O/MeCN (1:1 v/v)",,140.0,140 °C,65.0,65 h,Teflon-lined autoclave,,H2O/MeCN,,"Soxhlet extraction with MeOH (7 days), then supercritical CO2 extraction at 50 °C (20↔14 MPa, 40 cycles), then evacuated at RT 3–12 h",50.0,60.0,green prisms,,,rtl,"Cu2 paddlewheel, 6-connected SBU",monoclinic (PXRD indexed),,1178.0,,,300.0,CO2_capture,10.1021/acs.inorgchem.6b00530,ok,
10.1021/acs.inorgchem.6b00530,downloaded\10.1021_acs.inorgchem.6b00530.pdf,SI downloaded\10.1021_acs.inorgchem.6b00530_SI.pdf,mof_json_store\10.1021_acs.inorgchem.6b00530\raw_output.json,mof_json_store\10.1021_acs.inorgchem.6b00530\synthesis_008.json,no,,2Co,,Co(CH3COO)2·4H2O,,0.1 mmol,0.1,mmol,Tb(NO3)3·6H2O,,,,,nan,,,,,"4-(3-(3-(carboxyphenyl)-5-methyl-4H-1,2,4-triazol-4-yl)benzoic acid",H2(m-L),0.05 mmol,0.05,mmol,,,,,,,,,,,,,,,,,,,,,"N,N-dimethylformamide",DMF,"5 mL, DMF/EtOH (1:1 v/v)",,ethanol,EtOH,"5 mL, DMF/EtOH (1:1 v/v)",,140.0,140 °C,65.0,65 h,Teflon-lined autoclave,,"DMF, EtOH",,"Soxhlet extraction with MeOH (7 days), then supercritical CO2 extraction at 50 °C (20↔14 MPa, 40 cycles), then evacuated at RT 3–12 h",50.0,60.0,black needles,,0.14 × 0.15 × 0.21 mm,rtl,"Co2 paddlewheel, 6-connected SBU","monoclinic, P21/c; a=1064.46(8) pm, b=1396.5(1) pm, c=2133.5(2) pm, β=99.797(7)°, V=3125.1(4)×10^6 pm^3",,,,,400.0,CO2_capture,10.1021/acs.inorgchem.6b00530,ok,
10.1021/acs.inorgchem.6b00530,downloaded\10.1021_acs.inorgchem.6b00530.pdf,SI downloaded\10.1021_acs.inorgchem.6b00530_SI.pdf,mof_json_store\10.1021_acs.inorgchem.6b00530\raw_output.json,mof_json_store\10.1021_acs.inorgchem.6b00530\synthesis_010.json,no,,2Zn,,Co(NO3)2·6H2O,,0.1 mmol,0.1,mmol,nan,,,,,nan,,,,,"4-(3-(3-(carboxyphenyl)-5-methyl-4H-1,2,4-triazol-4-yl)benzoic acid",H2(m-L),0.05 mmol,0.05,mmol,,,,,,,,,,,,,,,,,,,,,water,H2O,H2O/MeCN (1:1 v/v),,acetonitrile,MeCN,H2O/MeCN (1:1 v/v),,25,RT (liquid diffusion),504.0,21 days,vial-in-vial diffusion,static,H2O/MeCN,,"Soxhlet extraction with MeOH (7 days), then supercritical CO2 extraction at 50 °C (20↔14 MPa, 40 cycles), then evacuated at RT 3–12 h",50.0,60.0,colorless prisms,,0.30 × 0.32 × 0.32 mm,rtl,"Zn2 paddlewheel, 6-connected SBU","monoclinic, P21/c; a=1083.78(7) pm, b=1311.0(2) pm, c=2246.3(2) pm, β=112.060(6)°, V=2957.8(5)×10^6 pm^3",,,,,360.0,CO2_capture,10.1021/acs.inorgchem.6b00530,ok,
10.1021/acs.inorgchem.6b00530,downloaded\10.1021_acs.inorgchem.6b00530.pdf,SI downloaded\10.1021_acs.inorgchem.6b00530_SI.pdf,mof_json_store\10.1021_acs.inorgchem.6b00530\raw_output.json,mof_json_store\10.1021_acs.inorgchem.6b00530\synthesis_011.json,no,,"1CuCo (xCo≈0.84, ICP)",,Co(NO3)2·6H2O,,0.05 mmol,0.05,mmol,nan,,0.05 mmol,0.05,mmol,nan,,,,,"4-(3-(4-(carboxyphenyl)-5-methyl-4H-1,2,4-triazol-4-yl)benzoic acid",H2(p-L),0.05 mmol,0.05,mmol,,,,,,,,,,,,,,,,,,,,,"N,N-dimethylformamide",DMF,"5 mL, DMF/EtOH (1:1 v/v)",,ethanol,EtOH,"5 mL, DMF/EtOH (1:1 v/v)",,140.0,140 °C,65.0,65 h,Teflon-lined autoclave,,"DMF, EtOH",,"Soxhlet MeOH 7 days; scCO2 50 °C (20↔14 MPa, 40 cycles); vacuum RT 3–12 h",50.0,60.0,dark green needles,,,rtl,"(Cu,Co)2 paddlewheel, 6-connected SBU",,,,,,,CO2_capture,10.1021/acs.inorgchem.6b00530,ok,
10.1021/acs.inorgchem.6b00530,downloaded\10.1021_acs.inorgchem.6b00530.pdf,SI downloaded\10.1021_acs.inorgchem.6b00530_SI.pdf,mof_json_store\10.1021_acs.inorgchem.6b00530\raw_output.json,mof_json_store\10.1021_acs.inorgchem.6b00530\synthesis_012.json,no,,"1CuCo (xCo≈0.52, ICP)",,Co(NO3)2·6H2O,,0.075 mmol,0.075,mmol,nan,,0.025 mmol,0.025,mmol,nan,,,,,"4-(3-(4-(carboxyphenyl)-5-methyl-4H-1,2,4-triazol-4-yl)benzoic acid",H2(p-L),0.05 mmol,0.05,mmol,,,,,,,,,,,,,,,,,,,,,"N,N-dimethylformamide",DMF,"5 mL, DMF/EtOH (1:1 v/v)",,ethanol,EtOH,"5 mL, DMF/EtOH (1:1 v/v)",,140.0,140 °C,65.0,65 h,Teflon-lined autoclave,,"DMF, EtOH",,"Soxhlet MeOH 7 days; scCO2 50 °C (20↔14 MPa, 40 cycles); vacuum RT 3–12 h",50.0,60.0,dark green needles,,,rtl,"(Cu,Co)2 paddlewheel, 6-connected SBU",,,,,,,CO2_capture,10.1021/acs.inorgchem.6b00530,ok,
10.1021/acs.inorgchem.6b00530,downloaded\10.1021_acs.inorgchem.6b00530.pdf,SI downloaded\10.1021_acs.inorgchem.6b00530_SI.pdf,mof_json_store\10.1021_acs.inorgchem.6b00530\raw_output.json,mof_json_store\10.1021_acs.inorgchem.6b00530\synthesis_013.json,no,,"1CuCo (xCo≈0.22, ICP)",,Co(NO3)2·6H2O,,0.09 mmol,0.09,mmol,nan,,0.01 mmol,0.01,mmol,nan,,,,,"4-(3-(4-(carboxyphenyl)-5-methyl-4H-1,2,4-triazol-4-yl)benzoic acid",H2(p-L),0.05 mmol,0.05,mmol,,,,,,,,,,,,,,,,,,,,,"N,N-dimethylformamide",DMF,"5 mL, DMF/EtOH (1:1 v/v)",,ethanol,EtOH,"5 mL, DMF/EtOH (1:1 v/v)",,140.0,140 °C,65.0,65 h,Teflon-lined autoclave,,"DMF, EtOH",,"Soxhlet MeOH 7 days; scCO2 50 °C (20↔14 MPa, 40 cycles); vacuum RT 3–12 h",50.0,60.0,blue green needles,,,rtl,"(Cu,Co)2 paddlewheel, 6-connected SBU",,,,,,,CO2_capture,10.1021/acs.inorgchem.6b00530,ok,
10.1021/acs.inorgchem.6b00530,downloaded\10.1021_acs.inorgchem.6b00530.pdf,SI downloaded\10.1021_acs.inorgchem.6b00530_SI.pdf,mof_json_store\10.1021_acs.inorgchem.6b00530\raw_output.json,mof_json_store\10.1021_acs.inorgchem.6b00530\synthesis_014.json,no,,"1CuZn (xZn≈0.56, ICP)",,Co(NO3)2·6H2O,,0.01 mmol,0.01,mmol,nan,,0.09 mmol,0.09,mmol,nan,,,,,"4-(3-(4-(carboxyphenyl)-5-methyl-4H-1,2,4-triazol-4-yl)benzoic acid",H2(p-L),0.05 mmol,0.05,mmol,,,,,,,,,,,,,,,,,,,,,water,H2O,"5 mL, H2O/MeCN (1:1 v/v)",,acetonitrile,MeCN,"5 mL, H2O/MeCN (1:1 v/v)",,140.0,140 °C,65.0,65 h,Teflon-lined autoclave,,H2O/MeCN,,"Soxhlet MeOH 7 days; scCO2 50 °C (20↔14 MPa, 40 cycles); vacuum RT 3–12 h",50.0,60.0,pale green needles,,,rtl,"(Cu,Zn)2 paddlewheel, 6-connected SBU",,,,,,,CO2_capture,10.1021/acs.inorgchem.6b00530,ok,
10.1021/acs.inorgchem.6b00530,downloaded\10.1021_acs.inorgchem.6b00530.pdf,SI downloaded\10.1021_acs.inorgchem.6b00530_SI.pdf,mof_json_store\10.1021_acs.inorgchem.6b00530\raw_output.json,mof_json_store\10.1021_acs.inorgchem.6b00530\synthesis_015.json,no,,"1CuZn (xZn≈0.13, ICP)",,Cu(NO3)2·3H2O,,0.025 mmol,0.025,mmol,nan,,0.075 mmol,0.075,mmol,nan,,,,,"4-(3-(4-(carboxyphenyl)-5-methyl-4H-1,2,4-triazol-4-yl)benzoic acid",H2(p-L),0.05 mmol,0.05,mmol,,,,,,,,,,,,,,,,,,,,,water,H2O,"5 mL, H2O/MeCN (1:1 v/v)",,acetonitrile,MeCN,"5 mL, H2O/MeCN (1:1 v/v)",,140.0,140 °C,65.0,65 h,Teflon-lined autoclave,,H2O/MeCN,,"Soxhlet MeOH 7 days; scCO2 50 °C (20↔14 MPa, 40 cycles); vacuum RT 3–12 h",50.0,60.0,green needles,,,rtl,"(Cu,Zn)2 paddlewheel, 6-connected SBU",,,,,,,CO2_capture,10.1021/acs.inorgchem.6b00530,ok,
10.1021/acs.inorgchem.6b00530,downloaded\10.1021_acs.inorgchem.6b00530.pdf,SI downloaded\10.1021_acs.inorgchem.6b00530_SI.pdf,mof_json_store\10.1021_acs.inorgchem.6b00530\raw_output.json,mof_json_store\10.1021_acs.inorgchem.6b00530\synthesis_016.json,no,,"1CuZn (xZn≈0.03, ICP)",,Co(NO3)2·6H2O,,0.05 mmol,0.05,mmol,nan,,0.05 mmol,0.05,mmol,nan,,,,,"4-(3-(4-(carboxyphenyl)-5-methyl-4H-1,2,4-triazol-4-yl)benzoic acid",H2(p-L),0.05 mmol,0.05,mmol,,,,,,,,,,,,,,,,,,,,,water,H2O,"5 mL, H2O/MeCN (1:1 v/v)",,acetonitrile,MeCN,"5 mL, H2O/MeCN (1:1 v/v)",,140.0,140 °C,65.0,65 h,Teflon-lined autoclave,,H2O/MeCN,,"Soxhlet MeOH 7 days; scCO2 50 °C (20↔14 MPa, 40 cycles); vacuum RT 3–12 h",50.0,60.0,green needles,,,rtl,"(Cu,Zn)2 paddlewheel, 6-connected SBU",,,,,,,CO2_capture,10.1021/acs.inorgchem.6b00530,ok,
10.1021/acs.inorgchem.6b00530,downloaded\10.1021_acs.inorgchem.6b00530.pdf,SI downloaded\10.1021_acs.inorgchem.6b00530_SI.pdf,mof_json_store\10.1021_acs.inorgchem.6b00530\raw_output.json,mof_json_store\10.1021_acs.inorgchem.6b00530\synthesis_017.json,no,,"1CoZn (xZn≈0.80, ICP)",,MnCl2,,0.01 mmol,0.01,mmol,nan,,0.09 mmol,0.09,mmol,nan,,,,,"4-(3-(4-(carboxyphenyl)-5-methyl-4H-1,2,4-triazol-4-yl)benzoic acid",H2(p-L),0.05 mmol,0.05,mmol,,,,,,,,,,,,,,,,,,,,,"N,N-dimethylformamide",DMF,"5 mL, DMF/EtOH (1:1 v/v)",,ethanol,EtOH,"5 mL, DMF/EtOH (1:1 v/v)",,140.0,140 °C,65.0,65 h,Teflon-lined autoclave,,"DMF, EtOH",,"Soxhlet MeOH 7 days; scCO2 50 °C (20↔14 MPa, 40 cycles); vacuum RT 3–12 h",50.0,60.0,pale violet needles,,,rtl,"(Co,Zn)2 paddlewheel, 6-connected SBU",,,,,,,CO2_capture,10.1021/acs.inorgchem.6b00530,ok,
10.1021/acs.inorgchem.6b00530,downloaded\10.1021_acs.inorgchem.6b00530.pdf,SI downloaded\10.1021_acs.inorgchem.6b00530_SI.pdf,mof_json_store\10.1021_acs.inorgchem.6b00530\raw_output.json,mof_json_store\10.1021_acs.inorgchem.6b00530\synthesis_018.json,no,,"1CoZn (xZn≈0.46, ICP)",,Cu(SO4)·5H2O,,0.025 mmol,0.025,mmol,nan,,0.075 mmol,0.075,mmol,nan,,,,,"4-(3-(4-(carboxyphenyl)-5-methyl-4H-1,2,4-triazol-4-yl)benzoic acid",H2(p-L),0.05 mmol,0.05,mmol,,,,,,,,,,,,,,,,,,,,,"N,N-dimethylformamide",DMF,"5 mL, DMF/EtOH (1:1 v/v)",,ethanol,EtOH,"5 mL, DMF/EtOH (1:1 v/v)",,140.0,140 °C,65.0,65 h,Teflon-lined autoclave,,"DMF, EtOH",,"Soxhlet MeOH 7 days; scCO2 50 °C (20↔14 MPa, 40 cycles); vacuum RT 3–12 h",50.0,60.0,dark violet needles,,,rtl,"(Co,Zn)2 paddlewheel, 6-connected SBU",,,,,,,CO2_capture,10.1021/acs.inorgchem.6b00530,ok,
10.1021/acs.inorgchem.6b00530,downloaded\10.1021_acs.inorgchem.6b00530.pdf,SI downloaded\10.1021_acs.inorgchem.6b00530_SI.pdf,mof_json_store\10.1021_acs.inorgchem.6b00530\raw_output.json,mof_json_store\10.1021_acs.inorgchem.6b00530\synthesis_019.json,no,,"1CoZn (xZn≈0.03, ICP)",,Cobalt(II),,0.05 mmol,0.05,mmol,nan,,0.05 mmol,0.05,mmol,nan,,,,,"4-(3-(4-(carboxyphenyl)-5-methyl-4H-1,2,4-triazol-4-yl)benzoic acid",H2(p-L),0.05 mmol,0.05,mmol,,,,,,,,,,,,,,,,,,,,,"N,N-dimethylformamide",DMF,"5 mL, DMF/EtOH (1:1 v/v)",,ethanol,EtOH,"5 mL, DMF/EtOH (1:1 v/v)",,140.0,140 °C,65.0,65 h,Teflon-lined autoclave,,"DMF, EtOH",,"Soxhlet MeOH 7 days; scCO2 50 °C (20↔14 MPa, 40 cycles); vacuum RT 3–12 h",50.0,60.0,black needles,,,rtl,"(Co,Zn)2 paddlewheel, 6-connected SBU",,,,,,,CO2_capture,10.1021/acs.inorgchem.6b00530,ok,
10.1021/acs.inorgchem.6b00530,downloaded\10.1021_acs.inorgchem.6b00530.pdf,SI downloaded\10.1021_acs.inorgchem.6b00530_SI.pdf,mof_json_store\10.1021_acs.inorgchem.6b00530\raw_output.json,mof_json_store\10.1021_acs.inorgchem.6b00530\synthesis_020.json,no,,"2CuZn (xZn≈0.68, ICP)",,Zn(CH3COO)2·2H2O,,0.01 mmol,0.01,mmol,nan,,0.09 mmol,0.09,mmol,nan,,,,,"4-(3-(3-(carboxyphenyl)-5-methyl-4H-1,2,4-triazol-4-yl)benzoic acid",H2(m-L),0.05 mmol,0.05,mmol,,,,,,,,,,,,,,,,,,,,,water,H2O,"5 mL, H2O/MeCN (1:1 v/v)",,acetonitrile,MeCN,"5 mL, H2O/MeCN (1:1 v/v)",,140.0,140 °C,65.0,65 h,Teflon-lined autoclave,,H2O/MeCN,,"Soxhlet MeOH 7 days; scCO2 50 °C (20↔14 MPa, 40 cycles); vacuum RT 3–12 h",50.0,60.0,pale green needles,,,rtl,"(Cu,Zn)2 paddlewheel, 6-connected SBU",,,,,,,CO2_capture,10.1021/acs.inorgchem.6b00530,ok,
10.1021/acs.inorgchem.6b00530,downloaded\10.1021_acs.inorgchem.6b00530.pdf,SI downloaded\10.1021_acs.inorgchem.6b00530_SI.pdf,mof_json_store\10.1021_acs.inorgchem.6b00530\raw_output.json,mof_json_store\10.1021_acs.inorgchem.6b00530\synthesis_021.json,no,,"2CuZn (xZn≈0.35, ICP)",,ZnCl2,,0.025 mmol,0.025,mmol,nan,,0.075 mmol,0.075,mmol,nan,,,,,"4-(3-(3-(carboxyphenyl)-5-methyl-4H-1,2,4-triazol-4-yl)benzoic acid",H2(m-L),0.05 mmol,0.05,mmol,,,,,,,,,,,,,,,,,,,,,water,H2O,"5 mL, H2O/MeCN (1:1 v/v)",,acetonitrile,MeCN,"5 mL, H2O/MeCN (1:1 v/v)",,140.0,140 °C,65.0,65 h,Teflon-lined autoclave,,H2O/MeCN,,"Soxhlet MeOH 7 days; scCO2 50 °C (20↔14 MPa, 40 cycles); vacuum RT 3–12 h",50.0,60.0,green needles,,,rtl,"(Cu,Zn)2 paddlewheel, 6-connected SBU",,,,,,,CO2_capture,10.1021/acs.inorgchem.6b00530,ok,
10.1021/acs.inorgchem.6b00530,downloaded\10.1021_acs.inorgchem.6b00530.pdf,SI downloaded\10.1021_acs.inorgchem.6b00530_SI.pdf,mof_json_store\10.1021_acs.inorgchem.6b00530\raw_output.json,mof_json_store\10.1021_acs.inorgchem.6b00530\synthesis_022.json,no,,"2CuZn (xZn≈0.12, ICP)",,Cd(CH3COO)2·2H2O,,0.05 mmol,0.05,mmol,nan,,0.05 mmol,0.05,mmol,nan,,,,,"4-(3-(3-(carboxyphenyl)-5-methyl-4H-1,2,4-triazol-4-yl)benzoic acid",H2(m-L),0.05 mmol,0.05,mmol,,,,,,,,,,,,,,,,,,,,,water,H2O,"5 mL, H2O/MeCN (1:1 v/v)",,acetonitrile,MeCN,"5 mL, H2O/MeCN (1:1 v/v)",,140.0,140 °C,65.0,65 h,Teflon-lined autoclave,,H2O/MeCN,,"Soxhlet MeOH 7 days; scCO2 50 °C (20↔14 MPa, 40 cycles); vacuum RT 3–12 h",50.0,60.0,green needles,,,rtl,"(Cu,Zn)2 paddlewheel, 6-connected SBU",,,,,,,CO2_capture,10.1021/acs.inorgchem.6b00530,ok,
10.1021/acs.inorgchem.6b00530,downloaded\10.1021_acs.inorgchem.6b00530.pdf,SI downloaded\10.1021_acs.inorgchem.6b00530_SI.pdf,mof_json_store\10.1021_acs.inorgchem.6b00530\raw_output.json,mof_json_store\10.1021_acs.inorgchem.6b00530\synthesis_023.json,no,,"2CoZn (xZn≈0.75, ICP)",,Cd(CH3COO)2·2H2O,,0.01 mmol,0.01,mmol,nan,,0.09 mmol,0.09,mmol,nan,,,,,"4-(3-(3-(carboxyphenyl)-5-methyl-4H-1,2,4-triazol-4-yl)benzoic acid",H2(m-L),0.05 mmol,0.05,mmol,,,,,,,,,,,,,,,,,,,,,"N,N-dimethylformamide",DMF,"5 mL, DMF/EtOH (1:1 v/v)",,ethanol,EtOH,"5 mL, DMF/EtOH (1:1 v/v)",,140.0,140 °C,65.0,65 h,Teflon-lined autoclave,,"DMF, EtOH",,"Soxhlet MeOH 7 days; scCO2 50 °C (20↔14 MPa, 40 cycles); vacuum RT 3–12 h",50.0,60.0,pale violet needles,,,rtl,"(Co,Zn)2 paddlewheel, 6-connected SBU",,,,,,,CO2_capture,10.1021/acs.inorgchem.6b00530,ok,
10.1021/acs.inorgchem.6b00530,downloaded\10.1021_acs.inorgchem.6b00530.pdf,SI downloaded\10.1021_acs.inorgchem.6b00530_SI.pdf,mof_json_store\10.1021_acs.inorgchem.6b00530\raw_output.json,mof_json_store\10.1021_acs.inorgchem.6b00530\synthesis_024.json,no,,"2CoZn (xZn≈0.42, ICP)",,Zn(CH3COO)2·2H2O,,0.025 mmol,0.025,mmol,nan,,0.075 mmol,0.075,mmol,nan,,,,,"4-(3-(3-(carboxyphenyl)-5-methyl-4H-1,2,4-triazol-4-yl)benzoic acid",H2(m-L),0.05 mmol,0.05,mmol,,,,,,,,,,,,,,,,,,,,,"N,N-dimethylformamide",DMF,"5 mL, DMF/EtOH (1:1 v/v)",,ethanol,EtOH,"5 mL, DMF/EtOH (1:1 v/v)",,140.0,140 °C,65.0,65 h,Teflon-lined autoclave,,"DMF, EtOH",,"Soxhlet MeOH 7 days; scCO2 50 °C (20↔14 MPa, 40 cycles); vacuum RT 3–12 h",50.0,60.0,dark violet needles,,,rtl,"(Co,Zn)2 paddlewheel, 6-connected SBU",,,,,,,CO2_capture,10.1021/acs.inorgchem.6b00530,ok,
10.1021/acs.inorgchem.6b00530,downloaded\10.1021_acs.inorgchem.6b00530.pdf,SI downloaded\10.1021_acs.inorgchem.6b00530_SI.pdf,mof_json_store\10.1021_acs.inorgchem.6b00530\raw_output.json,mof_json_store\10.1021_acs.inorgchem.6b00530\synthesis_025.json,no,,"2CoZn (xZn≈0.04, ICP)",,CuCl2·2H2O,,0.05 mmol,0.05,mmol,nan,,0.05 mmol,0.05,mmol,nan,,,,,"4-(3-(3-(carboxyphenyl)-5-methyl-4H-1,2,4-triazol-4-yl)benzoic acid",H2(m-L),0.05 mmol,0.05,mmol,,,,,,,,,,,,,,,,,,,,,"N,N-dimethylformamide",DMF,"5 mL, DMF/EtOH (1:1 v/v)",,ethanol,EtOH,"5 mL, DMF/EtOH (1:1 v/v)",,140.0,140 °C,65.0,65 h,Teflon-lined autoclave,,"DMF, EtOH",,"Soxhlet MeOH 7 days; scCO2 50 °C (20↔14 MPa, 40 cycles); vacuum RT 3–12 h",50.0,60.0,black needles,,,rtl,"(Co,Zn)2 paddlewheel, 6-connected SBU",,,,,,,CO2_capture,10.1021/acs.inorgchem.6b00530,ok,
10.1002/anie.201602274,downloaded\10.1002_anie.201602274.pdf,SI downloaded\10.1002_anie.201602274_SI.pdf,mof_json_store\10.1002_anie.201602274\raw_output.json,mof_json_store\10.1002_anie.201602274\synthesis_001.json,yes,TBPP and PP incorporation unsuccessful; BBA integration minimal.,UiO-66,,Co(NO3)2·6H2O,ZrCl4,"30 mg, 0.129 mmol",0.129,mmol,nan,,,,,nan,,,,,terephthalic acid,BDC,"20 mg, 0.120 mmol",0.12,mmol,,,,,,,,,,,benzoic acid,BA,"600 mg, 4.918 mmol",4.918,mmol,,,,,,"N,N-dimethylformamide",DMF,2 mL,2.0,,,,,130.0,130 °C,12.0,12 h,Pyrex vial,static,"DMF, acetone",three times each,"solvent-exchanged with acetone (3×), then degassed at 100 °C for 3 h",100.0,3.0,white powder,,,fcu,Zr6O4(OH)4 12-connected SBU,,,,not_reported,not_reported,,,10.1002/anie.201602274,ok,
10.1002/anie.201602274,downloaded\10.1002_anie.201602274.pdf,SI downloaded\10.1002_anie.201602274_SI.pdf,mof_json_store\10.1002_anie.201602274\raw_output.json,mof_json_store\10.1002_anie.201602274\synthesis_002.json,yes,TBPP and PP incorporation unsuccessful; BBA integration minimal.,NiTCPP⊂UiO-66,,NiCl2·6H2O,ZrCl4,"30 mg, 0.129 mmol",0.129,mmol,nan,,,,,nan,,,,,terephthalic acid,BDC,"20 mg, 0.120 mmol",0.12,mmol,"[5,10,15,20-tetrakis(4-carboxyphenyl)porphyrinato]-Ni(II)",NiTCPP,"10 mg, 0.012 mmol",0.012,mmol,,,,,,benzoic acid,BA,"600 mg, 4.918 mmol",4.918,mmol,,,,,,"N,N-dimethylformamide",DMF,2 mL,2.0,,,,,130.0,130 °C,12.0,12 h,Pyrex vial,static,"DMF, acetone",three times each,"solvent-exchanged with acetone (3×), then degassed at 100 °C for 3 h",100.0,3.0,red octahedral microcrystals,,,fcu,Zr6O4(OH)4 12-connected SBU,,,,not_reported,yes,400.0,,10.1002/anie.201602274,ok,
10.1002/anie.201602274,downloaded\10.1002_anie.201602274.pdf,SI downloaded\10.1002_anie.201602274_SI.pdf,mof_json_store\10.1002_anie.201602274\raw_output.json,mof_json_store\10.1002_anie.201602274\synthesis_003.json,yes,TBPP and PP incorporation unsuccessful; BBA integration minimal.,FeTCPPCl⊂UiO-66,,Zn(CH3COO)2·2H2O,ZrCl4,"30 mg, 0.129 mmol",0.129,mmol,nan,,,,,nan,,,,,terephthalic acid,BDC,"30 mg, 0.181 mmol",0.181,mmol,"[5,10,15,20-tetrakis(4-carboxyphenyl)porphyrinato]-Fe(III) chloride",FeTCPPCl,"10 mg, 0.011 mmol",0.011,mmol,,,,,,benzoic acid,BA,"500 mg, 4.098 mmol",4.098,mmol,,,,,,"N,N-dimethylformamide",DMF,2 mL,2.0,,,,,130.0,130 °C,12.0,12 h,Pyrex vial,static,"DMF, acetone",three times each,"solvent-exchanged with acetone (3×), then degassed at 100 °C for 3 h",100.0,3.0,brown powder,,,fcu,Zr6O4(OH)4 12-connected SBU,,,,not_reported,not_reported,,oxidation_catalysis,10.1002/anie.201602274,ok,
10.1002/anie.201602274,downloaded\10.1002_anie.201602274.pdf,SI downloaded\10.1002_anie.201602274_SI.pdf,mof_json_store\10.1002_anie.201602274\raw_output.json,mof_json_store\10.1002_anie.201602274\synthesis_004.json,yes,TBPP and PP incorporation unsuccessful; BBA integration minimal.,MnTCPPCl⊂UiO-66,,Zn(CH3COO)2·2H2O,ZrCl4,"30 mg, 0.129 mmol",0.129,mmol,nan,,,,,nan,,,,,terephthalic acid,BDC,"50 mg, 0.301 mmol",0.301,mmol,"[5,10,15,20-tetrakis(4-carboxyphenyl)porphyrinato]-Mn(III) chloride",MnTCPPCl,"10 mg, 0.011 mmol",0.011,mmol,,,,,,benzoic acid,BA,"500 mg, 4.098 mmol",4.098,mmol,,,,,,"N,N-dimethylformamide",DMF,2 mL,2.0,,,,,130.0,130 °C,12.0,12 h,Pyrex vial,static,"DMF, acetone",three times each,"solvent-exchanged with acetone (3×), then degassed at 100 °C for 3 h",100.0,3.0,dark green powder,,,fcu,Zr6O4(OH)4 12-connected SBU,,,,not_reported,not_reported,,,10.1002/anie.201602274,ok,
10.1002/anie.201602274,downloaded\10.1002_anie.201602274.pdf,SI downloaded\10.1002_anie.201602274_SI.pdf,mof_json_store\10.1002_anie.201602274\raw_output.json,mof_json_store\10.1002_anie.201602274\synthesis_005.json,yes,TBPP and PP incorporation unsuccessful; BBA integration minimal.,CuTCPP⊂UiO-66,,NH4)2[Ce(NO3)6,ZrCl4,"30 mg, 0.129 mmol",0.129,mmol,nan,,,,,nan,,,,,terephthalic acid,BDC,"30 mg, 0.181 mmol",0.181,mmol,"[5,10,15,20-tetrakis(4-carboxyphenyl)porphyrinato]-Cu(II)",CuTCPP,"10 mg, 0.012 mmol",0.012,mmol,,,,,,benzoic acid,BA,"500 mg, 4.098 mmol",4.098,mmol,,,,,,"N,N-dimethylformamide",DMF,2 mL,2.0,,,,,130.0,130 °C,12.0,12 h,Pyrex vial,static,"DMF, acetone",three times each,"solvent-exchanged with acetone (3×), then degassed at 100 °C for 3 h",100.0,3.0,,,,fcu,Zr6O4(OH)4 12-connected SBU,,,,not_reported,not_reported,,,10.1002/anie.201602274,ok,
10.1002/anie.201602274,downloaded\10.1002_anie.201602274.pdf,SI downloaded\10.1002_anie.201602274_SI.pdf,mof_json_store\10.1002_anie.201602274\raw_output.json,mof_json_store\10.1002_anie.201602274\synthesis_006.json,yes,TBPP and PP incorporation unsuccessful; BBA integration minimal.,H2TCPP⊂UiO-66,,NH4)2[Ce(NO3)6,ZrCl4,"30 mg, 0.129 mmol",0.129,mmol,nan,,,,,nan,,,,,terephthalic acid,BDC,"30 mg, 0.181 mmol",0.181,mmol,tetrakis(4-carboxyphenyl)porphyrin,H2TCPP,"10 mg, 0.013 mmol",0.013,mmol,,,,,,benzoic acid,BA,"500 mg, 4.098 mmol",4.098,mmol,,,,,,"N,N-dimethylformamide",DMF,2 mL,2.0,,,,,130.0,130 °C,12.0,12 h,Pyrex vial,static,"DMF, acetone",three times each,"solvent-exchanged with acetone (3×), then degassed at 100 °C for 3 h",100.0,3.0,,,,fcu,Zr6O4(OH)4 12-connected SBU,,,,not_reported,not_reported,,,10.1002/anie.201602274,ok,
10.1002/anie.201602274,downloaded\10.1002_anie.201602274.pdf,SI downloaded\10.1002_anie.201602274_SI.pdf,mof_json_store\10.1002_anie.201602274\raw_output.json,mof_json_store\10.1002_anie.201602274\synthesis_007.json,yes,TBPP and PP incorporation unsuccessful; BBA integration minimal.,ZnTCPP⊂UiO-66,,NH4)2[Ce(NO3)6,ZrCl4,"30 mg, 0.129 mmol",0.129,mmol,nan,,,,,nan,,,,,terephthalic acid,BDC,"30 mg, 0.181 mmol",0.181,mmol,"[5,10,15,20-tetrakis(4-carboxyphenyl)porphyrinato]-Zn(II)",ZnTCPP,"10 mg, 0.012 mmol",0.012,mmol,,,,,,benzoic acid,BA,"500 mg, 4.098 mmol",4.098,mmol,,,,,,"N,N-dimethylformamide",DMF,2 mL,2.0,,,,,130.0,130 °C,12.0,12 h,Pyrex vial,static,"DMF, acetone",three times each,"solvent-exchanged with acetone (3×), then degassed at 100 °C for 3 h",100.0,3.0,,,,fcu,Zr6O4(OH)4 12-connected SBU,,,,not_reported,not_reported,,,10.1002/anie.201602274,ok,
10.1002/anie.201602274,downloaded\10.1002_anie.201602274.pdf,SI downloaded\10.1002_anie.201602274_SI.pdf,mof_json_store\10.1002_anie.201602274\raw_output.json,mof_json_store\10.1002_anie.201602274\synthesis_008.json,yes,TBPP and PP incorporation unsuccessful; BBA integration minimal.,CoTCPP⊂UiO-66,,NH4)2[Ce(NO3)6,ZrCl4,"30 mg, 0.129 mmol",0.129,mmol,nan,,,,,nan,,,,,terephthalic acid,BDC,"30 mg, 0.181 mmol",0.181,mmol,"[5,10,15,20-tetrakis(4-carboxyphenyl)porphyrinato]-Co(II)",CoTCPP,"10 mg, 0.012 mmol",0.012,mmol,,,,,,benzoic acid,BA,"500 mg, 4.098 mmol",4.098,mmol,,,,,,"N,N-dimethylformamide",DMF,2 mL,2.0,,,,,130.0,130 °C,12.0,12 h,Pyrex vial,static,"DMF, acetone",three times each,"solvent-exchanged with acetone (3×), then degassed at 100 °C for 3 h",100.0,3.0,,,,fcu,Zr6O4(OH)4 12-connected SBU,,,,not_reported,not_reported,,,10.1002/anie.201602274,ok,
10.1002/anie.201602274,downloaded\10.1002_anie.201602274.pdf,SI downloaded\10.1002_anie.201602274_SI.pdf,mof_json_store\10.1002_anie.201602274\raw_output.json,mof_json_store\10.1002_anie.201602274\synthesis_009.json,yes,TBPP and PP incorporation unsuccessful; BBA integration minimal.,UiO-66-NH2,,NH4)2[Ce(NO3)6,ZrCl4,"30 mg, 0.129 mmol",0.129,mmol,nan,,,,,nan,,,,,2-aminoterephthalic acid,NH2-BDC,"20 mg, 0.110 mmol",0.11,mmol,,,,,,,,,,,benzoic acid,BA,"600 mg, 4.918 mmol",4.918,mmol,,,,,,"N,N-dimethylformamide",DMF,2 mL,2.0,,,,,120.0,120 °C,12.0,12 h,Pyrex vial,static,"DMF, acetone",three times each,"solvent-exchanged with acetone (3×), then degassed at 100 °C for 3 h",100.0,3.0,white powder,,,fcu,Zr6O4(OH)4 12-connected SBU,,,,not_reported,not_reported,,,10.1002/anie.201602274,ok,
10.1002/anie.201602274,downloaded\10.1002_anie.201602274.pdf,SI downloaded\10.1002_anie.201602274_SI.pdf,mof_json_store\10.1002_anie.201602274\raw_output.json,mof_json_store\10.1002_anie.201602274\synthesis_010.json,yes,TBPP and PP incorporation unsuccessful; BBA integration minimal.,NiTCPP⊂UiO-66-NH2,,NH4)2[Ce(NO3)6,ZrCl4,"30 mg, 0.129 mmol",0.129,mmol,nan,,,,,nan,,,,,2-aminoterephthalic acid,NH2-BDC,"20 mg, 0.110 mmol",0.11,mmol,"[5,10,15,20-tetrakis(4-carboxyphenyl)porphyrinato]-Ni(II)",NiTCPP,"10 mg, 0.012 mmol",0.012,mmol,,,,,,benzoic acid,BA,"600 mg, 4.918 mmol",4.918,mmol,,,,,,"N,N-dimethylformamide",DMF,2 mL,2.0,,,,,120.0,120 °C,12.0,12 h,Pyrex vial,static,"DMF, acetone",three times each,"solvent-exchanged with acetone (3×), then degassed at 100 °C for 3 h",100.0,3.0,red powder,,,fcu,Zr6O4(OH)4 12-connected SBU,,,,not_reported,yes,350.0,,10.1002/anie.201602274,ok,
10.1002/anie.201602274,downloaded\10.1002_anie.201602274.pdf,SI downloaded\10.1002_anie.201602274_SI.pdf,mof_json_store\10.1002_anie.201602274\raw_output.json,mof_json_store\10.1002_anie.201602274\synthesis_011.json,yes,TBPP and PP incorporation unsuccessful; BBA integration minimal.,FeTCPPCl⊂UiO-66-NH2,,NH4)2[Ce(NO3)6,ZrCl4,"30 mg, 0.129 mmol",0.129,mmol,nan,,,,,nan,,,,,2-aminoterephthalic acid,NH2-BDC,"20 mg, 0.110 mmol",0.11,mmol,"[5,10,15,20-tetrakis(4-carboxyphenyl)porphyrinato]-Fe(III) chloride",FeTCPPCl,"10 mg, 0.011 mmol",0.011,mmol,,,,,,benzoic acid,BA,"600 mg, 4.918 mmol",4.918,mmol,,,,,,"N,N-dimethylformamide",DMF,2 mL,2.0,,,,,120.0,120 °C,12.0,12 h,Pyrex vial,static,"DMF, acetone",three times each,"solvent-exchanged with acetone (3×), then degassed at 100 °C for 3 h",100.0,3.0,brown powder,,,fcu,Zr6O4(OH)4 12-connected SBU,,,,not_reported,not_reported,,oxidation_catalysis,10.1002/anie.201602274,ok,
10.1002/anie.201602274,downloaded\10.1002_anie.201602274.pdf,SI downloaded\10.1002_anie.201602274_SI.pdf,mof_json_store\10.1002_anie.201602274\raw_output.json,mof_json_store\10.1002_anie.201602274\synthesis_012.json,yes,TBPP and PP incorporation unsuccessful; BBA integration minimal.,MnTCPPCl⊂UiO-66-NH2,,NH4)2[Ce(NO3)6,ZrCl4,"30 mg, 0.129 mmol",0.129,mmol,nan,,,,,nan,,,,,2-aminoterephthalic acid,NH2-BDC,"30 mg, 0.166 mmol",0.166,mmol,"[5,10,15,20-tetrakis(4-carboxyphenyl)porphyrinato]-Mn(III) chloride",MnTCPPCl,"10 mg, 0.011 mmol",0.011,mmol,,,,,,benzoic acid,BA,"500 mg, 4.098 mmol",4.098,mmol,,,,,,"N,N-dimethylformamide",DMF,2 mL,2.0,,,,,120.0,120 °C,12.0,12 h,Pyrex vial,static,"DMF, acetone",three times each,"solvent-exchanged with acetone (3×), then degassed at 100 °C for 3 h",100.0,3.0,dark green powder,,,fcu,Zr6O4(OH)4 12-connected SBU,,,,not_reported,not_reported,,,10.1002/anie.201602274,ok,
10.1002/anie.201602274,downloaded\10.1002_anie.201602274.pdf,SI downloaded\10.1002_anie.201602274_SI.pdf,mof_json_store\10.1002_anie.201602274\raw_output.json,mof_json_store\10.1002_anie.201602274\synthesis_013.json,yes,TBPP and PP incorporation unsuccessful; BBA integration minimal.,CuTCPP⊂UiO-66-NH2,,NH4)2[Ce(NO3)6,ZrCl4,"30 mg, 0.129 mmol",0.129,mmol,ZnSO4,,,,,nan,,,,,2-aminoterephthalic acid,NH2-BDC,"30 mg, 0.166 mmol",0.166,mmol,"[5,10,15,20-tetrakis(4-carboxyphenyl)porphyrinato]-Cu(II)",CuTCPP,"10 mg, 0.012 mmol",0.012,mmol,,,,,,benzoic acid,BA,"500 mg, 4.098 mmol",4.098,mmol,,,,,,"N,N-dimethylformamide",DMF,2 mL,2.0,,,,,120.0,120 °C,12.0,12 h,Pyrex vial,static,"DMF, acetone",three times each,"solvent-exchanged with acetone (3×), then degassed at 100 °C for 3 h",100.0,3.0,,,,fcu,Zr6O4(OH)4 12-connected SBU,,,,not_reported,not_reported,,,10.1002/anie.201602274,ok,
10.1002/anie.201602274,downloaded\10.1002_anie.201602274.pdf,SI downloaded\10.1002_anie.201602274_SI.pdf,mof_json_store\10.1002_anie.201602274\raw_output.json,mof_json_store\10.1002_anie.201602274\synthesis_014.json,yes,TBPP and PP incorporation unsuccessful; BBA integration minimal.,H2TCPP⊂UiO-66-NH2,,NH4)2[Ce(NO3)6,ZrCl4,"30 mg, 0.129 mmol",0.129,mmol,nan,,,,,nan,,,,,2-aminoterephthalic acid,NH2-BDC,"30 mg, 0.166 mmol",0.166,mmol,tetrakis(4-carboxyphenyl)porphyrin,H2TCPP,"10 mg, 0.013 mmol",0.013,mmol,,,,,,benzoic acid,BA,"500 mg, 4.098 mmol",4.098,mmol,,,,,,"N,N-dimethylformamide",DMF,2 mL,2.0,,,,,120.0,120 °C,12.0,12 h,Pyrex vial,static,"DMF, acetone",three times each,"solvent-exchanged with acetone (3×), then degassed at 100 °C for 3 h",100.0,3.0,,,,fcu,Zr6O4(OH)4 12-connected SBU,,,,not_reported,not_reported,,,10.1002/anie.201602274,ok,
10.1002/anie.201602274,downloaded\10.1002_anie.201602274.pdf,SI downloaded\10.1002_anie.201602274_SI.pdf,mof_json_store\10.1002_anie.201602274\raw_output.json,mof_json_store\10.1002_anie.201602274\synthesis_015.json,yes,TBPP and PP incorporation unsuccessful; BBA integration minimal.,ZnTCPP⊂UiO-66-NH2,,Cu(CH3CN)4BF4,ZrCl4,"30 mg, 0.129 mmol",0.129,mmol,nan,,,,,nan,,,,,2-aminoterephthalic acid,NH2-BDC,"30 mg, 0.166 mmol",0.166,mmol,"[5,10,15,20-tetrakis(4-carboxyphenyl)porphyrinato]-Zn(II)",ZnTCPP,"10 mg, 0.012 mmol",0.012,mmol,,,,,,benzoic acid,BA,"500 mg, 4.098 mmol",4.098,mmol,,,,,,"N,N-dimethylformamide",DMF,2 mL,2.0,,,,,120.0,120 °C,12.0,12 h,Pyrex vial,static,"DMF, acetone",three times each,"solvent-exchanged with acetone (3×), then degassed at 100 °C for 3 h",100.0,3.0,,,,fcu,Zr6O4(OH)4 12-connected SBU,,,,not_reported,not_reported,,,10.1002/anie.201602274,ok,
10.1002/anie.201602274,downloaded\10.1002_anie.201602274.pdf,SI downloaded\10.1002_anie.201602274_SI.pdf,mof_json_store\10.1002_anie.201602274\raw_output.json,mof_json_store\10.1002_anie.201602274\synthesis_016.json,yes,TBPP and PP incorporation unsuccessful; BBA integration minimal.,CoTCPP⊂UiO-66-NH2,,Cu(NO3)2,ZrCl4,"30 mg, 0.129 mmol",0.129,mmol,nan,,,,,nan,,,,,2-aminoterephthalic acid,NH2-BDC,"30 mg, 0.166 mmol",0.166,mmol,"[5,10,15,20-tetrakis(4-carboxyphenyl)porphyrinato]-Co(II)",CoTCPP,"10 mg, 0.012 mmol",0.012,mmol,,,,,,benzoic acid,BA,"500 mg, 4.098 mmol",4.098,mmol,,,,,,"N,N-dimethylformamide",DMF,2 mL,2.0,,,,,120.0,120 °C,12.0,12 h,Pyrex vial,static,"DMF, acetone",three times each,"solvent-exchanged with acetone (3×), then degassed at 100 °C for 3 h",100.0,3.0,,,,fcu,Zr6O4(OH)4 12-connected SBU,,,,not_reported,not_reported,,,10.1002/anie.201602274,ok,
