Repository: zzhenglab/MOFinder

# MOFinder

MOFinder extracts MOF synthesis information from the literature, reconstructs evidence-supported negative reaction records, and prepares datasets for synthesis-outcome prediction.
[Web application](https://mofinder.chemistry.wustl.edu/) | [Demos](Demo/README.md) | [Source code](docs/source_to_code.md) | [Workflow guide](docs/workflow.md) | [Model evaluation](docs/evaluation.md)

## Quick start

The workflow runs through Python commands. Python 3.10 or newer is required. Clone the repository and initialize its related applications:

```bash
git clone --recurse-submodules https://github.com/zzhenglab/MOFinder.git
cd MOFinder
```

Start with the two offline demonstrations:

```bash

File: mof_extraction_1_2.csv (part 53 of 305)
doi,main_pdf,si_pdf,raw_output,parsed_json,article_trial_or_failure,article_trial_or_failure_notes,mof_name,crystal_code,metal_1,metal_1_abbr,metal_1_amount_text,metal_1_amount_value,metal_1_amount_unit,metal_2,metal_2_abbr,metal_2_amount_text,metal_2_amount_value,metal_2_amount_unit,metal_3,metal_3_abbr,metal_3_amount_text,metal_3_amount_value,metal_3_amount_unit,linker_1,linker_1_abbr,linker_1_amount_text,linker_1_amount_value,linker_1_amount_unit,linker_2,linker_2_abbr,linker_2_amount_text,linker_2_amount_value,linker_2_amount_unit,linker_3,linker_3_abbr,linker_3_amount_text,linker_3_amount_value,linker_3_amount_unit,modulator_1,modulator_1_abbr,modulator_1_amount_text,modulator_1_amount_value,modulator_1_amount_unit,modulator_2,modulator_2_abbr,modulator_2_amount_text,modulator_2_amount_value,modulator_2_amount_unit,solvent_main,solvent_main_abbr,solvent_main_amount_text,solvent_main_ml,solvent_secondary,solvent_secondary_abbr,solvent_secondary_amount_text,solvent_secondary_ml,temperature_c,temperature_c_text,time_h,time_text,vessel_type,stirring,washing_solvent,washing_cycles,activation_text,activation_temp_c,activation_time_h,crystal_morphology,yield_percent,crystal_size,topology_code,metal_cluster_connectivity,unit_cell_short,pore_diameter_A,BET_surface_area_m2g,air_stable,water_stable,tga_decomposition_temp_c,applications,reference,status,error
10.1002/anie.201602274,downloaded\10.1002_anie.201602274.pdf,SI downloaded\10.1002_anie.201602274_SI.pdf,mof_json_store\10.1002_anie.201602274\raw_output.json,mof_json_store\10.1002_anie.201602274\synthesis_017.json,yes,TBPP and PP incorporation unsuccessful; BBA integration minimal.,"NiTCPP⊂UiO-66-2,5-(OH)2",,Cu(NO3)2,ZrCl4,"30 mg, 0.129 mmol",0.129,mmol,nan,,,,,nan,,,,,"2,5-dihydroxyterephthalic acid",DOBDC,"60 mg, 0.303 mmol",0.303,mmol,"[5,10,15,20-tetrakis(4-carboxyphenyl)porphyrinato]-Ni(II)",NiTCPP,"10 mg, 0.012 mmol",0.012,mmol,,,,,,benzoic acid,BA,"320 mg, 2.623 mmol",2.623,mmol,,,,,,"N,N-dimethylformamide",DMF,2 mL,2.0,water,H2O,1 d H2O,,105.0,105 °C,12.0,12 h,Pyrex vial,static,"DMF, acetone",three times each,"solvent-exchanged with acetone (3×), then degassed at 100 °C for 3 h",100.0,3.0,red powder,,,fcu,Zr6O4(OH)4 12-connected SBU,,,,not_reported,not_reported,,,10.1002/anie.201602274,ok,
10.1002/anie.201602274,downloaded\10.1002_anie.201602274.pdf,SI downloaded\10.1002_anie.201602274_SI.pdf,mof_json_store\10.1002_anie.201602274\raw_output.json,mof_json_store\10.1002_anie.201602274\synthesis_018.json,yes,TBPP and PP incorporation unsuccessful; BBA integration minimal.,"FeTCPPCl⊂UiO-66-2,5-(OH)2",,Cu(CH3CN)4BF4,ZrCl4,"30 mg, 0.129 mmol",0.129,mmol,nan,,,,,nan,,,,,"2,5-dihydroxyterephthalic acid",DOBDC,"60 mg, 0.303 mmol",0.303,mmol,"[5,10,15,20-tetrakis(4-carboxyphenyl)porphyrinato]-Fe(III) chloride",FeTCPPCl,"10 mg, 0.011 mmol",0.011,mmol,,,,,,benzoic acid,BA,"320 mg, 2.623 mmol",2.623,mmol,,,,,,"N,N-dimethylformamide",DMF,2 mL,2.0,water,H2O,1 d H2O,,105.0,105 °C,12.0,12 h,Pyrex vial,static,"DMF, acetone",three times each,"solvent-exchanged with acetone (3×), then degassed at 100 °C for 3 h",100.0,3.0,,,,fcu,Zr6O4(OH)4 12-connected SBU,,,,not_reported,not_reported,,oxidation_catalysis,10.1002/anie.201602274,ok,
10.1002/anie.201602274,downloaded\10.1002_anie.201602274.pdf,SI downloaded\10.1002_anie.201602274_SI.pdf,mof_json_store\10.1002_anie.201602274\raw_output.json,mof_json_store\10.1002_anie.201602274\synthesis_019.json,yes,TBPP and PP incorporation unsuccessful; BBA integration minimal.,"MnTCPPCl⊂UiO-66-2,5-(OH)2",,AgBF4,ZrCl4,"30 mg, 0.129 mmol",0.129,mmol,nan,,,,,nan,,,,,"2,5-dihydroxyterephthalic acid",DOBDC,"60 mg, 0.303 mmol",0.303,mmol,"[5,10,15,20-tetrakis(4-carboxyphenyl)porphyrinato]-Mn(III) chloride",MnTCPPCl,"10 mg, 0.011 mmol",0.011,mmol,,,,,,benzoic acid,BA,"320 mg, 2.623 mmol",2.623,mmol,,,,,,"N,N-dimethylformamide",DMF,2 mL,2.0,water,H2O,1 d H2O,,105.0,105 °C,12.0,12 h,Pyrex vial,static,"DMF, acetone",three times each,"solvent-exchanged with acetone (3×), then degassed at 100 °C for 3 h",100.0,3.0,,,,fcu,Zr6O4(OH)4 12-connected SBU,,,,not_reported,not_reported,,,10.1002/anie.201602274,ok,
10.1002/anie.201602274,downloaded\10.1002_anie.201602274.pdf,SI downloaded\10.1002_anie.201602274_SI.pdf,mof_json_store\10.1002_anie.201602274\raw_output.json,mof_json_store\10.1002_anie.201602274\synthesis_020.json,yes,TBPP and PP incorporation unsuccessful; BBA integration minimal.,"CuTCPP⊂UiO-66-2,5-(OH)2",,Co(NO3)2·6H2O,ZrCl4,"30 mg, 0.129 mmol",0.129,mmol,nan,,,,,nan,,,,,"2,5-dihydroxyterephthalic acid",DOBDC,"60 mg, 0.303 mmol",0.303,mmol,"[5,10,15,20-tetrakis(4-carboxyphenyl)porphyrinato]-Cu(II)",CuTCPP,"10 mg, 0.012 mmol",0.012,mmol,,,,,,benzoic acid,BA,"320 mg, 2.623 mmol",2.623,mmol,,,,,,"N,N-dimethylformamide",DMF,2 mL,2.0,water,H2O,1 d H2O,,105.0,105 °C,12.0,12 h,Pyrex vial,static,"DMF, acetone",three times each,"solvent-exchanged with acetone (3×), then degassed at 100 °C for 3 h",100.0,3.0,,,,fcu,Zr6O4(OH)4 12-connected SBU,,,,not_reported,not_reported,,,10.1002/anie.201602274,ok,
10.1002/anie.201602274,downloaded\10.1002_anie.201602274.pdf,SI downloaded\10.1002_anie.201602274_SI.pdf,mof_json_store\10.1002_anie.201602274\raw_output.json,mof_json_store\10.1002_anie.201602274\synthesis_021.json,yes,TBPP and PP incorporation unsuccessful; BBA integration minimal.,"H2TCPP⊂UiO-66-2,5-(OH)2",,Co(NO3)2·6H2O,ZrCl4,"30 mg, 0.129 mmol",0.129,mmol,nan,,,,,nan,,,,,"2,5-dihydroxyterephthalic acid",DOBDC,"60 mg, 0.303 mmol",0.303,mmol,tetrakis(4-carboxyphenyl)porphyrin,H2TCPP,"10 mg, 0.013 mmol",0.013,mmol,,,,,,benzoic acid,BA,"320 mg, 2.623 mmol",2.623,mmol,,,,,,"N,N-dimethylformamide",DMF,2 mL,2.0,water,H2O,1 d H2O,,105.0,105 °C,12.0,12 h,Pyrex vial,static,"DMF, acetone",three times each,"solvent-exchanged with acetone (3×), then degassed at 100 °C for 3 h",100.0,3.0,,,,fcu,Zr6O4(OH)4 12-connected SBU,,,,not_reported,not_reported,,,10.1002/anie.201602274,ok,
10.1002/anie.201602274,downloaded\10.1002_anie.201602274.pdf,SI downloaded\10.1002_anie.201602274_SI.pdf,mof_json_store\10.1002_anie.201602274\raw_output.json,mof_json_store\10.1002_anie.201602274\synthesis_022.json,yes,TBPP and PP incorporation unsuccessful; BBA integration minimal.,"ZnTCPP⊂UiO-66-2,5-(OH)2",,Co(NO3)2·6H2O,ZrCl4,"30 mg, 0.129 mmol",0.129,mmol,nan,,,,,nan,,,,,"2,5-dihydroxyterephthalic acid",DOBDC,"60 mg, 0.303 mmol",0.303,mmol,"[5,10,15,20-tetrakis(4-carboxyphenyl)porphyrinato]-Zn(II)",ZnTCPP,"10 mg, 0.012 mmol",0.012,mmol,,,,,,benzoic acid,BA,"320 mg, 2.623 mmol",2.623,mmol,,,,,,"N,N-dimethylformamide",DMF,2 mL,2.0,water,H2O,1 d H2O,,105.0,105 °C,12.0,12 h,Pyrex vial,static,"DMF, acetone",three times each,"solvent-exchanged with acetone (3×), then degassed at 100 °C for 3 h",100.0,3.0,,,,fcu,Zr6O4(OH)4 12-connected SBU,,,,not_reported,not_reported,,,10.1002/anie.201602274,ok,
10.1002/anie.201602274,downloaded\10.1002_anie.201602274.pdf,SI downloaded\10.1002_anie.201602274_SI.pdf,mof_json_store\10.1002_anie.201602274\raw_output.json,mof_json_store\10.1002_anie.201602274\synthesis_023.json,yes,TBPP and PP incorporation unsuccessful; BBA integration minimal.,"CoTCPP⊂UiO-66-2,5-(OH)2",,Ni(NO3)2·6H2O,ZrCl4,"30 mg, 0.129 mmol",0.129,mmol,nan,,,,,nan,,,,,"2,5-dihydroxyterephthalic acid",DOBDC,"60 mg, 0.303 mmol",0.303,mmol,"[5,10,15,20-tetrakis(4-carboxyphenyl)porphyrinato]-Co(II)",CoTCPP,"10 mg, 0.012 mmol",0.012,mmol,,,,,,benzoic acid,BA,"320 mg, 2.623 mmol",2.623,mmol,,,,,,"N,N-dimethylformamide",DMF,2 mL,2.0,water,H2O,1 d H2O,,105.0,105 °C,12.0,12 h,Pyrex vial,static,"DMF, acetone",three times each,"solvent-exchanged with acetone (3×), then degassed at 100 °C for 3 h",100.0,3.0,,,,fcu,Zr6O4(OH)4 12-connected SBU,,,,not_reported,not_reported,,,10.1002/anie.201602274,ok,
10.1002/anie.201602274,downloaded\10.1002_anie.201602274.pdf,SI downloaded\10.1002_anie.201602274_SI.pdf,mof_json_store\10.1002_anie.201602274\raw_output.json,mof_json_store\10.1002_anie.201602274\synthesis_024.json,yes,TBPP and PP incorporation unsuccessful; BBA integration minimal.,"NiTCPP⊂UiO-66-2,5-(CH3)2",,Ni(NO3)2·6H2O,ZrCl4,"20 mg, 0.086 mmol",0.086,mmol,nan,,,,,nan,,,,,"2,5-dimethylterephthalic acid",,"50 mg, 0.258 mmol",0.258,mmol,"[5,10,15,20-tetrakis(4-carboxyphenyl)porphyrinato]-Ni(II)",NiTCPP,"10 mg, 0.012 mmol",0.012,mmol,,,,,,benzoic acid,BA,"250 mg, 2.049 mmol",2.049,mmol,,,,,,"N,N-dimethylformamide",DMF,2 mL,2.0,,,,,135.0,135 °C,12.0,12 h,Pyrex vial,static,"DMF, acetone",three times each,"solvent-exchanged with acetone (3×), then degassed at 100 °C for 3 h",100.0,3.0,red powder,,,fcu,Zr6O4(OH)4 12-connected SBU,,,,not_reported,not_reported,,,10.1002/anie.201602274,ok,
10.1002/anie.201602274,downloaded\10.1002_anie.201602274.pdf,SI downloaded\10.1002_anie.201602274_SI.pdf,mof_json_store\10.1002_anie.201602274\raw_output.json,mof_json_store\10.1002_anie.201602274\synthesis_025.json,yes,TBPP and PP incorporation unsuccessful; BBA integration minimal.,"FeTCPPCl⊂UiO-66-2,5-(CH3)2",,FeCl3·6H2O,ZrCl4,"20 mg, 0.086 mmol",0.086,mmol,nan,,,,,nan,,,,,"2,5-dimethylterephthalic acid",,"50 mg, 0.258 mmol",0.258,mmol,"[5,10,15,20-tetrakis(4-carboxyphenyl)porphyrinato]-Fe(III) chloride",FeTCPPCl,"10 mg, 0.011 mmol",0.011,mmol,,,,,,benzoic acid,BA,"250 mg, 2.049 mmol",2.049,mmol,,,,,,"N,N-dimethylformamide",DMF,2 mL,2.0,,,,,135.0,135 °C,12.0,12 h,Pyrex vial,static,"DMF, acetone",three times each,"solvent-exchanged with acetone (3×), then degassed at 100 °C for 3 h",100.0,3.0,,,,fcu,Zr6O4(OH)4 12-connected SBU,,,,not_reported,not_reported,,oxidation_catalysis,10.1002/anie.201602274,ok,
10.1002/anie.201602274,downloaded\10.1002_anie.201602274.pdf,SI downloaded\10.1002_anie.201602274_SI.pdf,mof_json_store\10.1002_anie.201602274\raw_output.json,mof_json_store\10.1002_anie.201602274\synthesis_026.json,yes,TBPP and PP incorporation unsuccessful; BBA integration minimal.,"MnTCPPCl⊂UiO-66-2,5-(CH3)2",,FeCl3·6H2O,ZrCl4,"20 mg, 0.086 mmol",0.086,mmol,nan,,,,,nan,,,,,"2,5-dimethylterephthalic acid",,"50 mg, 0.258 mmol",0.258,mmol,"[5,10,15,20-tetrakis(4-carboxyphenyl)porphyrinato]-Mn(III) chloride",MnTCPPCl,"10 mg, 0.011 mmol",0.011,mmol,,,,,,benzoic acid,BA,"250 mg, 2.049 mmol",2.049,mmol,,,,,,"N,N-dimethylformamide",DMF,2 mL,2.0,,,,,135.0,135 °C,12.0,12 h,Pyrex vial,static,"DMF, acetone",three times each,"solvent-exchanged with acetone (3×), then degassed at 100 °C for 3 h",100.0,3.0,,,,fcu,Zr6O4(OH)4 12-connected SBU,,,,not_reported,not_reported,,,10.1002/anie.201602274,ok,
10.1002/anie.201602274,downloaded\10.1002_anie.201602274.pdf,SI downloaded\10.1002_anie.201602274_SI.pdf,mof_json_store\10.1002_anie.201602274\raw_output.json,mof_json_store\10.1002_anie.201602274\synthesis_027.json,yes,TBPP and PP incorporation unsuccessful; BBA integration minimal.,"CuTCPP⊂UiO-66-2,5-(CH3)2",,FeCl3·6H2O,ZrCl4,"20 mg, 0.086 mmol",0.086,mmol,nan,,,,,nan,,,,,"2,5-dimethylterephthalic acid",,"50 mg, 0.258 mmol",0.258,mmol,"[5,10,15,20-tetrakis(4-carboxyphenyl)porphyrinato]-Cu(II)",CuTCPP,"10 mg, 0.012 mmol",0.012,mmol,,,,,,benzoic acid,BA,"250 mg, 2.049 mmol",2.049,mmol,,,,,,"N,N-dimethylformamide",DMF,2 mL,2.0,,,,,135.0,135 °C,12.0,12 h,Pyrex vial,static,"DMF, acetone",three times each,"solvent-exchanged with acetone (3×), then degassed at 100 °C for 3 h",100.0,3.0,,,,fcu,Zr6O4(OH)4 12-connected SBU,,,,not_reported,not_reported,,,10.1002/anie.201602274,ok,
10.1002/anie.201602274,downloaded\10.1002_anie.201602274.pdf,SI downloaded\10.1002_anie.201602274_SI.pdf,mof_json_store\10.1002_anie.201602274\raw_output.json,mof_json_store\10.1002_anie.201602274\synthesis_028.json,yes,TBPP and PP incorporation unsuccessful; BBA integration minimal.,"H2TCPP⊂UiO-66-2,5-(CH3)2",,FeCl3·6H2O,ZrCl4,"20 mg, 0.086 mmol",0.086,mmol,nan,,,,,nan,,,,,"2,5-dimethylterephthalic acid",,"50 mg, 0.258 mmol",0.258,mmol,tetrakis(4-carboxyphenyl)porphyrin,H2TCPP,"10 mg, 0.013 mmol",0.013,mmol,,,,,,benzoic acid,BA,"250 mg, 2.049 mmol",2.049,mmol,,,,,,"N,N-dimethylformamide",DMF,2 mL,2.0,,,,,135.0,135 °C,12.0,12 h,Pyrex vial,static,"DMF, acetone",three times each,"solvent-exchanged with acetone (3×), then degassed at 100 °C for 3 h",100.0,3.0,,,,fcu,Zr6O4(OH)4 12-connected SBU,,,,not_reported,not_reported,,,10.1002/anie.201602274,ok,
10.1002/anie.201602274,downloaded\10.1002_anie.201602274.pdf,SI downloaded\10.1002_anie.201602274_SI.pdf,mof_json_store\10.1002_anie.201602274\raw_output.json,mof_json_store\10.1002_anie.201602274\synthesis_029.json,yes,TBPP and PP incorporation unsuccessful; BBA integration minimal.,"ZnTCPP⊂UiO-66-2,5-(CH3)2",,FeCl3·6H2O,ZrCl4,"20 mg, 0.086 mmol",0.086,mmol,nan,,,,,nan,,,,,"2,5-dimethylterephthalic acid",,"50 mg, 0.258 mmol",0.258,mmol,"[5,10,15,20-tetrakis(4-carboxyphenyl)porphyrinato]-Zn(II)",ZnTCPP,"10 mg, 0.012 mmol",0.012,mmol,,,,,,benzoic acid,BA,"250 mg, 2.049 mmol",2.049,mmol,,,,,,"N,N-dimethylformamide",DMF,2 mL,2.0,,,,,135.0,135 °C,12.0,12 h,Pyrex vial,static,"DMF, acetone",three times each,"solvent-exchanged with acetone (3×), then degassed at 100 °C for 3 h",100.0,3.0,,,,fcu,Zr6O4(OH)4 12-connected SBU,,,,not_reported,not_reported,,,10.1002/anie.201602274,ok,
10.1002/anie.201602274,downloaded\10.1002_anie.201602274.pdf,SI downloaded\10.1002_anie.201602274_SI.pdf,mof_json_store\10.1002_anie.201602274\raw_output.json,mof_json_store\10.1002_anie.201602274\synthesis_030.json,yes,TBPP and PP incorporation unsuccessful; BBA integration minimal.,"CoTCPP⊂UiO-66-2,5-(CH3)2",,Al(OiPr)3,ZrCl4,"20 mg, 0.086 mmol",0.086,mmol,FeCl3,,,,,nan,,,,,"2,5-dimethylterephthalic acid",,"50 mg, 0.258 mmol",0.258,mmol,"[5,10,15,20-tetrakis(4-carboxyphenyl)porphyrinato]-Co(II)",CoTCPP,"10 mg, 0.012 mmol",0.012,mmol,,,,,,benzoic acid,BA,"250 mg, 2.049 mmol",2.049,mmol,,,,,,"N,N-dimethylformamide",DMF,2 mL,2.0,,,,,135.0,135 °C,12.0,12 h,Pyrex vial,static,"DMF, acetone",three times each,"solvent-exchanged with acetone (3×), then degassed at 100 °C for 3 h",100.0,3.0,,,,fcu,Zr6O4(OH)4 12-connected SBU,,,,not_reported,not_reported,,,10.1002/anie.201602274,ok,
10.1002/anie.201602274,downloaded\10.1002_anie.201602274.pdf,SI downloaded\10.1002_anie.201602274_SI.pdf,mof_json_store\10.1002_anie.201602274\raw_output.json,mof_json_store\10.1002_anie.201602274\synthesis_031.json,yes,TBPP and PP incorporation unsuccessful; BBA integration minimal.,NiTCPP⊂UiO-66-SO3H,,Al(OiPr)3,ZrCl4,"20 mg, 0.086 mmol",0.086,mmol,FeCl3,,,,,nan,,,,,monosodium salt of 2-sulfonyl terephthalic acid,,"60 mg, 0.224 mmol",0.224,mmol,"[5,10,15,20-tetrakis(4-carboxyphenyl)porphyrinato]-Ni(II)",NiTCPP,"10 mg, 0.012 mmol",0.012,mmol,,,,,,acetic acid,AcOH,0.7 mL,,,,,,,,"N,N-dimethylformamide",DMF,2 mL,2.0,,,,,120.0,120 °C,12.0,12 h,Pyrex vial,static,"DMF, H2O, acetone",DMF three times; H2O twice; acetone three times,"solvent-exchanged with acetone (3×), then degassed at 100 °C for 3 h",100.0,3.0,red powder,,,fcu,Zr6O4(OH)4 12-connected SBU,,,,not_reported,not_reported,,,10.1002/anie.201602274,ok,
10.1002/anie.201602274,downloaded\10.1002_anie.201602274.pdf,SI downloaded\10.1002_anie.201602274_SI.pdf,mof_json_store\10.1002_anie.201602274\raw_output.json,mof_json_store\10.1002_anie.201602274\synthesis_032.json,yes,TBPP and PP incorporation unsuccessful; BBA integration minimal.,FeTCPPCl⊂UiO-66-SO3H,,Al(OiPr)3,ZrCl4,"20 mg, 0.086 mmol",0.086,mmol,CoCl2·6H2O,,,,,nan,,,,,monosodium salt of 2-sulfonyl terephthalic acid,,"60 mg, 0.224 mmol",0.224,mmol,"[5,10,15,20-tetrakis(4-carboxyphenyl)porphyrinato]-Fe(III) chloride",FeTCPPCl,"10 mg, 0.011 mmol",0.011,mmol,,,,,,acetic acid,AcOH,0.7 mL,,,,,,,,"N,N-dimethylformamide",DMF,2 mL,2.0,,,,,120.0,120 °C,12.0,12 h,Pyrex vial,static,"DMF, H2O, acetone",DMF three times; H2O twice; acetone three times,"solvent-exchanged with acetone (3×), then degassed at 100 °C for 3 h",100.0,3.0,,,,fcu,Zr6O4(OH)4 12-connected SBU,,,,not_reported,not_reported,,oxidation_catalysis,10.1002/anie.201602274,ok,
10.1002/anie.201602274,downloaded\10.1002_anie.201602274.pdf,SI downloaded\10.1002_anie.201602274_SI.pdf,mof_json_store\10.1002_anie.201602274\raw_output.json,mof_json_store\10.1002_anie.201602274\synthesis_033.json,yes,TBPP and PP incorporation unsuccessful; BBA integration minimal.,MnTCPPCl⊂UiO-66-SO3H,,Al(OiPr)3,ZrCl4,"30 mg, 0.129 mmol",0.129,mmol,NiCl2·6H2O,,,,,nan,,,,,monosodium salt of 2-sulfonyl terephthalic acid,,"80 mg, 0.298 mmol",0.298,mmol,"[5,10,15,20-tetrakis(4-carboxyphenyl)porphyrinato]-Mn(III) chloride",MnTCPPCl,"5 mg, 0.006 mmol",0.006,mmol,,,,,,acetic acid,AcOH,0.7 mL,,,,,,,,"N,N-dimethylformamide",DMF,2 mL,2.0,,,,,120.0,120 °C,12.0,12 h,Pyrex vial,static,"DMF, H2O, acetone",DMF three times; H2O twice; acetone three times,"solvent-exchanged with acetone (3×), then degassed at 100 °C for 3 h",100.0,3.0,dark green powder,,,fcu,Zr6O4(OH)4 12-connected SBU,,,,not_reported,not_reported,,,10.1002/anie.201602274,ok,
10.1002/anie.201602274,downloaded\10.1002_anie.201602274.pdf,SI downloaded\10.1002_anie.201602274_SI.pdf,mof_json_store\10.1002_anie.201602274\raw_output.json,mof_json_store\10.1002_anie.201602274\synthesis_034.json,yes,TBPP and PP incorporation unsuccessful; BBA integration minimal.,CuTCPP⊂UiO-66-SO3H,,Al(OiPr)3,ZrCl4,"30 mg, 0.129 mmol",0.129,mmol,FeBr3,,,,,nan,,,,,monosodium salt of 2-sulfonyl terephthalic acid,,"80 mg, 0.298 mmol",0.298,mmol,"[5,10,15,20-tetrakis(4-carboxyphenyl)porphyrinato]-Cu(II)",CuTCPP,"5 mg, 0.006 mmol",0.006,mmol,,,,,,acetic acid,AcOH,0.7 mL,,,,,,,,"N,N-dimethylformamide",DMF,2 mL,2.0,,,,,120.0,120 °C,12.0,12 h,Pyrex vial,static,"DMF, H2O, acetone",DMF three times; H2O twice; acetone three times,"solvent-exchanged with acetone (3×), then degassed at 100 °C for 3 h",100.0,3.0,,,,fcu,Zr6O4(OH)4 12-connected SBU,,,,not_reported,not_reported,,,10.1002/anie.201602274,ok,
10.1002/anie.201602274,downloaded\10.1002_anie.201602274.pdf,SI downloaded\10.1002_anie.201602274_SI.pdf,mof_json_store\10.1002_anie.201602274\raw_output.json,mof_json_store\10.1002_anie.201602274\synthesis_035.json,yes,TBPP and PP incorporation unsuccessful; BBA integration minimal.,H2TCPP⊂UiO-66-SO3H,,Al(OiPr)3,ZrCl4,"30 mg, 0.129 mmol",0.129,mmol,FeCl3,,,,,nan,,,,,monosodium salt of 2-sulfonyl terephthalic acid,,"80 mg, 0.298 mmol",0.298,mmol,tetrakis(4-carboxyphenyl)porphyrin,H2TCPP,"5 mg, 0.006 mmol",0.006,mmol,,,,,,acetic acid,AcOH,0.7 mL,,,,,,,,"N,N-dimethylformamide",DMF,2 mL,2.0,,,,,120.0,120 °C,12.0,12 h,Pyrex vial,static,"DMF, H2O, acetone",DMF three times; H2O twice; acetone three times,"solvent-exchanged with acetone (3×), then degassed at 100 °C for 3 h",100.0,3.0,,,,fcu,Zr6O4(OH)4 12-connected SBU,,,,not_reported,not_reported,,,10.1002/anie.201602274,ok,
10.1002/anie.201602274,downloaded\10.1002_anie.201602274.pdf,SI downloaded\10.1002_anie.201602274_SI.pdf,mof_json_store\10.1002_anie.201602274\raw_output.json,mof_json_store\10.1002_anie.201602274\synthesis_036.json,yes,TBPP and PP incorporation unsuccessful; BBA integration minimal.,ZnTCPP⊂UiO-66-SO3H,,ZrCl4,ZrCl4,"30 mg, 0.129 mmol",0.129,mmol,nan,,,,,nan,,,,,monosodium salt of 2-sulfonyl terephthalic acid,,"80 mg, 0.298 mmol",0.298,mmol,"[5,10,15,20-tetrakis(4-carboxyphenyl)porphyrinato]-Zn(II)",ZnTCPP,"5 mg, 0.006 mmol",0.006,mmol,,,,,,acetic acid,AcOH,0.7 mL,,,,,,,,"N,N-dimethylformamide",DMF,2 mL,2.0,,,,,120.0,120 °C,12.0,12 h,Pyrex vial,static,"DMF, H2O, acetone",DMF three times; H2O twice; acetone three times,"solvent-exchanged with acetone (3×), then degassed at 100 °C for 3 h",100.0,3.0,,,,fcu,Zr6O4(OH)4 12-connected SBU,,,,not_reported,not_reported,,,10.1002/anie.201602274,ok,
10.1002/anie.201602274,downloaded\10.1002_anie.201602274.pdf,SI downloaded\10.1002_anie.201602274_SI.pdf,mof_json_store\10.1002_anie.201602274\raw_output.json,mof_json_store\10.1002_anie.201602274\synthesis_037.json,yes,TBPP and PP incorporation unsuccessful; BBA integration minimal.,CoTCPP⊂UiO-66-SO3H,,ZrCl4,ZrCl4,"30 mg, 0.129 mmol",0.129,mmol,nan,,,,,nan,,,,,monosodium salt of 2-sulfonyl terephthalic acid,,"80 mg, 0.298 mmol",0.298,mmol,"[5,10,15,20-tetrakis(4-carboxyphenyl)porphyrinato]-Co(II)",CoTCPP,"5 mg, 0.006 mmol",0.006,mmol,,,,,,acetic acid,AcOH,0.7 mL,,,,,,,,"N,N-dimethylformamide",DMF,2 mL,2.0,,,,,120.0,120 °C,12.0,12 h,Pyrex vial,static,"DMF, H2O, acetone",DMF three times; H2O twice; acetone three times,"solvent-exchanged with acetone (3×), then degassed at 100 °C for 3 h",100.0,3.0,,,,fcu,Zr6O4(OH)4 12-connected SBU,,,,not_reported,not_reported,,,10.1002/anie.201602274,ok,
10.1002/anie.201602274,downloaded\10.1002_anie.201602274.pdf,SI downloaded\10.1002_anie.201602274_SI.pdf,mof_json_store\10.1002_anie.201602274\raw_output.json,mof_json_store\10.1002_anie.201602274\synthesis_038.json,yes,TBPP and PP incorporation unsuccessful; BBA integration minimal.,"NiTCPP⊂UiO-66-2,5-(COOH)2",,ZrCl4,ZrCl4,"100 mg, 0.429 mmol",0.429,mmol,nan,,,,,nan,,,,,"1,2,4,5-benzenetetracarboxylic acid",H4BTeC,"120 mg, 0.472 mmol",0.472,mmol,"[5,10,15,20-tetrakis(4-carboxyphenyl)porphyrinato]-Ni(II)",NiTCPP,"10 mg, 0.012 mmol",0.012,mmol,,,,,,trifluoroacetic acid,TFA,0.3 mL,,,,,,,,"N,N-dimethylformamide",DMF,2 mL,2.0,water,H2O,0.1 mL,0.1,135.0,135 °C,10.0,10 h,Pyrex vial,static,"DMF, acetone",three times each,"solvent-exchanged with acetone (3×), then degassed at 100 °C for 3 h",100.0,3.0,red powder,,,fcu,Zr6O4(OH)4 12-connected SBU,,,,not_reported,not_reported,,,10.1002/anie.201602274,ok,
10.1002/anie.201602274,downloaded\10.1002_anie.201602274.pdf,SI downloaded\10.1002_anie.201602274_SI.pdf,mof_json_store\10.1002_anie.201602274\raw_output.json,mof_json_store\10.1002_anie.201602274\synthesis_039.json,yes,TBPP and PP incorporation unsuccessful; BBA integration minimal.,"FeTCPPCl⊂UiO-66-2,5-(COOH)2",,Mo12O40,ZrCl4,"100 mg, 0.429 mmol",0.429,mmol,Cu(NO3)2·3H2O,,,,,nan,,,,,"1,2,4,5-benzenetetracarboxylic acid",H4BTeC,"120 mg, 0.472 mmol",0.472,mmol,"[5,10,15,20-tetrakis(4-carboxyphenyl)porphyrinato]-Fe(III) chloride",FeTCPPCl,"10 mg, 0.011 mmol",0.011,mmol,,,,,,trifluoroacetic acid,TFA,0.3 mL,,,,,,,,"N,N-dimethylformamide",DMF,2 mL,2.0,water,H2O,0.1 mL,0.1,135.0,135 °C,10.0,10 h,Pyrex vial,static,"DMF, acetone",three times each,"solvent-exchanged with acetone (3×), then degassed at 100 °C for 3 h",100.0,3.0,,,,fcu,Zr6O4(OH)4 12-connected SBU,,,,not_reported,not_reported,,oxidation_catalysis,10.1002/anie.201602274,ok,
10.1002/anie.201602274,downloaded\10.1002_anie.201602274.pdf,SI downloaded\10.1002_anie.201602274_SI.pdf,mof_json_store\10.1002_anie.201602274\raw_output.json,mof_json_store\10.1002_anie.201602274\synthesis_040.json,yes,TBPP and PP incorporation unsuccessful; BBA integration minimal.,"MnTCPPCl⊂UiO-66-2,5-(COOH)2",,Mo12O40,ZrCl4,"100 mg, 0.429 mmol",0.429,mmol,Cu(NO3)2·3H2O,,,,,NH4VO3,,,,,"1,2,4,5-benzenetetracarboxylic acid",H4BTeC,"120 mg, 0.472 mmol",0.472,mmol,"[5,10,15,20-tetrakis(4-carboxyphenyl)porphyrinato]-Mn(III) chloride",MnTCPPCl,"5 mg, 0.006 mmol",0.006,mmol,,,,,,trifluoroacetic acid,TFA,0.3 mL,,,,,,,,"N,N-dimethylformamide",DMF,2 mL,2.0,water,H2O,0.1 mL,0.1,135.0,135 °C,10.0,10 h,Pyrex vial,static,"DMF, acetone",three times each,"solvent-exchanged with acetone (3×), then degassed at 100 °C for 3 h",100.0,3.0,dark green powder,,,fcu,Zr6O4(OH)4 12-connected SBU,,,,not_reported,not_reported,,,10.1002/anie.201602274,ok,
10.1002/anie.201602274,downloaded\10.1002_anie.201602274.pdf,SI downloaded\10.1002_anie.201602274_SI.pdf,mof_json_store\10.1002_anie.201602274\raw_output.json,mof_json_store\10.1002_anie.201602274\synthesis_041.json,yes,TBPP and PP incorporation unsuccessful; BBA integration minimal.,"CuTCPP⊂UiO-66-2,5-(COOH)2",,ZrOCl2·8H2O,ZrCl4,"100 mg, 0.429 mmol",0.429,mmol,nan,,,,,nan,,,,,"1,2,4,5-benzenetetracarboxylic acid",H4BTeC,"120 mg, 0.472 mmol",0.472,mmol,"[5,10,15,20-tetrakis(4-carboxyphenyl)porphyrinato]-Cu(II)",CuTCPP,"5 mg, 0.006 mmol",0.006,mmol,,,,,,trifluoroacetic acid,TFA,0.3 mL,,,,,,,,"N,N-dimethylformamide",DMF,2 mL,2.0,water,H2O,0.1 mL,0.1,135.0,135 °C,10.0,10 h,Pyrex vial,static,"DMF, acetone",three times each,"solvent-exchanged with acetone (3×), then degassed at 100 °C for 3 h",100.0,3.0,,,,fcu,Zr6O4(OH)4 12-connected SBU,,,,not_reported,not_reported,,,10.1002/anie.201602274,ok,
10.1002/anie.201602274,downloaded\10.1002_anie.201602274.pdf,SI downloaded\10.1002_anie.201602274_SI.pdf,mof_json_store\10.1002_anie.201602274\raw_output.json,mof_json_store\10.1002_anie.201602274\synthesis_042.json,yes,TBPP and PP incorporation unsuccessful; BBA integration minimal.,"H2TCPP⊂UiO-66-2,5-(COOH)2",,Ca(NO3)2·3H2O,ZrCl4,"100 mg, 0.429 mmol",0.429,mmol,nan,,,,,nan,,,,,"1,2,4,5-benzenetetracarboxylic acid",H4BTeC,"120 mg, 0.472 mmol",0.472,mmol,tetrakis(4-carboxyphenyl)porphyrin,H2TCPP,"5 mg, 0.006 mmol",0.006,mmol,,,,,,trifluoroacetic acid,TFA,0.3 mL,,,,,,,,"N,N-dimethylformamide",DMF,2 mL,2.0,water,H2O,0.1 mL,0.1,135.0,135 °C,10.0,10 h,Pyrex vial,static,"DMF, acetone",three times each,"solvent-exchanged with acetone (3×), then degassed at 100 °C for 3 h",100.0,3.0,,,,fcu,Zr6O4(OH)4 12-connected SBU,,,,not_reported,not_reported,,,10.1002/anie.201602274,ok,
10.1002/anie.201602274,downloaded\10.1002_anie.201602274.pdf,SI downloaded\10.1002_anie.201602274_SI.pdf,mof_json_store\10.1002_anie.201602274\raw_output.json,mof_json_store\10.1002_anie.201602274\synthesis_043.json,yes,TBPP and PP incorporation unsuccessful; BBA integration minimal.,"ZnTCPP⊂UiO-66-2,5-(COOH)2",,Ca(NO3)2·3H2O,ZrCl4,"100 mg, 0.429 mmol",0.429,mmol,nan,,,,,nan,,,,,"1,2,4,5-benzenetetracarboxylic acid",H4BTeC,"120 mg, 0.472 mmol",0.472,mmol,"[5,10,15,20-tetrakis(4-carboxyphenyl)porphyrinato]-Zn(II)",ZnTCPP,"5 mg, 0.006 mmol",0.006,mmol,,,,,,trifluoroacetic acid,TFA,0.3 mL,,,,,,,,"N,N-dimethylformamide",DMF,2 mL,2.0,water,H2O,0.1 mL,0.1,135.0,135 °C,10.0,10 h,Pyrex vial,static,"DMF, acetone",three times each,"solvent-exchanged with acetone (3×), then degassed at 100 °C for 3 h",100.0,3.0,,,,fcu,Zr6O4(OH)4 12-connected SBU,,,,not_reported,not_reported,,,10.1002/anie.201602274,ok,
10.1002/anie.201602274,downloaded\10.1002_anie.201602274.pdf,SI downloaded\10.1002_anie.201602274_SI.pdf,mof_json_store\10.1002_anie.201602274\raw_output.json,mof_json_store\10.1002_anie.201602274\synthesis_045.json,yes,TBPP and PP incorporation unsuccessful; BBA integration minimal.,NiTCPP⊂UiO-66-N3,,Ca(NO3)2·3H2O,ZrCl4,"20 mg, 0.086 mmol",0.086,mmol,nan,,,,,nan,,,,,2-azidobenzoic acid,,"40 mg, 0.193 mmol",0.193,mmol,"[5,10,15,20-tetrakis(4-carboxyphenyl)porphyrinato]-Ni(II)",NiTCPP,"10 mg, 0.012 mmol",0.012,mmol,,,,,,benzoic acid,BA,"320 mg, 2.623 mmol",2.623,mmol,,,,,,"N,N-dimethylformamide",DMF,2 mL,2.0,,,,,120.0,120 °C,12.0,12 h,Pyrex vial,static,"DMF, acetone",three times each,"solvent-exchanged with acetone (3×), then degassed at 100 °C for 3 h",100.0,3.0,red powder,,,fcu,Zr6O4(OH)4 12-connected SBU,,,,not_reported,not_reported,,,10.1002/anie.201602274,ok,
10.1002/anie.201602274,downloaded\10.1002_anie.201602274.pdf,SI downloaded\10.1002_anie.201602274_SI.pdf,mof_json_store\10.1002_anie.201602274\raw_output.json,mof_json_store\10.1002_anie.201602274\synthesis_046.json,yes,TBPP and PP incorporation unsuccessful; BBA integration minimal.,FeTCPPCl⊂UiO-66-N3,,Ca(NO3)2·3H2O,ZrCl4,"20 mg, 0.086 mmol",0.086,mmol,nan,,,,,nan,,,,,2-azidobenzoic acid,,"40 mg, 0.193 mmol",0.193,mmol,"[5,10,15,20-tetrakis(4-carboxyphenyl)porphyrinato]-Fe(III) chloride",FeTCPPCl,"10 mg, 0.011 mmol",0.011,mmol,,,,,,benzoic acid,BA,"320 mg, 2.623 mmol",2.623,mmol,,,,,,"N,N-dimethylformamide",DMF,2 mL,2.0,,,,,120.0,120 °C,12.0,12 h,Pyrex vial,static,"DMF, acetone",three times each,"solvent-exchanged with acetone (3×), then degassed at 100 °C for 3 h",100.0,3.0,,,,fcu,Zr6O4(OH)4 12-connected SBU,,,,not_reported,not_reported,,oxidation_catalysis,10.1002/anie.201602274,ok,
10.1002/anie.201602274,downloaded\10.1002_anie.201602274.pdf,SI downloaded\10.1002_anie.201602274_SI.pdf,mof_json_store\10.1002_anie.201602274\raw_output.json,mof_json_store\10.1002_anie.201602274\synthesis_047.json,yes,TBPP and PP incorporation unsuccessful; BBA integration minimal.,MnTCPPCl⊂UiO-66-N3,,ZrCl4,ZrCl4,"20 mg, 0.086 mmol",0.086,mmol,nan,,,,,nan,,,,,2-azidobenzoic acid,,"40 mg, 0.193 mmol",0.193,mmol,"[5,10,15,20-tetrakis(4-carboxyphenyl)porphyrinato]-Mn(III) chloride",MnTCPPCl,"10 mg, 0.011 mmol",0.011,mmol,,,,,,benzoic acid,BA,"320 mg, 2.623 mmol",2.623,mmol,,,,,,"N,N-dimethylformamide",DMF,2 mL,2.0,,,,,120.0,120 °C,12.0,12 h,Pyrex vial,static,"DMF, acetone",three times each,"solvent-exchanged with acetone (3×), then degassed at 100 °C for 3 h",100.0,3.0,,,,fcu,Zr6O4(OH)4 12-connected SBU,,,,not_reported,not_reported,,,10.1002/anie.201602274,ok,
10.1002/anie.201602274,downloaded\10.1002_anie.201602274.pdf,SI downloaded\10.1002_anie.201602274_SI.pdf,mof_json_store\10.1002_anie.201602274\raw_output.json,mof_json_store\10.1002_anie.201602274\synthesis_048.json,yes,TBPP and PP incorporation unsuccessful; BBA integration minimal.,CuTCPP⊂UiO-66-N3,,CrO3,ZrCl4,"20 mg, 0.086 mmol",0.086,mmol,nan,,,,,nan,,,,,2-azidobenzoic acid,,"40 mg, 0.193 mmol",0.193,mmol,"[5,10,15,20-tetrakis(4-carboxyphenyl)porphyrinato]-Cu(II)",CuTCPP,"10 mg, 0.012 mmol",0.012,mmol,,,,,,benzoic acid,BA,"320 mg, 2.623 mmol",2.623,mmol,,,,,,"N,N-dimethylformamide",DMF,2 mL,2.0,,,,,120.0,120 °C,12.0,12 h,Pyrex vial,static,"DMF, acetone",three times each,"solvent-exchanged with acetone (3×), then degassed at 100 °C for 3 h",100.0,3.0,,,,fcu,Zr6O4(OH)4 12-connected SBU,,,,not_reported,not_reported,,,10.1002/anie.201602274,ok,
10.1002/anie.201602274,downloaded\10.1002_anie.201602274.pdf,SI downloaded\10.1002_anie.201602274_SI.pdf,mof_json_store\10.1002_anie.201602274\raw_output.json,mof_json_store\10.1002_anie.201602274\synthesis_049.json,yes,TBPP and PP incorporation unsuccessful; BBA integration minimal.,H2TCPP⊂UiO-66-N3,,Cr(NO3)3·9H2O,ZrCl4,"20 mg, 0.086 mmol",0.086,mmol,nan,,,,,nan,,,,,2-azidobenzoic acid,,"40 mg, 0.193 mmol",0.193,mmol,tetrakis(4-carboxyphenyl)porphyrin,H2TCPP,"10 mg, 0.013 mmol",0.013,mmol,,,,,,benzoic acid,BA,"320 mg, 2.623 mmol",2.623,mmol,,,,,,"N,N-dimethylformamide",DMF,2 mL,2.0,,,,,120.0,120 °C,12.0,12 h,Pyrex vial,static,"DMF, acetone",three times each,"solvent-exchanged with acetone (3×), then degassed at 100 °C for 3 h",100.0,3.0,,,,fcu,Zr6O4(OH)4 12-connected SBU,,,,not_reported,not_reported,,,10.1002/anie.201602274,ok,
10.1002/anie.201602274,downloaded\10.1002_anie.201602274.pdf,SI downloaded\10.1002_anie.201602274_SI.pdf,mof_json_store\10.1002_anie.201602274\raw_output.json,mof_json_store\10.1002_anie.201602274\synthesis_050.json,yes,TBPP and PP incorporation unsuccessful; BBA integration minimal.,ZnTCPP⊂UiO-66-N3,,Cr(NO3)3·9H2O,ZrCl4,"20 mg, 0.086 mmol",0.086,mmol,nan,,,,,nan,,,,,2-azidobenzoic acid,,"40 mg, 0.193 mmol",0.193,mmol,"[5,10,15,20-tetrakis(4-carboxyphenyl)porphyrinato]-Zn(II)",ZnTCPP,"10 mg, 0.012 mmol",0.012,mmol,,,,,,benzoic acid,BA,"320 mg, 2.623 mmol",2.623,mmol,,,,,,"N,N-dimethylformamide",DMF,2 mL,2.0,,,,,120.0,120 °C,12.0,12 h,Pyrex vial,static,"DMF, acetone",three times each,"solvent-exchanged with acetone (3×), then degassed at 100 °C for 3 h",100.0,3.0,,,,fcu,Zr6O4(OH)4 12-connected SBU,,,,not_reported,not_reported,,,10.1002/anie.201602274,ok,
10.1002/anie.201602274,downloaded\10.1002_anie.201602274.pdf,SI downloaded\10.1002_anie.201602274_SI.pdf,mof_json_store\10.1002_anie.201602274\raw_output.json,mof_json_store\10.1002_anie.201602274\synthesis_051.json,yes,TBPP and PP incorporation unsuccessful; BBA integration minimal.,CoTCPP⊂UiO-66-N3,,Cr(NO3)3·9H2O,ZrCl4,"20 mg, 0.086 mmol",0.086,mmol,nan,,,,,nan,,,,,2-azidobenzoic acid,,"40 mg, 0.193 mmol",0.193,mmol,"[5,10,15,20-tetrakis(4-carboxyphenyl)porphyrinato]-Co(II)",CoTCPP,"10 mg, 0.012 mmol",0.012,mmol,,,,,,benzoic acid,BA,"320 mg, 2.623 mmol",2.623,mmol,,,,,,"N,N-dimethylformamide",DMF,2 mL,2.0,,,,,120.0,120 °C,12.0,12 h,Pyrex vial,static,"DMF, acetone",three times each,"solvent-exchanged with acetone (3×), then degassed at 100 °C for 3 h",100.0,3.0,,,,fcu,Zr6O4(OH)4 12-connected SBU,,,,not_reported,not_reported,,,10.1002/anie.201602274,ok,
10.1021/acs.chemmater.1c00917,downloaded\10.1021_acs.chemmater.1c00917.pdf,SI downloaded\10.1021_acs.chemmater.1c00917_SI.pdf,mof_json_store\10.1021_acs.chemmater.1c00917\raw_output.json,mof_json_store\10.1021_acs.chemmater.1c00917\synthesis_001.json,no,,Y-CU-10,,Zn(NO3)2·6H2O,,"31.6 mg (0.08 mmol, assuming hexahydrate)",0.08,mmol,nan,,,,,nan,,,,,"1,3,6,8-tetrakis(p-benzoic acid)pyrene",H4TBAPy,13.8 mg (0.02 mmol),0.02,mmol,,,,,,,,,,,2-fluorobenzoic acid,,1261.0 mg (9.0 mmol),9.0,mmol,glacial acetic acid,,1.6 mL (0.028 mol),1.6,mL,"N,N-dimethylformamide",DMF,7.0 mL,7.0,water,H2O,0.576 mL,0.576,120.0,120 °C,72.0,72 h,4 dram glass vial (sealed),static,"DMF, acetone",3× each over 24 h,120 °C under ultralow vacuum for 24 h,120.0,24.0,yellow single crystals; hexagonal-prismatic morphology,70.0,single crystals mean ~152 μm; microcrystals mean ~89 μm,shp,nonanuclear RE9 12-connected d6R SBU,"a=22.157(3) Å, b=22.157(3) Å, c=16.370(2) Å, P-3m1",11.0,1800.0,yes,not_reported,450.0,photocatalysis;CEES detoxification,10.1021/acs.chemmater.1c00917,ok,
10.1021/acs.chemmater.1c00917,downloaded\10.1021_acs.chemmater.1c00917.pdf,SI downloaded\10.1021_acs.chemmater.1c00917_SI.pdf,mof_json_store\10.1021_acs.chemmater.1c00917\raw_output.json,mof_json_store\10.1021_acs.chemmater.1c00917\synthesis_002.json,no,,Tb-CU-10,,Cd(NO3)2·6H2O,,"15.5 mg (0.036 mmol, assuming pentahydrate)",0.036,mmol,nan,,,,,nan,,,,,"1,3,6,8-tetrakis(p-benzoic acid)pyrene",H4TBAPy,6.1 mg (0.0089 mmol),0.0089,mmol,,,,,,,,,,,2-fluorobenzoic acid,,561.1 mg (4.0 mmol),4.0,mmol,glacial acetic acid,,0.713 mL (0.012 mol),0.713,mL,"N,N-dimethylformamide",DMF,3.1 mL,3.1,,,,,120.0,120 °C,72.0,72 h,4 dram glass vial (sealed),static,"DMF, acetone",3× each over 24 h,120 °C under ultralow vacuum for 24 h,120.0,24.0,yellow single crystals; hexagonal-prismatic morphology,35.0,single crystals mean ~226 μm; microcrystals mean ~90 μm,shp,nonanuclear RE9 12-connected d6R SBU,"a=22.0962(6) Å, b=22.0962(6) Å, c=16.7081(5) Å, P-3m1",11.0,1780.0,yes,not_reported,450.0,photocatalysis;CEES detoxification,10.1021/acs.chemmater.1c00917,ok,
10.1021/jacs.1c00136,downloaded\10.1021_jacs.1c00136.pdf,SI downloaded\10.1021_jacs.1c00136_SI.pdf,mof_json_store\10.1021_jacs.1c00136\raw_output.json,mof_json_store\10.1021_jacs.1c00136\synthesis_001.json,no,,Co2(dobdc),,Zn(NO3)2·6H2O,,44.0 mg (0.177 mmol),0.177,mmol,nan,,,,,nan,,,,,"2,5-dihydroxyterephthalic acid",H4dobdc,10.0 mg (0.050 mmol),0.05,mmol,,,,,,,,,,,,,,,,,,,,,water,H2O,5 mL (in 1:1 v/v with EtOH),5.0,ethanol,EtOH,5 mL (in 1:1 v/v with H2O),5.0,75.0,75 °C,,at least 2 h,silanized 20 mL glass vial,,"H2O, DMF, MeOH",3× each; 6 h per soak,180 °C under dynamic vacuum for 24 h,180.0,24.0,"orange, well-faceted polyhedra (pentagonal dodecahedra)",,~10 μm characteristic length,,,,,,,,,,10.1021/jacs.1c00136,ok,
10.1021/jacs.1c00136,downloaded\10.1021_jacs.1c00136.pdf,SI downloaded\10.1021_jacs.1c00136_SI.pdf,mof_json_store\10.1021_jacs.1c00136\raw_output.json,mof_json_store\10.1021_jacs.1c00136\synthesis_002.json,no,,Co2(dobdc),,Cd(NO3)2·6H2O,,3.5 equiv (0.175 mmol),0.175,mmol,nan,,,,,nan,,,,,"2,5-dihydroxyterephthalic acid",H4dobdc,10.0 mg (0.050 mmol),0.05,mmol,,,,,,,,,,,3-(N-morpholino)propanesulfonic acid,MOPS,"200 mM in water, 5 mL; pH 7",,,,,,,,water (MOPS buffer),H2O,5 mL (buffered),5.0,ethanol,EtOH,5 mL,5.0,75.0,75 °C,,at least 2 h,silanized 20 mL glass vial,,"H2O, DMF, MeOH",3× each; 6 h per soak,180 °C under dynamic vacuum for 24 h,180.0,24.0,low-dispersity single-crystal polyhedra (compressed along c-axis),95.0,,,,,,,,,,,10.1021/jacs.1c00136,ok,
10.1021/jacs.1c00136,downloaded\10.1021_jacs.1c00136.pdf,SI downloaded\10.1021_jacs.1c00136_SI.pdf,mof_json_store\10.1021_jacs.1c00136\raw_output.json,mof_json_store\10.1021_jacs.1c00136\synthesis_003.json,no,,Co2(dobdc),,Zn(NO3)2·6H2O,,3.5 equiv (0.175 mmol),0.175,mmol,nan,,,,,nan,,,,,"2,5-dihydroxyterephthalic acid",H4dobdc,10.0 mg (0.050 mmol),0.05,mmol,,,,,,,,,,,3-(N-morpholino)propanesulfonic acid,MOPS,"200 mM in water, 5 mL; pH 7",,,,,,,,water (MOPS buffer),H2O,5 mL (buffered),5.0,ethanol,EtOH,5 mL,5.0,75.0,75 °C,,at least 2 h,silanized 20 mL glass vial,,"H2O, DMF, MeOH",3× each; 6 h per soak,180 °C under dynamic vacuum for 24 h,180.0,24.0,"long, polydisperse polycrystalline rods",,,,,,,,,,,,10.1021/jacs.1c00136,ok,
10.1021/jacs.1c00136,downloaded\10.1021_jacs.1c00136.pdf,SI downloaded\10.1021_jacs.1c00136_SI.pdf,mof_json_store\10.1021_jacs.1c00136\raw_output.json,mof_json_store\10.1021_jacs.1c00136\synthesis_004.json,no,,Co2(dobdc),,Zn(NO3)2·6H2O,,3.5 equiv (0.175 mmol),0.175,mmol,nan,,,,,nan,,,,,"2,5-dihydroxyterephthalic acid",H4dobdc,10.0 mg (0.050 mmol),0.05,mmol,,,,,,,,,,,3-(N-morpholino)propanesulfonic acid,MOPS,"200 mM in water, 5 mL; pH 7",,,,,,,,water (MOPS buffer),H2O,5 mL (buffered),5.0,ethanol,EtOH,5 mL,5.0,75.0,75 °C,,at least 2 h,silanized 20 mL glass vial,,"H2O, DMF, MeOH",3× each; 6 h per soak,180 °C under dynamic vacuum for 24 h,180.0,24.0,monodisperse polyhedra; aspect ratio higher than acetate,95.0,,,,,,,,,,,10.1021/jacs.1c00136,ok,
10.1021/jacs.1c00136,downloaded\10.1021_jacs.1c00136.pdf,SI downloaded\10.1021_jacs.1c00136_SI.pdf,mof_json_store\10.1021_jacs.1c00136\raw_output.json,mof_json_store\10.1021_jacs.1c00136\synthesis_005.json,no,,Co2(dobdc),,Zn(NO3)2·6H2O,,3.5 equiv (0.175 mmol),0.175,mmol,nan,,,,,nan,,,,,"2,5-dihydroxyterephthalic acid",H4dobdc,10.0 mg (0.050 mmol),0.05,mmol,,,,,,,,,,,3-(N-morpholino)propanesulfonic acid,MOPS,"200 mM in water, 5 mL; pH 7",,,,,,,,water (MOPS buffer),H2O,5 mL (buffered),5.0,ethanol,EtOH,5 mL,5.0,75.0,75 °C,,at least 2 h,silanized 20 mL glass vial,,"H2O, DMF, MeOH",3× each; 6 h per soak,180 °C under dynamic vacuum for 24 h,180.0,24.0,monodisperse polyhedra; aspect ratio higher than formate,95.0,,,,,,,,,,,10.1021/jacs.1c00136,ok,
10.1021/jacs.1c00136,downloaded\10.1021_jacs.1c00136.pdf,SI downloaded\10.1021_jacs.1c00136_SI.pdf,mof_json_store\10.1021_jacs.1c00136\raw_output.json,mof_json_store\10.1021_jacs.1c00136\synthesis_006.json,no,,Co2(dobdc),,Zn(CH3COO)2·2H2O,,3.5 equiv (0.175 mmol),0.175,mmol,nan,,,,,nan,,,,,"2,5-dihydroxyterephthalic acid",H4dobdc,10.0 mg (0.050 mmol),0.05,mmol,,,,,,,,,,,3-(N-morpholino)propanesulfonic acid,MOPS,"200 mM in water, 5 mL; pH 7",,,,,,,,water (MOPS buffer),H2O,5 mL (buffered),5.0,ethanol,EtOH,5 mL,5.0,75.0,75 °C,,at least 2 h,silanized 20 mL glass vial,,"H2O, DMF, MeOH",3× each; 6 h per soak,180 °C under dynamic vacuum for 24 h,180.0,24.0,monodisperse polyhedra; highest aspect ratio; smooth facets,95.0,,,,,,,,,,,10.1021/jacs.1c00136,ok,
10.1021/jacs.1c00136,downloaded\10.1021_jacs.1c00136.pdf,SI downloaded\10.1021_jacs.1c00136_SI.pdf,mof_json_store\10.1021_jacs.1c00136\raw_output.json,mof_json_store\10.1021_jacs.1c00136\synthesis_007.json,no,,Co2(dobdc),,Zn(CH3COO)2·2H2O,,3.5 equiv (0.175 mmol),0.175,mmol,nan,,,,,nan,,,,,"2,5-dihydroxyterephthalic acid",H4dobdc,10.0 mg (0.050 mmol),0.05,mmol,,,,,,,,,,,3-(N-morpholino)propanesulfonic acid,MOPS,"200 mM in water, 5 mL; pH 6.5",,,,,,,,water (MOPS buffer),H2O,5 mL (buffered),5.0,ethanol,EtOH,5 mL,5.0,75.0,75 °C,,at least 2 h,silanized 20 mL glass vial,,"H2O, DMF, MeOH",3× each; 6 h per soak,180 °C under dynamic vacuum for 24 h,180.0,24.0,polyhedra; larger size and aspect ratio than pH 7 (with acetate),,,,,,,,,,,,10.1021/jacs.1c00136,ok,
10.1021/jacs.1c00136,downloaded\10.1021_jacs.1c00136.pdf,SI downloaded\10.1021_jacs.1c00136_SI.pdf,mof_json_store\10.1021_jacs.1c00136\raw_output.json,mof_json_store\10.1021_jacs.1c00136\synthesis_008.json,no,,Co2(dobdc),,Zn(CH3COO)2·2H2O,,3.5 equiv (0.175 mmol),0.175,mmol,nan,,,,,nan,,,,,"2,5-dihydroxyterephthalic acid",H4dobdc,10.0 mg (0.050 mmol),0.05,mmol,,,,,,,,,,,2-(N-morpholino)ethanesulfonic acid,MES,"200 mM in water, 5 mL; pH 6.0",,,,,,,,water (MES buffer),H2O,5 mL (buffered),5.0,ethanol,EtOH,5 mL,5.0,75.0,75 °C,,at least 2 h,silanized 20 mL glass vial,,"H2O, DMF, MeOH",3× each; 6 h per soak,180 °C under dynamic vacuum for 24 h,180.0,24.0,polyhedra; increased aspect ratio vs pH 7 (with acetate),,,,,,,,,,,,10.1021/jacs.1c00136,ok,
10.1021/jacs.1c00136,downloaded\10.1021_jacs.1c00136.pdf,SI downloaded\10.1021_jacs.1c00136_SI.pdf,mof_json_store\10.1021_jacs.1c00136\raw_output.json,mof_json_store\10.1021_jacs.1c00136\synthesis_009.json,no,,Co2(dobdc),,Zn(NO3)2·6H2O,,3.5 equiv (0.175 mmol),0.175,mmol,nan,,,,,nan,,,,,"2,5-dihydroxyterephthalic acid",H4dobdc,10.0 mg (0.050 mmol),0.05,mmol,,,,,,,,,,,2-(N-morpholino)ethanesulfonic acid,MES,"200 mM in water, 5 mL; pH 5.5",,,,,,,,water (MES buffer),H2O,5 mL (buffered),5.0,ethanol,EtOH,5 mL,5.0,75.0,75 °C,,at least 2 h,silanized 20 mL glass vial,,"H2O, DMF, MeOH",3× each; 6 h per soak,180 °C under dynamic vacuum for 24 h,180.0,24.0,polyhedra; further increased aspect ratio vs higher pH (with acetate),,,,,,,,,,,,10.1021/jacs.1c00136,ok,
