Repository: zzhenglab/MOFinder

# MOFinder

MOFinder extracts MOF synthesis information from the literature, reconstructs evidence-supported negative reaction records, and prepares datasets for synthesis-outcome prediction.
[Web application](https://mofinder.chemistry.wustl.edu/) | [Demos](Demo/README.md) | [Source code](docs/source_to_code.md) | [Workflow guide](docs/workflow.md) | [Model evaluation](docs/evaluation.md)

## Quick start

The workflow runs through Python commands. Python 3.10 or newer is required. Clone the repository and initialize its related applications:

```bash
git clone --recurse-submodules https://github.com/zzhenglab/MOFinder.git
cd MOFinder
```

Start with the two offline demonstrations:

```bash

File: mof_extraction_1_2.csv (part 54 of 305)
doi,main_pdf,si_pdf,raw_output,parsed_json,article_trial_or_failure,article_trial_or_failure_notes,mof_name,crystal_code,metal_1,metal_1_abbr,metal_1_amount_text,metal_1_amount_value,metal_1_amount_unit,metal_2,metal_2_abbr,metal_2_amount_text,metal_2_amount_value,metal_2_amount_unit,metal_3,metal_3_abbr,metal_3_amount_text,metal_3_amount_value,metal_3_amount_unit,linker_1,linker_1_abbr,linker_1_amount_text,linker_1_amount_value,linker_1_amount_unit,linker_2,linker_2_abbr,linker_2_amount_text,linker_2_amount_value,linker_2_amount_unit,linker_3,linker_3_abbr,linker_3_amount_text,linker_3_amount_value,linker_3_amount_unit,modulator_1,modulator_1_abbr,modulator_1_amount_text,modulator_1_amount_value,modulator_1_amount_unit,modulator_2,modulator_2_abbr,modulator_2_amount_text,modulator_2_amount_value,modulator_2_amount_unit,solvent_main,solvent_main_abbr,solvent_main_amount_text,solvent_main_ml,solvent_secondary,solvent_secondary_abbr,solvent_secondary_amount_text,solvent_secondary_ml,temperature_c,temperature_c_text,time_h,time_text,vessel_type,stirring,washing_solvent,washing_cycles,activation_text,activation_temp_c,activation_time_h,crystal_morphology,yield_percent,crystal_size,topology_code,metal_cluster_connectivity,unit_cell_short,pore_diameter_A,BET_surface_area_m2g,air_stable,water_stable,tga_decomposition_temp_c,applications,reference,status,error
10.1021/jacs.1c00136,downloaded\10.1021_jacs.1c00136.pdf,SI downloaded\10.1021_jacs.1c00136_SI.pdf,mof_json_store\10.1021_jacs.1c00136\raw_output.json,mof_json_store\10.1021_jacs.1c00136\synthesis_010.json,no,,Co2(dobdc),,Zn(NO3)2·6H2O,,3.5 equiv (0.175 mmol),0.175,mmol,nan,,,,,nan,,,,,"2,5-dihydroxyterephthalic acid",H4dobdc,10.0 mg (0.050 mmol),0.05,mmol,,,,,,,,,,,2-(N-morpholino)ethanesulfonic acid,MES,"200 mM in water, 5 mL; pH 6.0",,,,,,,,water (MES buffer),H2O,5 mL (buffered),5.0,ethanol,EtOH,5 mL,5.0,75.0,75 °C,,at least 2 h,silanized 20 mL glass vial,,"H2O, DMF, MeOH",3× each; 6 h per soak,180 °C under dynamic vacuum for 24 h,180.0,24.0,rod-like crystallites (no significant pH effect without acetate),,,,,,,,,,,,10.1021/jacs.1c00136,ok,
10.1021/jacs.1c00136,downloaded\10.1021_jacs.1c00136.pdf,SI downloaded\10.1021_jacs.1c00136_SI.pdf,mof_json_store\10.1021_jacs.1c00136\raw_output.json,mof_json_store\10.1021_jacs.1c00136\synthesis_011.json,no,,Co2(dobdc),,Zn(NO3)2·6H2O,,3.5 equiv (0.175 mmol),0.175,mmol,nan,,,,,nan,,,,,"2,5-dihydroxyterephthalic acid",H4dobdc,10.0 mg (0.050 mmol),0.05,mmol,,,,,,,,,,,2-(N-morpholino)ethanesulfonic acid,MES,"200 mM in water, 5 mL; pH 5.0",,,,,,,,water (MES buffer),H2O,5 mL (buffered),5.0,ethanol,EtOH,5 mL,5.0,75.0,75 °C,,at least 2 h,silanized 20 mL glass vial,,"H2O, DMF, MeOH",3× each; 6 h per soak,180 °C under dynamic vacuum for 24 h,180.0,24.0,rod-like crystallites (no significant pH effect without acetate),,,,,,,,,,,,10.1021/jacs.1c00136,ok,
10.1039/b904622d,downloaded\10.1039_b904622d.pdf,,mof_json_store\10.1039_b904622d\raw_output.json,mof_json_store\10.1039_b904622d\synthesis_001.json,yes,Enantiopure 2-methylglutaric acid with Co gave no solid; racemic mixture required for Co-2MG.,,,Zn(NO3)2·6H2O,,molar ratio 1:1.5:2:90 (metal salt: diacid: NaOH: H2O),,,nan,,,,,nan,,,,,2-methylglutaric acid,2-MG,molar ratio 1:1.5:2:90 (diacid total vs metal); racemization occurs during synthesis,,,,,,,,,,,,,sodium hydroxide,NaOH,molar ratio 1:1.5:2:90 (relative to metal),,,,,,,,water,H2O,7.5 mL,7.5,,,,,180.0,180 °C,120.0,5 days,Teflon-lined autoclave (23 mL),,,,,,,,,,,helical chains of NiO6 octahedra (3-connected),"cubic, P4132, a=16.534(3) A, V=4520.2(5) A^3",,,not_reported,not_reported,,,10.1039/b904622d,ok,
10.1039/b904622d,downloaded\10.1039_b904622d.pdf,,mof_json_store\10.1039_b904622d\raw_output.json,mof_json_store\10.1039_b904622d\synthesis_002.json,yes,Enantiopure 2-methylglutaric acid with Co gave no solid; racemic mixture required for Co-2MG.,,,Zn(NO3)2·6H2O,,molar ratio 1:1.5:2:90 (metal salt: diacid: NaOH: H2O),,,nan,,,,,nan,,,,,2-methylglutaric acid,2-MG,racemic mixture; diacid:metal = 1.5:1 within molar ratio 1:1.5:2:90,,,,,,,,,,,,,sodium hydroxide,NaOH,molar ratio 1:1.5:2:90 (relative to metal),,,,,,,,water,H2O,7.5 mL,7.5,,,,,180.0,180 °C,120.0,5 days,Teflon-lined autoclave (23 mL),,,,,,,small crystals,,,,helical chains of CoO6 octahedra (3-connected),"cubic, P4132, a=16.6130(1) A, V=4585.05(5) A^3",,,not_reported,not_reported,,,10.1039/b904622d,ok,
10.1039/b904622d,downloaded\10.1039_b904622d.pdf,,mof_json_store\10.1039_b904622d\raw_output.json,mof_json_store\10.1039_b904622d\synthesis_003.json,yes,Enantiopure 2-methylglutaric acid with Co gave no solid; racemic mixture required for Co-2MG.,,,Zn(NO3)2·6H2O,,molar ratio 1:1.5:2:90 (metal salt: total diacids: NaOH: H2O),,,nan,,,,,nan,,,,,2-methylglutaric acid,2-MG,60% of total diacids (overall diacids:metal = 1.5:1),,,3-methylglutaric acid,3-MG,40% of total diacids (overall diacids:metal = 1.5:1),,,,,,,,sodium hydroxide,NaOH,molar ratio 1:1.5:2:90 (relative to metal),,,,,,,,water,H2O,7.5 mL,7.5,,,,,180.0,180 °C,120.0,5 days,Teflon-lined autoclave (23 mL),,,,,,,,,,,helical chains of CoO6 octahedra (3-connected),"cubic, P4332, a=16.7176(2) A, V=4672.2(1) A^3",,,not_reported,not_reported,,,10.1039/b904622d,ok,
10.1039/b904622d,downloaded\10.1039_b904622d.pdf,,mof_json_store\10.1039_b904622d\raw_output.json,mof_json_store\10.1039_b904622d\synthesis_004.json,yes,Enantiopure 2-methylglutaric acid with Co gave no solid; racemic mixture required for Co-2MG.,,,Zn(NO3)2·6H2O,,molar ratio 1:1.5:2:90 (metal salt: total diacids: NaOH: H2O),,,nan,,,,,nan,,,,,2-methylglutaric acid,2-MG,60% of total diacids (overall diacids:metal = 1.5:1),,,3-methylglutaric acid,3-MG,40% of total diacids (overall diacids:metal = 1.5:1),,,,,,,,sodium hydroxide,NaOH,molar ratio 1:1.5:2:90 (relative to metal),,,,,,,,water,H2O,7.5 mL,7.5,,,,,180.0,180 °C,120.0,5 days,Teflon-lined autoclave (23 mL),,,,,,,,,,,helical chains of CoO6 octahedra (3-connected),"cubic, P4132, a=16.7268(1) A, V=4679.92(5) A^3",,,not_reported,not_reported,,,10.1039/b904622d,ok,
10.1002/aenm.202401887,downloaded\10.1002_aenm.202401887.pdf,SI downloaded\10.1002_aenm.202401887_SI.docx,mof_json_store\10.1002_aenm.202401887\raw_output.json,mof_json_store\10.1002_aenm.202401887\synthesis_001.json,no,,UiO-67-bpy,,Zn(NO3)2·6H2O,,0.028 mmol,0.028,mmol,nan,,,,,nan,,,,,"2,2′-bipyridine-5,5′-dicarboxylic acid",bpydc,0.028 mmol,0.028,mmol,,,,,,,,,,,acetic acid,,0.415 mL of 17.46 M (to reach 1.6 M final),,,,,,,,"N,N-dimethylformamide",DMF,4.5 mL,4.5,,,,,90.0,363 K (oil bath),18.0,18 h,,,"DMF, EtOH","DMF 3×, EtOH 1×",393 K (120 °C) under vacuum (150 mmHg) for 12 h,120.0,12.0,white powder,,227.6 ± 31.0 nm (TEM),,,,10.0,1806.5,not_reported,not_reported,,,10.1002/aenm.202401887,ok,
10.1021/ja512478y,downloaded\10.1021_ja512478y.pdf,SI downloaded\10.1021_ja512478y_SI.pdf,mof_json_store\10.1021_ja512478y\raw_output.json,mof_json_store\10.1021_ja512478y\synthesis_001.json,no,,BPV-MOF,,Zn(NO3)2·6H2O,,10 mg,0.045981,mmol,nan,,,,,nan,,,,,"5,5'-bis(carboxyethenyl)-2,2'-bipyridine",H2BPV,10 mg,10.0,mg,,,,,,,,,,,trifluoroacetic acid,TFA,0.08 mL,0.08,mL,,,,,,"N,N-dimethylformamide",DMF,5 mL,5.0,,,,,100.0,100 °C,120.0,5 d,,,,,,,,,40.0,,fcu,Zr6O4(OH)4 12-connected SBU,,,373.0,not_reported,not_reported,,,10.1021/ja512478y,ok,
10.1021/ja512478y,downloaded\10.1021_ja512478y.pdf,SI downloaded\10.1021_ja512478y_SI.pdf,mof_json_store\10.1021_ja512478y\raw_output.json,mof_json_store\10.1021_ja512478y\synthesis_002.json,no,,mBPV-MOF,,Zn(NO3)2·6H2O,,15 mg,0.0689715,mmol,nan,,,,,nan,,,,,"5,5'-bis(carboxyethenyl)-2,2'-bipyridine",H2BPV,5 mg (1 in 1:2 molar ratio with H2BPHV),5.0,mg,"4,4'-bis(carboxyethenyl)-1,1'-biphenyl",H2BPHV,10 mg (2 in 1:2 molar ratio with H2BPV),10.0,mg,,,,,,trifluoroacetic acid,TFA,0.08 mL,0.08,mL,,,,,,"N,N-dimethylformamide",DMF,4.5 mL,4.5,,,,,100.0,100 °C,120.0,5 d,,,,,,,,,40.0,,fcu,Zr6O4(OH)4 12-connected SBU,,7.0,1207.0,not_reported,not_reported,,,10.1021/ja512478y,ok,
10.1021/ja512478y,downloaded\10.1021_ja512478y.pdf,SI downloaded\10.1021_ja512478y_SI.pdf,mof_json_store\10.1021_ja512478y\raw_output.json,mof_json_store\10.1021_ja512478y\synthesis_003.json,no,,mPT-MOF,,Zn(NO3)2·6H2O,,10 mg,0.045981,mmol,nan,,,,,nan,,,,,"3,8-bis(4-carboxyphenyl)phenanthroline",H2PT,6 mg (1 in 1:2 molar ratio with H2TPHN),6.0,mg,"4,4'-bis(carboxyphenyl)-2-nitro-1,1'-biphenyl",H2TPHN,14 mg (2 in 1:2 molar ratio with H2PT),14.0,mg,,,,,,trifluoroacetic acid,TFA,0.05 mL,0.05,mL,,,,,,"N,N-dimethylformamide",DMF,5 mL,5.0,,,,,100.0,100 °C,120.0,5 d,,,,,,,,,45.0,,fcu,Zr6O4(OH)4 12-connected SBU,,7.7,3834.0,not_reported,not_reported,,,10.1021/ja512478y,ok,
10.1039/c8dt02920b,downloaded\10.1039_c8dt02920b.pdf,SI downloaded\10.1039_c8dt02920b_SI.pdf,mof_json_store\10.1039_c8dt02920b\raw_output.json,mof_json_store\10.1039_c8dt02920b\synthesis_002.json,yes,Attempts to isolate 3 as a phase-pure product by varying solvent were unsuccessful; hydro/solvothermal attempts yielded recrystallized starting material.,[Hpy]3[Bi2(TDC)4(HTDC)(H2O)]·xH2O,1589869,Zn(NO3)2·6H2O,,0.0182 g (0.040 mmol),0.04,mmol,nan,,,,,nan,,,,,"2,5-thiophenedicarboxylic acid",H2TDC,0.054 g (0.300 mmol),0.3,mmol,,,,,,,,,,,pyridine,,"40 μL, 0.5 mmol (to adjust pH 4–5)",0.5,mmol,,,,,,water,H2O,2 mL,2.0,ethanol,EtOH,1 mL,1.0,25,room temperature,120.0,5 days,10 mL glass vial,static,"water, ethanol",,air dried under ambient conditions,,,"white, microcrystalline",,,,anionic Bi–TDC chains linked into interpenetrated 2D sheets,"Triclinic, P-1; a=8.8032(6) Å, b=9.9506(7) Å, c=30.2245(19) Å, α=88.023(2)°, β=87.299(2)°, γ=68.843(2)°, V=2465.9(3) Å3",,,not_reported,not_reported,,,10.1039/c8dt02920b,ok,
10.1039/c8dt02920b,downloaded\10.1039_c8dt02920b.pdf,SI downloaded\10.1039_c8dt02920b_SI.pdf,mof_json_store\10.1039_c8dt02920b\raw_output.json,mof_json_store\10.1039_c8dt02920b\synthesis_003.json,yes,Attempts to isolate 3 as a phase-pure product by varying solvent were unsuccessful; hydro/solvothermal attempts yielded recrystallized starting material.,(Hpy)2[Bi(TDC)2(HTDC)]·0.36H2O,1589870,Zn(NO3)2·6H2O,,0.0182 g (0.040 mmol),0.04,mmol,Cd(NO3)2·4H2O,,,,,nan,,,,,"2,5-thiophenedicarboxylic acid",H2TDC,0.054 g (0.300 mmol),0.3,mmol,,,,,,,,,,,pyridine,,"40 μL, 0.5 mmol (to adjust pH 4–5)",0.5,mmol,,,,,,water,H2O,2 mL,2.0,ethanol,EtOH,1 mL,1.0,25,room temperature,120.0,5 days,10 mL glass vial,static,"water, ethanol",,air dried under ambient conditions,,,colorless plates,,,,anionic Bi–TDC chains linked into interpenetrated 2D sheets,"Monoclinic, P21/n; a=8.913(3) Å, b=35.065(13) Å, c=9.735(3) Å, β=110.591(13)°, V=2847.9(17) Å3",,,not_reported,not_reported,,,10.1039/c8dt02920b,ok,
10.1039/c8dt02920b,downloaded\10.1039_c8dt02920b.pdf,SI downloaded\10.1039_c8dt02920b_SI.pdf,mof_json_store\10.1039_c8dt02920b\raw_output.json,mof_json_store\10.1039_c8dt02920b\synthesis_005.json,yes,Attempts to isolate 3 as a phase-pure product by varying solvent were unsuccessful; hydro/solvothermal attempts yielded recrystallized starting material.,[Eu2(TDC)3(H2O)9]·5H2O,1589872,Zn(NO3)2·6H2O,,0.0178 g (0.040 mmol),0.04,mmol,Cd(NO3)2·4H2O,,,,,nan,,,,,"2,5-thiophenedicarboxylic acid",H2TDC,0.054 g (0.300 mmol),0.3,mmol,,,,,,,,,,,pyridine,,"40 μL, 0.5 mmol (to adjust pH 3–4)",0.5,mmol,,,,,,water,H2O,2 mL,2.0,ethanol,EtOH,1 mL,1.0,25,room temperature,24.0,1 day,10 mL glass vial,static,"water, ethanol",,air dried under ambient conditions,,,colorless needles,39.5,,,interpenetrated 2D sheets built from Eu nodes and TDC linkers,"Orthorhombic, Pbcn; a=36.9994(14) Å, b=7.5906(3) Å, c=23.8697(9) Å, V=6703.7(4) Å3",,,not_reported,not_reported,,luminescence,10.1039/c8dt02920b,ok,
10.1002/zaac.200900307,downloaded\10.1002_zaac.200900307.pdf,SI downloaded\10.1002_zaac.200900307_SI.pdf,mof_json_store\10.1002_zaac.200900307\raw_output.json,mof_json_store\10.1002_zaac.200900307\synthesis_001.json,yes,Conventional solution mixing gave no solid or uncharacterized microcrystalline powder; slow diffusion was required.,,,Zn(NO3)2·6H2O,,0.1 mmol,0.1,mmol,Cd(NO3)2·4H2O,,,,,nan,,,,,"2,2'-dithiodibenzoic acid",H2L,0.05 mmol,0.05,mmol,,,,,,,,,,,"2,6-dimethylpyridine",dmpy,ca. 0.05 mL,0.05,mL,,,,,,water,H2O,15 mL,15.0,methanol,MeOH,10 mL,10.0,25,room temperature,504.0,ca. three weeks,"test tube (slow diffusion, layered solutions)",static,,,,,,colorless block single crystals,40.0,,pcu,trinuclear [Cd3(L)4] 6-connected SBU,"monoclinic, P21/n, a=12.236(4) Å, b=27.179(8) Å, c=12.467(4) Å, β=109.754(4)°",,,yes,not_reported,,luminescence,10.1002/zaac.200900307,ok,
10.1039/d2sc02267b,downloaded\10.1039_d2sc02267b.pdf,SI downloaded\10.1039_d2sc02267b_SI.pdf,mof_json_store\10.1039_d2sc02267b\raw_output.json,mof_json_store\10.1039_d2sc02267b\synthesis_001.json,no,,UiO-68-BIMB,,Zn(NO3)2·6H2O,,"11.2 mg, 0.048 mmol",0.048,mmol,Cd(NO3)2·4H2O,,,,,nan,,,,,"4,4'-(1H-benzo[d]imidazole-4,7-diyl)bis(3-methoxybenzoic acid)",BIMB,0.07 mmol,0.07,mmol,,,,,,,,,,,benzoic acid,,"222.6 mg, 1.82 mmol",1.82,mmol,,,,,,"N,N-dimethylformamide",DMF,3 mL,3.0,,,,,120.0,120 °C,24.0,24 h,glass vial (5 mL),static,DMF,several times,,,,octahedral single crystals,76.3,,,UiO-type Zr6O4(OH)4 SBU (interpenetrated UiO-68 family),,,,not_reported,not_reported,,luminescence,10.1039/d2sc02267b,ok,
10.1039/d2sc02267b,downloaded\10.1039_d2sc02267b.pdf,SI downloaded\10.1039_d2sc02267b_SI.pdf,mof_json_store\10.1039_d2sc02267b\raw_output.json,mof_json_store\10.1039_d2sc02267b\synthesis_002.json,no,,UiO-68-BOMB,,Zn(NO3)2·6H2O,,"11.2 mg, 0.048 mmol",0.048,mmol,Cd(NO3)2·4H2O,,,,,nan,,,,,"4,4'-(benzo[c][1,2,5]oxadiazole-4,7-diyl)bis(3-methoxybenzoic acid)",BOMB,0.07 mmol,0.07,mmol,,,,,,,,,,,benzoic acid,,"222.6 mg, 1.82 mmol",1.82,mmol,,,,,,"N,N-dimethylformamide",DMF,3 mL,3.0,,,,,120.0,120 °C,24.0,24 h,glass vial (5 mL),static,DMF,several times,,,,octahedral single crystals,67.6,,,UiO-type Zr6O4(OH)4 SBU (interpenetrated UiO-68 family),,,,not_reported,not_reported,,luminescence,10.1039/d2sc02267b,ok,
10.1039/d2sc02267b,downloaded\10.1039_d2sc02267b.pdf,SI downloaded\10.1039_d2sc02267b_SI.pdf,mof_json_store\10.1039_d2sc02267b\raw_output.json,mof_json_store\10.1039_d2sc02267b\synthesis_003.json,no,,UiO-68-BTTB,,Zn(NO3)2·6H2O,,"11.2 mg, 0.048 mmol",0.048,mmol,Cd(NO3)2·4H2O,,,,,nan,,,,,"4,4'-(benzo[c][1,2,5]thiadiazole-4,7-diyl)bis(3-(trifluoromethyl)benzoic acid)",BTTB,0.07 mmol,0.07,mmol,,,,,,,,,,,benzoic acid,,"222.6 mg, 1.82 mmol",1.82,mmol,,,,,,"N,N-dimethylformamide",DMF,3 mL,3.0,,,,,120.0,120 °C,24.0,24 h,glass vial (5 mL),static,DMF,several times,,,,octahedral single crystals,89.2,,,UiO-type Zr6O4(OH)4 SBU (interpenetrated UiO-68 family),,,,not_reported,not_reported,,luminescence,10.1039/d2sc02267b,ok,
10.1039/d2sc02267b,downloaded\10.1039_d2sc02267b.pdf,SI downloaded\10.1039_d2sc02267b_SI.pdf,mof_json_store\10.1039_d2sc02267b\raw_output.json,mof_json_store\10.1039_d2sc02267b\synthesis_004.json,no,,UiO-68-BTAB,,Zn(NO3)2·6H2O,,"11.2 mg, 0.048 mmol",0.048,mmol,Cd(NO3)2·4H2O,,,,,nan,,,,,"4,4'-(benzo[c][1,2,5]thiadiazole-4,7-diyl)bis(3-aminobenzoic acid)",BTAB,0.07 mmol,0.07,mmol,,,,,,,,,,,benzoic acid,,"222.6 mg, 1.82 mmol",1.82,mmol,,,,,,"N,N-dimethylformamide",DMF,3 mL,3.0,,,,,120.0,120 °C,24.0,24 h,glass vial (5 mL),static,DMF,several times,,,,octahedral single crystals,69.7,,,UiO-type Zr6O4(OH)4 SBU (interpenetrated UiO-68 family),,,,not_reported,not_reported,,luminescence,10.1039/d2sc02267b,ok,
10.1039/d2sc02267b,downloaded\10.1039_d2sc02267b.pdf,SI downloaded\10.1039_d2sc02267b_SI.pdf,mof_json_store\10.1039_d2sc02267b\raw_output.json,mof_json_store\10.1039_d2sc02267b\synthesis_005.json,no,,UiO-68-BTHB,,Zn(NO3)2·6H2O,,"11.2 mg, 0.048 mmol",0.048,mmol,Cd(NO3)2·4H2O,,,,,nan,,,,,"4,4'-(benzo[c][1,2,5]thiadiazole-4,7-diyl)bis(3-hydroxybenzoic acid)",BTHB,0.07 mmol,0.07,mmol,,,,,,,,,,,benzoic acid,,"222.6 mg, 1.82 mmol",1.82,mmol,,,,,,"N,N-dimethylformamide",DMF,3 mL,3.0,,,,,120.0,120 °C,24.0,24 h,glass vial (5 mL),static,DMF,several times,,,,octahedral single crystals,72.5,,,UiO-type Zr6O4(OH)4 SBU (interpenetrated UiO-68 family),,,,not_reported,not_reported,,luminescence,10.1039/d2sc02267b,ok,
10.1039/d2sc02267b,downloaded\10.1039_d2sc02267b.pdf,SI downloaded\10.1039_d2sc02267b_SI.pdf,mof_json_store\10.1039_d2sc02267b\raw_output.json,mof_json_store\10.1039_d2sc02267b\synthesis_006.json,no,,HIAM-3001,,Cd(NO3)2·4H2O,,"29.7 mg, 0.1 mmol",0.1,mmol,nan,,,,,nan,,,,,"1,4-dicarboxybenzene",BDC,"16.6 mg, 0.1 mmol",0.1,mmol,"4,7-di(pyridine-4-yl)benzo[c][1,2,5]thiadiazole",PBT,"29.0 mg, 0.1 mmol",0.1,mmol,,,,,,,,,,,,,,,,water,H2O,3 mL,3.0,"N,N-dimethylformamide",DMF,1 mL,1.0,100.0,100 °C,72.0,3 days,glass vial (5 mL),static,DMF,several times,dried under vacuum,,,,71.8,,,Zn2(COO)4 paddle-wheel 6-connected SBU; pillared by PBT,,,,not_reported,yes,350.0,luminescence,10.1039/d2sc02267b,ok,
10.1039/d2sc02267b,downloaded\10.1039_d2sc02267b.pdf,SI downloaded\10.1039_d2sc02267b_SI.pdf,mof_json_store\10.1039_d2sc02267b\raw_output.json,mof_json_store\10.1039_d2sc02267b\synthesis_007.json,no,,HIAM-3002,2129032,Ni(NO3)2,,"29.7 mg, 0.1 mmol",0.1,mmol,nan,,,,,nan,,,,,"1,4-dicarboxybenzene",BDC,"16.6 mg, 0.1 mmol",0.1,mmol,"4,9-di(pyridine-4-yl)naphtho[2,3-c][1,2,5]thiadiazole",PNT,"34.0 mg, 0.1 mmol",0.1,mmol,,,,,,,,,,,,,,,,water,H2O,3 mL,3.0,"N,N-dimethylformamide",DMF,1 mL,1.0,100.0,100 °C,72.0,3 days,glass vial (5 mL),static,DMF,several times,dried under vacuum,,,,65.6,,pcu,binuclear Zn2 with mixed O/N coordination (6-connected),"a=10.4363(8), b=15.0079(11), c=15.7667(10) Å, α=88.157(3)°, β=88.133(3)°, γ=81.780(3)°, P-1",,,not_reported,yes,400.0,luminescence,10.1039/d2sc02267b,ok,
10.1039/d2sc02267b,downloaded\10.1039_d2sc02267b.pdf,SI downloaded\10.1039_d2sc02267b_SI.pdf,mof_json_store\10.1039_d2sc02267b\raw_output.json,mof_json_store\10.1039_d2sc02267b\synthesis_008.json,no,,HIAM-3003,2129033,Ni(NO3)2,,"29.7 mg, 0.1 mmol",0.1,mmol,nan,,,,,nan,,,,,"1,4-dicarboxybenzene",BDC,"16.6 mg, 0.1 mmol",0.1,mmol,"4,9-di(pyridine-4-yl)naphtho[2,3-c][1,2,5]selenadiazole",PNS,"38.8 mg, 0.1 mmol",0.1,mmol,,,,,,,,,,,,,,,,water,H2O,3 mL,3.0,"N,N-dimethylformamide",DMF,1 mL,1.0,100.0,100 °C,72.0,3 days,glass vial (5 mL),static,DMF,several times,dried under vacuum,,,,68.4,,pcu,binuclear Zn2 with mixed O/N coordination (6-connected),"a=10.4136(3), b=15.0054(4), c=15.7481(4) Å, α=88.538(2)°, β=87.9310(10)°, γ=81.4230(10)°, P-1",,,not_reported,yes,400.0,luminescence,10.1039/d2sc02267b,ok,
10.1039/d2sc02267b,downloaded\10.1039_d2sc02267b.pdf,SI downloaded\10.1039_d2sc02267b_SI.pdf,mof_json_store\10.1039_d2sc02267b\raw_output.json,mof_json_store\10.1039_d2sc02267b\synthesis_009.json,no,,HIAM-3004,2129034,Ni(NO3)2,,"29.7 mg, 0.1 mmol",0.1,mmol,nan,,,,,nan,,,,,"4,7-di(1H-pyrazol-4-yl)benzo[c][1,2,5]thiadiazole",DPBT,"26.8 mg, 0.1 mmol",0.1,mmol,,,,,,,,,,,,,,,,,,,,,water,H2O,3 mL,3.0,"N,N-dimethylformamide",DMF,1 mL,1.0,100.0,100 °C,72.0,3 days,glass vial (5 mL),static,DMF,several times,dried under vacuum,,,,83.8,,,tetrahedral ZnN4 nodes linked by pyrazolate; 41 helical chains,"a=b=16.5490(14), c=12.4563(12) Å, I41 (tetragonal)",,,not_reported,yes,500.0,luminescence,10.1039/d2sc02267b,ok,
10.1039/d2sc02267b,downloaded\10.1039_d2sc02267b.pdf,SI downloaded\10.1039_d2sc02267b_SI.pdf,mof_json_store\10.1039_d2sc02267b\raw_output.json,mof_json_store\10.1039_d2sc02267b\synthesis_010.json,no,,HIAM-3005,,Ni(NO3)2,,"29.7 mg, 0.1 mmol",0.1,mmol,nan,,,,,nan,,,,,"4,7-di(1H-pyrazol-4-yl)benzo[c][1,2,5]selenadiazole",DPBS,"31.5 mg, 0.1 mmol",0.1,mmol,,,,,,,,,,,,,,,,,,,,,water,H2O,3 mL,3.0,"N,N-dimethylformamide",DMF,1 mL,1.0,100.0,100 °C,72.0,3 days,glass vial (5 mL),static,DMF,several times,dried under vacuum,,,,80.9,,,tetrahedral ZnN4 nodes linked by pyrazolate; isoreticular to HIAM-3004,,,,not_reported,yes,500.0,luminescence,10.1039/d2sc02267b,ok,
10.1039/d2sc02267b,downloaded\10.1039_d2sc02267b.pdf,SI downloaded\10.1039_d2sc02267b_SI.pdf,mof_json_store\10.1039_d2sc02267b\raw_output.json,mof_json_store\10.1039_d2sc02267b\synthesis_011.json,no,,HIAM-3006,2129035,Ni(NO3)2,,"29.7 mg, 0.1 mmol",0.1,mmol,nan,,,,,nan,,,,,"5,6-dimethyl-4,7-di(1H-pyrazol-4-yl)benzo[c][1,2,5]thiadiazole",DDPBT,"29.6 mg, 0.1 mmol",0.1,mmol,,,,,,,,,,,,,,,,,,,,,water,H2O,3 mL,3.0,"N,N-dimethylformamide",DMF,1 mL,1.0,100.0,100 °C,72.0,3 days,glass vial (5 mL),static,DMF,several times,dried under vacuum,,,,76.6,,,tetrahedral ZnN4 nodes linked by pyrazolate; 1D Zn–pyrazolate chains,"a=7.0203(2), b=10.3506(3), c=24.2607(7) Å, β=95.4420(10)°, P21/n",,,not_reported,yes,500.0,luminescence,10.1039/d2sc02267b,ok,
10.1039/d2sc02267b,downloaded\10.1039_d2sc02267b.pdf,SI downloaded\10.1039_d2sc02267b_SI.pdf,mof_json_store\10.1039_d2sc02267b\raw_output.json,mof_json_store\10.1039_d2sc02267b\synthesis_012.json,no,,HIAM-4005,2129036,Ni(NO3)2,,"22.0 mg, 0.094 mmol",0.094,mmol,nan,,,,,nan,,,,,"4,4'-(1E,1'E)-2,2'-(benzo[c][1,2,5]thiadiazole-4,7-diyl)bis(ethene-2,1-diyl)dibenzoic acid",BTEBA,"40.0 mg, 0.094 mmol",0.094,mmol,,,,,,,,,,,L-proline,,"54.0 mg, 0.47 mmol",0.47,mmol,concentrated HCl,,63.0 μL,63.0,uL,"N,N-dimethylformamide",DMF,3 mL,3.0,,,,,120.0,120 °C,48.0,48 h (after 30 min preheat of modulators at 100 °C),glass vial (5 mL),static,DMF,until no fluorescent signal,,,,orange octahedral single crystals,88.6,,,two interpenetrating UiO-type networks; Zr6O4(OH)4 12-connected SBUs,"a=b=c=39.3006(5) Å, Fd-3m (cubic)",,,not_reported,not_reported,,luminescence,10.1039/d2sc02267b,ok,
10.1039/d2sc02267b,downloaded\10.1039_d2sc02267b.pdf,SI downloaded\10.1039_d2sc02267b_SI.pdf,mof_json_store\10.1039_d2sc02267b\raw_output.json,mof_json_store\10.1039_d2sc02267b\synthesis_013.json,no,,HIAM-4006,2129037,Ni(NO3)2,,"22.0 mg, 0.094 mmol",0.094,mmol,nan,,,,,nan,,,,,"4,4'-(1E,1'E)-2,2'-(naphtho[2,3-c][1,2,5]thiadiazole-4,9-diyl)bis(ethene-2,1-diyl)dibenzoic acid",NTEBA,"45.0 mg, 0.094 mmol",0.094,mmol,,,,,,,,,,,L-proline,,"54.0 mg, 0.47 mmol",0.47,mmol,concentrated HCl,,63.0 μL,63.0,uL,"N,N-dimethylformamide",DMF,3 mL,3.0,,,,,120.0,120 °C,48.0,48 h (after 30 min preheat of modulators at 100 °C),glass vial (5 mL),static,DMF,until no fluorescent signal,,,,dark red octahedral single crystals,82.6,,,two interpenetrating UiO-type networks; Zr6O4(OH)4 12-connected SBUs,"a=b=c=39.2392(5) Å, Fd-3m (cubic)",,,not_reported,not_reported,,luminescence,10.1039/d2sc02267b,ok,
10.1039/c1ce05287j,downloaded\10.1039_c1ce05287j.pdf,SI downloaded\10.1039_c1ce05287j_SI.pdf,mof_json_store\10.1039_c1ce05287j\raw_output.json,mof_json_store\10.1039_c1ce05287j\synthesis_001.json,yes,Initial solvothermal attempts without added HCl/H2SO4 gave precipitates or microcrystalline solids; other acids or NaCl/Na2SO4 failed to give suitable crystals.,,,Ni(NO3)2,,0.1 mmol (30.8 mg),0.1,mmol,nan,,,,,nan,,,,,"anthracene-9,10-dicarboxylic acid",H2L1,0.05 mmol (13.3 mg),0.05,mmol,"1,3-di(4-pyridyl)propane",DPP,0.05 mmol (10 mg),0.05,mmol,,,,,,"sulfuric acid, 95%",H2SO4,"ca. 0.05 mL, 95%",0.05,mL,,,,,,"N,N-dimethylformamide",DMF,2 mL,2.0,methanol,MeOH,1 mL,1.0,100.0,100 °C,96.0,4 days,,,,,,,,red single crystals,20.0,,bcu,tetranuclear Cd4(DMF)2(SO4)2 8-connected node,,,,yes,not_reported,,luminescence,10.1039/c1ce05287j,ok,
10.1039/c6ra20434a,downloaded\10.1039_c6ra20434a.pdf,SI downloaded\10.1039_c6ra20434a_SI.pdf,mof_json_store\10.1039_c6ra20434a\raw_output.json,mof_json_store\10.1039_c6ra20434a\synthesis_001.json,yes,"Screened Cd salts and temperatures; many conditions gave mixed phases or amorphous solids; good crystals obtained at 180 °C for 1, 100 °C for 2, and 120 °C for 3.",,1497960,Zn(NO3)2·4H2O,,"0.11 g, 0.43 mmol",0.43,mmol,nan,,,,,nan,,,,,HOOC–C6H4–CH2PO–OH(OC2H5),H2L0,"0.07 g, 0.26 mmol",0.26,mmol,"1,10-phenanthroline","1,10-phen","0.08 g, 0.44 mmol",0.44,mmol,,,,,,,,,,,,,,,,distilled water,H2O,10 mL,10.0,,,,,180.0,180 °C,72.0,72 h,Teflon-lined stainless steel autoclave (20 mL),stirred,,,,,,colorless block crystals,45.2,,,,"monoclinic C2/c, a=18.9978(10) Å, b=14.8384(7) Å, c=23.5789(12) Å, β=92.5160(10)°, V=6640.4(6) Å³",,,not_reported,not_reported,,luminescence,10.1039/c6ra20434a,ok,
10.1039/c6ra20434a,downloaded\10.1039_c6ra20434a.pdf,SI downloaded\10.1039_c6ra20434a_SI.pdf,mof_json_store\10.1039_c6ra20434a\raw_output.json,mof_json_store\10.1039_c6ra20434a\synthesis_002.json,yes,"Screened Cd salts and temperatures; many conditions gave mixed phases or amorphous solids; good crystals obtained at 180 °C for 1, 100 °C for 2, and 120 °C for 3.",,1497961,Zn(NO3)2·4H2O,,"0.11 g, 0.43 mmol",0.43,mmol,nan,,,,,nan,,,,,HOOC–C6H4–CH2PO–OH(OC2H5),H2L0,"0.07 g, 0.26 mmol",0.26,mmol,"2,2′-biimidazole",H2biim,"0.06 g, 0.44 mmol",0.44,mmol,,,,,,,,,,,,,,,,distilled water,H2O,10 mL,10.0,,,,,100.0,100 °C,96.0,96 h,Teflon-lined stainless steel autoclave (20 mL),stirred,,,,,,colorless block crystals,40.7,,,,"monoclinic P2(1)/n, a=9.6613(8) Å, b=18.8315(15) Å, c=10.4818(8) Å, β=104.125(8)°, V=1849.4(3) Å³",,,not_reported,not_reported,,luminescence;sensing,10.1039/c6ra20434a,ok,
10.1039/c6ra20434a,downloaded\10.1039_c6ra20434a.pdf,SI downloaded\10.1039_c6ra20434a_SI.pdf,mof_json_store\10.1039_c6ra20434a\raw_output.json,mof_json_store\10.1039_c6ra20434a\synthesis_003.json,yes,"Screened Cd salts and temperatures; many conditions gave mixed phases or amorphous solids; good crystals obtained at 180 °C for 1, 100 °C for 2, and 120 °C for 3.",,1497962,Zn(NO3)2·4H2O,,"0.11 g, 0.43 mmol",0.43,mmol,nan,,,,,nan,,,,,HOOC–C6H4–CH2PO–OH(OC2H5),H2L0,"0.07 g, 0.26 mmol",0.26,mmol,"2,2′-biimidazole",H2biim,"0.06 g, 0.44 mmol",0.44,mmol,,,,,,,,,,,,,,,,distilled water,H2O,10 mL,10.0,,,,,120.0,120 °C,96.0,96 h,Teflon-lined stainless steel autoclave (20 mL),stirred,,,,,,colorless block crystals,42.4,,,,"orthorhombic Pna2(1), a=15.0118(11) Å, b=19.390(13) Å, c=6.7250(3) Å, V=1950.3(2) Å³",,,not_reported,not_reported,,luminescence;sensing,10.1039/c6ra20434a,ok,
10.1021/cg301148p,downloaded\10.1021_cg301148p.pdf,SI downloaded\10.1021_cg301148p_SI.pdf,mof_json_store\10.1021_cg301148p\raw_output.json,mof_json_store\10.1021_cg301148p\synthesis_001.json,no,,,,Bi(CH3COO)3,,"0.016 mmol, 5 mg",0.016,mmol,nan,,,,,nan,,,,,"1,4-bis-(4-pyridyl)-benzene",dpb,"0.01 mmol, 3 mg",0.01,mmol,,,,,,,,,,,,,,,,,,,,,"N,N-dimethylformamide",DMF,DMF/EtOH/H2O 1/1/1 v/v/v (total 1 mL),,ethanol,EtOH,DMF/EtOH/H2O 1/1/1 v/v/v (total 1 mL),,90.0,heated to 90 °C in 300 min; held 3000 min; cooled to 30 °C in 600 min,50.0,3000 min at 90 °C,pressure-resistant glass tube,,,,,,,colorless rods,36.0,,,metal–formate honeycomb layers pillared by dpb,"a=15.976(5), b=10.016(3), c=17.742(5) Å; monoclinic P21/c",,,not_reported,not_reported,500.0,luminescence,10.1021/cg301148p,ok,
10.1021/am301365h,downloaded\10.1021_am301365h.pdf,SI downloaded\10.1021_am301365h_SI.pdf,mof_json_store\10.1021_am301365h\raw_output.json,mof_json_store\10.1021_am301365h\synthesis_001.json,no,,ZIF-8,,Zn(NO3)2·6H2O,,0.95 g,4.36819,mmol,nan,,,,,nan,,,,,2-methylimidazole,MeIM,3.09 g,3.09,g,,,,,,,,,,,,,,,,,,,,,methanol,MeOH,40 mL (20 mL + 20 mL),40.0,water,H2O,10 mL,10.0,25.0,25 °C,2.0,2 h,,stirred,MeOH,1× (5 mL),no activation required,,,white,,200–300 nm,sod,,"a=b=c 17.084 Å, I-43m, V=4986 Å³",,1207.0,not_reported,not_reported,,,10.1021/am301365h,ok,
10.1021/jacs.1c10008,downloaded\10.1021_jacs.1c10008.pdf,SI downloaded\10.1021_jacs.1c10008_SI.pdf,mof_json_store\10.1021_jacs.1c10008\raw_output.json,mof_json_store\10.1021_jacs.1c10008\synthesis_001.json,no,,JNU-204,2104736,DyCl3·6H2O,,"6.0 mg, 0.02 mmol",0.02,mmol,nan,,,,,nan,,,,,"4,7-di(1H-pyrazol-4-yl)benzo[c][1,2,5]thiadiazole",H2PBT,"5.7 mg, 0.02 mmol",0.02,mmol,,,,,,,,,,,nitric acid,,H2O/HNO3 mixture added 180 μL (stock 50/12 mL),,,,,,,,"N,N-dimethylformamide",DMF,3.0 mL,3.0,water,H2O,"from H2O/HNO3 mixture, 180 μL total (stock 50/12 mL)",,120.0,120 °C,72.0,72 h,glass vial (10 mL),,"DMF, EtOH",1 day,100 °C under high vacuum for 12 h,100.0,12.0,orange prismatic crystals,53.0,,wuk,ZnN4 tetrahedra edge-sharing into rod SBU,"a=16.5751(3) Å, b=16.5751(3) Å, c=12.3843(4) Å, I4122",6.7,805.0,yes,yes,500.0,luminescence,10.1021/jacs.1c10008,ok,
10.1021/jacs.1c10008,downloaded\10.1021_jacs.1c10008.pdf,SI downloaded\10.1021_jacs.1c10008_SI.pdf,mof_json_store\10.1021_jacs.1c10008\raw_output.json,mof_json_store\10.1021_jacs.1c10008\synthesis_002.json,no,,[Co(BPB)]·3H2O,,Dy(NO3)3·6H2O,,"5.7 mg, 0.02 mmol",0.02,mmol,nan,,,,,nan,,,,,"1,4-di(1H-pyrazol-4-yl)benzene",H2BPB,"4.2 mg, 0.02 mmol",0.02,mmol,,,,,,,,,,,nitric acid,,H2O/HNO3 mixture added 160 μL (stock 50/12 mL),,,,,,,,"N,N-dimethylformamide",DMF,3.0 mL,3.0,water,H2O,"from H2O/HNO3 mixture, 160 μL total (stock 50/12 mL)",,120.0,120 °C,72.0,72 h,glass vial (10 mL),,"DMF, EtOH",1 day,100 °C under high vacuum for 12 h,100.0,12.0,brown crystals,,,,,,,,not_reported,not_reported,,,10.1021/jacs.1c10008,ok,
10.1021/jacs.1c10008,downloaded\10.1021_jacs.1c10008.pdf,SI downloaded\10.1021_jacs.1c10008_SI.pdf,mof_json_store\10.1021_jacs.1c10008\raw_output.json,mof_json_store\10.1021_jacs.1c10008\synthesis_003.json,no,,[Zn(BPB)],,Sc(NO3)3,,"5.7 mg, 0.02 mmol",0.02,mmol,nan,,,,,nan,,,,,"1,4-di(1H-pyrazol-4-yl)benzene",H2BPB,"4.2 mg, 0.02 mmol",0.02,mmol,,,,,,,,,,,nitric acid,,H2O/HNO3 mixture added 120 μL (stock 50/12 mL),,,,,,,,"N,N-dimethylformamide",DMF,3.0 mL,3.0,water,H2O,"from H2O/HNO3 mixture, 120 μL total (stock 50/12 mL)",,120.0,120 °C,72.0,72 h,glass vial (10 mL),,,,,,,white crystals,,,,,,,,not_reported,not_reported,,,10.1021/jacs.1c10008,ok,
10.1021/jacs.1c10008,downloaded\10.1021_jacs.1c10008.pdf,SI downloaded\10.1021_jacs.1c10008_SI.pdf,mof_json_store\10.1021_jacs.1c10008\raw_output.json,mof_json_store\10.1021_jacs.1c10008\synthesis_004.json,no,,Zr-BTDB-fcu-MOF,,Cu(NO3)2·3H2O,ZrCl4,"50.0 mg, 0.21 mmol",0.21,mmol,nan,,,,,nan,,,,,"4,4′-(benzo[c][1,2,5]thiadiazole-4,7-diyl)dibenzoic acid",H2BTDB,"79 mg, 0.21 mmol",0.21,mmol,,,,,,,,,,,trifluoroacetic acid,TFA,"0.49 mL, 6.40 mmol",6.4,mmol,,,,,,"N,N-dimethylformamide",DMF,3.0 mL,3.0,,,,,150.0,150 °C,36.0,36 h,glass vial (20 mL),,"DMF, acetone",1 day,,,,light yellow precipitate,,,,,,,,not_reported,not_reported,,,10.1021/jacs.1c10008,ok,
10.1021/jacs.1c10008,downloaded\10.1021_jacs.1c10008.pdf,SI downloaded\10.1021_jacs.1c10008_SI.pdf,mof_json_store\10.1021_jacs.1c10008\raw_output.json,mof_json_store\10.1021_jacs.1c10008\synthesis_005.json,no,,[Cd2(DPBT)(BDC)]·2H2O,,Cu(NO3)2·3H2O,,"30.8 mg, 0.1 mmol",0.1,mmol,nan,,,,,nan,,,,,"4,7-di(pyridin-4-yl)benzo[c][1,2,5]thiadiazole",DPBT,"29.0 mg, 0.1 mmol",0.1,mmol,"1,4-benzenedicarboxylate",BDC,"16.6 mg, 0.1 mmol",0.1,mmol,,,,,,,,,,,,,,,,water,H2O,3 mL,3.0,"N,N-dimethylformamide",DMF,1.0 mL,1.0,100.0,100 °C,72.0,72 h,glass vial (10 mL),,"DMF, EtOH",1 day,100 °C under high vacuum for 12 h,100.0,12.0,orange prismatic crystals,43.0,,,,,,,not_reported,not_reported,,,10.1021/jacs.1c10008,ok,
10.1021/jacs.1c10008,downloaded\10.1021_jacs.1c10008.pdf,SI downloaded\10.1021_jacs.1c10008_SI.pdf,mof_json_store\10.1021_jacs.1c10008\raw_output.json,mof_json_store\10.1021_jacs.1c10008\synthesis_006.json,no,,[Zn2(DPBT)2(IPA)2]·2DMF,,Cu(NO3)2·3H2O,,"29.7 mg, 0.1 mmol",0.1,mmol,nan,,,,,nan,,,,,"4,7-di(pyridin-4-yl)benzo[c][1,2,5]thiadiazole",DPBT,"29.0 mg, 0.1 mmol",0.1,mmol,isophthalic acid,IPA,"16.6 mg, 0.1 mmol",0.1,mmol,,,,,,,,,,,,,,,,"N,N-dimethylacetamide",DMAc,1.0 mL,1.0,water,H2O,3 mL,3.0,100.0,100 °C,72.0,72 h,glass vial (10 mL),,"DMAc, EtOH",1 day,100 °C under high vacuum for 12 h,100.0,12.0,orange prismatic crystals,47.0,,,,,,,not_reported,not_reported,,,10.1021/jacs.1c10008,ok,
10.1021/acsami.6b03988,downloaded\10.1021_acsami.6b03988.pdf,SI downloaded\10.1021_acsami.6b03988_SI.pdf,mof_json_store\10.1021_acsami.6b03988\raw_output.json,mof_json_store\10.1021_acsami.6b03988\synthesis_001.json,no,,IRMOF-3,,KCl,,66.93 mg,0.897775,mmol,nan,,,,,nan,,,,,2-aminoterephthalic acid,NH2-H2BDC,16.29 mg,16.29,mg,,,,,,,,,,,polyvinylpyrrolidone,PVP,0.20 g,0.2,g,,,,,,"N,N-dimethylformamide",DMF,5 mL + 4 mL,9.0,ethanol,EtOH,5 mL,5.0,100.0,100 °C,8.0,8 h,Teflon-lined stainless steel autoclave,static,"DMF, water",dialyzed 12 h at 80 °C (MWCO 14 kDa),60 °C under vacuum for 12 h,60.0,12.0,,,,,,,,,,,,,10.1021/acsami.6b03988,ok,
10.1021/cg401036e,downloaded\10.1021_cg401036e.pdf,SI downloaded\10.1021_cg401036e_SI.pdf,mof_json_store\10.1021_cg401036e\raw_output.json,mof_json_store\10.1021_cg401036e\synthesis_002.json,yes,"Temperature screen with 1,2-bpe: at 150 °C, compounds 4 and 5 co-crystallized; 140 °C gave pure 4; 170 °C gave pure 5.",,,Cu(NO3)2·3H2O,,"154 mg, 0.5 mmol",0.5,mmol,nan,,,,,nan,,,,,"2,5-furandicarboxylic acid",fdc,"78 mg, 0.5 mmol",0.5,mmol,pyrazine,pyz,1.0 mmol,1.0,mmol,,,,,,,,,,,,,,,,water,H2O,10 mL,10.0,,,,,160.0,160 °C,72.0,3 days,Teflon-lined stainless steel autoclave (23 mL),static,,,,,,colorless needles,40.0,0.40 × 0.06 × 0.01 mm3,,,"monoclinic, P21/n; a=9.9478(3) Å, b=10.9061(3) Å, c=18.6373(6) Å, β=103.2360(10)°",,,not_reported,not_reported,,luminescence,10.1021/cg401036e,ok,
10.1021/cg401036e,downloaded\10.1021_cg401036e.pdf,SI downloaded\10.1021_cg401036e_SI.pdf,mof_json_store\10.1021_cg401036e\raw_output.json,mof_json_store\10.1021_cg401036e\synthesis_003.json,yes,"Temperature screen with 1,2-bpe: at 150 °C, compounds 4 and 5 co-crystallized; 140 °C gave pure 4; 170 °C gave pure 5.",,,Zn(NO3)2·6H2O,,"154 mg, 0.5 mmol",0.5,mmol,nan,,,,,nan,,,,,"2,5-furandicarboxylic acid",fdc,"78 mg, 0.5 mmol",0.5,mmol,"4,4′-bipyridyl","4,4′-bpy","78 mg, 0.5 mmol",0.5,mmol,,,,,,,,,,,,,,,,water,H2O,6 mL,6.0,ethanol,EtOH,2 mL,2.0,160.0,160 °C,72.0,3 days,Teflon-lined stainless steel autoclave (23 mL),static,,,,,,colorless needles,68.0,0.20 × 0.04 × 0.01 mm3,,,"triclinic, P1̅; a=9.9344(6) Å, b=11.6032(6) Å, c=16.4640(10) Å, α=76.643(3)°, β=82.486(3)°, γ=75.074(2)°",,,not_reported,not_reported,,luminescence,10.1021/cg401036e,ok,
10.1021/cg401036e,downloaded\10.1021_cg401036e.pdf,SI downloaded\10.1021_cg401036e_SI.pdf,mof_json_store\10.1021_cg401036e\raw_output.json,mof_json_store\10.1021_cg401036e\synthesis_004.json,yes,"Temperature screen with 1,2-bpe: at 150 °C, compounds 4 and 5 co-crystallized; 140 °C gave pure 4; 170 °C gave pure 5.",,,Cd(NO3)2·4H2O,,"154 mg, 0.5 mmol",0.5,mmol,nan,,,,,nan,,,,,"2,5-furandicarboxylic acid",fdc,"78 mg, 0.5 mmol",0.5,mmol,"1,2-di(4-pyridyl)ethylene","1,2-bpe",0.5 mmol,0.5,mmol,,,,,,,,,,,,,,,,water,H2O,6 mL,6.0,ethanol,EtOH,2 mL,2.0,140.0,140 °C,72.0,3 days,Teflon-lined stainless steel autoclave (23 mL),static,,,,,,colorless needles,40.0,0.50 × 0.02 × 0.01 mm3,,,"monoclinic, P21/n; a=9.8908(7) Å, b=14.3305(10) Å, c=21.8335(14) Å, β=95.183(2)°",,,not_reported,not_reported,,luminescence,10.1021/cg401036e,ok,
10.1021/cg401036e,downloaded\10.1021_cg401036e.pdf,SI downloaded\10.1021_cg401036e_SI.pdf,mof_json_store\10.1021_cg401036e\raw_output.json,mof_json_store\10.1021_cg401036e\synthesis_005.json,yes,"Temperature screen with 1,2-bpe: at 150 °C, compounds 4 and 5 co-crystallized; 140 °C gave pure 4; 170 °C gave pure 5.",,,MnCl2·4H2O,,"154 mg, 0.5 mmol",0.5,mmol,nan,,,,,nan,,,,,"2,5-furandicarboxylic acid",fdc,"78 mg, 0.5 mmol",0.5,mmol,,,,,,,,,,,"1,2-di(4-pyridyl)ethylene","1,2-bpe","91 mg, 0.5 mmol",0.5,mmol,,,,,,water,H2O,6 mL,6.0,ethanol,EtOH,2 mL,2.0,170.0,170 °C,72.0,3 days,Teflon-lined stainless steel autoclave (23 mL),static,,,,,,pale colored block-shaped crystals,52.0,0.22 × 0.20 × 0.08 mm3,,,"triclinic, P1̅; a=10.1306(4) Å, b=10.1685(4) Å, c=11.9873(5) Å, α=83.831(2)°, β=78.767(2)°, γ=81.005(2)°",,,not_reported,not_reported,,luminescence,10.1021/cg401036e,ok,
10.1021/cg0705456,downloaded\10.1021_cg0705456.pdf,,mof_json_store\10.1021_cg0705456\raw_output.json,mof_json_store\10.1021_cg0705456\synthesis_001.json,no,,Cd-H2TPyP-2,,ZrOCl2·8H2O,,0.3300 g,1.56953,mmol,nan,,,,,nan,,,,,meso-tetra(4-pyridyl)porphyrin,H2TPyP,0.0582 g,0.0582,g,,,,,,,,,,,iodine,I2,0.0520 g,0.052,g,sodium sulfate,Na2SO4,0.0248 g,0.0248,g,ethanol,EtOH,2.0653 g of ethanol/H2O (1:1 v/v),,water,H2O,ethanol/H2O (1:1 v/v),,190.0,190 °C,96.0,4 days,Teflon-lined stainless steel autoclave (23 mL),stirred 20 min before sealing,,,,,,purple crystals,17.0,,cds,Four-connected Cd nodes linked by 4-connected porphyrin ligands; Cd octahedral with two SH− and four pyridyl N,"a=12.852(7) Å, b=15.668(7) Å, c=20.390(10) Å, Pnna",,,not_reported,not_reported,,,10.1021/cg0705456,ok,
10.1021/cg0705456,downloaded\10.1021_cg0705456.pdf,,mof_json_store\10.1021_cg0705456\raw_output.json,mof_json_store\10.1021_cg0705456\synthesis_002.json,no,,Cd-TPyP-3,,Zn(NO3)2·6H2O,,0.3291 g,1.51323,mmol,nan,,,,,nan,,,,,meso-tetra(4-pyridyl)porphyrin,H2TPyP,0.0565 g,0.0565,g,,,,,,,,,,,iodine,I2,0.0496 g,0.0496,g,sodium sulfate,Na2SO4,0.0252 g,0.0252,g,ethanol,EtOH,2.1125 g,,,,,,190.0,190 °C,72.0,3 days,Teflon-lined stainless steel autoclave (23 mL),stirred 20 min before sealing,,,,,,purple crystals,83.0,,hms,"(3,5)-connected net: Cd at porphyrin core 5-connected; other Cd 3-connected (two I− and three pyridyl)","a=20.490(3) Å, b=25.064(4) Å, c=16.563(3) Å, β=90.683(3)°, C2/c",,,not_reported,not_reported,,,10.1021/cg0705456,ok,
10.1021/cg0705456,downloaded\10.1021_cg0705456.pdf,,mof_json_store\10.1021_cg0705456\raw_output.json,mof_json_store\10.1021_cg0705456\synthesis_003.json,no,,Cd-TPyP-4,,CdCl2·5/2H2O,,0.2913 g,1.42546,mmol,nan,,,,,nan,,,,,meso-tetra(4-pyridyl)porphyrin,H2TPyP,0.0928 g,0.0928,g,,,,,,,,,,,,,,,,,,,,,"N,N-dimethylformamide",DMF,5.0368 g,,,,,,140.0,140 °C,96.0,4 days,Teflon-lined stainless steel autoclave (23 mL),stirred 20 min before sealing,,,,,,large dark red crystals,75.0,,,Cd3(SCH2CH2OH)2 4+ unit with Cd–S–Cd–S–Cd chain; central Cd four-connected; 2D square-grid-type layers,"a=16.221(2) Å, b=19.434(3) Å, c=14.943(2) Å, β=114.198(2)°, C2",,,not_reported,not_reported,,,10.1021/cg0705456,ok,
10.1039/c2dt30708a,downloaded\10.1039_c2dt30708a.pdf,SI downloaded\10.1039_c2dt30708a_SI.pdf,mof_json_store\10.1039_c2dt30708a\raw_output.json,mof_json_store\10.1039_c2dt30708a\synthesis_004.json,yes,Many methods tried failed before asymmetrical molecules enabled structure type III (compound 6).,,873638,ZrOCl2·8H2O,,"0.05 mmol, 0.021 g",0.05,mmol,nan,,,,,nan,,,,,"1,7-dihydroxycarbonyl-1,7-dicarba-closo-dodecaborane",m-CDCH2,"0.1 mmol, 0.023 g",0.1,mmol,,,,,,,,,,,,,,,,,,,,,methanol,MeOH,2 mL (top layer),2.0,methanol/DMF/water,MeOH/DMF/H2O,"4:1:1 v/v/v, 2 mL (bottom layer)",,60.0,heated at 60 °C (sealed under vacuum),,a few days,"quartz tube (5 mm × 140 mm), sealed under vacuum",static,chloroform,exchange every 8 h for 3 days,120 °C under dynamic vacuum for 24 h,120.0,24.0,green block crystals,91.0,,,Cu2 paddle-wheel [Cu2(O2CR)4],,,,,,,CO2_capture,10.1039/c2dt30708a,ok,
10.1039/c2dt30708a,downloaded\10.1039_c2dt30708a.pdf,SI downloaded\10.1039_c2dt30708a_SI.pdf,mof_json_store\10.1039_c2dt30708a\raw_output.json,mof_json_store\10.1039_c2dt30708a\synthesis_007.json,yes,Many methods tried failed before asymmetrical molecules enabled structure type III (compound 6).,,873641,Cd(NO3)2·4H2O,,"0.05 mmol, 0.021 g",0.05,mmol,nan,,,,,nan,,,,,"1,12-dihydroxycarbonyl-1,12-dicarba-closo-dodecaborane",p-CDCH2,"0.1 mmol, 0.023 g",0.1,mmol,,,,,,,,,,,,,,,,,,,,,methanol,MeOH,2 mL (top layer),2.0,methanol/DMF/water,MeOH/DMF/H2O,"4:1:1 v/v/v, 2 mL (bottom layer)",,60.0,heated at 60 °C (sealed under vacuum),,a few days,"quartz tube (5 mm × 140 mm), sealed under vacuum",static,chloroform,exchange every 8 h for 3 days,120 °C under dynamic vacuum for 24 h,120.0,24.0,green block crystals,90.0,,,Cu2 paddle-wheel [Cu2(O2CR)4],,,,,,,CO2_capture,10.1039/c2dt30708a,ok,
10.1002/ejic.201600134,downloaded\10.1002_ejic.201600134.pdf,SI downloaded\10.1002_ejic.201600134_SI.pdf,mof_json_store\10.1002_ejic.201600134\raw_output.json,mof_json_store\10.1002_ejic.201600134\synthesis_001.json,no,,,1008301,Cd(NO3)2·4H2O,,"59.5 mg, 0.200 mmol",0.2,mmol,nan,,,,,nan,,,,,terephthalic acid,BDC,"33.0 mg, 0.200 mmol",0.2,mmol,4-pyridinecarbaldehyde isonicotinoyl hydrazone,PCIH,"45.2 mg, 0.200 mmol",0.2,mmol,,,,,,,,,,,,,,,,"N,N-dimethylformamide",DMF,16.2 mL,16.2,water,H2O,1.8 mL,1.8,50.0,50 °C,72.0,72 h,sealed glass vial,sonicated 60 s; then static,DMF,,Evacuated at 260 °C under vacuum for 16 h,260.0,16.0,pale-yellow crystals,48.0,,,carboxylate-bridged Zn2 dinuclear node; two PCIH pillars per node,"orthorhombic, Ibca; a=15.1123(3) Å, b=9.9069(3) Å, c=31.2591(6) Å",3.14,203.0,not_reported,not_reported,330.0,CO2_capture,10.1002/ejic.201600134,ok,
10.1002/ejic.201600134,downloaded\10.1002_ejic.201600134.pdf,SI downloaded\10.1002_ejic.201600134_SI.pdf,mof_json_store\10.1002_ejic.201600134\raw_output.json,mof_json_store\10.1002_ejic.201600134\synthesis_002.json,no,,,1433069,Cd(NO3)2·4H2O,,"178.5 mg, 0.600 mmol",0.6,mmol,nan,,,,,nan,,,,,"biphenyl-4,4'-dicarboxylic acid",BPDC,"145 mg, 0.600 mmol",0.6,mmol,4-pyridinecarbaldehyde isonicotinoyl hydrazone,PCIH,"158 mg, 0.700 mmol",0.7,mmol,,,,,,,,,,,,,,,,"N,N-dimethylformamide",DMF,86 mL,86.0,water,H2O,7 mL,7.0,80.0,80 °C,144.0,144 h,sealed glass vial,static,DMF,,Evacuated at 260 °C under vacuum for 16 h,260.0,16.0,fine-crystalline yellow product,21.0,,,carboxylate-bridged Zn2 dinuclear node; two PCIH pillars per node,"triclinic, P-1; a=9.003(5) Å, b=12.118(5) Å, c=12.865(5) Å, α=98.740(5)°, β=90.251(5)°, γ=93.325(5)°",3.52,293.0,not_reported,not_reported,340.0,CO2_capture,10.1002/ejic.201600134,ok,
