Repository: zzhenglab/MOFinder

# MOFinder

MOFinder extracts MOF synthesis information from the literature, reconstructs evidence-supported negative reaction records, and prepares datasets for synthesis-outcome prediction.
[Web application](https://mofinder.chemistry.wustl.edu/) | [Demos](Demo/README.md) | [Source code](docs/source_to_code.md) | [Workflow guide](docs/workflow.md) | [Model evaluation](docs/evaluation.md)

## Quick start

The workflow runs through Python commands. Python 3.10 or newer is required. Clone the repository and initialize its related applications:

```bash
git clone --recurse-submodules https://github.com/zzhenglab/MOFinder.git
cd MOFinder
```

Start with the two offline demonstrations:

```bash

File: mof_extraction_1_2.csv (part 55 of 305)
doi,main_pdf,si_pdf,raw_output,parsed_json,article_trial_or_failure,article_trial_or_failure_notes,mof_name,crystal_code,metal_1,metal_1_abbr,metal_1_amount_text,metal_1_amount_value,metal_1_amount_unit,metal_2,metal_2_abbr,metal_2_amount_text,metal_2_amount_value,metal_2_amount_unit,metal_3,metal_3_abbr,metal_3_amount_text,metal_3_amount_value,metal_3_amount_unit,linker_1,linker_1_abbr,linker_1_amount_text,linker_1_amount_value,linker_1_amount_unit,linker_2,linker_2_abbr,linker_2_amount_text,linker_2_amount_value,linker_2_amount_unit,linker_3,linker_3_abbr,linker_3_amount_text,linker_3_amount_value,linker_3_amount_unit,modulator_1,modulator_1_abbr,modulator_1_amount_text,modulator_1_amount_value,modulator_1_amount_unit,modulator_2,modulator_2_abbr,modulator_2_amount_text,modulator_2_amount_value,modulator_2_amount_unit,solvent_main,solvent_main_abbr,solvent_main_amount_text,solvent_main_ml,solvent_secondary,solvent_secondary_abbr,solvent_secondary_amount_text,solvent_secondary_ml,temperature_c,temperature_c_text,time_h,time_text,vessel_type,stirring,washing_solvent,washing_cycles,activation_text,activation_temp_c,activation_time_h,crystal_morphology,yield_percent,crystal_size,topology_code,metal_cluster_connectivity,unit_cell_short,pore_diameter_A,BET_surface_area_m2g,air_stable,water_stable,tga_decomposition_temp_c,applications,reference,status,error
10.1021/acsami.0c06964,downloaded\10.1021_acsami.0c06964.pdf,SI downloaded\10.1021_acsami.0c06964_SI.pdf,mof_json_store\10.1021_acsami.0c06964\raw_output.json,mof_json_store\10.1021_acsami.0c06964\synthesis_001.json,no,,PCN-333(Fe),,CoCl2·6H2O,,60 mg,0.379908,mmol,NH4)2MoO4,,,,,nan,,,,,"4,4′,4″-s-triazine-2,4,6-triyl-tribenzoic acid",H3TATB,60 mg,60.0,mg,,,,,,,,,,,trifluoroacetic acid,TFA,0.6 mL,0.6,mL,,,,,,"N,N-dimethylformamide",DMF,10 mL,10.0,,,,,135.0,135 °C,12.0,12 h,sealed 15 mL reaction vessel,static,"DMF, acetone, water",several times each; water exchanged with acetone 3×,70 °C under vacuum overnight,70.0,,brown precipitate,,,,,,,,not_reported,not_reported,,,10.1021/acsami.0c06964,ok,
10.1021/acs.inorgchem.2c01893,downloaded\10.1021_acs.inorgchem.2c01893.pdf,SI downloaded\10.1021_acs.inorgchem.2c01893_SI.pdf,mof_json_store\10.1021_acs.inorgchem.2c01893\raw_output.json,mof_json_store\10.1021_acs.inorgchem.2c01893\synthesis_001.json,yes,DMF/H2O gave white precipitates; autoclave gave no crystals; high T (>140 °C) gave no solids; acidity/ratio screening often led to precipitates or gels.,Bi-TDPAT,2162652,NiCl2·6H2O,,"7 mg, 0.0144 mmol",0.0144,mmol,NH4)2MoO4,,,,,nan,,,,,"2,4,6-tris(3,5-dicarboxylphenylamino)-1,3,5-triazine",H6TDPAT,"2 mg, 0.0032 mmol",0.0032,mmol,,,,,,,,,,,HNO3 (8 M),,0.5 mL of HNO3 (8 M),,,,,,,,"N,N-dimethylacetamide",DMA,2 mL,2.0,water,H2O,0.5 mL,0.5,90.0,90 °C,96.0,4 days,Pyrex heat-resistant glass bottle,stirred 30 min at RT before heating; static during heating,"DMA, acetone",,activated at 95 °C for 24 h after washing with DMA and acetone,95.0,24.0,colorless block crystals,59.0,,btt,"Bi(III) single-ion node, 4-connected (8-coordinate to O)","a=b=c=28.1080(10) Å, α=β=γ=90°, I432",,12.2574,not_reported,yes,396.0,luminescence;sensing,10.1021/acs.inorgchem.2c01893,ok,
10.1021/acs.inorgchem.2c01893,downloaded\10.1021_acs.inorgchem.2c01893.pdf,SI downloaded\10.1021_acs.inorgchem.2c01893_SI.pdf,mof_json_store\10.1021_acs.inorgchem.2c01893\raw_output.json,mof_json_store\10.1021_acs.inorgchem.2c01893\synthesis_002.json,yes,DMF/H2O gave white precipitates; autoclave gave no crystals; high T (>140 °C) gave no solids; acidity/ratio screening often led to precipitates or gels.,Bi-TDPAT (sub-gram scale),2162652,ZrCl4,,"0.28 g, 0.576 mmol",0.576,mmol,nan,,,,,nan,,,,,"2,4,6-tris(3,5-dicarboxylphenylamino)-1,3,5-triazine",H6TDPAT,"0.1 g, 0.16 mmol",0.16,mmol,,,,,,,,,,,HNO3 (8 M),,20 mL of HNO3 (8 M),,,,,,,,"N,N-dimethylacetamide",DMA,80 mL,80.0,water,H2O,20 mL,20.0,90.0,90 °C,96.0,4 days,350 mL pressure-resistant flask,stirred 30 min at RT before heating; static during heating,"DMA, acetone",,activated at 95 °C for 24 h after washing with DMA and acetone,95.0,24.0,colorless block crystals,55.0,,btt,"Bi(III) single-ion node, 4-connected (8-coordinate to O)","a=b=c=28.1080(10) Å, α=β=γ=90°, I432",,12.2574,not_reported,yes,396.0,luminescence;sensing,10.1021/acs.inorgchem.2c01893,ok,
10.1021/acs.inorgchem.2c01893,downloaded\10.1021_acs.inorgchem.2c01893.pdf,SI downloaded\10.1021_acs.inorgchem.2c01893_SI.pdf,mof_json_store\10.1021_acs.inorgchem.2c01893\raw_output.json,mof_json_store\10.1021_acs.inorgchem.2c01893\synthesis_003.json,yes,DMF/H2O gave white precipitates; autoclave gave no crystals; high T (>140 °C) gave no solids; acidity/ratio screening often led to precipitates or gels.,Bi-TATAB,,ZnCl2,,"16 mg, 0.0329 mmol",0.0329,mmol,sodium molybdate dihydrate,,,,,Mo,,,,,"2,4,6-tris(4-carboxylphenylamino)-1,3,5-triazine",H3TATAB,"5 mg, 0.0102 mmol",0.0102,mmol,,,,,,,,,,,HNO3 (8 M),,200 μL of HNO3 (8 M),,,,,,,,"N,N-dimethylformamide",DMF,5 mL,5.0,water,H2O,1.6 mL,1.6,100.0,100 °C,96.0,4 days,Pyrex heat-resistant glass bottle,stirred 30 min at RT before heating; static during heating,"DMA, acetone",,activated at 95 °C for 24 h after washing with DMA and acetone,95.0,24.0,white microcrystals,about 7 mg,,,,,,12.3163,not_reported,yes,350.0,luminescence;sensing,10.1021/acs.inorgchem.2c01893,ok,
10.1002/smll.202305258,downloaded\10.1002_smll.202305258.pdf,SI downloaded\10.1002_smll.202305258_SI.pdf,mof_json_store\10.1002_smll.202305258\raw_output.json,mof_json_store\10.1002_smll.202305258\synthesis_001.json,yes,NICS-21: 1 day aging gave broad peaks with secondary phase; higher temperatures formed nonporous 2D Ni–imidazolate; varying ratios led to impurities.,NICS-21,2262328,ZnCl2,,1.63 g (6.5 mmol),6.5,mmol,sodium molybdate dihydrate,,,,,Mo,,,,,2-imidazolecarboxaldehyde,2HICA,1.94 g (19 mmol),19.0,mmol,,,,,,,,,,,,,,,,,,,,,methanol,MeOH,"50 mL + present in GVL/MeOH 1:1, 50 mL",,gamma-valerolactone,GVL,"present in GVL/MeOH 1:1, 50 mL",,25,RT,72.0,3 days,,stirred,EtOH,three times,"MeOH solvent exchange overnight; dry at 60 °C, then activate 150 °C under vacuum overnight",150.0,,green cubes (nanocrystalline),,,RHO,isolated Ni(II) octahedra: 4 azolate N + 2 carbonyl O,"cubic, I23, a=29.33(14) Å, V=25231(136) Å3, Z=24 (97 K)",9.5,1230.0,yes,yes,,Suzuki-Miyaura coupling,10.1002/smll.202305258,ok,
10.1002/smll.202305258,downloaded\10.1002_smll.202305258.pdf,SI downloaded\10.1002_smll.202305258_SI.pdf,mof_json_store\10.1002_smll.202305258\raw_output.json,mof_json_store\10.1002_smll.202305258\synthesis_002.json,yes,NICS-21: 1 day aging gave broad peaks with secondary phase; higher temperatures formed nonporous 2D Ni–imidazolate; varying ratios led to impurities.,NICS-22,2262336,La(NO3)3,,1.2 g (5 mmol),5,mmol,nan,,,,,nan,,,,,4-methyl-5-imidazolecarboxaldehyde,45MICA,1.1 g (10 mmol),10.0,mmol,,,,,,,,,,,sodium hydroxide (aq),NaOH,"1 M, 4 mL (aq)",,,,,,,,ethanol,EtOH,30 mL,30.0,methanol,MeOH,"present in GVL/MeOH 1:1, 30 mL",,80.0,80 °C,24.0,overnight (~1 day),round-bottom flask (sealed),stirred,EtOH,,"MeOH solvent exchange overnight; dry at 60 °C, then activate 150 °C under vacuum overnight",150.0,,green rhombic dodecahedra (nanocrystalline),,,SOD,isolated Ni(II) octahedra: 4 azolate N + 2 carbonyl O,"cubic, Fd-3, a=34.09(19) Å, V=39617(666) Å3, Z=96 (293 K)",5.8,663.0,yes,yes,,Suzuki-Miyaura coupling,10.1002/smll.202305258,ok,
10.1002/smll.202305258,downloaded\10.1002_smll.202305258.pdf,SI downloaded\10.1002_smll.202305258_SI.pdf,mof_json_store\10.1002_smll.202305258\raw_output.json,mof_json_store\10.1002_smll.202305258\synthesis_003.json,yes,NICS-21: 1 day aging gave broad peaks with secondary phase; higher temperatures formed nonporous 2D Ni–imidazolate; varying ratios led to impurities.,NICS-21,2262328,hydrate,,0.76 g (2.6 mmol),2.6,mmol,nan,,,,,nan,,,,,2-imidazolecarboxaldehyde,2HICA,0.78 g (8 mmol),8.0,mmol,,,,,,,,,,,sodium hydroxide (aq),NaOH,"2.5 M, 0.6 mL (aq)",,,,,,,,methanol,MeOH,"25 mL + present in GVL/MeOH 1:1, 25 mL",,gamma-valerolactone,GVL,"present in GVL/MeOH 1:1, 25 mL",,25,RT,24.0,overnight,glass bottle,stirred,EtOH,,"MeOH solvent exchange overnight; dry at 60 °C, then activate 150 °C under vacuum overnight",150.0,,green cubes (nanocrystalline),,,RHO,isolated Ni(II) octahedra: 4 azolate N + 2 carbonyl O,"cubic, I23, a=29.33(14) Å, V=25231(136) Å3, Z=24 (97 K)",9.5,1230.0,yes,yes,,Suzuki-Miyaura coupling,10.1002/smll.202305258,ok,
10.1002/smll.202305258,downloaded\10.1002_smll.202305258.pdf,SI downloaded\10.1002_smll.202305258_SI.pdf,mof_json_store\10.1002_smll.202305258\raw_output.json,mof_json_store\10.1002_smll.202305258\synthesis_004.json,yes,NICS-21: 1 day aging gave broad peaks with secondary phase; higher temperatures formed nonporous 2D Ni–imidazolate; varying ratios led to impurities.,NICS-22,2262336,La(NO3)3,,1.55 g (5 mmol),5,mmol,nan,,,,,nan,,,,,4-methyl-5-imidazolecarboxaldehyde,45MICA,1.1 g (10 mmol),10.0,mmol,,,,,,,,,,,sodium hydroxide (aq),NaOH,"1 M, 4 mL (aq)",,,,,,,,ethanol,EtOH,20 mL,20.0,methanol,MeOH,"present in GVL/MeOH 1:1, 20 mL",,80.0,80 °C,24.0,overnight,round-bottom flask,stirred,EtOH,,"MeOH solvent exchange overnight; dry at 60 °C, then activate 150 °C under vacuum overnight",150.0,,green rhombic dodecahedra (nanocrystalline),,,SOD,isolated Ni(II) octahedra: 4 azolate N + 2 carbonyl O,"cubic, Fd-3, a=34.09(19) Å, V=39617(666) Å3, Z=96 (293 K)",5.8,663.0,yes,yes,,Suzuki-Miyaura coupling,10.1002/smll.202305258,ok,
10.1039/c2ce25602a,downloaded\10.1039_c2ce25602a.pdf,SI downloaded\10.1039_c2ce25602a_SI.pdf,mof_json_store\10.1039_c2ce25602a\raw_output.json,mof_json_store\10.1039_c2ce25602a\synthesis_001.json,no,,,,Pr(NO3)3,,0.1 mmol,0.1,mmol,nan,,,,,nan,,,,,"4,4'-oxybis(benzoic acid)",oba,0.1 mmol,0.1,mmol,"N1,N3-di(pyridin-3-yl)isophthalamide",L,0.1 mmol,0.1,mmol,,,,,,,,,,,,,,,,"N,N-dimethylformamide",DMF,5 mL,5.0,,,,,120.0,120 °C,72.0,3 days,Teflon-lined stainless steel vessel,,,,,,,colorless crystals,58.0,,,Zn(II) 4-connected nodes; noz-4-Pcca topology; three-fold interpenetration,"a=15.8517(5), b=11.2658(4), c=34.8339(9), α=90°, β=90°, γ=90°, Pca21",,,not_reported,not_reported,230.0,luminescence,10.1039/c2ce25602a,ok,
10.1039/c2ce25602a,downloaded\10.1039_c2ce25602a.pdf,SI downloaded\10.1039_c2ce25602a_SI.pdf,mof_json_store\10.1039_c2ce25602a\raw_output.json,mof_json_store\10.1039_c2ce25602a\synthesis_002.json,no,,,,Nd(NO3)3,,0.1 mmol,0.1,mmol,nan,,,,,nan,,,,,"1,4-naphthalic acid",nap,0.1 mmol,0.1,mmol,"N1,N3-di(pyridin-3-yl)isophthalamide",L,0.1 mmol,0.1,mmol,,,,,,,,,,,,,,,,"N,N-dimethylformamide",DMF,5 mL,5.0,,,,,120.0,120 °C,72.0,3 days,Teflon-lined stainless steel vessel,,,,,,,colorless crystals,66.0,,,Zn2(CO2)4 paddle-wheel SBU; 2D nets H-bonded to 3D supramolecular net,"a=10.9501(4), b=20.6804(9), c=21.8474(9), α=90°, β=94.217(2)°, γ=90°, P21/c",,,not_reported,not_reported,,luminescence,10.1039/c2ce25602a,ok,
10.1039/c2ce25602a,downloaded\10.1039_c2ce25602a.pdf,SI downloaded\10.1039_c2ce25602a_SI.pdf,mof_json_store\10.1039_c2ce25602a\raw_output.json,mof_json_store\10.1039_c2ce25602a\synthesis_003.json,no,,,,Sm(NO3)3,,0.1 mmol,0.1,mmol,nan,,,,,nan,,,,,isophthalic acid,ip,0.1 mmol,0.1,mmol,"N1,N3-di(pyridin-3-yl)isophthalamide",L,0.1 mmol,0.1,mmol,,,,,,,,,,,,,,,,water (deionized),H2O,8 mL,8.0,,,,,160.0,160 °C,72.0,3 days,Teflon-lined stainless steel vessel,,,,,,,colorless crystals,5.0,,,CdO4N2 octahedra; 1D ladder linked by ip2−; H-bonded to 2D/3D supramolecular nets,"a=10.1561(6), b=10.2773(6), c=14.4890(9), α=85.432(4)°, β=72.012(3)°, γ=83.560(3)°, P-1",,,not_reported,not_reported,,,10.1039/c2ce25602a,ok,
10.1039/c2ce25602a,downloaded\10.1039_c2ce25602a.pdf,SI downloaded\10.1039_c2ce25602a_SI.pdf,mof_json_store\10.1039_c2ce25602a\raw_output.json,mof_json_store\10.1039_c2ce25602a\synthesis_004.json,no,,,,Eu(NO3)3,,0.2 mmol,0.2,mmol,nan,,,,,nan,,,,,isophthalic acid,ip,0.2 mmol,0.2,mmol,"N1,N3-di(pyridin-3-yl)isophthalamide",L,0.2 mmol,0.2,mmol,,,,,,,,,,,,,,,,water (deionized),H2O,8 mL,8.0,,,,,160.0,160 °C,72.0,3 days,Teflon-lined stainless steel vessel,,,,,,,colorless crystals,62.0,,,Cd2(CO2)4 6-connected SBU; a-Po net; two-fold interpenetration,"a=8.2505(9), b=30.086(3), c=10.3031(11), α=90°, β=99.9130(10)°, γ=90°, P21/c",,,not_reported,not_reported,280.0,luminescence,10.1039/c2ce25602a,ok,
10.1002/cctc.202001622,downloaded\10.1002_cctc.202001622.pdf,,mof_json_store\10.1002_cctc.202001622\raw_output.json,mof_json_store\10.1002_cctc.202001622\synthesis_001.json,no,,MIL-101(V),,Tb(NO3)3,VCl3,1.573 g (10 mmol),10,mmol,nan,,,,,nan,,,,,"1,4-benzenedicarboxylate",BDC,1.661 g (10 mmol),10.0,mmol,,,,,,,,,,,,,,,,,,,,,absolute ethanol,EtOH,50 mL,50.0,,,,,120.0,120 °C,48.0,48 h,Teflon-lined autoclave,"pre-stirred 30 min, ultrasonicated 15 min; static during heating",absolute ethanol,three times,dried under vacuum at 120 °C for 24 h,120.0,24.0,closely packed octahedral crystals; green powder,35.0,~1.05 μm,,V3Ox trimer SBU (oxo-bridged),,,,,,320.0,SCR_catalysis,10.1002/cctc.202001622,ok,
10.1002/cctc.202001622,downloaded\10.1002_cctc.202001622.pdf,,mof_json_store\10.1002_cctc.202001622\raw_output.json,mof_json_store\10.1002_cctc.202001622\synthesis_002.json,no,,MIL-88B(V),,Ho(NO3)3,VCl3,1.573 g (10 mmol),10,mmol,nan,,,,,nan,,,,,"1,4-benzenedicarboxylate",BDC,1.661 g (10 mmol),10.0,mmol,,,,,,,,,,,dilute hydrochloric acid,HCl,10 mL,,,,,,,,absolute ethanol,EtOH,50 mL,50.0,,,,,120.0,120 °C,48.0,48 h,Teflon-lined autoclave,"pre-stirred 30 min, ultrasonicated 15 min; static during heating",absolute ethanol,three times,dried under vacuum at 120 °C for 24 h,120.0,24.0,rod-shaped hexagonal prism crystals,35.0,~8.96 μm,,V3Ox trimer SBU (oxo-bridged),,,,,,320.0,SCR_catalysis,10.1002/cctc.202001622,ok,
10.1039/c4ra01269k,downloaded\10.1039_c4ra01269k.pdf,SI downloaded\10.1039_c4ra01269k_SI.pdf,mof_json_store\10.1039_c4ra01269k\raw_output.json,mof_json_store\10.1039_c4ra01269k\synthesis_001.json,yes,CUP-1 at 70–100 °C for 24 h gave amorphous solids; no yellow plate crystals formed.,IRMOF-3,,Yb(NO3)3,,24.9 mmol,24.9,mmol,nan,,,,,nan,,,,,2-aminoterephthalic acid,H2atpt,8.3 mmol,8.3,mmol,,,,,,,,,,,,,,,,,,,,,"N,N-dimethylformamide",DMF,200 mL,200.0,,,,,100.0,100 °C,18.0,18 h,Teflon-lined autoclave,static,"DMF, CHCl3",thrice over three days,50 °C under vacuum for 2 h,50.0,2.0,light brown cubic crystals,,90–110 μm,,,,9.7,1212.0,not_reported,not_reported,384.0,,10.1039/c4ra01269k,ok,
10.1039/c4ra01269k,downloaded\10.1039_c4ra01269k.pdf,SI downloaded\10.1039_c4ra01269k_SI.pdf,mof_json_store\10.1039_c4ra01269k\raw_output.json,mof_json_store\10.1039_c4ra01269k\synthesis_002.json,yes,CUP-1 at 70–100 °C for 24 h gave amorphous solids; no yellow plate crystals formed.,CUP-1,909362,Cd(NO3)2·4H2O,,1.0 mmol,1,mmol,nan,,,,,nan,,,,,2-aminoterephthalic acid,H2atpt,0.5 mmol,0.5,mmol,L-lactic acid,l-lac,0.5 mmol,0.5,mmol,,,,,,,,,,,,,,,,"N,N-dimethylformamide",DMF,10 mL,10.0,,,,,100.0,100 °C,48.0,48 h,Teflon-lined stainless steel autoclave,static,"DMF, diethyl ether",thrice over three days,50 °C under vacuum for 2 h,50.0,2.0,yellow plate crystals,,,,lactate-bridged Zn(II) 1D chains (rod SBU),"a=10.3349(4) Å, b=11.8962(4) Å, c=20.2894(8) Å, P212121",6.6,78.0,not_reported,not_reported,371.0,,10.1039/c4ra01269k,ok,
10.1039/c4ra01269k,downloaded\10.1039_c4ra01269k.pdf,SI downloaded\10.1039_c4ra01269k_SI.pdf,mof_json_store\10.1039_c4ra01269k\raw_output.json,mof_json_store\10.1039_c4ra01269k\synthesis_003.json,yes,CUP-1 at 70–100 °C for 24 h gave amorphous solids; no yellow plate crystals formed.,CUP-1,909362,Cd(NO3)2·4H2O,,1.0 mmol,1,mmol,nan,,,,,nan,,,,,2-aminoterephthalic acid,H2atpt,0.5 mmol,0.5,mmol,L-lactic acid,l-lac,0.5 mmol,0.5,mmol,,,,,,,,,,,,,,,,"N,N-dimethylformamide",DMF,10 mL,10.0,,,,,110.0,110 °C,24.0,24 h,Teflon-lined stainless steel autoclave,static,"DMF, diethyl ether",thrice over three days,50 °C under vacuum for 2 h,50.0,2.0,yellow plate crystals,,,,lactate-bridged Zn(II) 1D chains (rod SBU),"a=10.3349(4) Å, b=11.8962(4) Å, c=20.2894(8) Å, P212121",6.6,78.0,not_reported,not_reported,371.0,,10.1039/c4ra01269k,ok,
10.1039/d4gc02189d,downloaded\10.1039_d4gc02189d.pdf,SI downloaded\10.1039_d4gc02189d_SI.pdf,mof_json_store\10.1039_d4gc02189d\raw_output.json,mof_json_store\10.1039_d4gc02189d\synthesis_001.json,no,,HKUST-1,,Zn(NO)3·6H2O,,"0.34 M, 2.5 mL in H2O",0.85,mmol,nan,,,,,nan,,,,,"benzene-1,3,5-tricarboxylic acid",BTC,"0.17 M, 2.5 mL in DMF",0.425,mmol,,,,,,,,,,,,,,,,,,,,,"N,N-dimethylformamide",DMF,2.5 mL,2.5,water,H2O,2.5 mL,2.5,140.0,140 °C,0.25,15 min,Monowave 50 glass vial,stirred (300 rpm),"DMF, H2O",3×,120 °C under vacuum for 12 h,120.0,12.0,"blue powder; quasi-spherical/flake-like, agglomerated",,ca. 8 nm,,Cu2 paddle wheel SBU,,,136.399,not_reported,not_reported,,,10.1039/d4gc02189d,ok,
10.1021/acs.inorgchem.6b00276,downloaded\10.1021_acs.inorgchem.6b00276.pdf,SI downloaded\10.1021_acs.inorgchem.6b00276_SI.pdf,mof_json_store\10.1021_acs.inorgchem.6b00276\raw_output.json,mof_json_store\10.1021_acs.inorgchem.6b00276\synthesis_001.json,yes,ZrCl4 reactions gave amorphous powders; benzoic/acetic acid modulators did not improve crystallinity.,,1439994,Ni(NO3)2·6H2O,,"9.8 mg, 32.8 μmol, 3.7 equiv.",0.0328,mmol,nan,,,,,nan,,,,,clathrochelate 1,,"10 mg, 8.2 μmol, 1.0 equiv.",10.0,mg,,,,,,,,,,,,,,,,,,,,,"N,N-dimethylformamide",DMF,2 mL,2.0,"1,2,4-trichlorobenzene",,2 mL,2.0,120.0,120 °C,48.0,2 d,5-ml pyrex vial,static,DMF,3×,150 °C under dynamic vacuum,150.0,,yellow crystals,72.0,,,Zn4O 6-connected SBU; 2-fold interpenetrated,R-3m; a=b=c=27.750 Å; α=β=γ=70.755°,,98.0,not_reported,not_reported,,,10.1021/acs.inorgchem.6b00276,ok,
10.1021/acs.inorgchem.6b00276,downloaded\10.1021_acs.inorgchem.6b00276.pdf,SI downloaded\10.1021_acs.inorgchem.6b00276_SI.pdf,mof_json_store\10.1021_acs.inorgchem.6b00276\raw_output.json,mof_json_store\10.1021_acs.inorgchem.6b00276\synthesis_002.json,yes,ZrCl4 reactions gave amorphous powders; benzoic/acetic acid modulators did not improve crystallinity.,,1439995,Zn(NO3)2·6H2O,,"9.8 mg, 32.8 μmol, 3.7 equiv.",0.0328,mmol,nan,,,,,nan,,,,,clathrochelate 1,,"10 mg, 8.2 μmol, 1.0 equiv.",10.0,mg,,,,,,,,,,,,,,,,,,,,,"N,N-dimethylformamide",DMF,2 mL,2.0,"1,2-dichlorobenzene",,2 mL,2.0,120.0,120 °C,48.0,2 d,5-ml pyrex vial,static,DMF,3×,150 °C under dynamic vacuum,150.0,,yellow crystals,75.0,,,"Zn4O cluster with three tetrahedral Zn and one octahedral Zn (DMF, H2O); 2-fold interpenetrated","C2/c; a=35.8409 Å, b=42.7516 Å, c=50.8130 Å; β=91.528°",,125.0,not_reported,not_reported,,,10.1021/acs.inorgchem.6b00276,ok,
10.1021/acs.inorgchem.6b00276,downloaded\10.1021_acs.inorgchem.6b00276.pdf,SI downloaded\10.1021_acs.inorgchem.6b00276_SI.pdf,mof_json_store\10.1021_acs.inorgchem.6b00276\raw_output.json,mof_json_store\10.1021_acs.inorgchem.6b00276\synthesis_003.json,yes,ZrCl4 reactions gave amorphous powders; benzoic/acetic acid modulators did not improve crystallinity.,,1439996,Mn(CH3COO)2·4H2O,,"9.8 mg, 32.8 μmol, 4 equiv.",0.0328,mmol,nan,,,,,nan,,,,,clathrochelate 2,,"10 mg, 8.2 μmol, 1.0 equiv.",10.0,mg,,,,,,,,,,,,,,,,,,,,,"N,N-dimethylformamide",DMF,2 mL,2.0,"1,2-dichlorobenzene",,2 mL,2.0,120.0,120 °C,48.0,2 d,5-ml pyrex vial,static,DMF,3×,150 °C under dynamic vacuum,150.0,,bright orange crystals,80.0,,,Zn4O 6-connected SBU; 2-fold interpenetrated,"R-3m; a=b=31.837 Å, c=62.41 Å",,58.0,not_reported,not_reported,,,10.1021/acs.inorgchem.6b00276,ok,
10.1021/acs.inorgchem.6b00276,downloaded\10.1021_acs.inorgchem.6b00276.pdf,SI downloaded\10.1021_acs.inorgchem.6b00276_SI.pdf,mof_json_store\10.1021_acs.inorgchem.6b00276\raw_output.json,mof_json_store\10.1021_acs.inorgchem.6b00276\synthesis_004.json,yes,ZrCl4 reactions gave amorphous powders; benzoic/acetic acid modulators did not improve crystallinity.,,1439997,Eu(NO3)3·6H2O,,"9.8 mg, 32.8 μmol, 4 equiv.",0.0328,mmol,nan,,,,,nan,,,,,clathrochelate 2,,"10 mg, 8.2 μmol, 1.0 equiv.",10.0,mg,,,,,,,,,,,,,,,,,,,,,"N,N-dimethylformamide",DMF,2 mL,2.0,"1,2,4-trichlorobenzene",,2 mL,2.0,120.0,120 °C,48.0,2 d,5-ml pyrex vial,static,DMF,3×,150 °C under dynamic vacuum,150.0,,bright orange crystals,82.0,,,Zn4O 6-connected SBU; 2-fold interpenetrated,"R-3; a=b=31.473 Å, c=62.316 Å",,26.0,not_reported,not_reported,,,10.1021/acs.inorgchem.6b00276,ok,
10.1021/acs.inorgchem.6b00276,downloaded\10.1021_acs.inorgchem.6b00276.pdf,SI downloaded\10.1021_acs.inorgchem.6b00276_SI.pdf,mof_json_store\10.1021_acs.inorgchem.6b00276\raw_output.json,mof_json_store\10.1021_acs.inorgchem.6b00276\synthesis_005.json,yes,ZrCl4 reactions gave amorphous powders; benzoic/acetic acid modulators did not improve crystallinity.,,1439998,Tb(NO3)3·6H2O,,"9.3 mg, 31.2 μmol, 4 equiv.",0.0312,mmol,nan,,,,,nan,,,,,clathrochelate 4,,"10 mg, 7.8 μmol, 1.0 equiv.",10.0,mg,,,,,,,,,,,,,,,,,,,,,"N,N-dimethylformamide",DMF,2 mL,2.0,"N,N-diethylformamide",DEF,2 mL,2.0,120.0,120 °C,48.0,2 d,5-ml pyrex vial,static,"DEF, DMF","DEF once, DMF twice",150 °C under dynamic vacuum,150.0,,bright orange crystals,55.0,,,Zn4O 6-connected SBU; 2-fold interpenetrated,"C2/m; a=45.916 Å, b=30.605 Å, c=27.785 Å; β=100.851°",,32.0,not_reported,not_reported,,,10.1021/acs.inorgchem.6b00276,ok,
10.1021/acs.inorgchem.6b00276,downloaded\10.1021_acs.inorgchem.6b00276.pdf,SI downloaded\10.1021_acs.inorgchem.6b00276_SI.pdf,mof_json_store\10.1021_acs.inorgchem.6b00276\raw_output.json,mof_json_store\10.1021_acs.inorgchem.6b00276\synthesis_007.json,yes,ZrCl4 reactions gave amorphous powders; benzoic/acetic acid modulators did not improve crystallinity.,,1440000,Gd(NO3)3·6H2O,,"7.8 mg, 26.9 μmol, 4 equiv.",0.0269,mmol,nan,,,,,nan,,,,,clathrochelate 12,,"10 mg, 6.7 μmol, 1.0 equiv.",10.0,mg,,,,,,,,,,,,,,,,,,,,,"N,N-dimethylformamide",DMF,2 mL,2.0,dimethyl sulfoxide,DMSO,2 mL,2.0,120.0,120 °C,120.0,5 d,5-ml pyrex vial,static,DMF,1×,150 °C under dynamic vacuum,150.0,,yellow crystals,55.0,,,Zn4O cluster with three tetrahedral and one octahedral Zn (2 DMSO); 2-fold interpenetrated,"C2/c; a=40.845 Å, b=42.367 Å, c=34.547 Å; β=115.816°",,21.0,not_reported,not_reported,,,10.1021/acs.inorgchem.6b00276,ok,
10.1021/cg201226t,downloaded\10.1021_cg201226t.pdf,,mof_json_store\10.1021_cg201226t\raw_output.json,mof_json_store\10.1021_cg201226t\synthesis_001.json,no,,,,Eu(NO3)3·6H2O,,"1.5 mg, 0.006 mmol",0.006,mmol,Tb(NO3)3·6H2O,,,,,Gd(NO3)3·6H2O,,,,,"1,4-bis(3-phenoxymethylene-(3-pyridyl))-2,3-diaza-1,3-butadiene",L,"8.0 mg, 0.019 mmol",0.019,mmol,,,,,,,,,,,,,,,,,,,,,methanol,MeOH,10 mL,10.0,dichloromethane,CH2Cl2,8 mL,8.0,25.0,room temperature,168.0,about 1 week,,static,,,heated at 110 °C to remove CH2Cl2 guests,110.0,,yellow block-like crystals,45.0,,dia,"μ-1,3-SCN-bridged Cd(II) chains; 4-connected dia net","a=23.712(5), b=12.822(3), c=10.888(2) Å, β=112.132(2)°, P21/c",9.0,,not_reported,not_reported,,sensing;luminescence,10.1021/cg201226t,ok,
10.1039/c6cc00576d,downloaded\10.1039_c6cc00576d.pdf,SI downloaded\10.1039_c6cc00576d_SI.pdf,mof_json_store\10.1039_c6cc00576d\raw_output.json,mof_json_store\10.1039_c6cc00576d\synthesis_001.json,no,,CdL2 (1),1447185,CaCl2·2H2O,Cd(OAc)2,2.32 mg (0.01 mmol),0.01,mmol,nan,,,,,nan,,,,,HL,HL,8.64 mg (0.02 mmol),0.02,mmol,,,,,,,,,,,,,,,,,,,,,methanol,MeOH,2 mL,2.0,,,,,120.0,120 °C,72.0,72 h; then cooled to RT for 50 h,flame-sealed glass tube,,,,Heated at 70 °C for 2 h (desolvation),70.0,2.0,colorless crystals,78.0,0.3300 × 0.1200 × 0.0100 mm,,octahedral Cd(II) N4O2 nodes; 2D layered net,"a=8.8932(10) Å, b=11.8369(5) Å, c=15.1942(8) Å, α=72.926(4)°, β=88.754(6)°, γ=88.696(6)°, P-1",,,not_reported,not_reported,,,10.1039/c6cc00576d,ok,
10.1039/d1ce00931a,downloaded\10.1039_d1ce00931a.pdf,SI downloaded\10.1039_d1ce00931a_SI.pdf,mof_json_store\10.1039_d1ce00931a\raw_output.json,mof_json_store\10.1039_d1ce00931a\synthesis_001.json,no,,,2071927,CaCl2·2H2O,,"595 mg, 2.0 mmol",2,mmol,nan,,,,,nan,,,,,terephthalic acid,BDC,"133.6 mg, 0.8 mmol",0.8,mmol,,,,,,,,,,,"2,6-pyridinedicarboxylic acid",,"33.4 mg, 0.2 mmol",0.2,mmol,,,,,,"N,N-dimethylformamide",DMF,15 mL,15.0,,,,,160.0,160 °C,40.0,40 h,,static,"DMF, acetone",three times,vacuum dried at 80 °C for 12 h,80.0,12.0,colorless crystals,42.0,0.2 × 0.15 × 0.1 mm,,Zn nodes coordinated by 3 carboxyl O and 1 DMA; layered 2D framework,"Pnma, a=18.3597(8) Å, b=30.884(1) Å, c=11.3262(4) Å",18.36,,not_reported,not_reported,342.3,luminescence;sensing,10.1039/d1ce00931a,ok,
10.1039/d1ce00931a,downloaded\10.1039_d1ce00931a.pdf,SI downloaded\10.1039_d1ce00931a_SI.pdf,mof_json_store\10.1039_d1ce00931a\raw_output.json,mof_json_store\10.1039_d1ce00931a\synthesis_002.json,no,,,2071927,CaCl2·2H2O,,"595 mg, 2.0 mmol",2,mmol,nan,,,,,nan,,,,,terephthalic acid,BDC,"133.6 mg, 0.80 mmol",0.8,mmol,,,,,,,,,,,"2,6-pyridinedicarboxylic acid",,"33.4 mg, 0.20 mmol",0.2,mmol,acetic acid,,2.0 mL,,,"N,N-dimethylformamide",DMF,15 mL,15.0,,,,,160.0,160 °C,40.0,40 h,,static,"DMF, acetone",three times,vacuum dried at 80 °C for 12 h,80.0,12.0,nano-sized particles,28.0,∼560 nm (average diameter),,Zn nodes coordinated by 3 carboxyl O and 1 DMA; layered 2D framework,"Pnma, a=18.3597(8) Å, b=30.884(1) Å, c=11.3262(4) Å",18.36,,not_reported,not_reported,342.3,luminescence;sensing,10.1039/d1ce00931a,ok,
10.1039/c7dt03364h,downloaded\10.1039_c7dt03364h.pdf,SI downloaded\10.1039_c7dt03364h_SI.pdf,mof_json_store\10.1039_c7dt03364h\raw_output.json,mof_json_store\10.1039_c7dt03364h\synthesis_001.json,no,,,1536673,CaCl2·2H2O,CoCl2·6H2O,"1 mmol, 0.2379 g",1,mmol,nan,,,,,nan,,,,,"3,3′,4,4′-benzophenonetetracarboxylic dianhydride",BPTC,"2 mmol, 0.6445 g",2.0,mmol,"trans-1,4-diaminocyclohexane","1,4-DACH","2 mmol, 0.2467 g",2.0,mmol,,,,,,sodium carbonate (10% w/v),Na2CO3,added as 10% (w/v) solution to adjust pH to 5,,,,,,,,water,H2O,final volume set to 50 mL,50.0,,,,,150.0,150 °C,24.0,24 h,Teflon-lined stainless steel hydrothermal reactor,static,"water, acetone",sequentially,dried at 70 °C for 24 h,70.0,24.0,"pinkish, lamellar thin crystals",70.0,0.30 × 0.16 × 0.02 mm,,1D polymeric chains,"a=5.8624(7), b=9.1815(11), c=19.916(2), α=83.927(3), β=88.007(3), γ=78.591(3), P-1",,3.9,not_reported,yes,300.0,,10.1039/c7dt03364h,ok,
10.1021/acs.jpcc.9b04312,downloaded\10.1021_acs.jpcc.9b04312.pdf,SI downloaded\10.1021_acs.jpcc.9b04312_SI.pdf,mof_json_store\10.1021_acs.jpcc.9b04312\raw_output.json,mof_json_store\10.1021_acs.jpcc.9b04312\synthesis_001.json,no,,MIL-53(Fe),,Cu(NO3)2·3H2O,FeCl3·6H2O,"10 mmol, 2.70 g",10,mmol,Zn(NO3)2·6H2O,,,,,nan,,,,,terephthalic acid,BDC,"10 mmol, 1.66 g",10.0,mmol,,,,,,,,,,,hydrofluoric acid (40% w/v),HF,1.8 mL (40% w/v),,,,,,,,"N,N-dimethylformamide",DMF,26 mL,26.0,,,,,150.0,150 °C,25.0,25 h,Teflon-lined autoclave,static,"DMF, MeOH, H2O",,50 °C in oven for 15 h,50.0,15.0,whitish yellow powder,,,,,,,7.416,,,,,10.1021/acs.jpcc.9b04312,ok,
10.1021/ic302716n,downloaded\10.1021_ic302716n.pdf,SI downloaded\10.1021_ic302716n_SI.pdf,mof_json_store\10.1021_ic302716n\raw_output.json,mof_json_store\10.1021_ic302716n\synthesis_001.json,no,,CdL2(NO3)2·2THF,,Co(NO3)2·6H2O,,"6.0 mg, 0.020 mmol",0.02,mmol,nan,,,,,nan,,,,,"3,5-bis(3-pyridyl-3-(3′-methylphenyl)-1,3,4-oxadiazole",L,"8.1 mg, 0.020 mmol",0.02,mmol,,,,,,,,,,,,,,,,,,,,,tetrahydrofuran,THF,8 mL,8.0,methanol,MeOH,7 mL,7.0,25,room temperature,,about 3 days,,static,,,,,,colorless crystals,69.0,,,CdN4O2 octahedral nodes; 1D chains,"a=10.5162, b=26.572, c=10.3753 Å; α=90°, β=113.342°, γ=90°; P21/c",,,yes,not_reported,,luminescence;anion_exchange;anion_separation,10.1021/ic302716n,ok,
10.1021/ic302716n,downloaded\10.1021_ic302716n.pdf,SI downloaded\10.1021_ic302716n_SI.pdf,mof_json_store\10.1021_ic302716n\raw_output.json,mof_json_store\10.1021_ic302716n\synthesis_002.json,no,,CdL2Cl2·THF,,Cd(NO3)2·4H2O,,"4.8 mg, 0.020 mmol",0.02,mmol,nan,,,,,nan,,,,,"3,5-bis(3-pyridyl-3-(3′-methylphenyl)-1,3,4-oxadiazole",L,"8.1 mg, 0.020 mmol",0.02,mmol,,,,,,,,,,,,,,,,,,,,,tetrahydrofuran,THF,8 mL,8.0,methanol,MeOH,7 mL,7.0,25,room temperature,,about 5 days,,static,,,,,,colorless crystals,41.0,,,CdN4O2 octahedral nodes; 1D chains,"a=8.805, b=11.243, c=12.730 Å; α=77.884°, β=73.974°, γ=82.865°; P-1",,,yes,not_reported,,luminescence,10.1021/ic302716n,ok,
10.1021/ic302716n,downloaded\10.1021_ic302716n.pdf,SI downloaded\10.1021_ic302716n_SI.pdf,mof_json_store\10.1021_ic302716n\raw_output.json,mof_json_store\10.1021_ic302716n\synthesis_003.json,no,,CdL2Br2·THF,,Cd(NO3)2·4H2O,,"6.8 mg, 0.020 mmol",0.02,mmol,nan,,,,,nan,,,,,"3,5-bis(3-pyridyl-3-(3′-methylphenyl)-1,3,4-oxadiazole",L,"8.1 mg, 0.020 mmol",0.02,mmol,,,,,,,,,,,,,,,,,,,,,tetrahydrofuran,THF,8 mL,8.0,methanol,MeOH,7 mL,7.0,25,room temperature,,about 5 days,,static,,,,,,colorless crystals,54.0,,,CdN4O2 octahedral nodes; 1D chains,"a=8.878, b=11.332, c=12.743 Å; α=78.186°, β=73.722°, γ=83.114°; P-1",,,yes,not_reported,,luminescence,10.1021/ic302716n,ok,
10.1021/ic302716n,downloaded\10.1021_ic302716n.pdf,SI downloaded\10.1021_ic302716n_SI.pdf,mof_json_store\10.1021_ic302716n\raw_output.json,mof_json_store\10.1021_ic302716n\synthesis_004.json,no,,CdL2I2·THF,,Mn(CH3COO)·4H2O,,"7.2 mg, 0.020 mmol",0.02,mmol,nan,,,,,nan,,,,,"3,5-bis(3-pyridyl-3-(3′-methylphenyl)-1,3,4-oxadiazole",L,"8.1 mg, 0.020 mmol",0.02,mmol,,,,,,,,,,,,,,,,,,,,,tetrahydrofuran,THF,8 mL,8.0,methanol,MeOH,7 mL,7.0,25,room temperature,,about 3 days,,static,,,,,,colorless crystals,71.0,,,CdN4O2 octahedral nodes; 1D chains,"a=9.9786, b=11.4301, c=12.1622 Å; α=95.781°, β=102.037°, γ=95.162°; P-1",,,yes,not_reported,,luminescence,10.1021/ic302716n,ok,
10.1021/acs.jchemed.2c00922,downloaded\10.1021_acs.jchemed.2c00922.pdf,SI downloaded\10.1021_acs.jchemed.2c00922_SI.pdf,mof_json_store\10.1021_acs.jchemed.2c00922\raw_output.json,mof_json_store\10.1021_acs.jchemed.2c00922\synthesis_001.json,yes,"Some conditions yielded only powder or no crystals (e.g., 91% i-PrOH often powder; β-CD gave no crystals).",CD-MOF-1,,CdI2,,192.4 mg,0.525369,mmol,nan,,,,,nan,,,,,gamma-cyclodextrin,,195 mg,195.0,mg,,,,,,,,,,,,,,,,,,,,,water (deionized),H2O,1 mL in inner vial,1.0,"ethanol, 95%",EtOH,"4 mL (outer vial, vapor diffusion)",4.0,25,room temperature,,3–7 days (crystals observed after 12–24 h; ~2 mm after 3 days),1.8-dram glass vial inside 20 mL scintillation vial (vapor diffusion),static,95% EtOH,soaked 1–24 h; repeated; then EtOH 1–24 h,air-dried at ambient conditions for 2 days,,48.0,"clear cubic crystals, ~2 mm",,~2 mm cubes,,K+ coordinated to γ-CD tori; cubic packing,PXRD consistent with R32 or I432,,,not_reported,not_reported,,CO2_capture,10.1021/acs.jchemed.2c00922,ok,
10.1021/acs.jchemed.2c00922,downloaded\10.1021_acs.jchemed.2c00922.pdf,SI downloaded\10.1021_acs.jchemed.2c00922_SI.pdf,mof_json_store\10.1021_acs.jchemed.2c00922\raw_output.json,mof_json_store\10.1021_acs.jchemed.2c00922\synthesis_002.json,yes,"Some conditions yielded only powder or no crystals (e.g., 91% i-PrOH often powder; β-CD gave no crystals).",CD-MOF-1,,Zn(CH3COO)2·2H2O,,~192–385 mg (same 1:8 ratio as γ-CD),,,nan,,,,,nan,,,,,gamma-cyclodextrin,,~195–390 mg,,,,,,,,,,,,,,,,,,,,,,,water (deionized),H2O,~1 mL in inner vial,1.0,"isopropanol, 91%",i-PrOH,"~4 mL (outer vial, vapor diffusion)",4.0,25,room temperature,,~3–7 days (smaller cubic crystals),1.8-dram glass vial inside 20 mL scintillation vial (vapor diffusion),static,95% EtOH,soaked 1–24 h; repeated; then EtOH 1–24 h,air-dried at ambient conditions for 2 days,,48.0,small clear cubic crystals,,sub-millimeter to ~1 mm cubes (smaller than EtOH condition),,K+ coordinated to γ-CD tori; cubic packing,PXRD consistent with R32 or I432,,,not_reported,not_reported,,CO2_capture,10.1021/acs.jchemed.2c00922,ok,
10.1021/acsomega.1c01155,downloaded\10.1021_acsomega.1c01155.pdf,SI downloaded\10.1021_acsomega.1c01155_SI.pdf,mof_json_store\10.1021_acsomega.1c01155\raw_output.json,mof_json_store\10.1021_acsomega.1c01155\synthesis_001.json,no,,,2053914,Zn(NO3)2·6H2O,,0.297 g (1.0 mmol),1,mmol,nan,,,,,nan,,,,,"pyridine-2,3-dicarboxylic acid","2,3-pdca",0.167 g (1.0 mmol),1.0,mmol,,,,,,,,,,,KOH,,0.056 g (1.0 mmol),1.0,mmol,,,,,,ethanol,EtOH,3 mL,3.0,water,H2O,1 mL (for KOH solution),1.0,120.0,120 °C (autogenous pressure),48.0,48 h,Teflon-lined stainless steel autoclave (10 mL),stirred 30 min before solvothermal; static during heating,"H2O, EtOH",thrice,100 °C under vacuum (N2) for 24 h,100.0,24.0,colorless block crystals,83.0,,,octahedral Zn(II) centers; 1D chain,"a=7.7081(4) Å, b=15.6681(7) Å, c=7.7483(4) Å, β=113.824(2)°, P21/c",,,not_reported,not_reported,,Knoevenagel catalysis;C-H activation,10.1021/acsomega.1c01155,ok,
10.1021/acsomega.1c01155,downloaded\10.1021_acsomega.1c01155.pdf,SI downloaded\10.1021_acsomega.1c01155_SI.pdf,mof_json_store\10.1021_acsomega.1c01155\raw_output.json,mof_json_store\10.1021_acsomega.1c01155\synthesis_002.json,no,,,2053915,Cu(CH3COO)2,,1.0 mmol,1,mmol,nan,,,,,nan,,,,,"pyridine-2,3-dicarboxylic acid","2,3-pdca",0.167 g (1.0 mmol),1.0,mmol,,,,,,,,,,,KOH,,0.056 g (1.0 mmol),1.0,mmol,,,,,,ethanol,EtOH,3 mL,3.0,water,H2O,1 mL (for KOH solution),1.0,120.0,120 °C (autogenous pressure),48.0,48 h,Teflon-lined stainless steel autoclave (10 mL),stirred 30 min before solvothermal; static during heating,"H2O, EtOH",thrice,100 °C under vacuum (N2) for 24 h,100.0,24.0,,78.0,,,octahedral Cd(II) centers; 1D chain,"a=7.8597(5) Å, b=15.9234(10) Å, c=8.0981(5) Å, β=114.849(2)°, P21/c",,,not_reported,not_reported,,Knoevenagel catalysis;C-H activation,10.1021/acsomega.1c01155,ok,
10.1021/acsomega.1c01155,downloaded\10.1021_acsomega.1c01155.pdf,SI downloaded\10.1021_acsomega.1c01155_SI.pdf,mof_json_store\10.1021_acsomega.1c01155\raw_output.json,mof_json_store\10.1021_acsomega.1c01155\synthesis_003.json,no,,,,Ni(CH3COO)2,,1.0 mmol,1,mmol,nan,,,,,nan,,,,,"pyridine-2,3-dicarboxylic acid","2,3-pdca",0.167 g (1.0 mmol),1.0,mmol,,,,,,,,,,,KOH,,0.056 g (1.0 mmol),1.0,mmol,,,,,,ethanol,EtOH,3 mL,3.0,water,H2O,1 mL (for KOH solution),1.0,120.0,120 °C (autogenous pressure),48.0,48 h,Teflon-lined stainless steel autoclave (10 mL),stirred 30 min before solvothermal; static during heating,"H2O, EtOH",thrice,100 °C under vacuum (N2) for 24 h,100.0,24.0,,76.0,,,octahedral Co(II) centers; 1D chain,,,,not_reported,not_reported,,Knoevenagel catalysis;C-H activation,10.1021/acsomega.1c01155,ok,
10.1039/c6dt04675d,downloaded\10.1039_c6dt04675d.pdf,SI downloaded\10.1039_c6dt04675d_SI.pdf,mof_json_store\10.1039_c6dt04675d\raw_output.json,mof_json_store\10.1039_c6dt04675d\synthesis_001.json,no,,,,Pb(NO3)2·3H2O,,"154 mg, 0.5 mmol",0.5,mmol,nan,,,,,nan,,,,,5-hydroxyisophthalic acid,H2HIP,"20 mg, 0.1 mmol",0.1,mmol,"3,6-di(4H-imidazol-4-yl)benzene-1,2-diamine",L,"24 mg, 0.1 mmol",0.1,mmol,"benzene-1,4-dialdehyde",,"18 mg, 0.1 mmol",0.1,mmol,,,,,,,,,,,water,H2O,"6 mL (from DMF/H2O 1:6 v/v, total 7 mL)",6.0,"N,N-dimethylformamide",DMF,"1 mL (from DMF/H2O 1:6 v/v, total 7 mL)",1.0,95.0,95 °C,72.0,3 d,Parr Teflon-lined stainless steel vessel (15 mL),,,,,,,yellow crystals,39.0,,sql,Cd(II) 6-coordinate nodes (N2O4),"a=9.5995(5) Å, b=10.4630(5) Å, c=13.6518(7) Å, α=75.977(2)°, β=83.235(2)°, γ=88.025(10)°, P-1",,,not_reported,not_reported,390.0,,10.1039/c6dt04675d,ok,
10.1039/c6dt04675d,downloaded\10.1039_c6dt04675d.pdf,SI downloaded\10.1039_c6dt04675d_SI.pdf,mof_json_store\10.1039_c6dt04675d\raw_output.json,mof_json_store\10.1039_c6dt04675d\synthesis_002.json,no,,,,Cu(NO3)2·2H2O,,"154 mg, 0.5 mmol",0.5,mmol,nan,,,,,nan,,,,,5-hydroxyisophthalic acid,H2HIP,"20 mg, 0.1 mmol",0.1,mmol,"3,6-di(4H-imidazol-4-yl)benzene-1,2-diamine",L,"24 mg, 0.1 mmol",0.1,mmol,glyoxal,,"5.8 mg, 0.1 mmol",0.1,mmol,,,,,,,,,,,water,H2O,"6 mL (from DMF/H2O 1:6 v/v, total 7 mL)",6.0,"N,N-dimethylformamide",DMF,"1 mL (from DMF/H2O 1:6 v/v, total 7 mL)",1.0,95.0,95 °C,72.0,3 d,Parr Teflon-lined stainless steel vessel (15 mL),,,,,,,colorless crystals,73.0,,sql,Cd(II) 6-coordinate nodes (N2O4),"a=10.0930(5) Å, b=17.1361(8) Å, c=13.4071(6) Å, α=90°, β=99.1380(10)°, γ=90°, P21/n",,,not_reported,not_reported,380.0,sensing,10.1039/c6dt04675d,ok,
10.1039/c6dt04675d,downloaded\10.1039_c6dt04675d.pdf,SI downloaded\10.1039_c6dt04675d_SI.pdf,mof_json_store\10.1039_c6dt04675d\raw_output.json,mof_json_store\10.1039_c6dt04675d\synthesis_003.json,no,,,,Zn(NO3)2·4H2O,,"154 mg, 0.5 mmol",0.5,mmol,nan,,,,,nan,,,,,"3,6-di(4H-imidazol-4-yl)benzene-1,2-diamine",L,"24 mg, 0.1 mmol",0.1,mmol,4-pyridinecarboxaldehyde,,"19 mg, 0.1 mmol",0.1,mmol,,,,,,,,,,,,,,,,water,H2O,"6 mL (from DMF/H2O 1:6 v/v, total 7 mL)",6.0,"N,N-dimethylformamide",DMF,"1 mL (from DMF/H2O 1:6 v/v, total 7 mL)",1.0,95.0,95 °C,72.0,3 d,Parr Teflon-lined stainless steel vessel (15 mL),,,,,,,yellow crystals,43.0,,flu,Cd(II) octahedral N6 nodes,"a=24.6457(19) Å, b=8.2556(6) Å, c=19.9665(15) Å, α=90°, β=127.7710(10)°, γ=90°, C2/c",,,not_reported,not_reported,520.0,,10.1039/c6dt04675d,ok,
10.1039/c6dt04675d,downloaded\10.1039_c6dt04675d.pdf,SI downloaded\10.1039_c6dt04675d_SI.pdf,mof_json_store\10.1039_c6dt04675d\raw_output.json,mof_json_store\10.1039_c6dt04675d\synthesis_004.json,no,,,,Cd(NO3)2·4H2O,,"154 mg, 0.5 mmol",0.5,mmol,nan,,,,,nan,,,,,5-aminoisophthalic acid,H2AIP,"20 mg, 0.1 mmol",0.1,mmol,"3,6-di(4H-imidazol-4-yl)benzene-1,2-diamine",L,"24 mg, 0.1 mmol",0.1,mmol,"benzene-1,4-dialdehyde",,"18 mg, 0.1 mmol",0.1,mmol,,,,,,,,,,,water,H2O,"6 mL (from DMF/H2O 1:6 v/v, total 7 mL)",6.0,"N,N-dimethylformamide",DMF,"1 mL (from DMF/H2O 1:6 v/v, total 7 mL)",1.0,95.0,95 °C,72.0,3 d,Parr Teflon-lined stainless steel vessel (15 mL),,,,,,,colorless crystals,36.0,,sql,Cd(II) 6-coordinate nodes (N2O4),"a=10.2028(13) Å, b=10.2892(12) Å, c=13.5433(19) Å, α=75.854(4)°, β=84.319(4)°, γ=88.523(3)°, P-1",,,not_reported,not_reported,390.0,,10.1039/c6dt04675d,ok,
10.1021/acs.inorgchem.1c00084,downloaded\10.1021_acs.inorgchem.1c00084.pdf,SI downloaded\10.1021_acs.inorgchem.1c00084_SI.pdf,mof_json_store\10.1021_acs.inorgchem.1c00084\raw_output.json,mof_json_store\10.1021_acs.inorgchem.1c00084\synthesis_001.json,no,,,2025521,Gd2O3,,"0.015 g, 0.10 mmol",0.1,mmol,CuCl2,,,,,nan,,,,,"4-(3,5-dicarboxylphenyl)picolinic acid",H3dppa,"0.015 g, 0.05 mmol",0.05,mmol,,,,,,,,,,,sodium hydroxide (aqueous),NaOH,"70 μL, 1 M",0.07,mmol,,,,,,water,H2O,5.5 mL,5.5,acetonitrile,MeCN,1.0 mL,1.0,180.0,180 °C,96.0,4 days,Teflon-lined autoclave,static,"CH3CN, hexane",three times,120 °C under vacuum overnight,120.0,,light yellow hexagonal blocks,64.0,0.8 × 0.4 × 0.1 mm3,,"Cd(II) 6-connected nodes; 6,6-connected net; point symbol {3^8·4^12·5}","a=12.5043(8) Å, b=14.7084(10) Å, c=7.5220(5) Å, β=102.258(2)°, P21/c",,8.9,yes,yes,165.0,heterogeneous_catalysis;benzimidazole_synthesis;amino_acid_synthesis,10.1021/acs.inorgchem.1c00084,ok,
10.1021/acs.inorgchem.1c00084,downloaded\10.1021_acs.inorgchem.1c00084.pdf,SI downloaded\10.1021_acs.inorgchem.1c00084_SI.pdf,mof_json_store\10.1021_acs.inorgchem.1c00084\raw_output.json,mof_json_store\10.1021_acs.inorgchem.1c00084\synthesis_002.json,no,,ZIF-8,,CdCl2,,"1.800 g, 6.0 mmol",6,mmol,nan,,,,,nan,,,,,2-methylimidazole,,"3.940 g, 48.0 mmol",48.0,mmol,,,,,,,,,,,,,,,,,,,,,methanol,MeOH,40 mL,40.0,,,,,25,room temperature,2.0,2 h,,stirred,MeOH,three times,80 °C under vacuum,80.0,,,,,,,,,,,,,,10.1021/acs.inorgchem.1c00084,ok,
10.1021/acs.inorgchem.1c00084,downloaded\10.1021_acs.inorgchem.1c00084.pdf,SI downloaded\10.1021_acs.inorgchem.1c00084_SI.pdf,mof_json_store\10.1021_acs.inorgchem.1c00084\raw_output.json,mof_json_store\10.1021_acs.inorgchem.1c00084\synthesis_003.json,no,,HKUST-1,,Cd(SO4),,"0.546 g, 3.0 mmol",3,mmol,nan,,,,,nan,,,,,"benzene-1,3,5-tricarboxylic acid",H3BTC,"0.262 g, 1.2 mmol",1.2,mmol,,,,,,,,,,,,,,,,,,,,,water,H2O,12 mL,12.0,ethanol,EtOH,12 mL,12.0,85.0,85 °C,3.0,3 h (after initial 10 min stirring),glass vial,static,alcohol,three times,80 °C under vacuum,80.0,,blue powder,,,,,,,,,,,,10.1021/acs.inorgchem.1c00084,ok,
10.1021/acs.inorgchem.1c00084,downloaded\10.1021_acs.inorgchem.1c00084.pdf,SI downloaded\10.1021_acs.inorgchem.1c00084_SI.pdf,mof_json_store\10.1021_acs.inorgchem.1c00084\raw_output.json,mof_json_store\10.1021_acs.inorgchem.1c00084\synthesis_004.json,no,,MIL-68(In),,ZnCl2,,"0.078 g, 0.2 mmol",0.2,mmol,nan,,,,,nan,,,,,terephthalic acid,H2BDC,"0.03 mg, 0.2 mmol",0.2,mmol,,,,,,,,,,,,,,,,,,,,,"N,N-dimethylformamide",DMF,9.0 mL,9.0,,,,,100.0,100 °C (oil bath),0.33,20 min,,,"DMF, CHCl3",three times,80 °C under vacuum,80.0,,white powder,,,,,,,,,,,,10.1021/acs.inorgchem.1c00084,ok,
10.1021/acs.inorgchem.1c00084,downloaded\10.1021_acs.inorgchem.1c00084.pdf,SI downloaded\10.1021_acs.inorgchem.1c00084_SI.pdf,mof_json_store\10.1021_acs.inorgchem.1c00084\raw_output.json,mof_json_store\10.1021_acs.inorgchem.1c00084\synthesis_005.json,no,,UiO-66,,CdCl2,ZrCl4,"0.061 g, 0.2 mmol",0.2,mmol,nan,,,,,nan,,,,,terephthalic acid,H2BDC,"0.034 g, 0.2 mmol",0.2,mmol,,,,,,,,,,,acetic acid,AcOH,0.5 mL,0.5,mL,,,,,,"N,N-dimethylformamide",DMF,15.0 mL,15.0,,,,,120.0,120 °C,24.0,24 h,Teflon-lined autoclave,static,"DMF, alcohol",three times,80 °C under vacuum,80.0,,,,,,,,,,,,,,10.1021/acs.inorgchem.1c00084,ok,
