Repository: zzhenglab/MOFinder

# MOFinder

MOFinder extracts MOF synthesis information from the literature, reconstructs evidence-supported negative reaction records, and prepares datasets for synthesis-outcome prediction.
[Web application](https://mofinder.chemistry.wustl.edu/) | [Demos](Demo/README.md) | [Source code](docs/source_to_code.md) | [Workflow guide](docs/workflow.md) | [Model evaluation](docs/evaluation.md)

## Quick start

The workflow runs through Python commands. Python 3.10 or newer is required. Clone the repository and initialize its related applications:

```bash
git clone --recurse-submodules https://github.com/zzhenglab/MOFinder.git
cd MOFinder
```

Start with the two offline demonstrations:

```bash

File: mof_extraction_1_2.csv (part 56 of 305)
doi,main_pdf,si_pdf,raw_output,parsed_json,article_trial_or_failure,article_trial_or_failure_notes,mof_name,crystal_code,metal_1,metal_1_abbr,metal_1_amount_text,metal_1_amount_value,metal_1_amount_unit,metal_2,metal_2_abbr,metal_2_amount_text,metal_2_amount_value,metal_2_amount_unit,metal_3,metal_3_abbr,metal_3_amount_text,metal_3_amount_value,metal_3_amount_unit,linker_1,linker_1_abbr,linker_1_amount_text,linker_1_amount_value,linker_1_amount_unit,linker_2,linker_2_abbr,linker_2_amount_text,linker_2_amount_value,linker_2_amount_unit,linker_3,linker_3_abbr,linker_3_amount_text,linker_3_amount_value,linker_3_amount_unit,modulator_1,modulator_1_abbr,modulator_1_amount_text,modulator_1_amount_value,modulator_1_amount_unit,modulator_2,modulator_2_abbr,modulator_2_amount_text,modulator_2_amount_value,modulator_2_amount_unit,solvent_main,solvent_main_abbr,solvent_main_amount_text,solvent_main_ml,solvent_secondary,solvent_secondary_abbr,solvent_secondary_amount_text,solvent_secondary_ml,temperature_c,temperature_c_text,time_h,time_text,vessel_type,stirring,washing_solvent,washing_cycles,activation_text,activation_temp_c,activation_time_h,crystal_morphology,yield_percent,crystal_size,topology_code,metal_cluster_connectivity,unit_cell_short,pore_diameter_A,BET_surface_area_m2g,air_stable,water_stable,tga_decomposition_temp_c,applications,reference,status,error
10.1021/acs.cgd.9b00319,downloaded\10.1021_acs.cgd.9b00319.pdf,SI downloaded\10.1021_acs.cgd.9b00319_SI.pdf,mof_json_store\10.1021_acs.cgd.9b00319\raw_output.json,mof_json_store\10.1021_acs.cgd.9b00319\synthesis_001.json,yes,Omitting KAc or γ-CD produced no product.,dense KAc-γ-CD-MOF,1902341,CdCl2,KAc,6200 mg,33.8212,mmol,nan,,,,,nan,,,,,γ-cyclodextrin,γ-CD,10240 mg,10240.0,mg,,,,,,,,,,,,,,,,,,,,,water,H2O,40 mL,40.0,,,,,25.0,"70 °C to dissolve, then 25 °C",6.0,6 h,conical flask,,,,,,,columnar crystals,,∼50 μm × 5 μm,,K+ eight-coordinate to γ-CD oxygens (dense phase),"a=10.906 Å, b=22.920 Å, c=30.793 Å, orthorhombic",,,not_reported,not_reported,,,10.1021/acs.cgd.9b00319,ok,
10.1021/acs.cgd.9b00319,downloaded\10.1021_acs.cgd.9b00319.pdf,SI downloaded\10.1021_acs.cgd.9b00319_SI.pdf,mof_json_store\10.1021_acs.cgd.9b00319\raw_output.json,mof_json_store\10.1021_acs.cgd.9b00319\synthesis_002.json,yes,Omitting KAc or γ-CD produced no product.,porous KAc-γ-CD-MOF,,CdCl2,KAc,6200 mg,33.8212,mmol,nan,,,,,nan,,,,,γ-cyclodextrin,γ-CD,10240 mg,10240.0,mg,,,,,,,,,,,,,,,,,,,,,water,H2O,40 mL,40.0,,,,,25.0,"70 °C to dissolve, then 25 °C",6.0,6 h (then ethanol-induced transformation),conical flask,,ethanol,EtOH added 40 mL; then washed 2× with 40 mL,dried at 60 °C for 4 h; for gas sorption: soaked in CH2Cl2 for 3 days and vacuum at 50 °C for 12 h,50.0,12.0,cubic crystals,,∼5–25 μm,,K+ eight-coordinate; BCC array of (γ-CD)6 units,,,,not_reported,no,,,10.1021/acs.cgd.9b00319,ok,
10.1021/acs.cgd.9b00319,downloaded\10.1021_acs.cgd.9b00319.pdf,SI downloaded\10.1021_acs.cgd.9b00319_SI.pdf,mof_json_store\10.1021_acs.cgd.9b00319\raw_output.json,mof_json_store\10.1021_acs.cgd.9b00319\synthesis_003.json,yes,Omitting KAc or γ-CD produced no product.,dense KAc-γ-CD-MOF (single crystal),1902341,Zn(SO4)·7H2O,KAc,6200 mg,32.3674,mmol,Nd2O3,,,,,nan,,,,,γ-cyclodextrin,γ-CD,10240 mg,10240.0,mg,,,,,,,,,,,,,,,,,,,,,water,H2O,40 mL,40.0,,,,,25.0,"−80 °C 20 min, then 25 °C 30 min (after dissolution at 70 °C)",0.8333333333,20 min at −80 °C; 30 min at 25 °C,culture dish,,,,,,,single crystals (dense phase),,,,K+ eight-coordinate to γ-CD oxygens (dense phase),"a=10.906 Å, b=22.920 Å, c=30.793 Å, orthorhombic",,,not_reported,not_reported,,,10.1021/acs.cgd.9b00319,ok,
10.1021/acsami.1c02038,downloaded\10.1021_acsami.1c02038.pdf,SI downloaded\10.1021_acsami.1c02038_SI.pdf,mof_json_store\10.1021_acsami.1c02038\raw_output.json,mof_json_store\10.1021_acsami.1c02038\synthesis_001.json,no,,Ce-MOF-808,,Zn(SO4)·7H2O,,"0.533 M in H2O, 1.2 mL (from 1.461 g dissolved in 5 mL H2O stock)",0.64,mmol,Sm2O3,,,,,nan,,,,,"benzene-1,3,5-tricarboxylic acid",H3BTC,67.2 mg,67.2,mg,,,,,,,,,,,formic acid,,4.12 mL,4.12,mL,,,,,,"N,N-dimethylformamide",DMF,1.6 mL,1.6,water,H2O,1.2 mL (from Ce(IV) aqueous solution),1.2,100.0,100 °C,0.333,20 min,20 mL scintillation vial (sealed with urethane cap and PTFE liner),sonicated 5 min; static,"DMF, acetone","DMF: 10 mL ×3; acetone: 10 mL ×3 (2 h, overnight, 2 h immersions)",80 °C under vacuum overnight,80.0,,nanocrystals (~65 ± 19 nm),,~65 ± 19 nm,,Ce6O4(OH)4 hexanuclear node; unsaturated (~9.33-connected),,16.3,1420.0,not_reported,yes,,supercapacitor,10.1021/acsami.1c02038,ok,
10.1021/jacs.6b10055,downloaded\10.1021_jacs.6b10055.pdf,SI downloaded\10.1021_jacs.6b10055_SI.pdf,mof_json_store\10.1021_jacs.6b10055\raw_output.json,mof_json_store\10.1021_jacs.6b10055\synthesis_001.json,no,,Ce-BTC,,ZrCl4,,117 mg,0.502068,mmol,nan,,,,,nan,,,,,"benzene-1,3,5-tricarboxylic acid",H3BTC,15 mg,15.0,mg,,,,,,,,,,,,,,,,,,,,,"N,N-dimethylformamide",DMF,1.2 mL,1.2,water,H2O,0.4 mL,0.4,100.0,100 °C,0.25,15 minutes,,stirred,"DMF, DMSO",DMF 10 mL ×3; DMSO 10 mL ×3,freeze-dried with benzene,,,yellow solid,54.0,,spn,Ce6(μ3-O)4(μ3-OH)4(OH)6(OH2)6 SBU,,22.0,1008.0,not_reported,not_reported,,,10.1021/jacs.6b10055,ok,
10.1039/c8dt02841a,downloaded\10.1039_c8dt02841a.pdf,SI downloaded\10.1039_c8dt02841a_SI.pdf,mof_json_store\10.1039_c8dt02841a\raw_output.json,mof_json_store\10.1039_c8dt02841a\synthesis_001.json,no,,CFA-14,1811523,ZrCl4,,11.6 mg; 0.04 mmol,0.04,mmol,nan,,,,,nan,,,,,"1,4-bis(3,5-bis(trifluoromethyl)-1H-pyrazole-4-yl)benzene",H2-tfpb,"9.6 mg, 0.02 mmol",0.02,mmol,,,,,,,,,,,"2,6-lutidine",,0.05 mL,0.05,mL,,,,,,methanol,MeOH,3 mL,3.0,,,,,120.0,120 °C,72.0,3 days,glass tube (10 mL),static,MeOH,,200 °C in high vacuum for 18 h,200.0,18.0,purple block crystals,63.0,,,tetrahedral Co(II) in 1-D chains bridged by OH−; two-fold interpenetrated,"a=b=20.3213(11) Å, c=12.4045(8) Å, V=5122.5(6) Å3, I41/acd",4.6,567.0,not_reported,not_reported,300.0,CO2_capture;luminescence,10.1039/c8dt02841a,ok,
10.1039/c3dt50787d,downloaded\10.1039_c3dt50787d.pdf,SI downloaded\10.1039_c3dt50787d_SI.pdf,mof_json_store\10.1039_c3dt50787d\raw_output.json,mof_json_store\10.1039_c3dt50787d\synthesis_001.json,no,,CFA-1,930634,ZrCl4,,37.17 mg (0.17 mmol),0.17,mmol,nan,,,,,nan,,,,,"1H,1′H-5,5′-bibenzo[d][1,2,3]triazole",H2-bibta,10 mg (0.04 mmol),0.04,mmol,,,,,,,,,,,,,,,,,,,,,N-methylformamide,NMF,4 mL,4.0,,,,,90.0,90 °C,72.0,3 days,sealed glass tube,static,"NMF, MeOH",NMF 3×; MeOH 3×,250 °C under high vacuum for 20 h,250.0,20.0,light brown trigonal prisms,89.0,0.06 × 0.04 × 0.04 mm,acs,Zn5(OAc)4 Kuratowski-type 6-connected SBU,"a=17.750(3) Å, c=19.192(4) Å, P321",10.3,1965.0,not_reported,not_reported,350.0,,10.1039/c3dt50787d,ok,
10.1002/asia.202401035,downloaded\10.1002_asia.202401035.pdf,SI downloaded\10.1002_asia.202401035_SI.pdf,mof_json_store\10.1002_asia.202401035\raw_output.json,mof_json_store\10.1002_asia.202401035\synthesis_001.json,no,,UiO-66(Ce),,Zn(NO3)2·6H2O,,10.9652 g (0.020 mol) in 40 mL H2O,20,mmol,nan,,,,,nan,,,,,terephthalic acid,H2BDC,4.1535 g (0.025 mol) in 150 mL DMF,0.025,mol,,,,,,,,,,,,,,,,,,,,,"N,N-dimethylformamide",DMF,150 mL,150.0,water,H2O,40 mL,40.0,100.0,reflux at 100 °C,0.333,20 minutes,"250 mL Radleys Ready reactor (oil-jacketed, reflux)",stirred,"DMF, acetone, DCM","DMF 3×, acetone 4×; solvent exchange: acetone 8 h, DCM 8 h",100 °C overnight to evaporate DCM,100.0,,,,,,Ce6O4(OH)4 SBU,"a=21.4712(4) Å, Fm-3m",,827.0,not_reported,not_reported,,,10.1002/asia.202401035,ok,
10.1021/jacs.0c00679,downloaded\10.1021_jacs.0c00679.pdf,SI downloaded\10.1021_jacs.0c00679_SI.pdf,mof_json_store\10.1021_jacs.0c00679\raw_output.json,mof_json_store\10.1021_jacs.0c00679\synthesis_001.json,no,,Ce6-BTB,,In(NO3)3,,117 mg,0.388925,mmol,nan,,,,,nan,,,,,"1,3,5-benzenetribenzoate acid","H3BTB, BTB",31.3 mg,31.3,mg,,,,,,,,,,,water,H2O,0.4 mL,0.4,mL,formic acid,,,,,"N,N-dimethylformamide",DMF,1.2 mL,1.2,,,,,80.0,80 °C,0.5,"15 min at 80 °C, cooled to RT, then 15 min at 80 °C",,stirred,DMF,3×,,,,bright yellow nanoplates,,"∼500 nm diameter, thickness ∼1.2 nm",,Ce6(μ3-O)4(μ3-OH)4 SBU,,,306.0,not_reported,not_reported,,,10.1021/jacs.0c00679,ok,
10.1021/jacs.0c00679,downloaded\10.1021_jacs.0c00679.pdf,SI downloaded\10.1021_jacs.0c00679_SI.pdf,mof_json_store\10.1021_jacs.0c00679\raw_output.json,mof_json_store\10.1021_jacs.0c00679\synthesis_002.json,no,,Ce6-BTB,,TbCl3·6H2O,Ce6 cluster,82 mg,0.279503,mmol,nan,,,,,nan,,,,,"1,3,5-benzenetribenzoate acid","H3BTB, BTB",31.3 mg,31.3,mg,,,,,,,,,,,water,H2O,0.4 mL,0.4,mL,formic acid,,,,,"N,N-dimethylformamide",DMF,1.2 mL,1.2,,,,,80.0,80 °C,0.5,"15 min at 80 °C, cooled to RT, then 15 min at 80 °C",,stirred,DMF,3×,,,,bright yellow nanoplates,,"∼500 nm diameter, thickness ∼1.2 nm",,Ce6(μ3-O)4(μ3-OH)4 SBU,,,306.0,not_reported,not_reported,,,10.1021/jacs.0c00679,ok,
10.1039/c2jm16371c,downloaded\10.1039_c2jm16371c.pdf,SI downloaded\10.1039_c2jm16371c_SI.pdf,mof_json_store\10.1039_c2jm16371c\raw_output.json,mof_json_store\10.1039_c2jm16371c\synthesis_001.json,no,,Cu3(BTC)2 (HKUST-1),,EuCl3·6H2O,,"0.50 mmol, 0.12 g",0.5,mmol,nan,,,,,nan,,,,,"benzene-1,3,5-tricarboxylic acid",H3BTC,"0.29 mmol, 0.06 g",0.29,mmol,,,,,,,,,,,,,,,,,,,,,ethanol,EtOH,15 mL,15.0,,,,,85.0,358 K,24.0,24 h,autoclave,"pre-stirred 15 min, then static",ethanol,,dried at 333 K for 24 h,60.0,24.0,nanocrystals (~300 nm),,~300 nm,,,,,,,,,,10.1039/c2jm16371c,ok,
10.1039/c5dt01673h,downloaded\10.1039_c5dt01673h.pdf,SI downloaded\10.1039_c5dt01673h_SI.pdf,mof_json_store\10.1039_c5dt01673h\raw_output.json,mof_json_store\10.1039_c5dt01673h\synthesis_001.json,yes,"Non-interpenetrated MFU-4XL could not be obtained; varying 60–150 °C, concentration (2–25 μmol mL−1), and solvent (e.g., N,N-dibutylformamide) still gave interpenetrated CFA-7.",CFA-7,1062243,GdCl3·6H2O,,"10.8 mg, 0.08 mmol",0.08,mmol,nan,,,,,nan,,,,,"6,6,14,14-tetramethyl-6,14-dihydroquinoxalino[2,3-b]phenazinebistriazole",H2-tqpt,"10 mg, 0.02 mmol",0.02,mmol,,,,,,,,,,,,,,,,,,,,,"N,N-dimethylformamide",DMF,4 mL,4.0,,,,,130.0,130 °C,72.0,3 days,sealed glass tube (10 mL),static,"DMF, MeOH",DMF 3×1 mL; MeOH 3×3 mL,300 °C under vacuum,300.0,,light yellow pseudo-cubic crystals,51.0,,,Kuratowski-type Zn5Cl4 pentanuclear SBU,"a=28.764(4) Å, c=69.369(9) Å, R-3m",11.71,1718.0,yes,not_reported,420.0,CO2_capture;hydrogen_storage,10.1039/c5dt01673h,ok,
10.1039/c5dt01673h,downloaded\10.1039_c5dt01673h.pdf,SI downloaded\10.1039_c5dt01673h_SI.pdf,mof_json_store\10.1039_c5dt01673h\raw_output.json,mof_json_store\10.1039_c5dt01673h\synthesis_003.json,yes,"Non-interpenetrated MFU-4XL could not be obtained; varying 60–150 °C, concentration (2–25 μmol mL−1), and solvent (e.g., N,N-dibutylformamide) still gave interpenetrated CFA-7.",CFA-7-iodide,,Zn(NO3)2·6H2O,,"25.6 mg, 0.08 mmol",0.08,mmol,nan,,,,,nan,,,,,"6,6,14,14-tetramethyl-6,14-dihydroquinoxalino[2,3-b]phenazinebistriazole",H2-tqpt,"10 mg, 0.02 mmol",0.02,mmol,,,,,,,,,,,,,,,,,,,,,"N,N-dimethylformamide",DMF,4 mL,4.0,,,,,140.0,140 °C,72.0,3 days,sealed glass tube (10 mL),static,"DMF, MeOH",DMF 3×1 mL; MeOH 3×3 mL,300 °C under vacuum,300.0,,pseudo-cubic yellow crystals,48.0,,,Kuratowski-type Zn5I4 pentanuclear SBU,"a=28.6916(9) Å, c=69.452(4) Å, V=49 514(2) Å3, trigonal",,,yes,not_reported,,,10.1039/c5dt01673h,ok,
10.1039/c7dt00582b,downloaded\10.1039_c7dt00582b.pdf,SI downloaded\10.1039_c7dt00582b_SI.pdf,mof_json_store\10.1039_c7dt00582b\raw_output.json,mof_json_store\10.1039_c7dt00582b\synthesis_001.json,no,,Cu(I)[CFA-4],1532600,Ag(NO3),,10 mg; 0.04 mmol,0.04,mmol,nan,,,,,nan,,,,,"1,4-bis(3,5-bis(trifluoromethyl)-1H-pyrazole-4-yl)benzene",H2-tfpb,"10 mg, 0.02 mmol",0.02,mmol,,,,,,,,,,,,,,,,,,,,,"N,N-dimethylformamide",DMF,3 mL,3.0,,,,,120.0,120 °C,72.0,3 days,glass tube (10 mL),static,"DMF, MeOH",,100 °C under vacuum,100.0,,hexagonal prisms,43.0,,,pentanuclear {Cu5(pz)6}− SBU,"a=23.630(5), b=23.630(5), c=41.390(5), P6322",14.3,1324.0,not_reported,not_reported,450.0,sensing;luminescence,10.1039/c7dt00582b,ok,
10.1039/c7dt00582b,downloaded\10.1039_c7dt00582b.pdf,SI downloaded\10.1039_c7dt00582b_SI.pdf,mof_json_store\10.1039_c7dt00582b\raw_output.json,mof_json_store\10.1039_c7dt00582b\synthesis_002.json,no,,Cu(I)[CFA-4],1532600,Co(NO3)2·6H2O,,10 mg; 0.04 mmol,0.04,mmol,nan,,,,,nan,,,,,"1,4-bis(3,5-bis(trifluoromethyl)-1H-pyrazole-4-yl)benzene",H2-tfpb,"10 mg, 0.02 mmol",0.02,mmol,,,,,,,,,,,"2,6-lutidine",,0.05 mL,0.05,mL,,,,,,methanol,MeOH,3 mL,3.0,,,,,120.0,120 °C,72.0,3 days,glass tube (10 mL),static,"DMF, MeOH",,100 °C under vacuum,100.0,,hexagonal prismatic-bipyramidal crystals,,,,pentanuclear {Cu5(pz)6}− SBU,"a=23.630(5), b=23.630(5), c=41.390(5), P6322",14.3,1324.0,not_reported,not_reported,450.0,sensing;luminescence,10.1039/c7dt00582b,ok,
10.1039/c3dt32302a,downloaded\10.1039_c3dt32302a.pdf,SI downloaded\10.1039_c3dt32302a_SI.pdf,mof_json_store\10.1039_c3dt32302a\raw_output.json,mof_json_store\10.1039_c3dt32302a\synthesis_001.json,yes,Water impurity caused amorphous precipitation; no CFA-2 formation.,CFA-2,,Zn(CH3COO)2·2H2O,,"4 mg, 0.02 mmol",0.02,mmol,nan,,,,,nan,,,,,"3,3’,5,5’-tetraphenyl-1H,1’H-4,4’-bipyrazole",H2-phbpz,"15 mg, 0.034 mmol",0.034,mmol,,,,,,,,,,,triethylamine,Et3N,0.1 mL,,,,,,,,"N,N-diethylformamide",DEF,2.5 mL,2.5,methanol,MeOH,2.5 mL,2.5,110.0,110 °C,72.0,3 days,"glass tube (10 mL, capped)",,MeOH,thoroughly,,,,colorless crystals,,,srs,trinuclear Cu(I)3 pyrazolate SBU,"a=30.835(14), c=29.306(7) Å, I41/a",,327.0,yes,not_reported,,,10.1039/c3dt32302a,ok,
10.1039/c3dt32302a,downloaded\10.1039_c3dt32302a.pdf,SI downloaded\10.1039_c3dt32302a_SI.pdf,mof_json_store\10.1039_c3dt32302a\raw_output.json,mof_json_store\10.1039_c3dt32302a\synthesis_002.json,yes,Water impurity caused amorphous precipitation; no CFA-2 formation.,CFA-2,,Co(NO3)2·6H2O,Cu2O,"4 mg, 0.028 mmol",0.028,mmol,nan,,,,,nan,,,,,"3,3’,5,5’-tetraphenyl-1H,1’H-4,4’-bipyrazole",H2-phbpz,"15 mg, 0.034 mmol",0.034,mmol,,,,,,,,,,,aqueous ammonia (28 wt%),,1 mL,,,,,,,,ethanol,EtOH,4 mL,4.0,,,,,25,room temperature,,,,static,MeOH,,,,,colorless crystals,,,srs,trinuclear Cu(I)3 pyrazolate SBU,"a=30.835(14), c=29.306(7) Å, I41/a",,327.0,yes,not_reported,,,10.1039/c3dt32302a,ok,
10.1039/c3dt32302a,downloaded\10.1039_c3dt32302a.pdf,SI downloaded\10.1039_c3dt32302a_SI.pdf,mof_json_store\10.1039_c3dt32302a\raw_output.json,mof_json_store\10.1039_c3dt32302a\synthesis_003.json,yes,Water impurity caused amorphous precipitation; no CFA-2 formation.,CFA-3,,Cu(ClO4)2·6H2O,Ag2O,"4 mg, 0.017 mmol",0.017,mmol,nan,,,,,nan,,,,,"3,3’,5,5’-tetraphenyl-1H,1’H-4,4’-bipyrazole",H2-phbpz,"15 mg, 0.034 mmol",0.034,mmol,,,,,,,,,,,aqueous ammonia (28 wt%),,1 mL,,,,,,,,ethanol,EtOH,4 mL,4.0,,,,,25,room temperature,120.0,5 days,,static,MeOH,,dried in air at ambient conditions,,,colorless crystals,,,hcb,trinuclear Ag(I)3 pyrazolate SBU,"a=16.3399(3), b=32.7506(4), c=16.2624(3) Å, β=107.382(2)°, P21/c",,,yes,not_reported,,,10.1039/c3dt32302a,ok,
10.1039/c2dt30649b,downloaded\10.1039_c2dt30649b.pdf,,mof_json_store\10.1039_c2dt30649b\raw_output.json,mof_json_store\10.1039_c2dt30649b\synthesis_001.json,no,,DUT-4,,Cu(ClO4)2·6H2O,,"0.51 g, 1.38 mmol",1.38,mmol,nan,,,,,nan,,,,,"2,6-naphthalenedicarboxylic acid","2,6-ndc","0.30 g, 1.38 mmol",1.38,mmol,,,,,,,,,,,,,,,,,,,,,"N,N-dimethylformamide",DMF,30 mL,30.0,,,,,110.0,110 °C,2.0,2 h,,,"DMF, CHCl3","DMF 3×; CHCl3 overnight exchange, then 3×",170 °C under reduced pressure,170.0,,white solids,,,,,,,,not_reported,not_reported,,luminescence;sensing,10.1039/c2dt30649b,ok,
10.1021/jp063074r,downloaded\10.1021_jp063074r.pdf,SI downloaded\10.1021_jp063074r_SI.pdf,mof_json_store\10.1021_jp063074r\raw_output.json,mof_json_store\10.1021_jp063074r\synthesis_001.json,no,,Cu3(BTC)2 (HKUST-1),,Cu(ClO4)2·6H2O,,0.875 g (3.6 mmol),3.6,mmol,nan,,,,,nan,,,,,"benzene-1,3,5-tricarboxylic acid",BTC,0.42 g (2.0 mmol),2.0,mmol,,,,,,,,,,,,,,,,,,,,,water,H2O,12 mL,12.0,ethanol,EtOH,12 mL,12.0,120.0,120 °C,12.0,12 h,Teflon-lined autoclave (40 mL Teflon liner),static,,,,,,,,,,Cu2 paddle-wheel dimers,,10.7,,not_reported,not_reported,302.0,,10.1021/jp063074r,ok,
10.1021/jp063074r,downloaded\10.1021_jp063074r.pdf,SI downloaded\10.1021_jp063074r_SI.pdf,mof_json_store\10.1021_jp063074r\raw_output.json,mof_json_store\10.1021_jp063074r\synthesis_002.json,no,,Cu3(BTC)2 (HKUST-1),,Cu(ClO4)2·6H2O,,10.39 g (43.00 mmol),43,mmol,nan,,,,,nan,,,,,"benzene-1,3,5-tricarboxylic acid",BTC,5.00 g (23.79 mmol),23.79,mmol,,,,,,,,,,,,,,,,,,,,,"N,N-dimethylformamide",DMF,83.30 mL,83.3,water,H2O,83.30 mL,83.3,85.0,85 °C,18.0,18 h (then cooled to RT for 8 h),1-L HDPE jar (tightly capped),stirred 10 min before heating; static during heating,"DMF, CH2Cl2","DMF wash, then CH2Cl2 exchange 3× (3× 200 mL) over 3 days",180 °C under vacuum for 48 h,180.0,48.0,dark blue crystals,,,,Cu2 paddle-wheel dimers,,10.7,,not_reported,not_reported,308.0,,10.1021/jp063074r,ok,
10.1039/c5cc02606g,downloaded\10.1039_c5cc02606g.pdf,SI downloaded\10.1039_c5cc02606g_SI.pdf,mof_json_store\10.1039_c5cc02606g\raw_output.json,mof_json_store\10.1039_c5cc02606g\synthesis_001.json,yes,Longer reaction times (>2 h) yielded Ce(HCOO)3 instead of MOF; 15 min at 100 °C gave phase-pure products.,Ce-UiO-66-BDC,,Cu(ClO4)2·6H2O,,"0.5333 M, 400 µL (aqueous)",0.213,mmol,nan,,,,,nan,,,,,terephthalic acid,H2BDC,35.4 mg (213 µmol),0.213,mmol,,,,,,,,,,,,,,,,,,,,,"N,N-dimethylformamide",DMF,1.2 mL,1.2,water,H2O,0.4 mL (from aqueous metal solution),0.4,100.0,100 °C,0.25,15 min,Pyrex glass reaction tube,stirred,"DMF, acetone","DMF 2×, acetone 4×",dried in air at 70 °C,70.0,,"white, spherical agglomerates",,100–500 nm,,Ce6O4(OH)4 12-connected SBU,"a=21.4727(3) Å, Fm-3m",,1282.0,yes,yes,300.0,alcohol_oxidation,10.1039/c5cc02606g,ok,
10.1039/c5cc02606g,downloaded\10.1039_c5cc02606g.pdf,SI downloaded\10.1039_c5cc02606g_SI.pdf,mof_json_store\10.1039_c5cc02606g\raw_output.json,mof_json_store\10.1039_c5cc02606g\synthesis_002.json,yes,Longer reaction times (>2 h) yielded Ce(HCOO)3 instead of MOF; 15 min at 100 °C gave phase-pure products.,Ce-UiO-66-Fum,,AlCl3·6H2O,,"0.5333 M, 400 µL (aqueous)",0.213,mmol,nan,,,,,nan,,,,,fumaric acid,H2Fum,213 µmol,0.213,mmol,,,,,,,,,,,,,,,,,,,,,"N,N-dimethylformamide",DMF,1.2 mL,1.2,water,H2O,0.4 mL (from aqueous metal solution),0.4,100.0,100 °C,0.25,15 min,Pyrex glass reaction tube,stirred,"DMF, acetone","DMF 2×, acetone 4×",dried in air at 70 °C,70.0,,,,,,Ce6O4(OH)4 12-connected SBU,"a=18.5728(2) Å, Pn-3",,732.0,not_reported,not_reported,220.0,,10.1039/c5cc02606g,ok,
10.1039/c5cc02606g,downloaded\10.1039_c5cc02606g.pdf,SI downloaded\10.1039_c5cc02606g_SI.pdf,mof_json_store\10.1039_c5cc02606g\raw_output.json,mof_json_store\10.1039_c5cc02606g\synthesis_003.json,yes,Longer reaction times (>2 h) yielded Ce(HCOO)3 instead of MOF; 15 min at 100 °C gave phase-pure products.,Ce-UiO-66-NDC,,AlCl3·6H2O,,"0.5333 M, 400 µL (aqueous)",0.213,mmol,nan,,,,,nan,,,,,"2,6-naphthalenedicarboxylic acid",H2NDC,213 µmol,0.213,mmol,,,,,,,,,,,,,,,,,,,,,"N,N-dimethylformamide",DMF,1.2 mL,1.2,water,H2O,0.4 mL (from aqueous metal solution),0.4,100.0,100 °C,0.25,15 min,Pyrex glass reaction tube,stirred,"DMSO, DMF","DMSO 2×, DMF 4×",dried in air at room temperature,,,,,,,Ce6O4(OH)4 12-connected SBU,"a=24.6240(1) Å, Fm-3m",,,no,no,,alcohol_oxidation,10.1039/c5cc02606g,ok,
10.1039/c5cc02606g,downloaded\10.1039_c5cc02606g.pdf,SI downloaded\10.1039_c5cc02606g_SI.pdf,mof_json_store\10.1039_c5cc02606g\raw_output.json,mof_json_store\10.1039_c5cc02606g\synthesis_004.json,yes,Longer reaction times (>2 h) yielded Ce(HCOO)3 instead of MOF; 15 min at 100 °C gave phase-pure products.,Ce-UiO-66-BPDC,,Cu(NO3)2·3H2O,,"0.5333 M, 400 µL (aqueous)",0.213,mmol,nan,,,,,nan,,,,,"biphenyl-4,4'-dicarboxylic acid",H2BPDC,213 µmol,0.213,mmol,,,,,,,,,,,,,,,,,,,,,"N,N-dimethylformamide",DMF,1.2 mL,1.2,water,H2O,0.4 mL (from aqueous metal solution),0.4,100.0,100 °C,0.25,15 min,Pyrex glass reaction tube,stirred,"DMSO, DMF","DMSO 2×, DMF 4×",dried in air at room temperature,,,,,,,Ce6O4(OH)4 12-connected SBU,"a=27.5836(2) Å, Fm-3m",,,no,no,,,10.1039/c5cc02606g,ok,
10.1039/c5cc02606g,downloaded\10.1039_c5cc02606g.pdf,SI downloaded\10.1039_c5cc02606g_SI.pdf,mof_json_store\10.1039_c5cc02606g\raw_output.json,mof_json_store\10.1039_c5cc02606g\synthesis_005.json,yes,Longer reaction times (>2 h) yielded Ce(HCOO)3 instead of MOF; 15 min at 100 °C gave phase-pure products.,Ce-UiO-66-BDC-F,,Cu(NO3)2·3H2O,,"0.5333 M, 400 µL (aqueous)",0.213,mmol,nan,,,,,nan,,,,,2-fluoroterephthalic acid,H2BDC-F,213 µmol,0.213,mmol,,,,,,,,,,,,,,,,,,,,,"N,N-dimethylformamide",DMF,1.2 mL,1.2,water,H2O,0.4 mL (from aqueous metal solution),0.4,100.0,100 °C,0.25,15 min,Pyrex glass reaction tube,stirred,"DMF, acetone","DMF 2×, acetone 4×",dried in air at 70 °C,70.0,,,,,,Ce6O4(OH)4 12-connected SBU,"a=21.5241(8) Å, Fm-3m",,1075.0,not_reported,not_reported,,,10.1039/c5cc02606g,ok,
10.1039/c5cc02606g,downloaded\10.1039_c5cc02606g.pdf,SI downloaded\10.1039_c5cc02606g_SI.pdf,mof_json_store\10.1039_c5cc02606g\raw_output.json,mof_json_store\10.1039_c5cc02606g\synthesis_006.json,yes,Longer reaction times (>2 h) yielded Ce(HCOO)3 instead of MOF; 15 min at 100 °C gave phase-pure products.,Ce-UiO-66-BDC-CH3,,Cu(NO3)2·3H2O,,"0.5333 M, 400 µL (aqueous)",0.213,mmol,nan,,,,,nan,,,,,2-methylterephthalic acid,H2BDC-CH3,213 µmol,0.213,mmol,,,,,,,,,,,,,,,,,,,,,"N,N-dimethylformamide",DMF,1.2 mL,1.2,water,H2O,0.4 mL (from aqueous metal solution),0.4,100.0,100 °C,0.25,15 min,Pyrex glass reaction tube,stirred,"DMF, acetone","DMF 2×, acetone 4×",dried in air at 70 °C,70.0,,,,,,Ce6O4(OH)4 12-connected SBU,"a=21.4842(2) Å, Fm-3m",,985.0,not_reported,not_reported,,,10.1039/c5cc02606g,ok,
10.1039/c5cc02606g,downloaded\10.1039_c5cc02606g.pdf,SI downloaded\10.1039_c5cc02606g_SI.pdf,mof_json_store\10.1039_c5cc02606g\raw_output.json,mof_json_store\10.1039_c5cc02606g\synthesis_007.json,yes,Longer reaction times (>2 h) yielded Ce(HCOO)3 instead of MOF; 15 min at 100 °C gave phase-pure products.,Ce-UiO-66-BDC-Cl,,W12O40,,"0.5333 M, 400 µL (aqueous)",0.213,mmol,Cu(NO3)2·3H2O,,,,,nan,,,,,2-chloroterephthalic acid,H2BDC-Cl,213 µmol,0.213,mmol,,,,,,,,,,,,,,,,,,,,,"N,N-dimethylformamide",DMF,1.2 mL,1.2,water,H2O,0.4 mL (from aqueous metal solution),0.4,100.0,100 °C,0.25,15 min,Pyrex glass reaction tube,stirred,"DMF, acetone","DMF 2×, acetone 4×",dried in air at 70 °C,70.0,,,,,,Ce6O4(OH)4 12-connected SBU,"a=21.4904(2) Å, Fm-3m",,770.0,not_reported,not_reported,,,10.1039/c5cc02606g,ok,
10.1039/c5cc02606g,downloaded\10.1039_c5cc02606g.pdf,SI downloaded\10.1039_c5cc02606g_SI.pdf,mof_json_store\10.1039_c5cc02606g\raw_output.json,mof_json_store\10.1039_c5cc02606g\synthesis_008.json,yes,Longer reaction times (>2 h) yielded Ce(HCOO)3 instead of MOF; 15 min at 100 °C gave phase-pure products.,Ce-UiO-66-BDC-NO2,,W12O40,,"0.5333 M, 400 µL (aqueous)",0.213,mmol,CuCl2·2H2O,,,,,nan,,,,,2-nitroterephthalic acid,H2BDC-NO2,213 µmol,0.213,mmol,,,,,,,,,,,,,,,,,,,,,"N,N-dimethylformamide",DMF,1.2 mL,1.2,water,H2O,0.4 mL (from aqueous metal solution),0.4,100.0,100 °C,0.25,15 min,Pyrex glass reaction tube,stirred,"DMF, acetone","DMF 2×, acetone 4×",dried in air at 70 °C,70.0,,,,,,Ce6O4(OH)4 12-connected SBU,"a=21.5194(2) Å, Fm-3m",,727.0,not_reported,not_reported,,,10.1039/c5cc02606g,ok,
10.1039/c5cc02606g,downloaded\10.1039_c5cc02606g.pdf,SI downloaded\10.1039_c5cc02606g_SI.pdf,mof_json_store\10.1039_c5cc02606g\raw_output.json,mof_json_store\10.1039_c5cc02606g\synthesis_009.json,yes,Longer reaction times (>2 h) yielded Ce(HCOO)3 instead of MOF; 15 min at 100 °C gave phase-pure products.,Ce-UiO-66-BDC-COOH,,Mo12O40,,"0.5333 M, 400 µL (aqueous)",0.213,mmol,Cu(NO3)2·3H2O,,,,,nan,,,,,"1,2,4-benzenetricarboxylic acid",H2BDC-COOH,213 µmol,0.213,mmol,,,,,,,,,,,,,,,,,,,,,"N,N-dimethylformamide",DMF,1.2 mL,1.2,water,H2O,0.4 mL (from aqueous metal solution),0.4,100.0,100 °C,0.25,15 min,Pyrex glass reaction tube,stirred,"DMF, acetone","DMF 2×, acetone 4×",dried in air at 70 °C,70.0,,,,,,Ce6O4(OH)4 12-connected SBU,"a=21.4718(7) Å, Fm-3m",,,not_reported,not_reported,,,10.1039/c5cc02606g,ok,
10.1039/c5qi00016e,downloaded\10.1039_c5qi00016e.pdf,SI downloaded\10.1039_c5qi00016e_SI.pdf,mof_json_store\10.1039_c5qi00016e\raw_output.json,mof_json_store\10.1039_c5qi00016e\synthesis_001.json,no,,,,W12O40,,0.2 mmol,0.2,mmol,AgNO3,,,,,nan,,,,,"2,5-pyridinedicarboxylic acid","2,5-H2pdc",0.8 mmol,0.8,mmol,,,,,,,,,,,,,,,,,,,,,"N,N-dimethylformamide",DMF,22 mL,22.0,ethanol,EtOH,10 mL,10.0,160.0,160 °C,12.0,12 h,Teflon-lined autoclave (40 mL),"stirred (premix), then static solvothermal",ethanol,3×,dried at 60 °C in vacuum,60.0,,hierarchical superstructures of asymmetric dendritic branches (10–50 µm),,,,,,,2.2,not_reported,not_reported,,,10.1039/c5qi00016e,ok,
10.1039/c5qi00016e,downloaded\10.1039_c5qi00016e.pdf,SI downloaded\10.1039_c5qi00016e_SI.pdf,mof_json_store\10.1039_c5qi00016e\raw_output.json,mof_json_store\10.1039_c5qi00016e\synthesis_002.json,no,,,,W12O40,,0.2 mmol,0.2,mmol,Cu(NO3)2·3H2O,,,,,nan,,,,,"2,5-pyridinedicarboxylic acid","2,5-H2pdc",0.8 mmol,0.8,mmol,,,,,,,,,,,,,,,,,,,,,"N,N-dimethylformamide",DMF,22 mL,22.0,ethanol,EtOH,10 mL,10.0,80.0,80 °C,12.0,12 h,Teflon-lined autoclave (40 mL),"stirred (premix), then static solvothermal",ethanol,3×,dried at 60 °C in vacuum,60.0,,uniform nanospheres (~500 nm),,,,,,,,not_reported,not_reported,,,10.1039/c5qi00016e,ok,
10.1039/c5qi00016e,downloaded\10.1039_c5qi00016e.pdf,SI downloaded\10.1039_c5qi00016e_SI.pdf,mof_json_store\10.1039_c5qi00016e\raw_output.json,mof_json_store\10.1039_c5qi00016e\synthesis_003.json,no,,,,W12O40,,0.2 mmol,0.2,mmol,Cu(NO3)2·3H2O,,,,,nan,,,,,"2,5-pyridinedicarboxylic acid","2,5-H2pdc",0.8 mmol,0.8,mmol,,,,,,,,,,,,,,,,,,,,,"N,N-dimethylformamide",DMF,22 mL,22.0,ethanol,EtOH,10 mL,10.0,100.0,100 °C,12.0,12 h,Teflon-lined autoclave (40 mL),"stirred (premix), then static solvothermal",ethanol,3×,dried at 60 °C in vacuum,60.0,,approximate hierarchical cubes (edge ~30 µm),,,,,,,,not_reported,not_reported,,,10.1039/c5qi00016e,ok,
10.1039/c5qi00016e,downloaded\10.1039_c5qi00016e.pdf,SI downloaded\10.1039_c5qi00016e_SI.pdf,mof_json_store\10.1039_c5qi00016e\raw_output.json,mof_json_store\10.1039_c5qi00016e\synthesis_004.json,no,,,,W12O40,,0.2 mmol,0.2,mmol,Cu(NO3)2·3H2O,,,,,nan,,,,,"2,5-pyridinedicarboxylic acid","2,5-H2pdc",0.8 mmol,0.8,mmol,,,,,,,,,,,,,,,,,,,,,"N,N-dimethylformamide",DMF,22 mL,22.0,ethanol,EtOH,10 mL,10.0,140.0,140 °C,12.0,12 h,Teflon-lined autoclave (40 mL),"stirred (premix), then static solvothermal",ethanol,3×,dried at 60 °C in vacuum,60.0,,hierarchical superstructures (narrower size distribution),,,,,,,,not_reported,not_reported,,,10.1039/c5qi00016e,ok,
10.1039/c5qi00016e,downloaded\10.1039_c5qi00016e.pdf,SI downloaded\10.1039_c5qi00016e_SI.pdf,mof_json_store\10.1039_c5qi00016e\raw_output.json,mof_json_store\10.1039_c5qi00016e\synthesis_005.json,no,,,,W12O40,,0.2 mmol,0.2,mmol,Cu(NO3)2·3H2O,,,,,nan,,,,,"2,5-pyridinedicarboxylic acid","2,5-H2pdc",0.8 mmol,0.8,mmol,,,,,,,,,,,,,,,,,,,,,"N,N-dimethylformamide",DMF,22 mL,22.0,ethanol,EtOH,10 mL,10.0,180.0,180 °C,12.0,12 h,Teflon-lined autoclave (40 mL),"stirred (premix), then static solvothermal",ethanol,3×,dried at 60 °C in vacuum,60.0,,hierarchical superstructures destroyed; irregular structures,,,,,,,,not_reported,not_reported,,,10.1039/c5qi00016e,ok,
10.1039/c5qi00016e,downloaded\10.1039_c5qi00016e.pdf,SI downloaded\10.1039_c5qi00016e_SI.pdf,mof_json_store\10.1039_c5qi00016e\raw_output.json,mof_json_store\10.1039_c5qi00016e\synthesis_006.json,no,,,,Zn(NO3)2,,0.05 mmol,0.05,mmol,nan,,,,,nan,,,,,"2,5-pyridinedicarboxylic acid","2,5-H2pdc",0.2 mmol,0.2,mmol,,,,,,,,,,,,,,,,,,,,,"N,N-dimethylformamide",DMF,22 mL,22.0,ethanol,EtOH,10 mL,10.0,160.0,160 °C,12.0,12 h,Teflon-lined autoclave (40 mL),"stirred (premix), then static solvothermal",ethanol,3×,dried at 60 °C in vacuum,60.0,,uniform spheres (~500 nm),,,,,,,,not_reported,not_reported,,,10.1039/c5qi00016e,ok,
10.1039/c5qi00016e,downloaded\10.1039_c5qi00016e.pdf,SI downloaded\10.1039_c5qi00016e_SI.pdf,mof_json_store\10.1039_c5qi00016e\raw_output.json,mof_json_store\10.1039_c5qi00016e\synthesis_007.json,no,,,,Zn(NO3)2,,0.05 mmol,0.05,mmol,nan,,,,,nan,,,,,"2,5-pyridinedicarboxylic acid","2,5-H2pdc",0.2 mmol,0.2,mmol,,,,,,,,,,,,,,,,,,,,,"N,N-dimethylformamide",DMF,22 mL,22.0,ethanol,EtOH,10 mL,10.0,160.0,160 °C,96.0,96 h,Teflon-lined autoclave (40 mL),"stirred (premix), then static solvothermal",ethanol,3×,dried at 60 °C in vacuum,60.0,,octahedra (~27 µm) with some nanoparticles (100–350 nm),,,,,,,,not_reported,not_reported,,,10.1039/c5qi00016e,ok,
10.1039/c5qi00016e,downloaded\10.1039_c5qi00016e.pdf,SI downloaded\10.1039_c5qi00016e_SI.pdf,mof_json_store\10.1039_c5qi00016e\raw_output.json,mof_json_store\10.1039_c5qi00016e\synthesis_008.json,no,,,,Zn(NO3)2·6H2O,,0.1 mmol,0.1,mmol,nan,,,,,nan,,,,,"2,5-pyridinedicarboxylic acid","2,5-H2pdc",0.4 mmol,0.4,mmol,,,,,,,,,,,,,,,,,,,,,"N,N-dimethylformamide",DMF,22 mL,22.0,ethanol,EtOH,10 mL,10.0,160.0,160 °C,12.0,12 h,Teflon-lined autoclave (40 mL),"stirred (premix), then static solvothermal",ethanol,3×,dried at 60 °C in vacuum,60.0,,mixed nanoparticles and complicated hierarchical superstructures,,,,,,,,not_reported,not_reported,,,10.1039/c5qi00016e,ok,
10.1039/c5qi00016e,downloaded\10.1039_c5qi00016e.pdf,SI downloaded\10.1039_c5qi00016e_SI.pdf,mof_json_store\10.1039_c5qi00016e\raw_output.json,mof_json_store\10.1039_c5qi00016e\synthesis_009.json,no,,,,Zn(NO3)2·6H2O,,0.15 mmol,0.15,mmol,nan,,,,,nan,,,,,"2,5-pyridinedicarboxylic acid","2,5-H2pdc",0.6 mmol,0.6,mmol,,,,,,,,,,,,,,,,,,,,,"N,N-dimethylformamide",DMF,22 mL,22.0,ethanol,EtOH,10 mL,10.0,160.0,160 °C,12.0,12 h,Teflon-lined autoclave (40 mL),"stirred (premix), then static solvothermal",ethanol,3×,dried at 60 °C in vacuum,60.0,,"hierarchical superstructures, more complex; no nanoparticles",,,,,,,,not_reported,not_reported,,,10.1039/c5qi00016e,ok,
10.1039/c5qi00016e,downloaded\10.1039_c5qi00016e.pdf,SI downloaded\10.1039_c5qi00016e_SI.pdf,mof_json_store\10.1039_c5qi00016e\raw_output.json,mof_json_store\10.1039_c5qi00016e\synthesis_010.json,no,,,,CuCl2·2H2O,,0.2 mmol,0.2,mmol,nan,,,,,nan,,,,,"2,5-pyridinedicarboxylic acid","2,5-H2pdc",0.8 mmol,0.8,mmol,,,,,,,,,,,,,,,,,,,,,ethanol,EtOH,20 mL,20.0,"N,N-dimethylformamide",DMF,12 mL,12.0,160.0,160 °C,12.0,12 h,Teflon-lined autoclave (40 mL),"stirred (premix), then static solvothermal",ethanol,3×,dried at 60 °C in vacuum,60.0,,typical hierarchical superstructures with some detached branches,,,,,,,,not_reported,not_reported,,,10.1039/c5qi00016e,ok,
10.1039/c5qi00016e,downloaded\10.1039_c5qi00016e.pdf,SI downloaded\10.1039_c5qi00016e_SI.pdf,mof_json_store\10.1039_c5qi00016e\raw_output.json,mof_json_store\10.1039_c5qi00016e\synthesis_011.json,no,,,,CuCl2·2H2O,,0.2 mmol,0.2,mmol,nan,,,,,nan,,,,,"2,5-pyridinedicarboxylic acid","2,5-H2pdc",0.8 mmol,0.8,mmol,,,,,,,,,,,,,,,,,,,,,"N,N-dimethylformamide",DMF,32 mL,32.0,,,,,160.0,160 °C,12.0,12 h,Teflon-lined autoclave (40 mL),"stirred (premix), then static solvothermal",ethanol,3×,dried at 60 °C in vacuum,60.0,,uniform spheres (~1 µm); no hierarchical structures,,,,,,,,not_reported,not_reported,,,10.1039/c5qi00016e,ok,
10.1039/c5qi00016e,downloaded\10.1039_c5qi00016e.pdf,SI downloaded\10.1039_c5qi00016e_SI.pdf,mof_json_store\10.1039_c5qi00016e\raw_output.json,mof_json_store\10.1039_c5qi00016e\synthesis_012.json,no,,,,CuCl2·2H2O,,0.2 mmol,0.2,mmol,nan,,,,,nan,,,,,"2,5-pyridinedicarboxylic acid","2,5-H2pdc",0.8 mmol,0.8,mmol,,,,,,,,,,,,,,,,,,,,,"N,N-dimethylformamide",DMF,22 mL,22.0,ethanol,EtOH,10 mL,10.0,160.0,160 °C,1.0,1 h,Teflon-lined autoclave (40 mL),"stirred (premix), then static solvothermal",ethanol,3×,dried at 60 °C in vacuum,60.0,,uniform nanospheres (~500 nm),,,,,,,,not_reported,not_reported,,,10.1039/c5qi00016e,ok,
10.1039/c5qi00016e,downloaded\10.1039_c5qi00016e.pdf,SI downloaded\10.1039_c5qi00016e_SI.pdf,mof_json_store\10.1039_c5qi00016e\raw_output.json,mof_json_store\10.1039_c5qi00016e\synthesis_013.json,no,,,,CuBr2,,0.2 mmol,0.2,mmol,nan,,,,,nan,,,,,"2,5-pyridinedicarboxylic acid","2,5-H2pdc",0.8 mmol,0.8,mmol,,,,,,,,,,,,,,,,,,,,,"N,N-dimethylformamide",DMF,22 mL,22.0,ethanol,EtOH,10 mL,10.0,160.0,160 °C,1.3333333333333333,1.33 h,Teflon-lined autoclave (40 mL),"stirred (premix), then static solvothermal",ethanol,3×,dried at 60 °C in vacuum,60.0,,microstructured spheroids (~20 µm) formed by agglomerated nanospheres,,,,,,,,not_reported,not_reported,,,10.1039/c5qi00016e,ok,
10.1039/c5qi00016e,downloaded\10.1039_c5qi00016e.pdf,SI downloaded\10.1039_c5qi00016e_SI.pdf,mof_json_store\10.1039_c5qi00016e\raw_output.json,mof_json_store\10.1039_c5qi00016e\synthesis_014.json,no,,,,Pb(CH3COO)2,,0.2 mmol,0.2,mmol,nan,,,,,nan,,,,,"2,5-pyridinedicarboxylic acid","2,5-H2pdc",0.8 mmol,0.8,mmol,,,,,,,,,,,,,,,,,,,,,"N,N-dimethylformamide",DMF,22 mL,22.0,ethanol,EtOH,10 mL,10.0,160.0,160 °C,1.5,1.5 h,Teflon-lined autoclave (40 mL),"stirred (premix), then static solvothermal",ethanol,3×,dried at 60 °C in vacuum,60.0,,poorly-formed hierarchical superstructures (early-stage 3D growth),,,,,,,,not_reported,not_reported,,,10.1039/c5qi00016e,ok,
10.1039/c5qi00016e,downloaded\10.1039_c5qi00016e.pdf,SI downloaded\10.1039_c5qi00016e_SI.pdf,mof_json_store\10.1039_c5qi00016e\raw_output.json,mof_json_store\10.1039_c5qi00016e\synthesis_015.json,no,,,,Co(NO3)2·6H2O,,0.2 mmol,0.2,mmol,nan,,,,,nan,,,,,"2,5-pyridinedicarboxylic acid","2,5-H2pdc",0.8 mmol,0.8,mmol,,,,,,,,,,,,,,,,,,,,,"N,N-dimethylformamide",DMF,22 mL,22.0,ethanol,EtOH,10 mL,10.0,160.0,160 °C,24.0,24 h,Teflon-lined autoclave (40 mL),"stirred (premix), then static solvothermal",ethanol,3×,dried at 60 °C in vacuum,60.0,,"hierarchical superstructures, more complex; broad size distribution",,,,,,,,not_reported,not_reported,,,10.1039/c5qi00016e,ok,
10.1021/ja0752336,downloaded\10.1021_ja0752336.pdf,,mof_json_store\10.1021_ja0752336\raw_output.json,mof_json_store\10.1021_ja0752336\synthesis_001.json,no,,MOF-5-like,,Cd(NO3)2·4H2O,,3.92 g,15.0491,mmol,nan,,,,,nan,,,,,terephthalic acid,H2BDC,0.83 g,0.83,g,,,,,,,,,,,,,,,,,,,,,"N,N-dimethylformamide",DMF,130 cm3,130.0,,,,,130.0,130 °C (reflux); cooled at 5 °C/min,4.0,4 h; cooled at 5 °C/min,reflux system,,"DMF, CHCl3 (exchange)",three times,125 °C under reduced vacuum for 3 h,125.0,3.0,cubic crystals,,10–100 μm,,,,,1032.4,not_reported,not_reported,,hydrogen_storage,10.1021/ja0752336,ok,
10.1021/ja0752336,downloaded\10.1021_ja0752336.pdf,,mof_json_store\10.1021_ja0752336\raw_output.json,mof_json_store\10.1021_ja0752336\synthesis_002.json,no,,MOF-5-like,,Cd(NO3)2·4H2O,,3.92 g,15.0491,mmol,nan,,,,,nan,,,,,terephthalic acid,H2BDC,0.83 g,0.83,g,,,,,,,,,,,,,,,,,,,,,"N,N-dimethylformamide",DMF,130 cm3,130.0,,,,,130.0,130 °C (reflux); cooled at 0.5 °C/min,4.0,4 h; cooled at 0.5 °C/min,reflux system,,"DMF, CHCl3 (exchange)",three times,125 °C under reduced vacuum for 3 h,125.0,3.0,cubic crystals,,10–100 μm,,,,,978.5,not_reported,not_reported,,hydrogen_storage,10.1021/ja0752336,ok,
10.1021/ja0752336,downloaded\10.1021_ja0752336.pdf,,mof_json_store\10.1021_ja0752336\raw_output.json,mof_json_store\10.1021_ja0752336\synthesis_003.json,no,,MOF-5-like,,Cd(NO3)2·4H2O,,3.92 g,15.0491,mmol,nan,,,,,nan,,,,,terephthalic acid,H2BDC,0.83 g,0.83,g,,,,,,,,,,,,,,,,,,,,,"N,N-dimethylformamide",DMF,130 cm3,130.0,,,,,130.0,130 °C (reflux); cooled at 0.2 °C/min,4.0,4 h; cooled at 0.2 °C/min,reflux system,,"DMF, CHCl3 (exchange)",three times,125 °C under reduced vacuum for 3 h,125.0,3.0,cubic crystals,,10–100 μm,,,,,862.1,not_reported,not_reported,,hydrogen_storage,10.1021/ja0752336,ok,
10.1021/ja0752336,downloaded\10.1021_ja0752336.pdf,,mof_json_store\10.1021_ja0752336\raw_output.json,mof_json_store\10.1021_ja0752336\synthesis_004.json,no,,MOF-5-like,,Cd(NO3)2·4H2O,,3.92 g,15.0491,mmol,nan,,,,,nan,,,,,terephthalic acid,H2BDC,0.83 g,0.83,g,,,,,,,,,,,,,,,,,,,,,"N,N-dimethylformamide",DMF,130 cm3,130.0,,,,,130.0,130 °C (reflux); cooled at 0.05 °C/min,4.0,4 h; cooled at 0.05 °C/min,reflux system,,"DMF, CHCl3 (exchange)",three times,125 °C under reduced vacuum for 3 h,125.0,3.0,cubic crystals,,10–100 μm,,,,,755.1,not_reported,not_reported,,hydrogen_storage,10.1021/ja0752336,ok,
10.1021/ja0752336,downloaded\10.1021_ja0752336.pdf,,mof_json_store\10.1021_ja0752336\raw_output.json,mof_json_store\10.1021_ja0752336\synthesis_005.json,no,,MOF-5-like,,Cd(NO3)2·4H2O,,1.56 g,5.98893,mmol,nan,,,,,nan,,,,,terephthalic acid,H2BDC,0.33 g,0.33,g,,,,,,,,,,,,,,,,,,,,,"N,N-diethylformamide",DEF,50 cm3,50.0,,,,,120.0,≈120 °C (reflux); cooled at ≈1.6 °C/min,12.0,12 h; cooled at ≈1.6 °C/min,reflux system,,"DMF, CHCl3 (exchange)",three times,,,,cubic crystals,,10–100 μm,,,"a = 25.5 Å, Fm3m",,2766.5,not_reported,not_reported,,hydrogen_storage,10.1021/ja0752336,ok,
10.1021/ja0752336,downloaded\10.1021_ja0752336.pdf,,mof_json_store\10.1021_ja0752336\raw_output.json,mof_json_store\10.1021_ja0752336\synthesis_006.json,no,,MOF-5-like,,Zn(NO3)2·6H2O,,1.56 g,7.17303,mmol,nan,,,,,nan,,,,,terephthalic acid,H2BDC,0.33 g,0.33,g,,,,,,,,,,,,,,,,,,,,,"N,N-diethylformamide",DEF,50 cm3,50.0,,,,,25,RT,720.0,1 month,,,"DMF, CHCl3 (exchange)",three times,,,,cubic crystals,,10–100 μm,,,,,,not_reported,not_reported,,hydrogen_storage,10.1021/ja0752336,ok,
10.1039/c8sc05441j,downloaded\10.1039_c8sc05441j.pdf,SI downloaded\10.1039_c8sc05441j_SI.pdf,mof_json_store\10.1039_c8sc05441j\raw_output.json,mof_json_store\10.1039_c8sc05441j\synthesis_001.json,no,,Zr-UiO-66-1,,Cu(NO3)2·3H2O,,881.2 mg,4.2042,mmol,nan,,,,,nan,,,,,terephthalic acid,BDC,687.3 mg,687.3,mg,,,,,,,,,,,,,,,,,,,,,"N,N-dimethylformamide",DMF,67.5 mL,67.5,water,H2O,200 μL,0.2,120.0,120 °C,24.0,24 h,glass pressure vessel,,"DMF, EtOH, acetone; acetone (3×20 mL), H2O (3×20 mL)",soak 1 day each; centrifuge between soaks,dried at 60 °C for 24 h; for sorption: 120 °C under vacuum for 12 h,60.0,24.0,white powder,,,,Zr6O4(OH)4 hexanuclear cluster,,,,not_reported,not_reported,,,10.1039/c8sc05441j,ok,
10.1039/c8sc05441j,downloaded\10.1039_c8sc05441j.pdf,SI downloaded\10.1039_c8sc05441j_SI.pdf,mof_json_store\10.1039_c8sc05441j\raw_output.json,mof_json_store\10.1039_c8sc05441j\synthesis_002.json,no,,Zr-UiO-66-2,,Cu(NO3)2·3H2O,,874.6 mg,4.17271,mmol,Zn(NO3)2·6H2O,,,,,nan,,,,,terephthalic acid,BDC,663.8 mg,663.8,mg,,,,,,,,,,,acetic acid,AcOH,4.0 mL,4.0,mL,,,,,,"N,N-dimethylformamide",DMF,63.5 mL,63.5,water,H2O,200 μL,0.2,120.0,120 °C,24.0,24 h,glass pressure vessel,,"DMF, EtOH, acetone; acetone (3×20 mL), H2O (3×20 mL)",soak 1 day each; centrifuge between soaks,dried at 60 °C for 24 h; for sorption: 120 °C under vacuum for 12 h,60.0,24.0,white powder,,,,Zr6O4(OH)4 hexanuclear cluster,,,1368.0,not_reported,not_reported,,,10.1039/c8sc05441j,ok,
10.1039/c8sc05441j,downloaded\10.1039_c8sc05441j.pdf,SI downloaded\10.1039_c8sc05441j_SI.pdf,mof_json_store\10.1039_c8sc05441j\raw_output.json,mof_json_store\10.1039_c8sc05441j\synthesis_003.json,no,,Zr-UiO-66-3,,Zn(NO3)2·6H2O,,849.3 mg,3.90517,mmol,nan,,,,,nan,,,,,terephthalic acid,BDC,664.0 mg,664.0,mg,,,,,,,,,,,acetic acid,AcOH,15.0 mL,15.0,mL,,,,,,"N,N-dimethylformamide",DMF,51.0 mL,51.0,water,H2O,200 μL,0.2,120.0,120 °C,24.0,24 h,glass pressure vessel,,"DMF, EtOH, acetone; acetone (3×20 mL), H2O (3×20 mL)",soak 1 day each; centrifuge between soaks,dried at 60 °C for 24 h; for sorption: 120 °C under vacuum for 12 h,60.0,24.0,white powder,,,,Zr6O4(OH)4 hexanuclear cluster,,,,not_reported,not_reported,,,10.1039/c8sc05441j,ok,
10.1039/c8sc05441j,downloaded\10.1039_c8sc05441j.pdf,SI downloaded\10.1039_c8sc05441j_SI.pdf,mof_json_store\10.1039_c8sc05441j\raw_output.json,mof_json_store\10.1039_c8sc05441j\synthesis_004.json,no,,Zr-UiO-66-NH2,,Zn(NO3)2·6H2O,,866.6 mg,3.98471,mmol,nan,,,,,nan,,,,,2-aminoterephthalic acid,NH2-BDC,690.6 mg,690.6,mg,,,,,,,,,,,acetic acid,AcOH,7.5 mL,7.5,mL,,,,,,"N,N-dimethylformamide",DMF,60 mL,60.0,water,H2O,200 μL,0.2,120.0,120 °C,24.0,24 h,glass pressure vessel,,"DMF, EtOH, acetone; acetone (3×20 mL), H2O (3×20 mL)",soak 1 day each; centrifuge between soaks,dried at 60 °C for 24 h; for sorption: 120 °C under vacuum for 12 h,60.0,24.0,white powder,,,,Zr6O4(OH)4 hexanuclear cluster,,,1074.0,not_reported,not_reported,,,10.1039/c8sc05441j,ok,
10.1039/c8sc05441j,downloaded\10.1039_c8sc05441j.pdf,SI downloaded\10.1039_c8sc05441j_SI.pdf,mof_json_store\10.1039_c8sc05441j\raw_output.json,mof_json_store\10.1039_c8sc05441j\synthesis_006.json,no,,Hf-UiO-66,,MnCl2·4H2O,,1.1 g,7.33792,mmol,nan,,,,,nan,,,,,terephthalic acid,BDC,570 mg,570.0,mg,,,,,,,,,,,acetic acid,AcOH,4.0 mL,4.0,mL,,,,,,"N,N-dimethylformamide",DMF,60 mL,60.0,water,H2O,200 μL,0.2,120.0,120 °C,24.0,24 h,glass pressure vessel,,"DMF, EtOH, acetone; acetone (3×20 mL), H2O (3×20 mL)",soak 1 day each; centrifuge between soaks,dried at 60 °C for 24 h; for sorption: 120 °C under vacuum for 12 h,60.0,24.0,white powder,,,,Hf6O4(OH)4 hexanuclear cluster,,,1427.0,not_reported,not_reported,,,10.1039/c8sc05441j,ok,
