Repository: zzhenglab/MOFinder

# MOFinder

MOFinder extracts MOF synthesis information from the literature, reconstructs evidence-supported negative reaction records, and prepares datasets for synthesis-outcome prediction.
[Web application](https://mofinder.chemistry.wustl.edu/) | [Demos](Demo/README.md) | [Source code](docs/source_to_code.md) | [Workflow guide](docs/workflow.md) | [Model evaluation](docs/evaluation.md)

## Quick start

The workflow runs through Python commands. Python 3.10 or newer is required. Clone the repository and initialize its related applications:

```bash
git clone --recurse-submodules https://github.com/zzhenglab/MOFinder.git
cd MOFinder
```

Start with the two offline demonstrations:

```bash

File: mof_extraction_1_2.csv (part 57 of 305)
doi,main_pdf,si_pdf,raw_output,parsed_json,article_trial_or_failure,article_trial_or_failure_notes,mof_name,crystal_code,metal_1,metal_1_abbr,metal_1_amount_text,metal_1_amount_value,metal_1_amount_unit,metal_2,metal_2_abbr,metal_2_amount_text,metal_2_amount_value,metal_2_amount_unit,metal_3,metal_3_abbr,metal_3_amount_text,metal_3_amount_value,metal_3_amount_unit,linker_1,linker_1_abbr,linker_1_amount_text,linker_1_amount_value,linker_1_amount_unit,linker_2,linker_2_abbr,linker_2_amount_text,linker_2_amount_value,linker_2_amount_unit,linker_3,linker_3_abbr,linker_3_amount_text,linker_3_amount_value,linker_3_amount_unit,modulator_1,modulator_1_abbr,modulator_1_amount_text,modulator_1_amount_value,modulator_1_amount_unit,modulator_2,modulator_2_abbr,modulator_2_amount_text,modulator_2_amount_value,modulator_2_amount_unit,solvent_main,solvent_main_abbr,solvent_main_amount_text,solvent_main_ml,solvent_secondary,solvent_secondary_abbr,solvent_secondary_amount_text,solvent_secondary_ml,temperature_c,temperature_c_text,time_h,time_text,vessel_type,stirring,washing_solvent,washing_cycles,activation_text,activation_temp_c,activation_time_h,crystal_morphology,yield_percent,crystal_size,topology_code,metal_cluster_connectivity,unit_cell_short,pore_diameter_A,BET_surface_area_m2g,air_stable,water_stable,tga_decomposition_temp_c,applications,reference,status,error
10.1002/cssc.202201535,downloaded\10.1002_cssc.202201535.pdf,SI downloaded\10.1002_cssc.202201535_SI.pdf,mof_json_store\10.1002_cssc.202201535\raw_output.json,mof_json_store\10.1002_cssc.202201535\synthesis_001.json,no,,ZIF-67,,MnCl2·4H2O,,0.87 g,5.80363,mmol,nan,,,,,nan,,,,,2-methylimidazole,,1.97 g,1.97,g,,,,,,,,,,,,,,,,,,,,,methanol,MeOH,20 mL,20.0,methanol,MeOH,30 mL,30.0,25,room temperature,24.0,24 h,,stirred,,,Degassed under vacuum at 120 °C for 4 h (before N2 sorption),120.0,4.0,,,,,,,,1600.0,not_reported,not_reported,,,10.1002/cssc.202201535,ok,
10.1039/c3ce41253a,downloaded\10.1039_c3ce41253a.pdf,SI downloaded\10.1039_c3ce41253a_SI.pdf,mof_json_store\10.1039_c3ce41253a\raw_output.json,mof_json_store\10.1039_c3ce41253a\synthesis_001.json,no,,,,MnCl2·4H2O,,0.1 mmol,0.1,mmol,nan,,,,,nan,,,,,"biphenyl-4,4'-dicarboxylic acid",H4diol,0.1 mmol,0.1,mmol,,,,,,,,,,,DABCO,DABCO,0.055 mmol,0.055,mmol,,,,,,"N,N-dimethylformamide",DMF,1.0 mL,1.0,,,,,150.0,150 °C,16.0,16 hours,sealed glass tube,,,,,,,"colourless, block crystals",80.0,,,oxo-bridged 1D Sr–O chains; coordinated/bridging DMF present,,4.0,,not_reported,not_reported,450.0,luminescence,10.1039/c3ce41253a,ok,
10.1039/c3ce41253a,downloaded\10.1039_c3ce41253a.pdf,SI downloaded\10.1039_c3ce41253a_SI.pdf,mof_json_store\10.1039_c3ce41253a\raw_output.json,mof_json_store\10.1039_c3ce41253a\synthesis_002.json,no,,,,ZrCl4,,0.1 mmol,0.1,mmol,nan,,,,,nan,,,,,"biphenyl-4,4'-dicarboxylic acid",H4diol,0.1 mmol,0.1,mmol,,,,,,,,,,,DABCO,DABCO,0.055 mmol,0.055,mmol,,,,,,"N,N-dimethylformamide",DMF,1.0 mL,1.0,,,,,150.0,150 °C,16.0,16 hours,sealed glass tube,,,,,,,"colourless, plates",76.0,,,oxo-bridged 1D Ca–O chains,,1.8,,not_reported,not_reported,450.0,luminescence,10.1039/c3ce41253a,ok,
10.1039/c3ce41253a,downloaded\10.1039_c3ce41253a.pdf,SI downloaded\10.1039_c3ce41253a_SI.pdf,mof_json_store\10.1039_c3ce41253a\raw_output.json,mof_json_store\10.1039_c3ce41253a\synthesis_003.json,no,,,,Al2(SO4)3·18H2O,,0.1 mmol,0.1,mmol,nan,,,,,nan,,,,,"biphenyl-4,4'-dicarboxylic acid",H4diol,0.1 mmol,0.1,mmol,,,,,,,,,,,DABCO,DABCO,0.055 mmol,0.055,mmol,,,,,,"N,N-dimethylformamide",DMF,1.0 mL,1.0,,,,,120.0,120 °C,8.0,8 hours,capped glass scintillation vial,,"DMF, DCM (CH2Cl2)","DMF 4×, DCM 4×; DMF soak 12 h; DCM soak 2–3 h","dynamic vacuum overnight, then 60 °C under vacuum (3 μbar) for 4 h",60.0,4.0,"colourless, block crystals",~50%,,,octahedral Mg nodes with diol chelation,,,390.0,not_reported,not_reported,390.0,,10.1039/c3ce41253a,ok,
10.1039/c4ra11652f,downloaded\10.1039_c4ra11652f.pdf,SI downloaded\10.1039_c4ra11652f_SI.pdf,mof_json_store\10.1039_c4ra11652f\raw_output.json,mof_json_store\10.1039_c4ra11652f\synthesis_001.json,no,,Cu4(CN)4(bix)2 (1),,Zn(NO3)2·6H2O,,"48.3 mg, 0.2 mmol",0.2,mmol,nan,,"42.2 mg, 0.1 mmol",0.1,mmol,nan,,,,,"1,4-bis(imidazol-1-ylmethyl)benzene",bix,"23.8 mg, 0.1 mmol",0.1,mmol,,,,,,,,,,,,,,,,,,,,,methanol,MeOH,8 mL,8.0,water,H2O,8 mL,8.0,160.0,160 °C,96.0,4 days,Teflon-lined autoclave (25 mL),static,"H2O, EtOH",several times,,,,yellow block crystals,45.0,,utp,1D Cu(I)-CN 21-helical chain,"Monoclinic, P21/c: a=8.7916(4), b=15.3787(7), c=14.4000(5) Å, β=122.692(2)°",,,yes,not_reported,330.0,luminescence,10.1039/c4ra11652f,ok,
10.1039/c4ra11652f,downloaded\10.1039_c4ra11652f.pdf,SI downloaded\10.1039_c4ra11652f_SI.pdf,mof_json_store\10.1039_c4ra11652f\raw_output.json,mof_json_store\10.1039_c4ra11652f\synthesis_002.json,no,,Cu2(CN)2(bmimb) (2),,Zn(NO3)2·6H2O,,"48.3 mg, 0.2 mmol",0.2,mmol,nan,,"42.2 mg, 0.1 mmol",0.1,mmol,nan,,,,,"1,4-bis(2-methylimidazol-1-ylmethyl)benzene",bmimb,"26.6 mg, 0.1 mmol",0.1,mmol,,,,,,,,,,,,,,,,,,,,,methanol,MeOH,8 mL,8.0,water,H2O,8 mL,8.0,160.0,160 °C,96.0,4 days,Teflon-lined autoclave (25 mL),static,"H2O, EtOH",several times,,,,yellow rod crystals,70.0,,,1D Cu(I)-CN meso-helical chain,"Monoclinic, C2/c: a=15.7226(6), b=14.1888(6), c=9.1539(3) Å, β=101.662(3)°",,,yes,not_reported,300.0,luminescence,10.1039/c4ra11652f,ok,
10.1039/c4ra11652f,downloaded\10.1039_c4ra11652f.pdf,SI downloaded\10.1039_c4ra11652f_SI.pdf,mof_json_store\10.1039_c4ra11652f\raw_output.json,mof_json_store\10.1039_c4ra11652f\synthesis_003.json,no,,Cu2(CN)2(bmimb) (3),,ZrCl4,,"48.3 mg, 0.2 mmol",0.2,mmol,nan,,"42.2 mg, 0.1 mmol",0.1,mmol,nan,,,,,"1,4-bis(2-methylimidazol-1-ylmethyl)benzene",bmimb,"26.6 mg, 0.1 mmol",0.1,mmol,,,,,,,,,,,,,,,,,,,,,ethanol,EtOH,8 mL,8.0,water,H2O,8 mL,8.0,160.0,160 °C,96.0,4 days,Teflon-lined autoclave (25 mL),static,"H2O, EtOH",several times,,,,yellow rod crystals,75.0,,utq,1D Cu(I)-CN 21-helical chain,"Orthorhombic, Fddd: a=13.868(3), b=22.973(4), c=24.215(4) Å",,,yes,not_reported,335.0,luminescence,10.1039/c4ra11652f,ok,
10.1039/c4ra11652f,downloaded\10.1039_c4ra11652f.pdf,SI downloaded\10.1039_c4ra11652f_SI.pdf,mof_json_store\10.1039_c4ra11652f\raw_output.json,mof_json_store\10.1039_c4ra11652f\synthesis_004.json,no,,Cu3(CN)3(bimb) (4),,ZrCl4,,"48.3 mg, 0.2 mmol",0.2,mmol,nan,,"42.2 mg, 0.1 mmol",0.1,mmol,nan,,,,,"4,4'-bis(1-imidazolyl-1-ylmethyl)biphenyl",bimb,"31.4 mg, 0.1 mmol",0.1,mmol,,,,,,,,,,,,,,,,,,,,,methanol,MeOH,8 mL,8.0,water,H2O,8 mL,8.0,160.0,160 °C,96.0,4 days,Teflon-lined autoclave (25 mL),static,"H2O, EtOH",several times,,,,yellow block crystals,43.0,,,"1D Cu(I)-CN zigzag chain; 2D (6,3) layer","Triclinic, P-1: a=7.3383(9), b=9.7110(11), c=9.8336(12) Å, α=61.160(7)°, β=73.893(9)°, γ=74.296(8)°",,,yes,not_reported,360.0,luminescence,10.1039/c4ra11652f,ok,
10.1002/anie.201406501,downloaded\10.1002_anie.201406501.pdf,SI downloaded\10.1002_anie.201406501_SI.pdf,mof_json_store\10.1002_anie.201406501\raw_output.json,mof_json_store\10.1002_anie.201406501\synthesis_001.json,yes,"For Zrptba (2) and 3C, pure DMF or non-optimal DMF/NMP ratios gave impure products; NMP-only gave very low yield.",Zrbtba (1),1006810,Cu(NO3)2·3H2O,ZrCl4,"0.054 g, 0.23 mmol",0.23,mmol,nan,,,,,nan,,,,,"4,4',4'',4'''-([1,1'-biphenyl]-3,3',5,5'-tetrayltetrakis(ethyne-2,1-diyl))tetrabenzoic acid",btbaH4,"0.054 g, 0.070 mmol",,,,,,,,,,,,,benzoic acid,,"2.400 g, 19.66 mmol",,,,,,,,"N,N-dimethylformamide",DMF,12 mL,12.0,,,,,120.0,120 °C,96.0,96 h,40 mL glass vial with rubber-lined cap,static,DMF,3×,"Ethanol solvent exchange, then supercritical CO2 drying at 40 °C (~1 h hold, slow vent)",40.0,1.0,light-green cubic crystals,19.0,,ftw,Zr6O4(OH)4 12-connected SBU,,18.7,4342.0,not_reported,yes,,,10.1002/anie.201406501,ok,
10.1002/anie.201406501,downloaded\10.1002_anie.201406501.pdf,SI downloaded\10.1002_anie.201406501_SI.pdf,mof_json_store\10.1002_anie.201406501\raw_output.json,mof_json_store\10.1002_anie.201406501\synthesis_002.json,yes,"For Zrptba (2) and 3C, pure DMF or non-optimal DMF/NMP ratios gave impure products; NMP-only gave very low yield.",Zrptba (2),1006811,VCl3,ZrCl4,"0.036 g, 0.15 mmol",0.15,mmol,nan,,,,,nan,,,,,"4,4',4'',4'''-(pyrene-1,3,6,8-tetrayltetrakis(ethyne-2,1-diyl))tetrabenzoic acid",ptbaH4,"0.028 g, 0.034 mmol",,,,,,,,,,,,,benzoic acid,,"1.600 g, 13.11 mmol",,,,,,,,"N,N-dimethylformamide",DMF,5 mL (in 5:3 DMF/NMP v/v),5.0,N-methyl-2-pyrrolidone,NMP,3 mL (in 5:3 DMF/NMP v/v),3.0,120.0,120 °C,72.0,72 h,40 mL glass vial with rubber-lined cap,static,DMF,3×,"Evacuated at RT (12 h), then 70 °C under high vacuum (~5×10^-7 mbar) for 12 h",70.0,12.0,orange-red cubic crystals,22.0,,ftw,Zr6O4(OH)4 12-connected SBU,,18.5,4116.0,not_reported,no,,,10.1002/anie.201406501,ok,
10.1002/anie.201406501,downloaded\10.1002_anie.201406501.pdf,SI downloaded\10.1002_anie.201406501_SI.pdf,mof_json_store\10.1002_anie.201406501\raw_output.json,mof_json_store\10.1002_anie.201406501\synthesis_003.json,yes,"For Zrptba (2) and 3C, pure DMF or non-optimal DMF/NMP ratios gave impure products; NMP-only gave very low yield.",3A,,Bi(NO3)3·5H2O,ZrCl4,"0.036 g, 0.15 mmol",0.15,mmol,nan,,,,,nan,,,,,"4,4',4'',4'''-([1,1'-biphenyl]-3,3',5,5'-tetrayltetrakis(ethyne-2,1-diyl))tetrabenzoic acid",btbaH4,"0.0265 g, 0.036 mmol",,,"4,4',4'',4'''-(pyrene-1,3,6,8-tetrayltetrakis(ethyne-2,1-diyl))tetrabenzoic acid",ptbaH4,"0.001 g, 0.002 mmol",,,,,,,,benzoic acid,,"1.600 g, 13.11 mmol",,,,,,,,"N,N-dimethylformamide",DMF,8 mL,8.0,,,,,120.0,120 °C,72.0,72 h,40 mL glass vial with rubber-lined cap,static,DMF,3×,"Evacuated at RT (12 h), then 70 °C under high vacuum (~5×10^-7 mbar) for 12 h",70.0,12.0,yellow crystals,0.015 g (84% based on ptbaH4; 6% based on btbaH4),,ftw,Zr6O4(OH)4 12-connected SBU,,18.7,4120.0,not_reported,yes,,,10.1002/anie.201406501,ok,
10.1002/anie.201406501,downloaded\10.1002_anie.201406501.pdf,SI downloaded\10.1002_anie.201406501_SI.pdf,mof_json_store\10.1002_anie.201406501\raw_output.json,mof_json_store\10.1002_anie.201406501\synthesis_004.json,yes,"For Zrptba (2) and 3C, pure DMF or non-optimal DMF/NMP ratios gave impure products; NMP-only gave very low yield.",3B,,Bi(NO3)3·5H2O,ZrCl4,"0.036 g, 0.15 mmol",0.15,mmol,nan,,,,,nan,,,,,"4,4',4'',4'''-([1,1'-biphenyl]-3,3',5,5'-tetrayltetrakis(ethyne-2,1-diyl))tetrabenzoic acid",btbaH4,"0.0175 g, 0.023 mmol",,,"4,4',4'',4'''-(pyrene-1,3,6,8-tetrayltetrakis(ethyne-2,1-diyl))tetrabenzoic acid",ptbaH4,"0.0090 g, 0.011 mmol",,,,,,,,benzoic acid,,"1.600 g, 13.11 mmol",,,,,,,,"N,N-dimethylformamide",DMF,7.5 mL (with 0.5 mL NMP),7.5,N-methyl-2-pyrrolidone,NMP,0.5 mL (with 7.5 mL DMF),0.5,120.0,120 °C,72.0,72 h,40 mL glass vial with rubber-lined cap,static,DMF,3×,"Evacuated at RT (12 h), then 70 °C under high vacuum (~5×10^-7 mbar) for 12 h",70.0,12.0,yellow-orange crystals,0.048 g (58% based on ptbaH4; 29% based on btbaH4),,ftw,Zr6O4(OH)4 12-connected SBU,,18.7,4293.0,not_reported,no,,,10.1002/anie.201406501,ok,
10.1002/anie.201406501,downloaded\10.1002_anie.201406501.pdf,SI downloaded\10.1002_anie.201406501_SI.pdf,mof_json_store\10.1002_anie.201406501\raw_output.json,mof_json_store\10.1002_anie.201406501\synthesis_005.json,yes,"For Zrptba (2) and 3C, pure DMF or non-optimal DMF/NMP ratios gave impure products; NMP-only gave very low yield.",3C,,Bi(NO3)3·5H2O,ZrCl4,"0.036 g, 0.15 mmol",0.15,mmol,nan,,,,,nan,,,,,"4,4',4'',4'''-(pyrene-1,3,6,8-tetrayltetrakis(ethyne-2,1-diyl))tetrabenzoic acid",ptbaH4,"0.018 g, 0.022 mmol",,,"4,4',4'',4'''-([1,1'-biphenyl]-3,3',5,5'-tetrayltetrakis(ethyne-2,1-diyl))tetrabenzoic acid",btbaH4,"0.010 g, 0.013 mmol",,,,,,,,benzoic acid,,"1.600 g, 13.11 mmol",,,,,,,,"N,N-dimethylformamide",DMF,6 mL (with 2 mL NMP),6.0,N-methyl-2-pyrrolidone,NMP,2 mL (with 6 mL DMF),2.0,120.0,120 °C,72.0,72 h,40 mL glass vial with rubber-lined cap,static,DMF,3×,"Evacuated at RT (12 h), then 70 °C under high vacuum (~5×10^-7 mbar) for 12 h",70.0,12.0,orange crystals,0.050 g (58% based on ptbaH4; 29% based on btbaH4),,ftw,Zr6O4(OH)4 12-connected SBU,,18.7,4165.0,not_reported,no,,,10.1002/anie.201406501,ok,
10.1039/c3cc40635k,downloaded\10.1039_c3cc40635k.pdf,SI downloaded\10.1039_c3cc40635k_SI.pdf,mof_json_store\10.1039_c3cc40635k\raw_output.json,mof_json_store\10.1039_c3cc40635k\synthesis_001.json,no,,IRMOF-3-AM3XL,,Co(NO3)2,,"6.84 g, 23 mmol",23,mmol,nan,,,,,nan,,,,,"2,2'-(Glutaroylbis(azanediyl))diterephthalic acid",,"1.88 g, 4.1 mmol",4.1,mmol,,,,,,,,,,,,,,,,,,,,,"N,N-dimethylformamide",DMF,200 mL (10 mL per vial),200.0,,,,,100.0,100 °C,18.0,18 h,glass scintillation vials (sand bath in oven),static,"DMF, CHCl3",DMF 3×; CHCl3 exchange daily for 3 days,"CHCl3 solvent exchange 3 days, then 105 °C under vacuum for ≥12 h",105.0,12.0,"colorless, block crystals",78.0,0.20 × 0.15 × 0.15 mm,,,"a=b=c=25.5827(7) Å, Fm-3m",6.72,2049.0,not_reported,not_reported,400.0,,10.1039/c3cc40635k,ok,
10.1039/c3cc40635k,downloaded\10.1039_c3cc40635k.pdf,SI downloaded\10.1039_c3cc40635k_SI.pdf,mof_json_store\10.1039_c3cc40635k\raw_output.json,mof_json_store\10.1039_c3cc40635k\synthesis_002.json,no,,IRMOF-3-AM4XL,,Co(NO3)2,,"6.84 g, 23 mmol",23,mmol,nan,,,,,nan,,,,,"2,2'-(Adipoylbis(azanediyl))diterephthalic acid",,"1.93 g, 4.1 mmol",4.1,mmol,,,,,,,,,,,,,,,,,,,,,"N,N-dimethylformamide",DMF,200 mL (10 mL per vial),200.0,,,,,100.0,100 °C,18.0,18 h,glass scintillation vials (sand bath in oven),static,"DMF, CHCl3",DMF 3×; CHCl3 exchange daily for 3 days,"CHCl3 solvent exchange 3 days, then 150 °C under vacuum for ≥12 h (for complete desolvation)",150.0,12.0,"colorless, block crystals",46.0,0.10 × 0.10 × 0.05 mm,,,"a=b=c=25.543(2) Å, Fm-3m",6.62,1774.0,not_reported,not_reported,400.0,,10.1039/c3cc40635k,ok,
10.1039/c3cc40635k,downloaded\10.1039_c3cc40635k.pdf,SI downloaded\10.1039_c3cc40635k_SI.pdf,mof_json_store\10.1039_c3cc40635k\raw_output.json,mof_json_store\10.1039_c3cc40635k\synthesis_003.json,no,,IRMOF-3-AM5XL,,MnCl2·4H2O,,"1.7 g, 5.74 mmol",5.74,mmol,nan,,,,,nan,,,,,"2,2'-(Pimeloylbis(azanediyl))diterephthalic acid",,"0.5 g, 1.03 mmol",1.03,mmol,,,,,,,,,,,,,,,,,,,,,"N,N-dimethylformamide",DMF,50 mL (10 mL per vial),50.0,,,,,100.0,100 °C,48.0,48 h,glass scintillation vials (sand bath in oven),static,"DMF, CHCl3",DMF 3×; CHCl3 exchange daily for 3 days,"CHCl3 solvent exchange 3 days, then 105 °C under vacuum for ≥12 h",105.0,12.0,"colorless, semi-opaque small cubic crystals",75.0,0.08 × 0.05 × 0.05 mm,,,"a=b=c=25.6341(6) Å, F-43m",6.59,1636.0,not_reported,not_reported,400.0,,10.1039/c3cc40635k,ok,
10.1039/c3cc40635k,downloaded\10.1039_c3cc40635k.pdf,SI downloaded\10.1039_c3cc40635k_SI.pdf,mof_json_store\10.1039_c3cc40635k\raw_output.json,mof_json_store\10.1039_c3cc40635k\synthesis_004.json,no,,IRMOF-3-AM6XL,,MnCl2·4H2O,,"1.7 g, 5.74 mmol",5.74,mmol,nan,,,,,nan,,,,,"2,2'-(Suberoylbis(azanediyl))diterephthalic acid",,"0.51 g, 1.03 mmol",1.03,mmol,,,,,,,,,,,,,,,,,,,,,"N,N-dimethylformamide",DMF,50 mL (10 mL per vial),50.0,,,,,100.0,100 °C,48.0,48 h,glass scintillation vials (sand bath in oven),static,"DMF, CHCl3",DMF 3×; CHCl3 exchange daily for 3 days,"CHCl3 solvent exchange 3 days, then 105 °C under vacuum for ≥12 h",105.0,12.0,"beige, block small cubic crystals",72.0,0.10 × 0.10 × 0.08 mm,,,"a=b=c=25.741(3) Å, F-43m",6.49,1827.0,not_reported,not_reported,400.0,,10.1039/c3cc40635k,ok,
10.1039/c3cc40635k,downloaded\10.1039_c3cc40635k.pdf,SI downloaded\10.1039_c3cc40635k_SI.pdf,mof_json_store\10.1039_c3cc40635k\raw_output.json,mof_json_store\10.1039_c3cc40635k\synthesis_005.json,no,,IRMOF-3-AM7XL,,MnCl2·4H2O,,"0.34 g, 1.15 mmol",1.15,mmol,nan,,,,,nan,,,,,"2,2'-(Azelaoylbis(azanediyl))diterephthalic acid",,"0.1 g, 0.2 mmol",0.2,mmol,,,,,,,,,,,,,,,,,,,,,"N,N-dimethylformamide",DMF,10 mL,10.0,,,,,100.0,100 °C,48.0,48 h,glass scintillation vial (sand bath in oven),static,"DMF, CHCl3",DMF 3×; CHCl3 exchange daily for 3 days,"CHCl3 solvent exchange 3 days, then 105 °C under vacuum for ≥12 h",105.0,12.0,"beige, truncated cube crystals",52.0,0.40 × 0.40 × 0.20 mm,,,"a=b=c=25.654(19) Å, Fm-3m",6.41,1575.0,not_reported,not_reported,400.0,,10.1039/c3cc40635k,ok,
10.1002/ejic.202300215,downloaded\10.1002_ejic.202300215.pdf,SI downloaded\10.1002_ejic.202300215_SI.pdf,mof_json_store\10.1002_ejic.202300215\raw_output.json,mof_json_store\10.1002_ejic.202300215\synthesis_001.json,no,,DUT-5,,Zn(NO3)2·6H2O,,"0.032 g, 0.135 mmol",0.135,mmol,nan,,,,,nan,,,,,"biphenyl-4,4'-dicarboxylic acid",H2bpdc,"0.05 g, 0.206 mmol",0.206,mmol,,,,,,,,,,,,,,,,,,,,,"N,N-dimethylformamide",DMF,3 mL,3.0,,,,,120.0,120 °C,48.0,48 h,Teflon-lined autoclave,,DMF,several times,dried at room temperature,,,white crystalline solid,,,,,,,,,,,,10.1002/ejic.202300215,ok,
10.1002/ejic.202300215,downloaded\10.1002_ejic.202300215.pdf,SI downloaded\10.1002_ejic.202300215_SI.pdf,mof_json_store\10.1002_ejic.202300215\raw_output.json,mof_json_store\10.1002_ejic.202300215\synthesis_002.json,no,,MIL-53(Al),,Zn(NO3)2·6H2O,,"0.048 g, 0.198 mmol",0.198,mmol,nan,,,,,nan,,,,,benzene dicarboxylic acid,BDC,"0.050 g, 0.300 mmol",0.3,mmol,,,,,,,,,,,,,,,,,,,,,"N,N-dimethylformamide",DMF,3 mL,3.0,,,,,120.0,120 °C,48.0,48 h,Teflon-lined autoclave,,DMF,several times,dried at room temperature,,,white solid,,,,,,,,,,,,10.1002/ejic.202300215,ok,
10.1021/acs.inorgchem.7b01057,downloaded\10.1021_acs.inorgchem.7b01057.pdf,SI downloaded\10.1021_acs.inorgchem.7b01057_SI.pdf,mof_json_store\10.1021_acs.inorgchem.7b01057\raw_output.json,mof_json_store\10.1021_acs.inorgchem.7b01057\synthesis_001.json,no,,"D-/L-[Cu(4,4′-bipy)1.5]4[Mo8O26] (D-1/L-1)",1527363115273641,ZrOCl2·8H2O,,"0.1473 g, 1.02 mmol",1.02,mmol,nan,,"0.0985 g, 0.49 mmol",0.49,mmol,nan,,,,,"4,4'-bipyridine","4,4′-bipy","0.2006 g, 1.28 mmol",1.28,mmol,,,,,,,,,,,acetic acid (for pH adjustment to ~5),,to pH ≈ 5,,,,,,,,water (deionized),H2O,5 mL,5.0,,,,,170.0,170 °C,168.0,7 days,Teflon-lined stainless steel autoclave (25 mL),"stirred 40 min, then static",deionized water,,dried in air,,,bronzing block crystals,38.0,0.15 × 0.13 × 0.10 mm (D-1); 0.16 × 0.14 × 0.12 mm (L-1),srs,3-connected Cu nodes; 8-fold interpenetrated,"a=11.809(2) Å, b=24.703(4) Å, c=48.627(8) Å, orthorhombic, C2221",,,not_reported,not_reported,,,10.1021/acs.inorgchem.7b01057,ok,
10.1021/acs.inorgchem.7b01801,downloaded\10.1021_acs.inorgchem.7b01801.pdf,SI downloaded\10.1021_acs.inorgchem.7b01801_SI.pdf,mof_json_store\10.1021_acs.inorgchem.7b01801\raw_output.json,mof_json_store\10.1021_acs.inorgchem.7b01801\synthesis_001.json,yes,No-modulator synthesis gave amorphous PXRD; no crystalline product,UiO-AZB,,Tb(NO3)3·6H2O,ZrCl4,0.0233 g (0.1 mmol),0.1,mmol,nan,,,,,nan,,,,,"4,4′-azobenzenedicarboxylic acid",AZB,0.0270 g (0.1 mmol),0.1,mmol,,,,,,,,,,,acetic acid (glacial),AA,30 equiv (vs Zr4+),,,water,H2O,10 μL,,,"N,N-dimethylformamide",DMF,5 mL,5.0,,,,,120.0,120 °C,24.0,24 h,glass vial,static,"DMF, EtOH","DMF 1× (1 h), EtOH 5× (1 h each)",50 °C under vacuum for 24 h,50.0,24.0,nanoparticles,,,,Zr6O4(OH)4 SBU,,,,,,,,10.1021/acs.inorgchem.7b01801,ok,
10.1021/acs.inorgchem.7b01801,downloaded\10.1021_acs.inorgchem.7b01801.pdf,SI downloaded\10.1021_acs.inorgchem.7b01801_SI.pdf,mof_json_store\10.1021_acs.inorgchem.7b01801\raw_output.json,mof_json_store\10.1021_acs.inorgchem.7b01801\synthesis_002.json,yes,No-modulator synthesis gave amorphous PXRD; no crystalline product,UiO-AZB,,Ti(OiPr)4,ZrCl4,0.0233 g (0.1 mmol),0.1,mmol,nan,,,,,nan,,,,,"4,4′-azobenzenedicarboxylic acid",AZB,0.0270 g (0.1 mmol),0.1,mmol,,,,,,,,,,,acetic acid (glacial),AA,40 equiv (vs Zr4+),,,water,H2O,10 μL,,,"N,N-dimethylformamide",DMF,5 mL,5.0,,,,,120.0,120 °C,24.0,24 h,glass vial,static,"DMF, EtOH","DMF 1× (1 h), EtOH 5× (1 h each)",50 °C under vacuum for 24 h,50.0,24.0,nanoparticles,,,,Zr6O4(OH)4 SBU,,,,,,,,10.1021/acs.inorgchem.7b01801,ok,
10.1021/acs.inorgchem.7b01801,downloaded\10.1021_acs.inorgchem.7b01801.pdf,SI downloaded\10.1021_acs.inorgchem.7b01801_SI.pdf,mof_json_store\10.1021_acs.inorgchem.7b01801\raw_output.json,mof_json_store\10.1021_acs.inorgchem.7b01801\synthesis_003.json,yes,No-modulator synthesis gave amorphous PXRD; no crystalline product,UiO-AZB,,Cd(NO3)2·4H2O,ZrCl4,0.0233 g (0.1 mmol),0.1,mmol,nan,,,,,nan,,,,,"4,4′-azobenzenedicarboxylic acid",AZB,0.0270 g (0.1 mmol),0.1,mmol,,,,,,,,,,,acetic acid (glacial),AA,50 equiv (vs Zr4+),,,water,H2O,10 μL,,,"N,N-dimethylformamide",DMF,5 mL,5.0,,,,,120.0,120 °C,24.0,24 h,glass vial,static,"DMF, EtOH","DMF 1× (1 h), EtOH 5× (1 h each)",50 °C under vacuum for 24 h,50.0,24.0,nanoparticles,,,,Zr6O4(OH)4 SBU,,,,,,,,10.1021/acs.inorgchem.7b01801,ok,
10.1021/acs.inorgchem.7b01801,downloaded\10.1021_acs.inorgchem.7b01801.pdf,SI downloaded\10.1021_acs.inorgchem.7b01801_SI.pdf,mof_json_store\10.1021_acs.inorgchem.7b01801\raw_output.json,mof_json_store\10.1021_acs.inorgchem.7b01801\synthesis_004.json,yes,No-modulator synthesis gave amorphous PXRD; no crystalline product,UiO-AZB,,Cu(NO3)2·3H2O,ZrCl4,0.0233 g (0.1 mmol),0.1,mmol,nan,,,,,nan,,,,,"4,4′-azobenzenedicarboxylic acid",AZB,0.0270 g (0.1 mmol),0.1,mmol,,,,,,,,,,,acetic acid (glacial),AA,60 equiv (vs Zr4+),,,water,H2O,10 μL,,,"N,N-dimethylformamide",DMF,5 mL,5.0,,,,,120.0,120 °C,24.0,24 h,glass vial,static,"DMF, EtOH","DMF 1× (1 h), EtOH 5× (1 h each)",50 °C under vacuum for 24 h,50.0,24.0,nanoparticles,,,,Zr6O4(OH)4 SBU,,,,,,,,10.1021/acs.inorgchem.7b01801,ok,
10.1021/acs.inorgchem.7b01801,downloaded\10.1021_acs.inorgchem.7b01801.pdf,SI downloaded\10.1021_acs.inorgchem.7b01801_SI.pdf,mof_json_store\10.1021_acs.inorgchem.7b01801\raw_output.json,mof_json_store\10.1021_acs.inorgchem.7b01801\synthesis_005.json,yes,No-modulator synthesis gave amorphous PXRD; no crystalline product,UiO-AZB,,Zn(NO3)2·6H2O,ZrCl4,0.0233 g (0.1 mmol),0.1,mmol,nan,,,,,nan,,,,,"4,4′-azobenzenedicarboxylic acid",AZB,0.0270 g (0.1 mmol),0.1,mmol,,,,,,,,,,,acetic acid (glacial),AA,70 equiv (vs Zr4+),,,water,H2O,10 μL,,,"N,N-dimethylformamide",DMF,5 mL,5.0,,,,,120.0,120 °C,24.0,24 h,glass vial,static,"DMF, EtOH","DMF 1× (1 h), EtOH 5× (1 h each)",50 °C under vacuum for 24 h,50.0,24.0,nanoparticles,,,,Zr6O4(OH)4 SBU,,,,,,,,10.1021/acs.inorgchem.7b01801,ok,
10.1021/acs.inorgchem.7b01801,downloaded\10.1021_acs.inorgchem.7b01801.pdf,SI downloaded\10.1021_acs.inorgchem.7b01801_SI.pdf,mof_json_store\10.1021_acs.inorgchem.7b01801\raw_output.json,mof_json_store\10.1021_acs.inorgchem.7b01801\synthesis_006.json,yes,No-modulator synthesis gave amorphous PXRD; no crystalline product,UiO-AZB,,Cu(NO3)2,ZrCl4,0.0233 g (0.1 mmol),0.1,mmol,nan,,,,,nan,,,,,"4,4′-azobenzenedicarboxylic acid",AZB,0.0270 g (0.1 mmol),0.1,mmol,,,,,,,,,,,formic acid,FA,30 equiv (vs Zr4+),,,water,H2O,10 μL,,,"N,N-dimethylformamide",DMF,5 mL,5.0,,,,,120.0,120 °C,24.0,24 h,glass vial,static,"DMF, EtOH","DMF 1× (1 h), EtOH 5× (1 h each)",50 °C under vacuum for 24 h,50.0,24.0,nanoparticles,,,,Zr6O4(OH)4 SBU,,,2559.0,,,,,10.1021/acs.inorgchem.7b01801,ok,
10.1021/acs.inorgchem.7b01801,downloaded\10.1021_acs.inorgchem.7b01801.pdf,SI downloaded\10.1021_acs.inorgchem.7b01801_SI.pdf,mof_json_store\10.1021_acs.inorgchem.7b01801\raw_output.json,mof_json_store\10.1021_acs.inorgchem.7b01801\synthesis_007.json,yes,No-modulator synthesis gave amorphous PXRD; no crystalline product,UiO-AZB,,Cu(NO3)2,ZrCl4,0.0233 g (0.1 mmol),0.1,mmol,nan,,,,,nan,,,,,"4,4′-azobenzenedicarboxylic acid",AZB,0.0270 g (0.1 mmol),0.1,mmol,,,,,,,,,,,formic acid,FA,40 equiv (vs Zr4+),,,water,H2O,10 μL,,,"N,N-dimethylformamide",DMF,5 mL,5.0,,,,,120.0,120 °C,24.0,24 h,glass vial,static,"DMF, EtOH","DMF 1× (1 h), EtOH 5× (1 h each)",50 °C under vacuum for 24 h,50.0,24.0,nanoparticles,,,,Zr6O4(OH)4 SBU,,,2769.0,,,,,10.1021/acs.inorgchem.7b01801,ok,
10.1021/acs.inorgchem.7b01801,downloaded\10.1021_acs.inorgchem.7b01801.pdf,SI downloaded\10.1021_acs.inorgchem.7b01801_SI.pdf,mof_json_store\10.1021_acs.inorgchem.7b01801\raw_output.json,mof_json_store\10.1021_acs.inorgchem.7b01801\synthesis_008.json,yes,No-modulator synthesis gave amorphous PXRD; no crystalline product,UiO-AZB,,Ni(NO3)2·6H2O,ZrCl4,0.0233 g (0.1 mmol),0.1,mmol,nan,,,,,nan,,,,,"4,4′-azobenzenedicarboxylic acid",AZB,0.0270 g (0.1 mmol),0.1,mmol,,,,,,,,,,,formic acid,FA,50 equiv (vs Zr4+),,,water,H2O,10 μL,,,"N,N-dimethylformamide",DMF,5 mL,5.0,,,,,120.0,120 °C,24.0,24 h,glass vial,static,"DMF, EtOH","DMF 1× (1 h), EtOH 5× (1 h each)",50 °C under vacuum for 24 h,50.0,24.0,nanoparticles,,,,Zr6O4(OH)4 SBU,,,,,,,,10.1021/acs.inorgchem.7b01801,ok,
10.1021/acs.inorgchem.7b01801,downloaded\10.1021_acs.inorgchem.7b01801.pdf,SI downloaded\10.1021_acs.inorgchem.7b01801_SI.pdf,mof_json_store\10.1021_acs.inorgchem.7b01801\raw_output.json,mof_json_store\10.1021_acs.inorgchem.7b01801\synthesis_009.json,yes,No-modulator synthesis gave amorphous PXRD; no crystalline product,UiO-AZB,,Ni(NO3)2·6H2O,ZrCl4,0.0233 g (0.1 mmol),0.1,mmol,nan,,,,,nan,,,,,"4,4′-azobenzenedicarboxylic acid",AZB,0.0270 g (0.1 mmol),0.1,mmol,,,,,,,,,,,formic acid,FA,60 equiv (vs Zr4+),,,water,H2O,10 μL,,,"N,N-dimethylformamide",DMF,5 mL,5.0,,,,,120.0,120 °C,24.0,24 h,glass vial,static,"DMF, EtOH","DMF 1× (1 h), EtOH 5× (1 h each)",50 °C under vacuum for 24 h,50.0,24.0,nanoparticles,,,,Zr6O4(OH)4 SBU,,,,,,,,10.1021/acs.inorgchem.7b01801,ok,
10.1021/acs.inorgchem.7b01801,downloaded\10.1021_acs.inorgchem.7b01801.pdf,SI downloaded\10.1021_acs.inorgchem.7b01801_SI.pdf,mof_json_store\10.1021_acs.inorgchem.7b01801\raw_output.json,mof_json_store\10.1021_acs.inorgchem.7b01801\synthesis_010.json,yes,No-modulator synthesis gave amorphous PXRD; no crystalline product,UiO-AZB,,Zn(NO3)2·4H2O,ZrCl4,0.0233 g (0.1 mmol),0.1,mmol,nan,,,,,nan,,,,,"4,4′-azobenzenedicarboxylic acid",AZB,0.0270 g (0.1 mmol),0.1,mmol,,,,,,,,,,,formic acid,FA,70 equiv (vs Zr4+),,,water,H2O,10 μL,,,"N,N-dimethylformamide",DMF,5 mL,5.0,,,,,120.0,120 °C,24.0,24 h,glass vial,static,"DMF, EtOH","DMF 1× (1 h), EtOH 5× (1 h each)",50 °C under vacuum for 24 h,50.0,24.0,nanoparticles,,,,Zr6O4(OH)4 SBU,,,1985.0,,,,,10.1021/acs.inorgchem.7b01801,ok,
10.1021/acs.inorgchem.7b01801,downloaded\10.1021_acs.inorgchem.7b01801.pdf,SI downloaded\10.1021_acs.inorgchem.7b01801_SI.pdf,mof_json_store\10.1021_acs.inorgchem.7b01801\raw_output.json,mof_json_store\10.1021_acs.inorgchem.7b01801\synthesis_011.json,yes,No-modulator synthesis gave amorphous PXRD; no crystalline product,UiO-AZB,,Zn(NO3)2·4H2O,ZrCl4,0.0233 g (0.1 mmol),0.1,mmol,nan,,,,,nan,,,,,"4,4′-azobenzenedicarboxylic acid",AZB,0.0270 g (0.1 mmol),0.1,mmol,,,,,,,,,,,benzoic acid,BA,10 equiv (vs Zr4+),,,water,H2O,10 μL,,,"N,N-dimethylformamide",DMF,20 mL,20.0,,,,,120.0,120 °C,24.0,24 h,glass vial,static,"DMF, EtOH","DMF 1× (1 h), EtOH 5× (1 h each)",50 °C under vacuum for 24 h,50.0,24.0,nanoparticles,,,,Zr6O4(OH)4 SBU,,,2682.0,,,,,10.1021/acs.inorgchem.7b01801,ok,
10.1021/acs.inorgchem.7b01801,downloaded\10.1021_acs.inorgchem.7b01801.pdf,SI downloaded\10.1021_acs.inorgchem.7b01801_SI.pdf,mof_json_store\10.1021_acs.inorgchem.7b01801\raw_output.json,mof_json_store\10.1021_acs.inorgchem.7b01801\synthesis_012.json,yes,No-modulator synthesis gave amorphous PXRD; no crystalline product,UiO-AZB,,CuCl2·2H2O,ZrCl4,0.0233 g (0.1 mmol),0.1,mmol,[CoMo6(OH)6O18]·14H2O,,,,,nan,,,,,"4,4′-azobenzenedicarboxylic acid",AZB,0.0270 g (0.1 mmol),0.1,mmol,,,,,,,,,,,benzoic acid,BA,15 equiv (vs Zr4+),,,water,H2O,10 μL,,,"N,N-dimethylformamide",DMF,20 mL,20.0,,,,,120.0,120 °C,24.0,24 h,glass vial,static,"DMF, EtOH","DMF 1× (1 h), EtOH 5× (1 h each)",50 °C under vacuum for 24 h,50.0,24.0,nanoparticles,,,,Zr6O4(OH)4 SBU,,,,,,,,10.1021/acs.inorgchem.7b01801,ok,
10.1021/acs.inorgchem.7b01801,downloaded\10.1021_acs.inorgchem.7b01801.pdf,SI downloaded\10.1021_acs.inorgchem.7b01801_SI.pdf,mof_json_store\10.1021_acs.inorgchem.7b01801\raw_output.json,mof_json_store\10.1021_acs.inorgchem.7b01801\synthesis_013.json,yes,No-modulator synthesis gave amorphous PXRD; no crystalline product,UiO-AZB,,CuCl2·2H2O,ZrCl4,0.0233 g (0.1 mmol),0.1,mmol,Mo6O24·7H2O,,,,,nan,,,,,"4,4′-azobenzenedicarboxylic acid",AZB,0.0270 g (0.1 mmol),0.1,mmol,,,,,,,,,,,benzoic acid,BA,20 equiv (vs Zr4+),,,water,H2O,10 μL,,,"N,N-dimethylformamide",DMF,20 mL,20.0,,,,,120.0,120 °C,24.0,24 h,glass vial,static,"DMF, EtOH","DMF 1× (1 h), EtOH 5× (1 h each)",50 °C under vacuum for 24 h,50.0,24.0,nanoparticles,,,,Zr6O4(OH)4 SBU,,,,,,,,10.1021/acs.inorgchem.7b01801,ok,
10.1021/acs.inorgchem.7b01801,downloaded\10.1021_acs.inorgchem.7b01801.pdf,SI downloaded\10.1021_acs.inorgchem.7b01801_SI.pdf,mof_json_store\10.1021_acs.inorgchem.7b01801\raw_output.json,mof_json_store\10.1021_acs.inorgchem.7b01801\synthesis_014.json,yes,No-modulator synthesis gave amorphous PXRD; no crystalline product,UiO-AZB,,Co(CH3COO)2·4H2O,ZrCl4,0.0233 g (0.1 mmol),0.1,mmol,nan,,,,,nan,,,,,"4,4′-azobenzenedicarboxylic acid",AZB,0.0270 g (0.1 mmol),0.1,mmol,,,,,,,,,,,benzoic acid,BA,25 equiv (vs Zr4+),,,water,H2O,10 μL,,,"N,N-dimethylformamide",DMF,20 mL,20.0,,,,,120.0,120 °C,24.0,24 h,glass vial,static,"DMF, EtOH","DMF 1× (1 h), EtOH 5× (1 h each)",50 °C under vacuum for 24 h,50.0,24.0,nanoparticles,,,,Zr6O4(OH)4 SBU,,,,,,,,10.1021/acs.inorgchem.7b01801,ok,
10.1021/acs.inorgchem.7b01801,downloaded\10.1021_acs.inorgchem.7b01801.pdf,SI downloaded\10.1021_acs.inorgchem.7b01801_SI.pdf,mof_json_store\10.1021_acs.inorgchem.7b01801\raw_output.json,mof_json_store\10.1021_acs.inorgchem.7b01801\synthesis_015.json,yes,No-modulator synthesis gave amorphous PXRD; no crystalline product,UiO-AZB,,Co(CH3COO)2·4H2O,ZrCl4,0.0233 g (0.1 mmol),0.1,mmol,nan,,,,,nan,,,,,"4,4′-azobenzenedicarboxylic acid",AZB,0.0270 g (0.1 mmol),0.1,mmol,,,,,,,,,,,benzoic acid,BA,30 equiv (vs Zr4+),,,water,H2O,10 μL,,,"N,N-dimethylformamide",DMF,20 mL,20.0,,,,,120.0,120 °C,24.0,24 h,glass vial,static,"DMF, EtOH","DMF 1× (1 h), EtOH 5× (1 h each)",50 °C under vacuum for 24 h,50.0,24.0,nanoparticles,,,,Zr6O4(OH)4 SBU,,,903.0,,,,,10.1021/acs.inorgchem.7b01801,ok,
10.1021/acs.inorgchem.7b01915,downloaded\10.1021_acs.inorgchem.7b01915.pdf,SI downloaded\10.1021_acs.inorgchem.7b01915_SI.pdf,mof_json_store\10.1021_acs.inorgchem.7b01915\raw_output.json,mof_json_store\10.1021_acs.inorgchem.7b01915\synthesis_001.json,no,,1,1562129,CuSO4·5H2O,,"30 mg, 0.1 mmol",0.1,mmol,nan,,,,,nan,,,,,"bis[4-(3,5-dicarboxyphenyl)-1H-3,5-dimethylpyrazolyl]methane",L,"20 mg, 0.05 mmol",0.05,mmol,,,,,,,,,,,,,,,,,,,,,"N,N-dimethylformamide",DMF,2 mL,2.0,water,H2O,0.5 mL,0.5,90.0,90 °C,72.0,72 h,Teflon-lined stainless steel autoclave,static,"water, acetone",,Activated under vacuum at 120 °C for 12 h after MeOH exchange,120.0,12.0,light colorless block-shaped crystals,64.0,,sit,"Cd2 dimer 6-connected SBU; 3,6-c net","a=10.169(5) Å, b=10.827(5) Å, c=12.703(5) Å, α=66.237(5)°, β=77.645(5)°, γ=63.601(5)°, P1",,382.0,not_reported,not_reported,,Strecker_catalysis;CO2_capture,10.1021/acs.inorgchem.7b01915,ok,
10.1039/d1fd00014d,downloaded\10.1039_d1fd00014d.pdf,,mof_json_store\10.1039_d1fd00014d\raw_output.json,mof_json_store\10.1039_d1fd00014d\synthesis_001.json,no,,CZMOF-1,1997489,Cu(NO3)2·3H2O,,60 mg,0.28626,mmol,nan,,,,,nan,,,,,enantiopure L1,L1,60 mg,60.0,mg,,,,,,,,,,,anhydrous formic acid,HCOOH,4 mL anhydrous HCOOH,4.0,mL,,,,,,"N,N-dimethylformamide",DMF,9 mL,9.0,,,,,120.0,120 °C,72.0,3 days,glass bottle (20 mL) with round vinyl cap,static,,,,,,colorless rhombic crystals,,,,Zr6O4(OH)4(H2O)2 12-connected SBU,,,1210.0,yes,yes,,,10.1039/d1fd00014d,ok,
10.1039/d1fd00014d,downloaded\10.1039_d1fd00014d.pdf,,mof_json_store\10.1039_d1fd00014d\raw_output.json,mof_json_store\10.1039_d1fd00014d\synthesis_002.json,no,,CZMOF-2,2020293,Cu(NO3)2·3H2O,,35 mg,0.166985,mmol,nan,,,,,nan,,,,,enantiopure L2,L2,40 mg,40.0,mg,,,,,,,,,,,anhydrous formic acid,HCOOH,2.5 mL anhydrous HCOOH,2.5,mL,,,,,,"N,N-dimethylformamide",DMF,4 mL,4.0,,,,,120.0,120 °C,72.0,3 days,glass bottle (20 mL) with round vinyl cap,static,,,,,,colorless octahedral crystals,,,,Zr6O4(OH)8(H2O)4 8-connected SBU (J26 gyrobifastigium-like),,,1910.0,yes,yes,,,10.1039/d1fd00014d,ok,
10.1039/d1fd00014d,downloaded\10.1039_d1fd00014d.pdf,,mof_json_store\10.1039_d1fd00014d\raw_output.json,mof_json_store\10.1039_d1fd00014d\synthesis_003.json,no,,CZMOF-3,1871750,Cu(ClO4)2·6H2O,,52 mg,0.178978,mmol,nan,,,,,nan,,,,,enantiopure L3,L3,60 mg,60.0,mg,,,,,,,,,,,anhydrous formic acid,formic acid,5 mL anhydrous formic acid,5.0,mL,,,,,,"N,N-dimethylformamide",DMF,12 mL,12.0,,,,,120.0,120 °C,72.0,3 days,glass bottle (20 mL) with round vinyl cap,static,,,,,,colorless block crystals,,,sjt,two 8-connected Zr6 clusters (D4h and D2d),,,2000.0,yes,yes,,asymmetric_catalysis,10.1039/d1fd00014d,ok,
10.1039/d1fd00014d,downloaded\10.1039_d1fd00014d.pdf,,mof_json_store\10.1039_d1fd00014d\raw_output.json,mof_json_store\10.1039_d1fd00014d\synthesis_004.json,no,,CZMOF-4,1871749,Cd(CH3COO)2·2H2O,,28 mg,0.111764,mmol,nan,,,,,nan,,,,,enantiopure L4,L4,30 mg,30.0,mg,,,,,,,,,,,anhydrous formic acid,formic acid,1.2 mL anhydrous formic acid,1.2,mL,,,,,,"N,N-dimethylformamide",DMF,4 mL,4.0,,,,,120.0,120 °C,72.0,3 days,glass bottle (20 mL) with round vinyl cap,static,,,,,,colorless block crystals,,,sjt,8-connected Zr6 cluster (D2d),,,,yes,yes,,asymmetric_catalysis,10.1039/d1fd00014d,ok,
10.1039/d1fd00014d,downloaded\10.1039_d1fd00014d.pdf,,mof_json_store\10.1039_d1fd00014d\raw_output.json,mof_json_store\10.1039_d1fd00014d\synthesis_005.json,no,,CZMOF-5,1965880,Cd(CH3COO)2·2H2O,,28 mg,0.111764,mmol,CdBr2·4H2O,,,,,nan,,,,,enantiopure L5,L5,30 mg,30.0,mg,,,,,,,,,,,anhydrous formic acid,formic acid,2.5 mL anhydrous formic acid,2.5,mL,,,,,,"N,N-dimethylformamide",DMF,4 mL,4.0,,,,,120.0,120 °C,72.0,3 days,glass bottle (20 mL) with round vinyl cap,static,,,,,,colorless triangle crystals,,,,Zr6O8 10-connected SBU (D2d),,8.0,1230.0,yes,yes,,chiral_separation,10.1039/d1fd00014d,ok,
10.1039/c3dt52159a,downloaded\10.1039_c3dt52159a.pdf,SI downloaded\10.1039_c3dt52159a_SI.pdf,mof_json_store\10.1039_c3dt52159a\raw_output.json,mof_json_store\10.1039_c3dt52159a\synthesis_001.json,yes,"Without 1,2,4-1H-triazole, obtained mixture of Zn(ImhedpH)2·2H2O and 2.",,954518,Zn(NO3)2·6H2O,,"0.5 mmol, 0.110 g",0.5,mmol,nan,,,,,nan,,,,,"2-(1-imidazole)-1-hydroxyl-1,1’-ethylidenediphosphonic acid",ImhedpH4,"0.75 mmol, 0.218 g",0.75,mmol,oxalic acid dihydrate,ox,"0.5 mmol, 0.063 g",0.5,mmol,,,,,,piperazine,ppz,"1 mmol, 0.086 g",1.0,mmol,,,,,,water,H2O,6 mL,6.0,,,,,160.0,160 °C,96.0,4 days,Teflon-lined autoclave,static,,,,,,colorless block crystals,52.0,,,ZnO5 chain via oxalate and phosphonate linkages,"a=8.9012(8) Å, b=8.9692(8) Å, c=10.1085(7) Å, α=76.626(7)°, β=70.921(7)°, γ=67.717(8)°, P-1",,,not_reported,not_reported,,luminescence,10.1039/c3dt52159a,ok,
10.1039/c3dt52159a,downloaded\10.1039_c3dt52159a.pdf,SI downloaded\10.1039_c3dt52159a_SI.pdf,mof_json_store\10.1039_c3dt52159a\raw_output.json,mof_json_store\10.1039_c3dt52159a\synthesis_002.json,yes,"Without 1,2,4-1H-triazole, obtained mixture of Zn(ImhedpH)2·2H2O and 2.",,954519,Zn(NO3)2·6H2O,,"0.5 mmol, 0.110 g",0.5,mmol,nan,,,,,nan,,,,,"2-(1-imidazole)-1-hydroxyl-1,1’-ethylidenediphosphonic acid",ImhedpH4,"0.75 mmol, 0.218 g",0.75,mmol,,,,,,,,,,,"1,2,4-1H-triazole",,"1.45 mmol, 0.10 g",1.45,mmol,,,,,,water,H2O,6 mL,6.0,,,,,160.0,160 °C,96.0,4 days,Teflon-lined autoclave,static,,,,,,colorless block crystals,61.2,,,inorganic ZnO6/ZnO4 layer linked by PO3 units; H-bonded imidazole pillars,"a=12.6601(5) Å, b=9.6890(5) Å, c=19.0954(7) Å, α=90.00°, β=92.356(4)°, γ=90.00°, C2/c",,,not_reported,not_reported,,luminescence,10.1039/c3dt52159a,ok,
10.1039/c3dt52159a,downloaded\10.1039_c3dt52159a.pdf,SI downloaded\10.1039_c3dt52159a_SI.pdf,mof_json_store\10.1039_c3dt52159a\raw_output.json,mof_json_store\10.1039_c3dt52159a\synthesis_003.json,yes,"Without 1,2,4-1H-triazole, obtained mixture of Zn(ImhedpH)2·2H2O and 2.",,954520,Zn(NO3)2·6H2O,,"0.5 mmol, 0.110 g",0.5,mmol,nan,,,,,nan,,,,,"2-(1-imidazole)-1-hydroxyl-1,1’-ethylidenediphosphonic acid",ImhedpH4,"0.75 mmol, 0.218 g",0.75,mmol,oxalic acid dihydrate,ox,"0.5 mmol, 0.063 g",0.5,mmol,,,,,,piperazine,ppz,"2 mmol, 0.172 g",2.0,mmol,,,,,,water,H2O,6 mL,6.0,,,,,160.0,160 °C,96.0,4 days,Teflon-lined autoclave,static,,,,,,colorless block crystals,58.6,,qtz,3D tetrahedral Zn–PO3 framework (ZnO3N/ZnO4),"a=14.3807(3) Å, b=14.3807(3) Å, c=14.3552(3) Å, α=90.00°, β=90.00°, γ=120.00°, P3221",,,not_reported,not_reported,,luminescence,10.1039/c3dt52159a,ok,
10.1021/acsami.0c01023,downloaded\10.1021_acsami.0c01023.pdf,SI downloaded\10.1021_acsami.0c01023_SI.pdf,mof_json_store\10.1021_acsami.0c01023\raw_output.json,mof_json_store\10.1021_acsami.0c01023\synthesis_001.json,no,,ZIF-8,,Cd(CH3COO)2·2H2O,,0.294 g,1.17352,mmol,nan,,,,,nan,,,,,2-methylimidazole,,0.65 g,0.65,g,,,,,,,,,,,,,,,,,,,,,methanol,MeOH,10 mL (2-MeIm solution) + 10 mL (Zn2+ solution),,,,,,25.0,25 °C,24.0,24 h,,stirred,,,,,,,,,,,,,,,,,,10.1021/acsami.0c01023,ok,
10.1021/acsami.0c01023,downloaded\10.1021_acsami.0c01023.pdf,SI downloaded\10.1021_acsami.0c01023_SI.pdf,mof_json_store\10.1021_acsami.0c01023\raw_output.json,mof_json_store\10.1021_acsami.0c01023\synthesis_002.json,no,,D-his-ZIF-8,,Cu(CH3COO)2·1H2O,,0.36 g,1.80317,mmol,nan,,,,,nan,,,,,2-methylimidazole,,0.4 g,0.4,g,D-histidine,,0.1 g,0.1,g,,,,,,,,,,,,,,,,methanol,MeOH,45 mL,45.0,water,H2O,8 mL,8.0,25.0,25 °C,24.0,24 h,,stirred,MeOH,,dried at 60 °C,60.0,,white powder,,,,,,,,,,,,10.1021/acsami.0c01023,ok,
10.1021/acsami.4c11541,downloaded\10.1021_acsami.4c11541.pdf,SI downloaded\10.1021_acsami.4c11541_SI.pdf,mof_json_store\10.1021_acsami.4c11541\raw_output.json,mof_json_store\10.1021_acsami.4c11541\synthesis_001.json,no,,hcp Hf-UiO-66,,Co(NO3)2·6H2O,,"0.096 g, 0.3 mmol",0.3,mmol,nan,,,,,nan,,,,,terephthalic acid,BDC,"0.05 g, 0.3 mmol",0.3,mmol,,,,,,,,,,,formic acid,,3 mL,,,,,,,,"N,N-dimethylformamide",DMF,4 mL,4.0,water,H2O,0.4 mL,0.4,150.0,150 °C,24.0,24 h,Teflon-lined autoclave,static,"DMF, acetone",DMF (30 mL) three times in a day; acetone (30 mL) six times in two days,activated at a set temperature under dynamic vacuum for 12 h,,12.0,white precipitates (powder),,,,Hf12O22 paired nodes with μ2-OH bridges,,,554.0,not_reported,not_reported,,methanol_dehydration,10.1021/acsami.4c11541,ok,
10.1021/acsami.4c11541,downloaded\10.1021_acsami.4c11541.pdf,SI downloaded\10.1021_acsami.4c11541_SI.pdf,mof_json_store\10.1021_acsami.4c11541\raw_output.json,mof_json_store\10.1021_acsami.4c11541\synthesis_002.json,no,,Hf-UiO-66,,Co(NO3)2·6H2O,,"1.1 g, 3.43 mmol",3.43,mmol,nan,,,,,nan,,,,,terephthalic acid,BDC,"0.57 g, 3.43 mmol",3.43,mmol,,,,,,,,,,,formic acid,,3.88 mL,,,,,,,,"N,N-dimethylformamide",DMF,133 mL,133.0,,,,,120.0,120 °C,24.0,24 h,Teflon-lined autoclave,static,"DMF, acetone",DMF (30 mL) three times in a day; acetone (30 mL) six times in two days,activated at a set temperature under dynamic vacuum for 12 h,,12.0,white precipitates (powder),,,fcu,Hf6O8 node,,,779.0,not_reported,not_reported,,methanol_dehydration,10.1021/acsami.4c11541,ok,
10.1039/c000734j,downloaded\10.1039_c000734j.pdf,,mof_json_store\10.1039_c000734j\raw_output.json,mof_json_store\10.1039_c000734j\synthesis_001.json,no,,,,Zn(CH3COO)2·2H2O,,"molar ratio 1:1:1 (with 4,4′-bpy and D-H2Cam)",,,nan,,,,,nan,,,,,"4,4'-bipyridine","4,4′-bpy",molar ratio 1:1:1 (with Zn salt and D-H2Cam),,,D-camphoric acid,D-H2Cam,"molar ratio 1:1:1 (with Zn salt and 4,4′-bpy)",,,,,,,,sodium hydroxide (for pH adjustment),NaOH,to pH 7,,,,,,,,water,H2O,10 mL,10.0,,,,,160.0,433 K,48.0,2 days,Teflon reactor,static; slow cooling 3 °C/h,,,,,,colourless crystals,58.0,,,six-connected self-penetrating net built on Zn2(CO2)4 MBB,"a=7.7056(15), b=11.588(2), c=17.604(4) Å, α=90°, β=102.37(3)°, γ=90°, P21",,,not_reported,not_reported,,,10.1039/c000734j,ok,
10.1039/c000734j,downloaded\10.1039_c000734j.pdf,,mof_json_store\10.1039_c000734j\raw_output.json,mof_json_store\10.1039_c000734j\synthesis_002.json,no,,,,Zn(CH3COO)2·2H2O,,molar ratio 1:1:1 (with BtaH and D-H2Cam),,,nan,,,,,nan,,,,,benzotriazole,BtaH,molar ratio 1:1:1 (with Zn salt and D-H2Cam),,,D-camphoric acid,D-H2Cam,molar ratio 1:1:1 (with Zn salt and BtaH),,,,,,,,sodium hydroxide (for pH adjustment),NaOH,to pH 7,,,,,,,,water,H2O,10 mL,10.0,,,,,160.0,433 K,48.0,2 days,Teflon reactor,static; slow cooling 3 °C/h,,,,,,colourless crystals,85.0,,,2D net built on {Zn3(CO2)4(Bta)2}n rod-like building blocks,"a=9.0548(18), b=9.1122(18), c=11.912(2) Å, α=107.17(3)°, β=104.62(3)°, γ=93.42(3)°, P/C221",,,not_reported,not_reported,,,10.1039/c000734j,ok,
10.1039/c000734j,downloaded\10.1039_c000734j.pdf,,mof_json_store\10.1039_c000734j\raw_output.json,mof_json_store\10.1039_c000734j\synthesis_003.json,no,,,,Fe(NO3)3·9H2O,,molar ratio 1:1:1 (with BtaH and D-H2Cam),,,nan,,,,,nan,,,,,benzotriazole,BtaH,molar ratio 1:1:1 (with Co salt and D-H2Cam),,,D-camphoric acid,D-H2Cam,molar ratio 1:1:1 (with Co salt and BtaH),,,,,,,,sodium hydroxide (for pH adjustment),NaOH,to pH 7,,,,,,,,water,H2O,10 mL,10.0,,,,,160.0,433 K,48.0,2 days,Teflon reactor,static; slow cooling 3 °C/h,,,,,,purple crystals,79.0,,,2D net built on {Co3(CO2)4(Bta)2}n rod-like building blocks,"a=9.0109(18), b=9.0814(18), c=11.788(2) Å, α=106.73(3)°, β=103.76(3)°, γ=95.01(3)°, P/C221",,,not_reported,not_reported,,,10.1039/c000734j,ok,
