Repository: zzhenglab/MOFinder

# MOFinder

MOFinder extracts MOF synthesis information from the literature, reconstructs evidence-supported negative reaction records, and prepares datasets for synthesis-outcome prediction.
[Web application](https://mofinder.chemistry.wustl.edu/) | [Demos](Demo/README.md) | [Source code](docs/source_to_code.md) | [Workflow guide](docs/workflow.md) | [Model evaluation](docs/evaluation.md)

## Quick start

The workflow runs through Python commands. Python 3.10 or newer is required. Clone the repository and initialize its related applications:

```bash
git clone --recurse-submodules https://github.com/zzhenglab/MOFinder.git
cd MOFinder
```

Start with the two offline demonstrations:

```bash

File: mof_extraction_1_2.csv (part 58 of 305)
doi,main_pdf,si_pdf,raw_output,parsed_json,article_trial_or_failure,article_trial_or_failure_notes,mof_name,crystal_code,metal_1,metal_1_abbr,metal_1_amount_text,metal_1_amount_value,metal_1_amount_unit,metal_2,metal_2_abbr,metal_2_amount_text,metal_2_amount_value,metal_2_amount_unit,metal_3,metal_3_abbr,metal_3_amount_text,metal_3_amount_value,metal_3_amount_unit,linker_1,linker_1_abbr,linker_1_amount_text,linker_1_amount_value,linker_1_amount_unit,linker_2,linker_2_abbr,linker_2_amount_text,linker_2_amount_value,linker_2_amount_unit,linker_3,linker_3_abbr,linker_3_amount_text,linker_3_amount_value,linker_3_amount_unit,modulator_1,modulator_1_abbr,modulator_1_amount_text,modulator_1_amount_value,modulator_1_amount_unit,modulator_2,modulator_2_abbr,modulator_2_amount_text,modulator_2_amount_value,modulator_2_amount_unit,solvent_main,solvent_main_abbr,solvent_main_amount_text,solvent_main_ml,solvent_secondary,solvent_secondary_abbr,solvent_secondary_amount_text,solvent_secondary_ml,temperature_c,temperature_c_text,time_h,time_text,vessel_type,stirring,washing_solvent,washing_cycles,activation_text,activation_temp_c,activation_time_h,crystal_morphology,yield_percent,crystal_size,topology_code,metal_cluster_connectivity,unit_cell_short,pore_diameter_A,BET_surface_area_m2g,air_stable,water_stable,tga_decomposition_temp_c,applications,reference,status,error
10.1021/cg400426m,downloaded\10.1021_cg400426m.pdf,SI downloaded\10.1021_cg400426m_SI.pdf,mof_json_store\10.1021_cg400426m\raw_output.json,mof_json_store\10.1021_cg400426m\synthesis_001.json,yes,Tried preparing 2 without K3[Fe(CN)6] failed.,,920417,Fe(NO3)3·9H2O,,"28 mg, 0.1 mmol",0.1,mmol,nan,,,,,nan,,,,,"4-amino-3,5-bis(4-pyridyl)-1,2,4-triazole",4-abpt,"24 mg, 0.1 mmol",0.1,mmol,,,,,,,,,,,,,,,,,,,,,water,H2O,4 mL,4.0,ethanol,EtOH,4 mL,4.0,140.0,140 °C,72.0,72 h,Teflon-lined reactor,static,,,,,,colorless crystals,28.0,,,,"a=5.703, b=10.623, c=29.89, P212121",,,,,370.0,luminescence,10.1021/cg400426m,ok,
10.1021/cg400426m,downloaded\10.1021_cg400426m.pdf,SI downloaded\10.1021_cg400426m_SI.pdf,mof_json_store\10.1021_cg400426m\raw_output.json,mof_json_store\10.1021_cg400426m\synthesis_002.json,yes,Tried preparing 2 without K3[Fe(CN)6] failed.,,645362,Fe(NO3)3·9H2O,,"27 mg, 0.3 mmol",0.3,mmol,nan,,"66 mg, 0.2 mmol",0.2,mmol,nan,,,,,"4-amino-3,5-bis(4-pyridyl)-1,2,4-triazole",4-abpt,"72 mg, 0.3 mmol",0.3,mmol,,,,,,,,,,,,,,,,,,,,,water,H2O,8 mL,8.0,,,,,140.0,140 °C,72.0,72 h,Teflon-lined reactor,static,,,,,,light yellow crystals,30.0,,,,"a=17.211, b=22.975, c=7.278, Pna21",,,,,330.0,,10.1021/cg400426m,ok,
10.1021/cg400426m,downloaded\10.1021_cg400426m.pdf,SI downloaded\10.1021_cg400426m_SI.pdf,mof_json_store\10.1021_cg400426m\raw_output.json,mof_json_store\10.1021_cg400426m\synthesis_003.json,yes,Tried preparing 2 without K3[Fe(CN)6] failed.,,920420,Fe(NO3)3·9H2O,,"30 mg, 0.1 mmol",0.1,mmol,nan,,,,,nan,,,,,D-camphoric acid,D-H2cam,"20 mg, 0.1 mmol",0.1,mmol,2-(2-pyridyl)benzimidazole,2-PyBIm,"20 mg, 0.1 mmol",0.1,mmol,,,,,,triethylamine,TEA,25 μL,,,,,,,,"N,N-dimethylformamide",DMF,4 mL,4.0,water,H2O,4 mL,4.0,85.0,85 °C,72.0,72 h,Teflon-lined reactor,static,,,,,,colorless crystals,46.0,,,,"a=6.849, b=13.200, c=23.247, P212121",,,,,350.0,luminescence,10.1021/cg400426m,ok,
10.1021/cg400426m,downloaded\10.1021_cg400426m.pdf,SI downloaded\10.1021_cg400426m_SI.pdf,mof_json_store\10.1021_cg400426m\raw_output.json,mof_json_store\10.1021_cg400426m\synthesis_004.json,yes,Tried preparing 2 without K3[Fe(CN)6] failed.,,923427,Cu(NO3)2·3H2O,,"28 mg, 0.1 mmol",0.1,mmol,nan,,,,,nan,,,,,D-camphoric acid,D-H2cam,"20 mg, 0.1 mmol",0.1,mmol,"4′-(4-carboxyphenyl)-3,2′:6′,3″-terpyridine",Hcptpy,"18 mg, 0.05 mmol",0.05,mmol,,,,,,triethylamine,TEA,25 μL,,,,,,,,water,H2O,8 mL,8.0,,,,,140.0,140 °C,72.0,72 h,Teflon-lined reactor,static,,,,,,dark red crystals,32.0,,,,"a=17.687, b=12.908, c=13.411, β=111.402°, P21/c",,,,,355.0,,10.1021/cg400426m,ok,
10.1021/cg400426m,downloaded\10.1021_cg400426m.pdf,SI downloaded\10.1021_cg400426m_SI.pdf,mof_json_store\10.1021_cg400426m\raw_output.json,mof_json_store\10.1021_cg400426m\synthesis_005.json,yes,Tried preparing 2 without K3[Fe(CN)6] failed.,,920418,Cu(NO3)2·3H2O,,"30 mg, 0.1 mmol",0.1,mmol,nan,,,,,nan,,,,,D-camphoric acid,D-H2cam,"20 mg, 0.1 mmol",0.1,mmol,"1,4-bis(1,2,4-triazol-1-ylmethyl)benzene",btmb,"24 mg, 0.1 mmol",0.1,mmol,,,,,,triethylamine,TEA,25 μL,,,,,,,,acetonitrile,MeCN,4 mL,4.0,water,H2O,4 mL,4.0,120.0,120 °C,72.0,72 h,Teflon-lined reactor,static,,,,,,colorless crystals,48.0,,,,"a=6.639, b=18.167, c=9.773, β=96.892°, P21",,,,,290.0,luminescence,10.1021/cg400426m,ok,
10.1021/cg400426m,downloaded\10.1021_cg400426m.pdf,SI downloaded\10.1021_cg400426m_SI.pdf,mof_json_store\10.1021_cg400426m\raw_output.json,mof_json_store\10.1021_cg400426m\synthesis_006.json,yes,Tried preparing 2 without K3[Fe(CN)6] failed.,,920419,Cu(NO3)2·3H2O,,"30 mg, 0.1 mmol",0.1,mmol,nan,,,,,nan,,,,,D-camphoric acid,D-H2cam,"20 mg, 0.1 mmol",0.1,mmol,"4,4′-bis(1,2,4-triazol-1-ylmethyl)-1,1′-biphenyl",btmbb,"32 mg, 0.1 mmol",0.1,mmol,,,,,,triethylamine,TEA,25 μL,,,,,,,,water,H2O,7 mL,7.0,acetonitrile,MeCN,1 mL,1.0,140.0,140 °C,72.0,72 h,Teflon-lined reactor,static,,,,,,colorless crystals,38.0,,,paddle-wheel Cd2(COO)4 dimer node,"a=10.511, b=14.073, c=13.283, β=97.940°, P21/c",,,,,320.0,luminescence,10.1021/cg400426m,ok,
10.1002/anie.201908959,,SI downloaded\10.1002_anie.201908959_SI.pdf,mof_json_store\10.1002_anie.201908959\raw_output.json,mof_json_store\10.1002_anie.201908959\synthesis_001.json,no,,1,1909368,Cu(NO3)2·3H2O,,"40 mg, 0.10 mmol",0.1,mmol,nan,,,,,nan,,,,,H4L1,,"80 mg, 0.07 mmol",0.07,mmol,,,,,,,,,,,acetic acid,HOAc,2 mL,,,,,,,,"N,N-dimethylformamide",DMF,10 mL,10.0,tetrahydrofuran,THF,5 mL,5.0,100.0,100 °C,20.0,20 h,100 mL screw-capped vial,static,MeOH,,"Solvent exchanged with CH2Cl2 (3×, 1 h total) then n-hexane (1 h), evacuated at RT for 2 h",,2.0,yellow bulk crystals,60.0,,,,"a=9.2221(2) Å, b=16.9671(3) Å, c=28.8058(6) Å, P222",,,not_reported,not_reported,,,10.1002/anie.201908959,ok,
10.1002/anie.201908959,,SI downloaded\10.1002_anie.201908959_SI.pdf,mof_json_store\10.1002_anie.201908959\raw_output.json,mof_json_store\10.1002_anie.201908959\synthesis_002.json,no,,2,1936524,Cu(NO3)2·3H2O,,"40 mg, 0.10 mmol",0.1,mmol,nan,,,,,nan,,,,,H4L2,,"54 mg, 0.07 mmol",0.07,mmol,,,,,,,,,,,acetic acid,HOAc,1 mL,,,,,,,,"N,N-dimethylformamide",DMF,10 mL,10.0,methanol,MeOH,5 mL,5.0,100.0,100 °C,24.0,24 h,100 mL screw-capped vial,static,MeOH,,"Solvent exchanged with CH2Cl2 (3×, 1 h total) then n-hexane (1 h), evacuated at RT for 2 h",,2.0,colourless bulk crystals,75.0,,,,"a=b=15.1667(10) Å, c=49.411(7) Å, P6422",,,not_reported,not_reported,,,10.1002/anie.201908959,ok,
10.1002/anie.201908959,,SI downloaded\10.1002_anie.201908959_SI.pdf,mof_json_store\10.1002_anie.201908959\raw_output.json,mof_json_store\10.1002_anie.201908959\synthesis_003.json,no,,3,1909369,Cd(CH3COO)2·2H2O,,"40 mg, 0.10 mmol",0.1,mmol,nan,,,,,nan,,,,,H4L3,,"64 mg, 0.07 mmol",0.07,mmol,,,,,,,,,,,acetic acid,HOAc,2 mL,,,,,,,,"N,N-dimethylformamide",DMF,10 mL,10.0,methanol,MeOH,1 mL,1.0,100.0,100 °C,20.0,20 h,100 mL screw-capped vial,static,MeOH,,"Solvent exchanged with CH2Cl2 (3×, 1 h total) then n-hexane (1 h), evacuated at RT for 2 h",,2.0,colorless bulk crystals,40.0,,,,"a=19.034(4) Å, b=33.969(7) Å, c=17.466(4) Å, β=100.34(3)°, C2",,,not_reported,not_reported,,,10.1002/anie.201908959,ok,
10.1021/cg201447c,downloaded\10.1021_cg201447c.pdf,SI downloaded\10.1021_cg201447c_SI.pdf,mof_json_store\10.1021_cg201447c\raw_output.json,mof_json_store\10.1021_cg201447c\synthesis_001.json,no,,,,Cd(CH3COO)2·2H2O,,"0.5 mmol, 0.145 g",0.5,mmol,nan,,,,,nan,,,,,L-malic acid,L-mal,"0.5 mmol, 0.067 g",0.5,mmol,"4,4′-bisazobipyridine",azpy,"0.25 mmol, 0.045 g",0.25,mmol,,,,,,,,,,,,,,,,"N,N-dimethylformamide",DMF,4 mL,4.0,water,H2O,2 mL,2.0,120.0,120 °C,12.0,12 h,20 mL glass vial (sealed),"stirred 30 min, then static",DMF,,,,,orange-red crystals,75.0,,,octahedral CoO5N nodes; malate layers pillared by azpy,"a=26.282(5) Å, b=6.620(5) Å, c=7.667(5) Å, P21212",7.0,,not_reported,not_reported,,CO2_capture,10.1021/cg201447c,ok,
10.1021/cg201447c,downloaded\10.1021_cg201447c.pdf,SI downloaded\10.1021_cg201447c_SI.pdf,mof_json_store\10.1021_cg201447c\raw_output.json,mof_json_store\10.1021_cg201447c\synthesis_002.json,no,,,,Cd(CH3COO)2·2H2O,,"0.5 mmol, 0.145 g",0.5,mmol,nan,,,,,nan,,,,,L-malic acid,L-mal,"0.5 mmol, 0.067 g",0.5,mmol,"1,2-bis(4-pyridyl)ethylene",bpee,"0.25 mmol, 0.041 g",0.25,mmol,,,,,,,,,,,,,,,,"N,N-dimethylformamide",DMF,4 mL,4.0,water,H2O,2 mL,2.0,120.0,120 °C,12.0,12 h,20 mL glass vial (sealed),"stirred 30 min, then static",DMF,,,,,red-colored crystals,70.0,,,octahedral CoO5N nodes; malate layers pillared by bpee,"a=27.1331(9) Å, b=6.7002(2) Å, c=7.6817(3) Å, P21212",6.8,,not_reported,not_reported,,CO2_capture,10.1021/cg201447c,ok,
10.1021/cg201447c,downloaded\10.1021_cg201447c.pdf,SI downloaded\10.1021_cg201447c_SI.pdf,mof_json_store\10.1021_cg201447c\raw_output.json,mof_json_store\10.1021_cg201447c\synthesis_003.json,no,,,,Zn(CH3COO)2·2H2O,,"0.100 g, 0.4 mmol",0.4,mmol,nan,,,,,nan,,,,,L-malic acid,L-mal,"0.4 mmol, 0.055 g",0.4,mmol,"4,4′-bisazobipyridine",azpy,"0.3 mmol, 0.055 g",0.3,mmol,,,,,,,,,,,,,,,,water,H2O,2 mL,2.0,ethanol,EtOH,1 mL,1.0,150.0,150 °C,72.0,3 days,23 mL PTFE-lined acid digestion bomb (Teflon-lined autoclave),"stirred 30 min, then static",ethanol,,,,,reddish-brown crystals,63.0,,,octahedral NiO5N nodes; malate layers pillared by azpy,"a=26.1792(15) Å, b=6.6400(4) Å, c=7.6702(5) Å, P21212",7.0,,not_reported,not_reported,,,10.1021/cg201447c,ok,
10.1021/cg201447c,downloaded\10.1021_cg201447c.pdf,SI downloaded\10.1021_cg201447c_SI.pdf,mof_json_store\10.1021_cg201447c\raw_output.json,mof_json_store\10.1021_cg201447c\synthesis_004.json,no,,,,Zn(CH3COO)2·2H2O,,"0.100 g, 0.4 mmol",0.4,mmol,nan,,,,,nan,,,,,L-malic acid,L-mal,"0.4 mmol, 0.055 g",0.4,mmol,"1,2-bis(4-pyridyl)ethylene",bpee,"0.3 mmol, 0.054 g",0.3,mmol,,,,,,,,,,,,,,,,water,H2O,2 mL,2.0,ethanol,EtOH,1 mL,1.0,150.0,150 °C,72.0,3 days,23 mL PTFE-lined acid digestion bomb (Teflon-lined autoclave),"stirred 30 min, then static",ethanol,,,,,light green crystals,78.0,,,octahedral NiO5N nodes; malate layers pillared by bpee,"a=26.9967(9) Å, b=6.6856(2) Å, c=7.6377(3) Å, P21212",6.8,,not_reported,not_reported,,,10.1021/cg201447c,ok,
10.1002/anie.201802911,downloaded\10.1002_anie.201802911.pdf,SI downloaded\10.1002_anie.201802911_SI.pdf,mof_json_store\10.1002_anie.201802911\raw_output.json,mof_json_store\10.1002_anie.201802911\synthesis_001.json,no,,CPM-311-RR,,MnCl2·4H2O,,39.9 mg,0.266166,mmol,nan,,,,,nan,,,,,"(1R,3R)-(-)-camphoric acid",,50.1 mg,50.1,mg,,,,,,,,,,,tetramethylammonium chloride,TMACl,59.8 mg,59.8,mg,,,,,,"N,N-dimethylformamide",DMF,1.0 g,,water (DI),H2O,1.0 g,,100.0,100 °C,72.0,3 days,15 mL glass vial,stirred 30 min then static,,,,,,Colorless block crystals,,,qtz,monomeric In(COO)4 4-connected node,,,,not_reported,not_reported,,,10.1002/anie.201802911,ok,
10.1002/anie.201802911,downloaded\10.1002_anie.201802911.pdf,SI downloaded\10.1002_anie.201802911_SI.pdf,mof_json_store\10.1002_anie.201802911\raw_output.json,mof_json_store\10.1002_anie.201802911\synthesis_002.json,no,,CPM-312-RS (Mg),,MnCl2·4H2O,,"61.0 mg, 0.25 mmol",0.25,mmol,nan,,,,,nan,,,,,"(1R,3S)-(+)-camphoric acid",,"49.2 mg, 0.25 mmol",0.25,mmol,,,,,,,,,,,,,,,,,,,,,"N,N-dimethylformamide",DMF,1.65 g,,water (DI),H2O,0.93 g,,120.0,120 °C,48.0,48 hours,15 mL glass vial,stirred 1 h then static,,,,,,Colorless crystals,77.0,,eta,Mg–formate helical chains,,,,not_reported,not_reported,,,10.1002/anie.201802911,ok,
10.1002/anie.201802911,downloaded\10.1002_anie.201802911.pdf,SI downloaded\10.1002_anie.201802911_SI.pdf,mof_json_store\10.1002_anie.201802911\raw_output.json,mof_json_store\10.1002_anie.201802911\synthesis_003.json,no,,CPM-312-SR (Mg),,MnCl2·4H2O,,"60.0 mg, 0.25 mmol",0.25,mmol,nan,,,,,nan,,,,,"(1S,3R)-(-)-camphoric acid",,"50.8 mg, 0.25 mmol",0.25,mmol,,,,,,,,,,,,,,,,,,,,,"N,N-dimethylformamide",DMF,1.63 g,,water (DI),H2O,0.92 g,,120.0,120 °C,48.0,48 hours,15 mL glass vial,stirred 1 h then static,,,,,,Colorless crystals,80.0,,eta,Mg–formate helical chains,,,,not_reported,not_reported,,,10.1002/anie.201802911,ok,
10.1002/anie.201802911,downloaded\10.1002_anie.201802911.pdf,SI downloaded\10.1002_anie.201802911_SI.pdf,mof_json_store\10.1002_anie.201802911\raw_output.json,mof_json_store\10.1002_anie.201802911\synthesis_004.json,no,,CPM-312-RR (Mg),,MnCl2·4H2O,,"60.4 mg, 0.25 mmol",0.25,mmol,nan,,,,,nan,,,,,"(1R,3R)-(-)-camphoric acid",,"50.4 mg, 0.25 mmol",0.25,mmol,,,,,,,,,,,,,,,,,,,,,"N,N-diethylformamide",DEF,1.65 g,,water (DI),H2O,0.93 g,,120.0,120 °C,36.0,36 hours,15 mL glass vial,stirred 1 h then static,,,,,,Colorless prism crystals,83.0,,eta,Mg–formate helical chains,,,,not_reported,not_reported,,,10.1002/anie.201802911,ok,
10.1002/anie.201802911,downloaded\10.1002_anie.201802911.pdf,SI downloaded\10.1002_anie.201802911_SI.pdf,mof_json_store\10.1002_anie.201802911\raw_output.json,mof_json_store\10.1002_anie.201802911\synthesis_005.json,no,,CPM-312-SS (Mg),,Zn(NO3)2·6H2O,,"32.0 mg, 0.125 mmol",0.125,mmol,nan,,,,,nan,,,,,"(1S,3S)-(+)-camphoric acid",,"25.8 mg, 0.125 mmol",0.125,mmol,,,,,,,,,,,,,,,,,,,,,"N,N-diethylformamide",DEF,0.93 g,,water (DI),H2O,0.5 g,,120.0,120 °C,36.0,36 hours,15 mL glass vial,stirred 1 h then static,,,,,,Colorless prism crystals,80.0,,eta,Mg–formate helical chains,,,,not_reported,not_reported,,,10.1002/anie.201802911,ok,
10.1002/anie.201802911,downloaded\10.1002_anie.201802911.pdf,SI downloaded\10.1002_anie.201802911_SI.pdf,mof_json_store\10.1002_anie.201802911\raw_output.json,mof_json_store\10.1002_anie.201802911\synthesis_006.json,no,,CPM-313-RR,,Ni(CH3COO)2·4H2O,,59.6 mg,0.29675,mmol,nan,,,,,nan,,,,,"(1R,3R)-(-)-camphoric acid",,50.2 mg,50.2,mg,,,,,,,,,,,,,,,,,,,,,"N,N-dimethylformamide",DMF,2.0 g,,,,,,120.0,120 °C,48.0,2 days,15 mL glass vial,stirred 30 min then static,,,,,,Blue block crystals,,,uon,Cu paddlewheel dimer,,,,not_reported,not_reported,,,10.1002/anie.201802911,ok,
10.1002/anie.201802911,downloaded\10.1002_anie.201802911.pdf,SI downloaded\10.1002_anie.201802911_SI.pdf,mof_json_store\10.1002_anie.201802911\raw_output.json,mof_json_store\10.1002_anie.201802911\synthesis_007.json,no,,CPM-314-RR,,CuI,,21.3 mg,0.11184,mmol,nan,,,,,nan,,,,,"(1R,3R)-(-)-camphoric acid",,22.3 mg,22.3,mg,,,,,,,,,,,,,,,,,,,,,"1,3-dimethyl-2-imidazolidinone",DMEU,1.0 g,,water (DI),H2O,1.0 g,,120.0,120 °C,48.0,2 days,15 mL glass vial,stirred 30 min then static,,,,,,Blue block crystals,,,qtz,Cu paddlewheel dimer,,,,not_reported,not_reported,,,10.1002/anie.201802911,ok,
10.1002/anie.201802911,downloaded\10.1002_anie.201802911.pdf,SI downloaded\10.1002_anie.201802911_SI.pdf,mof_json_store\10.1002_anie.201802911\raw_output.json,mof_json_store\10.1002_anie.201802911\synthesis_008.json,no,,CPM-315-RR,,CuI,,62.1 mg,0.32607,mmol,nan,,,,,nan,,,,,"(1R,3R)-(-)-camphoric acid",,53.5 mg,53.5,mg,,,,,,,,,,,,,,,,,,,,,N-methylformamide,NMF,2.0 g,,,,,,120.0,120 °C,48.0,2 days,15 mL glass vial,stirred 30 min then static,,,,,,Large blue block crystals,,,dia,Cu paddlewheel dimer,,,,not_reported,not_reported,,,10.1002/anie.201802911,ok,
10.1002/anie.201802911,downloaded\10.1002_anie.201802911.pdf,SI downloaded\10.1002_anie.201802911_SI.pdf,mof_json_store\10.1002_anie.201802911\raw_output.json,mof_json_store\10.1002_anie.201802911\synthesis_009.json,no,,CPM-316-RR,,CuI,,60.5 mg,0.317669,mmol,nan,,,,,nan,,,,,"(1R,3R)-(-)-camphoric acid",,51.7 mg,51.7,mg,,,,,,,,,,,,,,,,,,,,,"N,N-diethylacetamide",DEA,1.0 g,,water (DI),H2O,1.0 g,,120.0,120 °C,24.0,24 hours,15 mL glass vial,stirred 30 min then static,,,,,,Blue square plate crystals,,,sql,Cu paddlewheel dimer,,,,not_reported,not_reported,,,10.1002/anie.201802911,ok,
10.1002/anie.201802911,downloaded\10.1002_anie.201802911.pdf,SI downloaded\10.1002_anie.201802911_SI.pdf,mof_json_store\10.1002_anie.201802911\raw_output.json,mof_json_store\10.1002_anie.201802911\synthesis_010.json,no,,CPM-317-RR,,Zn(SO4)·7H2O,,145.0 mg,0.75698,mmol,nan,,,,,nan,,,,,"(1R,3R)-(-)-camphoric acid",,50.0 mg,50.0,mg,,,,,,,,,,,sodium carbonate,,24.9 mg,24.9,mg,,,,,,water (DI),H2O,2.5 g,,ethylene glycol,EG,1.0 g,,100.0,100 °C,120.0,5 days,15 mL glass vial,stirred 30 min then static,,,,,,Pink block crystals,,,ecu,V-shaped Co dimer,,,,not_reported,not_reported,,,10.1002/anie.201802911,ok,
10.1002/anie.201802911,downloaded\10.1002_anie.201802911.pdf,SI downloaded\10.1002_anie.201802911_SI.pdf,mof_json_store\10.1002_anie.201802911\raw_output.json,mof_json_store\10.1002_anie.201802911\synthesis_011.json,no,,CPM-331-RS,,Zn(SO4)·7H2O,,62.8 mg,0.327851,mmol,nan,,,,,nan,,,,,"(1R,3S)-(-)-camphoric acid",,51.6 mg,51.6,mg,"4,4'-bipyridine",bpy,20.8 mg,20.8,mg,,,,,,sodium carbonate,,12.9 mg,12.9,mg,,,,,,water (DI),H2O,3.0 g,,ethanol,EtOH,1.0 g,,100.0,100 °C,48.0,2 days,15 mL glass vial,stirred 30 min then static,MeOH,reflux 24 h,Degassed 10 h at 80 °C prior to sorption,80.0,10.0,Greenish blue plate-shaped crystals,,,rob,Cu paddlewheel layers pillared by bpy,,,16.43,not_reported,not_reported,,,10.1002/anie.201802911,ok,
10.1002/anie.201802911,downloaded\10.1002_anie.201802911.pdf,SI downloaded\10.1002_anie.201802911_SI.pdf,mof_json_store\10.1002_anie.201802911\raw_output.json,mof_json_store\10.1002_anie.201802911\synthesis_012.json,no,,CPM-332-RR,,Zn(SO4)·7H2O,,61.3 mg,0.32002,mmol,nan,,,,,nan,,,,,"(1R,3R)-(-)-camphoric acid",,53.6 mg,53.6,mg,"4,4'-bipyridine",bpy,19.3 mg,19.3,mg,,,,,,,,,,,,,,,,"N,N-diethylacetamide",DEA,2.0 g,,water (DI),H2O,1.0 g,,120.0,120 °C,48.0,2 days,15 mL glass vial,stirred 30 min then static,MeOH,reflux 24 h,Degassed 10 h at 80 °C prior to sorption,80.0,10.0,Greenish blue block crystals,,,pcu,Cu paddlewheel layers pillared by bpy,,,216.02,not_reported,not_reported,,luminescence;sensing,10.1002/anie.201802911,ok,
10.1002/cphc.202400154,downloaded\10.1002_cphc.202400154.pdf,SI downloaded\10.1002_cphc.202400154_SI.pdf,mof_json_store\10.1002_cphc.202400154\raw_output.json,mof_json_store\10.1002_cphc.202400154\synthesis_001.json,no,,UiO-67-Pt,,Zn(NO3)2·4H2O,,2.5 mmol,2.5,mmol,nan,,0.26 mmol,0.26,mmol,nan,,,,,"biphenyl-4,4'-dicarboxylic acid",BPDC,2.3 mmol,2.3,mmol,"2,2’ bipyridine 5,5’ dicarboxylic acid",BPYDC,0.26 mmol,0.26,mmol,,,,,,benzoic acid,,25.84 mmol,25.84,mmol,,,,,,"N,N-dimethylformamide",DMF,0.65 mmol,,water,H2O,3.44 mmol,,95.0,95 °C,72.0,72 h,,,"DMF, THF",2× each,"dried at 60 °C for 12 h, then at 150 °C for 24 h",,,,,,,Zr6O4(OH)4 clusters connected by BPDC/BPYDC linkers,,,,not_reported,not_reported,573.0,,10.1002/cphc.202400154,ok,
10.1021/acs.inorgchem.7b02324,downloaded\10.1021_acs.inorgchem.7b02324.pdf,SI downloaded\10.1021_acs.inorgchem.7b02324_SI.pdf,mof_json_store\10.1021_acs.inorgchem.7b02324\raw_output.json,mof_json_store\10.1021_acs.inorgchem.7b02324\synthesis_001.json,yes,"Failed to obtain Pr3+, Gd3+, Dy3+, Ho3+ analogs; at pH < 6.3 AgLn(bpdc)2 formed instead.",,,Zn(NO3)2·6H2O,,"0.1 mmol, 0.017 g",0.1,mmol,nan,,"0.35 mmol, 0.112 g",,,nan,,,,,"2,2′-bipyridine-3,3′-dicarboxylic acid",H2bpdc,"0.3 mmol, 0.073 g",,,,,,,,,,,,,,,,,,,,,,,water,H2O,10 mL,10.0,,,,,170.0,170 °C,72.0,3 days,Teflon-lined stainless steel vessel,static,,,,,,colorless blocklike single crystals,68.1,,,[Ln7(μ3-OH)8]13+ heptanuclear clusters; Ag(I)-N(bpdc) linkers; triple right-handed helical chains,,,,not_reported,not_reported,318.0,luminescence,10.1021/acs.inorgchem.7b02324,ok,
10.1021/acs.inorgchem.7b02324,downloaded\10.1021_acs.inorgchem.7b02324.pdf,SI downloaded\10.1021_acs.inorgchem.7b02324_SI.pdf,mof_json_store\10.1021_acs.inorgchem.7b02324\raw_output.json,mof_json_store\10.1021_acs.inorgchem.7b02324\synthesis_002.json,yes,"Failed to obtain Pr3+, Gd3+, Dy3+, Ho3+ analogs; at pH < 6.3 AgLn(bpdc)2 formed instead.",,,Zn(NO3)2·6H2O,,"0.1 mmol, 0.017 g",0.1,mmol,nan,,"0.35 mmol, 0.114 g",,,nan,,,,,"2,2′-bipyridine-3,3′-dicarboxylic acid",H2bpdc,"0.3 mmol, 0.073 g",,,,,,,,,,,,,,,,,,,,,,,water,H2O,10 mL,10.0,,,,,170.0,170 °C,72.0,3 days,Teflon-lined stainless steel vessel,static,,,,,,colorless block crystals,67.4,,,[Ln7(μ3-OH)8]13+ heptanuclear clusters; Ag(I)-N(bpdc) linkers; triple right-handed helical chains,,,,not_reported,not_reported,310.0,luminescence,10.1021/acs.inorgchem.7b02324,ok,
10.1021/acs.inorgchem.7b02324,downloaded\10.1021_acs.inorgchem.7b02324.pdf,SI downloaded\10.1021_acs.inorgchem.7b02324_SI.pdf,mof_json_store\10.1021_acs.inorgchem.7b02324\raw_output.json,mof_json_store\10.1021_acs.inorgchem.7b02324\synthesis_003.json,yes,"Failed to obtain Pr3+, Gd3+, Dy3+, Ho3+ analogs; at pH < 6.3 AgLn(bpdc)2 formed instead.",,1568608,Ni(CH3COO)2·4H2O,,"0.1 mmol, 0.017 g",0.1,mmol,nan,,"0.35 mmol, 0.112 g",,,nan,,,,,"2,2′-bipyridine-3,3′-dicarboxylic acid",H2bpdc,"0.3 mmol, 0.073 g",,,,,,,,,,,,,,,,,,,,,,,water,H2O,10 mL,10.0,,,,,170.0,170 °C,72.0,3 days,Teflon-lined stainless steel vessel,static,,,,,,colorless block crystals,62.5,0.08 × 0.04 × 0.01 mm,,[Ln7(μ3-OH)8]13+ heptanuclear clusters; Ag(I)-N(bpdc) linkers; triple right-handed helical chains,"a=13.6538(3) Å, b=23.9977(5) Å, c=14.5873(4) Å, α=90.00°, β=108.176(3)°, γ=90.00°, P21",,,not_reported,not_reported,297.0,luminescence,10.1021/acs.inorgchem.7b02324,ok,
10.1021/acs.inorgchem.8b01955,downloaded\10.1021_acs.inorgchem.8b01955.pdf,SI downloaded\10.1021_acs.inorgchem.8b01955_SI.pdf,mof_json_store\10.1021_acs.inorgchem.8b01955\raw_output.json,mof_json_store\10.1021_acs.inorgchem.8b01955\synthesis_001.json,no,,Bio-MOF-13-Co,,Ni(NO3)2·6H2O,,0.90 mmol,0.9,mmol,nan,,,,,nan,,,,,adenine,,2.70 mmol,2.7,mmol,,,,,,,,,,,,,,,,,,,,,"N,N-dimethylformamide",DMF,18 mL and 54 mL (total 72 mL),,water,H2O,0.25 mL,0.25,115.0,115 °C (ramp 1 °C/min),72.0,72 h,autoclave (120 mL),,DMF,3 × 54 mL,Desiccated at 130 °C overnight,130.0,,purple crystalline product,,200–400 nm (octahedra),,Co–adeninate–butyrate paddle-wheel backbone,"I41/a; a = 15.79 Å, c = 22.33 Å, α=β=γ=90°",34.7,935.0,not_reported,yes,,drug_delivery,10.1021/acs.inorgchem.8b01955,ok,
10.1021/ja804944r,downloaded\10.1021_ja804944r.pdf,SI downloaded\10.1021_ja804944r_SI.pdf,mof_json_store\10.1021_ja804944r\raw_output.json,mof_json_store\10.1021_ja804944r\synthesis_001.json,no,,1,,CdSO4·8H2O,,"40 mg, 0.17 mmol",0.17,mmol,nan,,,,,nan,,,,,"(R)-2,2’-diethyoxy-1,1’-binaphthyl-4,4’,6,6’-tetrakis(4-benzoic acid)",R-L-H4,"20 mg, 0.024 mmol",0.024,mmol,,,,,,,,,,,"hydrochloric acid (3 M, aq.)",HCl,"several drops, 3 M aq.",,,,,,,,"N,N-diethylformamide",DEF,3 mL,3.0,water,H2O,1 mL,1.0,80.0,80 °C,72.0,3 days,screw-capped vial,,,,60 °C under vacuum,60.0,,blue tetragonal bipyramidal crystals,63.0,0.60 × 0.40 × 0.40 mm,,"Cu2(O2CR)4 paddle-wheel nodes, 4-connected","a=24.5377(2) Å, c=72.087(2) Å, I4122",,240.0,not_reported,not_reported,,,10.1021/ja804944r,ok,
10.1021/ja804944r,downloaded\10.1021_ja804944r.pdf,SI downloaded\10.1021_ja804944r_SI.pdf,mof_json_store\10.1021_ja804944r\raw_output.json,mof_json_store\10.1021_ja804944r\synthesis_002.json,no,,2,,CdSO4·8H2O,,"40 mg, 0.17 mmol",0.17,mmol,nan,,,,,nan,,,,,"(R)-2,2’-diethyoxy-1,1’-binaphthyl-4,4’,6,6’-tetrakis(4-benzoic acid)",R-L-H4,"20 mg, 0.024 mmol",0.024,mmol,,,,,,,,,,,"hydrochloric acid (3 M, aq.)",HCl,"several drops, 3 M aq.",,,,,,,,"N,N-dimethylformamide",DMF,3 mL,3.0,water,H2O,1 mL,1.0,80.0,80 °C,72.0,3 days,screw-capped vial,,,,60 °C under vacuum,60.0,,blue polycrystalline solid,94.0,,,"Cu2(O2CR)4 paddle-wheel nodes, 4-connected",,,240.0,not_reported,not_reported,,,10.1021/ja804944r,ok,
10.1021/ja804944r,downloaded\10.1021_ja804944r.pdf,SI downloaded\10.1021_ja804944r_SI.pdf,mof_json_store\10.1021_ja804944r\raw_output.json,mof_json_store\10.1021_ja804944r\synthesis_003.json,no,,3,,ZnSO4·7H2O,,"40 mg, 0.17 mmol",0.17,mmol,nan,,,,,nan,,,,,"rac-2,2’-diethyoxy-1,1’-binaphthyl-4,4’,6,6’-tetrakis(4-benzoic acid)",rac-L-H4,"20 mg, 0.024 mmol",0.024,mmol,,,,,,,,,,,"hydrochloric acid (3 M, aq.)",HCl,"several drops, 3 M aq.",,,,,,,,"N,N-dimethylformamide",DMF,3 mL,3.0,water,H2O,1 mL,1.0,80.0,80 °C,72.0,3 days,screw-capped vial,,,,60 °C under vacuum,60.0,,blue crystals (blocks),81.0,0.60 × 0.50 × 0.50 mm,,"Cu2(O2CR)4 paddle-wheel nodes, 4-connected; 2-fold interpenetrated","a=24.5467(12) Å, c=72.387(6) Å, I41/a",,540.0,not_reported,not_reported,,,10.1021/ja804944r,ok,
10.1021/ja804944r,downloaded\10.1021_ja804944r.pdf,SI downloaded\10.1021_ja804944r_SI.pdf,mof_json_store\10.1021_ja804944r\raw_output.json,mof_json_store\10.1021_ja804944r\synthesis_004.json,no,,4,,ZnSO4·7H2O,,"40 mg, 0.17 mmol",0.17,mmol,nan,,,,,nan,,,,,"rac-2,2’-diethyoxy-1,1’-binaphthyl-4,4’,6,6’-tetrakis(4-benzoic acid)",rac-L-H4,"20 mg, 0.024 mmol",0.024,mmol,,,,,,,,,,,"hydrochloric acid (3 M, aq.)",HCl,"several drops, 3 M aq.",,,,,,,,"N,N-diethylformamide",DEF,3 mL,3.0,water,H2O,1 mL,1.0,80.0,80 °C,72.0,3 days,screw-capped vial,,,,60 °C under vacuum,60.0,,blue crystals (blocks),71.0,0.70 × 0.50 × 0.50 mm,,"Cu2(O2CR)4 paddle-wheel nodes, 4-connected; noninterpenetrating","a=24.5021(5) Å, c=71.809(2) Å, I4122",,240.0,not_reported,not_reported,,,10.1021/ja804944r,ok,
10.1002/anie.201804383,downloaded\10.1002_anie.201804383.pdf,SI downloaded\10.1002_anie.201804383_SI.pdf,mof_json_store\10.1002_anie.201804383\raw_output.json,mof_json_store\10.1002_anie.201804383\synthesis_001.json,no,,Eu(BTC)(H2O)·DMF,,ZnSO4·7H2O,Eu(NO3)3·6H2O,"40 mg, 0.09 mmol",0.09,mmol,nan,,,,,nan,,,,,"benzene-1,3,5-tricarboxylic acid",H3BTC,"10 mg, 0.05 mmol",0.05,mmol,,,,,,,,,,,"nitric acid, 6 M",HNO3,a small amount of 6 M HNO3,,,,,,,,"N,N-dimethylformamide",DMF,10 mL,10.0,ethanol,EtOH,2 mL,2.0,60.0,60 ºC,168.0,7 days,,,,,200 °C under vacuum for 8 h,200.0,8.0,,,,,,"a=10.3226, b=10.3530, c=14.4716, α=90.014, β=90.111, γ=89.872; P4322/P4122",6.0,,not_reported,not_reported,,chiral_recognition;chiral_separation,10.1002/anie.201804383,ok,
10.1002/anie.201804383,downloaded\10.1002_anie.201804383.pdf,SI downloaded\10.1002_anie.201804383_SI.pdf,mof_json_store\10.1002_anie.201804383\raw_output.json,mof_json_store\10.1002_anie.201804383\synthesis_002.json,no,,(P)-Eu(BTC)(H2O)·DMF,,CuSO4·5H2O,Eu(NO3)3·6H2O,"40 mg, 0.09 mmol",0.09,mmol,nan,,,,,nan,,,,,"benzene-1,3,5-tricarboxylic acid",H3BTC,"10 mg, 0.05 mmol",0.05,mmol,,,,,,,,,,,(S)-(+)-2-Amino-1-butanol (chiral dopant),,1.0 mL,1.0,mL,"nitric acid, 6 M",HNO3,a small amount of 6 M HNO3,,,"N,N-dimethylformamide",DMF,10 mL,10.0,ethanol,EtOH,2 mL,2.0,60.0,60 ºC,168.0,7 days,,,,,200 °C under vacuum for 8 h,200.0,8.0,,,,,,"a=10.3081, b=10.3947, c=14.5615, α=90.868, β=90.881, γ=89.516; P4122",6.0,,not_reported,not_reported,,chiral_recognition;chiral_separation,10.1002/anie.201804383,ok,
10.1002/anie.201804383,downloaded\10.1002_anie.201804383.pdf,SI downloaded\10.1002_anie.201804383_SI.pdf,mof_json_store\10.1002_anie.201804383\raw_output.json,mof_json_store\10.1002_anie.201804383\synthesis_003.json,no,,(M)-Eu(BTC)(H2O)·DMF,,CoCl2·6H2O,Eu(NO3)3·6H2O,"40 mg, 0.09 mmol",0.09,mmol,nan,,,,,nan,,,,,"benzene-1,3,5-tricarboxylic acid",H3BTC,"10 mg, 0.05 mmol",0.05,mmol,,,,,,,,,,,(R)-(−)-2-Amino-1-butanol (chiral dopant),,1.0 mL,1.0,mL,"nitric acid, 6 M",HNO3,a small amount of 6 M HNO3,,,"N,N-dimethylformamide",DMF,10 mL,10.0,ethanol,EtOH,2 mL,2.0,60.0,60 ºC,168.0,7 days,,,,,200 °C under vacuum for 8 h,200.0,8.0,,,,,,"a=10.4069, b=10.4763, c=14.3755, α=90.151, β=89.944, γ=90.137; P4322",6.0,,not_reported,not_reported,,chiral_recognition;chiral_separation,10.1002/anie.201804383,ok,
10.1002/anie.201804383,downloaded\10.1002_anie.201804383.pdf,SI downloaded\10.1002_anie.201804383_SI.pdf,mof_json_store\10.1002_anie.201804383\raw_output.json,mof_json_store\10.1002_anie.201804383\synthesis_004.json,no,,(P)-Eu(BTC)(H2O)·DMF,,ZnCl2,Eu(NO3)3·6H2O,"60 mg, 0.134 mmol",0.134,mmol,nan,,,,,nan,,,,,"benzene-1,3,5-tricarboxylic acid",H3BTC,"20 mg, 0.095 mmol",0.095,mmol,,,,,,,,,,,(S)-(+)-2-Amino-1-butanol (chiral dopant),,1.0 mL,1.0,mL,"nitric acid, 6 M",HNO3,a small amount of 6 M HNO3 (dropwise until transparent),,,"N,N-dimethylformamide",DMF,10 mL,10.0,water,H2O,2 mL,2.0,60.0,60 ºC,4.0,4 h,,,,,200 °C under vacuum for 8 h,200.0,8.0,,,ca. 1–5 μm,,,"a=10.3081, b=10.3947, c=14.5615, α=90.868, β=90.881, γ=89.516; P4122",6.0,,not_reported,not_reported,,chiral_recognition;chiral_separation,10.1002/anie.201804383,ok,
10.1002/anie.201804383,downloaded\10.1002_anie.201804383.pdf,SI downloaded\10.1002_anie.201804383_SI.pdf,mof_json_store\10.1002_anie.201804383\raw_output.json,mof_json_store\10.1002_anie.201804383\synthesis_005.json,no,,(M)-Eu(BTC)(H2O)·DMF,,ZnCl2,Eu(NO3)3·6H2O,"60 mg, 0.134 mmol",0.134,mmol,nan,,,,,nan,,,,,"benzene-1,3,5-tricarboxylic acid",H3BTC,"20 mg, 0.095 mmol",0.095,mmol,,,,,,,,,,,(R)-(−)-2-Amino-1-butanol (chiral dopant),,1.0 mL,1.0,mL,"nitric acid, 6 M",HNO3,a small amount of 6 M HNO3 (dropwise until transparent),,,"N,N-dimethylformamide",DMF,10 mL,10.0,water,H2O,2 mL,2.0,60.0,60 ºC,4.0,4 h,,,,,200 °C under vacuum for 8 h,200.0,8.0,,,ca. 1–5 μm,,,"a=10.4069, b=10.4763, c=14.3755, α=90.151, β=89.944, γ=90.137; P4322",6.0,,not_reported,not_reported,,chiral_recognition;chiral_separation,10.1002/anie.201804383,ok,
10.1021/cm2034382,downloaded\10.1021_cm2034382.pdf,SI downloaded\10.1021_cm2034382_SI.pdf,mof_json_store\10.1021_cm2034382\raw_output.json,mof_json_store\10.1021_cm2034382\synthesis_001.json,no,,MIL-101,,Zn(NO3)2·6H2O,,2.0 g (5 mmol),5,mmol,nan,,,,,nan,,,,,terephthalic acid,BDC,0.83 g (5 mmol),5.0,mmol,,,,,,,,,,,,,,,,,,,,,deionized water,H2O,20 mL,20.0,,,,,218.0,218 °C,18.0,18 h,Teflon-lined autoclave bomb,static,"water, methanol, acetone",repeatedly washed,Solvent exchange in DMF (20 mL): sonicated 10 min and kept at 70 °C overnight; then dried at 75 °C overnight; finally under vacuum (1 × 10−5 Torr) at ambient temperature for 2 days.,,,green octahedra,64.0,weight-average hydrodynamic diameter 396 ± 4 nm (in MeOH),,Cr3O trimers; corner-sharing supertetrahedra,,36.0,3460.0,not_reported,not_reported,,,10.1021/cm2034382,ok,
10.1021/cm2034382,downloaded\10.1021_cm2034382.pdf,SI downloaded\10.1021_cm2034382_SI.pdf,mof_json_store\10.1021_cm2034382\raw_output.json,mof_json_store\10.1021_cm2034382\synthesis_002.json,no,,MIL-101,,Mg(CH3COO)2·4H2O,,400 mg (1 mmol),1,mmol,nan,,,,,nan,,,,,terephthalic acid,BDC,166 mg (1 mmol),1.0,mmol,,,,,,,,,,,,,,,,,,,,,deionized water,H2O,4500 mg (250 mmol),,,,,,220.0,220 °C,0.25,15 min,glass tube (microwave oven),stirred,"water, methanol, acetone",repeatedly washed,Solvent exchange in DMF (20 mL): sonicated 10 min and kept at 70 °C overnight; then dried at 75 °C overnight; finally under vacuum (1 × 10−5 Torr) at ambient temperature for 2 days.,,,green nanoparticles (no specific shape),55.0,weight-average hydrodynamic diameter 312 ± 20 nm (in MeOH),,Cr3O trimers; corner-sharing supertetrahedra,,35.0,4004.0,not_reported,not_reported,,,10.1021/cm2034382,ok,
10.1039/c8dt05060k,downloaded\10.1039_c8dt05060k.pdf,SI downloaded\10.1039_c8dt05060k_SI.pdf,mof_json_store\10.1039_c8dt05060k\raw_output.json,mof_json_store\10.1039_c8dt05060k\synthesis_001.json,yes,Optimization showed phase switches and amorphous/low-solid outcomes depending on modulator concentration and solvent composition; Zr6 phase formed instead of Zr12 under some conditions.,Zr12-BDC,,Mg(CH3COO)2·4H2O,,0.3 mmol,0.3,mmol,nan,,,,,nan,,,,,terephthalic acid,BDC,0.3 mmol,0.3,mmol,,,,,,,,,,,acetic acid,AA,175 eq. (to linker),175.0,equiv,,,,,,water,H2O,2 mL,2.0,,,,,150.0,150 °C,20.0,20 h,Teflon-lined autoclave,static,"H2O, MeOH","2×40 mL H2O then 3×40 mL MeOH, solvent refreshed every 4 h",150 °C under vacuum for 10 h,150.0,10.0,,,,,Zr12 dodecanuclear SBU (hcp),,,622.0,yes,not_reported,,,10.1039/c8dt05060k,ok,
10.1039/c8dt05060k,downloaded\10.1039_c8dt05060k.pdf,SI downloaded\10.1039_c8dt05060k_SI.pdf,mof_json_store\10.1039_c8dt05060k\raw_output.json,mof_json_store\10.1039_c8dt05060k\synthesis_002.json,yes,Optimization showed phase switches and amorphous/low-solid outcomes depending on modulator concentration and solvent composition; Zr6 phase formed instead of Zr12 under some conditions.,Zr12-BDC-NH2,,Mg(CH3COO)2·4H2O,,0.6 mmol,0.6,mmol,nan,,,,,nan,,,,,2-aminoterephthalic acid,BDC-NH2,0.6 mmol,0.6,mmol,,,,,,,,,,,acetic acid,AA,90 eq. (to linker),90.0,equiv,,,,,,water,H2O,3 mL,3.0,,,,,120.0,120 °C,24.0,24 h,Teflon-lined autoclave,static,"H2O, MeOH","2×40 mL H2O then 3×40 mL MeOH, solvent refreshed every 4 h",150 °C under vacuum for 10 h,150.0,10.0,intergrown florets of hexagonal nanoplates,,,,Zr12 dodecanuclear SBU (hcp),,,433.0,yes,yes,,deacetalization;Knoevenagel,10.1039/c8dt05060k,ok,
10.1039/c8dt05060k,downloaded\10.1039_c8dt05060k.pdf,SI downloaded\10.1039_c8dt05060k_SI.pdf,mof_json_store\10.1039_c8dt05060k\raw_output.json,mof_json_store\10.1039_c8dt05060k\synthesis_003.json,yes,Optimization showed phase switches and amorphous/low-solid outcomes depending on modulator concentration and solvent composition; Zr6 phase formed instead of Zr12 under some conditions.,Zr12-BDC-NO2,,Mg(CH3COO)2·4H2O,,0.5 mmol,0.5,mmol,nan,,,,,nan,,,,,2-nitroterephthalic acid,BDC-NO2,0.5 mmol,0.5,mmol,,,,,,,,,,,acetic acid,AA,120 eq. (to linker),120.0,equiv,,,,,,water,H2O,3 mL,3.0,,,,,150.0,150 °C,20.0,20 h,Teflon-lined autoclave,static,"H2O, MeOH","2×40 mL H2O then 3×40 mL MeOH, solvent refreshed every 4 h",150 °C under vacuum for 10 h,150.0,10.0,,,,,Zr12 dodecanuclear SBU (hcp),,,490.0,no,not_reported,,,10.1039/c8dt05060k,ok,
10.1039/c8dt05060k,downloaded\10.1039_c8dt05060k.pdf,SI downloaded\10.1039_c8dt05060k_SI.pdf,mof_json_store\10.1039_c8dt05060k\raw_output.json,mof_json_store\10.1039_c8dt05060k\synthesis_004.json,yes,Optimization showed phase switches and amorphous/low-solid outcomes depending on modulator concentration and solvent composition; Zr6 phase formed instead of Zr12 under some conditions.,Zr12-BDC-Br,,Co(NO3)2·6H2O,,0.5 mmol,0.5,mmol,nan,,,,,nan,,,,,2-bromoterephthalic acid,BDC-Br,0.5 mmol,0.5,mmol,,,,,,,,,,,acetic acid,AA,120 eq. (to linker),120.0,equiv,,,,,,water,H2O,3 mL,3.0,,,,,150.0,150 °C,20.0,20 h,Teflon-lined autoclave,static,"H2O, MeOH","2×40 mL H2O then 3×40 mL MeOH, solvent refreshed every 4 h",150 °C under vacuum for 10 h,150.0,10.0,,,,,Zr12 dodecanuclear SBU (hcp),,,416.0,no,not_reported,,,10.1039/c8dt05060k,ok,
10.1039/c8dt05060k,downloaded\10.1039_c8dt05060k.pdf,SI downloaded\10.1039_c8dt05060k_SI.pdf,mof_json_store\10.1039_c8dt05060k\raw_output.json,mof_json_store\10.1039_c8dt05060k\synthesis_005.json,yes,Optimization showed phase switches and amorphous/low-solid outcomes depending on modulator concentration and solvent composition; Zr6 phase formed instead of Zr12 under some conditions.,Zr12-BDC-F4,,Co(NO3)2·6H2O,,0.3 mmol,0.3,mmol,nan,,,,,nan,,,,,"2,3,5,6-tetrafluoroterephthalic acid",BDC-F4,0.3 mmol,0.3,mmol,,,,,,,,,,,acetic acid,AA,175 eq. (to linker),175.0,equiv,,,,,,water,H2O,2 mL,2.0,,,,,150.0,150 °C,20.0,20 h,Teflon-lined autoclave,static,"H2O, MeOH","2×40 mL H2O then 3×40 mL MeOH, solvent refreshed every 4 h",150 °C under vacuum for 10 h,150.0,10.0,,,,,Zr12 dodecanuclear SBU (hcp),,,272.0,no,not_reported,,,10.1039/c8dt05060k,ok,
10.1021/cg900788h,downloaded\10.1021_cg900788h.pdf,SI downloaded\10.1021_cg900788h_SI.pdf,mof_json_store\10.1021_cg900788h\raw_output.json,mof_json_store\10.1021_cg900788h\synthesis_001.json,yes,"Without 4,4′-bpy only precipitates; with NaOH base only complex 4 formed; complex 3 obtained only at higher temperature.",,734795,Co(NO3)2·6H2O,,"0.0498 g, 0.2 mmol",0.2,mmol,nan,,,,,nan,,,,,3-(4-carboxy-phenoxy)-phthalic acid,H3L1,"0.0302 g, 0.1 mmol",0.1,mmol,"4,4'-bipyridine","4,4′-bpy","0.0312 g, 0.2 mmol",0.2,mmol,,,,,,,,,,,,,,,,water,H2O,15 mL,15.0,,,,,120.0,120 °C,72.0,72 h,Teflon-lined stainless steel reactor (25 mL),static,,,dried in air,,,slightly purple block-shaped crystals,42.0,,,"octahedral Co(II) nodes linked by 4,4′-bpy into 1D zigzag chains; H-bonded 3D network",,,,not_reported,not_reported,169.0,,10.1021/cg900788h,ok,
10.1021/cg900788h,downloaded\10.1021_cg900788h.pdf,SI downloaded\10.1021_cg900788h_SI.pdf,mof_json_store\10.1021_cg900788h\raw_output.json,mof_json_store\10.1021_cg900788h\synthesis_002.json,yes,"Without 4,4′-bpy only precipitates; with NaOH base only complex 4 formed; complex 3 obtained only at higher temperature.",,734796,FeCl3·6H2O,,"0.0498 g, 0.2 mmol",0.2,mmol,nan,,,,,nan,,,,,3-(2-carboxy-phenoxy)-phthalic acid,H3L2,"0.0302 g, 0.1 mmol",0.1,mmol,"4,4'-bipyridine","4,4′-bpy","0.0312 g, 0.2 mmol",0.2,mmol,,,,,,,,,,,,,,,,water,H2O,15 mL,15.0,,,,,120.0,120 °C,72.0,72 h,Teflon-lined stainless steel reactor (25 mL),static,,,dried in air,,,purple block-shaped crystals,41.0,,,"2D layers built from continuous trinuclear Co(II) clusters linked by 4,4′-bpy",,,,not_reported,not_reported,363.9,,10.1021/cg900788h,ok,
10.1021/cg900788h,downloaded\10.1021_cg900788h.pdf,SI downloaded\10.1021_cg900788h_SI.pdf,mof_json_store\10.1021_cg900788h\raw_output.json,mof_json_store\10.1021_cg900788h\synthesis_003.json,yes,"Without 4,4′-bpy only precipitates; with NaOH base only complex 4 formed; complex 3 obtained only at higher temperature.",,734797,Cu(CH3COO)2·1H2O,,"0.0498 g, 0.2 mmol",0.2,mmol,nan,,,,,nan,,,,,4-(2-carboxy-phenoxy)-phthalic acid,H3L3,"0.0302 g, 0.1 mmol",0.1,mmol,"4,4'-bipyridine","4,4′-bpy","0.0312 g, 0.2 mmol",0.2,mmol,,,,,,,,,,,,,,,,water,H2O,15 mL,15.0,,,,,150.0,150 °C,72.0,72 h,Teflon-lined stainless steel reactor (25 mL),static,,,dried in air,,,violet block-shaped crystals,34.0,,,"2D network of alternating tetranuclear and dinuclear Co(II) clusters bridged by 4,4′-bpy and L3",,,,not_reported,not_reported,317.4,,10.1021/cg900788h,ok,
10.1021/cg900788h,downloaded\10.1021_cg900788h.pdf,SI downloaded\10.1021_cg900788h_SI.pdf,mof_json_store\10.1021_cg900788h\raw_output.json,mof_json_store\10.1021_cg900788h\synthesis_004.json,yes,"Without 4,4′-bpy only precipitates; with NaOH base only complex 4 formed; complex 3 obtained only at higher temperature.",,709623,Zn(ClO4)2·6H2O,,"0.0498 g, 0.2 mmol",0.2,mmol,nan,,,,,nan,,,,,4-(4-carboxy-phenoxy)-phthalic acid,H3L4,"0.0302 g, 0.1 mmol",0.1,mmol,"4,4'-bipyridine","4,4′-bpy","0.0312 g, 0.2 mmol",0.2,mmol,,,,,,,,,,,,,,,,water,H2O,15 mL,15.0,,,,,120.0,120 °C,72.0,72 h,Teflon-lined stainless steel reactor (25 mL),static,,,dried in air,,,purple block-shaped crystals,57.0,,,"3D (4,4)-connected self-penetrating network; ladder-like and fishbone-like subunits",,,,not_reported,not_reported,,,10.1021/cg900788h,ok,
10.1039/b916878h,downloaded\10.1039_b916878h.pdf,,mof_json_store\10.1039_b916878h\raw_output.json,mof_json_store\10.1039_b916878h\synthesis_001.json,yes,"1a not obtained without NaN3; for 2a, increasing T to 150 °C gave mononuclear 2b instead of the 3D network.",,,Zn(BF4)2,,"291 mg, 1 mmol",1,mmol,nan,,,,,nan,,,,,formamide,,3 mL,3.0,mL,,,,,,,,,,,,,,,,,,,,,methanol,MeOH,5 mL,5.0,formamide,,3 mL,3.0,100.0,100 °C,24.0,24 h,23 mL Teflon-lined hydrothermal flask,,MeOH,,washed with methanol and dried,,,block-shaped pink crystals,89.0,,,"octahedral CoN2O4 nodes; NaCl-type 3D net, 6-connected","Orthorhombic, Pnna; a=8.6935(2) Å, b=11.6497(3) Å, c=8.3121(2) Å (150 K)",,13.0,not_reported,not_reported,,,10.1039/b916878h,ok,
10.1039/c8ce02151a,downloaded\10.1039_c8ce02151a.pdf,SI downloaded\10.1039_c8ce02151a_SI.pdf,mof_json_store\10.1039_c8ce02151a\raw_output.json,mof_json_store\10.1039_c8ce02151a\synthesis_003.json,no,,MOF 3,1882637,Zn(CF3COO)2,,"0.09 mmol, 0.026 g",0.09,mmol,nan,,,,,nan,,,,,"9,9′-(1,4-phenylenebis(methylene))bis(9H-carbazole-3,6-dicarboxylic acid)",H4pmbcd,"0.03 mmol, 0.018 g",0.03,mmol,"1,3-di(4-pyridyl)propane",dpp,"0.1 mmol, 0.020 g",0.1,mmol,,,,,,nitric acid,HNO3,three drops,,,,,,,,"N,N-dimethylformamide",DMF,5 mL,5.0,water,H2O,1 mL,1.0,120.0,120 °C,72.0,3 days; cooled to 60 °C at 5 °C h−1,25 mL Teflon-lined stainless steel container,,,,,,,rose-carmine crystals,67.0,,,binuclear [Co2(CO2)4] units (2D layers),"a=10.6338(4), b=22.9546(9), c=12.9795(4) Å, α=90°, β=96.7800(10)°, γ=90°, P21",,,not_reported,yes,,C-H oxidation catalysis,10.1039/c8ce02151a,ok,
10.1021/acs.cgd.5b00016,downloaded\10.1021_acs.cgd.5b00016.pdf,SI downloaded\10.1021_acs.cgd.5b00016_SI.pdf,mof_json_store\10.1021_acs.cgd.5b00016\raw_output.json,mof_json_store\10.1021_acs.cgd.5b00016\synthesis_001.json,no,,,,Zn(NO3)2·6H2O,,"0.0582 g, 0.1 mmol",0.1,mmol,nan,,,,,nan,,,,,"5,5′-(hexane-1,6-diyl)-bis(oxy)diisophthalic acid",H4L,"0.0446 g, 0.1 mmol",0.0446,g,,,,,,,,,,,sodium hydroxide,NaOH,"0.0160 g, 0.4 mmol",0.016,g,,,,,,water,H2O,"CH3OH/H2O 1:4 (molar ratio, H2O is 4 parts)",,methanol,MeOH,"CH3OH/H2O 1:4 (molar ratio, MeOH is 1 part)",,160.0,160 °C,72.0,72 h,Teflon-lined stainless steel autoclave (25 mL),static,,,,,,purple block-shaped crystals,85.0,,sql,binuclear [Co2(CO2)2] SBU,,,,not_reported,not_reported,,,10.1021/acs.cgd.5b00016,ok,
