Repository: zzhenglab/MOFinder

# MOFinder

MOFinder extracts MOF synthesis information from the literature, reconstructs evidence-supported negative reaction records, and prepares datasets for synthesis-outcome prediction.
[Web application](https://mofinder.chemistry.wustl.edu/) | [Demos](Demo/README.md) | [Source code](docs/source_to_code.md) | [Workflow guide](docs/workflow.md) | [Model evaluation](docs/evaluation.md)

## Quick start

The workflow runs through Python commands. Python 3.10 or newer is required. Clone the repository and initialize its related applications:

```bash
git clone --recurse-submodules https://github.com/zzhenglab/MOFinder.git
cd MOFinder
```

Start with the two offline demonstrations:

```bash

File: mof_extraction_1_2.csv (part 59 of 305)
doi,main_pdf,si_pdf,raw_output,parsed_json,article_trial_or_failure,article_trial_or_failure_notes,mof_name,crystal_code,metal_1,metal_1_abbr,metal_1_amount_text,metal_1_amount_value,metal_1_amount_unit,metal_2,metal_2_abbr,metal_2_amount_text,metal_2_amount_value,metal_2_amount_unit,metal_3,metal_3_abbr,metal_3_amount_text,metal_3_amount_value,metal_3_amount_unit,linker_1,linker_1_abbr,linker_1_amount_text,linker_1_amount_value,linker_1_amount_unit,linker_2,linker_2_abbr,linker_2_amount_text,linker_2_amount_value,linker_2_amount_unit,linker_3,linker_3_abbr,linker_3_amount_text,linker_3_amount_value,linker_3_amount_unit,modulator_1,modulator_1_abbr,modulator_1_amount_text,modulator_1_amount_value,modulator_1_amount_unit,modulator_2,modulator_2_abbr,modulator_2_amount_text,modulator_2_amount_value,modulator_2_amount_unit,solvent_main,solvent_main_abbr,solvent_main_amount_text,solvent_main_ml,solvent_secondary,solvent_secondary_abbr,solvent_secondary_amount_text,solvent_secondary_ml,temperature_c,temperature_c_text,time_h,time_text,vessel_type,stirring,washing_solvent,washing_cycles,activation_text,activation_temp_c,activation_time_h,crystal_morphology,yield_percent,crystal_size,topology_code,metal_cluster_connectivity,unit_cell_short,pore_diameter_A,BET_surface_area_m2g,air_stable,water_stable,tga_decomposition_temp_c,applications,reference,status,error
10.1021/acs.cgd.5b00016,downloaded\10.1021_acs.cgd.5b00016.pdf,SI downloaded\10.1021_acs.cgd.5b00016_SI.pdf,mof_json_store\10.1021_acs.cgd.5b00016\raw_output.json,mof_json_store\10.1021_acs.cgd.5b00016\synthesis_002.json,no,,,,Zn(NO3)2·6H2O,Co(Ac)2·4H2O,"0.0498 g, 0.1 mmol",0.1,mmol,nan,,,,,nan,,,,,"5,5′-(hexane-1,6-diyl)-bis(oxy)diisophthalic acid",H4L,"0.0446 g, 0.1 mmol",0.0446,g,"1,4-bis(imidazol-1-ylmethyl)benzene",pbib,"0.0476 g, 0.1 mmol",0.0476,g,,,,,,sodium hydroxide,NaOH,"0.0160 g, 0.4 mmol",0.016,g,,,,,,water,H2O,8 mL,8.0,,,,,130.0,130 °C,72.0,72 h,Teflon-lined stainless steel autoclave (25 mL),static,,,,,,purple crystals,55.0,,,4-connected Co nodes via L and pbib,,,,not_reported,not_reported,,,10.1021/acs.cgd.5b00016,ok,
10.1021/acs.cgd.5b00016,downloaded\10.1021_acs.cgd.5b00016.pdf,SI downloaded\10.1021_acs.cgd.5b00016_SI.pdf,mof_json_store\10.1021_acs.cgd.5b00016\raw_output.json,mof_json_store\10.1021_acs.cgd.5b00016\synthesis_003.json,no,,,,Zn(NO3)2·6H2O,,"0.0197 g, 0.1 mmol",0.1,mmol,nan,,,,,nan,,,,,"5,5′-(hexane-1,6-diyl)-bis(oxy)diisophthalic acid",H4L,"0.0223 g, 0.05 mmol",0.0223,g,"1H-1,2,4-triazol-3-amine",Hatz,"0.0084 g, 0.1 mmol",0.0084,g,,,,,,,,,,,,,,,,water,H2O,5 mL,5.0,acetonitrile,MeCN,5 mL,5.0,160.0,160 °C,72.0,72 h,Teflon-lined stainless steel autoclave (25 mL),static,,,,,,colorless bar-shaped crystals,60.0,,pts,binuclear [Mn2(CO2)2] unit,,,,not_reported,not_reported,,magnetism,10.1021/acs.cgd.5b00016,ok,
10.1021/acs.cgd.5b00016,downloaded\10.1021_acs.cgd.5b00016.pdf,SI downloaded\10.1021_acs.cgd.5b00016_SI.pdf,mof_json_store\10.1021_acs.cgd.5b00016\raw_output.json,mof_json_store\10.1021_acs.cgd.5b00016\synthesis_004.json,no,,,,Zn(NO3)2·6H2O,,"0.0241 g, 0.1 mmol",0.1,mmol,nan,,,,,nan,,,,,"5,5′-(hexane-1,6-diyl)-bis(oxy)diisophthalic acid",H4L,"0.0223 g, 0.05 mmol",0.0223,g,"2,2′-bipyridine","2,2′-bipy","0.0078 g, 0.05 mmol",0.0078,g,,,,,,sodium hydroxide,NaOH,0.1 mmol,0.1,mmol,,,,,,water,H2O,10 mL,10.0,,,,,130.0,130 °C,72.0,72 h,Teflon-lined stainless steel autoclave (25 mL),static,mother solution,,air-dried,,,blue bar-shaped crystals,53.0,,,square-pyramidal Cu nodes linked by L4−,,,,not_reported,not_reported,,catalysis,10.1021/acs.cgd.5b00016,ok,
10.1021/acs.cgd.4c01394,downloaded\10.1021_acs.cgd.4c01394.pdf,SI downloaded\10.1021_acs.cgd.4c01394_SI.pdf,mof_json_store\10.1021_acs.cgd.4c01394\raw_output.json,mof_json_store\10.1021_acs.cgd.4c01394\synthesis_001.json,no,,,,ZrCl4,,"47.6 mg, 0.20 mmol",0.2,mmol,nan,,,,,nan,,,,,"[1,1′:3′,1″-terphenyl]-3,3″,5,5″-tetracarboxylic acid",H4tpta,"40.6 mg, 0.10 mmol",0.1,mmol,"1,10-phenanthroline",phen,"39.6 mg, 0.20 mmol",0.2,mmol,,,,,,NaOH,,"16.0 mg, 0.40 mmol",0.4,mmol,,,,,,water,H2O,10 mL,10.0,,,,,160.0,160 °C,72.0,3 days,Teflon-lined stainless steel autoclave,static,distilled water,,air-dried at room temperature,,,green block-shaped crystals,43.0,,,Ni2+ nodes linked by μ4-tpta into 1D double chain (2C1),"monoclinic, C2/c",,,not_reported,not_reported,262.0,Henry_reaction,10.1021/acs.cgd.4c01394,ok,
10.1021/acs.cgd.4c01394,downloaded\10.1021_acs.cgd.4c01394.pdf,SI downloaded\10.1021_acs.cgd.4c01394_SI.pdf,mof_json_store\10.1021_acs.cgd.4c01394\raw_output.json,mof_json_store\10.1021_acs.cgd.4c01394\synthesis_002.json,no,,,,ZrCl4,,"47.6 mg, 0.20 mmol",0.2,mmol,nan,,,,,nan,,,,,"[1,1′:3′,1″-terphenyl]-3,3″,5,5″-tetracarboxylic acid",H4tpta,"40.6 mg, 0.10 mmol",0.1,mmol,"2,2′-bipyridine",bipy,"31.2 mg, 0.20 mmol",0.2,mmol,,,,,,NaOH,,"16.0 mg, 0.40 mmol",0.4,mmol,,,,,,water,H2O,10 mL,10.0,,,,,160.0,160 °C,72.0,3 days,Teflon-lined stainless steel autoclave,static,distilled water,,air-dried at room temperature,,,orange block-shaped crystals,42.0,,,Co2+ nodes linked by μ4-tpta into 1D chains,"monoclinic, P2/n",,,not_reported,not_reported,259.0,Henry_reaction,10.1021/acs.cgd.4c01394,ok,
10.1021/acs.cgd.4c01394,downloaded\10.1021_acs.cgd.4c01394.pdf,SI downloaded\10.1021_acs.cgd.4c01394_SI.pdf,mof_json_store\10.1021_acs.cgd.4c01394\raw_output.json,mof_json_store\10.1021_acs.cgd.4c01394\synthesis_003.json,no,,,,ZrCl4,,"47.6 mg, 0.20 mmol",0.2,mmol,nan,,,,,nan,,,,,"[1,1′:3′,1″-terphenyl]-3,3″,5,5″-tetracarboxylic acid",H4tpta,"40.6 mg, 0.10 mmol",0.1,mmol,"2,2′-bipyridine",bipy,"31.2 mg, 0.20 mmol",0.2,mmol,,,,,,NaOH,,"16.0 mg, 0.40 mmol",0.4,mmol,,,,,,water,H2O,10 mL,10.0,,,,,160.0,160 °C,72.0,3 days,Teflon-lined stainless steel autoclave,static,distilled water,,air-dried at room temperature,,,green block-shaped crystals,45.0,,,Ni2+ nodes linked by μ4-tpta into 1D chains,"monoclinic, P2/n",,,not_reported,not_reported,264.0,Henry_reaction,10.1021/acs.cgd.4c01394,ok,
10.1021/acs.cgd.4c01394,downloaded\10.1021_acs.cgd.4c01394.pdf,SI downloaded\10.1021_acs.cgd.4c01394_SI.pdf,mof_json_store\10.1021_acs.cgd.4c01394\raw_output.json,mof_json_store\10.1021_acs.cgd.4c01394\synthesis_004.json,no,,,,ZrCl4,,"47.6 mg, 0.20 mmol",0.2,mmol,nan,,,,,nan,,,,,"[1,1′:3′,1″-terphenyl]-3,3″,5,5″-tetracarboxylic acid",H4tpta,"40.6 mg, 0.10 mmol",0.1,mmol,pyridine,py,"0.50 mL, 6.05 mmol",6.05,mmol,,,,,,,,,,,,,,,,water,H2O,10 mL,10.0,,,,,160.0,160 °C,72.0,3 days,Teflon-lined stainless steel autoclave,static,distilled water,,air-dried at room temperature,,,green block-shaped crystals,43.0,,,"Ni2 dimer bridged by carboxylates and μ-H2O; 2,4,6-connected net","monoclinic, C2/c",,,not_reported,not_reported,278.0,Henry_reaction,10.1021/acs.cgd.4c01394,ok,
10.1021/acs.cgd.4c01394,downloaded\10.1021_acs.cgd.4c01394.pdf,SI downloaded\10.1021_acs.cgd.4c01394_SI.pdf,mof_json_store\10.1021_acs.cgd.4c01394\raw_output.json,mof_json_store\10.1021_acs.cgd.4c01394\synthesis_005.json,no,,,,Cu2O,,"40.2 mg, 0.20 mmol",0.2,mmol,nan,,,,,nan,,,,,"[1,1′:3′,1″-terphenyl]-3,3″,5,5″-tetracarboxylic acid",H4tpta,"40.6 mg, 0.10 mmol",0.1,mmol,"1,4-bis(pyrid-4-yl)benzene",bpb,"46.4 mg, 0.20 mmol",0.2,mmol,,,,,,NaOH,,"16.0 mg, 0.40 mmol",0.4,mmol,,,,,,water,H2O,10 mL,10.0,,,,,160.0,160 °C,72.0,3 days,Teflon-lined stainless steel autoclave,static,distilled water,,air-dried at room temperature,,,colourless block-shaped crystals,47.0,,,"Cd2 carboxylate-bridged dimer SBU; 2,5,6-connected net; 2-fold interpenetrated","monoclinic, P2/c",,,not_reported,not_reported,315.0,Henry_reaction,10.1021/acs.cgd.4c01394,ok,
10.1021/acs.cgd.4c01394,downloaded\10.1021_acs.cgd.4c01394.pdf,SI downloaded\10.1021_acs.cgd.4c01394_SI.pdf,mof_json_store\10.1021_acs.cgd.4c01394\raw_output.json,mof_json_store\10.1021_acs.cgd.4c01394\synthesis_006.json,no,,,,Cu2O,,"47.6 mg, 0.20 mmol",0.2,mmol,nan,,,,,nan,,,,,"[1,1′:3′,1″-terphenyl]-3,3″,5,5″-tetracarboxylic acid",H4tpta,"40.6 mg, 0.10 mmol",0.1,mmol,"1,2-di(4-pyridyl)ethylene",dpe,"36.4 mg, 0.20 mmol",0.2,mmol,,,,,,NaOH,,"16.0 mg, 0.40 mmol",0.4,mmol,,,,,,water,H2O,10 mL,10.0,,,,,160.0,160 °C,72.0,3 days,Teflon-lined stainless steel autoclave,static,distilled water,,air-dried at room temperature,,,pink block-shaped crystals,44.0,,,Co nodes linked by μ6-tpta and μ-dpe into 3D framework,"monoclinic, I2/a",,,not_reported,not_reported,372.0,Henry_reaction,10.1021/acs.cgd.4c01394,ok,
10.1021/acs.cgd.4c01394,downloaded\10.1021_acs.cgd.4c01394.pdf,SI downloaded\10.1021_acs.cgd.4c01394_SI.pdf,mof_json_store\10.1021_acs.cgd.4c01394\raw_output.json,mof_json_store\10.1021_acs.cgd.4c01394\synthesis_007.json,no,,,,Cu(NO3)2·3H2O,,"39.6 mg, 0.20 mmol",0.2,mmol,nan,,,,,nan,,,,,"[1,1′:3′,1″-terphenyl]-3,3″,5,5″-tetracarboxylic acid",H4tpta,"40.6 mg, 0.10 mmol",0.1,mmol,"1,2-di(4-pyridyl)ethylene",dpe,"36.4 mg, 0.20 mmol",0.2,mmol,,,,,,NaOH,,"16.0 mg, 0.40 mmol",0.4,mmol,,,,,,water,H2O,10 mL,10.0,,,,,160.0,160 °C,72.0,3 days,Teflon-lined stainless steel autoclave,static,distilled water,,air-dried at room temperature,,,yellow block-shaped crystals,45.0,,,Mn nodes linked by μ6-tpta and μ-dpe into 3D framework,"monoclinic, I2/a",,,not_reported,not_reported,390.0,Henry_reaction,10.1021/acs.cgd.4c01394,ok,
10.1021/acs.cgd.4c01394,downloaded\10.1021_acs.cgd.4c01394.pdf,SI downloaded\10.1021_acs.cgd.4c01394_SI.pdf,mof_json_store\10.1021_acs.cgd.4c01394\raw_output.json,mof_json_store\10.1021_acs.cgd.4c01394\synthesis_008.json,no,,,,Cu(CH3COO)2·1H2O,,"47.6 mg, 0.20 mmol",0.2,mmol,nan,,,,,nan,,,,,"[1,1′:3′,1″-terphenyl]-3,3″,5,5″-tetracarboxylic acid",H4tpta,"40.6 mg, 0.10 mmol",0.1,mmol,bis(4-pyridyl)amine,bpa,"34.2 mg, 0.20 mmol",0.2,mmol,,,,,,NaOH,,"16.0 mg, 0.40 mmol",0.4,mmol,,,,,,water,H2O,10 mL,10.0,,,,,160.0,160 °C,72.0,3 days,Teflon-lined stainless steel autoclave,static,distilled water,,air-dried at room temperature,,,pink block-shaped crystals,46.0,,,"Co2 carboxylate-bridged dimer SBU; 2,4,6-connected net","monoclinic, P21/c",,,not_reported,not_reported,417.0,Henry_reaction,10.1021/acs.cgd.4c01394,ok,
10.1021/acs.cgd.8b01564,downloaded\10.1021_acs.cgd.8b01564.pdf,SI downloaded\10.1021_acs.cgd.8b01564_SI.pdf,mof_json_store\10.1021_acs.cgd.8b01564\raw_output.json,mof_json_store\10.1021_acs.cgd.8b01564\synthesis_001.json,no,,Co-MOF-1,1577550,Zn(NO3)2·6H2O,,"12 mg, 0.044 mmol",0.044,mmol,nan,,,,,nan,,,,,"N,N′-bis(4-pyridylmethyl)-1,4,5,8-naphthalenediimide",dpmndi,"10 mg, 0.022 mmol",0.022,mmol,terephthalic acid,BDC,"7 mg, 0.044 mmol",0.044,mmol,,,,,,sodium hydroxide solution,NaOH,few drops of 2 M NaOH,,,,,,,,"N,N-dimethylformamide",DMF,"2.0 mL (in DMF/1,2-DCB 4:1 v/v, 2.5 mL total)",2.0,"1,2-dichlorobenzene","1,2-DCB","0.5 mL (in DMF/1,2-DCB 4:1 v/v, 2.5 mL total)",0.5,80.0,80 °C,72.0,72 h,glass vial (5 mL) with screw cap,sonicated 15 min; static,MeOH,soaked 3 days; replace every 12 h,60 °C under dynamic vacuum,60.0,,needle-shaped dark green crystals,58.6,0.2 × 0.15 × 0.13 mm,tts,Co2 paddle-wheel SBU [Co2(COO)4(N)2],"a=21.7617(3), b=21.7617(3), c=22.3556(6) Å, I4/mcm",8.6,69.4,not_reported,not_reported,,CO2_capture,10.1021/acs.cgd.8b01564,ok,
10.1021/acs.cgd.8b01564,downloaded\10.1021_acs.cgd.8b01564.pdf,SI downloaded\10.1021_acs.cgd.8b01564_SI.pdf,mof_json_store\10.1021_acs.cgd.8b01564\raw_output.json,mof_json_store\10.1021_acs.cgd.8b01564\synthesis_002.json,no,,Co-MOF-2,1578157,Cd(NO3)2·4H2O,,"12 mg, 0.044 mmol",0.044,mmol,nan,,,,,nan,,,,,"N,N′-bis(4-pyridylmethyl)-1,4,5,8-naphthalenediimide",dpmndi,"10 mg, 0.022 mmol",0.022,mmol,isonicotinic acid,ina,"5.4 mg, 0.044 mmol",0.044,mmol,,,,,,,,,,,,,,,,"N,N-dimethylformamide",DMF,3 mL,3.0,,,,,90.0,90 °C,48.0,48 h,glass vial (5 mL) with screw cap,sonicated 10–15 min; static,MeOH,soaked 3 days; replace every 12 h,60 °C under dynamic vacuum,60.0,,block-shaped light red crystals,52.79,0.200 × 0.150 × 0.050 mm,hex,Co3(μ3-OH) 8-connected cluster,"a=19.3544(4), b=19.8314(5), c=12.0510(2) Å, Pnma",,22.4,not_reported,not_reported,,CO2_capture,10.1021/acs.cgd.8b01564,ok,
10.1021/acs.cgd.7b00171,downloaded\10.1021_acs.cgd.7b00171.pdf,SI downloaded\10.1021_acs.cgd.7b00171_SI.pdf,mof_json_store\10.1021_acs.cgd.7b00171\raw_output.json,mof_json_store\10.1021_acs.cgd.7b00171\synthesis_001.json,no,,,,Cd(NO3)2·4H2O,Co(NO3)2·6H2O,"0.162 g, 0.558 mmol",0.558,mmol,nan,,,,,nan,,,,,"3,3′,5,5′-azobenzenetetracarboxylic acid",H4abtc,"0.10 g, 0.279 mmol",0.279,mmol,"1,4-bis(2-ethylimidazol-1-yl)butane",betib,"0.068 g, 0.279 mmol",0.279,mmol,,,,,,nitric acid,HNO3,"6.0 M, 3 drops",,,,,,,,"N,N-dimethylformamide",DMF,10 mL,10.0,water,H2O,2 mL,2.0,95.0,95 °C,72.0,3 days,glass bottle (25 mL),"stirred 30 min, then static",MeOH,immersion 1 week,105 °C under vacuum for 12 h,105.0,12.0,blue crystals,61.0,,,paddle-wheel {Co2(CO2)4} dimer SBU,"a=27.625(2) Å, b=9.9064(8) Å, c=15.5403(12) Å, α=90.00°, β=119.742(3)°, γ=90.00°, C2/c",,30.19,not_reported,not_reported,,CO2_capture;I2 delivery,10.1021/acs.cgd.7b00171,ok,
10.1021/jacs.4c03476,downloaded\10.1021_jacs.4c03476.pdf,SI downloaded\10.1021_jacs.4c03476_SI.pdf,mof_json_store\10.1021_jacs.4c03476\raw_output.json,mof_json_store\10.1021_jacs.4c03476\synthesis_001.json,no,,CO2−Zr-DEP,2306038,Zn(NO3)2·6H2O,,"71 mg, 0.22 mmol",0.22,mmol,nan,,,,,nan,,,,,DPAP,DPAP,,,,,,,,,,,,,,formic acid,HCOOH,0.3 mL,,,,,,,,"N,N-dimethylformamide",DMF,15 mL,15.0,,,,,70.0,70 °C,72.0,72 h,Schlenk tube,static,"DMF, DCM, pentane",3× each (30 mL),80 °C under vacuum for 24 h,80.0,24.0,white octahedral crystals,,,fcu,Zr6O4(OH)4 12-connected SBU,"a=b=c=28.12 Å, α=β=γ=90°, Fm-3̅m",11.8,2702.0,yes,yes,400.0,CO2_capture,10.1021/jacs.4c03476,ok,
10.1021/jacs.4c03476,downloaded\10.1021_jacs.4c03476.pdf,SI downloaded\10.1021_jacs.4c03476_SI.pdf,mof_json_store\10.1021_jacs.4c03476\raw_output.json,mof_json_store\10.1021_jacs.4c03476\synthesis_002.json,no,,CO2−Zr-DEDP,2306037,Cd(NO3)2·4H2O,,"71 mg, 0.22 mmol",0.22,mmol,nan,,,,,nan,,,,,DPADP,DPADP,,,,,,,,,,,,,,formic acid,HCOOH,0.3 mL,,,,,,,,"N,N-dimethylformamide",DMF,"DMF/DMSO (2:1 v/v), total 27 mL",,dimethyl sulfoxide,DMSO,"DMF/DMSO (2:1 v/v), total 27 mL",,70.0,70 °C,72.0,72 h,Schlenk tube,static,"DMF/DMSO (2:1 v/v), DCM, pentane",3× each (30 mL),40 °C under vacuum for 12 h,40.0,12.0,white octahedral crystals,,,fcu,Zr6O4(OH)4 12-connected SBU,"a=b=c=34.29 Å, α=β=γ=90°, F4̅3m",15.9,3688.0,yes,yes,400.0,CO2_capture,10.1021/jacs.4c03476,ok,
10.1021/ic4007718,downloaded\10.1021_ic4007718.pdf,SI downloaded\10.1021_ic4007718_SI.pdf,mof_json_store\10.1021_ic4007718\raw_output.json,mof_json_store\10.1021_ic4007718\synthesis_001.json,no,,,908060,ZnCl2,,"0.2 mmol, 96.5 mg",0.2,mmol,nan,,,,,nan,,,,,"1,4-naphthalenedicarboxylic acid","1,4-H2ndc","0.1 mmol, 21.6 mg",0.1,mmol,"1,4-bis(imidazol-1-ylmethyl)benzene",bix,"0.1 mmol, 23.8 mg",0.1,mmol,,,,,,sodium hydroxide,,"0.2 mmol, 8.0 mg",0.2,mmol,,,,,,water,H2O,"H2O/EtOH 10 mL, v:v 1:1",,ethanol,EtOH,"H2O/EtOH 10 mL, v:v 1:1",,140.0,140 °C,72.0,3 days; cooled to RT over 24 h,Teflon-lined autoclave,static,,,,,,purple block crystals,56.0,,,[Co5(μ3-OH)2(COO)8] 10-connected pentacobalt cluster,"monoclinic, P21/c; a=15.440(7) Å, b=15.677(6) Å, c=16.500(10) Å, β=117.826(5)°",,,yes,not_reported,295.0,,10.1021/ic4007718,ok,
10.1021/ic4007718,downloaded\10.1021_ic4007718.pdf,SI downloaded\10.1021_ic4007718_SI.pdf,mof_json_store\10.1021_ic4007718\raw_output.json,mof_json_store\10.1021_ic4007718\synthesis_002.json,no,,,908061,ZnCl2,,"0.2 mmol, 96.5 mg",0.2,mmol,nan,,,,,nan,,,,,"1,4-naphthalenedicarboxylic acid","1,4-H2ndc","0.1 mmol, 21.6 mg",0.1,mmol,"4,4′-bis(triazol-1-ylmethyl)biphenyl",btp,"0.1 mmol, 31.6 mg",0.1,mmol,,,,,,sodium hydroxide,,"0.2 mmol, 8.0 mg",0.2,mmol,,,,,,water,H2O,"H2O/EtOH 10 mL, v:v 1:1",,ethanol,EtOH,"H2O/EtOH 10 mL, v:v 1:1",,140.0,140 °C,72.0,3 days; cooled to RT over 24 h,Teflon-lined autoclave,static,,,,,,dark red block crystals,46.0,,,[Co8(μ3-OH)4(COO)12] 8-connected octacobalt cluster,"monoclinic, P21/c; a=11.4903(9) Å, b=21.7478(3) Å, c=20.8346(5) Å, β=91.029(4)°",,,yes,not_reported,310.0,,10.1021/ic4007718,ok,
10.1039/b925239h,downloaded\10.1039_b925239h.pdf,,mof_json_store\10.1039_b925239h\raw_output.json,mof_json_store\10.1039_b925239h\synthesis_001.json,yes,"No other single crystalline products besides 1–3 were obtained by varying cobalt salt, concentration, and reaction time; other cobalt salts gave no crystalline cobalt/4-bpmp/1,2-phda materials.",,,ZnCl2,,"52 mg, 0.20 mmol",0.2,mmol,nan,,,,,nan,,,,,"1,4-phenylenediacetic acid","1,4-phda","38 mg, 0.20 mmol",0.2,mmol,bis(4-pyridylmethyl)piperazine,4-bpmp,"117 mg, 0.437 mmol",0.437,mmol,,,,,,,,,,,,,,,,water,H2O,10 mL distilled H2O,10.0,,,,,120.0,120 °C,48.0,48 h,Teflon-lined Parr acid digestion bomb,,"water, acetone",,dried in air,,,pink blocks,50.0,,,,,,,not_reported,not_reported,,,10.1039/b925239h,ok,
10.1039/b925239h,downloaded\10.1039_b925239h.pdf,,mof_json_store\10.1039_b925239h\raw_output.json,mof_json_store\10.1039_b925239h\synthesis_002.json,yes,"No other single crystalline products besides 1–3 were obtained by varying cobalt salt, concentration, and reaction time; other cobalt salts gave no crystalline cobalt/4-bpmp/1,2-phda materials.",,,Cd(NO3)2·4H2O,,"51 mg, 0.28 mmol",0.28,mmol,nan,,,,,nan,,,,,"1,3-phenylenediacetic acid","1,3-phda","41 mg, 0.28 mmol",0.28,mmol,bis(4-pyridylmethyl)piperazine,4-bpmp,"150 mg, 0.56 mmol",0.56,mmol,,,,,,,,,,,,,,,,water,H2O,6 mL deionized water,6.0,,,,,80.0,80 °C (oil bath),48.0,48 h,flame-sealed borosilicate glass tube,,"water, ethanol, acetone",,dried in air,,,purple blocks,44.0,,,carboxylate-bridged {Co2(CO2)2} dinuclear units,,,,not_reported,not_reported,275.0,,10.1039/b925239h,ok,
10.1039/b925239h,downloaded\10.1039_b925239h.pdf,,mof_json_store\10.1039_b925239h\raw_output.json,mof_json_store\10.1039_b925239h\synthesis_003.json,yes,"No other single crystalline products besides 1–3 were obtained by varying cobalt salt, concentration, and reaction time; other cobalt salts gave no crystalline cobalt/4-bpmp/1,2-phda materials.",,,Cd(NO3)2·4H2O,,"64 mg, 0.17 mmol",0.17,mmol,nan,,,,,nan,,,,,"1,2-phenylenediacetic acid","1,2-phda","33 mg, 0.17 mmol",0.17,mmol,bis(4-pyridylmethyl)piperazine,4-bpmp,"110 mg, 0.41 mmol",0.41,mmol,,,,,,,,,,,,,,,,water,H2O,10 mL distilled H2O,10.0,,,,,120.0,120 °C,48.0,48 h,Teflon-lined Parr acid digestion bomb,,"water, acetone",,dried in air,,,pink blocks,38.0,,cem,5-connected Co(II) nodes,,,,not_reported,not_reported,,,10.1039/b925239h,ok,
10.1039/d3ta07616d,downloaded\10.1039_d3ta07616d.pdf,SI downloaded\10.1039_d3ta07616d_SI.pdf,mof_json_store\10.1039_d3ta07616d\raw_output.json,mof_json_store\10.1039_d3ta07616d\synthesis_001.json,yes,"Without DBU, no CuPDC-related bonds formed (Cu1PDC-D0).",cCuPDC (Cu0.5PDC),,Cd(NO3)2·4H2O,,Cu/PDC molar ratio x = 0.5,,,nan,,,,,nan,,,,,"piperazine-1,4-dicarbamate",PDC,generated in situ from piperazine (H2PZ) and CO2,,,,,,,,,,,,,"1,8-diazabicyclo[5.4.0]undec-7-ene",DBU,,,,,,,,,"N,N-dimethylformamide",DMF,10 mL,10.0,2-propanol,iPrOH,10 mL,10.0,25,room temperature (RT); under flowing CO2,12.0,12 h,Schlenk tubes,stirred under CO2 flow,"DMF, iPrOH, anhydrous MeOH",,50 °C under vacuum overnight,50.0,,2D sheet-like nanosheets,,,,,,7.6,88.09,not_reported,not_reported,305.0,CO2_cycloaddition;CO2_capture,10.1039/d3ta07616d,ok,
10.1039/d3ta07616d,downloaded\10.1039_d3ta07616d.pdf,SI downloaded\10.1039_d3ta07616d_SI.pdf,mof_json_store\10.1039_d3ta07616d\raw_output.json,mof_json_store\10.1039_d3ta07616d\synthesis_002.json,yes,"Without DBU, no CuPDC-related bonds formed (Cu1PDC-D0).",aCuPDC (Cu1PDC),,Cd(NO3)2·4H2O,,Cu/PDC molar ratio x = 1.0,,,nan,,,,,nan,,,,,"piperazine-1,4-dicarbamate",PDC,generated in situ from piperazine (H2PZ) and CO2,,,,,,,,,,,,,"1,8-diazabicyclo[5.4.0]undec-7-ene",DBU,,,,,,,,,"N,N-dimethylformamide",DMF,10 mL,10.0,2-propanol,iPrOH,10 mL,10.0,25,room temperature (RT); under flowing CO2,12.0,12 h,Schlenk tubes,stirred under CO2 flow,"DMF, iPrOH, anhydrous MeOH",,50 °C under vacuum overnight,50.0,,small irregular particles (amorphous),,,,,,8.6,55.67,not_reported,not_reported,332.0,CO2_cycloaddition;CO2_capture,10.1039/d3ta07616d,ok,
10.1039/d3ta07616d,downloaded\10.1039_d3ta07616d.pdf,SI downloaded\10.1039_d3ta07616d_SI.pdf,mof_json_store\10.1039_d3ta07616d\raw_output.json,mof_json_store\10.1039_d3ta07616d\synthesis_003.json,yes,"Without DBU, no CuPDC-related bonds formed (Cu1PDC-D0).",cCoPDC (Co0.5PDC),,Cd(NO3)2·4H2O,,Co/PDC molar ratio x = 0.5,,,nan,,,,,nan,,,,,"piperazine-1,4-dicarbamate",PDC,generated in situ from piperazine (H2PZ) and CO2,,,,,,,,,,,,,"1,8-diazabicyclo[5.4.0]undec-7-ene",DBU,,,,,,,,,"N,N-dimethylformamide",DMF,10 mL,10.0,2-propanol,iPrOH,10 mL,10.0,25,room temperature (RT); under flowing CO2,12.0,12 h,Schlenk tubes,stirred under CO2 flow,"DMF, iPrOH, anhydrous MeOH",,50 °C under vacuum overnight,50.0,,stacked nanosheets,,,,,,7.8,19.8,not_reported,not_reported,290.0,CO2_cycloaddition;CO2_capture,10.1039/d3ta07616d,ok,
10.1039/d3ta07616d,downloaded\10.1039_d3ta07616d.pdf,SI downloaded\10.1039_d3ta07616d_SI.pdf,mof_json_store\10.1039_d3ta07616d\raw_output.json,mof_json_store\10.1039_d3ta07616d\synthesis_004.json,yes,"Without DBU, no CuPDC-related bonds formed (Cu1PDC-D0).",aCoPDC (Co1PDC),,Zn(CH3COO)2·2H2O,,Co/PDC molar ratio x = 1.0,,,nan,,,,,nan,,,,,"piperazine-1,4-dicarbamate",PDC,generated in situ from piperazine (H2PZ) and CO2,,,,,,,,,,,,,"1,8-diazabicyclo[5.4.0]undec-7-ene",DBU,,,,,,,,,"N,N-dimethylformamide",DMF,10 mL,10.0,2-propanol,iPrOH,10 mL,10.0,25,room temperature (RT); under flowing CO2,12.0,12 h,Schlenk tubes,stirred under CO2 flow,"DMF, iPrOH, anhydrous MeOH",,50 °C under vacuum overnight,50.0,,irregular nanosheets/particles (amorphous),,,,,,7.8,21.6,not_reported,not_reported,285.0,CO2_cycloaddition;CO2_capture,10.1039/d3ta07616d,ok,
10.1039/c3ce00068k,downloaded\10.1039_c3ce00068k.pdf,SI downloaded\10.1039_c3ce00068k_SI.pdf,mof_json_store\10.1039_c3ce00068k\raw_output.json,mof_json_store\10.1039_c3ce00068k\synthesis_001.json,no,,[Co(ppmdc)(H2O)2]n,917727,Zn(CH3COO)2·2H2O,,0.1 mmol,0.1,mmol,nan,,,,,nan,,,,,"2-(pyridin-4-yl)-4,6-pyrimidine dicarboxylic acid",H2ppmdc,0.1 mmol,0.1,mmol,,,,,,,,,,,,,,,,,,,,,water,H2O,10 mL,10.0,,,,,160.0,160 °C,96.0,4 days,23 mL Teflon-lined stainless steel container,static,water,,,,,,62.0,,,octahedral Co(II) nodes; 2D layered,"P21/c; a=10.510(4) Å, b=8.418(3) Å, c=14.039(5) Å, β=97.052(5)°",,,yes,not_reported,458.0,,10.1039/c3ce00068k,ok,
10.1039/c3ce00068k,downloaded\10.1039_c3ce00068k.pdf,SI downloaded\10.1039_c3ce00068k_SI.pdf,mof_json_store\10.1039_c3ce00068k\raw_output.json,mof_json_store\10.1039_c3ce00068k\synthesis_002.json,no,,[Ni(ppmdc)(H2O)2]n,917728,Zn(CH3COO)2·2H2O,,0.1 mmol,0.1,mmol,nan,,,,,nan,,,,,"2-(pyridin-4-yl)-4,6-pyrimidine dicarboxylic acid",H2ppmdc,0.1 mmol,0.1,mmol,,,,,,,,,,,,,,,,,,,,,water,H2O,10 mL,10.0,,,,,160.0,160 °C,96.0,4 days,23 mL Teflon-lined stainless steel container,static,water,,,,,,53.0,,,octahedral Ni(II) nodes; 2D layered,"P21/n; a=10.4369(3) Å, b=8.4152(2) Å, c=13.9080(4) Å, β=96.836(3)°",,,yes,not_reported,423.0,,10.1039/c3ce00068k,ok,
10.1039/c3ce00068k,downloaded\10.1039_c3ce00068k.pdf,SI downloaded\10.1039_c3ce00068k_SI.pdf,mof_json_store\10.1039_c3ce00068k\raw_output.json,mof_json_store\10.1039_c3ce00068k\synthesis_003.json,no,,[Mn(ppmdc)(H2O)]n,917729,Zn(CH3COO)2·2H2O,,0.1 mmol,0.1,mmol,nan,,,,,nan,,,,,"2-(pyridin-4-yl)-4,6-pyrimidine dicarboxylic acid",H2ppmdc,0.1 mmol,0.1,mmol,,,,,,,,,,,,,,,,,,,,,water,H2O,10 mL,10.0,,,,,160.0,160 °C,96.0,4 days,23 mL Teflon-lined stainless steel container,static,water,,,,,,72.0,,,octahedral Mn(II) nodes; 3D framework,"P21/c; a=11.4084(16) Å, b=11.1150(16) Å, c=8.8184(12) Å, β=92.036(2)°",,,yes,not_reported,587.0,,10.1039/c3ce00068k,ok,
10.1039/c3ce00068k,downloaded\10.1039_c3ce00068k.pdf,SI downloaded\10.1039_c3ce00068k_SI.pdf,mof_json_store\10.1039_c3ce00068k\raw_output.json,mof_json_store\10.1039_c3ce00068k\synthesis_004.json,no,,{[Zn(ppmdc)(H2O)2]·H2O}n,917730,Zn(CH3COO)2·2H2O,,0.1 mmol,0.1,mmol,nan,,,,,nan,,,,,"2-(pyridin-4-yl)-4,6-pyrimidine dicarboxylic acid",H2ppmdc,0.1 mmol,0.1,mmol,,,,,,,,,,,,,,,,,,,,,water,H2O,10 mL,10.0,,,,,160.0,160 °C,96.0,4 days,23 mL Teflon-lined stainless steel container,static,water,,,,,,58.0,,,trigonal-bipyramidal Zn(II) nodes; 2D layered,"C2/c; a=17.422(2) Å, b=9.8240(14) Å, c=15.803(2) Å, β=105.435(2)°",,,yes,not_reported,509.0,,10.1039/c3ce00068k,ok,
10.1021/jacs.4c12385,downloaded\10.1021_jacs.4c12385.pdf,SI downloaded\10.1021_jacs.4c12385_SI.pdf,mof_json_store\10.1021_jacs.4c12385\raw_output.json,mof_json_store\10.1021_jacs.4c12385\synthesis_001.json,yes,"Screened 2-MI/Zn ratios, acids, amines, and solvents; without AcOH or with methanol/TMA/DEA/DIPA (unoptimized) led to phase separation, ZnO, or only microporous ZIF-8 instead of MesoZIF-8.",MesoZIF-8 (i),,Zn(CH3COO)2·2H2O,,30.0 mg (0.1 mmol),0.1,mmol,nan,,,,,nan,,,,,2-methylimidazole,2-MI,125.0 mg (1.5 mmol),1.5,mmol,,,,,,,,,,,acetic acid,AcOH,"0.12 mL (20 equiv to Zn, 2 mmol)",2.0,mmol,triethylamine,TEA,"TEA/hexane atmosphere: TEA 50.0 mL in hexane 50.0 mL, 24 h",,,water,H2O,5.0 mL (crystallization layer),5.0,tetrahydrofuran,THF,3.0 mL (coassembly),3.0,25,RT,,solvent evaporation 16 h (coassembly) + TEA vapor exposure 24 h (crystallization),glass Petri dish in desiccator,static after casting (initial solutions stirred 2 h),THF,3×,400 °C under N2 for 4 h (5 °C/min),400.0,4.0,"rhombic dodecahedra, intergrowth",,,,,,,1713.0,yes,not_reported,,hydrogen storage,10.1021/jacs.4c12385,ok,
10.1021/jacs.4c12385,downloaded\10.1021_jacs.4c12385.pdf,SI downloaded\10.1021_jacs.4c12385_SI.pdf,mof_json_store\10.1021_jacs.4c12385\raw_output.json,mof_json_store\10.1021_jacs.4c12385\synthesis_002.json,yes,"Screened 2-MI/Zn ratios, acids, amines, and solvents; without AcOH or with methanol/TMA/DEA/DIPA (unoptimized) led to phase separation, ZnO, or only microporous ZIF-8 instead of MesoZIF-8.",MesoZIF-8 (ii),,Zn(CH3COO)2·2H2O,,30.0 mg (0.1 mmol),0.1,mmol,nan,,,,,nan,,,,,2-methylimidazole,2-MI,125.0 mg (1.5 mmol),1.5,mmol,,,,,,,,,,,acetic acid,AcOH,0.12 mL (2 mmol),2.0,mmol,triethylamine,TEA,"TEA/hexane atmosphere: TEA 50.0 mL in hexane 50.0 mL, 24 h",,,water,H2O,5.0 mL (crystallization layer),5.0,tetrahydrofuran,THF,3.0 mL (coassembly),3.0,25,RT,,solvent evaporation 16 h (coassembly) + TEA vapor exposure 24 h (crystallization),glass Petri dish in desiccator,static after casting (initial solutions stirred 2 h),THF,3×,400 °C under N2 for 4 h (5 °C/min),400.0,4.0,"rhombic dodecahedra, intergrowth",,,,,,,1859.0,yes,not_reported,,hydrogen storage,10.1021/jacs.4c12385,ok,
10.1021/jacs.4c12385,downloaded\10.1021_jacs.4c12385.pdf,SI downloaded\10.1021_jacs.4c12385_SI.pdf,mof_json_store\10.1021_jacs.4c12385\raw_output.json,mof_json_store\10.1021_jacs.4c12385\synthesis_003.json,yes,"Screened 2-MI/Zn ratios, acids, amines, and solvents; without AcOH or with methanol/TMA/DEA/DIPA (unoptimized) led to phase separation, ZnO, or only microporous ZIF-8 instead of MesoZIF-8.",MesoZIF-8 (iii),,Zn(CH3COO)2·2H2O,,30.0 mg (0.1 mmol),0.1,mmol,nan,,,,,nan,,,,,2-methylimidazole,2-MI,125.0 mg (1.5 mmol),1.5,mmol,,,,,,,,,,,acetic acid,AcOH,0.12 mL (2 mmol),2.0,mmol,triethylamine,TEA,"TEA/hexane atmosphere: TEA 50.0 mL in hexane 50.0 mL, 24 h",,,water,H2O,5.0 mL (crystallization layer),5.0,tetrahydrofuran,THF,3.0 mL (coassembly),3.0,25,RT,,solvent evaporation 16 h (coassembly) + TEA vapor exposure 24 h (crystallization),glass Petri dish in desiccator,static after casting (initial solutions stirred 2 h),THF,3×,400 °C under N2 for 4 h (5 °C/min),400.0,4.0,"rhombic dodecahedra, intergrowth",,,,,,,2019.0,yes,not_reported,,hydrogen storage,10.1021/jacs.4c12385,ok,
10.1021/jacs.4c12385,downloaded\10.1021_jacs.4c12385.pdf,SI downloaded\10.1021_jacs.4c12385_SI.pdf,mof_json_store\10.1021_jacs.4c12385\raw_output.json,mof_json_store\10.1021_jacs.4c12385\synthesis_004.json,yes,"Screened 2-MI/Zn ratios, acids, amines, and solvents; without AcOH or with methanol/TMA/DEA/DIPA (unoptimized) led to phase separation, ZnO, or only microporous ZIF-8 instead of MesoZIF-8.",MesoZIF-8 (bottlebrush PS15-PEO45 templated),,Zn(CH3COO)2·2H2O,,30.0 mg (0.1 mmol),0.1,mmol,nan,,,,,nan,,,,,2-methylimidazole,2-MI,125.0 mg (1.5 mmol),1.5,mmol,,,,,,,,,,,acetic acid,AcOH,0.12 mL (2 mmol),2.0,mmol,triethylamine,TEA,TEA/hexane atmosphere: TEA 50.0 mL in hexane 50.0 mL,,,water,H2O,5.0 mL (crystallization layer),5.0,tetrahydrofuran,THF,3.0 mL (coassembly),3.0,25,RT,,solvent evaporation 16 h (coassembly) + TEA vapor exposure (time as above),glass Petri dish in desiccator,static after casting,THF,3×,400 °C under N2 for 4 h,400.0,4.0,rhombic dodecahedra,,,,,,,1742.0,not_reported,not_reported,,hydrogen storage,10.1021/jacs.4c12385,ok,
10.1021/jacs.4c12385,downloaded\10.1021_jacs.4c12385.pdf,SI downloaded\10.1021_jacs.4c12385_SI.pdf,mof_json_store\10.1021_jacs.4c12385\raw_output.json,mof_json_store\10.1021_jacs.4c12385\synthesis_005.json,yes,"Screened 2-MI/Zn ratios, acids, amines, and solvents; without AcOH or with methanol/TMA/DEA/DIPA (unoptimized) led to phase separation, ZnO, or only microporous ZIF-8 instead of MesoZIF-8.",MesoZIF-67,,Zn(CH3COO)2·2H2O,,15.0 mg (0.05 mmol),0.05,mmol,nan,,,,,nan,,,,,2-methylimidazole,2-MI,125.0 mg (1.5 mmol),1.5,mmol,,,,,,,,,,,hydrochloric acid (37 wt%),HCl,0.15 mL (37 wt%),0.15,mL,triethylamine,TEA,"TEA/hexane atmosphere: TEA 50.0 mL in hexane 50.0 mL, 36 h",,,water,H2O,5.0 mL (crystallization layer),5.0,tetrahydrofuran,THF,3.0 mL (coassembly),3.0,25,RT,,solvent evaporation 16 h (coassembly) + TEA vapor exposure 36 h (crystallization),glass Petri dish in desiccator,static after casting,THF,3×,350 °C under N2 for 4 h,350.0,4.0,mesoporous rhombic dodecahedra,,,,,,,1379.0,not_reported,not_reported,,,10.1021/jacs.4c12385,ok,
10.1021/jacs.4c12385,downloaded\10.1021_jacs.4c12385.pdf,SI downloaded\10.1021_jacs.4c12385_SI.pdf,mof_json_store\10.1021_jacs.4c12385\raw_output.json,mof_json_store\10.1021_jacs.4c12385\synthesis_006.json,yes,"Screened 2-MI/Zn ratios, acids, amines, and solvents; without AcOH or with methanol/TMA/DEA/DIPA (unoptimized) led to phase separation, ZnO, or only microporous ZIF-8 instead of MesoZIF-8.",C-ZIF-8 (conventional),,Zn(CH3COO)2·2H2O,,0.744 g (2.5 mmol),2.5,mmol,nan,,,,,nan,,,,,2-methylimidazole,2-MI,8.21 g (100 mmol),100.0,mmol,,,,,,,,,,,,,,,,,,,,,water,H2O,10 mL (Zn salt) + 90 mL (2-MI),100.0,,,,,25,RT,24.0,stirred 24 h,glass vial,stirred,MeOH,3× (30 mL each),vacuum drying at 60 °C for 24 h,60.0,24.0,,,,,,,,2062.0,not_reported,not_reported,,hydrogen storage,10.1021/jacs.4c12385,ok,
10.1002/zaac.201300211,downloaded\10.1002_zaac.201300211.pdf,SI downloaded\10.1002_zaac.201300211_SI.pdf,mof_json_store\10.1002_zaac.201300211\raw_output.json,mof_json_store\10.1002_zaac.201300211\synthesis_001.json,no,,,933476,Zn(CH3COO)2·2H2O,,"0.1 mmol, 23.8 mg",0.1,mmol,nan,,,,,nan,,,,,terephthalic acid,H2tp,"0.1 mmol, 16.6 mg",0.1,mmol,"1,4-bis(benzimidazole-1-ylmethyl)-benzene",L1,"0.1 mmol, 33.8 mg",0.1,mmol,,,,,,sodium hydroxide (1 M),NaOH,adjust pH to 6 with 1 M NaOH,,,,,,,,water,H2O,10 mL,10.0,,,,,140.0,140 °C,72.0,3 d,Teflon-lined autoclave (25 mL),static,water,,dried in air,,,purple block-like crystals,44.0,0.16 × 0.14 × 0.13 mm,,"CoII N2O4 octahedral nodes; 2D (4,4) layer","a=8.350(6), b=8.632(6), c=9.444(9) Å, α=89.466(9)°, β=68.867(8)°, γ=84.553(8)°, P-1",,,not_reported,not_reported,342.0,catalysis;luminescence,10.1002/zaac.201300211,ok,
10.1002/zaac.201300211,downloaded\10.1002_zaac.201300211.pdf,SI downloaded\10.1002_zaac.201300211_SI.pdf,mof_json_store\10.1002_zaac.201300211\raw_output.json,mof_json_store\10.1002_zaac.201300211\synthesis_002.json,no,,,933478,Zn(CH3COO)2·2H2O,,"0.1 mmol, 23.8 mg",0.1,mmol,nan,,,,,nan,,,,,terephthalic acid,H2tp,0.1 mmol,0.1,mmol,"1,1-(1,4-butanediyl)bis(5,6-dimethylbenzimidazole)",L2,"0.1 mmol, 34.6 mg",0.1,mmol,,,,,,sodium hydroxide (1 M),NaOH,adjust pH to 6 with 1 M NaOH,,,,,,,,water,H2O,10 mL,10.0,,,,,140.0,140 °C,72.0,3 d,Teflon-lined autoclave (25 mL),static,water,,dried in air,,,purple block-like crystals,65.0,0.15 × 0.14 × 0.12 mm,sra,CoO2N2 tetrahedral 4-connected nodes; threefold interpenetrated,"a=36.526(3), b=8.3639(5), c=19.3470(9) Å, α=90°, β=109.594(6)°, γ=90°, C2/c",,,not_reported,not_reported,297.0,catalysis;luminescence,10.1002/zaac.201300211,ok,
10.1002/ejic.201301312,downloaded\10.1002_ejic.201301312.pdf,SI downloaded\10.1002_ejic.201301312_SI.pdf,mof_json_store\10.1002_ejic.201301312\raw_output.json,mof_json_store\10.1002_ejic.201301312\synthesis_001.json,no,,Co-Eu,946282,Zn(CH3COO)2·2H2O,,"0.1 mmol, 0.0252 g",0.1,mmol,nan,,"0.1 mmol, 0.0446 g",0.1,mmol,nan,,,,,"1H-1,2,3-triazole-4,5-dicarboxylic acid",H3tda,"0.15 mmol, 0.0235 g",0.15,mmol,,,,,,,,,,,"1H-1,2,4-triazole (htz)",,"0.1 mmol, 0.0069 g",0.1,mmol,NaHCO3,,"0.15 mmol, 0.0126 g",0.15,mmol,"N,N-dimethylformamide",DMF,3 mL,3.0,water,H2O,3 mL,3.0,140.0,140 °C,72.0,3 d,Teflon-lined stainless autoclave,static,"water, dmf",,dried in air,,,red block crystals,53.0,,nia,trinuclear [Co3(HCO2)3]3+ 6-connected SBU; [Ln(tda)3]6– 6-connected trigonal prismatic node,"hexagonal, P-62c; a=14.3460(10), b=14.3460(10), c=12.5958(9) Å",,,not_reported,not_reported,,,10.1002/ejic.201301312,ok,
10.1002/ejic.201301312,downloaded\10.1002_ejic.201301312.pdf,SI downloaded\10.1002_ejic.201301312_SI.pdf,mof_json_store\10.1002_ejic.201301312\raw_output.json,mof_json_store\10.1002_ejic.201301312\synthesis_002.json,no,,Co-Gd,946283,Zn(CH3COO)2·2H2O,,"0.1 mmol, 0.0252 g",0.1,mmol,nan,,0.1 mmol,0.1,mmol,nan,,,,,"1H-1,2,3-triazole-4,5-dicarboxylic acid",H3tda,"0.15 mmol, 0.0235 g",0.15,mmol,,,,,,,,,,,"1H-1,2,4-triazole (htz)",,"0.1 mmol, 0.0069 g",0.1,mmol,NaHCO3,,"0.15 mmol, 0.0126 g",0.15,mmol,"N,N-dimethylformamide",DMF,3 mL,3.0,water,H2O,3 mL,3.0,140.0,140 °C,72.0,3 d,Teflon-lined stainless autoclave,static,"water, dmf",,dried in air,,,red block crystals,47.0,,nia,trinuclear [Co3(HCO2)3]3+ 6-connected SBU; [Ln(tda)3]6– 6-connected trigonal prismatic node,"hexagonal, P-62c; a=14.3327(10), b=14.3327(10), c=12.5871(9) Å",,,not_reported,not_reported,,,10.1002/ejic.201301312,ok,
10.1002/ejic.201301312,downloaded\10.1002_ejic.201301312.pdf,SI downloaded\10.1002_ejic.201301312_SI.pdf,mof_json_store\10.1002_ejic.201301312\raw_output.json,mof_json_store\10.1002_ejic.201301312\synthesis_003.json,no,,Co-Tb,946284,Zn(CH3COO)2·2H2O,,"0.1 mmol, 0.0252 g",0.1,mmol,nan,,0.1 mmol,0.1,mmol,nan,,,,,"1H-1,2,3-triazole-4,5-dicarboxylic acid",H3tda,"0.15 mmol, 0.0235 g",0.15,mmol,,,,,,,,,,,"1H-1,2,4-triazole (htz)",,"0.1 mmol, 0.0069 g",0.1,mmol,NaHCO3,,"0.15 mmol, 0.0126 g",0.15,mmol,"N,N-dimethylformamide",DMF,3 mL,3.0,water,H2O,3 mL,3.0,140.0,140 °C,72.0,3 d,Teflon-lined stainless autoclave,static,"water, dmf",,dried in air,,,red block crystals,57.0,,nia,trinuclear [Co3(HCO2)3]3+ 6-connected SBU; [Ln(tda)3]6– 6-connected trigonal prismatic node,"hexagonal, P-62c; a=14.2981(10), b=14.2981(10), c=12.5872(9) Å",,,not_reported,not_reported,,,10.1002/ejic.201301312,ok,
10.1002/ejic.201301312,downloaded\10.1002_ejic.201301312.pdf,SI downloaded\10.1002_ejic.201301312_SI.pdf,mof_json_store\10.1002_ejic.201301312\raw_output.json,mof_json_store\10.1002_ejic.201301312\synthesis_004.json,no,,Co-Dy,946285,Zn(CH3COO)2·2H2O,,"0.1 mmol, 0.0252 g",0.1,mmol,nan,,0.1 mmol,0.1,mmol,nan,,,,,"1H-1,2,3-triazole-4,5-dicarboxylic acid",H3tda,"0.15 mmol, 0.0235 g",0.15,mmol,,,,,,,,,,,"1H-1,2,4-triazole (htz)",,"0.1 mmol, 0.0069 g",0.1,mmol,NaHCO3,,"0.15 mmol, 0.0126 g",0.15,mmol,"N,N-dimethylformamide",DMF,3 mL,3.0,water,H2O,3 mL,3.0,140.0,140 °C,72.0,3 d,Teflon-lined stainless autoclave,static,"water, dmf",,dried in air,,,red block crystals,45.0,,nia,trinuclear [Co3(HCO2)3]3+ 6-connected SBU; [Ln(tda)3]6– 6-connected trigonal prismatic node,"hexagonal, P-62c; a=14.2705(10), b=14.2705(10), c=12.5942(9) Å",,,not_reported,not_reported,,,10.1002/ejic.201301312,ok,
10.1002/ejic.201300560,downloaded\10.1002_ejic.201300560.pdf,SI downloaded\10.1002_ejic.201300560_SI.pdf,mof_json_store\10.1002_ejic.201300560\raw_output.json,mof_json_store\10.1002_ejic.201300560\synthesis_001.json,no,,[Co(H2-DHBDA)(bpe)]n,930549,Zn(CH3COO)2·2H2O,,1:1:1 molar ratio (with linker and co-ligand),,,nan,,,,,nan,,,,,"2,5-dihydroxy-1,4-benzenediacetic acid",H2-DHBDA,1:1:1 molar ratio,,,"1,2-bis(4-pyridyl)ethylene",bpe,1:1:1 molar ratio,,,,,,,,,,,,,,,,,,water,H2O,,,,,,,160.0,160 °C,72.0,3 d,teflon-lined acid-digestion bomb,static,EtOH,,dried at ambient temperature,,,dark-red needle crystals,60.0,,,Co2 paddlewheel dimer SBU (Co···Co 4.02 Å),"a=10.5127(3), b=14.4115(5), c=13.5983(4) Å, β=104.979(2)°, P21/n",,,not_reported,not_reported,295.0,epoxidation catalysis,10.1002/ejic.201300560,ok,
10.1002/ejic.201300560,downloaded\10.1002_ejic.201300560.pdf,SI downloaded\10.1002_ejic.201300560_SI.pdf,mof_json_store\10.1002_ejic.201300560\raw_output.json,mof_json_store\10.1002_ejic.201300560\synthesis_002.json,no,,[Co(H2-DHBDA)(bpee)]n,930548,Zn(CH3COO)2·2H2O,,1:1:1 molar ratio (with linker and co-ligand),,,nan,,,,,nan,,,,,"2,5-dihydroxy-1,4-benzenediacetic acid",H2-DHBDA,1:1:1 molar ratio,,,"1,2-bis(4-pyridyl)ethane",bpee,1:1:1 molar ratio,,,,,,,,,,,,,,,,,,water,H2O,,,,,,,160.0,160 °C,72.0,3 d,teflon-lined acid-digestion bomb,static,EtOH,,dried at ambient temperature,,,dark-red needle crystals,55.0,,,Co2 paddlewheel dimer SBU,"a=10.2433(5), b=14.7641(9), c=13.4621(8) Å, β=102.984(3)°, P21/n",,,not_reported,not_reported,215.0,epoxidation catalysis,10.1002/ejic.201300560,ok,
10.1002/chem.201704749,downloaded\10.1002_chem.201704749.pdf,SI downloaded\10.1002_chem.201704749_SI.pdf,mof_json_store\10.1002_chem.201704749\raw_output.json,mof_json_store\10.1002_chem.201704749\synthesis_001.json,no,,,1572230,Zn(CH3COO)2·2H2O,,"29 mg, 0.1 mmol",0.1,mmol,nan,,,,,nan,,,,,"9,9'-(propane-1,3-diyl)bis(9H-carbazole-3,6-dicarboxylic acid)",H4pbcd,"16 mg, 0.03 mmol",0.03,mmol,,,,,,,,,,,,,,,,,,,,,"N,N-dimethylformamide",DMF,3 mL,3.0,water,H2O,3 mL,3.0,120.0,120 °C,72.0,3 d,Teflon-lined stainless steel autoclave,static,,,vacuum baked at 363 K to remove coordinated and lattice solvents,90.0,,dark purple crystals,57.0,,,tetranuclear CoII cluster [Co4(μ3-OH)2] SBU,"triclinic P-1; a=14.921(3), b=15.306(3), c=19.697(4) Å; α=92.83(3), β=108.71(3), γ=116.58(3)",11.85,586.0,not_reported,not_reported,350.0,tandem_catalysis;Nazarov_cyclization;acylation_catalysis,10.1002/chem.201704749,ok,
10.1002/chem.201704749,downloaded\10.1002_chem.201704749.pdf,SI downloaded\10.1002_chem.201704749_SI.pdf,mof_json_store\10.1002_chem.201704749\raw_output.json,mof_json_store\10.1002_chem.201704749\synthesis_002.json,no,,,1572218,Co(NO3)2·6H2O,,"29 mg, 0.1 mmol",0.1,mmol,nan,,,,,nan,,,,,"9,9'-methylenebis(9H-carbazole-3,6-dicarboxylic acid)",H4mcd,"13 mg, 0.025 mmol",0.025,mmol,,,,,,,,,,,,,,,,,,,,,"N,N-dimethylformamide",DMF,4 mL,4.0,water,H2O,2 mL,2.0,160.0,160 °C,72.0,3 d,Teflon-lined stainless steel autoclave,static,,,vacuum baked at 363 K to remove coordinated and lattice solvents,90.0,,dark purple crystals,79.0,,,hexanuclear CoII cluster [Co6(HCO2)(μ2-O)(μ3-OH)] SBU,"monoclinic P21/n; a=14.6216(4), b=20.8188(5), c=24.0992(6) Å; β=95.326(1)",8.5,,not_reported,not_reported,310.0,tandem_catalysis;Nazarov_cyclization;acylation_catalysis,10.1002/chem.201704749,ok,
10.1002/chem.201704749,downloaded\10.1002_chem.201704749.pdf,SI downloaded\10.1002_chem.201704749_SI.pdf,mof_json_store\10.1002_chem.201704749\raw_output.json,mof_json_store\10.1002_chem.201704749\synthesis_003.json,no,,,1572290,Co(NO3)2·6H2O,,"29 mg, 0.1 mmol",0.1,mmol,nan,,,,,nan,,,,,"9,9'-(propane-1,3-diyl)bis(9H-carbazole-3,6-dicarboxylic acid)",H4pbcd,"16 mg, 0.03 mmol",0.03,mmol,"1,2-bis(pyridin-4-yl)ethane",bpe,"8 mg, 0.05 mmol",0.05,mmol,,,,,,,,,,,,,,,,"N,N-dimethylformamide",DMF,3 mL,3.0,water,H2O,3 mL,3.0,120.0,120 °C,72.0,3 d,Teflon-lined stainless steel autoclave,static,,,vacuum baked at 363 K to remove coordinated and lattice solvents,90.0,,pink crystals,68.0,,,binuclear CoII paddlewheel SBU,"monoclinic P2/c; a=13.3462(9), b=13.5075(10), c=16.9708(12) Å; β=102.121(4)",13.5,,not_reported,not_reported,320.0,acylation_catalysis,10.1002/chem.201704749,ok,
10.1021/cg0700317,downloaded\10.1021_cg0700317.pdf,SI downloaded\10.1021_cg0700317_SI.pdf,mof_json_store\10.1021_cg0700317\raw_output.json,mof_json_store\10.1021_cg0700317\synthesis_001.json,yes,Attempts to obtain crystalline products of Co(II) with neutral L2 were unsuccessful.,[Cu(L1-H)2]n,,Co(NO3)2·6H2O,,"0.33 mmol, 0.08 g",0.33,mmol,nan,,,,,nan,,,,,"3-(pyridin-4-ylthio)pentane-2,4-dione·HCl·H2O",L1,"0.66 mmol, 0.161 g",0.66,mmol,,,,,,,,,,,sodium bicarbonate,,"0.96 mmol, 0.081 g",0.96,mmol,,,,,,methanol,MeOH,H2O/MeOH 50:50; multiple portions (100 + 100 + 50 mL),,water,H2O,H2O/MeOH 50:50; multiple portions (100 + 100 + 50 mL),,40.0,40 °C (then allowed to stand at RT),5.0,heated and stirred for 5 h,,stirred,diethyl ether,1× (30 mL),,,,blue/green; multifaced,,0.36 × 0.19 × 0.15 mm,,square pyramidal 5-coordinate Cu(II); 1D chain,"a=13.6343(6), b=11.9334(5), c=13.7862(6) Å, β=112.7960(10)°, P21/n, V=2067.86(15) Å3",,,not_reported,not_reported,,,10.1021/cg0700317,ok,
