Repository: zzhenglab/MOFinder

# MOFinder

MOFinder extracts MOF synthesis information from the literature, reconstructs evidence-supported negative reaction records, and prepares datasets for synthesis-outcome prediction.
[Web application](https://mofinder.chemistry.wustl.edu/) | [Demos](Demo/README.md) | [Source code](docs/source_to_code.md) | [Workflow guide](docs/workflow.md) | [Model evaluation](docs/evaluation.md)

## Quick start

The workflow runs through Python commands. Python 3.10 or newer is required. Clone the repository and initialize its related applications:

```bash
git clone --recurse-submodules https://github.com/zzhenglab/MOFinder.git
cd MOFinder
```

Start with the two offline demonstrations:

```bash

File: mof_extraction_1_2.csv (part 60 of 305)
doi,main_pdf,si_pdf,raw_output,parsed_json,article_trial_or_failure,article_trial_or_failure_notes,mof_name,crystal_code,metal_1,metal_1_abbr,metal_1_amount_text,metal_1_amount_value,metal_1_amount_unit,metal_2,metal_2_abbr,metal_2_amount_text,metal_2_amount_value,metal_2_amount_unit,metal_3,metal_3_abbr,metal_3_amount_text,metal_3_amount_value,metal_3_amount_unit,linker_1,linker_1_abbr,linker_1_amount_text,linker_1_amount_value,linker_1_amount_unit,linker_2,linker_2_abbr,linker_2_amount_text,linker_2_amount_value,linker_2_amount_unit,linker_3,linker_3_abbr,linker_3_amount_text,linker_3_amount_value,linker_3_amount_unit,modulator_1,modulator_1_abbr,modulator_1_amount_text,modulator_1_amount_value,modulator_1_amount_unit,modulator_2,modulator_2_abbr,modulator_2_amount_text,modulator_2_amount_value,modulator_2_amount_unit,solvent_main,solvent_main_abbr,solvent_main_amount_text,solvent_main_ml,solvent_secondary,solvent_secondary_abbr,solvent_secondary_amount_text,solvent_secondary_ml,temperature_c,temperature_c_text,time_h,time_text,vessel_type,stirring,washing_solvent,washing_cycles,activation_text,activation_temp_c,activation_time_h,crystal_morphology,yield_percent,crystal_size,topology_code,metal_cluster_connectivity,unit_cell_short,pore_diameter_A,BET_surface_area_m2g,air_stable,water_stable,tga_decomposition_temp_c,applications,reference,status,error
10.1039/c1dt10958h,downloaded\10.1039_c1dt10958h.pdf,SI downloaded\10.1039_c1dt10958h_SI.pdf,mof_json_store\10.1039_c1dt10958h\raw_output.json,mof_json_store\10.1039_c1dt10958h\synthesis_001.json,no,,,826949,Co(CH3COO)2·4H2O,,"87.3 mg, 0.3 mmol",0.3,mmol,nan,,,,,nan,,,,,5-nitroisophthalic acid,H2nip,"21.1 mg, 0.1 mmol",21.1,mg,5-amino-1H-tetrazole,Hatz,"20.6 mg, 0.2 mmol",20.6,mg,,,,,,"sodium hydroxide, aqueous solution",NaOH,"0.1 M, 1.0 mL",0.1,mmol,,,,,,water,H2O,14.0 mL,14.0,ethanol,EtOH,2.0 mL,2.0,200.0,200 °C,72.0,72 h,Teflon-lined stainless-steel autoclave (23 mL),static,,,,,,red block-shaped crystals,17.0,0.24 × 0.23 × 0.22 mm,,butterfly-shaped Co4(μ3-OH)2 cluster-based 2D layer,"a=6.5160(4) Å, b=10.1804(7) Å, c=12.0390(8) Å, α=102.9130(10)°, β=105.2700(10)°, γ=93.2140(10)°, P-1",,,not_reported,not_reported,329.0,,10.1039/c1dt10958h,ok,
10.1039/c1dt10958h,downloaded\10.1039_c1dt10958h.pdf,SI downloaded\10.1039_c1dt10958h_SI.pdf,mof_json_store\10.1039_c1dt10958h\raw_output.json,mof_json_store\10.1039_c1dt10958h\synthesis_002.json,no,,,779502,Ni(CH3COO)2·4H2O,,"39.4 mg, 0.2 mmol",0.2,mmol,nan,,,,,nan,,,,,5-nitroisophthalic acid,H2nip,"21.1 mg, 0.1 mmol",21.1,mg,5-amino-1H-tetrazole,Hatz,"20.6 mg, 0.2 mmol",20.6,mg,,,,,,"sodium hydroxide, aqueous solution",NaOH,"0.1 M, 1.0 mL",0.1,mmol,,,,,,methanol,MeOH,7.0 mL,7.0,water,H2O,7.0 mL,7.0,190.0,190 °C,96.0,96 h,Teflon-lined stainless-steel autoclave (23 mL),static,,,,,,yellow block-shaped crystals,26.0,0.22 × 0.21 × 0.20 mm,,butterfly-shaped Mn4(μ3-OH)2 cluster-based 2D layer,"a=6.6921(11) Å, b=10.1758(16) Å, c=12.444(2) Å, α=74.805(2)°, β=74.955(2)°, γ=88.679(2)°, P-1",,,not_reported,not_reported,329.0,,10.1039/c1dt10958h,ok,
10.1039/c1dt10958h,downloaded\10.1039_c1dt10958h.pdf,SI downloaded\10.1039_c1dt10958h_SI.pdf,mof_json_store\10.1039_c1dt10958h\raw_output.json,mof_json_store\10.1039_c1dt10958h\synthesis_003.json,no,,,794789,Tb(NO3)3·6H2O,,"49.9 mg, 0.2 mmol",0.2,mmol,nan,,,,,nan,,,,,5-nitroisophthalic acid,H2nip,"42.0 mg, 0.2 mmol",42.0,mg,5-amino-1H-tetrazole,Hatz,"20.6 mg, 0.2 mmol",20.6,mg,,,,,,triethylamine,,adjust pH to ca. 7.5,,,,,,,,water,H2O,11.0 mL,11.0,,,,,130.0,130 °C,24.0,24 h,Parr Teflon-lined stainless-steel autoclave (23 mL),static,"water, ethanol",,dried in air,,,blue block-shaped crystals,31.0,0.15 × 0.13 × 0.10 mm,,corner-sharing Cu3(μ3-OH) D-chains crosslinked by nip2-,"a=6.4021(3) Å, b=14.9295(6) Å, c=15.8901(6) Å, α=90°, β=90°, γ=90°, P212121",,,not_reported,not_reported,270.0,,10.1039/c1dt10958h,ok,
10.1021/cg070593q,downloaded\10.1021_cg070593q.pdf,SI downloaded\10.1021_cg070593q_SI.pdf,mof_json_store\10.1021_cg070593q\raw_output.json,mof_json_store\10.1021_cg070593q\synthesis_001.json,no,,,610319,Cu(NO3)2·3H2O,,"0.22 g, 1.0 mmol",1,mmol,nan,,,,,nan,,,,,"1,2,4-triazole",trz,"0.11 g, 1.5 mmol",1.5,mmol,,,,,,,,,,,potassium thiocyanate,KSCN,"0.049 g, 0.50 mmol",0.5,mmol,,,,,,water,H2O,10 mL,10.0,,,,,180.0,180 °C,120.0,5 days,autoclave,static,H2O,,air-dried,,,colorless prismatic crystals,78.0,,,"rodlike [Zn(trz)3]− SBU; 3,6-connected net",,,,not_reported,not_reported,360.0,luminescence,10.1021/cg070593q,ok,
10.1021/cg070593q,downloaded\10.1021_cg070593q.pdf,SI downloaded\10.1021_cg070593q_SI.pdf,mof_json_store\10.1021_cg070593q\raw_output.json,mof_json_store\10.1021_cg070593q\synthesis_002.json,no,,,610320,Cu(NO3)2·3H2O,,"0.14 g, 1.0 mmol",1,mmol,nan,,,,,nan,,,,,"1,2,4-triazole",trz,"0.069 g, 1.0 mmol",1.0,mmol,sodium oxalate,ox,"0.067 g, 0.50 mmol",0.5,mmol,,,,,,,,,,,,,,,,water,H2O,10 mL,10.0,,,,,180.0,180 °C,120.0,5 days,autoclave,static,H2O,,air-dried,,,colorless prismatic crystals,64.0,,,"dinuclear Zn2 SBU, 6-connected; distorted R-Po net (noninterpenetrated)",,,,not_reported,not_reported,375.0,luminescence,10.1021/cg070593q,ok,
10.1021/cg070593q,downloaded\10.1021_cg070593q.pdf,SI downloaded\10.1021_cg070593q_SI.pdf,mof_json_store\10.1021_cg070593q\raw_output.json,mof_json_store\10.1021_cg070593q\synthesis_004.json,no,,,610322,Zn(NO3)2·6H2O,,"0.40 g, 1.5 mmol",1.5,mmol,nan,,,,,nan,,,,,"1,2,4-triazole",trz,"0.11 g, 1.5 mmol",1.5,mmol,,,,,,,,,,,potassium chloride,KCl,"0.038 g, 0.50 mmol",0.5,mmol,,,,,,water,H2O,10 mL,10.0,,,,,180.0,180 °C,120.0,5 days,autoclave,static,H2O,,air-dried,,,colorless prismatic crystals,73.0,,,linear pentanuclear Cd5 cluster as 8-connected node; CsCl-type net,,,,not_reported,not_reported,315.0,luminescence,10.1021/cg070593q,ok,
10.1021/cg070593q,downloaded\10.1021_cg070593q.pdf,SI downloaded\10.1021_cg070593q_SI.pdf,mof_json_store\10.1021_cg070593q\raw_output.json,mof_json_store\10.1021_cg070593q\synthesis_005.json,no,,,607907,Zn(NO3)2·6H2O,,"0.33 g, 1.5 mmol",1.5,mmol,nan,,,,,nan,,,,,"1,2,4-triazole",trz,"0.11 g, 1.5 mmol",1.5,mmol,"1,2,4,5-benzenetetracarboxylate","1,2,4,5-BTC","0.13 g, 0.5 mmol",0.5,mmol,,,,,,,,,,,,,,,,water,H2O,10 mL,10.0,,,,,180.0,180 °C,120.0,5 days,autoclave,static,H2O,,air-dried,,,colorless block crystals,86.0,,,"heptanuclear [Zn7(trz)6]8+ 10-connected SBU + 4-connected BTC; 4,10-connected microporous net",,,,not_reported,yes,360.0,luminescence,10.1021/cg070593q,ok,
10.1039/c5ce01740h,downloaded\10.1039_c5ce01740h.pdf,SI downloaded\10.1039_c5ce01740h_SI.pdf,mof_json_store\10.1039_c5ce01740h\raw_output.json,mof_json_store\10.1039_c5ce01740h\synthesis_001.json,no,,,,Zn(NO3)2·6H2O,,"0.30 mmol, 0.051 g",0.3,mmol,nan,,,,,nan,,,,,"terphenyl-3,3″,5,5″-tetracarboxylic acid",H4tptc,"0.15 mmol, 0.061 g",0.15,mmol,"1,4-bis(1-imidazol-yl)-2,5-dimethyl benzene","1,4-bidb","0.20 mmol, 0.048 g",0.2,mmol,,,,,,NaOH,,"0.30 mmol, 0.012 g",0.3,mmol,,,,,,water,H2O,12 mL,12.0,,,,,170.0,170 °C,72.0,3 days,25 mL Teflon-lined stainless steel vessel,static,,,,,,blue rod-like crystals,46.0,,,"(4,6)-connected: Cu 6-connected, H2tptc2− 4-connected","a=24.15(2) Å, b=14.463(13) Å, c=8.914(8) Å, α=90°, β=90.251(16)°, γ=90°, C2/c",,,not_reported,not_reported,320.0,photocatalysis,10.1039/c5ce01740h,ok,
10.1039/c5ce01740h,downloaded\10.1039_c5ce01740h.pdf,SI downloaded\10.1039_c5ce01740h_SI.pdf,mof_json_store\10.1039_c5ce01740h\raw_output.json,mof_json_store\10.1039_c5ce01740h\synthesis_002.json,no,,,,Zn(NO3)2·6H2O,,"0.40 mmol, 0.116 g",0.4,mmol,nan,,,,,nan,,,,,"terphenyl-3,3″,5,5″-tetracarboxylic acid",H4tptc,"0.15 mmol, 0.061 g",0.15,mmol,"1,3,5-tris(1-imidazol-yl)benzene","1,3,5-tib","0.20 mmol, 0.055 g",0.2,mmol,,,,,,oxalic acid,,"0.30 mmol, 0.027 g",0.3,mmol,NaOH,,"0.30 mmol, 0.012 g",0.3,mmol,water,H2O,13 mL,13.0,ethanol,EtOH,2 mL,2.0,170.0,170 °C,72.0,3 days,25 mL Teflon-lined stainless steel vessel,static,,,,,,purple block crystals,39.0,,,"2-fold interpenetrated (3,3,4,4)-connected","a=11.573(3) Å, b=13.892(4) Å, c=14.655(4) Å, α=62.631(4)°, β=68.977(4)°, γ=68.800(4)°, P-1",11.366,,not_reported,not_reported,380.0,photocatalysis,10.1039/c5ce01740h,ok,
10.1039/c5ce01740h,downloaded\10.1039_c5ce01740h.pdf,SI downloaded\10.1039_c5ce01740h_SI.pdf,mof_json_store\10.1039_c5ce01740h\raw_output.json,mof_json_store\10.1039_c5ce01740h\synthesis_003.json,no,,,,Zn(NO3)2·6H2O,,"0.30 mmol, 0.071 g",0.3,mmol,nan,,,,,nan,,,,,"terphenyl-3,3″,5,5″-tetracarboxylic acid",H4tptc,"0.15 mmol, 0.061 g",0.15,mmol,"1,3-bis(imidazol-1-ylmethyl)benzene","1,3-bimb","0.20 mmol, 0.048 g",0.2,mmol,,,,,,oxalic acid,,"0.30 mmol, 0.027 g",0.3,mmol,NaOH,,"0.40 mmol, 0.016 g",0.4,mmol,water,H2O,13 mL,13.0,"N,N-dimethylformamide",DMF,2 mL,2.0,170.0,170 °C,72.0,3 days,25 mL Teflon-lined stainless steel vessel,static,,,,,,green crystals,43.0,,kgm,4-connected kgm sheet,"a=7.455(6) Å, b=17.478(14) Å, c=17.024(13) Å, α=90°, β=101.686(13)°, γ=90°, P21/n",,,not_reported,not_reported,350.0,photocatalysis,10.1039/c5ce01740h,ok,
10.1039/c5ce01740h,downloaded\10.1039_c5ce01740h.pdf,SI downloaded\10.1039_c5ce01740h_SI.pdf,mof_json_store\10.1039_c5ce01740h\raw_output.json,mof_json_store\10.1039_c5ce01740h\synthesis_004.json,no,,,,Zn(NO3)2·6H2O,,"0.30 mmol, 0.066 g",0.3,mmol,nan,,,,,nan,,,,,"quaterphenyl-3,3‴,5,5‴-tetracarboxylic acid",H4qptc,"0.15 mmol, 0.072 g",0.15,mmol,"1,4-bis(imidazol-1-ylmethyl)benzene","1,4-bimb","0.30 mmol, 0.071 g",0.3,mmol,,,,,,NaOH,,"0.60 mmol, 0.024 g",0.6,mmol,,,,,,water,H2O,8 mL,8.0,ethanol,EtOH,8 mL,8.0,170.0,170 °C,72.0,3 days,Teflon-lined stainless steel vessel,static,,,,,,colorless block crystals,52.0,,,"3D (4,4)-connected 8^6 net","a=9.3753(4) Å, b=16.5379(8) Å, c=18.0472(9) Å, α=90°, β=101.0940(10)°, γ=90°, P21/n",,,not_reported,not_reported,340.0,luminescence,10.1039/c5ce01740h,ok,
10.1039/c5ce01740h,downloaded\10.1039_c5ce01740h.pdf,SI downloaded\10.1039_c5ce01740h_SI.pdf,mof_json_store\10.1039_c5ce01740h\raw_output.json,mof_json_store\10.1039_c5ce01740h\synthesis_005.json,no,,,,Zn(NO3)2·6H2O,,"0.30 mmol, 0.066 g",0.3,mmol,nan,,,,,nan,,,,,"quaterphenyl-3,3‴,5,5‴-tetracarboxylic acid",H4qptc,"0.15 mmol, 0.072 g",0.15,mmol,"1,3-bis(imidazol-1-ylmethyl)benzene","1,3-bimb","0.30 mmol, amount as in 4",0.3,mmol,,,,,,NaOH,,"0.60 mmol, 0.024 g",0.6,mmol,,,,,,water,H2O,8 mL,8.0,ethanol,EtOH,8 mL,8.0,170.0,170 °C,72.0,3 days,Teflon-lined stainless steel vessel,static,,,,,,colorless block crystals,45.0,,kgm,4-connected kgm sheet (2D→3D entangled),"a=8.928(2) Å, b=16.369(4) Å, c=17.650(4) Å, α=90°, β=99.023(4)°, γ=90°, P21/n",,,not_reported,not_reported,360.0,luminescence,10.1039/c5ce01740h,ok,
10.1021/acs.cgd.9b01340,downloaded\10.1021_acs.cgd.9b01340.pdf,SI downloaded\10.1021_acs.cgd.9b01340_SI.pdf,mof_json_store\10.1021_acs.cgd.9b01340\raw_output.json,mof_json_store\10.1021_acs.cgd.9b01340\synthesis_001.json,yes,not all combinations led to X-ray quality single crystals,UNM-1,1865216,Sr(NO3)2,,15 mg (0.045 mmol),0.045,mmol,nan,,,,,nan,,,,,"tetrakis(4-(4-pyridine ethynyl)-2,3,5,6-tetrafluorophenyl)borate",T1,20 mg (0.015 mmol),0.015,mmol,,,,,,,,,,,,,,,,,,,,,acetonitrile,CH3CN,7 mL layered + 1 mL (metal solution),8.0,dichloromethane,CH2Cl2,1 mL (ligand solution),1.0,25,room temperature,48.0,48 h,long 20 mL glass vial,static,"CH3CN, CH2Cl2",several times,Outgassed at 60 °C under vacuum for 25 h (prior to BET),60.0,25.0,yellow needles,74.4,,,Cu(I) 4-connected tetrahedral node; B tetrahedral,"a=23.5586(7), b=23.5586(7), c=24.6516(9) Å; α=90°, β=90°, γ=90°; space group I-4",,621.0,not_reported,not_reported,,,10.1021/acs.cgd.9b01340,ok,
10.1021/acs.cgd.9b01340,downloaded\10.1021_acs.cgd.9b01340.pdf,SI downloaded\10.1021_acs.cgd.9b01340_SI.pdf,mof_json_store\10.1021_acs.cgd.9b01340\raw_output.json,mof_json_store\10.1021_acs.cgd.9b01340\synthesis_002.json,yes,not all combinations led to X-ray quality single crystals,UNM-2,1945949,SrCl2·6H2O,,6 mg (0.032 mmol),0.032,mmol,nan,,,,,nan,,,,,"tetrakis(4-(4-pyridine ethynyl)-2,3,5,6-tetrafluorophenyl)borate",T1,20 mg (0.015 mmol),0.015,mmol,,,,,,,,,,,,,,,,,,,,,methanol,MeOH,3 mL layered + 2 mL (metal solution),5.0,dichloromethane,CH2Cl2,2 mL (ligand solution),2.0,25,room temperature,48.0,48 h,long 20 mL glass vial,static,,,Outgassed at 60 °C under vacuum for 25 h (prior to BET),60.0,25.0,blue rods,74.0,,,Cu(II) square pyramidal (4N + H2O),"a=29.313(3), b=20.394(2), c=38.674(4) Å; α=90°, β=90.874(5)°, γ=90°; space group C2/c",,40.0,not_reported,not_reported,,,10.1021/acs.cgd.9b01340,ok,
10.1021/acs.cgd.9b01340,downloaded\10.1021_acs.cgd.9b01340.pdf,SI downloaded\10.1021_acs.cgd.9b01340_SI.pdf,mof_json_store\10.1021_acs.cgd.9b01340\raw_output.json,mof_json_store\10.1021_acs.cgd.9b01340\synthesis_003.json,yes,not all combinations led to X-ray quality single crystals,UNM-3,1945951,Ba(NO3)2,,6 mg (0.032 mmol),0.032,mmol,nan,,,,,nan,,,,,"tetrakis(4-(4-pyridine ethynyl)-2,3,5,6-tetrafluorophenyl)borate",T1,20 mg (0.015 mmol),0.015,mmol,,,,,,,,,,,,,,,,,,,,,"N,N-dimethylformamide",DMF,3 mL intermediate layer + 2 mL (ligand solution),5.0,water,H2O,"2 mL (metal solution, bottom layer)",2.0,25,room temperature,360.0,15 days,long 20 mL glass vial,static,,,,,,light blue rods,27.0,,,"Cu(II) octahedral (4N + 2 H2O), 1D chains","a=36.891(3), b=21.6194(16), c=16.2556(13) Å; α=90°, β=103.126(5)°, γ=90°; space group C2/c",,,not_reported,not_reported,,,10.1021/acs.cgd.9b01340,ok,
10.1021/acs.cgd.9b01340,downloaded\10.1021_acs.cgd.9b01340.pdf,SI downloaded\10.1021_acs.cgd.9b01340_SI.pdf,mof_json_store\10.1021_acs.cgd.9b01340\raw_output.json,mof_json_store\10.1021_acs.cgd.9b01340\synthesis_004.json,yes,not all combinations led to X-ray quality single crystals,UNM-4,1945960,BaCl2·2H2O,,10.6 mg (0.034 mmol),0.034,mmol,nan,,,,,nan,,,,,"tetrakis(4-(4-pyridyl)-2,3,5,6-tetrafluorophenyl)borate",T2,20 mg (0.017 mmol),0.017,mmol,,,,,,,,,,,,,,,,,,,,,acetonitrile,CH3CN,5 mL layered + 1 mL (metal solution),6.0,dichloromethane,CH2Cl2,1 mL (ligand solution),1.0,25,room temperature,48.0,48 h,long 20 mL glass vial,static,,,Outgassed at 60 °C under vacuum for 25 h (prior to BET),60.0,25.0,yellow needles,84.0,,,Cu(I) 4-connected tetrahedral node; B tetrahedral,"a=15.6357(11), b=29.2695(12), c=16.0766(7) Å; α=90°, β=98.025(2)°, γ=90°; space group I2/a",,9.0,not_reported,not_reported,,,10.1021/acs.cgd.9b01340,ok,
10.1021/acs.cgd.9b01340,downloaded\10.1021_acs.cgd.9b01340.pdf,SI downloaded\10.1021_acs.cgd.9b01340_SI.pdf,mof_json_store\10.1021_acs.cgd.9b01340\raw_output.json,mof_json_store\10.1021_acs.cgd.9b01340\synthesis_005.json,yes,not all combinations led to X-ray quality single crystals,UNM-5,1945961,Mg(CH3COO)2·4H2O,,6.6 mg (0.017 mmol),0.017,mmol,nan,,,,,nan,,,,,"tetrakis(4-(4-pyridyl)-2,3,5,6-tetrafluorophenyl)borate",T2,20 mg (0.017 mmol),0.017,mmol,,,,,,,,,,,,,,,,,,,,,acetonitrile,CH3CN,6 mL layered + 1 mL (metal solution),7.0,dichloromethane,CH2Cl2,1 mL (ligand solution),1.0,25,room temperature,48.0,48 h,long 20 mL glass vial,static,,,Outgassed at 60 °C under vacuum for 25 h (prior to BET),60.0,25.0,colorless rods,77.0,,,Ag(I) 4-connected tetrahedral node; B tetrahedral,"a=15.197(3), b=30.954(4), c=16.340(2) Å; α=90°, β=100.440(2)°, γ=90°; space group I2/a",,3.0,not_reported,not_reported,,,10.1021/acs.cgd.9b01340,ok,
10.1039/c4dt01535e,downloaded\10.1039_c4dt01535e.pdf,SI downloaded\10.1039_c4dt01535e_SI.pdf,mof_json_store\10.1039_c4dt01535e\raw_output.json,mof_json_store\10.1039_c4dt01535e\synthesis_001.json,no,,{[Co2L2(OH)2(nba)]·2DMF}n (1),1002454,Cu(BF4)2,,2 mmol,2,mmol,ammonium hexafluorosilicate,,,,,nan,,,,,"1,1′-oxybis[3,5-di-4-pyridine]-benzene",L,2 mmol,2.0,mmol,"4,4′-dicarboxydiphenylamine",H2nba,1 mmol,1.0,mmol,,,,,,,,,,,,,,,,"N,N-dimethylformamide",DMF,,,water,H2O,,,95.0,95 °C,72.0,3 days,Parr Teflon-lined stainless steel vessel (25 mL),static,,,,,,Purple,56.0,,,,,,,not_reported,not_reported,,,10.1039/c4dt01535e,ok,
10.1039/c4dt01535e,downloaded\10.1039_c4dt01535e.pdf,SI downloaded\10.1039_c4dt01535e_SI.pdf,mof_json_store\10.1039_c4dt01535e\raw_output.json,mof_json_store\10.1039_c4dt01535e\synthesis_002.json,no,,{[CoL(cam)(H2O)]}n (2),1002453,ZrCl4,,2 mmol,2,mmol,nan,,,,,nan,,,,,"1,1′-oxybis[3,5-di-4-pyridine]-benzene",L,2 mmol,2.0,mmol,D-camphoric acid,H2cam,1 mmol,1.0,mmol,,,,,,,,,,,,,,,,"N,N-dimethylformamide",DMF,,,water,H2O,,,95.0,95 °C,72.0,3 days,Parr Teflon-lined stainless steel vessel (25 mL),static,,,,,,Pink,55.0,,,,,,,not_reported,not_reported,,,10.1039/c4dt01535e,ok,
10.1039/c4dt01535e,downloaded\10.1039_c4dt01535e.pdf,SI downloaded\10.1039_c4dt01535e_SI.pdf,mof_json_store\10.1039_c4dt01535e\raw_output.json,mof_json_store\10.1039_c4dt01535e\synthesis_003.json,no,,"{[Co3(L)(4,4′-sdb)3(H2O)]·1.5CH3CN·4H2O}n (3)",1002457,ZrCl4,,2 mmol,2,mmol,nan,,,,,nan,,,,,"1,1′-oxybis[3,5-di-4-pyridine]-benzene",L,2 mmol,2.0,mmol,"4,4'-sulfonyldibenzoic acid",H2sdb,1 mmol,1.0,mmol,,,,,,,,,,,,,,,,"N,N-dimethylformamide",DMF,,,water,H2O,,,95.0,95 °C,72.0,3 days,Parr Teflon-lined stainless steel vessel (25 mL),static,,,,,,Red,70.0,,,linear trinuclear Co3(OOCR)6 building block,,,,not_reported,not_reported,,,10.1039/c4dt01535e,ok,
10.1039/c4dt01535e,downloaded\10.1039_c4dt01535e.pdf,SI downloaded\10.1039_c4dt01535e_SI.pdf,mof_json_store\10.1039_c4dt01535e\raw_output.json,mof_json_store\10.1039_c4dt01535e\synthesis_004.json,no,,"{[Ni3(L)(4,4′-sdb)3(H2O)]·1.5CH3CN·4H2O}n (4)",1002456,ZrCl4,,2 mmol,2,mmol,nan,,,,,nan,,,,,"1,1′-oxybis[3,5-di-4-pyridine]-benzene",L,2 mmol,2.0,mmol,"4,4'-sulfonyldibenzoic acid",H2sdb,1 mmol,1.0,mmol,,,,,,,,,,,,,,,,"N,N-dimethylformamide",DMF,,,water,H2O,,,95.0,95 °C,72.0,3 days,Parr Teflon-lined stainless steel vessel (25 mL),static,,,,,,Green,30.0,,,linear trinuclear Ni3(OOCR)6 building block,,,,not_reported,not_reported,,,10.1039/c4dt01535e,ok,
10.1039/c4dt01535e,downloaded\10.1039_c4dt01535e.pdf,SI downloaded\10.1039_c4dt01535e_SI.pdf,mof_json_store\10.1039_c4dt01535e\raw_output.json,mof_json_store\10.1039_c4dt01535e\synthesis_005.json,no,,{[Ni2L2(chdc)2(H2O)2]·(H2O)3}n (5),1002455,Zn(CH3COO)2·2H2O,,2 mmol,2,mmol,nan,,,,,nan,,,,,"1,1′-oxybis[3,5-di-4-pyridine]-benzene",L,2 mmol,2.0,mmol,"trans-1,4-cyclohexanedicarboxylic acid",H2chdc,1 mmol,1.0,mmol,,,,,,,,,,,,,,,,"N,N-dimethylformamide",DMF,,,water,H2O,,,95.0,95 °C,72.0,3 days,Parr Teflon-lined stainless steel vessel (25 mL),static,,,,,,Green,55.0,,hms,,,,,not_reported,not_reported,,,10.1039/c4dt01535e,ok,
10.1039/d2qi01108e,downloaded\10.1039_d2qi01108e.pdf,SI downloaded\10.1039_d2qi01108e_SI.pdf,mof_json_store\10.1039_d2qi01108e\raw_output.json,mof_json_store\10.1039_d2qi01108e\synthesis_001.json,no,,AlOC-150,2155784,Zn(NO3)2·4H2O,,"204 mg, 1 mmol",1,mmol,nan,,"60 mg, 0.37 mmol",0.37,mmol,nan,,,,,3-aminoisonicotinic acid,H2N–IN,"210 mg, 1.52 mmol",1.52,mmol,,,,,,,,,,,methylamine (40% in ethanol),,"40%, 120 μL",,,,,,,,"N,N-dimethylformamide",DMF,2.5 mL,2.5,n-butanol,,2.5 mL,2.5,120.0,120 °C,96.0,4 days,20 mL glass vial,static,DMF,,,,,orange strip crystals,65.0,,scu,"Al8 ring node, 8-connected",,,,not_reported,not_reported,,,10.1039/d2qi01108e,ok,
10.1039/d2qi01108e,downloaded\10.1039_d2qi01108e.pdf,SI downloaded\10.1039_d2qi01108e_SI.pdf,mof_json_store\10.1039_d2qi01108e\raw_output.json,mof_json_store\10.1039_d2qi01108e\synthesis_002.json,no,,AlOC-151,2155777,Zn(NO3)2·4H2O,,"204 mg, 1 mmol",1,mmol,nan,,"60 mg, 0.37 mmol",0.37,mmol,nan,,,,,isonicotinic acid,IN,"120 mg, 1 mmol",1.0,mmol,,,,,,,,,,,methylamine (40% in ethanol),,"40%, 120 μL",,,,,,,,"N,N-dimethylformamide",DMF,2.5 mL,2.5,n-butanol,,2.5 mL,2.5,100.0,100 °C,96.0,4 days,20 mL glass vial,static,DMF,,methanol exchange 4 days; 100 °C under vacuum for 6 h,100.0,6.0,deep red block crystals,53.0,,ftw,"Al8 ring node, 12-connected","tetragonal, P4/mbm",,517.29,not_reported,no,,iodine_capture;CO2_capture;hydrocarbon_separation,10.1039/d2qi01108e,ok,
10.1039/d2qi01108e,downloaded\10.1039_d2qi01108e.pdf,SI downloaded\10.1039_d2qi01108e_SI.pdf,mof_json_store\10.1039_d2qi01108e\raw_output.json,mof_json_store\10.1039_d2qi01108e\synthesis_003.json,no,,AlOC-152,2160872,Ce6O4(OH)4(NH3CH2COO)8(NO3)4Cl8·14H2O,,"204 mg, 1 mmol",1,mmol,nan,,"30 mg, 0.13 mmol",0.13,mmol,nan,,,,,isonicotinic acid,IN,"120 mg, 1 mmol",1.0,mmol,,,,,,,,,,,methylamine (40% in ethanol),,"40%, 120 μL",,,,,,,,"N,N-dimethylformamide",DMF,2.5 mL,2.5,n-butanol,,2.5 mL,2.5,100.0,100 °C,96.0,4 days,20 mL glass vial,static,DMF,,,,,light pink crystals,25.0,,ftw,"Al8 ring node, 12-connected","tetragonal, P4/mbm",,,not_reported,no,,,10.1039/d2qi01108e,ok,
10.1039/d2qi01108e,downloaded\10.1039_d2qi01108e.pdf,SI downloaded\10.1039_d2qi01108e_SI.pdf,mof_json_store\10.1039_d2qi01108e\raw_output.json,mof_json_store\10.1039_d2qi01108e\synthesis_004.json,no,,AlOC-153,2155781,Ce6O4(OH)4(NH3CH2COO)8(NO3)4Cl8·14H2O,,"204 mg, 1 mmol",1,mmol,nan,,"30 mg, 0.25 mmol",0.25,mmol,nan,,,,,isonicotinic acid,IN,"120 mg, 1 mmol",1.0,mmol,,,,,,,,,,,methylamine (40% in ethanol),,"40%, 120 μL",,,,,,,,"N,N-dimethylformamide",DMF,2.5 mL,2.5,n-butanol,,2.5 mL,2.5,100.0,100 °C,96.0,4 days,20 mL glass vial,static,DMF,,,,,light green crystals,28.0,,ftw,"Al8 ring node, 12-connected","tetragonal, P4bm",,,not_reported,no,,,10.1039/d2qi01108e,ok,
10.1039/d2qi01108e,downloaded\10.1039_d2qi01108e.pdf,SI downloaded\10.1039_d2qi01108e_SI.pdf,mof_json_store\10.1039_d2qi01108e\raw_output.json,mof_json_store\10.1039_d2qi01108e\synthesis_005.json,no,,AlOC-154,2160871,Ce6O4(OH)4(NH3CH2COO)8(NO3)4Cl8·14H2O,,"204 mg, 1 mmol",1,mmol,nan,,"90 mg, 0.3 mmol",0.3,mmol,nan,,,,,isonicotinic acid,IN,"120 mg, 1 mmol",1.0,mmol,,,,,,,,,,,methylamine (40% in ethanol),,"40%, 120 μL",,,,,,,,"N,N-dimethylformamide",DMF,2.5 mL,2.5,n-butanol,,2.5 mL,2.5,100.0,100 °C,96.0,4 days,20 mL glass vial,static,DMF,,,,,red crystals,36.0,,ftw,"Al8 ring node, 12-connected","tetragonal, P4/mbm",,,not_reported,no,,,10.1039/d2qi01108e,ok,
10.1039/d2qi01108e,downloaded\10.1039_d2qi01108e.pdf,SI downloaded\10.1039_d2qi01108e_SI.pdf,mof_json_store\10.1039_d2qi01108e\raw_output.json,mof_json_store\10.1039_d2qi01108e\synthesis_006.json,no,,AlOC-155,2155783,Ce6O4(OH)4(NH3CH2COO)8(NO3)4Cl8·14H2O,,"204 mg, 1 mmol",1,mmol,nan,,"60 mg, 0.37 mmol",0.37,mmol,nan,,,,,3-chloroisonicotinic acid,Cl–IN,"240 mg, 1.52 mmol",1.52,mmol,,,,,,,,,,,methylamine (40% in ethanol),,"40%, 120 μL",,,,,,,,"N,N-dimethylformamide",DMF,2.5 mL,2.5,n-butanol,,2.5 mL,2.5,100.0,100 °C,96.0,4 days,20 mL glass vial,static,DMF,,ethanol exchange 4 days; 100 °C under vacuum for 6 h,100.0,6.0,red crystals,52.0,,ftw,"Al8 ring node, 12-connected","tetragonal, P4/mbm",,569.62,not_reported,no,,iodine_capture;CO2_capture,10.1039/d2qi01108e,ok,
10.1002/chem.201503078,downloaded\10.1002_chem.201503078.pdf,,mof_json_store\10.1002_chem.201503078\raw_output.json,mof_json_store\10.1002_chem.201503078\synthesis_001.json,no,,UiO-66,,Ce6O4(OH)4(NH3CH2COO)8(NO3)4Cl8·14H2O,ZrCl4,116 mg,0.0539759,mmol,nan,,,,,nan,,,,,terephthalic acid,BDC,83 mg,83.0,mg,,,,,,,,,,,formic acid,FA,"0.57 mL, 30 equivalents",,,,,,,,"N,N-dimethylformamide",DMF,18 mL,18.0,,,,,123.0,123 °C,24.0,24 h,Teflon-lined autoclave,,"DMF, MeOH",DMF 3×; DMF soak 80 °C for 12 h; MeOH 3 days,120 °C under vacuum for 24 h,120.0,24.0,,,,,,,,,not_reported,not_reported,,CO2_capture,10.1002/chem.201503078,ok,
10.1002/chem.201503078,downloaded\10.1002_chem.201503078.pdf,,mof_json_store\10.1002_chem.201503078\raw_output.json,mof_json_store\10.1002_chem.201503078\synthesis_002.json,no,,UiO-66,,Ce6O4(OH)4(NH3CH2COO)8(NO3)4Cl8·14H2O,ZrCl4,116 mg,0.0539759,mmol,nan,,,,,nan,,,,,terephthalic acid,BDC,83 mg,83.0,mg,,,,,,,,,,,formic acid,FA,"1.89 mL, 100 equivalents",,,,,,,,"N,N-dimethylformamide",DMF,18 mL,18.0,,,,,123.0,123 °C,24.0,24 h,Teflon-lined autoclave,,"DMF, MeOH",DMF 3×; DMF soak 80 °C for 12 h; MeOH 3 days,120 °C under vacuum for 24 h,120.0,24.0,octahedra,,,,,,39.0,1730.0,not_reported,not_reported,,CO2_capture,10.1002/chem.201503078,ok,
10.1002/chem.201503078,downloaded\10.1002_chem.201503078.pdf,,mof_json_store\10.1002_chem.201503078\raw_output.json,mof_json_store\10.1002_chem.201503078\synthesis_003.json,no,,UiO-66,,Ce6O4(OH)4(NH3CH2COO)8(NO3)4Cl8·14H2O,ZrCl4,116 mg,0.0539759,mmol,nan,,,,,nan,,,,,terephthalic acid,BDC,83 mg,83.0,mg,,,,,,,,,,,acetic acid,AA,"2 mL, 100 equivalents",,,,,,,,"N,N-dimethylformamide",DMF,18 mL,18.0,,,,,123.0,123 °C,24.0,24 h,Teflon-lined autoclave,,"DMF, MeOH",DMF 3×; DMF soak 80 °C for 12 h; MeOH 3 days,120 °C under vacuum for 24 h,120.0,24.0,,,,,,,,,not_reported,not_reported,,CO2_capture,10.1002/chem.201503078,ok,
10.1039/b810287b,downloaded\10.1039_b810287b.pdf,,mof_json_store\10.1039_b810287b\raw_output.json,mof_json_store\10.1039_b810287b\synthesis_001.json,yes,Using Hfcz + Cu2+ instead of the (Cufcz)2 2+ macrocation under the same conditions did not yield compounds 1 or 2.,,669093,Ce6O4(OH)4(NH3CH2COO)8(NO3)4Cl8·14H2O,,"0.24 g, 0.13 mmol",0.13,mmol,nan,,"0.05 g, 0.20 mmol",,,nan,,,,,[(CufczCH3OH)2·(NO3)2],Cufcz dimer,"0.09 g, 0.10 mmol",,,,,,,,,,,,,triethylamine,Et3N,0.10 mL,0.1,mL,,,,,,water,H2O,10 mL,10.0,,,,,140.0,140 °C,48.0,48 h,Teflon-lined autoclave (25 mL stainless steel),stirred 1 h before sealing,,,,,,black crystals,53.4,,,Keggin (PMo10Mo2O40)5- acts as 5-connected pillar between cationic sheets,"a=12.9190(12) Å, b=24.929(2) Å, c=22.618(2) Å, β=95.488(2)°, P21/n",,,not_reported,not_reported,257.0,electrocatalysis,10.1039/b810287b,ok,
10.1039/b810287b,downloaded\10.1039_b810287b.pdf,,mof_json_store\10.1039_b810287b\raw_output.json,mof_json_store\10.1039_b810287b\synthesis_002.json,yes,Using Hfcz + Cu2+ instead of the (Cufcz)2 2+ macrocation under the same conditions did not yield compounds 1 or 2.,,680940,Ce6O4(OH)4(NH3CH2COO)8(NO3)4Cl8·14H2O,,"0.18 g, 0.10 mmol",0.1,mmol,nan,,"0.05 g, 0.20 mmol",,,nan,,"0.07 g, 0.60 mmol",,,[(CufczCH3OH)2·(NO3)2],Cufcz dimer,"0.09 g, 0.10 mmol",,,,,,,,,,,,,triethylamine,Et3N,0.10 mL,0.1,mL,,,,,,water,H2O,10 mL,10.0,,,,,140.0,140 °C,48.0,48 h,Teflon-lined autoclave (25 mL stainless steel),stirred 1 h before sealing,,,,,,black crystals,49.6,,,(PMo8V6O42)4- 4-connected pillar; (Cufcz)2 2+ 6-connected node,"a=32.358(2) Å, b=11.923(3) Å, c=23.469(3) Å, β=130.884(3)°, C2/c",,,not_reported,not_reported,247.0,electrocatalysis,10.1039/b810287b,ok,
10.1021/acsami.8b11037,downloaded\10.1021_acsami.8b11037.pdf,SI downloaded\10.1021_acsami.8b11037_SI.pdf,mof_json_store\10.1021_acsami.8b11037\raw_output.json,mof_json_store\10.1021_acsami.8b11037\synthesis_001.json,no,,reo-MOF-1,,Ce6O4(OH)4(NH3CH2COO)8(NO3)4Cl8·14H2O,,"0.056 g, 0.17 mmol",0.17,mmol,nan,,,,,nan,,,,,"4-sulfonaphthalene-2,6-dicarboxylic acid",H3SNDC,"0.048 g, 0.16 mmol",0.16,mmol,,,,,,,,,,,formic acid,,2 mL,2.0,mL,,,,,,"N,N-dimethylformamide",DMF,8 mL,8.0,,,,,120.0,120 °C,24.0,24 h,,static,"DMF, MeOH",each for 3 days; decanted/replenished 3× per day,evacuated under vacuum (10^-3 Torr) at room temperature,,,white microcrystalline powder,80.0,,reo,Zr6O8(H2O)8(CO2)8 8-connected SBU,"a=23.6938 Å, Pm-3 (No. 200)",23.0,34.0,not_reported,not_reported,,,10.1021/acsami.8b11037,ok,
10.1021/cg101652e,downloaded\10.1021_cg101652e.pdf,SI downloaded\10.1021_cg101652e_SI.pdf,mof_json_store\10.1021_cg101652e\raw_output.json,mof_json_store\10.1021_cg101652e\synthesis_003.json,yes,"At RT, pH 4.06 gave unknown phase(s); RT pH ~4.3 with NaOH/KOH also yielded unknown phase(s).",,801011,Ce6O4(OH)4(NH3CH2COO)8(NO3)4Cl8·14H2O,Ca(NO3)2·3H2O,2.23 mmol,2.23,mmol,nan,,,,,nan,,,,,"R,S-hydroxyphosphonoacetic acid",H3HPA,0.5 mL of 50% w/w aqueous solution (2.23 mmol),2.23,mmol,,,,,,,,,,,potassium hydroxide,KOH,5.0 M KOH to adjust pH to ~4.3,,,,,,,,water,H2O,1.5 mL,1.5,,,,,180.0,180 °C,72.0,3 days,Teflon-lined autoclave,static,H2O,2×,dried at 50 °C; activated at 240 °C (thermal),240.0,,,73.0,,,Contains CaO6/CaO8 trimer motif,,,3.0,not_reported,not_reported,,,10.1021/cg101652e,ok,
10.1021/cg101652e,downloaded\10.1021_cg101652e.pdf,SI downloaded\10.1021_cg101652e_SI.pdf,mof_json_store\10.1021_cg101652e\raw_output.json,mof_json_store\10.1021_cg101652e\synthesis_004.json,yes,"At RT, pH 4.06 gave unknown phase(s); RT pH ~4.3 with NaOH/KOH also yielded unknown phase(s).",,801011,Cu(NO3)2·5/2H2O,Ca(NO3)2·3H2O,2.23 mmol,2.23,mmol,nan,,,,,nan,,,,,"R,S-hydroxyphosphonoacetic acid",H3HPA,0.5 mL of 50% w/w aqueous solution (2.23 mmol),2.23,mmol,,,,,,,,,,,sodium hydroxide,NaOH,NaOH added to regulate pH (<1.5),,,,,,,,water,H2O,1.5 mL,1.5,,,,,180.0,180 °C,72.0,3 days,Teflon-lined autoclave,static,H2O,2×,dried at 50 °C; activated at 240 °C (thermal),240.0,,,83.0,,,Contains CaO6/CaO8 trimer motif,,,3.0,not_reported,not_reported,,,10.1021/cg101652e,ok,
10.1021/cg101652e,downloaded\10.1021_cg101652e.pdf,SI downloaded\10.1021_cg101652e_SI.pdf,mof_json_store\10.1021_cg101652e\raw_output.json,mof_json_store\10.1021_cg101652e\synthesis_005.json,yes,"At RT, pH 4.06 gave unknown phase(s); RT pH ~4.3 with NaOH/KOH also yielded unknown phase(s).",,801011,Zn(NO3)2·4H2O,CaO,Ca2+/H3HPA molar ratio 1:1 to 2.17:1 (initial pH 0.61–4.6),,,nan,,,,,nan,,,,,"R,S-hydroxyphosphonoacetic acid",H3HPA,Ca2+/H3HPA molar ratio 1:1 to 2.17:1,,,,,,,,,,,,,,,,,,,,,,,water,H2O,,,,,,,180.0,180 °C,72.0,3 days,Teflon-lined autoclave,static,H2O,2×,dried at 50 °C; activated at 240 °C (thermal),240.0,,,25.0,,,Contains CaO6/CaO8 trimer motif,,,3.0,not_reported,not_reported,,,10.1021/cg101652e,ok,
10.1021/cg101652e,downloaded\10.1021_cg101652e.pdf,SI downloaded\10.1021_cg101652e_SI.pdf,mof_json_store\10.1021_cg101652e\raw_output.json,mof_json_store\10.1021_cg101652e\synthesis_006.json,yes,"At RT, pH 4.06 gave unknown phase(s); RT pH ~4.3 with NaOH/KOH also yielded unknown phase(s).",,801009,Cu(NO3)2·5/2H2O,Ca(NO3)2·3H2O,2.23 mmol,2.23,mmol,nan,,,,,nan,,,,,"R,S-hydroxyphosphonoacetic acid",H3HPA,0.5 mL of 50% w/w aqueous solution (2.23 mmol),2.23,mmol,,,,,,,,,,,lithium hydroxide,LiOH,5.0 M LiOH to pH ~4.3 (Li+ present),,,,,,,,water,H2O,1.5 mL,1.5,,,,,180.0,180 °C,72.0,3 days,Teflon-lined autoclave,static,H2O,2×,dried at 50 °C,50.0,,,81.0,,,,,,,not_reported,not_reported,380.0,,10.1021/cg101652e,ok,
10.1021/cg101652e,downloaded\10.1021_cg101652e.pdf,SI downloaded\10.1021_cg101652e_SI.pdf,mof_json_store\10.1021_cg101652e\raw_output.json,mof_json_store\10.1021_cg101652e\synthesis_007.json,yes,"At RT, pH 4.06 gave unknown phase(s); RT pH ~4.3 with NaOH/KOH also yielded unknown phase(s).",,801010,Cu(NO3)2·5/2H2O,Ca(NO3)2·3H2O,2.23 mmol,2.23,mmol,nan,,,,,nan,,,,,"R,S-hydroxyphosphonoacetic acid",H3HPA,0.5 mL of 50% w/w aqueous solution (2.23 mmol),2.23,mmol,,,,,,,,,,,sodium hydroxide,NaOH,NaOH to adjust initial pH (2.0–7.2; typical ~4.3),,,,,,,,water,H2O,1.5 mL,1.5,,,,,180.0,180 °C,72.0,3 days,Teflon-lined autoclave,static,H2O,2×,dried at 50 °C,50.0,,plate-shaped crystals,65.0,,,CaO7/CaO6 edge-sharing dimers in layers; Na+ as charge-balancing cation,,,,not_reported,not_reported,,,10.1021/cg101652e,ok,
10.1039/c8ta09227c,downloaded\10.1039_c8ta09227c.pdf,SI downloaded\10.1039_c8ta09227c_SI.pdf,mof_json_store\10.1039_c8ta09227c\raw_output.json,mof_json_store\10.1039_c8ta09227c\synthesis_001.json,no,,UiO-66,,Cu(NO3)2·5/2H2O,ZrCl4,1:1 molar ratio with BDC (amount not specified),,,nan,,,,,nan,,,,,terephthalic acid,BDC,1:1 molar ratio with ZrCl4 (amount not specified),,,,,,,,,,,,,formic acid,,100 molar equivalents (modulator),,,,,,,,"N,N-dimethylformamide",DMF,300 mL,300.0,,,,,120.0,120 °C,5.0,5 h,500 mL round-bottom flask capped with thick-walled balloon,ultrasonicated 1 h; static during heating,acetone (dried),,degassed under vacuum (~1e-7 bar) at 80 °C for 32 h,80.0,32.0,white octahedral crystals,,,,Zr6O4(OH)2 12-connected SBU,,,1737.0,not_reported,not_reported,500.0,hydrogen storage,10.1039/c8ta09227c,ok,
10.1039/c8ra10366f,downloaded\10.1039_c8ra10366f.pdf,,mof_json_store\10.1039_c8ra10366f\raw_output.json,mof_json_store\10.1039_c8ra10366f\synthesis_001.json,no,,MIL-101-SO3HHCl,,Cu(NO3)2·5/2H2O,,0.75 g (7.5 mmol),7.5,mmol,nan,,,,,nan,,,,,monosodium 2-sulfoterephthalic acid,,2.0 g (7.5 mmol),2.0,g,,,,,,,,,,,hydrochloric acid (12 N),HCl,"12 N, 0.546 g",0.546,g,,,,,,water,H2O,30 g,,,,,,179.9,453 K,144.0,6 d,,,"ethanol, deionized water",three times each,vacuum drying at 150 °C for 6 h,150.0,6.0,green powder,,,,,,,1362.0,not_reported,not_reported,,,10.1039/c8ra10366f,ok,
10.1039/c8ra10366f,downloaded\10.1039_c8ra10366f.pdf,,mof_json_store\10.1039_c8ra10366f\raw_output.json,mof_json_store\10.1039_c8ra10366f\synthesis_002.json,no,,MIL-101-SO3HHF,,Cu(NO3)2·5/2H2O,,2.00 g (5 mmol),5,mmol,nan,,,,,nan,,,,,monosodium 2-sulfoterephthalic acid,,2.70 g (10 mmol),2.7,g,,,,,,,,,,,hydrofluoric acid (47–51 wt%),HF,0.3 g,0.3,g,,,,,,deionized water,H2O,30 g,,,,,,189.9,463 K,24.0,24 h,,,"ethanol, deionized water",three times each,vacuum drying at 150 °C for 6 h,150.0,6.0,green powder,,,,,,,1501.0,not_reported,not_reported,,,10.1039/c8ra10366f,ok,
10.1039/c8ra10366f,downloaded\10.1039_c8ra10366f.pdf,,mof_json_store\10.1039_c8ra10366f\raw_output.json,mof_json_store\10.1039_c8ra10366f\synthesis_003.json,no,,MIL-101-SO3H(Na)NaAC,,Cu(NO3)2·5/2H2O,,2.00 g (5 mmol),5,mmol,nan,,,,,nan,,,,,monosodium 2-sulfoterephthalic acid,,2.70 g (10 mmol),2.7,g,,,,,,,,,,,sodium acetate,NaOAc,0.12 g (0.9 mmol),0.12,g,,,,,,deionized water,H2O,30 g,,,,,,189.9,463 K,24.0,24 h,,,"ethanol, deionized water",three times each,vacuum drying at 150 °C for 6 h,150.0,6.0,green powder,,,,,,,,not_reported,not_reported,,,10.1039/c8ra10366f,ok,
10.1039/c8ra10366f,downloaded\10.1039_c8ra10366f.pdf,,mof_json_store\10.1039_c8ra10366f\raw_output.json,mof_json_store\10.1039_c8ra10366f\synthesis_004.json,no,,MIL-101(Cr),,Cu(NO3)2·5/2H2O,,2.00 g (5 mmol),5,mmol,nan,,,,,nan,,,,,terephthalic acid,BDC,,,,,,,,,,,,,,hydrofluoric acid (47–51 wt%),HF,0.3 g,0.3,g,,,,,,deionized water,H2O,30 g,,,,,,189.9,463 K,24.0,24 h,,,,,,,,green powder,,,,,,,,not_reported,not_reported,,,10.1039/c8ra10366f,ok,
10.1021/cm071689a,downloaded\10.1021_cm071689a.pdf,SI downloaded\10.1021_cm071689a_SI.pdf,mof_json_store\10.1021_cm071689a\raw_output.json,mof_json_store\10.1021_cm071689a\synthesis_001.json,no,,"[Cu2(D-Cam)2(4,4′-bpy)]n (1c)",,Cu(NO3)2·5/2H2O,,0.1545 g,0.740681,mmol,nan,,,,,nan,,,,,D-(+)-camphoric acid,D-Cam,0.0975 g,0.0975,g,"4,4'-bipyridine","4,4′-bpy",0.0923 g,0.0923,g,,,,,,Na2CO3,,0.0518 g,0.0518,g,,,,,,distilled water,H2O,8.3729 g,,,,,,120.0,120 °C,48.0,2 days,Teflon-lined autoclave,stirred 20 min before sealing,,,,,,plate-shaped transparent green crystals,,,rob,Cu2 paddle-wheel 6-connected SBU,"a=21.2692(16) Å, b=12.5647(6) Å, c=13.4995(10) Å, α=90°, β=121.843(2)°, γ=90°, C2",,,not_reported,not_reported,240.0,,10.1021/cm071689a,ok,
10.1021/cm071689a,downloaded\10.1021_cm071689a.pdf,SI downloaded\10.1021_cm071689a_SI.pdf,mof_json_store\10.1021_cm071689a\raw_output.json,mof_json_store\10.1021_cm071689a\synthesis_002.json,no,,"[Zn2(D-Cam)2(4,4′-bpy)]n (2c)",,Ni(CH3COO)2·4H2O,,0.2217 g,1.10385,mmol,nan,,,,,nan,,,,,D-(+)-camphoric acid,D-Cam,0.1110 g,0.111,g,"4,4'-bipyridine","4,4′-bpy",0.0791 g,0.0791,g,,,,,,Na2CO3,,0.0476 g,0.0476,g,,,,,,distilled water,H2O,8.7244 g,,,,,,120.0,120 °C,48.0,2 days,Teflon-lined autoclave,stirred 20 min before sealing,,,,,,transparent colorless crystals,,,,"dinuclear Zn cluster, 6-connected","a=7.7559(19) Å, b=11.598(3) Å, c=17.588(5) Å, α=90°, β=102.640(2)°, γ=90°, P21",,,not_reported,not_reported,240.0,,10.1021/cm071689a,ok,
10.1021/cm071689a,downloaded\10.1021_cm071689a.pdf,SI downloaded\10.1021_cm071689a_SI.pdf,mof_json_store\10.1021_cm071689a\raw_output.json,mof_json_store\10.1021_cm071689a\synthesis_003.json,no,,[Cd4(D-Cam)4(bpe)3]n (3c),,Ni(CH3COO)2·4H2O,,0.2189 g,1.08991,mmol,nan,,,,,nan,,,,,D-(+)-camphoric acid,D-Cam,0.1036 g,0.1036,g,"trans-1,2-bis(4-pyridyl)-ethylene",bpe,0.0500 g,0.05,g,,,,,,Na2CO3,,0.0477 g,0.0477,g,,,,,,distilled water,H2O,8.49706 g,,,,,,120.0,120 °C,48.0,2 days,Teflon-lined autoclave,stirred 20 min before sealing,,,,,,plate-shaped transparent colorless crystals,,,,"dinuclear Cd cluster, 6-connected","a=18.8494(7) Å, b=10.8373(4) Å, c=19.0705(7) Å, α=90°, β=102.786(2)°, γ=90°, P21",,,not_reported,not_reported,190.0,,10.1021/cm071689a,ok,
10.1021/cm071689a,downloaded\10.1021_cm071689a.pdf,SI downloaded\10.1021_cm071689a_SI.pdf,mof_json_store\10.1021_cm071689a\raw_output.json,mof_json_store\10.1021_cm071689a\synthesis_004.json,no,,"[Cu2(DL-Cam)2(4,4′-bpy)]n (1a)",,Ni(CH3COO)2·4H2O,,0.1745 g,0.86884,mmol,nan,,,,,nan,,,,,DL-camphoric acid,DL-Cam,0.1075 g,0.1075,g,"4,4'-bipyridine","4,4′-bpy",0.0825 g,0.0825,g,,,,,,Na2CO3,,0.0505 g,0.0505,g,,,,,,distilled water,H2O,8.1236 g,,,,,,120.0,120 °C,48.0,2 days,Teflon-lined autoclave,stirred 20 min before sealing,,,,,,plate-shaped transparent green crystals,,,rob,Cu2 paddle-wheel 6-connected SBU,"a=21.3215(6) Å, b=12.6721(4) Å, c=13.4677(4) Å, α=90°, β=121.974(2)°, γ=90°, C2/c",,,not_reported,not_reported,,,10.1021/cm071689a,ok,
10.1021/cm071689a,downloaded\10.1021_cm071689a.pdf,SI downloaded\10.1021_cm071689a_SI.pdf,mof_json_store\10.1021_cm071689a\raw_output.json,mof_json_store\10.1021_cm071689a\synthesis_005.json,no,,"[Zn2(DL-Cam)2(4,4′-bpy)]n (2a)",,Ni(CH3COO)2·4H2O,,0.2115 g,1.05306,mmol,nan,,,,,nan,,,,,DL-camphoric acid,DL-Cam,0.1023 g,0.1023,g,"4,4'-bipyridine","4,4′-bpy",0.0803 g,0.0803,g,,,,,,Na2CO3,,0.0502 g,0.0502,g,,,,,,distilled water,H2O,8.0006 g,,,,,,120.0,120 °C,48.0,2 days,Teflon-lined autoclave,stirred 20 min before sealing,,,,,,colorless crystals,,,,"dinuclear Zn cluster, 6-connected","a=7.7316(9) Å, b=11.688(1) Å, c=17.204(2) Å, α=90°, β=101.228(4)°, γ=90°, P21/n",,,not_reported,not_reported,,,10.1021/cm071689a,ok,
10.1021/cm071689a,downloaded\10.1021_cm071689a.pdf,SI downloaded\10.1021_cm071689a_SI.pdf,mof_json_store\10.1021_cm071689a\raw_output.json,mof_json_store\10.1021_cm071689a\synthesis_006.json,no,,[Cd2(DL-Cam)2(bpe)3/2]n (3a),,Co(CH3COO)2·4H2O,,0.2546 g,1.26615,mmol,nan,,,,,nan,,,,,DL-camphoric acid,DL-Cam,0.1123 g,0.1123,g,"trans-1,2-bis(4-pyridyl)-ethylene",bpe,0.0512 g,0.0512,g,,,,,,Na2CO3,,0.0523 g,0.0523,g,,,,,,distilled water,H2O,8.0089 g,,,,,,120.0,120 °C,48.0,2 days,Teflon-lined autoclave,stirred 20 min before sealing,,,,,,plate-shaped transparent colorless crystals,,,,"dinuclear Cd cluster, 6-connected","a=9.5125(3) Å, b=11.3212(3) Å, c=18.4446(4) Å, α=104.879(2)°, β=92.208(2)°, γ=95.825(2)°, P-1",,,not_reported,not_reported,,,10.1021/cm071689a,ok,
10.1021/acs.cgd.5b01412,downloaded\10.1021_acs.cgd.5b01412.pdf,SI downloaded\10.1021_acs.cgd.5b01412_SI.pdf,mof_json_store\10.1021_acs.cgd.5b01412\raw_output.json,mof_json_store\10.1021_acs.cgd.5b01412\synthesis_001.json,yes,Screened temperatures/conditions; at 165 °C no crystallization of CPM-322; multiple failed trials listed in Table S1.,CPM-322,,Ni(CH3COO)2·4H2O,,34.8 mg,0.17327,mmol,nan,,,,,nan,,,,,D-H2Cam,D-cam,11.0 mg,11.0,mg,"1,2,4,5-tetra(4-pyridyl)benzene",TPB,11.0 mg,11.0,mg,,,,,,,,,,,,,,,,"N,N-dimethylformamide",DMF,5.0 g,,,,,,120.0,120 °C,96.0,4 days,23 mL glass vial,"stirred 30 min, then static",dichloromethane,3 days; refreshed twice daily,80 °C under vacuum for 10 h,80.0,10.0,colorless crystals,78.0,,,Zn2(COO)4 paddlewheel dimer; TPB X-pillars,"a=18.4486(11) Å, b=19.2044(12) Å, c=31.3758(18) Å, I222",,,not_reported,not_reported,350.0,CO2_capture,10.1021/acs.cgd.5b01412,ok,
10.1021/acs.cgd.5b01412,downloaded\10.1021_acs.cgd.5b01412.pdf,SI downloaded\10.1021_acs.cgd.5b01412_SI.pdf,mof_json_store\10.1021_acs.cgd.5b01412\raw_output.json,mof_json_store\10.1021_acs.cgd.5b01412\synthesis_002.json,yes,Screened temperatures/conditions; at 165 °C no crystallization of CPM-322; multiple failed trials listed in Table S1.,CPM-322,,Zn(NO3)2·6H2O,,34.8 mg,0.160014,mmol,nan,,,,,nan,,,,,D-H2Cam,D-cam,0.011 g,0.011,g,"1,2,4,5-tetra(4-pyridyl)benzene",TPB,0.011 g,0.011,g,,,,,,H3BO3,,0.0010 g,0.001,g,Na2CO3,,0.008 g,0.008,g,"N,N-dimethylformamide",DMF,5 mL,5.0,,,,,120.0,120 °C,96.0,4 days,,,dichloromethane,3 days; refreshed twice daily,80 °C under vacuum for 10 h,80.0,10.0,colorless crystals,78.0,,,Zn2(COO)4 paddlewheel dimer; TPB X-pillars,"a=18.4486(11) Å, b=19.2044(12) Å, c=31.3758(18) Å, I222",,,not_reported,not_reported,350.0,CO2_capture,10.1021/acs.cgd.5b01412,ok,
10.1021/acs.cgd.5b01412,downloaded\10.1021_acs.cgd.5b01412.pdf,SI downloaded\10.1021_acs.cgd.5b01412_SI.pdf,mof_json_store\10.1021_acs.cgd.5b01412\raw_output.json,mof_json_store\10.1021_acs.cgd.5b01412\synthesis_003.json,yes,Screened temperatures/conditions; at 165 °C no crystallization of CPM-322; multiple failed trials listed in Table S1.,CPM-322,,Zn(NO3)2·6H2O,,34.8 mg,0.160014,mmol,nan,,,,,nan,,,,,D-H2Cam,D-cam,0.011 g,0.011,g,"1,2,4,5-tetra(4-pyridyl)benzene",TPB,0.011 g,0.011,g,,,,,,,,,,,,,,,,"1,3-dimethylpropyleneurea",DMPU,3 mL,3.0,water,H2O,3 mL,3.0,100.0,100 °C,96.0,4 days,,,dichloromethane,3 days; refreshed twice daily,80 °C under vacuum for 10 h,80.0,10.0,,61.0,,,Zn2(COO)4 paddlewheel dimer; TPB X-pillars,"a=18.4486(11) Å, b=19.2044(12) Å, c=31.3758(18) Å, I222",,,not_reported,not_reported,350.0,CO2_capture,10.1021/acs.cgd.5b01412,ok,
