Repository: zzhenglab/MOFinder

# MOFinder

MOFinder extracts MOF synthesis information from the literature, reconstructs evidence-supported negative reaction records, and prepares datasets for synthesis-outcome prediction.
[Web application](https://mofinder.chemistry.wustl.edu/) | [Demos](Demo/README.md) | [Source code](docs/source_to_code.md) | [Workflow guide](docs/workflow.md) | [Model evaluation](docs/evaluation.md)

## Quick start

The workflow runs through Python commands. Python 3.10 or newer is required. Clone the repository and initialize its related applications:

```bash
git clone --recurse-submodules https://github.com/zzhenglab/MOFinder.git
cd MOFinder
```

Start with the two offline demonstrations:

```bash

File: mof_extraction_1_2.csv (part 61 of 305)
doi,main_pdf,si_pdf,raw_output,parsed_json,article_trial_or_failure,article_trial_or_failure_notes,mof_name,crystal_code,metal_1,metal_1_abbr,metal_1_amount_text,metal_1_amount_value,metal_1_amount_unit,metal_2,metal_2_abbr,metal_2_amount_text,metal_2_amount_value,metal_2_amount_unit,metal_3,metal_3_abbr,metal_3_amount_text,metal_3_amount_value,metal_3_amount_unit,linker_1,linker_1_abbr,linker_1_amount_text,linker_1_amount_value,linker_1_amount_unit,linker_2,linker_2_abbr,linker_2_amount_text,linker_2_amount_value,linker_2_amount_unit,linker_3,linker_3_abbr,linker_3_amount_text,linker_3_amount_value,linker_3_amount_unit,modulator_1,modulator_1_abbr,modulator_1_amount_text,modulator_1_amount_value,modulator_1_amount_unit,modulator_2,modulator_2_abbr,modulator_2_amount_text,modulator_2_amount_value,modulator_2_amount_unit,solvent_main,solvent_main_abbr,solvent_main_amount_text,solvent_main_ml,solvent_secondary,solvent_secondary_abbr,solvent_secondary_amount_text,solvent_secondary_ml,temperature_c,temperature_c_text,time_h,time_text,vessel_type,stirring,washing_solvent,washing_cycles,activation_text,activation_temp_c,activation_time_h,crystal_morphology,yield_percent,crystal_size,topology_code,metal_cluster_connectivity,unit_cell_short,pore_diameter_A,BET_surface_area_m2g,air_stable,water_stable,tga_decomposition_temp_c,applications,reference,status,error
10.1039/c6sc02272c,downloaded\10.1039_c6sc02272c.pdf,SI downloaded\10.1039_c6sc02272c_SI.pdf,mof_json_store\10.1039_c6sc02272c\raw_output.json,mof_json_store\10.1039_c6sc02272c\synthesis_001.json,yes,Using DMF instead of DMAc gave agglomerations; lower T gave incomplete etching; without LA only solid nanosheets.,H-MOF-5,,Zn(NO3)2·6H2O,,70 mg,0.321867,mmol,nan,,,,,nan,,,,,terephthalic acid,BDC,16 mg,16.0,mg,,,,,,,,,,,lauric acid,LA,20 mg,20.0,mg,"polyvinylpyrrolidone, K-30",PVP K-30,40 mg,40.0,mg,"N,N-dimethylacetamide",DMAc,25 mL,25.0,,,,,120.0,120 °C,0.5,30 minutes,50 mL flask,magnetic stirring,ethanol,several times,degassed at 100 °C under vacuum for 6 h,100.0,6.0,2D nanosheets,,,,Zn4O cluster SBU,,,1669.0,not_reported,not_reported,400.0,,10.1039/c6sc02272c,ok,
10.1039/c6sc02272c,downloaded\10.1039_c6sc02272c.pdf,SI downloaded\10.1039_c6sc02272c_SI.pdf,mof_json_store\10.1039_c6sc02272c\raw_output.json,mof_json_store\10.1039_c6sc02272c\synthesis_002.json,yes,Using DMF instead of DMAc gave agglomerations; lower T gave incomplete etching; without LA only solid nanosheets.,H-IRMOF-3,,Zn(NO3)2·6H2O,,70 mg,0.321867,mmol,nan,,,,,nan,,,,,2-aminoterephthalic acid,NH2-BDC,9 mg,9.0,mg,,,,,,,,,,,lauric acid,LA,20 mg,20.0,mg,"polyvinylpyrrolidone, K-30",PVP K-30,40 mg,40.0,mg,"N,N-dimethylacetamide",DMAc,25 mL,25.0,,,,,60.0,60 °C,1.0,1 hour,50 mL flask,magnetic stirring,ethanol,several times,degassed at 100 °C under vacuum for 6 h,100.0,6.0,nanocubes,,,,,,,,not_reported,not_reported,,,10.1039/c6sc02272c,ok,
10.1039/c6sc02272c,downloaded\10.1039_c6sc02272c.pdf,SI downloaded\10.1039_c6sc02272c_SI.pdf,mof_json_store\10.1039_c6sc02272c\raw_output.json,mof_json_store\10.1039_c6sc02272c\synthesis_003.json,yes,Using DMF instead of DMAc gave agglomerations; lower T gave incomplete etching; without LA only solid nanosheets.,H-IRMOF-8,,Zn(NO3)2·6H2O,,22 mg,0.101158,mmol,nan,,,,,nan,,,,,"2,6-naphthalenedicarboxylic acid",NDC,11 mg,11.0,mg,,,,,,,,,,,lauric acid,LA,20 mg,20.0,mg,"polyvinylpyrrolidone, K-30",PVP K-30,40 mg,40.0,mg,"N,N-dimethylacetamide",DMAc,25 mL,25.0,,,,,60.0,60 °C,0.5,30 minutes,50 mL flask,magnetic stirring,ethanol,several times,degassed at 100 °C under vacuum for 6 h,100.0,6.0,2D nanosheets,,,,,,,,not_reported,not_reported,,,10.1039/c6sc02272c,ok,
10.1021/cg201136k,downloaded\10.1021_cg201136k.pdf,SI downloaded\10.1021_cg201136k_SI.pdf,mof_json_store\10.1021_cg201136k\raw_output.json,mof_json_store\10.1021_cg201136k\synthesis_001.json,no,,IRMOF-2-F,,Zn(NO3)2·6H2O,,"0.84 g, 2.8 mmol",2.8,mmol,nan,,,,,nan,,,,,2-fluoroterephthalic acid,,"0.152 g, 0.836 mmol",0.836,mmol,,,,,,,,,,,,,,,,,,,,,"N,N-diethylformamide",DEF,50 mL,50.0,,,,,95.0,95 °C,29.0,29 h,100 mL capped glass jar,,"DMF, CHCl3","DMF 6 days (replaced on each of first 3 days), then CHCl3 6 days (replaced on each of first 3 days)",Evacuated at 125 °C under vacuum (~10 mTorr) for 14 h after solvent exchange,125.0,14.0,cubic crystals,34.0,,,,,,2503.0,,,,,10.1021/cg201136k,ok,
10.1021/cg201136k,downloaded\10.1021_cg201136k.pdf,SI downloaded\10.1021_cg201136k_SI.pdf,mof_json_store\10.1021_cg201136k\raw_output.json,mof_json_store\10.1021_cg201136k\synthesis_002.json,no,,IRMOF-2-F,,Zn(NO3)2·6H2O,,"0.84 g, 2.8 mmol",2.8,mmol,nan,,,,,nan,,,,,2-fluoroterephthalic acid,,"0.152 g, 0.836 mmol",0.836,mmol,,,,,,,,,,,,,,,,,,,,,"N,N-diethylformamide",DEF,50 mL,50.0,,,,,95.0,95 °C,29.0,29 h,100 mL capped glass jar,,CHCl3,"12 days, solvent replaced periodically",Evacuated at 125 °C under vacuum (~10 mTorr) for 14 h after CHCl3 soak,125.0,14.0,cubic crystals,34.0,,,,,,3133.0,,,,,10.1021/cg201136k,ok,
10.1021/cg201136k,downloaded\10.1021_cg201136k.pdf,SI downloaded\10.1021_cg201136k_SI.pdf,mof_json_store\10.1021_cg201136k\raw_output.json,mof_json_store\10.1021_cg201136k\synthesis_003.json,no,,IRMOF-2-F,,Sc(NO3)3,,"0.84 g, 2.8 mmol",2.8,mmol,nan,,,,,nan,,,,,2-fluoroterephthalic acid,,"0.152 g, 0.836 mmol",0.836,mmol,,,,,,,,,,,,,,,,,,,,,"N,N-diethylformamide",DEF,50 mL,50.0,,,,,95.0,95 °C,29.0,29 h,100 mL capped glass jar,,CH2Cl2,"12 days, solvent replaced periodically",Evacuated at 125 °C under vacuum (~10 mTorr) for 14 h after CH2Cl2 soak,125.0,14.0,cubic crystals,34.0,,,,,,2879.0,,,,,10.1021/cg201136k,ok,
10.1021/cg201136k,downloaded\10.1021_cg201136k.pdf,SI downloaded\10.1021_cg201136k_SI.pdf,mof_json_store\10.1021_cg201136k\raw_output.json,mof_json_store\10.1021_cg201136k\synthesis_004.json,no,,IRMOF-2-F,,Sc(NO3)3,,"0.84 g, 2.8 mmol",2.8,mmol,nan,,,,,nan,,,,,2-fluoroterephthalic acid,,"0.152 g, 0.836 mmol",0.836,mmol,,,,,,,,,,,,,,,,,,,,,"N,N-diethylformamide",DEF,50 mL,50.0,,,,,95.0,95 °C,29.0,29 h,100 mL capped glass jar,,"EtOH, CO2",EtOH 5 days (4 replacements); liquid CO2 exchange cycles prior to supercritical drying,"Supercritical CO2 drying: 40 °C for 30 min under SC CO2, then slow vent over 18 h after EtOH/CO2 exchange",40.0,0.5,cubic crystals,34.0,,,,,,594.0,,,,,10.1021/cg201136k,ok,
10.1021/cg201136k,downloaded\10.1021_cg201136k.pdf,SI downloaded\10.1021_cg201136k_SI.pdf,mof_json_store\10.1021_cg201136k\raw_output.json,mof_json_store\10.1021_cg201136k\synthesis_005.json,no,,IRMOF-2-Cl,,Sc(NO3)3,,"0.84 g, 2.8 mmol",2.8,mmol,nan,,,,,nan,,,,,2-chloroterephthalic acid,,"0.165 g, 0.823 mmol",0.823,mmol,,,,,,,,,,,,,,,,,,,,,"N,N-diethylformamide",DEF,50 mL,50.0,,,,,95.0,95 °C,41.0,41 h,100 mL capped glass jar,,"DMF, CHCl3","DMF 6 days (replaced on each of first 3 days), then CHCl3 6 days (replaced on each of first 3 days)",Evacuated at 125 °C under vacuum (~10 mTorr) for 14 h after solvent exchange,125.0,14.0,cubic crystals,34.0,,,,,,1312.0,,,,,10.1021/cg201136k,ok,
10.1021/cg201136k,downloaded\10.1021_cg201136k.pdf,SI downloaded\10.1021_cg201136k_SI.pdf,mof_json_store\10.1021_cg201136k\raw_output.json,mof_json_store\10.1021_cg201136k\synthesis_006.json,no,,IRMOF-2-Cl,,Sc(NO3)3,,"0.84 g, 2.8 mmol",2.8,mmol,nan,,,,,nan,,,,,2-chloroterephthalic acid,,"0.165 g, 0.823 mmol",0.823,mmol,,,,,,,,,,,,,,,,,,,,,"N,N-diethylformamide",DEF,50 mL,50.0,,,,,95.0,95 °C,41.0,41 h,100 mL capped glass jar,,CHCl3,"12 days, solvent replaced periodically",Evacuated at 125 °C under vacuum (~10 mTorr) for 14 h after CHCl3 soak,125.0,14.0,cubic crystals,34.0,,,,,,2672.0,,,,,10.1021/cg201136k,ok,
10.1021/cg201136k,downloaded\10.1021_cg201136k.pdf,SI downloaded\10.1021_cg201136k_SI.pdf,mof_json_store\10.1021_cg201136k\raw_output.json,mof_json_store\10.1021_cg201136k\synthesis_007.json,no,,IRMOF-2-Cl,,Sc(NO3)3,,"0.84 g, 2.8 mmol",2.8,mmol,nan,,,,,nan,,,,,2-chloroterephthalic acid,,"0.165 g, 0.823 mmol",0.823,mmol,,,,,,,,,,,,,,,,,,,,,"N,N-diethylformamide",DEF,50 mL,50.0,,,,,95.0,95 °C,41.0,41 h,100 mL capped glass jar,,CH2Cl2,"12 days, solvent replaced periodically",Evacuated at 125 °C under vacuum (~10 mTorr) for 14 h after CH2Cl2 soak,125.0,14.0,cubic crystals,34.0,,,,,,2485.0,,,,,10.1021/cg201136k,ok,
10.1021/cg201136k,downloaded\10.1021_cg201136k.pdf,SI downloaded\10.1021_cg201136k_SI.pdf,mof_json_store\10.1021_cg201136k\raw_output.json,mof_json_store\10.1021_cg201136k\synthesis_008.json,no,,IRMOF-2-Cl,,TmCl3·6H2O,,"0.84 g, 2.8 mmol",2.8,mmol,GdCl3·6H2O,,,,,nan,,,,,2-chloroterephthalic acid,,"0.165 g, 0.823 mmol",0.823,mmol,,,,,,,,,,,,,,,,,,,,,"N,N-diethylformamide",DEF,50 mL,50.0,,,,,95.0,95 °C,41.0,41 h,100 mL capped glass jar,,"EtOH, CO2",EtOH 5 days (4 replacements); liquid CO2 exchange cycles prior to supercritical drying,"Supercritical CO2 drying: 40 °C for 30 min under SC CO2, then slow vent over 18 h after EtOH/CO2 exchange",40.0,0.5,cubic crystals,34.0,,,,,,1000.0,,,,,10.1021/cg201136k,ok,
10.1021/cg201136k,downloaded\10.1021_cg201136k.pdf,SI downloaded\10.1021_cg201136k_SI.pdf,mof_json_store\10.1021_cg201136k\raw_output.json,mof_json_store\10.1021_cg201136k\synthesis_009.json,no,,IRMOF-2-Br,,TmCl3·6H2O,,"0.84 g, 2.8 mmol",2.8,mmol,GdCl3·6H2O,,,,,nan,,,,,2-bromoterephthalic acid,,"0.165 g, 0.775 mmol",0.775,mmol,,,,,,,,,,,,,,,,,,,,,"N,N-diethylformamide",DEF,50 mL,50.0,,,,,95.0,95 °C,46.0,46 h,100 mL capped glass jar,,"DMF, CHCl3","DMF 6 days (replaced on each of first 3 days), then CHCl3 6 days (replaced on each of first 3 days)",Evacuated at 125 °C under vacuum (~10 mTorr) for 14 h after solvent exchange,125.0,14.0,cubic crystals,45.0,,,,,,329.0,,,,,10.1021/cg201136k,ok,
10.1021/cg201136k,downloaded\10.1021_cg201136k.pdf,SI downloaded\10.1021_cg201136k_SI.pdf,mof_json_store\10.1021_cg201136k\raw_output.json,mof_json_store\10.1021_cg201136k\synthesis_010.json,no,,IRMOF-2-Br,,TmCl3·6H2O,,"0.84 g, 2.8 mmol",2.8,mmol,GdCl3·6H2O,,,,,nan,,,,,2-bromoterephthalic acid,,"0.165 g, 0.775 mmol",0.775,mmol,,,,,,,,,,,,,,,,,,,,,"N,N-diethylformamide",DEF,50 mL,50.0,,,,,95.0,95 °C,46.0,46 h,100 mL capped glass jar,,CHCl3,"12 days, solvent replaced periodically",Evacuated at 125 °C under vacuum (~10 mTorr) for 14 h after CHCl3 soak,125.0,14.0,cubic crystals,45.0,,,,,,2461.0,,,,,10.1021/cg201136k,ok,
10.1021/cg201136k,downloaded\10.1021_cg201136k.pdf,SI downloaded\10.1021_cg201136k_SI.pdf,mof_json_store\10.1021_cg201136k\raw_output.json,mof_json_store\10.1021_cg201136k\synthesis_011.json,no,,IRMOF-2-Br,,TmCl3·6H2O,,"0.84 g, 2.8 mmol",2.8,mmol,GdCl3·6H2O,,,,,nan,,,,,2-bromoterephthalic acid,,"0.165 g, 0.775 mmol",0.775,mmol,,,,,,,,,,,,,,,,,,,,,"N,N-diethylformamide",DEF,50 mL,50.0,,,,,95.0,95 °C,46.0,46 h,100 mL capped glass jar,,CH2Cl2,"12 days, solvent replaced periodically",Evacuated at 125 °C under vacuum (~10 mTorr) for 14 h after CH2Cl2 soak,125.0,14.0,cubic crystals,45.0,,,,,,2206.0,,,,,10.1021/cg201136k,ok,
10.1021/cg201136k,downloaded\10.1021_cg201136k.pdf,SI downloaded\10.1021_cg201136k_SI.pdf,mof_json_store\10.1021_cg201136k\raw_output.json,mof_json_store\10.1021_cg201136k\synthesis_012.json,no,,IRMOF-2-Br,,TmCl3·6H2O,,"0.84 g, 2.8 mmol",2.8,mmol,GdCl3·6H2O,,,,,nan,,,,,2-bromoterephthalic acid,,"0.165 g, 0.775 mmol",0.775,mmol,,,,,,,,,,,,,,,,,,,,,"N,N-diethylformamide",DEF,50 mL,50.0,,,,,95.0,95 °C,46.0,46 h,100 mL capped glass jar,,"EtOH, CO2",EtOH 5 days (4 replacements); liquid CO2 exchange cycles prior to supercritical drying,"Supercritical CO2 drying: 40 °C for 30 min under SC CO2, then slow vent over 18 h after EtOH/CO2 exchange",40.0,0.5,cubic crystals,45.0,,,,,,882.0,,,,,10.1021/cg201136k,ok,
10.1021/cg201136k,downloaded\10.1021_cg201136k.pdf,SI downloaded\10.1021_cg201136k_SI.pdf,mof_json_store\10.1021_cg201136k\raw_output.json,mof_json_store\10.1021_cg201136k\synthesis_013.json,no,,IRMOF-2-I,,TmCl3·6H2O,,"0.84 g, 2.8 mmol",2.8,mmol,GdCl3·6H2O,,,,,nan,,,,,2-iodoterephthalic acid,,"0.24 g, 0.82 mmol",0.82,mmol,,,,,,,,,,,,,,,,,,,,,"N,N-diethylformamide",DEF,50 mL,50.0,,,,,95.0,95 °C,21.0,21 h,100 mL capped glass jar,,"DMF, CHCl3","DMF 6 days (replaced on each of first 3 days), then CHCl3 6 days (replaced on each of first 3 days)",Evacuated at 125 °C under vacuum (~10 mTorr) for 14 h after solvent exchange,125.0,14.0,cubic crystals,33.0,,,,,,516.0,,,,,10.1021/cg201136k,ok,
10.1021/cg201136k,downloaded\10.1021_cg201136k.pdf,SI downloaded\10.1021_cg201136k_SI.pdf,mof_json_store\10.1021_cg201136k\raw_output.json,mof_json_store\10.1021_cg201136k\synthesis_014.json,no,,IRMOF-2-I,,TmCl3·6H2O,,"0.84 g, 2.8 mmol",2.8,mmol,GdCl3·6H2O,,,,,nan,,,,,2-iodoterephthalic acid,,"0.24 g, 0.82 mmol",0.82,mmol,,,,,,,,,,,,,,,,,,,,,"N,N-diethylformamide",DEF,50 mL,50.0,,,,,95.0,95 °C,21.0,21 h,100 mL capped glass jar,,CHCl3,"12 days, solvent replaced periodically",Evacuated at 125 °C under vacuum (~10 mTorr) for 14 h after CHCl3 soak,125.0,14.0,cubic crystals,33.0,,,,,,1911.0,,,,,10.1021/cg201136k,ok,
10.1021/cg201136k,downloaded\10.1021_cg201136k.pdf,SI downloaded\10.1021_cg201136k_SI.pdf,mof_json_store\10.1021_cg201136k\raw_output.json,mof_json_store\10.1021_cg201136k\synthesis_015.json,no,,IRMOF-2-I,,TmCl3·6H2O,,"0.84 g, 2.8 mmol",2.8,mmol,GdCl3·6H2O,,,,,nan,,,,,2-iodoterephthalic acid,,"0.24 g, 0.82 mmol",0.82,mmol,,,,,,,,,,,,,,,,,,,,,"N,N-diethylformamide",DEF,50 mL,50.0,,,,,95.0,95 °C,21.0,21 h,100 mL capped glass jar,,CH2Cl2,"12 days, solvent replaced periodically",Evacuated at 125 °C under vacuum (~10 mTorr) for 14 h after CH2Cl2 soak,125.0,14.0,cubic crystals,33.0,,,,,,1925.0,,,,,10.1021/cg201136k,ok,
10.1021/cg201136k,downloaded\10.1021_cg201136k.pdf,SI downloaded\10.1021_cg201136k_SI.pdf,mof_json_store\10.1021_cg201136k\raw_output.json,mof_json_store\10.1021_cg201136k\synthesis_016.json,no,,IRMOF-2-I,,TmCl3·6H2O,,"0.84 g, 2.8 mmol",2.8,mmol,GdCl3·6H2O,,,,,nan,,,,,2-iodoterephthalic acid,,"0.24 g, 0.82 mmol",0.82,mmol,,,,,,,,,,,,,,,,,,,,,"N,N-diethylformamide",DEF,50 mL,50.0,,,,,95.0,95 °C,21.0,21 h,100 mL capped glass jar,,"EtOH, CO2",EtOH 5 days (4 replacements); liquid CO2 exchange cycles prior to supercritical drying,"Supercritical CO2 drying: 40 °C for 30 min under SC CO2, then slow vent over 18 h after EtOH/CO2 exchange",40.0,0.5,cubic crystals,33.0,,,,,,615.0,,,,,10.1021/cg201136k,ok,
10.1021/acs.chemmater.1c01139,downloaded\10.1021_acs.chemmater.1c01139.pdf,SI downloaded\10.1021_acs.chemmater.1c01139_SI.pdf,mof_json_store\10.1021_acs.chemmater.1c01139\raw_output.json,mof_json_store\10.1021_acs.chemmater.1c01139\synthesis_001.json,no,,Cu-MOF-NH2,GAFRUD,Cu(NO3)2,,"35 mg, 0.15 mmol",0.15,mmol,nan,,,,,nan,,,,,"2′-amino-[1,1′:3′,1′′-terphenyl]-3,3′′,5,5′′-tetracarboxylic acid",NH2-H4TPTC,"20 mg, 0.05 mmol",0.05,mmol,,,,,,,,,,,concentrated HCl,,0.1 mL,0.1,mL,,,,,,"N,N-dimethylformamide",DMF,2 mL,2.0,water,H2O,1 mL,1.0,90.0,363 K,48.0,2 days,20 mL glass bottle,,"DMF, ethanol",several times,393 K under high vacuum for 12 h,120.0,12.0,blue block crystals,,,ssa,[Cu2(CO2)4] paddlewheel SBU,"a=18.5965(18), b=18.5965(18), c=24.2230(2), alpha=90, beta=90, gamma=120, P63/mmc",,2145.0,not_reported,not_reported,,SF6_capture,10.1021/acs.chemmater.1c01139,ok,
10.1021/acs.inorgchem.3c02877,downloaded\10.1021_acs.inorgchem.3c02877.pdf,SI downloaded\10.1021_acs.inorgchem.3c02877_SI.pdf,mof_json_store\10.1021_acs.inorgchem.3c02877\raw_output.json,mof_json_store\10.1021_acs.inorgchem.3c02877\synthesis_001.json,yes,Pure DMF gave no UiO-66(Ce); pure H2O produced only little product in 10 min.,UiO-66(Ce),,Cu(NO3)2,CAN,274 mg,1.46092,mmol,nan,,,,,nan,,,,,terephthalic acid,BDC,83 mg,83.0,mg,,,,,,,,,,,,,,,,,,,,,"N,N-dimethylformamide",DMF,5 mL,5.0,water,H2O,2 mL,2.0,25,RT (21–33 °C),0.1667,10 min,,static,"DMF, EtOH",,80 °C under vacuum overnight,80.0,,pale yellow nanoparticles,,30–50 nm (TEM),,,,,372.0,not_reported,not_reported,330.0,,10.1021/acs.inorgchem.3c02877,ok,
10.1021/cm101943e,downloaded\10.1021_cm101943e.pdf,SI downloaded\10.1021_cm101943e_SI.pdf,mof_json_store\10.1021_cm101943e\raw_output.json,mof_json_store\10.1021_cm101943e\synthesis_001.json,no,,MOF-5 (IRMOF-1),,Cu(NO3)2,,0.4 mmol,0.4,mmol,nan,,,,,nan,,,,,terephthalic acid,BDC,0.14 mmol,0.14,mmol,,,,,,,,,,,,,,,,,,,,,"N,N-dimethylformamide",DMF,30 mL,30.0,,,,,105.0,105 °C,24.0,24 h,vial,static,"DMF, anhydrous chloroform",repeatedly; then soaked 24 h,150 °C under vacuum (10^-5 Torr) for 24 h,150.0,24.0,,,,,Zn4O cluster,,,2506.0,not_reported,not_reported,,hydrogen storage,10.1021/cm101943e,ok,
10.1021/cm101943e,downloaded\10.1021_cm101943e.pdf,SI downloaded\10.1021_cm101943e_SI.pdf,mof_json_store\10.1021_cm101943e\raw_output.json,mof_json_store\10.1021_cm101943e\synthesis_002.json,no,,MOF-5 (IRMOF-1),,Cu(NO3)2,,0.6 mmol (0.156 g),0.6,mmol,nan,,,,,nan,,,,,terephthalic acid,BDC,0.2 mmol (0.033 g),0.2,mmol,,,,,,,,,,,,,,,,,,,,,"N,N-dimethylformamide",DMF,30 mL,30.0,,,,,105.0,105 °C,24.0,24 h,vial,static,"DMF, anhydrous chloroform",repeatedly; then soaked 24 h,150 °C under vacuum (10^-5 Torr) for 24 h,150.0,24.0,cubic crystals,,,,Zn4O cluster,,,2052.0,not_reported,not_reported,,hydrogen storage,10.1021/cm101943e,ok,
10.1021/cm101943e,downloaded\10.1021_cm101943e.pdf,SI downloaded\10.1021_cm101943e_SI.pdf,mof_json_store\10.1021_cm101943e\raw_output.json,mof_json_store\10.1021_cm101943e\synthesis_003.json,no,,MOF-5 (IRMOF-1),,Ni(CH3COO)2·4H2O,,1 mmol,1,mmol,nan,,,,,nan,,,,,terephthalic acid,BDC,0.33 mmol,0.33,mmol,,,,,,,,,,,,,,,,,,,,,"N,N-dimethylformamide",DMF,30 mL,30.0,,,,,105.0,105 °C,24.0,24 h,vial,static,"DMF, anhydrous chloroform",repeatedly; then soaked 24 h,150 °C under vacuum (10^-5 Torr) for 24 h,150.0,24.0,,,,,Zn4O cluster,,,1307.0,not_reported,not_reported,,hydrogen storage,10.1021/cm101943e,ok,
10.1021/cm101943e,downloaded\10.1021_cm101943e.pdf,SI downloaded\10.1021_cm101943e_SI.pdf,mof_json_store\10.1021_cm101943e\raw_output.json,mof_json_store\10.1021_cm101943e\synthesis_004.json,no,,MOF-5 (IRMOF-1),,Ni(CH3COO)2·4H2O,,3 mmol,3,mmol,nan,,,,,nan,,,,,terephthalic acid,BDC,1 mmol,1.0,mmol,,,,,,,,,,,,,,,,,,,,,"N,N-dimethylformamide",DMF,30 mL,30.0,,,,,105.0,105 °C,24.0,24 h,vial,static,"DMF, anhydrous chloroform",repeatedly; then soaked 24 h,150 °C under vacuum (10^-5 Torr) for 24 h,150.0,24.0,,,,,Zn4O cluster,,,1006.0,not_reported,not_reported,,hydrogen storage,10.1021/cm101943e,ok,
10.1021/cm101943e,downloaded\10.1021_cm101943e.pdf,SI downloaded\10.1021_cm101943e_SI.pdf,mof_json_store\10.1021_cm101943e\raw_output.json,mof_json_store\10.1021_cm101943e\synthesis_005.json,no,,MOF-5 (IRMOF-1),,Cu(SO4)·5H2O,,6 mmol,6,mmol,nan,,,,,nan,,,,,terephthalic acid,BDC,2 mmol,2.0,mmol,,,,,,,,,,,,,,,,,,,,,"N,N-dimethylformamide",DMF,30 mL,30.0,,,,,105.0,105 °C,24.0,24 h,vial,static,"DMF, anhydrous chloroform",repeatedly; then soaked 24 h,150 °C under vacuum (10^-5 Torr) for 24 h,150.0,24.0,,,,,Zn4O cluster,,,913.0,not_reported,not_reported,,hydrogen storage,10.1021/cm101943e,ok,
10.1021/cm101943e,downloaded\10.1021_cm101943e.pdf,SI downloaded\10.1021_cm101943e_SI.pdf,mof_json_store\10.1021_cm101943e\raw_output.json,mof_json_store\10.1021_cm101943e\synthesis_006.json,no,,MOF-5 (IRMOF-1),,Co(NO3)2·6H2O,,3 mmol,3,mmol,nan,,,,,nan,,,,,terephthalic acid,BDC,1 mmol,1.0,mmol,,,,,,,,,,,,,,,,,,,,,"N,N-diethylformamide",DEF,30 mL,30.0,,,,,105.0,105 °C,24.0,24 h,vial,static,"DMF, anhydrous chloroform",repeatedly; then soaked 24 h,150 °C under vacuum (10^-5 Torr) for 24 h,150.0,24.0,,,,,Zn4O cluster,,,3440.0,not_reported,not_reported,,hydrogen storage,10.1021/cm101943e,ok,
10.1002/ejic.201601100,downloaded\10.1002_ejic.201601100.pdf,SI downloaded\10.1002_ejic.201601100_SI.pdf,mof_json_store\10.1002_ejic.201601100\raw_output.json,mof_json_store\10.1002_ejic.201601100\synthesis_001.json,yes,No CP at 60 °C (3–6 h) or at 130 °C (48 h) or 150 °C (1 h); mixtures at some conditions,Zn-B,1456438,Co(NO3)2·6H2O,,"10 mg, 0.033 mmol",0.033,mmol,nan,,,,,nan,,,,,"1,3,5-tris[2,6-dimethyl-4-(α-carboxy)methoxyphenyl]benzene",H3BTA,"10 mg, 0.016 mmol",0.016,mmol,,,,,,,,,,,,,,,,,,,,,"N,N-diethylformamide",DEF,"DEF/EtOH/H2O (4:2:1 v/v/v), total 3.5 mL",3.5,ethanol,EtOH,"part of DEF/EtOH/H2O (4:2:1 v/v/v), total 3.5 mL",,90.0,90 °C,12.0,12 h,tightly capped glass vial,static,,,,,,irregular block-shaped crystals,,,,Zn1 tetrahedral + Zn2 octahedral 1D rod SBU,"a=18.7079(2) Å, b=18.7079(2) Å, c=20.6747(3) Å, tetragonal, P43212",,,not_reported,not_reported,,,10.1002/ejic.201601100,ok,
10.1002/ejic.201601100,downloaded\10.1002_ejic.201601100.pdf,SI downloaded\10.1002_ejic.201601100_SI.pdf,mof_json_store\10.1002_ejic.201601100\raw_output.json,mof_json_store\10.1002_ejic.201601100\synthesis_002.json,yes,No CP at 60 °C (3–6 h) or at 130 °C (48 h) or 150 °C (1 h); mixtures at some conditions,Zn-N,1456437,Cu(SO4)·5H2O,,"68 mg, 0.23 mmol",0.23,mmol,Ni(CH3COO)2·4H2O,,,,,nan,,,,,"1,3,5-tris[2,6-dimethyl-4-(α-carboxy)methoxyphenyl]benzene",H3BTA,"70 mg, 0.114 mmol",0.114,mmol,,,,,,,,,,,,,,,,,,,,,"N,N-diethylformamide",DEF,"DEF/EtOH/H2O (4:2:1 v/v/v), total 3.5 mL",3.5,ethanol,EtOH,"part of DEF/EtOH/H2O (4:2:1 v/v/v), total 3.5 mL",,90.0,90 °C,48.0,48 h,tightly capped glass vial,static,,,,,,needle-shaped crystals,,,,μ3-O bridged Zn 1D rod SBU,"a=14.604(5) Å, b=30.754(5) Å, c=17.417(5) Å, β=91.177(5)°, monoclinic, P21/n",,,not_reported,not_reported,,,10.1002/ejic.201601100,ok,
10.1002/ejic.201601100,downloaded\10.1002_ejic.201601100.pdf,SI downloaded\10.1002_ejic.201601100_SI.pdf,mof_json_store\10.1002_ejic.201601100\raw_output.json,mof_json_store\10.1002_ejic.201601100\synthesis_003.json,yes,No CP at 60 °C (3–6 h) or at 130 °C (48 h) or 150 °C (1 h); mixtures at some conditions,Zn-R,1456436,Cu(SO4)·5H2O,,"10 mg, 0.033 mmol",0.033,mmol,Ni(CH3COO)2·4H2O,,,,,nan,,,,,"1,3,5-tris[2,6-dimethyl-4-(α-carboxy)methoxyphenyl]benzene",H3BTA,"10 mg, 0.016 mmol",0.016,mmol,,,,,,,,,,,,,,,,,,,,,"N,N-diethylformamide",DEF,"DEF/EtOH/H2O (4:2:1 v/v/v), total 3.5 mL",3.5,ethanol,EtOH,"part of DEF/EtOH/H2O (4:2:1 v/v/v), total 3.5 mL",,60.0,60 °C,48.0,48 h (then cooled to RT over 6 h),tightly capped glass vial,static,,,,,,rod-shaped crystals,,,,Zn1 trigonal-bipyramidal + Zn2 octahedral 1D rod SBU; hydroxide counteranion,"a=18.777(2) Å, b=8.7423(12) Å, c=29.733(4) Å, β=90.225(4)°, monoclinic, P21/n",,,not_reported,not_reported,,,10.1002/ejic.201601100,ok,
10.1021/cg301312v,downloaded\10.1021_cg301312v.pdf,SI downloaded\10.1021_cg301312v_SI.pdf,mof_json_store\10.1021_cg301312v\raw_output.json,mof_json_store\10.1021_cg301312v\synthesis_001.json,yes,Temperature screening: 105 °C gave mixture of 1 and 2; 75 °C (with molecular sieves) gave mixture of 2 and uncharacterized 3; only 120 °C yielded 1 exclusively; synthesis of 2 could not be optimized further.,,894482,Cu(SO4)·5H2O,,29 mg (0.1 mmol),0.1,mmol,Ni(CH3COO)2·4H2O,,,,,nan,,,,,3-(4-pyridyl)benzoic acid,34pba,80 mg (0.4 mmol),0.4,mmol,,,,,,,,,,,,,,,,,,,,,"N,N-dimethylformamide",DMF,5 mL,5.0,methanol,MeOH,2 mL,2.0,120.0,120 °C,24.0,24 h,autoclave,static,,,,,,large light-purple truncated prisms,,0.16 × 0.18 × 0.33 mm,bcu,Co2(34pba)8 8-connected SBU,"a=18.0941(7) Å, b=14.3903(6) Å, c=19.1497(8) Å, Pbca",,,not_reported,not_reported,,sensing,10.1021/cg301312v,ok,
10.1021/cg301312v,downloaded\10.1021_cg301312v.pdf,SI downloaded\10.1021_cg301312v_SI.pdf,mof_json_store\10.1021_cg301312v\raw_output.json,mof_json_store\10.1021_cg301312v\synthesis_002.json,yes,Temperature screening: 105 °C gave mixture of 1 and 2; 75 °C (with molecular sieves) gave mixture of 2 and uncharacterized 3; only 120 °C yielded 1 exclusively; synthesis of 2 could not be optimized further.,,894483,Cu(SO4)·5H2O,,29 mg (0.1 mmol),0.1,mmol,Ni(CH3COO)2·4H2O,,,,,nan,,,,,3-(4-pyridyl)benzoic acid,34pba,80 mg (0.4 mmol),0.4,mmol,,,,,,,,,,,molecular sieves,,present,,,,,,,,"N,N-dimethylformamide",DMF,5 mL,5.0,methanol,MeOH,2 mL,2.0,75.0,75 °C,24.0,24 h,autoclave,static,,,,,,small dark-purple diamond-shaped crystals,,0.17 × 0.17 × 0.39 mm,sql,Co(II) 4-connected node,"a=b=11.4957(8) Å, c=37.257(4) Å, P43212",,,not_reported,not_reported,,,10.1021/cg301312v,ok,
10.1021/acsami.1c14453,downloaded\10.1021_acsami.1c14453.pdf,SI downloaded\10.1021_acsami.1c14453_SI.pdf,mof_json_store\10.1021_acsami.1c14453\raw_output.json,mof_json_store\10.1021_acsami.1c14453\synthesis_001.json,no,,Bi(HHTP),,Cu(SO4)·5H2O,,238 mg (0.616 mmol),0.616,mmol,Ni(CH3COO)2·4H2O,,,,,nan,,,,,"2,3,6,7,10,11-hexahydroxytriphenylene",HHTP,100 mg (0.308 mmol),100.0,mg,,,,,,,,,,,,,,,,,,,,,water (deionized),H2O,200 mL,200.0,,,,,85.0,85 °C,24.0,24 h,round-bottom flask,stirred,"H2O, EtOAc",H2O wash at 50 °C for 24 h (water exchanged after 6 h); EtOAc solvent exchange 3 days with daily exchanges,"EtOAc solvent exchange for 3 days, then dried in vacuum oven for 24 h",,24.0,dark green/blue microcrystalline powder; rectangular-shaped crystallites,,,,Bi–catecholate chains (rod SBU),,,26.8,not_reported,not_reported,466.0,sensing,10.1021/acsami.1c14453,ok,
10.1021/acsami.1c14453,downloaded\10.1021_acsami.1c14453.pdf,SI downloaded\10.1021_acsami.1c14453_SI.pdf,mof_json_store\10.1021_acsami.1c14453\raw_output.json,mof_json_store\10.1021_acsami.1c14453\synthesis_002.json,no,,Bi(HHTP),,Co(NO3)2·6H2O,,119 mg (0.308 mmol),0.308,mmol,Ni(CH3COO)2·4H2O,,,,,nan,,,,,"2,3,6,7,10,11-hexahydroxytriphenylene",HHTP,100 mg (0.308 mmol),100.0,mg,,,,,,,,,,,,,,,,,,,,,water (deionized),H2O,200 mL,200.0,,,,,85.0,85 °C,24.0,24 h,round-bottom flask,stirred,"H2O, EtOAc",H2O wash at 50 °C for 24 h (water exchanged after 6 h); EtOAc solvent exchange 3 days with daily exchanges,"EtOAc solvent exchange for 3 days, then dried in vacuum oven for 24 h",,24.0,dark green/blue microcrystalline powder; rectangular-shaped crystallites,,,,Bi–catecholate chains (rod SBU),,,26.8,not_reported,not_reported,466.0,sensing,10.1021/acsami.1c14453,ok,
10.1002/anie.202214748,downloaded\10.1002_anie.202214748.pdf,SI downloaded\10.1002_anie.202214748_SI.pdf,mof_json_store\10.1002_anie.202214748\raw_output.json,mof_json_store\10.1002_anie.202214748\synthesis_001.json,no,,1-Dy,2205311,Co(NO3)2·6H2O,,"15.1 mg, 0.04 mmol",0.04,mmol,Ni(CH3COO)2·4H2O,,,,,nan,,,,,"(S,S)-H4L",H4L,"37.1 mg, 0.03 mmol",0.03,mmol,,,,,,,,,,,acetic acid,HOAc,0.5 mL,0.5,mL,,,,,,"N,N-dimethylformamide",DMF,5 mL,5.0,,,,,100.0,100 °C,48.0,48 h,10 mL vial with screw cap,static,"acetone; also DMF, acetone for exchange","DMF 3×, acetone 3× (for exchange)",100 °C under vacuum for 10 h,100.0,10.0,rod-shaped single crystals,85.0,,,Dy2(COO)8 6-connected SBU + 1D Dy(OH)(CO2)2(H2O) rod; 8-c metalloligand,"a=b=39.9001(9) Å, c=31.4985(6) Å, I4122",,1316.0,yes,not_reported,450.0,,10.1002/anie.202214748,ok,
10.1002/anie.202214748,downloaded\10.1002_anie.202214748.pdf,SI downloaded\10.1002_anie.202214748_SI.pdf,mof_json_store\10.1002_anie.202214748\raw_output.json,mof_json_store\10.1002_anie.202214748\synthesis_002.json,no,,2-Dy,,Co(NO3)2·6H2O,,"18.3 mg, 0.04 mmol",0.04,mmol,Ni(CH3COO)2·4H2O,,,,,nan,,,,,"(S,S)-H4L",H4L,"37.1 mg, 0.03 mmol",0.03,mmol,,,,,,,,,,,2-fluorobenzoic acid,2-FBA,200 mg,200.0,mg,,,,,,"N,N-dimethylformamide",DMF,5 mL,5.0,,,,,100.0,100 °C,24.0,24 h,10 mL vial with screw cap,static,"acetone; also DMF, acetone for exchange","DMF 3×, acetone 3× (for exchange)",100 °C under vacuum for 10 h,100.0,10.0,large colorless polyhedral crystals,72.0,,,planar 6-connected Sc4-type analogue SBU (Dy version) with 3-c T-shaped linker,shares structure with 2-Sc; I4122,,1864.0,yes,not_reported,450.0,,10.1002/anie.202214748,ok,
10.1002/anie.202214748,downloaded\10.1002_anie.202214748.pdf,SI downloaded\10.1002_anie.202214748_SI.pdf,mof_json_store\10.1002_anie.202214748\raw_output.json,mof_json_store\10.1002_anie.202214748\synthesis_003.json,no,,2-Sc,2205310,Co(NO3)2·6H2O,,"10.0 mg, 0.04 mmol",0.04,mmol,Ni(CH3COO)2·4H2O,,,,,nan,,,,,"(S,S)-H4L",H4L,"37.1 mg, 0.03 mmol",0.03,mmol,,,,,,,,,,,2-fluorobenzoic acid,2-FBA,200 mg,200.0,mg,,,,,,"N,N-dimethylformamide",DMF,5 mL,5.0,,,,,100.0,100 °C,24.0,24 h,10 mL vial with screw cap,static,acetone,,,,,polyhedral crystals,75.0,,,Sc4(μ2-O)2(H2O)4(CO2)8 planar 6-connected cluster + 3-c linker,"a=b=36.163(5) Å, c=36.801(7) Å, I4122",,,yes,not_reported,,,10.1002/anie.202214748,ok,
10.1021/jacs.2c13835,downloaded\10.1021_jacs.2c13835.pdf,SI downloaded\10.1021_jacs.2c13835_SI.pdf,mof_json_store\10.1021_jacs.2c13835\raw_output.json,mof_json_store\10.1021_jacs.2c13835\synthesis_001.json,no,,c-HBC-6O-Cu,,Co(NO3)2·6H2O,,9.6 mg (0.04 mmol),0.04,mmol,Cu(SO4)·5H2O,,,,,nan,,,,,"2,3,10,11,18,19-hexahydroxy-cata-hexabenzocoronene",c-HBC-6OH,7.0 mg (0.01 mmol),0.01,mmol,,,,,,,,,,,,,,,,,,,,,water,H2O,2.0 mL,2.0,"N,N-dimethylacetamide",DMAc,0.5 mL,0.5,85.0,85 °C,72.0,72 h,,,"H2O, DMF, acetone",,dried under vacuum at room temperature for 24 h,,24.0,black-brown microcrystals; lamellar morphology,78.0,,,Cu(II)-catecholate square-planar nodes,"R-3m; a = b = 27.71 Å, c = 29.19 Å, α = β = 90°, γ = 120°",,228.0,not_reported,not_reported,,,10.1021/jacs.2c13835,ok,
10.1021/jacs.2c13835,downloaded\10.1021_jacs.2c13835.pdf,SI downloaded\10.1021_jacs.2c13835_SI.pdf,mof_json_store\10.1021_jacs.2c13835\raw_output.json,mof_json_store\10.1021_jacs.2c13835\synthesis_002.json,no,,c-HBC-8O-Cu,,Co(NO3)2·6H2O,,48.3 mg (0.2 mmol),0.2,mmol,Cu(SO4)·5H2O,,,,,nan,,,,,"2,3,6,7,14,15,18,19-octahydroxy-cata-hexabenzocoronene",c-HBC-8OH,36.4 mg (0.05 mmol),0.05,mmol,,,,,,,,,,,,,,,,,,,,,water,H2O,4.6 mL,4.6,"N,N-dimethylformamide",DMF,0.4 mL,0.4,85.0,85 °C,72.0,72 h,,,"H2O, DMF, acetone",,dried under vacuum at room temperature for 24 h,,24.0,black microcrystals; rod-like morphology,92.0,,,Cu(II)-catecholate square-planar nodes,"C2/m; a = 16.44 Å, b = 27.98 Å, c = 3.81 Å, α = β = 90°, γ = 98.31°",,163.0,not_reported,not_reported,,,10.1021/jacs.2c13835,ok,
10.1021/jacs.2c13835,downloaded\10.1021_jacs.2c13835.pdf,SI downloaded\10.1021_jacs.2c13835_SI.pdf,mof_json_store\10.1021_jacs.2c13835\raw_output.json,mof_json_store\10.1021_jacs.2c13835\synthesis_003.json,no,,c-HBC-12O-Cu,,Co(NO3)2·6H2O,,38.7 mg (0.16 mmol),0.16,mmol,Cu(SO4)·5H2O,,,,,nan,,,,,"2,3,6,7,10,11,14,15,18,19,22,23-dodecahydroxy-cata-hexabenzocoronene",c-HBC-12OH,31.7 mg (0.04 mmol),0.04,mmol,,,,,,,,,,,,,,,,,,,,,water,H2O,2.3 mL,2.3,"N,N-dimethylformamide",DMF,0.2 mL,0.2,85.0,85 °C,72.0,72 h,,,"H2O, DMF, acetone",,dried under vacuum at room temperature for 24 h,,24.0,black microcrystals; nanowire morphology,96.0,,,Cu(II)-catecholate square-planar nodes,"C2/m; a = 16.53 Å, b = 28.34 Å, c = 15.39 Å, α = β = 90°, γ = 98.33°",,116.0,not_reported,not_reported,,,10.1021/jacs.2c13835,ok,
10.1021/jacs.5c08920,downloaded\10.1021_jacs.5c08920.pdf,SI downloaded\10.1021_jacs.5c08920_SI.pdf,mof_json_store\10.1021_jacs.5c08920\raw_output.json,mof_json_store\10.1021_jacs.5c08920\synthesis_001.json,no,,HIAM-112-Li,,Co(NO3)2·6H2O,LiCl,"10 mg, 0.24 mmol",0.24,mmol,Cu(SO4)·5H2O,,,,,nan,,,,,"2,2′,4,4′,6,6′-hexamethyl-3,3′,5,5′-tetra(3,5-dicarboxyphenyl)-biphenyl",H8TDBPB,"30 mg, 0.03 mmol",0.03,mmol,,,,,,,,,,,,,,,,,,,,,"N,N-dimethylformamide",DMF,10 mL,10.0,water,H2O,1 mL,1.0,100.0,100 °C,72.0,3 days,20 mL glass bottle,static,,,150 °C under vacuum for 12 h,150.0,12.0,colorless crystals,71.0,,,"Li+ 4-connected; linker 8-connected (8,4-c)",,,262.0,not_reported,not_reported,,alkane-alkene separation,10.1021/jacs.5c08920,ok,
10.1021/jacs.5c08920,downloaded\10.1021_jacs.5c08920.pdf,SI downloaded\10.1021_jacs.5c08920_SI.pdf,mof_json_store\10.1021_jacs.5c08920\raw_output.json,mof_json_store\10.1021_jacs.5c08920\synthesis_002.json,no,,HIAM-112-Na,,Co(NO3)2·6H2O,NaCl,"10 mg, 0.17 mmol",0.17,mmol,Cu(SO4)·5H2O,,,,,nan,,,,,"2,2′,4,4′,6,6′-hexamethyl-3,3′,5,5′-tetra(3,5-dicarboxyphenyl)-biphenyl",H8TDBPB,"30 mg, 0.03 mmol",0.03,mmol,,,,,,,,,,,,,,,,,,,,,"N,N-dimethylformamide",DMF,10 mL,10.0,water,H2O,1 mL,1.0,100.0,100 °C,72.0,3 days,20 mL glass bottle,static,EtOH,"3 days, refreshed 3× per day",150 °C under vacuum for 12 h,150.0,12.0,colorless crystals,67.0,,,"Na+ (two types) 4-connected; linker 12-connected (12,4,4-c)",,4.5,1321.0,yes,not_reported,,alkane-alkene separation,10.1021/jacs.5c08920,ok,
10.1021/jacs.5c08920,downloaded\10.1021_jacs.5c08920.pdf,SI downloaded\10.1021_jacs.5c08920_SI.pdf,mof_json_store\10.1021_jacs.5c08920\raw_output.json,mof_json_store\10.1021_jacs.5c08920\synthesis_003.json,no,,HIAM-112-K,,Co(NO3)2·6H2O,KCl,"10 mg, 0.13 mmol",0.13,mmol,Cu(SO4)·5H2O,,,,,nan,,,,,"2,2′,4,4′,6,6′-hexamethyl-3,3′,5,5′-tetra(3,5-dicarboxyphenyl)-biphenyl",H8TDBPB,"30 mg, 0.03 mmol",0.03,mmol,,,,,,,,,,,,,,,,,,,,,"N,N-dimethylformamide",DMF,10 mL,10.0,water,H2O,1 mL,1.0,100.0,100 °C,72.0,3 days,20 mL glass bottle,static,EtOH,"3 days, refreshed 3× per day",150 °C under vacuum for 12 h,150.0,12.0,colorless crystals,65.0,,,"K1 6-connected, K2 5-connected; linker 16-connected (16,5,6-c)",,4.5,1367.0,yes,not_reported,,alkane-alkene separation,10.1021/jacs.5c08920,ok,
10.1021/jacs.5c08920,downloaded\10.1021_jacs.5c08920.pdf,SI downloaded\10.1021_jacs.5c08920_SI.pdf,mof_json_store\10.1021_jacs.5c08920\raw_output.json,mof_json_store\10.1021_jacs.5c08920\synthesis_004.json,no,,HIAM-112-Rb,,AlCl3,RbCl,"10 mg, 0.08 mmol",0.08,mmol,nan,,,,,nan,,,,,"2,2′,4,4′,6,6′-hexamethyl-3,3′,5,5′-tetra(3,5-dicarboxyphenyl)-biphenyl",H8TDBPB,"30 mg, 0.03 mmol",0.03,mmol,,,,,,,,,,,,,,,,,,,,,"N,N-dimethylformamide",DMF,10 mL,10.0,water,H2O,1 mL,1.0,100.0,100 °C,72.0,3 days,20 mL glass bottle,static,acetonitrile,"3 days, refreshed 3× per day",150 °C under vacuum for 12 h,150.0,12.0,colorless crystals,54.0,,,"Rb1 6-connected, Rb2 5-connected; linker 16-connected (16,5,6-c)",,4.5,1338.0,yes,not_reported,,alkane-alkene separation,10.1021/jacs.5c08920,ok,
10.1021/jacs.5c08920,downloaded\10.1021_jacs.5c08920.pdf,SI downloaded\10.1021_jacs.5c08920_SI.pdf,mof_json_store\10.1021_jacs.5c08920\raw_output.json,mof_json_store\10.1021_jacs.5c08920\synthesis_005.json,no,,HIAM-112-Cs,,AlCl3,CsCl,"10 mg, 0.06 mmol",0.06,mmol,nan,,,,,nan,,,,,"2,2′,4,4′,6,6′-hexamethyl-3,3′,5,5′-tetra(3,5-dicarboxyphenyl)-biphenyl",H8TDBPB,"30 mg, 0.03 mmol",0.03,mmol,,,,,,,,,,,,,,,,,,,,,"N,N-dimethylformamide",DMF,10 mL,10.0,water,H2O,1 mL,1.0,100.0,100 °C,72.0,3 days,20 mL glass bottle,static,,,150 °C under vacuum for 12 h,150.0,12.0,colorless crystals,40.0,,,"Cs1 6-connected, Cs2 5-connected; linker 11-connected (11,5,6-c)",,,41.0,not_reported,not_reported,,alkane-alkene separation,10.1021/jacs.5c08920,ok,
10.1039/c9sc00178f,downloaded\10.1039_c9sc00178f.pdf,SI downloaded\10.1039_c9sc00178f_SI.pdf,mof_json_store\10.1039_c9sc00178f\raw_output.json,mof_json_store\10.1039_c9sc00178f\synthesis_001.json,yes,Screened diazo-coupling conditions gave only reduced products or amorphous; HL8′+L8′′ with Zr/Hf gave floccule; BUT-109(Hf) remained microcrystalline after numerous trials.,BUT-101(Cu),,AlCl3·6H2O,,"0.02 mmol, 5 mg",0.02,mmol,nan,,,,,nan,,,,,"4′-nitro-[1,1′-biphenyl]-3,5-dicarboxylic acid",,"0.01 mmol, 3 mg",0.01,mmol,,,,,,,,,,,,,,,,,,,,,"N,N-dimethylacetamide",DMA,1 mL,1.0,water,H2O,0.2 mL,0.2,80.0,80 °C,24.0,24 h,4 mL glass vial,static,"DMA, acetone",,"Solvent exchange in DMF at 80 °C for 24 h, then acetone for 2 days (refresh every 12 h); activate under high vacuum at 60 °C for 5 h",60.0,5.0,blue rod-like crystals,78.0,,eea,M2(COO)4 paddle-wheel SBU,,,1150.0,not_reported,not_reported,,,10.1039/c9sc00178f,ok,
10.1039/c9sc00178f,downloaded\10.1039_c9sc00178f.pdf,SI downloaded\10.1039_c9sc00178f_SI.pdf,mof_json_store\10.1039_c9sc00178f\raw_output.json,mof_json_store\10.1039_c9sc00178f\synthesis_002.json,yes,Screened diazo-coupling conditions gave only reduced products or amorphous; HL8′+L8′′ with Zr/Hf gave floccule; BUT-109(Hf) remained microcrystalline after numerous trials.,BUT-101(Zn),,AlCl3·6H2O,,"0.02 mmol, 6 mg",0.02,mmol,nan,,,,,nan,,,,,"4′-nitro-[1,1′-biphenyl]-3,5-dicarboxylic acid",,"0.01 mmol, 3 mg",0.01,mmol,,,,,,,,,,,,,,,,,,,,,"N,N-dimethylformamide",DMF,1 mL,1.0,methanol,MeOH,0.5 mL,0.5,80.0,80 °C,48.0,48 h,4 mL glass vial,static,"DMF, acetone",,"Solvent exchange in DMF at 80 °C for 24 h, then acetone for 2 days (refresh every 12 h); activate under high vacuum at 60 °C for 5 h",60.0,5.0,yellow block crystals,70.0,,eea,M2(COO)4 paddle-wheel SBU,,,1071.0,not_reported,not_reported,,,10.1039/c9sc00178f,ok,
10.1039/c9sc00178f,downloaded\10.1039_c9sc00178f.pdf,SI downloaded\10.1039_c9sc00178f_SI.pdf,mof_json_store\10.1039_c9sc00178f\raw_output.json,mof_json_store\10.1039_c9sc00178f\synthesis_003.json,yes,Screened diazo-coupling conditions gave only reduced products or amorphous; HL8′+L8′′ with Zr/Hf gave floccule; BUT-109(Hf) remained microcrystalline after numerous trials.,BUT-102,,AlCl3·6H2O,,"0.02 mmol, 6 mg",0.02,mmol,nan,,,,,nan,,,,,"4′-nitro-[1,1′-biphenyl]-3,5-dicarboxylic acid",,"0.01 mmol, 3 mg",0.01,mmol,,,,,,,,,,,,,,,,,,,,,"N,N-dimethylformamide",DMF,1 mL,1.0,methanol,MeOH,0.3 mL,0.3,70.0,70 °C,24.0,24 h,4 mL glass vial,static,"DMF, acetone",,"Solvent exchange in DMF at 80 °C for 24 h, then acetone for 2 days (refresh every 12 h); activate under high vacuum at 60 °C for 5 h",60.0,5.0,lamellar crystals,62.0,,,Cd2 SBU-linked 2D layers,,,,not_reported,not_reported,,,10.1039/c9sc00178f,ok,
10.1039/c9sc00178f,downloaded\10.1039_c9sc00178f.pdf,SI downloaded\10.1039_c9sc00178f_SI.pdf,mof_json_store\10.1039_c9sc00178f\raw_output.json,mof_json_store\10.1039_c9sc00178f\synthesis_004.json,yes,Screened diazo-coupling conditions gave only reduced products or amorphous; HL8′+L8′′ with Zr/Hf gave floccule; BUT-109(Hf) remained microcrystalline after numerous trials.,BUT-103,,Yb(NO3)3·5H2O,,"0.02 mmol, 4 mg",0.02,mmol,nan,,,,,nan,,,,,"4′-nitro-[1,1′-biphenyl]-3,5-dicarboxylic acid",,"0.01 mmol, 3 mg",0.01,mmol,,,,,,,,,,,,,,,,,,,,,"N,N-dimethylformamide",DMF,1 mL,1.0,ethanol,EtOH,0.25 mL,0.25,90.0,90 °C,40.0,40 h,4 mL glass vial,static,"DMF, acetone",,"Solvent exchange in DMF at 80 °C for 24 h, then acetone for 2 days (refresh every 12 h); activate under high vacuum at 60 °C for 5 h",60.0,5.0,yellow block crystals,63.0,,,Mn2 cluster-linked 2D layers,,,,not_reported,not_reported,,,10.1039/c9sc00178f,ok,
10.1039/c9sc00178f,downloaded\10.1039_c9sc00178f.pdf,SI downloaded\10.1039_c9sc00178f_SI.pdf,mof_json_store\10.1039_c9sc00178f\raw_output.json,mof_json_store\10.1039_c9sc00178f\synthesis_005.json,yes,Screened diazo-coupling conditions gave only reduced products or amorphous; HL8′+L8′′ with Zr/Hf gave floccule; BUT-109(Hf) remained microcrystalline after numerous trials.,BUT-104,,Co(CH3COO)2·4H2O,,"0.02 mmol, 7 mg",0.02,mmol,nan,,,,,nan,,,,,"5′-nitro-[1,1′:3′,1′′-terphenyl]-4,4′′-dicarboxylic acid",,"0.01 mmol, 4 mg",0.01,mmol,,,,,,,,,,,formic acid,,0.8 mL,0.8,mL,,,,,,"N,N-dimethylformamide",DMF,2 mL,2.0,,,,,120.0,120 °C,360.0,15 days,4 mL glass vial,static,"DMF, acetone",,"Solvent exchange in DMF at 80 °C for 24 h, then acetone for 2 days (refresh every 12 h); activate under high vacuum at 60 °C for 5 h",60.0,5.0,yellow block crystals,68.0,,scu,Zr6O8 8-connected cluster,,,2346.0,not_reported,not_reported,,,10.1039/c9sc00178f,ok,
10.1039/c9sc00178f,downloaded\10.1039_c9sc00178f.pdf,SI downloaded\10.1039_c9sc00178f_SI.pdf,mof_json_store\10.1039_c9sc00178f\raw_output.json,mof_json_store\10.1039_c9sc00178f\synthesis_006.json,yes,Screened diazo-coupling conditions gave only reduced products or amorphous; HL8′+L8′′ with Zr/Hf gave floccule; BUT-109(Hf) remained microcrystalline after numerous trials.,BUT-105,,Co(CH3COO)2·4H2O,,"0.02 mmol, 6 mg",0.02,mmol,nan,,,,,nan,,,,,"5′-nitro-[1,1′:3′,1′′-terphenyl]-4,4′′-dicarboxylic acid",,"0.01 mmol, 4 mg",0.01,mmol,,,,,,,,,,,,,,,,,,,,,"N,N-dimethylformamide",DMF,1 mL,1.0,water,H2O,30 μL,0.03,50.0,50 °C,360.0,15 days,4 mL glass vial,static,"DMF, acetone",,"Solvent exchange in DMF at 80 °C for 24 h, then acetone for 2 days (refresh every 12 h); activate under high vacuum at 60 °C for 5 h",60.0,5.0,yellow block crystals,82.0,,,Zn5 cluster; 8-connected SBU with 4-connected linker,,,2410.0,not_reported,not_reported,,,10.1039/c9sc00178f,ok,
10.1039/c9sc00178f,downloaded\10.1039_c9sc00178f.pdf,SI downloaded\10.1039_c9sc00178f_SI.pdf,mof_json_store\10.1039_c9sc00178f\raw_output.json,mof_json_store\10.1039_c9sc00178f\synthesis_007.json,yes,Screened diazo-coupling conditions gave only reduced products or amorphous; HL8′+L8′′ with Zr/Hf gave floccule; BUT-109(Hf) remained microcrystalline after numerous trials.,BUT-106,,Zn(NO3)2·4H2O,,"0.02 mmol, 5 mg",0.02,mmol,nan,,,,,nan,,,,,"5′-nitro-[1,1′:3′,1′′-terphenyl]-4,4′′-dicarboxylic acid",,"0.01 mmol, 4 mg",0.01,mmol,,,,,,,,,,,hydrochloric acid (4 M aqueous),HCl (4 M),8 μL,0.008,mL,,,,,,"N,N-dimethylformamide",DMF,1 mL,1.0,methanol,MeOH,0.4 mL,0.4,80.0,80 °C,72.0,72 h,4 mL glass vial,static,"DMF, acetone",,"Solvent exchange in DMF at 80 °C for 24 h, then acetone for 2 days (refresh every 12 h); activate under high vacuum at 60 °C for 5 h",60.0,5.0,lamellar crystals,47.0,,,Mixed single Cd and Cd3 cluster nodes,,,513.0,not_reported,not_reported,,,10.1039/c9sc00178f,ok,
