Repository: zzhenglab/MOFinder

# MOFinder

MOFinder extracts MOF synthesis information from the literature, reconstructs evidence-supported negative reaction records, and prepares datasets for synthesis-outcome prediction.
[Web application](https://mofinder.chemistry.wustl.edu/) | [Demos](Demo/README.md) | [Source code](docs/source_to_code.md) | [Workflow guide](docs/workflow.md) | [Model evaluation](docs/evaluation.md)

## Quick start

The workflow runs through Python commands. Python 3.10 or newer is required. Clone the repository and initialize its related applications:

```bash
git clone --recurse-submodules https://github.com/zzhenglab/MOFinder.git
cd MOFinder
```

Start with the two offline demonstrations:

```bash

File: mof_extraction_1_2.csv (part 62 of 305)
doi,main_pdf,si_pdf,raw_output,parsed_json,article_trial_or_failure,article_trial_or_failure_notes,mof_name,crystal_code,metal_1,metal_1_abbr,metal_1_amount_text,metal_1_amount_value,metal_1_amount_unit,metal_2,metal_2_abbr,metal_2_amount_text,metal_2_amount_value,metal_2_amount_unit,metal_3,metal_3_abbr,metal_3_amount_text,metal_3_amount_value,metal_3_amount_unit,linker_1,linker_1_abbr,linker_1_amount_text,linker_1_amount_value,linker_1_amount_unit,linker_2,linker_2_abbr,linker_2_amount_text,linker_2_amount_value,linker_2_amount_unit,linker_3,linker_3_abbr,linker_3_amount_text,linker_3_amount_value,linker_3_amount_unit,modulator_1,modulator_1_abbr,modulator_1_amount_text,modulator_1_amount_value,modulator_1_amount_unit,modulator_2,modulator_2_abbr,modulator_2_amount_text,modulator_2_amount_value,modulator_2_amount_unit,solvent_main,solvent_main_abbr,solvent_main_amount_text,solvent_main_ml,solvent_secondary,solvent_secondary_abbr,solvent_secondary_amount_text,solvent_secondary_ml,temperature_c,temperature_c_text,time_h,time_text,vessel_type,stirring,washing_solvent,washing_cycles,activation_text,activation_temp_c,activation_time_h,crystal_morphology,yield_percent,crystal_size,topology_code,metal_cluster_connectivity,unit_cell_short,pore_diameter_A,BET_surface_area_m2g,air_stable,water_stable,tga_decomposition_temp_c,applications,reference,status,error
10.1039/c9sc00178f,downloaded\10.1039_c9sc00178f.pdf,SI downloaded\10.1039_c9sc00178f_SI.pdf,mof_json_store\10.1039_c9sc00178f\raw_output.json,mof_json_store\10.1039_c9sc00178f\synthesis_008.json,yes,Screened diazo-coupling conditions gave only reduced products or amorphous; HL8′+L8′′ with Zr/Hf gave floccule; BUT-109(Hf) remained microcrystalline after numerous trials.,BUT-107,,Zn(NO3)2·4H2O,,"0.02 mmol, 8 mg",0.02,mmol,nan,,,,,nan,,,,,"5′-nitro-[1,1′:3′,1′′-terphenyl]-4,4′′-dicarboxylic acid",,"0.01 mmol, 4 mg",0.01,mmol,,,,,,,,,,,hydrochloric acid (4 M aqueous),HCl (4 M),16 μL,0.016,mL,,,,,,"N,N-dimethylformamide",DMF,2 mL,2.0,,,,,100.0,100 °C,48.0,48 h,4 mL glass vial,static,"DMF, acetone",,"Solvent exchange in DMF at 80 °C for 24 h, then acetone for 2 days (refresh every 12 h); activate under high vacuum at 60 °C for 5 h",60.0,5.0,yellow rhombic crystals,51.0,,,"Single In(III) node, 4-connected; two-fold interpenetrated",,,1788.0,not_reported,not_reported,,,10.1039/c9sc00178f,ok,
10.1039/c9sc00178f,downloaded\10.1039_c9sc00178f.pdf,SI downloaded\10.1039_c9sc00178f_SI.pdf,mof_json_store\10.1039_c9sc00178f\raw_output.json,mof_json_store\10.1039_c9sc00178f\synthesis_009.json,yes,Screened diazo-coupling conditions gave only reduced products or amorphous; HL8′+L8′′ with Zr/Hf gave floccule; BUT-109(Hf) remained microcrystalline after numerous trials.,BUT-108(Zr),,Cu(NO3)2,,"0.03 mmol, 10 mg",0.03,mmol,nan,,,,,nan,,,,,4-boronobenzoic acid,,"0.09 mmol, 15 mg",0.09,mmol,,,,,,,,,,,formic acid,,0.2 mL,0.2,mL,,,,,,"N,N-dimethylformamide",DMF,2 mL,2.0,,,,,120.0,120 °C,48.0,48 h,4 mL glass vial,static,"DMF, acetone",,"Solvent exchange in DMF at 80 °C for 24 h, then acetone for 2 days (refresh every 12 h); activate under high vacuum at 60 °C for 5 h",60.0,5.0,colorless block crystals,57.0,,spn,Zr6 6-connected cluster,,,1118.0,not_reported,not_reported,,,10.1039/c9sc00178f,ok,
10.1039/c9sc00178f,downloaded\10.1039_c9sc00178f.pdf,SI downloaded\10.1039_c9sc00178f_SI.pdf,mof_json_store\10.1039_c9sc00178f\raw_output.json,mof_json_store\10.1039_c9sc00178f\synthesis_010.json,yes,Screened diazo-coupling conditions gave only reduced products or amorphous; HL8′+L8′′ with Zr/Hf gave floccule; BUT-109(Hf) remained microcrystalline after numerous trials.,BUT-108(Hf),,FeSO4·7H2O,,"0.03 mmol, 10 mg",0.03,mmol,nan,,,,,nan,,,,,4-boronobenzoic acid,,"0.09 mmol, 15 mg",0.09,mmol,,,,,,,,,,,formic acid,,0.2 mL,0.2,mL,,,,,,"N,N-dimethylformamide",DMF,2 mL,2.0,,,,,120.0,120 °C,48.0,48 h,4 mL glass vial,static,"DMF, acetone",,"Solvent exchange in DMF at 80 °C for 24 h, then acetone for 2 days (refresh every 12 h); activate under high vacuum at 60 °C for 5 h",60.0,5.0,,49.0,,spn,Hf6 6-connected cluster,,,865.0,not_reported,not_reported,,,10.1039/c9sc00178f,ok,
10.1039/c9sc00178f,downloaded\10.1039_c9sc00178f.pdf,SI downloaded\10.1039_c9sc00178f_SI.pdf,mof_json_store\10.1039_c9sc00178f\raw_output.json,mof_json_store\10.1039_c9sc00178f\synthesis_011.json,yes,Screened diazo-coupling conditions gave only reduced products or amorphous; HL8′+L8′′ with Zr/Hf gave floccule; BUT-109(Hf) remained microcrystalline after numerous trials.,BUT-109(Zr),,Zn(NO3)2·6H2O,,"0.03 mmol, 10 mg",0.03,mmol,nan,,,,,nan,,,,,4-aminobenzoic acid,,"0.03 mmol, 4 mg",0.03,mmol,"isochromeno[6,5,4-def]isochromene-1,3,6,8-tetraone",,"0.02 mmol, 6 mg",0.02,mmol,,,,,,acetic acid,,0.4 mL,0.4,mL,,,,,,"N,N-dimethylformamide",DMF,2 mL,2.0,,,,,120.0,120 °C,24.0,24 h,4 mL glass vial,static,"DMF, acetone",,"Solvent exchange in DMF at 80 °C for 24 h, then acetone for 2 days (refresh every 12 h); activate under high vacuum at 60 °C for 5 h",60.0,5.0,colorless block crystals,6.8 mg,,ftw,Zr6 cluster; two-fold interpenetrated,,,,not_reported,not_reported,,,10.1039/c9sc00178f,ok,
10.1039/c9sc00178f,downloaded\10.1039_c9sc00178f.pdf,SI downloaded\10.1039_c9sc00178f_SI.pdf,mof_json_store\10.1039_c9sc00178f\raw_output.json,mof_json_store\10.1039_c9sc00178f\synthesis_012.json,yes,Screened diazo-coupling conditions gave only reduced products or amorphous; HL8′+L8′′ with Zr/Hf gave floccule; BUT-109(Hf) remained microcrystalline after numerous trials.,BUT-109(Hf),,Cd(NO3)2·4H2O,,"0.03 mmol, 10 mg",0.03,mmol,nan,,,,,nan,,,,,4-aminobenzoic acid,,"0.03 mmol, 4 mg",0.03,mmol,"isochromeno[6,5,4-def]isochromene-1,3,6,8-tetraone",,"0.02 mmol, 6 mg",0.02,mmol,,,,,,acetic acid,,0.4 mL,0.4,mL,,,,,,"N,N-dimethylformamide",DMF,2 mL,2.0,,,,,120.0,120 °C,24.0,24 h,4 mL glass vial,static,"DMF, acetone",,"Solvent exchange in DMF at 80 °C for 24 h, then acetone for 2 days (refresh every 12 h); activate under high vacuum at 60 °C for 5 h",60.0,5.0,small crystals,7.2 mg,,ftw,Hf6 cluster; two-fold interpenetrated,,,,not_reported,not_reported,,,10.1039/c9sc00178f,ok,
10.1021/acsami.4c20744,downloaded\10.1021_acsami.4c20744.pdf,SI downloaded\10.1021_acsami.4c20744_SI.pdf,mof_json_store\10.1021_acsami.4c20744\raw_output.json,mof_json_store\10.1021_acsami.4c20744\synthesis_001.json,yes,"Isostructural Ce-CP using H2cba could not be obtained despite varying pH, metal/solvent ratio, temperature, time, and base amount.",Ce-CP,,Co(NO3)2·6H2O,,"80 mg, 0.185 mmol",0.185,mmol,nan,,,,,nan,,,,,"4,4′-oxidibenzoic acid",H2obb,"90 mg, 0.35 mmol",0.35,mmol,,,,,,,,,,,sodium hydroxide (aqueous),,"0.01 mol/L, 1 mL",0.01,mmol,,,,,,"N,N-dimethylformamide",DMF,5 mL,5.0,water,H2O,5 mL,5.0,120.0,120 °C,48.0,48 h (after 15 min stirring at RT),"Teflon-lined autoclave (Parr, 20 mL), sealed in stainless-steel vessel","stirred 15 min at RT, then static during heating","H2O, EtOH",,EtOH exchange at 80 °C for 12 h; activated under vacuum at 240 °C for 12 h (for LAB-Ce-CP),240.0,12.0,"pale yellow, transparent sheet crystals",58.4,,,"CeO9 nodes; 2D layers, (4,4,4,6,6)-connected net","a=18.491(2) Å, b=15.924(2) Å, c=28.886(4) Å, Pbca",,43.7,yes,yes,570.0,Knoevenagel catalysis,10.1021/acsami.4c20744,ok,
10.1002/chem.202403296,downloaded\10.1002_chem.202403296.pdf,SI downloaded\10.1002_chem.202403296_SI.pdf,mof_json_store\10.1002_chem.202403296\raw_output.json,mof_json_store\10.1002_chem.202403296\synthesis_001.json,no,,MOF-1,2310404,Zn(CH3COO)2·2H2O,,"0.02 mmol, 6.2 mg",0.02,mmol,nan,,,,,nan,,,,,"1,1,2,2-tetrakis(4-(1H-imidazole-1-yl)phenyl)ethene",TIPE,"0.01 mmol, 6.0 mg",0.01,mmol,,,,,,,,,,,,,,,,,,,,,"N,N-dimethylacetamide",DMA,2 mL,2.0,water,H2O,1 mL,1.0,140.0,140 °C,48.0,48 h; cooled to ambient at 5 °C per h,heat-resistant glass tube,static,,,150 °C under vacuum before water adsorption measurement,150.0,,yellow block crystals,73.0,,,Cd(II) nodes 3-connected,"triclinic, P-1; a=16.0149, b=16.6408, c=20.171 Å; alpha=104.549°, beta=98.887°, gamma=117.589°",25.8,14.1,not_reported,yes,,proton_conduction,10.1002/chem.202403296,ok,
10.1002/chem.202403296,downloaded\10.1002_chem.202403296.pdf,SI downloaded\10.1002_chem.202403296_SI.pdf,mof_json_store\10.1002_chem.202403296\raw_output.json,mof_json_store\10.1002_chem.202403296\synthesis_002.json,no,,MOF-2,2310405,Zn(CH3COO)2·2H2O,,"0.02 mmol, 6.2 mg",0.02,mmol,nan,,,,,nan,,,,,"1,1,2,2-tetrakis(4-(1H-imidazole-1-yl)phenyl)ethene",TIPE,"0.01 mmol, 6.0 mg",0.01,mmol,5-nitroisophthalic acid,H2nip,"0.01 mmol, 2.1 mg",0.01,mmol,,,,,,,,,,,,,,,,dimethyl sulfoxide,DMSO,2 mL,2.0,water,H2O,1 mL,1.0,140.0,140 °C,48.0,48 h; cooled to ambient at 5 °C per h,heat-resistant glass tube,static,,,150 °C under vacuum before water adsorption measurement,150.0,,chartreuse block crystals,75.0,,,Cd(II) nodes 5-connected,"triclinic, P-1; a=10.1008, b=12.7426, c=16.623 Å; alpha=103.549°, beta=103.930°, gamma=108.799°",,313.7,not_reported,yes,,proton_conduction,10.1002/chem.202403296,ok,
10.1002/slct.202104471,,SI downloaded\10.1002_slct.202104471_SI.pdf,mof_json_store\10.1002_slct.202104471\raw_output.json,mof_json_store\10.1002_slct.202104471\synthesis_001.json,no,,,2126723,Cd(NO3)2·4H2O,,"30.80 mg, 0.10 mmol",0.1,mmol,nan,,,,,nan,,,,,"2,5-di(4-carboxy-phenylthio) terephthalic acid",H4PSTP,"23.50 mg, 0.05 mmol",0.05,mmol,"1,2-di(pyridin-4-yl)diazene",4-DiPyDz,"18.42 mg, 0.10 mmol",0.1,mmol,,,,,,,,,,,,,,,,"N,N-dimethylformamide",DMF,3.5 mL,3.5,water,H2O,1.5 mL,1.5,119.9,393 K,72.0,72 h,25 mL Teflon-lined stainless steel autoclave,static,H2O,,dried in air,,,orange block-shaped crystals,81.0,,,,"Monoclinic, C2/c; a=12.9584(5) Å, b=15.6448(5) Å, c=19.0980(7) Å, β=91.448(10)°, V=3870.5(2) Å3",,,not_reported,not_reported,,luminescence;sensing,10.1002/slct.202104471,ok,
10.1021/acs.cgd.5c00500,downloaded\10.1021_acs.cgd.5c00500.pdf,SI downloaded\10.1021_acs.cgd.5c00500_SI.docx,mof_json_store\10.1021_acs.cgd.5c00500\raw_output.json,mof_json_store\10.1021_acs.cgd.5c00500\synthesis_001.json,no,,CUST-821,2338109,CoCl2·6H2O,,80 mg,0.506545,mmol,nan,,80 mg,80.0,mg,nan,,,,,"4-(4-(2-(thiophen-2-yl)ethyl)-4H-1,2,4-triazol-3-yl)pyridine",Tyetp,20 mg,20.0,mg,,,,,,,,,,,HCl solution,HCl,adjust pH to 2.0,,,NaOH solution,NaOH,adjust pH to 2.0,,,water,H2O,8 mL,8.0,,,,,150.0,150 °C,72.0,three days,20 mL Teflon-lined stainless-steel container,"stirred 30 min, then static",distilled water,,dried in air,,,pink blocky crystals,,,,β-Mo8 cluster; Co(II) 6-coordinate,,27.53,,not_reported,yes,330.0,proton_conduction,10.1021/acs.cgd.5c00500,ok,
10.1021/acs.cgd.5c00500,downloaded\10.1021_acs.cgd.5c00500.pdf,SI downloaded\10.1021_acs.cgd.5c00500_SI.docx,mof_json_store\10.1021_acs.cgd.5c00500\raw_output.json,mof_json_store\10.1021_acs.cgd.5c00500\synthesis_002.json,no,,CUST-822,2338111,CoCl2·6H2O,,80 mg,0.506545,mmol,nan,,80 mg,80.0,mg,nan,,,,,"4-(4-(2-(thiophen-2-yl)ethyl)-4H-1,2,4-triazol-3-yl)pyridine",Tyetp,20 mg,20.0,mg,,,,,,,,,,,HCl solution,HCl,adjust pH to 3.5,,,NaOH solution,NaOH,adjust pH to 3.5,,,water,H2O,8 mL,8.0,,,,,150.0,150 °C,72.0,three days,20 mL Teflon-lined stainless-steel container,"stirred 30 min, then static",distilled water,,dried in air,,,light blue blocky crystals,,,,γ-Mo8 cluster; Ni(II) 6-coordinate; 5-connected net,,,,not_reported,yes,355.0,proton_conduction,10.1021/acs.cgd.5c00500,ok,
10.1021/acs.inorgchem.1c04027,downloaded\10.1021_acs.inorgchem.1c04027.pdf,SI downloaded\10.1021_acs.inorgchem.1c04027_SI.pdf,mof_json_store\10.1021_acs.inorgchem.1c04027\raw_output.json,mof_json_store\10.1021_acs.inorgchem.1c04027\synthesis_001.json,no,,UiO-66-NH2,,Cu(CH3COO)2·1H2O,ZrCl4,"170 mg, 0.73 mmol",0.73,mmol,nan,,,,,nan,,,,,2-aminoterephthalic acid,NH2-BDC,"120 mg, 0.73 mmol",0.73,mmol,,,,,,,,,,,glacial acetic acid,,1.25 mL,1.25,mL,,,,,,"N,N-dimethylformamide",DMF,20 mL,20.0,,,,,120.0,120 °C,,overnight,Teflon-lined stainless steel autoclave,,"DMF, methanol",three times,dried at 50 °C under vacuum,50.0,,octahedral,,∼120 nm,,,,,,,,,,10.1021/acs.inorgchem.1c04027,ok,
10.1021/acs.cgd.7b00825,downloaded\10.1021_acs.cgd.7b00825.pdf,SI downloaded\10.1021_acs.cgd.7b00825_SI.pdf,mof_json_store\10.1021_acs.cgd.7b00825\raw_output.json,mof_json_store\10.1021_acs.cgd.7b00825\synthesis_002.json,no,,YZU-104,1549069,CuI,ZnCl2,"0.28 g, 2.00 mmol",2,mmol,nan,Na2MoO4·2H2O,"1.26 g, 5.20 mmol",5.2,mmol,nan,,"0.10 g, 1.04 mmol",1.04,mmol,"[1,1′;3′,1″-terphenyl]-4,5′,4″-tricarboxylic acid",H3L2,"0.11 g, 0.30 mmol",0.3,mmol,,,,,,,,,,,tetrabutylammonium hydroxide,TBAOH,"0.25 g, 0.77 mmol",0.77,mmol,phosphorous acid,H3PO3,"0.05 g, 0.56 mmol",0.56,mmol,distilled water,H2O,10.0 mL,10.0,,,,,200.0,200 °C,72.0,3 days,Teflon-lined stainless steel container (23.0 mL),static (after initial stirring during mixing),,,dried in air,,,dark red crystals,,,,Zn4-(HL2)2-ε-Keggin 4-connected distorted tetrahedral subunit (2D 44 network),"monoclinic, P21/c; a=23.584(3) Å, b=20.032(3) Å, c=27.579(4) Å, α=90°, β=109.594(4)°, γ=90°",,,not_reported,not_reported,,electrocatalysis;bromate_reduction,10.1021/acs.cgd.7b00825,ok,
10.1039/b702106b,downloaded\10.1039_b702106b.pdf,,mof_json_store\10.1039_b702106b\raw_output.json,mof_json_store\10.1039_b702106b\synthesis_001.json,yes,"Below 160 °C no high-quality crystals for 1–5; for 6–10, 1:1:1 or 2:2:1 ratios gave poor yields/quality.","[La4(NIPH)6(H2O)4]·(4,4'-bipy) (1)",,CuI,,0.4 mmol,0.4,mmol,nan,,,,,nan,,,,,5-nitroisophthalic acid,H2NIPH,0.4 mmol,0.4,mmol,,,,,,,,,,,,,,,,,,,,,water,H2O,10 mL,10.0,,,,,170.0,170 °C,120.0,120 h,Teflon-lined stainless steel autoclave (25 mL),,water,,dried in air,,,"colorless, block-shaped crystals",55.0,0.39 × 0.06 × 0.06 mm,,,,,,,,400.0,,10.1039/b702106b,ok,
10.1039/b702106b,downloaded\10.1039_b702106b.pdf,,mof_json_store\10.1039_b702106b\raw_output.json,mof_json_store\10.1039_b702106b\synthesis_002.json,yes,"Below 160 °C no high-quality crystals for 1–5; for 6–10, 1:1:1 or 2:2:1 ratios gave poor yields/quality.","[Pr4(NIPH)6(H2O)4]·(4,4'-bipy) (2)",,CuI,,0.4 mmol,0.4,mmol,nan,,,,,nan,,,,,5-nitroisophthalic acid,H2NIPH,0.4 mmol,0.4,mmol,,,,,,,,,,,,,,,,,,,,,water,H2O,10 mL,10.0,,,,,170.0,170 °C,120.0,120 h,Teflon-lined stainless steel autoclave (25 mL),,water,,dried in air,,,"green, block-shaped crystals",52.0,0.39 × 0.22 × 0.08 mm,,,,,,,,400.0,,10.1039/b702106b,ok,
10.1039/b702106b,downloaded\10.1039_b702106b.pdf,,mof_json_store\10.1039_b702106b\raw_output.json,mof_json_store\10.1039_b702106b\synthesis_003.json,yes,"Below 160 °C no high-quality crystals for 1–5; for 6–10, 1:1:1 or 2:2:1 ratios gave poor yields/quality.","[La(NIPH)2(H2O)2]·0.5(4,4'-H2bipy) (3)",,Dy(NO3)3·6H2O,,0.4 mmol,0.4,mmol,CuI,,,,,nan,,,,,5-nitroisophthalic acid,H2NIPH,0.4 mmol,0.4,mmol,,,,,,,,,,,,,,,,,,,,,water,H2O,10 mL,10.0,,,,,170.0,170 °C,72.0,72 h,Teflon-lined stainless steel autoclave (25 mL),,water,,dried in air,,,"red, block-shaped crystals",48.0,0.24 × 0.13 × 0.10 mm,,,,,,,,375.0,,10.1039/b702106b,ok,
10.1039/b702106b,downloaded\10.1039_b702106b.pdf,,mof_json_store\10.1039_b702106b\raw_output.json,mof_json_store\10.1039_b702106b\synthesis_004.json,yes,"Below 160 °C no high-quality crystals for 1–5; for 6–10, 1:1:1 or 2:2:1 ratios gave poor yields/quality.","[Pr(NIPH)2(H2O)2]·0.5(4,4'-H2bipy)·2H2O (4)",,Gd(NO3)3·6H2O,,0.4 mmol,0.4,mmol,CuI,,,,,nan,,,,,5-nitroisophthalic acid,H2NIPH,0.4 mmol,0.4,mmol,,,,,,,,,,,,,,,,,,,,,water,H2O,10 mL,10.0,,,,,170.0,170 °C,72.0,72 h,Teflon-lined stainless steel autoclave (25 mL),,water,,dried in air,,,"yellow, block-shaped crystals",53.0,0.32 × 0.32 × 0.18 mm,,,,,,,,,,10.1039/b702106b,ok,
10.1039/b702106b,downloaded\10.1039_b702106b.pdf,,mof_json_store\10.1039_b702106b\raw_output.json,mof_json_store\10.1039_b702106b\synthesis_005.json,yes,"Below 160 °C no high-quality crystals for 1–5; for 6–10, 1:1:1 or 2:2:1 ratios gave poor yields/quality.","[Nd(NIPH)2(H2O)2]·0.5(4,4'-H2bipy)·2H2O (5)",,Cu(CH3COO)2·1H2O,,0.4 mmol,0.4,mmol,nan,,,,,nan,,,,,5-nitroisophthalic acid,H2NIPH,0.4 mmol,0.4,mmol,,,,,,,,,,,,,,,,,,,,,water,H2O,10 mL,10.0,,,,,170.0,170 °C,72.0,72 h,Teflon-lined stainless steel autoclave (25 mL),,water,,dried in air,,,block-shaped crystals,43.0,0.22 × 0.19 × 0.14 mm,,,,,,,,438.0,,10.1039/b702106b,ok,
10.1039/b702106b,downloaded\10.1039_b702106b.pdf,,mof_json_store\10.1039_b702106b\raw_output.json,mof_json_store\10.1039_b702106b\synthesis_006.json,yes,"Below 160 °C no high-quality crystals for 1–5; for 6–10, 1:1:1 or 2:2:1 ratios gave poor yields/quality.","[Sm(NIPH)2]·0.5(4,4'-H2bipy) (6)",,Zn(NO3)2·6H2O,,0.4 mmol,0.4,mmol,nan,,,,,nan,,,,,5-nitroisophthalic acid,H2NIPH,0.8 mmol,0.8,mmol,,,,,,,,,,,,,,,,,,,,,water,H2O,10 mL,10.0,,,,,120.0,120 °C,120.0,120 h,Teflon-lined stainless steel autoclave (25 mL),,water,,dried in air,,,block-shaped crystals,68.0,0.14 × 0.10 × 0.09 mm,,,,,,,,,,10.1039/b702106b,ok,
10.1039/b702106b,downloaded\10.1039_b702106b.pdf,,mof_json_store\10.1039_b702106b\raw_output.json,mof_json_store\10.1039_b702106b\synthesis_007.json,yes,"Below 160 °C no high-quality crystals for 1–5; for 6–10, 1:1:1 or 2:2:1 ratios gave poor yields/quality.","[Eu(NIPH)2]·0.5(4,4'-H2bipy) (7)",,Cd(NO3)2·6H2O,,0.4 mmol,0.4,mmol,nan,,,,,nan,,,,,5-nitroisophthalic acid,H2NIPH,0.8 mmol,0.8,mmol,,,,,,,,,,,,,,,,,,,,,water,H2O,10 mL,10.0,,,,,120.0,120 °C,120.0,120 h,Teflon-lined stainless steel autoclave (25 mL),,water,,dried in air,,,block-shaped crystals,58.0,0.55 × 0.43 × 0.25 mm,,,,,,,,430.0,luminescence,10.1039/b702106b,ok,
10.1039/b702106b,downloaded\10.1039_b702106b.pdf,,mof_json_store\10.1039_b702106b\raw_output.json,mof_json_store\10.1039_b702106b\synthesis_008.json,yes,"Below 160 °C no high-quality crystals for 1–5; for 6–10, 1:1:1 or 2:2:1 ratios gave poor yields/quality.","[Tb(NIPH)2]·0.5(4,4'-H2bipy) (8)",,CdCl2·2H2O,,0.4 mmol,0.4,mmol,nan,,,,,nan,,,,,5-nitroisophthalic acid,H2NIPH,0.8 mmol,0.8,mmol,,,,,,,,,,,,,,,,,,,,,water,H2O,10 mL,10.0,,,,,120.0,120 °C,120.0,120 h,Teflon-lined stainless steel autoclave (25 mL),,water,,dried in air,,,block-shaped crystals,65.0,0.25 × 0.24 × 0.21 mm,,,,,,,,,,10.1039/b702106b,ok,
10.1039/b702106b,downloaded\10.1039_b702106b.pdf,,mof_json_store\10.1039_b702106b\raw_output.json,mof_json_store\10.1039_b702106b\synthesis_009.json,yes,"Below 160 °C no high-quality crystals for 1–5; for 6–10, 1:1:1 or 2:2:1 ratios gave poor yields/quality.","[Ho(NIPH)2]·0.5(4,4'-H2bipy) (9)",,Cu(NO3)2·2H2O,,0.4 mmol,0.4,mmol,nan,,,,,nan,,,,,5-nitroisophthalic acid,H2NIPH,0.8 mmol,0.8,mmol,,,,,,,,,,,,,,,,,,,,,water,H2O,10 mL,10.0,,,,,120.0,120 °C,120.0,120 h,Teflon-lined stainless steel autoclave (25 mL),,water,,dried in air,,,block-shaped crystals,63.0,0.17 × 0.17 × 0.17 mm,,,,,,,,407.0,,10.1039/b702106b,ok,
10.1039/b702106b,downloaded\10.1039_b702106b.pdf,,mof_json_store\10.1039_b702106b\raw_output.json,mof_json_store\10.1039_b702106b\synthesis_010.json,yes,"Below 160 °C no high-quality crystals for 1–5; for 6–10, 1:1:1 or 2:2:1 ratios gave poor yields/quality.","[Yb(NIPH)2]·0.5(4,4'-H2bipy) (10)",,Co(NO3)2·6H2O,,0.4 mmol,0.4,mmol,nan,,,,,nan,,,,,5-nitroisophthalic acid,H2NIPH,0.8 mmol,0.8,mmol,,,,,,,,,,,,,,,,,,,,,water,H2O,10 mL,10.0,,,,,120.0,120 °C,120.0,120 h,Teflon-lined stainless steel autoclave (25 mL),,water,,dried in air,,,block-shaped crystals,56.0,0.22 × 0.20 × 0.19 mm,,,,,,,,,,10.1039/b702106b,ok,
10.1039/c6qi00506c,downloaded\10.1039_c6qi00506c.pdf,SI downloaded\10.1039_c6qi00506c_SI.pdf,mof_json_store\10.1039_c6qi00506c\raw_output.json,mof_json_store\10.1039_c6qi00506c\synthesis_001.json,no,,,1471921,Mn(ClO4)2·6H2O,,"0.28 mmol, 86.37 mg",0.28,mmol,nan,,,,,nan,,,,,L-glutamic acid,L-glu,"0.56 mmol, 82.39 mg",0.56,mmol,"1,2-bis(4-pyridyl)ethylene",bpe,"0.28 mmol, 51.02 mg",0.28,mmol,,,,,,sodium bicarbonate,,"0.56 mmol, 47.08 mg",0.56,mmol,,,,,,methanol,MeOH,4 mL,4.0,water,H2O,4 mL,4.0,100.0,100 °C,48.0,2 days,"glass vial (30 mL), Teflon-sealed",stirred 5 min then static,"H2O, MeOH",,120 °C under vacuum (20 mTorr) for 18–20 h,120.0,19.0,pale-yellow crystals,82.0,,,"pillar-layered 3D framework; 4,8-connected binodal net","triclinic P1; a=10.0425(5) Å, b=10.7819(5) Å, c=15.1215(7) Å; α=74.980(2)°, β=77.163(2)°, γ=64.873(2)°; V=1419.91(12) Å3; Z=1",,,not_reported,not_reported,280.0,CO2_capture;Knoevenagel_catalysis;Henry_reaction_catalysis,10.1039/c6qi00506c,ok,
10.1039/c6qi00506c,downloaded\10.1039_c6qi00506c.pdf,SI downloaded\10.1039_c6qi00506c_SI.pdf,mof_json_store\10.1039_c6qi00506c\raw_output.json,mof_json_store\10.1039_c6qi00506c\synthesis_002.json,no,,,1505243,Cu(BF4)2,,"0.28 mmol, 86.37 mg",0.28,mmol,nan,,,,,nan,,,,,L-glutamic acid,L-glu,"0.56 mmol, 82.39 mg",0.56,mmol,"1,2-bis(4-pyridyl)ethylene",bpe,"0.28 mmol, 51.02 mg",0.28,mmol,,,,,,sodium bicarbonate,,"0.56 mmol, 47.08 mg",0.56,mmol,,,,,,methanol,MeOH,4 mL,4.0,water,H2O,4 mL,4.0,120.0,120 °C,48.0,2 days,"glass vial (30 mL), Teflon-sealed",stirred 5 min then static,"H2O, MeOH",,,,,light-yellow block crystals,77.0,,,"pillar-layered 3D framework; 8,10-connected binodal net","triclinic P1; a=9.5471(11) Å, b=11.7577(5) Å, c=14.0097(15) Å; α=69.421(3)°, β=87.400(4)°, γ=67.391(3)°; V=1351.8(3) Å3; Z=1",,,not_reported,not_reported,300.0,,10.1039/c6qi00506c,ok,
10.1039/c9qi01058k,downloaded\10.1039_c9qi01058k.pdf,SI downloaded\10.1039_c9qi01058k_SI.pdf,mof_json_store\10.1039_c9qi01058k\raw_output.json,mof_json_store\10.1039_c9qi01058k\synthesis_001.json,no,,Zn-DAT,1918936,Cu(BF4)2,,"59.5 mg, 0.2 mmol",0.2,mmol,nan,,,,,nan,,,,,"2,5-thiophene dicarboxylic acid",H2TDC,"34.4 mg, 0.2 mmol",0.2,mmol,"3,5-diamino-1,2,4-triazole",DATRZ,"9.9 mg, 0.1 mmol",0.1,mmol,,,,,,,,,,,,,,,,"N,N-dimethylformamide",DMF,4 mL + 2 mL (for Zn salt solution),,,,,,120.0,120 °C,72.0,72 h,30 mL glass vial,static,DMF,thoroughly,Activated at 393 K under vacuum (18 mTorr) for 15 h,120.0,15.0,colorless crystals,75.0,,pcu,Zn2(COO)4 paddle-wheel SBU,"a=18.054(4) Å, b=20.290(4) Å, c=12.812(3) Å, α=90°, β=128.191(5)°, γ=90°, C2/m",,51.6,not_reported,not_reported,,CO2_capture;CO2_cycloaddition,10.1039/c9qi01058k,ok,
10.1021/acsami.7b06491,downloaded\10.1021_acsami.7b06491.pdf,SI downloaded\10.1021_acsami.7b06491_SI.pdf,mof_json_store\10.1021_acsami.7b06491\raw_output.json,mof_json_store\10.1021_acsami.7b06491\synthesis_001.json,no,,NUM-3,1504309,Cu(BF4)2,,"291 mg, 0.1 mmol",0.1,mmol,nan,,,,,nan,,,,,"3,3′,5,5′-azobenzenetetracarboxylic acid",H4abtc,"179 mg, 0.05 mmol",,,"2,4,6-tri(4-pyridinyl)-1,3,5-triazine",tpt,"156 mg, 0.05 mmol",,,,,,,,,,,,,,,,,,"N,N-dimethylformamide",DMF,part of 16 mL mixture; DMF/C2H5OH/H2O = 6/1/1 (v/v/v),,ethanol,EtOH,part of 16 mL mixture; DMF/C2H5OH/H2O = 6/1/1 (v/v/v),,95.0,95 °C,72.0,3 days,screw-capped glass vial (20 mL),stirred 10 min before heating; static during solvothermal step,MeOH (anhydrous),soaked 3 days,100 °C under high vacuum (≤1×10^-5 Torr) overnight,100.0,,block crystals,80.0,,,mononuclear Ni (4-connected) and binuclear Ni2 (5-connected) SBUs,"a=22.3712(2), b=22.3712(2), c=95.1715(2) Å, γ=120°, R-3",,2111.2,not_reported,not_reported,300.0,CO2_capture,10.1021/acsami.7b06491,ok,
10.1039/c9nj06394c,downloaded\10.1039_c9nj06394c.pdf,SI downloaded\10.1039_c9nj06394c_SI.pdf,mof_json_store\10.1039_c9nj06394c\raw_output.json,mof_json_store\10.1039_c9nj06394c\synthesis_001.json,no,,polyMOF 4,,Cu(BF4)2,,4.032 g,17.0018,mmol,nan,,,,,nan,,,,,polymer ligand 3 (poly(vinyl ether) with benzenedicarboxylate side chains),,566.2 mg,566.2,mg,,,,,,,,,,,,,,,,,,,,,"N,N-dimethylformamide",DMF,ca. 40 mL,40.0,,,,,100.0,100 °C,96.0,4 days,50 mL glass vial,,"DMF, CHCl3",,,,,pale brown film,,,,Zn4O oxygen-centered clusters (MOF-5-like),,,,not_reported,not_reported,235.0,,10.1039/c9nj06394c,ok,
10.1039/c5dt02354h,downloaded\10.1039_c5dt02354h.pdf,SI downloaded\10.1039_c5dt02354h_SI.pdf,mof_json_store\10.1039_c5dt02354h\raw_output.json,mof_json_store\10.1039_c5dt02354h\synthesis_001.json,no,,,10165141407952,Cu(BF4)2,,24.5 mg (0.1 mmol),0.1,mmol,nan,,,,,nan,,,,,"4,4'-bipyridine","4,4′-bpy",7.8 mg (0.05 mmol),0.05,mmol,(CH3)2Si(C6H4COOH)2,,30.1 mg (0.1 mmol) in 0.8 mL DMF,0.1,mmol,,,,,,,,,,,,,,,,water,H2O,"2.4 mL (from EtOH/H2O 1:3 v/v, 3.2 mL total)",2.4,ethanol,EtOH,"0.8 mL (from EtOH/H2O 1:3 v/v, 3.2 mL total)",0.8,120.0,"heated to 120 °C (held), ramp 5 h; cooled at 10 °C h−1 to 25 °C",48.0,48 h at 120 °C,Teflon-lined autoclave (7 mL),,EtOH,,air-dried,,,,63.4,,,Mn2(μ-O2CR)4 paddlewheel dimer,"a=8.6185(17), b=10.683(2), c=11.709(2) Å, α=73.176(3)°, β=81.737(3)°, γ=86.247(3)°, P-1",,,not_reported,not_reported,340.0,,10.1039/c5dt02354h,ok,
10.1039/c5ce01718a,downloaded\10.1039_c5ce01718a.pdf,SI downloaded\10.1039_c5ce01718a_SI.pdf,mof_json_store\10.1039_c5ce01718a\raw_output.json,mof_json_store\10.1039_c5ce01718a\synthesis_001.json,yes,"Replacing H2O with DMF, EtOH, CH3CN, H2O/DMF, or H2O/CH3CN did not yield the same phases.",1-Eu,,Zn(CH3COO)2,,"1.5 mL, 0.06 mmol",0.06,mmol,nan,,,,,nan,,,,,"4-hydroxypyridine-2,6-dicarboxylic acid",H2L,"0.04 g, 0.2 mmol",0.2,mmol,,,,,,,,,,,,,,,,,,,,,water,H2O,6 mL,6.0,,,,,140.0,140 °C,72.0,3 d,23 mL Teflon-lined stainless steel autoclave,static,H2O,several times,dried in air at ambient temperature,,,colorless block crystals,67.0,,,"2D (4,4)-connected net; paddle-wheel [Ln(L)3] units linked by LnO4(H2O)4 polyhedra","a=9.6250(3) Å, b=13.5168(4) Å, c=23.6869(7) Å, α=90°, β=111.1740(10)°, γ=90°, P21/c",,,not_reported,not_reported,,luminescence,10.1039/c5ce01718a,ok,
10.1039/c5ce01718a,downloaded\10.1039_c5ce01718a.pdf,SI downloaded\10.1039_c5ce01718a_SI.pdf,mof_json_store\10.1039_c5ce01718a\raw_output.json,mof_json_store\10.1039_c5ce01718a\synthesis_002.json,yes,"Replacing H2O with DMF, EtOH, CH3CN, H2O/DMF, or H2O/CH3CN did not yield the same phases.",1-Tb,,Zn(CH3COO)2,,"1.5 mL, 0.06 mmol",0.06,mmol,Cd(CH3COO)2,,,,,nan,,,,,"4-hydroxypyridine-2,6-dicarboxylic acid",H2L,"0.04 g, 0.2 mmol",0.2,mmol,,,,,,,,,,,,,,,,,,,,,water,H2O,6 mL,6.0,,,,,140.0,140 °C,72.0,3 d,23 mL Teflon-lined stainless steel autoclave,static,H2O,several times,dried in air at ambient temperature,,,colorless block crystals,67.0,,,"2D (4,4)-connected net; paddle-wheel [Ln(L)3] units linked by LnO4(H2O)4 polyhedra","a=9.5570(19) Å, b=13.361(3) Å, c=23.414(6) Å, α=90.16(3)°, β=111.68(3)°, γ=89.29(3)°, P21/c",,,not_reported,not_reported,,luminescence,10.1039/c5ce01718a,ok,
10.1039/c5ce01718a,downloaded\10.1039_c5ce01718a.pdf,SI downloaded\10.1039_c5ce01718a_SI.pdf,mof_json_store\10.1039_c5ce01718a\raw_output.json,mof_json_store\10.1039_c5ce01718a\synthesis_003.json,yes,"Replacing H2O with DMF, EtOH, CH3CN, H2O/DMF, or H2O/CH3CN did not yield the same phases.",1-Gd,,Zn(NO3)2·6H2O,,"1.5 mL, 0.06 mmol",0.06,mmol,nan,,,,,nan,,,,,"4-hydroxypyridine-2,6-dicarboxylic acid",H2L,"0.04 g, 0.2 mmol",0.2,mmol,,,,,,,,,,,,,,,,,,,,,water,H2O,6 mL,6.0,,,,,140.0,140 °C,72.0,3 d,23 mL Teflon-lined stainless steel autoclave,static,H2O,several times,dried in air at ambient temperature,,,colorless block crystals,67.0,,,"2D (4,4)-connected net; paddle-wheel [Ln(L)3] units linked by LnO4(H2O)4 polyhedra",,,,not_reported,not_reported,,luminescence,10.1039/c5ce01718a,ok,
10.1039/c5ce01718a,downloaded\10.1039_c5ce01718a.pdf,SI downloaded\10.1039_c5ce01718a_SI.pdf,mof_json_store\10.1039_c5ce01718a\raw_output.json,mof_json_store\10.1039_c5ce01718a\synthesis_004.json,yes,"Replacing H2O with DMF, EtOH, CH3CN, H2O/DMF, or H2O/CH3CN did not yield the same phases.",2,,Zn(NO3)2·6H2O,,"1.5 mL, 0.06 mmol",0.06,mmol,nan,,,,,nan,,,,,"4-hydroxypyridine-2,6-dicarboxylic acid",H2L,"0.04 g, 0.2 mmol",0.2,mmol,,,,,,,,,,,,,,,,,,,,,water,H2O,6 mL,6.0,,,,,160.0,160 °C,72.0,3 d,23 mL Teflon-lined stainless steel autoclave,static,H2O,several times,dried in air at ambient temperature,,,colorless block crystals,74.0,,,"4,4-connected 3D framework (Schläfli 6^6) with in situ oxalate linkers","a=8.2340(16) Å, b=10.489(2) Å, c=13.085(3) Å, α=93.86(3)°, β=102.68(3)°, γ=106.85(3)°, P-1",,,not_reported,not_reported,,luminescence,10.1039/c5ce01718a,ok,
10.1039/d4dt01150c,downloaded\10.1039_d4dt01150c.pdf,SI downloaded\10.1039_d4dt01150c_SI.pdf,mof_json_store\10.1039_d4dt01150c\raw_output.json,mof_json_store\10.1039_d4dt01150c\synthesis_001.json,yes,Screened solvents: 6 mL DMF or H2O vs DMF/H2O 2:1; DMF gave only precipitates for Ca-MOF-1/3 and H2O gave no single crystals; mixed DMF/H2O yielded crystals.,Ca-MOF-1,2234284,Cu(NO3)2·3H2O,,"28 mg, 0.2 mmol",0.2,mmol,nan,,,,,nan,,,,,"1,4-phenyldiacetic acid",PDA,"19.42 mg, 0.1 mmol",0.1,mmol,,,,,,,,,,,,,,,,,,,,,"N,N-dimethylformamide",DMF,4 mL,4.0,water,H2O,2 mL,2.0,85.0,85 °C,10.0,sonicated 30 min; heated 10 h,Teflon-lined glass vial,static,,,,,,white crystals,75.0,,,"Ca–O–Ca 1D zigzag chains; Ca(II) 8-coord (DMF,H2O)","a=6.7506(13) Å, b=10.564(2) Å, c=10.746(2) Å, α=77.010(7)°, β=82.594(6)°, γ=81.892(6)°, P-1",,,not_reported,yes,,CO2_capture;epoxide_methanolysis,10.1039/d4dt01150c,ok,
10.1039/d4dt01150c,downloaded\10.1039_d4dt01150c.pdf,SI downloaded\10.1039_d4dt01150c_SI.pdf,mof_json_store\10.1039_d4dt01150c\raw_output.json,mof_json_store\10.1039_d4dt01150c\synthesis_002.json,yes,Screened solvents: 6 mL DMF or H2O vs DMF/H2O 2:1; DMF gave only precipitates for Ca-MOF-1/3 and H2O gave no single crystals; mixed DMF/H2O yielded crystals.,Ca-MOF-2,2234285,ZnCl2,,"28 mg, 0.2 mmol",0.2,mmol,nan,,,,,nan,,,,,"1,4-naphthalenedicarboxylic acid","1,4-NDC","21.62 mg, 0.1 mmol",0.1,mmol,,,,,,,,,,,,,,,,,,,,,"N,N-dimethylformamide",DMF,4 mL,4.0,water,H2O,2 mL,2.0,85.0,85 °C,10.0,sonicated 30 min; heated 10 h,Teflon-lined glass vial,static,,,,,,white crystals,72.0,,,Ca–O–Ca 1D zigzag chains; Ca(II) 7-coord (DMF),"a=6.6525(13) Å, b=14.409(3) Å, c=14.878(4) Å, α=90°, β=90°, γ=90°, P212121",,,not_reported,yes,,CO2_capture;epoxide_methanolysis,10.1039/d4dt01150c,ok,
10.1039/d4dt01150c,downloaded\10.1039_d4dt01150c.pdf,SI downloaded\10.1039_d4dt01150c_SI.pdf,mof_json_store\10.1039_d4dt01150c\raw_output.json,mof_json_store\10.1039_d4dt01150c\synthesis_003.json,yes,Screened solvents: 6 mL DMF or H2O vs DMF/H2O 2:1; DMF gave only precipitates for Ca-MOF-1/3 and H2O gave no single crystals; mixed DMF/H2O yielded crystals.,Ca-MOF-3,2284521,CdCl2,,"28 mg, 0.2 mmol",0.2,mmol,nan,,,,,nan,,,,,"1,2,4,5-benzenetetracarboxylic acid",BTC,"25.01 mg, 0.1 mmol",0.1,mmol,,,,,,,,,,,,,,,,,,,,,"N,N-dimethylformamide",DMF,4 mL,4.0,water,H2O,2 mL,2.0,85.0,85 °C,10.0,sonicated 30 min; heated 10 h,Teflon-lined glass vial,static,,,,,,white crystals,79.0,,kgd,"Ca–O–Ca 1D chains; Ca(II) 8-coord (DMF,H2O)","a=9.2135(19) Å, b=10.112(2) Å, c=10.455(2) Å, α=96.156(8)°, β=98.994(7)°, γ=113.548(7)°, P-1",,,not_reported,yes,,CO2_capture;epoxide_methanolysis,10.1039/d4dt01150c,ok,
10.1039/d4dt01150c,downloaded\10.1039_d4dt01150c.pdf,SI downloaded\10.1039_d4dt01150c_SI.pdf,mof_json_store\10.1039_d4dt01150c\raw_output.json,mof_json_store\10.1039_d4dt01150c\synthesis_004.json,yes,Screened solvents: 6 mL DMF or H2O vs DMF/H2O 2:1; DMF gave only precipitates for Ca-MOF-1/3 and H2O gave no single crystals; mixed DMF/H2O yielded crystals.,Ca-MOF-4,2284522,Cd(NO3)2·4H2O,,"28 mg, 0.2 mmol",0.2,mmol,nan,,,,,nan,,,,,"2,6-naphthalenedicarboxylic acid","2,6-NDC","21.62 mg, 0.1 mmol",0.1,mmol,,,,,,,,,,,,,,,,,,,,,"N,N-dimethylformamide",DMF,4 mL,4.0,water,H2O,2 mL,2.0,85.0,85 °C,10.0,sonicated 30 min; heated 10 h,Teflon-lined glass vial,static,,,,,,white crystals,82.0,,,Ca–O–Ca 1D zigzag chains; Ca(II) 8-coord (H2O),"a=6.527(18) Å, b=7.215(18) Å, c=13.83(5) Å, α=74.90(13)°, β=76.50(8)°, γ=89.9(2)°, P1",,,not_reported,yes,,CO2_capture;epoxide_methanolysis,10.1039/d4dt01150c,ok,
10.1021/acs.inorgchem.2c01936,downloaded\10.1021_acs.inorgchem.2c01936.pdf,SI downloaded\10.1021_acs.inorgchem.2c01936_SI.pdf,mof_json_store\10.1021_acs.inorgchem.2c01936\raw_output.json,mof_json_store\10.1021_acs.inorgchem.2c01936\synthesis_001.json,no,,Cu-based precursor MOF,2088589,Cu(NO3)2,,70 mM in DMF/CH3CN (1:2 v/v); 800 μL,,,nan,,,,,nan,,,,,"2,5-dihydroxyterephthalic acid",H4DOBDC,30 mM in DMF/CH3CN/H2O (2:1:0.15 v/v/v); 4 mL,,,,,,,,,,,,,,,,,,,,,,,"N,N-dimethylformamide",DMF,Present in both solutions: linker soln DMF/CH3CN/H2O 2:1:0.15; Cu soln DMF/CH3CN 1:2,,acetonitrile,CH3CN,Present in both solutions: linker soln DMF/CH3CN/H2O 2:1:0.15; Cu soln DMF/CH3CN 1:2,,25,ambient (room temperature),24.0,24 h,,static,,,,,,green rod-like crystals,45.3,length >100 μm; diameter 1–6 μm,,1D polymeric chain,"triclinic P-1; a=10.7587(5) Å, b=10.8890(5) Å, c=11.7410(6) Å, α=69.573(3)°, β=64.544(3)°, γ=87.150(3)°",,,not_reported,not_reported,,,10.1021/acs.inorgchem.2c01936,ok,
10.1021/acs.inorgchem.2c01936,downloaded\10.1021_acs.inorgchem.2c01936.pdf,SI downloaded\10.1021_acs.inorgchem.2c01936_SI.pdf,mof_json_store\10.1021_acs.inorgchem.2c01936\raw_output.json,mof_json_store\10.1021_acs.inorgchem.2c01936\synthesis_002.json,no,,Cu/Zn-MOF-74 (hierarchical tubular),,Co(NO3)2·6H2O,,10 mg (starting template),0.0473857,mmol,nan,Zn(NO3)2,1 mM in MeOH; 2 mL,,,nan,,,,,"2,5-dihydroxyterephthalic acid",H4DOBDC,from precursor MOF (in 10 mg template),,,,,,,,,,,,,sodium dodecyl benzene sulfonate,SDBS,20 mg,20.0,mg,,,,,,methanol,MeOH,10 mL (immersion medium) + 2 mL (Zn(NO3)2 solution),,water,H2O,1 mL,1.0,25,"room temperature, normal atmospheric pressure",6.0,6 h,,static,,,,,,black tubular rod-like crystals assembled by nanosheet arrays,99.0,,,,,,,not_reported,not_reported,,CO2_cycloaddition,10.1021/acs.inorgchem.2c01936,ok,
10.1021/acs.inorgchem.2c01936,downloaded\10.1021_acs.inorgchem.2c01936.pdf,SI downloaded\10.1021_acs.inorgchem.2c01936_SI.pdf,mof_json_store\10.1021_acs.inorgchem.2c01936\raw_output.json,mof_json_store\10.1021_acs.inorgchem.2c01936\synthesis_003.json,no,,Cu/Zn-MOF-74 (hierarchical tubular),,Mn(NO3)2·4H2O,,10 mg (starting template),0.0492592,mmol,nan,Zn(NO3)2,10 mM in MeOH; 2 mL,,,nan,,,,,"2,5-dihydroxyterephthalic acid",H4DOBDC,from precursor MOF (in 10 mg template),,,,,,,,,,,,,sodium dodecyl benzene sulfonate,SDBS,20 mg,20.0,mg,,,,,,methanol,MeOH,10 mL (immersion medium) + 2 mL (Zn(NO3)2 solution),,water,H2O,1 mL,1.0,25,"room temperature, normal atmospheric pressure",6.0,6 h,,static,,,,,,black tubular rod-like crystals assembled by nanosheet arrays,98.0,,,,,,,not_reported,not_reported,,CO2_cycloaddition,10.1021/acs.inorgchem.2c01936,ok,
10.1021/acs.inorgchem.2c01936,downloaded\10.1021_acs.inorgchem.2c01936.pdf,SI downloaded\10.1021_acs.inorgchem.2c01936_SI.pdf,mof_json_store\10.1021_acs.inorgchem.2c01936\raw_output.json,mof_json_store\10.1021_acs.inorgchem.2c01936\synthesis_004.json,no,,Cu/Zn-MOF-74 (hierarchical tubular),,Ni(NO3)2·6H2O,,10 mg (starting template),0.0474396,mmol,nan,Zn(NO3)2,50 mM in MeOH; 2 mL,,,nan,,,,,"2,5-dihydroxyterephthalic acid",H4DOBDC,from precursor MOF (in 10 mg template),,,,,,,,,,,,,sodium dodecyl benzene sulfonate,SDBS,20 mg,20.0,mg,,,,,,methanol,MeOH,10 mL (immersion medium) + 2 mL (Zn(NO3)2 solution),,water,H2O,1 mL,1.0,25,"room temperature, normal atmospheric pressure",6.0,6 h,,static,,,,,,black tubular rod-like crystals assembled by nanosheet arrays,91.0,,,,,,,not_reported,not_reported,,CO2_cycloaddition,10.1021/acs.inorgchem.2c01936,ok,
10.1021/acs.inorgchem.2c01936,downloaded\10.1021_acs.inorgchem.2c01936.pdf,SI downloaded\10.1021_acs.inorgchem.2c01936_SI.pdf,mof_json_store\10.1021_acs.inorgchem.2c01936\raw_output.json,mof_json_store\10.1021_acs.inorgchem.2c01936\synthesis_005.json,no,,Cu/Zn-MOF-74 (hierarchical tubular),,Zn(NO3)2·6H2O,,10 mg (starting template),0.045981,mmol,nan,Zn(NO3)2,75 mM in MeOH; 2 mL,,,nan,,,,,"2,5-dihydroxyterephthalic acid",H4DOBDC,from precursor MOF (in 10 mg template),,,,,,,,,,,,,sodium dodecyl benzene sulfonate,SDBS,20 mg,20.0,mg,,,,,,methanol,MeOH,10 mL (immersion medium) + 2 mL (Zn(NO3)2 solution),,water,H2O,1 mL,1.0,25,"room temperature, normal atmospheric pressure",6.0,6 h,,static,,,,,,black tubular rod-like crystals assembled by nanosheet arrays,88.0,,,,,,,not_reported,not_reported,,CO2_cycloaddition,10.1021/acs.inorgchem.2c01936,ok,
10.1021/acs.inorgchem.2c01936,downloaded\10.1021_acs.inorgchem.2c01936.pdf,SI downloaded\10.1021_acs.inorgchem.2c01936_SI.pdf,mof_json_store\10.1021_acs.inorgchem.2c01936\raw_output.json,mof_json_store\10.1021_acs.inorgchem.2c01936\synthesis_006.json,no,,Cu-MOF-74 (hierarchical tubular),,Zn(NO3)2·6H2O,,10 mg (starting template),0.045981,mmol,nan,,,,,nan,,,,,"2,5-dihydroxyterephthalic acid",H4DOBDC,from precursor MOF (in 10 mg template),,,,,,,,,,,,,sodium dodecyl benzene sulfonate,SDBS,20 mg,20.0,mg,,,,,,methanol,MeOH,12 mL,12.0,water,H2O,1 mL,1.0,25,"room temperature, normal atmospheric pressure",6.0,6 h,,static,,,,,,black tubular rod-like crystals assembled by nanosheet arrays,99.0,,,,,,,not_reported,not_reported,,CO2_cycloaddition,10.1021/acs.inorgchem.2c01936,ok,
10.1021/acs.inorgchem.2c01936,downloaded\10.1021_acs.inorgchem.2c01936.pdf,SI downloaded\10.1021_acs.inorgchem.2c01936_SI.pdf,mof_json_store\10.1021_acs.inorgchem.2c01936\raw_output.json,mof_json_store\10.1021_acs.inorgchem.2c01936\synthesis_007.json,no,,"Cu/Zn-MOF-74 (rod-like, non-hierarchical)",,Zn(NO3)2·6H2O,Cu(NO3)2·3H2O,4.12 mmol,4.12,mmol,nan,Zn(NO3)2·6H2O,2.75 mmol,2.75,mmol,nan,,,,,"2,5-dihydroxyterephthalic acid",H4DOBDC,3.13 mmol,3.13,mmol,,,,,,,,,,,,,,,,,,,,,"N,N-dimethylformamide",DMF,66.6 mL,66.6,water,H2O,3.4 mL,3.4,80.0,80 °C,18.0,18 h,,,MeOH,three times,dried at 120 °C under vacuum,120.0,,rod-like crystals (non-hierarchical),75.0,,,,,,,not_reported,not_reported,,CO2_cycloaddition,10.1021/acs.inorgchem.2c01936,ok,
10.1039/c3ce41575a,downloaded\10.1039_c3ce41575a.pdf,SI downloaded\10.1039_c3ce41575a_SI.pdf,mof_json_store\10.1039_c3ce41575a\raw_output.json,mof_json_store\10.1039_c3ce41575a\synthesis_001.json,no,,,881876,Zn(NO3)2·6H2O,,"0.5 mmol, 145 mg",0.5,mmol,nan,,,,,nan,,,,,"methylenebis(3,5-dimethylpyrazole)",H2MDP,"0.2 mmol, 40 mg",0.2,mmol,"2,5-dichloroterephthalic acid",Cl-H2BDC,"0.2 mmol, 47 mg",0.2,mmol,,,,,,,,,,,,,,,,water,H2O,10 mL,10.0,,,,,160.0,160 °C,72.0,72 h; cooled to 30 °C over 48 h,25 mL Teflon-lined stainless steel autoclave,static,water,several times,,,,purple crystals,68.0,,dia,Co(II) 4-connected nodes,"Monoclinic, C2/c; a=19.662, b=13.469, c=19.049 Å; α=90°, β=119.676°, γ=90°",,,not_reported,not_reported,,,10.1039/c3ce41575a,ok,
10.1039/c3ce41575a,downloaded\10.1039_c3ce41575a.pdf,SI downloaded\10.1039_c3ce41575a_SI.pdf,mof_json_store\10.1039_c3ce41575a\raw_output.json,mof_json_store\10.1039_c3ce41575a\synthesis_002.json,no,,,881877,Zn(NO3)2·6H2O,,"0.25 mmol, 77 mg",0.25,mmol,nan,,,,,nan,,,,,"methylenebis(3,5-dimethylpyrazole)",H2MDP,"0.2 mmol, 40 mg",0.2,mmol,"2,5-dichloroterephthalic acid",Cl-H2BDC,"0.2 mmol, 47 mg",0.2,mmol,,,,,,,,,,,,,,,,water,H2O,10 mL,10.0,,,,,160.0,160 °C,72.0,72 h,25 mL Teflon-lined stainless steel autoclave,static,,,,,,colorless crystals,79.0,,hcb,Cd(II) 3-connected nodes,"Triclinic, P-1; a=9.911, b=10.115, c=12.281 Å; α=83.369°, β=67.120°, γ=69.755°",,,not_reported,not_reported,300.0,,10.1039/c3ce41575a,ok,
10.1039/c3ce41575a,downloaded\10.1039_c3ce41575a.pdf,SI downloaded\10.1039_c3ce41575a_SI.pdf,mof_json_store\10.1039_c3ce41575a\raw_output.json,mof_json_store\10.1039_c3ce41575a\synthesis_003.json,no,,,881878,CuCl2·2H2O,,"0.25 mmol, 77 mg",0.25,mmol,K3[Fe(CN)6,,,,,nan,,,,,"methylenebis(3,5-dimethylpyrazole)",H2MDP,"0.2 mmol, 40 mg",0.2,mmol,isophthalic acid,OH-H2ip,"0.2 mmol, 36 mg",0.2,mmol,,,,,,,,,,,,,,,,water,H2O,10 mL,10.0,,,,,160.0,160 °C,72.0,heated to 160 °C in 2 h; 72 h; cooled to 30 °C over 48 h,25 mL Teflon-lined stainless steel autoclave,static,water,several times,,,,prismatic orange crystals,56.0,,,Cd(II) octahedral nodes,"Monoclinic, P2/c; a=20.3721, b=9.4647, c=17.2551 Å; α=90°, β=97.434°, γ=90°",,,not_reported,not_reported,220.0,,10.1039/c3ce41575a,ok,
10.1039/c3ce41575a,downloaded\10.1039_c3ce41575a.pdf,SI downloaded\10.1039_c3ce41575a_SI.pdf,mof_json_store\10.1039_c3ce41575a\raw_output.json,mof_json_store\10.1039_c3ce41575a\synthesis_004.json,no,,,917650,CuCl2·2H2O,,"0.060 mmol, 15 mg",0.06,mmol,K3[Fe(CN)6,,,,,nan,,,,,"methylenebis(3,5-dimethylpyrazole)",H2MDP,"0.05 mmol, 10 mg",0.05,mmol,isophthalic acid,NO2-H2ip,"0.050 mmol, 10 mg",0.05,mmol,,,,,,,,,,,,,,,,water,H2O,10 mL,10.0,,,,,100.0,100 °C,6.0,6 h,25 mL glass vial,static,,,,,,block colorless crystals,34.0,,hcb,Mn(II) 3-connected nodes,"Monoclinic, P21/n; a=12.3734, b=11.2005, c=15.8979 Å; α=90°, β=109.179°, γ=90°",,,not_reported,not_reported,,,10.1039/c3ce41575a,ok,
10.1039/c3ce41575a,downloaded\10.1039_c3ce41575a.pdf,SI downloaded\10.1039_c3ce41575a_SI.pdf,mof_json_store\10.1039_c3ce41575a\raw_output.json,mof_json_store\10.1039_c3ce41575a\synthesis_005.json,no,,,881879,CuCl2·2H2O,,"0.25 mmol, 62 mg",0.25,mmol,K3[Fe(CN)6,,,,,nan,,,,,"methylenebis(3,5-dimethylpyrazole)",H2MDP,"0.2 mmol, 40 mg",0.2,mmol,"1,2,4,5-benzenetetracarboxylic acid",H4BTEC,"0.2 mmol, 52 mg",0.2,mmol,,,,,,,,,,,,,,,,water,H2O,10 mL,10.0,,,,,120.0,120 °C,48.0,2 days; cooled to 30 °C over 24 h,25 mL Teflon-lined stainless steel autoclave,static,water,several times,dried in open air,,,green block crystals,39.0,,,Cu(II) 4-connected nodes,"Orthorhombic, Fddd; a=12.412, b=16.372, c=31.497 Å; α=90°, β=90°, γ=90°",,,not_reported,not_reported,250.0,,10.1039/c3ce41575a,ok,
