Repository: zzhenglab/MOFinder

# MOFinder

MOFinder extracts MOF synthesis information from the literature, reconstructs evidence-supported negative reaction records, and prepares datasets for synthesis-outcome prediction.
[Web application](https://mofinder.chemistry.wustl.edu/) | [Demos](Demo/README.md) | [Source code](docs/source_to_code.md) | [Workflow guide](docs/workflow.md) | [Model evaluation](docs/evaluation.md)

## Quick start

The workflow runs through Python commands. Python 3.10 or newer is required. Clone the repository and initialize its related applications:

```bash
git clone --recurse-submodules https://github.com/zzhenglab/MOFinder.git
cd MOFinder
```

Start with the two offline demonstrations:

```bash

File: mof_extraction_1_2.csv (part 63 of 305)
doi,main_pdf,si_pdf,raw_output,parsed_json,article_trial_or_failure,article_trial_or_failure_notes,mof_name,crystal_code,metal_1,metal_1_abbr,metal_1_amount_text,metal_1_amount_value,metal_1_amount_unit,metal_2,metal_2_abbr,metal_2_amount_text,metal_2_amount_value,metal_2_amount_unit,metal_3,metal_3_abbr,metal_3_amount_text,metal_3_amount_value,metal_3_amount_unit,linker_1,linker_1_abbr,linker_1_amount_text,linker_1_amount_value,linker_1_amount_unit,linker_2,linker_2_abbr,linker_2_amount_text,linker_2_amount_value,linker_2_amount_unit,linker_3,linker_3_abbr,linker_3_amount_text,linker_3_amount_value,linker_3_amount_unit,modulator_1,modulator_1_abbr,modulator_1_amount_text,modulator_1_amount_value,modulator_1_amount_unit,modulator_2,modulator_2_abbr,modulator_2_amount_text,modulator_2_amount_value,modulator_2_amount_unit,solvent_main,solvent_main_abbr,solvent_main_amount_text,solvent_main_ml,solvent_secondary,solvent_secondary_abbr,solvent_secondary_amount_text,solvent_secondary_ml,temperature_c,temperature_c_text,time_h,time_text,vessel_type,stirring,washing_solvent,washing_cycles,activation_text,activation_temp_c,activation_time_h,crystal_morphology,yield_percent,crystal_size,topology_code,metal_cluster_connectivity,unit_cell_short,pore_diameter_A,BET_surface_area_m2g,air_stable,water_stable,tga_decomposition_temp_c,applications,reference,status,error
10.1039/c3ce41575a,downloaded\10.1039_c3ce41575a.pdf,SI downloaded\10.1039_c3ce41575a_SI.pdf,mof_json_store\10.1039_c3ce41575a\raw_output.json,mof_json_store\10.1039_c3ce41575a\synthesis_006.json,no,,,881880,CuCl2·2H2O,,"0.25 mmol, 59 mg",0.25,mmol,K3[Fe(CN)6,,,,,nan,,,,,"methylenebis(3,5-dimethylpyrazole)",H2MDP,"0.2 mmol, 40 mg",0.2,mmol,"1,2,4,5-benzenetetracarboxylic acid",H4BTEC,"0.2 mmol, 52 mg",0.2,mmol,,,,,,,,,,,,,,,,"N,N-dimethylformamide",DMF,5 mL,5.0,water,H2O,5 mL,5.0,120.0,120 °C,48.0,2 days; cooled to 30 °C over 24 h,25 mL Teflon-lined stainless steel autoclave,static,,,,,,purple block crystals,67.0,,,Co(II) 3-connected nodes; M2L2 metallocycle (SBU-1),"Monoclinic, C2/c; a=21.489, b=7.1038, c=23.022 Å; α=90°, β=92.150°, γ=90°",,,not_reported,not_reported,340.0,,10.1039/c3ce41575a,ok,
10.1021/cg101351b,downloaded\10.1021_cg101351b.pdf,SI downloaded\10.1021_cg101351b_SI.pdf,mof_json_store\10.1021_cg101351b\raw_output.json,mof_json_store\10.1021_cg101351b\synthesis_001.json,yes,Authors note attempts with other metal ions were not successful.,,,Cd(NO3)2·4H2O,,0.5 mmol,0.5,mmol,nan,,,,,nan,,,,,"3,5-di(1H-imidazol-1-yl)benzonitrile",DICN,0.25 mmol,0.25,mmol,,,,,,,,,,,aqueous ammonia,,"0.1 mL, 30%",,,,,,,,water,H2O,4 mL,4.0,ethanol,EtOH,4 mL,4.0,180.0,180 °C,72.0,3 days,Teflon-lined stainless steel autoclave,static,H2O,,,,,colorless rectangular crystals,48.0,,,2D honeycomb layers; Cd square-pyramidal with axial I−,"monoclinic, P21/c; a=10.719(7) Å, b=17.883(5) Å, c=8.208(3) Å, β=105.072(5)°",,,not_reported,not_reported,310.0,luminescence,10.1021/cg101351b,ok,
10.1021/cg101351b,downloaded\10.1021_cg101351b.pdf,SI downloaded\10.1021_cg101351b_SI.pdf,mof_json_store\10.1021_cg101351b\raw_output.json,mof_json_store\10.1021_cg101351b\synthesis_002.json,yes,Authors note attempts with other metal ions were not successful.,,,CoCl2·6H2O,,0.5 mmol,0.5,mmol,nan,,,,,nan,,,,,"3,5-di(1H-imidazol-1-yl)benzonitrile",DICN,0.25 mmol,0.25,mmol,,,,,,,,,,,aqueous ammonia,,"0.1 mL, 30%",,,,,,,,water,H2O,4 mL,4.0,ethanol,EtOH,4 mL,4.0,180.0,180 °C,72.0,3 days,Teflon-lined stainless steel autoclave,static,H2O,,100 °C under vacuum for 2 h (to give dehydrated 2),100.0,2.0,colorless block-shaped crystals,52.0,,,2D honeycomb layers; tetrahedral Zn nodes,"monoclinic, P21/c; a=10.395(4) Å, b=16.766(5) Å, c=9.492(3) Å, β=102.088(4)°",,,not_reported,not_reported,355.0,luminescence,10.1021/cg101351b,ok,
10.1021/cg101351b,downloaded\10.1021_cg101351b.pdf,SI downloaded\10.1021_cg101351b_SI.pdf,mof_json_store\10.1021_cg101351b\raw_output.json,mof_json_store\10.1021_cg101351b\synthesis_003.json,yes,Authors note attempts with other metal ions were not successful.,,,Ag(OTf),,1.0 mmol,1,mmol,nan,,,,,nan,,,,,"3,5-di(1H-imidazol-1-yl)benzonitrile",DICN,0.25 mmol,0.25,mmol,,,,,,,,,,,nitric acid,HNO3,"0.1 mL, 5 N",,,,,,,,water,H2O,4 mL,4.0,ethanol,EtOH,2 mL,2.0,160.0,160 °C,24.0,24 h,Teflon-lined stainless steel autoclave,static,H2O,,,,,colorless rectangular crystals,58.0,,,"(2,4,6)-connected net: NO3− 2-connected, DIBA 4-connected, Zn 6-connected","monoclinic, C2/c; a=12.392(5) Å, b=13.697(6) Å, c=7.612(6) Å, β=93.127(6)°",,,not_reported,not_reported,300.0,luminescence,10.1021/cg101351b,ok,
10.1021/cg101351b,downloaded\10.1021_cg101351b.pdf,SI downloaded\10.1021_cg101351b_SI.pdf,mof_json_store\10.1021_cg101351b\raw_output.json,mof_json_store\10.1021_cg101351b\synthesis_004.json,yes,Authors note attempts with other metal ions were not successful.,,,Ag(BF4),,0.5 mmol,0.5,mmol,nan,,,,,nan,,,,,"3,5-di(1H-imidazol-1-yl)benzonitrile",DICN,0.25 mmol,0.25,mmol,,,,,,,,,,,aqueous ammonia,,"0.1 mL, 30%",,,,,,,,water,H2O,4 mL,4.0,ethanol,EtOH,4 mL,4.0,180.0,180 °C,72.0,3 days,Teflon-lined stainless steel autoclave,static,"H2O, EtOH",,,,,pale yellow block-shaped crystals,55.0,,,"3-connected Cu(I) T-shaped nodes; uninodal (3,3) net","orthorhombic, Pna21; a=6.673(4) Å, b=14.874(3) Å, c=12.472(4) Å",,,yes,not_reported,270.0,luminescence,10.1021/cg101351b,ok,
10.1021/cg101351b,downloaded\10.1021_cg101351b.pdf,SI downloaded\10.1021_cg101351b_SI.pdf,mof_json_store\10.1021_cg101351b\raw_output.json,mof_json_store\10.1021_cg101351b\synthesis_005.json,yes,Authors note attempts with other metal ions were not successful.,,,MnCl2·4H2O,,0.5 mmol,0.5,mmol,nan,,,,,nan,,,,,"3,5-di(1H-imidazol-1-yl)benzonitrile",DICN,0.25 mmol,0.25,mmol,,,,,,,,,,,sodium hydroxide,NaOH,"0.2 mL, 2 N",,,,,,,,water,H2O,4 mL,4.0,ethanol,EtOH,2 mL,2.0,180.0,180 °C,72.0,3 days,Teflon-lined stainless steel autoclave,static,"H2O, EtOH",,,,,dark blue block-shaped crystals,65.0,,,1D chains; octahedral Ni nodes linked by imidazoles; carboxylates pendant,"triclinic, P-1; a=10.619(4) Å, b=11.171(5) Å, c=13.429(4) Å, α=70.495(5)°, β=67.445(5)°, γ=88.465(3)°",,,not_reported,not_reported,260.0,,10.1021/cg101351b,ok,
10.1021/cg101351b,downloaded\10.1021_cg101351b.pdf,SI downloaded\10.1021_cg101351b_SI.pdf,mof_json_store\10.1021_cg101351b\raw_output.json,mof_json_store\10.1021_cg101351b\synthesis_006.json,yes,Authors note attempts with other metal ions were not successful.,,,MnCl2·4H2O,,0.5 mmol,0.5,mmol,nan,,,,,nan,,,,,"3,5-di(1H-imidazol-1-yl)benzonitrile",DICN,0.25 mmol,0.25,mmol,,,,,,,,,,,sodium hydroxide,NaOH,"0.2 mL, 2 N",,,,,,,,water,H2O,4 mL,4.0,ethanol,EtOH,2 mL,2.0,180.0,180 °C,96.0,4 days,Teflon-lined stainless steel autoclave,static,"H2O, EtOH",,,,,dark brown block-shaped crystals,60.0,,,"(2,4,6)-connected net via OH− and carboxylate bridges; octahedral Co nodes","triclinic, P1; a=7.171(4) Å, b=9.352(3) Å, c=9.550(3) Å, α=92.794(5)°, β=92.096(5)°, γ=91.414(4)°",,,not_reported,not_reported,310.0,,10.1021/cg101351b,ok,
10.1021/cg101351b,downloaded\10.1021_cg101351b.pdf,SI downloaded\10.1021_cg101351b_SI.pdf,mof_json_store\10.1021_cg101351b\raw_output.json,mof_json_store\10.1021_cg101351b\synthesis_007.json,yes,Authors note attempts with other metal ions were not successful.,,,MnCl2·4H2O,,0.5 mmol,0.5,mmol,nan,,,,,nan,,,,,"3,5-di(1H-imidazol-1-yl)benzonitrile",DICN,0.25 mmol,0.25,mmol,,,,,,,,,,,aqueous ammonia,,"0.1 mL, 30%",,,,,,,,water,H2O,4 mL,4.0,ethanol,EtOH,2 mL,2.0,180.0,180 °C,72.0,3 days,Teflon-lined stainless steel autoclave,static,"H2O, EtOH",,,,,colorless rectangular block-shaped crystals,16.0,,,zigzag 2D sheets via hydroxide bridges; mixed 5- and 6-coordinate Pb nodes,"monoclinic, P21/c; a=14.423(3) Å, b=13.523(3) Å, c=14.776(4) Å, β=100.451(4)°",,,not_reported,not_reported,,,10.1021/cg101351b,ok,
10.1039/c4ce02465f,downloaded\10.1039_c4ce02465f.pdf,SI downloaded\10.1039_c4ce02465f_SI.pdf,mof_json_store\10.1039_c4ce02465f\raw_output.json,mof_json_store\10.1039_c4ce02465f\synthesis_001.json,no,,,,Ag2O,,0.4 mmol,0.4,mmol,nan,,,,,nan,,,,,"1,2-bis(1,2,4-triazol-4-yl)ethane",btre,0.2 mmol,0.2,mmol,"1,2,3-benzenetricarboxylic acid","1,2,3-H3btc",0.2 mmol,0.2,mmol,,,,,,"sodium hydroxide (dilute), pH adjuster",NaOH,adjust to pH 6 with dilute NaOH,,,,,,,,water,H2O,5 mL (for H3btc) + 3 mL (for Cu salt),,methanol,MeOH,3 mL (for btre),3.0,110.0,110 °C,48.0,2 days,Teflon-lined stainless steel autoclave,static,,,,,,blue crystals,,,,"Cu4(μ3-OH)2 tetranuclear cluster, 8-connected","Monoclinic, P21/c, a=7.516(4) Å, b=13.068(6) Å, c=14.645(7) Å, α=90°, β=99.759(11)°, γ=90°, V=1417.6(11) Å3, Z=2",,,not_reported,not_reported,,photocatalysis,10.1039/c4ce02465f,ok,
10.1039/c4ce02465f,downloaded\10.1039_c4ce02465f.pdf,SI downloaded\10.1039_c4ce02465f_SI.pdf,mof_json_store\10.1039_c4ce02465f\raw_output.json,mof_json_store\10.1039_c4ce02465f\synthesis_002.json,no,,,,Cu2CO3(OH)2,,0.4 mmol,0.4,mmol,nan,,,,,nan,,,,,"1,2-bis(1,2,4-triazol-4-yl)ethane",btre,0.2 mmol,0.2,mmol,"1,2,3-benzenetricarboxylic acid","1,2,3-H3btc",0.2 mmol,0.2,mmol,,,,,,"sodium hydroxide (dilute), pH adjuster",NaOH,adjust to pH 6 with dilute NaOH,,,,,,,,water,H2O,5 mL (for H3btc) + 3 mL (for Zn salt),,methanol,MeOH,3 mL (for btre),3.0,110.0,110 °C,48.0,2 days,Teflon-lined stainless steel autoclave,static,,,,,,colorless crystals,,,,"Zn4(μ3-OH)2 tetranuclear cluster, 8-connected","Triclinic, P-1, a=6.895(3) Å, b=8.881(4) Å, c=13.473(6) Å, α=98.359(11)°, β=99.914(12)°, γ=94.388(9)°, V=799.6(6) Å3, Z=1",,,not_reported,not_reported,,photocatalysis;luminescence,10.1039/c4ce02465f,ok,
10.1039/c4ce02465f,downloaded\10.1039_c4ce02465f.pdf,SI downloaded\10.1039_c4ce02465f_SI.pdf,mof_json_store\10.1039_c4ce02465f\raw_output.json,mof_json_store\10.1039_c4ce02465f\synthesis_003.json,no,,,,Cu2CO3(OH)2,,0.4 mmol,0.4,mmol,nan,,,,,nan,,,,,"1,2-bis(1,2,4-triazol-4-yl)ethane",btre,0.2 mmol,0.2,mmol,"1,2,3-benzenetricarboxylic acid","1,2,3-H3btc",0.2 mmol,0.2,mmol,,,,,,"sodium hydroxide (dilute), pH adjuster",NaOH,adjust to pH 6 with dilute NaOH,,,,,,,,water,H2O,5 mL (for H3btc) + 3 mL (for Cd salt),,methanol,MeOH,3 mL (for btre),3.0,110.0,110 °C,48.0,2 days,Teflon-lined stainless steel autoclave,static,,,,,,colorless crystals,,,dia,"Cd3(H2O)(COO)4 trimer cluster, 4-connected","Triclinic, P-1, a=8.4824(17) Å, b=11.011(2) Å, c=18.583(4) Å, α=78.75(3)°, β=81.03(3)°, γ=69.88(3)°, V=1590.9(6) Å3, Z=2",,,not_reported,not_reported,,luminescence,10.1039/c4ce02465f,ok,
10.1039/b808464e,downloaded\10.1039_b808464e.pdf,,mof_json_store\10.1039_b808464e\raw_output.json,mof_json_store\10.1039_b808464e\synthesis_001.json,yes,"Gd2O3 could not be replaced by GdCl3, Gd(NO3)3, or Gd(ClO4)3; other Cu salts worked. Also tested varying ratios and 180–200 °C.",,688410,Cu3(CO3)2(OH)2,,2 (in 2:1:4:2 ratio),,,nan,,1 (in 2:1:4:2 ratio),,,nan,,,,,isophthalic acid,H2ip,4 (in 2:1:4:2 ratio),,,L-alanine,,2 (in 2:1:4:2 ratio),,,,,,,,,,,,,,,,,,deionized water,H2O,10 mL,10.0,,,,,170.0,170 °C,72.0,3 d,Teflon-lined autoclave,stirred 30 min then static,,,,,,blue crystals,86.0,,irl,Gd/Cu–O–C rod (Gd2Cu rod-like substructure),"a=21.765(4), b=13.122(3), c=16.206(3) Å, β=111.70(3)°, C2/c",,,yes,not_reported,285.0,,10.1039/b808464e,ok,
10.1039/c2ce26323h,downloaded\10.1039_c2ce26323h.pdf,SI downloaded\10.1039_c2ce26323h_SI.pdf,mof_json_store\10.1039_c2ce26323h\raw_output.json,mof_json_store\10.1039_c2ce26323h\synthesis_001.json,yes,Using ZnSO4 instead of CdSO4 gave only powder; replacing Cd salts with Zn salts under similar conditions yielded no crystallinity.,,,NiCl2·6H2O,,"0.092 g, 0.5 mmol",0.5,mmol,nan,,,,,nan,,,,,"3-quinolinecarbonitrile (in situ to 5-(quinolyl)tetrazolate, QTZ)",,"0.077 g, 0.5 mmol",0.5,mmol,,,,,,,,,,,sodium azide,NaN3,"0.065 g, 1 mmol",1.0,mmol,,,,,,water,H2O,10 mL,10.0,,,,,150.0,150 °C,72.0,3 days,23 mL Teflon-lined stainless-steel autoclave,,water,,dried in air,,,colorless block-shaped crystals,36.0,,,4-connected Cd(II) nodes; twofold interpenetrating diamondoid net,"a=15.1007(10), b=17.2538(11), c=31.509(2) Å; α=90°, β=90°, γ=90°; Fddd",,,not_reported,not_reported,,luminescence,10.1039/c2ce26323h,ok,
10.1039/c2ce26323h,downloaded\10.1039_c2ce26323h.pdf,SI downloaded\10.1039_c2ce26323h_SI.pdf,mof_json_store\10.1039_c2ce26323h\raw_output.json,mof_json_store\10.1039_c2ce26323h\synthesis_002.json,yes,Using ZnSO4 instead of CdSO4 gave only powder; replacing Cd salts with Zn salts under similar conditions yielded no crystallinity.,,,Zn(CH3COO)2·2H2O,,"0.104 g, 0.5 mmol",0.5,mmol,nan,,,,,nan,,,,,"3-quinolinecarbonitrile (in situ to 5-(quinolyl)tetrazolate, QTZ)",,"0.077 g, 0.5 mmol",0.5,mmol,,,,,,,,,,,sodium azide,NaN3,"0.065 g, 1 mmol",1.0,mmol,,,,,,water,H2O,10 mL,10.0,,,,,150.0,150 °C,72.0,3 days,23 mL Teflon-lined stainless-steel autoclave,,water,,dried in air,,,colorless prism-shaped crystals,55.0,,tts,2D framework from infinite Cd–N3− chains linked by QTZ,"a=10.5230(13), b=16.510(2), c=7.4998(9) Å; α=90°, β=109.908°, γ=90°; P21/c",,,not_reported,not_reported,,luminescence,10.1039/c2ce26323h,ok,
10.1039/c2ce26323h,downloaded\10.1039_c2ce26323h.pdf,SI downloaded\10.1039_c2ce26323h_SI.pdf,mof_json_store\10.1039_c2ce26323h\raw_output.json,mof_json_store\10.1039_c2ce26323h\synthesis_003.json,yes,Using ZnSO4 instead of CdSO4 gave only powder; replacing Cd salts with Zn salts under similar conditions yielded no crystallinity.,,,Zn(CH3COO)2·2H2O,,"0.068 g, 0.5 mmol",0.5,mmol,nan,,,,,nan,,,,,"3-quinolinecarbonitrile (in situ to 5-(quinolyl)tetrazolate, QTZ)",,"0.077 g, 0.5 mmol",0.5,mmol,,,,,,,,,,,sodium azide,NaN3,"0.065 g, 1 mmol",1.0,mmol,,,,,,water,H2O,10 mL,10.0,,,,,150.0,150 °C,72.0,3 days,23 mL Teflon-lined stainless-steel autoclave,,water,,dried in air,,,colorless rod-shaped crystals,63.0,,,4-connected 2D layers built from Zn2(QTZ)2Cl2 subunits,"a=8.0261(10), b=8.7696(11), c=15.719(2) Å; α=90°, β=99.000°, γ=90°; P21/c",,,not_reported,not_reported,,luminescence,10.1039/c2ce26323h,ok,
10.1039/c2ce26323h,downloaded\10.1039_c2ce26323h.pdf,SI downloaded\10.1039_c2ce26323h_SI.pdf,mof_json_store\10.1039_c2ce26323h\raw_output.json,mof_json_store\10.1039_c2ce26323h\synthesis_004.json,yes,Using ZnSO4 instead of CdSO4 gave only powder; replacing Cd salts with Zn salts under similar conditions yielded no crystallinity.,,,Zn(CH3COO)2·2H2O,,"0.092 g, 0.5 mmol",0.5,mmol,nan,,,,,nan,,,,,"3-quinolinecarbonitrile (in situ to 5-(quinolyl)tetrazolate, QTZ)",,"0.077 g, 0.5 mmol",0.5,mmol,isonicotinic acid,HINA,"0.062 g, 0.5 mmol",0.5,mmol,,,,,,sodium azide,NaN3,"0.065 g, 1 mmol",1.0,mmol,,,,,,water,H2O,10 mL,10.0,,,,,150.0,150 °C,72.0,3 days,23 mL Teflon-lined stainless-steel autoclave,,water,,dried in air,,,yellow prism-shaped crystals,30.0,,,6-connected a-Po-type framework from Cd2(QTZ)2(INA)2 and Cd2(QTZ)2 subunits,"a=9.3824(13), b=13.4516(19), c=14.717(2) Å; α=112.547°, β=96.925°, γ=101.903°; P-1",,,not_reported,not_reported,,luminescence,10.1039/c2ce26323h,ok,
10.1039/c2ce26323h,downloaded\10.1039_c2ce26323h.pdf,SI downloaded\10.1039_c2ce26323h_SI.pdf,mof_json_store\10.1039_c2ce26323h\raw_output.json,mof_json_store\10.1039_c2ce26323h\synthesis_005.json,yes,Using ZnSO4 instead of CdSO4 gave only powder; replacing Cd salts with Zn salts under similar conditions yielded no crystallinity.,,,Cu(NO3)2,,"0.092 g, 0.5 mmol",0.5,mmol,nan,,,,,nan,,,,,"3-quinolinecarbonitrile (in situ to 5-(quinolyl)tetrazolate, QTZ)",,"0.077 g, 0.5 mmol",0.5,mmol,"benzene-1,3,5-tricarboxylic acid",H3btrc,"0.105 g, 0.5 mmol",0.5,mmol,,,,,,sodium azide,NaN3,"0.065 g, 1 mmol",1.0,mmol,,,,,,water,H2O,10 mL,10.0,,,,,150.0,150 °C,72.0,3 days,23 mL Teflon-lined stainless-steel autoclave,,water,,dried in air,,,colorless prism-shaped crystals,77.0,,,2D layered structure; Cd2–QTZ chains extended by btrc,"a=10.0822(11), b=10.2910(12), c=11.6096(13) Å; α=102.739°, β=107.223°, γ=90.824°; P-1",,,not_reported,not_reported,,luminescence,10.1039/c2ce26323h,ok,
10.1039/c2ce26323h,downloaded\10.1039_c2ce26323h.pdf,SI downloaded\10.1039_c2ce26323h_SI.pdf,mof_json_store\10.1039_c2ce26323h\raw_output.json,mof_json_store\10.1039_c2ce26323h\synthesis_006.json,yes,Using ZnSO4 instead of CdSO4 gave only powder; replacing Cd salts with Zn salts under similar conditions yielded no crystallinity.,,,CuCl2·2H2O,,"0.092 g, 0.5 mmol",0.5,mmol,nan,,,,,nan,,,,,"3-quinolinecarbonitrile (in situ to 5-(quinolyl)tetrazolate, QTZ)",,"0.077 g, 0.5 mmol",0.5,mmol,"1,2,4,5-benzenetetracarboxylic acid",H4btec,"0.127 g, 0.5 mmol",0.5,mmol,,,,,,sodium azide,NaN3,"0.065 g, 1 mmol",1.0,mmol,,,,,,water,H2O,10 mL,10.0,,,,,150.0,150 °C,72.0,3 days,23 mL Teflon-lined stainless-steel autoclave,,water,,dried in air,,,yellow block-shaped crystals,32.0,,,3D network of Cd3–QTZ chains extended by btec,"a=8.7590(7), b=25.993(2), c=15.0096(11) Å; α=90°, β=103.528°, γ=90°; C2/c",,,not_reported,not_reported,,luminescence,10.1039/c2ce26323h,ok,
10.1039/c5ce00324e,downloaded\10.1039_c5ce00324e.pdf,,mof_json_store\10.1039_c5ce00324e\raw_output.json,mof_json_store\10.1039_c5ce00324e\synthesis_002.json,no,,,1048624,Zn(NO3)2·6H2O,,"0.144 g, 0.5 mmol",0.5,mmol,nan,,"0.0872 g, 0.25 mmol",0.25,mmol,nan,,,,,"imidazole-4,5-dicarboxylic acid",H3imdc,"0.156 g, 1 mmol",1.0,mmol,,,,,,,,,,,,,,,,,,,,,water,H2O,10 mL,10.0,,,,,170.0,170 °C,72.0,3 days; cooled to RT at 5 °C h−1,Teflon-lined autoclave,static,,,,,,block crystals,59.0,,,8-connected basket-like SBU,"a=25.1944(17), b=9.6262(6), c=19.9847(12) Å, β=128.9050(10)°, C2/c",,,not_reported,not_reported,,luminescence;sensing,10.1039/c5ce00324e,ok,
10.1039/c5ce00324e,downloaded\10.1039_c5ce00324e.pdf,,mof_json_store\10.1039_c5ce00324e\raw_output.json,mof_json_store\10.1039_c5ce00324e\synthesis_003.json,no,,,1048625,Zn(SO4)·7H2O,,"0.144 g, 0.5 mmol",0.5,mmol,nan,,"0.088 g, 0.25 mmol",0.25,mmol,nan,,,,,"imidazole-4,5-dicarboxylic acid",H3imdc,"0.156 g, 1 mmol",1.0,mmol,,,,,,,,,,,,,,,,,,,,,water,H2O,10 mL,10.0,,,,,170.0,170 °C,72.0,3 days; cooled to RT at 5 °C h−1,Teflon-lined autoclave,static,,,,,,block crystals,63.0,,,8-connected basket-like SBU,"a=25.1496(13), b=9.6309(5), c=20.0039(11) Å, β=128.9370(10)°, C2/c",,,not_reported,not_reported,350.0,luminescence;sensing,10.1039/c5ce00324e,ok,
10.1039/c5ce00324e,downloaded\10.1039_c5ce00324e.pdf,,mof_json_store\10.1039_c5ce00324e\raw_output.json,mof_json_store\10.1039_c5ce00324e\synthesis_004.json,no,,,1048626,Zn(ClO4)2·6H2O,,"0.144 g, 0.5 mmol",0.5,mmol,nan,,"0.090 g, 0.25 mmol",0.25,mmol,nan,,,,,"imidazole-4,5-dicarboxylic acid",H3imdc,"0.156 g, 1 mmol",1.0,mmol,,,,,,,,,,,,,,,,,,,,,water,H2O,10 mL,10.0,,,,,170.0,170 °C,72.0,3 days; cooled to RT at 5 °C h−1,Teflon-lined autoclave,static,,,,,,block crystals,56.0,,,8-connected basket-like SBU,"a=25.1442(19), b=9.6068(7), c=19.9794(14) Å, β=128.933(2)°, C2/c",,,not_reported,not_reported,,luminescence;sensing,10.1039/c5ce00324e,ok,
10.1039/d3gc02521g,downloaded\10.1039_d3gc02521g.pdf,SI downloaded\10.1039_d3gc02521g_SI.pdf,mof_json_store\10.1039_d3gc02521g\raw_output.json,mof_json_store\10.1039_d3gc02521g\synthesis_001.json,no,,MOF-801(P),,ZnCl2,,0.7 mmol,0.7,mmol,nan,,,,,nan,,,,,fumaric acid,FUM,0.7 mmol,0.7,mmol,,,,,,,,,,,formic acid,,5.3 mL,5.3,mL,,,,,,"N,N-dimethylformamide",DMF,35 mL,35.0,,,,,120.0,120 °C,24.0,24 h,100 mL glass jar,static,"DMF, MeOH","DMF 3×; then DMF 3×/day for 3 d; MeOH soak 3 d, exchanged 3×/day",120 °C under vacuum for 24 h,120.0,24.0,white crystals,,,fcu,,,7.0,840.0,,,,,10.1039/d3gc02521g,ok,
10.1039/d3gc02521g,downloaded\10.1039_d3gc02521g.pdf,SI downloaded\10.1039_d3gc02521g_SI.pdf,mof_json_store\10.1039_d3gc02521g\raw_output.json,mof_json_store\10.1039_d3gc02521g\synthesis_002.json,no,,MOF-801(D),,Zn(CH3COO)2,,25.85 mmol,25.85,mmol,nan,,,,,nan,,,,,fumaric acid,FUM,77.50 mmol,77.5,mmol,,,,,,,,,,,formic acid,,2.585 mol,2.585,mol,,,,,,water,H2O,500 mL,500.0,,,,,120.0,"stir 30 min at RT, then 120 °C",18.0,18 h (after 30 min stirring at RT),1 L Teflon-lined autoclave,"stirred 30 min at RT, then static during heating","H2O, EtOH",,dried at 100 °C for 24 h,100.0,24.0,,,,,,,38.0,980.0,,,,,10.1039/d3gc02521g,ok,
10.1039/d3gc02521g,downloaded\10.1039_d3gc02521g.pdf,SI downloaded\10.1039_d3gc02521g_SI.pdf,mof_json_store\10.1039_d3gc02521g\raw_output.json,mof_json_store\10.1039_d3gc02521g\synthesis_003.json,no,,CMOF-801(ASP-25),,ZnI2,,25.85 mmol,25.85,mmol,nan,,,,,nan,,,,,fumaric acid,FUM,58.12 mmol,58.12,mmol,L-aspartic acid,ASP,19.37 mmol,19.37,mmol,,,,,,formic acid,,2.585 mol,2.585,mol,,,,,,water,H2O,500 mL,500.0,,,,,120.0,"stir 30 min at RT, then 120 °C",18.0,18 h (after 30 min stirring at RT),1 L Teflon-lined autoclave,"stirred 30 min at RT, then static during heating","H2O, EtOH",,dried at 100 °C for 24 h,100.0,24.0,,,,,,,41.0,862.0,,,,,10.1039/d3gc02521g,ok,
10.1039/d3gc02521g,downloaded\10.1039_d3gc02521g.pdf,SI downloaded\10.1039_d3gc02521g_SI.pdf,mof_json_store\10.1039_d3gc02521g\raw_output.json,mof_json_store\10.1039_d3gc02521g\synthesis_004.json,no,,CMOF-801(ASP),,ZnBr2,,25.85 mmol,25.85,mmol,nan,,,,,nan,,,,,fumaric acid,FUM,38.75 mmol,38.75,mmol,L-aspartic acid,ASP,38.75 mmol,38.75,mmol,,,,,,formic acid,,2.585 mol,2.585,mol,,,,,,water,H2O,500 mL,500.0,,,,,120.0,"stir 30 min at RT, then 120 °C",18.0,18 h (after 30 min stirring at RT),1 L Teflon-lined autoclave,"stirred 30 min at RT, then static during heating","H2O, EtOH",,dried at 100 °C for 24 h,100.0,24.0,,,,,,,41.0,467.0,,,,,10.1039/d3gc02521g,ok,
10.1021/acs.inorgchem.7b01197,downloaded\10.1021_acs.inorgchem.7b01197.pdf,SI downloaded\10.1021_acs.inorgchem.7b01197_SI.pdf,mof_json_store\10.1021_acs.inorgchem.7b01197\raw_output.json,mof_json_store\10.1021_acs.inorgchem.7b01197\synthesis_001.json,no,,,1548968,Zn(CH3COO)2·2H2O,,"59.5 mg, 0.2 mmol",0.2,mmol,nan,,,,,nan,,,,,"3-(2′,5′-dicarboxyphenyl)benzoic acid",H3dbba,"26.2 mg, 0.1 mmol",0.1,mmol,"4,4'-bipyridine",bipy,"19.2 mg, 0.1 mmol",0.1,mmol,,,,,,,,,,,,,,,,"N,N-dimethylformamide",DMF,5 mL,5.0,,,,,105.0,105 °C,48.0,48 h,screw-capped vial (8 mL),,DMF,washed with DMF,170 °C under vacuum for 8 h,170.0,8.0,colorless block crystals,,,,Zn2 paddle-wheel SBUs: [Zn2(COO)4N2] and [Zn2(COO)4N] (with DMF),"a=24.8170(10), b=22.64(4), c=26.737(8), α=90, β=91.937(7), γ=90, C2/c",9.3,2078.0,not_reported,not_reported,330.0,CO2_capture;ethylene separation,10.1021/acs.inorgchem.7b01197,ok,
10.1021/acs.inorgchem.7b01197,downloaded\10.1021_acs.inorgchem.7b01197.pdf,SI downloaded\10.1021_acs.inorgchem.7b01197_SI.pdf,mof_json_store\10.1021_acs.inorgchem.7b01197\raw_output.json,mof_json_store\10.1021_acs.inorgchem.7b01197\synthesis_002.json,no,,,1548969,Zn(CH3COO)2·2H2O,,"59.5 mg, 0.2 mmol",0.2,mmol,nan,,,,,nan,,,,,"3-(2′,5′-dicarboxylphenyl)pyridine acid",H2dcpy,"24.3 mg, 0.1 mmol",0.1,mmol,,,,,,,,,,,,,,,,,,,,,"N,N-dimethylformamide",DMF,4 mL,4.0,,,,,105.0,105 °C,72.0,72 h,screw-capped vial (8 mL),,"DMF, acetone",acetone exchange 3 days,120 °C under vacuum overnight,120.0,,colorless block crystals,,,,two Zn2(COO)4N2 paddle-wheel SBUs (pillared-layer),"a=16.262(3), b=24.374(5), c=18.172(8), α=90, β=118.27(2), γ=90, P21/c",10.0,1386.0,not_reported,not_reported,350.0,CO2_capture;ethylene separation,10.1021/acs.inorgchem.7b01197,ok,
10.1021/acs.inorgchem.3c04117,downloaded\10.1021_acs.inorgchem.3c04117.pdf,SI downloaded\10.1021_acs.inorgchem.3c04117_SI.pdf,mof_json_store\10.1021_acs.inorgchem.3c04117\raw_output.json,mof_json_store\10.1021_acs.inorgchem.3c04117\synthesis_001.json,yes,"No crystals with HNO3; autoclave gave amorphous precipitate; DMF or low H2O gave precipitate; crystals only at 90 °C, 16 h in capped vial.",SRMIST-1 (In-HCPCP),2106335,Mn(CH3COO)2·4H2O,,"40 mg, 0.13 mmol",0.13,mmol,nan,,,,,nan,,,,,hexakis(4-carboxylatophenoxy)-cyclotriphosphazene,HCPCP,"10 mg, 0.011 mmol",0.011,mmol,,,,,,,,,,,acetic acid,,0.5 mL,,,,,,,,"N,N-dimethylformamide",DMF,4.0 mL,4.0,water,H2O,2.0 mL,2.0,90.0,90 °C,16.0,16 h,glass vial,,"DMF, MeOH, CHCl3",DMF 1×; MeOH 4×; CHCl3 4×,dried in a vacuum oven at 80 °C for 48 h,80.0,48.0,colorless plate crystals,85.0,0.200 × 0.150 × 0.100 mm,,"mononuclear {InO7} SBU, 7-coord pentagonal bipyramidal","a=11.4980(3), b=30.8974(7), c=16.6752(4) Å, α=90°, β=90°, γ=90°, Pccn",,34.8,not_reported,yes,405.0,heterogeneous_catalysis;aza-heterocycle synthesis,10.1021/acs.inorgchem.3c04117,ok,
10.1021/acs.inorgchem.5c02137,downloaded\10.1021_acs.inorgchem.5c02137.pdf,SI downloaded\10.1021_acs.inorgchem.5c02137_SI.pdf,mof_json_store\10.1021_acs.inorgchem.5c02137\raw_output.json,mof_json_store\10.1021_acs.inorgchem.5c02137\synthesis_001.json,no,,Tb-MOF,,Zn(NO3)2·6H2O,,"0.037 g, 0.1 mmol",0.1,mmol,nan,,,,,nan,,,,,"4,4′-(quinoxaline-2,3-diyl)dibenzoic acid",H2qda,"0.0148 g, 0.04 mmol",0.04,mmol,,,,,,,,,,,,,,,,,,,,,acetonitrile,CH3CN,8 mL,8.0,water,H2O,6 mL,6.0,100.0,100 °C,48.0,48 h,25 mL Teflon-lined stainless-steel vessel,sonicated 30 min before heating,water,,,,,colorless crystals; strip-shaped,45.0,,sql,Ln3+ 8-coordinate nodes; 4-connected sql net,"monoclinic, C2/c; a=42.067(19) Å, b=9.681(4) Å, c=21.311(8) Å, β=109.878(11)°",,5.027,not_reported,yes,492.0,CO2_conversion,10.1021/acs.inorgchem.5c02137,ok,
10.1039/c2ce26793d,downloaded\10.1039_c2ce26793d.pdf,SI downloaded\10.1039_c2ce26793d_SI.pdf,mof_json_store\10.1039_c2ce26793d\raw_output.json,mof_json_store\10.1039_c2ce26793d\synthesis_001.json,no,,,,Zn(NO3)2·6H2O,,"0.4 mmol, 116.4 mg",0.4,mmol,nan,,,,,nan,,,,,4-aminophenyl-1H-tetrazole,HL1,"0.3 mmol, 48.3 mg",0.3,mmol,,,,,,,,,,,sodium hydroxide (1 M),NaOH,"0.3 mL, 1 M",0.3,mL,,,,,,water,H2O,4 mL,4.0,,,,,100.0,100 °C,48.0,2 days,Teflon-lined autoclave (15 mL),static,H2O,,,,,orange block crystals,63.0,,rtl,1D Co3(OH)2 chain via μ3-OH; 6-connected Co nodes,"Monoclinic, P21/c; a=6.7098(13) Å, b=21.342(4) Å, c=13.358(4) Å, β=106.86(3)°",,,not_reported,not_reported,300.0,luminescence;magnetism,10.1039/c2ce26793d,ok,
10.1021/cg900694k,downloaded\10.1021_cg900694k.pdf,SI downloaded\10.1021_cg900694k_SI.pdf,mof_json_store\10.1021_cg900694k\raw_output.json,mof_json_store\10.1021_cg900694k\synthesis_003.json,no,,,,Co(CH3COO)2·4H2O,,"similar to 3: 0.0873 g, 0.3 mmol",0.3,mmol,nan,,,,,nan,,,,,5-oxyacetate isophthalic acid,H3OABDC,"similar to 3: 0.036 g, 0.15 mmol",0.15,mmol,"4,4'-bipyridine",bpy,"0.0283, 0.15 mmol",0.15,mmol,,,,,,NaOH,,"0.008, 0.2 mmol",0.2,mmol,,,,,,water,H2O,7 mL of H2O/ethanol,,ethanol,EtOH,7 mL of H2O/ethanol,,160.0,160 °C,50.0,50 h; cooled at 10 °C h^-1,Parr Teflon-lined stainless steel vessel (10 mL),static,,,,,,,85.0,,tfz-d,tetranuclear [Co4(μ3-OH)2] 8-connected SBU,"a=9.8886(19), b=11.102(2), c=11.914(2), α=64.317(3), β=78.159(3), γ=68.485(3), P1",,,no,not_reported,318.0,,10.1021/cg900694k,ok,
10.1039/d4ce00008k,downloaded\10.1039_d4ce00008k.pdf,SI downloaded\10.1039_d4ce00008k_SI.pdf,mof_json_store\10.1039_d4ce00008k\raw_output.json,mof_json_store\10.1039_d4ce00008k\synthesis_001.json,no,,[Cu(L1)]n,2290231,Co(CH3COO)2·4H2O,,"37 mg, 0.10 mmol",0.1,mmol,nan,,,,,nan,,,,,(E)-2-((5-fluoro-2-hydroxybenzylidene)amino)acetic acid,H2L1,"21.9 mg, 0.10 mmol",0.1,mmol,,,,,,,,,,,,,,,,,,,,,methanol,MeOH,3 mL (ligand solution) + 1 mL (metal solution),,ethanol,EtOH,2 mL (ligand solution),2.0,25,RT,,stirred 30 min at RT; filtrate slowly evaporated at RT for 5 days,,stirred 30 min; then static (slow evaporation),,,,,,small green rod-shaped crystals,63.0,0.46 × 0.26 × 0.22 mm,,Cu2 dimer nodes linked by carboxylates into MOF-74-like hexagonal channels,"a=27.0492(12), b=27.0492(12), c=6.8567(18) Å, α=90°, β=90°, γ=120°, R3",,,not_reported,no,,,10.1039/d4ce00008k,ok,
10.1039/d4ce00008k,downloaded\10.1039_d4ce00008k.pdf,SI downloaded\10.1039_d4ce00008k_SI.pdf,mof_json_store\10.1039_d4ce00008k\raw_output.json,mof_json_store\10.1039_d4ce00008k\synthesis_002.json,no,,[Cu(L3)]n,2290232,Co(CH3COO)2·4H2O,,"37 mg, 0.10 mmol",0.1,mmol,nan,,,,,nan,,,,,(E)-2-((5-bromo-2-hydroxybenzylidene)amino)acetic acid,H2L3,0.10 mmol (mass not specified),0.1,mmol,,,,,,,,,,,,,,,,,,,,,methanol,MeOH,,,ethanol,EtOH,,,25,RT,,stirred 30 min at RT; filtrate slowly evaporated at RT for 7 days,,stirred 30 min; then static (slow evaporation),,,,,,small green rod-shaped crystals,58.0,0.36 × 0.25 × 0.23 mm,,Cu2 dimer nodes linked by carboxylates into MOF-74-like hexagonal channels,"a=26.8602(6), b=26.8602(6), c=7.2007(5) Å, α=90°, β=90°, γ=120°, R3",,,not_reported,yes,,,10.1039/d4ce00008k,ok,
10.1039/d4ce00008k,downloaded\10.1039_d4ce00008k.pdf,SI downloaded\10.1039_d4ce00008k_SI.pdf,mof_json_store\10.1039_d4ce00008k\raw_output.json,mof_json_store\10.1039_d4ce00008k\synthesis_003.json,no,,[Cu(L4)]n,2290233,Co(CH3COO)2·4H2O,,"37 mg, 0.10 mmol",0.1,mmol,nan,,,,,nan,,,,,(E)-2-((2-hydroxy-5-iodobenzylidene)amino)acetic acid,H2L4,"32.7 mg, 0.10 mmol",0.1,mmol,,,,,,,,,,,,,,,,,,,,,methanol,MeOH,,,ethanol,EtOH,,,25,RT,,stirred 30 min at RT; filtrate slowly evaporated at RT for 7 days,,stirred 30 min; then static (slow evaporation),,,,,,tiny green rod-shaped crystals,56.0,0.26 × 0.18 × 0.15 mm,,Cu2 dimer nodes linked by carboxylates into MOF-74-like hexagonal channels,"a=26.796(5), b=26.796(5), c=7.4941(14) Å, α=90°, β=90°, γ=120°, R3",,,not_reported,yes,,,10.1039/d4ce00008k,ok,
10.1039/d4ce00008k,downloaded\10.1039_d4ce00008k.pdf,SI downloaded\10.1039_d4ce00008k_SI.pdf,mof_json_store\10.1039_d4ce00008k\raw_output.json,mof_json_store\10.1039_d4ce00008k\synthesis_004.json,no,,[Cu(L5)]n,,Co(CH3COO)2·4H2O,,"37 mg, 0.10 mmol",0.1,mmol,nan,,,,,nan,,,,,(E)-2-((2-hydroxy-5-methylbenzylidene)amino)acetic acid,H2L5,"21.5 mg, 0.10 mmol",0.1,mmol,,,,,,,,,,,,,,,,,,,,,methanol,MeOH,,,ethanol,EtOH,,,25,RT,,stirred 30 min at RT; filtrate slowly evaporated at RT for 5 days,,stirred 30 min; then static (slow evaporation),,,,,,fine green needle-shaped crystals (powder),,,,Cu2 dimer nodes linked by carboxylates into MOF-74-like hexagonal channels,,,,not_reported,yes,,,10.1039/d4ce00008k,ok,
10.1039/d4ce00008k,downloaded\10.1039_d4ce00008k.pdf,SI downloaded\10.1039_d4ce00008k_SI.pdf,mof_json_store\10.1039_d4ce00008k\raw_output.json,mof_json_store\10.1039_d4ce00008k\synthesis_005.json,no,,[Cu(L6)]n,,Co(CH3COO)2·4H2O,,"37 mg, 0.10 mmol",0.1,mmol,nan,,,,,nan,,,,,(E)-2-((5-cyano-2-hydroxybenzylidene)amino)acetic acid,H2L6,"28.0 mg, 0.10 mmol",0.1,mmol,,,,,,,,,,,,,,,,,,,,,methanol,MeOH,,,ethanol,EtOH,,,25,RT,,stirred 30 min at RT; filtrate slowly evaporated at RT for 5 days,,stirred 30 min; then static (slow evaporation),,,,,,tiny rod-shaped crystals,,,,Cu2 dimer nodes linked by carboxylates into MOF-74-like hexagonal channels,,,,not_reported,no,,,10.1039/d4ce00008k,ok,
10.1002/anie.202309108,downloaded\10.1002_anie.202309108.pdf,SI downloaded\10.1002_anie.202309108_SI.pdf,mof_json_store\10.1002_anie.202309108\raw_output.json,mof_json_store\10.1002_anie.202309108\synthesis_001.json,no,,MOF-303,,Co(CH3COO)2·4H2O,,240 mg (1 mmol),1,mmol,nan,,,,,nan,,,,,"1H-pyrazole-3,5-dicarboxylic acid",H2PZDC,158 mg (1 mmol),1.0,mmol,,,,,,,,,,,lithium hydroxide (in water),LiOH,"2 M, 1 mL",2.0,mmol,,,,,,water,H2O,4 mL,4.0,,,,,100.0,"Pre-heated at 120 °C for 30 min (dissolution), then 100 °C for 15 h",15.0,15 h,,static,"H2O, MeOH (anhydrous)",,120 °C under dynamic vacuum (~10^-3 mbar) for 6 h,120.0,6.0,,,,,infinite [Al(OH)(O2C)2]n rod; AlO6 octahedra,,5.8,1244.0,not_reported,yes,,C2H4_purification;C2H2_removal;C2H6_removal,10.1002/anie.202309108,ok,
10.1002/anie.202309108,downloaded\10.1002_anie.202309108.pdf,SI downloaded\10.1002_anie.202309108_SI.pdf,mof_json_store\10.1002_anie.202309108\raw_output.json,mof_json_store\10.1002_anie.202309108\synthesis_002.json,no,,MOF-303,,Cu(CH3COO)2·2H2O,,1.32 kg (5.5 mol),5500,mmol,nan,,,,,nan,,,,,"1H-pyrazole-3,5-dicarboxylic acid",H2PZDC,0.87 kg (5.5 mol),5.5,mol,,,,,,,,,,,sodium hydroxide,NaOH,0.66 kg (16.5 mol),16.5,mol,,,,,,water,H2O,10 L (ligand/base solution) + 3 L (metal solution),,,,,,95.0,95 °C reflux,8.0,8 h,30 L glass reaction vessel,"stirred, 100 rpm","H2O, EtOH",,vacuum dried at 393 K (120 °C) overnight,120.0,,white precipitate,93.0,mean ~5.15 μm (SEM),,infinite [Al(OH)(O2C)2]n rod; AlO6 octahedra,,5.8,1244.0,not_reported,yes,,C2H4_purification;C2H2_removal;C2H6_removal,10.1002/anie.202309108,ok,
10.1039/d0ta08085c,downloaded\10.1039_d0ta08085c.pdf,SI downloaded\10.1039_d0ta08085c_SI.pdf,mof_json_store\10.1039_d0ta08085c\raw_output.json,mof_json_store\10.1039_d0ta08085c\synthesis_001.json,no,,HKUST-1,,Cu(CH3COO)2·2H2O,,2.0 g in 15 mL H2O,9.91749,mmol,nan,,,,,nan,,,,,"benzene-1,3,5-tricarboxylic acid",BTC,1.0 g,1.0,g,,,,,,,,,,,,,,,,,,,,,"N,N-dimethylformamide",DMF,"DMF:EtOH:H2O 1:1:1 (v/v/v), 15 mL (for H3-BTC solution)",15.0,ethanol,EtOH,"in DMF:EtOH:H2O 1:1:1 (v/v/v), part of 15 mL",,100.0,100 °C,12.0,12 h,Teflon-sealed autoclave,stirred,"DMF, MeOH","DMF 3×, MeOH 2×",60 °C under high vacuum (<1e-7 bar),60.0,,,,,,Cu2 paddlewheel SBU,,,1267.0,not_reported,not_reported,318.0,photocatalysis;water_oxidation,10.1039/d0ta08085c,ok,
10.1039/d0ta08085c,downloaded\10.1039_d0ta08085c.pdf,SI downloaded\10.1039_d0ta08085c_SI.pdf,mof_json_store\10.1039_d0ta08085c\raw_output.json,mof_json_store\10.1039_d0ta08085c\synthesis_002.json,no,,NR-HKUST-1,,Cu(CH3COO)2·2H2O,,0.725 g (3 mmol),3,mmol,nan,,,,,nan,,,,,"benzene-1,3,5-tricarboxylic acid",BTC,0.421 g (2 mmol),0.421,g,,,,,,,,,,,vanillin,VAN,1.521 g (10 mmol) in 10 mL H2O,10.0,mmol,,,,,,"N,N-dimethylformamide",DMF,"DMF:EtOH:H2O (1:1:1, v/v/v), 30 mL",30.0,ethanol,EtOH,"in DMF:EtOH:H2O (1:1:1, v/v/v), part of 30 mL",,100.0,100 °C,12.0,12 h,Teflon-sealed autoclave,stirred,"DMF, MeOH","DMF 3×, MeOH 2×",60 °C under high vacuum (<1e-7 bar),60.0,,defective crystals with nano-rods on {110} plane,,,,Cu2 paddlewheel SBU,,,1484.0,not_reported,not_reported,312.0,photocatalysis;water_oxidation,10.1039/d0ta08085c,ok,
10.1039/d0ta08085c,downloaded\10.1039_d0ta08085c.pdf,SI downloaded\10.1039_d0ta08085c_SI.pdf,mof_json_store\10.1039_d0ta08085c\raw_output.json,mof_json_store\10.1039_d0ta08085c\synthesis_003.json,no,,NS-HKUST-1,,Cu(CH3COO)2·2H2O,,0.725 g (3 mmol),3,mmol,nan,,,,,nan,,,,,"benzene-1,3,5-tricarboxylic acid",BTC,0.421 g (2 mmol),0.421,g,,,,,,,,,,,vanillin,VAN,1.521 g (10 mmol) in 10 mL H2O,10.0,mmol,,,,,,methanol,MeOH,"MeOH:H2O (1:1, v/v), 30 mL",30.0,water,H2O,"in MeOH:H2O (1:1, v/v), part of 30 mL; plus 10 mL for VAN solution",10.0,100.0,100 °C,12.0,12 h,Teflon-sealed autoclave,stirred,"DMF, MeOH","DMF 3×, MeOH 2×",60 °C under high vacuum (<1e-7 bar),60.0,,defective crystals with nano-sheets,,,,Cu2 paddlewheel SBU,,,883.0,not_reported,not_reported,310.0,photocatalysis;water_oxidation,10.1039/d0ta08085c,ok,
10.1021/ic061664y,downloaded\10.1021_ic061664y.pdf,SI downloaded\10.1021_ic061664y_SI.pdf,mof_json_store\10.1021_ic061664y\raw_output.json,mof_json_store\10.1021_ic061664y\synthesis_001.json,no,,,,Cu(CH3COO)2·2H2O,,"0.36 g, 0.125 mmol",0.125,mmol,nan,,"0.12 g, 0.5 mmol",0.5,mmol,nan,,,,,"2,5-dimethylpyrazine","2,5-Me2pz","0.108 g, 1.0 mmol",1.0,mmol,"2,3-dimethylpyrazine","2,3-Me2pz","0.05 mL, 0.2 mmol",0.2,mmol,,,,,,NaOH (aq),,1.0 mol L^-1; adjusted to pH ~5–6,,,,,,,,water,H2O,16 mL,16.0,,,,,170.0,"170 °C hydrothermal; cooled to 100 °C at 5 °C h^-1, held 16 h; then cooled to RT at 3 °C h^-1",50.0,50 h at 170 °C; plus 16 h at 100 °C,25 mL Teflon-lined autoclave (Parr),"stirred to dissolve, then static",,,,,,red crystals,30.5,,,,,,,,,,,10.1021/ic061664y,ok,
10.1021/ic061664y,downloaded\10.1021_ic061664y.pdf,SI downloaded\10.1021_ic061664y_SI.pdf,mof_json_store\10.1021_ic061664y\raw_output.json,mof_json_store\10.1021_ic061664y\synthesis_002.json,no,,,,Co(NO3)2·6H2O,,"1.14 g, 0.40 mmol",0.4,mmol,nan,,"0.85 g, 0.5 mmol",0.5,mmol,nan,,,,,"4,4'-bipyridine","4,4′-bipy","0.08 g, 0.5 mmol",0.5,mmol,,,,,,,,,,,NaOH (aq),,1.0 mol L^-1; adjusted to pH ~5–6,,,,,,,,water,H2O,20 mL,20.0,,,,,180.0,"180 °C hydrothermal; cooled to 100 °C at 5 °C h^-1, held 10 h; then cooled to RT at 5 °C h^-1",24.0,24 h at 180 °C; plus 10 h at 100 °C,25 mL Teflon-lined autoclave (Parr),"stirred to dissolve, then static",,,,,,purple-red crystals,10.2,,,,,,,,,,,10.1021/ic061664y,ok,
10.1021/ic061664y,downloaded\10.1021_ic061664y.pdf,SI downloaded\10.1021_ic061664y_SI.pdf,mof_json_store\10.1021_ic061664y\raw_output.json,mof_json_store\10.1021_ic061664y\synthesis_003.json,no,,,,Ni(SO4)·6H2O,,"0.304 g, 0.167 mmol",0.167,mmol,nan,,"0.24 g, 1.0 mmol",1.0,mmol,nan,,,,,2-methylpyrazine,2-Mepz,"0.25 mL, 1.0 mmol",1.0,mmol,,,,,,,,,,,,,,,,,,,,,water,H2O,18 mL,18.0,,,,,180.0,"180 °C hydrothermal; cooled to 100 °C at 5 °C h^-1, held 34 h; then cooled to RT at 5 °C h^-1",50.0,50 h at 180 °C; plus 34 h at 100 °C,25 mL Teflon-lined autoclave (Parr),"stirred to dissolve, then static",,,,,,black plate crystals,40.6,,,,,,,,,,,10.1021/ic061664y,ok,
10.1021/ic061664y,downloaded\10.1021_ic061664y.pdf,SI downloaded\10.1021_ic061664y_SI.pdf,mof_json_store\10.1021_ic061664y\raw_output.json,mof_json_store\10.1021_ic061664y\synthesis_004.json,no,,,,Co(NO3)2·6H2O,,"0.36 g, 0.125 mmol",0.125,mmol,nan,,"0.34 g, 2.0 mmol",2.0,mmol,nan,,,,,"2,3-dimethylpyrazine","2,3-Me2pz","1.08 g, 1.0 mmol",1.0,mmol,,,,,,,,,,,,,,,,,,,,,water,H2O,16 mL,16.0,,,,,180.0,180 °C hydrothermal; cooled to 80 °C at 5 °C h^-1; held 16 h at 100 °C; then cooled to RT at 5 °C h^-1,50.0,50 h at 180 °C; plus 16 h at 100 °C,25 mL Teflon-lined autoclave (Parr),"stirred to dissolve, then static",,,,,,yellow block crystals,20.5,,,,,,,,,,,10.1021/ic061664y,ok,
10.1021/ic061664y,downloaded\10.1021_ic061664y.pdf,SI downloaded\10.1021_ic061664y_SI.pdf,mof_json_store\10.1021_ic061664y\raw_output.json,mof_json_store\10.1021_ic061664y\synthesis_005.json,no,,,,Co(NO3)2·6H2O,,"1.44 g, 0.5 mmol",0.5,mmol,nan,,"0.24 g, 1.0 mmol",1.0,mmol,nan,,,,,pyrazine,pz,"0.24 g, 3.0 mmol",3.0,mmol,,,,,,,,,,,NaOH (aq),,1.0 mol L^-1; adjusted to pH ~3.5,,,,,,,,water,H2O,18 mL,18.0,,,,,200.0,"200 °C hydrothermal; cooled to 120 °C at 10 °C h^-1, held 16 h; then cooled to RT at 3 °C h^-1",50.0,50 h at 200 °C; plus 16 h at 120 °C,25 mL Teflon-lined autoclave (Parr),"stirred to dissolve, then static",,,,,,red sheet crystal,80.0,,,,,,,,,,,10.1021/ic061664y,ok,
10.1021/ic061664y,downloaded\10.1021_ic061664y.pdf,SI downloaded\10.1021_ic061664y_SI.pdf,mof_json_store\10.1021_ic061664y\raw_output.json,mof_json_store\10.1021_ic061664y\synthesis_006.json,no,,,,Ni(NO3)2·6H2O,,"0.36 g, 0.125 mmol",0.125,mmol,nan,,"0.12 g, 0.5 mmol",0.5,mmol,nan,,,,,"2,3-dimethylpyrazine","2,3-Me2pz","0.108 g, 1.0 mmol",1.0,mmol,,,,,,,,,,,NaOH (aq),,1.0 mol L^-1; adjusted to pH ~3–4,,,,,,,,water,H2O,18 mL,18.0,,,,,180.0,"180 °C hydrothermal; cooled to 100 °C at 10 °C h^-1, held 16 h; then cooled to RT at 3 °C h^-1",34.0,34 h at 180 °C; plus 16 h at 100 °C,25 mL Teflon-lined autoclave (Parr),"stirred to dissolve, then static",,,,,,red sheet crystals,85.0,,,,,,,,,,,10.1021/ic061664y,ok,
10.1021/ic061664y,downloaded\10.1021_ic061664y.pdf,SI downloaded\10.1021_ic061664y_SI.pdf,mof_json_store\10.1021_ic061664y\raw_output.json,mof_json_store\10.1021_ic061664y\synthesis_007.json,no,,,,Co(CH3COO)2·4H2O,,"1.15 g, 0.4 mmol",0.4,mmol,nan,,"0.12 g, 0.5 mmol",0.5,mmol,nan,,,,,"4,4'-bipyridine","4,4′-bipy","0.156 g, 1.0 mmol",1.0,mmol,,,,,,,,,,,β-alanine,,"0.05 g, 0.56 mmol",0.56,mmol,NH3·H2O (aq),,1.0 mol L^-1; adjusted to pH ~8,,,water,H2O,18 mL,18.0,,,,,160.0,160 °C hydrothermal; then cooled to RT at 5 °C h^-1,24.0,24 h at 160 °C,25 mL Teflon-lined autoclave (Parr),"stirred to dissolve, then static",,,,,,yellow crystals,10.0,,,,,,,,,,,10.1021/ic061664y,ok,
10.1021/ic061664y,downloaded\10.1021_ic061664y.pdf,SI downloaded\10.1021_ic061664y_SI.pdf,mof_json_store\10.1021_ic061664y\raw_output.json,mof_json_store\10.1021_ic061664y\synthesis_008.json,no,,,,Co(CH3COO)2·4H2O,,"1.14 g, 0.40 mmol",0.4,mmol,nan,,"0.20 g, 0.8 mmol",0.8,mmol,nan,,,,,"4,4'-bipyridine","4,4′-bipy","0.08 g, 0.5 mmol",0.5,mmol,,,,,,,,,,,NaOH (aq),,1.0 mol L^-1; adjusted to pH ~7,,,,,,,,water,H2O,20 mL,20.0,,,,,200.0,"200 °C hydrothermal; cooled to 100 °C at 5 °C h^-1, held 10 h; then cooled to RT at 5 °C h^-1",48.0,48 h at 200 °C; plus 10 h at 100 °C,25 mL Teflon-lined autoclave (Parr),"stirred to dissolve, then static",,,,,,blue block crystals,34.7,,,,,,,not_reported,not_reported,380.0,,10.1021/ic061664y,ok,
10.1039/c5nj02634b,downloaded\10.1039_c5nj02634b.pdf,SI downloaded\10.1039_c5nj02634b_SI.pdf,mof_json_store\10.1039_c5nj02634b\raw_output.json,mof_json_store\10.1039_c5nj02634b\synthesis_001.json,no,,Zn(L1)(AzDC)·(DMF)3 (1),1409106,Cd(ClO4)2·6H2O,,0.2 mmol,0.2,mmol,nan,,,,,nan,,,,,"4,4'-(diazene-1,2-diyl)dibenzoic acid",H2AzDC,0.2 mmol,0.2,mmol,"N1,N4-di(pyridin-4-yl)terephthalamide",L1,0.2 mmol,0.2,mmol,,,,,,,,,,,,,,,,"N,N-dimethylformamide",DMF,5 mL,5.0,,,,,115.0,115 °C,72.0,3 days,Teflon-lined autoclave,static,MeOH,3 days,150 °C under vacuum for 24 h,150.0,24.0,red crystals,65.0,,pcu,Zn2(O2C)4 paddle-wheel 6-connected SBU,,3.5,,not_reported,not_reported,,CO2_capture,10.1039/c5nj02634b,ok,
