Repository: zzhenglab/MOFinder

# MOFinder

MOFinder extracts MOF synthesis information from the literature, reconstructs evidence-supported negative reaction records, and prepares datasets for synthesis-outcome prediction.
[Web application](https://mofinder.chemistry.wustl.edu/) | [Demos](Demo/README.md) | [Source code](docs/source_to_code.md) | [Workflow guide](docs/workflow.md) | [Model evaluation](docs/evaluation.md)

## Quick start

The workflow runs through Python commands. Python 3.10 or newer is required. Clone the repository and initialize its related applications:

```bash
git clone --recurse-submodules https://github.com/zzhenglab/MOFinder.git
cd MOFinder
```

Start with the two offline demonstrations:

```bash

File: mof_extraction_1_2.csv (part 65 of 305)
doi,main_pdf,si_pdf,raw_output,parsed_json,article_trial_or_failure,article_trial_or_failure_notes,mof_name,crystal_code,metal_1,metal_1_abbr,metal_1_amount_text,metal_1_amount_value,metal_1_amount_unit,metal_2,metal_2_abbr,metal_2_amount_text,metal_2_amount_value,metal_2_amount_unit,metal_3,metal_3_abbr,metal_3_amount_text,metal_3_amount_value,metal_3_amount_unit,linker_1,linker_1_abbr,linker_1_amount_text,linker_1_amount_value,linker_1_amount_unit,linker_2,linker_2_abbr,linker_2_amount_text,linker_2_amount_value,linker_2_amount_unit,linker_3,linker_3_abbr,linker_3_amount_text,linker_3_amount_value,linker_3_amount_unit,modulator_1,modulator_1_abbr,modulator_1_amount_text,modulator_1_amount_value,modulator_1_amount_unit,modulator_2,modulator_2_abbr,modulator_2_amount_text,modulator_2_amount_value,modulator_2_amount_unit,solvent_main,solvent_main_abbr,solvent_main_amount_text,solvent_main_ml,solvent_secondary,solvent_secondary_abbr,solvent_secondary_amount_text,solvent_secondary_ml,temperature_c,temperature_c_text,time_h,time_text,vessel_type,stirring,washing_solvent,washing_cycles,activation_text,activation_temp_c,activation_time_h,crystal_morphology,yield_percent,crystal_size,topology_code,metal_cluster_connectivity,unit_cell_short,pore_diameter_A,BET_surface_area_m2g,air_stable,water_stable,tga_decomposition_temp_c,applications,reference,status,error
10.1039/c7ce00405b,downloaded\10.1039_c7ce00405b.pdf,SI downloaded\10.1039_c7ce00405b_SI.pdf,mof_json_store\10.1039_c7ce00405b\raw_output.json,mof_json_store\10.1039_c7ce00405b\synthesis_001.json,no,,,,Cu(NO3)2·3H2O,,"11.6 mg, 0.05 mmol",0.05,mmol,nan,,,,,nan,,,,,H4L,H4L,"14.8 mg, 0.025 mmol",0.025,mmol,,,,,,,,,,,trifluoroacetic acid,TFA,30 μL,,,,,,,,"N,N-dimethylformamide",DMF,,,,,,,80.0,80 °C,,24–48 h,,,"DMF, MeOH, CHCl3",,"MeOH exchange, then supercritical CO2 drying above 31.1 °C",31.1,,,,,nbo,"Cu2(O2CR)4 paddlewheel, 4-connected",,,1041.0,not_reported,not_reported,,CO2_capture;CO2_conversion;catalysis,10.1039/c7ce00405b,ok,
10.1039/c7ce00405b,downloaded\10.1039_c7ce00405b.pdf,SI downloaded\10.1039_c7ce00405b_SI.pdf,mof_json_store\10.1039_c7ce00405b\raw_output.json,mof_json_store\10.1039_c7ce00405b\synthesis_002.json,no,,,,Cu(NO3)2·3H2O,,"11.6 mg, 0.05 mmol",0.05,mmol,nan,,,,,nan,,,,,H4L,H4L,"14.8 mg, 0.025 mmol",0.025,mmol,,,,,,,,,,,pyridine,,0.05 mmol,0.05,mmol,,,,,,"N,N-dimethylformamide",DMF,,,,,,,80.0,80 °C,,up to 48 h,,,"DMF, MeOH, CHCl3",,"MeOH exchange, then supercritical CO2 drying above 31.1 °C",31.1,,,,,lvt,"Cu2(O2CR)4 paddlewheel, 4-connected",,,670.0,not_reported,not_reported,,CO2_capture;CO2_conversion;catalysis,10.1039/c7ce00405b,ok,
10.1039/c6ra22971a,downloaded\10.1039_c6ra22971a.pdf,SI downloaded\10.1039_c6ra22971a_SI.pdf,mof_json_store\10.1039_c6ra22971a\raw_output.json,mof_json_store\10.1039_c6ra22971a\synthesis_001.json,yes,Changing reaction temperature or reagent ratios did not yield target; solvent choice was key.,Ni-1,1502000,Cu(NO3)2·3H2O,,"100 mg, 0.34 mmol",0.34,mmol,nan,,,,,nan,,,,,tetrakis(4-carboxyphenyl)ethylene,H4TCPE,"30 mg, 0.06 mmol",0.06,mmol,,,,,,,,,,,L-proline,L-Pro,"13 mg, 0.11 mmol",0.11,mmol,,,,,,"N,N-dimethylformamide",DMF,"DMF/H2O 2:1 v/v, total 4 mL",,water,H2O,"DMF/H2O 2:1 v/v, total 4 mL",,100.0,100 °C,72.0,3 days,screw-capped vial,static,water,,Ethanol exchange 2 days; 100 °C under high vacuum for 6 h,100.0,6.0,green block single crystals,60.0,,scu,trinuclear Ni3 cluster; 8-connected node,"a=27.2662(6) Å, b=11.5396(3) Å, c=13.9678(3) Å, Pmna",27.21,573.8,not_reported,yes,,CO2_capture;CO2 cycloaddition,10.1039/c6ra22971a,ok,
10.1039/c6ra22971a,downloaded\10.1039_c6ra22971a.pdf,SI downloaded\10.1039_c6ra22971a_SI.pdf,mof_json_store\10.1039_c6ra22971a\raw_output.json,mof_json_store\10.1039_c6ra22971a\synthesis_002.json,yes,Changing reaction temperature or reagent ratios did not yield target; solvent choice was key.,Ni-2,1502001,Cu(NO3)2·3H2O,,"100 mg, 0.34 mmol",0.34,mmol,nan,,,,,nan,,,,,tetrakis(4-carboxyphenyl)ethylene,H4TCPE,"30 mg, 0.06 mmol",0.06,mmol,,,,,,,,,,,L-proline,L-Pro,"13 mg, 0.11 mmol",0.11,mmol,,,,,,ethanol,EtOH,"EtOH/1,4-dioxane 2:1 v/v, total 4 mL",,"1,4-dioxane",,"EtOH/1,4-dioxane 2:1 v/v, total 4 mL",,100.0,100 °C,72.0,3 days,screw-capped vial,static,,,Ethanol exchange 2 days; 100 °C under high vacuum for 6 h,100.0,6.0,block-shaped crystals,32.0,,stp,trinuclear Ni3 cluster; 6-connected node,"a=b=26.2500(4) Å, c=11.2436(5) Å, P6/mmm",26.0,813.2,not_reported,yes,,CO2_capture;CO2 cycloaddition,10.1039/c6ra22971a,ok,
10.1002/chem.201200889,downloaded\10.1002_chem.201200889.pdf,SI downloaded\10.1002_chem.201200889_SI.pdf,mof_json_store\10.1002_chem.201200889\raw_output.json,mof_json_store\10.1002_chem.201200889\synthesis_002.json,no,,IFP-3,812152,Cd(NO3)2·4H2O,,"65.37 mg, 0.25 mmol",0.25,mmol,nan,,,,,nan,,,,,2-bromoimidazolate-4-amide-5-imidate,,"50 mg, 0.25 mmol (as 2-bromo-4,5-dicyanoimidazole)",0.25,mmol,,,,,,,,,,,,,,,,,,,,,"N,N-dimethylformamide",DMF,3 mL,3.0,,,,,115.0,115 °C,96.0,96 h,"sealed pressure tube (Ace, type A)",,,,200 °C under 10^-3 mbar vacuum for 3 d,200.0,72.0,fine pale yellow crystals,86.8,,etb,"pentacoordinated ZnII (trigonal-bipyramidal), 3-connected net","a=17.8954(14), b=17.8954(14), c=18.6250(16) Å, R-3",3.2,324.0,not_reported,no,,CO2_capture;methane_storage;hydrogen_storage,10.1002/chem.201200889,ok,
10.1002/chem.201200889,downloaded\10.1002_chem.201200889.pdf,SI downloaded\10.1002_chem.201200889_SI.pdf,mof_json_store\10.1002_chem.201200889\raw_output.json,mof_json_store\10.1002_chem.201200889\synthesis_003.json,no,,IFP-4,,Zn(NO3)2·6H2O,,"89.30 mg, 0.34 mmol",0.34,mmol,nan,,,,,nan,,,,,2-ethylimidazolate-4-amide-5-imidate,,"50 mg, 0.34 mmol (as 2-ethyl-4,5-dicyanoimidazole)",0.34,mmol,,,,,,,,,,,,,,,,,,,,,"N,N-dimethylformamide",DMF,3 mL,3.0,,,,,135.0,135 °C,120.0,120 h,"sealed pressure tube (Ace, type A)",,,,200 °C under 10^-3 mbar vacuum for 3 d,200.0,72.0,brownish-yellow powder,62.2,,etb,"pentacoordinated ZnII (trigonal-bipyramidal), 3-connected net",,1.7,5.0,not_reported,yes,,CO2_capture;methane_storage;hydrogen_storage,10.1002/chem.201200889,ok,
10.1039/c6dt02216b,downloaded\10.1039_c6dt02216b.pdf,SI downloaded\10.1039_c6dt02216b_SI.pdf,mof_json_store\10.1039_c6dt02216b\raw_output.json,mof_json_store\10.1039_c6dt02216b\synthesis_002.json,yes,Attempted NiII/CdII/MnII gave no suitable crystals; only CuII complexes formed.,,1476363,ZrOCl2·8H2O,,0.50 mmol,0.5,mmol,nan,,0.24 mmol,0.24,mmol,nan,,,,,"N,N′-bis(3-pyridinecarboxamide)-1,4-butane",3-dpyb,0.10 mmol,0.1,mmol,,,,,,,,,,,hydrochloric acid,HCl,"1.0 M HCl, adjusted to pH ≈ 3.5",,,,,,,,water,H2O,10 mL,10.0,,,,,120.0,120 °C,96.0,4 days,Teflon-lined autoclave (25 mL),stirred 30 min before autoclave,water,,dried in a desiccator at room temperature,,,blue block crystals,55.0,,,"TeMo6 hexadentate nodes linked by Cu; 3,4,6-connected net","a=8.4320(7), b=12.9540(12), c=15.0230(14) Å, α=102.275(2)°, β=104.021(2)°, γ=97.420(2)°, P-1",,,not_reported,not_reported,,electrocatalysis;photocatalysis;sensing,10.1039/c6dt02216b,ok,
10.1039/c9ce00259f,downloaded\10.1039_c9ce00259f.pdf,SI downloaded\10.1039_c9ce00259f_SI.pdf,mof_json_store\10.1039_c9ce00259f\raw_output.json,mof_json_store\10.1039_c9ce00259f\synthesis_001.json,yes,"Co/bim = 2, Y = 0 gave an unknown, non-pure phase; mixed phases observed at some ratios.",Co2(bim)4,,ZrOCl2·8H2O,Co(Ac)2·4H2O,0.23 g,1.09391,mmol,nan,,,,,nan,,,,,benzimidazole,bim,0.88 g,0.88,g,,,,,,,,,,,ammonium hydroxide (25–28%),NH4OH,3 mL,3.0,mL,,,,,,methanol,MeOH,15 mL,15.0,toluene,PhMe,17 mL,17.0,60.0,60 °C,12.0,12 h,,stirred,MeOH,,60 °C overnight,60.0,,pink ultrathin nanosheets,23.0,lateral 0.8–3 μm; thickness ~25–30 nm,,,,3.4,58.1,not_reported,not_reported,390.0,,10.1039/c9ce00259f,ok,
10.1039/d2dt02421g,downloaded\10.1039_d2dt02421g.pdf,SI downloaded\10.1039_d2dt02421g_SI.pdf,mof_json_store\10.1039_d2dt02421g\raw_output.json,mof_json_store\10.1039_d2dt02421g\synthesis_001.json,yes,Screened solvents and Cu salts; CuCl2 and Cu(OAc)2 gave precipitates; nitrate/perchlorate gave microcrystals; sulphate gave crystals.,HI-101,2192635,ZrOCl2·8H2O,,12.5 mg (0.05 mmol),0.05,mmol,nan,,,,,nan,,,,,"N,N′-bis(4-carboxyphenyl)urea",H2L,15.0 mg (0.05 mmol),0.05,mmol,,,,,,,,,,,,,,,,,,,,,"N,N-dimethylformamide",DMF,3.0 mL,3.0,water,H2O,2.0 mL,2.0,25.0,room temperature (RT),168.0,1 week,,static (layered slow evaporation),acetone,small amount rinse; dried in fume hood,70 °C under vacuum for 12 h,70.0,12.0,green needle-shaped crystals,,0.13 × 0.07 × 0.04 mm,,"Cu2 paddle-wheel SBU; 4,4′ network","a=15.2686(3) Å, b=15.2686(3) Å, c=29.2342(6) Å, P4/mcc",,,not_reported,not_reported,240.0,CO2_fixation;methanolysis;alcohol_oxidation,10.1039/d2dt02421g,ok,
10.1039/d2dt02421g,downloaded\10.1039_d2dt02421g.pdf,SI downloaded\10.1039_d2dt02421g_SI.pdf,mof_json_store\10.1039_d2dt02421g\raw_output.json,mof_json_store\10.1039_d2dt02421g\synthesis_002.json,yes,Screened solvents and Cu salts; CuCl2 and Cu(OAc)2 gave precipitates; nitrate/perchlorate gave microcrystals; sulphate gave crystals.,HI-101,2192635,ZrOCl2·8H2O,,12.1 mg (0.05 mmol),0.05,mmol,nan,,,,,nan,,,,,"N,N′-bis(4-carboxyphenyl)urea",H2L,15.0 mg (0.05 mmol),0.05,mmol,,,,,,,,,,,sodium sulfate,,7.0 mg (added as template),,,,,,,,"N,N-dimethylformamide",DMF,3.0 mL,3.0,water,H2O,2.0 mL,2.0,25.0,room temperature (RT),168.0,1 week,,static (layered slow evaporation),acetone,small amount rinse; dried in fume hood,70 °C under vacuum for 12 h,70.0,12.0,green needle-shaped crystals (anion-templated),,,,"Cu2 paddle-wheel SBU; 4,4′ network","a=15.2686(3) Å, b=15.2686(3) Å, c=29.2342(6) Å, P4/mcc",,,not_reported,not_reported,240.0,CO2_fixation;methanolysis;alcohol_oxidation,10.1039/d2dt02421g,ok,
10.1039/d2dt02421g,downloaded\10.1039_d2dt02421g.pdf,SI downloaded\10.1039_d2dt02421g_SI.pdf,mof_json_store\10.1039_d2dt02421g\raw_output.json,mof_json_store\10.1039_d2dt02421g\synthesis_003.json,yes,Screened solvents and Cu salts; CuCl2 and Cu(OAc)2 gave precipitates; nitrate/perchlorate gave microcrystals; sulphate gave crystals.,HI-102,2192636,Cu(NO3)2,,12.1 mg (0.05 mmol),0.05,mmol,NH4)2GeF6,,,,,nan,,,,,"N,N′-bis(4-carboxyphenyl)urea",H2L,15.0 mg (0.05 mmol),0.05,mmol,,,,,,,,,,,,,,,,,,,,,"N,N-dimethylformamide",DMF,3.0 mL,3.0,water,H2O,2.0 mL,2.0,25.0,room temperature (RT),168.0,1 week,,static (layered slow evaporation),acetone,small amount rinse; dried in fume hood,,,,green plate-shaped microcrystals,,0.18 × 0.06 × 0.03 mm,,"Cu2 paddle-wheel SBU; 4,4′ network","a=18.2919(5) Å, b=9.4420(3) Å, c=25.3572(7) Å, Pbca",,,not_reported,not_reported,,,10.1039/d2dt02421g,ok,
10.1039/d2dt02421g,downloaded\10.1039_d2dt02421g.pdf,SI downloaded\10.1039_d2dt02421g_SI.pdf,mof_json_store\10.1039_d2dt02421g\raw_output.json,mof_json_store\10.1039_d2dt02421g\synthesis_004.json,yes,Screened solvents and Cu salts; CuCl2 and Cu(OAc)2 gave precipitates; nitrate/perchlorate gave microcrystals; sulphate gave crystals.,HI-102,2192636,Zn(NO3)2·4H2O,,18.5 mg (0.05 mmol),0.05,mmol,nan,,,,,nan,,,,,"N,N′-bis(4-carboxyphenyl)urea",H2L,15.0 mg (0.05 mmol),0.05,mmol,,,,,,,,,,,,,,,,,,,,,"N,N-dimethylformamide",DMF,3.0 mL,3.0,water,H2O,2.0 mL,2.0,25.0,room temperature (RT),168.0,1 week,,static (layered slow evaporation),acetone,small amount rinse; dried in fume hood,,,,green plate-shaped microcrystals,,,,"Cu2 paddle-wheel SBU; 4,4′ network","a=18.2919(5) Å, b=9.4420(3) Å, c=25.3572(7) Å, Pbca",,,not_reported,not_reported,,,10.1039/d2dt02421g,ok,
10.1039/c5dt01682g,downloaded\10.1039_c5dt01682g.pdf,SI downloaded\10.1039_c5dt01682g_SI.pdf,mof_json_store\10.1039_c5dt01682g\raw_output.json,mof_json_store\10.1039_c5dt01682g\synthesis_001.json,no,,,,Zn(NO3)2·4H2O,,"2.132 mg, 0.008 mmol",0.008,mmol,nan,,,,,nan,,,,,TiL(OBu)2 (Ti(salan) metalloligand),TiL(OBu)2,"2 mg, 0.002 mmol",0.002,mmol,,,,,,,,,,,,,,,,,,,,,tetrahydrofuran,THF,0.7 mL,0.7,methanol,MeOH,0.3 mL,0.3,80.0,80 °C,12.0,12 h,capped vial,,THF,,80 °C under vacuum (<1e-3 torr) for 4 h,80.0,4.0,yellow rod-like crystals,67.0,,,oxo-bridged (TiL)2 dimer; Cd2 carboxylate cluster,"a=13.9325(12), b=26.873(2), c=27.147(2) Å, P212121",6.8,107.5,yes,not_reported,350.0,asymmetric_cyanation,10.1039/c5dt01682g,ok,
10.1039/c5dt01682g,downloaded\10.1039_c5dt01682g.pdf,SI downloaded\10.1039_c5dt01682g_SI.pdf,mof_json_store\10.1039_c5dt01682g\raw_output.json,mof_json_store\10.1039_c5dt01682g\synthesis_002.json,no,,,,Zn(NO3)2·4H2O,,"1.066 mg, 0.004 mmol",0.004,mmol,nan,,"1.377 mg, 0.004 mmol",0.004,mmol,nan,,,,,TiL(OBu)2 (Ti(salan) metalloligand),TiL(OBu)2,"2 mg, 0.002 mmol",0.002,mmol,,,,,,,,,,,,,,,,,,,,,tetrahydrofuran,THF,0.5 mL,0.5,methanol,MeOH,0.5 mL,0.5,65.0,65 °C,24.0,24 h,capped vial,,THF,,80 °C under vacuum (<1e-3 torr) for 4 h,80.0,4.0,yellow thin rod-like crystals,52.0,,,oxo-bridged (TiL)2 dimer; Cd2Br2 cluster,"a=b=26.8901(2), c=13.2591(3) Å, P41212",6.4,,yes,not_reported,350.0,asymmetric_cyanation,10.1039/c5dt01682g,ok,
10.1002/chem.200801948,downloaded\10.1002_chem.200801948.pdf,SI downloaded\10.1002_chem.200801948_SI.pdf,mof_json_store\10.1002_chem.200801948\raw_output.json,mof_json_store\10.1002_chem.200801948\synthesis_001.json,no,,,701873,Cu(SO4)·5H2O,,"0.291 g, 1.0 mmol",1,mmol,nan,,,,,nan,,,,,"(2S,3S,4R,5R)-tetrahydrofurantetracarboxylic acid",H4L,"0.123 g, 0.5 mmol",0.5,mmol,,,,,,,,,,,"1,10-phenanthroline monohydrate",phen·H2O,"0.097 g, 0.5 mmol",0.5,mmol,sodium bicarbonate,NaHCO3,"0.160 g, 2.0 mmol",2.0,mmol,water,H2O,15 mL,15.0,,,,,120.0,120 °C,72.0,3 days,Teflon-lined autoclave (25 mL),static,,,,,,colorless prismatic crystals,35.0,,,"binodal (4,6)-connected net","a=10.934(5) Å, b=9.029(4) Å, c=13.146(6) Å, β=90.031(10)°, P21/n",,,not_reported,not_reported,400.0,,10.1002/chem.200801948,ok,
10.1002/chem.200801948,downloaded\10.1002_chem.200801948.pdf,SI downloaded\10.1002_chem.200801948_SI.pdf,mof_json_store\10.1002_chem.200801948\raw_output.json,mof_json_store\10.1002_chem.200801948\synthesis_002.json,no,,,701875,CuI,,"0.305 g, 1.0 mmol",1,mmol,nan,,,,,nan,,,,,"(2S,3S,4R,5R)-tetrahydrofurantetracarboxylic acid",H4L,"0.123 g, 0.5 mmol",0.5,mmol,"4,4'-bipyridine","4,4'-bpy","0.080 g, 0.5 mmol",0.5,mmol,,,,,,sodium bicarbonate,NaHCO3,"0.165 g, 2.0 mmol",2.0,mmol,,,,,,water,H2O,15 mL,15.0,,,,,120.0,120 °C,72.0,3 days,Teflon-lined autoclave (25 mL),static,,,,,,colorless prismatic crystals,61.0,,,"3-nodal (3,4,5)-connected net","a=27.101(3) Å, b=9.2732(10) Å, c=16.9792(15) Å, β=99.156(5)°, C2/c",,,not_reported,not_reported,325.0,,10.1002/chem.200801948,ok,
10.1039/c2cc34196d,downloaded\10.1039_c2cc34196d.pdf,SI downloaded\10.1039_c2cc34196d_SI.pdf,mof_json_store\10.1039_c2cc34196d\raw_output.json,mof_json_store\10.1039_c2cc34196d\synthesis_001.json,no,,IFMC-15,884014,Zn(NO3)2·6H2O,,"0.078 g, 0.262 mmol",0.262,mmol,nan,,,,,nan,,,,,"biphenyl-3,4,5-tricarboxylic acid",H3BPTC,"0.020 g, 0.070 mmol",0.07,mmol,terephthalic acid,H2BDC,"0.003 g, 0.017 mmol",0.017,mmol,,,,,,tetrafluoroboric acid,HBF4,3 drops,,,,,,,,"N,N-dimethylformamide",DMF,10 mL,10.0,,,,,110.0,110 °C,72.0,3 days,Teflon-lined autoclave,static,"MeOH, dichloromethane",MeOH 24 h ×2; DCM ~24 h,dried under dynamic vacuum at room temperature overnight; then outgassed at RT for 12 h,25.0,,light yellow crystals,58.0,,,"Zn4O(CO2)7 7-connected SBU; (3,7)-connected network","Monoclinic, P21/c; a=10.2830(11) Å, b=27.339(3) Å, c=28.6471(16) Å, β=108.204(3)°",,138.0,yes,not_reported,440.0,I2 delivery;luminescence;sensing,10.1039/c2cc34196d,ok,
10.1039/c8dt04474k,downloaded\10.1039_c8dt04474k.pdf,SI downloaded\10.1039_c8dt04474k_SI.pdf,mof_json_store\10.1039_c8dt04474k\raw_output.json,mof_json_store\10.1039_c8dt04474k\synthesis_001.json,no,,"{[Cd2(tdz)2(4,4′-bpy)2]·6.5H2O}n",,Zn(NO3)2·6H2O,,33 mg (0.125 mmol) in 1 mL ethanol,0.125,mmol,Cu(NO3)2·3H2O,,,,,nan,,,,,thiadiazole dicarboxylate (tdz2−) as Na2tdz,tdz,1.25 mmol Na2tdz (clear solution containing 10 mg NaOH and 22 mg H2tdz in 1 mL water),1.25,mmol,"4,4'-bipyridine","4,4′-bpy",19.5 mg (0.125 mmol) in 1 mL ethanol,0.125,mmol,,,,,,sodium hydroxide,NaOH,"10 mg (in 1 mL H2O, used to generate Na2tdz in situ)",10.0,mg,,,,,,ethanol,EtOH,"2 mL total (1 mL for 4,4′-bpy + 1 mL for metal salt)",2.0,water,H2O,1 mL (for Na2tdz solution),1.0,25,room temperature,5.0,5 h,10 mL round-bottom flask,stirred,ethanol,,vacuum-dried,,,white precipitate,94.0,,rob,Cd2 dimetal unit; 6-connected SBU,"a=19.3201(5) Å, b=13.2499(3) Å, c=13.8392(4) Å, β=97.1200(10)°, P2/c",,6.7,yes,yes,200.0,CO2_capture;sensing,10.1039/c8dt04474k,ok,
10.1039/c8dt04474k,downloaded\10.1039_c8dt04474k.pdf,SI downloaded\10.1039_c8dt04474k_SI.pdf,mof_json_store\10.1039_c8dt04474k\raw_output.json,mof_json_store\10.1039_c8dt04474k\synthesis_002.json,no,,"[Cu(tdz)(4,4′-bpy)]n",,Zn(NO3)2·6H2O,,25 mg (0.125 mmol) in 1 mL ethanol,0.125,mmol,Cu(NO3)2·3H2O,,,,,nan,,,,,thiadiazole dicarboxylate (tdz2−) as Na2tdz,tdz,1.25 mmol Na2tdz (clear solution containing 10 mg NaOH and 22 mg H2tdz in 1 mL water),1.25,mmol,"4,4'-bipyridine","4,4′-bpy",19.5 mg (0.125 mmol) in 1 mL ethanol,0.125,mmol,,,,,,sodium hydroxide,NaOH,"10 mg (in 1 mL H2O, used to generate Na2tdz in situ)",10.0,mg,,,,,,ethanol,EtOH,"2 mL total (1 mL for 4,4′-bpy + 1 mL for metal salt)",2.0,water,H2O,1 mL (for Na2tdz solution),1.0,25,room temperature,5.0,5 h,10 mL round-bottom flask,stirred,ethanol,,vacuum-dried,,,blue precipitate,81.0,,qzd,Cu(II) nodes in 32 helical chains; 4-connected net,"a=b=11.0180(12) Å, c=21.837(2) Å, γ=120°, P3221",,14.4,yes,yes,200.0,CO2_capture,10.1039/c8dt04474k,ok,
10.1039/c4cc03764b,downloaded\10.1039_c4cc03764b.pdf,SI downloaded\10.1039_c4cc03764b_SI.pdf,mof_json_store\10.1039_c4cc03764b\raw_output.json,mof_json_store\10.1039_c4cc03764b\synthesis_001.json,yes,No product without modulator; no crystallization without DMF.,ZrSQU (acetic acid modulated),,Zn(NO3)2·6H2O,,0.24 mmol (56 mg),0.24,mmol,Cu(NO3)2·3H2O,,,,,nan,,,,,squaric acid,SQA,0.72 mmol (82 mg),0.72,mmol,,,,,,,,,,,acetic acid,AA,70 mmol (4 mL),70.0,mmol,hydrochloric acid (37% aq.),HCl,1 mL of 37% HCl (12 mmol),12.0,mmol,"N,N-dimethylformamide",DMF,5 mL (64 mmol),5.0,,,,,110.0,110 °C,,2–3 h,11 mL borosilicate glass reactor,,"DMF, acetone",several times,dried in air at 333 K for 24 h; outgassed at 373 K under vacuum (10^-4 bar) for 4 h,100.0,4.0,white microcrystalline powder of intergrown aggregates,92.0,,fcu,Zr6O4(OH)4 12-connected SBU,"a=15.784(3) Å, Fm-3m",2.4,,not_reported,yes,210.0,hydrogen storage,10.1039/c4cc03764b,ok,
10.1039/c4cc03764b,downloaded\10.1039_c4cc03764b.pdf,SI downloaded\10.1039_c4cc03764b_SI.pdf,mof_json_store\10.1039_c4cc03764b\raw_output.json,mof_json_store\10.1039_c4cc03764b\synthesis_002.json,yes,No product without modulator; no crystallization without DMF.,ZrSQU (formic acid modulated),,CuCl2·2H2O,,molar ratio basis: ZrCl4 = 1.00 (typical synthesis scale as for AA),,,nan,,,,,nan,,,,,squaric acid,SQA,molar ratio: 3 (relative to ZrCl4 = 1),,,,,,,,,,,,,formic acid,FA,molar ratio: 276 (relative to ZrCl4 = 1),,,hydrochloric acid (37% aq.),HCl,molar ratio: 25 (relative to ZrCl4 = 1),,,"N,N-dimethylformamide",DMF,molar ratio: 373 (relative to ZrCl4 = 1),,,,,,110.0,110 °C,,2–3 h,11 mL borosilicate glass reactor,,"DMF, acetone",several times,dried in air at 333 K for 24 h; outgassed at 373 K under vacuum (10^-4 bar) for 4 h,100.0,4.0,white microcrystalline powder of intergrown aggregates,,,fcu,Zr6O4(OH)4 12-connected SBU,"a=15.784(3) Å, Fm-3m (isoreticular to UiO-66)",2.4,179.0,not_reported,yes,210.0,hydrogen storage,10.1039/c4cc03764b,ok,
10.1039/c4cc03764b,downloaded\10.1039_c4cc03764b.pdf,SI downloaded\10.1039_c4cc03764b_SI.pdf,mof_json_store\10.1039_c4cc03764b\raw_output.json,mof_json_store\10.1039_c4cc03764b\synthesis_003.json,yes,No product without modulator; no crystallization without DMF.,HfSQU (acetic acid modulated),,CuCl2·2H2O,,0.24 mmol (equimolar replacement of ZrCl4),0.24,mmol,nan,,,,,nan,,,,,squaric acid,SQA,0.72 mmol (82 mg),0.72,mmol,,,,,,,,,,,acetic acid,AA,70 mmol (4 mL),70.0,mmol,hydrochloric acid (37% aq.),HCl,1 mL of 37% HCl (12 mmol),12.0,mmol,"N,N-dimethylformamide",DMF,5 mL (64 mmol),5.0,,,,,110.0,110 °C,,2–3 h,11 mL borosilicate glass reactor,,"DMF, acetone",several times,dried in air at 333 K for 24 h; outgassed at 373 K under vacuum (10^-4 bar) for 4 h,100.0,4.0,white microcrystalline powder of intergrown aggregates,,,fcu,Hf6O4(OH)4 12-connected SBU,"a=15.690(3) Å, Fm-3m",2.4,,not_reported,yes,210.0,hydrogen storage,10.1039/c4cc03764b,ok,
10.1039/d1qm00211b,downloaded\10.1039_d1qm00211b.pdf,SI downloaded\10.1039_d1qm00211b_SI.pdf,mof_json_store\10.1039_d1qm00211b\raw_output.json,mof_json_store\10.1039_d1qm00211b\synthesis_001.json,no,,JNU-200,,CuCl2·2H2O,,"14.8 mg, 0.051 mmol",0.051,mmol,nan,,,,,nan,,,,,"4,4′,4″,4‴-(pyrazine-2,3,5,6-tetrayl)tetrabenzoic acid",H4BTTB,"13.5 mg, 0.024 mmol",0.024,mmol,,,,,,,,,,,trifluoroacetic acid,CF3COOH,4 mL,4.0,mL,,,,,,"N,N-dimethylformamide",DMF,2.0 mL,2.0,ethanol,EtOH,1.0 mL,1.0,90.0,90 °C,72.0,72 h,10 mL glass vial,static,EtOH,2 days,80 °C under high vacuum for 12 h,80.0,12.0,purple triangular prism crystals,48.0,,shp,Co10 hexagonal prismatic 12-connected SBU,"a=15.2074, b=15.2074, c=32.4801, P-62c",6.0,466.5,not_reported,not_reported,400.0,I2 delivery;sensing,10.1039/d1qm00211b,ok,
10.1039/d1qm00211b,downloaded\10.1039_d1qm00211b.pdf,SI downloaded\10.1039_d1qm00211b_SI.pdf,mof_json_store\10.1039_d1qm00211b\raw_output.json,mof_json_store\10.1039_d1qm00211b\synthesis_002.json,no,,JNU-201,,Cu(CH3COO)2·1H2O,,"14.8 mg, 0.051 mmol",0.051,mmol,nan,,,,,nan,,,,,"4,4′,4″,4‴-(pyrazine-2,3,5,6-tetrayl)tetrabenzoic acid",H4BTTB,"13.6 mg, 0.024 mmol",0.024,mmol,,,,,,,,,,,trifluoroacetic acid,CF3COOH,4 μL,4.0,μL,imidazole,,4 mg,4.0,mg,"N,N-dimethylformamide",DMF,2.0 mL,2.0,ethanol,EtOH,1.0 mL,1.0,90.0,90 °C,72.0,72 h,10 mL glass vial,static,,,,,,pink block crystals,,,,,"a=15.9042, b=22.8367, c=27.9925, β=97.024, I2/m",,,not_reported,not_reported,,,10.1039/d1qm00211b,ok,
10.1039/d1qm00211b,downloaded\10.1039_d1qm00211b.pdf,SI downloaded\10.1039_d1qm00211b_SI.pdf,mof_json_store\10.1039_d1qm00211b\raw_output.json,mof_json_store\10.1039_d1qm00211b\synthesis_003.json,no,,JNU-202,,Cu(CH3COO)2·1H2O,,"14.8 mg, 0.051 mmol",0.051,mmol,nan,,,,,nan,,,,,"4,4′,4″,4‴-(pyrazine-2,3,5,6-tetrayl)tetrabenzoic acid",H4BTTB,"13.6 mg, 0.024 mmol",0.024,mmol,,,,,,,,,,,trifluoroacetic acid,CF3COOH,20 μL,20.0,μL,,,,,,"N,N-dimethylformamide",DMF,2.0 mL,2.0,ethanol,EtOH,1.0 mL,1.0,90.0,90 °C,72.0,72 h,10 mL glass vial,static,,,,,,purple needle crystals,,,pts,Co2 4-connected SBU,"a=20.5687, b=25.5953, c=9.0677, β=97.304, P2/c",,,not_reported,not_reported,,,10.1039/d1qm00211b,ok,
10.1039/c6ce00312e,downloaded\10.1039_c6ce00312e.pdf,SI downloaded\10.1039_c6ce00312e_SI.pdf,mof_json_store\10.1039_c6ce00312e\raw_output.json,mof_json_store\10.1039_c6ce00312e\synthesis_001.json,yes,DMSO gave no solid; DMF at room temperature gave no product.,"[Zn(dcim)2]-SOD (trigonal, 1)",,ZrCl4,,113.4 mg (0.517 mmol),0.517,mmol,nan,,,,,nan,,,,,"4,5-dichloroimidazole",Hdcim,424.5 mg (3.099 mmol),3.099,mmol,,,,,,,,,,,1-methylimidazole,1-mim,0.205 mL (2.583 mmol),2.583,mmol,,,,,,"N,N-dimethylformamide",DMF,10 mL (metal soln) + 10 mL (linker/modulator soln); total 20 mL,20.0,,,,,120.0,120 °C,24.0,24 h,25 mL glass vial with screw lid,static,DMF,3×,"Soxhlet extraction with EtOH for 24 h, then dried under reduced pressure at 70 °C",70.0,24.0,"aggregated rhombic dodecahedra, micrometer-sized",44.0,,sod,ZnN4 tetrahedra (4-connected),"a=22.7273(3) Å, c=15.6196(3) Å, R-3",,600.0,,,,,10.1039/c6ce00312e,ok,
10.1039/c6ce00312e,downloaded\10.1039_c6ce00312e.pdf,SI downloaded\10.1039_c6ce00312e_SI.pdf,mof_json_store\10.1039_c6ce00312e\raw_output.json,mof_json_store\10.1039_c6ce00312e\synthesis_002.json,yes,DMSO gave no solid; DMF at room temperature gave no product.,"[Zn(dcim)2]-SOD (cubic, 2)",,ZrCl4,,27.1 mg (0.123 mmol),0.123,mmol,nan,,,,,nan,,,,,"4,5-dichloroimidazole",Hdcim,101.4 mg (0.741 mmol),0.741,mmol,,,,,,,,,,,1-methylimidazole,1-mim,0.177 mL (2.222 mmol),2.222,mmol,,,,,,tetrahydrofuran,THF,10 mL (metal soln) + 10 mL (linker/modulator soln); total 20 mL,20.0,,,,,120.0,120 °C,24.0,24 h,25 mL glass vial with screw lid,static,THF,3×,"Soxhlet extraction with EtOH for 24 h, then dried under reduced pressure at 70 °C",70.0,24.0,rhombic dodecahedra,57.0,ca. 1.5 μm,sod,ZnN4 tetrahedra (4-connected),"a=16.7441(7) Å, Im-3m",,600.0,,,,,10.1039/c6ce00312e,ok,
10.1039/c6ce00312e,downloaded\10.1039_c6ce00312e.pdf,SI downloaded\10.1039_c6ce00312e_SI.pdf,mof_json_store\10.1039_c6ce00312e\raw_output.json,mof_json_store\10.1039_c6ce00312e\synthesis_003.json,yes,DMSO gave no solid; DMF at room temperature gave no product.,"[Zn(dcim)2]-SOD (intermediate, DMF/THF 250:250)",,Cu(NO3)2·3H2O,,113.4 mg (0.517 mmol),0.517,mmol,nan,,,,,nan,,,,,"4,5-dichloroimidazole",Hdcim,424.5 mg (3.099 mmol),3.099,mmol,,,,,,,,,,,1-methylimidazole,1-mim,0.206 mL (2.583 mmol),2.583,mmol,,,,,,"N,N-dimethylformamide",DMF,5 mL + 5 mL (two solutions); total 10 mL,10.0,tetrahydrofuran,THF,5.23 mL + 5.23 mL (two solutions); total 10.46 mL,10.46,120.0,120 °C,24.0,24 h,glass vial,static,EtOH,3×,dried at room temperature under reduced pressure,,,,,,sod,ZnN4 tetrahedra (4-connected),,,,,,,,10.1039/c6ce00312e,ok,
10.1039/d0ta02033h,downloaded\10.1039_d0ta02033h.pdf,SI downloaded\10.1039_d0ta02033h_SI.pdf,mof_json_store\10.1039_d0ta02033h\raw_output.json,mof_json_store\10.1039_d0ta02033h\synthesis_001.json,yes,Single carboxylic-acid modulators failed to give single crystals; FeCl3·xH2O gave no crystals.,Fe-PMOF-3(Fe),,Mn(NO3)2·6H2O,,"9 mg, 22.3 μmol",0.0223,mmol,nan,,,,,nan,,,,,"Fe–TCPP (5,10,15,20-tetrakis(4-carboxyphenyl)porphyrinato) iron(III) chloride",TCPP,"8 mg, 9.45 μmol",9.45,μmol,,,,,,,,,,,benzoic acid,BA,"400 mg, 3.28 mmol",3.28,mmol,trifluoroacetic acid,TFA,"270 μL, 3.64 mmol",3.64,mmol,"N,N-dimethylacetamide",DMAc,2 mL,2.0,,,,,160.0,160 °C,12.0,12 h,Teflon-lined autoclave,,"DMF, acetone",DMF five times; acetone three times; soaked in DMF and acetone sequentially 12 h each,150 °C under vacuum for 12 h,150.0,12.0,dark red crystals,,,fry,Fe–oxo chain [Fe(OH)O4]n,,7.4,1241.0,not_reported,yes,350.0,C-H oxidation catalysis,10.1039/d0ta02033h,ok,
10.1039/d0ta02033h,downloaded\10.1039_d0ta02033h.pdf,SI downloaded\10.1039_d0ta02033h_SI.pdf,mof_json_store\10.1039_d0ta02033h\raw_output.json,mof_json_store\10.1039_d0ta02033h\synthesis_002.json,yes,Single carboxylic-acid modulators failed to give single crystals; FeCl3·xH2O gave no crystals.,Co-PMOF-3(Fe),,Mn(NO3)2·6H2O,,"10 mg, 24.8 μmol",0.0248,mmol,nan,,,,,nan,,,,,"Co–TCPP (5,10,15,20-tetrakis(4-carboxyphenyl)porphyrinato) cobalt(II)",TCPP,"5 mg, 5.88 μmol",5.88,μmol,,,,,,,,,,,benzoic acid,BA,"390 mg, 3.19 mmol",3.19,mmol,trifluoroacetic acid,TFA,"240 μL, 3.24 mmol",3.24,mmol,"N,N-dimethylformamide",DMF,2 mL,2.0,,,,,150.0,150 °C,12.0,12 h,Teflon-lined autoclave,,"DMF, acetone",DMF five times; acetone three times; soaked in DMF and acetone sequentially 12 h each,150 °C under vacuum for 12 h,150.0,12.0,dark red crystals,,,fry,Fe–oxo chain [Fe(OH)O4]n,,7.4,1318.0,not_reported,yes,350.0,C-H oxidation catalysis,10.1039/d0ta02033h,ok,
10.1039/d0ta02033h,downloaded\10.1039_d0ta02033h.pdf,SI downloaded\10.1039_d0ta02033h_SI.pdf,mof_json_store\10.1039_d0ta02033h\raw_output.json,mof_json_store\10.1039_d0ta02033h\synthesis_003.json,yes,Single carboxylic-acid modulators failed to give single crystals; FeCl3·xH2O gave no crystals.,Ni-PMOF-3(Fe),,Mn(NO3)2·6H2O,,"8 mg, 19.8 μmol",0.0198,mmol,nan,,,,,nan,,,,,"Ni–TCPP (5,10,15,20-tetrakis(4-carboxyphenyl)porphyrinato) nickel(II)",TCPP,"10 mg, 11.8 μmol",11.8,μmol,,,,,,,,,,,benzoic acid,BA,"400 mg, 3.28 mmol",3.28,mmol,trifluoroacetic acid,TFA,"240 μL, 3.24 mmol",3.24,mmol,"N,N-dimethylformamide",DMF,2 mL,2.0,,,,,150.0,150 °C,12.0,12 h,Teflon-lined autoclave,,"DMF, acetone",DMF five times; acetone three times; soaked in DMF and acetone sequentially 12 h each,150 °C under vacuum for 12 h,150.0,12.0,dark red crystals,,,fry,Fe–oxo chain [Fe(OH)O4]n,"a=6.8484(3) Å, b=32.9205(14) Å, c=16.5679(8) Å, Cmmm",7.8,1237.0,not_reported,yes,350.0,C-H oxidation catalysis,10.1039/d0ta02033h,ok,
10.1039/d0ta02033h,downloaded\10.1039_d0ta02033h.pdf,SI downloaded\10.1039_d0ta02033h_SI.pdf,mof_json_store\10.1039_d0ta02033h\raw_output.json,mof_json_store\10.1039_d0ta02033h\synthesis_004.json,yes,Single carboxylic-acid modulators failed to give single crystals; FeCl3·xH2O gave no crystals.,Cu-PMOF-3(Fe),,Cu(CN),,"9 mg, 22.3 μmol",0.0223,mmol,nan,,,,,nan,,,,,"Cu–TCPP (5,10,15,20-tetrakis(4-carboxyphenyl)porphyrinato) copper(II)",TCPP,"10 mg, 11.7 μmol",11.7,μmol,,,,,,,,,,,benzoic acid,BA,"400 mg, 3.28 mmol",3.28,mmol,trifluoroacetic acid,TFA,"240 μL, 3.24 mmol",3.24,mmol,"N,N-dimethylformamide",DMF,2 mL,2.0,,,,,150.0,150 °C,12.0,12 h,Teflon-lined autoclave,,"DMF, acetone",DMF five times; acetone three times; soaked in DMF and acetone sequentially 12 h each,150 °C under vacuum for 12 h,150.0,12.0,dark red crystals,,,fry,Fe–oxo chain [Fe(OH)O4]n,"a=6.8469(3) Å, b=32.8843(16) Å, c=16.6801(15) Å, Cmmm",7.4,1458.0,not_reported,yes,350.0,C-H oxidation catalysis,10.1039/d0ta02033h,ok,
10.1021/cg501285q,downloaded\10.1021_cg501285q.pdf,SI downloaded\10.1021_cg501285q_SI.pdf,mof_json_store\10.1021_cg501285q\raw_output.json,mof_json_store\10.1021_cg501285q\synthesis_001.json,no,,fmj-methoxy,,Cu(NO3)2·3H2O,,72.48 mg,0.345802,mmol,Pd(CH3COO)2,,,,,nan,,,,,"benzene-1,3,5-tricarboxylic acid",methoxy-BTC,48 mg,48.0,mg,,,,,,,,,,,hydrochloric acid,HCl,"1 M in water, 0.25 mL",,,,,,,,"N,N-dimethylformamide",DMF,6 mL,6.0,,,,,80.0,80 °C,72.0,72 h,20 mL glass vial,,,,170 °C under vacuum for 8 h,170.0,8.0,block-shaped green crystals,,0.22 × 0.20 × 0.12 mm,fmj,Cu2 paddlewheel SBU,"a=19.4476(7), b=19.448(5), c=24.1299(8), Immm",,1259.0,not_reported,not_reported,300.0,,10.1021/cg501285q,ok,
10.1021/cg501285q,downloaded\10.1021_cg501285q.pdf,SI downloaded\10.1021_cg501285q_SI.pdf,mof_json_store\10.1021_cg501285q\raw_output.json,mof_json_store\10.1021_cg501285q\synthesis_002.json,no,,fmj-methoxy,,Cu(NO3)2·3H2O,,72.48 mg,0.345802,mmol,Pd(CH3COO)2,,,,,nan,,,,,"benzene-1,3,5-tricarboxylic acid",methoxy-BTC,48 mg,48.0,mg,,,,,,,,,,,,,,,,,,,,,"N,N-dimethylformamide",DMF,6 mL,6.0,,,,,70.0,70 °C,72.0,72 h,20 mL glass vial,,DMF,,170 °C under vacuum for 8 h,170.0,8.0,green powder,,,fmj,Cu2 paddlewheel SBU,,,1259.0,not_reported,not_reported,300.0,,10.1021/cg501285q,ok,
10.1021/cg501285q,downloaded\10.1021_cg501285q.pdf,SI downloaded\10.1021_cg501285q_SI.pdf,mof_json_store\10.1021_cg501285q\raw_output.json,mof_json_store\10.1021_cg501285q\synthesis_003.json,no,,tbo-bromo,,Cu(NO3)2·3H2O,,72.48 mg,0.345802,mmol,nan,,,,,nan,,,,,"benzene-1,3,5-tricarboxylic acid",bromo-BTC,58 mg,58.0,mg,,,,,,,,,,,formic acid,,15 equivalents (to Cu(NO3)2·3H2O),,,,,,,,"N,N-dimethylformamide",DMF,,,,,,,90.0,90 °C,48.0,48 h,20 mL glass vial,,DMF,,MeOH exchange 2 days (refresh daily); 170 °C under vacuum for 8 h,170.0,8.0,green crystals,,,tbo,Cu2 paddlewheel SBU,,,1458.0,not_reported,not_reported,300.0,,10.1021/cg501285q,ok,
10.1021/cg501285q,downloaded\10.1021_cg501285q.pdf,SI downloaded\10.1021_cg501285q_SI.pdf,mof_json_store\10.1021_cg501285q\raw_output.json,mof_json_store\10.1021_cg501285q\synthesis_004.json,no,,tbo-nitro,,AlCl3,,72.48 mg,0.543569,mmol,nan,,,,,nan,,,,,"benzene-1,3,5-tricarboxylic acid",nitro-BTC,51 mg,51.0,mg,,,,,,,,,,,hydrochloric acid,HCl,"1 M in water, 0.15 mL",,,,,,,,"N,N-dimethylformamide",DMF,,,,,,,120.0,120 °C,60.0,60 h,20 mL glass vial,,DMF,,EtOH exchange 3 days (refresh daily); 170 °C under vacuum for 8 h,170.0,8.0,green crystals,,,tbo,Cu2 paddlewheel SBU,,,921.0,not_reported,not_reported,280.0,,10.1021/cg501285q,ok,
10.1021/cg501285q,downloaded\10.1021_cg501285q.pdf,SI downloaded\10.1021_cg501285q_SI.pdf,mof_json_store\10.1021_cg501285q\raw_output.json,mof_json_store\10.1021_cg501285q\synthesis_005.json,no,,tbo-acetamide,,Zn(NO3)2·6H2O,,72.48 mg,0.33327,mmol,nan,,,,,nan,,,,,"benzene-1,3,5-tricarboxylic acid",acetamide-BTC,53.4 mg,53.4,mg,,,,,,,,,,,hydrochloric acid,HCl,"1 M in water, 0.15 mL",,,,,,,,"N,N-dimethylformamide",DMF,,,,,,,100.0,100 °C,72.0,72 h,20 mL glass vial,,DMF,,MeOH exchange 2 days (refresh daily); 170 °C under vacuum for 8 h,170.0,8.0,green product,,,tbo,Cu2 paddlewheel SBU,,,1415.0,not_reported,not_reported,280.0,,10.1021/cg501285q,ok,
10.1039/c6dt02312f,downloaded\10.1039_c6dt02312f.pdf,SI downloaded\10.1039_c6dt02312f_SI.pdf,mof_json_store\10.1039_c6dt02312f\raw_output.json,mof_json_store\10.1039_c6dt02312f\synthesis_001.json,yes,"Lowering to 150 °C gave no 1–4; without templates only poorly defined microcrystalline products; 1,4-BDC/BTC failed to give single crystals for 5.",[CdL2(H2O)]n (1),,Zn(NO3)2·6H2O,,"11 mg, 0.04 mmol",0.04,mmol,nan,,,,,nan,,,,,(pyridin-3-yl)methyl 4-(2-(4-((pyridin-3-yl)methoxy)phenyl)diazenyl)benzoate,L1,"8 mg, 0.02 mmol",0.02,mmol,,,,,,,,,,,"1,3,5-benzenetricarboxylic acid",BTC,"4 mg, 0.02 mmol",0.02,mmol,,,,,,acetonitrile/water (1:1 v/v),MeCN/H2O,4 mL,4.0,,,,,170.0,170 °C,96.0,4 days; cooled to RT at 5 °C h−1,10 mL Pyrex glass tube (sealed),static,MeCN,thoroughly,,,,orange blocks,50.0,,,4-connected Cd(II) nodes; 3D wave-like net (Schläfli 66),"a=8.8216(18), b=10.705(2), c=36.624(7), P212121",,,yes,not_reported,335.0,photocatalysis,10.1039/c6dt02312f,ok,
10.1039/c6dt02312f,downloaded\10.1039_c6dt02312f.pdf,SI downloaded\10.1039_c6dt02312f_SI.pdf,mof_json_store\10.1039_c6dt02312f\raw_output.json,mof_json_store\10.1039_c6dt02312f\synthesis_002.json,yes,"Lowering to 150 °C gave no 1–4; without templates only poorly defined microcrystalline products; 1,4-BDC/BTC failed to give single crystals for 5.",[Cd1.5L3]n (2),,Zn(NO3)2·6H2O,,"11 mg, 0.04 mmol",0.04,mmol,nan,,,,,nan,,,,,(pyridin-3-yl)methyl 4-(2-(4-((pyridin-3-yl)methoxy)phenyl)diazenyl)benzoate,L1,"8 mg, 0.02 mmol",0.02,mmol,,,,,,,,,,,"1,3-benzenedicarboxylic acid","1,3-BDC","3 mg, 0.02 mmol",0.02,mmol,,,,,,acetonitrile/water (1:1 v/v),MeCN/H2O,4 mL,4.0,,,,,170.0,170 °C,96.0,4 days; cooled to RT at 5 °C h−1,10 mL Pyrex glass tube (sealed),static,,,,,,orange blocks,51.0,,,metallocyclic [Cd4L4] units; 2D networks (4462),"monoclinic, C2/c; a=41.016(8), b=7.7837(16), c=33.699(7), β=115.95(3)",,,yes,not_reported,340.0,photocatalysis,10.1039/c6dt02312f,ok,
10.1039/c6dt02312f,downloaded\10.1039_c6dt02312f.pdf,SI downloaded\10.1039_c6dt02312f_SI.pdf,mof_json_store\10.1039_c6dt02312f\raw_output.json,mof_json_store\10.1039_c6dt02312f\synthesis_003.json,yes,"Lowering to 150 °C gave no 1–4; without templates only poorly defined microcrystalline products; 1,4-BDC/BTC failed to give single crystals for 5.",[Cd2L4]n (3),,ZrCl4,,"11 mg, 0.04 mmol",0.04,mmol,nan,,,,,nan,,,,,(pyridin-3-yl)methyl 4-(2-(4-((pyridin-3-yl)methoxy)phenyl)diazenyl)benzoate,L1,"8 mg, 0.02 mmol",0.02,mmol,,,,,,,,,,,"5-nitro-1,3-benzenedicarboxylic acid","5-nitro-1,3-BDC","4 mg, 0.02 mmol",0.02,mmol,,,,,,acetonitrile/water (1:1 v/v),MeCN/H2O,4 mL,4.0,,,,,170.0,170 °C,96.0,4 days; cooled to RT at 5 °C h−1,10 mL Pyrex glass tube (sealed),static,,,,,,orange blocks,39.0,,,metallocyclic [Cd4L4] units; 2D networks (4462),"monoclinic, C2/c; a=46.985(9), b=7.8054(16), c=44.66(2), β=128.230(17)",,,yes,not_reported,340.0,photocatalysis,10.1039/c6dt02312f,ok,
10.1039/c6dt02312f,downloaded\10.1039_c6dt02312f.pdf,SI downloaded\10.1039_c6dt02312f_SI.pdf,mof_json_store\10.1039_c6dt02312f\raw_output.json,mof_json_store\10.1039_c6dt02312f\synthesis_004.json,yes,"Lowering to 150 °C gave no 1–4; without templates only poorly defined microcrystalline products; 1,4-BDC/BTC failed to give single crystals for 5.",[(ZnL2)·H2O]n (4),,ZrOCl2·8H2O,,"9 mg, 0.04 mmol",0.04,mmol,nan,,,,,nan,,,,,(pyridin-3-yl)methyl 4-(2-(4-((pyridin-3-yl)methoxy)phenyl)diazenyl)benzoate,L1,"8 mg, 0.02 mmol",0.02,mmol,,,,,,,,,,,"4,4′-bipyridine",bipy,"3 mg, 0.02 mmol",0.02,mmol,,,,,,acetonitrile/water (1:1 v/v),MeCN/H2O,4 mL,4.0,,,,,170.0,170 °C,96.0,4 days; cooled to RT at 5 °C h−1,10 mL Pyrex glass tube (sealed),static,,,,,,red prisms,53.0,,,metallocyclic [Zn4L4] units; wrinkled 2D layers; H-bonded 3D supramolecular net,"orthorhombic, P21212; a=7.5244(15), b=34.353(7), c=6.3569(13)",,,yes,not_reported,335.0,photocatalysis,10.1039/c6dt02312f,ok,
10.1039/c6dt02312f,downloaded\10.1039_c6dt02312f.pdf,SI downloaded\10.1039_c6dt02312f_SI.pdf,mof_json_store\10.1039_c6dt02312f\raw_output.json,mof_json_store\10.1039_c6dt02312f\synthesis_005.json,yes,"Lowering to 150 °C gave no 1–4; without templates only poorly defined microcrystalline products; 1,4-BDC/BTC failed to give single crystals for 5.","{[Zn(1,3-BDC)(L1)]·MeCN·0.5H2O}n (5)",,Cu(NO3)2·3/2H2O,,"9 mg, 0.04 mmol",0.04,mmol,nan,,,,,nan,,,,,(pyridin-3-yl)methyl 4-(2-(4-((pyridin-3-yl)methoxy)phenyl)diazenyl)benzoate,L1,"8 mg, 0.02 mmol",0.02,mmol,isophthalic acid,"1,3-BDC","3 mg, 0.02 mmol",0.02,mmol,,,,,,,,,,,,,,,,acetonitrile/water (1:1 v/v),MeCN/H2O,4 mL,4.0,,,,,170.0,170 °C,96.0,4 days; cooled to RT at 5 °C h−1,10 mL Pyrex glass tube (sealed),static,,,,,,orange flakes,36.0,,,"[Zn2(L1)2] rings linked by 1,3-BDC; 1D SWMONT","monoclinic, P21/c; a=17.396(4), b=18.376(4), c=10.149(2), β=98.65(3)",,,yes,not_reported,350.0,photocatalysis,10.1039/c6dt02312f,ok,
10.1021/cg501741r,downloaded\10.1021_cg501741r.pdf,SI downloaded\10.1021_cg501741r_SI.pdf,mof_json_store\10.1021_cg501741r\raw_output.json,mof_json_store\10.1021_cg501741r\synthesis_001.json,no,,,,Cu(CH3COO)2·1H2O,MnCl2·4H2O,"0.11 g, 0.55 mmol",0.55,mmol,nan,,,,,nan,,,,,L1 (bis(4-pyridyl) hydrazone derivative),L1,"0.238 g, 1.0 mmol",1.0,mmol,,,,,,,,,,,sodium thiocyanate (thiocyanate source),NaSCN,"0.081 g, 1.0 mmol",1.0,mmol,,,,,,ethanol (96%),EtOH,10 mL,10.0,,,,,60.0,60 °C bath; cooler arm at ambient temperature (thermal gradient),120.0,5 days,branched tube (thermal gradient method),static,"acetone, diethyl ether",,dried in air,,,,84.0,0.26 × 0.26 × 0.25 mm,,,"Pbcn, a=20.9965(17) Å, b=12.7614(10) Å, c=23.8049(15) Å",,,,,,,10.1021/cg501741r,ok,
10.1002/chem.201300144,downloaded\10.1002_chem.201300144.pdf,SI downloaded\10.1002_chem.201300144_SI.pdf,mof_json_store\10.1002_chem.201300144\raw_output.json,mof_json_store\10.1002_chem.201300144\synthesis_001.json,no,,MOF-1,957605,Cu(NO3)2·3H2O,,"0.030 g, 1/10 mmol",10,mmol,nan,,,,,nan,,,,,"1,2,3,4,5,6-hexakis(3-carboxyphenyloxymethylene)benzene",H6L,"0.033 g, 1/30 mmol",0.033,g,,,,,,,,,,,,,,,,,,,,,"N,N-dimethylformamide",DMF,8 mL,8.0,,,,,78.0,78 °C,72.0,3 days,Teflon reactor (15 mL),static,DMF,,"Solvent exchange with CH3OH and CH2Cl2, then evacuated under vacuum at room temperature overnight",,,colorless octahedral crystals,45.0,,,"Zn3 trimer, 6-connected",,11.0,,not_reported,not_reported,,luminescence;drug_delivery,10.1002/chem.201300144,ok,
10.1002/chem.201300144,downloaded\10.1002_chem.201300144.pdf,SI downloaded\10.1002_chem.201300144_SI.pdf,mof_json_store\10.1002_chem.201300144\raw_output.json,mof_json_store\10.1002_chem.201300144\synthesis_002.json,no,,MOF-2,957606,Cu(NO3)2·3H2O,,"0.024 g, 1/10 mmol",10,mmol,nan,,,,,nan,,,,,"1,2,3,4,5,6-hexakis(3-carboxyphenyloxymethylene)benzene",H6L,"0.033 g, 1/30 mmol",0.033,g,,,,,,,,,,,,,,,,,,,,,"N,N-dimethylformamide",DMF,7 mL,7.0,water,H2O,1 mL,1.0,78.0,78 °C,72.0,3 days,Teflon reactor (15 mL),static,DMF,,,,,green cubic crystals,38.0,,,NiII nodes 4-connected; rhombic-dodecahedral [Ni6L8] cages,,22.6,,not_reported,not_reported,,,10.1002/chem.201300144,ok,
10.1039/c002030n,downloaded\10.1039_c002030n.pdf,,mof_json_store\10.1039_c002030n\raw_output.json,mof_json_store\10.1039_c002030n\synthesis_001.json,yes,Conventional solution/layering gave no solid or uncharacterized microcrystalline/blue precipitate; hydrothermal conditions required.,[CuI(2-pbt)]n,,Co(ClO4)2·6H2O,CuI,"0.6 mmol, 0.115 g",0.6,mmol,nan,,,,,nan,,,,,1-(2-pyridylmethyl)-1H-benzotriazole,2-pbt,"0.4 mmol, 0.084 g",0.4,mmol,,,,,,,,,,,,,,,,,,,,,water,H2O,15 mL,15.0,,,,,140.0,140 °C (hydrothermal),120.0,5 days; cooled to RT at 5 °C h−1,,,"water, ethanol, ether",in turn,dried in air,,,yellow block crystals,30.0,,,"rhomboid [Cu2I2] dimer SBU; 2D (4,4) sheet","Monoclinic, P21/c; a=8.4509(3) Å, b=16.1974(4) Å, c=9.8423(4) Å, β=106.324(4)°",,,not_reported,not_reported,200.0,luminescence,10.1039/c002030n,ok,
10.1039/c002030n,downloaded\10.1039_c002030n.pdf,,mof_json_store\10.1039_c002030n\raw_output.json,mof_json_store\10.1039_c002030n\synthesis_002.json,yes,Conventional solution/layering gave no solid or uncharacterized microcrystalline/blue precipitate; hydrothermal conditions required.,[Cu2I2(4-pbt)]n,,Co(NO3)2·6H2O,CuI,"0.6 mmol, 0.115 g",0.6,mmol,nan,,,,,nan,,,,,1-(4-pyridylmethyl)-1H-benzotriazole,4-pbt,"0.2 mmol, 0.084 g",0.2,mmol,,,,,,,,,,,,,,,,,,,,,water,H2O,15 mL,15.0,,,,,140.0,"140 °C (hydrothermal, similar to 1)",120.0,5 days; cooled to RT at 5 °C h−1,,,"water, ethanol, ether",in turn,dried in air,,,yellow cubic crystals,40.0,,rob,–[Cu1–I1–Cu2]2– six-connected nodes; 1D [Cu2I2]n looped chains,"Monoclinic, C2/c; a=11.8984(13) Å, b=16.3498(17) Å, c=15.6505(17) Å, β=95.5310(10)°",,,not_reported,not_reported,230.0,luminescence,10.1039/c002030n,ok,
