Repository: zzhenglab/MOFinder

# MOFinder

MOFinder extracts MOF synthesis information from the literature, reconstructs evidence-supported negative reaction records, and prepares datasets for synthesis-outcome prediction.
[Web application](https://mofinder.chemistry.wustl.edu/) | [Demos](Demo/README.md) | [Source code](docs/source_to_code.md) | [Workflow guide](docs/workflow.md) | [Model evaluation](docs/evaluation.md)

## Quick start

The workflow runs through Python commands. Python 3.10 or newer is required. Clone the repository and initialize its related applications:

```bash
git clone --recurse-submodules https://github.com/zzhenglab/MOFinder.git
cd MOFinder
```

Start with the two offline demonstrations:

```bash

File: mof_extraction_1_2.csv (part 66 of 305)
doi,main_pdf,si_pdf,raw_output,parsed_json,article_trial_or_failure,article_trial_or_failure_notes,mof_name,crystal_code,metal_1,metal_1_abbr,metal_1_amount_text,metal_1_amount_value,metal_1_amount_unit,metal_2,metal_2_abbr,metal_2_amount_text,metal_2_amount_value,metal_2_amount_unit,metal_3,metal_3_abbr,metal_3_amount_text,metal_3_amount_value,metal_3_amount_unit,linker_1,linker_1_abbr,linker_1_amount_text,linker_1_amount_value,linker_1_amount_unit,linker_2,linker_2_abbr,linker_2_amount_text,linker_2_amount_value,linker_2_amount_unit,linker_3,linker_3_abbr,linker_3_amount_text,linker_3_amount_value,linker_3_amount_unit,modulator_1,modulator_1_abbr,modulator_1_amount_text,modulator_1_amount_value,modulator_1_amount_unit,modulator_2,modulator_2_abbr,modulator_2_amount_text,modulator_2_amount_value,modulator_2_amount_unit,solvent_main,solvent_main_abbr,solvent_main_amount_text,solvent_main_ml,solvent_secondary,solvent_secondary_abbr,solvent_secondary_amount_text,solvent_secondary_ml,temperature_c,temperature_c_text,time_h,time_text,vessel_type,stirring,washing_solvent,washing_cycles,activation_text,activation_temp_c,activation_time_h,crystal_morphology,yield_percent,crystal_size,topology_code,metal_cluster_connectivity,unit_cell_short,pore_diameter_A,BET_surface_area_m2g,air_stable,water_stable,tga_decomposition_temp_c,applications,reference,status,error
10.1039/c002030n,downloaded\10.1039_c002030n.pdf,,mof_json_store\10.1039_c002030n\raw_output.json,mof_json_store\10.1039_c002030n\synthesis_003.json,yes,Conventional solution/layering gave no solid or uncharacterized microcrystalline/blue precipitate; hydrothermal conditions required.,[Cu3I3(3-pbt)]n,,Zn(NO3)2·6H2O,CuI,"0.6 mmol, 0.115 g",0.6,mmol,nan,,,,,nan,,,,,1-(3-pyridylmethyl)-1H-benzotriazole,3-pbt,"0.2 mmol, 0.084 g",0.2,mmol,,,,,,,,,,,,,,,,,,,,,water,H2O,15 mL,15.0,,,,,170.0,170 °C (hydrothermal),120.0,5 days; cooled to RT at 5 °C h−1,,,"water, ethanol, ether",in turn,dried in air,,,yellow cubic crystals,50.0,,dia,staircase [Cu3I3]n double-chain; –[Cu1–Cu2–Cu3–I1]– 4-connected nodes,"Orthorhombic, P212121; a=7.5406(6) Å, b=12.2655(10) Å, c=18.3740(16) Å",,,not_reported,not_reported,230.0,luminescence,10.1039/c002030n,ok,
10.1039/c6ce01522k,downloaded\10.1039_c6ce01522k.pdf,SI downloaded\10.1039_c6ce01522k_SI.pdf,mof_json_store\10.1039_c6ce01522k\raw_output.json,mof_json_store\10.1039_c6ce01522k\synthesis_001.json,no,,MOF-5,,ZrOCl2·8H2O,,"0.314 g, 1.2 mmol",1.2,mmol,nan,,,,,nan,,,,,terephthalic acid,BDC,"0.0665 g, 0.4 mmol",0.4,mmol,,,,,,,,,,,,,,,,,,,,,"N,N-diethylformamide",DEF,10 mL,10.0,,,,,105.0,105 °C,24.0,24 h,autoclave,,"DEF, dichloromethane",immersed 1 day,150 °C under vacuum for 12 h,150.0,12.0,yellow solid,,,,Zn4O 6-connected SBU,,,2913.0,not_reported,not_reported,,CO2_capture;gas_separation,10.1039/c6ce01522k,ok,
10.1039/c6ce01522k,downloaded\10.1039_c6ce01522k.pdf,SI downloaded\10.1039_c6ce01522k_SI.pdf,mof_json_store\10.1039_c6ce01522k\raw_output.json,mof_json_store\10.1039_c6ce01522k\synthesis_002.json,no,,MOF-5,,ZrOCl2·8H2O,,"0.4399 g, 1.4789 mmol",1.4789,mmol,nan,,,,,nan,,,,,terephthalic acid,BDC,"0.1843 g, 1.12 mmol",1.12,mmol,,,,,,,,,,,,,,,,,,,,,"N,N-dimethylformamide",DMF,10 mL,10.0,water,H2O,180 μL,0.18,120.0,120 °C,24.0,24 h,Teflon-lined autoclave,,DMF,,150 °C under vacuum for 12 h,150.0,12.0,colorless cube-like crystals,,,,Zn4O 6-connected SBU,,,792.0,not_reported,not_reported,,CO2_capture;gas_separation,10.1039/c6ce01522k,ok,
10.1039/c6ce01522k,downloaded\10.1039_c6ce01522k.pdf,SI downloaded\10.1039_c6ce01522k_SI.pdf,mof_json_store\10.1039_c6ce01522k\raw_output.json,mof_json_store\10.1039_c6ce01522k\synthesis_003.json,no,,Zn-PDC,,Cu(NO3)2·3H2O,,"1.07 g, 3.6 mmol",3.6,mmol,nan,,,,,nan,,,,,"2,5-pyridinedicarboxylic acid",PDC,"0.3 g, 1.8 mmol",1.8,mmol,,,,,,,,,,,,,,,,,,,,,"N,N-dimethylformamide",DMF,15 mL + 15 mL (two solutions),,,,,,100.0,100 °C,48.0,48 h,Teflon-lined autoclave,stirred (prior to heating),DMF,,150 °C under vacuum for 12 h,150.0,12.0,,,,,,,,172.0,not_reported,not_reported,,CO2_capture;gas_separation,10.1039/c6ce01522k,ok,
10.1002/adfm.202501344,downloaded\10.1002_adfm.202501344.pdf,SI downloaded\10.1002_adfm.202501344_SI.docx,mof_json_store\10.1002_adfm.202501344\raw_output.json,mof_json_store\10.1002_adfm.202501344\synthesis_001.json,yes,Synthesis screening showed salt/dosage changed crystallinity; excessive base gave β-Ni(OH)2; phase transitions observed with temperature/pressure/time before final single phase.,Ni-TBAPy-EF,2392229,Cu(NO3)2·3H2O,,"45 mg, 0.18 mmol",0.18,mmol,nan,,,,,nan,,,,,"1,3,6,8-tetrakis(4-carboxyphenyl)pyrene",H4TBAPy,"31 mg, 0.045 mmol",0.045,mmol,,,,,,,,,,,potassium hydroxide,KOH,"15 mg, 0.27 mmol",0.27,mmol,,,,,,water,H2O,,,,,,,120.0,120 °C,72.0,72 h,Teflon-lined autoclave (PTFE liner),"stirred 30 min, then static",water,,,,,translucent yellow rhombic sheets,,>40 μm sheets; SCXRD crystal 0.12 × 0.10 × 0.10 mm,,H2O-bridged Ni2 units; 1D Z-type chains,"a=18.0808(3) Å, b=34.1448(4) Å, c=12.7115(2) Å, Pca21",,32.7,not_reported,yes,315.0,H2_generation,10.1002/adfm.202501344,ok,
10.1002/adfm.202501344,downloaded\10.1002_adfm.202501344.pdf,SI downloaded\10.1002_adfm.202501344_SI.docx,mof_json_store\10.1002_adfm.202501344\raw_output.json,mof_json_store\10.1002_adfm.202501344\synthesis_002.json,yes,Synthesis screening showed salt/dosage changed crystallinity; excessive base gave β-Ni(OH)2; phase transitions observed with temperature/pressure/time before final single phase.,Ni-TBAPy-FF,,Cu(NO3)2·3H2O,,"13 mg, 0.045 mmol",0.045,mmol,nan,,,,,nan,,,,,"1,3,6,8-tetrakis(4-carboxyphenyl)pyrene",H4TBAPy,"10 mg, 0.015 mmol",0.015,mmol,,,,,,,,,,,hydrochloric acid,HCl,10 μL,,,,,,,,"N,N-dimethylformamide",DMF,"2.5 mL (part of DMF/dioxane/H2O 2:1:1, total 5 mL)",2.5,"1,4-dioxane",,"1.25 mL (part of DMF/dioxane/H2O 2:1:1, total 5 mL)",1.25,120.0,120 °C,72.0,72 h,sealed glass tube,"sonicated 30 min, then static",DMF,,dried overnight in air,,,cyan needle-like crystals,,≈10–50 μm long needles,,,,,267.5,not_reported,not_reported,,H2_generation,10.1002/adfm.202501344,ok,
10.1039/c6ra08419b,downloaded\10.1039_c6ra08419b.pdf,SI downloaded\10.1039_c6ra08419b_SI.pdf,mof_json_store\10.1039_c6ra08419b\raw_output.json,mof_json_store\10.1039_c6ra08419b\synthesis_001.json,no,,,,Cu(NO3)2·3H2O,,"0.1 mmol, 25.8 mg",0.1,mmol,nan,,,,,nan,,,,,"2,2′-diphenyldicarboxylic acid",H2DPDC,"0.1 mmol, 24.2 mg",0.1,mmol,"1,3-di(4-pyridyl)propane",BPP,"0.1 mmol, 19.8 mg",0.1,mmol,,,,,,NaOH,,"0.15 mL, 1 mol L−1",0.15,mL,,,,,,water,H2O,8 mL,8.0,,,,,120.0,120 °C,72.0,3 days,Teflon-lined autoclave,,,,,,,colorless crystals,55.0,0.08 × 0.10 × 0.10 mm,,,,,,,,239.0,,10.1039/c6ra08419b,ok,
10.1039/c6ra08419b,downloaded\10.1039_c6ra08419b.pdf,SI downloaded\10.1039_c6ra08419b_SI.pdf,mof_json_store\10.1039_c6ra08419b\raw_output.json,mof_json_store\10.1039_c6ra08419b\synthesis_002.json,no,,,,Ag(NO3),,"0.1 mmol, 25.8 mg",0.1,mmol,nan,,,,,nan,,,,,"2,2′-oxybis(benzoic acid)",O-H2OBA,"0.1 mmol, 25.8 mg",0.1,mmol,"1,3-di(4-pyridyl)propane",BPP,"0.1 mmol, 19.8 mg",0.1,mmol,,,,,,NaOH,,"0.15 mL, 1 mol L−1",0.15,mL,,,,,,water,H2O,8 mL,8.0,,,,,150.0,150 °C,72.0,3 days,Teflon-lined autoclave,,,,,,,colorless crystals,55.0,0.21 × 0.18 × 0.10 mm,,,,,,,,271.0,,10.1039/c6ra08419b,ok,
10.1039/c6ra08419b,downloaded\10.1039_c6ra08419b.pdf,SI downloaded\10.1039_c6ra08419b_SI.pdf,mof_json_store\10.1039_c6ra08419b\raw_output.json,mof_json_store\10.1039_c6ra08419b\synthesis_004.json,no,,,,ZrOCl2·8H2O,,"0.1 mmol, 28.7 mg",0.1,mmol,nan,,,,,nan,,,,,"2,2′-oxybis(benzoic acid)",O-H2OBA,"0.1 mmol, 25.8 mg",0.1,mmol,"1,3-di(4-pyridyl)propane",BPP,"0.1 mmol, 19.8 mg",0.1,mmol,,,,,,NaOH,,"0.13 mL, 1 mol L−1",0.13,mL,,,,,,water,H2O,10 mL,10.0,,,,,150.0,150 °C,72.0,3 days,Teflon-lined autoclave,,,,,,,colorless crystals,55.0,0.25 × 0.18 × 0.13 mm,,,,,,,,250.0,sensing;luminescence,10.1039/c6ra08419b,ok,
10.1039/c6ra08419b,downloaded\10.1039_c6ra08419b.pdf,SI downloaded\10.1039_c6ra08419b_SI.pdf,mof_json_store\10.1039_c6ra08419b\raw_output.json,mof_json_store\10.1039_c6ra08419b\synthesis_005.json,no,,,,ZrOCl2·8H2O,,"0.1 mmol, 28.7 mg",0.1,mmol,nan,,,,,nan,,,,,"2,2′-oxybis(benzoic acid)",O-H2OBA,"0.1 mmol, 25.8 mg",0.1,mmol,"1,3-di(4-pyridyl)propane",BPP,"0.1 mmol, 19.8 mg",0.1,mmol,,,,,,,,,,,,,,,,water,H2O,10 mL,10.0,,,,,150.0,150 °C,72.0,3 days,Teflon-lined autoclave,,,,,,,colorless crystals,53.0,0.18 × 0.15 × 0.10 mm,,,,,,,,260.0,,10.1039/c6ra08419b,ok,
10.1039/c6ra08419b,downloaded\10.1039_c6ra08419b.pdf,SI downloaded\10.1039_c6ra08419b_SI.pdf,mof_json_store\10.1039_c6ra08419b\raw_output.json,mof_json_store\10.1039_c6ra08419b\synthesis_006.json,no,,,,ZrOCl2·8H2O,,"0.1 mmol, 24.9 mg",0.1,mmol,nan,,,,,nan,,,,,"2,2′-diphenyldicarboxylic acid",H2DPDC,,,,"1,4-bis(1,2,4-triazol-1-yl)butane",BTB,"0.1 mmol, 19.2 mg",0.1,mmol,,,,,,NaOH,,"0.2 mL, 1 mol L−1",0.2,mL,,,,,,water,H2O,10 mL,10.0,,,,,100.0,100 °C,72.0,3 days,Teflon-lined autoclave,,,,,,,colorless crystals,58.0,0.12 × 0.08 × 0.06 mm,,,,,,,,240.0,,10.1039/c6ra08419b,ok,
10.1039/c6ra08419b,downloaded\10.1039_c6ra08419b.pdf,SI downloaded\10.1039_c6ra08419b_SI.pdf,mof_json_store\10.1039_c6ra08419b\raw_output.json,mof_json_store\10.1039_c6ra08419b\synthesis_007.json,no,,,,ZrOCl2·8H2O,,"0.1 mmol, 23.8 mg",0.1,mmol,nan,,,,,nan,,,,,"2,2′-oxybis(benzoic acid)",O-H2OBA,"0.1 mmol, 25.8 mg",0.1,mmol,"1,4-bis(1,2,4-triazol-1-yl)butane",BTB,"0.1 mmol, 19.2 mg",0.1,mmol,,,,,,NaOH,,"0.2 mL, 1 mol L−1",0.2,mL,,,,,,water,H2O,8 mL,8.0,,,,,80.0,80 °C,72.0,3 days,Teflon-lined autoclave,,,,,,,colorless block crystals,44.0,0.350 × 0.200 × 0.200 mm,,,,,,,,190.0,,10.1039/c6ra08419b,ok,
10.1002/adma.201000857,downloaded\10.1002_adma.201000857.pdf,SI downloaded\10.1002_adma.201000857_SI.pdf,mof_json_store\10.1002_adma.201000857\raw_output.json,mof_json_store\10.1002_adma.201000857\synthesis_001.json,no,,ZIF-7,,ZrOCl2·8H2O,,0.295 g,1.40306,mmol,nan,,,,,nan,,,,,benzimidazole,bim,0.310 g,0.31,g,,,,,,,,,,,diethylamine,DEA,0.093 g or 0.465 g,,,,,,,,"N,N-dimethylformamide",DMF,30 mL,30.0,,,,,100.0,100 °C,1.5,90 min,microwave vial,static,ethanol,,,,,hexagonal prismatic nanorods,,,sod,,,,,not_reported,not_reported,,,10.1002/adma.201000857,ok,
10.1002/adma.201000857,downloaded\10.1002_adma.201000857.pdf,SI downloaded\10.1002_adma.201000857_SI.pdf,mof_json_store\10.1002_adma.201000857\raw_output.json,mof_json_store\10.1002_adma.201000857\synthesis_002.json,no,,ZIF-7,,Cd(NO3)2·4H2O,,0.265 g,1.01735,mmol,nan,,,,,nan,,,,,benzimidazole,bim,0.310 g,0.31,g,,,,,,,,,,,diethylamine,DEA,0.093 g or 0.465 g,,,,,,,,"N,N-dimethylformamide",DMF,30 mL,30.0,,,,,130.0,130 °C,24.0,24 h,air oven,static,ethanol,,,,,hexagonal microrods,,,sod,,,,,not_reported,not_reported,,,10.1002/adma.201000857,ok,
10.1039/c5ra01183c,downloaded\10.1039_c5ra01183c.pdf,SI downloaded\10.1039_c5ra01183c_SI.pdf,mof_json_store\10.1039_c5ra01183c\raw_output.json,mof_json_store\10.1039_c5ra01183c\synthesis_001.json,no,,ZIF-8,,Cd(NO3)2·4H2O,,aqueous solution; molar ratio Zn2+ : MIm : NH3 = 1 : 8 : 100,,,nan,,,,,nan,,,,,2-methylimidazole,MIm,8 equiv vs Zn2+ (Zn2+ : MIm : NH3 = 1 : 8 : 100),,,,,,,,,,,,,ammonia solution (aqueous),NH3,100 equiv vs Zn2+; dilute aqueous ammonia,,,,,,,,water,H2O,,,,,,,25,room temperature,24.0,24 hours,,stirred,water,"several cycles; centrifugation 6000 rpm, 10 min each",120 °C under vacuum for 4 h,120.0,4.0,micrometer-sized cubic crystals,,~5 μm cubes,sod,,,,1408.0,not_reported,not_reported,,CO2_capture,10.1039/c5ra01183c,ok,
10.1021/cg400929z,downloaded\10.1021_cg400929z.pdf,SI downloaded\10.1021_cg400929z_SI.pdf,mof_json_store\10.1021_cg400929z\raw_output.json,mof_json_store\10.1021_cg400929z\synthesis_001.json,yes,"Outside the reported EtOH/H2O ratio–temperature windows, syntheses yielded unidentified phases or mixtures.",NICS-3,,Cd(NO3)2·4H2O,Mg(ac)2·4H2O,0.65 g (3 mmol),3,mmol,nan,,,,,nan,,,,,"benzene-1,3,5-tricarboxylic acid",BTC,0.65 g (3 mmol),0.65,g,,,,,,,,,,,,,,,,,,,,,water,H2O,10 mL,10.0,,,,,150.0,150 °C,24.0,24 h,,,H2O (deionized),continuously rinsed,dried at ambient conditions,,,,,,,mononuclear MgO6 (MgO2(H2O)4) complex; 0D,"a=5.1286 Å, b=12.9832 Å, c=15.1717 Å, β=97.17°, P21/c (monoclinic)",,,not_reported,not_reported,,,10.1021/cg400929z,ok,
10.1021/cg400929z,downloaded\10.1021_cg400929z.pdf,SI downloaded\10.1021_cg400929z_SI.pdf,mof_json_store\10.1021_cg400929z\raw_output.json,mof_json_store\10.1021_cg400929z\synthesis_002.json,yes,"Outside the reported EtOH/H2O ratio–temperature windows, syntheses yielded unidentified phases or mixtures.",NICS-4,,CdCl2·3/2H2O,Mg(ac)2·4H2O,0.65 g (3 mmol),3,mmol,nan,,,,,nan,,,,,"benzene-1,3,5-tricarboxylic acid",BTC,0.65 g (3 mmol),0.65,g,,,,,,,,,,,,,,,,,,,,,water,H2O,5.5 mL; overall mixture EtOH/H2O = 50:100 (molar),5.5,ethanol,EtOH,8.8 mL; overall mixture EtOH/H2O = 50:100 (molar),8.8,150.0,150 °C,24.0,24 h,,,H2O (deionized),continuously rinsed,dried at ambient conditions,,,,,,,isolated MgO6 octahedra linked by BTC (1D chains),"a=17.2532 Å, b=12.9657 Å, c=6.6115 Å, α=101.274°, β=111.443°, γ=96.042°, C2 (monoclinic)",,,not_reported,not_reported,,,10.1021/cg400929z,ok,
10.1021/cg400929z,downloaded\10.1021_cg400929z.pdf,SI downloaded\10.1021_cg400929z_SI.pdf,mof_json_store\10.1021_cg400929z\raw_output.json,mof_json_store\10.1021_cg400929z\synthesis_003.json,yes,"Outside the reported EtOH/H2O ratio–temperature windows, syntheses yielded unidentified phases or mixtures.",NICS-5,,Cd(CO3),Mg(ac)2·4H2O,0.65 g (3 mmol),3,mmol,nan,,,,,nan,,,,,"benzene-1,3,5-tricarboxylic acid",BTC,0.65 g (3 mmol),0.65,g,,,,,,,,,,,,,,,,,,,,,water,H2O,EtOH/H2O = 70:100 (molar),,ethanol,EtOH,12.3 mL; EtOH/H2O = 70:100 (molar),12.3,175.0,175 °C,24.0,24 h,,,H2O (deionized),continuously rinsed,dried at ambient conditions,,,,,,,corner- and edge-sharing MgO6 tetramer SBU; 2D layers,P-1 (triclinic),,,not_reported,not_reported,,,10.1021/cg400929z,ok,
10.1021/cg400929z,downloaded\10.1021_cg400929z.pdf,SI downloaded\10.1021_cg400929z_SI.pdf,mof_json_store\10.1021_cg400929z\raw_output.json,mof_json_store\10.1021_cg400929z\synthesis_004.json,yes,"Outside the reported EtOH/H2O ratio–temperature windows, syntheses yielded unidentified phases or mixtures.",NICS-6,,Cd(NO3)2·4H2O,Mg(ac)2·4H2O,0.65 g (3 mmol),3,mmol,nan,,,,,nan,,,,,"benzene-1,3,5-tricarboxylic acid",BTC,0.65 g (3 mmol),0.65,g,,,,,,,,,,,,,,,,,,,,,ethanol,EtOH,5 mL (for Mg salt) + 12.5 mL (for BTC),,,,,,190.0,190 °C,24.0,24 h,,stirred,H2O (deionized),continuously rinsed,dried at ambient conditions,,,,,,,linear face-sharing MgO6 trimer SBU; 3D network,P-1 (triclinic),,5.0,not_reported,not_reported,,,10.1021/cg400929z,ok,
10.1039/c5dt02147b,downloaded\10.1039_c5dt02147b.pdf,SI downloaded\10.1039_c5dt02147b_SI.pdf,mof_json_store\10.1039_c5dt02147b\raw_output.json,mof_json_store\10.1039_c5dt02147b\synthesis_001.json,yes,"Outside specific pH no crystals; increasing NaOH for 2, 3, 6 gave unknown deposit.",,1061722,ZrCl4,,"0.2 mmol, 58.2 mg",0.2,mmol,nan,,,,,nan,,,,,"biphenyl-2,4,6,3’,5’-pentacarboxylic acid",H5bppc,"0.05 mmol, 18.7 mg",0.05,mmol,"2,2′-bipyridine","2,2'-bpy","0.2 mmol, 31.2 mg",0.2,mmol,,,,,,NaOH,,"0.1 M, 1 mL",0.1,mmol,,,,,,ethanol,EtOH,"EtOH–H2O 1:1 v/v, 10 mL total",,water,H2O,"EtOH–H2O 1:1 v/v, 10 mL total",,140.0,140 °C,72.0,3 days,Teflon-lined stainless steel vessel (25 mL),,,,,,,Violet prism crystals,62.0,,dmc,binuclear [Co2(COO)2] 2-connected SBU + single Co nodes,"a=12.610(7), b=15.935(9), c=17.477(10) Å, β=101.498(8)°, P21/n",,,yes,not_reported,350.0,,10.1039/c5dt02147b,ok,
10.1039/c5dt02147b,downloaded\10.1039_c5dt02147b.pdf,SI downloaded\10.1039_c5dt02147b_SI.pdf,mof_json_store\10.1039_c5dt02147b\raw_output.json,mof_json_store\10.1039_c5dt02147b\synthesis_002.json,yes,"Outside specific pH no crystals; increasing NaOH for 2, 3, 6 gave unknown deposit.",,1061724,ZrCl4,,"0.2 mmol, 58.2 mg",0.2,mmol,nan,,,,,nan,,,,,"biphenyl-2,4,6,3’,5’-pentacarboxylic acid",H5bppc,"0.05 mmol, 18.7 mg",0.05,mmol,"4,4′-sulfanediyldipyridine",dps,"0.08 mmol, 15.0 mg",0.08,mmol,,,,,,NaOH,,"0.1 M, 1 mL",0.1,mmol,,,,,,ethanol,EtOH,"EtOH–H2O 1:1 v/v, 10 mL total",,water,H2O,"EtOH–H2O 1:1 v/v, 10 mL total",,140.0,140 °C,72.0,3 days,Teflon-lined stainless steel vessel (25 mL),,,,,,,Violet prism crystals,46.0,,,trinuclear [Co3(μ3-OH)]5+ 7-connected SBU,"a=11.835(4), b=19.624(6), c=14.327(4) Å, β=90.519(3)°, P21/n",,,yes,not_reported,355.0,,10.1039/c5dt02147b,ok,
10.1039/c5dt02147b,downloaded\10.1039_c5dt02147b.pdf,SI downloaded\10.1039_c5dt02147b_SI.pdf,mof_json_store\10.1039_c5dt02147b\raw_output.json,mof_json_store\10.1039_c5dt02147b\synthesis_003.json,yes,"Outside specific pH no crystals; increasing NaOH for 2, 3, 6 gave unknown deposit.",,1061725,ZrCl4,,"0.2 mmol, 58.2 mg",0.2,mmol,nan,,,,,nan,,,,,"biphenyl-2,4,6,3’,5’-pentacarboxylic acid",H5bppc,"0.05 mmol, 18.7 mg",0.05,mmol,"1,4-bis(imidazol-1-yl)benzene",bib,"0.1 mmol, 21.0 mg",0.1,mmol,,,,,,NaOH,,"0.1 M, 1 mL",0.1,mmol,,,,,,ethanol,EtOH,"EtOH–H2O 1:1 v/v, 10 mL total",,water,H2O,"EtOH–H2O 1:1 v/v, 10 mL total",,140.0,140 °C,72.0,3 days,Teflon-lined stainless steel vessel (25 mL),,,,,,,Red block crystals,65.0,,fsc,binuclear [Co2(H2O)(COO)]3+ 6-connected SBU,"a=10.553(4), b=12.789(6), c=14.443(6) Å, α=112.206(6)°, β=90.401(5)°, γ=94.839(2)°, P-1",,,yes,not_reported,320.0,,10.1039/c5dt02147b,ok,
10.1039/c5dt02147b,downloaded\10.1039_c5dt02147b.pdf,SI downloaded\10.1039_c5dt02147b_SI.pdf,mof_json_store\10.1039_c5dt02147b\raw_output.json,mof_json_store\10.1039_c5dt02147b\synthesis_004.json,yes,"Outside specific pH no crystals; increasing NaOH for 2, 3, 6 gave unknown deposit.",,1061726,ZrCl4,,"0.2 mmol, 58.2 mg",0.2,mmol,nan,,,,,nan,,,,,"biphenyl-2,4,6,3’,5’-pentacarboxylic acid",H5bppc,"0.05 mmol, 18.7 mg",0.05,mmol,"1,4-bis(imidazol-1-ylmethyl)benzene",bix,"0.1 mmol, 23.8 mg",0.1,mmol,,,,,,NaOH,,"0.1 M, 1 mL",0.1,mmol,,,,,,ethanol,EtOH,"EtOH–H2O 1:1 v/v, 10 mL total",,water,H2O,"EtOH–H2O 1:1 v/v, 10 mL total",,140.0,140 °C,72.0,3 days,Teflon-lined stainless steel vessel (25 mL),,,,,,,Violet prism crystals,59.0,,,"mixed Co nodes (Co1 4-connected, Co2 3-connected); polyrotaxane layers","a=19.267(7), b=12.221(4), c=24.163(7) Å, β=125.38(2)°, P21/n",,,yes,not_reported,330.0,,10.1039/c5dt02147b,ok,
10.1039/c2ce26636a,downloaded\10.1039_c2ce26636a.pdf,,mof_json_store\10.1039_c2ce26636a\raw_output.json,mof_json_store\10.1039_c2ce26636a\synthesis_001.json,no,,MIL-100(Fe),,ZrCl4,,"2 mM, 4 mL in EtOH (per cycle)",0.008,mmol,nan,,,,,nan,,,,,"benzene-1,3,5-tricarboxylic acid",H3BTC,"2 mM, 4 mL in EtOH (per cycle)",0.008,mmol,,,,,,,,,,,,,,,,,,,,,ethanol,EtOH,EtOH solutions; 4 mL for metal step and 4 mL for linker step per cycle,,,,,,25.0,25 °C,,"15 min in metal solution, then 30 min in ligand solution per cycle; repeated 90 cycles",,,EtOH,several times between steps,Immersed in DMF to remove PS cores (etching),,,monodisperse hollow nanospheres,,,,,,,448.22,not_reported,not_reported,,,10.1039/c2ce26636a,ok,
10.1039/c2ce26636a,downloaded\10.1039_c2ce26636a.pdf,,mof_json_store\10.1039_c2ce26636a\raw_output.json,mof_json_store\10.1039_c2ce26636a\synthesis_002.json,no,,HKUST-1,,ZrCl4,,"2 mM, 4 mL in EtOH (per cycle)",0.008,mmol,nan,,,,,nan,,,,,"benzene-1,3,5-tricarboxylic acid",H3BTC,"2 mM, 4 mL in EtOH (per cycle)",0.008,mmol,,,,,,,,,,,,,,,,,,,,,ethanol,EtOH,EtOH solutions; 4 mL for metal step and 4 mL for linker step per cycle,,,,,,25.0,25 °C,,"15 min in metal solution, then 30 min in ligand solution per cycle; repeated 30 cycles",,,EtOH,several times between steps,Immersed in DMF to remove PS cores (etching),,,monodisperse hollow nanospheres,,,,,,,450.22,not_reported,not_reported,,,10.1039/c2ce26636a,ok,
10.1039/c7dt03758a,downloaded\10.1039_c7dt03758a.pdf,SI downloaded\10.1039_c7dt03758a_SI.pdf,mof_json_store\10.1039_c7dt03758a\raw_output.json,mof_json_store\10.1039_c7dt03758a\synthesis_001.json,no,,,,ZrCl4,Zn(ClO4)2·6H2O,"18.6 mg, 0.05 mmol",0.05,mmol,nan,,,,,nan,,,,,"9,10-di(1H-imidazol-1-yl)-anthracene",L,"15 mg, 0.05 mmol",0.05,mmol,,,,,,,,,,,,,,,,,,,,,methanol,MeOH,4 mL,4.0,dichloromethane,DCM,1 mL,1.0,25,room temperature,72.0,3 days,,static,,,,,,colourless prism-like crystals,68.0,,,,"C2/c, a=22.1784(12) Å, b=13.3509(7) Å, c=16.1723(9) Å, β=96.174(4)°",,,not_reported,not_reported,320.0,luminescence,10.1039/c7dt03758a,ok,
10.1002/chem.202005217,downloaded\10.1002_chem.202005217.pdf,SI downloaded\10.1002_chem.202005217_SI.pdf,mof_json_store\10.1002_chem.202005217\raw_output.json,mof_json_store\10.1002_chem.202005217\synthesis_001.json,no,,tpbe-Cd,1950903,Zn(NO3)2·6H2O,,"0.0615 g, 0.2 mmol",0.2,mmol,nan,,,,,nan,,,,,"1,1,2,2-tetrakis(4’-(pyridin-4-yl)-[1,1’-biphenyl]-4-yl) ethene",tpbe,"0.0495 g, 0.05 mmol",0.05,mmol,,,,,,,,,,,HCl,,330 μL of HCl (2 M),0.66,mmol,,,,,,"N,N-dimethylacetamide",DMAc,1.5 mL,1.5,water,H2O,1.5 mL,1.5,65.0,65 °C,12.0,12 h,10 mL glass vial,static,,,,,,microrods,,,,Cd(II) metal chain,"C2/m, a=10.3821 Å, b=78.2165 Å, c=24.3017 Å, α=γ=90°, β=96.855°",12.9,,not_reported,not_reported,,waveguide;lasing,10.1002/chem.202005217,ok,
10.1039/c8nj04260h,downloaded\10.1039_c8nj04260h.pdf,SI downloaded\10.1039_c8nj04260h_SI.pdf,mof_json_store\10.1039_c8nj04260h\raw_output.json,mof_json_store\10.1039_c8nj04260h\synthesis_001.json,no,,MOF 1,1583101,Zn(NO3)2·6H2O,,"0.06 g, 0.2 mmol",0.2,mmol,nan,,,,,nan,,,,,benzotriazole-5-carboxylic acid,,"0.0163 g, 0.1 mmol",0.1,mmol,terephthalic acid,BDC,"0.0166 g, 0.1 mmol",0.1,mmol,,,,,,hydrochloric acid,HCl,3 drops of HCl (2 M),,,,,,,,"N,N-dimethylformamide",DMF,6 mL,6.0,,,,,100.0,100 °C,72.0,3 days,Teflon-lined stainless-steel vessel (15 mL),static,"MeOH, CH2Cl2",MeOH 24 h ×2; CH2Cl2 24 h ×2,vacuum at room temperature overnight; outgas 12 h at 90 °C,90.0,12.0,colorless hexagonal prisms,76.0,,lon,Zn4(btca)3 clusters; double Zn8 trigonal-prism SBU,"a=20.054(3), b=20.054(3), c=30.430(5), P63/m",13.18,2090.7,yes,yes,400.0,CO2_capture;luminescence,10.1039/c8nj04260h,ok,
10.1039/c8nj04260h,downloaded\10.1039_c8nj04260h.pdf,SI downloaded\10.1039_c8nj04260h_SI.pdf,mof_json_store\10.1039_c8nj04260h\raw_output.json,mof_json_store\10.1039_c8nj04260h\synthesis_002.json,no,,MOF 2,,CuSO4·5H2O,,"0.06 g, 0.2 mmol",0.2,mmol,nan,,,,,nan,,,,,benzotriazole-5-carboxylic acid,,"0.0163 g, 0.1 mmol",0.1,mmol,2-aminoterephthalic acid,NH2-BDC,"0.0181 g, 0.1 mmol",0.1,mmol,,,,,,hydrochloric acid,HCl,3 drops of HCl (2 M),,,,,,,,"N,N-dimethylformamide",DMF,6 mL,6.0,,,,,100.0,100 °C,72.0,3 days,Teflon-lined stainless-steel vessel (15 mL),static,"MeOH, CH2Cl2",MeOH 24 h ×2; CH2Cl2 24 h ×2,vacuum at room temperature overnight; outgas 12 h at 90 °C,90.0,12.0,yellow hexagonal prisms,73.0,,lon,Zn4(btca)3 clusters; double Zn8 trigonal-prism SBU,"a=20.034(5), b=20.034(5), c=30.459(5), P63/m",13.18,1635.6,yes,yes,400.0,CO2_capture;luminescence;sensing,10.1039/c8nj04260h,ok,
10.1039/c8nj04260h,downloaded\10.1039_c8nj04260h.pdf,SI downloaded\10.1039_c8nj04260h_SI.pdf,mof_json_store\10.1039_c8nj04260h\raw_output.json,mof_json_store\10.1039_c8nj04260h\synthesis_003.json,no,,MOF 3,,Indium(III),,"0.06 g, 0.2 mmol",0.2,mmol,Gallium(III),,,,,nan,,,,,benzotriazole-5-carboxylic acid,,"0.0163 g, 0.1 mmol",0.1,mmol,terephthalic acid,Br-BDC,"0.0245 g, 0.1 mmol",0.1,mmol,,,,,,nitric acid,HNO3,3 drops of HNO3 (2 M),,,,,,,,"N,N-dimethylformamide",DMF,6 mL,6.0,,,,,100.0,100 °C,72.0,3 days,Teflon-lined stainless-steel vessel (15 mL),static,"MeOH, CH2Cl2",MeOH 24 h ×2; CH2Cl2 24 h ×2,vacuum at room temperature overnight; outgas 12 h at 90 °C,90.0,12.0,colorless hexagonal prisms,57.0,,lon,Zn4(btca)3 clusters; double Zn8 trigonal-prism SBU,,13.18,1111.0,yes,yes,400.0,CO2_capture;luminescence,10.1039/c8nj04260h,ok,
10.1039/c8nj04260h,downloaded\10.1039_c8nj04260h.pdf,SI downloaded\10.1039_c8nj04260h_SI.pdf,mof_json_store\10.1039_c8nj04260h\raw_output.json,mof_json_store\10.1039_c8nj04260h\synthesis_004.json,no,,MOF 4,,Indium(III),,"0.06 g, 0.2 mmol",0.2,mmol,Gallium(III),,,,,nan,,,,,benzotriazole-5-carboxylic acid,,"0.0163 g, 0.1 mmol",0.1,mmol,"1,4-naphthalenedicarboxylic acid",NDC,"0.0216 g, 0.1 mmol",0.1,mmol,,,,,,tetrafluoroboric acid (∼20 wt%),HBF4,3 drops of HBF4 (wt% ~ 20%),,,,,,,,"N,N-dimethylformamide",DMF,6 mL,6.0,,,,,100.0,100 °C,72.0,3 days,Teflon-lined stainless-steel vessel (15 mL),static,"MeOH, CH2Cl2",MeOH 24 h ×2; CH2Cl2 24 h ×2,vacuum at room temperature overnight; outgas 12 h at 90 °C,90.0,12.0,colorless hexagonal prisms,61.0,,lon,Zn4(btca)3 clusters; double Zn8 trigonal-prism SBU,,13.18,953.4,yes,yes,400.0,CO2_capture;luminescence,10.1039/c8nj04260h,ok,
10.1021/acsami.3c13054,downloaded\10.1021_acsami.3c13054.pdf,SI downloaded\10.1021_acsami.3c13054_SI.pdf,mof_json_store\10.1021_acsami.3c13054\raw_output.json,mof_json_store\10.1021_acsami.3c13054\synthesis_001.json,no,,UiO-66-blank,,HfOCl2·8H2O,ZrCl4,"0.8 mol, 0.1864 g",800,mmol,nan,,,,,nan,,,,,terephthalic acid,H2BDC,"0.8 mol, 0.329 g",0.329,g,,,,,,,,,,,,,,,,,,,,,"N,N-dimethylformamide",DMF,40 mL,40.0,,,,,120.0,120 °C,20.0,20 h,,sonicated then static,"DMF, MeOH",several times,vacuum drying at 60 °C for 24 h,60.0,24.0,"poor crystallinity, large unformed regions",,,,,,,1097.2,,,,,10.1021/acsami.3c13054,ok,
10.1021/acsami.3c13054,downloaded\10.1021_acsami.3c13054.pdf,SI downloaded\10.1021_acsami.3c13054_SI.pdf,mof_json_store\10.1021_acsami.3c13054\raw_output.json,mof_json_store\10.1021_acsami.3c13054\synthesis_002.json,no,,UiO-66-AA,,ZrOCl2·8H2O,ZrCl4,"0.8 mol, 0.1864 g",800,mmol,nan,,,,,nan,,,,,terephthalic acid,H2BDC,"0.8 mol, 0.329 g",0.329,g,,,,,,,,,,,acetic acid,,"14.4 mol, 0.83 mL",0.83,mL,,,,,,"N,N-dimethylformamide",DMF,40 mL,40.0,,,,,120.0,120 °C,20.0,20 h,,sonicated then static,"DMF, MeOH",several times,vacuum drying at 60 °C for 24 h,60.0,24.0,square octahedra,,,,,,,847.2,,,,,10.1021/acsami.3c13054,ok,
10.1021/acsami.3c13054,downloaded\10.1021_acsami.3c13054.pdf,SI downloaded\10.1021_acsami.3c13054_SI.pdf,mof_json_store\10.1021_acsami.3c13054\raw_output.json,mof_json_store\10.1021_acsami.3c13054\synthesis_003.json,no,,UiO-66-BA,,HfCl4,ZrCl4,"0.8 mol, 0.1864 g",800,mmol,nan,,,,,nan,,,,,terephthalic acid,H2BDC,"0.8 mol, 0.329 g",0.329,g,,,,,,,,,,,benzoic acid,,"14.4 mol, 1.7585 g",1.7585,g,,,,,,"N,N-dimethylformamide",DMF,40 mL,40.0,,,,,120.0,120 °C,20.0,20 h,,sonicated then static,"DMF, MeOH",several times,vacuum drying at 60 °C for 24 h,60.0,24.0,dodecahedra (octahedra with corners removed),,,,,,,1312.4,,,,,10.1021/acsami.3c13054,ok,
10.1021/acsami.3c13054,downloaded\10.1021_acsami.3c13054.pdf,SI downloaded\10.1021_acsami.3c13054_SI.pdf,mof_json_store\10.1021_acsami.3c13054\raw_output.json,mof_json_store\10.1021_acsami.3c13054\synthesis_004.json,no,,UiO-66-DA,,HfOCl2·8H2O,ZrCl4,"0.8 mol, 0.1864 g",800,mmol,nan,,,,,nan,,,,,terephthalic acid,H2BDC,"0.8 mol, 0.329 g",0.329,g,,,,,,,,,,,difluoroacetic acid,,"14.4 mol, 0.93 mL",0.93,mL,,,,,,"N,N-dimethylformamide",DMF,40 mL,40.0,,,,,120.0,120 °C,20.0,20 h,,sonicated then static,"DMF, MeOH",several times,vacuum drying at 60 °C for 24 h,60.0,24.0,irregular shapes with varying sizes,,,,,,,1303.3,,,,,10.1021/acsami.3c13054,ok,
10.1039/c8nr02896f,downloaded\10.1039_c8nr02896f.pdf,SI downloaded\10.1039_c8nr02896f_SI.pdf,mof_json_store\10.1039_c8nr02896f\raw_output.json,mof_json_store\10.1039_c8nr02896f\synthesis_001.json,yes,Using 0.72 mL CA (0.16 M) produced a fibrous Cu–CA complex (not HKUST-1).,HKUST-1,,Zn(NO3)2·6H2O,,about 4 mg (in EtOH dispersion),0.0183924,mmol,nan,,,,,nan,,,,,"benzene-1,3,5-tricarboxylic acid",H3BTC,"0.16 M in EtOH, 3.0 mL",0.48,mmol,,,,,,,,,,,citric acid,CA,"0.16 M in EtOH, 0.24 mL",0.0384,mmol,,,,,,ethanol,EtOH,diluted to 12 mL total with EtOH,12.0,,,,,30.0,30 °C,5.0,5 h,,,EtOH; then HAc/EtOH (1:100 v/v),3× (EtOH),"Immersed in HAc/EtOH (1:100 v/v, 5.0 mL) for 24 h at ambient to remove residual Cu2O",,24.0,octahedra with surface holes (meso/macropores),,edge length ~300 nm,,,,,1220.0,not_reported,not_reported,290.0,,10.1039/c8nr02896f,ok,
10.1039/c8nr02896f,downloaded\10.1039_c8nr02896f.pdf,SI downloaded\10.1039_c8nr02896f_SI.pdf,mof_json_store\10.1039_c8nr02896f\raw_output.json,mof_json_store\10.1039_c8nr02896f\synthesis_002.json,yes,Using 0.72 mL CA (0.16 M) produced a fibrous Cu–CA complex (not HKUST-1).,HKUST-1,,Zn(NO3)2·6H2O,,about 4 mg (in EtOH dispersion),0.0183924,mmol,nan,,,,,nan,,,,,"benzene-1,3,5-tricarboxylic acid",H3BTC,"0.16 M in EtOH, 3.0 mL",0.48,mmol,,,,,,,,,,,citric acid,CA,"0.16 M in EtOH, 0.36 mL",0.0576,mmol,,,,,,ethanol,EtOH,EtOH as solvent; total mixture volume 12 mL,,"N,N-dimethylacetamide",DMA,0.6 mL (5% v/v),0.6,30.0,30 °C,28.0,28 h,,,EtOH; then HAc/EtOH (1:100 v/v),3× (EtOH),"Immersed in HAc/EtOH (1:100 v/v, 5.0 mL) for 24 h at ambient to remove residual Cu2O",,24.0,octahedra with multiple surface holes (meso/macropores),,edge length ~2.4 µm,,,,,1328.0,not_reported,not_reported,290.0,,10.1039/c8nr02896f,ok,
10.1039/c8nr02896f,downloaded\10.1039_c8nr02896f.pdf,SI downloaded\10.1039_c8nr02896f_SI.pdf,mof_json_store\10.1039_c8nr02896f\raw_output.json,mof_json_store\10.1039_c8nr02896f\synthesis_003.json,yes,Using 0.72 mL CA (0.16 M) produced a fibrous Cu–CA complex (not HKUST-1).,HKUST-1,,Zn(NO3)2·6H2O,Cu(NO3)2·3H2O,0.875 g (3.6 mmol),3.6,mmol,nan,,,,,nan,,,,,"benzene-1,3,5-tricarboxylic acid",H3BTC,0.42 g (2.0 mmol),0.42,g,,,,,,,,,,,,,,,,,,,,,water,H2O,12 mL,12.0,ethanol,EtOH,12 mL,12.0,110.0,383 K (autoclave),18.0,18 h,autoclave,stirred 30 min before heating,EtOH,3×,dried at 60 °C for 10 h,60.0,10.0,,,,,,,,,not_reported,not_reported,300.0,,10.1039/c8nr02896f,ok,
10.1039/c5dt01206f,downloaded\10.1039_c5dt01206f.pdf,,mof_json_store\10.1039_c5dt01206f\raw_output.json,mof_json_store\10.1039_c5dt01206f\synthesis_001.json,no,,,1049485,Zn(NO3)2·6H2O,,"60 mg, 0.3 mmol",0.3,mmol,nan,,,,,nan,,,,,"1H-1,2,4-triazole",Htrz,"13.8 mg, 0.2 mmol",0.2,mmol,maleic acid,,"23.2 mg, 0.2 mmol",0.2,mmol,,,,,,,,,,,,,,,,deionized water,H2O,6 mL,6.0,,,,,120.0,120 °C,50.0,3000 min,25 mL Teflon-lined stainless steel autoclave,"stirred 10 min at RT, then static during hydrothermal step","water, ethanol",,80 °C under vacuum for 20 min,80.0,0.333,blue flower-like crystals,60.0,,sni,dinuclear [Cu2(trz)(mal)] 6-connected SBU,"a=8.105(3) Å, b=16.969(5) Å, c=17.666(6) Å, β=102.495(5)°, P21/c",,,not_reported,not_reported,,catalysis,10.1039/c5dt01206f,ok,
10.1039/d1ce00780g,downloaded\10.1039_d1ce00780g.pdf,SI downloaded\10.1039_d1ce00780g_SI.pdf,mof_json_store\10.1039_d1ce00780g\raw_output.json,mof_json_store\10.1039_d1ce00780g\synthesis_001.json,yes,"For 5–7, higher reactant quantities led to rapid powder formation; amounts reduced to ~one-fifth.",,,Zn(NO3)2·6H2O,,"2.97 mg, 0.0100 mmol",0.01,mmol,nan,,,,,nan,,,,,"1,1′-(oxybis(1,4-phenylene))bis(1H-1,2,4-triazole)",opbt,"3.10 mg, 0.0100 mmol",0.01,mmol,"5-nitrobenzene-1,3-dicarboxylic acid",H2nbdc,"10.6 mg, 0.0502 mmol",0.0502,mmol,,,,,,,,,,,,,,,,water,H2O,3.0 mL,3.0,"N,N-dimethylformamide",DMF,1.0 mL,1.0,100.0,100 °C,72.0,3 days,Teflon-lined Parr acid digestion bomb,,DMF,,dried in air,,,pale yellow block crystals,65.0,,,,"a=7.2333(5) Å, b=9.6810(7) Å, c=17.5939(12) Å, α=98.331(2)°, β=98.781(2)°, γ=103.468(2)°, P-1",,,yes,not_reported,400.0,luminescence,10.1039/d1ce00780g,ok,
10.1039/d1ce00780g,downloaded\10.1039_d1ce00780g.pdf,SI downloaded\10.1039_d1ce00780g_SI.pdf,mof_json_store\10.1039_d1ce00780g\raw_output.json,mof_json_store\10.1039_d1ce00780g\synthesis_002.json,yes,"For 5–7, higher reactant quantities led to rapid powder formation; amounts reduced to ~one-fifth.",,,Zn(NO3)2·6H2O,,"7.71 mg, 0.0250 mmol",0.025,mmol,nan,,,,,nan,,,,,"1,1′-(oxybis(1,4-phenylene))bis(1H-1,2,4-triazole)",opbt,"7.60 mg, 0.0250 mmol",0.025,mmol,2-carboxyphenylacetic acid,H2cpa,"4.50 mg, 0.0250 mmol",0.025,mmol,,,,,,,,,,,,,,,,"N,N-dimethylformamide",DMF,6.0 mL,6.0,water,H2O,1.0 mL (from 2.0 mL H2O/MeOH 1:1),1.0,80.0,80 °C,168.0,7 days,,,DMF,,dried in air,,,colorless columnar crystals,46.6,,,,"a=7.8677(11) Å, b=25.794(4) Å, c=16.371(3) Å, α=90°, β=95.172(4)°, γ=90°, P21/n",,,yes,not_reported,320.0,luminescence,10.1039/d1ce00780g,ok,
10.1039/d1ce00780g,downloaded\10.1039_d1ce00780g.pdf,SI downloaded\10.1039_d1ce00780g_SI.pdf,mof_json_store\10.1039_d1ce00780g\raw_output.json,mof_json_store\10.1039_d1ce00780g\synthesis_003.json,yes,"For 5–7, higher reactant quantities led to rapid powder formation; amounts reduced to ~one-fifth.",,,Zn(CH3COO)2·2H2O,,"3.09 mg, 0.0100 mmol",0.01,mmol,nan,,,,,nan,,,,,"1,1′-(oxybis(1,4-phenylene))bis(1H-1,2,4-triazole)",opbt,"15.3 mg, 0.0500 mmol",0.05,mmol,"4,4'-sulfonyldibenzoic acid",H2sdb,"15.3 mg, 0.0500 mmol",0.05,mmol,,,,,,,,,,,,,,,,water,H2O,3.0 mL (aqueous solution of Cd salt),3.0,"N,N-dimethylformamide",DMF,1.0 mL,1.0,100.0,100 °C,72.0,3 days,Teflon-lined Parr acid digestion bomb,,DMF,,dried in air,,,colorless block crystals,17.8,,,,"a=6.0668(4) Å, b=25.6268(15) Å, c=19.2630(12) Å, α=90°, β=93.306(2)°, γ=90°, P21/c",,,yes,not_reported,235.0,luminescence,10.1039/d1ce00780g,ok,
10.1039/d1ce00780g,downloaded\10.1039_d1ce00780g.pdf,SI downloaded\10.1039_d1ce00780g_SI.pdf,mof_json_store\10.1039_d1ce00780g\raw_output.json,mof_json_store\10.1039_d1ce00780g\synthesis_004.json,yes,"For 5–7, higher reactant quantities led to rapid powder formation; amounts reduced to ~one-fifth.",,,CuCl2,,"3.09 mg, 0.0106 mmol",0.0106,mmol,nan,,,,,nan,,,,,"1,1′-(oxybis(1,4-phenylene))bis(1H-1,2,4-triazole)",opbt,"15.3 mg, 0.0500 mmol",0.05,mmol,"5-nitrobenzene-1,3-dicarboxylic acid",H2nbdc,"10.6 mg, 0.0500 mmol",0.05,mmol,,,,,,,,,,,,,,,,water,H2O,3.0 mL (aqueous solution of Co salt),3.0,"N,N-dimethylformamide",DMF,1.0 mL,1.0,100.0,100 °C,72.0,3 days,Teflon-lined Parr acid digestion bomb,,DMF,,dried in air,,,pale-pink block crystals,16.8,,,,"a=10.1573(10) Å, b=12.9967(12) Å, c=17.9410(17) Å, α=106.658(3)°, β=94.168(3)°, γ=92.148(3)°, P-1",,,yes,not_reported,420.0,luminescence;sensing,10.1039/d1ce00780g,ok,
10.1039/d1ce00780g,downloaded\10.1039_d1ce00780g.pdf,SI downloaded\10.1039_d1ce00780g_SI.pdf,mof_json_store\10.1039_d1ce00780g\raw_output.json,mof_json_store\10.1039_d1ce00780g\synthesis_005.json,yes,"For 5–7, higher reactant quantities led to rapid powder formation; amounts reduced to ~one-fifth.",,,CuCl2,,"3.02 mg, 0.0102 mmol",0.0102,mmol,nan,,,,,nan,,,,,"1,1′-(oxybis(1,4-phenylene))bis(1H-1,2,4-triazole)",opbt,"3.14 mg, 0.0103 mmol",0.0103,mmol,isophthalic acid,H2cydc,"9.81 mg, 0.0513 mmol",0.0513,mmol,,,,,,,,,,,,,,,,water,H2O,3.0 mL (aqueous solution of Zn salt),3.0,"N,N-dimethylformamide",DMF,1.0 mL,1.0,100.0,100 °C,72.0,3 days,Teflon-lined Parr acid digestion bomb,,acetone,,dried in air,,,pale yellow plate crystals,31.1,,dia,,"a=16.038(7) Å, b=8.955(4) Å, c=17.558(7) Å, α=90°, β=111.217(11)°, γ=90°, P21/c",,,yes,not_reported,362.0,luminescence,10.1039/d1ce00780g,ok,
10.1039/d1ce00780g,downloaded\10.1039_d1ce00780g.pdf,SI downloaded\10.1039_d1ce00780g_SI.pdf,mof_json_store\10.1039_d1ce00780g\raw_output.json,mof_json_store\10.1039_d1ce00780g\synthesis_006.json,yes,"For 5–7, higher reactant quantities led to rapid powder formation; amounts reduced to ~one-fifth.",,,CuCl2,,"3.03 mg, 0.0102 mmol",0.0102,mmol,nan,,,,,nan,,,,,"1,1′-(oxybis(1,4-phenylene))bis(1H-1,2,4-triazole)",opbt,"3.14 mg, 0.0103 mmol",0.0103,mmol,"5-methylbenzene-1,3-dicarboxylic acid",H2mbdc,"1.81 mg, 0.0101 mmol",0.0101,mmol,,,,,,,,,,,,,,,,water,H2O,3.0 mL (aqueous solution of Zn salt),3.0,"N,N-dimethylformamide",DMF,1.0 mL,1.0,100.0,100 °C,72.0,3 days,Teflon-lined Parr acid digestion bomb,,acetone,,dried in air,,,colorless block crystals,52.9,,sql,,"a=10.2125(13) Å, b=11.4153(15) Å, c=15.210(2) Å, α=95.508(4)°, β=102.091(4)°, γ=104.351(3)°, P-1",,,yes,not_reported,,luminescence,10.1039/d1ce00780g,ok,
10.1039/d1ce00780g,downloaded\10.1039_d1ce00780g.pdf,SI downloaded\10.1039_d1ce00780g_SI.pdf,mof_json_store\10.1039_d1ce00780g\raw_output.json,mof_json_store\10.1039_d1ce00780g\synthesis_007.json,yes,"For 5–7, higher reactant quantities led to rapid powder formation; amounts reduced to ~one-fifth.",,,Cu(NO3)2,,"15.5 mg, 0.0533 mmol",0.0533,mmol,nan,,,,,nan,,,,,"1,1′-(oxybis(1,4-phenylene))bis(1H-1,2,4-triazole)",opbt,"3.14 mg, 0.0103 mmol",0.0103,mmol,"cis-1,2-cyclohexanedicarboxylic acid",H2chdc,"8.601 mg, 0.0500 mmol",0.05,mmol,,,,,,,,,,,,,,,,water,H2O,3.0 mL (aqueous solution of Cd salt),3.0,"N,N-dimethylformamide",DMF,1.0 mL,1.0,100.0,100 °C,72.0,3 days,Teflon-lined Parr acid digestion bomb,,DMF,,dried in air,,,colorless plate crystals,45.7,,,,"a=27.066(7) Å, b=8.000(2) Å, c=23.551(5) Å, α=90°, β=109.498(7)°, γ=90°, C2/c",,,yes,not_reported,185.0,luminescence,10.1039/d1ce00780g,ok,
10.1039/c2jm32990e,downloaded\10.1039_c2jm32990e.pdf,SI downloaded\10.1039_c2jm32990e_SI.pdf,mof_json_store\10.1039_c2jm32990e\raw_output.json,mof_json_store\10.1039_c2jm32990e\synthesis_001.json,yes,2:1 Zn/BTT gave no product; >6:1 gave unknown white powder; some solvent ratios yielded mixed or unknown phases.,IFMC-6,,Cu(NO3)2,,"33 mg, 0.24 mmol",0.24,mmol,nan,,,,,nan,,,,,"1,3,5-tris(2H-tetrazol-5-yl)benzene hydrochloride",H3BTT,"25 mg, 0.08 mmol",0.08,mmol,,,,,,,,,,,,,,,,,,,,,"N,N-dimethylacetamide",DMA,4 mL,4.0,methanol,MeOH,1 mL,1.0,85.0,85 °C,96.0,4 days,Teflon-lined stainless-steel autoclave,"stirred 30 min at RT, then static during heating",,,,,,colorless octahedral crystals,46.0,,,binuclear zinc SBU,"a=15.605(3), b=15.605(3), c=13.601(4) Å, P42/mnm",10.5,,not_reported,not_reported,,,10.1039/c2jm32990e,ok,
10.1039/c2jm32990e,downloaded\10.1039_c2jm32990e.pdf,SI downloaded\10.1039_c2jm32990e_SI.pdf,mof_json_store\10.1039_c2jm32990e\raw_output.json,mof_json_store\10.1039_c2jm32990e\synthesis_002.json,yes,2:1 Zn/BTT gave no product; >6:1 gave unknown white powder; some solvent ratios yielded mixed or unknown phases.,IFMC-7,,Cu(NO3)2,,"44 mg, 0.32 mmol",0.32,mmol,nan,,,,,nan,,,,,"1,3,5-tris(2H-tetrazol-5-yl)benzene hydrochloride",H3BTT,"25 mg, 0.08 mmol",0.08,mmol,,,,,,,,,,,,,,,,,,,,,"N,N-dimethylacetamide",DMA,4 mL,4.0,methanol,MeOH,1 mL,1.0,85.0,85 °C,96.0,4 days,Teflon-lined stainless-steel autoclave,"stirred 30 min at RT, then static during heating",,,,,,colorless cubic crystals,25.0,,,binuclear zinc SBU; anionic framework with [Zn(DMA)6]2+,"a=29.667(4), b=29.667(4), c=22.161(6) Å, R-3",23.1,,not_reported,not_reported,,,10.1039/c2jm32990e,ok,
10.1039/c2jm32990e,downloaded\10.1039_c2jm32990e.pdf,SI downloaded\10.1039_c2jm32990e_SI.pdf,mof_json_store\10.1039_c2jm32990e\raw_output.json,mof_json_store\10.1039_c2jm32990e\synthesis_003.json,yes,2:1 Zn/BTT gave no product; >6:1 gave unknown white powder; some solvent ratios yielded mixed or unknown phases.,IFMC-8,,Cu(NO3)2,,"55 mg, 0.40 mmol",0.4,mmol,nan,,,,,nan,,,,,"1,3,5-tris(2H-tetrazol-5-yl)benzene hydrochloride",H3BTT,"25 mg, 0.08 mmol",0.08,mmol,,,,,,,,,,,,,,,,,,,,,"N,N-dimethylacetamide",DMA,4 mL,4.0,methanol,MeOH,1 mL,1.0,85.0,85 °C,96.0,4 days,Teflon-lined stainless-steel autoclave,"stirred 30 min at RT, then static during heating",dichloromethane,2× 24 h exchanges,dynamic vacuum at room temperature overnight; outgas 12 h at room temperature,,,colorless rod-like crystals,72.0,,,binuclear zinc SBU; Cl− capped,"a=28.993(3), b=28.993(3), c=21.958(5) Å, R-3c",18.1,431.0,not_reported,not_reported,,,10.1039/c2jm32990e,ok,
10.1021/acs.cgd.1c01412,downloaded\10.1021_acs.cgd.1c01412.pdf,SI downloaded\10.1021_acs.cgd.1c01412_SI.pdf,mof_json_store\10.1021_acs.cgd.1c01412\raw_output.json,mof_json_store\10.1021_acs.cgd.1c01412\synthesis_002.json,no,,CUST-602,2069900,Ti8Ph,,"0.060 g, 0.20 mmol",0.2,mmol,nan,,,,,nan,,,,,"1-(9-(1H-1,2,4-triazol-1-yl)anthracen-10-yl)-1H-1,2,4-triazole",tatrz,"0.018 g, 0.06 mmol",0.06,mmol,isophthalic acid,,"0.020 g, 0.12 mmol",0.12,mmol,,,,,,,,,,,,,,,,water,H2O,4 mL,4.0,"N,N-dimethylformamide",DMF,2 mL,2.0,100.0,100 °C,72.0,3 days,Teflon-lined stainless steel autoclave,stirred 30 min; static,,,,,,yellow crystals,49.0,,,,"triclinic, P-1",,,not_reported,not_reported,367.0,luminescence;sensing,10.1021/acs.cgd.1c01412,ok,
10.1021/acs.cgd.1c01412,downloaded\10.1021_acs.cgd.1c01412.pdf,SI downloaded\10.1021_acs.cgd.1c01412_SI.pdf,mof_json_store\10.1021_acs.cgd.1c01412\raw_output.json,mof_json_store\10.1021_acs.cgd.1c01412\synthesis_003.json,no,,CUST-603,2069901,Ti8Ph,,"0.060 g, 0.20 mmol",0.2,mmol,nan,,,,,nan,,,,,"1-(9-(1H-1,2,4-triazol-1-yl)anthracen-10-yl)-1H-1,2,4-triazole",tatrz,"0.018 g, 0.06 mmol",0.06,mmol,"benzene-1,3,5-tricarboxylic acid",BTC,"0.025 g, 0.12 mmol",0.12,mmol,,,,,,,,,,,,,,,,water,H2O,4 mL,4.0,"N,N-dimethylformamide",DMF,2 mL,2.0,100.0,100 °C,72.0,3 days,Teflon-lined stainless steel autoclave,stirred 30 min; static,,,,,,yellow crystals,53.0,,,dinuclear Cd2 nodes,"triclinic, P-1",,,not_reported,not_reported,398.0,luminescence;sensing,10.1021/acs.cgd.1c01412,ok,
10.1021/acs.cgd.1c01412,downloaded\10.1021_acs.cgd.1c01412.pdf,SI downloaded\10.1021_acs.cgd.1c01412_SI.pdf,mof_json_store\10.1021_acs.cgd.1c01412\raw_output.json,mof_json_store\10.1021_acs.cgd.1c01412\synthesis_004.json,no,,CUST-604,2069902,Ti8Ph,,"0.060 g, 0.20 mmol",0.2,mmol,nan,,,,,nan,,,,,"1-(9-(1H-1,2,4-triazol-1-yl)anthracen-10-yl)-1H-1,2,4-triazole",tatrz,"0.030 g, 0.096 mmol",0.096,mmol,"benzene-1,3,5-tricarboxylic acid",BTC,"0.010 g, 0.035 mmol",0.035,mmol,,,,,,,,,,,,,,,,water,H2O,4 mL,4.0,"N,N-dimethylformamide",DMF,2 mL,2.0,100.0,100 °C,72.0,3 days,Teflon-lined stainless steel autoclave,stirred 30 min; static,,,,,,yellow crystals,45.0,,,trinuclear {Cd3} cluster,"triclinic, P-1",,,not_reported,not_reported,,luminescence;sensing,10.1021/acs.cgd.1c01412,ok,
