Repository: zzhenglab/MOFinder

# MOFinder

MOFinder extracts MOF synthesis information from the literature, reconstructs evidence-supported negative reaction records, and prepares datasets for synthesis-outcome prediction.
[Web application](https://mofinder.chemistry.wustl.edu/) | [Demos](Demo/README.md) | [Source code](docs/source_to_code.md) | [Workflow guide](docs/workflow.md) | [Model evaluation](docs/evaluation.md)

## Quick start

The workflow runs through Python commands. Python 3.10 or newer is required. Clone the repository and initialize its related applications:

```bash
git clone --recurse-submodules https://github.com/zzhenglab/MOFinder.git
cd MOFinder
```

Start with the two offline demonstrations:

```bash

File: mof_extraction_1_2.csv (part 67 of 305)
doi,main_pdf,si_pdf,raw_output,parsed_json,article_trial_or_failure,article_trial_or_failure_notes,mof_name,crystal_code,metal_1,metal_1_abbr,metal_1_amount_text,metal_1_amount_value,metal_1_amount_unit,metal_2,metal_2_abbr,metal_2_amount_text,metal_2_amount_value,metal_2_amount_unit,metal_3,metal_3_abbr,metal_3_amount_text,metal_3_amount_value,metal_3_amount_unit,linker_1,linker_1_abbr,linker_1_amount_text,linker_1_amount_value,linker_1_amount_unit,linker_2,linker_2_abbr,linker_2_amount_text,linker_2_amount_value,linker_2_amount_unit,linker_3,linker_3_abbr,linker_3_amount_text,linker_3_amount_value,linker_3_amount_unit,modulator_1,modulator_1_abbr,modulator_1_amount_text,modulator_1_amount_value,modulator_1_amount_unit,modulator_2,modulator_2_abbr,modulator_2_amount_text,modulator_2_amount_value,modulator_2_amount_unit,solvent_main,solvent_main_abbr,solvent_main_amount_text,solvent_main_ml,solvent_secondary,solvent_secondary_abbr,solvent_secondary_amount_text,solvent_secondary_ml,temperature_c,temperature_c_text,time_h,time_text,vessel_type,stirring,washing_solvent,washing_cycles,activation_text,activation_temp_c,activation_time_h,crystal_morphology,yield_percent,crystal_size,topology_code,metal_cluster_connectivity,unit_cell_short,pore_diameter_A,BET_surface_area_m2g,air_stable,water_stable,tga_decomposition_temp_c,applications,reference,status,error
10.1021/acs.cgd.1c01412,downloaded\10.1021_acs.cgd.1c01412.pdf,SI downloaded\10.1021_acs.cgd.1c01412_SI.pdf,mof_json_store\10.1021_acs.cgd.1c01412\raw_output.json,mof_json_store\10.1021_acs.cgd.1c01412\synthesis_005.json,no,,CUST-605,2069903,Ti8Ph,,"0.060 g, 0.20 mmol",0.2,mmol,nan,,,,,nan,,,,,"1-(9-(1H-1,2,4-triazol-1-yl)anthracen-10-yl)-1H-1,2,4-triazole",tatrz,"0.018 g, 0.06 mmol",0.06,mmol,"1,3,5-tris(4-carboxyphenyl)benzene",BTB,"0.052 g, 0.12 mmol",0.12,mmol,,,,,,,,,,,,,,,,"N,N-dimethylacetamide",DMA,4 mL,4.0,methanol,MeOH,4 mL,4.0,100.0,100 °C,72.0,3 days,Teflon-lined stainless steel autoclave,stirred 30 min; static,,,,,,yellow crystals,58.0,,,trinuclear {Cd3} cluster,"triclinic, P-1",,,not_reported,not_reported,380.0,luminescence;sensing,10.1021/acs.cgd.1c01412,ok,
10.1039/c5ce02549d,downloaded\10.1039_c5ce02549d.pdf,SI downloaded\10.1039_c5ce02549d_SI.pdf,mof_json_store\10.1039_c5ce02549d\raw_output.json,mof_json_store\10.1039_c5ce02549d\synthesis_001.json,yes,"No particles without amino acids; Lys, His, Arg, and Tyr did not yield ZIF-8.",ZIF-8,,Cu(NO3)2·5/2H2O,,176 mg,0.843753,mmol,Ni(NO3)2·6H2O,,,,,nan,,,,,2-methylimidazole,HmIm,263 mg,263.0,mg,,,,,,,,,,,glycine,,20 mg (~0.267 mmol),20.0,mg,,,,,,deionised water,H2O,20 mL (HmIm + amino acid) + 20 mL (Zn acetate),,,,,,25,room temperature,0.167,10 min,glass beaker,,ethanol,3×,,,,,,,,,,,,,,,,10.1039/c5ce02549d,ok,
10.1039/c5ce02549d,downloaded\10.1039_c5ce02549d.pdf,SI downloaded\10.1039_c5ce02549d_SI.pdf,mof_json_store\10.1039_c5ce02549d\raw_output.json,mof_json_store\10.1039_c5ce02549d\synthesis_002.json,yes,"No particles without amino acids; Lys, His, Arg, and Tyr did not yield ZIF-8.",ZIF-8,,Cu(NO3)2·5/2H2O,,176 mg,0.843753,mmol,Ni(NO3)2·6H2O,,,,,nan,,,,,2-methylimidazole,HmIm,263 mg,263.0,mg,,,,,,,,,,,alanine,,same molar amount as glycine (~0.267 mmol),,,,,,,,deionised water,H2O,20 mL (HmIm + amino acid) + 20 mL (Zn acetate),,,,,,25,room temperature,0.167,10 min,glass beaker,,ethanol,3×,,,,,,,,,,,,,,,,10.1039/c5ce02549d,ok,
10.1039/c5ce02549d,downloaded\10.1039_c5ce02549d.pdf,SI downloaded\10.1039_c5ce02549d_SI.pdf,mof_json_store\10.1039_c5ce02549d\raw_output.json,mof_json_store\10.1039_c5ce02549d\synthesis_003.json,yes,"No particles without amino acids; Lys, His, Arg, and Tyr did not yield ZIF-8.",ZIF-8,,Cu(NO3)2·5/2H2O,,176 mg,0.843753,mmol,Ni(NO3)2·6H2O,,,,,nan,,,,,2-methylimidazole,HmIm,263 mg,263.0,mg,,,,,,,,,,,methionine,,same molar amount as glycine (~0.267 mmol),,,,,,,,deionised water,H2O,20 mL (HmIm + amino acid) + 20 mL (Zn acetate),,,,,,25,room temperature,0.167,10 min,glass beaker,,ethanol,3×,,,,,,,,,,,,,,,,10.1039/c5ce02549d,ok,
10.1039/c5ce02549d,downloaded\10.1039_c5ce02549d.pdf,SI downloaded\10.1039_c5ce02549d_SI.pdf,mof_json_store\10.1039_c5ce02549d\raw_output.json,mof_json_store\10.1039_c5ce02549d\synthesis_004.json,yes,"No particles without amino acids; Lys, His, Arg, and Tyr did not yield ZIF-8.",ZIF-8,,Zn(NO3)2·6H2O,,176 mg,0.809265,mmol,nan,,,,,nan,,,,,2-methylimidazole,HmIm,263 mg,263.0,mg,,,,,,,,,,,valine,,same molar amount as glycine (~0.267 mmol),,,,,,,,deionised water,H2O,20 mL (HmIm + amino acid) + 20 mL (Zn acetate),,,,,,25,room temperature,0.167,10 min,glass beaker,,ethanol,3×,,,,,,,,,,,,,,,,10.1039/c5ce02549d,ok,
10.1039/c5ce02549d,downloaded\10.1039_c5ce02549d.pdf,SI downloaded\10.1039_c5ce02549d_SI.pdf,mof_json_store\10.1039_c5ce02549d\raw_output.json,mof_json_store\10.1039_c5ce02549d\synthesis_005.json,yes,"No particles without amino acids; Lys, His, Arg, and Tyr did not yield ZIF-8.",ZIF-8,,Zn(NO3)2·6H2O,,176 mg,0.809265,mmol,nan,,,,,nan,,,,,2-methylimidazole,HmIm,263 mg,263.0,mg,,,,,,,,,,,leucine,,same molar amount as glycine (~0.267 mmol),,,,,,,,deionised water,H2O,20 mL (HmIm + amino acid) + 20 mL (Zn acetate),,,,,,25,room temperature,0.167,10 min,glass beaker,,ethanol,3×,,,,,,,,,,,,,,,,10.1039/c5ce02549d,ok,
10.1039/c5ce02549d,downloaded\10.1039_c5ce02549d.pdf,SI downloaded\10.1039_c5ce02549d_SI.pdf,mof_json_store\10.1039_c5ce02549d\raw_output.json,mof_json_store\10.1039_c5ce02549d\synthesis_006.json,yes,"No particles without amino acids; Lys, His, Arg, and Tyr did not yield ZIF-8.",ZIF-8,,Cu(NO3)2·3H2O,,176 mg,0.839695,mmol,nan,,,,,nan,,,,,2-methylimidazole,HmIm,263 mg,263.0,mg,,,,,,,,,,,isoleucine,,same molar amount as glycine (~0.267 mmol),,,,,,,,deionised water,H2O,20 mL (HmIm + amino acid) + 20 mL (Zn acetate),,,,,,25,room temperature,0.167,10 min,glass beaker,,ethanol,3×,,,,,,,,,,,,,,,,10.1039/c5ce02549d,ok,
10.1039/c5ce02549d,downloaded\10.1039_c5ce02549d.pdf,SI downloaded\10.1039_c5ce02549d_SI.pdf,mof_json_store\10.1039_c5ce02549d\raw_output.json,mof_json_store\10.1039_c5ce02549d\synthesis_007.json,yes,"No particles without amino acids; Lys, His, Arg, and Tyr did not yield ZIF-8.",ZIF-8,,CuO,,176 mg,2.21258,mmol,ZrO2,,,,,nan,,,,,2-methylimidazole,HmIm,263 mg,263.0,mg,,,,,,,,,,,proline,,same molar amount as glycine (~0.267 mmol),,,,,,,,deionised water,H2O,20 mL (HmIm + amino acid) + 20 mL (Zn acetate),,,,,,25,room temperature,0.167,10 min,glass beaker,,ethanol,3×,,,,,,,,,,,,,,,,10.1039/c5ce02549d,ok,
10.1039/c5ce02549d,downloaded\10.1039_c5ce02549d.pdf,SI downloaded\10.1039_c5ce02549d_SI.pdf,mof_json_store\10.1039_c5ce02549d\raw_output.json,mof_json_store\10.1039_c5ce02549d\synthesis_008.json,yes,"No particles without amino acids; Lys, His, Arg, and Tyr did not yield ZIF-8.",ZIF-8,,CuO,,176 mg,2.21258,mmol,HfO2,,,,,nan,,,,,2-methylimidazole,HmIm,263 mg,263.0,mg,,,,,,,,,,,phenylalanine,,same molar amount as glycine (~0.267 mmol),,,,,,,,deionised water,H2O,20 mL (HmIm + amino acid) + 20 mL (Zn acetate),,,,,,25,room temperature,0.167,10 min,glass beaker,,ethanol,3×,,,,truncated cubes (aromatic side chain),,,,,,,,,,,,10.1039/c5ce02549d,ok,
10.1039/c5ce02549d,downloaded\10.1039_c5ce02549d.pdf,SI downloaded\10.1039_c5ce02549d_SI.pdf,mof_json_store\10.1039_c5ce02549d\raw_output.json,mof_json_store\10.1039_c5ce02549d\synthesis_009.json,yes,"No particles without amino acids; Lys, His, Arg, and Tyr did not yield ZIF-8.",ZIF-8,,CuO,,176 mg,2.21258,mmol,ZrO2,,,,,nan,,,,,2-methylimidazole,HmIm,263 mg,263.0,mg,,,,,,,,,,,tryptophan,,same molar amount as glycine (~0.267 mmol),,,,,,,,deionised water,H2O,20 mL (HmIm + amino acid) + 20 mL (Zn acetate),,,,,,25,room temperature,0.167,10 min,glass beaker,,ethanol,3×,,,,truncated cubes (aromatic side chain),,,,,,,,,,,,10.1039/c5ce02549d,ok,
10.1039/c5ce02549d,downloaded\10.1039_c5ce02549d.pdf,SI downloaded\10.1039_c5ce02549d_SI.pdf,mof_json_store\10.1039_c5ce02549d\raw_output.json,mof_json_store\10.1039_c5ce02549d\synthesis_010.json,yes,"No particles without amino acids; Lys, His, Arg, and Tyr did not yield ZIF-8.",ZIF-8,,CuO,,176 mg,2.21258,mmol,HfO2,,,,,nan,,,,,2-methylimidazole,HmIm,263 mg,263.0,mg,,,,,,,,,,,cysteine,,same molar amount as glycine (~0.267 mmol),,,,,,,,deionised water,H2O,20 mL (HmIm + amino acid) + 20 mL (Zn acetate),,,,,,25,room temperature,0.167,10 min,glass beaker,,ethanol,3×,,,,,,,,,,,,,,,,10.1039/c5ce02549d,ok,
10.1039/c5ce02549d,downloaded\10.1039_c5ce02549d.pdf,SI downloaded\10.1039_c5ce02549d_SI.pdf,mof_json_store\10.1039_c5ce02549d\raw_output.json,mof_json_store\10.1039_c5ce02549d\synthesis_011.json,yes,"No particles without amino acids; Lys, His, Arg, and Tyr did not yield ZIF-8.",ZIF-8,,CuO,,176 mg,2.21258,mmol,ZrO2,,,,,nan,,,,,2-methylimidazole,HmIm,263 mg,263.0,mg,,,,,,,,,,,serine,,same molar amount as glycine (~0.267 mmol),,,,,,,,deionised water,H2O,20 mL (HmIm + amino acid) + 20 mL (Zn acetate),,,,,,25,room temperature,0.167,10 min,glass beaker,,ethanol,3×,,,,cubic (hydroxyl-terminated polar neutral),,,,,,,,,,,,10.1039/c5ce02549d,ok,
10.1039/c5ce02549d,downloaded\10.1039_c5ce02549d.pdf,SI downloaded\10.1039_c5ce02549d_SI.pdf,mof_json_store\10.1039_c5ce02549d\raw_output.json,mof_json_store\10.1039_c5ce02549d\synthesis_012.json,yes,"No particles without amino acids; Lys, His, Arg, and Tyr did not yield ZIF-8.",ZIF-8,,CuO,,176 mg,2.21258,mmol,HfO2,,,,,nan,,,,,2-methylimidazole,HmIm,263 mg,263.0,mg,,,,,,,,,,,threonine,,same molar amount as glycine (~0.267 mmol),,,,,,,,deionised water,H2O,20 mL (HmIm + amino acid) + 20 mL (Zn acetate),,,,,,25,room temperature,0.167,10 min,glass beaker,,ethanol,3×,,,,cubic (hydroxyl-terminated polar neutral),,,,,,,,,,,,10.1039/c5ce02549d,ok,
10.1039/c5ce02549d,downloaded\10.1039_c5ce02549d.pdf,SI downloaded\10.1039_c5ce02549d_SI.pdf,mof_json_store\10.1039_c5ce02549d\raw_output.json,mof_json_store\10.1039_c5ce02549d\synthesis_013.json,yes,"No particles without amino acids; Lys, His, Arg, and Tyr did not yield ZIF-8.",ZIF-8,,Cu(CH3COO)2·1H2O,,176 mg,0.881551,mmol,nan,,,,,nan,,,,,2-methylimidazole,HmIm,263 mg,263.0,mg,,,,,,,,,,,asparagine,,same molar amount as glycine (~0.267 mmol),,,,,,,,deionised water,H2O,20 mL (HmIm + amino acid) + 20 mL (Zn acetate),,,,,,25,room temperature,0.167,10 min,glass beaker,,ethanol,3×,,,,,,,,,,,,,,,,10.1039/c5ce02549d,ok,
10.1039/c5ce02549d,downloaded\10.1039_c5ce02549d.pdf,SI downloaded\10.1039_c5ce02549d_SI.pdf,mof_json_store\10.1039_c5ce02549d\raw_output.json,mof_json_store\10.1039_c5ce02549d\synthesis_014.json,yes,"No particles without amino acids; Lys, His, Arg, and Tyr did not yield ZIF-8.",ZIF-8,,Cu(CH3COO)2·1H2O,,176 mg,0.881551,mmol,nan,,,,,nan,,,,,2-methylimidazole,HmIm,263 mg,263.0,mg,,,,,,,,,,,glutamine,,same molar amount as glycine (~0.267 mmol),,,,,,,,deionised water,H2O,20 mL (HmIm + amino acid) + 20 mL (Zn acetate),,,,,,25,room temperature,0.167,10 min,glass beaker,,ethanol,3×,,,,,,,,,,,,,,,,10.1039/c5ce02549d,ok,
10.1039/c5ce02549d,downloaded\10.1039_c5ce02549d.pdf,SI downloaded\10.1039_c5ce02549d_SI.pdf,mof_json_store\10.1039_c5ce02549d\raw_output.json,mof_json_store\10.1039_c5ce02549d\synthesis_015.json,yes,"No particles without amino acids; Lys, His, Arg, and Tyr did not yield ZIF-8.",ZIF-8,,Cu(CH3COO)2·1H2O,,176 mg,0.881551,mmol,nan,,,,,nan,,,,,2-methylimidazole,HmIm,263 mg,263.0,mg,,,,,,,,,,,aspartic acid,,same molar amount as glycine (~0.267 mmol),,,,,,,,deionised water,H2O,20 mL (HmIm + amino acid) + 20 mL (Zn acetate),,,,,,25,room temperature,0.167,10 min,glass beaker,,ethanol,3×,,,,spherical (narrow size distribution),,~200 nm (from text category),,,,,,,,,,10.1039/c5ce02549d,ok,
10.1039/c5ce02549d,downloaded\10.1039_c5ce02549d.pdf,SI downloaded\10.1039_c5ce02549d_SI.pdf,mof_json_store\10.1039_c5ce02549d\raw_output.json,mof_json_store\10.1039_c5ce02549d\synthesis_016.json,yes,"No particles without amino acids; Lys, His, Arg, and Tyr did not yield ZIF-8.",ZIF-8,,Cu(CH3COO)2·1H2O,,176 mg,0.881551,mmol,nan,,,,,nan,,,,,2-methylimidazole,HmIm,263 mg,263.0,mg,,,,,,,,,,,glutamic acid,,same molar amount as glycine (~0.267 mmol),,,,,,,,deionised water,H2O,20 mL (HmIm + amino acid) + 20 mL (Zn acetate),,,,,,25,room temperature,0.167,10 min,glass beaker,,ethanol,3×,,,,spherical (narrow size distribution),,~200 nm (from text category),,,,,,,,,,10.1039/c5ce02549d,ok,
10.1039/c5ce02549d,downloaded\10.1039_c5ce02549d.pdf,SI downloaded\10.1039_c5ce02549d_SI.pdf,mof_json_store\10.1039_c5ce02549d\raw_output.json,mof_json_store\10.1039_c5ce02549d\synthesis_017.json,yes,"No particles without amino acids; Lys, His, Arg, and Tyr did not yield ZIF-8.",ZIF-8,,Cu(CH3COO)2·1H2O,,176 mg,0.881551,mmol,nan,,,,,nan,,,,,2-methylimidazole,HmIm,263 mg,263.0,mg,,,,,,,,,,,glutamic acid,,equal molar mixture with serine; total equal to standard amino acid amount,,,serine,,equal molar mixture with glutamic acid; total equal to standard amino acid amount,,,deionised water,H2O,20 mL (HmIm + amino acids) + 20 mL (Zn acetate),,,,,,25,room temperature,0.167,10 min,glass beaker,,ethanol,3×,,,,bimodal spherical and cubic,,,,,,,,,,,,10.1039/c5ce02549d,ok,
10.1039/c5ce02549d,downloaded\10.1039_c5ce02549d.pdf,SI downloaded\10.1039_c5ce02549d_SI.pdf,mof_json_store\10.1039_c5ce02549d\raw_output.json,mof_json_store\10.1039_c5ce02549d\synthesis_018.json,yes,"No particles without amino acids; Lys, His, Arg, and Tyr did not yield ZIF-8.",ZIF-8,,Cu(CH3COO)2·1H2O,,176 mg,0.881551,mmol,nan,,,,,nan,,,,,2-methylimidazole,HmIm,263 mg,263.0,mg,,,,,,,,,,,glycine,,equal molar mixture with asparagine; total equal to standard amino acid amount,,,asparagine,,equal molar mixture with glycine; total equal to standard amino acid amount,,,deionised water,H2O,20 mL (HmIm + amino acids) + 20 mL (Zn acetate),,,,,,25,room temperature,0.167,10 min,glass beaker,,ethanol,3×,,,,bimodal morphologies (mimics Gly and Asn),,,,,,,,,,,,10.1039/c5ce02549d,ok,
10.1039/c5ce02549d,downloaded\10.1039_c5ce02549d.pdf,SI downloaded\10.1039_c5ce02549d_SI.pdf,mof_json_store\10.1039_c5ce02549d\raw_output.json,mof_json_store\10.1039_c5ce02549d\synthesis_019.json,yes,"No particles without amino acids; Lys, His, Arg, and Tyr did not yield ZIF-8.",ZIF-8,,Cu(CH3COO)2·1H2O,,176 mg,0.881551,mmol,nan,,,,,nan,,,,,2-methylimidazole,HmIm,263 mg,263.0,mg,,,,,,,,,,,glutamine,,same molar amount as glycine (~0.267 mmol),,,,,,,,deionised water,H2O,20 mL (HmIm + amino acid) + 20 mL (Zn acetate),,,,,,25,room temperature,0.167,10 min,glass beaker,,ethanol,3×,,,,,,,,,,,,,,,,10.1039/c5ce02549d,ok,
10.1039/c5ce02549d,downloaded\10.1039_c5ce02549d.pdf,SI downloaded\10.1039_c5ce02549d_SI.pdf,mof_json_store\10.1039_c5ce02549d\raw_output.json,mof_json_store\10.1039_c5ce02549d\synthesis_020.json,yes,"No particles without amino acids; Lys, His, Arg, and Tyr did not yield ZIF-8.",ZIF-8,,Cu(CH3COO)2·1H2O,,176 mg,0.881551,mmol,nan,,,,,nan,,,,,2-methylimidazole,HmIm,263 mg,263.0,mg,,,,,,,,,,,glycine,,same molar amount as glycine (~0.267 mmol),,,,,,,,deionised water,H2O,20 mL (HmIm + amino acid) + 20 mL (Zn acetate),,,,,,25,room temperature,0.167,10 min,glass beaker,,ethanol,3×,,,,,,,,,,,,,,,,10.1039/c5ce02549d,ok,
10.1039/c5ce02549d,downloaded\10.1039_c5ce02549d.pdf,SI downloaded\10.1039_c5ce02549d_SI.pdf,mof_json_store\10.1039_c5ce02549d\raw_output.json,mof_json_store\10.1039_c5ce02549d\synthesis_021.json,yes,"No particles without amino acids; Lys, His, Arg, and Tyr did not yield ZIF-8.",ZIF-8,,Cu(CH3COO)2·1H2O,,176 mg,0.881551,mmol,nan,,,,,nan,,,,,2-methylimidazole,HmIm,263 mg,263.0,mg,,,,,,,,,,,valine,,same molar amount as glycine (~0.267 mmol),,,,,,,,deionised water,H2O,20 mL (HmIm + amino acid) + 20 mL (Zn acetate),,,,,,25,room temperature,0.167,10 min,glass beaker,,ethanol,3×,,,,,,,,,,,,,,,,10.1039/c5ce02549d,ok,
10.1039/c5ce02549d,downloaded\10.1039_c5ce02549d.pdf,SI downloaded\10.1039_c5ce02549d_SI.pdf,mof_json_store\10.1039_c5ce02549d\raw_output.json,mof_json_store\10.1039_c5ce02549d\synthesis_022.json,yes,"No particles without amino acids; Lys, His, Arg, and Tyr did not yield ZIF-8.",ZIF-8,,Cu(CH3COO)2·1H2O,,176 mg,0.881551,mmol,nan,,,,,nan,,,,,2-methylimidazole,HmIm,263 mg,263.0,mg,,,,,,,,,,,leucine,,same molar amount as glycine (~0.267 mmol),,,,,,,,deionised water,H2O,20 mL (HmIm + amino acid) + 20 mL (Zn acetate),,,,,,25,room temperature,0.167,10 min,glass beaker,,ethanol,3×,,,,,,,,,,,,,,,,10.1039/c5ce02549d,ok,
10.1002/chem.201102953,downloaded\10.1002_chem.201102953.pdf,SI downloaded\10.1002_chem.201102953_SI.pdf,mof_json_store\10.1002_chem.201102953\raw_output.json,mof_json_store\10.1002_chem.201102953\synthesis_001.json,yes,Upward hydrothermal conversion beyond 1D failed from monomer/dimer/1D/2D precursors.,,795755,Cd(NO3)2·4H2O,,2:1 molar ratio (Mg(NO3)2·6H2O:H3L),,,nan,,,,,nan,,,,,"pyrazole-3,5-dicarboxylic acid",H3L,2:1 molar ratio (Mg(NO3)2·6H2O:H3L),,,,,,,,,,,,,sodium azide,NaN3,added to adjust pH to 6,,,,,,,,water,H2O,,,,,,,170.0,170 °C,72.0,3 days; slow cooling 5 °C h^-1 to RT,Teflon-lined Parr acid digestion bomb,static,,,,,,colorless block-shaped crystals,,,,1D ladder chain of MgO6 octahedra bridged by carboxylates,"P21/c, a=6.420(10), b=6.004(10), c=19.740(3), β=92.160(10)",,,not_reported,not_reported,,,10.1002/chem.201102953,ok,
10.1002/chem.201102953,downloaded\10.1002_chem.201102953.pdf,SI downloaded\10.1002_chem.201102953_SI.pdf,mof_json_store\10.1002_chem.201102953\raw_output.json,mof_json_store\10.1002_chem.201102953\synthesis_002.json,yes,Upward hydrothermal conversion beyond 1D failed from monomer/dimer/1D/2D precursors.,,821018,Cd(NO3)2·4H2O,,2:1 molar ratio (Mg(NO3)2·6H2O:H3L),,,nan,,,,,nan,,,,,"pyrazole-3,5-dicarboxylic acid",H3L,2:1 molar ratio (Mg(NO3)2·6H2O:H3L),,,,,,,,,,,,,sodium azide,NaN3,added to adjust pH to 7,,,,,,,,water,H2O,,,,,,,170.0,170 °C,72.0,3 days; slow cooling 5 °C h^-1 to RT,Teflon-lined Parr acid digestion bomb,static,,,,,,colorless block-shaped crystals,,,,2D layered network of edge-/corner-sharing MgO6 octahedra bridged by carboxylates,"P21/c, a=17.065(6), b=11.646(4), c=14.343(5), β=103.361(2)",,,not_reported,not_reported,,,10.1002/chem.201102953,ok,
10.1002/chem.201102953,downloaded\10.1002_chem.201102953.pdf,SI downloaded\10.1002_chem.201102953_SI.pdf,mof_json_store\10.1002_chem.201102953\raw_output.json,mof_json_store\10.1002_chem.201102953\synthesis_003.json,yes,Upward hydrothermal conversion beyond 1D failed from monomer/dimer/1D/2D precursors.,,795756,Cd(NO3)2·4H2O,,2:1 molar ratio (Mg(NO3)2·6H2O:H3L),,,nan,,,,,nan,,,,,"pyrazole-3,5-dicarboxylic acid",H3L,2:1 molar ratio (Mg(NO3)2·6H2O:H3L),,,,,,,,,,,,,sodium azide,NaN3,added to adjust pH to 8,,,,,,,,water,H2O,,,,,,,170.0,170 °C,72.0,3 days; slow cooling 5 °C h^-1 to RT,Teflon-lined Parr acid digestion bomb,static,,,70 °C under vacuum (~10^-3 Torr) for 3 h (for N2 sorption),70.0,3.0,colorless block-shaped crystals,,,,Mg3 triad SBU with μ3-OH; corner-/edge-sharing MgO6 octahedra to 3D,"P43212, a=b=15.225(2), c=8.358(10)",,450.0,yes,yes,,aldol_condensation,10.1002/chem.201102953,ok,
10.1021/ic060001d,downloaded\10.1021_ic060001d.pdf,SI downloaded\10.1021_ic060001d_SI.pdf,mof_json_store\10.1021_ic060001d\raw_output.json,mof_json_store\10.1021_ic060001d\synthesis_001.json,no,,,,Cd(NO3)2·4H2O,,30.0 mg (0.12 mmol),0.12,mmol,nan,,,,,nan,,,,,"4-amino-3,5-bis(4-pyridyl)-1,2,4-triazole",bpt,24.0 mg (0.10 mmol),0.1,mmol,"benzene-1,3,5-tricarboxylic acid",H3tma,21.0 mg (0.10 mmol),0.1,mmol,,,,,,,,,,,,,,,,water,H2O,10 mL,10.0,,,,,140.0,140 °C,120.0,5 days,Teflon-lined stainless steel vessel (20 mL),static,,,,,,purple block crystals,67.0,0.37 × 0.29 × 0.09 mm,,octahedral Co(II) nodes linked by Htma and bpt into 2-D corrugated nets,"a=8.591(3) Å, b=14.942(4) Å, c=16.870(5) Å, β=94.883(4)°, P21/c (monoclinic)",,,yes,not_reported,310.0,,10.1021/ic060001d,ok,
10.1021/acs.inorgchem.2c04053,downloaded\10.1021_acs.inorgchem.2c04053.pdf,SI downloaded\10.1021_acs.inorgchem.2c04053_SI.pdf,mof_json_store\10.1021_acs.inorgchem.2c04053\raw_output.json,mof_json_store\10.1021_acs.inorgchem.2c04053\synthesis_001.json,no,,JXUST-20,,MnCl2·4H2O,,"0.0227 g, 0.05 mmol",0.05,mmol,nan,,,,,nan,,,,,"2,1,3-benzothiadiazole-4,7-dicarboxylic acid",H2BTDC,"0.0112 g, 0.05 mmol",0.05,mmol,,,,,,,,,,,formic acid,HCOOH,"600 μL, 99.0%",600.0,μL,,,,,,"N,N-dimethylformamide",DMF,"6 mL total, DMF/H2O 1:1 (≈3 mL DMF)",3.0,water,H2O,"6 mL total, DMF/H2O 1:1 (≈3 mL H2O)",3.0,140.0,140 °C,96.0,96 h,25 mL Teflon-lined stainless steel autoclave,static,,,,,,colorless crystals,30.0,,sql,binuclear [Tb2(CO2)4] SBU,"a=8.7082(3), b=9.9462(3), c=10.7173(3), α=86.877(10), β=70.166(10), γ=73.790(10), P-1",,,not_reported,not_reported,,luminescence;benzaldehyde_sensing;VOC_sensing,10.1021/acs.inorgchem.2c04053,ok,
10.1021/acs.inorgchem.2c04053,downloaded\10.1021_acs.inorgchem.2c04053.pdf,SI downloaded\10.1021_acs.inorgchem.2c04053_SI.pdf,mof_json_store\10.1021_acs.inorgchem.2c04053\raw_output.json,mof_json_store\10.1021_acs.inorgchem.2c04053\synthesis_002.json,no,,JXUST-21,,FeCl2·4H2O,,"0.0227 g, 0.05 mmol dissolved in 100 mL DMF/H2O (1:1); 10 mL aliquot used ⇒ 0.005 mmol in reactor",0.005,mmol,nan,,,,,nan,,,,,"2,1,3-benzothiadiazole-4,7-dicarboxylic acid",H2BTDC,"0.0224 g, 0.1 mmol dissolved in 100 mL DMF/H2O (1:1); 10 mL aliquot used ⇒ 0.01 mmol in reactor",0.01,mmol,,,,,,,,,,,nitric acid,HNO3,"3 drops, 65–68%",,,,,,,,"N,N-dimethylformamide",DMF,"10 mL total in reactor, DMF/H2O 1:1 (≈5 mL DMF)",5.0,water,H2O,"10 mL total in reactor, DMF/H2O 1:1 (≈5 mL H2O)",5.0,140.0,140 °C,72.0,sonicated 10 min; stirred 15 min; heated 72 h,25 mL Teflon-lined stainless steel autoclave,stirred (15 min before heating),,,,,,colorless crystals,25.0,,cco,trinuclear [Tb3(CO2)6] SBU; formate-bridged chains; DMF coordinated,"a=14.2874(4), b=14.6903(4), c=23.6190(6), α=90, β=90, γ=90, C2221",,,not_reported,not_reported,,luminescence;benzaldehyde_sensing;VOC_sensing,10.1021/acs.inorgchem.2c04053,ok,
10.1021/acs.cgd.8b01695,downloaded\10.1021_acs.cgd.8b01695.pdf,SI downloaded\10.1021_acs.cgd.8b01695_SI.pdf,mof_json_store\10.1021_acs.cgd.8b01695\raw_output.json,mof_json_store\10.1021_acs.cgd.8b01695\synthesis_001.json,no,,HKUST-1,,NiCl2·6H2O,Cu(NO3)2·3H2O,10 mg in 0.2 mL H2O,0.0634144,mmol,nan,,,,,nan,,,,,"benzene-1,3,5-tricarboxylic acid",BTC,10 mg in H2O (0.13 mL) and ethanol (0.17 mL),10.0,mg,,,,,,,,,,,oleic acid,OA,0.20 mL,0.2,mL,sodium hydroxide (aqueous),NaOH,"0.125 M, 0.8 mL",,,ethanol,EtOH,1.2 mL (plus 0.17 mL in linker solution),,water,H2O,"present via solutions: 0.8 mL (NaOH aq.), 0.2 mL (Cu solution), 0.13 mL (linker solution)",,70.0,heated to 70 °C for 2 h (after 10 min pre-stirring),2.0,2 h,,stirred,"cyclohexane, ethanol",3×,ethanol exchange; 150 °C under vacuum for 8 h,150.0,8.0,spherical nanoparticles,,~30 nm,,Cu2 paddlewheel SBUs,,,,not_reported,not_reported,,,10.1021/acs.cgd.8b01695,ok,
10.1021/acs.cgd.8b01695,downloaded\10.1021_acs.cgd.8b01695.pdf,SI downloaded\10.1021_acs.cgd.8b01695_SI.pdf,mof_json_store\10.1021_acs.cgd.8b01695\raw_output.json,mof_json_store\10.1021_acs.cgd.8b01695\synthesis_002.json,no,,HKUST-1,,Ni(CH3COO)2·4H2O,Cu(NO3)2·3H2O,10 mg in 0.2 mL H2O,0.0497902,mmol,nan,,,,,nan,,,,,"benzene-1,3,5-tricarboxylic acid",BTC,10 mg in H2O (0.13 mL) and ethanol (0.17 mL),10.0,mg,,,,,,,,,,,oleic acid,OA,0.25 mL,0.25,mL,sodium hydroxide (aqueous),NaOH,"0.125 M, 0.8 mL",,,ethanol,EtOH,1.2 mL (plus 0.17 mL in linker solution),,water,H2O,"present via solutions: 0.8 mL (NaOH aq.), 0.2 mL (Cu solution), 0.13 mL (linker solution)",,70.0,heated to 70 °C for 2 h (after 10 min pre-stirring),2.0,2 h,,stirred,"cyclohexane, ethanol",3×,ethanol exchange; 150 °C under vacuum for 8 h,150.0,8.0,spherical nanoparticles,,~50 nm,,Cu2 paddlewheel SBUs,,,,not_reported,not_reported,,,10.1021/acs.cgd.8b01695,ok,
10.1021/acs.cgd.8b01695,downloaded\10.1021_acs.cgd.8b01695.pdf,SI downloaded\10.1021_acs.cgd.8b01695_SI.pdf,mof_json_store\10.1021_acs.cgd.8b01695\raw_output.json,mof_json_store\10.1021_acs.cgd.8b01695\synthesis_003.json,no,,HKUST-1,,Ti6O6(4,Cu(NO3)2·3H2O,10 mg in 0.2 mL H2O,10.0,mg,nan,,,,,nan,,,,,"benzene-1,3,5-tricarboxylic acid",BTC,10 mg in H2O (0.13 mL) and ethanol (0.17 mL),10.0,mg,,,,,,,,,,,oleic acid,OA,0.30 mL,0.3,mL,sodium hydroxide (aqueous),NaOH,"0.125 M, 0.8 mL",,,ethanol,EtOH,1.2 mL (plus 0.17 mL in linker solution),,water,H2O,"present via solutions: 0.8 mL (NaOH aq.), 0.2 mL (Cu solution), 0.13 mL (linker solution)",,70.0,heated to 70 °C for 2 h (after 10 min pre-stirring),2.0,2 h,,stirred,"cyclohexane, ethanol",3×,ethanol exchange; 150 °C under vacuum for 8 h,150.0,8.0,spherical nanoparticles,,~70 nm,,Cu2 paddlewheel SBUs,,7.8,1472.0,not_reported,not_reported,,,10.1021/acs.cgd.8b01695,ok,
10.1021/acs.cgd.8b01695,downloaded\10.1021_acs.cgd.8b01695.pdf,SI downloaded\10.1021_acs.cgd.8b01695_SI.pdf,mof_json_store\10.1021_acs.cgd.8b01695\raw_output.json,mof_json_store\10.1021_acs.cgd.8b01695\synthesis_004.json,no,,HKUST-1,,Ti(C5H5)2Cl2,Cu(NO3)2·3H2O,10 mg in 0.2 mL H2O,0.0401668,mmol,nan,,,,,nan,,,,,"benzene-1,3,5-tricarboxylic acid",BTC,10 mg in H2O (0.13 mL) and ethanol (0.17 mL),10.0,mg,,,,,,,,,,,oleic acid,OA,0.35 mL,0.35,mL,sodium hydroxide (aqueous),NaOH,"0.125 M, 0.8 mL",,,ethanol,EtOH,1.2 mL (plus 0.17 mL in linker solution),,water,H2O,"present via solutions: 0.8 mL (NaOH aq.), 0.2 mL (Cu solution), 0.13 mL (linker solution)",,70.0,heated to 70 °C for 2 h (after 10 min pre-stirring),2.0,2 h,,stirred,"cyclohexane, ethanol",3×,ethanol exchange; 150 °C under vacuum for 8 h,150.0,8.0,spherical nanoparticles,,~100 nm,,Cu2 paddlewheel SBUs,,,,not_reported,not_reported,,,10.1021/acs.cgd.8b01695,ok,
10.1021/acs.inorgchem.3c03704,downloaded\10.1021_acs.inorgchem.3c03704.pdf,SI downloaded\10.1021_acs.inorgchem.3c03704_SI.pdf,mof_json_store\10.1021_acs.inorgchem.3c03704\raw_output.json,mof_json_store\10.1021_acs.inorgchem.3c03704\synthesis_001.json,no,,V-MOF-7,2302215,ZrCl4,VO(acac)2,"0.927 g, 3.5 mmol",3.5,mmol,nan,,"0.975 g, 3.0 mmol (dissolved in 8 mL MeOH + 2 mL H2O)",3.0,mmol,nan,,,,,tris(2-hydroxybenzylidene)-triaminoguanidinium chloride,H5L1·HCl (I·HCl),1.0 mmol (solid),1.0,mmol,,,,,,,,,,,,,,,,,,,,,methanol,MeOH,30 mL (pre-oxidation of VO(acac)2),30.0,methanol,MeOH,8 mL (for Cs2CO3 solution),8.0,25,RT (open to air),,Pre-oxidize VO(acac)2 in MeOH open to air for 24 h; then add Cs2CO3 solution and I·HCl and stir 2 days at RT,open flask,stirred,MeOH,rinsed; not specified,refluxed in MeOH for 1 day; then desiccated at 100 °C for 24 h,100.0,24.0,orange crystals,95.0,,,V(V)O2 nodes Cs-oxo-bridged; 2D honeycomb channels,"a=19.9829(5) Å, b=19.9829(5) Å, c=10.3706(3) Å, α=90°, β=90°, γ=120°, P-31c",14.0,237.0,not_reported,not_reported,,,10.1021/acs.inorgchem.3c03704,ok,
10.1039/c2ce26170g,downloaded\10.1039_c2ce26170g.pdf,,mof_json_store\10.1039_c2ce26170g\raw_output.json,mof_json_store\10.1039_c2ce26170g\synthesis_001.json,no,,ZIF-GIS,,ZrCl4,,"0.30 g, 1.0 mmol",1,mmol,nan,,,,,nan,,,,,2-ethylimidazole,eIm,"0.10 g, 1.0 mmol",1.0,mmol,"5,6-dimethylbenzimidazole",dmbIm,"0.15 g, 1.0 mmol",1.0,mmol,,,,,,,,,,,,,,,,methanol,MeOH,10 mL,10.0,aqueous ammonia (NH3·H2O),,5 mL,5.0,120.0,120 °C,120.0,5 days,Teflon-lined stainless-steel autoclave (30 mL),,ethanol,three times,Degassed at 100 °C prior to N2 sorption,100.0,,apple-like hierarchical microspheres (nest architecture),,2–3 μm spheres; nanoplates 20–40 nm thick,gis,,,,,yes,yes,350.0,,10.1039/c2ce26170g,ok,
10.1039/c2ce26170g,downloaded\10.1039_c2ce26170g.pdf,,mof_json_store\10.1039_c2ce26170g\raw_output.json,mof_json_store\10.1039_c2ce26170g\synthesis_002.json,no,,ZIF-GIS,,ZrCl4,,"0.30 g, 1.0 mmol",1,mmol,nan,,,,,nan,,,,,2-ethylimidazole,eIm,"0.10 g, 1.0 mmol",1.0,mmol,"5,6-dimethylbenzimidazole",dmbIm,"0.15 g, 1.0 mmol",1.0,mmol,,,,,,,,,,,,,,,,water,H2O,,,,,,,120.0,120 °C,120.0,5 days,Teflon-lined stainless-steel autoclave,,ethanol,three times,Degassed at 100 °C prior to N2 sorption,100.0,,irregular aggregates,,,gis,,,,,yes,yes,350.0,,10.1039/c2ce26170g,ok,
10.1039/c2ce26170g,downloaded\10.1039_c2ce26170g.pdf,,mof_json_store\10.1039_c2ce26170g\raw_output.json,mof_json_store\10.1039_c2ce26170g\synthesis_003.json,no,,ZIF-GIS,,ZrCl4,,"0.30 g, 1.0 mmol",1,mmol,nan,,,,,nan,,,,,2-ethylimidazole,eIm,"0.10 g, 1.0 mmol",1.0,mmol,"5,6-dimethylbenzimidazole",dmbIm,"0.15 g, 1.0 mmol",1.0,mmol,,,,,,,,,,,,,,,,methanol,MeOH,,,,,,,120.0,120 °C,120.0,5 days,Teflon-lined stainless-steel autoclave,,ethanol,three times,Degassed at 100 °C prior to N2 sorption,100.0,,aggregated clusters of microspheres (built from nanoplates),,,gis,,,,,yes,yes,350.0,,10.1039/c2ce26170g,ok,
10.1039/c4ta01749h,downloaded\10.1039_c4ta01749h.pdf,SI downloaded\10.1039_c4ta01749h_SI.pdf,mof_json_store\10.1039_c4ta01749h\raw_output.json,mof_json_store\10.1039_c4ta01749h\synthesis_001.json,no,,,945490,Cd(NO3)2·4H2O,Zn(NO3)2·6H2O,"60 mg, 0.2 mmol",0.2,mmol,nan,,,,,nan,,,,,"1,2,4-triazole",,"14 mg, 0.2 mmol",0.2,mmol,fumaric acid,fma,"14 mg, 0.1 mmol",0.1,mmol,,,,,,,,,,,,,,,,"N,N-dimethylacetamide",DMA,"DMA–MeOH (1:1, v/v), total 6 mL",,methanol,MeOH,"DMA–MeOH (1:1, v/v), total 6 mL",,100.0,100 °C,72.0,3 days,Parr Teflon-lined stainless steel vessel (15 mL),static,mother liquor,,dried under ambient conditions,,,colorless crystals,,,pcu,Zn–triazolate 2D layers pillared by dicarboxylates,,,363.0,yes,yes,,CO2_capture;I2 delivery,10.1039/c4ta01749h,ok,
10.1039/c4ta01749h,downloaded\10.1039_c4ta01749h.pdf,SI downloaded\10.1039_c4ta01749h_SI.pdf,mof_json_store\10.1039_c4ta01749h\raw_output.json,mof_json_store\10.1039_c4ta01749h\synthesis_002.json,no,,,945492,ZrOCl2·8H2O,Zn(NO3)2·6H2O,"60 mg, 0.2 mmol",0.2,mmol,nan,,,,,nan,,,,,"1,2,4-triazole",,"14 mg, 0.2 mmol",0.2,mmol,"amino-1,4-benzenedicarboxylate",NH2bdc,"18 mg, 0.1 mmol",0.1,mmol,,,,,,,,,,,,,,,,"N,N-dimethylacetamide",DMA,"DMA–MeOH (1:1, v/v), total 6 mL",,methanol,MeOH,"DMA–MeOH (1:1, v/v), total 6 mL",,100.0,100 °C,72.0,3 days,Parr Teflon-lined stainless steel vessel (15 mL),static,mother liquor,,dried under ambient conditions,,,colorless crystals,,,pcu,Zn–triazolate 2D layers pillared by dicarboxylates,,,453.0,yes,yes,350.0,CO2_capture;dye_separation,10.1039/c4ta01749h,ok,
10.1039/c4ta01749h,downloaded\10.1039_c4ta01749h.pdf,SI downloaded\10.1039_c4ta01749h_SI.pdf,mof_json_store\10.1039_c4ta01749h\raw_output.json,mof_json_store\10.1039_c4ta01749h\synthesis_003.json,no,,,945493,ZrCl4,Zn(NO3)2·6H2O,"60 mg, 0.2 mmol",0.2,mmol,nan,,,,,nan,,,,,"1,2,4-triazole",,"14 mg, 0.2 mmol",0.2,mmol,"bromo-1,4-benzenedicarboxylate",Brbdc,"24 mg, 0.1 mmol",0.1,mmol,,,,,,,,,,,,,,,,"N,N-dimethylacetamide",DMA,"DMA–MeOH (1:1, v/v), total 6 mL",,methanol,MeOH,"DMA–MeOH (1:1, v/v), total 6 mL",,100.0,100 °C,72.0,3 days,Parr Teflon-lined stainless steel vessel (15 mL),static,mother liquor,,dried under ambient conditions,,,colorless crystals,,,pcu,Zn–triazolate 2D layers pillared by dicarboxylates,,,506.0,yes,yes,,CO2_capture;dye_separation,10.1039/c4ta01749h,ok,
10.1039/c4ta01749h,downloaded\10.1039_c4ta01749h.pdf,SI downloaded\10.1039_c4ta01749h_SI.pdf,mof_json_store\10.1039_c4ta01749h\raw_output.json,mof_json_store\10.1039_c4ta01749h\synthesis_004.json,no,,,945494,ZrCl4,Zn(NO3)2·6H2O,"60 mg, 0.2 mmol",0.2,mmol,nan,,,,,nan,,,,,"1,2,4-triazole",,"14 mg, 0.2 mmol",0.2,mmol,"1,4-naphthalenedicarboxylate","1,4-ndc","21 mg, 0.1 mmol",0.1,mmol,,,,,,,,,,,,,,,,"N,N-dimethylacetamide",DMA,"DMA–MeOH (1:1, v/v), total 6 mL",,methanol,MeOH,"DMA–MeOH (1:1, v/v), total 6 mL",,100.0,100 °C,72.0,3 days,Parr Teflon-lined stainless steel vessel (15 mL),static,mother liquor,,dried under ambient conditions,,,colorless crystals,,,pcu,Zn–triazolate 2D layers pillared by dicarboxylates,,,,yes,yes,,CO2_capture;dye_separation,10.1039/c4ta01749h,ok,
10.1039/c4ta01749h,downloaded\10.1039_c4ta01749h.pdf,SI downloaded\10.1039_c4ta01749h_SI.pdf,mof_json_store\10.1039_c4ta01749h\raw_output.json,mof_json_store\10.1039_c4ta01749h\synthesis_005.json,no,,,945495,ZrCl4,Zn(NO3)2·6H2O,"60 mg, 0.2 mmol",0.2,mmol,nan,,,,,nan,,,,,"1,2,4-triazole",,"14 mg, 0.2 mmol",0.2,mmol,"4,4′-oxybis(benzoate)",oba,"25.8 mg, 0.1 mmol",0.1,mmol,,,,,,,,,,,,,,,,"N,N-dimethylacetamide",DMA,"DMA–MeOH–H2O (1:1:2, v/v/v), total 6 mL",,methanol,MeOH,"DMA–MeOH–H2O (1:1:2, v/v/v), total 6 mL",,100.0,100 °C,72.0,3 days,Parr Teflon-lined stainless steel vessel (15 mL),static,mother liquor,,dried under ambient conditions,,,colorless crystals,,,pcu,Zn–triazolate 2D layers pillared by dicarboxylates,,,,yes,yes,,CO2_capture,10.1039/c4ta01749h,ok,
10.1002/ejic.201500478,downloaded\10.1002_ejic.201500478.pdf,SI downloaded\10.1002_ejic.201500478_SI.pdf,mof_json_store\10.1002_ejic.201500478\raw_output.json,mof_json_store\10.1002_ejic.201500478\synthesis_001.json,yes,Reduced or no acetic acid in solvent led to amorphous/unreacted products (Fig. S12).,,,Zn(NO3)2·6H2O,,"170 mg, 0.36 mmol",0.36,mmol,nan,,,,,nan,,,,,"benzene-1,3,5-tricarboxylic acid",H3BTC,"101 mg, 0.48 mmol",0.48,mmol,,,,,,,,,,,acetic acid,AcOH,0.7 mL,0.7,mL,,,,,,water,H2O,4 mL,4.0,,,,,160.0,160 °C,72.0,72 h,Teflon-lined autoclave,,water,several times,150 °C under dynamic vacuum (ca. 10^-3 mbar) for 24 h,150.0,24.0,,,,,mixed-valence RuII/III paddle wheel nodes,,,958.0,not_reported,not_reported,200.0,,10.1002/ejic.201500478,ok,
10.1002/ejic.201500478,downloaded\10.1002_ejic.201500478.pdf,SI downloaded\10.1002_ejic.201500478_SI.pdf,mof_json_store\10.1002_ejic.201500478\raw_output.json,mof_json_store\10.1002_ejic.201500478\synthesis_002.json,yes,Reduced or no acetic acid in solvent led to amorphous/unreacted products (Fig. S12).,,,ZnO,,"270 mg, 0.42 mmol",0.42,mmol,nan,,,,,nan,,,,,"benzene-1,3,5-tricarboxylic acid",H3BTC,"120 mg, 0.57 mmol",0.57,mmol,,,,,,,,,,,acetic acid,AcOH,0.1 mL,0.1,mL,,,,,,water,H2O,6 mL,6.0,,,,,160.0,160 °C,120.0,120 h,Teflon-lined autoclave,,ethanol,several times,150 °C under dynamic vacuum (ca. 10^-3 mbar) for 24 h,150.0,24.0,,,,,mixed-valence RuII/III paddle wheel nodes,,,851.0,not_reported,not_reported,200.0,,10.1002/ejic.201500478,ok,
10.1002/ejic.201500478,downloaded\10.1002_ejic.201500478.pdf,SI downloaded\10.1002_ejic.201500478_SI.pdf,mof_json_store\10.1002_ejic.201500478\raw_output.json,mof_json_store\10.1002_ejic.201500478\synthesis_003.json,yes,Reduced or no acetic acid in solvent led to amorphous/unreacted products (Fig. S12).,,,ZnO,,"241 mg, 0.36 mmol",0.36,mmol,nan,,,,,nan,,,,,"benzene-1,3,5-tricarboxylic acid",H3BTC,"101 mg, 0.48 mmol",0.48,mmol,,,,,,,,,,,acetic acid,AcOH,0.7 mL,0.7,mL,,,,,,water,H2O,4 mL,4.0,,,,,160.0,160 °C,72.0,72 h,Teflon-lined autoclave,,water,several times,150 °C under dynamic vacuum (ca. 10^-3 mbar) for 24 h,150.0,24.0,brown powder,,,,mixed-valence RuII/III paddle wheel nodes,,,604.0,not_reported,not_reported,200.0,,10.1002/ejic.201500478,ok,
10.1002/ejic.201500478,downloaded\10.1002_ejic.201500478.pdf,SI downloaded\10.1002_ejic.201500478_SI.pdf,mof_json_store\10.1002_ejic.201500478\raw_output.json,mof_json_store\10.1002_ejic.201500478\synthesis_004.json,yes,Reduced or no acetic acid in solvent led to amorphous/unreacted products (Fig. S12).,,,Tb(NO3)3·6H2O,,"286 mg, 0.36 mmol",0.36,mmol,CuI,,,,,nan,,,,,"benzene-1,3,5-tricarboxylic acid",H3BTC,"101 mg, 0.48 mmol",0.48,mmol,,,,,,,,,,,acetic acid,AcOH,0.7 mL,0.7,mL,,,,,,water,H2O,4 mL,4.0,,,,,120.0,120 °C,72.0,72 h,Teflon-lined autoclave,,water,several times,150 °C under dynamic vacuum (ca. 10^-3 mbar) for 24 h,150.0,24.0,,,,,mixed-valence RuII/III paddle wheel nodes,,,840.0,not_reported,not_reported,250.0,,10.1002/ejic.201500478,ok,
10.1002/ejic.201403077,downloaded\10.1002_ejic.201403077.pdf,SI downloaded\10.1002_ejic.201403077_SI.pdf,mof_json_store\10.1002_ejic.201403077\raw_output.json,mof_json_store\10.1002_ejic.201403077\synthesis_001.json,no,,Co-ZIF-9,1031565,Cu(NO3)2·3H2O,,0.210 g,1.00191,mmol,W12O40,,,,,nan,,,,,benzimidazole,,0.060 g,0.06,g,,,,,,,,,,,,,,,,,,,,,"N,N-dimethylformamide",DMF,18 mL,18.0,,,,,130.0,130 °C,48.0,48 h,glass vial,static,"DMF, dichloromethane",DMF 2 d; DCM 3 d,dried in air at room temperature for 2 d,,48.0,blue/purple crystals,,ca. 150–200 μm,sod,tetrahedrally coordinated Co2+,"a=22.8401, c=15.8514(15), R-3",,4.0,not_reported,not_reported,,,10.1002/ejic.201403077,ok,
10.1002/ejic.201403077,downloaded\10.1002_ejic.201403077.pdf,SI downloaded\10.1002_ejic.201403077_SI.pdf,mof_json_store\10.1002_ejic.201403077\raw_output.json,mof_json_store\10.1002_ejic.201403077\synthesis_002.json,no,,Co-ZIF-9,1031565,Cu(NO3)2·3H2O,,0.210 g,1.00191,mmol,Mo12O40,,,,,nan,,,,,benzimidazole,,0.060 g,0.06,g,,,,,,,,,,,potassium hydroxide,,"solid, adjusted to pH 8",,,,,,,,"N,N-dimethylformamide",DMF,18 mL,18.0,,,,,130.0,130 °C,48.0,48 h,glass vial,static,DMF,3× (3 mL),dried in air for 2 d,,48.0,purple crystals,,5–7 μm,sod,tetrahedrally coordinated Co2+,"a=22.8401, c=15.8514(15), R-3",,29.0,not_reported,not_reported,,,10.1002/ejic.201403077,ok,
10.1002/ejic.201403077,downloaded\10.1002_ejic.201403077.pdf,SI downloaded\10.1002_ejic.201403077_SI.pdf,mof_json_store\10.1002_ejic.201403077\raw_output.json,mof_json_store\10.1002_ejic.201403077\synthesis_003.json,no,,Co-ZIF-9,1031565,Cu(NO3)2·3H2O,,0.210 g,1.00191,mmol,W12O40,,,,,nan,,,,,benzimidazole,,0.060 g,0.06,g,,,,,,,,,,,sodium hydroxide,,"solid, adjusted to pH 8",,,,,,,,"N,N-dimethylformamide",DMF,18 mL,18.0,,,,,130.0,130 °C,48.0,48 h,glass vial,static,DMF,3×,dried in air for 2 d,,48.0,purple crystals,,,sod,tetrahedrally coordinated Co2+,"a=22.8401, c=15.8514(15), R-3",,29.0,not_reported,not_reported,,,10.1002/ejic.201403077,ok,
10.1039/d0dt03325a,downloaded\10.1039_d0dt03325a.pdf,SI downloaded\10.1039_d0dt03325a_SI.pdf,mof_json_store\10.1039_d0dt03325a\raw_output.json,mof_json_store\10.1039_d0dt03325a\synthesis_001.json,no,,,2033666,HfCl4,,"15.3 mg, 0.065 mmol",0.065,mmol,nan,,,,,nan,,,,,"4-aminonaphthalene-2,6-dicarboxylic acid",H2ANDC,"15.0 mg, 0.065 mmol",0.065,mmol,,,,,,,,,,,,,,,,,,,,,"N,N-dimethylformamide/water mixture",DMF/H2O,"3 mL, DMF/H2O 9:1 v/v",,,,,,110.0,110 °C,24.0,24 h,glass vial,static,DMF,,dried under vacuum for 20 h,,20.0,"cubic, brown",63.0,,pcb,square planar Ca4(COO)8 SBU,"a=15.619, b=15.619, c=18.827 Å, I4/m",,,not_reported,not_reported,,luminescence,10.1039/d0dt03325a,ok,
10.1039/d0dt03325a,downloaded\10.1039_d0dt03325a.pdf,SI downloaded\10.1039_d0dt03325a_SI.pdf,mof_json_store\10.1039_d0dt03325a\raw_output.json,mof_json_store\10.1039_d0dt03325a\synthesis_002.json,no,,,2033666,Zr(NO3)4·5H2O,,"9.6 mg, 0.065 mmol",0.065,mmol,nan,,,,,nan,,,,,"4-aminonaphthalene-2,6-dicarboxylic acid",H2ANDC,"15.0 mg, 0.065 mmol",0.065,mmol,,,,,,,,,,,,,,,,,,,,,"N,N-dimethylformamide/water mixture",DMF/H2O,"3 mL, DMF/H2O 9:1 v/v",,,,,,110.0,110 °C,24.0,24 h,glass vial,static,DMF,,dried under vacuum for 20 h,,20.0,"cubic, brown",63.0,,pcb,square planar Ca4(COO)8 SBU,"a=15.619, b=15.619, c=18.827 Å, I4/m",,,not_reported,not_reported,,luminescence,10.1039/d0dt03325a,ok,
10.1039/d0dt03325a,downloaded\10.1039_d0dt03325a.pdf,SI downloaded\10.1039_d0dt03325a_SI.pdf,mof_json_store\10.1039_d0dt03325a\raw_output.json,mof_json_store\10.1039_d0dt03325a\synthesis_004.json,no,,,2033667,ZrOCl2·8H2O,,"17.3 mg, 0.065 mmol",0.065,mmol,nan,,,,,nan,,,,,"4-aminonaphthalene-2,6-dicarboxylic acid",H2ANDC,"15.0 mg, 0.065 mmol",0.065,mmol,,,,,,,,,,,,,,,,,,,,,"N,N-dimethylformamide/water mixture",DMF/H2O,"3 mL, DMF/H2O 9:1 v/v",,,,,,120.0,120 °C,24.0,24 h,glass vial,static,DMF,,dried under vacuum for 20 h,,20.0,"needle-like, brown",61.0,,,infinite twisted rod SBU [Sr2(COO)4(DMF)2(H2O)]∞,"a=21.096, b=12.176, c=14.196 Å, β=95.269°, P21/c",,,not_reported,not_reported,,luminescence,10.1039/d0dt03325a,ok,
10.1039/d0dt03325a,downloaded\10.1039_d0dt03325a.pdf,SI downloaded\10.1039_d0dt03325a_SI.pdf,mof_json_store\10.1039_d0dt03325a\raw_output.json,mof_json_store\10.1039_d0dt03325a\synthesis_006.json,no,,,2033668,ZrOCl2·8H2O,,"15.9 mg, 0.065 mmol",0.065,mmol,nan,,,,,nan,,,,,"4-aminonaphthalene-2,6-dicarboxylic acid",H2ANDC,"15.0 mg, 0.065 mmol",0.065,mmol,,,,,,,,,,,,,,,,,,,,,"N,N-dimethylformamide/water mixture",DMF/H2O,"3 mL, DMF/H2O 9:1 v/v",,,,,,120.0,120 °C,24.0,24 h,glass vial,static,DMF,,dried under vacuum for 20 h,,20.0,"needle-like, brown",60.0,,sra,rod SBU Ba2(COO)4(μ2-DMF)2(DMF)2,"a=22.746, b=8.433, c=22.517 Å, β=118.288°, P21/c",,,not_reported,not_reported,,luminescence,10.1039/d0dt03325a,ok,
10.1039/d0dt03325a,downloaded\10.1039_d0dt03325a.pdf,SI downloaded\10.1039_d0dt03325a_SI.pdf,mof_json_store\10.1039_d0dt03325a\raw_output.json,mof_json_store\10.1039_d0dt03325a\synthesis_007.json,no,,,2033669,ZrCl4,,"13.2 mg, 0.061 mmol",0.061,mmol,nan,,,,,nan,,,,,"4,8-diaminonaphthalene-2,6-dicarboxylic acid",H2DANDC,"15.0 mg, 0.061 mmol",0.061,mmol,,,,,,,,,,,,,,,,,,,,,"N,N-dimethylformamide/water mixture",DMF/H2O,DMF/H2O 9:1 v/v (volume not specified),,,,,,120.0,120 °C,24.0,24 h,Teflon-lined autoclave,static,DMF,,dried under vacuum for 20 h,,20.0,"needle-like, brown",76.0,,,infinite rod [Mg2(COO)4(H2O)1.75(DMF)0.25],"a=13.028, b=18.865, c=13.91 Å, β=93.925°, P21/c",,,not_reported,not_reported,,luminescence,10.1039/d0dt03325a,ok,
