Repository: zzhenglab/MOFinder

# MOFinder

MOFinder extracts MOF synthesis information from the literature, reconstructs evidence-supported negative reaction records, and prepares datasets for synthesis-outcome prediction.
[Web application](https://mofinder.chemistry.wustl.edu/) | [Demos](Demo/README.md) | [Source code](docs/source_to_code.md) | [Workflow guide](docs/workflow.md) | [Model evaluation](docs/evaluation.md)

## Quick start

The workflow runs through Python commands. Python 3.10 or newer is required. Clone the repository and initialize its related applications:

```bash
git clone --recurse-submodules https://github.com/zzhenglab/MOFinder.git
cd MOFinder
```

Start with the two offline demonstrations:

```bash

File: mof_extraction_1_2.csv (part 68 of 305)
doi,main_pdf,si_pdf,raw_output,parsed_json,article_trial_or_failure,article_trial_or_failure_notes,mof_name,crystal_code,metal_1,metal_1_abbr,metal_1_amount_text,metal_1_amount_value,metal_1_amount_unit,metal_2,metal_2_abbr,metal_2_amount_text,metal_2_amount_value,metal_2_amount_unit,metal_3,metal_3_abbr,metal_3_amount_text,metal_3_amount_value,metal_3_amount_unit,linker_1,linker_1_abbr,linker_1_amount_text,linker_1_amount_value,linker_1_amount_unit,linker_2,linker_2_abbr,linker_2_amount_text,linker_2_amount_value,linker_2_amount_unit,linker_3,linker_3_abbr,linker_3_amount_text,linker_3_amount_value,linker_3_amount_unit,modulator_1,modulator_1_abbr,modulator_1_amount_text,modulator_1_amount_value,modulator_1_amount_unit,modulator_2,modulator_2_abbr,modulator_2_amount_text,modulator_2_amount_value,modulator_2_amount_unit,solvent_main,solvent_main_abbr,solvent_main_amount_text,solvent_main_ml,solvent_secondary,solvent_secondary_abbr,solvent_secondary_amount_text,solvent_secondary_ml,temperature_c,temperature_c_text,time_h,time_text,vessel_type,stirring,washing_solvent,washing_cycles,activation_text,activation_temp_c,activation_time_h,crystal_morphology,yield_percent,crystal_size,topology_code,metal_cluster_connectivity,unit_cell_short,pore_diameter_A,BET_surface_area_m2g,air_stable,water_stable,tga_decomposition_temp_c,applications,reference,status,error
10.1039/d0dt03325a,downloaded\10.1039_d0dt03325a.pdf,SI downloaded\10.1039_d0dt03325a_SI.pdf,mof_json_store\10.1039_d0dt03325a\raw_output.json,mof_json_store\10.1039_d0dt03325a\synthesis_008.json,no,,,2033670,ZrCl4,,"9.0 mg, 0.061 mmol",0.061,mmol,nan,,,,,nan,,,,,"4,8-diaminonaphthalene-2,6-dicarboxylic acid",H2DANDC,"15.0 mg, 0.061 mmol",0.061,mmol,,,,,,,,,,,,,,,,,,,,,"N,N-dimethylformamide/water mixture",DMF/H2O,"3 mL, DMF/H2O 9:1 v/v",,,,,,120.0,120 °C,24.0,24 h,glass vial,static,DMF,,dried under vacuum for 20 h,,20.0,"prism-like, brown",73.0,,pcb,square planar Ca4(COO)8 SBU,"a=16.617, b=16.617, c=17.448 Å, I4/m",,,not_reported,not_reported,,luminescence,10.1039/d0dt03325a,ok,
10.1039/d0dt03325a,downloaded\10.1039_d0dt03325a.pdf,SI downloaded\10.1039_d0dt03325a_SI.pdf,mof_json_store\10.1039_d0dt03325a\raw_output.json,mof_json_store\10.1039_d0dt03325a\synthesis_009.json,no,,,2033670,ZrCl4,,"14.4 mg, 0.061 mmol",0.061,mmol,nan,,,,,nan,,,,,"4,8-diaminonaphthalene-2,6-dicarboxylic acid",H2DANDC,"15.0 mg, 0.061 mmol",0.061,mmol,,,,,,,,,,,,,,,,,,,,,"N,N-dimethylformamide/water mixture",DMF/H2O,"3 mL, DMF/H2O 9:1 v/v",,,,,,120.0,120 °C,24.0,24 h,glass vial,static,DMF,,dried under vacuum for 20 h,,20.0,"prism-like, brown",73.0,,pcb,square planar Ca4(COO)8 SBU,"a=16.617, b=16.617, c=17.448 Å, I4/m",,,not_reported,not_reported,,luminescence,10.1039/d0dt03325a,ok,
10.1039/d0dt03325a,downloaded\10.1039_d0dt03325a.pdf,SI downloaded\10.1039_d0dt03325a_SI.pdf,mof_json_store\10.1039_d0dt03325a\raw_output.json,mof_json_store\10.1039_d0dt03325a\synthesis_010.json,no,,,2033671,ZrCl4,,"13.0 mg, 0.061 mmol",0.061,mmol,nan,,,,,nan,,,,,"4,8-diaminonaphthalene-2,6-dicarboxylic acid",H2DANDC,"15.0 mg, 0.061 mmol",0.061,mmol,,,,,,,,,,,,,,,,,,,,,"N,N-dimethylformamide/water mixture",DMF/H2O,"3 mL, DMF/H2O 9:1 v/v",,,,,,120.0,120 °C,24.0,24 h,glass vial,static,DMF,,dried under vacuum for 20 h,,20.0,"prism-like, brown",53.0,,lta,square planar Sr4(COO)8 SBU,"a=b=c=42.0581 Å, Fm-3c",,,not_reported,not_reported,,luminescence,10.1039/d0dt03325a,ok,
10.1039/d0dt03325a,downloaded\10.1039_d0dt03325a.pdf,SI downloaded\10.1039_d0dt03325a_SI.pdf,mof_json_store\10.1039_d0dt03325a\raw_output.json,mof_json_store\10.1039_d0dt03325a\synthesis_011.json,no,,,2033672,ZrCl4,,"16.3 mg, 0.061 mmol",0.061,mmol,nan,,,,,nan,,,,,"4,8-diaminonaphthalene-2,6-dicarboxylic acid",H2DANDC,"15.0 mg, 0.061 mmol",0.061,mmol,,,,,,,,,,,,,,,,,,,,,"N,N-dimethylformamide/water mixture",DMF/H2O,"3 mL, DMF/H2O 9:1 v/v",,,,,,120.0,120 °C,24.0,24 h,glass vial,static,DMF,,dried under vacuum for 20 h,,20.0,"prism-like, brown",64.0,,pcb,square planar Sr4 SBU with central Cl−,"a=16.8066, b=16.8066, c=17.7945 Å, I4/m",,,not_reported,not_reported,,luminescence,10.1039/d0dt03325a,ok,
10.1039/d0dt03325a,downloaded\10.1039_d0dt03325a.pdf,SI downloaded\10.1039_d0dt03325a_SI.pdf,mof_json_store\10.1039_d0dt03325a\raw_output.json,mof_json_store\10.1039_d0dt03325a\synthesis_012.json,no,,,2033673,ZrCl4,,"14.7 mg, 0.061 mmol",0.061,mmol,nan,,,,,nan,,,,,"4,8-diaminonaphthalene-2,6-dicarboxylic acid",H2DANDC,"15.0 mg, 0.061 mmol",0.061,mmol,,,,,,,,,,,,,,,,,,,,,"N,N-dimethylformamide/water mixture",DMF/H2O,"3 mL, DMF/H2O 9:1 v/v",,,,,,120.0,120 °C,24.0,24 h,glass vial,static,DMF,,dried under vacuum for 20 h,,20.0,"prism-like, brown",62.0,,pcb,square planar Ba4(COO)8 SBU; central Cl−,"a=16.604, b=16.604, c=18.804 Å, I4/m",,,not_reported,not_reported,,luminescence,10.1039/d0dt03325a,ok,
10.1021/acsami.8b03358,downloaded\10.1021_acsami.8b03358.pdf,SI downloaded\10.1021_acsami.8b03358_SI.pdf,mof_json_store\10.1021_acsami.8b03358\raw_output.json,mof_json_store\10.1021_acsami.8b03358\synthesis_001.json,no,,SIFSIX-14-Cu-i,,Cu(NO3)2·3H2O,,0.26 mmol,0.26,mmol,nan,,0.26 mmol,0.26,mmol,nan,,,,,"4,4′-azopyridine",,0.286 mmol,0.286,mmol,,,,,,,,,,,,,,,,,,,,,ethanol,EtOH,4.0 mL (preheated solution of linker),4.0,ethylene glycol,,4.0 mL (solution of Cu(BF4)2·xH2O and (NH4)2SiF6),4.0,75.0,75 °C,12.0,12 h,,stirred,methanol,for a week,Evacuated at room temperature under vacuum to <7 μmHg for 1–2 days,,,,,,pcu,"doubly interpenetrated, SiF6²⁻-pillared pcu",,3.4,612.0,not_reported,not_reported,200.0,CO2_capture,10.1021/acsami.8b03358,ok,
10.1039/d4cp02422b,downloaded\10.1039_d4cp02422b.pdf,SI downloaded\10.1039_d4cp02422b_SI.pdf,mof_json_store\10.1039_d4cp02422b\raw_output.json,mof_json_store\10.1039_d4cp02422b\synthesis_001.json,no,,(NH2)2-UiO-66,,Ni(NO3)2·6H2O,,0.75 mmol,0.75,mmol,nan,,,,,nan,,,,,"2,5-diaminobenzenedicarboxylic acid",,0.54 mmol,0.54,mmol,,,,,,,,,,,"hydrochloric acid, concentrated",HCl,1 mL,,,,,,,,"N,N-dimethylformamide",DMF,15 mL,15.0,,,,,80.0,80 °C,,overnight,25 mL reaction vial,,"DMF, EtOH",2× each,125 °C under vacuum overnight,125.0,,,,,,,,,62.0,,,,,10.1039/d4cp02422b,ok,
10.1039/d4cp02422b,downloaded\10.1039_d4cp02422b.pdf,SI downloaded\10.1039_d4cp02422b_SI.pdf,mof_json_store\10.1039_d4cp02422b\raw_output.json,mof_json_store\10.1039_d4cp02422b\synthesis_002.json,no,,CH3-UiO-66,,Cu(NO3)2·3H2O,,0.75 mmol,0.75,mmol,nan,,,,,nan,,,,,2-methyl-benzenedicarboxylic acid,,0.54 mmol,0.54,mmol,,,,,,,,,,,"hydrochloric acid, concentrated",HCl,1 mL,,,,,,,,"N,N-dimethylformamide",DMF,15 mL,15.0,,,,,80.0,80 °C,,overnight,25 mL reaction vial,,"DMF, EtOH",2× each,125 °C under vacuum overnight,125.0,,,,,,,,,873.0,,,,,10.1039/d4cp02422b,ok,
10.1039/d4cp02422b,downloaded\10.1039_d4cp02422b.pdf,SI downloaded\10.1039_d4cp02422b_SI.pdf,mof_json_store\10.1039_d4cp02422b\raw_output.json,mof_json_store\10.1039_d4cp02422b\synthesis_003.json,no,,(CH3)2-UiO-66,,Cu(NO3)2·3H2O,,0.75 mmol,0.75,mmol,nan,,,,,nan,,,,,"2,5-dimethyl-benzenedicarboxylic acid",,0.54 mmol,0.54,mmol,,,,,,,,,,,"hydrochloric acid, concentrated",HCl,1 mL,,,,,,,,"N,N-dimethylformamide",DMF,15 mL,15.0,,,,,80.0,80 °C,,overnight,25 mL reaction vial,,"DMF, EtOH",2× each,125 °C under vacuum overnight,125.0,,,,,,,,,661.0,,,,,10.1039/d4cp02422b,ok,
10.1039/c5ce02036k,downloaded\10.1039_c5ce02036k.pdf,SI downloaded\10.1039_c5ce02036k_SI.pdf,mof_json_store\10.1039_c5ce02036k\raw_output.json,mof_json_store\10.1039_c5ce02036k\synthesis_001.json,no,,,,Al(NO3)3·9H2O,,0.05 mmol (0.015 g) in 2 mL DMF,0.05,mmol,nan,,,,,nan,,,,,"biphenyl-4,4'-dicarboxylic acid",H2bpdc,0.05 mmol in 2 mL DMF,0.05,mmol,,,,,,,,,,,,,,,,,,,,,"N,N-dimethylformamide",DMF,4 mL total (2 mL + 2 mL),4.0,,,,,95.0,95 °C,12.0,12 h,closed vial,static,,,,,,,75.0,,,Cd3 trinuclear SBU,"a=14.070(6), b=14.070(6), c=19.864(8) Å, α=90°, β=90°, γ=120°, R-3",,,not_reported,not_reported,,luminescence,10.1039/c5ce02036k,ok,
10.1039/c5ce02036k,downloaded\10.1039_c5ce02036k.pdf,SI downloaded\10.1039_c5ce02036k_SI.pdf,mof_json_store\10.1039_c5ce02036k\raw_output.json,mof_json_store\10.1039_c5ce02036k\synthesis_002.json,no,,,,Al(NO3)3·9H2O,,0.1 mmol (0.0261 g) in 2 mL DMF,0.1,mmol,nan,,,,,nan,,,,,"biphenyl-4,4'-dicarboxylic acid",H2bpdc,0.1 mmol (0.0242 g) in 1 mL DMF,0.1,mmol,"1,4-bis(4-pyridyl)-2,3-diaza-1,3-butadiene",bpdb,0.057 mmol (0.0105 g) in 2 mL DMF,0.057,mmol,,,,,,,,,,,,,,,,"N,N-dimethylformamide",DMF,5 mL total (2 mL + 1 mL + 2 mL),5.0,,,,,95.0,95 °C,24.0,24 h,,static,,,383 K under vacuum (10^-7 torr),109.9,,light yellow single crystals,80.0,,,Zn3 trinuclear SBU,"a=47.928(4), b=13.828(1), c=26.187(4) Å, α=90°, β=114.491(2)°, γ=90°, C2/c",,,not_reported,not_reported,,luminescence,10.1039/c5ce02036k,ok,
10.1039/c5ce02036k,downloaded\10.1039_c5ce02036k.pdf,SI downloaded\10.1039_c5ce02036k_SI.pdf,mof_json_store\10.1039_c5ce02036k\raw_output.json,mof_json_store\10.1039_c5ce02036k\synthesis_003.json,no,,,,Al(NO3)3·9H2O,,0.1 mmol (0.0261 g) in 2 mL DMF,0.1,mmol,nan,,,,,nan,,,,,"biphenyl-4,4'-dicarboxylic acid",H2bpdc,0.1 mmol (0.0242 g) in 1 mL DMF,0.1,mmol,"1,4-bis(4-pyridyl)-2,3-diaza-1,3-butadiene",bpdb,0.057 mmol (0.0105 g) in 2 mL DMF,0.057,mmol,,,,,,,,,,,,,,,,"N,N-dimethylformamide",DMF,5 mL total (2 mL + 1 mL + 2 mL),5.0,,,,,95.0,95 °C,48.0,48 h,,static,,,383 K under vacuum (10^-7 torr),109.9,,light yellow single crystals,70.0,,pcu,Zn2 paddle-wheel SBU,"a=15.174(2), b=15.185(2), c=18.174(2) Å, α=81.094(3)°, β=84.734(3)°, γ=78.952(3)°, P-1",,,not_reported,not_reported,,luminescence,10.1039/c5ce02036k,ok,
10.1039/c7cc08200b,downloaded\10.1039_c7cc08200b.pdf,SI downloaded\10.1039_c7cc08200b_SI.pdf,mof_json_store\10.1039_c7cc08200b\raw_output.json,mof_json_store\10.1039_c7cc08200b\synthesis_001.json,yes,Direct syntheses from CAN failed: TBAPy MOFs showed linker decomposition; Ce-PCN-224 and Ce-MOF-545 not obtained (Ce(III) phases like CAU-19 formed).,Ce-PCN-224(Zn),,Al(NO3)3·9H2O,,30 mg (77 µmol Ce),0.077,mmol,nan,,,,,nan,,,,,Zn-tetrakis(p-benzoic acid)porphyrin (H4TCPP(Zn)),,13 mg (15 µmol),13.0,mg,,,,,,,,,,,benzoic acid,BA,300 mg (2459 µmol),300.0,mg,,,,,,"N,N-dimethylformamide",DMF,1.2 mL,1.2,water,H2O,300 µL,0.3,100.0,100 °C,0.25,15 minutes,7 mL Pyrex vial,stirred (300 rpm),,,,,,,,,she,Ce6O4(OH)4 6-connected SBU; 6 BA caps,"a=b=c=39.3479(5) Å, Im-3m",20.0,,not_reported,not_reported,350.0,,10.1039/c7cc08200b,ok,
10.1039/c7cc08200b,downloaded\10.1039_c7cc08200b.pdf,SI downloaded\10.1039_c7cc08200b_SI.pdf,mof_json_store\10.1039_c7cc08200b\raw_output.json,mof_json_store\10.1039_c7cc08200b\synthesis_002.json,yes,Direct syntheses from CAN failed: TBAPy MOFs showed linker decomposition; Ce-PCN-224 and Ce-MOF-545 not obtained (Ce(III) phases like CAU-19 formed).,Ce-PCN-224,,ZrOCl2·8H2O,,30 mg (77 µmol Ce),0.077,mmol,nan,,,,,nan,,,,,"tetrakis(p-benzoic acid)porphyrin (H4TCPP), metal-free",,equimolar amount of linker,,,,,,,,,,,,,benzoic acid,BA,300 mg (2459 µmol),300.0,mg,,,,,,"N,N-dimethylformamide",DMF,1.2 mL,1.2,water,H2O,300 µL,0.3,100.0,100 °C,0.25,15 minutes,7 mL Pyrex vial,stirred (300 rpm),,,,,,,,,she,Ce6O4(OH)4 6-connected SBU; 6 BA caps,"a=b=c=39.3479(5) Å, Im-3m",20.0,,not_reported,not_reported,350.0,,10.1039/c7cc08200b,ok,
10.1039/c7cc08200b,downloaded\10.1039_c7cc08200b.pdf,SI downloaded\10.1039_c7cc08200b_SI.pdf,mof_json_store\10.1039_c7cc08200b\raw_output.json,mof_json_store\10.1039_c7cc08200b\synthesis_003.json,yes,Direct syntheses from CAN failed: TBAPy MOFs showed linker decomposition; Ce-PCN-224 and Ce-MOF-545 not obtained (Ce(III) phases like CAU-19 formed).,Ce-PCN-224(Sn),,ZrCl4,,30 mg (77 µmol Ce),0.077,mmol,nan,,,,,nan,,,,,H4TCPP-SnCl2,,equimolar amount of linker,,,,,,,,,,,,,benzoic acid,BA,300 mg (2459 µmol),300.0,mg,,,,,,"N,N-dimethylformamide",DMF,1.2 mL,1.2,water,H2O,300 µL,0.3,100.0,100 °C,0.25,15 minutes,7 mL Pyrex vial,stirred (300 rpm),,,,,,,,,she,Ce6O4(OH)4 6-connected SBU; 6 BA caps,"a=b=c=39.3479(5) Å, Im-3m",20.0,,not_reported,not_reported,350.0,,10.1039/c7cc08200b,ok,
10.1039/c7cc08200b,downloaded\10.1039_c7cc08200b.pdf,SI downloaded\10.1039_c7cc08200b_SI.pdf,mof_json_store\10.1039_c7cc08200b\raw_output.json,mof_json_store\10.1039_c7cc08200b\synthesis_005.json,yes,Direct syntheses from CAN failed: TBAPy MOFs showed linker decomposition; Ce-PCN-224 and Ce-MOF-545 not obtained (Ce(III) phases like CAU-19 formed).,Ce-NU-1000,,Zr(SO4)2,,23.5 mg (60 µmol Ce),0.06,mmol,nan,,,,,nan,,,,,"1,3,6,8-tetrakis(p-benzoic acid)pyrene",TBAPy,10 mg (16 µmol),10.0,mg,,,,,,,,,,,benzoic acid,BA,675 mg (5533 µmol),675.0,mg,,,,,,"N,N-dimethylformamide",DMF,1.2 mL,1.2,water,H2O,250 µL,0.25,100.0,100 °C,0.25,15 minutes,7 mL Pyrex vial,stirred (300 rpm),,,,,,,,,csq,Ce6O4(OH)4 8-connected SBU; 4 BA caps,"a=b=40.2727(192) Å, c=16.9003(63) Å, P6/mmm",32.0,,not_reported,not_reported,350.0,,10.1039/c7cc08200b,ok,
10.1039/c7cc08200b,downloaded\10.1039_c7cc08200b.pdf,SI downloaded\10.1039_c7cc08200b_SI.pdf,mof_json_store\10.1039_c7cc08200b\raw_output.json,mof_json_store\10.1039_c7cc08200b\synthesis_006.json,yes,Direct syntheses from CAN failed: TBAPy MOFs showed linker decomposition; Ce-PCN-224 and Ce-MOF-545 not obtained (Ce(III) phases like CAU-19 formed).,Ce-CAU-24-TBAPy,,Zr(OC3H7)4,,23.5 mg (60 µmol Ce),0.06,mmol,nan,,,,,nan,,,,,"1,3,6,8-tetrakis(p-benzoic acid)pyrene",TBAPy,10 mg (16 µmol),10.0,mg,,,,,,,,,,,benzoic acid,BA,675 mg (5533 µmol),675.0,mg,,,,,,"N,N-diethylformamide",DEF,1.2 mL,1.2,water,H2O,250 µL,0.25,100.0,100 °C,0.25,15 minutes,7 mL Pyrex vial,stirred (300 rpm),,,,,,,,,scu,Ce6O4(OH)4 8-connected SBU; 4 BA caps,"a=24.0614(66) Å, b=33.0148(34) Å, c=16.5931(25) Å, Cmmm",,,not_reported,not_reported,350.0,,10.1039/c7cc08200b,ok,
10.1039/c7cc08200b,downloaded\10.1039_c7cc08200b.pdf,SI downloaded\10.1039_c7cc08200b_SI.pdf,mof_json_store\10.1039_c7cc08200b\raw_output.json,mof_json_store\10.1039_c7cc08200b\synthesis_007.json,yes,Direct syntheses from CAN failed: TBAPy MOFs showed linker decomposition; Ce-PCN-224 and Ce-MOF-545 not obtained (Ce(III) phases like CAU-19 formed).,Ce-UiO-66,,ZrOCl2·8H2O,,82 mg (210 µmol Ce),0.21,mmol,nan,,,,,nan,,,,,terephthalic acid,BDC,420 µmol,420.0,µmol,,,,,,,,,,,,,,,,,,,,,"N,N-dimethylformamide",DMF,1.2 mL,1.2,water,H2O,400 µL,0.4,100.0,100 °C,0.25,15 minutes,,stirred (300 rpm),,,evacuated under vacuum at room temperature for 12 h (for N2 sorption),,12.0,,,,fcu,Ce6O4(OH)4 12-connected SBU,,,884.0,not_reported,not_reported,,,10.1039/c7cc08200b,ok,
10.1039/c7cc08200b,downloaded\10.1039_c7cc08200b.pdf,SI downloaded\10.1039_c7cc08200b_SI.pdf,mof_json_store\10.1039_c7cc08200b\raw_output.json,mof_json_store\10.1039_c7cc08200b\synthesis_008.json,yes,Direct syntheses from CAN failed: TBAPy MOFs showed linker decomposition; Ce-PCN-224 and Ce-MOF-545 not obtained (Ce(III) phases like CAU-19 formed).,Ce-UiO-66-Fum,,ZrOCl2·8H2O,,82 mg (210 µmol Ce),0.21,mmol,nan,,,,,nan,,,,,fumaric acid,Fum,420 µmol,420.0,µmol,,,,,,,,,,,,,,,,,,,,,"N,N-dimethylformamide",DMF,1.2 mL,1.2,water,H2O,400 µL,0.4,100.0,100 °C,0.25,15 minutes,,stirred (300 rpm),,,,,,,,,fcu,Ce6O4(OH)4 12-connected SBU,,,,not_reported,not_reported,,,10.1039/c7cc08200b,ok,
10.1039/c7cc08200b,downloaded\10.1039_c7cc08200b.pdf,SI downloaded\10.1039_c7cc08200b_SI.pdf,mof_json_store\10.1039_c7cc08200b\raw_output.json,mof_json_store\10.1039_c7cc08200b\synthesis_009.json,yes,Direct syntheses from CAN failed: TBAPy MOFs showed linker decomposition; Ce-PCN-224 and Ce-MOF-545 not obtained (Ce(III) phases like CAU-19 formed).,Ce-UiO-66-NDC,,ZrOCl2·8H2O,,82 mg (210 µmol Ce),0.21,mmol,nan,,,,,nan,,,,,"2,6-naphthalenedicarboxylic acid",NDC,420 µmol,420.0,µmol,,,,,,,,,,,,,,,,,,,,,"N,N-dimethylformamide",DMF,1.2 mL,1.2,water,H2O,400 µL,0.4,100.0,100 °C,0.25,15 minutes,,stirred (300 rpm),,,,,,,,,fcu,Ce6O4(OH)4 12-connected SBU,,,,not_reported,not_reported,,,10.1039/c7cc08200b,ok,
10.1039/c7cc08200b,downloaded\10.1039_c7cc08200b.pdf,SI downloaded\10.1039_c7cc08200b_SI.pdf,mof_json_store\10.1039_c7cc08200b\raw_output.json,mof_json_store\10.1039_c7cc08200b\synthesis_010.json,yes,Direct syntheses from CAN failed: TBAPy MOFs showed linker decomposition; Ce-PCN-224 and Ce-MOF-545 not obtained (Ce(III) phases like CAU-19 formed).,Ce-UiO-67,,ZrOCl2·8H2O,,82 mg (210 µmol Ce),0.21,mmol,nan,,,,,nan,,,,,"biphenyl-4,4'-dicarboxylic acid",BPDC,420 µmol,420.0,µmol,,,,,,,,,,,,,,,,,,,,,"N,N-dimethylformamide",DMF,1.2 mL,1.2,water,H2O,400 µL,0.4,100.0,100 °C,0.25,15 minutes,,stirred (300 rpm),,,,,,,,,fcu,Ce6O4(OH)4 12-connected SBU,,,,not_reported,not_reported,,,10.1039/c7cc08200b,ok,
10.1039/c7cc08200b,downloaded\10.1039_c7cc08200b.pdf,SI downloaded\10.1039_c7cc08200b_SI.pdf,mof_json_store\10.1039_c7cc08200b\raw_output.json,mof_json_store\10.1039_c7cc08200b\synthesis_011.json,yes,Direct syntheses from CAN failed: TBAPy MOFs showed linker decomposition; Ce-PCN-224 and Ce-MOF-545 not obtained (Ce(III) phases like CAU-19 formed).,Ce-UiO-66-Muc,,FeCl3·6H2O,,32 mg (82 µmol Ce),0.082,mmol,nan,,,,,nan,,,,,muconic acid,Muc,35 mg (246 µmol),35.0,mg,,,,,,,,,,,acetic acid,AcOH,425 µL (7437 µmol),,,,,,,,"N,N-dimethylformamide",DMF,1 mL,1.0,water,H2O,150 µL,0.15,100.0,100 °C,0.25,15 minutes,,stirred (300 rpm),,,evacuated under vacuum at room temperature for 12 h (for N2 sorption),,12.0,,,,fcu,Ce6O4(OH)4 12-connected SBU,,,966.0,not_reported,not_reported,,,10.1039/c7cc08200b,ok,
10.1039/c7cc08200b,downloaded\10.1039_c7cc08200b.pdf,SI downloaded\10.1039_c7cc08200b_SI.pdf,mof_json_store\10.1039_c7cc08200b\raw_output.json,mof_json_store\10.1039_c7cc08200b\synthesis_012.json,yes,Direct syntheses from CAN failed: TBAPy MOFs showed linker decomposition; Ce-PCN-224 and Ce-MOF-545 not obtained (Ce(III) phases like CAU-19 formed).,Ce-UiO-66-CDC,,Fe(ClO4)3·6H2O,,39 mg (100 µmol Ce),0.1,mmol,nan,,,,,nan,,,,,"trans-1,4-cyclohexanedicarboxylic acid",CDC,25 mg (145 µmol),25.0,mg,,,,,,,,,,,acetic acid,AcOH,15 µL (263 µmol),,,,,,,,"N,N-dimethylformamide",DMF,1 mL,1.0,water,H2O,250 µL,0.25,100.0,100 °C,0.25,15 minutes,,stirred (300 rpm),,,,,,,,,fcu,Ce6O4(OH)4 12-connected SBU,,,,not_reported,not_reported,,,10.1039/c7cc08200b,ok,
10.1039/c7cc08200b,downloaded\10.1039_c7cc08200b.pdf,SI downloaded\10.1039_c7cc08200b_SI.pdf,mof_json_store\10.1039_c7cc08200b\raw_output.json,mof_json_store\10.1039_c7cc08200b\synthesis_013.json,yes,Direct syntheses from CAN failed: TBAPy MOFs showed linker decomposition; Ce-PCN-224 and Ce-MOF-545 not obtained (Ce(III) phases like CAU-19 formed).,Ce-UiO-66-NDC (from clusters),,Fe(CH3COO)3,,82 mg (210 µmol Ce),0.21,mmol,nan,,,,,nan,,,,,"2,6-naphthalenedicarboxylic acid",NDC,420 µmol,420.0,µmol,,,,,,,,,,,,,,,,,,,,,"N,N-dimethylformamide",DMF,1.2 mL,1.2,water,H2O,400 µL,0.4,100.0,100 °C,0.25,15 minutes,,stirred (300 rpm),,,,,,,,,fcu,Ce6O4(OH)4 12-connected SBU,,,,not_reported,not_reported,,,10.1039/c7cc08200b,ok,
10.1039/c7cc08200b,downloaded\10.1039_c7cc08200b.pdf,SI downloaded\10.1039_c7cc08200b_SI.pdf,mof_json_store\10.1039_c7cc08200b\raw_output.json,mof_json_store\10.1039_c7cc08200b\synthesis_014.json,yes,Direct syntheses from CAN failed: TBAPy MOFs showed linker decomposition; Ce-PCN-224 and Ce-MOF-545 not obtained (Ce(III) phases like CAU-19 formed).,Ce-UiO-66-Fum (from clusters),,Fe(ClO4)3·6H2O,,82 mg (210 µmol Ce),0.21,mmol,nan,,,,,nan,,,,,fumaric acid,Fum,420 µmol,420.0,µmol,,,,,,,,,,,,,,,,,,,,,"N,N-dimethylformamide",DMF,1.2 mL,1.2,water,H2O,400 µL,0.4,100.0,100 °C,0.25,15 minutes,,stirred (300 rpm),,,,,,,,,fcu,Ce6O4(OH)4 12-connected SBU,,,,not_reported,not_reported,,,10.1039/c7cc08200b,ok,
10.1021/ja803783c,downloaded\10.1021_ja803783c.pdf,SI downloaded\10.1021_ja803783c_SI.pdf,mof_json_store\10.1021_ja803783c\raw_output.json,mof_json_store\10.1021_ja803783c\synthesis_001.json,no,,MOF-222,,Fe(ClO4)3·6H2O,,0.020 g (0.082 mmol),0.082,mmol,nan,,,,,nan,,,,,"4,4′-((1S,2S)-1,2-Dimethoxyethane-1,2-diyl)dibenzoic acid","S,S-DMEDBA",0.027 g (0.082 mmol),0.082,mmol,,,,,,,,,,,,,,,,,,,,,"N,N-diethylformamide",DEF,2.5 mL,2.5,ethanol,EtOH,3.0 mL,3.0,85.0,85 °C,72.0,3 days,capped vial (20 mL),static,"DMF, MeOH","4× (2 mL) DMF/MeOH, then air-dried",,,,blue block-shaped crystals,35.0,,,Cu2(−CO2)4 paddlewheel,,,,,,,,10.1021/ja803783c,ok,
10.1021/ja803783c,downloaded\10.1021_ja803783c.pdf,SI downloaded\10.1021_ja803783c_SI.pdf,mof_json_store\10.1021_ja803783c\raw_output.json,mof_json_store\10.1021_ja803783c\synthesis_002.json,no,,MOF-114,,FeCl3·6H2O,,26 mg (0.10 mmol),0.1,mmol,nan,,,,,nan,,,,,"4,4′-dicarboxydiphenyl sulfone",DCPS,15 mg (0.049 mmol),0.049,mmol,,,,,,,,,,,,,,,,,,,,,"N,N-dimethylformamide",DMF,2 mL,2.0,,,,,100.0,100 °C,20.0,20 h,capped vial (4 mL),static,"DMF, cyclohexane","3× DMF (2 mL), 2× cyclohexane (1 mL)",,,,colorless prismatic crystals,66.0,,,Zn2(−CO2)4 paddlewheel,"C2/c; a=22.241, b=12.7034, c=17.6543 Å; β=126.361°",,,,,,,10.1021/ja803783c,ok,
10.1021/ja803783c,downloaded\10.1021_ja803783c.pdf,SI downloaded\10.1021_ja803783c_SI.pdf,mof_json_store\10.1021_ja803783c\raw_output.json,mof_json_store\10.1021_ja803783c\synthesis_003.json,no,,MOF-115,,ZrOCl2·8H2O,,20 mg (0.086 mmol),0.086,mmol,nan,,,,,nan,,,,,"biphenyl-4,4'-dicarboxylic acid",3-MeBPDC,20 mg (0.074 mmol),0.074,mmol,,,,,,,,,,,,,,,,,,,,,"N,N-dimethylformamide",DMF,1.5 mL,1.5,ethanol,EtOH,0.5 mL,0.5,65.0,65 °C,20.0,20 h,capped vial (4 mL),static,"DMF, cyclohexane","3× DMF (2 mL), 2× cyclohexane (1 mL)",,,,blue block-shaped crystals,71.0,,sql,Cu2(−CO2)4 paddlewheel,"C2/m; a=13.220, b=15.123, c=11.734 Å; β=105.673°",,,,,,,10.1021/ja803783c,ok,
10.1021/ja803783c,downloaded\10.1021_ja803783c.pdf,SI downloaded\10.1021_ja803783c_SI.pdf,mof_json_store\10.1021_ja803783c\raw_output.json,mof_json_store\10.1021_ja803783c\synthesis_004.json,no,,MOF-116,,Zn(NO3)2·6H2O,,0.020 g (0.086 mmol),0.086,mmol,nan,,,,,nan,,,,,"1,1′-binaphthyl-4,4′-dicarboxylic acid",BNDC,0.030 g (0.088 mmol),0.088,mmol,,,,,,,,,,,pyridine,Py,0.35 mL,0.35,mL,,,,,,"N,N-dimethylformamide",DMF,6.0 mL,6.0,methanol,MeOH,2.0 mL,2.0,80.0,80 °C (heated at 1 °C/min then cooled at 1 °C/min),20.0,20 h,capped vial (20 mL),static,"DMF, cyclohexane","3× DMF (2 mL), 2× cyclohexane (1 mL)",,,,green block-shaped crystals,63.0,,sql,Cu2(−CO2)4 paddlewheel,"C2/m; a=13.7184, b=20.3881, c=9.3906 Å; β=93.442°",,,,,,,10.1021/ja803783c,ok,
10.1021/ja803783c,downloaded\10.1021_ja803783c.pdf,SI downloaded\10.1021_ja803783c_SI.pdf,mof_json_store\10.1021_ja803783c\raw_output.json,mof_json_store\10.1021_ja803783c\synthesis_005.json,no,,MOF-117,,Mg(NO3)2·6H2O,,0.019 g (0.082 mmol),0.082,mmol,nan,,,,,nan,,,,,"benzophenone-4,4′-dicarboxylic acid",KDB,0.0227 g (0.084 mmol),0.084,mmol,,,,,,,,,,,,,,,,,,,,,"N,N-diethylformamide",DEF,2 mL,2.0,,,,,85.0,85 °C,20.0,20 h,"glass tube (10 mm × 140 mm), sealed under vacuum",static,"DEF, cyclohexane","3× DEF (2 mL), 2× cyclohexane (1 mL)",,,,green block-shaped crystals,40.0,,sql,Cu2(−CO2)4 paddlewheel,"P21/c; a=10.0679, b=18.449, c=14.567 Å; β=104.786°",,,,,,,10.1021/ja803783c,ok,
10.1021/ja803783c,downloaded\10.1021_ja803783c.pdf,SI downloaded\10.1021_ja803783c_SI.pdf,mof_json_store\10.1021_ja803783c\raw_output.json,mof_json_store\10.1021_ja803783c\synthesis_006.json,no,,MOF-118,,Mg(NO3)2·6H2O,,0.026 g (0.11 mmol),0.11,mmol,nan,,,,,nan,,,,,"biphenyl-4,4'-dicarboxylic acid",BPDC,0.027 g (0.11 mmol),0.11,mmol,,,,,,,,,,,pyridine,Py,0.05 mL,0.05,mL,,,,,,"N,N-dimethylacetamide",DMA,1.5 mL,1.5,methanol,MeOH,0.5 mL,0.5,85.0,"85 °C (heated at 1 °C/min for 48 h, then cooled at 1 °C/min)",48.0,48 h,"glass tube (10 mm × 140 mm), sealed under vacuum",static,"DMF, cyclohexane","3× DMF (2 mL), 2× cyclohexane (1 mL)",,,,blue block-shaped crystals,55.0,,sql,Cu2(−CO2)4 paddlewheel,"C2; a=24.4260, b=17.8487, c=15.1401 Å; β≈90°",,,,,,,10.1021/ja803783c,ok,
10.1021/ja803783c,downloaded\10.1021_ja803783c.pdf,SI downloaded\10.1021_ja803783c_SI.pdf,mof_json_store\10.1021_ja803783c\raw_output.json,mof_json_store\10.1021_ja803783c\synthesis_007.json,no,,MOF-119,,Mg(NO3)2·6H2O,,0.005 g (0.021 mmol),0.021,mmol,nan,,,,,nan,,,,,"4,4′-azodibenzoic acid",ADB,0.006 g (0.022 mmol),0.022,mmol,,,,,,,,,,,pyridine,Py,0.05 mL,0.05,mL,,,,,,"N,N-dimethylacetamide",DMA,1.5 mL,1.5,ethanol,EtOH,0.5 mL,0.5,85.0,"85 °C (heated at 1 °C/min for 40 h, then cooled at 1 °C/min)",40.0,40 h,"glass tube (10 mm × 140 mm), sealed under vacuum",static,"DMF, cyclohexane","3× DMF (2 mL), 2× cyclohexane (1 mL)",,,,dark green rodlike crystals,42.0,,sql,Cu2(−CO2)4 paddlewheel,"Ibam; a=10.0482, b=18.2409, c=26.895 Å",,,,,,,10.1021/ja803783c,ok,
10.1021/ja803783c,downloaded\10.1021_ja803783c.pdf,SI downloaded\10.1021_ja803783c_SI.pdf,mof_json_store\10.1021_ja803783c\raw_output.json,mof_json_store\10.1021_ja803783c\synthesis_008.json,no,,MOF-601,,Mg(NO3)2·6H2O,,0.013 g (0.056 mmol),0.056,mmol,nan,,,,,nan,,,,,"biphenyl-4,4'-dicarboxylic acid",CNBPDC,0.017 g (0.058 mmol),0.058,mmol,,,,,,,,,,,,,,,,,,,,,"N,N-dimethylformamide",DMF,1.5 mL,1.5,N-methyl-2-pyrrolidone,NMP,0.5 mL,0.5,85.0,85 °C,20.0,20 h,"glass tube (10 mm × 140 mm), sealed under vacuum",static,"DMF, cyclohexane","3× DMF (2 mL), 2× cyclohexane (1 mL)","THF exchange 1 week with replenishment, then vacuum at RT",25.0,168.0,blue block-shaped crystals,63.0,,nbo,Cu2(−CO2)4 paddlewheel,"R−3m; a=b=44.0047 Å, c=12.2617 Å",,,,,,,10.1021/ja803783c,ok,
10.1021/ja803783c,downloaded\10.1021_ja803783c.pdf,SI downloaded\10.1021_ja803783c_SI.pdf,mof_json_store\10.1021_ja803783c\raw_output.json,mof_json_store\10.1021_ja803783c\synthesis_009.json,no,,MOF-602,,Mg(NO3)2·6H2O,,0.0084 g (0.036 mmol),0.036,mmol,nan,,,,,nan,,,,,"biphenyl-4,4'-dicarboxylic acid",2-MeBPDC,0.010 g (0.037 mmol),0.037,mmol,,,,,,,,,,,pyridine,Py,0.01 mL,0.01,mL,,,,,,"N,N-dimethylacetamide",DMA,1.3 mL,1.3,"N,N-dimethylformamide",DMF,0.7 mL,0.7,85.0,85 °C,30.0,30 h,"glass tube (10 mm × 140 mm), sealed under vacuum",static,"DMF, cyclohexane","3× DMF (2 mL), 2× cyclohexane (1 mL)","DMA rinse then THF exchange 1 week with replenishment, then vacuum at RT",25.0,168.0,blue block-shaped crystals,57.0,,nbo,Cu2(−CO2)4 paddlewheel,"R−3m; a=b=46.3352 Å, c=10.4693 Å",,,,,,,10.1021/ja803783c,ok,
10.1021/ja803783c,downloaded\10.1021_ja803783c.pdf,SI downloaded\10.1021_ja803783c_SI.pdf,mof_json_store\10.1021_ja803783c\raw_output.json,mof_json_store\10.1021_ja803783c\synthesis_010.json,no,,MOF-603,,Mg(NO3)2·6H2O,,0.010 g (0.043 mmol),0.043,mmol,nan,,,,,nan,,,,,"biphenyl-4,4'-dicarboxylic acid",IBPDC,0.022 g (0.042 mmol),0.042,mmol,,,,,,,,,,,pyridine,Py,0.07 mL,0.07,mL,,,,,,"N,N-dimethylformamide",DMF,1.5 mL,1.5,ethanol,EtOH,0.5 mL,0.5,85.0,85 °C,20.0,20 h,"glass tube (10 mm × 140 mm), sealed under vacuum",static,"DMF, cyclohexane","3× DMF (2 mL), 2× cyclohexane (1 mL)","THF exchange 1 week with replenishment, then vacuum at RT",25.0,168.0,blue block-shaped crystals,76.0,,nbo,Cu2(−CO2)4 paddlewheel,"C2/m; a=30.1786, b=39.4019, c=26.5077 Å; β=120.931°",,,,,,,10.1021/ja803783c,ok,
10.1021/ja803783c,downloaded\10.1021_ja803783c.pdf,SI downloaded\10.1021_ja803783c_SI.pdf,mof_json_store\10.1021_ja803783c\raw_output.json,mof_json_store\10.1021_ja803783c\synthesis_011.json,no,,MOF-604,,Mg(NO3)2·6H2O,,20 mg (0.086 mmol),0.086,mmol,nan,,,,,nan,,,,,"biphenyl-4,4'-dicarboxylic acid",3-MeBPDC,20 mg (0.074 mmol),0.074,mmol,,,,,,,,,,,,,,,,,,,,,"N,N-dimethylformamide",DMF,1.5 mL,1.5,ethanol,EtOH,0.5 mL,0.5,65.0,65 °C,20.0,20 h,capped vial (4 mL),static,,,,,,,,,cds,Cu2(−CO2)4 paddlewheel,"C2/c; a=24.1636, b=17.6710, c=10.1065 Å; β=113.969°",,,,,,,10.1021/ja803783c,ok,
10.1002/chem.202100528,downloaded\10.1002_chem.202100528.pdf,SI downloaded\10.1002_chem.202100528_SI.pdf,mof_json_store\10.1002_chem.202100528\raw_output.json,mof_json_store\10.1002_chem.202100528\synthesis_001.json,no,,CPO-27-Ni,,Cd(NO3)2·4H2O,,75 mmol,75,mmol,nan,,,,,nan,,,,,"2,5-dihydroxyterephthalic acid","2,5-dhtp",37.5 mmol,37.5,mmol,,,,,,,,,,,,,,,,,,,,,water,H2O,175 mL,175.0,tetrahydrofuran,THF,175 mL,175.0,110.0,110 °C,72.0,3 days,Teflon-lined autoclave,static,"H2O, EtOH",,150 °C under vacuum for 16 h,150.0,16.0,yellow-brown polycrystalline powder,91.0,,,,,,,not_reported,not_reported,260.0,,10.1002/chem.202100528,ok,
10.1002/chem.202100528,downloaded\10.1002_chem.202100528.pdf,SI downloaded\10.1002_chem.202100528_SI.pdf,mof_json_store\10.1002_chem.202100528\raw_output.json,mof_json_store\10.1002_chem.202100528\synthesis_002.json,no,,CPO-27-Ni,,Zn(NO3)2·6H2O,,75 mmol,75,mmol,nan,,,,,nan,,,,,"2,5-dihydroxyterephthalic acid","2,5-dhtp",75 mmol,75.0,mmol,,,,,,,,,,,,,,,,,,,,,water,H2O,175 mL,175.0,tetrahydrofuran,THF,175 mL,175.0,110.0,110 °C,120.0,5 days,Teflon-lined autoclave,static,"H2O, EtOH",,150 °C under vacuum for 16 h,150.0,16.0,small single-crystal rods,33.0,3–5 μm long,,,,,907.29,not_reported,not_reported,260.0,,10.1002/chem.202100528,ok,
10.1002/chem.202100528,downloaded\10.1002_chem.202100528.pdf,SI downloaded\10.1002_chem.202100528_SI.pdf,mof_json_store\10.1002_chem.202100528\raw_output.json,mof_json_store\10.1002_chem.202100528\synthesis_003.json,no,,CPO-27-Ni,,Co(NO3)2·6H2O,,1 mmol,1,mmol,nan,,,,,nan,,,,,"2,5-dihydroxyterephthalic acid","2,5-dhtp",1 mmol,1.0,mmol,,,,,,,,,,,,,,,,,,,,,water,H2O,,,tetrahydrofuran,THF,10 mL,10.0,130.0,130 °C,96.0,4 days,Teflon-lined autoclave,static,"H2O, EtOH",,150 °C under vacuum for 16 h,150.0,16.0,medium-sized single-crystal rods,33.0,20–30 μm,,,,,,not_reported,not_reported,260.0,,10.1002/chem.202100528,ok,
10.1002/chem.202100528,downloaded\10.1002_chem.202100528.pdf,SI downloaded\10.1002_chem.202100528_SI.pdf,mof_json_store\10.1002_chem.202100528\raw_output.json,mof_json_store\10.1002_chem.202100528\synthesis_004.json,no,,"Ni-4,6-dhip",,Mn(NO3)2·4H2O,,1 mmol,1,mmol,nan,,,,,nan,,,,,"4,6-dihydroxyisophthalic acid","4,6-dhip",1 mmol,1.0,mmol,,,,,,,,,,,,,,,,,,,,,water,H2O,10 mL,10.0,tetrahydrofuran,THF,10 mL,10.0,130.0,130 °C,96.0,4 days,Teflon-lined autoclave,static,"H2O, EtOH",,150 °C under vacuum for 16 h,150.0,16.0,pale green single-crystal needles,70.0,≈10 μm,,,,,903.92,not_reported,not_reported,260.0,,10.1002/chem.202100528,ok,
10.1002/chem.202100528,downloaded\10.1002_chem.202100528.pdf,SI downloaded\10.1002_chem.202100528_SI.pdf,mof_json_store\10.1002_chem.202100528\raw_output.json,mof_json_store\10.1002_chem.202100528\synthesis_005.json,no,,"Co-4,6-dhip",,Zn(NO3)2·6H2O,,1 mmol,1,mmol,nan,,,,,nan,,,,,"4,6-dihydroxyisophthalic acid","4,6-dhip",1 mmol,1.0,mmol,,,,,,,,,,,benzoic acid,,4 mmol,4.0,mmol,,,,,,water,H2O,5 mL,5.0,ethanol,EtOH,5 mL,5.0,150.0,150 °C,72.0,3 days,Teflon-lined autoclave,static,"H2O, EtOH",,150 °C under vacuum for 16 h,150.0,16.0,pink single crystals,70.0,30–50 μm,,,"a=26.1850(14), b=26.1850(14), c=6.7470(5), R3m",,,not_reported,not_reported,260.0,,10.1002/chem.202100528,ok,
10.1002/chem.202100528,downloaded\10.1002_chem.202100528.pdf,SI downloaded\10.1002_chem.202100528_SI.pdf,mof_json_store\10.1002_chem.202100528\raw_output.json,mof_json_store\10.1002_chem.202100528\synthesis_006.json,no,,CPO-27-Ni,,Zn(NO3)2·6H2O,,251 mg (1 mmol),1,mmol,nan,,,,,nan,,,,,"2,5-dihydroxyterephthalic acid","2,5-dhtp",0.5 mmol,0.5,mmol,"4,6-dihydroxyisophthalic acid","4,6-dhip",0.5 mmol,0.5,mmol,,,,,,,,,,,,,,,,water,H2O,30 mL,30.0,,,,,130.0,130 °C,72.0,3 days,Teflon-lined autoclave,static,"H2O, EtOH",,150 °C under vacuum for 16 h,150.0,16.0,yellow-brown rectangular single-crystal rods,73.0,50–100 μm (rods 60–70 μm typical),,,"a=25.7450(4), b=25.7450(4), c=6.8043(10), R-3",,1177.9,not_reported,not_reported,260.0,,10.1002/chem.202100528,ok,
10.1021/acsomega.9b00236,downloaded\10.1021_acsomega.9b00236.pdf,SI downloaded\10.1021_acsomega.9b00236_SI.pdf,mof_json_store\10.1021_acsomega.9b00236\raw_output.json,mof_json_store\10.1021_acsomega.9b00236\synthesis_001.json,yes,At high pH (~13) only ZnO formed; low pH left unreacted 3-cyanopyridine; mixed phases at some ratios/pH.,Zn(3-ptz)2,,ZrOCl2·8H2O,,2 mmol,2,mmol,nan,,,,,nan,,,,,5-(3-pyridyl)tetrazolate,3-ptz,formed in situ from 3-cyanopyridine (4 mmol) and sodium azide (6 mmol),,,3-cyanopyridine,,4 mmol,4.0,mmol,sodium azide,NaN3,6 mmol,6.0,mmol,,,,,,,,,,,water,H2O,6 mL,6.0,,,,,105.0,105 °C,24.0,24 h,screw-cap bottle,static,EtOH,,vacuum desiccation for 24 h,,24.0,transparent octahedra,,100–300 μm,,,,,,not_reported,not_reported,,,10.1021/acsomega.9b00236,ok,
10.1021/acsomega.9b00236,downloaded\10.1021_acsomega.9b00236.pdf,SI downloaded\10.1021_acsomega.9b00236_SI.pdf,mof_json_store\10.1021_acsomega.9b00236\raw_output.json,mof_json_store\10.1021_acsomega.9b00236\synthesis_002.json,yes,At high pH (~13) only ZnO formed; low pH left unreacted 3-cyanopyridine; mixed phases at some ratios/pH.,Zn(3-ptz)2,,ZrOCl2·8H2O,,1 mmol,1,mmol,nan,,,,,nan,,,,,5-(3-pyridyl)tetrazolate,3-ptz,formed in situ from 3-cyanopyridine (4 mmol) and sodium azide (6 mmol),,,3-cyanopyridine,,4 mmol,4.0,mmol,sodium azide,NaN3,6 mmol,6.0,mmol,,,,,,,,,,,water,H2O,6 mL,6.0,,,,,105.0,105 °C,24.0,24 h,screw-cap bottle,static,EtOH,,vacuum desiccation for 24 h,,24.0,octahedra (with byproduct present),,100–300 μm,,,,,,not_reported,not_reported,,,10.1021/acsomega.9b00236,ok,
10.1021/acsomega.9b00236,downloaded\10.1021_acsomega.9b00236.pdf,SI downloaded\10.1021_acsomega.9b00236_SI.pdf,mof_json_store\10.1021_acsomega.9b00236\raw_output.json,mof_json_store\10.1021_acsomega.9b00236\synthesis_003.json,yes,At high pH (~13) only ZnO formed; low pH left unreacted 3-cyanopyridine; mixed phases at some ratios/pH.,Zn(3-ptz)2,,ZrOCl2·8H2O,,4 mmol,4,mmol,nan,,,,,nan,,,,,5-(3-pyridyl)tetrazolate,3-ptz,formed in situ from 3-cyanopyridine (4 mmol) and sodium azide (6 mmol),,,3-cyanopyridine,,4 mmol,4.0,mmol,sodium azide,NaN3,6 mmol,6.0,mmol,,,,,,,,,,,water,H2O,6 mL,6.0,,,,,105.0,105 °C,24.0,24 h,screw-cap bottle,static,EtOH,,vacuum desiccation for 24 h,,24.0,octahedra (mixed with Zn(3-ptz)N3),,100–300 μm,,,,,,not_reported,not_reported,,,10.1021/acsomega.9b00236,ok,
10.1021/acsomega.9b00236,downloaded\10.1021_acsomega.9b00236.pdf,SI downloaded\10.1021_acsomega.9b00236_SI.pdf,mof_json_store\10.1021_acsomega.9b00236\raw_output.json,mof_json_store\10.1021_acsomega.9b00236\synthesis_004.json,yes,At high pH (~13) only ZnO formed; low pH left unreacted 3-cyanopyridine; mixed phases at some ratios/pH.,Zn(3-ptz)2,,ZrOCl2·8H2O,,2 mmol,2,mmol,nan,,,,,nan,,,,,5-(3-pyridyl)tetrazolate,3-ptz,formed in situ from 3-cyanopyridine (4 mmol) and sodium azide (6 mmol),,,3-cyanopyridine,,4 mmol,4.0,mmol,sodium azide,NaN3,6 mmol,6.0,mmol,nitric acid,HNO3,"70% solution, adjusted to pH 4.67",,,,,,,,water,H2O,6 mL,6.0,,,,,105.0,105 °C,24.0,24 h,screw-cap bottle,static,EtOH,,vacuum desiccation for 24 h,,24.0,transparent octahedra,,100–300 μm,,,,,,not_reported,not_reported,,,10.1021/acsomega.9b00236,ok,
10.1021/acsomega.9b00236,downloaded\10.1021_acsomega.9b00236.pdf,SI downloaded\10.1021_acsomega.9b00236_SI.pdf,mof_json_store\10.1021_acsomega.9b00236\raw_output.json,mof_json_store\10.1021_acsomega.9b00236\synthesis_005.json,yes,At high pH (~13) only ZnO formed; low pH left unreacted 3-cyanopyridine; mixed phases at some ratios/pH.,Zn(OH)(3-ptz),,In(NO3)3,,2 mmol,2,mmol,nan,,,,,nan,,,,,5-(3-pyridyl)tetrazolate,3-ptz,formed in situ from 3-cyanopyridine (4 mmol) and sodium azide (6 mmol),,,3-cyanopyridine,,4 mmol,4.0,mmol,sodium azide,NaN3,6 mmol,6.0,mmol,potassium hydroxide,KOH,"18.8 M, adjusted to pH 7.66",,,,,,,,water,H2O,6 mL,6.0,,,,,105.0,105 °C,24.0,24 h,screw-cap bottle,static,EtOH,,vacuum desiccation for 24 h,,24.0,rodlike crystals,,,,,,,,not_reported,not_reported,,,10.1021/acsomega.9b00236,ok,
10.1021/acsomega.9b00236,downloaded\10.1021_acsomega.9b00236.pdf,SI downloaded\10.1021_acsomega.9b00236_SI.pdf,mof_json_store\10.1021_acsomega.9b00236\raw_output.json,mof_json_store\10.1021_acsomega.9b00236\synthesis_006.json,yes,At high pH (~13) only ZnO formed; low pH left unreacted 3-cyanopyridine; mixed phases at some ratios/pH.,Zn(OH)(3-ptz),,In(NO3)3,,2 mmol,2,mmol,nan,,,,,nan,,,,,5-(3-pyridyl)tetrazolate,3-ptz,formed in situ from 3-cyanopyridine (4 mmol) and sodium azide (6 mmol),,,3-cyanopyridine,,4 mmol,4.0,mmol,sodium azide,NaN3,6 mmol,6.0,mmol,potassium hydroxide,KOH,"18.8 M, adjusted to pH 10.01",,,,,,,,water,H2O,6 mL,6.0,,,,,105.0,105 °C,24.0,24 h,screw-cap bottle,static,EtOH,,vacuum desiccation for 24 h,,24.0,long rodlike crystals,,length 0.3–1.8 mm; width 2–30 μm,,,,,,not_reported,not_reported,,,10.1021/acsomega.9b00236,ok,
10.1021/acsomega.9b00236,downloaded\10.1021_acsomega.9b00236.pdf,SI downloaded\10.1021_acsomega.9b00236_SI.pdf,mof_json_store\10.1021_acsomega.9b00236\raw_output.json,mof_json_store\10.1021_acsomega.9b00236\synthesis_007.json,yes,At high pH (~13) only ZnO formed; low pH left unreacted 3-cyanopyridine; mixed phases at some ratios/pH.,Zn(OH)(3-ptz),,In(NO3)3,,4 mmol,4,mmol,nan,,,,,nan,,,,,5-(3-pyridyl)tetrazolate,3-ptz,formed in situ from 3-cyanopyridine (4 mmol) and sodium azide (6 mmol),,,3-cyanopyridine,,4 mmol,4.0,mmol,sodium azide,NaN3,6 mmol,6.0,mmol,potassium hydroxide,KOH,"18.8 M, adjusted to pH 7.96",,,,,,,,water,H2O,6 mL,6.0,,,,,105.0,105 °C,24.0,24 h,screw-cap bottle,static,EtOH,,vacuum desiccation for 24 h,,24.0,rodlike crystals,,,,,,,,not_reported,not_reported,,,10.1021/acsomega.9b00236,ok,
10.1021/acsomega.9b00236,downloaded\10.1021_acsomega.9b00236.pdf,SI downloaded\10.1021_acsomega.9b00236_SI.pdf,mof_json_store\10.1021_acsomega.9b00236\raw_output.json,mof_json_store\10.1021_acsomega.9b00236\synthesis_008.json,yes,At high pH (~13) only ZnO formed; low pH left unreacted 3-cyanopyridine; mixed phases at some ratios/pH.,Zn(3-ptz)N3,,Zn(NO3)2·6H2O,,8 mmol,8,mmol,nan,,,,,nan,,,,,5-(3-pyridyl)tetrazolate,3-ptz,formed in situ from 3-cyanopyridine (4 mmol) and sodium azide (6 mmol),,,3-cyanopyridine,,4 mmol,4.0,mmol,sodium azide,NaN3,6 mmol,6.0,mmol,,,,,,,,,,,water,H2O,6 mL,6.0,,,,,105.0,105 °C,24.0,24 h,screw-cap bottle,static,EtOH,,vacuum desiccation for 24 h,,24.0,colorless crystals,,300–700 μm,,,,,,not_reported,not_reported,,,10.1021/acsomega.9b00236,ok,
10.1039/c7ta09699b,downloaded\10.1039_c7ta09699b.pdf,SI downloaded\10.1039_c7ta09699b_SI.pdf,mof_json_store\10.1039_c7ta09699b\raw_output.json,mof_json_store\10.1039_c7ta09699b\synthesis_001.json,yes,For bpydc syntheses only HCl modulation gave crystalline 2; other modulators failed. Temperature/concentration screens for 1 did not yield single crystals (only microcrystalline powders).,MIL-126(Sc),,Zn(NO3)2·6H2O,,"0.085 g, 0.28 mmol (1 eq)",0.28,mmol,Co(NO3)2·6H2O,,,,,nan,,,,,"biphenyl-4,4'-dicarboxylic acid",bpdc,"0.068 g, 0.28 mmol (1 eq)",0.28,mmol,,,,,,,,,,,,,,,,,,,,,"N,N-dimethylformamide",DMF,6.25 mL,6.25,,,,,120.0,120 °C,24.0,24 h,25 mL PYREX reagent bottle,static,"DMF, acetone",stand in DMF overnight; exchange to acetone 3× over 3 days,170 °C under vacuum for 20 h,170.0,20.0,lozenge-shaped crystals; microcrystalline powder,,,,Sc3O trimer SBU; 2-fold interpenetrated MIL-126 type,,,745.0,not_reported,not_reported,500.0,,10.1039/c7ta09699b,ok,
10.1039/c7ta09699b,downloaded\10.1039_c7ta09699b.pdf,SI downloaded\10.1039_c7ta09699b_SI.pdf,mof_json_store\10.1039_c7ta09699b\raw_output.json,mof_json_store\10.1039_c7ta09699b\synthesis_002.json,yes,For bpydc syntheses only HCl modulation gave crystalline 2; other modulators failed. Temperature/concentration screens for 1 did not yield single crystals (only microcrystalline powders).,MIL-126(Sc),,Zn(NO3)2·6H2O,,"0.085 g, 0.28 mmol (1 eq)",0.28,mmol,Co(NO3)2·6H2O,,,,,nan,,,,,"biphenyl-4,4'-dicarboxylic acid",bpdc,"0.068 g, 0.28 mmol (1 eq)",0.28,mmol,,,,,,,,,,,hydrochloric acid (concentrated),HCl,0.025 mL (1 eq vs Sc),0.025,mL,,,,,,"N,N-dimethylformamide",DMF,6.25 mL,6.25,,,,,120.0,120 °C,24.0,24 h,25 mL PYREX reagent bottle,static,"DMF, acetone",stand in DMF overnight; exchange to acetone 3× over 3 days,170 °C under vacuum for 20 h,170.0,20.0,agglomerated blocks; microcrystalline powder,,,,Sc3O trimer SBU; 2-fold interpenetrated MIL-126 type,"a=21.8044 Å, b=c=35.3996 Å; α=β=γ=90° (Pawley fit, Rwp=8.07%)",,1680.0,not_reported,not_reported,500.0,,10.1039/c7ta09699b,ok,
10.1039/c7ta09699b,downloaded\10.1039_c7ta09699b.pdf,SI downloaded\10.1039_c7ta09699b_SI.pdf,mof_json_store\10.1039_c7ta09699b\raw_output.json,mof_json_store\10.1039_c7ta09699b\synthesis_003.json,yes,For bpydc syntheses only HCl modulation gave crystalline 2; other modulators failed. Temperature/concentration screens for 1 did not yield single crystals (only microcrystalline powders).,MIL-126(Sc),,Zn(NO3)2·6H2O,,"0.085 g, 0.28 mmol (1 eq)",0.28,mmol,Co(NO3)2·6H2O,,,,,nan,,,,,"biphenyl-4,4'-dicarboxylic acid",bpdc,"0.068 g, 0.28 mmol (1 eq)",0.28,mmol,,,,,,,,,,,acetic acid,AA,8.44 mmol; 0.483 mL (30 eq),8.44,mmol,,,,,,"N,N-dimethylformamide",DMF,6.25 mL,6.25,,,,,120.0,120 °C,24.0,24 h,25 mL PYREX reagent bottle,static,"DMF, acetone",stand in DMF overnight; exchange to acetone 3× over 3 days,170 °C under vacuum for 20 h,170.0,20.0,small plates/sheets aggregating to spheres; microcrystalline powder,,,,Sc3O trimer SBU; 2-fold interpenetrated MIL-126 type,,37.0,1345.0,not_reported,not_reported,500.0,,10.1039/c7ta09699b,ok,
