Repository: zzhenglab/MOFinder

# MOFinder

MOFinder extracts MOF synthesis information from the literature, reconstructs evidence-supported negative reaction records, and prepares datasets for synthesis-outcome prediction.
[Web application](https://mofinder.chemistry.wustl.edu/) | [Demos](Demo/README.md) | [Source code](docs/source_to_code.md) | [Workflow guide](docs/workflow.md) | [Model evaluation](docs/evaluation.md)

## Quick start

The workflow runs through Python commands. Python 3.10 or newer is required. Clone the repository and initialize its related applications:

```bash
git clone --recurse-submodules https://github.com/zzhenglab/MOFinder.git
cd MOFinder
```

Start with the two offline demonstrations:

```bash

File: mof_extraction_1_2.csv (part 69 of 305)
doi,main_pdf,si_pdf,raw_output,parsed_json,article_trial_or_failure,article_trial_or_failure_notes,mof_name,crystal_code,metal_1,metal_1_abbr,metal_1_amount_text,metal_1_amount_value,metal_1_amount_unit,metal_2,metal_2_abbr,metal_2_amount_text,metal_2_amount_value,metal_2_amount_unit,metal_3,metal_3_abbr,metal_3_amount_text,metal_3_amount_value,metal_3_amount_unit,linker_1,linker_1_abbr,linker_1_amount_text,linker_1_amount_value,linker_1_amount_unit,linker_2,linker_2_abbr,linker_2_amount_text,linker_2_amount_value,linker_2_amount_unit,linker_3,linker_3_abbr,linker_3_amount_text,linker_3_amount_value,linker_3_amount_unit,modulator_1,modulator_1_abbr,modulator_1_amount_text,modulator_1_amount_value,modulator_1_amount_unit,modulator_2,modulator_2_abbr,modulator_2_amount_text,modulator_2_amount_value,modulator_2_amount_unit,solvent_main,solvent_main_abbr,solvent_main_amount_text,solvent_main_ml,solvent_secondary,solvent_secondary_abbr,solvent_secondary_amount_text,solvent_secondary_ml,temperature_c,temperature_c_text,time_h,time_text,vessel_type,stirring,washing_solvent,washing_cycles,activation_text,activation_temp_c,activation_time_h,crystal_morphology,yield_percent,crystal_size,topology_code,metal_cluster_connectivity,unit_cell_short,pore_diameter_A,BET_surface_area_m2g,air_stable,water_stable,tga_decomposition_temp_c,applications,reference,status,error
10.1039/c7ta09699b,downloaded\10.1039_c7ta09699b.pdf,SI downloaded\10.1039_c7ta09699b_SI.pdf,mof_json_store\10.1039_c7ta09699b\raw_output.json,mof_json_store\10.1039_c7ta09699b\synthesis_004.json,yes,For bpydc syntheses only HCl modulation gave crystalline 2; other modulators failed. Temperature/concentration screens for 1 did not yield single crystals (only microcrystalline powders).,MIL-126(Sc),,Zn(NO3)2·6H2O,,"0.085 g, 0.28 mmol (1 eq)",0.28,mmol,nan,,,,,nan,,,,,"biphenyl-4,4'-dicarboxylic acid",bpdc,"0.068 g, 0.28 mmol (1 eq)",0.28,mmol,,,,,,,,,,,L-proline,,1.40 mmol; 0.161 g (5 eq),1.4,mmol,,,,,,"N,N-dimethylformamide",DMF,6.25 mL,6.25,,,,,120.0,120 °C,24.0,24 h,25 mL PYREX reagent bottle,static,"DMF, acetone",stand in DMF overnight; exchange to acetone 3× over 3 days,170 °C under vacuum for 20 h,170.0,20.0,acicular crystals; aggregates,,,,Sc3O trimer SBU; 2-fold interpenetrated MIL-126 type,,,1405.0,not_reported,not_reported,500.0,,10.1039/c7ta09699b,ok,
10.1039/c7ta09699b,downloaded\10.1039_c7ta09699b.pdf,SI downloaded\10.1039_c7ta09699b_SI.pdf,mof_json_store\10.1039_c7ta09699b\raw_output.json,mof_json_store\10.1039_c7ta09699b\synthesis_005.json,yes,For bpydc syntheses only HCl modulation gave crystalline 2; other modulators failed. Temperature/concentration screens for 1 did not yield single crystals (only microcrystalline powders).,MIL-88D(Sc),1559284,Zn(NO3)2·6H2O,,"0.085 g, 0.28 mmol (1 eq)",0.28,mmol,Co(NO3)2·6H2O,,,,,nan,,,,,"2,2′-bipyridine-5,5′-dicarboxylic acid",bpydc,"0.068 g, 0.28 mmol (1 eq)",0.28,mmol,,,,,,,,,,,hydrochloric acid (concentrated),HCl,0.025 mL (1 eq vs Sc),0.025,mL,,,,,,"N,N-dimethylformamide",DMF,6.25 mL,6.25,,,,,120.0,120 °C,24.0,24 h,25 mL PYREX reagent bottle,static,"DMF, acetone",stand in DMF overnight; exchange to acetone 3× over 3 days,vacuum desiccator to dry,,,lozenge-shaped crystals; bulk microcrystalline powder,,0.13 × 0.04 × 0.04 mm (single crystals),,Sc3O trimer SBU; non-interpenetrated MIL-88D topology,"a=b=17.1503(11) Å, c=25.6245(19) Å, P63/mmc",,,not_reported,not_reported,500.0,,10.1039/c7ta09699b,ok,
10.1039/c8dt02436g,downloaded\10.1039_c8dt02436g.pdf,SI downloaded\10.1039_c8dt02436g_SI.pdf,mof_json_store\10.1039_c8dt02436g\raw_output.json,mof_json_store\10.1039_c8dt02436g\synthesis_001.json,no,,Gd/Tm-MOFs-1,,Zn(NO3)2·6H2O,,0.01 mmol,0.01,mmol,Co(NO3)2·6H2O,,0.09 mmol,0.09,mmol,nan,,,,,"benzene-1,3,5-tricarboxylic acid",BTC,0.1 mmol,0.1,mmol,,,,,,,,,,,polyvinylpyrrolidone,PVP,0.09 g,0.09,g,NaAc·3H2O,,0.15 mmol,0.15,mmol,"N,N-dimethylformamide",DMF,8 mL,8.0,water,H2O,4 mL,4.0,140.0,140 °C,24.0,24 h,Teflon vessel,,DMF,several times,Activated with methanol for 1 day; dried at 60 °C for 12 h,60.0,12.0,,,,,1D helical inorganic chain of 7-coordinated RE ions,space group P4_322,,,not_reported,not_reported,,luminescence;MRI,10.1039/c8dt02436g,ok,
10.1039/c8dt02436g,downloaded\10.1039_c8dt02436g.pdf,SI downloaded\10.1039_c8dt02436g_SI.pdf,mof_json_store\10.1039_c8dt02436g\raw_output.json,mof_json_store\10.1039_c8dt02436g\synthesis_002.json,no,,Gd/Tm-MOFs-2,,Zn(NO3)2·6H2O,,0.01 mmol,0.01,mmol,Co(NO3)2·6H2O,,0.09 mmol,0.09,mmol,nan,,,,,"benzene-1,3,5-tricarboxylic acid",BTC,0.1 mmol,0.1,mmol,,,,,,,,,,,polyvinylpyrrolidone,PVP,0.18 g,0.18,g,NaAc·3H2O,,0.15 mmol,0.15,mmol,"N,N-dimethylformamide",DMF,8 mL,8.0,water,H2O,4 mL,4.0,140.0,140 °C,24.0,24 h,Teflon vessel,,DMF,several times,Activated with methanol for 1 day; dried at 60 °C for 12 h,60.0,12.0,,,,,1D helical inorganic chain of 7-coordinated RE ions,space group P4_322,,,not_reported,not_reported,,luminescence;MRI,10.1039/c8dt02436g,ok,
10.1039/c8dt02436g,downloaded\10.1039_c8dt02436g.pdf,SI downloaded\10.1039_c8dt02436g_SI.pdf,mof_json_store\10.1039_c8dt02436g\raw_output.json,mof_json_store\10.1039_c8dt02436g\synthesis_003.json,no,,Gd/Tm-MOFs-3,,Zn(NO3)2·6H2O,,0.01 mmol,0.01,mmol,Co(NO3)2·6H2O,,0.09 mmol,0.09,mmol,nan,,,,,"benzene-1,3,5-tricarboxylic acid",BTC,0.1 mmol,0.1,mmol,,,,,,,,,,,polyvinylpyrrolidone,PVP,0.27 g,0.27,g,NaAc·3H2O,,0.15 mmol,0.15,mmol,"N,N-dimethylformamide",DMF,8 mL,8.0,water,H2O,4 mL,4.0,140.0,140 °C,24.0,24 h,Teflon vessel,,DMF,several times,Activated with methanol for 1 day; dried at 60 °C for 12 h,60.0,12.0,,,,,1D helical inorganic chain of 7-coordinated RE ions,space group P4_322,,,not_reported,not_reported,,luminescence;MRI,10.1039/c8dt02436g,ok,
10.1039/c8dt02436g,downloaded\10.1039_c8dt02436g.pdf,SI downloaded\10.1039_c8dt02436g_SI.pdf,mof_json_store\10.1039_c8dt02436g\raw_output.json,mof_json_store\10.1039_c8dt02436g\synthesis_004.json,no,,Gd/Tm-MOFs-4,,Zn(NO3)2·6H2O,,0.01 mmol,0.01,mmol,Co(NO3)2·6H2O,,0.09 mmol,0.09,mmol,nan,,,,,"benzene-1,3,5-tricarboxylic acid",BTC,0.1 mmol,0.1,mmol,,,,,,,,,,,polyvinylpyrrolidone,PVP,0.18 g,0.18,g,NaAc·3H2O,,0.10 mmol,0.1,mmol,"N,N-dimethylformamide",DMF,8 mL,8.0,water,H2O,4 mL,4.0,140.0,140 °C,24.0,24 h,Teflon vessel,,DMF,several times,Activated with methanol for 1 day; dried at 60 °C for 12 h,60.0,12.0,,,,,1D helical inorganic chain of 7-coordinated RE ions,space group P4_322,,,not_reported,not_reported,,luminescence;MRI,10.1039/c8dt02436g,ok,
10.1039/c8dt02436g,downloaded\10.1039_c8dt02436g.pdf,SI downloaded\10.1039_c8dt02436g_SI.pdf,mof_json_store\10.1039_c8dt02436g\raw_output.json,mof_json_store\10.1039_c8dt02436g\synthesis_005.json,no,,Gd/Tm-MOFs-5,,Co(NO3)2·6H2O,,0.01 mmol,0.01,mmol,nan,,0.09 mmol,0.09,mmol,nan,,,,,"benzene-1,3,5-tricarboxylic acid",BTC,0.1 mmol,0.1,mmol,,,,,,,,,,,polyvinylpyrrolidone,PVP,0.18 g,0.18,g,NaAc·3H2O,,0.20 mmol,0.2,mmol,"N,N-dimethylformamide",DMF,8 mL,8.0,water,H2O,4 mL,4.0,140.0,140 °C,24.0,24 h,Teflon vessel,,DMF,several times,Activated with methanol for 1 day; dried at 60 °C for 12 h,60.0,12.0,,,,,1D helical inorganic chain of 7-coordinated RE ions,space group P4_322,,,not_reported,not_reported,,luminescence;MRI,10.1039/c8dt02436g,ok,
10.1039/c8dt02436g,downloaded\10.1039_c8dt02436g.pdf,SI downloaded\10.1039_c8dt02436g_SI.pdf,mof_json_store\10.1039_c8dt02436g\raw_output.json,mof_json_store\10.1039_c8dt02436g\synthesis_006.json,no,,Gd/Tm-MOFs-6,,Co(NO3)2·6H2O,,0.01 mmol,0.01,mmol,nan,,0.09 mmol,0.09,mmol,nan,,,,,"benzene-1,3,5-tricarboxylic acid",BTC,0.1 mmol,0.1,mmol,,,,,,,,,,,polyvinylpyrrolidone,PVP,0.18 g,0.18,g,NaAc·3H2O,,0.15 mmol,0.15,mmol,"N,N-dimethylformamide",DMF,8 mL,8.0,water,H2O,4 mL,4.0,100.0,100 °C,24.0,24 h,Teflon vessel,,DMF,several times,Activated with methanol for 1 day; dried at 60 °C for 12 h,60.0,12.0,,,,,1D helical inorganic chain of 7-coordinated RE ions,space group P4_322,,,not_reported,not_reported,,luminescence;MRI,10.1039/c8dt02436g,ok,
10.1039/c8dt02436g,downloaded\10.1039_c8dt02436g.pdf,SI downloaded\10.1039_c8dt02436g_SI.pdf,mof_json_store\10.1039_c8dt02436g\raw_output.json,mof_json_store\10.1039_c8dt02436g\synthesis_007.json,no,,Gd/Tm-MOFs-7,,Co(NO3)2·6H2O,,0.01 mmol,0.01,mmol,nan,,0.09 mmol,0.09,mmol,nan,,,,,"benzene-1,3,5-tricarboxylic acid",BTC,0.1 mmol,0.1,mmol,,,,,,,,,,,polyvinylpyrrolidone,PVP,0.18 g,0.18,g,NaAc·3H2O,,0.15 mmol,0.15,mmol,"N,N-dimethylformamide",DMF,8 mL,8.0,water,H2O,4 mL,4.0,160.0,160 °C,24.0,24 h,Teflon vessel,,DMF,several times,Activated with methanol for 1 day; dried at 60 °C for 12 h,60.0,12.0,,,,,1D helical inorganic chain of 7-coordinated RE ions,space group P4_322,,,not_reported,not_reported,,luminescence;MRI,10.1039/c8dt02436g,ok,
10.1039/c8dt02436g,downloaded\10.1039_c8dt02436g.pdf,SI downloaded\10.1039_c8dt02436g_SI.pdf,mof_json_store\10.1039_c8dt02436g\raw_output.json,mof_json_store\10.1039_c8dt02436g\synthesis_008.json,no,,Gd/Tm-MOFs-8,,Co(NO3)2·6H2O,,0.01 mmol,0.01,mmol,nan,,0.09 mmol,0.09,mmol,nan,,,,,"benzene-1,3,5-tricarboxylic acid",BTC,0.1 mmol,0.1,mmol,,,,,,,,,,,polyvinylpyrrolidone,PVP,0.18 g,0.18,g,NaAc·3H2O,,0.15 mmol,0.15,mmol,"N,N-dimethylformamide",DMF,8 mL,8.0,water,H2O,4 mL,4.0,140.0,140 °C,20.0,20 h,Teflon vessel,,DMF,several times,Activated with methanol for 1 day; dried at 60 °C for 12 h,60.0,12.0,,,,,1D helical inorganic chain of 7-coordinated RE ions,space group P4_322,,,not_reported,not_reported,,luminescence;MRI,10.1039/c8dt02436g,ok,
10.1039/c8dt02436g,downloaded\10.1039_c8dt02436g.pdf,SI downloaded\10.1039_c8dt02436g_SI.pdf,mof_json_store\10.1039_c8dt02436g\raw_output.json,mof_json_store\10.1039_c8dt02436g\synthesis_009.json,no,,Gd/Tm-MOFs-9,,ZrCl4,,0.01 mmol,0.01,mmol,nan,,0.09 mmol,0.09,mmol,nan,,,,,"benzene-1,3,5-tricarboxylic acid",BTC,0.1 mmol,0.1,mmol,,,,,,,,,,,polyvinylpyrrolidone,PVP,0.18 g,0.18,g,NaAc·3H2O,,0.15 mmol,0.15,mmol,"N,N-dimethylformamide",DMF,8 mL,8.0,water,H2O,4 mL,4.0,140.0,140 °C,28.0,28 h,Teflon vessel,,DMF,several times,Activated with methanol for 1 day; dried at 60 °C for 12 h,60.0,12.0,,,,,1D helical inorganic chain of 7-coordinated RE ions,space group P4_322,,,not_reported,not_reported,,luminescence;MRI,10.1039/c8dt02436g,ok,
10.1002/anie.201803766,downloaded\10.1002_anie.201803766.pdf,SI downloaded\10.1002_anie.201803766_SI.pdf,mof_json_store\10.1002_anie.201803766\raw_output.json,mof_json_store\10.1002_anie.201803766\synthesis_001.json,no,,HKUST-1,,ZrCl4,,"15 mM, 9.5 mL in EtOH/DMF 1:1 (first addition; further additions per size control)",,,nan,,,,,nan,,,,,"1,3,5-benzenetricarboxylate",btc,"10 mM, 9.5 mL in DMF (first addition; further additions per size control)",,,,,,,,,,,,,,,,,,,,,,,"N,N-dimethylformamide",DMF,"Initial solution DMF/EtOH 3:1, 1 mL; linker solution in DMF",,ethanol,EtOH,Metal stock solution in EtOH/DMF 1:1; initial solution DMF/EtOH 3:1,,45.0,45 °C,,First addition over 5 min (114 mL/h); further additions for size control,three-neck bottle,stirred (≈500 rpm),"DMF, EtOH, CHCl3",DMF ×2; EtOH ×2; CHCl3 exchange 1 week (daily replacement),"dried under N2 at RT, then 130 °C under vacuum for 24 h",130.0,24.0,,quantitative,,,,,,1329.0,,,,,10.1002/anie.201803766,ok,
10.1002/anie.201803766,downloaded\10.1002_anie.201803766.pdf,SI downloaded\10.1002_anie.201803766_SI.pdf,mof_json_store\10.1002_anie.201803766\raw_output.json,mof_json_store\10.1002_anie.201803766\synthesis_006.json,no,,MOF-801,,ZrCl4,,30 mM in DMF: 1 mL initial + 5 mL stock for seeds,,,nan,,"30 mM in DMF, added during growth (e.g., up to 9.4 mL per batch)",,,nan,,,,,fumaric acid,,"30 mM in DMF/formic acid 9:1: 5 mL for seeds; then added during growth (e.g., 5–9.4 mL per batch)",,,,,,,,,,,,,formic acid,,present as 1:9 v/v with DMF in linker solution,,,,,,,,"N,N-dimethylformamide",DMF,Reaction solvent; seeds and growth solutions in DMF (with formic acid in linker solution),,,,,,120.0,120 °C (reflux condenser fitted),,,three-neck bottle with reflux condenser,stirred,"DMF, MeOH",DMF ×1; MeOH ×5,vacuum dried at 90 °C for 24 h,90.0,24.0,,,,,,,,684.0,,,,,10.1002/anie.201803766,ok,
10.1002/chem.201402923,downloaded\10.1002_chem.201402923.pdf,SI downloaded\10.1002_chem.201402923_SI.pdf,mof_json_store\10.1002_chem.201402923\raw_output.json,mof_json_store\10.1002_chem.201402923\synthesis_001.json,yes,"5 equiv sodium acetate gave amorphous MOF-14; in 1:1 EtOH/H2O, 2 equiv NaOAc gave amorphous belts.",MOF-14,,Zn(CH3COO)2·2H2O,,24 mg (0.1 mmol),0.1,mmol,nan,,,,,nan,,,,,"4,4',4''-benzene-1,3,5-triyl-tribenzoic acid",H3BTB,22 mg (0.05 mmol),0.05,mmol,,,,,,,,,,,,,,,,,,,,,ethanol,EtOH,16 mL,16.0,water,H2O,4 mL,4.0,25,room temperature,0.5,30 min,,stirred,"H2O, EtOH",several times,"dried under vacuum at 60 °C for 5 h; for sorption, activated under vacuum at 373 K for 5 h",60.0,5.0,blue rhombic dodecahedra,,3–5 µm,,dicopper paddle-wheel SBU,"a=b=c=26.496 Å, α=β=γ=90°, Im-3̅",,1841.0,,,,CO2_capture,10.1002/chem.201402923,ok,
10.1002/chem.201402923,downloaded\10.1002_chem.201402923.pdf,SI downloaded\10.1002_chem.201402923_SI.pdf,mof_json_store\10.1002_chem.201402923\raw_output.json,mof_json_store\10.1002_chem.201402923\synthesis_002.json,yes,"5 equiv sodium acetate gave amorphous MOF-14; in 1:1 EtOH/H2O, 2 equiv NaOAc gave amorphous belts.",MOF-14,,FeSO4·7H2O,,24 mg (0.1 mmol),0.1,mmol,nan,,,,,nan,,,,,"4,4',4''-benzene-1,3,5-triyl-tribenzoic acid",H3BTB,22 mg (0.05 mmol),0.05,mmol,,,,,,,,,,,sodium acetate,NaOAc,1 equiv relative to H3BTB (0.05 mmol),0.05,mmol,,,,,,ethanol,EtOH,16 mL,16.0,water,H2O,4 mL,4.0,25,room temperature,0.5,30 min,,stirred,"H2O, EtOH",several times,"dried under vacuum at 60 °C for 5 h; for sorption, activated under vacuum at 373 K for 5 h",60.0,5.0,truncated rhombic dodecahedra (blue),,2–3 µm,,dicopper paddle-wheel SBU,"a=b=c=26.496 Å, α=β=γ=90°, Im-3̅",,1372.0,,,,CO2_capture,10.1002/chem.201402923,ok,
10.1002/chem.201402923,downloaded\10.1002_chem.201402923.pdf,SI downloaded\10.1002_chem.201402923_SI.pdf,mof_json_store\10.1002_chem.201402923\raw_output.json,mof_json_store\10.1002_chem.201402923\synthesis_003.json,yes,"5 equiv sodium acetate gave amorphous MOF-14; in 1:1 EtOH/H2O, 2 equiv NaOAc gave amorphous belts.",MOF-14,,Dy2O3,,24 mg (0.1 mmol),0.1,mmol,CuCl,,,,,nan,,,,,"4,4',4''-benzene-1,3,5-triyl-tribenzoic acid",H3BTB,22 mg (0.05 mmol),0.05,mmol,,,,,,,,,,,sodium acetate,NaOAc,2 equiv relative to H3BTB (0.10 mmol),0.1,mmol,,,,,,ethanol,EtOH,16 mL,16.0,water,H2O,4 mL,4.0,25,room temperature,0.5,30 min,,stirred,"H2O, EtOH",several times,"dried under vacuum at 60 °C for 5 h; for sorption, activated under vacuum at 373 K for 5 h",60.0,5.0,truncated rhombic dodecahedra (blue),,,,dicopper paddle-wheel SBU,"a=b=c=26.496 Å, α=β=γ=90°, Im-3̅",,1345.0,,,,CO2_capture,10.1002/chem.201402923,ok,
10.1002/chem.201402923,downloaded\10.1002_chem.201402923.pdf,SI downloaded\10.1002_chem.201402923_SI.pdf,mof_json_store\10.1002_chem.201402923\raw_output.json,mof_json_store\10.1002_chem.201402923\synthesis_004.json,yes,"5 equiv sodium acetate gave amorphous MOF-14; in 1:1 EtOH/H2O, 2 equiv NaOAc gave amorphous belts.",MOF-14,,Eu2O3,,24 mg (0.1 mmol),0.1,mmol,CuCl,,,,,nan,,,,,"4,4',4''-benzene-1,3,5-triyl-tribenzoic acid",H3BTB,22 mg (0.05 mmol),0.05,mmol,,,,,,,,,,,sodium acetate,NaOAc,3 equiv relative to H3BTB (0.15 mmol),0.15,mmol,,,,,,ethanol,EtOH,16 mL,16.0,water,H2O,4 mL,4.0,25,room temperature,0.5,30 min,,stirred,"H2O, EtOH",several times,"dried under vacuum at 60 °C for 5 h; for sorption, activated under vacuum at 373 K for 5 h",60.0,5.0,cubes with truncated edges (blue),,≈2 µm,,dicopper paddle-wheel SBU,"a=b=c=26.496 Å, α=β=γ=90°, Im-3̅",,873.0,,,,CO2_capture,10.1002/chem.201402923,ok,
10.1002/chem.201402923,downloaded\10.1002_chem.201402923.pdf,SI downloaded\10.1002_chem.201402923_SI.pdf,mof_json_store\10.1002_chem.201402923\raw_output.json,mof_json_store\10.1002_chem.201402923\synthesis_005.json,yes,"5 equiv sodium acetate gave amorphous MOF-14; in 1:1 EtOH/H2O, 2 equiv NaOAc gave amorphous belts.",MOF-14,,Gd2O3,,24 mg (0.1 mmol),0.1,mmol,CuCl,,,,,nan,,,,,"4,4',4''-benzene-1,3,5-triyl-tribenzoic acid",H3BTB,22 mg (0.05 mmol),0.05,mmol,,,,,,,,,,,sodium acetate,NaOAc,4 equiv relative to H3BTB (0.20 mmol),0.2,mmol,,,,,,ethanol,EtOH,16 mL,16.0,water,H2O,4 mL,4.0,25,room temperature,0.5,30 min,,stirred,"H2O, EtOH",several times,"dried under vacuum at 60 °C for 5 h; for sorption, activated under vacuum at 373 K for 5 h",60.0,5.0,cubes (blue),,≈1 µm,,dicopper paddle-wheel SBU,"a=b=c=26.496 Å, α=β=γ=90°, Im-3̅",,806.0,,,,CO2_capture,10.1002/chem.201402923,ok,
10.1002/chem.201402923,downloaded\10.1002_chem.201402923.pdf,SI downloaded\10.1002_chem.201402923_SI.pdf,mof_json_store\10.1002_chem.201402923\raw_output.json,mof_json_store\10.1002_chem.201402923\synthesis_006.json,yes,"5 equiv sodium acetate gave amorphous MOF-14; in 1:1 EtOH/H2O, 2 equiv NaOAc gave amorphous belts.",HKUST-1,,Tb2O3,,"0.1 M in H2O, 0.3 mL (0.03 mmol)",0.03,mmol,CuCl,,,,,nan,,,,,"benzene-1,3,5-tricarboxylic acid",H3BTC,4.2 mg (0.02 mmol),0.02,mmol,,,,,,,,,,,,,,,,,,,,,ethanol,EtOH,25 mL,25.0,water,H2O,25 mL,25.0,25,room temperature,0.5,30 min,,stirred,"H2O, EtOH",several times,dried under vacuum at 60 °C for 5 h,60.0,5.0,irregular octahedra (blue),,2–3 µm,,dicopper paddle-wheel SBU,,,,,,,,10.1002/chem.201402923,ok,
10.1002/chem.201402923,downloaded\10.1002_chem.201402923.pdf,SI downloaded\10.1002_chem.201402923_SI.pdf,mof_json_store\10.1002_chem.201402923\raw_output.json,mof_json_store\10.1002_chem.201402923\synthesis_007.json,yes,"5 equiv sodium acetate gave amorphous MOF-14; in 1:1 EtOH/H2O, 2 equiv NaOAc gave amorphous belts.",HKUST-1,,Dy2O3,,"0.1 M in H2O, 0.3 mL (0.03 mmol)",0.03,mmol,CuI,,,,,nan,,,,,"benzene-1,3,5-tricarboxylic acid",H3BTC,4.2 mg (0.02 mmol),0.02,mmol,,,,,,,,,,,sodium acetate,NaOAc,1 equiv relative to H3BTC (0.02 mmol),0.02,mmol,,,,,,ethanol,EtOH,25 mL,25.0,water,H2O,25 mL,25.0,25,room temperature,0.5,30 min,,stirred,"H2O, EtOH",several times,dried under vacuum at 60 °C for 5 h,60.0,5.0,octahedra (blue),,,,dicopper paddle-wheel SBU,,,,,,,,10.1002/chem.201402923,ok,
10.1002/chem.201402923,downloaded\10.1002_chem.201402923.pdf,SI downloaded\10.1002_chem.201402923_SI.pdf,mof_json_store\10.1002_chem.201402923\raw_output.json,mof_json_store\10.1002_chem.201402923\synthesis_008.json,yes,"5 equiv sodium acetate gave amorphous MOF-14; in 1:1 EtOH/H2O, 2 equiv NaOAc gave amorphous belts.",HKUST-1,,Gd2O3,,"0.1 M in H2O, 0.3 mL (0.03 mmol)",0.03,mmol,CuI,,,,,nan,,,,,"benzene-1,3,5-tricarboxylic acid",H3BTC,4.2 mg (0.02 mmol),0.02,mmol,,,,,,,,,,,sodium acetate,NaOAc,2 equiv relative to H3BTC (0.04 mmol),0.04,mmol,,,,,,ethanol,EtOH,25 mL,25.0,water,H2O,25 mL,25.0,25,room temperature,0.5,30 min,,stirred,"H2O, EtOH",several times,dried under vacuum at 60 °C for 5 h,60.0,5.0,irregular truncated octahedra and cuboctahedra (blue),,,,dicopper paddle-wheel SBU,,,,,,,,10.1002/chem.201402923,ok,
10.1002/chem.201402923,downloaded\10.1002_chem.201402923.pdf,SI downloaded\10.1002_chem.201402923_SI.pdf,mof_json_store\10.1002_chem.201402923\raw_output.json,mof_json_store\10.1002_chem.201402923\synthesis_009.json,yes,"5 equiv sodium acetate gave amorphous MOF-14; in 1:1 EtOH/H2O, 2 equiv NaOAc gave amorphous belts.",HKUST-1,,Tb2O3,,"0.1 M in H2O, 0.3 mL (0.03 mmol)",0.03,mmol,CuI,,,,,nan,,,,,"benzene-1,3,5-tricarboxylic acid",H3BTC,4.2 mg (0.02 mmol),0.02,mmol,,,,,,,,,,,sodium acetate,NaOAc,3 equiv relative to H3BTC (0.06 mmol),0.06,mmol,,,,,,ethanol,EtOH,25 mL,25.0,water,H2O,25 mL,25.0,25,room temperature,0.5,30 min,,stirred,"H2O, EtOH",several times,dried under vacuum at 60 °C for 5 h,60.0,5.0,cuboctahedra (blue),,,,dicopper paddle-wheel SBU,,,,,,,,10.1002/chem.201402923,ok,
10.1002/chem.201402923,downloaded\10.1002_chem.201402923.pdf,SI downloaded\10.1002_chem.201402923_SI.pdf,mof_json_store\10.1002_chem.201402923\raw_output.json,mof_json_store\10.1002_chem.201402923\synthesis_010.json,yes,"5 equiv sodium acetate gave amorphous MOF-14; in 1:1 EtOH/H2O, 2 equiv NaOAc gave amorphous belts.",HKUST-1,,Sm2O3,,"0.1 M in H2O, 0.3 mL (0.03 mmol)",0.03,mmol,CuI,,,,,nan,,,,,"benzene-1,3,5-tricarboxylic acid",H3BTC,4.2 mg (0.02 mmol),0.02,mmol,,,,,,,,,,,sodium acetate,NaOAc,4 equiv relative to H3BTC (0.08 mmol),0.08,mmol,,,,,,ethanol,EtOH,25 mL,25.0,water,H2O,25 mL,25.0,25,room temperature,0.5,30 min,,stirred,"H2O, EtOH",several times,dried under vacuum at 60 °C for 5 h,60.0,5.0,truncated cubes or cubes (blue),,≈500 nm,,dicopper paddle-wheel SBU,,,,,,,,10.1002/chem.201402923,ok,
10.1021/jacs.0c04458,downloaded\10.1021_jacs.0c04458.pdf,SI downloaded\10.1021_jacs.0c04458_SI.pdf,mof_json_store\10.1021_jacs.0c04458\raw_output.json,mof_json_store\10.1021_jacs.0c04458\synthesis_001.json,yes,NH3 base gave amorphous Co3(HITP)2; no precipitate without air; crystallinity optimized by CH3CO2Na and mixed solvents.,Ni3(HITP)2,,La2O3,,"stock solution 9.31 mmol·L−1 in DMSO, 1.5 mL (1.5 eq.)",9.31,mmol,CuBr,,,,,nan,,,,,"2,3,6,7,10,11-hexaiminotriphenylene hexahydrochloride",HATP·6HCl,"5 mg (0.0093 mmol, 1 eq.)",5.0,mg,,,,,,,,,,,sodium acetate,NaOAc,2 mL of 4 mol·L−1 aqueous solution,,,,,,,,dimethyl sulfoxide,DMSO,1.5 mL (metal stock solvent),1.5,water,H2O,1.5 mL (HATP solution),1.5,65.0,65 °C,2.0,2 h,"glass vial (open, 20 mL)",stirred,"water, methanol",large amount,90 °C under dynamic vacuum for 24 h,90.0,24.0,black rods,,,,,,,884.7,not_reported,not_reported,,,10.1021/jacs.0c04458,ok,
10.1021/jacs.0c04458,downloaded\10.1021_jacs.0c04458.pdf,SI downloaded\10.1021_jacs.0c04458_SI.pdf,mof_json_store\10.1021_jacs.0c04458\raw_output.json,mof_json_store\10.1021_jacs.0c04458\synthesis_002.json,yes,NH3 base gave amorphous Co3(HITP)2; no precipitate without air; crystallinity optimized by CH3CO2Na and mixed solvents.,Ni3(HITP)2,,Eu2O3,,"stock solution 2.33 mmol·L−1 in DMF/DMA (1:1), 6 mL (1.5 eq.)",2.33,mmol,CuBr,,,,,nan,,,,,"2,3,6,7,10,11-hexaiminotriphenylene hexahydrochloride",HATP·6HCl,"5 mg (0.0093 mmol, 1 eq.)",5.0,mg,,,,,,,,,,,sodium acetate,NaOAc,4 mL of 2 mol·L−1 aqueous solution,,,,,,,,"N,N-dimethylformamide",DMF,"part of DMF/DMA 1:1 metal stock, 6 mL total",,"N,N-dimethylacetamide",DMA,"part of DMF/DMA 1:1 metal stock, 6 mL total",,65.0,65 °C,2.0,2 h,"glass vial (open, 20 mL)",stirred,"water, methanol",large amount,90 °C under dynamic vacuum for 24 h,90.0,24.0,black rods,,,,,,,884.7,not_reported,not_reported,,,10.1021/jacs.0c04458,ok,
10.1021/jacs.0c04458,downloaded\10.1021_jacs.0c04458.pdf,SI downloaded\10.1021_jacs.0c04458_SI.pdf,mof_json_store\10.1021_jacs.0c04458\raw_output.json,mof_json_store\10.1021_jacs.0c04458\synthesis_003.json,yes,NH3 base gave amorphous Co3(HITP)2; no precipitate without air; crystallinity optimized by CH3CO2Na and mixed solvents.,Cu3(HITP)2,,Sm2O3,,"3.5 mg (0.014 mmol, 1.5 eq.)",0.014,mmol,CuBr,,,,,nan,,,,,"2,3,6,7,10,11-hexaiminotriphenylene hexahydrochloride",HATP·6HCl,"5 mg (0.0093 mmol, 1 eq.)",5.0,mg,,,,,,,,,,,sodium acetate,NaOAc,2 mL of 2 mol·L−1 aqueous solution,,,,,,,,"N,N-dimethylacetamide",DMA,1.5 mL (metal suspension solvent),1.5,water,H2O,1.5 mL (HATP solution),1.5,65.0,65 °C,2.0,2 h (after brief sonication during setup),"glass vial (open, 20 mL)",stirred,"water, methanol",large amount,90 °C under dynamic vacuum for 24 h,90.0,24.0,black rods,,,,,,,495.4,not_reported,not_reported,,,10.1021/jacs.0c04458,ok,
10.1021/jacs.0c04458,downloaded\10.1021_jacs.0c04458.pdf,SI downloaded\10.1021_jacs.0c04458_SI.pdf,mof_json_store\10.1021_jacs.0c04458\raw_output.json,mof_json_store\10.1021_jacs.0c04458\synthesis_004.json,yes,NH3 base gave amorphous Co3(HITP)2; no precipitate without air; crystallinity optimized by CH3CO2Na and mixed solvents.,Co3(HITP)2,,Nd2O3,,"stock solution 62.1 mmol·L−1 in DMF, 1.5 mL (10 eq.)",62.1,mmol,CuBr,,,,,nan,,,,,"2,3,6,7,10,11-hexaiminotriphenylene hexahydrochloride",HATP·6HCl,"5 mg (0.0093 mmol, 1 eq.)",5.0,mg,,,,,,,,,,,sodium acetate,NaOAc,2 mL of 2 mol·L−1 aqueous solution (added after HATP),,,,,,,,"N,N-dimethylformamide",DMF,1.5 mL (metal stock solvent),1.5,water,H2O,1.5 mL (HATP solution),1.5,65.0,65 °C,2.0,2 h,"glass vial (open, 20 mL)",stirred,"water, methanol",large amount,90 °C under dynamic vacuum for 24 h,90.0,24.0,black flakes/particles,,,,,,,805.5,not_reported,not_reported,,,10.1021/jacs.0c04458,ok,
10.1021/jacs.0c04458,downloaded\10.1021_jacs.0c04458.pdf,SI downloaded\10.1021_jacs.0c04458_SI.pdf,mof_json_store\10.1021_jacs.0c04458\raw_output.json,mof_json_store\10.1021_jacs.0c04458\synthesis_005.json,yes,NH3 base gave amorphous Co3(HITP)2; no precipitate without air; crystallinity optimized by CH3CO2Na and mixed solvents.,Co3(HITP)2,,Eu2O3,,"stock solution 62.1 mmol·L−1 in DMF, 1.5 mL (10 eq.)",62.1,mmol,CuI,,,,,nan,,,,,"2,3,6,7,10,11-hexaiminotriphenylene hexahydrochloride",HATP·6HCl,"5 mg (0.0093 mmol, 1 eq.)",5.0,mg,,,,,,,,,,,sodium acetate,NaOAc,"2 mL of 2 mol·L−1 aqueous solution (added before HATP, modulator effect)",,,,,,,,"N,N-dimethylformamide",DMF,1.5 mL (metal stock solvent),1.5,water,H2O,1.5 mL (HATP solution),1.5,65.0,65 °C,2.0,2 h,"glass vial (open, 20 mL)",stirred,"water, methanol",large amount,90 °C under dynamic vacuum for 24 h,90.0,24.0,black flakes/particles (improved crystallinity),,,,,,,805.5,not_reported,not_reported,,,10.1021/jacs.0c04458,ok,
10.1021/jacs.0c04458,downloaded\10.1021_jacs.0c04458.pdf,SI downloaded\10.1021_jacs.0c04458_SI.pdf,mof_json_store\10.1021_jacs.0c04458\raw_output.json,mof_json_store\10.1021_jacs.0c04458\synthesis_006.json,yes,NH3 base gave amorphous Co3(HITP)2; no precipitate without air; crystallinity optimized by CH3CO2Na and mixed solvents.,(Cu2.32Ni0.68)(HITP)2,,Gd2O3,,"from mixed Cu/Ni stock (DMF/DMA 1:1), total [M] = 2.33 mmol·L−1, 6 mL; Cu:Ni = 4:1 (precursor ratio)",2.33,mmol,CuI,,"from mixed Cu/Ni stock (DMF/DMA 1:1), total [M] = 2.33 mmol·L−1, 6 mL; Cu:Ni = 4:1 (precursor ratio)",,,nan,,,,,"2,3,6,7,10,11-hexaiminotriphenylene hexahydrochloride",HATP·6HCl,"5 mg (0.0093 mmol, 1 eq.)",5.0,mg,,,,,,,,,,,sodium acetate,NaOAc,4 mL of 2 mol·L−1 aqueous solution,,,,,,,,"N,N-dimethylformamide",DMF,"part of DMF/DMA 1:1 metal stock, 6 mL total",,"N,N-dimethylacetamide",DMA,"part of DMF/DMA 1:1 metal stock, 6 mL total",,65.0,65 °C,2.0,2 h,"glass vial (open, 20 mL)",stirred,"water, methanol",large amount,90 °C under dynamic vacuum for 24 h,90.0,24.0,black powder,,,,,,,,not_reported,not_reported,,,10.1021/jacs.0c04458,ok,
10.1021/jacs.0c04458,downloaded\10.1021_jacs.0c04458.pdf,SI downloaded\10.1021_jacs.0c04458_SI.pdf,mof_json_store\10.1021_jacs.0c04458\raw_output.json,mof_json_store\10.1021_jacs.0c04458\synthesis_007.json,yes,NH3 base gave amorphous Co3(HITP)2; no precipitate without air; crystallinity optimized by CH3CO2Na and mixed solvents.,(Cu1.63Ni1.37)(HITP)2,,Nd2O3,,"from mixed Cu/Ni stock (DMF/DMA 1:1), total [M] = 2.33 mmol·L−1, 6 mL; Cu:Ni = 3:2 (precursor ratio)",2.33,mmol,CuI,,"from mixed Cu/Ni stock (DMF/DMA 1:1), total [M] = 2.33 mmol·L−1, 6 mL; Cu:Ni = 3:2 (precursor ratio)",,,nan,,,,,"2,3,6,7,10,11-hexaiminotriphenylene hexahydrochloride",HATP·6HCl,"5 mg (0.0093 mmol, 1 eq.)",5.0,mg,,,,,,,,,,,sodium acetate,NaOAc,4 mL of 2 mol·L−1 aqueous solution,,,,,,,,"N,N-dimethylformamide",DMF,"part of DMF/DMA 1:1 metal stock, 6 mL total",,"N,N-dimethylacetamide",DMA,"part of DMF/DMA 1:1 metal stock, 6 mL total",,65.0,65 °C,2.0,2 h,"glass vial (open, 20 mL)",stirred,"water, methanol",large amount,90 °C under dynamic vacuum for 24 h,90.0,24.0,black powder,,,,,,,,not_reported,not_reported,,,10.1021/jacs.0c04458,ok,
10.1021/jacs.0c04458,downloaded\10.1021_jacs.0c04458.pdf,SI downloaded\10.1021_jacs.0c04458_SI.pdf,mof_json_store\10.1021_jacs.0c04458\raw_output.json,mof_json_store\10.1021_jacs.0c04458\synthesis_008.json,yes,NH3 base gave amorphous Co3(HITP)2; no precipitate without air; crystallinity optimized by CH3CO2Na and mixed solvents.,(Cu1.39Ni1.61)(HITP)2,,Gd2O3,,"from mixed Cu/Ni stock (DMF/DMA 1:1), total [M] = 2.33 mmol·L−1, 6 mL; Cu:Ni = 1:1 (precursor ratio)",2.33,mmol,CuBr,,"from mixed Cu/Ni stock (DMF/DMA 1:1), total [M] = 2.33 mmol·L−1, 6 mL; Cu:Ni = 1:1 (precursor ratio)",,,nan,,,,,"2,3,6,7,10,11-hexaiminotriphenylene hexahydrochloride",HATP·6HCl,"5 mg (0.0093 mmol, 1 eq.)",5.0,mg,,,,,,,,,,,sodium acetate,NaOAc,4 mL of 2 mol·L−1 aqueous solution,,,,,,,,"N,N-dimethylformamide",DMF,"part of DMF/DMA 1:1 metal stock, 6 mL total",,"N,N-dimethylacetamide",DMA,"part of DMF/DMA 1:1 metal stock, 6 mL total",,65.0,65 °C,2.0,2 h,"glass vial (open, 20 mL)",stirred,"water, methanol",large amount,90 °C under dynamic vacuum for 24 h,90.0,24.0,black powder,,,,,,,,not_reported,not_reported,,,10.1021/jacs.0c04458,ok,
10.1021/jacs.0c04458,downloaded\10.1021_jacs.0c04458.pdf,SI downloaded\10.1021_jacs.0c04458_SI.pdf,mof_json_store\10.1021_jacs.0c04458\raw_output.json,mof_json_store\10.1021_jacs.0c04458\synthesis_009.json,yes,NH3 base gave amorphous Co3(HITP)2; no precipitate without air; crystallinity optimized by CH3CO2Na and mixed solvents.,(Cu1.17Ni1.83)(HITP)2,,Tb2O3,,"from mixed Cu/Ni stock (DMF/DMA 1:1), total [M] = 2.33 mmol·L−1, 6 mL; Cu:Ni = 2:3 (precursor ratio)",2.33,mmol,CuBr,,"from mixed Cu/Ni stock (DMF/DMA 1:1), total [M] = 2.33 mmol·L−1, 6 mL; Cu:Ni = 2:3 (precursor ratio)",,,nan,,,,,"2,3,6,7,10,11-hexaiminotriphenylene hexahydrochloride",HATP·6HCl,"5 mg (0.0093 mmol, 1 eq.)",5.0,mg,,,,,,,,,,,sodium acetate,NaOAc,4 mL of 2 mol·L−1 aqueous solution,,,,,,,,"N,N-dimethylformamide",DMF,"part of DMF/DMA 1:1 metal stock, 6 mL total",,"N,N-dimethylacetamide",DMA,"part of DMF/DMA 1:1 metal stock, 6 mL total",,65.0,65 °C,2.0,2 h,"glass vial (open, 20 mL)",stirred,"water, methanol",large amount,90 °C under dynamic vacuum for 24 h,90.0,24.0,black powder,,,,,,,814.8,not_reported,not_reported,,,10.1021/jacs.0c04458,ok,
10.1021/jacs.0c04458,downloaded\10.1021_jacs.0c04458.pdf,SI downloaded\10.1021_jacs.0c04458_SI.pdf,mof_json_store\10.1021_jacs.0c04458\raw_output.json,mof_json_store\10.1021_jacs.0c04458\synthesis_010.json,yes,NH3 base gave amorphous Co3(HITP)2; no precipitate without air; crystallinity optimized by CH3CO2Na and mixed solvents.,(Cu0.50Ni2.50)(HITP)2,,CdCl2·1H2O,,"from mixed Cu/Ni stock (DMF/DMA 1:1), total [M] = 2.33 mmol·L−1, 6 mL; Cu:Ni = 1:4 (precursor ratio)",2.33,mmol,nan,,"from mixed Cu/Ni stock (DMF/DMA 1:1), total [M] = 2.33 mmol·L−1, 6 mL; Cu:Ni = 1:4 (precursor ratio)",,,nan,,,,,"2,3,6,7,10,11-hexaiminotriphenylene hexahydrochloride",HATP·6HCl,"5 mg (0.0093 mmol, 1 eq.)",5.0,mg,,,,,,,,,,,sodium acetate,NaOAc,4 mL of 2 mol·L−1 aqueous solution,,,,,,,,"N,N-dimethylformamide",DMF,"part of DMF/DMA 1:1 metal stock, 6 mL total",,"N,N-dimethylacetamide",DMA,"part of DMF/DMA 1:1 metal stock, 6 mL total",,65.0,65 °C,2.0,2 h,"glass vial (open, 20 mL)",stirred,"water, methanol",large amount,90 °C under dynamic vacuum for 24 h,90.0,24.0,black powder (nanorods predominant at high Ni%),,,,,,,814.8,not_reported,not_reported,,,10.1021/jacs.0c04458,ok,
10.1021/jacs.0c04458,downloaded\10.1021_jacs.0c04458.pdf,SI downloaded\10.1021_jacs.0c04458_SI.pdf,mof_json_store\10.1021_jacs.0c04458\raw_output.json,mof_json_store\10.1021_jacs.0c04458\synthesis_011.json,yes,NH3 base gave amorphous Co3(HITP)2; no precipitate without air; crystallinity optimized by CH3CO2Na and mixed solvents.,(Co2.38Ni0.62)(HITP)2,,Cd(NO3)2·4H2O,,"from mixed Co/Ni stock in DMF, total [M] = 4.66 mmol·L−1, 3 mL; Co:Ni = 4:1 (precursor ratio)",4.66,mmol,nan,,"from mixed Co/Ni stock in DMF, total [M] = 4.66 mmol·L−1, 3 mL; Co:Ni = 4:1 (precursor ratio)",,,nan,,,,,"2,3,6,7,10,11-hexaiminotriphenylene hexahydrochloride",HATP·6HCl,"5 mg (0.0093 mmol, 1 eq.) in 1.5 mL water",5.0,mg,,,,,,,,,,,sodium acetate,NaOAc,2 mL of 2 mol·L−1 aqueous solution,,,,,,,,"N,N-dimethylformamide",DMF,3 mL (mixed-metal stock solvent),3.0,water,H2O,1.5 mL (HATP solution),1.5,65.0,65 °C,2.0,2 h,"glass vial (open, 20 mL)",stirred,"water, methanol",large amount,90 °C under dynamic vacuum for 24 h,90.0,24.0,black nanoflakes (Co-rich),,,,,,,,not_reported,not_reported,,,10.1021/jacs.0c04458,ok,
10.1021/jacs.0c04458,downloaded\10.1021_jacs.0c04458.pdf,SI downloaded\10.1021_jacs.0c04458_SI.pdf,mof_json_store\10.1021_jacs.0c04458\raw_output.json,mof_json_store\10.1021_jacs.0c04458\synthesis_012.json,yes,NH3 base gave amorphous Co3(HITP)2; no precipitate without air; crystallinity optimized by CH3CO2Na and mixed solvents.,(Co1.83Ni1.17)(HITP)2,,Cd(NO3)2·4H2O,,"from mixed Co/Ni stock in DMF, total [M] = 4.66 mmol·L−1, 3 mL; Co:Ni = 3:2 (precursor ratio)",4.66,mmol,nan,,"from mixed Co/Ni stock in DMF, total [M] = 4.66 mmol·L−1, 3 mL; Co:Ni = 3:2 (precursor ratio)",,,nan,,,,,"2,3,6,7,10,11-hexaiminotriphenylene hexahydrochloride",HATP·6HCl,"5 mg (0.0093 mmol, 1 eq.) in 1.5 mL water",5.0,mg,,,,,,,,,,,sodium acetate,NaOAc,2 mL of 2 mol·L−1 aqueous solution,,,,,,,,"N,N-dimethylformamide",DMF,3 mL (mixed-metal stock solvent),3.0,water,H2O,1.5 mL (HATP solution),1.5,65.0,65 °C,2.0,2 h,"glass vial (open, 20 mL)",stirred,"water, methanol",large amount,90 °C under dynamic vacuum for 24 h,90.0,24.0,black powder,,,,,,,731.7,not_reported,not_reported,,,10.1021/jacs.0c04458,ok,
10.1021/jacs.0c04458,downloaded\10.1021_jacs.0c04458.pdf,SI downloaded\10.1021_jacs.0c04458_SI.pdf,mof_json_store\10.1021_jacs.0c04458\raw_output.json,mof_json_store\10.1021_jacs.0c04458\synthesis_013.json,yes,NH3 base gave amorphous Co3(HITP)2; no precipitate without air; crystallinity optimized by CH3CO2Na and mixed solvents.,(Co1.54Ni1.45)(HITP)2,,Cd(NO3)2·4H2O,,"from mixed Co/Ni stock in DMF, total [M] = 4.66 mmol·L−1, 3 mL; Co:Ni = 1:1 (precursor ratio)",4.66,mmol,nan,,"from mixed Co/Ni stock in DMF, total [M] = 4.66 mmol·L−1, 3 mL; Co:Ni = 1:1 (precursor ratio)",,,nan,,,,,"2,3,6,7,10,11-hexaiminotriphenylene hexahydrochloride",HATP·6HCl,"5 mg (0.0093 mmol, 1 eq.) in 1.5 mL water",5.0,mg,,,,,,,,,,,sodium acetate,NaOAc,2 mL of 2 mol·L−1 aqueous solution,,,,,,,,"N,N-dimethylformamide",DMF,3 mL (mixed-metal stock solvent),3.0,water,H2O,1.5 mL (HATP solution),1.5,65.0,65 °C,2.0,2 h,"glass vial (open, 20 mL)",stirred,"water, methanol",large amount,90 °C under dynamic vacuum for 24 h,90.0,24.0,black powder,,,,,,,731.7,not_reported,not_reported,,,10.1021/jacs.0c04458,ok,
10.1021/jacs.0c04458,downloaded\10.1021_jacs.0c04458.pdf,SI downloaded\10.1021_jacs.0c04458_SI.pdf,mof_json_store\10.1021_jacs.0c04458\raw_output.json,mof_json_store\10.1021_jacs.0c04458\synthesis_014.json,yes,NH3 base gave amorphous Co3(HITP)2; no precipitate without air; crystallinity optimized by CH3CO2Na and mixed solvents.,(Co1.14Ni1.86)(HITP)2,,Zn(NO3)2·3H2O,,"from mixed Co/Ni stock in DMF, total [M] = 4.66 mmol·L−1, 3 mL; Co:Ni = 2:3 (precursor ratio)",4.66,mmol,nan,,"from mixed Co/Ni stock in DMF, total [M] = 4.66 mmol·L−1, 3 mL; Co:Ni = 2:3 (precursor ratio)",,,nan,,,,,"2,3,6,7,10,11-hexaiminotriphenylene hexahydrochloride",HATP·6HCl,"5 mg (0.0093 mmol, 1 eq.) in 1.5 mL water",5.0,mg,,,,,,,,,,,sodium acetate,NaOAc,2 mL of 2 mol·L−1 aqueous solution,,,,,,,,"N,N-dimethylformamide",DMF,3 mL (mixed-metal stock solvent),3.0,water,H2O,1.5 mL (HATP solution),1.5,65.0,65 °C,2.0,2 h,"glass vial (open, 20 mL)",stirred,"water, methanol",large amount,90 °C under dynamic vacuum for 24 h,90.0,24.0,black powder (nanorods appear with higher Ni%),,,,,,,731.7,not_reported,not_reported,,,10.1021/jacs.0c04458,ok,
10.1021/jacs.0c04458,downloaded\10.1021_jacs.0c04458.pdf,SI downloaded\10.1021_jacs.0c04458_SI.pdf,mof_json_store\10.1021_jacs.0c04458\raw_output.json,mof_json_store\10.1021_jacs.0c04458\synthesis_015.json,yes,NH3 base gave amorphous Co3(HITP)2; no precipitate without air; crystallinity optimized by CH3CO2Na and mixed solvents.,(Co0.60Ni2.40)(HITP)2,,Zn(NO3)2·3H2O,,"from mixed Co/Ni stock in DMF, total [M] = 4.66 mmol·L−1, 3 mL; Co:Ni = 1:4 (precursor ratio)",4.66,mmol,nan,,"from mixed Co/Ni stock in DMF, total [M] = 4.66 mmol·L−1, 3 mL; Co:Ni = 1:4 (precursor ratio)",,,nan,,,,,"2,3,6,7,10,11-hexaiminotriphenylene hexahydrochloride",HATP·6HCl,"5 mg (0.0093 mmol, 1 eq.) in 1.5 mL water",5.0,mg,,,,,,,,,,,sodium acetate,NaOAc,2 mL of 2 mol·L−1 aqueous solution,,,,,,,,"N,N-dimethylformamide",DMF,3 mL (mixed-metal stock solvent),3.0,water,H2O,1.5 mL (HATP solution),1.5,65.0,65 °C,2.0,2 h,"glass vial (open, 20 mL)",stirred,"water, methanol",large amount,90 °C under dynamic vacuum for 24 h,90.0,24.0,black nanorods (Ni-rich),,,,,,,731.7,not_reported,not_reported,,,10.1021/jacs.0c04458,ok,
10.1021/jacs.0c04458,downloaded\10.1021_jacs.0c04458.pdf,SI downloaded\10.1021_jacs.0c04458_SI.pdf,mof_json_store\10.1021_jacs.0c04458\raw_output.json,mof_json_store\10.1021_jacs.0c04458\synthesis_016.json,yes,NH3 base gave amorphous Co3(HITP)2; no precipitate without air; crystallinity optimized by CH3CO2Na and mixed solvents.,(Co2.47Cu0.53)(HITP)2,,Zn(NO3)2·3H2O,,"from mixed Co/Cu stock in DMF, total [M] = 4.66 mmol·L−1, 3 mL; Co:Cu = 4:1 (precursor ratio)",4.66,mmol,nan,,"from mixed Co/Cu stock in DMF, total [M] = 4.66 mmol·L−1, 3 mL; Co:Cu = 4:1 (precursor ratio)",,,nan,,,,,"2,3,6,7,10,11-hexaiminotriphenylene hexahydrochloride",HATP·6HCl,"5 mg (0.0093 mmol, 1 eq.) in 1.5 mL water",5.0,mg,,,,,,,,,,,sodium acetate,NaOAc,2 mL of 2 mol·L−1 aqueous solution (sonicate 1 min prior to heating),,,,,,,,"N,N-dimethylformamide",DMF,3 mL (mixed-metal stock solvent),3.0,"N,N-dimethylacetamide",DMA,1 mL added prior to HATP addition,1.0,65.0,65 °C,2.0,2 h (after 1 min sonication upon NaOAc addition),"glass vial (open, 20 mL)",stirred,"water, methanol",large amount,90 °C under dynamic vacuum for 24 h,90.0,24.0,black powder (Co-rich),,,,,,,,not_reported,not_reported,,,10.1021/jacs.0c04458,ok,
10.1021/jacs.0c04458,downloaded\10.1021_jacs.0c04458.pdf,SI downloaded\10.1021_jacs.0c04458_SI.pdf,mof_json_store\10.1021_jacs.0c04458\raw_output.json,mof_json_store\10.1021_jacs.0c04458\synthesis_017.json,yes,NH3 base gave amorphous Co3(HITP)2; no precipitate without air; crystallinity optimized by CH3CO2Na and mixed solvents.,(Co1.83Cu1.17)(HITP)2,,Zn(CH3COO)2,,"from mixed Co/Cu stock in DMF, total [M] = 4.66 mmol·L−1, 3 mL; Co:Cu = 3:2 (precursor ratio)",4.66,mmol,nan,,"from mixed Co/Cu stock in DMF, total [M] = 4.66 mmol·L−1, 3 mL; Co:Cu = 3:2 (precursor ratio)",,,nan,,,,,"2,3,6,7,10,11-hexaiminotriphenylene hexahydrochloride",HATP·6HCl,"5 mg (0.0093 mmol, 1 eq.) in 1.5 mL water",5.0,mg,,,,,,,,,,,sodium acetate,NaOAc,2 mL of 2 mol·L−1 aqueous solution (sonicate 1 min prior to heating),,,,,,,,"N,N-dimethylformamide",DMF,3 mL (mixed-metal stock solvent),3.0,"N,N-dimethylacetamide",DMA,1 mL added prior to HATP addition,1.0,65.0,65 °C,2.0,2 h (after 1 min sonication upon NaOAc addition),"glass vial (open, 20 mL)",stirred,"water, methanol",large amount,90 °C under dynamic vacuum for 24 h,90.0,24.0,black powder,,,,,,,,not_reported,not_reported,,,10.1021/jacs.0c04458,ok,
10.1021/jacs.0c04458,downloaded\10.1021_jacs.0c04458.pdf,SI downloaded\10.1021_jacs.0c04458_SI.pdf,mof_json_store\10.1021_jacs.0c04458\raw_output.json,mof_json_store\10.1021_jacs.0c04458\synthesis_018.json,yes,NH3 base gave amorphous Co3(HITP)2; no precipitate without air; crystallinity optimized by CH3CO2Na and mixed solvents.,(Co1.59Cu1.41)(HITP)2,,Zn(CH3COO)2,,"from mixed Co/Cu stock in DMF, total [M] = 4.66 mmol·L−1, 3 mL; Co:Cu = 1:1 (precursor ratio)",4.66,mmol,nan,,"from mixed Co/Cu stock in DMF, total [M] = 4.66 mmol·L−1, 3 mL; Co:Cu = 1:1 (precursor ratio)",,,nan,,,,,"2,3,6,7,10,11-hexaiminotriphenylene hexahydrochloride",HATP·6HCl,"5 mg (0.0093 mmol, 1 eq.) in 1.5 mL water",5.0,mg,,,,,,,,,,,sodium acetate,NaOAc,2 mL of 2 mol·L−1 aqueous solution (sonicate 1 min prior to heating),,,,,,,,"N,N-dimethylformamide",DMF,3 mL (mixed-metal stock solvent),3.0,"N,N-dimethylacetamide",DMA,1 mL added prior to HATP addition,1.0,65.0,65 °C,2.0,2 h (after 1 min sonication upon NaOAc addition),"glass vial (open, 20 mL)",stirred,"water, methanol",large amount,90 °C under dynamic vacuum for 24 h,90.0,24.0,black powder,,,,,,,,not_reported,not_reported,,,10.1021/jacs.0c04458,ok,
10.1021/jacs.0c04458,downloaded\10.1021_jacs.0c04458.pdf,SI downloaded\10.1021_jacs.0c04458_SI.pdf,mof_json_store\10.1021_jacs.0c04458\raw_output.json,mof_json_store\10.1021_jacs.0c04458\synthesis_019.json,yes,NH3 base gave amorphous Co3(HITP)2; no precipitate without air; crystallinity optimized by CH3CO2Na and mixed solvents.,(Co1.09Cu1.91)(HITP)2,,Cu(NO3)2·3H2O,,"from mixed Co/Cu stock in DMF, total [M] = 4.66 mmol·L−1, 3 mL; Co:Cu = 2:3 (precursor ratio)",4.66,mmol,nan,,"from mixed Co/Cu stock in DMF, total [M] = 4.66 mmol·L−1, 3 mL; Co:Cu = 2:3 (precursor ratio)",,,nan,,,,,"2,3,6,7,10,11-hexaiminotriphenylene hexahydrochloride",HATP·6HCl,"5 mg (0.0093 mmol, 1 eq.) in 1.5 mL water",5.0,mg,,,,,,,,,,,sodium acetate,NaOAc,2 mL of 2 mol·L−1 aqueous solution (sonicate 1 min prior to heating),,,,,,,,"N,N-dimethylformamide",DMF,3 mL (mixed-metal stock solvent),3.0,"N,N-dimethylacetamide",DMA,1 mL added prior to HATP addition,1.0,65.0,65 °C,2.0,2 h (after 1 min sonication upon NaOAc addition),"glass vial (open, 20 mL)",stirred,"water, methanol",large amount,90 °C under dynamic vacuum for 24 h,90.0,24.0,black powder,,,,,,,426.95,not_reported,not_reported,,,10.1021/jacs.0c04458,ok,
