Repository: zzhenglab/MOFinder

# MOFinder

MOFinder extracts MOF synthesis information from the literature, reconstructs evidence-supported negative reaction records, and prepares datasets for synthesis-outcome prediction.
[Web application](https://mofinder.chemistry.wustl.edu/) | [Demos](Demo/README.md) | [Source code](docs/source_to_code.md) | [Workflow guide](docs/workflow.md) | [Model evaluation](docs/evaluation.md)

## Quick start

The workflow runs through Python commands. Python 3.10 or newer is required. Clone the repository and initialize its related applications:

```bash
git clone --recurse-submodules https://github.com/zzhenglab/MOFinder.git
cd MOFinder
```

Start with the two offline demonstrations:

```bash

File: mof_extraction_1_2.csv (part 70 of 305)
doi,main_pdf,si_pdf,raw_output,parsed_json,article_trial_or_failure,article_trial_or_failure_notes,mof_name,crystal_code,metal_1,metal_1_abbr,metal_1_amount_text,metal_1_amount_value,metal_1_amount_unit,metal_2,metal_2_abbr,metal_2_amount_text,metal_2_amount_value,metal_2_amount_unit,metal_3,metal_3_abbr,metal_3_amount_text,metal_3_amount_value,metal_3_amount_unit,linker_1,linker_1_abbr,linker_1_amount_text,linker_1_amount_value,linker_1_amount_unit,linker_2,linker_2_abbr,linker_2_amount_text,linker_2_amount_value,linker_2_amount_unit,linker_3,linker_3_abbr,linker_3_amount_text,linker_3_amount_value,linker_3_amount_unit,modulator_1,modulator_1_abbr,modulator_1_amount_text,modulator_1_amount_value,modulator_1_amount_unit,modulator_2,modulator_2_abbr,modulator_2_amount_text,modulator_2_amount_value,modulator_2_amount_unit,solvent_main,solvent_main_abbr,solvent_main_amount_text,solvent_main_ml,solvent_secondary,solvent_secondary_abbr,solvent_secondary_amount_text,solvent_secondary_ml,temperature_c,temperature_c_text,time_h,time_text,vessel_type,stirring,washing_solvent,washing_cycles,activation_text,activation_temp_c,activation_time_h,crystal_morphology,yield_percent,crystal_size,topology_code,metal_cluster_connectivity,unit_cell_short,pore_diameter_A,BET_surface_area_m2g,air_stable,water_stable,tga_decomposition_temp_c,applications,reference,status,error
10.1021/jacs.0c04458,downloaded\10.1021_jacs.0c04458.pdf,SI downloaded\10.1021_jacs.0c04458_SI.pdf,mof_json_store\10.1021_jacs.0c04458\raw_output.json,mof_json_store\10.1021_jacs.0c04458\synthesis_020.json,yes,NH3 base gave amorphous Co3(HITP)2; no precipitate without air; crystallinity optimized by CH3CO2Na and mixed solvents.,(Co0.71Cu2.29)(HITP)2,,CuCl2·2H2O,,"from mixed Co/Cu stock in DMF, total [M] = 4.66 mmol·L−1, 3 mL; Co:Cu = 4:11 (precursor ratio)",4.66,mmol,nan,,"from mixed Co/Cu stock in DMF, total [M] = 4.66 mmol·L−1, 3 mL; Co:Cu = 4:11 (precursor ratio)",,,nan,,,,,"2,3,6,7,10,11-hexaiminotriphenylene hexahydrochloride",HATP·6HCl,"5 mg (0.0093 mmol, 1 eq.) in 1.5 mL water",5.0,mg,,,,,,,,,,,sodium acetate,NaOAc,2 mL of 2 mol·L−1 aqueous solution (sonicate 1 min prior to heating),,,,,,,,"N,N-dimethylformamide",DMF,3 mL (mixed-metal stock solvent),3.0,"N,N-dimethylacetamide",DMA,1 mL added prior to HATP addition,1.0,65.0,65 °C,2.0,2 h (after 1 min sonication upon NaOAc addition),"glass vial (open, 20 mL)",stirred,"water, methanol",large amount,90 °C under dynamic vacuum for 24 h,90.0,24.0,black powder,,,,,,,426.95,not_reported,not_reported,,,10.1021/jacs.0c04458,ok,
10.1021/jacs.0c04458,downloaded\10.1021_jacs.0c04458.pdf,SI downloaded\10.1021_jacs.0c04458_SI.pdf,mof_json_store\10.1021_jacs.0c04458\raw_output.json,mof_json_store\10.1021_jacs.0c04458\synthesis_021.json,yes,NH3 base gave amorphous Co3(HITP)2; no precipitate without air; crystallinity optimized by CH3CO2Na and mixed solvents.,(Co0.51Cu2.49)(HITP)2,,Cu(NO3)2·3H2O,,"from mixed Co/Cu stock in DMF, total [M] = 4.66 mmol·L−1, 3 mL; Co:Cu = 1:4 (precursor ratio)",4.66,mmol,nan,,"from mixed Co/Cu stock in DMF, total [M] = 4.66 mmol·L−1, 3 mL; Co:Cu = 1:4 (precursor ratio)",,,nan,,,,,"2,3,6,7,10,11-hexaiminotriphenylene hexahydrochloride",HATP·6HCl,"5 mg (0.0093 mmol, 1 eq.) in 1.5 mL water",5.0,mg,,,,,,,,,,,sodium acetate,NaOAc,2 mL of 2 mol·L−1 aqueous solution (sonicate 1 min prior to heating),,,,,,,,"N,N-dimethylformamide",DMF,3 mL (mixed-metal stock solvent),3.0,"N,N-dimethylacetamide",DMA,1 mL added prior to HATP addition,1.0,65.0,65 °C,2.0,2 h (after 1 min sonication upon NaOAc addition),"glass vial (open, 20 mL)",stirred,"water, methanol",large amount,90 °C under dynamic vacuum for 24 h,90.0,24.0,black powder (Cu-rich),,,,,,,426.95,not_reported,not_reported,,,10.1021/jacs.0c04458,ok,
10.1021/jacs.2c09756,downloaded\10.1021_jacs.2c09756.pdf,SI downloaded\10.1021_jacs.2c09756_SI.pdf,mof_json_store\10.1021_jacs.2c09756\raw_output.json,mof_json_store\10.1021_jacs.2c09756\synthesis_001.json,yes,Solvothermal 1.5 eq base gave mixed-phase/hysteretic products at some ratios; PT26 at 1.5 eq was mixed-phase; 3 eq base (solvothermal) led to defective MOFs with nonideal isotherms.,PTnm,,ZrCl4,,"1.0 M, 0.5 mL (added to reaction)",0.5,mmol,Na(CH3COO),,,,,nan,,,,,"1H-pyrazole-3,5-dicarboxylic acid",PZDC,part of 0.5 mmol total linker; H2PZDC:H2TDC = n:m (varied across PT80→PT08),,,"2,5-thiophenedicarboxylic acid",TDC,part of 0.5 mmol total linker; H2PZDC:H2TDC = n:m (varied across PT80→PT08),,,,,,,,sodium hydroxide (NaOH),,"0.079 M in H2O, 9.5 mL (1.5 eq base)",,,,,,,,water,H2O,"NaOH aq. 0.079 M, 9.5 mL (dissolve linkers) + AlCl3 aq. 1.0 M, 0.5 mL (addition)",10.0,,,,,100.0,100 °C (isothermal oven),,2–4 days,20 mL glass vial,static,"H2O, MeOH",H2O: 3×15 mL over 1 day; MeOH: 3×15 mL over 1 day,120 °C under dynamic vacuum (~10^-3 mbar) for 6 h,120.0,6.0,white powder,47–50,,,,,,,,,,water_harvesting,10.1021/jacs.2c09756,ok,
10.1021/jacs.2c09756,downloaded\10.1021_jacs.2c09756.pdf,SI downloaded\10.1021_jacs.2c09756_SI.pdf,mof_json_store\10.1021_jacs.2c09756\raw_output.json,mof_json_store\10.1021_jacs.2c09756\synthesis_002.json,yes,Solvothermal 1.5 eq base gave mixed-phase/hysteretic products at some ratios; PT26 at 1.5 eq was mixed-phase; 3 eq base (solvothermal) led to defective MOFs with nonideal isotherms.,PT26,,ZrCl4,,"1.0 M, 0.5 mL (added to reaction)",0.5,mmol,nan,,,,,nan,,,,,"1H-pyrazole-3,5-dicarboxylic acid monohydrate",PZDC,21.8 mg (0.125 mmol),0.125,mmol,"2,5-thiophenedicarboxylic acid",TDC,64.5 mg (0.375 mmol),0.375,mmol,,,,,,sodium hydroxide (NaOH),,"0.132 M in H2O, 9.5 mL (2.5 eq base)",,,,,,,,water,H2O,"NaOH aq. 0.132 M, 9.5 mL (dissolve linkers) + AlCl3 aq. 1.0 M, 0.5 mL (addition)",10.0,,,,,100.0,100 °C (isothermal oven),96.0,4 days,20 mL glass vial,static,"H2O, MeOH",H2O: 3×15 mL over 1 day; MeOH: 3×15 mL over 1 day,120 °C under dynamic vacuum (~10^-3 mbar) for 6 h,120.0,6.0,white powder,78.0,,,,,,1260.2,,,,water_harvesting,10.1021/jacs.2c09756,ok,
10.1021/jacs.2c09756,downloaded\10.1021_jacs.2c09756.pdf,SI downloaded\10.1021_jacs.2c09756_SI.pdf,mof_json_store\10.1021_jacs.2c09756\raw_output.json,mof_json_store\10.1021_jacs.2c09756\synthesis_003.json,yes,Solvothermal 1.5 eq base gave mixed-phase/hysteretic products at some ratios; PT26 at 1.5 eq was mixed-phase; 3 eq base (solvothermal) led to defective MOFs with nonideal isotherms.,PTnm-HY,,Co(CH3COO)2·4H2O,,2.41 g (10 mmol) dissolved in 50 mL H2O; added dropwise over 2 h,10,mmol,K,,,,,nan,,,,,"1H-pyrazole-3,5-dicarboxylic acid",PZDC,part of 10 mmol total linker; H2PZDC:H2TDC = n:m (varied across PT80–PT08),,,"2,5-thiophenedicarboxylic acid",TDC,part of 10 mmol total linker; H2PZDC:H2TDC = n:m (varied across PT80–PT08),,,,,,,,sodium hydroxide (NaOH),,"0.6 M in H2O, 50 mL (3 eq base)",,,,,,,,water,H2O,"NaOH aq. 0.6 M, 50 mL (linker solution) + 50 mL H2O for AlCl3·6H2O solution (dropwise addition)",100.0,,,,,120.0,reflux at 120 °C after addition,5.0,"dropwise Al addition 2 h at RT, then reflux 3 h",round-bottom flask (250 mL),stirred,"H2O, EtOH",H2O: 2×; EtOH: 3×; then air-dry overnight,120 °C under dynamic vacuum (~10^-3 mbar) for 24 h,120.0,24.0,white powder,90–96,,,,,,,,,,water_harvesting,10.1021/jacs.2c09756,ok,
10.1021/jacs.2c09756,downloaded\10.1021_jacs.2c09756.pdf,SI downloaded\10.1021_jacs.2c09756_SI.pdf,mof_json_store\10.1021_jacs.2c09756\raw_output.json,mof_json_store\10.1021_jacs.2c09756\synthesis_004.json,yes,Solvothermal 1.5 eq base gave mixed-phase/hysteretic products at some ratios; PT26 at 1.5 eq was mixed-phase; 3 eq base (solvothermal) led to defective MOFs with nonideal isotherms.,PT26-HY-40h,,Co(CH3COO)2·4H2O,,2.41 g (10 mmol) dissolved in 50 mL H2O; added dropwise over 2 h,10,mmol,nan,,,,,nan,,,,,"1H-pyrazole-3,5-dicarboxylic acid",PZDC,2.5 mmol (from 10 mmol total; PT26 ratio 1:3),2.5,mmol,"2,5-thiophenedicarboxylic acid",TDC,7.5 mmol (from 10 mmol total; PT26 ratio 1:3),7.5,mmol,,,,,,sodium hydroxide (NaOH),,"0.6 M in H2O, 50 mL (3 eq base)",,,,,,,,water,H2O,"NaOH aq. 0.6 M, 50 mL (linker solution) + 50 mL H2O for AlCl3·6H2O solution (dropwise addition)",100.0,,,,,120.0,reflux at 120 °C after addition,42.0,"dropwise Al addition 2 h at RT, then reflux 40 h",round-bottom flask (250 mL),stirred,"H2O, EtOH",H2O: 2×; EtOH: 3×; then air-dry overnight,120 °C under dynamic vacuum (~10^-3 mbar) for 24 h,120.0,24.0,white powder,~95 (typical HY),,,,,,1252.2,,,,water_harvesting,10.1021/jacs.2c09756,ok,
10.1021/jacs.2c09756,downloaded\10.1021_jacs.2c09756.pdf,SI downloaded\10.1021_jacs.2c09756_SI.pdf,mof_json_store\10.1021_jacs.2c09756\raw_output.json,mof_json_store\10.1021_jacs.2c09756\synthesis_005.json,yes,Solvothermal 1.5 eq base gave mixed-phase/hysteretic products at some ratios; PT26 at 1.5 eq was mixed-phase; 3 eq base (solvothermal) led to defective MOFs with nonideal isotherms.,PTnm-HYS,,Mn(NO3)2·4H2O,,4.82 kg (20 mol) dissolved in 12 L H2O; added over 2 h (6 L h^-1),20000,mmol,nan,,,,,nan,,,,,"1H-pyrazole-3,5-dicarboxylic acid",PZDC,part of 20 mol total linker; H2PZDC:H2TDC = n:m (varied across PT80–PT08),,,"2,5-thiophenedicarboxylic acid",TDC,part of 20 mol total linker; H2PZDC:H2TDC = n:m (varied across PT80–PT08),,,,,,,,sodium hydroxide (NaOH),,60 mol NaOH in 38 L H2O (3 eq base),60.0,mol,,,,,,water,H2O,38 L (linker/base solution) + 12 L (AlCl3·6H2O solution),50000.0,,,,,100.0,reflux (~100 °C reaction temperature; jacket set 120 °C),8.0,"2 h Al addition at 100 rpm, then reflux 6 h",glass reaction vessel (200 L),stirred,"70% EtOH(aq), then anhydrous EtOH",wash with 15 L 70% EtOH; redisperse in 30 L anhydrous EtOH; filter; air-dry overnight,120 °C in oven for 48 h (desolvation),120.0,48.0,white powder,84–91,,,,,,,,,,water_harvesting,10.1021/jacs.2c09756,ok,
10.1021/cm8029517,downloaded\10.1021_cm8029517.pdf,SI downloaded\10.1021_cm8029517_SI.pdf,mof_json_store\10.1021_cm8029517\raw_output.json,mof_json_store\10.1021_cm8029517\synthesis_001.json,yes,NaOH with non-equimolar OH− gave RPF+LRH mixtures; amine bases yielded only LRH (non-MOF).,Yb-RPF-5,,Cu(CF3SO3)2,,0.350 g (0.78 mmol),0.78,mmol,nan,,,,,nan,,,,,"anthraquinone-2,6-disulfonic acid disodium salt","2,6-AQDS",0.320 g (0.78 mmol),0.78,mmol,,,,,,,,,,,sodium hydroxide,NaOH,0.77 mL of 1 M NaOH solution (0.77 mmol),0.77,mmol,,,,,,water,H2O,21.1 mL,21.1,,,,,175.0,175 °C,18.0,18 h,Teflon-lined stainless steel autoclave,,"water, acetone",,,,,large yellow crystals,65.0,0.20 × 0.15 × 0.10 mm,,YbO7 heptacoordinate; Yb2O12 dimers via μ2-OH linked by μ2-η2 sulfonates,"a=7.3843(8), b=7.8665(8), c=13.7366(15) Å, α=86.119(2)°, β=86.097(2)°, γ=86.398(2)°, P-1",,,not_reported,not_reported,485.0,HDS;sulfide_oxidation;linalool_epoxidation,10.1021/cm8029517,ok,
10.1039/c003764h,downloaded\10.1039_c003764h.pdf,,mof_json_store\10.1039_c003764h\raw_output.json,mof_json_store\10.1039_c003764h\synthesis_001.json,no,,,,Al(NO3)3·9H2O,,"0.126 g, 0.5 mmol",0.5,mmol,nan,,,,,nan,,,,,"cyclohexane-1,2,4,5-tetracarboxylic acid",H4LI,"0.052 g, 0.2 mmol",0.2,mmol,"4,4'-bipyridine","4,4'-bpy","0.078 g, 0.5 mmol",0.5,mmol,,,,,,,,,,,,,,,,water (deionized),H2O,10 mL,10.0,,,,,160.0,160 °C,72.0,72 h,stainless steel reactor with Teflon liner (25 mL),static,,,,,,purple block crystals,67.0,,,,,,,,,,,10.1039/c003764h,ok,
10.1039/c003764h,downloaded\10.1039_c003764h.pdf,,mof_json_store\10.1039_c003764h\raw_output.json,mof_json_store\10.1039_c003764h\synthesis_002.json,no,,,,Cu(ClO4)2·6H2O,,"0.126 g, 0.5 mmol",0.5,mmol,nan,,,,,nan,,,,,"cyclohexane-1,2,4,5-tetracarboxylic acid",H4LI,"0.052 g, 0.2 mmol",0.2,mmol,"4,4'-bipyridine","4,4'-bpy","0.156 g, 1.0 mmol",1.0,mmol,,,,,,,,,,,,,,,,water (deionized),H2O,10 mL,10.0,,,,,160.0,160 °C,72.0,72 h,stainless steel reactor with Teflon liner (25 mL),static,,,,,,red lamellar crystals,24.0,,,,,,,,,,,10.1039/c003764h,ok,
10.1002/cctc.201402867,downloaded\10.1002_cctc.201402867.pdf,SI downloaded\10.1002_cctc.201402867_SI.pdf,mof_json_store\10.1002_cctc.201402867\raw_output.json,mof_json_store\10.1002_cctc.201402867\synthesis_001.json,no,,[Cu3(BTC)2] (HKUST-1),,ZrCl4,,"10 g, 43 mmol",43,mmol,nan,,,,,nan,,,,,"benzene-1,3,5-tricarboxylic acid",BTC,"5 g, 23 mmol",5.0,g,,,,,,,,,,,,,,,,,,,,,"N,N-dimethylformamide",DMF,"DMF/EtOH/H2O (250 mL, 1:1:1)",,ethanol,EtOH,"DMF/EtOH/H2O (250 mL, 1:1:1)",,85.0,85 °C,20.0,20 h,,stirred,"DMF, dichloromethane",three times in three days,dried under high vacuum,,,blue crystals,,,,,,,,not_reported,not_reported,,,10.1002/cctc.201402867,ok,
10.1039/b306872b,downloaded\10.1039_b306872b.pdf,,mof_json_store\10.1039_b306872b\raw_output.json,mof_json_store\10.1039_b306872b\synthesis_001.json,no,,,217236,ZrCl4,,"0.278 g, 1 mmol",1,mmol,nan,,,,,nan,,,,,"2,5-pyridinedicarboxylic acid",H2pydc,"0.167 g, 1 mmol",1.0,mmol,,,,,,,,,,,sodium hydroxide,NaOH,"0.040 g, 1 mmol",1.0,mmol,triethylamine,TEA,"0.07 mL, 0.5 mmol",0.5,mmol,water,H2O,8 mL + 2 mL,,,,,,140.0,140 °C,120.0,120 h,Teflon-lined autoclave (23 mL),static,water,,dried in air,,,reddish-black prismatic crystals,35.0,,,carboxylate-bridged Fe(II) dimers; layers pillared by pyridyl,"a=8.791(8) Å, b=10.577(6) Å, c=8.663(6) Å, β=95.63(1)°, P21/c",,,,,,,10.1039/b306872b,ok,
10.1039/c5ce00430f,downloaded\10.1039_c5ce00430f.pdf,SI downloaded\10.1039_c5ce00430f_SI.pdf,mof_json_store\10.1039_c5ce00430f\raw_output.json,mof_json_store\10.1039_c5ce00430f\synthesis_001.json,no,,Zn3(TBPPO)2,1046861,Cd(CH3COO)2·2H2O,Zn(NO3)2·6H2O,0.06 mmol,0.06,mmol,nan,,,,,nan,,,,,tris(p-carboxyl-biphenyl)phosphine oxide,H3TBPPO,"6 mg, 0.01 mmol",0.01,mmol,,,,,,,,,,,concentrated nitric acid,HNO3,150 μL,150.0,μL,,,,,,"N,N-dimethylacetamide",DMA,1 mL,1.0,distilled water,H2O,1 mL,1.0,120.0,120 °C,72.0,3 days; ultrasonicated 20 min before heating,20 mL stainless glass vial,,,,,,,colorless block-shaped large crystals,80.0,,flu,trinuclear Zn3(COO)6 8-connected SBU,"a=23.3664(3) Å, b=23.3664(3) Å, c=23.3664(3) Å, α=90.00°, β=90.00°, γ=90.00°, space group Ia-3",,,not_reported,not_reported,400.0,luminescence,10.1039/c5ce00430f,ok,
10.1039/c5ce00430f,downloaded\10.1039_c5ce00430f.pdf,SI downloaded\10.1039_c5ce00430f_SI.pdf,mof_json_store\10.1039_c5ce00430f\raw_output.json,mof_json_store\10.1039_c5ce00430f\synthesis_002.json,no,,Cd3(TBPPO)2,1046862,AlCl3·6H2O,Cd(NO3)2·4H2O,0.06 mmol,0.06,mmol,nan,,,,,nan,,,,,tris(p-carboxyl-biphenyl)phosphine oxide,H3TBPPO,"6 mg, 0.01 mmol",0.01,mmol,,,,,,,,,,,concentrated nitric acid,HNO3,150 μL,150.0,μL,,,,,,"N,N-dimethylacetamide",DMA,1 mL,1.0,distilled water,H2O,1 mL,1.0,120.0,120 °C,72.0,3 days; ultrasonicated 20 min before heating,20 mL stainless glass vial,,,,,,,colorless block-shaped crystals,70.0,,flu,trinuclear Cd3(COO)6 8-connected SBU,"a=23.7697(4) Å, b=23.7697(4) Å, c=23.7697(4) Å, α=90.00°, β=90.00°, γ=90.00°, space group Ia-3",,,not_reported,not_reported,400.0,luminescence,10.1039/c5ce00430f,ok,
10.1039/c5ce00430f,downloaded\10.1039_c5ce00430f.pdf,SI downloaded\10.1039_c5ce00430f_SI.pdf,mof_json_store\10.1039_c5ce00430f\raw_output.json,mof_json_store\10.1039_c5ce00430f\synthesis_003.json,no,,Co3(TBPPO)2,1046863,Cu(NO3)2,Co(NO3)2·6H2O,0.06 mmol,0.06,mmol,nan,,,,,nan,,,,,tris(p-carboxyl-biphenyl)phosphine oxide,H3TBPPO,"6 mg, 0.01 mmol",0.01,mmol,,,,,,,,,,,concentrated nitric acid,HNO3,150 μL,150.0,μL,,,,,,"N,N-dimethylacetamide",DMA,1 mL,1.0,distilled water,H2O,1 mL,1.0,120.0,120 °C,72.0,3 days; ultrasonicated 20 min before heating,20 mL stainless glass vial,,,,,,,dark violet block-shaped crystals,70.0,,flu,trinuclear Co3(COO)6 8-connected SBU,"a=23.3991(4) Å, b=23.3991(4) Å, c=23.3991(4) Å, α=90.00°, β=90.00°, γ=90.00°, space group Ia-3",,,not_reported,not_reported,400.0,,10.1039/c5ce00430f,ok,
10.1039/c5ce00430f,downloaded\10.1039_c5ce00430f.pdf,SI downloaded\10.1039_c5ce00430f_SI.pdf,mof_json_store\10.1039_c5ce00430f\raw_output.json,mof_json_store\10.1039_c5ce00430f\synthesis_004.json,no,,In(TBPPO),1046864,Zn(CH3COO)2·2H2O,In(NO3)3,"18.0 mg, 0.06 mmol",0.06,mmol,nan,,,,,nan,,,,,tris(p-carboxyl-biphenyl)phosphine oxide,H3TBPPO,"6 mg, 0.01 mmol",0.01,mmol,,,,,,,,,,,concentrated nitric acid,HNO3,200 μL,200.0,μL,,,,,,"N,N-dimethylacetamide",DMA,1 mL,1.0,distilled water,H2O,1 mL,1.0,100.0,100 °C,72.0,3 days; ultrasonicated 20 min before heating,20 mL stainless glass vial,,,,,,,colorless crystals,80.0,,dia,InO6 monocapped octahedron; 4-connected node,"a=23.5428(2) Å, b=23.5428(2) Å, c=23.5428(2) Å, α=90.00°, β=90.00°, γ=90.00°, space group I-43d",,,not_reported,not_reported,400.0,luminescence,10.1039/c5ce00430f,ok,
10.1021/acsanm.3c03829,downloaded\10.1021_acsanm.3c03829.pdf,SI downloaded\10.1021_acsanm.3c03829_SI.pdf,mof_json_store\10.1021_acsanm.3c03829\raw_output.json,mof_json_store\10.1021_acsanm.3c03829\synthesis_001.json,yes,efforts to grow single crystals suitable for X-ray diffraction were unsuccessful,Zn-(L-GluBenz),,ZrCl4,Zn(OAc)2·2H2O,"8.8 mg, 0.04 mmol",0.04,mmol,nan,,,,,nan,,,,,(S)-2-[(4-carboxybenzyl)amino]pentanedioic acid,H3(L-GluBenz),"11.3 mg, 0.04 mmol",0.04,mmol,,,,,,,,,,,,,,,,,,,,,ethanol,EtOH,"EtOH/H2O 1:1 v/v, total 1 mL",0.5,water,H2O,"EtOH/H2O 1:1 v/v, total 1 mL",0.5,60.0,60 °C,48.0,48 h; cooled to 25 °C over 36 h at 1 °C h−1,Teflon-lined autoclave,,"H2O, EtOH","H2O (4×2 mL), EtOH (3×2 mL)",120 °C under vacuum for 4 h,120.0,4.0,white solid; aggregation of flakes,68.0,,,Zn4(-COO)6 SBU,,,16.2,not_reported,not_reported,485.0,Henry_reaction,10.1021/acsanm.3c03829,ok,
10.1039/c1ce05129f,downloaded\10.1039_c1ce05129f.pdf,SI downloaded\10.1039_c1ce05129f_SI.pdf,mof_json_store\10.1039_c1ce05129f\raw_output.json,mof_json_store\10.1039_c1ce05129f\synthesis_001.json,no,,,808517,FeCl3·6H2O,,"30.8 mg, 0.1 mmol",0.1,mmol,nan,,,,,nan,,,,,"1,4-bis(1,2,4-triazol-1-ylmethyl)-2,3,5,6-tetramethylbenzene",btmx,"29.8 mg, 0.1 mmol",0.1,mmol,"1,2,4,5-benzenetetracarboxylic acid",H4BTEC,"25.4 g, 0.1 mmol",0.1,mmol,,,,,,,,,,,,,,,,water,H2O,10 mL,10.0,,,,,25,"130 °C for 60 h, then 140 °C for 36 h; cooled to RT at 5 °C h−1",,60 h at 130 °C + 36 h at 140 °C; cooled at 5 °C h−1,Teflon-lined stainless steel vessel (autoclave),,,,,,,colorless crystals,60.0,,,Cd(II) 4-connected nodes; 3-fold interpenetrated,,,,not_reported,not_reported,293.0,luminescence,10.1039/c1ce05129f,ok,
10.1039/c1ce05129f,downloaded\10.1039_c1ce05129f.pdf,SI downloaded\10.1039_c1ce05129f_SI.pdf,mof_json_store\10.1039_c1ce05129f\raw_output.json,mof_json_store\10.1039_c1ce05129f\synthesis_002.json,no,,,808518,ZrCl4,,"30.8 mg, 0.1 mmol",0.1,mmol,nan,,,,,nan,,,,,"1,4-bis(1,2,4-triazol-1-ylmethyl)-2,3,5,6-tetramethylbenzene",btmx,"29.8 mg, 0.1 mmol",0.1,mmol,"1,2,4-benzenetricarboxylic acid","1,2,4-H3BTC","21.0 mg, 0.1 mmol",0.1,mmol,,,,,,,,,,,,,,,,water,H2O,10 mL,10.0,,,,,25,"130 °C for 60 h, then 140 °C for 36 h; cooled to RT at 5 °C h−1",,60 h at 130 °C + 36 h at 140 °C; cooled at 5 °C h−1,Teflon-lined stainless steel vessel (autoclave),,,,,,,colorless crystals,70.0,,,Cd(II) nodes; 2D cabinet-like (4^8 6^2),,,,not_reported,not_reported,251.0,luminescence,10.1039/c1ce05129f,ok,
10.1039/c1ce05129f,downloaded\10.1039_c1ce05129f.pdf,SI downloaded\10.1039_c1ce05129f_SI.pdf,mof_json_store\10.1039_c1ce05129f\raw_output.json,mof_json_store\10.1039_c1ce05129f\synthesis_003.json,no,,,808519,ZrCl4,,"23.7 mg, 0.1 mmol",0.1,mmol,nan,,,,,nan,,,,,"1,4-bis(1,2,4-triazol-1-ylmethyl)-2,3,5,6-tetramethylbenzene",btmx,"29.8 mg, 0.1 mmol",0.1,mmol,"benzene-1,3,5-tricarboxylic acid",H3BTC,"21.0 mg, 0.1 mmol",0.1,mmol,,,,,,sodium acetate,,"24.6 mg, 0.3 mmol",0.3,mmol,,,,,,water,H2O,10 mL,10.0,,,,,160.0,,70.0,cooled to RT at 5 °C h−1 after reaction,Teflon-lined stainless steel vessel (autoclave),,,,,,,purple crystals,70.0,,dia,Co(II) 4-connected nodes; 3-fold interpenetrated,,,,not_reported,not_reported,324.0,,10.1039/c1ce05129f,ok,
10.1039/c1ce05129f,downloaded\10.1039_c1ce05129f.pdf,SI downloaded\10.1039_c1ce05129f_SI.pdf,mof_json_store\10.1039_c1ce05129f\raw_output.json,mof_json_store\10.1039_c1ce05129f\synthesis_004.json,no,,,808520,ZrCl4,,"23.7 mg, 0.1 mmol",0.1,mmol,nan,,,,,nan,,,,,"1,4-bis(1,2,4-triazol-1-ylmethyl)-2,3,5,6-tetramethylbenzene",btmx,"29.8 mg, 0.1 mmol",0.1,mmol,terephthalic acid,BDC,"16.6 mg, 0.1 mmol",0.1,mmol,,,,,,sodium acetate,,0.2 mmol,0.2,mmol,,,,,,water,H2O,10 mL,10.0,,,,,160.0,,70.0,cooled to RT at 5 °C h−1 after reaction,Teflon-lined stainless steel vessel (autoclave),,,,,,,pink crystals,75.0,,,"(4,6)-connected pillar-layered net; Co(II) 6-connected, BDC 4-connected",,,,not_reported,not_reported,369.0,,10.1039/c1ce05129f,ok,
10.1039/c4dt01880j,downloaded\10.1039_c4dt01880j.pdf,SI downloaded\10.1039_c4dt01880j_SI.pdf,mof_json_store\10.1039_c4dt01880j\raw_output.json,mof_json_store\10.1039_c4dt01880j\synthesis_001.json,no,,CFA-5,,ZrCl4,,0.055 mmol,0.055,mmol,nan,,,,,nan,,,,,"1,3-bis(3,5-dimethyl-1H-pyrazol-4-yl)benzene","H2-1,3-bdpb",0.056 mmol,0.056,mmol,,,,,,,,,,,"2,6-dimethylpyridine (2,6-lutidine)",,0.05 mL,0.05,mL,,,,,,methanol,MeOH,4 mL,4.0,,,,,120.0,120 °C,72.0,3 d,glass tube,,MeOH,until clear,100 °C under vacuum for 1 h,100.0,1.0,green hexagonal prism crystals,96.0,,pcu,"dodecanuclear {CuII(pz)(OMe)}12 wheel SBU, 6-connected","a=26.839(3) Å, c=15.8317(16) Å, R-3, V=9876.2(19) Å3",5.86,460.0,not_reported,not_reported,,C-H oxidation catalysis,10.1039/c4dt01880j,ok,
10.1021/acsnano.5c04880,downloaded\10.1021_acsnano.5c04880.pdf,SI downloaded\10.1021_acsnano.5c04880_SI.pdf,mof_json_store\10.1021_acsnano.5c04880\raw_output.json,mof_json_store\10.1021_acsnano.5c04880\synthesis_001.json,no,,UiO-66(Ce),,ZrCl4,,3.65 g,15.6628,mmol,nan,,,,,nan,,,,,terephthalic acid,BDC,1 g,1.0,g,,,,,,,,,,,formic acid (98%),FA,10 mL (98%),10.0,mL,,,,,,"N,N-dimethylformamide",DMF,30 mL,30.0,water (deionized),H2O,12.5 mL,12.5,100.0,100 °C,0.25,15 min,glass reactor,stirred,"DMF, acetone",3× each,80 °C in air for 12 h,80.0,12.0,light yellow precipitate,,,,,,,,,,,,10.1021/acsnano.5c04880,ok,
10.1021/acs.inorgchem.8b02549,downloaded\10.1021_acs.inorgchem.8b02549.pdf,SI downloaded\10.1021_acs.inorgchem.8b02549_SI.pdf,mof_json_store\10.1021_acs.inorgchem.8b02549\raw_output.json,mof_json_store\10.1021_acs.inorgchem.8b02549\synthesis_001.json,no,,{[(Cu2I2)L2]·2DMSO}n,1864198,ZrCl4,CuI,"10.2 mg, 0.053 mmol",0.053,mmol,nan,,,,,nan,,,,,bis(amidoquinoline) ligand,L,"20.1 mg, 0.048 mmol",0.048,mmol,,,,,,,,,,,,,,,,,,,,,dimethyl sulfoxide,DMSO,1 mL,1.0,acetonitrile,MeCN,1 mL,1.0,25,room temperature,1.0,1 h,,stirred,diethyl ether,,dried in air,,,orange emissive solid; X-ray crystals from DMSO/diethyl ether vapor diffusion,80.0,,sql,Cu2I2 4-connected SBU,"Monoclinic, P21/c; a=7.8626(2) Å, b=19.5810(5) Å, c=17.1092(5) Å, β=93.966(1)°, V=2627.78(12) Å3",,,not_reported,not_reported,350.0,sensing,10.1021/acs.inorgchem.8b02549,ok,
10.1021/acs.inorgchem.8b02549,downloaded\10.1021_acs.inorgchem.8b02549.pdf,SI downloaded\10.1021_acs.inorgchem.8b02549_SI.pdf,mof_json_store\10.1021_acs.inorgchem.8b02549\raw_output.json,mof_json_store\10.1021_acs.inorgchem.8b02549\synthesis_003.json,no,,{[(Cu2I2)L2]·2DMSO}n,1864198,ZrCl4,CuI,"10.2 mg, 0.053 mmol",0.053,mmol,nan,,,,,nan,,,,,bis(amidoquinoline) ligand,L,"20.1 mg, 0.048 mmol",0.048,mmol,,,,,,,,,,,,,,,,,,,,,dimethyl sulfoxide,DMSO,1 mL,1.0,acetonitrile,MeCN,1 mL,1.0,50.0,50 °C,,,,stirred,,,,,,orange solid,,,sql,Cu2I2 4-connected SBU,"Monoclinic, P21/c; a=7.8626(2) Å, b=19.5810(5) Å, c=17.1092(5) Å, β=93.966(1)°, V=2627.78(12) Å3",,,not_reported,not_reported,350.0,sensing,10.1021/acs.inorgchem.8b02549,ok,
10.1039/c9dt01859j,downloaded\10.1039_c9dt01859j.pdf,SI downloaded\10.1039_c9dt01859j_SI.pdf,mof_json_store\10.1039_c9dt01859j\raw_output.json,mof_json_store\10.1039_c9dt01859j\synthesis_001.json,no,,,1883655,ZrCl4,,0.5 mmol,0.5,mmol,nan,,0.5 mmol,0.5,mmol,nan,,,,,nicotinic acid,HNA,2 mmol,2.0,mmol,,,,,,,,,,,,,,,,,,,,,"N,N-dimethylformamide",DMF,10 mL,10.0,,,,,120.0,120 °C,24.0,24 h; cooled to room temperature at 5 °C h−1,Teflon lined stainless steel vessel,static,,,,,,colorless cubic crystals,46.0,,,[Cu4I4] cluster; Dy(III) chains,"a=25.3670(4), b=25.3670(4), c=9.0667(2) Å, I-42d",,,not_reported,yes,400.0,carboxylative_cyclization;CO2_conversion,10.1039/c9dt01859j,ok,
10.1039/c9dt01859j,downloaded\10.1039_c9dt01859j.pdf,SI downloaded\10.1039_c9dt01859j_SI.pdf,mof_json_store\10.1039_c9dt01859j\raw_output.json,mof_json_store\10.1039_c9dt01859j\synthesis_002.json,no,,,1883656,ZrCl4,,0.5 mmol,0.5,mmol,nan,,0.5 mmol,0.5,mmol,nan,,,,,isonicotinic acid,HIN,2 mmol,2.0,mmol,,,,,,,,,,,,,,,,,,,,,"N,N-dimethylformamide",DMF,10 mL,10.0,,,,,125.0,125 °C,24.0,24 h; cooled to room temperature at 5 °C h−1,Teflon lined stainless steel vessel,static,,,,,,yellow needle-shaped crystals,42.0,,sql,[Cu2I2] cluster; Gd2 dimer via carboxylates,"a=12.9904(5), b=13.0609(5), c=13.4710(6) Å, α=65.919(2)°, β=86.020(2)°, γ=82.341(2)°, P-1",,,not_reported,yes,405.0,carboxylative_cyclization;CO2_conversion,10.1039/c9dt01859j,ok,
10.1039/d4ra03468f,downloaded\10.1039_d4ra03468f.pdf,SI downloaded\10.1039_d4ra03468f_SI.pdf,mof_json_store\10.1039_d4ra03468f\raw_output.json,mof_json_store\10.1039_d4ra03468f\synthesis_001.json,no,,Cu–Vit B3 MOF,,ZrCl4,,"0.1 g, 0.5 mmol",0.5,mmol,nan,,,,,nan,,,,,vitamin B3,Vit B3,"0.123 g, 1 mmol",1.0,mmol,,,,,,,,,,,,,,,,,,,,,ethylene glycol,EG,20 mL (ligand solution) + 20 mL (metal solution),,,,,,180.0,180 °C hydrothermal (preheated individual solutions at 80 °C for 10 min),48.0,two days,Teflon-lined hydrothermal autoclave,"stirred initially at 1500 rpm, then static during hydrothermal step","DI water (60 °C), absolute ethanol",3×,freeze-dried; stored at 4 °C,,,cyan powder; nanospheres (65–135 nm),,65–135 nm (TEM),,Cu nodes coordinated by carboxylate O and pyridyl N (proposed),,,,,,,,10.1039/d4ra03468f,ok,
10.1039/c1cc13877d,downloaded\10.1039_c1cc13877d.pdf,SI downloaded\10.1039_c1cc13877d_SI.pdf,mof_json_store\10.1039_c1cc13877d\raw_output.json,mof_json_store\10.1039_c1cc13877d\synthesis_001.json,no,,,830358,ZrCl4,,"1 mmol, 0.297 g dissolved in 100 mL H2O; 2 mL of this stock used (0.02 mmol)",0.02,mmol,nan,,,,,nan,,,,,"(Z)-2-(1,2-(dipyridin-4-yl)hydrazinyl)pent-2-enedioate",Z-dhpe,,,,,,,,,,,,,,,,,,,,,,,,water,H2O,50 mL (Na2tga solution) + Zn stock in 100 mL H2O (2 mL used) + 1 mL buffer (H2O/EtOH 1:2),,ethanol,EtOH,50 mL (azpy solution) + present in 1 mL buffer (H2O/EtOH 1:2),,25,room temperature (RT),1080.0,45 days,,static; layered diffusion,EtOH/H2O (1:1),,100 °C under vacuum for 16 h,100.0,16.0,orange block-shaped crystals,53.0,,,tetrahedral Zn(II) 4-connected node,"a=8.741(5), b=14.796(5), c=19.340(5) Å, P212121",,870.0,not_reported,not_reported,,CO2_capture,10.1039/c1cc13877d,ok,
10.1039/c3ce27006h,downloaded\10.1039_c3ce27006h.pdf,SI downloaded\10.1039_c3ce27006h_SI.pdf,mof_json_store\10.1039_c3ce27006h\raw_output.json,mof_json_store\10.1039_c3ce27006h\synthesis_001.json,no,,,915043,ZrCl4,,"8.8 mg, 0.04 mmol",0.04,mmol,nan,,,,,nan,,,,,"5-(3,5)-(dicarboxybenzyloxy)isophthalic acid",H4L,"7.2 mg, 0.02 mmol",0.02,mmol,,,,,,,,,,,,,,,,,,,,,"N,N-dimethylacetamide",DMA,6 mL,6.0,,,,,120.0,120 °C,48.0,48 h,bath-reactor,,"water, DMA",,dried in air,,,colorless crystals,45.0,0.30 × 0.25 × 0.20 mm,,Cd2(COO)4(H2O)2(DMA) dinuclear cluster,"monoclinic, P21/c; a=14.3175(3) Å, b=14.4020(3) Å, c=22.6162(4) Å, β=100.498(1)°",,,not_reported,not_reported,360.0,,10.1039/c3ce27006h,ok,
10.1039/c3ce27006h,downloaded\10.1039_c3ce27006h.pdf,SI downloaded\10.1039_c3ce27006h_SI.pdf,mof_json_store\10.1039_c3ce27006h\raw_output.json,mof_json_store\10.1039_c3ce27006h\synthesis_002.json,no,,,915044,Zn(NO3)2·6H2O,,"11.6 mg, 0.05 mmol",0.05,mmol,nan,,,,,nan,,,,,"5-(3,5)-(dicarboxybenzyloxy)isophthalic acid",H4L,"7.2 mg, 0.02 mmol",0.02,mmol,,,,,,,,,,,nitric acid,HNO3,"12 N, 0.5 mL",0.5,mL,,,,,,"N,N-dimethylacetamide",DMA,8 mL of DMA–water (1:1),,water,H2O,8 mL of DMA–water (1:1),,80.0,80 °C,48.0,48 h,bath-reactor,,"water, DMA",,100 °C under high vacuum for 24 h,100.0,24.0,green crystals,52.0,0.31 × 0.26 × 0.12 mm,,Cu2(COO)4(H2O)2 paddle-wheel,"monoclinic, P21/n; a=22.8595(6) Å, b=18.7420(6) Å, c=29.6690(10) Å, β=104.858(1)°",,232.07,not_reported,not_reported,318.0,,10.1039/c3ce27006h,ok,
10.1039/c3ce27006h,downloaded\10.1039_c3ce27006h.pdf,SI downloaded\10.1039_c3ce27006h_SI.pdf,mof_json_store\10.1039_c3ce27006h\raw_output.json,mof_json_store\10.1039_c3ce27006h\synthesis_003.json,no,,,915045,Co(NO3)2·6H2O,,"11.6 mg, 0.04 mmol",0.04,mmol,nan,,,,,nan,,,,,"5-(3,5)-(dicarboxybenzyloxy)isophthalic acid",H4L,"7.2 mg, 0.02 mmol",0.02,mmol,,,,,,,,,,,,,,,,,,,,,"N,N-dimethylacetamide",DMA,10 mL of DMA–water (1:1),,water,H2O,10 mL of DMA–water (1:1),,120.0,120 °C,24.0,24 h,bath-reactor,,"water, DMA",,dried in air,,,pink crystals,51.0,0.40 × 0.25 × 0.20 mm,,Co2(COO)4(H2O)5 dinuclear cluster with bridging water,"monoclinic, C2/c; a=16.8167(3) Å, b=14.2636(3) Å, c=12.0070(3) Å, β=118.4686(9)°",,,not_reported,not_reported,500.0,,10.1039/c3ce27006h,ok,
10.1039/c3ce27006h,downloaded\10.1039_c3ce27006h.pdf,SI downloaded\10.1039_c3ce27006h_SI.pdf,mof_json_store\10.1039_c3ce27006h\raw_output.json,mof_json_store\10.1039_c3ce27006h\synthesis_004.json,no,,,915046,Ho2O3,,"14.2 mg, 0.04 mmol",0.04,mmol,nan,,,,,nan,,,,,"5-(3,5)-(dicarboxybenzyloxy)isophthalic acid",H4L,"7.2 mg, 0.02 mmol",0.02,mmol,,,,,,,,,,,,,,,,,,,,,"N,N-dimethylacetamide",DMA,10 mL of DMA–water (1:1),,water,H2O,10 mL of DMA–water (1:1),,120.0,120 °C,24.0,24 h,bath-reactor,,"water, DMA",,dried in air,,,colorless crystals,49.0,0.40 × 0.25 × 0.20 mm,,Mn2(COO)4(H2O)5 dinuclear cluster with bridging water,"monoclinic, C2/c; a=16.8383(5) Å, b=14.7317(4) Å, c=11.9247(4) Å, β=117.3793(12)°",,,not_reported,not_reported,500.0,,10.1039/c3ce27006h,ok,
10.1039/d4ta02068e,downloaded\10.1039_d4ta02068e.pdf,SI downloaded\10.1039_d4ta02068e_SI.pdf,mof_json_store\10.1039_d4ta02068e\raw_output.json,mof_json_store\10.1039_d4ta02068e\synthesis_001.json,no,,ELM-11,,Cu(NO3)2·3H2O,Cu(BF4)2,"0.1 mol L−1, 10.87 mL (aqueous solution)",100,mmol,nan,,,,,nan,,,,,"4,4'-bipyridine",bpy,"0.2 mol L−1, 9.88 mL (methanol solution)",1.976,mmol,,,,,,,,,,,,,,,,,,,,,water,H2O,10.87 mL (solvent for Cu(BF4)2 solution),10.87,methanol,MeOH,9.88 mL (solvent for bpy solution),9.88,24.0,room temperature (∼297 K),26.0,2 h dropwise addition + 24 h aging (stirring 1200 rpm),vial,stirred at 1200 rpm during addition and aging,water (ultrapure),,393 K under vacuum (<10 Pa) for 10 h (to convert pre-ELM-11 to ELM-11),120.0,10.0,"blue particles, flat plates",,~10 μm (long side),,,,,,,,,,10.1039/d4ta02068e,ok,
10.1039/d4ta02068e,downloaded\10.1039_d4ta02068e.pdf,SI downloaded\10.1039_d4ta02068e_SI.pdf,mof_json_store\10.1039_d4ta02068e\raw_output.json,mof_json_store\10.1039_d4ta02068e\synthesis_002.json,no,,ELM-11,,Zn(NO3)2·6H2O,Cu(BF4)2,"0.8 mol L−1, 10.87 mL (aqueous solution)",800,mmol,nan,,,,,nan,,,,,"4,4'-bipyridine",bpy,"1.6 mol L−1, 9.88 mL (methanol solution)",15.808,mmol,,,,,,,,,,,,,,,,,,,,,water,H2O,10.87 mL (solvent for Cu(BF4)2 solution),10.87,methanol,MeOH,9.88 mL (solvent for bpy solution),9.88,24.0,room temperature (∼297 K),2.0,2 h dropwise addition + 0 h aging (stirring 1200 rpm during addition),vial,stirred at 1200 rpm,water (ultrapure),,393 K under vacuum (<10 Pa) for 10 h (to convert pre-ELM-11 to ELM-11),120.0,10.0,"blue particles, flat plates",,~10 μm (long side),,,,,,,,,,10.1039/d4ta02068e,ok,
10.1039/d4ta02068e,downloaded\10.1039_d4ta02068e.pdf,SI downloaded\10.1039_d4ta02068e_SI.pdf,mof_json_store\10.1039_d4ta02068e\raw_output.json,mof_json_store\10.1039_d4ta02068e\synthesis_003.json,no,,ELM-11,,Zn(NO3)2·6H2O,Cu(BF4)2,"0.8 mol L−1, 10.87 mL (aqueous solution)",800,mmol,nan,,,,,nan,,,,,"4,4'-bipyridine",bpy,"1.6 mol L−1, 9.88 mL (methanol solution)",15.808,mmol,,,,,,,,,,,,,,,,,,,,,water,H2O,10.87 mL (solvent for Cu(BF4)2 solution),10.87,methanol,MeOH,9.88 mL (solvent for bpy solution),9.88,24.0,room temperature (∼297 K),14.0,2 h dropwise addition + 12 h aging (stirring 1200 rpm),vial,stirred at 1200 rpm during addition and aging,water (ultrapure),,393 K under vacuum (<10 Pa) for 10 h (to convert pre-ELM-11 to ELM-11),120.0,10.0,"blue particles, flat plates",,~10 μm (long side),,,,,,,,,,10.1039/d4ta02068e,ok,
10.1039/d4ta02068e,downloaded\10.1039_d4ta02068e.pdf,SI downloaded\10.1039_d4ta02068e_SI.pdf,mof_json_store\10.1039_d4ta02068e\raw_output.json,mof_json_store\10.1039_d4ta02068e\synthesis_004.json,no,,ELM-11,,ZnF2·4H2O,Cu(BF4)2,"0.8 mol L−1, 10.87 mL (aqueous solution)",800,mmol,NiCl2·6H2O,,,,,nan,,,,,"4,4'-bipyridine",bpy,"1.6 mol L−1, 9.88 mL (methanol solution)",15.808,mmol,,,,,,,,,,,,,,,,,,,,,water,H2O,10.87 mL (solvent for Cu(BF4)2 solution),10.87,methanol,MeOH,9.88 mL (solvent for bpy solution),9.88,24.0,room temperature (∼297 K),26.0,2 h dropwise addition + 24 h aging (stirring 1200 rpm),vial,stirred at 1200 rpm during addition and aging,water (ultrapure),,393 K under vacuum (<10 Pa) for 10 h (to convert pre-ELM-11 to ELM-11),120.0,10.0,"blue particles, flat plates",,~10 μm (long side),,,,,,,,,,10.1039/d4ta02068e,ok,
10.1039/d4ta02068e,downloaded\10.1039_d4ta02068e.pdf,SI downloaded\10.1039_d4ta02068e_SI.pdf,mof_json_store\10.1039_d4ta02068e\raw_output.json,mof_json_store\10.1039_d4ta02068e\synthesis_005.json,no,,ELM-11,,ZnF2·4H2O,Cu(BF4)2,"0.8 mol L−1, 10.87 mL (aqueous solution)",800,mmol,NiCl2·6H2O,,,,,nan,,,,,"4,4'-bipyridine",bpy,"1.6 mol L−1, 9.88 mL (methanol solution)",15.808,mmol,,,,,,,,,,,,,,,,,,,,,water,H2O,10.87 mL (solvent for Cu(BF4)2 solution),10.87,methanol,MeOH,9.88 mL (solvent for bpy solution),9.88,24.0,room temperature (∼297 K),102.0,2 h dropwise addition + 100 h aging (stirring 1200 rpm),vial,stirred at 1200 rpm during addition and aging,water (ultrapure),,393 K under vacuum (<10 Pa) for 10 h (to convert pre-ELM-11 to ELM-11),120.0,10.0,"blue particles, flat plates",,~10 μm (long side),,,,,,,,,,10.1039/d4ta02068e,ok,
10.1039/d4ta02068e,downloaded\10.1039_d4ta02068e.pdf,SI downloaded\10.1039_d4ta02068e_SI.pdf,mof_json_store\10.1039_d4ta02068e\raw_output.json,mof_json_store\10.1039_d4ta02068e\synthesis_006.json,no,,ELM-11,,Cd(NO3)2·4H2O,Cu(BF4)2,"0.8 mol L−1, 10.87 mL (aqueous solution)",800,mmol,nan,,,,,nan,,,,,"4,4'-bipyridine",bpy,"1.6 mol L−1, 9.88 mL (methanol solution)",15.808,mmol,,,,,,,,,,,"pre-ELM-11 seeds (stable phase), milled",,10 wt% of theoretical precipitation (added to Cu(BF4)2 solution before addition),,,,,,,,water,H2O,10.87 mL (solvent for Cu(BF4)2 solution),10.87,methanol,MeOH,9.88 mL (solvent for bpy solution),9.88,24.0,room temperature (∼297 K),14.0,2 h dropwise addition + 12 h aging with seeds (stirring 1200 rpm),vial,stirred at 1200 rpm during addition and aging,water (ultrapure),,393 K under vacuum (<10 Pa) for 10 h (to convert pre-ELM-11 to ELM-11),120.0,10.0,"blue particles, flat plates",,~10 μm (long side),,,,,,,,,,10.1039/d4ta02068e,ok,
10.1039/c3ce40456k,downloaded\10.1039_c3ce40456k.pdf,SI downloaded\10.1039_c3ce40456k_SI.pdf,mof_json_store\10.1039_c3ce40456k\raw_output.json,mof_json_store\10.1039_c3ce40456k\synthesis_001.json,no,,,,Cd(NO3)2·4H2O,,0.25 mmol,0.25,mmol,nan,,,,,nan,,,,,"3,3′,4,4′-benzophenone-tetracarboxylate",bptc,0.25 mmol,0.25,mmol,"1,10-phenanthroline",phen,0.25 mmol,0.25,mmol,,,,,,sodium hydroxide,NaOH,adjusted to pH 5.0 with 1 mol L−1 NaOH,,,,,,,,water,H2O,10 mL,10.0,,,,,170.0,170 °C,96.0,4 days,25 mL Teflon-lined stainless autoclave,static,,,,,,yellowish block-shaped crystals,59.4,0.44 × 0.32 × 0.21 mm,,Mn(II) seven-coordinate N4O3; 1D ribbons linked to 3D by π–π,"a=24.460(4) Å, b=9.9842(14) Å, c=23.479(3) Å, β=110.705(3)°, C2/c (monoclinic)",,,yes,not_reported,,magnetism,10.1039/c3ce40456k,ok,
10.1039/c3ce40456k,downloaded\10.1039_c3ce40456k.pdf,SI downloaded\10.1039_c3ce40456k_SI.pdf,mof_json_store\10.1039_c3ce40456k\raw_output.json,mof_json_store\10.1039_c3ce40456k\synthesis_002.json,no,,,,Cu(NO3)2·3H2O,,0.25 mmol,0.25,mmol,nan,,,,,nan,,,,,"3,3′,4,4′-benzophenone-tetracarboxylate",bptc,0.25 mmol,0.25,mmol,"4,4'-bipyridine",bpy,0.25 mmol,0.25,mmol,,,,,,sodium hydroxide,NaOH,adjusted to pH 5.5 with 1 mol L−1 NaOH,,,,,,,,water,H2O,10 mL,10.0,,,,,160.0,160 °C,96.0,4 days,25 mL Teflon-lined stainless autoclave,static,,,,,,yellowish block-shaped crystals,69.2,0.42 × 0.36 × 0.28 mm,,Zn(1) 4-coordinated tetrahedral; Zn(2) 6-coordinated octahedral,"a=11.0612(16) Å, b=15.0262(17) Å, c=16.7833(16) Å, β=95.4910(10)°, P21/n (monoclinic)",,,yes,not_reported,,luminescence;sensing,10.1039/c3ce40456k,ok,
10.1039/c3ce40456k,downloaded\10.1039_c3ce40456k.pdf,SI downloaded\10.1039_c3ce40456k_SI.pdf,mof_json_store\10.1039_c3ce40456k\raw_output.json,mof_json_store\10.1039_c3ce40456k\synthesis_003.json,no,,,,CuI,,0.125 mmol,0.125,mmol,nan,,0.125 mmol,0.125,mmol,nan,,,,,"3,3′,4,4′-benzophenone-tetracarboxylate",bptc,0.25 mmol,0.25,mmol,"4,4'-bipyridine",bpy,0.25 mmol,0.25,mmol,,,,,,sodium hydroxide,NaOH,adjusted to pH 5.5 with 1 mol L−1 NaOH,,,,,,,,water,H2O,10 mL,10.0,,,,,160.0,160 °C,96.0,4 days,25 mL Teflon-lined stainless autoclave,static,,,,,,yellowish block-shaped crystals,74.7,0.41 × 0.40 × 0.26 mm,,Zn(1) 4-coordinated tetrahedral; Zn(2) 6-coordinated octahedral; guest bpy in cavities,"a=11.0632(6) Å, b=15.0159(8) Å, c=16.7772(9) Å, β=95.3940(10)°, P21/n (monoclinic)",,,yes,not_reported,,,10.1039/c3ce40456k,ok,
10.1039/b800908b,downloaded\10.1039_b800908b.pdf,,mof_json_store\10.1039_b800908b\raw_output.json,mof_json_store\10.1039_b800908b\synthesis_001.json,no,,[Zn(TPA)(H2MDP)]n,674003,ZrOCl2·8H2O,,"0.297 g, 1.0 mmol",1,mmol,nan,,,,,nan,,,,,"methylenebis(3,5-dimethylpyrazole)",H2MDP,"0.020 g, 1.0 mmol",,,terephthalic acid,H2TPA,"0.016 g, 1.0 mmol",,,,,,,,,,,,,,,,,,water,H2O,10 mL,10.0,,,,,180.0,180 °C,48.0,48 h,23 mL sealed Teflon-lined autoclave,static,water,,dried in air,,,colorless needle-like crystals,40.0,,dia,Zn(II) tetrahedral 4-connected nodes,"a=19.591(1), b=13.4860(7), c=19.155(1) Å, β=120.240(2)°, C2/c",,,not_reported,not_reported,,,10.1039/b800908b,ok,
10.1039/b800908b,downloaded\10.1039_b800908b.pdf,,mof_json_store\10.1039_b800908b\raw_output.json,mof_json_store\10.1039_b800908b\synthesis_002.json,no,,[Zn(IPA)(H2MDP)]n,674001,ZrOCl2·8H2O,,"0.297 g, 1.0 mmol",1,mmol,nan,,,,,nan,,,,,"methylenebis(3,5-dimethylpyrazole)",H2MDP,"0.020 g, 1.0 mmol",,,isophthalic acid,H2IPA,"0.016 g, 1.0 mmol",,,,,,,,,,,,,,,,,,water,H2O,10 mL,10.0,,,,,180.0,180 °C,48.0,48 h,23 mL sealed Teflon-lined autoclave,static,water,,dried in air,,,colorless block crystals,45.0,,,Zn(II) tetrahedral 4-connected nodes,"a=8.9270(7), b=14.0754(11), c=15.1592(12) Å, β=98.899(3)°, P21/n",,,not_reported,not_reported,,,10.1039/b800908b,ok,
10.1039/b800908b,downloaded\10.1039_b800908b.pdf,,mof_json_store\10.1039_b800908b\raw_output.json,mof_json_store\10.1039_b800908b\synthesis_003.json,no,,[Zn(HTMA)(H2MDP)]n,674002,ZrOCl2·8H2O,,"0.297 g, 1.0 mmol",1,mmol,nan,,,,,nan,,,,,"methylenebis(3,5-dimethylpyrazole)",H2MDP,"0.020 g, 1.0 mmol",,,"benzene-1,3,5-tricarboxylic acid",H3TMA,"0.020 g, 1.0 mmol",,,,,,,,,,,,,,,,,,water,H2O,10 mL,10.0,,,,,180.0,180 °C,48.0,48 h,23 mL sealed Teflon-lined autoclave,static,water,,dried in air,,,colorless plate crystals,43.0,,,Zn(II) tetrahedral 4-connected nodes,"a=8.5804(2), b=16.1162(4), c=15.2193(4) Å, β=90.428(1)°, P21/n",,,not_reported,not_reported,,,10.1039/b800908b,ok,
10.1039/c7ce01133d,downloaded\10.1039_c7ce01133d.pdf,SI downloaded\10.1039_c7ce01133d_SI.pdf,mof_json_store\10.1039_c7ce01133d\raw_output.json,mof_json_store\10.1039_c7ce01133d\synthesis_001.json,yes,"Adding 4,4′-bipyridyl or 1,2-di(4-pyridyl)ethylene during synthesis did not yield a pillared framework; only 1 formed.",,1556422,ZrOCl2·8H2O,,"0.040 g, 0.17 mmol",0.17,mmol,nan,,,,,nan,,,,,"N,N,N′,N′-tetra(4-carboxybenzyl)-1,3-diaminopropane dihydrochloride trihydrate",H6L1,"0.020 g, 27.4 μmol",0.0274,mmol,,,,,,,,,,,sodium hydroxide,NaOH,"7.0 mM, 2 mL",0.014,mmol,,,,,,"N,N-dimethylformamide",DMF,2 mL,2.0,water,H2O,2 mL (as 7.0 mM NaOH aq.),2.0,100.0,100 °C,24.0,24 h,glass vial,static,MeOH,72 h,100 °C under high vacuum for 24 h,100.0,24.0,"small blue, block-shaped crystals",29.0,,,Cu2 paddlewheel 4-connected nodes,"a=30.230(6), b=27.415(5), c=26.578(5) Å, Pnna (100 K)",7.0,,not_reported,not_reported,270.0,CO2_capture,10.1039/c7ce01133d,ok,
10.1039/c7ce01133d,downloaded\10.1039_c7ce01133d.pdf,SI downloaded\10.1039_c7ce01133d_SI.pdf,mof_json_store\10.1039_c7ce01133d\raw_output.json,mof_json_store\10.1039_c7ce01133d\synthesis_002.json,yes,"Adding 4,4′-bipyridyl or 1,2-di(4-pyridyl)ethylene during synthesis did not yield a pillared framework; only 1 formed.",,1556420,ZrOCl2·8H2O,,"0.023 g, 0.17 mmol",0.17,mmol,nan,,,,,nan,,,,,"N,N,N′,N′-tetra(4-carboxybenzyl)-1,3-diaminopropane dihydrochloride trihydrate",H6L1,"0.021 g, 28.1 μmol",0.0281,mmol,,,,,,,,,,,,,,,,,,,,,"N,N-dimethylformamide",DMF,2 mL,2.0,water,H2O,2 mL,2.0,90.0,90 °C,24.0,24 h,glass vial,static,MeOH,72 h,100 °C under high vacuum for 24 h,100.0,24.0,"long colourless, needle-shaped crystals",50.0,,,tetrahedral ZnII 3-connected nodes,"a=b=25.876(4), c=16.283(3) Å, I41 (100 K)",11.0,,not_reported,not_reported,250.0,CO2_capture,10.1039/c7ce01133d,ok,
