Repository: zzhenglab/MOFinder

# MOFinder

MOFinder extracts MOF synthesis information from the literature, reconstructs evidence-supported negative reaction records, and prepares datasets for synthesis-outcome prediction.
[Web application](https://mofinder.chemistry.wustl.edu/) | [Demos](Demo/README.md) | [Source code](docs/source_to_code.md) | [Workflow guide](docs/workflow.md) | [Model evaluation](docs/evaluation.md)

## Quick start

The workflow runs through Python commands. Python 3.10 or newer is required. Clone the repository and initialize its related applications:

```bash
git clone --recurse-submodules https://github.com/zzhenglab/MOFinder.git
cd MOFinder
```

Start with the two offline demonstrations:

```bash

File: mof_extraction_1_2.csv (part 71 of 305)
doi,main_pdf,si_pdf,raw_output,parsed_json,article_trial_or_failure,article_trial_or_failure_notes,mof_name,crystal_code,metal_1,metal_1_abbr,metal_1_amount_text,metal_1_amount_value,metal_1_amount_unit,metal_2,metal_2_abbr,metal_2_amount_text,metal_2_amount_value,metal_2_amount_unit,metal_3,metal_3_abbr,metal_3_amount_text,metal_3_amount_value,metal_3_amount_unit,linker_1,linker_1_abbr,linker_1_amount_text,linker_1_amount_value,linker_1_amount_unit,linker_2,linker_2_abbr,linker_2_amount_text,linker_2_amount_value,linker_2_amount_unit,linker_3,linker_3_abbr,linker_3_amount_text,linker_3_amount_value,linker_3_amount_unit,modulator_1,modulator_1_abbr,modulator_1_amount_text,modulator_1_amount_value,modulator_1_amount_unit,modulator_2,modulator_2_abbr,modulator_2_amount_text,modulator_2_amount_value,modulator_2_amount_unit,solvent_main,solvent_main_abbr,solvent_main_amount_text,solvent_main_ml,solvent_secondary,solvent_secondary_abbr,solvent_secondary_amount_text,solvent_secondary_ml,temperature_c,temperature_c_text,time_h,time_text,vessel_type,stirring,washing_solvent,washing_cycles,activation_text,activation_temp_c,activation_time_h,crystal_morphology,yield_percent,crystal_size,topology_code,metal_cluster_connectivity,unit_cell_short,pore_diameter_A,BET_surface_area_m2g,air_stable,water_stable,tga_decomposition_temp_c,applications,reference,status,error
10.1039/c7ce01133d,downloaded\10.1039_c7ce01133d.pdf,SI downloaded\10.1039_c7ce01133d_SI.pdf,mof_json_store\10.1039_c7ce01133d\raw_output.json,mof_json_store\10.1039_c7ce01133d\synthesis_003.json,yes,"Adding 4,4′-bipyridyl or 1,2-di(4-pyridyl)ethylene during synthesis did not yield a pillared framework; only 1 formed.",,,ZrOCl2·8H2O,,"0.028 g, 0.12 mmol",0.12,mmol,nan,,,,,nan,,,,,"N,N,N′,N′-tetra(4-carboxybenzyl)-1,3-diaminopropane dihydrochloride trihydrate",H6L1,"0.021 g, 28.3 μmol",0.0283,mmol,,,,,,,,,,,,,,,,,,,,,"N,N-dimethylformamide",DMF,2 mL,2.0,water,H2O,2 mL,2.0,90.0,90 °C,24.0,24 h,glass vial,static,MeOH,72 h,100 °C under high vacuum for 24 h,100.0,24.0,"long colourless, needle-shaped crystals",49.0,,,CdII 3-connected nodes (isostructural to Zn analogue),"a=b=25.799(4), c=16.536(3) Å, I41",,,not_reported,not_reported,250.0,CO2_capture,10.1039/c7ce01133d,ok,
10.1039/c3ce27023h,downloaded\10.1039_c3ce27023h.pdf,SI downloaded\10.1039_c3ce27023h_SI.pdf,mof_json_store\10.1039_c3ce27023h\raw_output.json,mof_json_store\10.1039_c3ce27023h\synthesis_001.json,no,,,,ZrOCl2·8H2O,,"12.32 mg, 0.04 mmol",0.04,mmol,nan,,,,,nan,,,,,"5-(3,5-dicarboxybenzyloxy)-3-pyridine carboxylic acid",H3L,"6.3 mg, 0.02 mmol",0.02,mmol,,,,,,,,,,,,,,,,,,,,,"N,N-dimethylacetamide",DMA,8 mL,8.0,,,,,100.0,100 °C,48.0,48 h,bath-reactor,,"water, DMA",,dried in air,,,colorless crystals,55.0,0.20 × 0.15 × 0.08 mm,,trinuclear Cd3 cluster nodes,"Monoclinic, C2/c: a=27.6223(7) Å, b=10.1486(2) Å, c=16.6182(5) Å, β=94.794(2)°",,,not_reported,not_reported,380.0,,10.1039/c3ce27023h,ok,
10.1039/c3ce27023h,downloaded\10.1039_c3ce27023h.pdf,SI downloaded\10.1039_c3ce27023h_SI.pdf,mof_json_store\10.1039_c3ce27023h\raw_output.json,mof_json_store\10.1039_c3ce27023h\synthesis_002.json,no,,,,ZrOCl2·8H2O,,"9.2 mg, 0.04 mmol",0.04,mmol,nan,,,,,nan,,,,,"5-(3,5-dicarboxybenzyloxy)-3-pyridine carboxylic acid",H3L,"6.3 mg, 0.02 mmol",0.02,mmol,,,,,,,,,,,nitric acid (12 N),,0.5 mL of 12 N HNO3,,,,,,,,"N,N-dimethylacetamide",DMA,"part of 9 mL, DMA:water (2:1 v/v)",,water,H2O,"part of 9 mL, DMA:water (2:1 v/v)",,95.0,95 °C,48.0,48 h,bath-reactor,,"water, DMA",,dried in air; then 150 °C under high vacuum for 24 h,150.0,24.0,blue crystals,52.0,0.30 × 0.25 × 0.15 mm,,mononuclear Cu and paddle-wheel Cu2 nodes,"Monoclinic, P21/n: a=11.6416(7) Å, b=14.9517(9) Å, c=16.6108(11) Å, β=93.893(3)°",,0.09,not_reported,not_reported,346.0,,10.1039/c3ce27023h,ok,
10.1039/c3ce27023h,downloaded\10.1039_c3ce27023h.pdf,SI downloaded\10.1039_c3ce27023h_SI.pdf,mof_json_store\10.1039_c3ce27023h\raw_output.json,mof_json_store\10.1039_c3ce27023h\synthesis_003.json,no,,,,ZrOCl2·8H2O,,"5.8 mg, 0.02 mmol",0.02,mmol,nan,,,,,nan,,,,,"5-(3,5-dicarboxybenzyloxy)-3-pyridine carboxylic acid",H3L,"3.2 mg, 0.01 mmol",0.01,mmol,,,,,,,,,,,,,,,,,,,,,"N,N-dimethylacetamide",DMA,"part of 4 mL, DMA:water (1:1 v/v)",,water,H2O,"part of 4 mL, DMA:water (1:1 v/v)",,120.0,120 °C,12.0,12 h,bath-reactor,,"water, DMA",,dried in air,,,pink crystals,51.0,0.25 × 0.20 × 0.10 mm,,mononuclear Co nodes; double interpenetrated net,"Monoclinic, P21/c: a=12.5175(2) Å, b=17.8600(3) Å, c=12.3435(2) Å, β=112.6012(6)°",,,not_reported,not_reported,425.0,,10.1039/c3ce27023h,ok,
10.1039/c3ce27023h,downloaded\10.1039_c3ce27023h.pdf,SI downloaded\10.1039_c3ce27023h_SI.pdf,mof_json_store\10.1039_c3ce27023h\raw_output.json,mof_json_store\10.1039_c3ce27023h\synthesis_004.json,no,,,,ZrOCl2·8H2O,,"5.2 mg, 0.02 mmol",0.02,mmol,nan,,,,,nan,,,,,"5-(3,5-dicarboxybenzyloxy)-3-pyridine carboxylic acid",H3L,"3.2 mg, 0.01 mmol",0.01,mmol,,,,,,,,,,,,,,,,,,,,,"N,N-dimethylformamide",DMF,"part of 4 mL, DMF:water (1:1 v/v)",,water,H2O,"part of 4 mL, DMF:water (1:1 v/v)",,120.0,120 °C,24.0,24 h,bath-reactor,,"water, DMF",,dried in air,,,colorless crystals,49.0,0.28 × 0.20 × 0.08 mm,,mononuclear Mn nodes; one Mn coordinated DMF; double interpenetrated net,"Monoclinic, P21/c: a=12.6630(14) Å, b=18.189(2) Å, c=12.5528(14) Å, β=113.388(5)°",,,not_reported,not_reported,472.0,,10.1039/c3ce27023h,ok,
10.1039/c3ce27023h,downloaded\10.1039_c3ce27023h.pdf,SI downloaded\10.1039_c3ce27023h_SI.pdf,mof_json_store\10.1039_c3ce27023h\raw_output.json,mof_json_store\10.1039_c3ce27023h\synthesis_005.json,no,,,,ZrOCl2·8H2O,,"5.8 mg, 0.02 mmol",0.02,mmol,nan,,,,,nan,,,,,"5-(3,5-dicarboxybenzyloxy)-3-pyridine carboxylic acid",H3L,"3.2 mg, 0.01 mmol",0.01,mmol,,,,,,,,,,,,,,,,,,,,,"N,N-dimethylacetamide",DMA,"part of 4 mL, DMA:water (1:1 v/v)",,water,H2O,"part of 4 mL, DMA:water (1:1 v/v)",,120.0,120 °C,24.0,24 h,bath-reactor,,"water, DMA",,dried in air,,,green crystals,41.0,0.25 × 0.15 × 0.15 mm,,mononuclear Ni nodes; double interpenetrated net,"Monoclinic, P21/c: a=12.4428(4) Å, b=17.7483(6) Å, c=12.2315(3) Å, β=112.5100(10)°",,,not_reported,not_reported,425.0,,10.1039/c3ce27023h,ok,
10.1039/c5ra07371e,downloaded\10.1039_c5ra07371e.pdf,SI downloaded\10.1039_c5ra07371e_SI.pdf,mof_json_store\10.1039_c5ra07371e\raw_output.json,mof_json_store\10.1039_c5ra07371e\synthesis_001.json,no,,,,ZrOCl2·8H2O,,"30 mg, 0.1 mmol",0.1,mmol,nan,,,,,nan,,,,,4-pyr-poly-2-ene,ppene,"21 mg, 0.1 mmol",0.1,mmol,terephthalic acid,BDC,"17 mg, 0.1 mmol",0.1,mmol,,,,,,,,,,,,,,,,water,H2O,5 mL,5.0,,,,,170.0,170 °C,72.0,3 days,15 mL Pyrex glass tube,static,,,,,,yellow block crystals,85.0,,pcu,Zn2 paddlewheel; ZnNO4 square pyramidal,"a=9.1087(18), b=14.849(3), c=10.894(2) Å, β=105.38(3)°, P21/n",,,yes,not_reported,305.0,luminescence,10.1039/c5ra07371e,ok,
10.1039/c5ra07371e,downloaded\10.1039_c5ra07371e.pdf,SI downloaded\10.1039_c5ra07371e_SI.pdf,mof_json_store\10.1039_c5ra07371e\raw_output.json,mof_json_store\10.1039_c5ra07371e\synthesis_002.json,no,,,,ZrOCl2·8H2O,,"30 mg, 0.1 mmol",0.1,mmol,nan,,,,,nan,,,,,4-pyr-poly-2-ene,ppene,"21 mg, 0.1 mmol",0.1,mmol,4-carboxycinnamic acid,CCN,"19 mg, 0.1 mmol",0.1,mmol,,,,,,,,,,,,,,,,water,H2O,5 mL,5.0,,,,,170.0,170 °C,72.0,3 days,15 mL Pyrex glass tube,static,,,,,,yellow blocks,79.0,,dia,ZnN2O2 tetrahedral nodes,"a=14.093(3), b=26.670(5), c=28.668(6) Å, Fddd",,,yes,not_reported,312.0,luminescence,10.1039/c5ra07371e,ok,
10.1039/c5ra07371e,downloaded\10.1039_c5ra07371e.pdf,SI downloaded\10.1039_c5ra07371e_SI.pdf,mof_json_store\10.1039_c5ra07371e\raw_output.json,mof_json_store\10.1039_c5ra07371e\synthesis_003.json,no,,,,ZrOCl2·8H2O,,"30 mg, 0.1 mmol",0.1,mmol,nan,,,,,nan,,,,,4-pyr-poly-2-ene,ppene,"21 mg, 0.1 mmol",0.1,mmol,isophthalic acid,"5-Me-1,3-H2BDC","18 mg, 0.1 mmol",0.1,mmol,,,,,,,,,,,,,,,,water,H2O,5 mL,5.0,,,,,170.0,170 °C,72.0,3 days,15 mL Pyrex glass tube,static,,,,,,yellow blocks,72.0,,,ZnN2O2 tetrahedral nodes,"a=5.8174(12), b=23.023(5), c=20.386(4) Å, Pbcm",,,yes,not_reported,280.0,luminescence,10.1039/c5ra07371e,ok,
10.1039/c5ra07371e,downloaded\10.1039_c5ra07371e.pdf,SI downloaded\10.1039_c5ra07371e_SI.pdf,mof_json_store\10.1039_c5ra07371e\raw_output.json,mof_json_store\10.1039_c5ra07371e\synthesis_004.json,no,,,,ZrOCl2·8H2O,,"30 mg, 0.1 mmol",0.1,mmol,nan,,,,,nan,,,,,4-pyr-poly-2-ene,ppene,"21 mg, 0.1 mmol",0.1,mmol,isophthalic acid,"5-NH2-1,3-H2BDC","18 mg, 0.1 mmol",0.1,mmol,,,,,,,,,,,,,,,,water,H2O,5 mL,5.0,,,,,170.0,170 °C,72.0,3 days,15 mL Pyrex glass tube,static,,,,,,yellow blocks,77.0,,,ZnN2O2 tetrahedral (one N from amino),"a=29.425(6), b=7.7142(15), c=16.062(3) Å, β=106.04(3)°, C2/c",,,yes,not_reported,292.0,luminescence,10.1039/c5ra07371e,ok,
10.1039/c5ra07371e,downloaded\10.1039_c5ra07371e.pdf,SI downloaded\10.1039_c5ra07371e_SI.pdf,mof_json_store\10.1039_c5ra07371e\raw_output.json,mof_json_store\10.1039_c5ra07371e\synthesis_005.json,no,,,,ZrOCl2·8H2O,,"30 mg, 0.1 mmol",0.1,mmol,nan,,,,,nan,,,,,4-pyr-poly-2-ene,ppene,"21 mg, 0.1 mmol",0.1,mmol,"1,2,4,5-benzenetetracarboxylic acid",H4BTA,"25 mg, 0.1 mmol",0.1,mmol,,,,,,,,,,,,,,,,water,H2O,5 mL,5.0,,,,,170.0,170 °C,72.0,3 days,15 mL Pyrex glass tube,static,,,,,,yellow blocks,80.0,,,ZnNO3 tetrahedral nodes,"a=9.0776(18), b=13.726(3), c=18.827(5) Å, β=110.96(3)°, P21/c",,,yes,not_reported,301.0,luminescence,10.1039/c5ra07371e,ok,
10.1021/cg100069g,downloaded\10.1021_cg100069g.pdf,,mof_json_store\10.1021_cg100069g\raw_output.json,mof_json_store\10.1021_cg100069g\synthesis_001.json,no,,,623599,ZrOCl2·8H2O,,"0.170 g, 1.0 mmol",1,mmol,nan,,"0.330 g, 1.0 mmol",1.0,mmol,nan,,,,,bis(pyrazol-1-yl)methane,bpzm,"0.148 g, 1.0 mmol",1.0,mmol,,,,,,,,,,,,,,,,,,,,,water,H2O,15 mL,15.0,,,,,180.0,180 °C,72.0,3 days,Teflon-lined autoclave (20 mL),static,"H2O, diethyl ether",2×5 mL each,,,,,43.0,,,"3-connected Cu(I) nodes linked by μ1,2-CN and bpzm; ThSi2-type net {10^3}","a=17.897(4), b=4.1251(9), c=15.379(4) Å, α=90°, β=95.766(3)°, γ=90°, monoclinic, C2/c",,,not_reported,not_reported,,luminescence,10.1021/cg100069g,ok,
10.1021/cg100069g,downloaded\10.1021_cg100069g.pdf,,mof_json_store\10.1021_cg100069g\raw_output.json,mof_json_store\10.1021_cg100069g\synthesis_002.json,no,,,727578,ZrOCl2·8H2O,,"0.170 g, 1.0 mmol",1,mmol,nan,,"0.330 g, 1.0 mmol",1.0,mmol,nan,,,,,bis(pyrazol-1-yl)ethane,bpze,1.0 mmol,1.0,mmol,,,,,,,,,,,,,,,,,,,,,water,H2O,15 mL,15.0,,,,,180.0,180 °C,72.0,3 days,Teflon-lined autoclave (20 mL),static,"H2O, diethyl ether",2×5 mL each,,,,,30.0,,,3-connected Cu(I) and 6-connected Cu2(CN)2 dimers; 2D dual-β-W net (interpenetrated 2-fold),"a=8.9148(18), b=7.9057(16), c=17.246(3) Å, α=90°, β=104.41(3)°, γ=90°, monoclinic, P21/c",,,not_reported,not_reported,,luminescence,10.1021/cg100069g,ok,
10.1021/cg100069g,downloaded\10.1021_cg100069g.pdf,,mof_json_store\10.1021_cg100069g\raw_output.json,mof_json_store\10.1021_cg100069g\synthesis_003.json,no,,,623600,ZrOCl2·8H2O,,"0.170 g, 1.0 mmol",1,mmol,nan,,"0.330 g, 1.0 mmol",1.0,mmol,nan,,,,,bis(pyrazol-1-yl)propane,bpzp,1.0 mmol,1.0,mmol,,,,,,,,,,,,,,,,,,,,,water,H2O,15 mL,15.0,,,,,180.0,180 °C,72.0,3 days,Teflon-lined autoclave (20 mL),static,"H2O, diethyl ether",2×5 mL each,,,,,23.0,,,3-connected Cu(I) and 6-connected Cu2(CN)2 dimers; 3D tcl/hhc net,"a=13.675(3), b=7.0096(14), c=14.084(3) Å, α=90°, β=107.502(3)°, γ=90°, monoclinic, P21/n",,,not_reported,not_reported,,luminescence,10.1021/cg100069g,ok,
10.1021/cg100069g,downloaded\10.1021_cg100069g.pdf,,mof_json_store\10.1021_cg100069g\raw_output.json,mof_json_store\10.1021_cg100069g\synthesis_004.json,no,,,727579,Al(NO3)3·9H2O,,"0.170 g, 1.0 mmol",1,mmol,nan,,"0.330 g, 1.0 mmol",1.0,mmol,nan,,,,,bis(pyrazol-1-yl)butane,bpzb,1.0 mmol,1.0,mmol,,,,,,,,,,,,,,,,,,,,,water,H2O,15 mL,15.0,,,,,180.0,180 °C,72.0,3 days,Teflon-lined autoclave (20 mL),static,"H2O, diethyl ether",2×5 mL each,,,,,17.0,,,tetrahedral Cu(I) nodes bridged by μ2-CN and bpzb; 2D Shubnikov tetragonal plane net (44·62),"a=8.1924(16), b=8.3120(17), c=8.9434(18) Å, α=85.22(3)°, β=86.68(3)°, γ=77.72(3)°, triclinic, P1",,,not_reported,not_reported,,luminescence,10.1021/cg100069g,ok,
10.1021/acs.inorgchem.6b00933,downloaded\10.1021_acs.inorgchem.6b00933.pdf,SI downloaded\10.1021_acs.inorgchem.6b00933_SI.pdf,mof_json_store\10.1021_acs.inorgchem.6b00933\raw_output.json,mof_json_store\10.1021_acs.inorgchem.6b00933\synthesis_001.json,no,,poly-[Cd(L)(TPA)],1473708,Zn(NO3)2·6H2O,,"14 mg, 45 μmol",0.045,mmol,nan,,,,,nan,,,,,"α,α′-p-xylylenebis(1-(4-pyridylmethylene)-piper-4-azine)",L,"10 mg, 22 μmol",22.0,μmol,terephthalic acid,TPA,"8 mg, 48 μmol",48.0,μmol,,,,,,,,,,,,,,,,"N,N-dimethylformamide",DMF,2 mL,2.0,,,,,100.0,100 °C,48.0,48 h,sealed vial,static,,,dried in vacuo,,,colorless crystals,55.0,,dia,Cd(II) 4-connected nodes; 8-fold interpenetrated dia net,,,,not_reported,not_reported,,,10.1021/acs.inorgchem.6b00933,ok,
10.1021/acs.inorgchem.6b00933,downloaded\10.1021_acs.inorgchem.6b00933.pdf,SI downloaded\10.1021_acs.inorgchem.6b00933_SI.pdf,mof_json_store\10.1021_acs.inorgchem.6b00933\raw_output.json,mof_json_store\10.1021_acs.inorgchem.6b00933\synthesis_003.json,no,,poly-[Ag2(CF3SO3)2(L)],1473710,UO2(NO3)2·6H2O,,"20 mg, 78 μmol",0.078,mmol,nan,,,,,nan,,,,,"α,α′-p-xylylenebis(1-(4-pyridylmethylene)-piper-4-azine)",L,"10 mg, 22 μmol",22.0,μmol,,,,,,,,,,,,,,,,,,,,,acetonitrile,MeCN,2 mL (1 mL + 1 mL),2.0,,,,,25,room temperature; exclusion of light,48.0,48 h,sealed vial,static,,,,,,colorless crystals,56.0,,,"2D (4,4) sheet; Ag2(CF3SO3)2 4-connected nodes bridged by L",,,,not_reported,not_reported,,,10.1021/acs.inorgchem.6b00933,ok,
10.1021/acs.inorgchem.6b00933,downloaded\10.1021_acs.inorgchem.6b00933.pdf,SI downloaded\10.1021_acs.inorgchem.6b00933_SI.pdf,mof_json_store\10.1021_acs.inorgchem.6b00933\raw_output.json,mof_json_store\10.1021_acs.inorgchem.6b00933\synthesis_004.json,no,,poly-[Ag2(L)](BF4)2·2MeCN,1473711,Cu(NO3)2·3/2H2O,,"65 mg, 340 μmol",0.34,mmol,nan,,,,,nan,,,,,"α,α′-p-xylylenebis(1-(4-pyridylmethylene)-piper-4-azine)",L,"40 mg, 88 μmol",88.0,μmol,,,,,,,,,,,,,,,,,,,,,acetonitrile,MeCN,4 mL (2 mL + 2 mL),4.0,,,,,25,room temperature; exclusion of light,54.0,6 h stand + 48 h standing (total ~54 h),sealed vial,static,,,,,,colorless crystals,57.0,,cds,Ag(I) 2-coordinate linkers; 4-connected L nodes forming cds net,,,,no,not_reported,210.0,,10.1021/acs.inorgchem.6b00933,ok,
10.1021/cg801348n,downloaded\10.1021_cg801348n.pdf,SI downloaded\10.1021_cg801348n_SI.pdf,mof_json_store\10.1021_cg801348n\raw_output.json,mof_json_store\10.1021_cg801348n\synthesis_001.json,no,,,,Cu(NO3)2·3/2H2O,,"0.198 g, 1.0 mmol in H2O (5.0 mL)",1,mmol,nan,,,,,nan,,,,,"cyclohexane-1,2,4,5-tetracarboxylic acid",,"0.065 g, 0.25 mmol in H2O (5.0 mL)",0.25,mmol,,,,,,,,,,,sodium hydroxide (NaOH),,"0.040 g, 1.0 mmol in H2O (5.0 mL)",1.0,mmol,,,,,,water,H2O,5.0 mL + 5.0 mL + 5.0 mL,,,,,,140.0,140 °C,72.0,72 h,"Teflon-lined autoclave (stainless steel reactor, 25 mL)",,,,,,,colorless block crystals,20.0,,,dinuclear Mn2 units linked into 1D chains,"a=7.0769, b=9.5083, c=12.3146 Å; α=102.361°, β=95.785°, γ=94.597°; P-1",,,not_reported,not_reported,460.0,,10.1021/cg801348n,ok,
10.1021/cg801348n,downloaded\10.1021_cg801348n.pdf,SI downloaded\10.1021_cg801348n_SI.pdf,mof_json_store\10.1021_cg801348n\raw_output.json,mof_json_store\10.1021_cg801348n\synthesis_002.json,no,,,,ZrCl4,,"0.198 g, 1.0 mmol in H2O (5.0 mL)",1,mmol,nan,,,,,nan,,,,,"cyclohexane-1,2,4,5-tetracarboxylic acid",,"0.065 g, 0.25 mmol in H2O (5.0 mL)",0.25,mmol,,,,,,,,,,,sodium hydroxide (NaOH),,"0.040 g, 1.0 mmol in H2O (5.0 mL)",1.0,mmol,,,,,,water,H2O,5.0 mL + 5.0 mL + 5.0 mL,,,,,,160.0,160 °C,48.0,48 h,"Teflon-lined autoclave (stainless steel reactor, 25 mL)",,,,,,,colorless lamellar crystals,68.0,,,Mn–carboxylate chains linked to 3D network; LI acts as µ8-bridging node,"a=7.6071, b=14.6486, c=11.1213 Å; orthorhombic Pnma",,,not_reported,not_reported,,,10.1021/cg801348n,ok,
10.1021/cg801348n,downloaded\10.1021_cg801348n.pdf,SI downloaded\10.1021_cg801348n_SI.pdf,mof_json_store\10.1021_cg801348n\raw_output.json,mof_json_store\10.1021_cg801348n\synthesis_003.json,no,,,,ZrCl4,,"0.198 g, 1.0 mmol in H2O (5.0 mL)",1,mmol,nan,,,,,nan,,,,,"cyclohexane-1,2,4,5-tetracarboxylic acid",,"0.065 g, 0.25 mmol in H2O (5.0 mL)",0.25,mmol,,,,,,,,,,,sodium hydroxide (NaOH),,"0.040 g, 1.0 mmol in H2O (5.0 mL)",1.0,mmol,,,,,,water,H2O,5.0 mL + 5.0 mL + 5.0 mL,,,,,,160.0,160 °C,96.0,96 h,"Teflon-lined autoclave (stainless steel reactor, 25 mL)",,,,,,,colorless sheet crystals,37.0,,,Mn2(COO)4 paddle-wheel dinuclear SBUs linked into 3D network,"a=6.4745, b=25.905, c=8.1890 Å; β=90.422°; monoclinic P21/n",,,not_reported,not_reported,,,10.1021/cg801348n,ok,
10.1021/cg801348n,downloaded\10.1021_cg801348n.pdf,SI downloaded\10.1021_cg801348n_SI.pdf,mof_json_store\10.1021_cg801348n\raw_output.json,mof_json_store\10.1021_cg801348n\synthesis_004.json,no,,,,ZnI2,,"0.087 g, 0.375 mmol",0.375,mmol,nan,,,,,nan,,,,,"cyclohexane-1,2,4,5-tetracarboxylic acid",,"0.065 g, 0.25 mmol",0.25,mmol,"4,4'-bipyridine","4,4′-bpy","0.078 g, 0.50 mmol",0.5,mmol,,,,,,aqueous NH3 solution,,"excess, added dropwise until clear solution formed",,,,,,,,acetonitrile,MeCN,"MeCN/H2O (30 mL, V/V = 2:1)",30.0,water,H2O,"MeCN/H2O (30 mL, V/V = 2:1)",30.0,25,room temperature,336.0,2 weeks (slow evaporation),,stirred; then static evaporation,,,,,,colorless needlelike crystals,35.0,,,"Ag6(LI)2(4,4′-bpy)6 cluster; 2D layer via 4,4′-bpy linkers","a=12.348, b=13.308, c=15.115 Å; α=70.90°, β=87.04°, γ=78.51°; P-1",,,not_reported,not_reported,180.0,,10.1021/cg801348n,ok,
10.1021/acs.chemmater.8b01891,downloaded\10.1021_acs.chemmater.8b01891.pdf,SI downloaded\10.1021_acs.chemmater.8b01891_SI.pdf,mof_json_store\10.1021_acs.chemmater.8b01891\raw_output.json,mof_json_store\10.1021_acs.chemmater.8b01891\synthesis_001.json,no,,HKUST-1,,CdI2,BCC,200 mg (0.84 mmol),0.84,mmol,nan,,,,,nan,,,,,"benzene-1,3,5-tricarboxylic acid",H3BTC,210 mg (1.00 mmol),1.0,mmol,,,,,,,,,,,,,,,,,,,,,ethanol,EtOH,"6.5 mL total, EtOH/H2O 1:1",,water,H2O,"6.5 mL total, EtOH/H2O 1:1",,24.0,24 °C (room temperature),3.0,3 h,tube (on rotator),"gentle stirring, tube rotator 20 rpm",EtOH,twice,dried at 90 °C in an oven for 2 h,90.0,2.0,octahedral crystals,,,,Cu2 paddlewheel SBU,,,1569.0,not_reported,no,,Friedlander_catalysis,10.1021/acs.chemmater.8b01891,ok,
10.1021/acs.chemmater.8b01891,downloaded\10.1021_acs.chemmater.8b01891.pdf,SI downloaded\10.1021_acs.chemmater.8b01891_SI.pdf,mof_json_store\10.1021_acs.chemmater.8b01891\raw_output.json,mof_json_store\10.1021_acs.chemmater.8b01891\synthesis_002.json,no,,HKUST-1,,ZrCl4,,"452.6 mg, ground and sieved (40 mesh)",1.94219,mmol,nan,,,,,nan,,,,,"benzene-1,3,5-tricarboxylic acid",H3BTC,stock solution in EtOH/H2O 1:1 (2.1 g in 65 mL); 3.08 mL used,,,,,,,,,,,,,,,,,,,,,,,ethanol,EtOH,3.08 mL of EtOH/H2O 1:1 solution used,,water,H2O,3.08 mL of EtOH/H2O 1:1 solution used,,24.0,24 °C (room temperature),3.0,3 h,tube (on rotator),"gentle stirring, tube rotator 20 rpm",EtOH,twice,dried at 90 °C in an oven for 2 h,90.0,2.0,,,,,Cu2 paddlewheel SBU,,,,not_reported,no,,Friedlander_catalysis,10.1021/acs.chemmater.8b01891,ok,
10.1021/acs.chemmater.8b01891,downloaded\10.1021_acs.chemmater.8b01891.pdf,SI downloaded\10.1021_acs.chemmater.8b01891_SI.pdf,mof_json_store\10.1021_acs.chemmater.8b01891\raw_output.json,mof_json_store\10.1021_acs.chemmater.8b01891\synthesis_003.json,no,,HKUST-1,,ZrCl4,,"94.7 mg, ground and sieved (40 mesh)",0.406375,mmol,nan,,,,,nan,,,,,"benzene-1,3,5-tricarboxylic acid",H3BTC,stock solution in EtOH/H2O 1:1 (2.1 g in 65 mL); 14.7 mL used,,,,,,,,,,,,,,,,,,,,,,,ethanol,EtOH,14.7 mL of EtOH/H2O 1:1 solution used,,water,H2O,14.7 mL of EtOH/H2O 1:1 solution used,,24.0,24 °C (room temperature),3.0,3 h,tube (on rotator),"gentle stirring, tube rotator 20 rpm",EtOH,twice,dried at 90 °C in an oven for 2 h,90.0,2.0,,,,,Cu2 paddlewheel SBU,,,,not_reported,no,,Friedlander_catalysis,10.1021/acs.chemmater.8b01891,ok,
10.1039/c5dt02323h,downloaded\10.1039_c5dt02323h.pdf,SI downloaded\10.1039_c5dt02323h_SI.pdf,mof_json_store\10.1039_c5dt02323h\raw_output.json,mof_json_store\10.1039_c5dt02323h\synthesis_001.json,no,,poly-[Ni3(HL)2(OH2)4]·2DMF·2H2O (1),1406628,ZrCl4,,"20 mg, 84 μmol",0.084,mmol,nan,,,,,nan,,,,,"N,N,N′,N′-tetrakis(4-carboxyphenylmethylene)-ethane-1,2-diamine",H4L,"20 mg, 34 μmol",,,,,,,,,,,,,,,,,,,,,,,"N,N-dimethylformamide",DMF,"4 mL total, DMF/H2O 1:1",,water,H2O,"4 mL total, DMF/H2O 1:1",,100.0,100 °C,48.0,48 hours,screw-cap glass vial (sealed),,,,dried in air,,,green crystals,65.0,,,Ni3 aqua- and carboxylate-bridged trimer,,,,not_reported,not_reported,,,10.1039/c5dt02323h,ok,
10.1039/c5dt02323h,downloaded\10.1039_c5dt02323h.pdf,SI downloaded\10.1039_c5dt02323h_SI.pdf,mof_json_store\10.1039_c5dt02323h\raw_output.json,mof_json_store\10.1039_c5dt02323h\synthesis_002.json,no,,poly-[Zn2L]·2DMF·3H2O (2),1406629,ZrCl4,,"24 mg, 110 μmol",0.11,mmol,nan,,,,,nan,,,,,"N,N,N′,N′-tetrakis(4-carboxyphenylmethylene)-ethane-1,2-diamine",H4L,"20 mg, 34 μmol",,,,,,,,,,,,,,,,,,,,,,,"N,N-dimethylformamide",DMF,2 mL,2.0,,,,,95.0,95 °C,24.0,24 hours,glass vial (sealed),,,,,,,colourless crystals,58.0,,frl,,,,,not_reported,not_reported,,,10.1039/c5dt02323h,ok,
10.1039/c5dt02323h,downloaded\10.1039_c5dt02323h.pdf,SI downloaded\10.1039_c5dt02323h_SI.pdf,mof_json_store\10.1039_c5dt02323h\raw_output.json,mof_json_store\10.1039_c5dt02323h\synthesis_003.json,no,,poly-[Zn2(L)(DMSO)4]·3DMSO·3H2O (3),1406630,ZrCl4,,"24 mg, 110 μmol",0.11,mmol,nan,,,,,nan,,,,,"N,N,N′,N′-tetrakis(4-carboxyphenylmethylene)-ethane-1,2-diamine",H4L,"20 mg, 34 μmol",,,,,,,,,,,,,,,,,,,,,,,dimethyl sulfoxide,DMSO,2 mL,2.0,,,,,100.0,100 °C,48.0,48 hours,glass vial (sealed),,EtOH,small amount rinse,,,,yellow crystals,44.0,,,,,,,not_reported,not_reported,,,10.1039/c5dt02323h,ok,
10.1039/c5dt02323h,downloaded\10.1039_c5dt02323h.pdf,SI downloaded\10.1039_c5dt02323h_SI.pdf,mof_json_store\10.1039_c5dt02323h\raw_output.json,mof_json_store\10.1039_c5dt02323h\synthesis_004.json,no,,poly-[Zn2(L)(bpe)(DMSO)2]·DMSO·3H2O (4),1406631,ZrCl4,,"24 mg, 110 μmol",0.11,mmol,nan,,,,,nan,,,,,"tetrakis-carboxybenzyl ligand derived from 1,2-diaminoethane",L,"20 mg, 34 μmol",,,"trans-1,2-bis(4-pyridyl)ethene",bpe,"12 mg, 67 μmol",,,,,,,,,,,,,,,,,,dimethyl sulfoxide,DMSO,2 mL,2.0,,,,,100.0,100 °C,48.0,48 hours,glass vial (sealed),,EtOH,small amount rinse,,,,yellow crystals,39.0,,,,,,,not_reported,not_reported,,CO2_capture,10.1039/c5dt02323h,ok,
10.1021/ic900331m,downloaded\10.1021_ic900331m.pdf,SI downloaded\10.1021_ic900331m_SI.pdf,mof_json_store\10.1021_ic900331m\raw_output.json,mof_json_store\10.1021_ic900331m\synthesis_001.json,no,,,702152,ZrCl4,,"90 mg, 0.37 mmol",0.37,mmol,nan,,,,,nan,,,,,phthalic acid,pht,"62 mg, 0.37 mmol",0.37,mmol,"4,4'-dipyridylketone",dpk,"68 mg, 0.37 mmol",0.37,mmol,,,,,,,,,,,,,,,,water,H2O,3 mL (metal + pht solution),3.0,water/methanol (1:1 v/v),H2O/MeOH,"1 mL, layered between solutions",1.0,25,room temperature,336.0,2 weeks,15 mL test tube (layered diffusion),static,"H2O, EtOH, acetone",,dried in air,,,blue crystals (blocks),43.0,0.24 × 0.16 × 0.06 mm,,"{Cu2O2} dimeric unit, 8-connected node","a=24.926(2) Å, c=15.189(3) Å, R-3",,,not_reported,not_reported,,,10.1021/ic900331m,ok,
10.1021/ic900331m,downloaded\10.1021_ic900331m.pdf,SI downloaded\10.1021_ic900331m_SI.pdf,mof_json_store\10.1021_ic900331m\raw_output.json,mof_json_store\10.1021_ic900331m\synthesis_002.json,no,,,702153,ZrCl4,,"63 mg, 0.37 mmol",0.37,mmol,nan,,,,,nan,,,,,potassium hydrogen phthalate,,"76 mg, 0.37 mmol",0.37,mmol,"4,4'-dipyridylamine",dpa,"48 mg, 0.28 mmol",0.28,mmol,,,,,,,,,,,,,,,,water,H2O,6 g (333 mmol),6.0,,,,,120.0,120 °C,24.0,24 h,"borosilicate glass tube, flame-sealed (hydrothermal)",static,"H2O, EtOH, acetone",,dried in air,,,long green hexagonal needles,45.0,0.80 × 0.14 × 0.12 mm,,{Cu2O2} dinuclear unit; 4-connected nodes in 1D nanotubes,"a=27.590(3) Å, c=5.9277(14) Å, P65",7.0,,not_reported,not_reported,,,10.1021/ic900331m,ok,
10.1039/c3ce42485e,downloaded\10.1039_c3ce42485e.pdf,SI downloaded\10.1039_c3ce42485e_SI.pdf,mof_json_store\10.1039_c3ce42485e\raw_output.json,mof_json_store\10.1039_c3ce42485e\synthesis_001.json,no,,ZIF-8,,ZrCl4,Zn(acac)2,1 mmol,1,mmol,nan,,,,,nan,,,,,2-methylimidazole,Hmim,"660 mg, 8 mmol",8.0,mmol,,,,,,,,,,,,,,,,,,,,,methanol,MeOH,11.3 mL (Zn salt solution) + 11.3 mL (Hmim solution),,,,,,25,room temperature,1.0,1 h,three-neck flask,stirred under N2 flow,MeOH,3 × 30 mL,200 °C in oven for 6 h,200.0,6.0,aggregates of poorly resolved nanoparticles,,average ~45 nm (SEM/TEM); DLS ~85 nm,sod,ZnN4 tetrahedra,,,,,,,,10.1039/c3ce42485e,ok,
10.1039/c3ce42485e,downloaded\10.1039_c3ce42485e.pdf,SI downloaded\10.1039_c3ce42485e_SI.pdf,mof_json_store\10.1039_c3ce42485e\raw_output.json,mof_json_store\10.1039_c3ce42485e\synthesis_002.json,no,,ZIF-8,,ZrCl4,Zn(NO3)2·6H2O,1 mmol,1,mmol,nan,,,,,nan,,,,,2-methylimidazole,Hmim,"660 mg, 8 mmol",8.0,mmol,,,,,,,,,,,,,,,,,,,,,methanol,MeOH,11.3 mL (Zn salt solution) + 11.3 mL (Hmim solution),,,,,,25,room temperature,1.0,1 h,three-neck flask,stirred under N2 flow,MeOH,3 × 30 mL,200 °C in oven for 6 h,200.0,6.0,well-defined truncated rhombic dodecahedra,,141 ± 48 nm (SEM/TEM); DLS ~192 nm,sod,ZnN4 tetrahedra,,,1700.0,,,,,10.1039/c3ce42485e,ok,
10.1039/c3ce42485e,downloaded\10.1039_c3ce42485e.pdf,SI downloaded\10.1039_c3ce42485e_SI.pdf,mof_json_store\10.1039_c3ce42485e\raw_output.json,mof_json_store\10.1039_c3ce42485e\synthesis_003.json,no,,ZIF-8,,ZrCl4,ZnSO4·7H2O,1 mmol,1,mmol,nan,,,,,nan,,,,,2-methylimidazole,Hmim,"660 mg, 8 mmol",8.0,mmol,,,,,,,,,,,,,,,,,,,,,methanol,MeOH,11.3 mL (Zn salt solution) + 11.3 mL (Hmim solution),,,,,,25,room temperature,1.0,1 h,three-neck flask,stirred under N2 flow,MeOH,3 × 30 mL,200 °C in oven for 6 h,200.0,6.0,truncated nanoparticles with surface holes (Ostwald ripening),,211 ± 60 nm (SEM/TEM); DLS ~247 nm,sod,ZnN4 tetrahedra,,,,,,,,10.1039/c3ce42485e,ok,
10.1039/c3ce42485e,downloaded\10.1039_c3ce42485e.pdf,SI downloaded\10.1039_c3ce42485e_SI.pdf,mof_json_store\10.1039_c3ce42485e\raw_output.json,mof_json_store\10.1039_c3ce42485e\synthesis_004.json,no,,ZIF-8,,ZrCl4,Zn(ClO4)2·6H2O,1 mmol,1,mmol,nan,,,,,nan,,,,,2-methylimidazole,Hmim,"660 mg, 8 mmol",8.0,mmol,,,,,,,,,,,,,,,,,,,,,methanol,MeOH,11.3 mL (Zn salt solution) + 11.3 mL (Hmim solution),,,,,,25,room temperature,1.0,1 h,three-neck flask,stirred under N2 flow,MeOH,3 × 30 mL,200 °C in oven for 6 h,200.0,6.0,"nearly spherical, bumpy-surfaced nanoparticles; some faceting",,average ~224 nm (SEM/TEM); DLS ~312 nm,sod,ZnN4 tetrahedra,,,,,,,,10.1039/c3ce42485e,ok,
10.1039/c3ce42485e,downloaded\10.1039_c3ce42485e.pdf,SI downloaded\10.1039_c3ce42485e_SI.pdf,mof_json_store\10.1039_c3ce42485e\raw_output.json,mof_json_store\10.1039_c3ce42485e\synthesis_005.json,no,,ZIF-8,,ZrCl4,ZnCl2,1 mmol,1,mmol,nan,,,,,nan,,,,,2-methylimidazole,Hmim,"660 mg, 8 mmol",8.0,mmol,,,,,,,,,,,,,,,,,,,,,methanol,MeOH,11.3 mL (Zn salt solution) + 11.3 mL (Hmim solution),,,,,,25,room temperature,1.0,1 h,three-neck flask,stirred under N2 flow,MeOH,3 × 30 mL,200 °C in oven for 6 h,200.0,6.0,mixture of cubes and rhombic dodecahedra,,larger crystals ~300 nm with many smaller ~150 nm (SEM/TEM); DLS ~388 nm,sod,ZnN4 tetrahedra,,,,,,,,10.1039/c3ce42485e,ok,
10.1039/c3ce42485e,downloaded\10.1039_c3ce42485e.pdf,SI downloaded\10.1039_c3ce42485e_SI.pdf,mof_json_store\10.1039_c3ce42485e\raw_output.json,mof_json_store\10.1039_c3ce42485e\synthesis_006.json,no,,ZIF-8,,ZrCl4,Zn(OAc)2,1 mmol,1,mmol,nan,,,,,nan,,,,,2-methylimidazole,Hmim,"660 mg, 8 mmol",8.0,mmol,,,,,,,,,,,,,,,,,,,,,methanol,MeOH,11.3 mL (Zn salt solution) + 11.3 mL (Hmim solution),,,,,,25,room temperature,1.0,1 h,three-neck flask,stirred under N2 flow,MeOH,3 × 30 mL,200 °C in oven for 6 h,200.0,6.0,rhombic dodecahedra with sharp edges,,mean size ~500 nm (SEM/TEM); DLS ~480 nm,sod,ZnN4 tetrahedra,,,1477.0,,,,,10.1039/c3ce42485e,ok,
10.1039/c3ce42485e,downloaded\10.1039_c3ce42485e.pdf,SI downloaded\10.1039_c3ce42485e_SI.pdf,mof_json_store\10.1039_c3ce42485e\raw_output.json,mof_json_store\10.1039_c3ce42485e\synthesis_007.json,no,,ZIF-8,,ZrCl4,ZnI2,1 mmol,1,mmol,nan,,,,,nan,,,,,2-methylimidazole,Hmim,"660 mg, 8 mmol",8.0,mmol,,,,,,,,,,,,,,,,,,,,,methanol,MeOH,11.3 mL (Zn salt solution) + 11.3 mL (Hmim solution),,,,,,25,room temperature,1.0,1 h,three-neck flask,stirred under N2 flow,MeOH,3 × 30 mL,200 °C in oven for 6 h,200.0,6.0,rhombic dodecahedra with sharp edges,,mean size ~500 nm (SEM/TEM); DLS ~589 nm,sod,ZnN4 tetrahedra,,,,,,,,10.1039/c3ce42485e,ok,
10.1039/c3ce42485e,downloaded\10.1039_c3ce42485e.pdf,SI downloaded\10.1039_c3ce42485e_SI.pdf,mof_json_store\10.1039_c3ce42485e\raw_output.json,mof_json_store\10.1039_c3ce42485e\synthesis_008.json,no,,ZIF-8,,Ga(NO3)3·1H2O,ZnBr2,1 mmol,1,mmol,nan,,,,,nan,,,,,2-methylimidazole,Hmim,"660 mg, 8 mmol",8.0,mmol,,,,,,,,,,,,,,,,,,,,,methanol,MeOH,11.3 mL (Zn salt solution) + 11.3 mL (Hmim solution),,,,,,25,room temperature,1.0,1 h,three-neck flask,stirred under N2 flow,MeOH,3 × 30 mL,200 °C in oven for 6 h,200.0,6.0,rhombic dodecahedra and cubes with sharp edges,,ca. 1050 nm (SEM/TEM); DLS ~1160 nm,sod,ZnN4 tetrahedra,,,1713.0,,,,,10.1039/c3ce42485e,ok,
10.1039/c5ce02091c,downloaded\10.1039_c5ce02091c.pdf,SI downloaded\10.1039_c5ce02091c_SI.pdf,mof_json_store\10.1039_c5ce02091c\raw_output.json,mof_json_store\10.1039_c5ce02091c\synthesis_001.json,no,,,,Ga(NO3)3·1H2O,,"220 mg, 1.00 mmol",1,mmol,nan,,,,,nan,,,,,5-methyl isophthalic acid,mip,"180 mg, 1.00 mmol",1.0,mmol,,,,,,,,,,,,,,,,,,,,,methanol,MeOH,10 mL,10.0,water,H2O,3 mL,3.0,110.0,110 °C,72.0,three days,Teflon-lined steel autoclave,static,,,,,,pale yellow crystals,82.0,,,Zn6(OH)2(CO2)10(H2O)3 cluster; 6-connected,"a=20.775(3) Å, b=27.566(3) Å, c=10.8460(13) Å, Orthorhombic, Pnn2",,,not_reported,not_reported,,,10.1039/c5ce02091c,ok,
10.1021/cm103571y,downloaded\10.1021_cm103571y.pdf,SI downloaded\10.1021_cm103571y_SI.pdf,mof_json_store\10.1021_cm103571y\raw_output.json,mof_json_store\10.1021_cm103571y\synthesis_002.json,no,,ZIF-8,,EuCl3·6H2O,,734.4 mg (2.469 mmol),2.469,mmol,nan,,,,,nan,,,,,2-methylimidazole,Hmim,810.6 mg (9.874 mmol),9.874,mmol,,,,,,,,,,,sodium formate,,671.5 mg (9.874 mmol),9.874,mmol,,,,,,methanol,MeOH,50 mL (metal solution) + 50 mL (ligand/modulator solution),100.0,,,,,25,room temperature,24.0,24 h,,stirred during mixing; static after combining,MeOH,,dried under reduced pressure at room temperature,,,rhombic dodecahedral microcrystals,,∼1 μm,,,,,,yes,not_reported,300.0,,10.1021/cm103571y,ok,
10.1021/cm103571y,downloaded\10.1021_cm103571y.pdf,SI downloaded\10.1021_cm103571y_SI.pdf,mof_json_store\10.1021_cm103571y\raw_output.json,mof_json_store\10.1021_cm103571y\synthesis_003.json,no,,ZIF-8,,EuCl3·6H2O,,734.4 mg (2.469 mmol),2.469,mmol,nan,,,,,nan,,,,,2-methylimidazole,Hmim,810.6 mg (9.874 mmol),9.874,mmol,,,,,,,,,,,1-methylimidazole,1-MeIm,810.6 mg (9.874 mmol),9.874,mmol,,,,,,methanol,MeOH,50 mL (metal solution) + 50 mL (ligand/modulator solution),100.0,,,,,25,room temperature,24.0,24 h,,stirred during mixing; static after combining,MeOH,,dried under reduced pressure at room temperature,,,rhombic dodecahedral microcrystals,,∼1 μm,,,,,,yes,not_reported,300.0,,10.1021/cm103571y,ok,
10.1021/cm103571y,downloaded\10.1021_cm103571y.pdf,SI downloaded\10.1021_cm103571y_SI.pdf,mof_json_store\10.1021_cm103571y\raw_output.json,mof_json_store\10.1021_cm103571y\synthesis_004.json,no,,ZIF-8,,EuCl3·6H2O,,734.4 mg (2.469 mmol),2.469,mmol,nan,,,,,nan,,,,,2-methylimidazole,Hmim,810.6 mg (9.874 mmol),9.874,mmol,,,,,,,,,,,n-butylamine,,0.975 mL (9.874 mmol),9.874,mmol,,,,,,methanol,MeOH,50 mL (metal solution) + 50 mL (ligand/modulator solution),100.0,,,,,25,room temperature,24.0,24 h,,stirred during mixing; static after combining,MeOH,three times,dried at room temperature under reduced pressure,,,"nanocrystals, roughly spherical (<20 nm)",,∼18 nm,,,,,1617.0,yes,not_reported,250.0,,10.1021/cm103571y,ok,
10.1039/c5ce01248a,downloaded\10.1039_c5ce01248a.pdf,SI downloaded\10.1039_c5ce01248a_SI.pdf,mof_json_store\10.1039_c5ce01248a\raw_output.json,mof_json_store\10.1039_c5ce01248a\synthesis_001.json,yes,Changing NaOH amount gave only clear solution or uncharacterized precipitate; temperature screening showed 1–4 at 60 °C and 5 at 120 °C.,,1047168,Co(NO3)2·6H2O,,"26.7 mg, 0.1 mmol",0.1,mmol,nan,,,,,nan,,,,,"2,5-thiophenedicarboxylic acid",H2ntdc,"21.7 mg, 0.1 mmol",0.1,mmol,"1,3-bis(2-methylimidazolyl)propane",bmip,"20.4 mg, 0.1 mmol",0.1,mmol,,,,,,sodium hydroxide,NaOH,"4.00 mg, 0.10 mmol",0.1,mmol,,,,,,water,H2O,7 mL,7.0,,,,,60.0,60 °C,72.0,72 h,20 mL Pyrex glass tube (sealed),static,,,,,,yellow crystals,49.0,,sql,,"a=10.331(2), b=13.446(3), c=16.188(3) Å, β=110.858(9)°, P21/c",,,yes,not_reported,180.0,luminescence,10.1039/c5ce01248a,ok,
10.1039/c5ce01248a,downloaded\10.1039_c5ce01248a.pdf,SI downloaded\10.1039_c5ce01248a_SI.pdf,mof_json_store\10.1039_c5ce01248a\raw_output.json,mof_json_store\10.1039_c5ce01248a\synthesis_003.json,yes,Changing NaOH amount gave only clear solution or uncharacterized precipitate; temperature screening showed 1–4 at 60 °C and 5 at 120 °C.,,1405270,Co(SCN)2,,0.1 mmol,0.1,mmol,nan,,,,,nan,,,,,"2,5-thiophenedicarboxylic acid",H2ntdc,0.1 mmol,0.1,mmol,"1,3-bis(2-ethylimidazolyl)propane",beip,"23.2 mg, 0.1 mmol",0.1,mmol,,,,,,sodium hydroxide,NaOH,0.10 mmol,0.1,mmol,,,,,,water,H2O,7 mL,7.0,,,,,60.0,60 °C,72.0,72 h,20 mL Pyrex glass tube (sealed),static,,,,,,colorless crystals,53.0,,,,"a=12.7557(5), b=15.4715(5), c=22.2958(8) Å, β=96.9060(10)°, C2/c",,,yes,not_reported,230.0,luminescence,10.1039/c5ce01248a,ok,
10.1039/c5ce01248a,downloaded\10.1039_c5ce01248a.pdf,SI downloaded\10.1039_c5ce01248a_SI.pdf,mof_json_store\10.1039_c5ce01248a\raw_output.json,mof_json_store\10.1039_c5ce01248a\synthesis_004.json,yes,Changing NaOH amount gave only clear solution or uncharacterized precipitate; temperature screening showed 1–4 at 60 °C and 5 at 120 °C.,,1405271,Co(NO3)2·6H2O,,0.1 mmol,0.1,mmol,nan,,,,,nan,,,,,"2,5-thiophenedicarboxylic acid",H2ntdc,0.1 mmol,0.1,mmol,"1,4-bis(2-ethylimidazolyl)butane",beib,"24.6 mg, 0.1 mmol",0.1,mmol,,,,,,sodium hydroxide,NaOH,0.10 mmol,0.1,mmol,,,,,,water,H2O,7 mL,7.0,,,,,60.0,60 °C,72.0,72 h,20 mL Pyrex glass tube (sealed),static,,,,,,yellow crystals,61.0,,dmp,,"a=9.4744(4), b=17.5789(8), c=14.4100(7) Å, Pnna",,,yes,not_reported,220.0,luminescence,10.1039/c5ce01248a,ok,
10.1039/c5ce01248a,downloaded\10.1039_c5ce01248a.pdf,SI downloaded\10.1039_c5ce01248a_SI.pdf,mof_json_store\10.1039_c5ce01248a\raw_output.json,mof_json_store\10.1039_c5ce01248a\synthesis_005.json,yes,Changing NaOH amount gave only clear solution or uncharacterized precipitate; temperature screening showed 1–4 at 60 °C and 5 at 120 °C.,,1047170,Co(ClO4)2·6H2O,,"26.7 mg, 0.1 mmol",0.1,mmol,nan,,,,,nan,,,,,"2,5-thiophenedicarboxylic acid",H2ntdc,0.1 mmol,0.1,mmol,"1,4-bis(2-methylimidazolyl)butane",bmib,"21.8 mg, 0.1 mmol",0.1,mmol,,,,,,sodium hydroxide,NaOH,0.10 mmol,0.1,mmol,,,,,,water,H2O,7 mL,7.0,,,,,120.0,120 °C,72.0,72 h,20 mL Pyrex glass tube (sealed),static,,,,,,yellow crystals,36.0,,,,"a=8.9864(4), b=15.9532(8), c=20.1727(10) Å, β=101.4630(10)°, P21/c",,,yes,not_reported,240.0,,10.1039/c5ce01248a,ok,
10.1039/c5ce01248a,downloaded\10.1039_c5ce01248a.pdf,SI downloaded\10.1039_c5ce01248a_SI.pdf,mof_json_store\10.1039_c5ce01248a\raw_output.json,mof_json_store\10.1039_c5ce01248a\synthesis_006.json,yes,Changing NaOH amount gave only clear solution or uncharacterized precipitate; temperature screening showed 1–4 at 60 °C and 5 at 120 °C.,,1047170,Co(NO3)2·6H2O,,"26.7 mg, 0.1 mmol",0.1,mmol,nan,,,,,nan,,,,,4-nitro-thiophene-2-carboxylic acid,Hntc,"34.6 mg, 0.2 mmol",0.2,mmol,"1,4-bis(2-methylimidazolyl)butane",bmib,"21.8 mg, 0.1 mmol",0.1,mmol,,,,,,,,,,,,,,,,water,H2O,7 mL,7.0,,,,,120.0,120 °C,72.0,3 d,20 mL Pyrex glass tube (sealed),static,,,,,,yellow crystals,56.0,,,,"a=8.9864(4), b=15.9532(8), c=20.1727(10) Å, β=101.4630(10)°, P21/c",,,yes,not_reported,240.0,,10.1039/c5ce01248a,ok,
10.1021/cg5018592,downloaded\10.1021_cg5018592.pdf,SI downloaded\10.1021_cg5018592_SI.pdf,mof_json_store\10.1021_cg5018592\raw_output.json,mof_json_store\10.1021_cg5018592\synthesis_001.json,no,,,1026877,Co(BF4)2·6H2O,,24.908 mg,0.0955674,mmol,nan,,,,,nan,,,,,"4,4′-methylenebispyrazole",H2MBP,14.8 mg,14.8,mg,"1,2-cyclohexane dicarboxylic acid",12-CDA,17.21 mg,17.21,mg,,,,,,,,,,,,,,,,water,H2O,2 mL,2.0,methanol,MeOH,2 mL,2.0,70.0,70 °C,72.0,72 h,,,MeOH,,dried in air,,,pink block-shaped crystals,52.0,0.30 × 0.20 × 0.10 mm,sql,,,,,yes,not_reported,345.0,,10.1021/cg5018592,ok,
10.1021/cg5018592,downloaded\10.1021_cg5018592.pdf,SI downloaded\10.1021_cg5018592_SI.pdf,mof_json_store\10.1021_cg5018592\raw_output.json,mof_json_store\10.1021_cg5018592\synthesis_002.json,no,,,1026874,ZrOCl2·8H2O,,24.908 mg,0.118466,mmol,nan,,,,,nan,,,,,"4,4′-methylenebispyrazole",H2MBP,14.8 mg,14.8,mg,"1,2-cyclohexane dicarboxylic acid",12-CDA,17.21 mg,17.21,mg,,,,,,,,,,,,,,,,water,H2O,2 mL,2.0,methanol,MeOH,2 mL,2.0,120.0,120 °C,72.0,72 h,Teflon-lined autoclave,,MeOH,,dried in air,,,purple block-shaped crystals,65.0,0.30 × 0.20 × 0.07 mm,hcb,,,,,yes,not_reported,175.0,,10.1021/cg5018592,ok,
10.1021/cg5018592,downloaded\10.1021_cg5018592.pdf,SI downloaded\10.1021_cg5018592_SI.pdf,mof_json_store\10.1021_cg5018592\raw_output.json,mof_json_store\10.1021_cg5018592\synthesis_003.json,no,,,1026873,HfCl4,,24.908 mg,0.0777641,mmol,nan,,,,,nan,,,,,"4,4′-methylenebispyrazole",H2MBP,14.8 mg,14.8,mg,"1,4-cyclohexane dicarboxylic acid",14-CDA,17.21 mg,17.21,mg,,,,,,,,,,,,,,,,water,H2O,5 mL,5.0,,,,,120.0,120 °C,72.0,72 h,Teflon-lined autoclave,,MeOH,,dried in air,,,pink plate-shaped crystals,42.0,0.25 × 0.14 × 0.08 mm,sql,,,,,yes,not_reported,200.0,,10.1021/cg5018592,ok,
10.1021/cg5018592,downloaded\10.1021_cg5018592.pdf,SI downloaded\10.1021_cg5018592_SI.pdf,mof_json_store\10.1021_cg5018592\raw_output.json,mof_json_store\10.1021_cg5018592\synthesis_004.json,no,,,1026879,Co(CH3COO)2·4H2O,,24.908 mg,0.123869,mmol,nan,,,,,nan,,,,,"4,4′-methylenebispyrazole",H2MBP,14.8 mg,14.8,mg,"1,4-cyclohexane dicarboxylic acid",14-CDA,17.21 mg,17.21,mg,,,,,,,,,,,,,,,,water,H2O,5 mL,5.0,,,,,70.0,70 °C,72.0,72 h,sealed container,,MeOH,,dried in air,,,pink plate-shaped crystals,63.0,0.14 × 0.09 × 0.05 mm,,,,,,yes,not_reported,300.0,,10.1021/cg5018592,ok,
10.1021/cg5018592,downloaded\10.1021_cg5018592.pdf,SI downloaded\10.1021_cg5018592_SI.pdf,mof_json_store\10.1021_cg5018592\raw_output.json,mof_json_store\10.1021_cg5018592\synthesis_005.json,no,,,1026875,Zn(NO3)2·6H2O,,24.908 mg,0.114529,mmol,nan,,,,,nan,,,,,"4,4′-methylenebispyrazole",H2MBP,14.8 mg,14.8,mg,"1,3-adamentane dicarboxylic acid",13-ADA,25.23 mg,25.23,mg,,,,,,,,,,,,,,,,"N,N-dimethylformamide",DMF,1:1 with MeOH (v/v),,methanol,MeOH,1:1 with DMF (v/v),,80.0,80 °C,72.0,72 h,sealed container,,MeOH,,dried in air,,,pink block-shaped crystals,65.0,0.40 × 0.34 × 0.18 mm,cds,,,,,yes,not_reported,352.0,,10.1021/cg5018592,ok,
10.1021/cg5018592,downloaded\10.1021_cg5018592.pdf,SI downloaded\10.1021_cg5018592_SI.pdf,mof_json_store\10.1021_cg5018592\raw_output.json,mof_json_store\10.1021_cg5018592\synthesis_006.json,no,,,1026876,Zn(NO3)2·6H2O,,24.908 mg,0.114529,mmol,nan,,,,,nan,,,,,"4,4′-methylenebispyrazole",H2MBP,14.8 mg,14.8,mg,"1,3,5-cyclohexane tricarboxylic acid",135-CTA,21.619 mg,21.619,mg,,,,,,,,,,,,,,,,water,H2O,5 mL,5.0,,,,,70.0,70 °C,72.0,72 h,sealed container,,MeOH,,dried in air,,,pink thin plate-like crystals,48.0,0.10 × 0.10 × 0.08 mm,,,,,,yes,not_reported,320.0,,10.1021/cg5018592,ok,
10.1021/cg5018592,downloaded\10.1021_cg5018592.pdf,SI downloaded\10.1021_cg5018592_SI.pdf,mof_json_store\10.1021_cg5018592\raw_output.json,mof_json_store\10.1021_cg5018592\synthesis_007.json,no,,,1026878,Zn(NO3)2·6H2O,,24.908 mg,0.114529,mmol,nan,,,,,nan,,,,,"4,4′-methylenebispyrazole",H2MBP,14.8 mg,14.8,mg,"1,2,4,5-cyclohexane tetracarboxylic acid",1245-CHA,26.02 mg,26.02,mg,,,,,,,,,,,,,,,,water,H2O,5 mL,5.0,,,,,100.0,100 °C,72.0,72 h,sealed container,,MeOH,,dried in air,,,purple block-shaped crystals,62.0,0.30 × 0.25 × 0.11 mm,,Co2(μ2-O) dimer bridged by carboxylates,,,,yes,not_reported,,,10.1021/cg5018592,ok,
10.1039/b920308g,downloaded\10.1039_b920308g.pdf,,mof_json_store\10.1039_b920308g\raw_output.json,mof_json_store\10.1039_b920308g\synthesis_001.json,yes,Single-crystal products suitable for X-ray were readily obtained only at 160 °C for 3 days after screening 100–180 °C and 1–5 days.,,,Zn(NO3)2·6H2O,,"0.1 mmol, 19.1 mg",0.1,mmol,nan,,,,,nan,,,,,5-methoxyisophthalic acid,CH3O-H2ip,"0.1 mmol, 19.2 mg",0.1,mmol,"1,2-bis(4-pyridyl)ethane",bpa,"0.1 mmol, 18.4 mg",0.1,mmol,,,,,,KOH (1 M),,adjust pH to ~4 with 1 M KOH,,,,,,,,water,H2O,15 mL,15.0,,,,,160.0,160 °C,72.0,3 days,25 mL Teflon-lined stainless steel vessel,stirred before heating; static during heating,,,,,,blue block crystals,45.0,,,binuclear Cu nodes; CH3O-ip and bpa bridges,"Triclinic, P-1; a=10.124(1), b=10.257(1), c=11.453(1) Å; α=76.01(1)°, β=74.35(1)°, γ=74.15(1)°",,,not_reported,not_reported,,,10.1039/b920308g,ok,
