Repository: zzhenglab/MOFinder

# MOFinder

MOFinder extracts MOF synthesis information from the literature, reconstructs evidence-supported negative reaction records, and prepares datasets for synthesis-outcome prediction.
[Web application](https://mofinder.chemistry.wustl.edu/) | [Demos](Demo/README.md) | [Source code](docs/source_to_code.md) | [Workflow guide](docs/workflow.md) | [Model evaluation](docs/evaluation.md)

## Quick start

The workflow runs through Python commands. Python 3.10 or newer is required. Clone the repository and initialize its related applications:

```bash
git clone --recurse-submodules https://github.com/zzhenglab/MOFinder.git
cd MOFinder
```

Start with the two offline demonstrations:

```bash

File: mof_extraction_1_2.csv (part 72 of 305)
doi,main_pdf,si_pdf,raw_output,parsed_json,article_trial_or_failure,article_trial_or_failure_notes,mof_name,crystal_code,metal_1,metal_1_abbr,metal_1_amount_text,metal_1_amount_value,metal_1_amount_unit,metal_2,metal_2_abbr,metal_2_amount_text,metal_2_amount_value,metal_2_amount_unit,metal_3,metal_3_abbr,metal_3_amount_text,metal_3_amount_value,metal_3_amount_unit,linker_1,linker_1_abbr,linker_1_amount_text,linker_1_amount_value,linker_1_amount_unit,linker_2,linker_2_abbr,linker_2_amount_text,linker_2_amount_value,linker_2_amount_unit,linker_3,linker_3_abbr,linker_3_amount_text,linker_3_amount_value,linker_3_amount_unit,modulator_1,modulator_1_abbr,modulator_1_amount_text,modulator_1_amount_value,modulator_1_amount_unit,modulator_2,modulator_2_abbr,modulator_2_amount_text,modulator_2_amount_value,modulator_2_amount_unit,solvent_main,solvent_main_abbr,solvent_main_amount_text,solvent_main_ml,solvent_secondary,solvent_secondary_abbr,solvent_secondary_amount_text,solvent_secondary_ml,temperature_c,temperature_c_text,time_h,time_text,vessel_type,stirring,washing_solvent,washing_cycles,activation_text,activation_temp_c,activation_time_h,crystal_morphology,yield_percent,crystal_size,topology_code,metal_cluster_connectivity,unit_cell_short,pore_diameter_A,BET_surface_area_m2g,air_stable,water_stable,tga_decomposition_temp_c,applications,reference,status,error
10.1039/b920308g,downloaded\10.1039_b920308g.pdf,,mof_json_store\10.1039_b920308g\raw_output.json,mof_json_store\10.1039_b920308g\synthesis_002.json,yes,Single-crystal products suitable for X-ray were readily obtained only at 160 °C for 3 days after screening 100–180 °C and 1–5 days.,,,Zn(NO3)2·6H2O,,"0.1 mmol, 19.1 mg",0.1,mmol,nan,,,,,nan,,,,,5-methoxyisophthalic acid,CH3O-H2ip,"0.1 mmol, 19.2 mg",0.1,mmol,"1,2-bis(4-pyridyl)ethane",bpa,"0.1 mmol, 18.4 mg",0.1,mmol,,,,,,KOH (1 M),,adjust pH to ~6 with 1 M KOH,,,,,,,,water,H2O,15 mL,15.0,,,,,160.0,160 °C,72.0,3 days,25 mL Teflon-lined stainless steel bomb (Teflon-lined autoclave),stirred before heating; static during heating,,,,,,blue block crystals,48.0,,,Cu2 paddle-wheel units linked by CH3O-ip; bpa axial,"Orthorhombic, Pnma; a=14.82(1), b=19.08(1), c=18.78(1) Å",,,not_reported,not_reported,,,10.1039/b920308g,ok,
10.1039/b920308g,downloaded\10.1039_b920308g.pdf,,mof_json_store\10.1039_b920308g\raw_output.json,mof_json_store\10.1039_b920308g\synthesis_003.json,yes,Single-crystal products suitable for X-ray were readily obtained only at 160 °C for 3 days after screening 100–180 °C and 1–5 days.,,,Zn(NO3)2·6H2O,,"0.1 mmol, 19.1 mg",0.1,mmol,nan,,,,,nan,,,,,5-methoxyisophthalic acid,CH3O-H2ip,"0.1 mmol, 19.2 mg",0.1,mmol,"1,3-di(4-pyridyl)propane",bpp,0.1 mmol,0.1,mmol,,,,,,KOH (1 M),,adjust pH to ~4 with 1 M KOH,,,,,,,,water,H2O,15 mL,15.0,,,,,160.0,160 °C,72.0,3 days,25 mL Teflon-lined stainless steel vessel,stirred before heating; static during heating,,,,,,,53.0,,,Cu2 paddle-wheel nodes; CH3O-ip bridges; bpp axial,"Orthorhombic, Pbca; a=18.628(2), b=17.905(2), c=19.033(2) Å",,,not_reported,not_reported,,,10.1039/b920308g,ok,
10.1039/b920308g,downloaded\10.1039_b920308g.pdf,,mof_json_store\10.1039_b920308g\raw_output.json,mof_json_store\10.1039_b920308g\synthesis_004.json,yes,Single-crystal products suitable for X-ray were readily obtained only at 160 °C for 3 days after screening 100–180 °C and 1–5 days.,,,Zn(NO3)2·6H2O,,"0.1 mmol, 19.1 mg",0.1,mmol,nan,,,,,nan,,,,,5-methoxyisophthalic acid,CH3O-H2ip,"0.1 mmol, 19.2 mg",0.1,mmol,"1,3-di(4-pyridyl)propane",bpp,0.1 mmol,0.1,mmol,,,,,,KOH (1 M),,adjust pH to ~6 with 1 M KOH,,,,,,,,water,H2O,15 mL,15.0,,,,,160.0,160 °C,72.0,3 days,25 mL Teflon-lined stainless steel bomb (Teflon-lined autoclave),stirred before heating; static during heating,,,,,,,39.0,,,binuclear Cu2 paddle-wheel and mononuclear Cu nodes,"Monoclinic, Cc; a=17.7240(2), b=15.9709(2), c=19.4017(2) Å; β=98.152(1)°",,,not_reported,not_reported,,,10.1039/b920308g,ok,
10.1039/b920308g,downloaded\10.1039_b920308g.pdf,,mof_json_store\10.1039_b920308g\raw_output.json,mof_json_store\10.1039_b920308g\synthesis_005.json,yes,Single-crystal products suitable for X-ray were readily obtained only at 160 °C for 3 days after screening 100–180 °C and 1–5 days.,,,Zn(NO3)2·6H2O,,"0.1 mmol, 19.1 mg",0.1,mmol,nan,,,,,nan,,,,,5-methoxyisophthalic acid,CH3O-H2ip,"0.1 mmol, 19.2 mg",0.1,mmol,"1,2-di(4-pyridyl)ethylene",bpe,0.1 mmol,0.1,mmol,,,,,,KOH (1 M),,adjust pH to ~6 with 1 M KOH,,,,,,,,water,H2O,15 mL,15.0,,,,,160.0,160 °C,72.0,3 days,25 mL Teflon-lined stainless steel bomb (Teflon-lined autoclave),stirred before heating; static during heating,,,,,,,26.0,,,tetranuclear [Cu4(μ3-OH)2]6+ SBU; CH3O-ip and bpe bridges,"Monoclinic, C 2/c; a=24.760(5), b=9.481(2), c=19.792(4) Å; β=121.927(2)°",,,not_reported,not_reported,,,10.1039/b920308g,ok,
10.1021/acs.cgd.8b00174,downloaded\10.1021_acs.cgd.8b00174.pdf,SI downloaded\10.1021_acs.cgd.8b00174_SI.pdf,mof_json_store\10.1021_acs.cgd.8b00174\raw_output.json,mof_json_store\10.1021_acs.cgd.8b00174\synthesis_001.json,no,,,,Zn(NO3)2·6H2O,,"0.0146 g, 0.05 mmol",0.05,mmol,nan,,,,,nan,,,,,"2-(5-bromo-pyridin-3-yl)-1H-imidazole-4,5-dicarboxylic acid",H3L,"0.0156 g, 0.05 mmol",0.05,mmol,,,,,,,,,,,,,,,,,,,,,water,H2O,6 mL,6.0,acetonitrile,MeCN,1 mL,1.0,150.0,150 °C,72.0,72 h,Teflon-lined stainless autoclave (25 mL),static,water,,dried in air,,,brown rod-like crystals,57.0,,,"HL2− μ-kN,O:kN′,O′ bridging into 1D chains",,,,,,,,10.1021/acs.cgd.8b00174,ok,
10.1021/acs.cgd.8b00174,downloaded\10.1021_acs.cgd.8b00174.pdf,SI downloaded\10.1021_acs.cgd.8b00174_SI.pdf,mof_json_store\10.1021_acs.cgd.8b00174\raw_output.json,mof_json_store\10.1021_acs.cgd.8b00174\synthesis_002.json,no,,,,Cu(CH3COO)2·1H2O,,"0.0131 g, 0.05 mmol",0.05,mmol,nan,,,,,nan,,,,,"2-(5-bromo-pyridin-3-yl)-1H-imidazole-4,5-dicarboxylic acid",H3L,"0.0156 g, 0.05 mmol",0.05,mmol,,,,,,,,,,,sodium hydroxide,NaOH,"0.0040 g, 0.1 mmol",0.1,mmol,,,,,,water,H2O,7 mL,7.0,,,,,160.0,160 °C,96.0,96 h,Teflon-lined stainless autoclave (25 mL),static,water,,dried in air,,,pale blue block crystals,53.0,,,"HL2− μ-kN,O:kN′,O′ bridging into 1D chains",,,,,,,,10.1021/acs.cgd.8b00174,ok,
10.1021/acs.cgd.8b00174,downloaded\10.1021_acs.cgd.8b00174.pdf,SI downloaded\10.1021_acs.cgd.8b00174_SI.pdf,mof_json_store\10.1021_acs.cgd.8b00174\raw_output.json,mof_json_store\10.1021_acs.cgd.8b00174\synthesis_003.json,no,,,,Cu(OTf)2,,"0.0146 g, 0.05 mmol",0.05,mmol,nan,,,,,nan,,,,,"2-(5-bromo-pyridin-3-yl)-1H-imidazole-4,5-dicarboxylic acid",H3L,"0.0156 g, 0.05 mmol",0.05,mmol,"4,4'-bipyridine",bpy,"0.0078 g, 0.05 mmol",0.05,mmol,,,,,,sodium hydroxide,NaOH,"0.0040 g, 0.1 mmol",0.1,mmol,,,,,,water,H2O,7 mL,7.0,,,,,150.0,150 °C,72.0,72 h,Teflon-lined stainless autoclave (25 mL),static,methanol,,dried in air,,,brown block crystals,59.0,,,"2D (4,4) grid from Co–(HL) chains linked by bpy",,,,,,305.0,,10.1021/acs.cgd.8b00174,ok,
10.1021/acs.cgd.8b00174,downloaded\10.1021_acs.cgd.8b00174.pdf,SI downloaded\10.1021_acs.cgd.8b00174_SI.pdf,mof_json_store\10.1021_acs.cgd.8b00174\raw_output.json,mof_json_store\10.1021_acs.cgd.8b00174\synthesis_004.json,no,,,,ZrOCl2·8H2O,,"0.0146 g, 0.05 mmol",0.05,mmol,nan,,,,,nan,,,,,"2-(5-bromo-pyridin-3-yl)-1H-imidazole-4,5-dicarboxylic acid",H3L,"0.0156 g, 0.05 mmol",0.05,mmol,"1,1′-(5-methyl-1,3-phenylene)bis(1H-imidazole)",pbim,"0.0112 g, 0.05 mmol",0.05,mmol,,,,,,sodium hydroxide,NaOH,"0.0040 g, 0.1 mmol",0.1,mmol,,,,,,water,H2O,6 mL,6.0,methanol,MeOH,1 mL,1.0,150.0,150 °C,72.0,72 h,Teflon-lined stainless autoclave (25 mL),static,methanol,,dried in air,,,red rod-like crystals,61.0,,,2D helicate mesolayer (63 topology) via pbim,,,,,,360.0,,10.1021/acs.cgd.8b00174,ok,
10.1021/acs.cgd.8b00174,downloaded\10.1021_acs.cgd.8b00174.pdf,SI downloaded\10.1021_acs.cgd.8b00174_SI.pdf,mof_json_store\10.1021_acs.cgd.8b00174\raw_output.json,mof_json_store\10.1021_acs.cgd.8b00174\synthesis_005.json,no,,,,ZrOCl2·8H2O,,"0.0145 g, 0.05 mmol",0.05,mmol,nan,,,,,nan,,,,,"2-(5-bromo-pyridin-3-yl)-1H-imidazole-4,5-dicarboxylic acid",H3L,"0.0156 g, 0.05 mmol",0.05,mmol,"1,1′-(5-methyl-1,3-phenylene)bis(1H-imidazole)",pbim,"0.0112 g, 0.05 mmol",0.05,mmol,,,,,,sodium hydroxide,NaOH,"0.0040 g, 0.1 mmol",0.1,mmol,,,,,,water,H2O,6 mL,6.0,methanol,MeOH,1 mL,1.0,150.0,150 °C,72.0,72 h,Teflon-lined stainless autoclave (25 mL),static,methanol,,dried in air,,,blue rod-like crystals,67.0,,,2D helicate mesolayer (63 topology) via pbim,,,,,,377.0,,10.1021/acs.cgd.8b00174,ok,
10.1039/a905332h,downloaded\10.1039_a905332h.pdf,,mof_json_store\10.1039_a905332h\raw_output.json,mof_json_store\10.1039_a905332h\synthesis_004.json,yes,"H3TPO and H2SDA failed to give coordination polymers with metal cations in hot water without 2,2′-bipyridyl; using mixed cis/trans H2SDA gave a mixture of 6 and starting material.",,,La(NO3)3·6H2O,,"178 mg, 714 µmol",0.714,mmol,nan,,,,,nan,,,,,"benzene-1,3,5-tricarboxylic acid",BTC,"100 mg, 476 µmol",,,"2,2'-bipyridyl",BIPY,"113 mg, 723 µmol",,,,,,,,,,,,,,,,,,water,H2O,16 mL,16.0,,,,,180.0,"Heated to 180 °C (2 h), then cooled to 20 °C",2.0,2 h at 180 °C,"Teflon-lined bomb (45 mL, Parr)",static,,,,,,blood red crystals,19.0,,,"double-stranded ladder-like 1D chain; edge CoII 5-coordinate with bipy/H2O, central CoII octahedral aqua-bridged","Triclinic P-1, a=10.044(7) Å, b=10.341(7) Å, c=12.109(9) Å, α=74.719°, β=74.947°, γ=79.909°, V=1163.98 Å3",,,not_reported,not_reported,,,10.1039/a905332h,ok,
10.1039/a905332h,downloaded\10.1039_a905332h.pdf,,mof_json_store\10.1039_a905332h\raw_output.json,mof_json_store\10.1039_a905332h\synthesis_005.json,yes,"H3TPO and H2SDA failed to give coordination polymers with metal cations in hot water without 2,2′-bipyridyl; using mixed cis/trans H2SDA gave a mixture of 6 and starting material.",,,La(NO3)3·6H2O,,"200 mg, 803 µmol",0.803,mmol,nan,,,,,nan,,,,,tris(4-carboxylphenyl)phosphine oxide,TPO,"207 mg, 505 µmol",,,"2,2'-bipyridyl",BIPY,"80 mg, 512 µmol",,,,,,,,,,,,,,,,,,water,H2O,20 mL,20.0,,,,,210.0,210 °C 2 h; cooled at 3 °C h−1 to 20 °C,2.0,2 h at 210 °C,"Teflon-lined bomb (45 mL, Parr)",static,,,dried in air,,,homogeneous red solid (crystalline),91.0,,,"double-stranded ladder-like 1D chain; edge CoII octahedral (carboxylate, bipy, H2O), central CoII octahedral aqua-bridged","Triclinic P-1, a=10.910 Å, b=11.437 Å, c=13.716 Å, α=110.791°, β=93.652°, γ=99.355°, V=1565.1 Å3",,,not_reported,not_reported,,,10.1039/a905332h,ok,
10.1039/a905332h,downloaded\10.1039_a905332h.pdf,,mof_json_store\10.1039_a905332h\raw_output.json,mof_json_store\10.1039_a905332h\synthesis_006.json,yes,"H3TPO and H2SDA failed to give coordination polymers with metal cations in hot water without 2,2′-bipyridyl; using mixed cis/trans H2SDA gave a mixture of 6 and starting material.",,,Co2(OH)2CO3·2H2O,,"96 mg, 385 µmol",0.385,mmol,nan,,,,,nan,,,,,"cis-stilbene-4,4'-dicarboxylic acid",SDA,"103 mg, 384 µmol",,,"2,2'-bipyridyl",BIPY,"60 mg, 384 µmol",,,,,,,,,,,,,,,,,,water,H2O,10 mL,10.0,,,,,220.0,220 °C 2 h; then 180 °C 6 h; staged cooling to 100 °C and 20 °C,,2 h at 220 °C + 6 h at 180 °C,"Teflon-lined bomb (23 mL, Parr)",static,"saturated aqueous NaHCO3, water",,dried in air,,,large orange needle-shaped crystals,89.0,,,single-stranded 1D chain of cis-SDA-linked CoII; bipy and H2O complete coordination,"Monoclinic P21/a, a=11.238 Å, b=13.552 Å, c=14.579 Å, β=94.497°, V=2213.45 Å3",,,not_reported,not_reported,,,10.1039/a905332h,ok,
10.1039/c0dt01584a,downloaded\10.1039_c0dt01584a.pdf,SI downloaded\10.1039_c0dt01584a_SI.pdf,mof_json_store\10.1039_c0dt01584a\raw_output.json,mof_json_store\10.1039_c0dt01584a\synthesis_001.json,yes,"Screened pH 4–9 and 100–180 °C, 1–4 d; single crystals only at 150 °C for 3 d.",,800816,Co2(OH)2CO3·2H2O,,0.05 mmol,0.05,mmol,nan,,,,,nan,,,,,"benzene-1,3,5-tricarboxylic acid",BTC,"0.05 mmol, 10.5 mg",0.05,mmol,NiL,NiL,"0.025 mmol, 9.8 mg",0.025,mmol,,,,,,triethylamine,TEA,pH adjusted to 7–8,,,,,,,,water,H2O,10 mL,10.0,methanol,MeOH,3 mL,3.0,150.0,150 °C,72.0,72 h; cooled to RT over 36 h,Teflon-lined autoclave (18 mL),stirred 40 min then static,water,,,,,deep red crystals,63.5,0.28 × 0.22 × 0.20 mm,,"Co4(μ3-OH)2 6-connected cluster; (3,6)-connected 2D net","a=10.149(7), b=12.422(9), c=13.888(10) Å, α=100.960(13)°, β=108.179(12)°, γ=109.137(12)°, P-1",,,not_reported,not_reported,,,10.1039/c0dt01584a,ok,
10.1039/c0dt01584a,downloaded\10.1039_c0dt01584a.pdf,SI downloaded\10.1039_c0dt01584a_SI.pdf,mof_json_store\10.1039_c0dt01584a\raw_output.json,mof_json_store\10.1039_c0dt01584a\synthesis_002.json,yes,"Screened pH 4–9 and 100–180 °C, 1–4 d; single crystals only at 150 °C for 3 d.",,800812,Co(NO3)2·6H2O,,0.05 mmol,0.05,mmol,nan,,,,,nan,,,,,"benzene-1,3,5-tricarboxylic acid",BTC,"0.05 mmol, 10.5 mg",0.05,mmol,NiL,NiL,"0.025 mmol, 9.8 mg",0.025,mmol,,,,,,triethylamine,TEA,pH adjusted to 7–8,,,,,,,,water,H2O,10 mL,10.0,methanol,MeOH,3 mL,3.0,150.0,150 °C,72.0,72 h; cooled to RT over 36 h,Teflon-lined autoclave (18 mL),stirred 40 min then static,water,,,,,brown-red crystals,53.8,0.32 × 0.22 × 0.20 mm,,"Zn4(μ3-OH)2 6-connected cluster; (3,6)-connected 2D net","a=10.1145(5), b=12.3815(6), c=13.7981(6) Å, α=100.4750(10)°, β=107.9830(10)°, γ=109.2310(10)°, P-1",,,not_reported,not_reported,,,10.1039/c0dt01584a,ok,
10.1039/c0dt01584a,downloaded\10.1039_c0dt01584a.pdf,SI downloaded\10.1039_c0dt01584a_SI.pdf,mof_json_store\10.1039_c0dt01584a\raw_output.json,mof_json_store\10.1039_c0dt01584a\synthesis_003.json,yes,"Screened pH 4–9 and 100–180 °C, 1–4 d; single crystals only at 150 °C for 3 d.",,800817,Co(NO3)2·6H2O,,0.05 mmol,0.05,mmol,nan,,,,,nan,,,,,"benzene-1,3,5-tricarboxylic acid",BTC,"0.05 mmol, 10.5 mg",0.05,mmol,CuL,CuL,"0.025 mmol, 9.9 mg",0.025,mmol,,,,,,triethylamine,TEA,pH adjusted to 7–8,,,,,,,,water,H2O,10 mL,10.0,methanol,MeOH,3 mL,3.0,150.0,150 °C,72.0,72 h,Teflon-lined autoclave (18 mL),stirred 40 min then static,,,,,,deep brown–green crystals,63.5,0.20 × 0.10 × 0.08 mm,,"Zn4(μ3-OH)2 6-connected cluster; (3,6)-connected 2D net","a=10.1376(6), b=12.3611(8), c=13.8352(8) Å, α=100.5220(10)°, β=107.4860(10)°, γ=109.1880(10)°, P-1",,,not_reported,not_reported,,,10.1039/c0dt01584a,ok,
10.1039/c0dt01584a,downloaded\10.1039_c0dt01584a.pdf,SI downloaded\10.1039_c0dt01584a_SI.pdf,mof_json_store\10.1039_c0dt01584a\raw_output.json,mof_json_store\10.1039_c0dt01584a\synthesis_004.json,yes,"Screened pH 4–9 and 100–180 °C, 1–4 d; single crystals only at 150 °C for 3 d.",,800814,NH4)2Ce(NO3)6,,"0.05 mmol, 18.3 mg",0.05,mmol,nan,,,,,nan,,,,,"benzene-1,3,5-tricarboxylic acid",BTC,"0.03 mmol, 6.3 mg",0.03,mmol,NiL,NiL,"0.03 mmol, 11.8 mg",0.03,mmol,,,,,,triethylamine,TEA,pH adjusted to 7–8,,,,,,,,water,H2O,10 mL,10.0,methanol,MeOH,3 mL,3.0,150.0,150 °C,72.0,72 h,Teflon-lined autoclave (18 mL),stirred 40 min then static,,,,,,deep brown–red crystals,63.5,0.28 × 0.22 × 0.20 mm,,Pentanuclear Ni5 units linked by BTC; 1D double chain,"a=9.7772(6), b=12.0096(7), c=14.0441(9) Å, α=88.6690(10)°, β=82.8440(10)°, γ=71.6580(10)°, P-1",,,not_reported,not_reported,,,10.1039/c0dt01584a,ok,
10.1039/c0dt01584a,downloaded\10.1039_c0dt01584a.pdf,SI downloaded\10.1039_c0dt01584a_SI.pdf,mof_json_store\10.1039_c0dt01584a\raw_output.json,mof_json_store\10.1039_c0dt01584a\synthesis_005.json,yes,"Screened pH 4–9 and 100–180 °C, 1–4 d; single crystals only at 150 °C for 3 d.",,800815,NH4)2Ce(NO3)6,,"0.05 mmol, 20.9 mg",0.05,mmol,nan,,,,,nan,,,,,"benzene-1,3,5-tricarboxylic acid",BTC,"0.04 mmol, 8.4 mg",0.04,mmol,NiL,NiL,"0.05 mmol, 19.6 mg",0.05,mmol,,,,,,triethylamine,TEA,pH adjusted to 6–7,,,,,,,,water,H2O,10 mL,10.0,methanol,MeOH,3 mL,3.0,150.0,150 °C,72.0,72 h; cooled to RT over 36 h,Teflon-lined autoclave (18 mL),stirred 40 min then static,water,,,,,brown–red crystals,73.5,0.28 × 0.22 × 0.20 mm,,"Cd dimers linked by BTC/HBTC; 2D 3,4,3-connected net","a=18.4200(7), b=14.3984(6), c=18.8098(8) Å, β=97.4300(10)°, P21",,,not_reported,not_reported,,,10.1039/c0dt01584a,ok,
10.1039/c0dt01584a,downloaded\10.1039_c0dt01584a.pdf,SI downloaded\10.1039_c0dt01584a_SI.pdf,mof_json_store\10.1039_c0dt01584a\raw_output.json,mof_json_store\10.1039_c0dt01584a\synthesis_006.json,yes,"Screened pH 4–9 and 100–180 °C, 1–4 d; single crystals only at 150 °C for 3 d.",,800813,Pd(CH3COO)2,,"0.05 mmol, 20.9 mg",0.05,mmol,Ba(NO3)2,,,,,nan,,,,,"benzene-1,3,5-tricarboxylic acid",BTC,"0.05 mmol, 10.5 mg",0.05,mmol,CuL,CuL,"0.05 mmol, 20.4 mg",0.05,mmol,,,,,,triethylamine,TEA,pH adjusted to 6–7,,,,,,,,water,H2O,10 mL,10.0,methanol,MeOH,3 mL,3.0,150.0,150 °C,72.0,72 h,Teflon-lined autoclave (18 mL),stirred 40 min then static,,,,,,deep brown–green crystals,60.3,0.38 × 0.32 × 0.22 mm,sra,"Cd2O2 dimers linked by HBTC; 3D (4,4)-connected sra net","a=10.021(3), b=13.739(4), c=18.812(5) Å, β=91.981(4)°, P21/n",,,not_reported,not_reported,,,10.1039/c0dt01584a,ok,
10.1039/c2dt12032a,downloaded\10.1039_c2dt12032a.pdf,,mof_json_store\10.1039_c2dt12032a\raw_output.json,mof_json_store\10.1039_c2dt12032a\synthesis_001.json,yes,"Could not obtain [Cu2(μ-X)2(dpa)2] with X = Cl, Br, CN despite attempts.",,773756,Cu(NO3)2·3H2O,CuI,"0.0571 g, 0.3 mmol",0.3,mmol,nan,,,,,nan,,,,,"N,N,N′,N′-tetra(2-pyridyl)-2,6-pyridinediamine",tppda,"0.0417 g, 0.1 mmol",0.1,mmol,,,,,,,,,,,,,,,,,,,,,water,H2O,8 mL,8.0,,,,,180.0,180 °C,72.0,3 days,Teflon-lined reactor,,"water, ethanol",,dried in air,,,yellow crystals,36.0,0.15 × 0.15 × 0.14 mm,,Cu2(μ-I)2 dimer nodes; 1D chains assemble via π–π to 2D,,,,,,,luminescence,10.1039/c2dt12032a,ok,
10.1039/c2dt12032a,downloaded\10.1039_c2dt12032a.pdf,,mof_json_store\10.1039_c2dt12032a\raw_output.json,mof_json_store\10.1039_c2dt12032a\synthesis_002.json,yes,"Could not obtain [Cu2(μ-X)2(dpa)2] with X = Cl, Br, CN despite attempts.",,773757,Zn(NO3)2·6H2O,CuBr,"0.0861 g, 0.6 mmol",0.6,mmol,nan,,,,,nan,,,,,"N,N,N′,N′-tetra(2-pyridyl)-1,4-phenylenediamine",tppa,"0.0417 g, 0.1 mmol",0.1,mmol,,,,,,,,,,,,,,,,,,,,,water,H2O,8 mL,8.0,,,,,160.0,160 °C,72.0,3 days,Teflon-lined reactor,,"water, ethanol",,dried in air,,,yellow crystals,32.0,0.20 × 0.13 × 0.12 mm,,μ3-Br-bridged (CuBr)n triple chains; 2D network,,,,,,,luminescence,10.1039/c2dt12032a,ok,
10.1039/c2dt12032a,downloaded\10.1039_c2dt12032a.pdf,,mof_json_store\10.1039_c2dt12032a\raw_output.json,mof_json_store\10.1039_c2dt12032a\synthesis_003.json,yes,"Could not obtain [Cu2(μ-X)2(dpa)2] with X = Cl, Br, CN despite attempts.",,773758,Co(NO3)2·6H2O,CuCN,"0.0359 g, 0.4 mmol",0.4,mmol,Ni(NO3)2·6H2O,,,,,nan,,,,,"N,N,N′,N′-tetra(2-pyridyl)-1,4-phenylenediamine",tppa,"0.0417 g, 0.1 mmol",0.1,mmol,,,,,,,,,,,,,,,,,,,,,water,H2O,8 mL,8.0,,,,,160.0,160 °C,72.0,3 days,Teflon-lined reactor,,"water, ethanol",,dried in air,,,yellow crystals,30.0,0.36 × 0.32 × 0.08 mm,,2D network with zig-zag (CuCN)n chains; 6^3 planar sheets,,,,,,,luminescence,10.1039/c2dt12032a,ok,
10.1039/c2dt12032a,downloaded\10.1039_c2dt12032a.pdf,,mof_json_store\10.1039_c2dt12032a\raw_output.json,mof_json_store\10.1039_c2dt12032a\synthesis_004.json,yes,"Could not obtain [Cu2(μ-X)2(dpa)2] with X = Cl, Br, CN despite attempts.",,773759,Co(NO3)2·6H2O,CuBr,"0.0574 g, 0.4 mmol",0.4,mmol,Cu(NO3)2·3H2O,,,,,nan,,,,,"N,N,N′,N′-tetra(2-pyridyl)biphenyl-4,4′-diamine",tpbpa,"0.0493 g, 0.1 mmol",0.1,mmol,,,,,,,,,,,,,,,,,,,,,water,H2O,8 mL,8.0,,,,,160.0,160 °C,72.0,3 days,Teflon-lined reactor,,"water, ethanol",,dried in air,,,yellow crystals,30.0,0.21 × 0.20 × 0.15 mm,,1D zig-zag chain; trigonal-planar Cu(I) with N2Br donors,,,,,,,luminescence,10.1039/c2dt12032a,ok,
10.1039/c2dt12032a,downloaded\10.1039_c2dt12032a.pdf,,mof_json_store\10.1039_c2dt12032a\raw_output.json,mof_json_store\10.1039_c2dt12032a\synthesis_005.json,yes,"Could not obtain [Cu2(μ-X)2(dpa)2] with X = Cl, Br, CN despite attempts.",,279821,Co(NO3)2·6H2O,CuI,"0.0571 g, 0.3 mmol",0.3,mmol,Cu(NO3)2·3H2O,,,,,nan,,,,,"N,N,N′,N′-tetra(2-pyridyl)biphenyl-4,4′-diamine",tpbpa,"0.0493 g, 0.1 mmol",0.1,mmol,,,,,,,,,,,,,,,,,,,,,water,H2O,8 mL,8.0,,,,,180.0,180 °C,72.0,3 days,Teflon-lined reactor,,"water, ethanol",,dried in air,,,yellow crystals,31.0,0.18 × 0.15 × 0.04 mm,,1D linear chain of Cu2(μ-I)2 double cores linked by tpbpa,,,,,,,luminescence,10.1039/c2dt12032a,ok,
10.1039/c2dt12032a,downloaded\10.1039_c2dt12032a.pdf,,mof_json_store\10.1039_c2dt12032a\raw_output.json,mof_json_store\10.1039_c2dt12032a\synthesis_006.json,yes,"Could not obtain [Cu2(μ-X)2(dpa)2] with X = Cl, Br, CN despite attempts.",,773760,Co(NO3)2·6H2O,CuCN,"0.0360 g, 0.4 mmol",0.4,mmol,Cu(NO3)2·3H2O,,,,,nan,,,,,"N,N,N′,N′-tetra(2-pyridyl)biphenyl-4,4′-diamine",tpbpa,"0.0493 g, 0.1 mmol",0.1,mmol,,,,,,,,,,,,,,,,,,,,,water,H2O,8 mL,8.0,,,,,180.0,180 °C,72.0,3 days,Teflon-lined reactor,,"water, ethanol",,dried in air,,,yellow crystals,27.0,0.34 × 0.32 × 0.12 mm,,2D 4.8^2 net of (CuCN)n crosslinked by tpbpa; non-interpenetrated,,,,,,,luminescence,10.1039/c2dt12032a,ok,
10.1039/c2dt12032a,downloaded\10.1039_c2dt12032a.pdf,,mof_json_store\10.1039_c2dt12032a\raw_output.json,mof_json_store\10.1039_c2dt12032a\synthesis_007.json,yes,"Could not obtain [Cu2(μ-X)2(dpa)2] with X = Cl, Br, CN despite attempts.",,773761,Co(NO3)2·6H2O,CuCN,"0.0720 g, 0.8 mmol",0.8,mmol,Cu(NO3)2·3H2O,,,,,nan,,,,,"N,N,N′,N′-tetra(2-pyridyl)biphenyl-4,4′-diamine",tpbpa,"0.0493 g, 0.1 mmol",0.1,mmol,,,,,,,,,,,,,,,,,,,,,acetonitrile,MeCN,7 mL,7.0,water,H2O,1 mL,1.0,180.0,180 °C,72.0,3 days,Teflon-lined reactor,,"water, ethanol",,dried in air,,,yellow crystals,15.0,0.18 × 0.15 × 0.13 mm,,3D framework with double-helical (CuCN)n chains; 1D channels; water guests,,,,,,,luminescence,10.1039/c2dt12032a,ok,
10.1039/c2dt12032a,downloaded\10.1039_c2dt12032a.pdf,,mof_json_store\10.1039_c2dt12032a\raw_output.json,mof_json_store\10.1039_c2dt12032a\synthesis_008.json,yes,"Could not obtain [Cu2(μ-X)2(dpa)2] with X = Cl, Br, CN despite attempts.",,773762,Co(NO3)2·6H2O,CuI,"0.0572 g, 0.3 mmol",0.3,mmol,Cu(NO3)2·3H2O,,,,,nan,,,,,"tris-[4-(2,2′-dipyridylamino)-phenyl]amine",tdpa,"0.0752 g, 0.1 mmol",0.1,mmol,,,,,,,,,,,,,,,,,,,,,water,H2O,4 mL,4.0,"N,N-dimethylformamide",DMF,3 mL,3.0,180.0,180 °C,72.0,3 days,Teflon-lined reactor,,"water, ethanol",,dried in air,,,yellow crystals,12.0,0.26 × 0.18 × 0.11 mm,,1D zig-zag chain from Cu2(μ-I)2 units; one tdpa arm uncoordinated,,,,,,,luminescence,10.1039/c2dt12032a,ok,
10.1039/b606434e,downloaded\10.1039_b606434e.pdf,,mof_json_store\10.1039_b606434e\raw_output.json,mof_json_store\10.1039_b606434e\synthesis_001.json,yes,"1 only forms from methanol; H2O, EtOH or PrOH gave no equivalent compound.",,297493,Co(NO3)2·6H2O,,"0.125 mmol, 42.2 mg",0.125,mmol,Zn(NO3)2·6H2O,,"0.25 mmol, 72.04 mg",,,nan,,,,,3-cyanopyridine,3-CNpy,"0.25 mmol, 26 mg",,,,,,,,,,,,,,,,,,,,,,,methanol,MeOH,40 mL,40.0,water,H2O,2 mL,2.0,25.0,room temperature,168.0,1 week,,"stirred 10 min, then solvent evaporation under argon stream",,,,,,,65.0,,,,"triclinic, P-1; a=8.240(3) Å, b=14.790(4) Å, c=14.532(6) Å, α=112.694(11)°, β=95.567(13)°, γ=97.10(2)°",,,,,,,10.1039/b606434e,ok,
10.1002/anie.202415919,downloaded\10.1002_anie.202415919.pdf,SI downloaded\10.1002_anie.202415919_SI.pdf,mof_json_store\10.1002_anie.202415919\raw_output.json,mof_json_store\10.1002_anie.202415919\synthesis_001.json,no,,UiO-66,,Ni(NO3)2·6H2O,,0.500 g,2.37198,mmol,Cu(NO3)2·3H2O,,,,,nan,,,,,terephthalic acid,BDC,0.493 g,0.493,g,,,,,,,,,,,hydrochloric acid (37 wt% in water),HCl,0.66 mL,0.66,mL,,,,,,"N,N-dimethylformamide",DMF,20 mL,20.0,,,,,70.0,343 K,,,,,,,Evacuated at 623 K under vacuum for 12 h,350.0,12.0,aggregated nanocrystals,,128 nm (mean from SEM),,Zr6O4(OH)4 node,,,,,,,,10.1002/anie.202415919,ok,
10.1002/anie.202415919,downloaded\10.1002_anie.202415919.pdf,SI downloaded\10.1002_anie.202415919_SI.pdf,mof_json_store\10.1002_anie.202415919\raw_output.json,mof_json_store\10.1002_anie.202415919\synthesis_002.json,no,,UiO-66,,Ni(NO3)2·6H2O,,0.500 g,2.37198,mmol,Cu(NO3)2·3H2O,,,,,nan,,,,,terephthalic acid,BDC,0.493 g,0.493,g,,,,,,,,,,,hydrochloric acid (37 wt% in water),HCl,1.2 mL,1.2,mL,,,,,,"N,N-dimethylformamide",DMF,20 mL,20.0,,,,,70.0,343 K,,,,,,,Evacuated at 623 K under vacuum for 12 h,350.0,12.0,aggregated nanocrystals,,127 nm (mean from SEM),,Zr6O4(OH)4 node,,,,,,,,10.1002/anie.202415919,ok,
10.1002/anie.202415919,downloaded\10.1002_anie.202415919.pdf,SI downloaded\10.1002_anie.202415919_SI.pdf,mof_json_store\10.1002_anie.202415919\raw_output.json,mof_json_store\10.1002_anie.202415919\synthesis_003.json,no,,UiO-66,,Ni(NO3)2·6H2O,,0.500 g,2.37198,mmol,Cu(NO3)2·3H2O,,,,,nan,,,,,terephthalic acid,BDC,0.493 g,0.493,g,,,,,,,,,,,hydrochloric acid (37 wt% in water),HCl,1.8 mL,1.8,mL,,,,,,"N,N-dimethylformamide",DMF,20 mL,20.0,,,,,70.0,343 K,,,,,,,Evacuated at 623 K under vacuum for 12 h,350.0,12.0,aggregated nanocrystals,,122 nm (mean from SEM),,Zr6O4(OH)4 node,,,,,,,,10.1002/anie.202415919,ok,
10.1002/anie.202415919,downloaded\10.1002_anie.202415919.pdf,SI downloaded\10.1002_anie.202415919_SI.pdf,mof_json_store\10.1002_anie.202415919\raw_output.json,mof_json_store\10.1002_anie.202415919\synthesis_004.json,no,,UiO-66,,Ni(NO3)2·6H2O,,0.500 g,2.37198,mmol,Cu(NO3)2·3H2O,,,,,nan,,,,,terephthalic acid,BDC,0.493 g,0.493,g,,,,,,,,,,,hydrochloric acid (37 wt% in water),HCl,2.4 mL,2.4,mL,,,,,,"N,N-dimethylformamide",DMF,20 mL,20.0,,,,,70.0,343 K,,,,,,,Evacuated at 623 K under vacuum for 12 h,350.0,12.0,aggregated nanocrystals,,110 nm (mean from SEM),,Zr6O4(OH)4 node,,,,,,,,10.1002/anie.202415919,ok,
10.1002/anie.202415919,downloaded\10.1002_anie.202415919.pdf,SI downloaded\10.1002_anie.202415919_SI.pdf,mof_json_store\10.1002_anie.202415919\raw_output.json,mof_json_store\10.1002_anie.202415919\synthesis_005.json,no,,UiO-66,,Ni(NO3)2·6H2O,,0.500 g,2.37198,mmol,Zn(NO3)2·6H2O,,,,,nan,,,,,terephthalic acid,BDC,0.493 g,0.493,g,,,,,,,,,,,hydrochloric acid (37 wt% in water),HCl,2.12 mL,2.12,mL,water,H2O,0.2 mL,0.2,mL,"N,N-dimethylformamide",DMF,20 mL,20.0,,,,,70.0,343 K,,,,,,,Evacuated at 623 K under vacuum for 12 h,350.0,12.0,aggregated nanocrystals,,97 nm (mean from SEM),,Zr6O4(OH)4 node,,,,,,,,10.1002/anie.202415919,ok,
10.1002/anie.202415919,downloaded\10.1002_anie.202415919.pdf,SI downloaded\10.1002_anie.202415919_SI.pdf,mof_json_store\10.1002_anie.202415919\raw_output.json,mof_json_store\10.1002_anie.202415919\synthesis_006.json,no,,UiO-66,,Ni(NO3)2·6H2O,,0.500 g,2.37198,mmol,Zn(NO3)2·6H2O,,,,,nan,,,,,terephthalic acid,BDC,0.493 g,0.493,g,,,,,,,,,,,hydrochloric acid (37 wt% in water),HCl,1.8 mL,1.8,mL,water,H2O,0.4 mL,0.4,mL,"N,N-dimethylformamide",DMF,20 mL,20.0,,,,,70.0,343 K,,,,,,,Evacuated at 623 K under vacuum for 12 h,350.0,12.0,aggregated nanocrystals,,78 nm (mean from SEM),,Zr6O4(OH)4 node,,,,,,,,10.1002/anie.202415919,ok,
10.1002/anie.202415919,downloaded\10.1002_anie.202415919.pdf,SI downloaded\10.1002_anie.202415919_SI.pdf,mof_json_store\10.1002_anie.202415919\raw_output.json,mof_json_store\10.1002_anie.202415919\synthesis_007.json,no,,UiO-66,,Ni(NO3)2·6H2O,,0.500 g,2.37198,mmol,Zn(NO3)2·6H2O,,,,,nan,,,,,terephthalic acid,BDC,0.493 g,0.493,g,,,,,,,,,,,hydrochloric acid (37 wt% in water),HCl,1.2 mL,1.2,mL,water,H2O,0.8 mL,0.8,mL,"N,N-dimethylformamide",DMF,20 mL,20.0,,,,,70.0,343 K,,,,,,,Evacuated at 623 K under vacuum for 12 h,350.0,12.0,aggregated nanocrystals,,74 nm (mean from SEM),,Zr6O4(OH)4 node; missing-Zr defects,,,,,,,,10.1002/anie.202415919,ok,
10.1002/anie.202415919,downloaded\10.1002_anie.202415919.pdf,SI downloaded\10.1002_anie.202415919_SI.pdf,mof_json_store\10.1002_anie.202415919\raw_output.json,mof_json_store\10.1002_anie.202415919\synthesis_008.json,no,,UiO-66,,Ni(NO3)2·6H2O,,0.500 g,2.37198,mmol,Zn(NO3)2·6H2O,,,,,nan,,,,,terephthalic acid,BDC,0.493 g,0.493,g,,,,,,,,,,,hydrochloric acid (37 wt% in water),HCl,0.6 mL,0.6,mL,water,H2O,1.2 mL,1.2,mL,"N,N-dimethylformamide",DMF,20 mL,20.0,,,,,70.0,343 K,,,,,,,Evacuated at 623 K under vacuum for 12 h,350.0,12.0,aggregated nanocrystals,,51 nm (mean from SEM),,Zr6O4(OH)4 node; missing-Zr defects,,,,,,,,10.1002/anie.202415919,ok,
10.1002/anie.202415919,downloaded\10.1002_anie.202415919.pdf,SI downloaded\10.1002_anie.202415919_SI.pdf,mof_json_store\10.1002_anie.202415919\raw_output.json,mof_json_store\10.1002_anie.202415919\synthesis_009.json,no,,UiO-66,,Cu(NO3)2·3H2O,,0.500 g,2.3855,mmol,Zn(NO3)2·6H2O,,,,,nan,,,,,terephthalic acid,BDC,0.493 g,0.493,g,,,,,,,,,,,water,H2O,1.6 mL,1.6,mL,,,,,,"N,N-dimethylformamide",DMF,20 mL,20.0,,,,,70.0,343 K,,,,,,,Evacuated at 623 K under vacuum for 12 h,350.0,12.0,aggregated nanocrystals,,35 nm (mean from SEM),,Zr6O4(OH)4 node; missing-Zr defects,,,,,,,,10.1002/anie.202415919,ok,
10.1039/c9nj02607j,downloaded\10.1039_c9nj02607j.pdf,SI downloaded\10.1039_c9nj02607j_SI.pdf,mof_json_store\10.1039_c9nj02607j\raw_output.json,mof_json_store\10.1039_c9nj02607j\synthesis_001.json,no,,MIL-101(Cr),,Zn(CH3COO)2·2H2O,,"2.0 g, 5 mmol",5,mmol,nan,,,,,nan,,,,,terephthalic acid,BDC,"0.83 g, 5 mmol",5.0,mmol,,,,,,,,,,,,,,,,,,,,,water,H2O,20 mL,20.0,,,,,218.0,218 °C,18.0,18 h,Teflon-lined autoclave,static,"water, ethanol, acetone",,100 °C under vacuum overnight,100.0,,green powder,,,,,,,2564.0,,,,,10.1039/c9nj02607j,ok,
10.1002/cctc.201200792,downloaded\10.1002_cctc.201200792.pdf,SI downloaded\10.1002_cctc.201200792_SI.pdf,mof_json_store\10.1002_cctc.201200792\raw_output.json,mof_json_store\10.1002_cctc.201200792\synthesis_001.json,no,,MOF-199,,Zn(CH3COO)2·2H2O,,"0.438 g, 1.81 mmol",1.81,mmol,nan,,,,,nan,,,,,"benzene-1,3,5-tricarboxylic acid",H3BTC,"0.236 g, 1.12 mmol",1.12,mmol,,,,,,,,,,,,,,,,,,,,,ethanol,EtOH,4 mL,4.0,"N,N-dimethylformamide",DMF,3 mL,3.0,85.0,85 °C,24.0,24 h,20 mL vial,,"DMF, ethanol",DMF 3× (8 mL each); EtOH 3× (8 mL each),170 °C under vacuum for 6 h,170.0,6.0,light blue crystals; deep purple crystals after activation; octahedral shape,84.0,,,,,,,not_reported,not_reported,,,10.1002/cctc.201200792,ok,
10.1021/acsami.4c00988,downloaded\10.1021_acsami.4c00988.pdf,SI downloaded\10.1021_acsami.4c00988_SI.pdf,mof_json_store\10.1021_acsami.4c00988\raw_output.json,mof_json_store\10.1021_acsami.4c00988\synthesis_001.json,no,,CuBTC,,Zn(CH3COO)2·2H2O,,"20.695 mmol, 1.0 equiv",20.695,mmol,nan,,,,,nan,,,,,"benzene-1,3,5-tricarboxylic acid",BTC,"12.85 mmol, 0.62 equiv",12.85,mmol,,,,,,,,,,,,,,,,,,,,,ethanol,EtOH,36 mL,36.0,"N,N-dimethylformamide",DMF,33 mL,33.0,90.0,90 °C,24.0,24 h,sealable Pyrex bottle,static,"DMF, ethanol",DMF 3 × 50 mL; Soxhlet in ethanol ≥24 h,dried at 150 °C under reduced pressure,150.0,,dark blue powder,,,,,,,,not_reported,not_reported,,,10.1021/acsami.4c00988,ok,
10.1021/acs.inorgchem.4c01453,downloaded\10.1021_acs.inorgchem.4c01453.pdf,SI downloaded\10.1021_acs.inorgchem.4c01453_SI.pdf,mof_json_store\10.1021_acs.inorgchem.4c01453\raw_output.json,mof_json_store\10.1021_acs.inorgchem.4c01453\synthesis_001.json,no,,,2327019,Co(BF4)2,,0.1 mmol,0.1,mmol,chloro(dimethyl sulfide)gold(I,,0.4 mmol,0.4,mmol,nan,,,,,2-methylpyridine-4-carboxylic acid,HL,0.1 mmol,0.1,mmol,,,,,,,,,,,nitric acid (HNO3),,20 μL,,,,,,,,"N,N-dimethylformamide",DMF,3 mL,3.0,,,,,120.0,120 °C,24.0,24 h,20 mL Teflon-lined stainless steel autoclave,static,DMF,,,,,yellow strip crystals,52.0,,,Th6(μ3-O)4(μ3-OH)4 cluster linked by [Cu2I2]/[CuI2] Cu(I)-iodide subunits,"a=32.915(12) Å, b=22.078(9) Å, c=13.015(5) Å, orthorhombic, Cmmm",,,yes,not_reported,,CO2_conversion,10.1021/acs.inorgchem.4c01453,ok,
10.1021/jacs.2c00011,downloaded\10.1021_jacs.2c00011.pdf,SI downloaded\10.1021_jacs.2c00011_SI.pdf,mof_json_store\10.1021_jacs.2c00011\raw_output.json,mof_json_store\10.1021_jacs.2c00011\synthesis_001.json,no,,NU-200,2131660,Co(BF4)2,,30 mg (0.124 mmol),0.124,mmol,bromo(dimethyl sulfide)gold(I,,,,,nan,,,,,cyclohexane-functionalized iron(II)-clathrochelate-based meta-benzenedicarboxylate linker,H4L,30 mg (0.036 mmol),0.036,mmol,,,,,,,,,,,tetrafluoroboric acid,HBF4,1 drop,,,,,,,,"N,N-dimethylformamide",DMF,4 mL,4.0,ethanol,EtOH,1 mL,1.0,80.0,80 °C,48.0,2 days,glass 2-dram vial,static,"DMF, acetone",several times,"Solvent exchange with MeOH and DCM (3×, 6 h each), then 120 °C under vacuum for 10 h",120.0,10.0,yellow rhombic-shaped single crystals,78.0,,fof,Cu2(CO2)4 paddle-wheel SBU,"a=18.4899(2) Å, b=18.4899(2) Å, c=49.4945(12) Å, α=90°, β=90°, γ=120°, R32",4.5,1260.0,not_reported,no,,Xe_capture;Xe/Kr_separation;SO2_capture;SO2/CO2_separation,10.1021/jacs.2c00011,ok,
10.1021/jacs.8b13639,downloaded\10.1021_jacs.8b13639.pdf,SI downloaded\10.1021_jacs.8b13639_SI.pdf,mof_json_store\10.1021_jacs.8b13639\raw_output.json,mof_json_store\10.1021_jacs.8b13639\synthesis_001.json,no,,CUB-5,,CuI,,"1.34 g, 4.5 mmol",4.5,mmol,nan,,,,,nan,,,,,"cubane-1,4-dicarboxylic acid","1,4-cdc","0.3 g, 1.6 mmol",1.6,mmol,,,,,,,,,,,,,,,,,,,,,"N,N-dimethylformamide",DMF,100 mL,100.0,,,,,100.0,100 °C,24.0,24 h,100 mL bottle with Teflon cap,"sonicated 30 min, then static in oven","DMF, DCM",3× each; half-day per exchange,Activated under vacuum at 120 °C for ≥24 h,120.0,24.0,colorless cubic crystals,72.0,0.10 × 0.10 × 0.10 mm (single crystal),pcu,Zn4O cluster (MOF-5 type),"a=12.7350(15) Å, Pm-3m",,2614.0,not_reported,no,,benzene_separation;hydrocarbon_sorption,10.1021/jacs.8b13639,ok,
10.1021/acs.inorgchem.7b01025,downloaded\10.1021_acs.inorgchem.7b01025.pdf,SI downloaded\10.1021_acs.inorgchem.7b01025_SI.pdf,mof_json_store\10.1021_acs.inorgchem.7b01025\raw_output.json,mof_json_store\10.1021_acs.inorgchem.7b01025\synthesis_001.json,no,,UiO-67-IM,,Zn(NO3)2·4H2O,,"29 mg, 0.12 mmol",0.12,mmol,nan,,,,,nan,,,,,n-pentadecyl-attached imidazolium decorated dicarboxylic acid,L,"68 mg, 0.12 mmol",0.12,mmol,,,,,,,,,,,acetic acid,,"50 equiv, 0.34 mL",,,,,,,,"N,N-dimethylformamide",DMF,5 mL,5.0,,,,,120.0,120 °C,24.0,24 h,tightly capped flask,static,"DMF, EtOH",DMF soak 5 h; EtOH several times,dried under reduced pressure,,,platelike nanoscale particles (~110 nm),47.3,ca. 110 nm,,Zr6O4(OH)4 cluster,,,,not_reported,not_reported,,,10.1021/acs.inorgchem.7b01025,ok,
10.1021/acsanm.3c05533,downloaded\10.1021_acsanm.3c05533.pdf,SI downloaded\10.1021_acsanm.3c05533_SI.pdf,mof_json_store\10.1021_acsanm.3c05533\raw_output.json,mof_json_store\10.1021_acsanm.3c05533\synthesis_001.json,no,,,2279210,Zn(NO3)2·4H2O,,"0.01 mmol, 2.4 mg",0.01,mmol,nan,,,,,nan,,,,,tris(4′-carboxybiphenyl)amine,H3TPA,"0.01 mmol, 6.0 mg",0.01,mmol,"4,7-di(1H-imidazol-1-yl)benzo[c][1,2,5]thiadiazole",BIBT,"0.01 mmol, 2.7 mg",0.01,mmol,,,,,,,,,,,,,,,,"N,N-dimethylformamide",DMF,3.5 mL,3.5,water,H2O,0.5 mL,0.5,95.0,95 °C,24.0,24 h,glass vial (10 mL),static,MeOH,24 h soak (solvent exchange),100 °C under vacuum overnight,100.0,,brown crystals; blocks,68.0,,,Cu2 binuclear clusters (6-connected) and Cu1 (4-connected); 3-fold interpenetrated 3D network,"a=8.666(2) Å, b=20.939(6) Å, c=21.896(6) Å, α=109.181(7)°, β=99.238(7)°, γ=98.454(8)°, P-1",6.9,1070.8,not_reported,not_reported,295.0,,10.1021/acsanm.3c05533,ok,
10.1021/acsomega.3c06745,downloaded\10.1021_acsomega.3c06745.pdf,SI downloaded\10.1021_acsomega.3c06745_SI.pdf,mof_json_store\10.1021_acsomega.3c06745\raw_output.json,mof_json_store\10.1021_acsomega.3c06745\synthesis_001.json,no,,γCD-K-5,,Zn(NO3)2·4H2O,,"1104 mg, 8 mmol",8,mmol,nan,,,,,nan,,,,,γ-cyclodextrin,γ-CD,"648 mg, 0.5 mmol",648.0,mg,,,,,,,,,,,,,,,,,,,,,water,H2O,10 mL,10.0,methanol,MeOH,12 mL,12.0,25,RT (21–25 °C),0.5,30 min,,stirred,MeOH,several times,dried at RT (21–25 °C),,,,,,,,,,,not_reported,not_reported,,,10.1021/acsomega.3c06745,ok,
10.1021/acsomega.3c06745,downloaded\10.1021_acsomega.3c06745.pdf,SI downloaded\10.1021_acsomega.3c06745_SI.pdf,mof_json_store\10.1021_acsomega.3c06745\raw_output.json,mof_json_store\10.1021_acsomega.3c06745\synthesis_002.json,no,,γCD-K-6,,Cu(NO3)2·3H2O,KI,"1328 mg, 8 mmol",8,mmol,nan,,,,,nan,,,,,γ-cyclodextrin,γ-CD,"648 mg, 0.5 mmol",648.0,mg,,,,,,,,,,,,,,,,,,,,,water,H2O,10 mL,10.0,methanol,MeOH,30–50 mL (added until precipitation),,25,RT (21–25 °C),0.5,30 min,,stirred,MeOH,several times,dried at RT (21–25 °C),,,,,,,,,,,not_reported,not_reported,,,10.1021/acsomega.3c06745,ok,
10.1021/acsami.3c15549,downloaded\10.1021_acsami.3c15549.pdf,SI downloaded\10.1021_acsami.3c15549_SI.pdf,mof_json_store\10.1021_acsami.3c15549\raw_output.json,mof_json_store\10.1021_acsami.3c15549\synthesis_001.json,no,,Zn-AcTA,2290572,Cu(CH3COO)2·1H2O,,28 mg (0.094 mmol),0.094,mmol,nan,,,,,nan,,,,,acridone-based triacid H3AcTA,H3AcTA,30 mg (0.047 mmol),0.047,mmol,,,,,,,,,,,"tetrafluoroboric acid, 45% aqueous (HBF4)",,90 μL,,,,,,,,"N,N-dimethylformamide",DMF,"3.6 mL (from DMF/H2O 4:1 v/v, total 4.5 mL)",3.6,water,H2O,"0.9 mL (from DMF/H2O 4:1 v/v, total 4.5 mL)",0.9,110.0,110 °C,72.0,3 days,10 mL screw-capped vial,,"DMF, MeOH, acetone",washed with DMF; soaked in fresh DMF 1 day; then exchanged with MeOH and acetone,,,,yellowish-green block-shaped crystals,72.0,,tfa,Zn nodes 2- and 4-connected; aqua-coordinated,"triclinic P-1; a=14.3259(5), b=20.9425(7), c=21.5452(7) Å; α=111.263(1)°, β=101.382(1)°, γ=107.850(1)°",25.6,181.0,not_reported,not_reported,350.0,photocatalysis;singlet_oxygen_generation;sulfide_oxidation,10.1021/acsami.3c15549,ok,
10.1002/smll.202301966,downloaded\10.1002_smll.202301966.pdf,SI downloaded\10.1002_smll.202301966_SI.pdf,mof_json_store\10.1002_smll.202301966\raw_output.json,mof_json_store\10.1002_smll.202301966\synthesis_001.json,no,,Zn-MOF,,Cu(NO3)2·3H2O,,"1.28 g, 4.30 mmol",4.3,mmol,nan,,,,,nan,,,,,formic acid,HCOOH,"811 μL, 21.5 mmol",21.5,mmol,,,,,,,,,,,guanidinium carbonate,,"1.55 g, 8.60 mmol",8.6,mmol,,,,,,methanol,MeOH,20 mL + 20 mL,,,,,,25,room temperature,,,,stirred; Zn solution added dropwise,"DMF, MeOH","DMF (3× 5 mL), MeOH (3× 5 mL)",dried in vacuo,,,white precipitate,≈100%,,,,,,,,,,,10.1002/smll.202301966,ok,
10.1002/adom.202302309,downloaded\10.1002_adom.202302309.pdf,SI downloaded\10.1002_adom.202302309_SI.pdf,mof_json_store\10.1002_adom.202302309\raw_output.json,mof_json_store\10.1002_adom.202302309\synthesis_002.json,no,,Co-MOF-2,2287249,ZrCl4,,"45 mg, 0.154 mmol",0.154,mmol,nan,,,,,nan,,,,,"N,N,N’,N’-tetrakis(4-carboxyphenyl)−1,4-phenylenediamine",H4TCPPDA,"5 mg, 0.008 mmol",0.008,mmol,,,,,,,,,,,,,,,,,,,,,"N,N-dimethylformamide",DMF,3 mL,3.0,water,H2O,2 mL,2.0,85.0,85 °C,72.0,3 days,10 mL glass vial,static,,,200 °C under vacuum for 12 h,200.0,12.0,pink rod-like crystals,65.0,,lil,dinuclear [Co2(COO)4(H2O)5] SBU (four-connected),"a=25.427(6), b=27.590(7), c=15.671(4) Å, Imma",,559.3,not_reported,yes,400.0,,10.1002/adom.202302309,ok,
10.1021/acs.inorgchem.4c02730,downloaded\10.1021_acs.inorgchem.4c02730.pdf,SI downloaded\10.1021_acs.inorgchem.4c02730_SI.pdf,mof_json_store\10.1021_acs.inorgchem.4c02730\raw_output.json,mof_json_store\10.1021_acs.inorgchem.4c02730\synthesis_001.json,no,,,2337831,Zn(NO3)2·6H2O,,"30.0 mg, 0.18 mmol",0.18,mmol,nan,,,,,nan,,,,,"5′-(1H-imidazol-1-yl)-[1,1’:3′,1″-terphenyl]-4,4″-dicarboxylic acid",H2L,"15.0 mg, 0.04 mmol",15.0,mg,,,,,,,,,,,hydrochloric acid (aqueous),HCl,"0.1 M, 300 μL",,,,,,,,"N,N-dimethylformamide",DMF,7 mL,7.0,,,,,120.0,120 °C,48.0,48 h,25 mL Teflon-lined autoclave,static,CH2Cl2,"Soxhlet solvent exchange, 3 days",80 °C under vacuum for 12 h; then degassed at 120 °C for 10 h,120.0,10.0,green bulk crystals,39.0,0.62 × 0.53 × 0.43 mm,,"Cu2 paddle wheel [Cu2(O2CR)4N2], 6-connected","a=13.9943(4) Å, b=14.4698(5) Å, c=25.6719(5) Å, β=92.701(2)°, P21/n",19.0,602.51,yes,yes,310.0,CO2_capture,10.1021/acs.inorgchem.4c02730,ok,
10.1021/acs.cgd.9b00838,downloaded\10.1021_acs.cgd.9b00838.pdf,SI downloaded\10.1021_acs.cgd.9b00838_SI.pdf,mof_json_store\10.1021_acs.cgd.9b00838\raw_output.json,mof_json_store\10.1021_acs.cgd.9b00838\synthesis_001.json,yes,Varying Zn:Hmim:H2O led to other phases (ZIF-8dia or ZIF-8) instead of the target.,ZIF-yqt hydrate,,Zn(NO3)2·6H2O,,0.34 mg (2.5 mmol),2.5,mmol,nan,,,,,nan,,,,,2-methylimidazole,Hmim,0.82 mg (10 mmol),10.0,mmol,,,,,,,,,,,,,,,,,,,,,water (deionized),H2O,45 mL + 45 mL (total 90 mL),90.0,,,,,25,room temperature,19.0,19 h,,"stirred, 250 rpm",H2O,several times,dried at 80 °C for 3 h,80.0,3.0,"white, zeppelin-like crystallites",,"0.5–3 μm wide, 2–5 μm long",,tetrahedral ZnN4 and ZnN3(Cl/H2O); self-penetrating yqt1 net,"C2/c; a=13.1574(3) Å, b=16.4959(3) Å, c=13.6403(3) Å, β=119.166(2)°",,,not_reported,not_reported,,,10.1021/acs.cgd.9b00838,ok,
10.1021/acs.inorgchem.9b00745,downloaded\10.1021_acs.inorgchem.9b00745.pdf,SI downloaded\10.1021_acs.inorgchem.9b00745_SI.pdf,mof_json_store\10.1021_acs.inorgchem.9b00745\raw_output.json,mof_json_store\10.1021_acs.inorgchem.9b00745\synthesis_001.json,no,,,1497401,Zn(NO3)2·6H2O,,"0.0350 g, 0.100 mmol",0.1,mmol,nan,,"0.0271 g, 0.300 mmol",0.3,mmol,nan,,,,,"4-amino-3,5-bis(3-pyridyl)-1,2,4-triazole",3-abpt,"0.0476 g, 0.200 mmol",0.2,mmol,,,,,,,,,,,NH4SCN (ammonium thiocyanate),,"0.0152 g, 0.200 mmol",0.2,mmol,,,,,,"N,N-dimethylformamide",DMF,3.0 mL (of 6.0 mL DMF/CH3CN 1:1 v/v mixture),3.0,acetonitrile,CH3CN,3.0 mL (of 6.0 mL DMF/CH3CN 1:1 v/v mixture),3.0,90.0,90 °C,36.0,"stirred 2 h, then 36 h at 90 °C; cooled at 5 °C h−1",screw-capped vial,"stirred 2 h, then static",Et2O,thoroughly washed,dried in air,,,red crystals,55.0,0.18 × 0.15 × 0.12 mm^3,,decanuclear [W2(μ3-S)6(μ4-S)2Cu8]4+ 11-connected SBU,"orthorhombic, Pmn21; a=15.570(2) Å, b=10.621(2) Å, c=12.459(2) Å",,,not_reported,yes,270.0,luminescence;sensing,10.1021/acs.inorgchem.9b00745,ok,
