Repository: zzhenglab/MOFinder

# MOFinder

MOFinder extracts MOF synthesis information from the literature, reconstructs evidence-supported negative reaction records, and prepares datasets for synthesis-outcome prediction.
[Web application](https://mofinder.chemistry.wustl.edu/) | [Demos](Demo/README.md) | [Source code](docs/source_to_code.md) | [Workflow guide](docs/workflow.md) | [Model evaluation](docs/evaluation.md)

## Quick start

The workflow runs through Python commands. Python 3.10 or newer is required. Clone the repository and initialize its related applications:

```bash
git clone --recurse-submodules https://github.com/zzhenglab/MOFinder.git
cd MOFinder
```

Start with the two offline demonstrations:

```bash

File: mof_extraction_1_2.csv (part 73 of 305)
doi,main_pdf,si_pdf,raw_output,parsed_json,article_trial_or_failure,article_trial_or_failure_notes,mof_name,crystal_code,metal_1,metal_1_abbr,metal_1_amount_text,metal_1_amount_value,metal_1_amount_unit,metal_2,metal_2_abbr,metal_2_amount_text,metal_2_amount_value,metal_2_amount_unit,metal_3,metal_3_abbr,metal_3_amount_text,metal_3_amount_value,metal_3_amount_unit,linker_1,linker_1_abbr,linker_1_amount_text,linker_1_amount_value,linker_1_amount_unit,linker_2,linker_2_abbr,linker_2_amount_text,linker_2_amount_value,linker_2_amount_unit,linker_3,linker_3_abbr,linker_3_amount_text,linker_3_amount_value,linker_3_amount_unit,modulator_1,modulator_1_abbr,modulator_1_amount_text,modulator_1_amount_value,modulator_1_amount_unit,modulator_2,modulator_2_abbr,modulator_2_amount_text,modulator_2_amount_value,modulator_2_amount_unit,solvent_main,solvent_main_abbr,solvent_main_amount_text,solvent_main_ml,solvent_secondary,solvent_secondary_abbr,solvent_secondary_amount_text,solvent_secondary_ml,temperature_c,temperature_c_text,time_h,time_text,vessel_type,stirring,washing_solvent,washing_cycles,activation_text,activation_temp_c,activation_time_h,crystal_morphology,yield_percent,crystal_size,topology_code,metal_cluster_connectivity,unit_cell_short,pore_diameter_A,BET_surface_area_m2g,air_stable,water_stable,tga_decomposition_temp_c,applications,reference,status,error
10.1021/acsomega.4c10594,downloaded\10.1021_acsomega.4c10594.pdf,SI downloaded\10.1021_acsomega.4c10594_SI.pdf,mof_json_store\10.1021_acsomega.4c10594\raw_output.json,mof_json_store\10.1021_acsomega.4c10594\synthesis_001.json,no,,,1436801,Zn(NO3)2·6H2O,,0.030 g,0.137943,mmol,nan,,,,,nan,,,,,"1,3-bis(imidazol-1-ylmethyl)benzene",m-bix,0.024 g,0.024,g,"2,5-thiophenedicarboxylic acid","2,5-H2tdad",0.017 mg,0.017,mg,,,,,,,,,,,,,,,,water,H2O,5 mL,5.0,,,,,160.0,160 °C,120.0,120 h,20 mL Teflon-lined stainless steel vessel,static,distilled water,,dried at 25 °C,25.0,,"light yellow, transparent, block-shaped crystals",57.0,,,"ZnII (ZnN2O2) nodes; (4,4) network","a=11.8021(8), b=11.3518(17), c=15.9416(12) Å, β=105.844(2)°, monoclinic, Pc",,,not_reported,not_reported,434.0,,10.1021/acsomega.4c10594,ok,
10.1002/chem.202104041,downloaded\10.1002_chem.202104041.pdf,SI downloaded\10.1002_chem.202104041_SI.pdf,mof_json_store\10.1002_chem.202104041\raw_output.json,mof_json_store\10.1002_chem.202104041\synthesis_001.json,yes,Different solvents did not improve yield; H8-MTPPA crystallized preferentially.,TUB1,1973476,Mo7O24·4H2O,,"30 mg, 0.120 mmol",0.12,mmol,Cu(CH3COO)2·1H2O,,,,,nan,,,,,methane tetra-p-phenylphosphonic acid,H8-MTPPA,"40 mg, 0.062 mmol",0.062,mmol,,,,,,,,,,,,,,,,,,,,,N-methyl-2-pyrrolidone,NMP,8 mL,8.0,,,,,168.0,168 °C,24.0,24 h,Teflon-lined autoclave (PTFE vessel),static,acetone,,,,,pale blue block-shaped crystals,2.0,0.4 × 0.2 × 0.05 mm,,1D IBU with square planar and distorted trigonal bipyramidal Cu(II); Cu–O–P–O eight-membered rings,"a=12.6825(7) Å, b=13.4378(7) Å, c=13.9073(9) Å, α=118.442(2)°, β=106.156(2)°, γ=97.020(2)°, P-1",,766.2,not_reported,not_reported,420.0,,10.1002/chem.202104041,ok,
10.1002/ejic.202100126,downloaded\10.1002_ejic.202100126.pdf,SI downloaded\10.1002_ejic.202100126_SI.pdf,mof_json_store\10.1002_ejic.202100126\raw_output.json,mof_json_store\10.1002_ejic.202100126\synthesis_001.json,no,,Cu@ZIF-8 (Cu-doped ZIF-8),,Cr(NO3)3,,part of total metals 2 mmol; dissolved in 22.6 mL methanol,2,mmol,nan,,part of total metals 2 mmol; dissolved in 22.6 mL methanol,,,nan,,,,,2-methylimidazole,MeIm,1320 mg (16 mmol) in 22.6 mL methanol,1320.0,mg,,,,,,,,,,,,,,,,,,,,,methanol,MeOH,22.6 mL (metals solution) + 22.6 mL (linker solution),,,,,,25.0,room temperature,25.0,"stirred 1 h under N2, then kept 24 h at RT",two-neck flask,stirred under nitrogen flow,methanol,3× 30 mL,dried in air oven at 60 °C for 6 h,60.0,6.0,truncated rhombic dodecahedra,,,sod,"4-connected M(Im)4 (Zn/Cu) tetrahedra, SOD net",,12.1,1590.0,not_reported,not_reported,,hydrogenation_catalysis;size_selective_catalysis,10.1002/ejic.202100126,ok,
10.1021/acs.jpcc.6b04347,downloaded\10.1021_acs.jpcc.6b04347.pdf,SI downloaded\10.1021_acs.jpcc.6b04347_SI.pdf,mof_json_store\10.1021_acs.jpcc.6b04347\raw_output.json,mof_json_store\10.1021_acs.jpcc.6b04347\synthesis_001.json,no,,,1469106,Cr(NO3)3,,"0.058 g, 0.8 mmol",0.8,mmol,nan,,"1.12 g, 2 mmol",2.0,mmol,nan,,,,,"3,4,9,10-perylenetetracarboxylic acid",PTC,"0.042 g, 0.1 mmol",0.1,mmol,,,,,,,,,,,,,,,,,,,,,"N,N-dimethylformamide",DMF,6 mL,6.0,water,H2O,6 mL,6.0,90.0,90 °C,120.0,5 days,,,water,10–12 times,180 °C under 0.1 Pa vacuum for ~12 h,180.0,12.0,dark-red crystals,60.0,,,K–O 2D layers pillared by PTC,"P21/c; a=14.700(5) Å, b=14.543(5) Å, c=22.914(6) Å; α=90°, β=100.884(5)°, γ=90°",,,yes,yes,,proton_conduction;luminescence,10.1021/acs.jpcc.6b04347,ok,
10.1021/acsami.9b15646,downloaded\10.1021_acsami.9b15646.pdf,SI downloaded\10.1021_acsami.9b15646_SI.pdf,mof_json_store\10.1021_acsami.9b15646\raw_output.json,mof_json_store\10.1021_acsami.9b15646\synthesis_001.json,no,,Zr6−Irbpy,,Cr(NO3)3,,0.07 mmol,0.07,mmol,nan,,,,,nan,,,,,[Ir(pqc)2(bpy)]Cl,Irbpy,0.02 mmol,0.02,mmol,,,,,,,,,,,trifluoroacetic acid,TFA,0.14 mL,0.14,mL,,,,,,"N,N-dimethylformamide",DMF,6 mL,6.0,,,,,120.0,120 °C,72.0,72 h,autoclave (15 mL),static,MeOH,3 days (light shield),,,,red powder; octahedra (SEM),93.0,,,Zr6O8(H2O)8 approx 8-connected SBU,,,128.7,not_reported,not_reported,,photocatalysis;sulfoxidation,10.1021/acsami.9b15646,ok,
10.1021/acsami.9b15646,downloaded\10.1021_acsami.9b15646.pdf,SI downloaded\10.1021_acsami.9b15646_SI.pdf,mof_json_store\10.1021_acsami.9b15646\raw_output.json,mof_json_store\10.1021_acsami.9b15646\synthesis_002.json,no,,Zr6−IrbpyOMe,,Cr(NO3)3,,0.07 mmol,0.07,mmol,nan,,,,,nan,,,,,[Ir(pqc)2(bpyOMe)]Cl,IrbpyOMe,0.02 mmol,0.02,mmol,,,,,,,,,,,trifluoroacetic acid,TFA,0.14 mL,0.14,mL,,,,,,"N,N-dimethylformamide",DMF,6 mL,6.0,,,,,120.0,120 °C,72.0,72 h,autoclave (15 mL),static,MeOH,3 days (light shield),,,,red powder; octahedra (SEM),90.0,,,Zr6O8(H2O)8 approx 8-connected SBU,,,107.4,not_reported,not_reported,,photocatalysis;sulfoxidation,10.1021/acsami.9b15646,ok,
10.1021/acsami.9b15646,downloaded\10.1021_acsami.9b15646.pdf,SI downloaded\10.1021_acsami.9b15646_SI.pdf,mof_json_store\10.1021_acsami.9b15646\raw_output.json,mof_json_store\10.1021_acsami.9b15646\synthesis_003.json,no,,Zr6−Irphen,,Cr(NO3)3,,0.07 mmol,0.07,mmol,nan,,,,,nan,,,,,[Ir(pqc)2(phen)]Cl,Irphen,0.02 mmol,0.02,mmol,,,,,,,,,,,trifluoroacetic acid,TFA,0.14 mL,0.14,mL,,,,,,"N,N-dimethylformamide",DMF,6 mL,6.0,,,,,120.0,120 °C,72.0,72 h,autoclave (15 mL),static,MeOH,3 days (light shield),,,,red powder; octahedra (SEM),91.0,,,Zr6O8(H2O)8 approx 8-connected SBU,,,114.5,not_reported,not_reported,,photocatalysis;sulfoxidation,10.1021/acsami.9b15646,ok,
10.1039/c8tc01703d,downloaded\10.1039_c8tc01703d.pdf,SI downloaded\10.1039_c8tc01703d_SI.pdf,mof_json_store\10.1039_c8tc01703d\raw_output.json,mof_json_store\10.1039_c8tc01703d\synthesis_001.json,no,,Cu-BTC,1854611,Zn(NO3)2·6H2O,,0.49 g,2.25307,mmol,nan,,,,,nan,,,,,"benzene-1,3,5-tricarboxylic acid",H3BTC,0.24 g,0.24,g,,,,,,,,,,,glacial acetic acid,AcOH,12 mL,12.0,mL,,,,,,"N,N-dimethylformamide",DMF,3 mL (of 6 mL water–DMF 1:1 v/v),3.0,water,H2O,3 mL (of 6 mL water–DMF 1:1 v/v),3.0,55.0,55 °C,72.0,3 days,small glass vial,static,ethanol,three times,60 °C under vacuum for 2 h,60.0,2.0,blue cubic crystals,,ca. 600 μm; 0.09 × 0.09 × 0.07 mm,,Cu2(COO)4 paddlewheel SBU,"a=b=c=26.3805(3) Å, α=β=γ=90°, Fm-3m",,1554.835,not_reported,not_reported,325.0,sensing;luminescence,10.1039/c8tc01703d,ok,
10.1039/d2ta00503d,downloaded\10.1039_d2ta00503d.pdf,SI downloaded\10.1039_d2ta00503d_SI.pdf,mof_json_store\10.1039_d2ta00503d\raw_output.json,mof_json_store\10.1039_d2ta00503d\synthesis_001.json,no,,MOF-801(D),,Zn(NO3)2·6H2O,,16 g (50 mmol),50,mmol,nan,,,,,nan,,,,,fumaric acid,,5.8 g (50 mmol),50.0,mmol,,,,,,,,,,,formic acid,,70 mL,70.0,mL,,,,,,"N,N-dimethylformamide",DMF,200 mL,200.0,,,,,130.0,130 °C,6.0,6 h,sealed glass jar (500 mL),static,"DMF, MeOH",DMF rinsed 3×; DMF 3×/day for 3 days; MeOH 3×/day for 3 days,120 °C under vacuum for 24 h,120.0,24.0,white crystals,,,fcu,Zr6O4(OH)4 12-connected SBU,,,832.0,not_reported,not_reported,,,10.1039/d2ta00503d,ok,
10.1039/d2ta00503d,downloaded\10.1039_d2ta00503d.pdf,SI downloaded\10.1039_d2ta00503d_SI.pdf,mof_json_store\10.1039_d2ta00503d\raw_output.json,mof_json_store\10.1039_d2ta00503d\synthesis_002.json,no,,MOF-801(P),,Zn(NO3)2·6H2O,,0.23 g (0.7 mmol),0.7,mmol,nan,,,,,nan,,,,,fumaric acid,,0.081 g (0.7 mmol),0.7,mmol,,,,,,,,,,,formic acid,,5.3 mL,5.3,mL,,,,,,"N,N-dimethylformamide",DMF,35 mL,35.0,,,,,120.0,120 °C,24.0,24 h,sealed glass jar (60 mL),static,"DMF, MeOH",DMF rinsed 3×; DMF 3×/day for 3 days; MeOH 3×/day for 3 days,120 °C under vacuum for 24 h,120.0,24.0,white crystals,,,fcu,Zr6O4(OH)4 12-connected SBU,,,707.0,not_reported,not_reported,,,10.1039/d2ta00503d,ok,
10.1021/acsanm.9b01403,downloaded\10.1021_acsanm.9b01403.pdf,SI downloaded\10.1021_acsanm.9b01403_SI.pdf,mof_json_store\10.1021_acsanm.9b01403\raw_output.json,mof_json_store\10.1021_acsanm.9b01403\synthesis_001.json,no,,UiO-66-NH2,,Zn(NO3)2·6H2O,ZrCl4,190.3 mg (0.8 mmol),0.8,mmol,nan,,,,,nan,,,,,2-aminoterephthalic acid,NH2-BDC,147.0 mg (0.8 mmol),0.8,mmol,,,,,,,,,,,,,,,,,,,,,"N,N-dimethylformamide",DMF,81.7 mL,81.7,,,,,120.0,120 °C,24.0,24 h,150 mL Teflon-lined stainless autoclave,ultrasonic + stirred 2 h before solvothermal; static during heating,"DMF, methanol",several times,dried at 80 °C until further use,80.0,,nanoparticles with clear edges,,∼82.5 nm,,,,,830.0,not_reported,not_reported,,Cr(VI)_adsorption;photocatalysis,10.1021/acsanm.9b01403,ok,
10.1021/acsanm.9b01403,downloaded\10.1021_acsanm.9b01403.pdf,SI downloaded\10.1021_acsanm.9b01403_SI.pdf,mof_json_store\10.1021_acsanm.9b01403\raw_output.json,mof_json_store\10.1021_acsanm.9b01403\synthesis_002.json,no,,UiO-66-NH2,,Zn(NO3)2·6H2O,ZrOCl2·8H2O,263.2 mg (0.8 mmol),0.8,mmol,nan,,,,,nan,,,,,2-aminoterephthalic acid,NH2-BDC,147.0 mg (0.8 mmol),0.8,mmol,,,,,,,,,,,,,,,,,,,,,"N,N-dimethylformamide",DMF,81.7 mL,81.7,,,,,120.0,120 °C,24.0,24 h,150 mL Teflon-lined stainless autoclave,ultrasonic + stirred 2 h before solvothermal; static during heating,"DMF, methanol",several times,dried at 80 °C until further use,80.0,,agglomerated nanoparticles; mesoporous,,5–20 nm (agglomerated),,,,,539.0,not_reported,not_reported,,Cr(VI)_adsorption;photocatalysis,10.1021/acsanm.9b01403,ok,
10.1021/jacs.3c13985,downloaded\10.1021_jacs.3c13985.pdf,SI downloaded\10.1021_jacs.3c13985_SI.pdf,mof_json_store\10.1021_jacs.3c13985\raw_output.json,mof_json_store\10.1021_jacs.3c13985\synthesis_001.json,no,,Cu-DCB-MOF,2306857,Zn(NO3)2·6H2O,,"14.5 mg, 0.06 mmol",0.06,mmol,nan,,,,,nan,,,,,"1,4-bis(2,3,6,7-tetrahydroxy-9H-carbazol-9-yl)benzene",8OH-DCB,"10.8 mg, 0.02 mmol",0.02,mmol,,,,,,,,,,,,,,,,,,,,,water,H2O,4.0 mL,4.0,"N,N-dimethylacetamide",DMAc,1.0 mL,1.0,85.0,85 °C,72.0,3 days,10 mL Pyrex tube,static,"DMAc, EtOH, DCM",thoroughly,dried under vacuum,,,black powder,93.0,,,,"a=14.56 Å, b=22.78 Å, c=4.93 Å, β=98.43°, C2/m (monoclinic)",13.0,266.0,not_reported,not_reported,,supercapacitors,10.1021/jacs.3c13985,ok,
10.1021/jacs.3c13985,downloaded\10.1021_jacs.3c13985.pdf,SI downloaded\10.1021_jacs.3c13985_SI.pdf,mof_json_store\10.1021_jacs.3c13985\raw_output.json,mof_json_store\10.1021_jacs.3c13985\synthesis_002.json,no,,Cu-DCBT-MOF,2306858,CdCl2·3/2H2O,,"14.5 mg, 0.06 mmol",0.06,mmol,nan,,,,,nan,,,,,"4,7-bis(2,3,6,7-tetrahydroxy-9H-carbazol-9-yl)benzo[c][1,2,5]thiadiazole",8OH-DCBT,"12.0 mg, 0.02 mmol",0.02,mmol,,,,,,,,,,,,,,,,,,,,,water,H2O,4.5 mL,4.5,"N,N-dimethylacetamide",DMAc,0.5 mL,0.5,85.0,85 °C,72.0,3 days,10 mL Pyrex tube,static,"DMAc, EtOH, DCM",thoroughly,dried under vacuum,,,black powder,86.0,,,,"a=14.49 Å, b=23.11 Å, c=4.87 Å, β=99.22°, C1m1 (monoclinic)",,,not_reported,not_reported,,,10.1021/jacs.3c13985,ok,
10.1021/jacs.3c13985,downloaded\10.1021_jacs.3c13985.pdf,SI downloaded\10.1021_jacs.3c13985_SI.pdf,mof_json_store\10.1021_jacs.3c13985\raw_output.json,mof_json_store\10.1021_jacs.3c13985\synthesis_003.json,no,,Cu-DCBBT-MOF,2306859,CdCl2·3/2H2O,,"14.5 mg, 0.06 mmol",0.06,mmol,nan,,,,,nan,,,,,"4,7-bis(2,3,6,7-tetrahydroxy-9H-carbazol-9-yl)benzo[1,2-c:4,5-c']bis([1,2,5]thiadiazole)",8OH-DCBBT,"13.0 mg, 0.02 mmol",0.02,mmol,,,,,,,,,,,,,,,,,,,,,water,H2O,3.5 mL,3.5,"N,N-dimethylacetamide",DMAc,1.5 mL,1.5,85.0,85 °C,72.0,3 days,10 mL Pyrex tube,static,"DMAc, EtOH, DCM",thoroughly,dried under vacuum,,,black powder,88.0,,,,"a=13.92 Å, b=22.67 Å, c=4.95 Å, β=98.86°, C2/m (monoclinic)",,,not_reported,not_reported,,,10.1021/jacs.3c13985,ok,
10.1021/ja302089w,downloaded\10.1021_ja302089w.pdf,SI downloaded\10.1021_ja302089w_SI.pdf,mof_json_store\10.1021_ja302089w\raw_output.json,mof_json_store\10.1021_ja302089w\synthesis_001.json,no,,COK-15,,Zn(NO3)2·6H2O,,1.45 g,6.66724,mmol,nan,,,,,nan,,,,,"benzene-1,3,5-tricarboxylic acid",BTC,0.70 g,0.7,g,,,,,,,,,,,phosphotungstic acid hydrate (H3PW12O40·nH2O),HPW,0.96 g,0.96,g,cetyltrimethylammonium bromide,CTAB,0.12 g,0.12,g,water,H2O,12 mL,12.0,ethanol,EtOH,16 mL (absolute),16.0,25,room temperature,120.0,5 days,,"vigorous stirring ~30 min, then aged without stirring",water (by filtration); ethanol (Soxhlet),"Soxhlet extraction with ethanol for 48 h; alternatively leached in ethanol with 0.25 mL acetic or formic acid under reflux (77 °C) for 1 h, then washed with water/EtOH (1:1); repeated with 0.125 mL acetic acid",dried in air at 60 °C for 24 h; degassed overnight at 110 °C under N2 flow,110.0,12.0,lamellar slab-like crystals,,,,"Cu2 paddlewheel dimers, partially OH-bridged; Keggin ions occluded","a=3.6 nm, b=3.1 nm, c=2.1 nm, P2/m (angles ≈90°)",,100.0,yes,not_reported,275.0,epoxide_methanolysis,10.1021/ja302089w,ok,
10.1021/ja302089w,downloaded\10.1021_ja302089w.pdf,SI downloaded\10.1021_ja302089w_SI.pdf,mof_json_store\10.1021_ja302089w\raw_output.json,mof_json_store\10.1021_ja302089w\synthesis_002.json,no,,COK-15a,,Co(NO3)2·6H2O,,1.45 g,6.87092,mmol,nan,,,,,nan,,,,,"benzene-1,3,5-tricarboxylic acid",BTC,0.70 g,0.7,g,,,,,,,,,,,phosphotungstic acid hydrate (H3PW12O40·nH2O),HPW,0.96 g,0.96,g,cetyltrimethylammonium bromide,CTAB,0.06 g (two times lower than COK-15),0.06,g,water,H2O,12 mL,12.0,ethanol,EtOH,16 mL (absolute),16.0,25,room temperature,120.0,5 days,,"vigorous stirring ~30 min, then aged without stirring",water; ethanol,"filtration; Soxhlet ethanol 48 h (or acid leach in EtOH, then water/EtOH wash)",dried in air at 60 °C for 24 h,60.0,24.0,octahedra with holes in (111) faces; some twinned; grainy phase present,,,,,,,,not_reported,not_reported,,,10.1021/ja302089w,ok,
10.1021/ja302089w,downloaded\10.1021_ja302089w.pdf,SI downloaded\10.1021_ja302089w_SI.pdf,mof_json_store\10.1021_ja302089w\raw_output.json,mof_json_store\10.1021_ja302089w\synthesis_003.json,no,,HKUST-1 (Cu3(BTC)2),,Cd(NO3)2·4H2O,,0.435 g,1.66999,mmol,nan,,,,,nan,,,,,"benzene-1,3,5-tricarboxylic acid",BTC,0.21 g (dissolved in ethanol),0.21,g,,,,,,,,,,,,,,,,,,,,,water,H2O,6 mL,6.0,ethanol,EtOH,6 mL,6.0,180.0,180 °C,12.0,12 h,,static (autoclave),water/ethanol mixture,,dried at 60 °C,60.0,,,,,,,,,,not_reported,not_reported,,,10.1021/ja302089w,ok,
10.1021/cg501142v,downloaded\10.1021_cg501142v.pdf,SI downloaded\10.1021_cg501142v_SI.pdf,mof_json_store\10.1021_cg501142v\raw_output.json,mof_json_store\10.1021_cg501142v\synthesis_001.json,no,,,1011375,Cd(NO3)2·4H2O,,"0.089 g, 0.29 mmol",0.29,mmol,nan,,,,,nan,,,,,3-(2-Amino-9H-purin-9-yl)propanoic acid,L,"0.020 g, 0.10 mmol",0.1,mmol,,,,,,,,,,,ammonia solution (25%),NH3(aq),"25% ammonia solution, 1 mL",1.0,mL,,,,,,methanol,MeOH,3 mL,3.0,,,,,120.0,120 °C,4.0,4 h at 120 °C; then 5 h at 4 °C for crystallization,25 mL round-bottom flask,stirred,,,,,,block-shaped crystals,,,,oxo-bridged Cd-carboxylate SBU,"a=12.8331(19), b=15.626(2), c=7.5450(11) Å, α=90, β=93.225(3), γ=90; P2/c",,,not_reported,not_reported,,luminescence,10.1021/cg501142v,ok,
10.1039/d1tc01104a,downloaded\10.1039_d1tc01104a.pdf,SI downloaded\10.1039_d1tc01104a_SI.pdf,mof_json_store\10.1039_d1tc01104a\raw_output.json,mof_json_store\10.1039_d1tc01104a\synthesis_001.json,no,,MOF-isoT12(Zn),2043938,Zn(NO3)2·6H2O,,"37.5 mg, 0.126 mmol",0.126,mmol,nan,,,,,nan,,,,,isoT12H6,isoT12H6,"10.0 mg, 0.0126 mmol",0.0126,mmol,,,,,,,,,,,,,,,,,,,,,"N,N-dimethylformamide",DMF,3 mL total (2 mL linker solution + 1 mL metal solution),3.0,,,,,80.0,80 °C,24.0,1 day,sample tube with cap,static,,,,,,prism-shaped yellow-orange crystals,,80–200 μm,rht,Zn2 paddle-wheel SBU,"tetragonal, I4/m, a=30.8693, b=30.8693, c=46.7574 Å (100 K)",9.0,,no,no,,lighting;sensing;imaging,10.1039/d1tc01104a,ok,
10.1039/c2ce26701b,downloaded\10.1039_c2ce26701b.pdf,SI downloaded\10.1039_c2ce26701b_SI.pdf,mof_json_store\10.1039_c2ce26701b\raw_output.json,mof_json_store\10.1039_c2ce26701b\synthesis_001.json,no,,,897261,Cu(NO3)2·4H2O,,"0.047 g, 0.025 mmol",0.025,mmol,nan,,,,,nan,,,,,"4-(1,2,4-triazol-4-yl)phenylphosphonic acid",H2ptz,,,,,,,,,,,,,,acetic acid,HOAc,"aqueous HOAc, pH = 3.0 (5 mL total solution)",,,,,,,,water,H2O,"5 mL (aqueous HOAc, pH = 3.0)",5.0,,,,,180.0,180 °C,7.0,7 h (after 1 h pre-stir at RT),Teflon-lined stainless steel autoclave (15 mL),"stirred at RT for 1 h, then heated",,,activated at 120 °C for 8 h before gas adsorption,120.0,8.0,green block crystals,62.0,,,Ni three-bladed paddle-wheel chain (vertex-shared),"a=11.4102(9), b=7.9586(6), c=14.2631(11) Å, P21/m",,434.0,not_reported,yes,,CO2_capture,10.1039/c2ce26701b,ok,
10.1021/acs.chemmater.2c00654,downloaded\10.1021_acs.chemmater.2c00654.pdf,SI downloaded\10.1021_acs.chemmater.2c00654_SI.pdf,mof_json_store\10.1021_acs.chemmater.2c00654\raw_output.json,mof_json_store\10.1021_acs.chemmater.2c00654\synthesis_001.json,no,,MOF-808 S,,Cu(NO3)2·4H2O,ZrOCl2·8H2O,0.053 g (0.1646 mmol),0.1646,mmol,nan,,,,,nan,,,,,"1,3,5-benzene tricarboxylic acid",H3BTC,0.0366 g (0.1741 mmol),0.0366,g,,,,,,,,,,,formic acid (85%),HCOOH,"6 mL, 0.141 mol",6.0,mL,,,,,,"N,N-dimethylformamide",DMF,6 mL,6.0,,,,,100.0,100 °C,168.0,7 days,23 mL Teflon reactor,static,"DMF, MeOH",3 times each over 6 days,Dried at 70 °C for 24 h,70.0,24.0,octahedral microcrystals,,,,Zr6O4(OH)4 6-connected SBU,,,1408.6,not_reported,not_reported,,proton_conductivity,10.1021/acs.chemmater.2c00654,ok,
10.1021/acs.chemmater.2c00654,downloaded\10.1021_acs.chemmater.2c00654.pdf,SI downloaded\10.1021_acs.chemmater.2c00654_SI.pdf,mof_json_store\10.1021_acs.chemmater.2c00654\raw_output.json,mof_json_store\10.1021_acs.chemmater.2c00654\synthesis_002.json,no,,MOF-808 A,,Co(CH3COO)2·4H2O,ZrOCl2·8H2O,1.165 g (3.61 mmol),3.61,mmol,nan,,,,,nan,,,,,"1,3,5-benzene tricarboxylic acid",H3BTC,0.353 g (1.68 mmol),0.353,g,,,,,,,,,,,formic acid (85%),HCOOH,"50 mL, 1.18 mol",50.0,mL,,,,,,"N,N-dimethylformamide",DMF,50 mL,50.0,,,,,130.0,130 °C,20.0,20 h,200 mL Teflon-capped reaction vessel,static,"DMF, MeOH",3 times each over 6 days,Dried at 70 °C for 24 h,70.0,24.0,,,,,Zr6O4(OH)4 6-connected SBU,,,1351.9,not_reported,not_reported,,proton_conductivity,10.1021/acs.chemmater.2c00654,ok,
10.1021/acs.chemmater.2c00654,downloaded\10.1021_acs.chemmater.2c00654.pdf,SI downloaded\10.1021_acs.chemmater.2c00654_SI.pdf,mof_json_store\10.1021_acs.chemmater.2c00654\raw_output.json,mof_json_store\10.1021_acs.chemmater.2c00654\synthesis_003.json,no,,MOF-808 B,,Co(CH3COO)2·4H2O,ZrOCl2·8H2O,1.165 g (3.61 mmol),3.61,mmol,nan,,,,,nan,,,,,"1,3,5-benzene tricarboxylic acid",H3BTC,0.353 g (1.68 mmol),0.353,g,,,,,,,,,,,formic acid (85%),HCOOH,"40 mL, 0.944 mol",40.0,mL,,,,,,"N,N-dimethylformamide",DMF,50 mL,50.0,,,,,130.0,130 °C,20.0,20 h,200 mL Teflon-capped reaction vessel,static,"DMF, MeOH",3 times each over 6 days,Dried at 70 °C for 24 h,70.0,24.0,,,,,Zr6O4(OH)4 6-connected SBU,,,1494.5,not_reported,not_reported,,proton_conductivity,10.1021/acs.chemmater.2c00654,ok,
10.1021/acs.chemmater.2c00654,downloaded\10.1021_acs.chemmater.2c00654.pdf,SI downloaded\10.1021_acs.chemmater.2c00654_SI.pdf,mof_json_store\10.1021_acs.chemmater.2c00654\raw_output.json,mof_json_store\10.1021_acs.chemmater.2c00654\synthesis_004.json,no,,MOF-808 C,,In(NO3)3·5H2O,ZrOCl2·8H2O,1.165 g (3.61 mmol),3.61,mmol,Nd(NO3)3·6H2O,,,,,nan,,,,,"1,3,5-benzene tricarboxylic acid",H3BTC,0.353 g (1.68 mmol),0.353,g,,,,,,,,,,,formic acid (85%),HCOOH,"30 mL, 0.708 mol",30.0,mL,,,,,,"N,N-dimethylformamide",DMF,50 mL,50.0,,,,,130.0,130 °C,20.0,20 h,200 mL Teflon-capped reaction vessel,static,"DMF, MeOH",3 times each over 6 days,Dried at 70 °C for 24 h,70.0,24.0,,,,,Zr6O4(OH)4 6-connected SBU,,,1423.6,yes,not_reported,,proton_conductivity,10.1021/acs.chemmater.2c00654,ok,
10.1021/acs.chemmater.2c00654,downloaded\10.1021_acs.chemmater.2c00654.pdf,SI downloaded\10.1021_acs.chemmater.2c00654_SI.pdf,mof_json_store\10.1021_acs.chemmater.2c00654\raw_output.json,mof_json_store\10.1021_acs.chemmater.2c00654\synthesis_005.json,no,,MOF-808 D,,In(NO3)3·5H2O,ZrOCl2·8H2O,1.165 g (3.61 mmol),3.61,mmol,Sm(NO3)3·6H2O,,,,,nan,,,,,"1,3,5-benzene tricarboxylic acid",H3BTC,0.353 g (1.68 mmol),0.353,g,,,,,,,,,,,formic acid (85%),HCOOH,"20 mL, 0.472 mol",20.0,mL,,,,,,"N,N-dimethylformamide",DMF,50 mL,50.0,,,,,130.0,130 °C,20.0,20 h,200 mL Teflon-capped reaction vessel,static,"DMF, MeOH",3 times each over 6 days,Dried at 70 °C for 24 h,70.0,24.0,,,,,Zr6O4(OH)4 6-connected SBU,,,865.2,not_reported,not_reported,,proton_conductivity,10.1021/acs.chemmater.2c00654,ok,
10.1021/acsami.3c16634,downloaded\10.1021_acsami.3c16634.pdf,SI downloaded\10.1021_acsami.3c16634_SI.pdf,mof_json_store\10.1021_acsami.3c16634\raw_output.json,mof_json_store\10.1021_acsami.3c16634\synthesis_002.json,no,,GEFSIX-21-Cu,,In(NO3)3·5H2O,,105 mg (0.43 mmol),0.43,mmol,Pr(NO3)3·6H2O,,96 mg (0.43 mmol),0.43,mmol,nan,,,,,"4-(3,5-dimethyl-1H-pyrazol-4-yl)pyridine",pypz,150 mg (0.86 mmol),0.86,mmol,,,,,,,,,,,,,,,,,,,,,methanol,MeOH,10 mL,10.0,water,H2O,~1 mL,,25,room temperature (RT),,overnight,,stirred,MeOH,several times,Activated by degassing under dynamic vacuum at 333 K (60 b0C) for 8 h (5 b0C/min ramp),60.0,8.0,blue microcrystalline powder,98.0,,pcu,Cu(II) octahedral nodes pillared by GeF6 b2 d d anions,"a=14.8841, b=15.9776, c=14.3193 c5; Pnna",3.14,1014.0,not_reported,not_reported,250.0,acetylene separation,10.1021/acsami.3c16634,ok,
10.1039/c3ce40943k,downloaded\10.1039_c3ce40943k.pdf,SI downloaded\10.1039_c3ce40943k_SI.pdf,mof_json_store\10.1039_c3ce40943k\raw_output.json,mof_json_store\10.1039_c3ce40943k\synthesis_001.json,no,,ZIF-8,,In(NO3)3·5H2O,,1.1944 g or 4.5×10−4 mol,4000,mmol,Co(CH3COO)2·6H2O,,,,,nan,,,,,2-methylimidazole,MeIm,0.7465 g or 9.0×10−3 mol,0.7465,g,,,,,,,,,,,,,,,,,,,,,"N,N-dimethylformamide",DMF,15 mL,15.0,,,,,100.0,100 °C,,various lengths of time,glass vial (20 mL),static,MeOH,two 15 mL portions; 12 h soak,heated to dryness at 70 °C for at least 30 min,70.0,0.5,rhombic dodecahedra (final),,,sod,corner-sharing Zn(MeIm)4 tetrahedra,,3.4,,not_reported,not_reported,,,10.1039/c3ce40943k,ok,
10.1039/c3ce40943k,downloaded\10.1039_c3ce40943k.pdf,SI downloaded\10.1039_c3ce40943k_SI.pdf,mof_json_store\10.1039_c3ce40943k\raw_output.json,mof_json_store\10.1039_c3ce40943k\synthesis_002.json,no,,ZIF-8,,In(NO3)3·5H2O,,1.1944 g or 4.5×10−4 mol,4000,mmol,Co(NO3)3·6H2O,,,,,nan,,,,,2-methylimidazole,MeIm,0.7465 g or 9.0×10−3 mol,0.7465,g,,,,,,,,,,,,,,,,,,,,,"N,N-dimethylformamide",DMF,15 mL,15.0,,,,,110.0,110 °C,,various lengths of time,glass vial (20 mL),static,MeOH,two 15 mL portions; 12 h soak,heated to dryness at 70 °C for at least 30 min,70.0,0.5,rhombic dodecahedra (final),,,sod,corner-sharing Zn(MeIm)4 tetrahedra,,3.4,,not_reported,not_reported,,,10.1039/c3ce40943k,ok,
10.1039/c3ce40943k,downloaded\10.1039_c3ce40943k.pdf,SI downloaded\10.1039_c3ce40943k_SI.pdf,mof_json_store\10.1039_c3ce40943k\raw_output.json,mof_json_store\10.1039_c3ce40943k\synthesis_003.json,no,,ZIF-8,,In(NO3)3·5H2O,,1.1944 g or 4.5×10−4 mol,4000,mmol,Mg(NO3)2·4H2O,,,,,nan,,,,,2-methylimidazole,MeIm,0.7465 g or 9.0×10−3 mol,0.7465,g,,,,,,,,,,,,,,,,,,,,,"N,N-dimethylformamide",DMF,15 mL,15.0,,,,,120.0,120 °C,,various lengths of time,glass vial (20 mL),static,MeOH,two 15 mL portions; 12 h soak,heated to dryness at 70 °C for at least 30 min,70.0,0.5,rhombic dodecahedra (final),,,sod,corner-sharing Zn(MeIm)4 tetrahedra,,3.4,,not_reported,not_reported,,,10.1039/c3ce40943k,ok,
10.1002/anie.201411854,downloaded\10.1002_anie.201411854.pdf,SI downloaded\10.1002_anie.201411854_SI.pdf,mof_json_store\10.1002_anie.201411854\raw_output.json,mof_json_store\10.1002_anie.201411854\synthesis_001.json,no,,Cu3(HITP)2,,Zn(NO3)2·6H2O,,"7.0 mg, 2.8×10−2 mmol, 1.5 equiv",2,mmol,nan,,,,,nan,,,,,"2,3,6,7,10,11-hexaaminotriphenylene hexahydrochloride",HATP·6HCl,"10 mg, 1.9×10−2 mmol, 1.0 equiv",10.0,mg,,,,,,,,,,,concentrated aqueous ammonia,,14 M; 100 µL,100.0,µL,,,,,,distilled water,H2O,3 mL + 2 mL,5.0,,,,,23.0,23 °C,3.0,3 h,,static,"water, acetone",water exchanged twice daily for 3 days; acetone 1 day,dried under vacuum (≤20 mTorr) at 23 °C,23.0,,black crystalline solid; submicron crystallites (SEM),95.0,,,,"a=b=22.3 Å, c=6.6 Å (hexagonal)",,,,,,sensing,10.1002/anie.201411854,ok,
10.1021/acs.inorgchem.5c00612,downloaded\10.1021_acs.inorgchem.5c00612.pdf,SI downloaded\10.1021_acs.inorgchem.5c00612_SI.pdf,mof_json_store\10.1021_acs.inorgchem.5c00612\raw_output.json,mof_json_store\10.1021_acs.inorgchem.5c00612\synthesis_001.json,no,,ZIF-8,,Cu(NO3)2·3H2O,,2 mmol (594.98 mg),2,mmol,nan,,,,,nan,,,,,2-methylimidazole,Hmim,16 mmol (1314 mg),16.0,mmol,,,,,,,,,,,,,,,,,,,,,methanol,MeOH,22.6 mL (metals solution) + 22.6 mL (Hmim solution),45.2,,,,,25,RT (room temperature),24.0,24 h (after 1 h stirring),two-necked flask,"stirred 1 h under N2, then static 24 h",MeOH,several times,dried at 60 °C for 6 h,60.0,6.0,truncated rhombic dodecahedra,,60–90 nm,,,,11.6,1697.0,not_reported,not_reported,400.0,,10.1021/acs.inorgchem.5c00612,ok,
10.1021/acs.inorgchem.5c00612,downloaded\10.1021_acs.inorgchem.5c00612.pdf,SI downloaded\10.1021_acs.inorgchem.5c00612_SI.pdf,mof_json_store\10.1021_acs.inorgchem.5c00612\raw_output.json,mof_json_store\10.1021_acs.inorgchem.5c00612\synthesis_002.json,no,,5% Cu@ZIF-8,,Cu(NO3)2·3H2O,,1.9 mmol (565.23 mg),1.9,mmol,nan,,0.1 mmol (24.16 mg),0.1,mmol,nan,,,,,2-methylimidazole,Hmim,16 mmol (1314 mg),16.0,mmol,,,,,,,,,,,,,,,,,,,,,methanol,MeOH,22.6 mL (metals solution) + 22.6 mL (Hmim solution),45.2,,,,,25,RT (room temperature),24.0,24 h (after 1 h stirring),two-necked flask,"stirred 1 h under N2, then static 24 h",MeOH,several times,dried at 60 °C for 6 h,60.0,6.0,truncated rhombic dodecahedra,,,,,,,,not_reported,not_reported,,,10.1021/acs.inorgchem.5c00612,ok,
10.1021/acs.inorgchem.5c00612,downloaded\10.1021_acs.inorgchem.5c00612.pdf,SI downloaded\10.1021_acs.inorgchem.5c00612_SI.pdf,mof_json_store\10.1021_acs.inorgchem.5c00612\raw_output.json,mof_json_store\10.1021_acs.inorgchem.5c00612\synthesis_003.json,no,,10% Cu@ZIF-8,,Cu(NO3)2·3H2O,,1.8 mmol (535.48 mg),1.8,mmol,nan,,0.2 mmol (48.32 mg),0.2,mmol,nan,,,,,2-methylimidazole,Hmim,16 mmol (1314 mg),16.0,mmol,,,,,,,,,,,,,,,,,,,,,methanol,MeOH,22.6 mL (metals solution) + 22.6 mL (Hmim solution),45.2,,,,,25,RT (room temperature),24.0,24 h (after 1 h stirring),two-necked flask,"stirred 1 h under N2, then static 24 h",MeOH,several times,dried at 60 °C for 6 h,60.0,6.0,truncated rhombic dodecahedra,,,,,,,,not_reported,not_reported,,,10.1021/acs.inorgchem.5c00612,ok,
10.1021/acs.inorgchem.5c00612,downloaded\10.1021_acs.inorgchem.5c00612.pdf,SI downloaded\10.1021_acs.inorgchem.5c00612_SI.pdf,mof_json_store\10.1021_acs.inorgchem.5c00612\raw_output.json,mof_json_store\10.1021_acs.inorgchem.5c00612\synthesis_004.json,no,,20% Cu@ZIF-8,,FeCl3,,1.6 mmol (475.98 mg),1.6,mmol,SbCl3,,0.4 mmol (96.64 mg),0.4,mmol,nan,,,,,2-methylimidazole,Hmim,16 mmol (1314 mg),16.0,mmol,,,,,,,,,,,,,,,,,,,,,methanol,MeOH,22.6 mL (metals solution) + 22.6 mL (Hmim solution),45.2,,,,,25,RT (room temperature),24.0,24 h (after 1 h stirring),two-necked flask,"stirred 1 h under N2, then static 24 h",MeOH,several times,dried at 60 °C for 6 h,60.0,6.0,truncated rhombic dodecahedra,,,,,,,,not_reported,not_reported,,,10.1021/acs.inorgchem.5c00612,ok,
10.1021/acs.inorgchem.5c00612,downloaded\10.1021_acs.inorgchem.5c00612.pdf,SI downloaded\10.1021_acs.inorgchem.5c00612_SI.pdf,mof_json_store\10.1021_acs.inorgchem.5c00612\raw_output.json,mof_json_store\10.1021_acs.inorgchem.5c00612\synthesis_005.json,no,,30% Cu@ZIF-8,,FeCl3,,1.4 mmol (416.48 mg),1.4,mmol,SbCl3,,0.6 mmol (144.96 mg),0.6,mmol,nan,,,,,2-methylimidazole,Hmim,16 mmol (1314 mg),16.0,mmol,,,,,,,,,,,,,,,,,,,,,methanol,MeOH,22.6 mL (metals solution) + 22.6 mL (Hmim solution),45.2,,,,,25,RT (room temperature),24.0,24 h (after 1 h stirring),two-necked flask,"stirred 1 h under N2, then static 24 h",MeOH,several times,dried at 60 °C for 6 h,60.0,6.0,truncated rhombic dodecahedra,,,,,,10.8,1505.0,not_reported,not_reported,300.0,,10.1021/acs.inorgchem.5c00612,ok,
10.1039/c0ce00400f,downloaded\10.1039_c0ce00400f.pdf,SI downloaded\10.1039_c0ce00400f_SI.pdf,mof_json_store\10.1039_c0ce00400f\raw_output.json,mof_json_store\10.1039_c0ce00400f\synthesis_001.json,yes,Adjusting reactant ratios gave no crystals; below 120 °C no single crystals; above 120 °C same products with very low yield.,,768202,FeCl3,,"0.034 g, 0.2 mmol",0.2,mmol,CuI,,,,,SbCl3,,,,,isophthalic acid,H2BDC,"0.0332 g, 0.2 mmol",,,bis(3-pyridylformyl)piperazine,3-bpfp,"0.032 g, 0.1 mmol",,,,,,,,sodium hydroxide,NaOH,"0.018 g, 0.45 mmol",,,,,,,,water,H2O,12 mL,12.0,,,,,120.0,120 °C,96.0,4 d,Teflon-lined autoclave (25 mL),,,,,,,blue block crystals,27.0,,,,"a=14.3152(16), b=18.995(2), c=12.6405(14), Pnma",,,not_reported,not_reported,285.0,,10.1039/c0ce00400f,ok,
10.1039/c0ce00400f,downloaded\10.1039_c0ce00400f.pdf,SI downloaded\10.1039_c0ce00400f_SI.pdf,mof_json_store\10.1039_c0ce00400f\raw_output.json,mof_json_store\10.1039_c0ce00400f\synthesis_002.json,yes,Adjusting reactant ratios gave no crystals; below 120 °C no single crystals; above 120 °C same products with very low yield.,,796977,Tb(NO3)3·5H2O,,"0.034 g, 0.2 mmol",0.2,mmol,nan,,,,,nan,,,,,"benzene-1,3,5-tricarboxylic acid",H3BTC,"0.025 g, 0.12 mmol",,,bis(3-pyridylformyl)piperazine,3-bpfp,"0.032 g, 0.1 mmol",,,,,,,,sodium hydroxide,NaOH,"0.018 g, 0.45 mmol",,,,,,,,water,H2O,12 mL,12.0,,,,,120.0,120 °C,96.0,4 d,Teflon-lined autoclave (25 mL),stirred 30 min before sealing,"water, ethanol",,dried in air,,,blue block crystals,21.0,,,"3,5-connected net (Cu 5-connected, HBTC 3-connected)","a=9.8482(11), b=20.186(2), c=13.7326(16), β=92.857(2)°, P21/n",,,not_reported,not_reported,300.0,,10.1039/c0ce00400f,ok,
10.1039/c0ce00400f,downloaded\10.1039_c0ce00400f.pdf,SI downloaded\10.1039_c0ce00400f_SI.pdf,mof_json_store\10.1039_c0ce00400f\raw_output.json,mof_json_store\10.1039_c0ce00400f\synthesis_003.json,yes,Adjusting reactant ratios gave no crystals; below 120 °C no single crystals; above 120 °C same products with very low yield.,,768205,Dy(NO3)3,,"0.034 g, 0.2 mmol",0.2,mmol,nan,,,,,nan,,,,,"benzene-1,3,5-tricarboxylic acid",H3BTC,"0.025 g, 0.12 mmol",,,bis(4-pyridylformyl)piperazine,4-bpfp,,,,,,,,,sodium hydroxide,NaOH,"0.016 g, 0.40 mmol",,,,,,,,water,H2O,12 mL,12.0,,,,,120.0,120 °C,96.0,4 d,Teflon-lined autoclave (25 mL),stirred 30 min before sealing,,,,,,,19.0,,,,"a=22.415(3), b=19.083(3), c=12.192863(16), β=115.048(3)°, C2/m",,,not_reported,not_reported,300.0,,10.1039/c0ce00400f,ok,
10.1039/c8dt03836h,downloaded\10.1039_c8dt03836h.pdf,SI downloaded\10.1039_c8dt03836h_SI.pdf,mof_json_store\10.1039_c8dt03836h\raw_output.json,mof_json_store\10.1039_c8dt03836h\synthesis_001.json,no,,1-Cu,1869008,Ho(NO3)3·5H2O,,"50 mg, 0.25 mmol",0.25,mmol,nan,,,,,nan,,,,,Et4N[Co(L4COOH)2] (1) metalloligand,1,"100 mg, 0.100 mmol",0.1,mmol,,,,,,,,,,,,,,,,,,,,,methanol,MeOH,10 mL (ligand solution) + 5 mL (metal solution),,water,H2O,2 mL (for layering solution),2.0,25,RT,,stirred 2 h; crystals after 6–7 d,,stirred 2 h; then static layering,,,dried under vacuum,,,pale green crystals,83.0,,flu,Cu4(μ4-H2O)(RCOO)8 8-connected SBU; metalloligand 4-connected,"a=15.440(5), b=15.440(5), c=26.265(5) Å, I4/m, 293 K",,,not_reported,not_reported,,epoxidation;alcohol_oxidation;I2 delivery,10.1039/c8dt03836h,ok,
10.1039/c8dt03836h,downloaded\10.1039_c8dt03836h.pdf,SI downloaded\10.1039_c8dt03836h_SI.pdf,mof_json_store\10.1039_c8dt03836h\raw_output.json,mof_json_store\10.1039_c8dt03836h\synthesis_002.json,no,,2-Cu,,Er(NO3)3·5H2O,,"50 mg, 0.25 mmol (in 3 mL H2O)",0.25,mmol,nan,,,,,nan,,,,,Et4N[Co(L3COOH)2] (2) metalloligand,2,"100 mg, 0.100 mmol (in 5 mL DMSO)",0.1,mmol,,,,,,,,,,,,,,,,,,,,,dimethyl sulfoxide,DMSO,5 mL (ligand solution),5.0,water,H2O,3 mL (metal solution),3.0,25,RT,,crystals after 4–5 d,,static liquid–liquid layering,diethyl ether,,dried under vacuum,,,green crystals,88.0,,,,,,,not_reported,not_reported,,epoxidation;alcohol_oxidation,10.1039/c8dt03836h,ok,
10.1021/acsami.0c21508,downloaded\10.1021_acsami.0c21508.pdf,SI downloaded\10.1021_acsami.0c21508_SI.pdf,mof_json_store\10.1021_acsami.0c21508\raw_output.json,mof_json_store\10.1021_acsami.0c21508\synthesis_001.json,no,,UiO-66 12.5%,,HfCl4,,2.53 mmol,2.53,mmol,nan,,,,,nan,,,,,terephthalic acid,H2BDC,2.53 mmol,2.53,mmol,,,,,,,,,,,"hydrochloric acid, concentrated (36–38%)",HCl,10 mL (36–38%),10.0,mL,,,,,,"N,N-dimethylformamide",DMF,"DMF to 40 mL total, then adjusted to 80 mL total solution",,,,,,120.0,120 °C,24.0,24 h,Teflon-lined autoclave,static,"DMF, MeOH",three times,110 °C under vacuum overnight,110.0,,,,,fcu,Zr6O4(OH)4 12-connected SBU,,,1110.0,not_reported,not_reported,,drug_delivery,10.1021/acsami.0c21508,ok,
10.1021/acsami.0c21508,downloaded\10.1021_acsami.0c21508.pdf,SI downloaded\10.1021_acsami.0c21508_SI.pdf,mof_json_store\10.1021_acsami.0c21508\raw_output.json,mof_json_store\10.1021_acsami.0c21508\synthesis_002.json,no,,UiO-66 25%,,HfCl4,,2.53 mmol,2.53,mmol,nan,,,,,nan,,,,,terephthalic acid,H2BDC,2.53 mmol,2.53,mmol,,,,,,,,,,,"hydrochloric acid, concentrated (36–38%)",HCl,20 mL (36–38%),20.0,mL,,,,,,"N,N-dimethylformamide",DMF,"DMF to 40 mL total, then adjusted to 80 mL total solution",,,,,,120.0,120 °C,24.0,24 h,Teflon-lined autoclave,static,"DMF, MeOH",three times,110 °C under vacuum overnight,110.0,,,,,fcu,Zr6O4(OH)4 12-connected SBU,,,1289.1,not_reported,not_reported,,drug_delivery,10.1021/acsami.0c21508,ok,
10.1021/acsami.0c21508,downloaded\10.1021_acsami.0c21508.pdf,SI downloaded\10.1021_acsami.0c21508_SI.pdf,mof_json_store\10.1021_acsami.0c21508\raw_output.json,mof_json_store\10.1021_acsami.0c21508\synthesis_003.json,no,,UiO-66,,HfCl4,,1 mmol,1,mmol,nan,,,,,nan,,,,,terephthalic acid,H2BDC,2 mmol,2.0,mmol,,,,,,,,,,,"hydrochloric acid, concentrated",HCl,0.16 mL (concentrated),0.16,mL,,,,,,"N,N-dimethylformamide",DMF,6 mL,6.0,,,,,220.0,220 °C,20.0,20 h,,static,"DMF, MeOH",three times,110 °C under vacuum overnight,110.0,,,,,fcu,Zr6O4(OH)4 12-connected SBU,,,1047.5,not_reported,not_reported,,drug_delivery,10.1021/acsami.0c21508,ok,
10.1039/c5ra23754h,downloaded\10.1039_c5ra23754h.pdf,SI downloaded\10.1039_c5ra23754h_SI.pdf,mof_json_store\10.1039_c5ra23754h\raw_output.json,mof_json_store\10.1039_c5ra23754h\synthesis_001.json,no,,HKUST-1 (Cu3(BTC)2),,HfCl4,,"146 mg, 0.6 mmol",0.6,mmol,nan,,,,,nan,,,,,"benzene-1,3,5-tricarboxylic acid",BTC,"280 mg, 1.3 mmol",280.0,mg,,,,,,,,,,,,,,,,,,,,,ethanol,EtOH,1:1 ethanol–H2O solution (4 cm3),,water,H2O,1:1 ethanol–H2O solution (4 cm3),,120.0,120 °C,16.0,16 h,Teflon-lined autoclave (glass vial inside),,ethanol,,Degassed 120 °C for 10 h before N2 sorption,120.0,10.0,blue powders,,,,,,,,not_reported,not_reported,,,10.1039/c5ra23754h,ok,
10.1002/ejic.201001001,downloaded\10.1002_ejic.201001001.pdf,SI downloaded\10.1002_ejic.201001001_SI.pdf,mof_json_store\10.1002_ejic.201001001\raw_output.json,mof_json_store\10.1002_ejic.201001001\synthesis_001.json,no,,,701624,YbCl3·6H2O,,"0.293 g, 1 mmol",1,mmol,nan,,,,,nan,,,,,p-biphenyldicarboxylic acid,H2BPDC,"0.250 g, 1 mmol",1.0,mmol,,,,,,,,,,,,,,,,,,,,,"N,N-dimethylformamide",DMF,8 mL,8.0,"N,N-dimethylformamide",DMF,3 mL,3.0,101.85,375 K,960.0,40 d,Teflon-lined autoclave (12 mL),static,,,,,,colorless rhombic-shaped single crystals,,0.100 × 0.100 × 0.150 mm,,three-atom Mn chains linked by BPDC; DMF terminal,"R-3; a=14.020(2) Å, b=14.020(2) Å, c=19.893(4) Å; α=90°, β=90°, γ=120°",,,no,not_reported,,,10.1002/ejic.201001001,ok,
10.1002/ejic.201001001,downloaded\10.1002_ejic.201001001.pdf,SI downloaded\10.1002_ejic.201001001_SI.pdf,mof_json_store\10.1002_ejic.201001001\raw_output.json,mof_json_store\10.1002_ejic.201001001\synthesis_002.json,no,,,701625,EuCl3·6H2O,,"0.293 g, 1 mmol",1,mmol,nan,,,,,nan,,,,,p-biphenyldicarboxylic acid,H2BPDC,"0.250 g, 1 mmol",1.0,mmol,,,,,,,,,,,,,,,,,,,,,"N,N-diethylformamide",DEF,8 mL,8.0,"N,N-diethylformamide",DEF,3 mL,3.0,159.85,433 K,960.0,40 d,Teflon-lined autoclave (12 mL),static,,,,,,"minute, needle-shaped, colorless crystals",,0.040 × 0.030 × 0.140 mm,,Mn layers linked by BPDC and formate bridges,"P21/c; a=14.0014(30) Å, b=14.4475(23) Å, c=8.8943(11) Å; α=90°, β=90.280(14)°, γ=90°",,,yes,not_reported,,,10.1002/ejic.201001001,ok,
10.1002/ejic.201001001,downloaded\10.1002_ejic.201001001.pdf,SI downloaded\10.1002_ejic.201001001_SI.pdf,mof_json_store\10.1002_ejic.201001001\raw_output.json,mof_json_store\10.1002_ejic.201001001\synthesis_003.json,no,,,701626,YbCl3·6H2O,,"0.293 g, 1 mmol",1,mmol,nan,,,,,nan,,,,,p-biphenyldicarboxylic acid,H2BPDC,"0.250 g, 1 mmol",1.0,mmol,,,,,,,,,,,,,,,,,,,,,"N,N-dimethylacetamide",DMA,10 mL,10.0,"N,N-dimethylacetamide",DMA,2 mL,2.0,160.85,434 K,480.0,20 d,Teflon-lined autoclave (12 mL),static,,,,,,colorless block-shaped crystals,,0.100 × 0.125 × 0.150 mm,,trimetallic Mn chains linked by BPDC; DMA terminal,"P21/c; a=13.9444(3) Å, b=18.1187(5) Å, c=12.0758(3) Å; α=90°, β=112.894(1)°, γ=90°",,,not_reported,not_reported,,,10.1002/ejic.201001001,ok,
10.1021/acs.cgd.8b01527,downloaded\10.1021_acs.cgd.8b01527.pdf,SI downloaded\10.1021_acs.cgd.8b01527_SI.pdf,mof_json_store\10.1021_acs.cgd.8b01527\raw_output.json,mof_json_store\10.1021_acs.cgd.8b01527\synthesis_001.json,no,,,1858008,CoCl2·6H2O,CuCN,"0.018 g, 0.2 mmol",0.2,mmol,nan,,,,,nan,,,,,"5,5′-(4′,5′-bis(4-(1H-tetrazol-5-yl)phenyl)-[1,1′:2′,1′′-terphenyl]-4,4′′-diyl)bis(1H-tetrazole)",H4TTPB,"0.027 g, 0.05 mmol",0.05,mmol,,,,,,,,,,,triethylamine,TEA,part of 8 mL mixture; DMF/EtOH/NH3·H2O/TEA (1/1/1/1),,,,,,,,"N,N-dimethylformamide",DMF,8 mL total of DMF/EtOH/NH3·H2O/TEA (1/1/1/1),,ethanol,EtOH,in 8 mL total; DMF/EtOH/NH3·H2O/TEA (1/1/1/1),,165.0,165 °C,72.0,3 days,Teflon-lined autoclave,,,,,,,colorless crystals,53.0,,,Cu6(CN)(H2O)2 node; 7-connected SBU,"a=34.3364(19), b=26.0543(15), c=17.3344(11), α=90°, β=90°, γ=90°, Cmca",,,not_reported,yes,300.0,C-H oxidation,10.1021/acs.cgd.8b01527,ok,
10.1021/acs.cgd.8b01527,downloaded\10.1021_acs.cgd.8b01527.pdf,SI downloaded\10.1021_acs.cgd.8b01527_SI.pdf,mof_json_store\10.1021_acs.cgd.8b01527\raw_output.json,mof_json_store\10.1021_acs.cgd.8b01527\synthesis_002.json,no,,,1858009,NiCl2·6H2O,CuCN,"0.018 g, 0.2 mmol",0.2,mmol,nan,,,,,nan,,,,,"5,5′-(4′,5′-bis(4-(1H-tetrazol-5-yl)phenyl)-[1,1′:2′,1′′-terphenyl]-4,4′′-diyl)bis(1H-tetrazole)",H4TTPB,"0.027 g, 0.05 mmol",0.05,mmol,,,,,,,,,,,ethyldiisopropylamine,DIPEA,part of 8 mL mixture; DMF/EtOH/NH3·H2O/DIPEA (1/1/1/1),,,,,,,,"N,N-dimethylformamide",DMF,8 mL total of DMF/EtOH/NH3·H2O/DIPEA (1/1/1/1),,ethanol,EtOH,in 8 mL total; DMF/EtOH/NH3·H2O/DIPEA (1/1/1/1),,165.0,165 °C,72.0,3 days,Teflon-lined autoclave,,,,,,,colorless crystals,43.0,,,tetrazole–Cu(I)–tetrazole chains; 3D channels,"a=5.8232(2), b=11.0846(5), c=13.8974(5), α=95.233°, β=99.184°, γ=100.67°, P-1",,,not_reported,yes,320.0,C-H oxidation,10.1021/acs.cgd.8b01527,ok,
10.1021/acs.jpcc.8b05882,downloaded\10.1021_acs.jpcc.8b05882.pdf,SI downloaded\10.1021_acs.jpcc.8b05882_SI.pdf,mof_json_store\10.1021_acs.jpcc.8b05882\raw_output.json,mof_json_store\10.1021_acs.jpcc.8b05882\synthesis_001.json,no,,CuPd-HKUST-1 (1),,ZnCl2,,"0.288 g, 1.19 mmol",1.19,mmol,nan,,"0.047 g, 0.21 mmol",0.21,mmol,nan,,,,,"benzene-1,3,5-tricarboxylic acid",BTC,"0.198 g, 0.94 mmol",0.94,mmol,,,,,,,,,,,,,,,,,,,,,"N,N-dimethylformamide",DMF,12 mL total (6 mL for metal solution A + 6 mL for ligand solution B),12.0,,,,,70.0,343 K,12.0,12 h,25 mL glass bottle,stirred 1 h before heating,"DMF, acetone",DMF wash several times; soak in DMF at 323 K for 3 h; acetone exchange every 6 h for 6 times (7 mL each),Activated under dynamic vacuum (~10^-2 mbar) for 4 h at a specified temperature,,4.0,,45.0,,,Cu/Pd paddlewheel dimers (CUS),,29.0,1206.0,not_reported,not_reported,250.0,C-H oxidation catalysis,10.1021/acs.jpcc.8b05882,ok,
