Repository: zzhenglab/MOFinder

# MOFinder

MOFinder extracts MOF synthesis information from the literature, reconstructs evidence-supported negative reaction records, and prepares datasets for synthesis-outcome prediction.
[Web application](https://mofinder.chemistry.wustl.edu/) | [Demos](Demo/README.md) | [Source code](docs/source_to_code.md) | [Workflow guide](docs/workflow.md) | [Model evaluation](docs/evaluation.md)

## Quick start

The workflow runs through Python commands. Python 3.10 or newer is required. Clone the repository and initialize its related applications:

```bash
git clone --recurse-submodules https://github.com/zzhenglab/MOFinder.git
cd MOFinder
```

Start with the two offline demonstrations:

```bash

File: mof_extraction_1_2.csv (part 74 of 305)
doi,main_pdf,si_pdf,raw_output,parsed_json,article_trial_or_failure,article_trial_or_failure_notes,mof_name,crystal_code,metal_1,metal_1_abbr,metal_1_amount_text,metal_1_amount_value,metal_1_amount_unit,metal_2,metal_2_abbr,metal_2_amount_text,metal_2_amount_value,metal_2_amount_unit,metal_3,metal_3_abbr,metal_3_amount_text,metal_3_amount_value,metal_3_amount_unit,linker_1,linker_1_abbr,linker_1_amount_text,linker_1_amount_value,linker_1_amount_unit,linker_2,linker_2_abbr,linker_2_amount_text,linker_2_amount_value,linker_2_amount_unit,linker_3,linker_3_abbr,linker_3_amount_text,linker_3_amount_value,linker_3_amount_unit,modulator_1,modulator_1_abbr,modulator_1_amount_text,modulator_1_amount_value,modulator_1_amount_unit,modulator_2,modulator_2_abbr,modulator_2_amount_text,modulator_2_amount_value,modulator_2_amount_unit,solvent_main,solvent_main_abbr,solvent_main_amount_text,solvent_main_ml,solvent_secondary,solvent_secondary_abbr,solvent_secondary_amount_text,solvent_secondary_ml,temperature_c,temperature_c_text,time_h,time_text,vessel_type,stirring,washing_solvent,washing_cycles,activation_text,activation_temp_c,activation_time_h,crystal_morphology,yield_percent,crystal_size,topology_code,metal_cluster_connectivity,unit_cell_short,pore_diameter_A,BET_surface_area_m2g,air_stable,water_stable,tga_decomposition_temp_c,applications,reference,status,error
10.1021/acs.jpcc.8b05882,downloaded\10.1021_acs.jpcc.8b05882.pdf,SI downloaded\10.1021_acs.jpcc.8b05882_SI.pdf,mof_json_store\10.1021_acs.jpcc.8b05882\raw_output.json,mof_json_store\10.1021_acs.jpcc.8b05882\synthesis_002.json,no,,CuPd-HKUST-1 (2),,UO2(NO3)2·6H2O,,"0.184 g, 0.98 mmol",0.98,mmol,nan,,"0.094 g, 0.42 mmol",0.42,mmol,nan,,,,,"benzene-1,3,5-tricarboxylic acid",BTC,"0.198 g, 0.94 mmol",0.94,mmol,,,,,,,,,,,,,,,,,,,,,"N,N-dimethylformamide",DMF,12 mL total (6 mL for metal solution A + 6 mL for ligand solution B),12.0,,,,,70.0,343 K,12.0,12 h,25 mL glass bottle,stirred 1 h before heating,"DMF, acetone",DMF wash several times; soak in DMF at 323 K for 3 h; acetone exchange every 6 h for 6 times (7 mL each),Activated under dynamic vacuum (~10^-2 mbar) for 4 h at a specified temperature,,4.0,,50.0,,,Cu/Pd paddlewheel dimers (CUS),,24.0,1284.0,not_reported,not_reported,250.0,C-H oxidation catalysis,10.1021/acs.jpcc.8b05882,ok,
10.1021/acs.jpcc.8b05882,downloaded\10.1021_acs.jpcc.8b05882.pdf,SI downloaded\10.1021_acs.jpcc.8b05882_SI.pdf,mof_json_store\10.1021_acs.jpcc.8b05882\raw_output.json,mof_json_store\10.1021_acs.jpcc.8b05882\synthesis_003.json,no,,HKUST-1,,UO2(NO3)2·6H2O,,"0.338 g, 1.4 mmol",1.4,mmol,nan,,,,,nan,,,,,"benzene-1,3,5-tricarboxylic acid",BTC,"0.200 g, 0.94 mmol",0.94,mmol,,,,,,,,,,,,,,,,,,,,,"N,N-dimethylformamide",DMF,12 mL,12.0,,,,,70.0,343 K,24.0,24 h,25 mL glass bottle,stirred 1 h before heating,"ethanol, water, acetone",sequential washing; quantities not specified,,,,,55.0,,,Cu2 paddlewheel dimers (CUS),,,,not_reported,not_reported,,,10.1021/acs.jpcc.8b05882,ok,
10.1002/chem.202400603,downloaded\10.1002_chem.202400603.pdf,SI downloaded\10.1002_chem.202400603_SI.pdf,mof_json_store\10.1002_chem.202400603\raw_output.json,mof_json_store\10.1002_chem.202400603\synthesis_001.json,no,,AlPDA-53-DEF,,UO2(NO3)2·6H2O,AlCl3,"0.066 g, 0.5 mmol",0.5,mmol,nan,,,,,nan,,,,,"4,4’-[1,4-phenylenebis(ethyne-2,1-diyl)]-dibenzoic acid",H2PDA,"0.1465 g, 0.40 mmol",0.4,mmol,,,,,,,,,,,,,,,,,,,,,"N,N-diethylformamide",DEF,10.0 mL,10.0,,,,,160.0,160 °C,72.0,3 days,"Teflon-lined autoclave (digestion bomb, 23 mL)",static,DMF,three times,DMF solvent exchange (30 mL) at 120 °C with daily solvent replacement until clear; dried at 90 °C for 24 h,90.0,24.0,pale-yellow powder,,,sra,1D AlO4(OH)2 octahedral chain SBU,"a=39.80 Å, b=6.607 Å, c=27.90 Å, α=β=γ=90.00°, Imma",,608.0,not_reported,not_reported,450.0,,10.1002/chem.202400603,ok,
10.1002/smll.202501767,downloaded\10.1002_smll.202501767.pdf,SI downloaded\10.1002_smll.202501767_SI.pdf,mof_json_store\10.1002_smll.202501767\raw_output.json,mof_json_store\10.1002_smll.202501767\synthesis_001.json,no,,FCG-4,2420737,Yb(NO3)3·5H2O,,"0.25 mmol, 74.5 mg",0.25,mmol,Cu(NO3)2·5/2H2O,,,,,nan,,,,,"3-amino-1,2,4-triazole",ATz,"0.25 mmol, 21 mg",,,"4,4′-carbonyldibenzoic acid",H2CBA,"0.12 mmol, 33.75 mg",,,,,,,,,,,,,,,,,,"N,N-dimethylformamide",DMF,2 mL,2.0,methanol,MeOH,2 mL,2.0,100.0,100 °C,48.0,2 days,15 mL screw-capped vial,,"DMF, MeOH",,"Solvent exchange with MeOH; 100 °C for 2 h, then overnight degassing under dynamic vacuum",100.0,2.0,block-shaped colorless crystals,65.0,,,dinuclear [Zn2(CO2)2(ATz)4] SBU; tetrahedral Zn,"a=18.005(4) Å, b=13.807(3) Å, c=12.177(3) Å, β=97.710(9)°, P21/c",9.0,88.591,not_reported,yes,430.0,,10.1002/smll.202501767,ok,
10.1002/smll.202501767,downloaded\10.1002_smll.202501767.pdf,SI downloaded\10.1002_smll.202501767_SI.pdf,mof_json_store\10.1002_smll.202501767\raw_output.json,mof_json_store\10.1002_smll.202501767\synthesis_002.json,no,,UN-MOF,,Yb(NO3)3·5H2O,,"0.0297 g, 0.1 mmol",0.1,mmol,Cu(NO3)2·5/2H2O,,,,,nan,,,,,"1,4-benzene dicarboxylic acid",BDC,"0.0168 g, 0.1 mmol",,,"3-methyl-1,2,4-triazole",MTz,"0.008 g, 0.1 mmol",,,,,,,,,,,,,,,,,,water,H2O,6 mL,6.0,ethanol,EtOH,2 mL,2.0,120.0,120 °C,72.0,72 h,"sealed vessel, 25 mL",,,,,,,colorless block crystals,50.0,,,,,,,not_reported,not_reported,,,10.1002/smll.202501767,ok,
10.1039/d4ta05318d,downloaded\10.1039_d4ta05318d.pdf,SI downloaded\10.1039_d4ta05318d_SI.pdf,mof_json_store\10.1039_d4ta05318d\raw_output.json,mof_json_store\10.1039_d4ta05318d\synthesis_001.json,no,,Zn–OATA,,Yb(NO3)3·5H2O,,"0.12 g, 0.40 mmol",0.4,mmol,Cu(NO3)2·5/2H2O,,,,,nan,,,,,"5,5'-(oxalylbis(azanediyl))diisophthalic acid",,"0.03 g, 0.07 mmol",0.07,mmol,,,,,,,,,,,,,,,,,,,,,"N,N-dimethylformamide",DMF,6 mL,6.0,,,,,85.0,85 °C,24.0,24 h,glass bottle,stirred 20 min then static,acetone,,activated at 60 °C to remove lattice solvent molecules,60.0,,,,,,,,,,,,,,10.1039/d4ta05318d,ok,
10.1039/d4ta05318d,downloaded\10.1039_d4ta05318d.pdf,SI downloaded\10.1039_d4ta05318d_SI.pdf,mof_json_store\10.1039_d4ta05318d\raw_output.json,mof_json_store\10.1039_d4ta05318d\synthesis_002.json,no,,Zn–OATA–Bipy,,Co(NO3)2·6H2O,,"0.0297 g, 0.10 mmol",0.1,mmol,nan,,,,,nan,,,,,"5,5'-(oxalylbis(azanediyl))diisophthalic acid",,"0.0412 g, 0.10 mmol",0.1,mmol,"4,4'-bipyridine",Bipy,"0.0078 g, 0.05 mmol",0.05,mmol,,,,,,nitric acid (65%),,"65%, 100 µL",,,,,,,,"N,N-dimethylformamide",DMF,5 mL,5.0,,,,,105.0,105 °C,72.0,72 h,glass bottle,stirred then static,acetone,,activated at 60 °C to remove lattice solvent molecules,60.0,,yellowish block crystals,73.0,,,paddle-wheel [Zn(COO)4] SBUs bridged by OATA4− and Bipy,"a=27.6797 Å, b=19.0412 Å, c=32.9249 Å, β=113.014°, P21/c",6.8,887.8,no,not_reported,350.0,gas_separation;olefin_separation;natural_gas_purification,10.1039/d4ta05318d,ok,
10.1021/acsami.0c15901,downloaded\10.1021_acsami.0c15901.pdf,SI downloaded\10.1021_acsami.0c15901_SI.pdf,mof_json_store\10.1021_acsami.0c15901\raw_output.json,mof_json_store\10.1021_acsami.0c15901\synthesis_001.json,no,,Zr-Fum HT,,Zn(NO3)2·6H2O,,"6.024 g, 25.85 mmol",25.85,mmol,nan,,,,,nan,,,,,fumaric acid,,"8.995 g, 77.50 mmol",8.995,g,,,,,,,,,,,formic acid,,"119 g, 2.585 mol",119.0,g,,,,,,deionized water,H2O,500 mL,500.0,,,,,120.0,120 °C,18.0,18 h,Teflon-lined autoclave (1 L),"stirred 30 min at RT pre-mix, then static during heating","DI water, EtOH",3 h at RT,dried at 100 °C for 24 h,100.0,24.0,spherical particles,,200–400 nm (SEM),,Zr6(μ3-O)4(μ3-OH)4 SBU,,,1020.0,not_reported,yes,,adsorption_heat;water_harvesting,10.1021/acsami.0c15901,ok,
10.1021/acsami.0c15901,downloaded\10.1021_acsami.0c15901.pdf,SI downloaded\10.1021_acsami.0c15901_SI.pdf,mof_json_store\10.1021_acsami.0c15901\raw_output.json,mof_json_store\10.1021_acsami.0c15901\synthesis_002.json,no,,MOF-801,,Co(NO3)2·6H2O,,"25.78 g, 80.0 mmol",80,mmol,nan,,,,,nan,,,,,fumaric acid,,"9.286 g, 80.0 mmol",9.286,g,,,,,,,,,,,formic acid,,"136.6 g, 2.968 mol",136.6,g,,,,,,"N,N-dimethylformamide",DMF,288 mL,288.0,,,,,130.0,130 °C,6.0,6 h,Teflon-lined autoclave (1 L),"stirred 30 min at RT pre-mix, then static during heating","DMF, MeOH",3× each,,,,octahedral crystals,,600–800 nm (SEM),,Zr6(μ3-O)4(μ3-OH)4 SBU,,,840.0,not_reported,yes,,adsorption_heat;water_harvesting,10.1021/acsami.0c15901,ok,
10.1039/d2dt00067a,downloaded\10.1039_d2dt00067a.pdf,SI downloaded\10.1039_d2dt00067a_SI.pdf,mof_json_store\10.1039_d2dt00067a\raw_output.json,mof_json_store\10.1039_d2dt00067a\synthesis_001.json,no,,,2116260,AlCl3·6H2O,Cu(NO3)2·2.5H2O,"5 mg, 0.02 mmol",0.02,mmol,nan,,,,,nan,,,,,"5,5′-((6-chloro-1,3,5-triazine-2,4-diyl)bis(azanediyl))diisophthalic acid",H4TBDA-Cl,"10 mg, 0.02 mmol",0.02,mmol,,,,,,,,,,,,,,,,,,,,,"N,N-dimethylformamide",DMF,3 mL,3.0,water,H2O,2 mL,2.0,85.0,85 °C,72.0,3 days; cooled slowly at 25 °C for one day,20 mL Pyrex heat-resistant flask,stirred 1 h before heating; static during heating,,,,,,"Hexagonal, pale green transparent crystals",80.0,,,Cu2(COO)4NO dimer (5-connected),"Im-3m, a=27.9557(9) Å",11.3,770.0,not_reported,not_reported,420.0,I2 delivery,10.1039/d2dt00067a,ok,
10.1039/d2dt00067a,downloaded\10.1039_d2dt00067a.pdf,SI downloaded\10.1039_d2dt00067a_SI.pdf,mof_json_store\10.1039_d2dt00067a\raw_output.json,mof_json_store\10.1039_d2dt00067a\synthesis_002.json,no,,,2116076,AlCl3·6H2O,ZnSO4·7H2O,"28.8 mg, 0.1 mmol",0.1,mmol,nan,,,,,nan,,,,,"5,5′-((6-chloro-1,3,5-triazine-2,4-diyl)bis(azanediyl))diisophthalic acid",H4TBDA-Cl,"28 mg, 0.05 mmol",0.05,mmol,,,,,,,,,,,,,,,,,,,,,"N,N-dimethylformamide",DMF,5 mL,5.0,water,H2O,0.5 mL,0.5,120.0,120 °C,72.0,3 days; cooled slowly at 25 °C for one day,20 mL Pyrex heat-resistant flask,stirred 1 h before heating; static during heating,,,,,,Colorless strip-shaped transparent crystals,70.0,,,Zn1O4 polyhedron and Zn2(SO4)2N2O2 cluster (3-nodal net),"C2/c, a=30.492(2) Å, b=11.9895(9) Å, c=21.9612(17) Å, β=109.883(1)°",,65.0,not_reported,not_reported,420.0,I2 delivery,10.1039/d2dt00067a,ok,
10.1039/d2dt00067a,downloaded\10.1039_d2dt00067a.pdf,SI downloaded\10.1039_d2dt00067a_SI.pdf,mof_json_store\10.1039_d2dt00067a\raw_output.json,mof_json_store\10.1039_d2dt00067a\synthesis_003.json,no,,,,AlCl3·6H2O,Cu(Ac)2·H2O,"80 mg, 0.03 mmol",0.03,mmol,nan,,,,,nan,,,,,"5,5′-((6-chloro-1,3,5-triazine-2,4-diyl)bis(azanediyl))diisophthalic acid",H4TBDA-Cl,"10 mg, 0.02 mmol",0.02,mmol,,,,,,,,,,,nitric acid,HNO3,0.1 M,,,,,,,,water,H2O,5 mL,5.0,"N,N-dimethylformamide",DMF,2 mL,2.0,120.0,120 °C,48.0,2 days,25 mL reaction vessel,,,,,,,Pure blue polygonal block crystals,79.0,,,,,,588.0,not_reported,not_reported,420.0,I2 delivery,10.1039/d2dt00067a,ok,
10.1039/d0cy01946a,downloaded\10.1039_d0cy01946a.pdf,SI downloaded\10.1039_d0cy01946a_SI.pdf,mof_json_store\10.1039_d0cy01946a\raw_output.json,mof_json_store\10.1039_d0cy01946a\synthesis_001.json,no,,CuBTC,,AlCl3·6H2O,Cu(NO3)2·3H2O,1.8 mmol (438 mg),1.8,mmol,nan,,,,,nan,,,,,"benzene-1,3,5-tricarboxylic acid",H3BTC,1.0 mmol (210 mg),1.0,mmol,,,,,,,,,,,,,,,,,,,,,water,H2O,"12 mL, H2O/EtOH 1:1 v/v",12.0,ethanol,EtOH,"12 mL, H2O/EtOH 1:1 v/v",,100.0,100 °C,12.0,12 h,sealed bottle,,"H2O, EtOH",several times,180 °C overnight under dynamic vacuum,180.0,,,,,,Cu2 paddlewheel (CuII–CuII) SBU,,,,not_reported,not_reported,,,10.1039/d0cy01946a,ok,
10.1039/d0cy01946a,downloaded\10.1039_d0cy01946a.pdf,SI downloaded\10.1039_d0cy01946a_SI.pdf,mof_json_store\10.1039_d0cy01946a\raw_output.json,mof_json_store\10.1039_d0cy01946a\synthesis_002.json,no,,CuBTC–PyDC_10,,Al(NO3)3·9H2O,Cu(NO3)2·3H2O,2.42 mmol (563 mg),2.42,mmol,nan,,,,,nan,,,,,"pyridine-3,5-dicarboxylic acid",H2PyDC,"0.117 mmol (10% of total linkers, total linkers = 1.17 mmol)",0.117,mmol,"benzene-1,3,5-tricarboxylic acid",H3BTC,1.053 mmol (remaining of total linkers 1.17 mmol),1.053,mmol,,,,,,,,,,,,,,,,water,H2O,"25 mL, H2O/DMF 1:1 v/v",25.0,"N,N-dimethylformamide",DMF,"25 mL, H2O/DMF 1:1 v/v",,80.0,80 °C,7.0,7 h,,,"H2O, EtOH",,180 °C overnight,180.0,,,,,,mixed-valence CuI–CuII paddlewheel,,,,not_reported,not_reported,,,10.1039/d0cy01946a,ok,
10.1039/d0cy01946a,downloaded\10.1039_d0cy01946a.pdf,SI downloaded\10.1039_d0cy01946a_SI.pdf,mof_json_store\10.1039_d0cy01946a\raw_output.json,mof_json_store\10.1039_d0cy01946a\synthesis_003.json,no,,CuBTC–PyDC_20,,Cu(NO3)2·3H2O,Cu(NO3)2·3H2O,2.42 mmol (563 mg),2.42,mmol,nan,,,,,nan,,,,,"pyridine-3,5-dicarboxylic acid",H2PyDC,"0.234 mmol (20% of total linkers, total linkers = 1.17 mmol)",0.234,mmol,"benzene-1,3,5-tricarboxylic acid",H3BTC,0.936 mmol (remaining of total linkers 1.17 mmol),0.936,mmol,,,,,,,,,,,,,,,,water,H2O,"25 mL, H2O/DMF 1:1 v/v",25.0,"N,N-dimethylformamide",DMF,"25 mL, H2O/DMF 1:1 v/v",,80.0,80 °C,7.0,7 h,,,"H2O, EtOH",,180 °C overnight,180.0,,,,,,mixed-valence CuI–CuII paddlewheel,,,,not_reported,not_reported,,,10.1039/d0cy01946a,ok,
10.1039/d0cy01946a,downloaded\10.1039_d0cy01946a.pdf,SI downloaded\10.1039_d0cy01946a_SI.pdf,mof_json_store\10.1039_d0cy01946a\raw_output.json,mof_json_store\10.1039_d0cy01946a\synthesis_004.json,no,,CuBTC–PyDC_30,,Co(NO3)2·6H2O,Cu(NO3)2·3H2O,2.42 mmol (563 mg),2.42,mmol,nan,,,,,nan,,,,,"pyridine-3,5-dicarboxylic acid",H2PyDC,"0.351 mmol (30% of total linkers, total linkers = 1.17 mmol)",0.351,mmol,"benzene-1,3,5-tricarboxylic acid",H3BTC,0.819 mmol (remaining of total linkers 1.17 mmol),0.819,mmol,,,,,,,,,,,,,,,,water,H2O,"25 mL, H2O/DMF 1:1 v/v",25.0,"N,N-dimethylformamide",DMF,"25 mL, H2O/DMF 1:1 v/v",,80.0,80 °C,7.0,7 h,,,"H2O, EtOH",,180 °C overnight,180.0,,,,,,mixed-valence CuI–CuII paddlewheel,,,,not_reported,not_reported,,,10.1039/d0cy01946a,ok,
10.1039/d0cy01946a,downloaded\10.1039_d0cy01946a.pdf,SI downloaded\10.1039_d0cy01946a_SI.pdf,mof_json_store\10.1039_d0cy01946a\raw_output.json,mof_json_store\10.1039_d0cy01946a\synthesis_005.json,no,,CuBTC–PyDC_40,,Co(NO3)2·6H2O,Cu(NO3)2·3H2O,2.42 mmol (563 mg),2.42,mmol,nan,,,,,nan,,,,,"pyridine-3,5-dicarboxylic acid",H2PyDC,"0.468 mmol (40% of total linkers, total linkers = 1.17 mmol)",0.468,mmol,"benzene-1,3,5-tricarboxylic acid",H3BTC,0.702 mmol (remaining of total linkers 1.17 mmol),0.702,mmol,,,,,,,,,,,,,,,,water,H2O,"25 mL, H2O/DMF 1:1 v/v",25.0,"N,N-dimethylformamide",DMF,"25 mL, H2O/DMF 1:1 v/v",,80.0,80 °C,7.0,7 h,,,"H2O, EtOH",,180 °C overnight,180.0,,,,,,mixed-valence CuI–CuII paddlewheel,,,,not_reported,not_reported,,,10.1039/d0cy01946a,ok,
10.1021/acs.inorgchem.9b01234,downloaded\10.1021_acs.inorgchem.9b01234.pdf,SI downloaded\10.1021_acs.inorgchem.9b01234_SI.pdf,mof_json_store\10.1021_acs.inorgchem.9b01234\raw_output.json,mof_json_store\10.1021_acs.inorgchem.9b01234\synthesis_001.json,no,,CoMOF-2,1889952,Cd(NO3)2·4H2O,,1 mmol in 15 mL H2O (3 mL layered),1,mmol,nan,,,,,nan,,,,,terephthalic acid,BDC,2.5 mmol,2.5,mmol,(E)-N′-(pyridin-4-ylmethylene)isonicotinohydrazide,L,1.25 mmol,1.25,mmol,,,,,,sodium hydroxide,NaOH,5 mmol,5.0,mmol,,,,,,methanol,MeOH,MeOH/H2O (1:1 v/v); layered diffusion: 3 mL ligand stock over 3 mL metal solution with 7–8 mL 1:1 MeOH:H2O buffer,,water,H2O,MeOH/H2O (1:1 v/v); layered diffusion: 3 mL ligand stock over 3 mL metal solution with 7–8 mL 1:1 MeOH:H2O buffer,,25,RT,168.0,1 week,glass test tube (layered diffusion),static,,,"Solvent exchange with DCM for 24 h, then 120 °C in oven for 12 h",120.0,12.0,red crystals (blocks),79.0,,pcu,dimeric Co2 carboxylate clusters; [M2(BDC)2]n sheets pillared by L,"a=15.685(3), b=17.095(4), c=18.757(4) Å, β=99.516(3)°, C2/c",,6.8,not_reported,yes,330.0,CO2_capture;CO2_cycloaddition,10.1021/acs.inorgchem.9b01234,ok,
10.1021/acs.inorgchem.9b01234,downloaded\10.1021_acs.inorgchem.9b01234.pdf,SI downloaded\10.1021_acs.inorgchem.9b01234_SI.pdf,mof_json_store\10.1021_acs.inorgchem.9b01234\raw_output.json,mof_json_store\10.1021_acs.inorgchem.9b01234\synthesis_002.json,no,,CoMOF-2,1889952,Cu(NO3)2·3H2O,,10 mmol,10,mmol,nan,,,,,nan,,,,,terephthalic acid,BDC,10 mmol,10.0,mmol,(E)-N′-(pyridin-4-ylmethylene)isonicotinohydrazide,L,10 mmol,10.0,mmol,,,,,,sodium hydroxide,NaOH,20 mmol,20.0,mmol,,,,,,water,H2O,"H2O:MeOH:EtOH = 5:4:1 (v:v), total 100 mL",,methanol,MeOH,"H2O:MeOH:EtOH = 5:4:1 (v:v), total 100 mL",,25,RT,8.0,8 h,200 mL round-bottom flask,stirred,"MeOH/H2O (1:1 v/v), acetone",,"Solvent exchange with DCM for 24 h, then 120 °C in oven for 12 h",120.0,12.0,,92.0,,pcu,dimeric Co2 carboxylate clusters; [M2(BDC)2]n sheets pillared by L,"a=15.685(3), b=17.095(4), c=18.757(4) Å, β=99.516(3)°, C2/c",,6.8,not_reported,yes,330.0,CO2_capture;CO2_cycloaddition,10.1021/acs.inorgchem.9b01234,ok,
10.1021/acsnano.4c07276,downloaded\10.1021_acsnano.4c07276.pdf,SI downloaded\10.1021_acsnano.4c07276_SI.pdf,mof_json_store\10.1021_acsnano.4c07276\raw_output.json,mof_json_store\10.1021_acsnano.4c07276\synthesis_001.json,yes,At HmIm/Zn2+ ratio 19 only disordered solute-rich clusters formed; no ZIF-8 crystallization.,ZIF-8,,Cu(NO3)2·3H2O,,0.25 mL of 97.5 mM Zn(NO3)2·6H2O solution,0.024375,mmol,nan,,,,,nan,,,,,2-methylimidazole,HmIm,0.75 mL of 1.843 M HmIm,1.38225,mmol,,,,,,,,,,,cetyltrimethylammonium bromide,CTAB,1.0 mL of 0.9625 mM CTAB,0.0009625,mmol,,,,,,water,H2O,aqueous stocks; total reaction volume 2 mL,2.0,,,,,10.0,10 °C,1.0,60 min,solution cell (Kapton film),static,,,,,,spherical nanoparticles,,,sod,ZnN4 tetrahedra,,,,not_reported,not_reported,,,10.1021/acsnano.4c07276,ok,
10.1021/acsnano.4c07276,downloaded\10.1021_acsnano.4c07276.pdf,SI downloaded\10.1021_acsnano.4c07276_SI.pdf,mof_json_store\10.1021_acsnano.4c07276\raw_output.json,mof_json_store\10.1021_acsnano.4c07276\synthesis_002.json,yes,At HmIm/Zn2+ ratio 19 only disordered solute-rich clusters formed; no ZIF-8 crystallization.,ZIF-8,,Cu(NO3)2·3H2O,,0.25 mL of 97.5 mM Zn(NO3)2·6H2O solution,0.024375,mmol,nan,,,,,nan,,,,,2-methylimidazole,HmIm,0.75 mL of 1.843 M HmIm,1.38225,mmol,,,,,,,,,,,cetyltrimethylammonium bromide,CTAB,1.0 mL of 0.9625 mM CTAB,0.0009625,mmol,,,,,,water,H2O,aqueous stocks; total reaction volume 2 mL,2.0,,,,,28.0,28 °C,0.5,30 min,solution cell (Kapton film),static,,,,,,spherical nanoparticles,,,sod,ZnN4 tetrahedra,,,,not_reported,not_reported,,,10.1021/acsnano.4c07276,ok,
10.1002/chem.201802189,downloaded\10.1002_chem.201802189.pdf,SI downloaded\10.1002_chem.201802189_SI.pdf,mof_json_store\10.1002_chem.201802189\raw_output.json,mof_json_store\10.1002_chem.201802189\synthesis_001.json,yes,"Other modulators (acetic, propionic, benzoic acids) and low modulator amounts gave amorphous/non-crystalline products; narrow temperature/concentration window required.",Zr-bzpdc-MOF,,Ni(SO4)·6H2O,,0.165 g (0.517 mmol),0.517,mmol,nan,,,,,nan,,,,,"benzophenone-4,4’-dicarboxylic acid",H2bzpdc,0.279 g (0.517 mmol),0.517,mmol,,,,,,,,,,,formic acid,,1.95 mL (100 eq relative to Zr4+),1.95,mL,,,,,,"N,N-dimethylformamide",DMF,20 mL,20.0,,,,,120.0,120 °C,72.0,72 h,Teflon-sealed screw cap glass vessel (100 mL),static,"DMF, EtOH",DMF once; EtOH twice; optional Soxhlet-extraction with EtOH 24 h,outgassed under vacuum at 50 °C for 24 h,50.0,24.0,white rhombic platelets,,0.120 × 0.080 × 0.005 mm (single crystal),,Zr6O4(OH)4 8-connected SBU; 2D layered,"a=29.8710(17) Å, b=19.2467(11) Å, c=19.4041(12) Å, Cmcm",8.0,650.0,yes,yes,400.0,,10.1002/chem.201802189,ok,
10.1002/chem.201802189,downloaded\10.1002_chem.201802189.pdf,SI downloaded\10.1002_chem.201802189_SI.pdf,mof_json_store\10.1002_chem.201802189\raw_output.json,mof_json_store\10.1002_chem.201802189\synthesis_002.json,yes,"Other modulators (acetic, propionic, benzoic acids) and low modulator amounts gave amorphous/non-crystalline products; narrow temperature/concentration window required.",Zr-bzpdc-MOF,,Ni(SO4)·6H2O,,0.165 g (0.517 mmol),0.517,mmol,nan,,,,,nan,,,,,"benzophenone-4,4’-dicarboxylic acid",H2bzpdc,0.279 g (0.517 mmol),0.517,mmol,,,,,,,,,,,formic acid,,3.90 mL (200 eq relative to Zr4+),3.9,mL,,,,,,"N,N-dimethylformamide",DMF,20 mL,20.0,,,,,120.0,120 °C,72.0,72 h,Teflon-sealed screw cap glass vessel (100 mL),static,"DMF, EtOH",DMF once; EtOH twice; optional Soxhlet-extraction with EtOH 24 h,outgassed under vacuum at 50 °C for 24 h,50.0,24.0,white isometric crystals,,,,Zr6O4(OH)4 8-connected SBU; 2D layered,"a=29.8710(17) Å, b=19.2467(11) Å, c=19.4041(12) Å, Cmcm",8.0,650.0,yes,yes,400.0,,10.1002/chem.201802189,ok,
10.1039/d2sm00749e,downloaded\10.1039_d2sm00749e.pdf,SI downloaded\10.1039_d2sm00749e_SI.pdf,mof_json_store\10.1039_d2sm00749e\raw_output.json,mof_json_store\10.1039_d2sm00749e\synthesis_001.json,yes,"Without IL, Cu3(BTC)2 could not form under otherwise identical conditions (80 °C, 3 h).",Cu3(BTC)2,,Cd(CH3COO)2·2H2O,,0.5 g,1.99578,mmol,nan,,,,,nan,,,,,"benzene-1,3,5-tricarboxylic acid",H3BTC,0.2 g,0.2,g,,,,,,,,,,,glycerol,,1.5 g,1.5,g,,,,,,water,H2O,20.0 g (water-to-IL mass ratio 5.0),,"1-hexyl-2,3-dimethylimidazolium chloride",HMMImCl,4.0 g,,80.0,80 °C,3.0,3 h,glass flask (100 mL),stirred,ethanol,six times,80 °C under vacuum for 24 h,80.0,24.0,nanoflakes,82.0,~230 × 100 × 12 nm,,,,,,not_reported,not_reported,,C-H oxidation catalysis,10.1039/d2sm00749e,ok,
10.1039/d2sm00749e,downloaded\10.1039_d2sm00749e.pdf,SI downloaded\10.1039_d2sm00749e_SI.pdf,mof_json_store\10.1039_d2sm00749e\raw_output.json,mof_json_store\10.1039_d2sm00749e\synthesis_002.json,yes,"Without IL, Cu3(BTC)2 could not form under otherwise identical conditions (80 °C, 3 h).",Cu3(BTC)2,,Cd(CH3COO)2·2H2O,,1.35 g,5.3886,mmol,nan,,,,,nan,,,,,"benzene-1,3,5-tricarboxylic acid",H3BTC,0.59 g,0.59,g,,,,,,,,,,,,,,,,,,,,,ethanol,EtOH,20.0 mL,20.0,"N,N-dimethylformamide",DMF,15.0 mL,15.0,85.0,85 °C,24.0,24 h,Teflon-lined autoclave (100 mL),,"DMF, ethanol",three times each,vacuum drying overnight at 80 °C,80.0,,microparticles (micron-sized),,,,,,,,not_reported,not_reported,,C-H oxidation catalysis,10.1039/d2sm00749e,ok,
10.1021/cg501706t,downloaded\10.1021_cg501706t.pdf,SI downloaded\10.1021_cg501706t_SI.pdf,mof_json_store\10.1021_cg501706t\raw_output.json,mof_json_store\10.1021_cg501706t\synthesis_001.json,no,,,,Cd(CH3COO)2·2H2O,,"23.5 mg, 0.1 mmol",0.1,mmol,nan,,,,,nan,,,,,"4-pyranone-2,6-dicarboxylic acid",CA,"18.0 mg, 0.1 mmol",,,,,,,,,,,,,,,,,,,,,,,acetonitrile,MeCN,"8 mL (from DMF/MeCN 1:4, total 10 mL)",8.0,"N,N-dimethylformamide",DMF,"2 mL (from DMF/MeCN 1:4, total 10 mL)",2.0,100.0,373 K,72.0,72 h,Teflon-lined stainless steel autoclave,,,,dried in air,,,green block crystals,81.0,,rtl,Cu2 paddlewheel SBU (binuclear),"a=8.530(5) Å, b=11.280(6) Å, c=13.917(6) Å, β=112.75(3)°, P21/c",,,not_reported,not_reported,209.0,dielectric,10.1021/cg501706t,ok,
10.1021/cg501706t,downloaded\10.1021_cg501706t.pdf,SI downloaded\10.1021_cg501706t_SI.pdf,mof_json_store\10.1021_cg501706t\raw_output.json,mof_json_store\10.1021_cg501706t\synthesis_002.json,no,,,,Cd(CH3COO)2·2H2O,,"24.0 mg, 0.1 mmol",0.1,mmol,nan,,,,,nan,,,,,"4-pyranone-2,6-dicarboxylic acid",CA,"36.5 mg, 0.2 mmol",,,,,,,,,,,,,sodium hydroxide,NaOH,"0.2 M, 1 mL",,,,,,,,acetonitrile,MeCN,6 mL,6.0,water,H2O,3 mL,3.0,100.0,373 K,48.0,48 h,Teflon-lined stainless steel autoclave,,,,dried in air,,,green block crystals,63.0,,fes,,"a=5.0687(3) Å, b=14.8844(9) Å, c=13.6533(9) Å, β=94.1730(10)°, P21/c",,,not_reported,not_reported,410.0,dielectric,10.1021/cg501706t,ok,
10.1021/cg501706t,downloaded\10.1021_cg501706t.pdf,SI downloaded\10.1021_cg501706t_SI.pdf,mof_json_store\10.1021_cg501706t\raw_output.json,mof_json_store\10.1021_cg501706t\synthesis_003.json,no,,,,Cd(CH3COO)2·2H2O,,"34.4 mg, 0.2 mmol",0.2,mmol,nan,,,,,nan,,,,,"4-pyranone-2,6-dicarboxylic acid",CA,"18.0 mg, 0.1 mmol",,,,,,,,,,,,,sodium hydroxide,NaOH,"0.1 M, 1 mL",,,,,,,,methanol,MeOH,4 mL,4.0,water,H2O,1 mL,1.0,100.0,373 K,72.0,72 h,Teflon-lined stainless steel autoclave,,,,dried in air,,,colorless needle-like crystals,75.0,,,,"a=3.8359(5) Å, b=16.507(2) Å, c=12.0057(17) Å, β=92.883(2)°, C2/c",,,not_reported,not_reported,273.0,dielectric,10.1021/cg501706t,ok,
10.1021/acsomega.7b01693,downloaded\10.1021_acsomega.7b01693.pdf,SI downloaded\10.1021_acsomega.7b01693_SI.pdf,mof_json_store\10.1021_acsomega.7b01693\raw_output.json,mof_json_store\10.1021_acsomega.7b01693\synthesis_001.json,no,,ZIF-8@ZIF-67,,Cd(CH3COO)2·2H2O,ZIF-8,0.160 g,0.638649,mmol,nan,,0.354 g,0.354,g,nan,,,,,2-methylimidazole,Hmim,1.790 g,1.79,g,,,,,,,,,,,,,,,,,,,,,methanol,MeOH,20 mL (seeds) + 6 mL (CoCl2·6H2O soln) + 6 mL (Hmim soln),,,,,,100.0,373 K,12.0,12 h,Teflon-lined autoclave (50 mL),ultrasonicated then stirred before heating,MeOH,several times,373 K under vacuum overnight,100.0,,dark violet powder,,,sod,,,12.0,1402.15,not_reported,not_reported,370.0,hydrogen_storage;CO2_capture,10.1021/acsomega.7b01693,ok,
10.1021/jacs.1c01408,downloaded\10.1021_jacs.1c01408.pdf,SI downloaded\10.1021_jacs.1c01408_SI.pdf,mof_json_store\10.1021_jacs.1c01408\raw_output.json,mof_json_store\10.1021_jacs.1c01408\synthesis_001.json,no,,UiO-66,,Cu(HCOO)2·4H2O,,300 mg,1.68879,mmol,nan,,,,,nan,,,,,terephthalic acid,H2BDC,200 mg,200.0,mg,,,,,,,,,,,acetic acid,AA,10 mL,10.0,mL,,,,,,"N,N-dimethylformamide",DMF,10 mL,10.0,,,,,120.0,120 °C,24.0,24 h,Pyrex vial,static,"DMF, EtOH",several times,180 °C under vacuum for 3 h,180.0,3.0,,,,,Zr6O4(μ3-OH)4 12-connected SBU,,,,,,,,10.1021/jacs.1c01408,ok,
10.1021/jacs.1c01408,downloaded\10.1021_jacs.1c01408.pdf,SI downloaded\10.1021_jacs.1c01408_SI.pdf,mof_json_store\10.1021_jacs.1c01408\raw_output.json,mof_json_store\10.1021_jacs.1c01408\synthesis_002.json,no,,UiO-66,,CuBr,,150 mg,1.04566,mmol,CuBr2,,,,,nan,,,,,terephthalic acid,H2BDC,100 mg,100.0,mg,,,,,,,,,,,formic acid,FA,2.0 mL,2.0,mL,,,,,,"N,N-dimethylformamide",DMF,10 mL,10.0,,,,,120.0,120 °C,24.0,24 h,Pyrex vial,static,"DMF, EtOH",several times,180 °C under vacuum for 3 h,180.0,3.0,,,,,Zr6O4(μ3-OH)4 12-connected SBU,,,,,,,,10.1021/jacs.1c01408,ok,
10.1021/jacs.1c01408,downloaded\10.1021_jacs.1c01408.pdf,SI downloaded\10.1021_jacs.1c01408_SI.pdf,mof_json_store\10.1021_jacs.1c01408\raw_output.json,mof_json_store\10.1021_jacs.1c01408\synthesis_003.json,no,,UiO-66,,CuBr,,150 mg,1.04566,mmol,CuBr2,,,,,nan,,,,,terephthalic acid,H2BDC,100 mg,100.0,mg,,,,,,,,,,,benzoic acid,BA,2500 mg,2500.0,mg,,,,,,"N,N-dimethylformamide",DMF,10 mL,10.0,,,,,120.0,120 °C,24.0,24 h,Pyrex vial,static,"DMF, EtOH",several times,180 °C under vacuum for 3 h,180.0,3.0,,,,,Zr6O4(μ3-OH)4 12-connected SBU,,,,,,,,10.1021/jacs.1c01408,ok,
10.1021/jacs.1c01408,downloaded\10.1021_jacs.1c01408.pdf,SI downloaded\10.1021_jacs.1c01408_SI.pdf,mof_json_store\10.1021_jacs.1c01408\raw_output.json,mof_json_store\10.1021_jacs.1c01408\synthesis_004.json,no,,UiO-66,,CuBr,,150 mg,1.04566,mmol,CuBr2,,,,,nan,,,,,terephthalic acid,H2BDC,100 mg,100.0,mg,,,,,,,,,,,4-tert-Butylbenzoic acid,tBu-BA,2500 mg,2500.0,mg,,,,,,"N,N-dimethylformamide",DMF,10 mL,10.0,,,,,120.0,120 °C,24.0,24 h,Pyrex vial,static,"DMF, EtOH",several times,180 °C under vacuum for 3 h,180.0,3.0,,,,,Zr6O4(μ3-OH)4 12-connected SBU,,,,,,,,10.1021/jacs.1c01408,ok,
10.1021/jacs.1c01408,downloaded\10.1021_jacs.1c01408.pdf,SI downloaded\10.1021_jacs.1c01408_SI.pdf,mof_json_store\10.1021_jacs.1c01408\raw_output.json,mof_json_store\10.1021_jacs.1c01408\synthesis_005.json,no,,UiO-66,,CuBr,,60 mg,0.418264,mmol,CuBr2,,,,,nan,,,,,terephthalic acid,H2BDC,40 mg,40.0,mg,,,,,,,,,,,,,,,,,,,,,"N,N-dimethylformamide",DMF,15 mL,15.0,,,,,120.0,120 °C,24.0,24 h,Pyrex vial,static,"DMF, EtOH",several times,180 °C under vacuum for 3 h,180.0,3.0,,,,,Zr6O4(μ3-OH)4 12-connected SBU,,,,,,,,10.1021/jacs.1c01408,ok,
10.1039/c3ce26905a,downloaded\10.1039_c3ce26905a.pdf,SI downloaded\10.1039_c3ce26905a_SI.pdf,mof_json_store\10.1039_c3ce26905a\raw_output.json,mof_json_store\10.1039_c3ce26905a\synthesis_001.json,no,,,,CuBr,,"154 mg, 0.5 mmol",0.5,mmol,NiCl2,,,,,nan,,,,,terephthalic acid,BDC,"83 mg, 0.5 mmol",0.5,mmol,"1H-3,5-bis(4-pyridyl)-1,2,4-triazole","4,4'-bpt","112 mg, 0.5 mmol",0.5,mmol,,,,,,sodium hydroxide,NaOH,"40 mg, 1 mmol",1.0,mmol,,,,,,water,H2O,10 mL,10.0,ethanol,EtOH,3 mL,3.0,140.0,140 °C,72.0,3 days,Teflon-lined autoclave (23 mL),,water (distilled),,dried in air,,,colorless block crystals,47.0,,,,,,,not_reported,not_reported,301.0,luminescence,10.1039/c3ce26905a,ok,
10.1039/c3ce26905a,downloaded\10.1039_c3ce26905a.pdf,SI downloaded\10.1039_c3ce26905a_SI.pdf,mof_json_store\10.1039_c3ce26905a\raw_output.json,mof_json_store\10.1039_c3ce26905a\synthesis_002.json,no,,,,CuBr,,"154 mg, 0.5 mmol",0.5,mmol,CoCl2,,,,,nan,,,,,terephthalic acid,BDC,"83 mg, 0.5 mmol",0.5,mmol,"1H-3-(3-pyridyl)-5-(4-pyridyl)-1,2,4-triazole","3,4'-bpt","112 mg, 0.5 mmol",0.5,mmol,,,,,,sodium hydroxide,NaOH,"40 mg, 1 mmol",1.0,mmol,,,,,,water,H2O,12 mL,12.0,,,,,140.0,140 °C,72.0,3 days,Teflon-lined autoclave (23 mL),,,,,,,colorless block crystals,40.0,,,,,,,not_reported,not_reported,355.0,luminescence,10.1039/c3ce26905a,ok,
10.1039/c3ce26905a,downloaded\10.1039_c3ce26905a.pdf,SI downloaded\10.1039_c3ce26905a_SI.pdf,mof_json_store\10.1039_c3ce26905a\raw_output.json,mof_json_store\10.1039_c3ce26905a\synthesis_003.json,no,,,,Co(NO3)2·6H2O,,"154 mg, 0.5 mmol",0.5,mmol,nan,,,,,nan,,,,,terephthalic acid,BDC,"83 mg, 0.5 mmol",0.5,mmol,"1H-3,5-bis(3-pyridyl)-1,2,4-triazole","3,3'-bpt","112 mg, 0.5 mmol",0.5,mmol,,,,,,sodium hydroxide,NaOH,"40 mg, 1 mmol",1.0,mmol,,,,,,water,H2O,12 mL,12.0,,,,,140.0,140 °C,72.0,3 days,Teflon-lined autoclave (23 mL),,,,,,,colorless block crystals,68.0,,,,,,,not_reported,not_reported,348.0,luminescence,10.1039/c3ce26905a,ok,
10.1039/c3ce26905a,downloaded\10.1039_c3ce26905a.pdf,SI downloaded\10.1039_c3ce26905a_SI.pdf,mof_json_store\10.1039_c3ce26905a\raw_output.json,mof_json_store\10.1039_c3ce26905a\synthesis_004.json,no,,,,Co(NO3)2·6H2O,,"CdCl2·2.5H2O, 114 mg, 0.5 mmol",0.5,mmol,nan,,,,,nan,,,,,isophthalic acid,m-BDC,"83 mg, 0.5 mmol",0.5,mmol,"1H-3,5-bis(3-pyridyl)-1,2,4-triazole","3,3'-bpt","112 mg, 0.5 mmol",0.5,mmol,,,,,,sodium hydroxide,NaOH,"40 mg, 1 mmol",1.0,mmol,,,,,,water,H2O,10 mL,10.0,ethanol,EtOH,3 mL,3.0,140.0,140 °C,72.0,3 days,Teflon-lined autoclave (23 mL),,,,,,,colorless block crystals,30.0,,,,,,,not_reported,not_reported,349.0,luminescence,10.1039/c3ce26905a,ok,
10.1039/c3ce26905a,downloaded\10.1039_c3ce26905a.pdf,SI downloaded\10.1039_c3ce26905a_SI.pdf,mof_json_store\10.1039_c3ce26905a\raw_output.json,mof_json_store\10.1039_c3ce26905a\synthesis_005.json,no,,,,Mn(CH3COO)2,,"CdCO3, 86 mg, 0.5 mmol",0.5,mmol,nan,,,,,nan,,,,,phthalic acid,o-BDC,"83 mg, 0.5 mmol",0.5,mmol,"1H-3,5-bis(3-pyridyl)-1,2,4-triazole","3,3'-bpt","112 mg, 0.5 mmol",0.5,mmol,,,,,,,,,,,,,,,,water,H2O,12 mL,12.0,,,,,140.0,140 °C,72.0,3 days,Teflon-lined autoclave (23 mL),,,,,,,colorless block crystals,48.0,,,,,,,not_reported,not_reported,,luminescence,10.1039/c3ce26905a,ok,
10.1039/c3ce26905a,downloaded\10.1039_c3ce26905a.pdf,SI downloaded\10.1039_c3ce26905a_SI.pdf,mof_json_store\10.1039_c3ce26905a\raw_output.json,mof_json_store\10.1039_c3ce26905a\synthesis_006.json,no,,,,ZnCl2,,"154 mg, 0.5 mmol",0.5,mmol,nan,,,,,nan,,,,,phthalic acid,o-BDC,"83 mg, 0.5 mmol",0.5,mmol,"1H-3-(3-pyridyl)-5-(4-pyridyl)-1,2,4-triazole","3,4'-bpt","112 mg, 0.5 mmol",0.5,mmol,,,,,,sodium carbonate,Na2CO3,"40 mg, 0.5 mmol",0.5,mmol,,,,,,water,H2O,10 mL,10.0,ethanol,EtOH,3 mL,3.0,140.0,140 °C,72.0,3 days,Teflon-lined autoclave (23 mL),,,,,,,colorless needle-like crystals,60.0,,sql,,,,,not_reported,not_reported,,luminescence,10.1039/c3ce26905a,ok,
10.1039/d3nj05008d,downloaded\10.1039_d3nj05008d.pdf,,mof_json_store\10.1039_d3nj05008d\raw_output.json,mof_json_store\10.1039_d3nj05008d\synthesis_001.json,no,,UiO-66-NH2,,Cd(NO3)2·4H2O,,93.2 mg (0.4 mmol),0.4,mmol,nan,,,,,nan,,,,,2-aminoterephthalic acid,H2BDC-NH2,72.4 mg (0.4 mmol),0.4,mmol,,,,,,,,,,,,,,,,,,,,,"N,N-dimethylformamide",DMF,40 mL,40.0,,,,,120.0,120 °C,24.0,24 h,,,"DMF, ethanol",,dried at 80 °C for 12 h,80.0,12.0,octahedrons nanocrystals,,,,Zr6O4(OH)4 node,,,764.0,not_reported,not_reported,,Cr(VI) reduction;photocatalysis,10.1039/d3nj05008d,ok,
10.1039/d3nj05008d,downloaded\10.1039_d3nj05008d.pdf,,mof_json_store\10.1039_d3nj05008d\raw_output.json,mof_json_store\10.1039_d3nj05008d\synthesis_002.json,no,,UiO-66-NH2-BA,,Mn(CH3COO)2,,93.2 mg (0.4 mmol),0.4,mmol,nan,,,,,nan,,,,,2-aminoterephthalic acid,H2BDC-NH2,72.4 mg (0.4 mmol),0.4,mmol,,,,,,,,,,,benzoic acid,BA,288 mg (2 mmol),2.0,mmol,,,,,,"N,N-dimethylformamide",DMF,40 mL,40.0,,,,,120.0,120 °C,24.0,24 h,,,"DMF, ethanol",,dried at 80 °C for 12 h,80.0,12.0,aggregated nanocrystals (similar to UiO-66-NH2),,,,Zr6O4(OH)4 node,,,963.0,not_reported,not_reported,,Cr(VI) reduction;photocatalysis,10.1039/d3nj05008d,ok,
10.1039/d3nj05008d,downloaded\10.1039_d3nj05008d.pdf,,mof_json_store\10.1039_d3nj05008d\raw_output.json,mof_json_store\10.1039_d3nj05008d\synthesis_003.json,no,,UiO-66-NH2-BH-0.5,,ZnSO4·7H2O,,93.2 mg (0.4 mmol),0.4,mmol,nan,,,,,nan,,,,,2-aminoterephthalic acid,H2BDC-NH2,72.4 mg (0.4 mmol),0.4,mmol,,,,,,,,,,,benzoic acid,BA,288 mg (2 mmol),2.0,mmol,hydrochloric acid (concentrated),HCl,0.5 mL,0.5,mL,"N,N-dimethylformamide",DMF,40 mL,40.0,,,,,120.0,120 °C,24.0,24 h,,,"DMF, ethanol",,dried at 80 °C for 12 h,80.0,12.0,aggregated nanocrystals,,,,Zr6O4(OH)4 node,,,417.0,not_reported,not_reported,,Cr(VI) reduction;photocatalysis,10.1039/d3nj05008d,ok,
10.1039/d3nj05008d,downloaded\10.1039_d3nj05008d.pdf,,mof_json_store\10.1039_d3nj05008d\raw_output.json,mof_json_store\10.1039_d3nj05008d\synthesis_004.json,no,,UiO-66-NH2-BH-1.0,,Cd(CH3COO)2·2H2O,,93.2 mg (0.4 mmol),0.4,mmol,nan,,,,,nan,,,,,2-aminoterephthalic acid,H2BDC-NH2,72.4 mg (0.4 mmol),0.4,mmol,,,,,,,,,,,benzoic acid,BA,288 mg (2 mmol),2.0,mmol,hydrochloric acid (concentrated),HCl,1.0 mL,1.0,mL,"N,N-dimethylformamide",DMF,40 mL,40.0,,,,,120.0,120 °C,24.0,24 h,,,"DMF, ethanol",,dried at 80 °C for 12 h,80.0,12.0,"almost irregular, smallest particles, highly agglomerated",,,,Zr6O4(OH)4 node,,11.0,417.0,not_reported,not_reported,,Cr(VI) reduction;photocatalysis,10.1039/d3nj05008d,ok,
10.1039/d3nj05008d,downloaded\10.1039_d3nj05008d.pdf,,mof_json_store\10.1039_d3nj05008d\raw_output.json,mof_json_store\10.1039_d3nj05008d\synthesis_005.json,no,,UiO-66-NH2-BH-1.5,,Mn(CH3COO)2,,93.2 mg (0.4 mmol),0.4,mmol,nan,,,,,nan,,,,,2-aminoterephthalic acid,H2BDC-NH2,72.4 mg (0.4 mmol),0.4,mmol,,,,,,,,,,,benzoic acid,BA,288 mg (2 mmol),2.0,mmol,hydrochloric acid (concentrated),HCl,1.5 mL,1.5,mL,"N,N-dimethylformamide",DMF,40 mL,40.0,,,,,120.0,120 °C,24.0,24 h,,,"DMF, ethanol",,dried at 80 °C for 12 h,80.0,12.0,"almost irregular, highly agglomerated",,,,Zr6O4(OH)4 node,,,417.0,not_reported,not_reported,,Cr(VI) reduction;photocatalysis,10.1039/d3nj05008d,ok,
10.1039/d0qi00496k,downloaded\10.1039_d0qi00496k.pdf,SI downloaded\10.1039_d0qi00496k_SI.pdf,mof_json_store\10.1039_d0qi00496k\raw_output.json,mof_json_store\10.1039_d0qi00496k\synthesis_001.json,yes,Input >45 mol% 4-AMBA gave amorphous material,UiO-66,,CdCl2,,1 mmol (233 mg),1,mmol,nan,,,,,nan,,,,,terephthalic acid,TPA,1 mmol (167 mg),1.0,mmol,,,,,,,,,,,acetic acid,,2.8 mL,2.8,mL,,,,,,"N,N-dimethylformamide",DMF,40 mL,40.0,,,,,120.0,120 °C,24.0,24 h,Teflon-lined autoclave,static,"DMF, MeOH",DMF 3×; MeOH 3× per day for 3 days,100 °C under vacuum for 24 h,100.0,24.0,,80.0,,,Zr6O4(OH)4 SBU,,11.0,1100.0,,,,,10.1039/d0qi00496k,ok,
10.1039/d0qi00496k,downloaded\10.1039_d0qi00496k.pdf,SI downloaded\10.1039_d0qi00496k_SI.pdf,mof_json_store\10.1039_d0qi00496k\raw_output.json,mof_json_store\10.1039_d0qi00496k\synthesis_002.json,yes,Input >45 mol% 4-AMBA gave amorphous material,UiO-66-10,,Cu(NO3)2·3H2O,,1 mmol (233 mg),1,mmol,nan,,,,,nan,,,,,terephthalic acid,TPA,0.9 mmol (150 mg),0.9,mmol,4-(aminomethyl)benzoic acid,AMBA,0.16 mmol (24 mg),0.16,mmol,,,,,,acetic acid,,2.8 mL,2.8,mL,,,,,,"N,N-dimethylformamide",DMF,40 mL,40.0,,,,,120.0,120 °C,24.0,24 h,Teflon-lined autoclave,static,"DMF, MeOH",DMF 3×; MeOH 3× per day for 3 days,100 °C under vacuum for 24 h,100.0,24.0,,80.0,,,Zr6O4(OH)4 SBU,,,,,,,,10.1039/d0qi00496k,ok,
10.1039/d0qi00496k,downloaded\10.1039_d0qi00496k.pdf,SI downloaded\10.1039_d0qi00496k_SI.pdf,mof_json_store\10.1039_d0qi00496k\raw_output.json,mof_json_store\10.1039_d0qi00496k\synthesis_003.json,yes,Input >45 mol% 4-AMBA gave amorphous material,UiO-66-20,,Pb(NO3)2,,1 mmol (233 mg),1,mmol,nan,,,,,nan,,,,,terephthalic acid,TPA,0.8 mmol (134 mg),0.8,mmol,4-(aminomethyl)benzoic acid,AMBA,0.27 mmol (41 mg),0.27,mmol,,,,,,acetic acid,,2.8 mL,2.8,mL,,,,,,"N,N-dimethylformamide",DMF,40 mL,40.0,,,,,120.0,120 °C,24.0,24 h,Teflon-lined autoclave,static,"DMF, MeOH",DMF 3×; MeOH 3× per day for 3 days,100 °C under vacuum for 24 h,100.0,24.0,,75.0,,,Zr6O4(OH)4 SBU,,,,,,,,10.1039/d0qi00496k,ok,
10.1039/d0qi00496k,downloaded\10.1039_d0qi00496k.pdf,SI downloaded\10.1039_d0qi00496k_SI.pdf,mof_json_store\10.1039_d0qi00496k\raw_output.json,mof_json_store\10.1039_d0qi00496k\synthesis_004.json,yes,Input >45 mol% 4-AMBA gave amorphous material,UiO-66-30,,Pb(NO3)2,,1 mmol (233 mg),1,mmol,Zn(NO3)2·6H2O,,,,,nan,,,,,terephthalic acid,TPA,0.7 mmol (117 mg),0.7,mmol,4-(aminomethyl)benzoic acid,AMBA,0.37 mmol (56 mg),0.37,mmol,,,,,,acetic acid,,2.8 mL,2.8,mL,,,,,,"N,N-dimethylformamide",DMF,40 mL,40.0,,,,,120.0,120 °C,24.0,24 h,Teflon-lined autoclave,static,"DMF, MeOH",DMF 3×; MeOH 3× per day for 3 days,100 °C under vacuum for 24 h,100.0,24.0,,74.0,,,Zr6O4(OH)4 SBU,,,,,,,,10.1039/d0qi00496k,ok,
10.1039/d0qi00496k,downloaded\10.1039_d0qi00496k.pdf,SI downloaded\10.1039_d0qi00496k_SI.pdf,mof_json_store\10.1039_d0qi00496k\raw_output.json,mof_json_store\10.1039_d0qi00496k\synthesis_005.json,yes,Input >45 mol% 4-AMBA gave amorphous material,UiO-66-40,,Pb(NO3)2,,1 mmol (233 mg),1,mmol,Cd(NO3)2·4H2O,,,,,nan,,,,,terephthalic acid,TPA,0.6 mmol (100 mg),0.6,mmol,4-(aminomethyl)benzoic acid,AMBA,0.45 mmol (68 mg),0.45,mmol,,,,,,acetic acid,,2.8 mL,2.8,mL,,,,,,"N,N-dimethylformamide",DMF,40 mL,40.0,,,,,120.0,120 °C,24.0,24 h,Teflon-lined autoclave,static,"DMF, MeOH",DMF 3×; MeOH 3× per day for 3 days,100 °C under vacuum for 24 h,100.0,24.0,,72.0,,,Zr6O4(OH)4 SBU,,15.0,600.0,,,500.0,,10.1039/d0qi00496k,ok,
10.1039/d1fd00033k,downloaded\10.1039_d1fd00033k.pdf,SI downloaded\10.1039_d1fd00033k_SI.pdf,mof_json_store\10.1039_d1fd00033k\raw_output.json,mof_json_store\10.1039_d1fd00033k\synthesis_001.json,no,,[Zn2(ndc)2(dabco)],,Pb(NO3)2,,"0.1 mmol, 30 mg",0.1,mmol,CoCl2·6H2O,,,,,nan,,,,,"1,4-naphthalenedicarboxylate",ndc,"0.05 mmol, 11 mg",0.05,mmol,4-diazabicyclo[2.2.2]octane,dabco,"0.05 mmol, 6 mg",0.05,mmol,,,,,,,,,,,,,,,,"N,N-dimethylformamide",DMF,1.5 mL,1.5,,,,,120.0,120 °C,24.0,24 h,20 mL scintillation vial (with round glass cover slide inserted),static,DMF,several times,air-dried at room temperature,,,tetragonal prism/brick-shaped crystals attached to glass cover slide,,,,paddle-wheel dimers linked by dabco; 2D [Zn2(ndc)2] layers,"tetragonal, P4/mmm, a = b = 10.921(1) Å, c = 9.611(1) Å",,,,,,,10.1039/d1fd00033k,ok,
10.1039/d1fd00033k,downloaded\10.1039_d1fd00033k.pdf,SI downloaded\10.1039_d1fd00033k_SI.pdf,mof_json_store\10.1039_d1fd00033k\raw_output.json,mof_json_store\10.1039_d1fd00033k\synthesis_002.json,no,,[Zn2(ndc)2(dabco)],,Pb(NO3)2,,"0.1 mmol, 30 mg",0.1,mmol,MnCl2·4H2O,,,,,nan,,,,,"1,4-naphthalenedicarboxylate",ndc,"0.05 mmol, 11 mg",0.05,mmol,4-diazabicyclo[2.2.2]octane,dabco,"0.05 mmol, 6 mg",0.05,mmol,,,,,,,,,,,,,,,,"N,N-dimethylformamide",DMF,1.5 mL,1.5,,,,,120.0,120 °C,48.0,48 h,20 mL scintillation vial (with round glass cover slide inserted),static,DMF,several times,air-dried at room temperature,,,tetragonal prism/brick-shaped crystals attached to glass cover slide,,,,paddle-wheel dimers linked by dabco; 2D [Zn2(ndc)2] layers,"tetragonal, P4/mmm, a = b = 10.921(1) Å, c = 9.611(1) Å",,,,,,,10.1039/d1fd00033k,ok,
10.1039/d1fd00033k,downloaded\10.1039_d1fd00033k.pdf,SI downloaded\10.1039_d1fd00033k_SI.pdf,mof_json_store\10.1039_d1fd00033k\raw_output.json,mof_json_store\10.1039_d1fd00033k\synthesis_003.json,no,,[Zn2(ndc)2(dabco)],,W12O40·14H2O,,"0.1 mmol, 30 mg",0.1,mmol,Cu(NO3)2·3H2O,,,,,nan,,,,,"1,4-naphthalenedicarboxylate",ndc,"0.05 mmol, 11 mg",0.05,mmol,4-diazabicyclo[2.2.2]octane,dabco,"0.05 mmol, 6 mg",0.05,mmol,,,,,,,,,,,,,,,,"N,N-dimethylformamide",DMF,1.5 mL,1.5,,,,,120.0,120 °C,72.0,72 h,20 mL scintillation vial (with round glass cover slide inserted),static,DMF,several times,air-dried at room temperature,,,tetragonal prism/brick-shaped crystals attached to glass cover slide,,,,paddle-wheel dimers linked by dabco; 2D [Zn2(ndc)2] layers,"tetragonal, P4/mmm, a = b = 10.921(1) Å, c = 9.611(1) Å",,,,,,,10.1039/d1fd00033k,ok,
10.1039/d1fd00033k,downloaded\10.1039_d1fd00033k.pdf,SI downloaded\10.1039_d1fd00033k_SI.pdf,mof_json_store\10.1039_d1fd00033k\raw_output.json,mof_json_store\10.1039_d1fd00033k\synthesis_004.json,no,,[Zn2(ndc)2(dabco)],,Cu(NO3)2·3H2O,,"0.1 mmol, 30 mg",0.1,mmol,nan,,,,,nan,,,,,"1,4-naphthalenedicarboxylate",ndc,"0.05 mmol, 11 mg",0.05,mmol,4-diazabicyclo[2.2.2]octane,dabco,"0.05 mmol, 6 mg",0.05,mmol,,,,,,,,,,,,,,,,"N,N-dimethylformamide",DMF,1.5 mL,1.5,,,,,120.0,120 °C,96.0,96 h,20 mL scintillation vial (with round glass cover slide inserted),static,DMF,several times,air-dried at room temperature,,,tetragonal prism/brick-shaped crystals attached to glass cover slide,,,,paddle-wheel dimers linked by dabco; 2D [Zn2(ndc)2] layers,"tetragonal, P4/mmm, a = b = 10.921(1) Å, c = 9.611(1) Å",,,,,,,10.1039/d1fd00033k,ok,
