Repository: zzhenglab/MOFinder

# MOFinder

MOFinder extracts MOF synthesis information from the literature, reconstructs evidence-supported negative reaction records, and prepares datasets for synthesis-outcome prediction.
[Web application](https://mofinder.chemistry.wustl.edu/) | [Demos](Demo/README.md) | [Source code](docs/source_to_code.md) | [Workflow guide](docs/workflow.md) | [Model evaluation](docs/evaluation.md)

## Quick start

The workflow runs through Python commands. Python 3.10 or newer is required. Clone the repository and initialize its related applications:

```bash
git clone --recurse-submodules https://github.com/zzhenglab/MOFinder.git
cd MOFinder
```

Start with the two offline demonstrations:

```bash

File: mof_extraction_1_2.csv (part 75 of 305)
doi,main_pdf,si_pdf,raw_output,parsed_json,article_trial_or_failure,article_trial_or_failure_notes,mof_name,crystal_code,metal_1,metal_1_abbr,metal_1_amount_text,metal_1_amount_value,metal_1_amount_unit,metal_2,metal_2_abbr,metal_2_amount_text,metal_2_amount_value,metal_2_amount_unit,metal_3,metal_3_abbr,metal_3_amount_text,metal_3_amount_value,metal_3_amount_unit,linker_1,linker_1_abbr,linker_1_amount_text,linker_1_amount_value,linker_1_amount_unit,linker_2,linker_2_abbr,linker_2_amount_text,linker_2_amount_value,linker_2_amount_unit,linker_3,linker_3_abbr,linker_3_amount_text,linker_3_amount_value,linker_3_amount_unit,modulator_1,modulator_1_abbr,modulator_1_amount_text,modulator_1_amount_value,modulator_1_amount_unit,modulator_2,modulator_2_abbr,modulator_2_amount_text,modulator_2_amount_value,modulator_2_amount_unit,solvent_main,solvent_main_abbr,solvent_main_amount_text,solvent_main_ml,solvent_secondary,solvent_secondary_abbr,solvent_secondary_amount_text,solvent_secondary_ml,temperature_c,temperature_c_text,time_h,time_text,vessel_type,stirring,washing_solvent,washing_cycles,activation_text,activation_temp_c,activation_time_h,crystal_morphology,yield_percent,crystal_size,topology_code,metal_cluster_connectivity,unit_cell_short,pore_diameter_A,BET_surface_area_m2g,air_stable,water_stable,tga_decomposition_temp_c,applications,reference,status,error
10.1039/d1fd00033k,downloaded\10.1039_d1fd00033k.pdf,SI downloaded\10.1039_d1fd00033k_SI.pdf,mof_json_store\10.1039_d1fd00033k\raw_output.json,mof_json_store\10.1039_d1fd00033k\synthesis_005.json,no,,[Zn2(ndc)2(dabco)],,Zn(CH3COO)2·2H2O,,"0.1 mmol, 30 mg",0.1,mmol,nan,,,,,nan,,,,,"1,4-naphthalenedicarboxylate",ndc,"0.05 mmol, 11 mg",0.05,mmol,4-diazabicyclo[2.2.2]octane,dabco,"0.05 mmol, 6 mg",0.05,mmol,,,,,,,,,,,,,,,,"N,N-dimethylformamide",DMF,1.5 mL,1.5,,,,,120.0,120 °C,120.0,120 h,20 mL scintillation vial (with round glass cover slide inserted),static,DMF,several times,air-dried at room temperature,,,tetragonal prism/brick-shaped crystals attached to glass cover slide,,,,paddle-wheel dimers linked by dabco; 2D [Zn2(ndc)2] layers,"tetragonal, P4/mmm, a = b = 10.921(1) Å, c = 9.611(1) Å",,,,,,,10.1039/d1fd00033k,ok,
10.1039/d1fd00033k,downloaded\10.1039_d1fd00033k.pdf,SI downloaded\10.1039_d1fd00033k_SI.pdf,mof_json_store\10.1039_d1fd00033k\raw_output.json,mof_json_store\10.1039_d1fd00033k\synthesis_006.json,no,,[Cu2(ndc)2(dabco)],,Eu(NO3)3·6H2O,,"0.084 mmol, 0.021 g",0.084,mmol,nan,,,,,nan,,,,,"1,4-naphthalenedicarboxylate",ndc,"0.084 mmol, 0.0182 g",0.084,mmol,4-diazabicyclo[2.2.2]octane,dabco,"0.041 mmol, 0.0046 g",0.041,mmol,,,,,,,,,,,,,,,,"N,N-dimethylformamide",DMF,5 mL,5.0,,,,,120.0,120 °C,48.0,48 h,20 mL scintillation vial,static,,,,,,,,,,paddle-wheel dimers linked by dabco; 2D [Cu2(ndc)2] layers,"tetragonal, P4/mmm, a = b = 10.8190(3) Å, c = 9.6348(6) Å",,,,,,,10.1039/d1fd00033k,ok,
10.1002/adom.202200058,downloaded\10.1002_adom.202200058.pdf,SI downloaded\10.1002_adom.202200058_SI.pdf,mof_json_store\10.1002_adom.202200058\raw_output.json,mof_json_store\10.1002_adom.202200058\synthesis_001.json,no,,InGa-Compound 1,,Tb(NO3)3·6H2O,,"0.0085 g, 0.0218 mmol",0.0218,mmol,nan,,"0.015 g, 0.0551 mmol",0.015,g,nan,,,,,"1,3,5-tri(4-carboxyphenyl)benzene",BTB,"0.019 g, 0.0435 mmol",0.019,g,,,,,,,,,,,Acetic acid,AcOH,"50 equiv., 0.125 mL",0.125,mL,Oxalic acid,,"0.0177 g, 0.140 mmol",0.0177,g,"N,N-diethylformamide",DEF,6 mL,6.0,Ethanol,EtOH,3.25 mL,3.25,115.0,115 °C,24.0,24 h,,,,,,,,starburst aggregates of stacked sheets (spherical aggregates),,,,In/Ga 8-coordinate nodes bound by oxalate; double-interpenetrated,,,,not_reported,not_reported,,luminescence,10.1002/adom.202200058,ok,
10.1002/adom.202200058,downloaded\10.1002_adom.202200058.pdf,SI downloaded\10.1002_adom.202200058_SI.pdf,mof_json_store\10.1002_adom.202200058\raw_output.json,mof_json_store\10.1002_adom.202200058\synthesis_002.json,no,,InGa-Compound 2,,La(NO3)3·6H2O,,"0.0085 g, 0.0218 mmol",0.0218,mmol,nan,,"0.015 g, 0.0551 mmol",0.015,g,nan,,,,,"1,3,5-tri(4-carboxyphenyl)benzene",BTB,"0.019 g, 0.0435 mmol",0.019,g,,,,,,,,,,,Salicylic acid,,"30 equiv., 0.18 g",0.18,g,Oxalic acid,,"0.00056 g, 0.0044 mmol",0.00056,g,"N,N-diethylformamide",DEF,6 mL,6.0,Ethanol,EtOH,3.25 mL,3.25,115.0,115 °C,120.0,5 days,,,,,,,,crystal rods,,,,In/Ga 8-coordinate nodes; double-interpenetrated,,,,not_reported,not_reported,,luminescence,10.1002/adom.202200058,ok,
10.1021/acssuschemeng.1c04903,downloaded\10.1021_acssuschemeng.1c04903.pdf,SI downloaded\10.1021_acssuschemeng.1c04903_SI.pdf,mof_json_store\10.1021_acssuschemeng.1c04903\raw_output.json,mof_json_store\10.1021_acssuschemeng.1c04903\synthesis_001.json,no,,Hf-MOF-808,,Eu(NO3)3·6H2O,,3.60 mmol,3.6,mmol,nan,,,,,nan,,,,,"benzene-1,3,5-tricarboxylic acid",BTC,"1.20 mmol, 252.17 mg",1.2,mmol,,,,,,,,,,,acetic acid,,"present in H2O/acetic acid (1:1, v/v, 20 mL)",,,,,,,,water,H2O,"H2O/acetic acid (1:1, v/v, 20 mL)",,,,,,100.0,reflux at 100 °C,37.0,37 h,,magnetic stirring,"H2O, MeOH, acetone",three times,100 °C for 2 h,100.0,2.0,"white, quasi-spheroidal",85.0,∼300 nm,,6-connected node,,18.4,1109.0,not_reported,not_reported,350.0,,10.1021/acssuschemeng.1c04903,ok,
10.1021/acssuschemeng.1c04903,downloaded\10.1021_acssuschemeng.1c04903.pdf,SI downloaded\10.1021_acssuschemeng.1c04903_SI.pdf,mof_json_store\10.1021_acssuschemeng.1c04903\raw_output.json,mof_json_store\10.1021_acssuschemeng.1c04903\synthesis_002.json,no,,Zr-MOF-808,,Tb(NO3)3·6H2O,,3.60 mmol,3.6,mmol,nan,,,,,nan,,,,,"benzene-1,3,5-tricarboxylic acid",BTC,"1.20 mmol, 252.17 mg",1.2,mmol,,,,,,,,,,,acetic acid,,"present in H2O/acetic acid (1:1, v/v, 20 mL)",,,,,,,,water,H2O,"H2O/acetic acid (1:1, v/v, 20 mL)",,,,,,100.0,reflux at 100 °C,37.0,37 h,,magnetic stirring,"H2O, MeOH, acetone",three times,100 °C for 2 h,100.0,2.0,"white, quasi-spheroidal",78.0,∼900 nm,,6-connected node,,18.4,1540.0,not_reported,not_reported,350.0,,10.1021/acssuschemeng.1c04903,ok,
10.1021/acssuschemeng.1c04903,downloaded\10.1021_acssuschemeng.1c04903.pdf,SI downloaded\10.1021_acssuschemeng.1c04903_SI.pdf,mof_json_store\10.1021_acssuschemeng.1c04903\raw_output.json,mof_json_store\10.1021_acssuschemeng.1c04903\synthesis_003.json,no,,Hf-MOF-808,,La(NO3)3·6H2O,,"3.00 mmol, 0.96 g",3,mmol,nan,,,,,nan,,,,,"benzene-1,3,5-tricarboxylic acid",BTC,"3.00 mmol, 0.63 g",3.0,mmol,,,,,,,,,,,formic acid,,"present in DMF/formic acid (1:1, v/v, 90 mL)",,,,,,,,"N,N-dimethylformamide",DMF,"DMF/formic acid (1:1, v/v, 90 mL)",,,,,,100.0,reflux at 100 °C,336.0,2 weeks,,magnetic stirring,"DMF, acetone",three times,100 °C for 2 h,100.0,2.0,"white, octahedral",77.0,,,6-connected node,,18.4,1135.0,not_reported,not_reported,350.0,,10.1021/acssuschemeng.1c04903,ok,
10.1021/acssuschemeng.1c04903,downloaded\10.1021_acssuschemeng.1c04903.pdf,SI downloaded\10.1021_acssuschemeng.1c04903_SI.pdf,mof_json_store\10.1021_acssuschemeng.1c04903\raw_output.json,mof_json_store\10.1021_acssuschemeng.1c04903\synthesis_004.json,no,,Hf-UiO-66-NH2,,Eu(NO3)3·6H2O,,"5.20 mmol, 2.13 g",5.2,mmol,nan,,,,,nan,,,,,2-aminoterephthalic acid,BDC-NH2,"5.00 mmol, 0.91 g",5.0,mmol,,,,,,,,,,,acetic acid,,20 mL (with 30 mL H2O),20.0,mL,,,,,,water,H2O,30 mL (with acetic acid),30.0,,,,,120.0,reflux at 120 °C,20.0,20 h,,magnetic stirring,"H2O, MeOH, acetone",alternatively three times,100 °C for 2 h,100.0,2.0,"yellow, quasi-spheroidal",92.0,,,12-connected node,,,848.0,not_reported,not_reported,350.0,,10.1021/acssuschemeng.1c04903,ok,
10.1021/acs.chemmater.3c01840,downloaded\10.1021_acs.chemmater.3c01840.pdf,SI downloaded\10.1021_acs.chemmater.3c01840_SI.pdf,mof_json_store\10.1021_acs.chemmater.3c01840\raw_output.json,mof_json_store\10.1021_acs.chemmater.3c01840\synthesis_001.json,no,,ZIF-7,,Tb(NO3)3·6H2O,,5 mmol (1.48 g),5,mmol,nan,,,,,nan,,,,,benzimidazole,HbIm,10 mmol (1.18 g),10.0,mmol,,,,,,,,,,,,,,,,,,,,,"N,N-dimethylformamide",DMF,350 mL,350.0,,,,,130.0,403 K,48.0,48 h,Schott bottle,static,DMF,"stirred overnight, then centrifuged",dried at 353 K for 2 days; optionally activated at 453 K under dynamic vacuum overnight before adsorption,,,white precipitate; rhombic dodecahedra,exceeding 70%,,,,,,,,,,CO2_capture,10.1021/acs.chemmater.3c01840,ok,
10.1021/acs.chemmater.3c01840,downloaded\10.1021_acs.chemmater.3c01840.pdf,SI downloaded\10.1021_acs.chemmater.3c01840_SI.pdf,mof_json_store\10.1021_acs.chemmater.3c01840\raw_output.json,mof_json_store\10.1021_acs.chemmater.3c01840\synthesis_002.json,no,,ZIF-7,,La(NO3)3·6H2O,,5 mmol (1.48 g),5,mmol,nan,,,,,nan,,,,,benzimidazole,HbIm,20 mmol (2.36 g),20.0,mmol,,,,,,,,,,,,,,,,,,,,,"N,N-dimethylformamide",DMF,350 mL,350.0,,,,,130.0,403 K,48.0,48 h,Schott bottle,static,DMF,"stirred overnight, then centrifuged",dried at 353 K for 2 days; optionally activated at 453 K under dynamic vacuum overnight before adsorption,,,white precipitate; rhombic dodecahedra,exceeding 70%,,,,,,,,,,CO2_capture,10.1021/acs.chemmater.3c01840,ok,
10.1021/acs.chemmater.3c01840,downloaded\10.1021_acs.chemmater.3c01840.pdf,SI downloaded\10.1021_acs.chemmater.3c01840_SI.pdf,mof_json_store\10.1021_acs.chemmater.3c01840\raw_output.json,mof_json_store\10.1021_acs.chemmater.3c01840\synthesis_003.json,no,,ZIF-7,,Zn(CH3COO)2·2H2O,,5 mmol (1.48 g),5,mmol,nan,,,,,nan,,,,,benzimidazole,HbIm,40 mmol (4.72 g),40.0,mmol,,,,,,,,,,,,,,,,,,,,,"N,N-dimethylformamide",DMF,350 mL,350.0,,,,,130.0,403 K,48.0,48 h,Schott bottle,static,DMF,"stirred overnight, then centrifuged",dried at 353 K for 2 days; optionally activated at 453 K under dynamic vacuum overnight before adsorption,,,white precipitate; broader size distribution; some agglomerated small crystals,exceeding 70%,,,,,,,,,,CO2_capture,10.1021/acs.chemmater.3c01840,ok,
10.1021/acs.chemmater.3c01840,downloaded\10.1021_acs.chemmater.3c01840.pdf,SI downloaded\10.1021_acs.chemmater.3c01840_SI.pdf,mof_json_store\10.1021_acs.chemmater.3c01840\raw_output.json,mof_json_store\10.1021_acs.chemmater.3c01840\synthesis_004.json,no,,ZIF-7,,Zn(CH3COO)2·2H2O,,5 mmol (1.48 g),5,mmol,nan,,,,,nan,,,,,benzimidazole,HbIm,40 mmol (4.72 g),40.0,mmol,,,,,,,,,,,,,,,,,,,,,"N,N-dimethylformamide",DMF,350 mL,350.0,,,,,100.0,373 K,48.0,48 h,Schott bottle,static,DMF,"stirred overnight, then centrifuged",dried at 353 K for 2 days; optionally activated at 453 K under dynamic vacuum overnight before adsorption,,,white precipitate; broader size distribution,exceeding 70%,,,,,,,,,,CO2_capture,10.1021/acs.chemmater.3c01840,ok,
10.1021/acs.chemmater.3c01840,downloaded\10.1021_acs.chemmater.3c01840.pdf,SI downloaded\10.1021_acs.chemmater.3c01840_SI.pdf,mof_json_store\10.1021_acs.chemmater.3c01840\raw_output.json,mof_json_store\10.1021_acs.chemmater.3c01840\synthesis_008.json,no,,ZIF-7,,Co(CH3COO)2·4H2O,,10 mmol (2.19 g) in 100 mL DMF,10,mmol,nan,,,,,nan,,,,,benzimidazole,HbIm,20 mmol (2.36 g) in 100 mL MeOH,20.0,mmol,,,,,,,,,,,,,,,,,,,,,"N,N-dimethylformamide",DMF,100 mL (Zn solution),100.0,methanol,MeOH,100 mL (ligand solution),100.0,25,RT,1.0,1 h,,stirred,MeOH,"washed once, then separated by centrifugation",dried at 353 K overnight; optionally activated at 453 K under dynamic vacuum overnight before adsorption,,,spherical nanocrystals; white,exceeding 70%,,,,,,,,,,CO2_capture,10.1021/acs.chemmater.3c01840,ok,
10.1021/acsanm.1c03313,downloaded\10.1021_acsanm.1c03313.pdf,SI downloaded\10.1021_acsanm.1c03313_SI.pdf,mof_json_store\10.1021_acsanm.1c03313\raw_output.json,mof_json_store\10.1021_acsanm.1c03313\synthesis_001.json,no,,CuBTTri,,Zn(NO3)2·6H2O,,"0.118 mmol, 1 equiv",0.118,mmol,nan,,,,,nan,,,,,"1,3,5-tris(1H-1,2,3-triazol-5-yl)benzene",H3BTTri,"0.181 mmol, 1.45 equiv",0.181,mmol,,,,,,,,,,,,,,,,,,,,,"N,N-dimethylformamide",DMF,"ligand layer 2 mL; spacer DMF/CH3CN 1:1, 2 mL; metal layer 1 mL",,acetonitrile,,"ligand layer 1 mL; spacer DMF/CH3CN 1:1, 2 mL; metal layer 2 mL",,25,room temperature,24.0,24 h,glass test tube (14 mm diameter),static,DMF,copious amounts,dried under reduced pressure,,,"purple solid; few sheets, mostly irregular particles",<1,few sheets ~2–6 μm across,,,,,,not_reported,not_reported,,,10.1021/acsanm.1c03313,ok,
10.1021/acsanm.1c03313,downloaded\10.1021_acsanm.1c03313.pdf,SI downloaded\10.1021_acsanm.1c03313_SI.pdf,mof_json_store\10.1021_acsanm.1c03313\raw_output.json,mof_json_store\10.1021_acsanm.1c03313\synthesis_002.json,no,,CuBDTri,,Zn(NO3)2·6H2O,,"0.118 mmol, 1 equiv",0.118,mmol,nan,,,,,nan,,,,,"1,4-di(1H-1,2,3-triazol-5-yl)benzene",H2BDTri,"0.157 mmol, 1.33 equiv",0.157,mmol,,,,,,,,,,,,,,,,,,,,,"N,N-dimethylformamide",DMF,"ligand layer 1 mL; spacer DMF/H2O 1:1, 1 mL; metal layer 2 mL",,water,H2O,"ligand layer 2 mL; spacer DMF/H2O 1:1, 1 mL; metal layer 1 mL",,25,room temperature,24.0,24 h,glass test tube (14 mm diameter),static,DMF,copious amounts,dried under reduced pressure overnight,,,pale blue-purple nanosheets,14 ± 2%,length 40–600 nm; thickness 40 ± 10 nm,,,,9.4,246.0,not_reported,yes,,NO_generation,10.1021/acsanm.1c03313,ok,
10.1021/acsanm.1c03313,downloaded\10.1021_acsanm.1c03313.pdf,SI downloaded\10.1021_acsanm.1c03313_SI.pdf,mof_json_store\10.1021_acsanm.1c03313\raw_output.json,mof_json_store\10.1021_acsanm.1c03313\synthesis_003.json,no,,CuBDTri,,Zn(NO3)2·6H2O,,"12.374 mmol, 2.4 equiv",12.374,mmol,nan,,,,,nan,,,,,"1,4-di(1H-1,2,3-triazol-5-yl)benzene",H2BDTri,"5.154 mmol, 1 equiv",5.154,mmol,,,,,,,,,,,,,,,,,,,,,"N,N-dimethylformamide",DMF,220 mL,220.0,,,,,100.0,100 °C,72.0,72 h,sealable Pyrex bottle,static,"hot DMF, hot H2O",3× 50 mL each,dried under reduced pressure overnight,,,pale blue-purple prisms and interwoven sheets,,7–140 μm (width to length range),,,,17.5,,not_reported,not_reported,,,10.1021/acsanm.1c03313,ok,
10.1021/ic301976s,downloaded\10.1021_ic301976s.pdf,SI downloaded\10.1021_ic301976s_SI.pdf,mof_json_store\10.1021_ic301976s\raw_output.json,mof_json_store\10.1021_ic301976s\synthesis_001.json,no,,[Cu2(O3P−C2H4−SO3)(H2O)2(OH)]·3H2O (4),,Zn(NO3)2·6H2O,,"2.0 M Cu(NO3)2 (536 μL, 1.06 mmol)",1.06,mmol,nan,,,,,nan,,,,,4-phosphonoethanesulfonic acid,,"2.0 M H3L (263 μL, 0.53 mmol)",0.53,mmol,,,,,,,,,,,sodium hydroxide,,"2.0 M NaOH (789 μL, 1.59 mmol)",1.59,mmol,,,,,,water,H2O,to final volume 2.5 mL,2.5,,,,,90.0,90 °C,0.4167,25 min (full crystallization),Duran glass reactor,static,,,,,,,,,,,,,,,,,,10.1021/ic301976s,ok,
10.1021/ic301976s,downloaded\10.1021_ic301976s.pdf,SI downloaded\10.1021_ic301976s_SI.pdf,mof_json_store\10.1021_ic301976s\raw_output.json,mof_json_store\10.1021_ic301976s\synthesis_002.json,no,,[Cu2(O3P−C2H4−SO3)(H2O)2(OH)]·H2O (1),,Cd(NO3)2·4H2O,,"2.0 M Cu(NO3)2 (536 μL, 1.06 mmol)",1.06,mmol,nan,,,,,nan,,,,,4-phosphonoethanesulfonic acid,,"2.0 M H3L (263 μL, 0.53 mmol)",0.53,mmol,,,,,,,,,,,sodium hydroxide,,"2.0 M NaOH (789 μL, 1.59 mmol)",1.59,mmol,,,,,,water,H2O,to final volume 2.5 mL,2.5,,,,,150.0,150 °C,0.25,15 min (phase transformation complete),Duran glass reactor,static,,,,,,,,,,,,,,,,,,10.1021/ic301976s,ok,
10.1021/ic301976s,downloaded\10.1021_ic301976s.pdf,SI downloaded\10.1021_ic301976s_SI.pdf,mof_json_store\10.1021_ic301976s\raw_output.json,mof_json_store\10.1021_ic301976s\synthesis_003.json,no,,[Cu2(O3P−C2H4−SO3)(H2O)2(OH)]·4H2O (6),,Cd(NO3)2·4H2O,,"2.0 M Cu(NO3)2 (536 μL, 1.06 mmol)",1.06,mmol,nan,,,,,nan,,,,,4-phosphonoethanesulfonic acid,,"2.0 M H3L (263 μL, 0.53 mmol)",0.53,mmol,,,,,,,,,,,sodium hydroxide,,"2.0 M NaOH (789 μL, 1.59 mmol)",1.59,mmol,,,,,,water,H2O,to final volume 2.5 mL,2.5,,,,,25,RT,0.1667,10 min,glass vessel,stirred,water,,,,,slightly blue microcrystalline powder,,,,,,,,,,,,10.1021/ic301976s,ok,
10.1021/ic301976s,downloaded\10.1021_ic301976s.pdf,SI downloaded\10.1021_ic301976s_SI.pdf,mof_json_store\10.1021_ic301976s\raw_output.json,mof_json_store\10.1021_ic301976s\synthesis_004.json,no,,[Cu1.5(O3P−C2H4−SO3)(H2O)]·H2O (3),,Cd(NO3)2·4H2O,,"2.0 M Cu(NO3)2, 79 μL (0.158 mmol)",0.158,mmol,nan,,,,,nan,,,,,4-phosphonoethanesulfonic acid,,"2.0 M H3L, 26 μL (0.052 mmol)",0.052,mmol,,,,,,,,,,,sodium hydroxide,,"2.0 M NaOH, 26 μL (0.052 mmol)",0.052,mmol,,,,,,water,H2O,79 μL added,0.079,,,,,110.0,110 °C (solvothermal),48.0,"ramp 6 h to 110 °C, hold 48 h, cool 6 h",Teflon reactor in high-throughput steel autoclave,static,water,,,,,light blue needles,77% and 89% based on H3L (scaled batches),20–30 μm (needles),,,,,,,,,,10.1021/ic301976s,ok,
10.1039/d2ta09963b,downloaded\10.1039_d2ta09963b.pdf,,mof_json_store\10.1039_d2ta09963b\raw_output.json,mof_json_store\10.1039_d2ta09963b\synthesis_001.json,yes,TPOT at 70 °C did not afford crystalline MIL-125-(Ti)-NH2; crystalline phase obtained only at 150 °C for 16 h.,MIL-125-(Ti)-NH2,,Gd(NO3)3,TPOT,0.6 mL (2.0 mmol),2,mmol,nan,,,,,nan,,,,,2-aminoterephthalic acid,NH2-BDC,0.60 g (3.3 mmol),0.6,g,,,,,,,,,,,,,,,,,,,,,"N,N-dimethylformamide",DMF,6.0 mL,6.0,methanol,MeOH,2.0 mL,2.0,150.0,150 °C,16.0,16 h,20 mL autoclave,sonicated 30 min before heating,"DMF, MeOH",DMF twice; MeOH twice; MeOH solvent exchange 1 day ×2,150 °C under vacuum for 12 h,150.0,12.0,"yellow, truncated octahedra",73.0,1.90 ± 0.76 mm (as reported),,Ti8O8(OH)4 cluster SBU,,,1001.51,not_reported,not_reported,350.0,,10.1039/d2ta09963b,ok,
10.1039/d2ta09963b,downloaded\10.1039_d2ta09963b.pdf,,mof_json_store\10.1039_d2ta09963b\raw_output.json,mof_json_store\10.1039_d2ta09963b\synthesis_002.json,yes,TPOT at 70 °C did not afford crystalline MIL-125-(Ti)-NH2; crystalline phase obtained only at 150 °C for 16 h.,MIL-125-(Ti)-NH2,,Tb(NO3)3,Ti8Ph,0.12 g (47 mmol),47,mmol,nan,,,,,nan,,,,,2-aminoterephthalic acid,NH2-BDC,0.14 g (753.0 mmol),0.14,g,,,,,,,,,,,,,,,,,,,,,"N,N-dimethylformamide",DMF,"MeOH:DMF 1:1 (v/v), 5 mL (Ti8Ph solution) + 5 mL (NH2-BDC solution)",,methanol,MeOH,"MeOH:DMF 1:1 (v/v), 5 mL (Ti8Ph solution) + 5 mL (NH2-BDC solution)",,70.0,70 °C,72.0,72 h,20 mL screw jar,,"DMF, MeOH",DMF twice; MeOH twice; MeOH solvent exchange 1 day ×2,150 °C under vacuum for 12 h,150.0,12.0,"yellow powder, circular tablet particles with holes",,0.40 ± 0.04 mm (as reported),,Ti8O8(OH)4 cluster; μ2-O-bridged,,,1483.53,not_reported,not_reported,350.0,,10.1039/d2ta09963b,ok,
10.1039/d2ta09963b,downloaded\10.1039_d2ta09963b.pdf,,mof_json_store\10.1039_d2ta09963b\raw_output.json,mof_json_store\10.1039_d2ta09963b\synthesis_003.json,yes,TPOT at 70 °C did not afford crystalline MIL-125-(Ti)-NH2; crystalline phase obtained only at 150 °C for 16 h.,MIL-125-(Ti)-NH2,,Dy(NO3)3,Ti8Ph,0.12 g (47 mmol),47,mmol,nan,,,,,nan,,,,,2-aminoterephthalic acid,NH2-BDC,0.14 g (753.0 mmol),0.14,g,,,,,,,,,,,benzoic acid,BA,0.18 g (1.5 mmol) / 32 molar equivalents,0.18,g,,,,,,"N,N-dimethylformamide",DMF,"MeOH:DMF 1:1 (v/v), 5 mL (linker+BA solution) + 5 mL (Ti8Ph solution)",,methanol,MeOH,"MeOH:DMF 1:1 (v/v), 5 mL (linker+BA solution) + 5 mL (Ti8Ph solution)",,70.0,70 °C,24.0,24 h,20 mL screw jar,,"DMF, MeOH",DMF twice; MeOH twice; MeOH solvent exchange 1 day ×2,150 °C under vacuum for 12 h,150.0,12.0,"yellow powder, circular tablet particles with holes",72.0,0.30 ± 0.04 mm (as reported),,Ti8O8(OH)4 cluster; μ2-O-bridged,,,1356.76,not_reported,not_reported,350.0,,10.1039/d2ta09963b,ok,
10.1039/d2ta09963b,downloaded\10.1039_d2ta09963b.pdf,,mof_json_store\10.1039_d2ta09963b\raw_output.json,mof_json_store\10.1039_d2ta09963b\synthesis_004.json,yes,TPOT at 70 °C did not afford crystalline MIL-125-(Ti)-NH2; crystalline phase obtained only at 150 °C for 16 h.,MIL-125-(Ti)-NH2,,Ho(NO3)3·5H2O,Ti8Ph,0.12 g (47 mmol),47,mmol,nan,,,,,nan,,,,,2-aminoterephthalic acid,NH2-BDC,0.14 g (753.0 mmol),0.14,g,,,,,,,,,,,benzoic acid,BA,0.18 g (1.5 mmol) / 32 molar equivalents,0.18,g,,,,,,"N,N-dimethylformamide",DMF,"MeOH:DMF 1:1 (v/v), 5 mL (linker+BA solution) + 5 mL (Ti8Ph solution)",,methanol,MeOH,"MeOH:DMF 1:1 (v/v), 5 mL (linker+BA solution) + 5 mL (Ti8Ph solution)",,70.0,70 °C,46.0,46 h,20 mL screw jar,,"DMF, MeOH",DMF twice; MeOH twice; MeOH solvent exchange 1 day ×2,150 °C under vacuum for 12 h,150.0,12.0,"yellow powder, circular tablet particles with holes",87.6,0.30 ± 0.04 mm (as reported),,Ti8O8(OH)4 cluster; μ2-O-bridged,,,1356.76,not_reported,not_reported,350.0,,10.1039/d2ta09963b,ok,
10.1039/d2ta09963b,downloaded\10.1039_d2ta09963b.pdf,,mof_json_store\10.1039_d2ta09963b\raw_output.json,mof_json_store\10.1039_d2ta09963b\synthesis_005.json,yes,TPOT at 70 °C did not afford crystalline MIL-125-(Ti)-NH2; crystalline phase obtained only at 150 °C for 16 h.,MIL-125-(Ti)-NH2,,Er(NO3)3,Ti8Ph,0.12 g (47 mmol),47,mmol,nan,,,,,nan,,,,,2-aminoterephthalic acid,NH2-BDC,0.14 g (753.0 mmol),0.14,g,,,,,,,,,,,benzoic acid,BA,0.18 g (1.5 mmol) / 32 molar equivalents,0.18,g,,,,,,"N,N-dimethylformamide",DMF,"MeOH:DMF 1:1 (v/v), 5 mL (linker+BA solution) + 5 mL (Ti8Ph solution)",,methanol,MeOH,"MeOH:DMF 1:1 (v/v), 5 mL (linker+BA solution) + 5 mL (Ti8Ph solution)",,70.0,70 °C,72.0,72 h,20 mL screw jar,,"DMF, MeOH",DMF twice; MeOH twice; MeOH solvent exchange 1 day ×2,150 °C under vacuum for 12 h,150.0,12.0,"yellow powder, circular tablet particles with holes",95.5,0.30 ± 0.04 mm (as reported),,Ti8O8(OH)4 cluster; μ2-O-bridged,,,1356.76,not_reported,not_reported,350.0,,10.1039/d2ta09963b,ok,
10.1039/d1ta00159k,downloaded\10.1039_d1ta00159k.pdf,SI downloaded\10.1039_d1ta00159k_SI.pdf,mof_json_store\10.1039_d1ta00159k\raw_output.json,mof_json_store\10.1039_d1ta00159k\synthesis_001.json,no,,Cu:Ni-BTEC,,Y(NO3)3·6H2O,,1.25 mmol,1.25,mmol,nan,,1.25 mmol,1.25,mmol,nan,,,,,"1,2,4,5-benzenetetracarboxylic acid",BTEC,1.25 mmol,1.25,mmol,,,,,,,,,,,,,,,,,,,,,"N,N-dimethylformamide",DMF,DMF/H2O 1:1 v/v,,water,H2O,DMF/H2O 1:1 v/v,,150.0,150 °C,3.0,3 h,Teflon-lined autoclave (100 mL),static,"DMF, MeOH",,dried,,,nanorods,,,,,,,62.0,not_reported,not_reported,,,10.1039/d1ta00159k,ok,
10.1039/d1ta00159k,downloaded\10.1039_d1ta00159k.pdf,SI downloaded\10.1039_d1ta00159k_SI.pdf,mof_json_store\10.1039_d1ta00159k\raw_output.json,mof_json_store\10.1039_d1ta00159k\synthesis_002.json,no,,Cu:Ni-BTEC,,Eu(NO3)3,,1.25 mmol,1.25,mmol,nan,,1.25 mmol,1.25,mmol,nan,,,,,"1,2,4,5-benzenetetracarboxylic acid",BTEC,1.25 mmol,1.25,mmol,,,,,,,,,,,,,,,,,,,,,"N,N-dimethylformamide",DMF,25 mL,25.0,,,,,150.0,150 °C,3.0,3 h,Teflon-lined autoclave (100 mL),static,"DMF, MeOH",,dried,,,flower-like,,,,,,,,not_reported,not_reported,,,10.1039/d1ta00159k,ok,
10.1039/d1ta00159k,downloaded\10.1039_d1ta00159k.pdf,SI downloaded\10.1039_d1ta00159k_SI.pdf,mof_json_store\10.1039_d1ta00159k\raw_output.json,mof_json_store\10.1039_d1ta00159k\synthesis_003.json,no,,Cu:Ni-BTEC,,Gd(NO3)3,,1.25 mmol,1.25,mmol,nan,,1.25 mmol,1.25,mmol,nan,,,,,"1,2,4,5-benzenetetracarboxylic acid",BTEC,1.25 mmol,1.25,mmol,,,,,,,,,,,,,,,,,,,,,water,H2O,,,,,,,150.0,150 °C,3.0,3 h,Teflon-lined autoclave (100 mL),static,"DMF, MeOH",,dried,,,micro urchin-like,,,,,,,,not_reported,not_reported,,,10.1039/d1ta00159k,ok,
10.1002/anie.202204568,downloaded\10.1002_anie.202204568.pdf,SI downloaded\10.1002_anie.202204568_SI.pdf,mof_json_store\10.1002_anie.202204568\raw_output.json,mof_json_store\10.1002_anie.202204568\synthesis_001.json,no,,TSiMOF,2132764,Tb(NO3)3,,"3.0 mg, 0.01 mmol",0.01,mmol,nan,,,,,nan,,,,,"4,4'-(1,1,1,3,3,3-hexamethyltrisilane-2,2-diyl)dibenzoic acid",pTSPA,"4.2 mg, 0.01 mmol",0.01,mmol,"1,2-di(pyridin-4-yl)ethene",bpe,"1.8 mg, 0.01 mmol",0.01,mmol,,,,,,,,,,,,,,,,methanol,MeOH,1.0 mL,1.0,"N,N-dimethylformamide",DMF,0.2 mL,0.2,60.0,60 °C,48.0,48 h,glass tube,static,"DMF, EtOH",DMF 3×; EtOH 3×; EtOH soak 3 days,Activated under dynamic vacuum (1×10−4 Pa) after EtOH solvent exchange,,,colorless plate-like crystals,45.0,,,Zn2 paddle-wheel nodes; interpenetrated 2D layers,"a=32.0281(14) Å, b=36.1131(17) Å, c=13.3615(6) Å, Pcca",15.9,215.0,not_reported,not_reported,,luminescence,10.1002/anie.202204568,ok,
10.1002/anie.202204568,downloaded\10.1002_anie.202204568.pdf,SI downloaded\10.1002_anie.202204568_SI.pdf,mof_json_store\10.1002_anie.202204568\raw_output.json,mof_json_store\10.1002_anie.202204568\synthesis_002.json,no,,MSiMOF,2126399,Dy(NO3)3,,"3.0 mg, 0.01 mmol",0.01,mmol,nan,,,,,nan,,,,,"4,4'-(dimethylsilanediyl)dibenzoic acid",pDMPA,"3.0 mg, 0.01 mmol",0.01,mmol,"1,2-di(pyridin-4-yl)ethene",bpe,"1.8 mg, 0.01 mmol",0.01,mmol,,,,,,,,,,,,,,,,"N,N-dimethylformamide",DMF,1.0 mL,1.0,water,H2O,1.0 mL,1.0,80.0,80 °C,48.0,48 h,glass tube,static,"DMF, EtOH",DMF 3×; EtOH 3×; EtOH soak 3 days,Activated under dynamic vacuum (1×10−4 Pa) after EtOH solvent exchange,,,,63.0,,,Zn2 paddle-wheel nodes,"a=13.2151(9) Å, b=13.2772(9) Å, c=16.2354(10) Å, α=76.034(5)°, β=79.140(5)°, γ=60.221(7)°, P-1",,,not_reported,not_reported,,,10.1002/anie.202204568,ok,
10.1039/b601009a,downloaded\10.1039_b601009a.pdf,,mof_json_store\10.1039_b601009a\raw_output.json,mof_json_store\10.1039_b601009a\synthesis_001.json,no,,,,Ho(NO3)3,,"0.241 g, 1.0 mmol",1,mmol,nan,,,,,nan,,,,,"3,3′,5,5′-tetramethyl-4,4′-bipyrazole",H2Bpz,"0.190 g, 1.0 mmol",1.0,mmol,,,,,,,,,,,aqueous ammonia (25%),NH3,"25% aqueous ammonia, 5 mL",5.0,mL,,,,,,methanol,MeOH,5 mL,5.0,,,,,180.0,180 °C,80.0,80 h,Teflon-lined autoclave (23 mL),"stirred 10 min, then static",,,dried in air,,,pale-yellow crystals,70.0,,nof,Cu3 3-connected SBU,"orthorhombic, Ccca; a = 18.6363(13) Å, b = 46.435(3) Å, c = 34.874(3) Å",35.0,,,,395.0,luminescence,10.1039/b601009a,ok,
10.1021/acs.inorgchem.4c00627,downloaded\10.1021_acs.inorgchem.4c00627.pdf,SI downloaded\10.1021_acs.inorgchem.4c00627_SI.pdf,mof_json_store\10.1021_acs.inorgchem.4c00627\raw_output.json,mof_json_store\10.1021_acs.inorgchem.4c00627\synthesis_001.json,no,,[Cu(pyz)(H2O)2]ZrF6,,Er(NO3)3·5H2O,,1 mmol,1,mmol,nan,,1 mmol,1.0,mmol,nan,,,,,pyrazine,pyz,6 mmol,6.0,mmol,,,,,,,,,,,hydrogen fluoride (48%),HF,1 mL of 48% HF,1.0,mL,,,,,,deionized water,H2O,10 mL,10.0,,,,,80.0,80 °C,72.0,72 h; cooled to 25 °C at 6 °C h−1,23 mL Teflon-lined stainless-steel autoclave,static,,,,,,blue block-shaped crystals,54.38,0.058 × 0.048 × 0.042 mm,,,"a=8.4331(7) Å, b=9.2707(7) Å, c=6.8766(5) Å, Pnnm, Z=2",,4.12,not_reported,no,,,10.1021/acs.inorgchem.4c00627,ok,
10.1021/acs.inorgchem.4c00627,downloaded\10.1021_acs.inorgchem.4c00627.pdf,SI downloaded\10.1021_acs.inorgchem.4c00627_SI.pdf,mof_json_store\10.1021_acs.inorgchem.4c00627\raw_output.json,mof_json_store\10.1021_acs.inorgchem.4c00627\synthesis_002.json,no,,[Cu(pyz)(H2O)2]HfF6,,Sm(NO3)3·6H2O,,1 mmol,1,mmol,nan,,1 mmol,1.0,mmol,nan,,,,,pyrazine,pyz,6 mmol,6.0,mmol,,,,,,,,,,,hydrogen fluoride (48%),HF,1 mL of 48% HF,1.0,mL,,,,,,deionized water,H2O,10 mL,10.0,,,,,80.0,80 °C,72.0,72 h; cooled to 25 °C at 6 °C h−1,23 mL Teflon-lined stainless-steel autoclave,static,,,,,,blue block-shaped crystals,52.42,0.339 × 0.073 × 0.042 mm,,,"a=8.4072(6) Å, b=9.2484(10) Å, c=6.8691(6) Å, Pnnm, Z=2",,,not_reported,no,,,10.1021/acs.inorgchem.4c00627,ok,
10.1021/acs.inorgchem.4c00627,downloaded\10.1021_acs.inorgchem.4c00627.pdf,SI downloaded\10.1021_acs.inorgchem.4c00627_SI.pdf,mof_json_store\10.1021_acs.inorgchem.4c00627\raw_output.json,mof_json_store\10.1021_acs.inorgchem.4c00627\synthesis_003.json,no,,[Cu(bpy)2(H2O)2]·ZrF6,,Zn(NO3)2·6H2O,,1 mmol,1,mmol,nan,,1 mmol,1.0,mmol,nan,,,,,"4,4'-bipyridine",bpy,6 mmol,6.0,mmol,,,,,,,,,,,hydrogen fluoride (48%),HF,1 mL of 48% HF,1.0,mL,,,,,,deionized water,H2O,10 mL,10.0,,,,,150.0,150 °C,24.0,24 h; cooled to 25 °C at 6 °C h−1,23 mL Teflon-lined stainless-steel autoclave,static,,,,,,blue block-shaped crystals,74.06,0.063 × 0.054 × 0.034 mm,,,"a=b=11.4483(6) Å, c=15.5408(12) Å, P4/ncc, Z=4",,2.08,not_reported,yes,,photocatalysis;dye_degradation,10.1021/acs.inorgchem.4c00627,ok,
10.1021/acs.inorgchem.4c00627,downloaded\10.1021_acs.inorgchem.4c00627.pdf,SI downloaded\10.1021_acs.inorgchem.4c00627_SI.pdf,mof_json_store\10.1021_acs.inorgchem.4c00627\raw_output.json,mof_json_store\10.1021_acs.inorgchem.4c00627\synthesis_004.json,no,,[Cu(bpy)2(H2O)2]·HfF6,,Zn(NO3)2·6H2O,,1 mmol,1,mmol,nan,,1 mmol,1.0,mmol,nan,,,,,"4,4'-bipyridine",bpy,6 mmol,6.0,mmol,,,,,,,,,,,hydrogen fluoride (48%),HF,1 mL of 48% HF,1.0,mL,,,,,,deionized water,H2O,10 mL,10.0,,,,,150.0,150 °C,24.0,24 h; cooled to 25 °C at 6 °C h−1,23 mL Teflon-lined stainless-steel autoclave,static,,,,,,blue block-shaped crystals,68.99,0.011 × 0.085 × 0.043 mm,,,"a=b=11.4308(6) Å, c=15.5567(11) Å, P4/ncc, Z=4",,,not_reported,yes,,,10.1021/acs.inorgchem.4c00627,ok,
10.1021/acs.inorgchem.4c00627,downloaded\10.1021_acs.inorgchem.4c00627.pdf,SI downloaded\10.1021_acs.inorgchem.4c00627_SI.pdf,mof_json_store\10.1021_acs.inorgchem.4c00627\raw_output.json,mof_json_store\10.1021_acs.inorgchem.4c00627\synthesis_005.json,no,,[Cu(bpe)2(H2O)2]·ZrF6·H2O,,Zn(NO3)2·6H2O,,1 mmol,1,mmol,nan,,1 mmol,1.0,mmol,nan,,,,,"1,2-bis(4-pyridyl)ethene",bpe,6 mmol,6.0,mmol,,,,,,,,,,,hydrogen fluoride (48%),HF,1 mL of 48% HF,1.0,mL,,,,,,deionized water,H2O,10 mL,10.0,,,,,110.0,110 °C,24.0,24 h; cooled to 25 °C at 6 °C h−1,23 mL Teflon-lined stainless-steel autoclave,static,,,,,,blue block-shaped crystals,89.29,0.255 × 0.239 × 0.118 mm,,,"a=b=11.1536(6) Å, c=21.6421(18) Å, P4/ncc, Z=4",,2.81,not_reported,yes,,photocatalysis;dye_degradation,10.1021/acs.inorgchem.4c00627,ok,
10.1021/acs.inorgchem.4c00627,downloaded\10.1021_acs.inorgchem.4c00627.pdf,SI downloaded\10.1021_acs.inorgchem.4c00627_SI.pdf,mof_json_store\10.1021_acs.inorgchem.4c00627\raw_output.json,mof_json_store\10.1021_acs.inorgchem.4c00627\synthesis_006.json,no,,[Cu(bpe)2(H2O)2]·HfF6·H2O,,Zn(NO3)2·6H2O,,1 mmol,1,mmol,nan,,1 mmol,1.0,mmol,nan,,,,,"1,2-bis(4-pyridyl)ethene",bpe,6 mmol,6.0,mmol,,,,,,,,,,,hydrogen fluoride (48%),HF,1 mL of 48% HF,1.0,mL,,,,,,deionized water,H2O,10 mL,10.0,,,,,110.0,110 °C,24.0,24 h; cooled to 25 °C at 6 °C h−1,23 mL Teflon-lined stainless-steel autoclave,static,,,,,,blue block-shaped crystals,85.37,0.302 × 0.109 × 0.063 mm,,,"a=b=11.1278(8) Å, c=21.6501(16) Å, P4/ncc, Z=4",,,not_reported,yes,,,10.1021/acs.inorgchem.4c00627,ok,
10.1039/d1cc04465f,downloaded\10.1039_d1cc04465f.pdf,SI downloaded\10.1039_d1cc04465f_SI.pdf,mof_json_store\10.1039_d1cc04465f\raw_output.json,mof_json_store\10.1039_d1cc04465f\synthesis_001.json,no,,CuLBH,,Zn(NO3)2·6H2O,,"0.09 g, 0.45 mmol",0.45,mmol,nan,,,,,nan,,,,,L-malic acid,L-mal,"0.123 g, 0.9 mmol",0.9,mmol,"4,4'-bipyridine",bipy,"0.069 g, 0.45 mmol",0.45,mmol,,,,,,,,,,,,,,,,methanol,MeOH,"MeOH/H2O 1:1 v/v, total 9 mL",,water,H2O,"MeOH/H2O 1:1 v/v, total 9 mL",,100.0,100 °C,24.0,24 h,round bottom flask (25 mL),stirred,"water, methanol",,soaked in methanol for 48 h; dried at 60 °C under vacuum overnight,60.0,48.0,,,3–10 μm,,,,,,,,,,10.1039/d1cc04465f,ok,
10.1039/d1cc04465f,downloaded\10.1039_d1cc04465f.pdf,SI downloaded\10.1039_d1cc04465f_SI.pdf,mof_json_store\10.1039_d1cc04465f\raw_output.json,mof_json_store\10.1039_d1cc04465f\synthesis_002.json,no,,CuLBH-1,,Zn(NO3)2·6H2O,,"0.09 g, 0.45 mmol",0.45,mmol,nan,,,,,nan,,,,,L-malic acid,L-mal,"0.123 g, 0.9 mmol",0.9,mmol,"4,4'-bipyridine",bipy,"0.069 g, 0.45 mmol",0.45,mmol,,,,,,,,,,,,,,,,methanol,MeOH,"MeOH/H2O 1:1 v/v, total 18 mL",,water,H2O,"MeOH/H2O 1:1 v/v, total 18 mL",,100.0,100 °C,24.0,24 h,round bottom flask,stirred,"water, methanol",,soaked in methanol for 48 h; dried at 60 °C under vacuum overnight,60.0,48.0,,,2–3 μm,,,,,,,,,,10.1039/d1cc04465f,ok,
10.1039/d1cc04465f,downloaded\10.1039_d1cc04465f.pdf,SI downloaded\10.1039_d1cc04465f_SI.pdf,mof_json_store\10.1039_d1cc04465f\raw_output.json,mof_json_store\10.1039_d1cc04465f\synthesis_003.json,no,,CuLBH-2,,Zn(NO3)2·6H2O,,"0.09 g, 0.45 mmol",0.45,mmol,nan,,,,,nan,,,,,L-malic acid,L-mal,"0.123 g, 0.9 mmol",0.9,mmol,"4,4'-bipyridine",bipy,"0.069 g, 0.45 mmol",0.45,mmol,,,,,,,,,,,,,,,,methanol,MeOH,"MeOH/H2O 1:1 v/v, total 45 mL",,water,H2O,"MeOH/H2O 1:1 v/v, total 45 mL",,100.0,100 °C,24.0,24 h,round bottom flask,stirred,"water, methanol",,soaked in methanol for 48 h; dried at 60 °C under vacuum overnight,60.0,48.0,,,400–600 nm,,,,,,,,,,10.1039/d1cc04465f,ok,
10.1039/d1cc04465f,downloaded\10.1039_d1cc04465f.pdf,SI downloaded\10.1039_d1cc04465f_SI.pdf,mof_json_store\10.1039_d1cc04465f\raw_output.json,mof_json_store\10.1039_d1cc04465f\synthesis_004.json,no,,CuLBH-3,,Zn(NO3)2·6H2O,,"0.09 g, 0.45 mmol",0.45,mmol,nan,,,,,nan,,,,,L-malic acid,L-mal,"0.123 g, 0.9 mmol",0.9,mmol,"4,4'-bipyridine",bipy,"0.069 g, 0.45 mmol",0.45,mmol,,,,,,,,,,,,,,,,methanol,MeOH,"MeOH/H2O 1:1 v/v, total 90 mL",,water,H2O,"MeOH/H2O 1:1 v/v, total 90 mL",,100.0,100 °C,24.0,24 h,round bottom flask,stirred,"water, methanol",,soaked in methanol for 48 h; dried at 60 °C under vacuum overnight,60.0,48.0,,,200–400 nm,,,,,,,,,,10.1039/d1cc04465f,ok,
10.1039/d1cc04465f,downloaded\10.1039_d1cc04465f.pdf,SI downloaded\10.1039_d1cc04465f_SI.pdf,mof_json_store\10.1039_d1cc04465f\raw_output.json,mof_json_store\10.1039_d1cc04465f\synthesis_005.json,no,,CuLBH-4,,Zn(NO3)2·6H2O,,"0.27 g, 1.35 mmol",1.35,mmol,nan,,,,,nan,,,,,L-malic acid,L-mal,"0.369 g, 2.7 mmol",2.7,mmol,"4,4'-bipyridine",bipy,"0.207 g, 1.35 mmol",1.35,mmol,,,,,,2-methylimidazole,2-MI,"10 mmol L^-1, 27 mL",,,,,,,,methanol,MeOH,"MeOH/H2O 1:1 v/v, total 27 mL (2-MI present)",,water,H2O,"MeOH/H2O 1:1 v/v, total 27 mL (2-MI present)",,100.0,100 °C,24.0,24 h,round bottom flask (50 mL),stirred,"water, methanol",,soaked in methanol for 48 h; dried at 60 °C under vacuum overnight,60.0,48.0,,,1–3 μm,,,,,,,,,,10.1039/d1cc04465f,ok,
10.1039/d1cc04465f,downloaded\10.1039_d1cc04465f.pdf,SI downloaded\10.1039_d1cc04465f_SI.pdf,mof_json_store\10.1039_d1cc04465f\raw_output.json,mof_json_store\10.1039_d1cc04465f\synthesis_006.json,no,,CuLBH-5,,Zn(NO3)2·6H2O,,"0.27 g, 1.35 mmol",1.35,mmol,nan,,,,,nan,,,,,L-malic acid,L-mal,"0.369 g, 2.7 mmol",2.7,mmol,"4,4'-bipyridine",bipy,"0.207 g, 1.35 mmol",1.35,mmol,,,,,,2-methylimidazole,2-MI,"20 mmol L^-1, 27 mL",,,,,,,,methanol,MeOH,"MeOH/H2O 1:1 v/v, total 27 mL (2-MI present)",,water,H2O,"MeOH/H2O 1:1 v/v, total 27 mL (2-MI present)",,100.0,100 °C,24.0,24 h,round bottom flask (50 mL),stirred,"water, methanol",,soaked in methanol for 48 h; dried at 60 °C under vacuum overnight,60.0,48.0,,,1–2 μm,,,,,,,,,,10.1039/d1cc04465f,ok,
10.1039/d1cc04465f,downloaded\10.1039_d1cc04465f.pdf,SI downloaded\10.1039_d1cc04465f_SI.pdf,mof_json_store\10.1039_d1cc04465f\raw_output.json,mof_json_store\10.1039_d1cc04465f\synthesis_007.json,no,,CuLBH-6,,Zn(NO3)2·6H2O,,"0.27 g, 1.35 mmol",1.35,mmol,nan,,,,,nan,,,,,L-malic acid,L-mal,"0.369 g, 2.7 mmol",2.7,mmol,"4,4'-bipyridine",bipy,"0.207 g, 1.35 mmol",1.35,mmol,,,,,,2-methylimidazole,2-MI,"30 mmol L^-1, 27 mL",,,,,,,,methanol,MeOH,"MeOH/H2O 1:1 v/v, total 27 mL (2-MI present)",,water,H2O,"MeOH/H2O 1:1 v/v, total 27 mL (2-MI present)",,100.0,100 °C,24.0,24 h,round bottom flask (50 mL),stirred,"water, methanol",,soaked in methanol for 48 h; dried at 60 °C under vacuum overnight,60.0,48.0,"flaky, uniform nanocrystals",,300–500 nm,,,,,,,,,,10.1039/d1cc04465f,ok,
10.1039/d1cc04465f,downloaded\10.1039_d1cc04465f.pdf,SI downloaded\10.1039_d1cc04465f_SI.pdf,mof_json_store\10.1039_d1cc04465f\raw_output.json,mof_json_store\10.1039_d1cc04465f\synthesis_008.json,no,,CuLBH-7,,Zn(NO3)2·6H2O,,"0.27 g, 1.35 mmol",1.35,mmol,nan,,,,,nan,,,,,L-malic acid,L-mal,"0.369 g, 2.7 mmol",2.7,mmol,"4,4'-bipyridine",bipy,"0.207 g, 1.35 mmol",1.35,mmol,,,,,,2-methylimidazole,2-MI,"50 mmol L^-1, 27 mL",,,,,,,,methanol,MeOH,"MeOH/H2O 1:1 v/v, total 27 mL (2-MI present)",,water,H2O,"MeOH/H2O 1:1 v/v, total 27 mL (2-MI present)",,100.0,100 °C,24.0,24 h,round bottom flask (50 mL),stirred,"water, methanol",,soaked in methanol for 48 h; dried at 60 °C under vacuum overnight,60.0,48.0,,,200–400 nm,,,,,,,,,,10.1039/d1cc04465f,ok,
10.1039/d1cc04465f,downloaded\10.1039_d1cc04465f.pdf,SI downloaded\10.1039_d1cc04465f_SI.pdf,mof_json_store\10.1039_d1cc04465f\raw_output.json,mof_json_store\10.1039_d1cc04465f\synthesis_009.json,no,,CuLBH-8,,CuCl2,,"0.27 g, 1.35 mmol",1.35,mmol,nan,,,,,nan,,,,,L-malic acid,L-mal,"0.369 g, 2.7 mmol",2.7,mmol,"4,4'-bipyridine",bipy,"0.207 g, 1.35 mmol",1.35,mmol,,,,,,2-methylimidazole,2-MI,"100 mmol L^-1, 27 mL",,,,,,,,methanol,MeOH,"MeOH/H2O 1:1 v/v, total 27 mL (2-MI present)",,water,H2O,"MeOH/H2O 1:1 v/v, total 27 mL (2-MI present)",,100.0,100 °C,24.0,24 h,round bottom flask (50 mL),stirred,"water, methanol",,soaked in methanol for 48 h; dried at 60 °C under vacuum overnight,60.0,48.0,,,200–400 nm,,,,,,,,,,10.1039/d1cc04465f,ok,
10.1039/d1cc04465f,downloaded\10.1039_d1cc04465f.pdf,SI downloaded\10.1039_d1cc04465f_SI.pdf,mof_json_store\10.1039_d1cc04465f\raw_output.json,mof_json_store\10.1039_d1cc04465f\synthesis_010.json,no,,CuLBH-9,,CuCl2,,"0.27 g, 1.35 mmol",1.35,mmol,nan,,,,,nan,,,,,L-malic acid,L-mal,"0.369 g, 2.7 mmol",2.7,mmol,"4,4'-bipyridine",bipy,"0.207 g, 1.35 mmol",1.35,mmol,,,,,,2-methylimidazole,2-MI,"150 mmol L^-1, 27 mL",,,,,,,,methanol,MeOH,"MeOH/H2O 1:1 v/v, total 27 mL (2-MI present)",,water,H2O,"MeOH/H2O 1:1 v/v, total 27 mL (2-MI present)",,100.0,100 °C,24.0,24 h,round bottom flask (50 mL),stirred,"water, methanol",,soaked in methanol for 48 h; dried at 60 °C under vacuum overnight,60.0,48.0,,,200–300 nm,,,,,,,,,,10.1039/d1cc04465f,ok,
10.1021/acs.inorgchem.2c01488,downloaded\10.1021_acs.inorgchem.2c01488.pdf,SI downloaded\10.1021_acs.inorgchem.2c01488_SI.pdf,mof_json_store\10.1021_acs.inorgchem.2c01488\raw_output.json,mof_json_store\10.1021_acs.inorgchem.2c01488\synthesis_001.json,yes,Not all attempts produced pure crystalline products; H4L2 derivatives were harder to crystallize and only three were isolated.,,,CuCl2,MnCl2·4H2O,"39.6 mg, 0.2 mmol",0.2,mmol,nan,,,,,nan,,,,,"3,3′-dihydroxy-(1,1′-biphenyl)-4,4′-dicarboxylic acid",H4L1,"0.2 mmol, 54.8 mg",0.2,mmol,,,,,,,,,,,"1,10-phenanthroline",phen,"40.0 mg, 0.2 mmol",0.2,mmol,sodium hydroxide,NaOH,"16.0 mg, 0.4 mmol",0.4,mmol,water,H2O,10 mL,10.0,,,,,160.0,160 °C,72.0,3 days,Teflon-lined stainless steel autoclave (25 mL),,H2O,,dried in air,,,yellow crystals,46.0,,pts,Mn 4-connected nodes; μ4-H2L1 4-connected,"a=14.0481, b=14.0825, c=14.0992 Å, α=61.7498°, β=79.7349°, γ=73.1773°, P-1",,,not_reported,not_reported,218.0,,10.1021/acs.inorgchem.2c01488,ok,
10.1021/acs.inorgchem.2c01488,downloaded\10.1021_acs.inorgchem.2c01488.pdf,SI downloaded\10.1021_acs.inorgchem.2c01488_SI.pdf,mof_json_store\10.1021_acs.inorgchem.2c01488\raw_output.json,mof_json_store\10.1021_acs.inorgchem.2c01488\synthesis_002.json,yes,Not all attempts produced pure crystalline products; H4L2 derivatives were harder to crystallize and only three were isolated.,,,Cu(OH)2,MnCl2·4H2O,"39.6 mg, 0.2 mmol",0.2,mmol,nan,,,,,nan,,,,,"3,3′-dihydroxy-(1,1′-biphenyl)-4,4′-dicarboxylic acid",H4L1,"0.2 mmol, 54.8 mg",0.2,mmol,"4,4'-bipyridine","4,4′-bipy","31.2 mg, 0.2 mmol",0.2,mmol,,,,,,sodium hydroxide,NaOH,"16.0 mg, 0.4 mmol",0.4,mmol,,,,,,water,H2O,10 mL,10.0,,,,,160.0,160 °C,72.0,3 days,Teflon-lined stainless steel autoclave (25 mL),,H2O,,dried in air,,,yellow block-shaped crystals,44.0,,,"Mn 5-connected nodes; μ4-H2L1 4-connected; μ2-4,4′-bipy pillars","a=14.4043, b=11.6030, c=17.3938 Å, β=107.851°, P21/c",,,not_reported,not_reported,174.0,,10.1021/acs.inorgchem.2c01488,ok,
10.1021/acs.inorgchem.2c01488,downloaded\10.1021_acs.inorgchem.2c01488.pdf,SI downloaded\10.1021_acs.inorgchem.2c01488_SI.pdf,mof_json_store\10.1021_acs.inorgchem.2c01488\raw_output.json,mof_json_store\10.1021_acs.inorgchem.2c01488\synthesis_003.json,yes,Not all attempts produced pure crystalline products; H4L2 derivatives were harder to crystallize and only three were isolated.,,,Cu(OH)2,ZnCl2,"27.3 mg, 0.20 mmol",0.2,mmol,nan,,,,,nan,,,,,"3,3′-dihydroxy-(1,1′-biphenyl)-4,4′-dicarboxylic acid",H4L1,"0.2 mmol, 54.8 mg",0.2,mmol,"4,4'-bipyridine","4,4′-bipy","31.2 mg, 0.2 mmol",0.2,mmol,,,,,,sodium hydroxide,NaOH,"16.0 mg, 0.4 mmol",0.4,mmol,,,,,,water,H2O,10 mL,10.0,,,,,160.0,160 °C,72.0,3 days,Teflon-lined stainless steel autoclave (25 mL),,H2O,,dried in air,,,colorless block-shaped crystals,43.0,,dia,"Zn 4-connected nodes with μ2-H2L1 and μ2-4,4′-bipy linkers","a=8.8684, b=11.0591, c=11.9673 Å, α=85.494°, β=76.825°, γ=71.815°, P-1",,,not_reported,not_reported,184.0,,10.1021/acs.inorgchem.2c01488,ok,
10.1039/c8ta04020f,downloaded\10.1039_c8ta04020f.pdf,SI downloaded\10.1039_c8ta04020f_SI.pdf,mof_json_store\10.1039_c8ta04020f\raw_output.json,mof_json_store\10.1039_c8ta04020f\synthesis_001.json,no,,ZrOMTP,,Cu(OH)2,,"37.0 mg, 0.159 mmol",0.159,mmol,nan,,,,,nan,,,,,"4,4',4'',4'''-(pyrene-1,3,6,8-tetrayl)tetrakis(2,6-dimercaptobenzoic acid)",H4OMTP,"30.0 mg, 0.032 mmol",0.032,mmol,,,,,,,,,,,benzoic acid,,"400 mg, 3.28 mmol",3.28,mmol,"ethane-1,2-dithiol",,"180 mg, 1.92 mmol",1.92,mmol,"N,N-diethylformamide",DEF,7.0 mL,7.0,,,,,120.0,120 °C,48.0,48 h,25-mL glass ampoule (flame-sealed),static,"DMF, acetonitrile; then DMF/HCl, DMF, MeOH","DMF 3×, MeCN 2×; DMF/HCl 2×; DMF 3×; MeOH 3 days, exchange 3× per day",120 °C under vacuum for 24 h,120.0,24.0,yellow precipitate,,,ftw,Zr6O4(OH)4 12-connected SBU,"a=36.4015 Å, Im-3",,1443.0,yes,yes,,Hg_removal,10.1039/c8ta04020f,ok,
