Repository: zzhenglab/MOFinder

# MOFinder

MOFinder extracts MOF synthesis information from the literature, reconstructs evidence-supported negative reaction records, and prepares datasets for synthesis-outcome prediction.
[Web application](https://mofinder.chemistry.wustl.edu/) | [Demos](Demo/README.md) | [Source code](docs/source_to_code.md) | [Workflow guide](docs/workflow.md) | [Model evaluation](docs/evaluation.md)

## Quick start

The workflow runs through Python commands. Python 3.10 or newer is required. Clone the repository and initialize its related applications:

```bash
git clone --recurse-submodules https://github.com/zzhenglab/MOFinder.git
cd MOFinder
```

Start with the two offline demonstrations:

```bash

File: mof_extraction_1_2.csv (part 76 of 305)
doi,main_pdf,si_pdf,raw_output,parsed_json,article_trial_or_failure,article_trial_or_failure_notes,mof_name,crystal_code,metal_1,metal_1_abbr,metal_1_amount_text,metal_1_amount_value,metal_1_amount_unit,metal_2,metal_2_abbr,metal_2_amount_text,metal_2_amount_value,metal_2_amount_unit,metal_3,metal_3_abbr,metal_3_amount_text,metal_3_amount_value,metal_3_amount_unit,linker_1,linker_1_abbr,linker_1_amount_text,linker_1_amount_value,linker_1_amount_unit,linker_2,linker_2_abbr,linker_2_amount_text,linker_2_amount_value,linker_2_amount_unit,linker_3,linker_3_abbr,linker_3_amount_text,linker_3_amount_value,linker_3_amount_unit,modulator_1,modulator_1_abbr,modulator_1_amount_text,modulator_1_amount_value,modulator_1_amount_unit,modulator_2,modulator_2_abbr,modulator_2_amount_text,modulator_2_amount_value,modulator_2_amount_unit,solvent_main,solvent_main_abbr,solvent_main_amount_text,solvent_main_ml,solvent_secondary,solvent_secondary_abbr,solvent_secondary_amount_text,solvent_secondary_ml,temperature_c,temperature_c_text,time_h,time_text,vessel_type,stirring,washing_solvent,washing_cycles,activation_text,activation_temp_c,activation_time_h,crystal_morphology,yield_percent,crystal_size,topology_code,metal_cluster_connectivity,unit_cell_short,pore_diameter_A,BET_surface_area_m2g,air_stable,water_stable,tga_decomposition_temp_c,applications,reference,status,error
10.1002/chem.200800430,downloaded\10.1002_chem.200800430.pdf,SI downloaded\10.1002_chem.200800430_SI.pdf,mof_json_store\10.1002_chem.200800430\raw_output.json,mof_json_store\10.1002_chem.200800430\synthesis_001.json,yes,"LiOH, KOH, or Et3N bases did not yield phase 2 (Na+ required); without 4,4′-bpy only 3 formed instead of target 7.",,603913,Zn(CH3COO)2·2H2O,,"0.308 g, 1.0 mmol",1,mmol,nan,,,,,nan,,,,,"1,2,3,4,5,6-cyclohexanehexacarboxylic acid hydrate",H6LI,"0.087 g, 0.25 mmol",0.25,mmol,,,,,,,,,,,,,,,,,,,,,water,H2O,15 mL,15.0,,,,,130.0,130 °C,60.0,60 h,Teflon-lined autoclave (25 mL),,water,,,,,colorless block crystals,78.0,,,,,,,,,400.0,,10.1002/chem.200800430,ok,
10.1002/chem.200800430,downloaded\10.1002_chem.200800430.pdf,SI downloaded\10.1002_chem.200800430_SI.pdf,mof_json_store\10.1002_chem.200800430\raw_output.json,mof_json_store\10.1002_chem.200800430\synthesis_002.json,yes,"LiOH, KOH, or Et3N bases did not yield phase 2 (Na+ required); without 4,4′-bpy only 3 formed instead of target 7.",,603914,Zn(NO3)2·6H2O,,"0.154 g, 0.5 mmol",0.5,mmol,nan,,,,,nan,,,,,"1,2,3,4,5,6-cyclohexanehexacarboxylic acid hydrate",H6LI,"0.087 g, 0.25 mmol",0.25,mmol,,,,,,,,,,,sodium hydroxide,NaOH,"0.080 g, 2.0 mmol",2.0,mmol,,,,,,water,H2O,15 mL,15.0,,,,,130.0,130 °C,72.0,72 h,Teflon-lined autoclave (25 mL),,water,,,,,colorless prismatic crystals,82.0,,,,,,,,,460.0,,10.1002/chem.200800430,ok,
10.1002/chem.200800430,downloaded\10.1002_chem.200800430.pdf,SI downloaded\10.1002_chem.200800430_SI.pdf,mof_json_store\10.1002_chem.200800430\raw_output.json,mof_json_store\10.1002_chem.200800430\synthesis_003.json,yes,"LiOH, KOH, or Et3N bases did not yield phase 2 (Na+ required); without 4,4′-bpy only 3 formed instead of target 7.",,603914,Co(CH3COO)2·4H2O,,"0.154 g, 0.5 mmol",0.5,mmol,nan,,,,,nan,,,,,"1,2,3,4,5,6-cyclohexanehexacarboxylic acid hydrate",H6LI,"0.087 g, 0.25 mmol",0.25,mmol,,,,,,,,,,,sodium hydroxide,NaOH,"0.080 g, 2.0 mmol",2.0,mmol,,,,,,water,H2O,15 mL,15.0,,,,,180.0,180 °C,72.0,72 h,Teflon-lined autoclave (25 mL),,water,,,,,colorless prismatic crystals,82.0,,,,,,,,,460.0,,10.1002/chem.200800430,ok,
10.1002/chem.200800430,downloaded\10.1002_chem.200800430.pdf,SI downloaded\10.1002_chem.200800430_SI.pdf,mof_json_store\10.1002_chem.200800430\raw_output.json,mof_json_store\10.1002_chem.200800430\synthesis_004.json,yes,"LiOH, KOH, or Et3N bases did not yield phase 2 (Na+ required); without 4,4′-bpy only 3 formed instead of target 7.",,679411,Co(NO3)2·6H2O,,"0.154 g, 0.50 mmol",0.5,mmol,nan,,,,,nan,,,,,"1,2,3,4,5,6-cyclohexanehexacarboxylic acid hydrate",H6LI,"0.087 g, 0.25 mmol",0.25,mmol,,,,,,,,,,,,,,,,,,,,,water,H2O,15 mL,15.0,,,,,180.0,180 °C,72.0,72 h,Teflon-lined autoclave (25 mL),,water,,dried in air,,,colorless needle-like crystals,52.0,,,,,,,,,400.0,,10.1002/chem.200800430,ok,
10.1002/chem.200800430,downloaded\10.1002_chem.200800430.pdf,SI downloaded\10.1002_chem.200800430_SI.pdf,mof_json_store\10.1002_chem.200800430\raw_output.json,mof_json_store\10.1002_chem.200800430\synthesis_005.json,yes,"LiOH, KOH, or Et3N bases did not yield phase 2 (Na+ required); without 4,4′-bpy only 3 formed instead of target 7.",,679413,Ni(CH3COO)2·4H2O,,"0.154 g, 0.50 mmol",0.5,mmol,nan,,,,,nan,,,,,"1,2,3,4,5,6-cyclohexanehexacarboxylic acid hydrate",H6LI,"0.035 g, 0.10 mmol",0.1,mmol,"4,4'-bipyridine","4,4′-bpy","0.078 g, 0.5 mmol",0.5,mmol,,,,,,,,,,,,,,,,water,H2O,15 mL,15.0,,,,,160.0,160 °C,72.0,72 h,Teflon-lined autoclave (25 mL),,water,,,,,colorless lamellar microcrystals,10.0,,,,,,,,,,,10.1002/chem.200800430,ok,
10.1002/chem.200800430,downloaded\10.1002_chem.200800430.pdf,SI downloaded\10.1002_chem.200800430_SI.pdf,mof_json_store\10.1002_chem.200800430\raw_output.json,mof_json_store\10.1002_chem.200800430\synthesis_006.json,yes,"LiOH, KOH, or Et3N bases did not yield phase 2 (Na+ required); without 4,4′-bpy only 3 formed instead of target 7.",,679415,Co(CH3COO)2·4H2O,,"0.154 g, 0.50 mmol",0.5,mmol,Zn(CH3COO)2·2H2O,,,,,nan,,,,,"1,2,3,4,5,6-cyclohexanehexacarboxylic acid hydrate",H6LI,"0.035 g, 0.10 mmol",0.1,mmol,"4,4'-bipyridine","4,4′-bpy","0.032 g, 0.2 mmol",0.2,mmol,,,,,,,,,,,,,,,,water,H2O,15 mL,15.0,,,,,180.0,180 °C,72.0,72 h,Teflon-lined autoclave (25 mL),,water,,,,,colorless ellipsoidal microcrystals,20.0,,,,,,,,,,,10.1002/chem.200800430,ok,
10.1002/chem.200800430,downloaded\10.1002_chem.200800430.pdf,SI downloaded\10.1002_chem.200800430_SI.pdf,mof_json_store\10.1002_chem.200800430\raw_output.json,mof_json_store\10.1002_chem.200800430\synthesis_007.json,yes,"LiOH, KOH, or Et3N bases did not yield phase 2 (Na+ required); without 4,4′-bpy only 3 formed instead of target 7.",,601818,Co(NO3)2·6H2O,,"0.296 g, 1.50 mmol",1.5,mmol,Zn(NO3)2·6H2O,,,,,nan,,,,,"1,2,3,4,5,6-cyclohexanehexacarboxylic acid hydrate",H6LI,"0.174 g, 0.5 mmol",0.5,mmol,,,,,,,,,,,sodium hydroxide,NaOH,"0.060 g, 1.5 mmol",1.5,mmol,,,,,,water,H2O,15 mL,15.0,,,,,175.0,175 °C,72.0,72 h (cool to RT over ~14 h),Teflon-lined autoclave (25 mL),,water,,,,,colorless lamellar crystals,68.0,,,,,,,,,420.0,,10.1002/chem.200800430,ok,
10.1002/chem.200800430,downloaded\10.1002_chem.200800430.pdf,SI downloaded\10.1002_chem.200800430_SI.pdf,mof_json_store\10.1002_chem.200800430\raw_output.json,mof_json_store\10.1002_chem.200800430\synthesis_008.json,yes,"LiOH, KOH, or Et3N bases did not yield phase 2 (Na+ required); without 4,4′-bpy only 3 formed instead of target 7.",,601819,Co(CH3COO)2·4H2O,,"0.298 g, 1.50 mmol",1.5,mmol,Ni(CH3COO)2·4H2O,,,,,Zn(CH3COO)2·2H2O,,,,,"1,2,3,4,5,6-cyclohexanehexacarboxylic acid hydrate",H6LI,"0.174 g, 0.5 mmol",0.5,mmol,,,,,,,,,,,sodium hydroxide,NaOH,"0.060 g, 1.5 mmol",1.5,mmol,,,,,,water,H2O,15 mL,15.0,,,,,175.0,175 °C,72.0,72 h (cool to RT over ~14 h),Teflon-lined autoclave (25 mL),,water,,,,,colorless prismatic crystals,70.0,,,,,,,,,,,10.1002/chem.200800430,ok,
10.1002/chem.200800430,downloaded\10.1002_chem.200800430.pdf,SI downloaded\10.1002_chem.200800430_SI.pdf,mof_json_store\10.1002_chem.200800430\raw_output.json,mof_json_store\10.1002_chem.200800430\synthesis_009.json,yes,"LiOH, KOH, or Et3N bases did not yield phase 2 (Na+ required); without 4,4′-bpy only 3 formed instead of target 7.",,,Zn(CH3COO)2·2H2O,,"0.356 g, 1.50 mmol",1.5,mmol,nan,,,,,nan,,,,,"1,2,3,4,5,6-cyclohexanehexacarboxylic acid hydrate",H6LI,"0.174 g, 0.5 mmol",0.5,mmol,,,,,,,,,,,sodium hydroxide,NaOH,"0.060 g, 1.5 mmol",1.5,mmol,,,,,,water,H2O,15 mL,15.0,,,,,175.0,175 °C,72.0,72 h (cool to RT over ~14 h),Teflon-lined autoclave (25 mL),,water,,,,,small green prismatic crystals,46.0,,,,,,,,,,,10.1002/chem.200800430,ok,
10.1002/chem.200800430,downloaded\10.1002_chem.200800430.pdf,SI downloaded\10.1002_chem.200800430_SI.pdf,mof_json_store\10.1002_chem.200800430\raw_output.json,mof_json_store\10.1002_chem.200800430\synthesis_010.json,yes,"LiOH, KOH, or Et3N bases did not yield phase 2 (Na+ required); without 4,4′-bpy only 3 formed instead of target 7.",,679416,Co(CH3COO)2·4H2O,,"0.124 g, 0.5 mmol",0.5,mmol,Zn(CH3COO)2·2H2O,,,,,nan,,,,,"1,2,3,4,5,6-cyclohexanehexacarboxylic acid hydrate",H6LI,"0.035 g, 0.1 mmol",0.1,mmol,"4,4'-bipyridine","4,4′-bpy","0.078 g, 0.5 mmol",0.5,mmol,,,,,,,,,,,,,,,,water,H2O,15 mL,15.0,,,,,160.0,160 °C,48.0,48 h (cool to RT over ~14 h),Teflon-lined autoclave (25 mL),,water,,,,,green lamellar crystals,52.0,,fsc,"Ni4(OH)2 tetranuclear SBU; (4,6)-connected",,,,,,370.0,,10.1002/chem.200800430,ok,
10.1039/c8sc05218b,downloaded\10.1039_c8sc05218b.pdf,SI downloaded\10.1039_c8sc05218b_SI.pdf,mof_json_store\10.1039_c8sc05218b\raw_output.json,mof_json_store\10.1039_c8sc05218b\synthesis_001.json,yes,HT screening: without AcOH or <100 °C gave unreacted/amorphous; DMF/DEF solvents gave amorphous; Ti(OiPr)4 precursor gave poorly crystalline MIL-100(Ti).,MIL-100(Ti),1871195,Cu(CH3COO)2·1H2O,Ti6,7.2 mg (24 μmol of Ti),0.024,mmol,Zn(CH3COO)2·2H2O,,,,,nan,,,,,"benzene-1,3,5-tricarboxylic acid",H3btc,25.0 mg (120 μmol),25.0,mg,,,,,,,,,,,acetic acid,,250 μL (180 equiv.),250.0,uL,,,,,,acetonitrile,ACN,"ACN:THF 3:1 v/v, 3 mL total",,tetrahydrofuran,THF,"ACN:THF 3:1 v/v, 3 mL total",,160.0,160 °C,48.0,48 h,capped glass vial,static,"DMF, MeOH; Soxhlet with hot EtOH or MeOH",several hours,150 °C under dynamic vacuum (10^-3 mbar) overnight,150.0,,"white, octahedral microcrystals (<5 μm)",,<5 μm,,"Ti3(μ3-O) trimer SBU, 6-connected nodes","a=73.5168(16) Å, Fd-3m",,1321.0,not_reported,yes,450.0,photocatalysis;hydrogen_production,10.1039/c8sc05218b,ok,
10.1039/c8sc05218b,downloaded\10.1039_c8sc05218b.pdf,SI downloaded\10.1039_c8sc05218b_SI.pdf,mof_json_store\10.1039_c8sc05218b\raw_output.json,mof_json_store\10.1039_c8sc05218b\synthesis_002.json,yes,HT screening: without AcOH or <100 °C gave unreacted/amorphous; DMF/DEF solvents gave amorphous; Ti(OiPr)4 precursor gave poorly crystalline MIL-100(Ti).,MIL-100(Ti),1871195,CoCl2·6H2O,Cp2TiCl2,6.2 mg (24 μmol Ti),0.024,mmol,nan,,,,,nan,,,,,"benzene-1,3,5-tricarboxylic acid",H3btc,25.0 mg (120 μmol),25.0,mg,,,,,,,,,,,acetic acid,,500 μL,500.0,uL,,,,,,acetonitrile,ACN,"ACN:THF 3:1 v/v, 3 mL total",,tetrahydrofuran,THF,"ACN:THF 3:1 v/v, 3 mL total",,160.0,160 °C,12.0,12 h,glass vial,static,"DMF, MeOH; Soxhlet with hot EtOH or MeOH",several hours,150 °C under dynamic vacuum (10^-3 mbar) overnight,150.0,,"white, micrometric particles (<1 μm)",,<1 μm,,Ti3(μ3-O) trimer SBU,"a=73.3367 Å, Fd-3m",,1130.0,not_reported,not_reported,,,10.1039/c8sc05218b,ok,
10.1039/c8sc05218b,downloaded\10.1039_c8sc05218b.pdf,SI downloaded\10.1039_c8sc05218b_SI.pdf,mof_json_store\10.1039_c8sc05218b\raw_output.json,mof_json_store\10.1039_c8sc05218b\synthesis_003.json,yes,HT screening: without AcOH or <100 °C gave unreacted/amorphous; DMF/DEF solvents gave amorphous; Ti(OiPr)4 precursor gave poorly crystalline MIL-100(Ti).,MIL-100(Ti),1871195,AlCl3·6H2O,CpTiCl3,5.4 mg (24 μmol Ti),0.024,mmol,nan,,,,,nan,,,,,"benzene-1,3,5-tricarboxylic acid",H3btc,25.0 mg (120 μmol),25.0,mg,,,,,,,,,,,acetic acid,,500 μL,500.0,uL,,,,,,acetonitrile,ACN,"ACN:THF 3:1 v/v, 3 mL total",,tetrahydrofuran,THF,"ACN:THF 3:1 v/v, 3 mL total",,160.0,160 °C,12.0,12 h,glass vial,static,"DMF, MeOH; Soxhlet with hot EtOH or MeOH",several hours,150 °C under dynamic vacuum (10^-3 mbar) overnight,150.0,,"white, micrometric particles (<1 μm)",,<1 μm,,Ti3(μ3-O) trimer SBU,"a=73.3816 Å, Fd-3m",,,not_reported,not_reported,,,10.1039/c8sc05218b,ok,
10.1039/c8sc05218b,downloaded\10.1039_c8sc05218b.pdf,SI downloaded\10.1039_c8sc05218b_SI.pdf,mof_json_store\10.1039_c8sc05218b\raw_output.json,mof_json_store\10.1039_c8sc05218b\synthesis_004.json,yes,HT screening: without AcOH or <100 °C gave unreacted/amorphous; DMF/DEF solvents gave amorphous; Ti(OiPr)4 precursor gave poorly crystalline MIL-100(Ti).,MIL-125,,La(NO3)3·6H2O,Ti(OiPr)4,183 μL (0.6 mmol),0.6,mmol,nan,,,,,nan,,,,,terephthalic acid,BDC,500 mg (3.0 mmol),500.0,mg,,,,,,,,,,,,,,,,,,,,,"N,N-dimethylformamide",DMF,"DMF:MeOH 9:1 v/v, 20 mL total",,methanol,MeOH,"DMF:MeOH 9:1 v/v, 20 mL total",,150.0,150 °C,24.0,24 h,25 mL Schott bottle,static,"DMF, isopropanol",3× each,dried under vacuum at room temperature,,,white powder,,,,,,,1585.0,not_reported,not_reported,,,10.1039/c8sc05218b,ok,
10.1021/acsanm.0c01696,downloaded\10.1021_acsanm.0c01696.pdf,SI downloaded\10.1021_acsanm.0c01696_SI.pdf,mof_json_store\10.1021_acsanm.0c01696\raw_output.json,mof_json_store\10.1021_acsanm.0c01696\synthesis_001.json,no,,UiO-66-00,,La(NO3)3·6H2O,,"1.724 g, 7.398 mmol",7.398,mmol,nan,,,,,nan,,,,,terephthalic acid,BDC,"1.230 g, 7.402 mmol",7.402,mmol,,,,,,,,,,,,,,,,,,,,,"N,N-dimethylformamide",DMF,200 mL,200.0,water,H2O,0.4 mL,0.4,120.0,120 °C,72.0,3 days,autoclavable reagent bottle (500 mL),static,"DMF, DCM","DMF 3× (55 mL, 3 h intervals) with overnight soak; DCM 3× over 3 days",100 °C under vacuum overnight,100.0,,,,99 ± 22 nm,,Zr6O4(OH)4 12-connected SBU,,,1041.0,not_reported,yes,,arsenate_removal,10.1021/acsanm.0c01696,ok,
10.1021/acsanm.0c01696,downloaded\10.1021_acsanm.0c01696.pdf,SI downloaded\10.1021_acsanm.0c01696_SI.pdf,mof_json_store\10.1021_acsanm.0c01696\raw_output.json,mof_json_store\10.1021_acsanm.0c01696\synthesis_002.json,no,,UiO-66-12AA,,La(NO3)3·6H2O,,"1.724 g, 7.398 mmol",7.398,mmol,nan,,,,,nan,,,,,terephthalic acid,BDC,"1.230 g, 7.402 mmol",7.402,mmol,,,,,,,,,,,acetic acid (glacial),AA,88.8 mmol,88.8,mmol,,,,,,"N,N-dimethylformamide",DMF,200 mL,200.0,water,H2O,0.4 mL,0.4,120.0,120 °C,72.0,3 days,autoclavable reagent bottle (500 mL),static,"DMF, DCM","DMF 3× (55 mL, 3 h intervals) with overnight soak; DCM 3× over 3 days",100 °C under vacuum overnight,100.0,,irregular aggregated nanocrystals,,112 ± 18 nm,,Zr6O4(OH)4 12-connected SBU,,,1172.0,not_reported,yes,,arsenate_removal,10.1021/acsanm.0c01696,ok,
10.1021/acsanm.0c01696,downloaded\10.1021_acsanm.0c01696.pdf,SI downloaded\10.1021_acsanm.0c01696_SI.pdf,mof_json_store\10.1021_acsanm.0c01696\raw_output.json,mof_json_store\10.1021_acsanm.0c01696\synthesis_003.json,no,,UiO-66-36AA,,Cd(ClO4)2·6H2O,,"1.724 g, 7.398 mmol",7.398,mmol,nan,,,,,nan,,,,,terephthalic acid,BDC,"1.230 g, 7.402 mmol",7.402,mmol,,,,,,,,,,,acetic acid (glacial),AA,266.4 mmol,266.4,mmol,,,,,,"N,N-dimethylformamide",DMF,200 mL,200.0,water,H2O,0.4 mL,0.4,120.0,120 °C,72.0,3 days,autoclavable reagent bottle (500 mL),static,"DMF, DCM","DMF 3× (55 mL, 3 h intervals) with overnight soak; DCM 3× over 3 days",100 °C under vacuum overnight,100.0,,octahedral nanocrystals,,171 ± 42 nm,,Zr6O4(OH)4 12-connected SBU,,,1295.0,not_reported,yes,,arsenate_removal,10.1021/acsanm.0c01696,ok,
10.1021/acsanm.0c01696,downloaded\10.1021_acsanm.0c01696.pdf,SI downloaded\10.1021_acsanm.0c01696_SI.pdf,mof_json_store\10.1021_acsanm.0c01696\raw_output.json,mof_json_store\10.1021_acsanm.0c01696\synthesis_004.json,no,,UiO-66-100AA,,CrCl3·6H2O,,"1.724 g, 7.398 mmol",7.398,mmol,nan,,,,,nan,,,,,terephthalic acid,BDC,"1.230 g, 7.402 mmol",7.402,mmol,,,,,,,,,,,acetic acid (glacial),AA,740.2 mmol,740.2,mmol,,,,,,"N,N-dimethylformamide",DMF,200 mL,200.0,water,H2O,0.4 mL,0.4,120.0,120 °C,72.0,3 days,autoclavable reagent bottle (500 mL),static,"DMF, DCM","DMF 3× (55 mL, 3 h intervals) with overnight soak; DCM 3× over 3 days",100 °C under vacuum overnight,100.0,,octahedral nanocrystals,,287 ± 39 nm,,Zr6O4(OH)4 12-connected SBU,,,1500.0,not_reported,yes,,arsenate_removal,10.1021/acsanm.0c01696,ok,
10.1021/acsanm.0c01696,downloaded\10.1021_acsanm.0c01696.pdf,SI downloaded\10.1021_acsanm.0c01696_SI.pdf,mof_json_store\10.1021_acsanm.0c01696\raw_output.json,mof_json_store\10.1021_acsanm.0c01696\synthesis_005.json,no,,UiO-66-12TFA,,Zn(CH3COO)2,,"1.724 g, 7.398 mmol",7.398,mmol,nan,,,,,nan,,,,,terephthalic acid,BDC,"1.230 g, 7.402 mmol",7.402,mmol,,,,,,,,,,,trifluoroacetic acid,TFA,88.8 mmol,88.8,mmol,,,,,,"N,N-dimethylformamide",DMF,200 mL,200.0,water,H2O,0.4 mL,0.4,120.0,120 °C,72.0,3 days,autoclavable reagent bottle (500 mL),static,"DMF, DCM","DMF 3× (55 mL, 3 h intervals) with overnight soak; DCM 3× over 3 days",100 °C under vacuum overnight,100.0,,nanocrystals,,120 ± 13 nm,,Zr6O4(OH)4 12-connected SBU,,,1546.0,not_reported,yes,,arsenate_removal,10.1021/acsanm.0c01696,ok,
10.1021/acsanm.0c01696,downloaded\10.1021_acsanm.0c01696.pdf,SI downloaded\10.1021_acsanm.0c01696_SI.pdf,mof_json_store\10.1021_acsanm.0c01696\raw_output.json,mof_json_store\10.1021_acsanm.0c01696\synthesis_006.json,no,,UiO-66-36TFA,,CuCl2·2H2O,,"1.724 g, 7.398 mmol",7.398,mmol,nan,,,,,nan,,,,,terephthalic acid,BDC,"1.230 g, 7.402 mmol",7.402,mmol,,,,,,,,,,,trifluoroacetic acid,TFA,266.4 mmol,266.4,mmol,,,,,,"N,N-dimethylformamide",DMF,200 mL,200.0,water,H2O,0.4 mL,0.4,120.0,120 °C,72.0,3 days,autoclavable reagent bottle (500 mL),static,"DMF, DCM","DMF 3× (55 mL, 3 h intervals) with overnight soak; DCM 3× over 3 days",100 °C under vacuum overnight,100.0,,well-defined octahedral nanocrystals,,168 ± 26 nm,,Zr6O4(OH)4 12-connected SBU,,,1690.0,not_reported,yes,,arsenate_removal,10.1021/acsanm.0c01696,ok,
10.1021/acs.inorgchem.8b03307,downloaded\10.1021_acs.inorgchem.8b03307.pdf,SI downloaded\10.1021_acs.inorgchem.8b03307_SI.pdf,mof_json_store\10.1021_acs.inorgchem.8b03307\raw_output.json,mof_json_store\10.1021_acs.inorgchem.8b03307\synthesis_001.json,no,,,1879636,Cu(NO3)2·6H2O,,"92.5 mg, 0.3 mmol",0.3,mmol,nan,,,,,nan,,,,,"4,4'-(dimethylsilanediyl)bis-benzoic acid",H2L,"90 mg, 0.3 mmol",0.3,mmol,"1,3-bis(4-pyridyl)propane",bpp,"60 mg, 0.3 mmol",0.3,mmol,,,,,,,,,,,,,,,,"N,N-dimethylformamide",DMF,10 mL,10.0,water,H2O,5 mL,5.0,100.0,100 °C,48.0,48 h,sealed glass vial,static,"DMF, H2O",repeated washings,100 °C under vacuum for 12 h (after MeOH exchange),100.0,12.0,colorless rod-shaped crystals,69.0,,sql,Cd(II) 4-connected node,"a=21.4402(6), b=24.0515(5), c=6.25270(10) Å, P21212",,61.0,not_reported,not_reported,,Knoevenagel;Strecker,10.1021/acs.inorgchem.8b03307,ok,
10.1021/acsanm.4c00250,downloaded\10.1021_acsanm.4c00250.pdf,SI downloaded\10.1021_acsanm.4c00250_SI.pdf,mof_json_store\10.1021_acsanm.4c00250\raw_output.json,mof_json_store\10.1021_acsanm.4c00250\synthesis_001.json,no,,HP-UiO-66,,Pr(NO3)3·6H2O,,542 mg,1.52671,mmol,nan,,,,,nan,,,,,terephthalic acid,BDC,120 mg,120.0,mg,2-aminoterephthalic acid,NH2-BDC,80 mg,80.0,mg,,,,,,acetic acid,AA,10 mL,10.0,mL,,,,,,"N,N-dimethylformamide",DMF,10 mL,10.0,,,,,120.0,120 °C,24.0,24 h,"Teflon-lined steel autoclave, 50 mL",stirred,"DMF, EtOH",3×,"150 °C under vacuum for 12 h, then 350 °C in air for 2 h; after cooling, 150 °C under vacuum for 12 h",150.0,12.0,pale-yellow powder; octahedra,,1200 nm (particle size),,Zr6O4(OH)4 12-connected SBU,,,2362.0,not_reported,not_reported,350.0,water_remediation,10.1021/acsanm.4c00250,ok,
10.1021/acsanm.4c00250,downloaded\10.1021_acsanm.4c00250.pdf,SI downloaded\10.1021_acsanm.4c00250_SI.pdf,mof_json_store\10.1021_acsanm.4c00250\raw_output.json,mof_json_store\10.1021_acsanm.4c00250\synthesis_002.json,no,,UiO-66,,Eu(NO3)3·6H2O,ZrCl4,344 mg,0.939714,mmol,nan,,,,,nan,,,,,terephthalic acid,BDC,245 mg,245.0,mg,,,,,,,,,,,,,,,,,,,,,"N,N-dimethylformamide",DMF,40 mL,40.0,water,H2O,0.1 mL,0.1,120.0,120 °C,21.0,21 h,vial,,"DMF, DCM",3×,170 °C under vacuum,170.0,,nanocrystals; truncated octahedra,,100 nm (particle size),,Zr6O4(OH)4 12-connected SBU,,,908.0,not_reported,not_reported,,water_remediation,10.1021/acsanm.4c00250,ok,
10.1021/acsanm.4c00250,downloaded\10.1021_acsanm.4c00250.pdf,SI downloaded\10.1021_acsanm.4c00250_SI.pdf,mof_json_store\10.1021_acsanm.4c00250\raw_output.json,mof_json_store\10.1021_acsanm.4c00250\synthesis_003.json,no,,UiO-66-(TFA),,Cd(CH3COO)2,ZrCl4,344 mg,1.49242,mmol,nan,,,,,nan,,,,,terephthalic acid,BDC,245 mg,245.0,mg,,,,,,,,,,,trifluoroacetic acid,TFA,36 eq with respect to ZrCl4,,,,,,,,"N,N-dimethylformamide",DMF,40 mL,40.0,water,H2O,0.1 mL,0.1,120.0,120 °C,21.0,21 h,vial,,"DMF, DCM",3×,170 °C under vacuum,170.0,,octahedra,,540 nm (particle size),,Zr6O4(OH)4 12-connected SBU,,,1569.0,not_reported,not_reported,390.0,water_remediation,10.1021/acsanm.4c00250,ok,
10.1021/acsanm.4c00250,downloaded\10.1021_acsanm.4c00250.pdf,SI downloaded\10.1021_acsanm.4c00250_SI.pdf,mof_json_store\10.1021_acsanm.4c00250\raw_output.json,mof_json_store\10.1021_acsanm.4c00250\synthesis_004.json,no,,UiO-66-(AA),,Cd(CH3COO)2,ZrCl4,344 mg,1.49242,mmol,nan,,,,,nan,,,,,terephthalic acid,BDC,245 mg,245.0,mg,,,,,,,,,,,acetic acid,AA,200 eq with respect to ZrCl4,,,,,,,,"N,N-dimethylformamide",DMF,40 mL,40.0,water,H2O,0.1 mL,0.1,120.0,120 °C,21.0,21 h,vial,,"DMF, DCM",3×,170 °C under vacuum,170.0,,octahedra,,405 nm (particle size),,Zr6O4(OH)4 12-connected SBU,,,1199.0,not_reported,not_reported,390.0,water_remediation,10.1021/acsanm.4c00250,ok,
10.1021/acsanm.4c00250,downloaded\10.1021_acsanm.4c00250.pdf,SI downloaded\10.1021_acsanm.4c00250_SI.pdf,mof_json_store\10.1021_acsanm.4c00250\raw_output.json,mof_json_store\10.1021_acsanm.4c00250\synthesis_005.json,no,,UiO-66-(NH2),,Mn(CH3COO)2·2H2O,ZrCl4,344 mg,1.78187,mmol,nan,,,,,nan,,,,,2-aminoterephthalic acid,NH2-BDC,replaces BDC (mass not separately stated here),,,,,,,,,,,,,,,,,,,,,,,"N,N-dimethylformamide",DMF,40 mL,40.0,water,H2O,0.1 mL,0.1,120.0,120 °C,21.0,21 h,vial,,"DMF, DCM",3×,170 °C under vacuum,170.0,,octahedra,,300 nm (particle size),,Zr6O4(OH)4 12-connected SBU,,,868.0,not_reported,not_reported,350.0,water_remediation,10.1021/acsanm.4c00250,ok,
10.1021/acsanm.4c00250,downloaded\10.1021_acsanm.4c00250.pdf,SI downloaded\10.1021_acsanm.4c00250_SI.pdf,mof_json_store\10.1021_acsanm.4c00250\raw_output.json,mof_json_store\10.1021_acsanm.4c00250\synthesis_006.json,no,,UiO-66-(NDC),,Mn(CH3COO)2·2H2O,ZrCl4,344 mg,1.78187,mmol,nan,,,,,nan,,,,,"2,6-naphthalenedicarboxylic acid",NDC,replaces BDC (mass not separately stated here),,,,,,,,,,,,,,,,,,,,,,,"N,N-dimethylformamide",DMF,40 mL,40.0,water,H2O,0.1 mL,0.1,120.0,120 °C,21.0,21 h,vial,,"DMF, DCM",3×,activated at room temperature,,,octahedra,,700 nm (particle size),,Zr6O4(OH)4 12-connected SBU,,,1055.0,not_reported,not_reported,475.0,water_remediation,10.1021/acsanm.4c00250,ok,
10.1021/cg2002749,downloaded\10.1021_cg2002749.pdf,SI downloaded\10.1021_cg2002749_SI.pdf,mof_json_store\10.1021_cg2002749\raw_output.json,mof_json_store\10.1021_cg2002749\synthesis_001.json,no,,,,Cu(CH3COO)2·2H2O,,"23.8 mg, 0.1 mmol (in H2O, 5 mL)",0.1,mmol,nan,,,,,nan,,,,,"1,3,5-tris(triazol-1-ylmethyl)-2,4,6-trimethylbenzene",L,"36.3 mg, 0.1 mmol (in MeOH, 10 mL)",0.1,mmol,,,,,,,,,,,,,,,,,,,,,methanol,MeOH,10 mL,10.0,water,H2O,5 mL,5.0,25,room temperature,336.0,stir 10 min; slow evaporation 2 weeks,,stirred,"water, methanol",,,,,pink crystals,28.0,,,2D honeycomb network,,,,not_reported,not_reported,300.0,,10.1021/cg2002749,ok,
10.1021/cg2002749,downloaded\10.1021_cg2002749.pdf,SI downloaded\10.1021_cg2002749_SI.pdf,mof_json_store\10.1021_cg2002749\raw_output.json,mof_json_store\10.1021_cg2002749\synthesis_002.json,no,,,,Mn(CH3COO)2·2H2O,,"23.8 mg, 0.1 mmol (in H2O, 5 mL)",0.1,mmol,nan,,,,,nan,,,,,"1,3,5-tris(triazol-1-ylmethyl)-2,4,6-trimethylbenzene",L,"36.3 mg, 0.1 mmol (in MeOH, 10 mL)",0.1,mmol,,,,,,,,,,,,,,,,,,,,,methanol,MeOH,10 mL,10.0,water,H2O,5 mL,5.0,25,room temperature,336.0,stir 10 min; slow evaporation 2 weeks,,stirred,"water, methanol",,,,,red-brown block crystals,32.0,,,1D hinged chain,,,,not_reported,not_reported,300.0,,10.1021/cg2002749,ok,
10.1021/cg2002749,downloaded\10.1021_cg2002749.pdf,SI downloaded\10.1021_cg2002749_SI.pdf,mof_json_store\10.1021_cg2002749\raw_output.json,mof_json_store\10.1021_cg2002749\synthesis_003.json,no,,,,Mn(CH3COO)2·2H2O,,"17.0 mg, 0.1 mmol (in H2O, 5 mL)",0.1,mmol,nan,,,,,nan,,,,,"1,3,5-tris(triazol-1-ylmethyl)-2,4,6-trimethylbenzene",L,"18.2 mg, 0.05 mmol (in MeOH, 5 mL)",0.05,mmol,,,,,,,,,,,,,,,,,,,,,methanol,MeOH,5 mL,5.0,water,H2O,5 mL,5.0,25,room temperature,168.0,stir 10 min; stand 1 week,,stirred,,,,,,deep-blue crystals,72.0,,,2D honeycomb network,,,,not_reported,not_reported,240.0,,10.1021/cg2002749,ok,
10.1021/cg2002749,downloaded\10.1021_cg2002749.pdf,SI downloaded\10.1021_cg2002749_SI.pdf,mof_json_store\10.1021_cg2002749\raw_output.json,mof_json_store\10.1021_cg2002749\synthesis_004.json,no,,,,Co(CH3COO)2·4H2O,,"8.5 mg, 0.05 mmol (in H2O, 5 mL)",0.05,mmol,nan,,,,,nan,,,,,"1,3,5-tris(triazol-1-ylmethyl)-2,4,6-trimethylbenzene",L,"36.3 mg, 0.1 mmol (in MeOH, 10 mL)",0.1,mmol,,,,,,,,,,,,,,,,,,,,,methanol,MeOH,10 mL,10.0,water,H2O,5 mL,5.0,25,room temperature,336.0,stir 10 min; slow evaporation 2 weeks,,stirred,,,,,,light-blue crystals,68.0,,,1D hinged chain,,,,not_reported,not_reported,240.0,,10.1021/cg2002749,ok,
10.1021/cg2002749,downloaded\10.1021_cg2002749.pdf,SI downloaded\10.1021_cg2002749_SI.pdf,mof_json_store\10.1021_cg2002749\raw_output.json,mof_json_store\10.1021_cg2002749\synthesis_005.json,no,,,,Ni(CH3COO)2,,"14.9 mg, 0.05 mmol (in H2O, 5 mL)",0.05,mmol,nan,,,,,nan,,,,,"1,3,5-tris(triazol-1-ylmethyl)-2,4,6-trimethylbenzene",L,"36.2 mg, 0.1 mmol (in MeOH, 10 mL)",0.1,mmol,,,,,,,,,,,,,,,,,,,,,methanol,MeOH,10 mL,10.0,water,H2O,5 mL,5.0,25,room temperature,336.0,stir 10 min; slow evaporation 2 weeks,,stirred,,,,,,colorless block crystals,68.0,,,"2D (4,4) network",,,,not_reported,not_reported,250.0,luminescence,10.1021/cg2002749,ok,
10.1021/cg2002749,downloaded\10.1021_cg2002749.pdf,SI downloaded\10.1021_cg2002749_SI.pdf,mof_json_store\10.1021_cg2002749\raw_output.json,mof_json_store\10.1021_cg2002749\synthesis_006.json,no,,,,Ni(CH3COO)2,,"14.9 mg, 0.05 mmol (in H2O)",0.05,mmol,nan,,,,,nan,,,,,"1,3,5-tris(triazol-1-ylmethyl)-2,4,6-trimethylbenzene",L,"36.3 mg, 0.10 mmol (in MeOH, 10 mL)",0.1,mmol,,,,,,,,,,,NH4PF6,,"16.2 mg, 0.10 mmol (in H2O, 3 mL)",0.1,mmol,,,,,,methanol,MeOH,10 mL,10.0,water,H2O,3 mL,3.0,25,room temperature,168.0,stir 10 min; stand 1 week,,stirred,,,,,,colorless block crystals,68.0,,,"2D double-layered (4,4) network",,,,not_reported,not_reported,300.0,luminescence,10.1021/cg2002749,ok,
10.1021/cg2002749,downloaded\10.1021_cg2002749.pdf,SI downloaded\10.1021_cg2002749_SI.pdf,mof_json_store\10.1021_cg2002749\raw_output.json,mof_json_store\10.1021_cg2002749\synthesis_007.json,no,,,,Cd(CH3COO)2·2H2O,,"16.4 mg, 0.20 mmol (in H2O, 10 mL; reflux 8 h)",0.2,mmol,nan,,,,,nan,,,,,malonic acid,,"20.8 mg, 0.20 mmol (in H2O, 10 mL; reflux with ZnO)",0.2,mmol,"1,3,5-tris(triazol-1-ylmethyl)-2,4,6-trimethylbenzene",L,"72.8 mg, 0.20 mmol (in MeOH, 10 mL; added after reflux)",0.2,mmol,,,,,,,,,,,,,,,,water,H2O,10 mL,10.0,methanol,MeOH,10 mL,10.0,25,"reflux in water, then room temperature",176.0,reflux 8 h; then stand 1 week,reflux,stirred,,,,,,colorless block crystals,68.0,,,"wavy 2D network (L along c, malonate along b)",,,,not_reported,not_reported,190.0,luminescence,10.1021/cg2002749,ok,
10.1021/cg2002749,downloaded\10.1021_cg2002749.pdf,SI downloaded\10.1021_cg2002749_SI.pdf,mof_json_store\10.1021_cg2002749\raw_output.json,mof_json_store\10.1021_cg2002749\synthesis_008.json,no,,,,Zn(NO3)2·6H2O,,"16.4 mg, 0.20 mmol (in H2O, 10 mL; reflux 8 h)",0.2,mmol,nan,,,,,nan,,,,,fumaric acid,,"23.2 mg, 0.20 mmol (with ZnO in H2O; reflux)",0.2,mmol,"1,3,5-tris(triazol-1-ylmethyl)-2,4,6-trimethylbenzene",L,"18.2 mg, 0.05 mmol (in MeOH, 10 mL; added after reflux)",0.05,mmol,,,,,,,,,,,,,,,,water,H2O,10 mL,10.0,methanol,MeOH,10 mL,10.0,25,"reflux in water, then room temperature",344.0,reflux 8 h; then stand 2 weeks,reflux,stirred,,,,,,colorless rod-like crystals,72.0,,,2D layers (L-linked ladders bridged by fumarate); interpenetrated 3D,,11.0,,not_reported,not_reported,290.0,encapsulation;oxidation_catalysis;luminescence,10.1021/cg2002749,ok,
10.1021/acs.cgd.0c00408,downloaded\10.1021_acs.cgd.0c00408.pdf,SI downloaded\10.1021_acs.cgd.0c00408_SI.pdf,mof_json_store\10.1021_acs.cgd.0c00408\raw_output.json,mof_json_store\10.1021_acs.cgd.0c00408\synthesis_001.json,no,,YNU-1,1964727,Eu(NO3)3·6H2O,,"45.0 mg, 0.1 mmol",0.1,mmol,nan,,"57.0 mg, 0.3 mmol",0.3,mmol,nan,,,,,nicotinic acid,HNA,"49.0 mg, 0.4 mmol",0.4,mmol,,,,,,,,,,,2-fluorobenzoic acid,2-FBA,"97 mg, 0.7 mmol",0.7,mmol,,,,,,"N,N-diethylformamide",DEF,3.5 mL,3.5,water,H2O,1.2 mL,1.2,100.0,100 °C,48.0,2 days,Teflon high pressure autoclave,static,ethanol,,immersed in dry ethanol and activated to remove solvents; crystals also dried in air after filtration,,,block crystals,72.0,,,Cu6I6 clusters; 1D TbIII chains,"a=9.9840(6), b=11.7180(8), c=14.4825(9) Å, α=98.468(1)°, β=96.423(1)°, γ=109.336(1)°, P-1",,374.8,yes,not_reported,,CO2_capture;CO2_cycloaddition;I2_delivery,10.1021/acs.cgd.0c00408,ok,
10.1021/acs.inorgchem.2c00287,downloaded\10.1021_acs.inorgchem.2c00287.pdf,SI downloaded\10.1021_acs.inorgchem.2c00287_SI.pdf,mof_json_store\10.1021_acs.inorgchem.2c00287\raw_output.json,mof_json_store\10.1021_acs.inorgchem.2c00287\synthesis_001.json,no,,CuSiW,2093595,Tb(NO3)3·6H2O,,"0.08 g, 0.45 mmol",0.45,mmol,nan,,"0.10 g, 0.055 mmol",0.055,mmol,nan,,,,,"3-(4H-1,2,4-triazol-4-yl)benzoic acid",Htba,"0.026 g, 0.16 mmol",0.16,mmol,,,,,,,,,,,"hydrochloric acid (1 M), pH adjusted to 1.7",HCl,pH adjusted to 1.7 using 1 M HCl,,,,,,,,water,H2O,6 mL,6.0,,,,,160.0,160 °C,96.0,4 days,Teflon-lined autoclave (25 mL),"stirred 20 min, then static",,,,,,green block crystals,35.0,,,"tetranuclear [Cu4(μ3-OH)2] 'boat' cluster, 3-connected","a=13.058(2) Å, b=23.568(5) Å, c=46.504(8) Å, α=90°, β=97.340(3)°, γ=90°, C2/c (monoclinic)",,,not_reported,not_reported,552.0,heterogeneous_catalysis;N-heterocycle_synthesis,10.1021/acs.inorgchem.2c00287,ok,
10.1021/acs.inorgchem.2c00287,downloaded\10.1021_acs.inorgchem.2c00287.pdf,SI downloaded\10.1021_acs.inorgchem.2c00287_SI.pdf,mof_json_store\10.1021_acs.inorgchem.2c00287\raw_output.json,mof_json_store\10.1021_acs.inorgchem.2c00287\synthesis_002.json,no,,CuPMo,2093612,Gd(NO3)3·6H2O,,"0.08 g, 0.45 mmol",0.45,mmol,nan,,,,,nan,,,,,"3-(4H-1,2,4-triazol-4-yl)benzoic acid",Htba,"0.026 g, 0.16 mmol",0.16,mmol,,,,,,,,,,,"hydrochloric acid (1 M), pH adjusted to 1.7",HCl,pH adjusted to 1.7 using 1 M HCl,,,,,,,,water,H2O,6 mL,6.0,,,,,160.0,160 °C,96.0,4 days,Teflon-lined autoclave (25 mL),"stirred 20 min, then static",,,,,,green block crystals,35.0,,,"trinuclear [Cu3(μ3-OH)] cluster, 4-connected","a=11.5628(5) Å, b=22.8827(10) Å, c=28.2670(13) Å, α=90°, β=100.6840(10)°, γ=90°, Cc (monoclinic)",,,not_reported,not_reported,479.0,heterogeneous_catalysis;N-heterocycle_synthesis,10.1021/acs.inorgchem.2c00287,ok,
10.1021/acs.inorgchem.2c00287,downloaded\10.1021_acs.inorgchem.2c00287.pdf,SI downloaded\10.1021_acs.inorgchem.2c00287_SI.pdf,mof_json_store\10.1021_acs.inorgchem.2c00287\raw_output.json,mof_json_store\10.1021_acs.inorgchem.2c00287\synthesis_003.json,no,,CuPW,2093597,Tb(NO3)3·6H2O,,"0.08 g, 0.45 mmol",0.45,mmol,Eu(NO3)3·6H2O,,,,,nan,,,,,"3-(4H-1,2,4-triazol-4-yl)benzoic acid",Htba,"0.026 g, 0.16 mmol",0.16,mmol,,,,,,,,,,,"hydrochloric acid (1 M), pH adjusted to 1.7",HCl,pH adjusted to 1.7 using 1 M HCl,,,,,,,,water,H2O,6 mL,6.0,,,,,160.0,160 °C,96.0,4 days,Teflon-lined autoclave (25 mL),"stirred 20 min, then static",,,,,,green block crystals,38.0,,,two tetranuclear [Cu4(μ3-OH)2] 'chair' clusters; 4- and 6-connected,"a=12.2003(15) Å, b=16.498(2) Å, c=18.524(2) Å, α=88.734(2)°, β=77.104(2)°, γ=72.757(2)°, P-1 (triclinic)",,,not_reported,not_reported,484.0,heterogeneous_catalysis;N-heterocycle_synthesis,10.1021/acs.inorgchem.2c00287,ok,
10.1039/d0tc04154h,downloaded\10.1039_d0tc04154h.pdf,SI downloaded\10.1039_d0tc04154h_SI.pdf,mof_json_store\10.1039_d0tc04154h\raw_output.json,mof_json_store\10.1039_d0tc04154h\synthesis_001.json,no,,Hf-MOF-1,,Tb(NO3)3·6H2O,,"432 mg, 1.35 mmol",1.35,mmol,Eu(NO3)3·6H2O,,,,,nan,,,,,"4,4′,4″,4‴-(pyrazine-2,3,5,6-tetrayl)tetrabenzoic acid",H4BTTB,"200 mg, 0.035 mmol",,,,,,,,,,,,,benzoic acid,,"34 g, 0.278 mmol",,,,,,,,"N,N-dimethylformamide",DMF,300 mL,300.0,,,,,120.0,120 °C,72.0,3 days,,,"DMF, acetone",washed; solvent-exchanged,dried in an oven at 80 °C,80.0,,colourless microcrystals,50.0,,scu,Hf6O4(OH)4 8-connected SBU,"Cmmm; a=21.1357 Å, b=32.2067 Å, c=12.6892 Å, V=8637.68 Å3",,883.3,yes,yes,500.0,sensing,10.1039/d0tc04154h,ok,
10.1039/d0tc04154h,downloaded\10.1039_d0tc04154h.pdf,SI downloaded\10.1039_d0tc04154h_SI.pdf,mof_json_store\10.1039_d0tc04154h\raw_output.json,mof_json_store\10.1039_d0tc04154h\synthesis_002.json,no,,Zr-MOF-1,,Tb(NO3)3·6H2O,,"580 mg, 1.35 mmol",1.35,mmol,Eu(NO3)3·6H2O,,,,,nan,,,,,"4,4′,4″,4‴-(pyrazine-2,3,5,6-tetrayl)tetrabenzoic acid",H4BTTB,"400 mg, 0.71 mmol",0.71,mmol,,,,,,,,,,,formic acid,HCOOH,140 mL,140.0,mL,,,,,,"N,N-dimethylformamide",DMF,150 mL,150.0,,,,,140.0,140 °C,72.0,3 days,,,"DMF, acetone",washed; solvent-exchanged,dried in an oven at 80 °C,80.0,,colourless microcrystals,62.0,,scu,Zr6O4(OH)4 8-connected SBU,,,1355.1,yes,yes,500.0,sensing,10.1039/d0tc04154h,ok,
10.1039/d0tc04154h,downloaded\10.1039_d0tc04154h.pdf,SI downloaded\10.1039_d0tc04154h_SI.pdf,mof_json_store\10.1039_d0tc04154h\raw_output.json,mof_json_store\10.1039_d0tc04154h\synthesis_003.json,no,,Hf-MOF-2,,Tb(NO3)3·6H2O,,"900 mg, 2.2 mmol",2.2,mmol,Eu(NO3)3·6H2O,,,,,nan,,,,,"4,4′,4″,4‴-(pyrazine-2,3,5,6-tetrayl)tetrabenzoic acid",H4BTTB,"400 mg, 0.71 mmol",0.71,mmol,,,,,,,,,,,formic acid,HCOOH,"part of DMF/HCOOH (290 mL, 15/14, v/v)",,,,,,,,"N,N-dimethylformamide",DMF,"DMF/HCOOH (290 mL, 15/14, v/v)",290.0,,,,,130.0,130 °C,72.0,3 days (without stirring),round-bottomed flask,static,"DMF, acetone",DMF 3×; acetone 3 days,air-dried after solvent exchange,,,polyhedron-shaped crystals,61.0,,sqc,Hf6O4(OH)4 8-connected SBU,"I41/amd; a=14.9255 Å, c=61.0560 Å, V=13601.48 Å3",,897.4,yes,yes,500.0,sensing,10.1039/d0tc04154h,ok,
10.1039/d0tc04154h,downloaded\10.1039_d0tc04154h.pdf,SI downloaded\10.1039_d0tc04154h_SI.pdf,mof_json_store\10.1039_d0tc04154h\raw_output.json,mof_json_store\10.1039_d0tc04154h\synthesis_004.json,no,,Zr-MOF-2,,Tb(NO3)3·6H2O,,"2.250 g, 6.98 mmol",6.98,mmol,Eu(NO3)3·6H2O,,,,,nan,,,,,"4,4′,4″,4‴-(pyrazine-2,3,5,6-tetrayl)tetrabenzoic acid",H4BTTB,"1.245 g, 2.22 mmol",2.22,mmol,,,,,,,,,,,formic acid,HCOOH,"part of DMF/HCOOH (870 mL, 15/14, v/v)",,,,,,,,"N,N-dimethylformamide",DMF,"DMF/HCOOH (870 mL, 15/14, v/v)",870.0,,,,,130.0,130 °C (under reflux),72.0,72 h,round-bottomed flask,static,"DMF, acetone",DMF 3×; acetone 3 days,air-dried after solvent exchange,,,white polyhedron single crystals,65.0,,sqc,Zr6O4(OH)4 8-connected SBU,"I41/amd; a=15.2020 Å, c=60.5990 Å, V=14004.5 Å3",,1015.0,yes,yes,500.0,sensing,10.1039/d0tc04154h,ok,
10.1039/d0tc04154h,downloaded\10.1039_d0tc04154h.pdf,SI downloaded\10.1039_d0tc04154h_SI.pdf,mof_json_store\10.1039_d0tc04154h\raw_output.json,mof_json_store\10.1039_d0tc04154h\synthesis_005.json,no,,Hf-MOF-3,,Tb(NO3)3·6H2O,,"51 mg, 0.124 mmol",0.124,mmol,Eu(NO3)3·6H2O,,,,,nan,,,,,"4,4′,4″,4‴-(pyrazine-2,3,5,6-tetrayl)tetrabenzoic acid",H4BTTB,"100 mg, 0.179 mmol",0.179,mmol,,,,,,,,,,,formic acid,HCOOH,14 mL,14.0,mL,,,,,,"N,N-dimethylformamide",DMF,15 mL,15.0,,,,,130.0,130 °C (under reflux),168.0,7 days,round-bottomed flask,static,"DMF, acetone",DMF 3×; acetone 3 days,air-dried after solvent exchange,,,white polyhedron single crystals,53.0,,flu,Hf6O4(OH)4 8-connected SBU,"Fmmm; a=13.3952 Å, b=30.9940 Å, c=30.0265 Å, V=12466.13 Å3",,899.0,yes,yes,500.0,sensing,10.1039/d0tc04154h,ok,
10.1039/d0tc04154h,downloaded\10.1039_d0tc04154h.pdf,SI downloaded\10.1039_d0tc04154h_SI.pdf,mof_json_store\10.1039_d0tc04154h\raw_output.json,mof_json_store\10.1039_d0tc04154h\synthesis_006.json,no,,Zr-MOF-3,,Tb(NO3)3·6H2O,,"40 mg, 0.124 mmol",0.124,mmol,Eu(NO3)3·6H2O,,,,,nan,,,,,"4,4′,4″,4‴-(pyrazine-2,3,5,6-tetrayl)tetrabenzoic acid",H4BTTB,"100 mg, 0.179 mmol",0.179,mmol,,,,,,,,,,,formic acid,HCOOH,14 mL,14.0,mL,,,,,,"N,N-dimethylformamide",DMF,15 mL,15.0,,,,,130.0,130 °C (under reflux),168.0,7 days,round-bottomed flask,static,"DMF, acetone",DMF 3×; acetone 3 days,air-dried after solvent exchange,,,colourless single crystals,60.0,,flu,Zr6O4(OH)4 8-connected SBU,,,1246.9,yes,yes,500.0,sensing,10.1039/d0tc04154h,ok,
10.1021/acs.inorgchem.2c00660,downloaded\10.1021_acs.inorgchem.2c00660.pdf,SI downloaded\10.1021_acs.inorgchem.2c00660_SI.pdf,mof_json_store\10.1021_acs.inorgchem.2c00660\raw_output.json,mof_json_store\10.1021_acs.inorgchem.2c00660\synthesis_001.json,yes,"Screened DMF/DEF/DMA with BA, FBA, FA, AA, PA, TFA; several conditions gave only powder or low crystallinity; DMA+TFA yielded almost no crystals.",HIAM-4007,2129023,Tb(NO3)3·6H2O,ZrCl4,23.3 mg,0.0624615,mmol,Eu(NO3)3·6H2O,,,,,nan,,,,,"5′,5‴′-(2,3-diaminophenyl)-bis{[(1,1′:3′,1″-terphenyl)-4,4″-dicarboxylic acid]}",APTC,10 mg,10.0,mg,,,,,,,,,,,benzoic acid,BA,700 mg,700.0,mg,,,,,,"N,N-dimethylformamide",DMF,3 mL,3.0,,,,,120.0,120 °C,72.0,3 days,5 mL vial,,"DMF, acetone",DMF several times; acetone 3× (12 h each),120 °C for 12 h,120.0,12.0,pale yellow prismatic crystals,,,scu,Zr6O8 8-connected SBU,"a=19.223(4) Å, b=35.032(5) Å, c=20.525(3) Å, Cmmm (250 K)",,496.1,not_reported,not_reported,,luminescence,10.1021/acs.inorgchem.2c00660,ok,
10.1021/acs.inorgchem.2c00660,downloaded\10.1021_acs.inorgchem.2c00660.pdf,SI downloaded\10.1021_acs.inorgchem.2c00660_SI.pdf,mof_json_store\10.1021_acs.inorgchem.2c00660\raw_output.json,mof_json_store\10.1021_acs.inorgchem.2c00660\synthesis_002.json,yes,"Screened DMF/DEF/DMA with BA, FBA, FA, AA, PA, TFA; several conditions gave only powder or low crystallinity; DMA+TFA yielded almost no crystals.",HIAM-4008,2129024,ZrCl4,ZrCl4,23.3 mg,0.0999846,mmol,nan,,,,,nan,,,,,"5′,5‴′-(2,3-diaminophenyl)-bis{[(1,1′:3′,1″-terphenyl)-4,4″-dicarboxylic acid]}",APTC,10 mg,10.0,mg,,,,,,,,,,,acetic acid,AA,1.25 mL,1.25,mL,,,,,,"N,N-diethylformamide",DEF,1.5 mL,1.5,,,,,120.0,120 °C,72.0,3 days,5 mL vial,,"DMF, acetone",DMF several times; acetone 3× (12 h each),120 °C for 12 h,120.0,12.0,pale yellow truncated octahedral crystals,,,scp,Zr6O8 12-connected SBU,"a=b=20.6505(4) Å, c=67.8228(12) Å, I41/amd (199 K)",,1903.9,not_reported,not_reported,,luminescence,10.1021/acs.inorgchem.2c00660,ok,
10.1021/acs.inorgchem.2c00660,downloaded\10.1021_acs.inorgchem.2c00660.pdf,SI downloaded\10.1021_acs.inorgchem.2c00660_SI.pdf,mof_json_store\10.1021_acs.inorgchem.2c00660\raw_output.json,mof_json_store\10.1021_acs.inorgchem.2c00660\synthesis_003.json,yes,"Screened DMF/DEF/DMA with BA, FBA, FA, AA, PA, TFA; several conditions gave only powder or low crystallinity; DMA+TFA yielded almost no crystals.",HIAM-4009,,Cr(NO3)3·9H2O,ZrCl4,23.3 mg,0.0856151,mmol,nan,,,,,nan,,,,,"5′,5‴′-(2,3-diaminophenyl)-bis{[(1,1′:3′,1″-terphenyl)-4,4″-dicarboxylic acid]}",APTC,10 mg,10.0,mg,,,,,,,,,,,benzoic acid,BA,700 mg,700.0,mg,,,,,,"N,N-diethylformamide",DEF,3 mL,3.0,,,,,120.0,120 °C,72.0,3 days,5 mL vial,,"DMF, acetone",DMF several times; acetone 3× (12 h each),120 °C for 12 h,120.0,12.0,pale yellow thin prismatic crystals,,,csq,Zr6O8 8-connected SBU,,14.1,1294.9,not_reported,not_reported,,luminescence,10.1021/acs.inorgchem.2c00660,ok,
10.1021/acs.inorgchem.2c00660,downloaded\10.1021_acs.inorgchem.2c00660.pdf,SI downloaded\10.1021_acs.inorgchem.2c00660_SI.pdf,mof_json_store\10.1021_acs.inorgchem.2c00660\raw_output.json,mof_json_store\10.1021_acs.inorgchem.2c00660\synthesis_004.json,yes,"Screened DMF/DEF/DMA with BA, FBA, FA, AA, PA, TFA; several conditions gave only powder or low crystallinity; DMA+TFA yielded almost no crystals.",HIAM-4001,,Co(NO3)2·6H2O,ZrCl4,23.3 mg,0.110409,mmol,nan,,,,,nan,,,,,"5′,5‴′-(benzo[c][1,2,5]thiadiazole-4,7-diyl)bis([1,1′:3′,1″-terphenyl]-4,4″-dicarboxylic acid)",BTTC,10 mg,10.0,mg,,,,,,,,,,,benzoic acid,BA,700 mg,700.0,mg,,,,,,"N,N-dimethylformamide",DMF,3 mL,3.0,,,,,120.0,120 °C,72.0,3 days,5 mL vial,,,,,,,,,,,,,,,not_reported,not_reported,,luminescence,10.1021/acs.inorgchem.2c00660,ok,
10.1021/acs.inorgchem.2c00660,downloaded\10.1021_acs.inorgchem.2c00660.pdf,SI downloaded\10.1021_acs.inorgchem.2c00660_SI.pdf,mof_json_store\10.1021_acs.inorgchem.2c00660\raw_output.json,mof_json_store\10.1021_acs.inorgchem.2c00660\synthesis_005.json,yes,"Screened DMF/DEF/DMA with BA, FBA, FA, AA, PA, TFA; several conditions gave only powder or low crystallinity; DMA+TFA yielded almost no crystals.",HIAM-4003,,Zn(NO3)2·6H2O,ZrCl4,23.3 mg,0.107136,mmol,Cd(NO3)2·4H2O,,,,,nan,,,,,"5′,5‴′-(naphtho[2,3-c][1,2,5]thiadiazole-4,9-diyl)bis([1,1′:3′,1″-terphenyl]-4,4″-dicarboxylic acid)",NTTC,10 mg,10.0,mg,,,,,,,,,,,benzoic acid,BA,700 mg,700.0,mg,,,,,,"N,N-dimethylformamide",DMF,3 mL,3.0,,,,,120.0,120 °C,72.0,3 days,5 mL vial,,,,,,,,,,,,,,,not_reported,not_reported,,luminescence,10.1021/acs.inorgchem.2c00660,ok,
