Repository: zzhenglab/MOFinder

# MOFinder

MOFinder extracts MOF synthesis information from the literature, reconstructs evidence-supported negative reaction records, and prepares datasets for synthesis-outcome prediction.
[Web application](https://mofinder.chemistry.wustl.edu/) | [Demos](Demo/README.md) | [Source code](docs/source_to_code.md) | [Workflow guide](docs/workflow.md) | [Model evaluation](docs/evaluation.md)

## Quick start

The workflow runs through Python commands. Python 3.10 or newer is required. Clone the repository and initialize its related applications:

```bash
git clone --recurse-submodules https://github.com/zzhenglab/MOFinder.git
cd MOFinder
```

Start with the two offline demonstrations:

```bash

File: mof_extraction_1_2.csv (part 77 of 305)
doi,main_pdf,si_pdf,raw_output,parsed_json,article_trial_or_failure,article_trial_or_failure_notes,mof_name,crystal_code,metal_1,metal_1_abbr,metal_1_amount_text,metal_1_amount_value,metal_1_amount_unit,metal_2,metal_2_abbr,metal_2_amount_text,metal_2_amount_value,metal_2_amount_unit,metal_3,metal_3_abbr,metal_3_amount_text,metal_3_amount_value,metal_3_amount_unit,linker_1,linker_1_abbr,linker_1_amount_text,linker_1_amount_value,linker_1_amount_unit,linker_2,linker_2_abbr,linker_2_amount_text,linker_2_amount_value,linker_2_amount_unit,linker_3,linker_3_abbr,linker_3_amount_text,linker_3_amount_value,linker_3_amount_unit,modulator_1,modulator_1_abbr,modulator_1_amount_text,modulator_1_amount_value,modulator_1_amount_unit,modulator_2,modulator_2_abbr,modulator_2_amount_text,modulator_2_amount_value,modulator_2_amount_unit,solvent_main,solvent_main_abbr,solvent_main_amount_text,solvent_main_ml,solvent_secondary,solvent_secondary_abbr,solvent_secondary_amount_text,solvent_secondary_ml,temperature_c,temperature_c_text,time_h,time_text,vessel_type,stirring,washing_solvent,washing_cycles,activation_text,activation_temp_c,activation_time_h,crystal_morphology,yield_percent,crystal_size,topology_code,metal_cluster_connectivity,unit_cell_short,pore_diameter_A,BET_surface_area_m2g,air_stable,water_stable,tga_decomposition_temp_c,applications,reference,status,error
10.1021/acs.inorgchem.2c00660,downloaded\10.1021_acs.inorgchem.2c00660.pdf,SI downloaded\10.1021_acs.inorgchem.2c00660_SI.pdf,mof_json_store\10.1021_acs.inorgchem.2c00660\raw_output.json,mof_json_store\10.1021_acs.inorgchem.2c00660\synthesis_006.json,yes,"Screened DMF/DEF/DMA with BA, FBA, FA, AA, PA, TFA; several conditions gave only powder or low crystallinity; DMA+TFA yielded almost no crystals.",HIAM-4010,,Al(NO3)3·9H2O,ZrCl4,23.3 mg,0.0942807,mmol,nan,,,,,nan,,,,,"5′,5‴′-(benzo[c][1,2,5]thiadiazole-4,7-diyl)bis([1,1′:3′,1″-terphenyl]-4,4″-dicarboxylic acid)",BTTC,10 mg,10.0,mg,,,,,,,,,,,benzoic acid,BA,700 mg,700.0,mg,,,,,,"N,N-dimethylacetamide",DMA,3 mL,3.0,,,,,120.0,120 °C,72.0,3 days,5 mL vial,,,,,,,truncated octahedral crystals,,,scp,,,,,not_reported,not_reported,,luminescence,10.1021/acs.inorgchem.2c00660,ok,
10.1021/acs.inorgchem.2c00660,downloaded\10.1021_acs.inorgchem.2c00660.pdf,SI downloaded\10.1021_acs.inorgchem.2c00660_SI.pdf,mof_json_store\10.1021_acs.inorgchem.2c00660\raw_output.json,mof_json_store\10.1021_acs.inorgchem.2c00660\synthesis_007.json,yes,"Screened DMF/DEF/DMA with BA, FBA, FA, AA, PA, TFA; several conditions gave only powder or low crystallinity; DMA+TFA yielded almost no crystals.",HIAM-4012,,Cd(NO3)2·4H2O,ZrCl4,23.3 mg,0.08945,mmol,nan,,,,,nan,,,,,"5′,5‴′-(naphtho[2,3-c][1,2,5]thiadiazole-4,9-diyl)bis([1,1′:3′,1″-terphenyl]-4,4″-dicarboxylic acid)",NTTC,10 mg,10.0,mg,,,,,,,,,,,acetic acid,AA,1.25 mL,1.25,mL,,,,,,"N,N-diethylformamide",DEF,1.5 mL,1.5,,,,,120.0,120 °C,72.0,3 days,5 mL vial,,,,,,,truncated octahedral crystals,,,scp,,,,,not_reported,not_reported,,luminescence,10.1021/acs.inorgchem.2c00660,ok,
10.1021/acs.inorgchem.2c00660,downloaded\10.1021_acs.inorgchem.2c00660.pdf,SI downloaded\10.1021_acs.inorgchem.2c00660_SI.pdf,mof_json_store\10.1021_acs.inorgchem.2c00660\raw_output.json,mof_json_store\10.1021_acs.inorgchem.2c00660\synthesis_008.json,yes,"Screened DMF/DEF/DMA with BA, FBA, FA, AA, PA, TFA; several conditions gave only powder or low crystallinity; DMA+TFA yielded almost no crystals.",HIAM-4011,,Cd(ClO4)2·6H2O,ZrCl4,23.3 mg,0.06865,mmol,nan,,,,,nan,,,,,"5′,5‴′-(benzo[c][1,2,5]thiadiazole-4,7-diyl)bis([1,1′:3′,1″-terphenyl]-4,4″-dicarboxylic acid)",BTTC,10 mg,10.0,mg,,,,,,,,,,,benzoic acid,BA,700 mg,700.0,mg,,,,,,"N,N-diethylformamide",DEF,3 mL,3.0,,,,,120.0,120 °C,72.0,3 days,5 mL vial,,,,,,,thin prismatic crystals,,,csq,,,,,not_reported,not_reported,,luminescence,10.1021/acs.inorgchem.2c00660,ok,
10.1021/acs.inorgchem.2c00660,downloaded\10.1021_acs.inorgchem.2c00660.pdf,SI downloaded\10.1021_acs.inorgchem.2c00660_SI.pdf,mof_json_store\10.1021_acs.inorgchem.2c00660\raw_output.json,mof_json_store\10.1021_acs.inorgchem.2c00660\synthesis_009.json,yes,"Screened DMF/DEF/DMA with BA, FBA, FA, AA, PA, TFA; several conditions gave only powder or low crystallinity; DMA+TFA yielded almost no crystals.",HIAM-4013,,CuCl2·2H2O,ZrCl4,23.3 mg,0.150826,mmol,nan,,,,,nan,,,,,"5′,5‴′-(naphtho[2,3-c][1,2,5]thiadiazole-4,9-diyl)bis([1,1′:3′,1″-terphenyl]-4,4″-dicarboxylic acid)",NTTC,10 mg,10.0,mg,,,,,,,,,,,benzoic acid,BA,700 mg,700.0,mg,,,,,,"N,N-diethylformamide",DEF,3 mL,3.0,,,,,120.0,120 °C,72.0,3 days,5 mL vial,,,,,,,long prismatic crystals,,,csq,,,,,not_reported,not_reported,,luminescence,10.1021/acs.inorgchem.2c00660,ok,
10.1039/c0ce00839g,downloaded\10.1039_c0ce00839g.pdf,SI downloaded\10.1039_c0ce00839g_SI.pdf,mof_json_store\10.1039_c0ce00839g\raw_output.json,mof_json_store\10.1039_c0ce00839g\synthesis_001.json,no,,,,CuCl2·2H2O,,"24.2 mg, 0.1 mmol",0.1,mmol,nan,,,,,nan,,,,,"2,4-dibenzoylisophthalic acid",H2L,"37.4 mg, 0.1 mmol",0.1,mmol,"4,4'-bipyridine","4,4′-bpy","9.6 mg, 0.05 mmol",0.05,mmol,,,,,,sodium hydroxide (aqueous),NaOH,"1 M, to pH ≈ 5.5",,,,,,,,water,H2O,10 mL,10.0,,,,,170.0,170 °C,96.0,4 days,Teflon-lined stainless-steel vessel (autoclave),"stirred 30 min, pH adjusted, stirred 30 min, then static",,,,,,blue block crystals,56.0,,,"Cu2(CO2)4 paddle-wheel, 6-connected nodes","a=14.0995(10) Å, b=14.0995(10) Å, c=20.050(2) Å, α=90°, β=90°, γ=120°, P3221",,,not_reported,not_reported,242.0,,10.1039/c0ce00839g,ok,
10.1039/c0ce00839g,downloaded\10.1039_c0ce00839g.pdf,SI downloaded\10.1039_c0ce00839g_SI.pdf,mof_json_store\10.1039_c0ce00839g\raw_output.json,mof_json_store\10.1039_c0ce00839g\synthesis_002.json,no,,,,Eu(NO3)3·6H2O,,"29.1 mg, 0.1 mmol",0.1,mmol,Cu(NO3)2·3H2O,,,,,nan,,,,,"2,4-dibenzoylisophthalic acid",H2L,,,,"4,4'-bipyridine","4,4′-bpy","9.6 mg, 0.05 mmol",0.05,mmol,,,,,,sodium hydroxide (aqueous),NaOH,"1 M, to pH ≈ 5.5",,,,,,,,water,H2O,10 mL,10.0,,,,,170.0,170 °C,96.0,4 days,Teflon-lined stainless-steel vessel (autoclave),stirred then static,,,,,,green block crystals,59.0,,,"Ni2(CO2)4 paddle-wheel, 6-connected nodes","a=14.096(5) Å, b=14.096(5) Å, c=20.062(5) Å, α=90°, β=90°, γ=120°, P3221",,,not_reported,not_reported,251.0,,10.1039/c0ce00839g,ok,
10.1039/c0ce00839g,downloaded\10.1039_c0ce00839g.pdf,SI downloaded\10.1039_c0ce00839g_SI.pdf,mof_json_store\10.1039_c0ce00839g\raw_output.json,mof_json_store\10.1039_c0ce00839g\synthesis_003.json,no,,,,Cd(NO3)2·4H2O,,"121.1 mg, 0.5 mmol",0.5,mmol,nan,,,,,nan,,,,,"2,4-dibenzoylisophthalic acid",H2L,"149.6 mg, 0.4 mmol",0.4,mmol,"1,1′-(1,4-butanediyl)bis(imidazole)",bbi,"9.5 mg, 0.05 mmol",0.05,mmol,,,,,,sodium hydroxide (aqueous),NaOH,"1 M, to pH ≈ 5.5",,,,,,,,water,H2O,10 mL,10.0,,,,,170.0,170 °C,96.0,4 days,Teflon-lined stainless-steel vessel (autoclave),stirred then static,,,,,,blue block crystals,78.0,,,Cu2(CO2)4 4-connected nodes + [Cu4(μ3–OH)2]6+ 5-connected nodes,"triclinic: a=14.9030 Å, b=18.2120 Å, c=18.3710 Å, α=94.80°, β=101.60°, γ=113.98°",,,not_reported,not_reported,234.0,,10.1039/c0ce00839g,ok,
10.1039/c0ce00839g,downloaded\10.1039_c0ce00839g.pdf,SI downloaded\10.1039_c0ce00839g_SI.pdf,mof_json_store\10.1039_c0ce00839g\raw_output.json,mof_json_store\10.1039_c0ce00839g\synthesis_004.json,no,,,,Cd(NO3)2·4H2O,,"24.2 mg, 0.1 mmol",0.1,mmol,nan,,,,,nan,,,,,"2,4-dibenzoylisophthalic acid",H2L,"37.4 mg, 0.1 mmol",0.1,mmol,"1,6-bis(1,2,4-triazol-1-yl)hexane",bth,"220.3 mg, 0.1 mmol",0.1,mmol,,,,,,sodium hydroxide (aqueous),NaOH,"1 M, to pH ≈ 5.5",,,,,,,,water,H2O,10 mL,10.0,,,,,170.0,170 °C,96.0,4 days,Teflon-lined stainless-steel vessel (autoclave),stirred then static,,,,,,blue needle crystals,64.0,,,,"monoclinic, a=8.4874(12) Å, b=17.602(2) Å, c=21.025(3) Å, β=100.048(2)°, P21/n",,,not_reported,not_reported,240.0,,10.1039/c0ce00839g,ok,
10.1021/cg100082f,downloaded\10.1021_cg100082f.pdf,SI downloaded\10.1021_cg100082f_SI.pdf,mof_json_store\10.1021_cg100082f\raw_output.json,mof_json_store\10.1021_cg100082f\synthesis_001.json,no,,,748407,ZrCl4,,"22.0 mg, 0.1 mmol",0.1,mmol,nan,,,,,nan,,,,,"5-nitro-1,2,3-benzenetricarboxylic acid",H3nbta,"50.5 mg, 0.2 mmol",0.2,mmol,"4,4′-bipyridyl",bpy,"17.9 mg, 0.1 mmol",0.1,mmol,,,,,,,,,,,,,,,,water,H2O,15 mL,15.0,,,,,170.0,170 °C,72.0,3 days,Teflon-lined stainless steel vessel,,,,,,,colorless block crystals,42.0,,,,"a=29.95(2), b=11.365(10), c=12.272(10), β=102.467(9), C2/c",,,not_reported,not_reported,,,10.1021/cg100082f,ok,
10.1039/c3ce40847g,downloaded\10.1039_c3ce40847g.pdf,SI downloaded\10.1039_c3ce40847g_SI.pdf,mof_json_store\10.1039_c3ce40847g\raw_output.json,mof_json_store\10.1039_c3ce40847g\synthesis_004.json,no,,MIL-68(Al),,Co(NO3)2·6H2O,,1.4 g,6.634,mmol,nan,,,,,nan,,,,,terephthalic acid,H2BDC,0.6 g,0.6,g,,,,,,,,,,,,,,,,,,,,,tetrahydrofuran,THF,16 mL; molar ratio Al3+:H2BDC:THF = 1:1:55,16.0,,,,,70.0,70 °C,72.0,3 days,round-bottom flask,stirred,THF,three times,300 °C for 8 h,300.0,8.0,nanoparticles (lentil-shaped),93.0,∼90–100 nm,,1D chains of AlO4(OH)2 octahedra linked by BDC,,,1364.0,not_reported,not_reported,500.0,,10.1039/c3ce40847g,ok,
10.1002/anie.201505461,downloaded\10.1002_anie.201505461.pdf,SI downloaded\10.1002_anie.201505461_SI.pdf,mof_json_store\10.1002_anie.201505461\raw_output.json,mof_json_store\10.1002_anie.201505461\synthesis_001.json,no,,UiO-66,,MnCl2·4H2O,,12 mg (0.037 mmol),0.037,mmol,nan,,,,,nan,,,,,terephthalic acid,BDC,5 mg (0.03 mmol),0.03,mmol,,,,,,,,,,,formic acid,,2 mL,2.0,mL,,,,,,"N,N-diethylformamide",DEF,2 mL,2.0,,,,,135.0,408 K,48.0,2 days,20 mL vial,static,"DMF, MeOH",twice a day for three days,423 K under vacuum,150.0,,block crystals,69.0,0.300 × 0.300 × 0.180 mm,,Zr6O4(OH)4 12-connected SBU,,,1095.9,not_reported,not_reported,,,10.1002/anie.201505461,ok,
10.1002/anie.201505461,downloaded\10.1002_anie.201505461.pdf,SI downloaded\10.1002_anie.201505461_SI.pdf,mof_json_store\10.1002_anie.201505461\raw_output.json,mof_json_store\10.1002_anie.201505461\synthesis_002.json,no,,UiO-66,,Co(NO3)2·6H2O,,0.037 mmol (same molar amount as standard),0.037,mmol,K4[,,,,,nan,,,,,terephthalic acid,BDC,0.03 mmol (same molar amount as standard),0.03,mmol,,,,,,,,,,,formic acid,,2 mL,2.0,mL,,,,,,"N,N-diethylformamide",DEF,2 mL,2.0,,,,,135.0,408 K,48.0,2 days,20 mL vial,static,"DMF, MeOH",twice a day for three days,423 K under vacuum,150.0,,block crystals,,,,Zr6O4(OH)4 12-connected SBU,,,,not_reported,not_reported,,,10.1002/anie.201505461,ok,
10.1002/anie.201505461,downloaded\10.1002_anie.201505461.pdf,SI downloaded\10.1002_anie.201505461_SI.pdf,mof_json_store\10.1002_anie.201505461\raw_output.json,mof_json_store\10.1002_anie.201505461\synthesis_003.json,no,,UiO-66,,Co(NO3)2·6H2O,,0.037 mmol (same molar amount as standard),0.037,mmol,Mo6O24H6·8H2O,,,,,nan,,,,,terephthalic acid,BDC,0.03 mmol (same molar amount as standard),0.03,mmol,,,,,,,,,,,formic acid,,2 mL,2.0,mL,,,,,,"N,N-diethylformamide",DEF,2 mL,2.0,,,,,135.0,408 K,48.0,2 days,20 mL vial,static,"DMF, MeOH",twice a day for three days,423 K under vacuum,150.0,,block crystals,,,,Zr6O4(OH)4 12-connected SBU,,,,not_reported,not_reported,,,10.1002/anie.201505461,ok,
10.1002/anie.201505461,downloaded\10.1002_anie.201505461.pdf,SI downloaded\10.1002_anie.201505461_SI.pdf,mof_json_store\10.1002_anie.201505461\raw_output.json,mof_json_store\10.1002_anie.201505461\synthesis_004.json,no,,UiO-66,,Co(NO3)2·6H2O,,0.037 mmol (same molar amount as standard),0.037,mmol,sodium molybdate dihydrate,,,,,Cr(NO3)3·9H2O,,,,,terephthalic acid,BDC,0.03 mmol (same molar amount as standard),0.03,mmol,,,,,,,,,,,formic acid,,2 mL,2.0,mL,,,,,,"N,N-diethylformamide",DEF,2 mL,2.0,,,,,135.0,408 K,48.0,2 days,20 mL vial,static,"DMF, MeOH",twice a day for three days,423 K under vacuum,150.0,,block crystals,,,,Zr6O4(OH)4 12-connected SBU,,,,not_reported,not_reported,,,10.1002/anie.201505461,ok,
10.1002/anie.201505461,downloaded\10.1002_anie.201505461.pdf,SI downloaded\10.1002_anie.201505461_SI.pdf,mof_json_store\10.1002_anie.201505461\raw_output.json,mof_json_store\10.1002_anie.201505461\synthesis_005.json,no,,UiO-66,,Cd(NO3)2·4H2O,,0.037 mmol (same molar amount as standard),0.037,mmol,Co(NO3)2·6H2O,,,,,nan,,,,,terephthalic acid,BDC,0.03 mmol (same molar amount as standard),0.03,mmol,,,,,,,,,,,formic acid,,2 mL,2.0,mL,,,,,,"N,N-diethylformamide",DEF,2 mL,2.0,,,,,135.0,408 K,48.0,2 days,20 mL vial,static,"DMF, MeOH",twice a day for three days,423 K under vacuum,150.0,,block crystals,,,,Zr6O4(OH)4 12-connected SBU,,,,not_reported,not_reported,,,10.1002/anie.201505461,ok,
10.1039/c3tb20832j,downloaded\10.1039_c3tb20832j.pdf,SI downloaded\10.1039_c3tb20832j_SI.pdf,mof_json_store\10.1039_c3tb20832j\raw_output.json,mof_json_store\10.1039_c3tb20832j\synthesis_003.json,no,,MIL-100(Fe) micro,,Zn(NO3)2·6H2O,,270 mg,1.24149,mmol,nan,,,,,nan,,,,,"benzene-1,3,5-tricarboxylic acid",BTC,210 mg,210.0,mg,,,,,,,,,,,,,,,,,,,,,water,H2O,5 mL,5.0,,,,,130.0,130 °C,72.0,3 days,Teflon-lined autoclave,,deionised water,,hot deionised water at 80 °C for 3 h,80.0,3.0,,,,,,,,,,,,,10.1039/c3tb20832j,ok,
10.1039/c3tb20832j,downloaded\10.1039_c3tb20832j.pdf,SI downloaded\10.1039_c3tb20832j_SI.pdf,mof_json_store\10.1039_c3tb20832j\raw_output.json,mof_json_store\10.1039_c3tb20832j\synthesis_004.json,no,,MIL-101_2CH3,,Ni(CH3COO)2·4H2O,,354 mg,1.76257,mmol,nan,,,,,nan,,,,,"2,5-dimethylterephthalic acid",BDC_2CH3,194 mg,194.0,mg,,,,,,,,,,,,,,,,,,,,,"N,N-dimethylformamide",DMF,5 mL,5.0,,,,,100.0,100 °C,15.0,15 h,Parr bomb (autoclave),,EtOH 96.2%,5× (10 min each),washed 5× in 20 mL EtOH 96.2% (10 min each),,,,,,,,,,1780.0,,,,,10.1039/c3tb20832j,ok,
10.1039/c3tb20832j,downloaded\10.1039_c3tb20832j.pdf,SI downloaded\10.1039_c3tb20832j_SI.pdf,mof_json_store\10.1039_c3tb20832j\raw_output.json,mof_json_store\10.1039_c3tb20832j\synthesis_007.json,no,,MIL-88B,,Ni(CH3COO)2·4H2O,,344 mg,1.71278,mmol,nan,,,,,nan,,,,,terephthalic acid,BDC,332 mg,332.0,mg,,,,,,,,,,,,,,,,,,,,,methanol,MeOH,10 mL,10.0,,,,,100.0,100 °C,2.0,2 h,Parr bomb (autoclave),,EtOH 96.2%,3× (10 min each),washed 3× with 20 mL EtOH 96.2% (10 min each),,,,,,,,,,,,,,,10.1039/c3tb20832j,ok,
10.1039/c3tb20832j,downloaded\10.1039_c3tb20832j.pdf,SI downloaded\10.1039_c3tb20832j_SI.pdf,mof_json_store\10.1039_c3tb20832j\raw_output.json,mof_json_store\10.1039_c3tb20832j\synthesis_008.json,no,,MIL-88B_CH3,,Co(NO3)2·6H2O,,354 mg,1.67745,mmol,nan,,,,,nan,,,,,2-methylterephthalic acid,BDC_CH3,180 mg,180.0,mg,,,,,,,,,,,,,,,,,,,,,methanol,MeOH,5 mL,5.0,,,,,100.0,100 °C,72.0,3 days,Teflon-lined autoclave (23 mL),,EtOH (absolute),2× (16 h each),"suspended in 20 mL EtOH twice (16 h each), then isolated",,32.0,,,,,,,,,,,,,10.1039/c3tb20832j,ok,
10.1039/c3tb20832j,downloaded\10.1039_c3tb20832j.pdf,SI downloaded\10.1039_c3tb20832j_SI.pdf,mof_json_store\10.1039_c3tb20832j\raw_output.json,mof_json_store\10.1039_c3tb20832j\synthesis_009.json,no,,MIL-88B_2CH3,,Ni(CH3COO)2·4H2O,,354 mg,1.76257,mmol,nan,,,,,nan,,,,,"2,5-dimethylterephthalic acid",BDC_2CH3,194 mg,194.0,mg,,,,,,,,,,,,,,,,,,,,,methanol,MeOH,5 mL,5.0,,,,,100.0,100 °C,72.0,3 days,Teflon-lined autoclave (23 mL),,"DMF, EtOH (absolute)","DMF 2× (1 h), then EtOH once","first DMF (5 mL) twice (1 h each), then 20 mL absolute EtOH",,2.0,,,,,,,,,,,,,10.1039/c3tb20832j,ok,
10.1039/c3tb20832j,downloaded\10.1039_c3tb20832j.pdf,SI downloaded\10.1039_c3tb20832j_SI.pdf,mof_json_store\10.1039_c3tb20832j\raw_output.json,mof_json_store\10.1039_c3tb20832j\synthesis_010.json,no,,MIL-88B_4CH3,,Co(NO3)2·6H2O,,270 mg,1.27941,mmol,nan,,,,,nan,,,,,"2,3,5,6-tetramethylterephthalic acid",BDC_4CH3,116 mg,116.0,mg,,,,,,,,,,,sodium hydroxide 2 M,NaOH,0.4 mL,0.4,mL,,,,,,"N,N-dimethylformamide",DMF,10 mL,10.0,,,,,100.0,100 °C,2.0,2 h,"Parr bomb, Teflon-lined autoclave (23 mL)",,EtOH 96.2%,3× (10 min each),washed 3× with 20 mL EtOH (10 min each),,,,,,,,,,,,,,,10.1039/c3tb20832j,ok,
10.1039/c3tb20832j,downloaded\10.1039_c3tb20832j.pdf,SI downloaded\10.1039_c3tb20832j_SI.pdf,mof_json_store\10.1039_c3tb20832j\raw_output.json,mof_json_store\10.1039_c3tb20832j\synthesis_014.json,no,,UiO-66,,Mn(NO3)2·6H2O,ZrOCl2·8H2O,1.6 g,7.72801,mmol,nan,,,,,nan,,,,,terephthalic acid,BDC,0.83 g,0.83,g,,,,,,,,,,,hydrochloric acid 37%,HCl,0.8 mL,0.8,mL,,,,,,"N,N-dimethylformamide",DMF,25 mL,25.0,,,,,150.0,150 °C,2.0,2 h,Teflon-lined autoclave,stirred,"DMF, MeOH, EtOH 96.2%",DMF overnight; MeOH overnight; EtOH once,"DMF (5 mL, overnight), then MeOH (20 mL, overnight), then EtOH 96.2% (20 mL)",,,,,,,,,,1010.0,,,,,10.1039/c3tb20832j,ok,
10.1021/acs.chemmater.4c00769,downloaded\10.1021_acs.chemmater.4c00769.pdf,SI downloaded\10.1021_acs.chemmater.4c00769_SI.pdf,mof_json_store\10.1021_acs.chemmater.4c00769\raw_output.json,mof_json_store\10.1021_acs.chemmater.4c00769\synthesis_001.json,no,,Mg2dotpdc,,Mn(NO3)2·6H2O,,"0.385 g, 1.5 mmol",1.5,mmol,nan,,,,,nan,,,,,"4,4''-dihydroxy-[1,1':4',1'']-terphenyl-3,3''-dicarboxylic acid",H4dotpdc,"0.210 g, 0.60 mmol",0.6,mmol,,,,,,,,,,,,,,,,,,,,,methanol,MeOH,33 mL,33.0,"N,N-dimethylformamide",DMF,27 mL,27.0,120.0,,3.0,,20 mL scintillation vials (sealed),static,"DMF, MeOH",3× each,,,,beige microcrystalline powder,,,,,,,,not_reported,not_reported,,,10.1021/acs.chemmater.4c00769,ok,
10.1021/acs.chemmater.4c00769,downloaded\10.1021_acs.chemmater.4c00769.pdf,SI downloaded\10.1021_acs.chemmater.4c00769_SI.pdf,mof_json_store\10.1021_acs.chemmater.4c00769\raw_output.json,mof_json_store\10.1021_acs.chemmater.4c00769\synthesis_002.json,no,,1-crosslinked,,Zn(NO3)2·6H2O,,"0.769 g, 3.0 mmol",3,mmol,nan,,,,,nan,,,,,"4,4''-dihydroxy-[1,1':4',1'']-terphenyl-3,3''-dicarboxylic acid",H4dotpdc,"0.368 g, 1.0 mmol (0.875 equiv.)",1.0,mmol,H8XL-AB,H8XL-AB,"0.144 g, 0.16 mmol (0.125 equiv.)",0.16,mmol,,,,,,,,,,,,,,,,methanol,MeOH,66 mL,66.0,"N,N-dimethylformamide",DMF,54 mL,54.0,120.0,,3.0,,20 mL scintillation vials (sealed),static,"DMF, MeOH",3× each,DCM exchange 3×; dried under flowing N2 at RT for 18 h; evacuated at RT for 8 h,,,beige microcrystalline powder,,,,,,25.0,2130.0,not_reported,not_reported,,aldol_condensation,10.1021/acs.chemmater.4c00769,ok,
10.1021/acs.chemmater.4c00769,downloaded\10.1021_acs.chemmater.4c00769.pdf,SI downloaded\10.1021_acs.chemmater.4c00769_SI.pdf,mof_json_store\10.1021_acs.chemmater.4c00769\raw_output.json,mof_json_store\10.1021_acs.chemmater.4c00769\synthesis_003.json,no,,1-templated,,Cu(NO3)2·5/2H2O,,"0.769 g, 3.0 mmol",3,mmol,nan,,,,,nan,,,,,"4,4''-dihydroxy-[1,1':4',1'']-terphenyl-3,3''-dicarboxylic acid",H4dotpdc,"0.368 g, 1.0 mmol (0.875 equiv.)",1.0,mmol,H8XL-AB,H8XL-AB,"0.144 g, 0.16 mmol (0.125 equiv.)",0.16,mmol,,,,,,,,,,,,,,,,methanol,MeOH,66 mL,66.0,"N,N-dimethylformamide",DMF,54 mL,54.0,120.0,,3.0,,20 mL scintillation vials (sealed),static,"DMF, MeOH; after thermolysis: MeOH",3× each; after thermolysis: 5×,Microwave thermolysis at 230 °C for 10 min in 2-ethyl-1-hexanol/ethylene glycol/H2O (sparged and sealed under N2); then DCM exchange 3× and activated at 150 °C under vacuum for 18 h,150.0,18.0,beige microcrystalline powder,,avg length 0.307 ± 0.148 µm; diameter 0.060 ± 0.018 µm,,,,26.0,2730.0,not_reported,not_reported,,aldol_condensation,10.1021/acs.chemmater.4c00769,ok,
10.1021/acs.chemmater.4c00769,downloaded\10.1021_acs.chemmater.4c00769.pdf,SI downloaded\10.1021_acs.chemmater.4c00769_SI.pdf,mof_json_store\10.1021_acs.chemmater.4c00769\raw_output.json,mof_json_store\10.1021_acs.chemmater.4c00769\synthesis_004.json,no,,1-noncrosslinked,,Fe(SO4)·7H2O,,"0.769 g, 3.0 mmol",3,mmol,nan,,,,,nan,,,,,"4,4''-dihydroxy-[1,1':4',1'']-terphenyl-3,3''-dicarboxylic acid",H4dotpdc,"0.336 g, 0.96 mmol (0.8 equiv.)",0.96,mmol,H4dotpdc-CH2NHBoc,H4dotpdc-CH2NHBoc,"0.058 g, 0.12 mmol (0.1 equiv.)",0.12,mmol,H4dotpdc-CO2tBu,H4dotpdc-CO2tBu,"0.054 g, 0.12 mmol (0.1 equiv.)",0.12,mmol,,,,,,,,,,,methanol,MeOH,66 mL,66.0,"N,N-dimethylformamide",DMF,54 mL,54.0,120.0,,3.0,,20 mL scintillation vials (sealed),static,"DMF, MeOH",3× each,DCM exchange 3×; dried under flowing N2 at RT for 18 h; evacuated at RT for 8 h,,,beige powder,,,,,,,,not_reported,not_reported,,aldol_condensation,10.1021/acs.chemmater.4c00769,ok,
10.1021/acs.chemmater.4c00769,downloaded\10.1021_acs.chemmater.4c00769.pdf,SI downloaded\10.1021_acs.chemmater.4c00769_SI.pdf,mof_json_store\10.1021_acs.chemmater.4c00769\raw_output.json,mof_json_store\10.1021_acs.chemmater.4c00769\synthesis_005.json,no,,1-nontemplated,,UO2(NO3)2·6H2O,,"0.769 g, 3.0 mmol",3,mmol,nan,,,,,nan,,,,,"4,4''-dihydroxy-[1,1':4',1'']-terphenyl-3,3''-dicarboxylic acid",H4dotpdc,"0.336 g, 0.96 mmol (0.8 equiv.)",0.96,mmol,H4dotpdc-CH2NHBoc,H4dotpdc-CH2NHBoc,"0.058 g, 0.12 mmol (0.1 equiv.)",0.12,mmol,H4dotpdc-CO2tBu,H4dotpdc-CO2tBu,"0.054 g, 0.12 mmol (0.1 equiv.)",0.12,mmol,,,,,,,,,,,methanol,MeOH,66 mL,66.0,"N,N-dimethylformamide",DMF,54 mL,54.0,120.0,,3.0,,20 mL scintillation vials (sealed),static,"DMF, MeOH; after thermolysis: MeOH",3× each; after thermolysis: 5×,Microwave thermolysis at 230 °C for 10 min in 2-ethyl-1-hexanol/ethylene glycol/H2O (sparged and sealed under N2); then DCM exchange 3× and activated at 150 °C under vacuum for 18 h,150.0,18.0,beige microcrystalline powder,,avg length 0.338 ± 0.139 µm; diameter 0.077 ± 0.025 µm,,,,,2780.0,not_reported,not_reported,,aldol_condensation,10.1021/acs.chemmater.4c00769,ok,
10.1021/acs.chemmater.4c00769,downloaded\10.1021_acs.chemmater.4c00769.pdf,SI downloaded\10.1021_acs.chemmater.4c00769_SI.pdf,mof_json_store\10.1021_acs.chemmater.4c00769\raw_output.json,mof_json_store\10.1021_acs.chemmater.4c00769\synthesis_006.json,no,,1-CH2NH2,,UO2(NO3)2·6H2O,,"0.385 g, 1.5 mmol",1.5,mmol,nan,,,,,nan,,,,,"4,4''-dihydroxy-[1,1':4',1'']-terphenyl-3,3''-dicarboxylic acid",H4dotpdc,"0.189 g, 0.54 mmol (0.9 equiv.)",0.54,mmol,H4dotpdc-CH2NHBoc,H4dotpdc-CH2NHBoc,"0.029 g, 0.06 mmol (0.1 equiv.)",0.06,mmol,,,,,,,,,,,,,,,,methanol,MeOH,33 mL,33.0,"N,N-dimethylformamide",DMF,27 mL,27.0,120.0,,3.0,,20 mL scintillation vials (sealed),static,"DMF, MeOH; after thermolysis: MeOH",3× each; after thermolysis: 5×,Microwave thermolysis at 230 °C for 10 min in 2-ethyl-1-hexanol/ethylene glycol/H2O (sparged and sealed under N2); then DCM exchange 3× and activated at 150 °C under vacuum for 18 h,150.0,18.0,beige powder,,,,,,,,not_reported,not_reported,,aldol_condensation,10.1021/acs.chemmater.4c00769,ok,
10.1021/acs.chemmater.4c00769,downloaded\10.1021_acs.chemmater.4c00769.pdf,SI downloaded\10.1021_acs.chemmater.4c00769_SI.pdf,mof_json_store\10.1021_acs.chemmater.4c00769\raw_output.json,mof_json_store\10.1021_acs.chemmater.4c00769\synthesis_007.json,no,,1-COOH,,UO2(NO3)2·6H2O,,"0.385 g, 1.5 mmol",1.5,mmol,nan,,,,,nan,,,,,"4,4''-dihydroxy-[1,1':4',1'']-terphenyl-3,3''-dicarboxylic acid",H4dotpdc,"0.189 g, 0.54 mmol (0.9 equiv.)",0.54,mmol,H4dotpdc-CO2tBu,H4dotpdc-CO2tBu,"0.027 g, 0.06 mmol (0.1 equiv.)",0.06,mmol,,,,,,,,,,,,,,,,methanol,MeOH,33 mL,33.0,"N,N-dimethylformamide",DMF,27 mL,27.0,120.0,,3.0,,20 mL scintillation vials (sealed),static,"DMF, MeOH; after thermolysis: MeOH",3× each; after thermolysis: 5×,Microwave thermolysis at 230 °C for 10 min in 2-ethyl-1-hexanol/ethylene glycol/H2O (sparged and sealed under N2); then DCM exchange 3× and activated at 150 °C under vacuum for 18 h,150.0,18.0,beige powder,,,,,,,,not_reported,not_reported,,aldol_condensation,10.1021/acs.chemmater.4c00769,ok,
10.1021/acs.cgd.8b00664,downloaded\10.1021_acs.cgd.8b00664.pdf,SI downloaded\10.1021_acs.cgd.8b00664_SI.pdf,mof_json_store\10.1021_acs.cgd.8b00664\raw_output.json,mof_json_store\10.1021_acs.cgd.8b00664\synthesis_001.json,no,,,,ZrCl4,,"1 mmol, 0.308 g",1,mmol,nan,,,,,nan,,,,,1-(4-(1H-imidazole-1-yl)butyl)-1H-imidazole,"1,4-bib","1 mmol, 0.190 g",1.0,mmol,disodium glutarate,Na2glut,"1 mmol, 0.162 g",1.0,mmol,,,,,,,,,,,,,,,,water,H2O,"20 mL (Na2glut solution) + 20 mL (Cd salt solution) + buffer H2O/MeOH 1:1, 2 mL (layered)",,methanol,MeOH,"20 mL (1,4-bib solution) + buffer H2O/MeOH 1:1, 2 mL (layered)",,25,room temperature,672.0,4 weeks,crystal tube,static,MeOH/H2O 1:1,,Dehydrated at 423 K under vacuum (1×10−1 Pa) for 4 h prior to gas adsorption,150.0,4.0,white block-shaped crystals,70.0,,,2D wavy sheet; 4-connected net,"a=9.5365 Å, b=14.6398 Å, c=15.9057 Å, β=100.812°, C2/c",,,not_reported,not_reported,280.0,,10.1021/acs.cgd.8b00664,ok,
10.1021/acs.cgd.8b00664,downloaded\10.1021_acs.cgd.8b00664.pdf,SI downloaded\10.1021_acs.cgd.8b00664_SI.pdf,mof_json_store\10.1021_acs.cgd.8b00664\raw_output.json,mof_json_store\10.1021_acs.cgd.8b00664\synthesis_002.json,no,,,,ZrCl4,,"1 mmol, 0.189 g",1,mmol,nan,,,,,nan,,,,,1-(4-(1H-imidazole-1-yl)butyl)-1H-imidazole,"1,4-bib","1 mmol, 0.190 g (as in 1)",1.0,mmol,disodium glutarate,Na2glut,"1 mmol, 0.162 g (as in 1)",1.0,mmol,,,,,,,,,,,,,,,,water,H2O,layered slow diffusion (as in 1); includes H2O/MeOH 1:1 buffer,,methanol,MeOH,layered slow diffusion (as in 1); includes H2O/MeOH 1:1 buffer,,25,room temperature,504.0,3 weeks,crystal tube,static,MeOH/H2O 1:1,,Dehydrated at 423 K under vacuum (1×10−1 Pa) for 4 h prior to gas adsorption,150.0,4.0,white block-shaped crystals,76.0,,,2D wavy sheet; 4-connected net,"a=8.4154 Å, b=8.6294 Å, c=16.5502 Å, α=94.818°, β=104.057°, γ=110.031°, P1̅",,,not_reported,not_reported,270.0,CO2_capture,10.1021/acs.cgd.8b00664,ok,
10.1021/acs.cgd.8b00664,downloaded\10.1021_acs.cgd.8b00664.pdf,SI downloaded\10.1021_acs.cgd.8b00664_SI.pdf,mof_json_store\10.1021_acs.cgd.8b00664\raw_output.json,mof_json_store\10.1021_acs.cgd.8b00664\synthesis_003.json,no,,,,ZrCl4,,"1 mmol, 0.291 g",1,mmol,nan,,,,,nan,,,,,1-(4-(1H-imidazole-1-yl)butyl)-1H-imidazole,"1,4-bib","1 mmol, 0.190 g (as in 1)",1.0,mmol,"pyridine-3,5-dicarboxylate","3,5-pydc","1 mmol, 0.209 g",1.0,mmol,,,,,,,,,,,,,,,,water,H2O,slow diffusion layering; H2O/MeOH 1:1 buffer (protocol similar to 1),,methanol,MeOH,slow diffusion layering; H2O/MeOH 1:1 buffer (protocol similar to 1),,25,room temperature,336.0,2 weeks,crystal tube,static,MeOH/H2O 1:1,,Dehydrated at 423 K under vacuum (1×10−1 Pa) for 4 h prior to gas adsorption,150.0,4.0,pink block-shaped crystals,76.0,,,"2D layer; 3,5-connected binodal net",,,,not_reported,not_reported,324.0,,10.1021/acs.cgd.8b00664,ok,
10.1021/acs.cgd.8b00664,downloaded\10.1021_acs.cgd.8b00664.pdf,SI downloaded\10.1021_acs.cgd.8b00664_SI.pdf,mof_json_store\10.1021_acs.cgd.8b00664\raw_output.json,mof_json_store\10.1021_acs.cgd.8b00664\synthesis_004.json,no,,,,Eu(NO3)3·6H2O,,"1 mmol, 0.251 g",1,mmol,nan,,,,,nan,,,,,1-(4-(1H-imidazole-1-yl)butyl)-1H-imidazole,"1,4-bib","1 mmol, 0.190 g (as in 1)",1.0,mmol,"pyridine-3,5-dicarboxylate","3,5-pydc",1 mmol (protocol similar to 3),1.0,mmol,,,,,,,,,,,,,,,,water,H2O,slow diffusion layering; H2O/MeOH 1:1 buffer (protocol similar to 1),,methanol,MeOH,slow diffusion layering; H2O/MeOH 1:1 buffer (protocol similar to 1),,25,room temperature,504.0,3 weeks,crystal tube,static,MeOH/H2O 1:1,,Dehydrated at 423 K under vacuum (1×10−1 Pa) for 4 h prior to gas adsorption,150.0,4.0,white block-shaped crystals,40.0,,,"2D layer; 3,5-connected binodal net","a=9.868 Å, b=12.450 Å, c=16.518 Å, β=97.597°, P21/n",,,not_reported,not_reported,350.0,CO2_capture,10.1021/acs.cgd.8b00664,ok,
10.1021/acs.cgd.8b00664,downloaded\10.1021_acs.cgd.8b00664.pdf,SI downloaded\10.1021_acs.cgd.8b00664_SI.pdf,mof_json_store\10.1021_acs.cgd.8b00664\raw_output.json,mof_json_store\10.1021_acs.cgd.8b00664\synthesis_005.json,no,,,,Gd(NO3)3·6H2O,,"1 mmol, 0.297 g",1,mmol,nan,,,,,nan,,,,,1-(4-(1H-imidazole-1-yl)butyl)-1H-imidazole,"1,4-bib","1 mmol, 0.190 g (as in 1)",1.0,mmol,disodium 3-methyl glutarate,Na2 3-mglut,"1 mmol, 0.146 g",1.0,mmol,,,,,,,,,,,,,,,,water,H2O,slow diffusion layering; H2O/MeOH 1:1 buffer (protocol similar to 1),,methanol,MeOH,slow diffusion layering; H2O/MeOH 1:1 buffer (protocol similar to 1),,25,room temperature,672.0,1 month,crystal tube,static,MeOH/H2O 1:1,,Dehydrated at 423 K under vacuum (1×10−1 Pa) for 4 h prior to gas adsorption,150.0,4.0,block-shaped crystals,78.0,,,2D wavy sheet; 4-connected net,"a=8.5177 Å, b=8.8546 Å, c=15.9351 Å, α=94.306°, β=98.816°, γ=112.073°, P1̅",,,not_reported,not_reported,320.0,,10.1021/acs.cgd.8b00664,ok,
10.1021/acs.cgd.8b00664,downloaded\10.1021_acs.cgd.8b00664.pdf,SI downloaded\10.1021_acs.cgd.8b00664_SI.pdf,mof_json_store\10.1021_acs.cgd.8b00664\raw_output.json,mof_json_store\10.1021_acs.cgd.8b00664\synthesis_006.json,no,,,,Eu(NO3)3·6H2O,,"1 mmol, 0.297 g (as in 5)",1,mmol,Tb(NO3)3·6H2O,,,,,nan,,,,,1-(4-(1H-imidazole-1-yl)butyl)-1H-imidazole,"1,4-bib","1 mmol, 0.190 g (as in 1)",1.0,mmol,"disodium 2,2′-dimethyl glutarate","Na2 2,2′-dmglut","1 mmol, 0.204 g",1.0,mmol,,,,,,,,,,,,,,,,water,H2O,slow diffusion layering; H2O/MeOH 1:1 buffer (protocol similar to 1),,methanol,MeOH,slow diffusion layering; H2O/MeOH 1:1 buffer (protocol similar to 1),,25,room temperature,,not stated (crystals obtained; same method as 5),crystal tube,static,MeOH/H2O 1:1,,Dehydrated at 423 K under vacuum (1×10−1 Pa) for 4 h prior to gas adsorption,150.0,4.0,white block-shaped crystals,31.0,,,2D wavy sheet; 4-connected net,"a=8.2612 Å, b=8.5236 Å, c=15.4406 Å, α=80.567°, β=89.201°, γ=85.325°, P1̅",,,not_reported,not_reported,295.0,CO2_capture,10.1021/acs.cgd.8b00664,ok,
10.1039/c6ce02246d,downloaded\10.1039_c6ce02246d.pdf,,mof_json_store\10.1039_c6ce02246d\raw_output.json,mof_json_store\10.1039_c6ce02246d\synthesis_001.json,no,,UiO-66,,Er(NO3)3·5H2O,ZrOCl2·8H2O,2.37 g (7.36 mmol),7.36,mmol,nan,,,,,nan,,,,,terephthalic acid,BDC,1.22 g (7.36 mmol),7.36,mmol,,,,,,,,,,,formic acid,,28.04 mL,28.04,mL,,,,,,"N,N-dimethylacetamide",DMAc,55.20 mL (metal soln) + 16.76 mL (linker soln),71.96,,,,,120.0,120 °C,24.0,24 h,Teflon-lined autoclave (200 mL),static,"DMAc, water, methanol","DMAc 5× (100 mL, 50 °C, 2 h each); H2O 1× (100 mL, 50 °C, 2 h); MeOH 1× (100 mL, 50 °C, 2 h)",vacuum dried at 250 °C for 24 h,250.0,24.0,well-defined octahedra,,∼1 μm,,Zr6(μ3-O)4(μ3-OH)4 12-connected SBU,,,1192.0,not_reported,not_reported,,luminescence,10.1039/c6ce02246d,ok,
10.1039/c6ce02246d,downloaded\10.1039_c6ce02246d.pdf,,mof_json_store\10.1039_c6ce02246d\raw_output.json,mof_json_store\10.1039_c6ce02246d\synthesis_002.json,no,,UiO-66,,La(NO3)3·6H2O,ZrOCl2·8H2O,3.66 g (11.37 mmol),11.37,mmol,nan,,,,,nan,,,,,terephthalic acid,BDC,1.88 g (11.37 mmol),11.37,mmol,,,,,,,,,,,formic acid,,43.31 mL,43.31,mL,,,,,,"N,N-dimethylacetamide",DMAc,85.25 mL (metal soln) + 25.89 mL (linker soln),111.14,,,,,120.0,"120 °C (reflux, oil bath)",24.0,24 h,three-neck round bottom flask with Dimroth condenser,stirred (300 rpm),"DMAc, water, methanol","DMAc 5× (100 mL, 50 °C, 2 h each); H2O 1× (100 mL, 50 °C, 2 h); MeOH 1× (100 mL, 50 °C, 2 h)",vacuum dried at 250 °C for 24 h,250.0,24.0,poorly crystalline fine particles,,∼0.2 μm,,Zr6(μ3-O)4(μ3-OH)4 12-connected SBU (defective),,,934.0,not_reported,not_reported,,luminescence,10.1039/c6ce02246d,ok,
10.1039/c6ce02246d,downloaded\10.1039_c6ce02246d.pdf,,mof_json_store\10.1039_c6ce02246d\raw_output.json,mof_json_store\10.1039_c6ce02246d\synthesis_003.json,no,,UiO-66,,Nd(NO3)3,ZrOCl2·8H2O,3.66 g (11.37 mmol),11.37,mmol,nan,,,,,nan,,,,,terephthalic acid,BDC,1.88 g (11.37 mmol),11.37,mmol,,,,,,,,,,,formic acid,,43.31 mL,43.31,mL,,,,,,"N,N-dimethylacetamide",DMAc,85.25 mL (metal/formic soln) + 25.89 mL (linker soln),111.14,,,,,120.0,120 °C (cubic addition),24.0,150 min cubic addition + 21.5 h (total 24 h),three-neck round bottom flask with Dimroth condenser,stirred (300 rpm),"DMAc, water, methanol","DMAc 5× (100 mL, 50 °C, 2 h each); H2O 1× (100 mL, 50 °C, 2 h); MeOH 1× (100 mL, 50 °C, 2 h)",vacuum dried at 250 °C for 24 h,250.0,24.0,,,,,Zr6(μ3-O)4(μ3-OH)4 12-connected SBU,,,993.0,not_reported,not_reported,,luminescence,10.1039/c6ce02246d,ok,
10.1039/c6ce02246d,downloaded\10.1039_c6ce02246d.pdf,,mof_json_store\10.1039_c6ce02246d\raw_output.json,mof_json_store\10.1039_c6ce02246d\synthesis_004.json,no,,UiO-66,,Sm(NO3)3,ZrOCl2·8H2O,3.66 g (11.37 mmol),11.37,mmol,nan,,,,,nan,,,,,terephthalic acid,BDC,1.88 g (11.37 mmol),11.37,mmol,,,,,,,,,,,formic acid,,43.31 mL,43.31,mL,,,,,,"N,N-dimethylacetamide",DMAc,85.25 mL (metal/formic soln) + 25.89 mL (linker soln),111.14,,,,,120.0,120 °C (cubic addition),24.0,150 min cubic addition + 21.5 h (total 24 h),three-neck round bottom flask with Dimroth condenser,stirred (300 rpm),"DMAc, water, methanol","DMAc 5× (100 mL, 50 °C, 2 h each); H2O 1× (100 mL, 50 °C, 2 h); MeOH 1× (100 mL, 50 °C, 2 h)",vacuum dried at 250 °C for 24 h,250.0,24.0,agglomerates of fine crystals,,,,Zr6(μ3-O)4(μ3-OH)4 12-connected SBU (partially defective),,,1030.0,not_reported,not_reported,,luminescence,10.1039/c6ce02246d,ok,
10.1039/c6ce02246d,downloaded\10.1039_c6ce02246d.pdf,,mof_json_store\10.1039_c6ce02246d\raw_output.json,mof_json_store\10.1039_c6ce02246d\synthesis_005.json,no,,In-MIL-68,,Ho(NO3)3·5H2O,In(NO3)3·xH2O,0.97 g (3.25 mmol),3.25,mmol,nan,,,,,nan,,,,,terephthalic acid,BDC,0.37 g (2.25 mmol),2.25,mmol,,,,,,,,,,,,,,,,,,,,,"N,N-dimethylformamide",DMF,7.5 mL (metal soln) + 92.5 mL (linker soln),100.0,,,,,100.0,100 °C,10.0,10 h,Teflon-lined autoclave (200 mL),static,DMF,rinsed with copious DMF 3×,vacuum dried at 250 °C for 24 h,250.0,24.0,long rods,,>20 μm length,,{In(μ-O2CR)2(μ-OH)}∞ chain SBU,,,1128.0,not_reported,not_reported,,luminescence,10.1039/c6ce02246d,ok,
10.1039/c6ce02246d,downloaded\10.1039_c6ce02246d.pdf,,mof_json_store\10.1039_c6ce02246d\raw_output.json,mof_json_store\10.1039_c6ce02246d\synthesis_006.json,no,,In-MIL-68,,Zn(NO3)2·6H2O,In(NO3)3·xH2O,1.95 g (6.5 mmol),6.5,mmol,nan,,,,,nan,,,,,terephthalic acid,BDC,0.75 g (4.5 mmol),4.5,mmol,,,,,,,,,,,,,,,,,,,,,"N,N-dimethylformamide",DMF,15 mL (metal soln) + 185 mL (linker soln),200.0,,,,,100.0,"100 °C (reflux, oil bath)",10.0,10 h,three-neck round bottom flask with Dimroth condenser,stirred (300 rpm),DMF,rinsed with copious DMF 3×,vacuum dried at 250 °C for 24 h,250.0,24.0,rods,,∼15 μm length,,{In(μ-O2CR)2(μ-OH)}∞ chain SBU,,,1170.0,not_reported,not_reported,,luminescence,10.1039/c6ce02246d,ok,
10.1039/c6ce02246d,downloaded\10.1039_c6ce02246d.pdf,,mof_json_store\10.1039_c6ce02246d\raw_output.json,mof_json_store\10.1039_c6ce02246d\synthesis_007.json,no,,In-MIL-68,,Zn(NO3)2·6H2O,In(NO3)3·xH2O,1.95 g (6.5 mmol),6.5,mmol,nan,,,,,nan,,,,,terephthalic acid,BDC,0.75 g (4.5 mmol),4.5,mmol,,,,,,,,,,,,,,,,,,,,,"N,N-dimethylformamide",DMF,15 mL (metal soln) + 185 mL (linker soln),200.0,,,,,100.0,100 °C (cubic addition),10.0,180 min cubic addition + 7 h (total 10 h),three-neck round bottom flask with Dimroth condenser,stirred (300 rpm),DMF,rinsed with copious DMF 3×,vacuum dried at 250 °C for 24 h,250.0,24.0,"thin, short rods",,∼2 μm length,,{In(μ-O2CR)2(μ-OH)}∞ chain SBU,,,1197.0,not_reported,not_reported,,luminescence,10.1039/c6ce02246d,ok,
10.1039/c5dt03856a,downloaded\10.1039_c5dt03856a.pdf,SI downloaded\10.1039_c5dt03856a_SI.pdf,mof_json_store\10.1039_c5dt03856a\raw_output.json,mof_json_store\10.1039_c5dt03856a\synthesis_001.json,yes,"Adding Co (10:1 Zn:Co) prevented TMPF-88; kinetic runs gave mixed phases (TMPF-90, ZnPF-1); reducing triazole could not eliminate TMPF-90.",TMPF-88,1429138,Zn(NO3)2·6H2O,,"100 mg, 0.34 mmol",0.34,mmol,nan,,,,,nan,,,,,"4,4'-hexafluoroisopropylidenebisbenzoic acid",H2hfipbb,"130 mg, 0.33 mmol",0.33,mmol,"1,2,4-triazole",,"75 mg, 1.09 mmol",1.09,mmol,,,,,,,,,,,,,,,,water,H2O,5 mL,5.0,ethanol,EtOH,5 mL,5.0,170.0,170 b0C,,overnight,Teflon-lined steel autoclave,stirred,"H2O, EtOH, acetone",,"MeOH exchange (15 mL, 3 times over 2 days), then outgassed at 408 K overnight",135.0,,colourless crystals,61.0,,,linear M3 SBU (tetrahedral Zn),"a=36.4551(9), b=18.1156(4), c=14.1588(4) c5, b2=93.8165(13) b0, C2/c",,120.0,not_reported,not_reported,,,10.1039/c5dt03856a,ok,
10.1039/c5dt03856a,downloaded\10.1039_c5dt03856a.pdf,SI downloaded\10.1039_c5dt03856a_SI.pdf,mof_json_store\10.1039_c5dt03856a\raw_output.json,mof_json_store\10.1039_c5dt03856a\synthesis_002.json,yes,"Adding Co (10:1 Zn:Co) prevented TMPF-88; kinetic runs gave mixed phases (TMPF-90, ZnPF-1); reducing triazole could not eliminate TMPF-90.",TMPF-88,1429138,ZrCl4,,"91 mg, 0.31 mmol",0.31,mmol,nan,,"9 mg, 0.03 mmol",0.03,mmol,nan,,,,,"4,4'-hexafluoroisopropylidenebisbenzoic acid",H2hfipbb,"130 mg, 0.33 mmol",0.33,mmol,"1,2,4-triazole",,"60 mg, 0.87 mmol",0.87,mmol,,,,,,,,,,,,,,,,water,H2O,10 mL,10.0,,,,,170.0,170 b0C,18.0,18 h,Teflon-lined steel autoclave,stirred,"H2O, EtOH, acetone",,,,,,,,,linear M3 SBU (tetrahedral M),"a=36.4551(9), b=18.1156(4), c=14.1588(4) c5, b2=93.8165(13) b0, C2/c",,120.0,not_reported,not_reported,,,10.1039/c5dt03856a,ok,
10.1039/c5dt03856a,downloaded\10.1039_c5dt03856a.pdf,SI downloaded\10.1039_c5dt03856a_SI.pdf,mof_json_store\10.1039_c5dt03856a\raw_output.json,mof_json_store\10.1039_c5dt03856a\synthesis_003.json,yes,"Adding Co (10:1 Zn:Co) prevented TMPF-88; kinetic runs gave mixed phases (TMPF-90, ZnPF-1); reducing triazole could not eliminate TMPF-90.",TMPF-88,1429138,ZrCl4,,"80 mg, 0.27 mmol",0.27,mmol,nan,,"19 mg, 0.07 mmol",0.07,mmol,nan,,,,,"4,4'-hexafluoroisopropylidenebisbenzoic acid",H2hfipbb,"130 mg, 0.33 mmol",0.33,mmol,"1,2,4-triazole",,"60 mg, 0.87 mmol",0.87,mmol,,,,,,,,,,,,,,,,water,H2O,10 mL,10.0,,,,,170.0,170 b0C,18.0,18 h,Teflon-lined steel autoclave,stirred,"H2O, EtOH, acetone",,,,,,,,,linear M3 SBU (tetrahedral M),"a=36.4551(9), b=18.1156(4), c=14.1588(4) c5, b2=93.8165(13) b0, C2/c",,120.0,not_reported,not_reported,,,10.1039/c5dt03856a,ok,
10.1039/c5dt03856a,downloaded\10.1039_c5dt03856a.pdf,SI downloaded\10.1039_c5dt03856a_SI.pdf,mof_json_store\10.1039_c5dt03856a\raw_output.json,mof_json_store\10.1039_c5dt03856a\synthesis_004.json,yes,"Adding Co (10:1 Zn:Co) prevented TMPF-88; kinetic runs gave mixed phases (TMPF-90, ZnPF-1); reducing triazole could not eliminate TMPF-90.",TMPF-88,1429138,ZrCl4,,"67 mg, 0.23 mmol",0.23,mmol,nan,,"33 mg, 0.11 mmol",0.11,mmol,nan,,,,,"4,4'-hexafluoroisopropylidenebisbenzoic acid",H2hfipbb,"130 mg, 0.33 mmol",0.33,mmol,"1,2,4-triazole",,"60 mg, 0.87 mmol",0.87,mmol,,,,,,,,,,,,,,,,water,H2O,10 mL,10.0,,,,,170.0,170 b0C,18.0,18 h,Teflon-lined steel autoclave,stirred,"H2O, EtOH, acetone",,,,,,,,,linear M3 SBU (tetrahedral M),"a=36.4551(9), b=18.1156(4), c=14.1588(4) c5, b2=93.8165(13) b0, C2/c",,120.0,not_reported,not_reported,,,10.1039/c5dt03856a,ok,
10.1039/c5dt03856a,downloaded\10.1039_c5dt03856a.pdf,SI downloaded\10.1039_c5dt03856a_SI.pdf,mof_json_store\10.1039_c5dt03856a\raw_output.json,mof_json_store\10.1039_c5dt03856a\synthesis_005.json,yes,"Adding Co (10:1 Zn:Co) prevented TMPF-88; kinetic runs gave mixed phases (TMPF-90, ZnPF-1); reducing triazole could not eliminate TMPF-90.",TMPF-91,1429139,ZrCl4,,"100 mg, 0.34 mmol",0.34,mmol,nan,,,,,nan,,,,,"4,4'-hexafluoroisopropylidenebisbenzoic acid",H2hfipbb,"130 mg, 0.33 mmol",0.33,mmol,"1,2,4-triazole",,"75 mg, 1.09 mmol",1.09,mmol,,,,,,"nitric acid (aqueous, 1 M)",HNO3,0.30 mL of 1 M aqueous HNO3 (pH ~2.5),0.3,mL,,,,,,water,H2O,5 mL,5.0,ethanol,EtOH,5 mL,5.0,170.0,170 b0C,18.0,18 h,Teflon-lined steel autoclave,stirred,"H2O, EtOH, acetone",,,,,colourless crystals,,,,rod-like chains (tetra- and square-pyramidal M),"a=10.0888(4), b=33.8241(11), c=7.0903(2) c5, b2=96.002(2) b0, Cc",,,not_reported,not_reported,,,10.1039/c5dt03856a,ok,
10.1039/c5dt03856a,downloaded\10.1039_c5dt03856a.pdf,SI downloaded\10.1039_c5dt03856a_SI.pdf,mof_json_store\10.1039_c5dt03856a\raw_output.json,mof_json_store\10.1039_c5dt03856a\synthesis_006.json,yes,"Adding Co (10:1 Zn:Co) prevented TMPF-88; kinetic runs gave mixed phases (TMPF-90, ZnPF-1); reducing triazole could not eliminate TMPF-90.",TMPF-91,1429139,Zn(NO3)2·6H2O,,"91 mg, 0.31 mmol",0.31,mmol,nan,,"9 mg, 0.03 mmol",0.03,mmol,nan,,,,,"4,4'-hexafluoroisopropylidenebisbenzoic acid",H2hfipbb,"130 mg, 0.33 mmol",0.33,mmol,"1,2,4-triazole",,"75 mg, 1.09 mmol",1.09,mmol,,,,,,"nitric acid (aqueous, 1 M)",HNO3,0.30 mL of 1 M aqueous HNO3 (pH ~2.5),0.3,mL,,,,,,water,H2O,5 mL,5.0,ethanol,EtOH,5 mL,5.0,170.0,170 b0C,,overnight,Teflon-lined steel autoclave,stirred,"H2O, EtOH, acetone",,,,,colourless crystals,36.0,,,rod-like chains (tetra- and square-pyramidal M),"a=10.0888(4), b=33.8241(11), c=7.0903(2) c5, b2=96.002(2) b0, Cc",,,not_reported,not_reported,,,10.1039/c5dt03856a,ok,
10.1039/c5dt03856a,downloaded\10.1039_c5dt03856a.pdf,SI downloaded\10.1039_c5dt03856a_SI.pdf,mof_json_store\10.1039_c5dt03856a\raw_output.json,mof_json_store\10.1039_c5dt03856a\synthesis_007.json,yes,"Adding Co (10:1 Zn:Co) prevented TMPF-88; kinetic runs gave mixed phases (TMPF-90, ZnPF-1); reducing triazole could not eliminate TMPF-90.",TMPF-95,1429140,La(NO3)3·6H2O,,"33 mg, 0.11 mmol",0.11,mmol,nan,,"65 mg, 0.22 mmol",0.22,mmol,nan,,,,,"4,4'-hexafluoroisopropylidenebisbenzoic acid",H2hfipbb,"130 mg, 0.33 mmol",0.33,mmol,"1,2,4-triazole",,"60 mg, 0.87 mmol",0.87,mmol,,,,,,,,,,,,,,,,water,H2O,10 mL,10.0,,,,,170.0,170 b0C,72.0,3 days,Teflon-lined steel autoclave,stirred,"H2O, EtOH, acetone",,,,,purple crystals,61.0,,,U-shaped M5 SBU (3 tetra + 2 octa),"a=14.8692(5), b=24.8713(8), c=22.1361(7) c5, b2=91.621(2) b0, P21/n",,,not_reported,not_reported,,,10.1039/c5dt03856a,ok,
