Repository: zzhenglab/MOFinder

# MOFinder

MOFinder extracts MOF synthesis information from the literature, reconstructs evidence-supported negative reaction records, and prepares datasets for synthesis-outcome prediction.
[Web application](https://mofinder.chemistry.wustl.edu/) | [Demos](Demo/README.md) | [Source code](docs/source_to_code.md) | [Workflow guide](docs/workflow.md) | [Model evaluation](docs/evaluation.md)

## Quick start

The workflow runs through Python commands. Python 3.10 or newer is required. Clone the repository and initialize its related applications:

```bash
git clone --recurse-submodules https://github.com/zzhenglab/MOFinder.git
cd MOFinder
```

Start with the two offline demonstrations:

```bash

File: mof_extraction_1_2.csv (part 78 of 305)
doi,main_pdf,si_pdf,raw_output,parsed_json,article_trial_or_failure,article_trial_or_failure_notes,mof_name,crystal_code,metal_1,metal_1_abbr,metal_1_amount_text,metal_1_amount_value,metal_1_amount_unit,metal_2,metal_2_abbr,metal_2_amount_text,metal_2_amount_value,metal_2_amount_unit,metal_3,metal_3_abbr,metal_3_amount_text,metal_3_amount_value,metal_3_amount_unit,linker_1,linker_1_abbr,linker_1_amount_text,linker_1_amount_value,linker_1_amount_unit,linker_2,linker_2_abbr,linker_2_amount_text,linker_2_amount_value,linker_2_amount_unit,linker_3,linker_3_abbr,linker_3_amount_text,linker_3_amount_value,linker_3_amount_unit,modulator_1,modulator_1_abbr,modulator_1_amount_text,modulator_1_amount_value,modulator_1_amount_unit,modulator_2,modulator_2_abbr,modulator_2_amount_text,modulator_2_amount_value,modulator_2_amount_unit,solvent_main,solvent_main_abbr,solvent_main_amount_text,solvent_main_ml,solvent_secondary,solvent_secondary_abbr,solvent_secondary_amount_text,solvent_secondary_ml,temperature_c,temperature_c_text,time_h,time_text,vessel_type,stirring,washing_solvent,washing_cycles,activation_text,activation_temp_c,activation_time_h,crystal_morphology,yield_percent,crystal_size,topology_code,metal_cluster_connectivity,unit_cell_short,pore_diameter_A,BET_surface_area_m2g,air_stable,water_stable,tga_decomposition_temp_c,applications,reference,status,error
10.1039/c5dt03856a,downloaded\10.1039_c5dt03856a.pdf,SI downloaded\10.1039_c5dt03856a_SI.pdf,mof_json_store\10.1039_c5dt03856a\raw_output.json,mof_json_store\10.1039_c5dt03856a\synthesis_008.json,yes,"Adding Co (10:1 Zn:Co) prevented TMPF-88; kinetic runs gave mixed phases (TMPF-90, ZnPF-1); reducing triazole could not eliminate TMPF-90.",TMPF-90,1429141,Pr(NO3)3·6H2O,,"6 mg, 0.02 mmol",0.02,mmol,nan,,"24 mg, 0.08 mmol",0.08,mmol,nan,,,,,"1,2,4-triazole",,"69 mg, 1.00 mmol",1.0,mmol,,,,,,,,,,,,,,,,,,,,,ethanol,EtOH,3 mL,3.0,water,H2O,3 mL,3.0,90.0,90 b0C,,overnight,,stirred,"H2O, EtOH, acetone",,,,,yellow powder,,,,mixed tetra-/octahedral metals; rods along a,"a=7.598(7), b=10.016(6), c=17.457(8) c5, Pnma",,,not_reported,not_reported,,,10.1039/c5dt03856a,ok,
10.1039/c5dt03856a,downloaded\10.1039_c5dt03856a.pdf,SI downloaded\10.1039_c5dt03856a_SI.pdf,mof_json_store\10.1039_c5dt03856a\raw_output.json,mof_json_store\10.1039_c5dt03856a\synthesis_009.json,yes,"Adding Co (10:1 Zn:Co) prevented TMPF-88; kinetic runs gave mixed phases (TMPF-90, ZnPF-1); reducing triazole could not eliminate TMPF-90.",TMPF-90,1429141,Nd(NO3)3·6H2O,,"17 mg, 0.05 mmol",0.05,mmol,nan,,"17 mg, 0.05 mmol",0.05,mmol,nan,,,,,"1,2,4-triazole",,"69 mg, 1.00 mmol",1.0,mmol,,,,,,,,,,,,,,,,,,,,,ethanol,EtOH,3 mL,3.0,water,H2O,3 mL,3.0,90.0,90 b0C,,overnight,,stirred,"H2O, EtOH, acetone",,,,,yellow powder,,,,mixed tetra-/octahedral metals; rods along a,"a=7.598(7), b=10.016(6), c=17.457(8) c5, Pnma",,,not_reported,not_reported,,,10.1039/c5dt03856a,ok,
10.1039/c5dt03856a,downloaded\10.1039_c5dt03856a.pdf,SI downloaded\10.1039_c5dt03856a_SI.pdf,mof_json_store\10.1039_c5dt03856a\raw_output.json,mof_json_store\10.1039_c5dt03856a\synthesis_010.json,yes,"Adding Co (10:1 Zn:Co) prevented TMPF-88; kinetic runs gave mixed phases (TMPF-90, ZnPF-1); reducing triazole could not eliminate TMPF-90.",TMPF-90,1429141,Eu(NO3)3·6H2O,,"24 mg, 0.08 mmol",0.08,mmol,nan,,"6 mg, 0.02 mmol",0.02,mmol,nan,,,,,"1,2,4-triazole",,"69 mg, 1.00 mmol",1.0,mmol,,,,,,,,,,,,,,,,,,,,,ethanol,EtOH,3 mL,3.0,water,H2O,3 mL,3.0,90.0,90 b0C,,overnight,,stirred,"H2O, EtOH, acetone",,,,,yellow powder,73.0,,,mixed tetra-/octahedral metals; rods along a,"a=7.598(7), b=10.016(6), c=17.457(8) c5, Pnma",,,not_reported,not_reported,,,10.1039/c5dt03856a,ok,
10.1039/c5dt03856a,downloaded\10.1039_c5dt03856a.pdf,SI downloaded\10.1039_c5dt03856a_SI.pdf,mof_json_store\10.1039_c5dt03856a\raw_output.json,mof_json_store\10.1039_c5dt03856a\synthesis_011.json,yes,"Adding Co (10:1 Zn:Co) prevented TMPF-88; kinetic runs gave mixed phases (TMPF-90, ZnPF-1); reducing triazole could not eliminate TMPF-90.",TMPF-90,1429141,Gd(NO3)3·6H2O,,"34 mg, 0.10 mmol",0.1,mmol,nan,,,,,nan,,,,,"1,2,4-triazole",,"69 mg, 1.00 mmol",1.0,mmol,,,,,,,,,,,,,,,,,,,,,ethanol,EtOH,3 mL,3.0,water,H2O,3 mL,3.0,90.0,90 b0C,,overnight,,stirred,"H2O, EtOH, acetone",,,,,yellow powder,,,,mixed tetra-/octahedral metals; rods along a,"a=7.598(7), b=10.016(6), c=17.457(8) c5, Pnma",,,not_reported,not_reported,,,10.1039/c5dt03856a,ok,
10.1039/c7ta03773b,downloaded\10.1039_c7ta03773b.pdf,SI downloaded\10.1039_c7ta03773b_SI.pdf,mof_json_store\10.1039_c7ta03773b\raw_output.json,mof_json_store\10.1039_c7ta03773b\synthesis_001.json,no,,,1534717,Dy(NO3)3·6H2O,,"0.2 mmol, 58 mg (10 mL H2O)",0.2,mmol,nan,,,,,nan,,,,,"sodium salt of 1,1'-ferrocenedicarboxylic acid",FcDCA,"0.2 mmol, 54 mg (10 mL H2O)",0.2,mmol,"4,4'-bipyridyl",bpy,"0.2 mmol, 31 mg (10 mL MeOH)",0.2,mmol,,,,,,,,,,,,,,,,water,H2O,10 mL (FcDCA-Na solution) + 10 mL (Co solution); 2 mL layered,,methanol,MeOH,10 mL (bpy solution); also used in 1:1 H2O/MeOH buffer,,25,RT,168.0,1 week (crystal growth); ligand mixture pre-stirred 1 h,narrow glass tube,static (growth); ligand solution stirred 1 h,MeOH,,air-dried,,,orange-red block-shaped crystals,60.3,0.230 × 0.180 × 0.130 mm,,Co(II) octahedral nodes bridged by FcDCA carboxylate and bpy; 2D+2D/3D inclined polycatenation,"a=16.0270(6), b=18.4421(7), c=32.2078(17), P212121",,41.56,not_reported,yes,191.0,supercapacitor;dye_adsorption,10.1039/c7ta03773b,ok,
10.1039/c7ta03773b,downloaded\10.1039_c7ta03773b.pdf,SI downloaded\10.1039_c7ta03773b_SI.pdf,mof_json_store\10.1039_c7ta03773b\raw_output.json,mof_json_store\10.1039_c7ta03773b\synthesis_002.json,no,,,1534717,Cr(NO3)3·9H2O,,"corresponding aqueous solution of Co(NO3)2·6H2O (from 0.2 mmol, 58 mg in 10 mL H2O)",0.2,mmol,nan,,,,,nan,,,,,"sodium salt of 1,1'-ferrocenedicarboxylic acid",FcDCA,"ligand mixture solution (from 0.2 mmol, 54 mg in 10 mL H2O)",0.2,mmol,"4,4'-bipyridyl",bpy,"ligand mixture solution (from 0.2 mmol, 31 mg in 10 mL MeOH)",0.2,mmol,,,,,,,,,,,,,,,,water,H2O,present in ligand salt solution and Co solution; volumes not specified for bulk mixing,,methanol,MeOH,present in bpy solution; volume not specified for bulk mixing,,25,RT,,overnight stirring (bulk powder preparation),,stirred,,,,,,bulk powder (same phase as single crystals),,,,Co(II) octahedral nodes bridged by FcDCA and bpy,,,41.56,not_reported,yes,191.0,supercapacitor;dye_adsorption,10.1039/c7ta03773b,ok,
10.1039/c7ta03773b,downloaded\10.1039_c7ta03773b.pdf,SI downloaded\10.1039_c7ta03773b_SI.pdf,mof_json_store\10.1039_c7ta03773b\raw_output.json,mof_json_store\10.1039_c7ta03773b\synthesis_003.json,no,,,1543603,Zn(NO3)2·6H2O,,"0.2 mmol, 58 mg (methanolic solution)",0.2,mmol,nan,,,,,nan,,,,,"4,4'-bipyridyl",bpy,"0.6 mmol, 93 mg (methanolic solution)",0.6,mmol,,,,,,,,,,,,,,,,,,,,,methanol,MeOH,volume not reported,,,,,,25,RT,,1 h stirring; 2 days slow evaporation (crystallization),,stirred (1 h),,,,,,dark-pink block-shaped single crystals,72.6,0.300 × 0.250 × 0.190 mm,,CoO4N3 pentagonal bipyramidal nodes with bidentate nitrate and bpy; 1D ladder,"a=11.38150(10), b=20.5728(5), c=34.5573(5), Fddd",,10.306,not_reported,no,212.0,supercapacitor;dye_adsorption,10.1039/c7ta03773b,ok,
10.1021/acs.chemmater.6b00602,downloaded\10.1021_acs.chemmater.6b00602.pdf,SI downloaded\10.1021_acs.chemmater.6b00602_SI.pdf,mof_json_store\10.1021_acs.chemmater.6b00602\raw_output.json,mof_json_store\10.1021_acs.chemmater.6b00602\synthesis_001.json,no,,UiO-66,,In(NO3)3·5H2O,ZrCl4,0.862 g (3.699 mmol),3.699,mmol,nan,,,,,nan,,,,,terephthalic acid,BDC,0.615 g (3.701 mmol),3.701,mmol,,,,,,,,,,,,,,,,,,,,,"N,N-dimethylformamide",DMF,100.0 mL,100.0,water,H2O,0.200 mL (11.10 mmol),0.2,120.0,120 °C,72.0,72 h,"250 mL glass volumetric flask, loosely capped with glass stopper",static,DMF,stir in 60 mL DMF overnight at ~70 °C; then 3× ca. 2 h in fresh DMF at RT,200 °C in oven for 24 h,200.0,24.0,microcrystalline powder,,,fcu,Zr6O4(OH)4 12-connected SBU,,,1175.0,not_reported,not_reported,,,10.1021/acs.chemmater.6b00602,ok,
10.1021/acs.chemmater.6b00602,downloaded\10.1021_acs.chemmater.6b00602.pdf,SI downloaded\10.1021_acs.chemmater.6b00602_SI.pdf,mof_json_store\10.1021_acs.chemmater.6b00602\raw_output.json,mof_json_store\10.1021_acs.chemmater.6b00602\synthesis_002.json,no,,UiO-66,,In(NO3)3·5H2O,ZrCl4,0.862 g (3.699 mmol),3.699,mmol,nan,,,,,nan,,,,,terephthalic acid,BDC,0.615 g (3.701 mmol),3.701,mmol,,,,,,,,,,,acetic acid,AcOH,1.271 mL (22.20 mmol),22.2,mmol,,,,,,"N,N-dimethylformamide",DMF,100.0 mL,100.0,water,H2O,0.200 mL (11.10 mmol),0.2,120.0,120 °C,72.0,72 h,"250 mL glass volumetric flask, loosely capped with glass stopper",static,DMF,stir in 60 mL DMF overnight at ~70 °C; then 3× ca. 2 h in fresh DMF at RT,200 °C in oven for 24 h,200.0,24.0,microcrystalline powder,,,fcu,Zr6O4(OH)4 12-connected SBU,,,1322.0,not_reported,not_reported,,,10.1021/acs.chemmater.6b00602,ok,
10.1021/acs.chemmater.6b00602,downloaded\10.1021_acs.chemmater.6b00602.pdf,SI downloaded\10.1021_acs.chemmater.6b00602_SI.pdf,mof_json_store\10.1021_acs.chemmater.6b00602\raw_output.json,mof_json_store\10.1021_acs.chemmater.6b00602\synthesis_003.json,no,,UiO-66,,In(NO3)3,ZrCl4,0.862 g (3.699 mmol),3.699,mmol,nan,,,,,nan,,,,,terephthalic acid,BDC,0.615 g (3.701 mmol),3.701,mmol,,,,,,,,,,,acetic acid,AcOH,2.542 mL (44.40 mmol),44.4,mmol,,,,,,"N,N-dimethylformamide",DMF,100.0 mL,100.0,water,H2O,0.200 mL (11.10 mmol),0.2,120.0,120 °C,72.0,72 h,"250 mL glass volumetric flask, loosely capped with glass stopper",static,DMF,stir in 60 mL DMF overnight at ~70 °C; then 3× ca. 2 h in fresh DMF at RT,200 °C in oven for 24 h,200.0,24.0,microcrystalline powder,,,fcu,Zr6O4(OH)4 12-connected SBU,,,1353.0,not_reported,not_reported,,,10.1021/acs.chemmater.6b00602,ok,
10.1021/acs.chemmater.6b00602,downloaded\10.1021_acs.chemmater.6b00602.pdf,SI downloaded\10.1021_acs.chemmater.6b00602_SI.pdf,mof_json_store\10.1021_acs.chemmater.6b00602\raw_output.json,mof_json_store\10.1021_acs.chemmater.6b00602\synthesis_004.json,no,,UiO-66,,Zn(NO3)2·4H2O,ZrCl4,0.862 g (3.699 mmol),3.699,mmol,nan,,,,,nan,,,,,terephthalic acid,BDC,0.615 g (3.701 mmol),3.701,mmol,,,,,,,,,,,acetic acid,AcOH,7.626 mL (133.2 mmol),133.2,mmol,,,,,,"N,N-dimethylformamide",DMF,100.0 mL,100.0,water,H2O,0.200 mL (11.10 mmol),0.2,120.0,120 °C,72.0,72 h,"250 mL glass volumetric flask, loosely capped with glass stopper",static,DMF,stir in 60 mL DMF overnight at ~70 °C; then 3× ca. 2 h in fresh DMF at RT,200 °C in oven for 24 h,200.0,24.0,microcrystalline powder,,,fcu,Zr6O4(OH)4 12-connected SBU,,,1386.0,not_reported,not_reported,,,10.1021/acs.chemmater.6b00602,ok,
10.1021/acs.chemmater.6b00602,downloaded\10.1021_acs.chemmater.6b00602.pdf,SI downloaded\10.1021_acs.chemmater.6b00602_SI.pdf,mof_json_store\10.1021_acs.chemmater.6b00602\raw_output.json,mof_json_store\10.1021_acs.chemmater.6b00602\synthesis_005.json,no,,UiO-66,,Zn(NO3)2·4H2O,ZrCl4,0.862 g (3.699 mmol),3.699,mmol,nan,,,,,nan,,,,,terephthalic acid,BDC,0.615 g (3.701 mmol),3.701,mmol,,,,,,,,,,,acetic acid,AcOH,21.185 mL (370.1 mmol),370.1,mmol,,,,,,"N,N-dimethylformamide",DMF,100.0 mL,100.0,water,H2O,0.200 mL (11.10 mmol),0.2,120.0,120 °C,72.0,72 h,"250 mL glass volumetric flask, loosely capped with glass stopper",static,DMF,stir in 60 mL DMF overnight at ~70 °C; then 3× ca. 2 h in fresh DMF at RT,200 °C in oven for 24 h,200.0,24.0,microcrystalline powder,,,fcu,Zr6O4(OH)4 12-connected SBU,,,1518.0,not_reported,not_reported,,,10.1021/acs.chemmater.6b00602,ok,
10.1021/acs.chemmater.6b00602,downloaded\10.1021_acs.chemmater.6b00602.pdf,SI downloaded\10.1021_acs.chemmater.6b00602_SI.pdf,mof_json_store\10.1021_acs.chemmater.6b00602\raw_output.json,mof_json_store\10.1021_acs.chemmater.6b00602\synthesis_006.json,no,,UiO-66,,Zn(NO3)2·6H2O,ZrCl4,0.862 g (3.699 mmol),3.699,mmol,nan,,,,,nan,,,,,terephthalic acid,BDC,0.615 g (3.701 mmol),3.701,mmol,,,,,,,,,,,formic acid,HCOOH,0.838 mL (22.21 mmol),22.21,mmol,,,,,,"N,N-dimethylformamide",DMF,100.0 mL,100.0,water,H2O,0.200 mL (11.10 mmol),0.2,120.0,120 °C,72.0,72 h,"250 mL glass volumetric flask, loosely capped with glass stopper",static,DMF,stir in 60 mL DMF overnight at ~70 °C; then 3× ca. 2 h in fresh DMF at RT,200 °C in oven for 24 h,200.0,24.0,microcrystalline powder,,,fcu,Zr6O4(OH)4 12-connected SBU,,,1372.0,not_reported,not_reported,,,10.1021/acs.chemmater.6b00602,ok,
10.1021/acs.chemmater.6b00602,downloaded\10.1021_acs.chemmater.6b00602.pdf,SI downloaded\10.1021_acs.chemmater.6b00602_SI.pdf,mof_json_store\10.1021_acs.chemmater.6b00602\raw_output.json,mof_json_store\10.1021_acs.chemmater.6b00602\synthesis_007.json,no,,UiO-66,,Th(NO3)4·6H2O,ZrCl4,0.862 g (3.699 mmol),3.699,mmol,nan,,,,,nan,,,,,terephthalic acid,BDC,0.615 g (3.701 mmol),3.701,mmol,,,,,,,,,,,formic acid,HCOOH,1.675 mL (44.40 mmol),44.4,mmol,,,,,,"N,N-dimethylformamide",DMF,100.0 mL,100.0,water,H2O,0.200 mL (11.10 mmol),0.2,120.0,120 °C,72.0,72 h,"250 mL glass volumetric flask, loosely capped with glass stopper",static,DMF,stir in 60 mL DMF overnight at ~70 °C; then 3× ca. 2 h in fresh DMF at RT,200 °C in oven for 24 h,200.0,24.0,microcrystalline powder,,,fcu,Zr6O4(OH)4 12-connected SBU,,,1428.0,not_reported,not_reported,,,10.1021/acs.chemmater.6b00602,ok,
10.1021/acs.chemmater.6b00602,downloaded\10.1021_acs.chemmater.6b00602.pdf,SI downloaded\10.1021_acs.chemmater.6b00602_SI.pdf,mof_json_store\10.1021_acs.chemmater.6b00602\raw_output.json,mof_json_store\10.1021_acs.chemmater.6b00602\synthesis_008.json,no,,UiO-66,,ZrCl4,ZrCl4,0.862 g (3.699 mmol),3.699,mmol,nan,,,,,nan,,,,,terephthalic acid,BDC,0.615 g (3.701 mmol),3.701,mmol,,,,,,,,,,,formic acid,HCOOH,5.026 mL (133.2 mmol),133.2,mmol,,,,,,"N,N-dimethylformamide",DMF,100.0 mL,100.0,water,H2O,0.200 mL (11.10 mmol),0.2,120.0,120 °C,72.0,72 h,"250 mL glass volumetric flask, loosely capped with glass stopper",static,DMF,stir in 60 mL DMF overnight at ~70 °C; then 3× ca. 2 h in fresh DMF at RT,200 °C in oven for 24 h,200.0,24.0,microcrystalline powder,,,fcu,Zr6O4(OH)4 12-connected SBU,,,1512.0,not_reported,not_reported,,,10.1021/acs.chemmater.6b00602,ok,
10.1021/acs.chemmater.6b00602,downloaded\10.1021_acs.chemmater.6b00602.pdf,SI downloaded\10.1021_acs.chemmater.6b00602_SI.pdf,mof_json_store\10.1021_acs.chemmater.6b00602\raw_output.json,mof_json_store\10.1021_acs.chemmater.6b00602\synthesis_009.json,no,,UiO-66,,ZrCl4,ZrCl4,0.862 g (3.699 mmol),3.699,mmol,nan,,,,,nan,,,,,terephthalic acid,BDC,0.615 g (3.701 mmol),3.701,mmol,,,,,,,,,,,formic acid,HCOOH,13.961 mL (370.1 mmol),370.1,mmol,,,,,,"N,N-dimethylformamide",DMF,100.0 mL,100.0,water,H2O,0.200 mL (11.10 mmol),0.2,120.0,120 °C,72.0,72 h,"250 mL glass volumetric flask, loosely capped with glass stopper",static,DMF,stir in 60 mL DMF overnight at ~70 °C; then 3× ca. 2 h in fresh DMF at RT,200 °C in oven for 24 h,200.0,24.0,microcrystalline powder,,,fcu,Zr6O4(OH)4 12-connected SBU,,,1645.0,not_reported,not_reported,,,10.1021/acs.chemmater.6b00602,ok,
10.1021/acs.chemmater.6b00602,downloaded\10.1021_acs.chemmater.6b00602.pdf,SI downloaded\10.1021_acs.chemmater.6b00602_SI.pdf,mof_json_store\10.1021_acs.chemmater.6b00602\raw_output.json,mof_json_store\10.1021_acs.chemmater.6b00602\synthesis_010.json,no,,UiO-66,,ZrOCl2·8H2O,ZrCl4,0.862 g (3.699 mmol),3.699,mmol,nan,,,,,nan,,,,,terephthalic acid,BDC,0.615 g (3.701 mmol),3.701,mmol,,,,,,,,,,,difluoroacetic acid,,1.397 mL (22.20 mmol),22.2,mmol,,,,,,"N,N-dimethylformamide",DMF,100.0 mL,100.0,water,H2O,0.200 mL (11.10 mmol),0.2,120.0,120 °C,72.0,72 h,"250 mL glass volumetric flask, loosely capped with glass stopper",static,DMF,stir in 60 mL DMF overnight at ~70 °C; then 3× ca. 2 h in fresh DMF at RT,200 °C in oven for 24 h,200.0,24.0,microcrystalline powder,,,fcu,Zr6O4(OH)4 12-connected SBU,,,1536.0,not_reported,not_reported,,,10.1021/acs.chemmater.6b00602,ok,
10.1021/acs.chemmater.6b00602,downloaded\10.1021_acs.chemmater.6b00602.pdf,SI downloaded\10.1021_acs.chemmater.6b00602_SI.pdf,mof_json_store\10.1021_acs.chemmater.6b00602\raw_output.json,mof_json_store\10.1021_acs.chemmater.6b00602\synthesis_011.json,no,,UiO-66,,ZrOCl2·8H2O,ZrCl4,0.862 g (3.699 mmol),3.699,mmol,nan,,,,,nan,,,,,terephthalic acid,BDC,0.615 g (3.701 mmol),3.701,mmol,,,,,,,,,,,difluoroacetic acid,,2.795 mL (44.41 mmol),44.41,mmol,,,,,,"N,N-dimethylformamide",DMF,100.0 mL,100.0,water,H2O,0.200 mL (11.10 mmol),0.2,120.0,120 °C,72.0,72 h,"250 mL glass volumetric flask, loosely capped with glass stopper",static,DMF,stir in 60 mL DMF overnight at ~70 °C; then 3× ca. 2 h in fresh DMF at RT,200 °C in oven for 24 h,200.0,24.0,microcrystalline powder,,,fcu,Zr6O4(OH)4 12-connected SBU,,,1611.0,not_reported,not_reported,,,10.1021/acs.chemmater.6b00602,ok,
10.1021/acs.chemmater.6b00602,downloaded\10.1021_acs.chemmater.6b00602.pdf,SI downloaded\10.1021_acs.chemmater.6b00602_SI.pdf,mof_json_store\10.1021_acs.chemmater.6b00602\raw_output.json,mof_json_store\10.1021_acs.chemmater.6b00602\synthesis_012.json,no,,UiO-66,,ZrOCl2·8H2O,ZrCl4,0.862 g (3.699 mmol),3.699,mmol,nan,,,,,nan,,,,,terephthalic acid,BDC,0.615 g (3.701 mmol),3.701,mmol,,,,,,,,,,,difluoroacetic acid,,8.384 mL (133.2 mmol),133.2,mmol,,,,,,"N,N-dimethylformamide",DMF,100.0 mL,100.0,water,H2O,0.200 mL (11.10 mmol),0.2,120.0,120 °C,72.0,72 h,"250 mL glass volumetric flask, loosely capped with glass stopper",static,DMF,stir in 60 mL DMF overnight at ~70 °C; then 3× ca. 2 h in fresh DMF at RT,200 °C in oven for 24 h,200.0,24.0,microcrystalline powder,,,fcu,Zr6O4(OH)4 12-connected SBU,,,1668.0,not_reported,not_reported,,,10.1021/acs.chemmater.6b00602,ok,
10.1021/acs.chemmater.6b00602,downloaded\10.1021_acs.chemmater.6b00602.pdf,SI downloaded\10.1021_acs.chemmater.6b00602_SI.pdf,mof_json_store\10.1021_acs.chemmater.6b00602\raw_output.json,mof_json_store\10.1021_acs.chemmater.6b00602\synthesis_013.json,no,,UiO-66,,La(CH3COO)3·3/2H2O,ZrCl4,0.862 g (3.699 mmol),3.699,mmol,nan,,,,,nan,,,,,terephthalic acid,BDC,0.615 g (3.701 mmol),3.701,mmol,,,,,,,,,,,trifluoroacetic acid,TFA,1.712 mL (22.20 mmol),22.2,mmol,,,,,,"N,N-dimethylformamide",DMF,100.0 mL,100.0,water,H2O,0.200 mL (11.10 mmol),0.2,120.0,120 °C,72.0,72 h,"250 mL glass volumetric flask, loosely capped with glass stopper",static,DMF,stir in 60 mL DMF overnight at ~70 °C; then 3× ca. 2 h in fresh DMF at RT,200 °C in oven for 24 h,200.0,24.0,microcrystalline powder,,,fcu,Zr6O4(OH)4 12-connected SBU,,,1397.0,not_reported,not_reported,,,10.1021/acs.chemmater.6b00602,ok,
10.1021/acs.chemmater.6b00602,downloaded\10.1021_acs.chemmater.6b00602.pdf,SI downloaded\10.1021_acs.chemmater.6b00602_SI.pdf,mof_json_store\10.1021_acs.chemmater.6b00602\raw_output.json,mof_json_store\10.1021_acs.chemmater.6b00602\synthesis_014.json,no,,UiO-66,,La(CH3COO)3·3/2H2O,ZrCl4,0.862 g (3.699 mmol),3.699,mmol,nan,,,,,nan,,,,,terephthalic acid,BDC,0.615 g (3.701 mmol),3.701,mmol,,,,,,,,,,,trifluoroacetic acid,TFA,3.425 mL (44.41 mmol),44.41,mmol,,,,,,"N,N-dimethylformamide",DMF,100.0 mL,100.0,water,H2O,0.200 mL (11.10 mmol),0.2,120.0,120 °C,72.0,72 h,"250 mL glass volumetric flask, loosely capped with glass stopper",static,DMF,stir in 60 mL DMF overnight at ~70 °C; then 3× ca. 2 h in fresh DMF at RT,200 °C in oven for 24 h,200.0,24.0,microcrystalline powder,,,fcu,Zr6O4(OH)4 12-connected SBU,,,1634.0,not_reported,not_reported,,,10.1021/acs.chemmater.6b00602,ok,
10.1021/acs.chemmater.6b00602,downloaded\10.1021_acs.chemmater.6b00602.pdf,SI downloaded\10.1021_acs.chemmater.6b00602_SI.pdf,mof_json_store\10.1021_acs.chemmater.6b00602\raw_output.json,mof_json_store\10.1021_acs.chemmater.6b00602\synthesis_015.json,no,,UiO-66,,La(CH3COO)3·3/2H2O,ZrCl4,0.862 g (3.699 mmol),3.699,mmol,nan,,,,,nan,,,,,terephthalic acid,BDC,0.615 g (3.701 mmol),3.701,mmol,,,,,,,,,,,trifluoroacetic acid,TFA,10.274 mL (133.2 mmol),133.2,mmol,,,,,,"N,N-dimethylformamide",DMF,100.0 mL,100.0,water,H2O,0.200 mL (11.10 mmol),0.2,120.0,120 °C,72.0,72 h,"250 mL glass volumetric flask, loosely capped with glass stopper",static,DMF,stir in 60 mL DMF overnight at ~70 °C; then 3× ca. 2 h in fresh DMF at RT,200 °C in oven for 24 h,200.0,24.0,microcrystalline powder,,,fcu,Zr6O4(OH)4 12-connected SBU,,,1777.0,not_reported,not_reported,,,10.1021/acs.chemmater.6b00602,ok,
10.1021/acs.chemmater.6b00602,downloaded\10.1021_acs.chemmater.6b00602.pdf,SI downloaded\10.1021_acs.chemmater.6b00602_SI.pdf,mof_json_store\10.1021_acs.chemmater.6b00602\raw_output.json,mof_json_store\10.1021_acs.chemmater.6b00602\synthesis_016.json,no,,UiO-66 (UiO-66-Ideal),,La(CH3COO)3·3/2H2O,ZrCl4,3.781 g (16.22 mmol),16.22,mmol,nan,,,,,nan,,,,,terephthalic acid,BDC,5.391 g (32.45 mmol),32.45,mmol,,,,,,,,,,,hydrochloric acid (35% in water),HCl,2.865 mL of 35% HCl (32.45 mmol HCl),32.45,mmol,,,,,,"N,N-dimethylformamide",DMF,97.40 mL,97.4,,,,,220.0,220 °C,24.0,24 h,Teflon-lined autoclave,static,DMF,stir in 80 mL DMF overnight; then 3× ca. 2 h in fresh DMF,200 °C in oven for 24 h (optionally calcine to 270 °C for 70 h after a slow ramp),200.0,24.0,microcrystalline powder,,,fcu,Zr6O4(OH)4 12-connected SBU,,,1236.0,not_reported,not_reported,,,10.1021/acs.chemmater.6b00602,ok,
10.1002/chem.200700181,downloaded\10.1002_chem.200700181.pdf,SI downloaded\10.1002_chem.200700181_SI.pdf,mof_json_store\10.1002_chem.200700181\raw_output.json,mof_json_store\10.1002_chem.200700181\synthesis_001.json,yes,Cobalt(II) imidazolate via the new room-temperature buffered route gave an amorphous solid.,1a,,Zn(NO3)2·6H2O,,"0.88 g, 4.0 mmol",4,mmol,nan,,,,,nan,,,,,imidazole,im,"0.544 g, 8.0 mmol",8.0,mmol,,,,,,,,,,,propylamine,,3.0 mL,3.0,mL,,,,,,diethylformamide,DEF,6.0 mL,6.0,,,,,25,room temperature,120.0,5 days,glass vessel (25 mL),stirred,,,filtered and dried in vacuum,,,,65.0,,,tetrahedral ZnN4 4-connected nodes,,,,not_reported,not_reported,,,10.1002/chem.200700181,ok,
10.1002/chem.200700181,downloaded\10.1002_chem.200700181.pdf,SI downloaded\10.1002_chem.200700181_SI.pdf,mof_json_store\10.1002_chem.200700181\raw_output.json,mof_json_store\10.1002_chem.200700181\synthesis_002.json,yes,Cobalt(II) imidazolate via the new room-temperature buffered route gave an amorphous solid.,2a,254157,Zn(NO3)2·6H2O,,"0.22 g, 1.0 mmol",1,mmol,nan,,,,,nan,,,,,imidazole,im,"0.136 g, 2.0 mmol",2.0,mmol,,,,,,,,,,,propylamine,,3.0 mL,3.0,mL,,,,,,dimethylacetamide,DMA,6.0 mL,6.0,,,,,25,room temperature,,40 min to several days,glass vessel (25 mL),stirred,,,filtered and dried in vacuum,,,,81.0,,,tetrahedral ZnN4 4-connected nodes,,,,not_reported,not_reported,,,10.1002/chem.200700181,ok,
10.1002/chem.200700181,downloaded\10.1002_chem.200700181.pdf,SI downloaded\10.1002_chem.200700181_SI.pdf,mof_json_store\10.1002_chem.200700181\raw_output.json,mof_json_store\10.1002_chem.200700181\synthesis_003.json,yes,Cobalt(II) imidazolate via the new room-temperature buffered route gave an amorphous solid.,3a,254158,ZrCl4,,"0.22 g, 1.0 mmol",1,mmol,nan,,,,,nan,,,,,imidazole,im,"0.136 g, 2.0 mmol",2.0,mmol,,,,,,,,,,,propylamine,,3.0 mL,3.0,mL,,,,,,dimethylformamide,DMF,6.0 mL,6.0,,,,,25,room temperature,,40 min to several days,glass vessel (25 mL),stirred,,,filtered and dried in vacuum,,,,78.0,,,tetrahedral ZnN4 4-connected nodes,,,,not_reported,not_reported,,,10.1002/chem.200700181,ok,
10.1002/chem.200700181,downloaded\10.1002_chem.200700181.pdf,SI downloaded\10.1002_chem.200700181_SI.pdf,mof_json_store\10.1002_chem.200700181\raw_output.json,mof_json_store\10.1002_chem.200700181\synthesis_005.json,yes,Cobalt(II) imidazolate via the new room-temperature buffered route gave an amorphous solid.,5a,254160,ZrCl4,,"0.22 g, 1.0 mmol",1,mmol,nan,,,,,nan,,,,,imidazole,im,"0.136 g, 2.0 mmol",2.0,mmol,,,,,,,,,,,propylamine,,3.0 mL,3.0,mL,,,,,,N-methylpyrrolidone,NMP,6.0 mL,6.0,,,,,25,room temperature,1.0,about 1 h,glass vessel (25 mL),stirred,,,filtered and dried in vacuum,,,,,,DFT,tetrahedral ZnN4 4-connected nodes,,,,not_reported,not_reported,,,10.1002/chem.200700181,ok,
10.1002/chem.200700181,downloaded\10.1002_chem.200700181.pdf,SI downloaded\10.1002_chem.200700181_SI.pdf,mof_json_store\10.1002_chem.200700181\raw_output.json,mof_json_store\10.1002_chem.200700181\synthesis_008.json,yes,Cobalt(II) imidazolate via the new room-temperature buffered route gave an amorphous solid.,5a,254160,Cu(NO3)2,,"0.11 g, 0.5 mmol",0.5,mmol,nan,,,,,nan,,,,,imidazole,im,"0.068 g, 1.0 mmol",1.0,mmol,,,,,,,,,,,propylamine,,2.0 mL,2.0,mL,,,,,,N-methylpyrrolidone,NMP,3.0 mL,3.0,,,,,25,room temperature,,several days to >1 week,test tube (5 mL) for liquid diffusion,static,,,,,,,,,DFT,tetrahedral ZnN4 4-connected nodes,,,,not_reported,not_reported,,,10.1002/chem.200700181,ok,
10.1002/chem.200700181,downloaded\10.1002_chem.200700181.pdf,SI downloaded\10.1002_chem.200700181_SI.pdf,mof_json_store\10.1002_chem.200700181\raw_output.json,mof_json_store\10.1002_chem.200700181\synthesis_009.json,yes,Cobalt(II) imidazolate via the new room-temperature buffered route gave an amorphous solid.,6a,254161,Cu(NO3)2,,"0.22 g, 1.0 mmol",1,mmol,nan,,,,,nan,,,,,imidazole,im,"0.136 g, 2.0 mmol",2.0,mmol,,,,,,,,,,,propylamine,,3.0 mL,3.0,mL,,,,,,diethylformamide,DEF,6.0 mL,6.0,,,,,25,room temperature,,40 min to several days,glass vessel (25 mL),stirred,,,filtered and dried in vacuum,,,,81.0,,,tetrahedral ZnN4 4-connected nodes,,,,not_reported,not_reported,,,10.1002/chem.200700181,ok,
10.1039/b404483p,downloaded\10.1039_b404483p.pdf,,mof_json_store\10.1039_b404483p\raw_output.json,mof_json_store\10.1039_b404483p\synthesis_001.json,no,,"[Fe(pydc)(4,4′-bipy)]·H2O",,Cu(NO3)2,,"0.278 g, 1 mmol",1,mmol,nan,,,,,nan,,,,,"2,5-pyridinedicarboxylic acid",H2pydc,"0.167 g, 1 mmol",1.0,mmol,"4,4'-bipyridine","4,4′-bipy","0.156 g, 1 mmol",1.0,mmol,,,,,,sodium hydroxide,NaOH,"0.040 g, 1 mmol (in 8 mL H2O)",1.0,mmol,triethylamine,,"0.035 mL, 0.25 mmol",0.25,mmol,water,H2O,8 mL (NaOH solution),8.0,water,H2O,2 mL (FeSO4·7H2O solution),2.0,160.0,160 °C,84.0,84 h; cooled 16 h at 5 °C h−1,23-mL Teflon-lined autoclave,"stirred 5 min, then static",water,,dried in air,,,reddish-black prismatic crystals,24.0,,,"pydc-bridged Fe(II) dimers linked by double 4,4′-bipy into laminated 2D square-grid layers","a=8.752(1) Å, b=9.153(1) Å, c=11.527(1) Å, α=74.466(1)°, β=82.964(1)°, γ=83.040(1)°, P1",,,not_reported,not_reported,376.0,,10.1039/b404483p,ok,
10.1039/c6ce00637j,downloaded\10.1039_c6ce00637j.pdf,SI downloaded\10.1039_c6ce00637j_SI.pdf,mof_json_store\10.1039_c6ce00637j\raw_output.json,mof_json_store\10.1039_c6ce00637j\synthesis_001.json,yes,Adjusting temperature or omitting triethylamine gave no crystalline products.,,,Cu(NO3)2,,"0.174 g, 0.466 mmol",0.466,mmol,nan,CuCl,"0.171 g, 1.727 mmol",,,nan,,,,,3-(3-pyridyl)acrylic acid,3-HPYA,"0.154 g, 1.034 mmol",,,,,,,,,,,,,potassium chloride,KCl,"0.075 g, 1.007 mmol",,,,,,,,deionized water,H2O,10 mL,10.0,,,,,150.0,150 °C,72.0,72 h,23 mL Teflon-lined stainless-steel autoclave,static,water,,dried in air,,,green block-like crystals,17.0,,,[Cu6Cl6] ladder-like clusters + Dy–organic chains,,,,not_reported,not_reported,140.0,magnetism,10.1039/c6ce00637j,ok,
10.1039/c6ce00637j,downloaded\10.1039_c6ce00637j.pdf,SI downloaded\10.1039_c6ce00637j_SI.pdf,mof_json_store\10.1039_c6ce00637j\raw_output.json,mof_json_store\10.1039_c6ce00637j\synthesis_002.json,yes,Adjusting temperature or omitting triethylamine gave no crystalline products.,,,Cu(NO3)2·3H2O,,"0.176 g, 0.500 mmol",0.5,mmol,nan,CuCl,"0.171 g, 1.727 mmol",,,nan,,,,,3-(3-pyridyl)acrylic acid,3-HPYA,"0.154 g, 1.034 mmol",,,,,,,,,,,,,potassium chloride,KCl,"0.075 g, 1.007 mmol",,,,,,,,deionized water,H2O,10 mL,10.0,,,,,150.0,150 °C,72.0,72 h,23 mL Teflon-lined stainless-steel autoclave,static,water,,dried in air,,,green block-like crystals,16.0,,,[Cu6Cl6] ladder-like clusters + Eu–organic chains,,,,not_reported,not_reported,,luminescence,10.1039/c6ce00637j,ok,
10.1039/c6ce00637j,downloaded\10.1039_c6ce00637j.pdf,SI downloaded\10.1039_c6ce00637j_SI.pdf,mof_json_store\10.1039_c6ce00637j\raw_output.json,mof_json_store\10.1039_c6ce00637j\synthesis_003.json,yes,Adjusting temperature or omitting triethylamine gave no crystalline products.,,,Cu(NO3)2·3H2O,,"0.178 g, 0.491 mmol",0.491,mmol,nan,CuCl,"0.171 g, 1.727 mmol",,,nan,,,,,3-(3-pyridyl)acrylic acid,3-HPYA,"0.154 g, 1.034 mmol",,,,,,,,,,,,,potassium chloride,KCl,"0.075 g, 1.007 mmol",,,,,,,,deionized water,H2O,10 mL,10.0,,,,,150.0,150 °C,72.0,72 h,23 mL Teflon-lined stainless-steel autoclave,static,water,,dried in air,,,green block-like crystals,17.0,,,[Cu6Cl6] ladder-like clusters + Gd–organic chains,,,,not_reported,not_reported,,,10.1039/c6ce00637j,ok,
10.1039/c6ce00637j,downloaded\10.1039_c6ce00637j.pdf,SI downloaded\10.1039_c6ce00637j_SI.pdf,mof_json_store\10.1039_c6ce00637j\raw_output.json,mof_json_store\10.1039_c6ce00637j\synthesis_004.json,yes,Adjusting temperature or omitting triethylamine gave no crystalline products.,,,Cu(NO3)2·3H2O,,"0.176 g, 0.481 mmol",0.481,mmol,nan,CuCl,"0.171 g, 1.727 mmol",,,nan,,,,,3-(3-pyridyl)acrylic acid,3-HPYA,"0.154 g, 1.034 mmol",,,,,,,,,,,,,potassium chloride,KCl,"0.075 g, 1.007 mmol",,,,,,,,deionized water,H2O,10 mL,10.0,,,,,150.0,150 °C,72.0,72 h,23 mL Teflon-lined stainless-steel autoclave,static,water,,dried in air,,,green block-like crystals,20.0,,,[Cu6Cl6] ladder-like clusters + Tb–organic chains,,,,not_reported,not_reported,,luminescence,10.1039/c6ce00637j,ok,
10.1039/c6ce00637j,downloaded\10.1039_c6ce00637j.pdf,SI downloaded\10.1039_c6ce00637j_SI.pdf,mof_json_store\10.1039_c6ce00637j\raw_output.json,mof_json_store\10.1039_c6ce00637j\synthesis_005.json,yes,Adjusting temperature or omitting triethylamine gave no crystalline products.,,,Cu(NO3)2·3H2O,,"0.181 g, 0.485 mmol",0.485,mmol,nan,CuI,"0.191 g, 1.003 mmol",,,nan,,,,,3-(3-pyridyl)acrylic acid,3-HPYA,"0.154 g, 1.034 mmol",,,,,,,,,,,,,potassium iodide,KI,"0.088 g, 0.530 mmol",,,,,,,,deionized water,H2O,10 mL,10.0,,,,,150.0,150 °C,72.0,72 h,23 mL Teflon-lined stainless-steel autoclave,static,water,,dried in air,,,yellow block-like crystals,19.0,,,"[Cu2I2] clusters + [Dy2O2] subunits (binodal 4,6-connected)",,,,not_reported,not_reported,250.0,magnetism,10.1039/c6ce00637j,ok,
10.1039/c6ce00637j,downloaded\10.1039_c6ce00637j.pdf,SI downloaded\10.1039_c6ce00637j_SI.pdf,mof_json_store\10.1039_c6ce00637j\raw_output.json,mof_json_store\10.1039_c6ce00637j\synthesis_006.json,yes,Adjusting temperature or omitting triethylamine gave no crystalline products.,,,CoCl2·6H2O,,"0.176 g, 0.486 mmol",0.486,mmol,nan,CuI,"0.191 g, 1.003 mmol",,,nan,,,,,3-(3-pyridyl)acrylic acid,3-HPYA,"0.154 g, 1.034 mmol",,,,,,,,,,,,,potassium iodide,KI,"0.088 g, 0.530 mmol",,,,,,,,deionized water,H2O,10 mL,10.0,,,,,150.0,150 °C,72.0,72 h,23 mL Teflon-lined stainless-steel autoclave,static,water,,dried in air,,,yellow block-like crystals,19.0,,,"[Cu2I2] clusters + [Gd2O2] subunits (binodal 4,6-connected)",,,,not_reported,not_reported,,,10.1039/c6ce00637j,ok,
10.1039/c6ce00637j,downloaded\10.1039_c6ce00637j.pdf,SI downloaded\10.1039_c6ce00637j_SI.pdf,mof_json_store\10.1039_c6ce00637j\raw_output.json,mof_json_store\10.1039_c6ce00637j\synthesis_007.json,yes,Adjusting temperature or omitting triethylamine gave no crystalline products.,,,Al(NO3)3·9H2O,,"0.174 g, 0.476 mmol",0.476,mmol,nan,CuI,"0.191 g, 1.003 mmol",,,nan,,,,,3-(3-pyridyl)acrylic acid,3-HPYA,"0.154 g, 1.034 mmol",,,,,,,,,,,,,potassium iodide,KI,"0.088 g, 0.530 mmol",,,,,,,,deionized water,H2O,10 mL,10.0,,,,,150.0,150 °C,72.0,72 h,23 mL Teflon-lined stainless-steel autoclave,static,water,,dried in air,,,yellow block-like crystals,19.0,,,"[Cu2I2] clusters + [Tb2O2] subunits (binodal 4,6-connected)",,,,not_reported,not_reported,,luminescence,10.1039/c6ce00637j,ok,
10.1039/c6ce00637j,downloaded\10.1039_c6ce00637j.pdf,SI downloaded\10.1039_c6ce00637j_SI.pdf,mof_json_store\10.1039_c6ce00637j\raw_output.json,mof_json_store\10.1039_c6ce00637j\synthesis_008.json,yes,Adjusting temperature or omitting triethylamine gave no crystalline products.,,,Al(NO3)3·9H2O,,"0.174 g, 0.499 mmol",0.499,mmol,nan,CuI,"0.191 g, 1.003 mmol",,,nan,,,,,3-(3-pyridyl)acrylic acid,3-HPYA,"0.154 g, 1.034 mmol",,,,,,,,,,,,,potassium iodide,KI,"0.088 g, 0.530 mmol",,,,,,,,deionized water,H2O,10 mL,10.0,,,,,150.0,150 °C,72.0,72 h,23 mL Teflon-lined stainless-steel autoclave,static,water,,dried in air,,,yellow block-like crystals,18.0,,,"[Cu2I2] clusters + [Sm2O2] subunits (binodal 4,6-connected)",,,,not_reported,not_reported,,,10.1039/c6ce00637j,ok,
10.1039/c6ce00637j,downloaded\10.1039_c6ce00637j.pdf,SI downloaded\10.1039_c6ce00637j_SI.pdf,mof_json_store\10.1039_c6ce00637j\raw_output.json,mof_json_store\10.1039_c6ce00637j\synthesis_009.json,yes,Adjusting temperature or omitting triethylamine gave no crystalline products.,,,Al(NO3)3·9H2O,,"0.181 g, 0.556 mmol",0.556,mmol,nan,CuBr,"0.143 g, 0.640 mmol",,,nan,,,,,3-(3-pyridyl)acrylic acid,3-HPYA,"0.154 g, 1.034 mmol",,,,,,,,,,,,,potassium bromide,KBr,"0.115 g, 0.966 mmol",,,,,,,,deionized water,H2O,10 mL,10.0,,,,,150.0,150 °C,72.0,72 h,23 mL Teflon-lined stainless-steel autoclave,static,water,,dried in air,,,orange block-like crystals,18.0,,,"[Cu2Br2] clusters + La-based nodes (binodal 4,6-connected)",,,,not_reported,not_reported,150.0,,10.1039/c6ce00637j,ok,
10.1039/c6ce00637j,downloaded\10.1039_c6ce00637j.pdf,SI downloaded\10.1039_c6ce00637j_SI.pdf,mof_json_store\10.1039_c6ce00637j\raw_output.json,mof_json_store\10.1039_c6ce00637j\synthesis_010.json,yes,Adjusting temperature or omitting triethylamine gave no crystalline products.,,,Al(NO3)3·9H2O,,"0.176 g, 0.500 mmol",0.5,mmol,nan,CuBr,"0.143 g, 0.640 mmol",,,nan,,,,,3-(3-pyridyl)acrylic acid,3-HPYA,"0.154 g, 1.034 mmol",,,,,,,,,,,,,potassium bromide,KBr,"0.115 g, 0.966 mmol",,,,,,,,deionized water,H2O,10 mL,10.0,,,,,150.0,150 °C,72.0,72 h,23 mL Teflon-lined stainless-steel autoclave,static,water,,dried in air,,,orange block-like crystals,19.0,,,"[Cu2Br2] clusters + Eu-based nodes (binodal 4,6-connected)",,,,not_reported,not_reported,,luminescence,10.1039/c6ce00637j,ok,
10.1039/c6ce00637j,downloaded\10.1039_c6ce00637j.pdf,SI downloaded\10.1039_c6ce00637j_SI.pdf,mof_json_store\10.1039_c6ce00637j\raw_output.json,mof_json_store\10.1039_c6ce00637j\synthesis_011.json,yes,Adjusting temperature or omitting triethylamine gave no crystalline products.,,,Al(NO3)3·9H2O,,"0.174 g, 0.499 mmol",0.499,mmol,nan,CuBr,"0.143 g, 0.640 mmol",,,nan,,,,,3-(3-pyridyl)acrylic acid,3-HPYA,"0.154 g, 1.034 mmol",,,,,,,,,,,,,potassium bromide,KBr,"0.115 g, 0.966 mmol",,,,,,,,deionized water,H2O,10 mL,10.0,,,,,150.0,150 °C,72.0,72 h,23 mL Teflon-lined stainless-steel autoclave,static,water,,dried in air,,,orange block-like crystals,19.0,,,"[Cu2Br2] clusters + Sm-based nodes (binodal 4,6-connected)",,,,not_reported,not_reported,,,10.1039/c6ce00637j,ok,
10.1039/c6ce00637j,downloaded\10.1039_c6ce00637j.pdf,SI downloaded\10.1039_c6ce00637j_SI.pdf,mof_json_store\10.1039_c6ce00637j\raw_output.json,mof_json_store\10.1039_c6ce00637j\synthesis_012.json,yes,Adjusting temperature or omitting triethylamine gave no crystalline products.,,,Al(NO3)3·9H2O,,"0.175 g, 0.520 mmol",0.52,mmol,nan,CuBr,"0.143 g, 0.640 mmol",,,nan,,,,,3-(3-pyridyl)acrylic acid,3-HPYA,"0.154 g, 1.034 mmol",,,,,,,,,,,,,potassium bromide,KBr,"0.115 g, 0.966 mmol",,,,,,,,deionized water,H2O,10 mL,10.0,,,,,150.0,150 °C,72.0,72 h,23 mL Teflon-lined stainless-steel autoclave,static,water,,dried in air,,,orange block-like crystals,18.0,,,"[Cu2Br2] clusters + Nd-based nodes (binodal 4,6-connected)",,,,not_reported,not_reported,,luminescence,10.1039/c6ce00637j,ok,
10.1039/c6ce00637j,downloaded\10.1039_c6ce00637j.pdf,SI downloaded\10.1039_c6ce00637j_SI.pdf,mof_json_store\10.1039_c6ce00637j\raw_output.json,mof_json_store\10.1039_c6ce00637j\synthesis_013.json,yes,Adjusting temperature or omitting triethylamine gave no crystalline products.,,,Mg(NO3)2·6H2O,,"0.176 g, 0.500 mmol",0.5,mmol,nan,CuI,"0.191 g, 1.003 mmol",,,nan,,,,,3-(3-pyridyl)acrylic acid,3-HPYA,"0.154 g, 1.034 mmol",,,sodium oxalate,,"0.067 g, 0.500 mmol",,,,,,,,potassium iodide,KI,"0.166 g, 1.000 mmol",,,triethylamine,,2 mL,2.0,mL,deionized water,H2O,10 mL,10.0,,,,,170.0,170 °C,72.0,72 h,23 mL Teflon-lined stainless-steel autoclave,static,water,,dried in air,,,colourless block-like crystals,25.0,,,"{Cu2I2}n ribbons + Eu–organic chains (3,3,4,4,6-connected)",,,,not_reported,not_reported,,luminescence,10.1039/c6ce00637j,ok,
10.1039/c6ce00637j,downloaded\10.1039_c6ce00637j.pdf,SI downloaded\10.1039_c6ce00637j_SI.pdf,mof_json_store\10.1039_c6ce00637j\raw_output.json,mof_json_store\10.1039_c6ce00637j\synthesis_014.json,yes,Adjusting temperature or omitting triethylamine gave no crystalline products.,,,Co(NO3)2·6H2O,,"0.176 g, 0.486 mmol",0.486,mmol,nan,CuI,"0.191 g, 1.003 mmol",,,nan,,,,,3-(3-pyridyl)acrylic acid,3-HPYA,"0.154 g, 1.034 mmol",,,sodium oxalate,,"0.067 g, 0.500 mmol",,,,,,,,potassium iodide,KI,"0.166 g, 1.000 mmol",,,triethylamine,,2 mL,2.0,mL,deionized water,H2O,10 mL,10.0,,,,,170.0,170 °C,72.0,72 h,23 mL Teflon-lined stainless-steel autoclave,static,water,,dried in air,,,colourless block-like crystals,27.0,,,"{Cu2I2}n ribbons + Gd–organic chains (3,3,4,4,6-connected)",,,,not_reported,not_reported,280.0,,10.1039/c6ce00637j,ok,
10.1039/c6ce00637j,downloaded\10.1039_c6ce00637j.pdf,SI downloaded\10.1039_c6ce00637j_SI.pdf,mof_json_store\10.1039_c6ce00637j\raw_output.json,mof_json_store\10.1039_c6ce00637j\synthesis_015.json,yes,Adjusting temperature or omitting triethylamine gave no crystalline products.,,,Ni(NO3)2·6H2O,,"0.175 g, 0.520 mmol",0.52,mmol,nan,CuI,"0.191 g, 1.003 mmol",,,nan,,,,,3-(3-pyridyl)acrylic acid,3-HPYA,"0.154 g, 1.034 mmol",,,sodium oxalate,,"0.067 g, 0.500 mmol",,,,,,,,potassium iodide,KI,"0.166 g, 1.000 mmol",,,triethylamine,,2 mL,2.0,mL,deionized water,H2O,10 mL,10.0,,,,,170.0,170 °C,72.0,72 h,23 mL Teflon-lined stainless-steel autoclave,static,water,,dried in air,,,colourless block-like crystals,25.0,,,"{Cu2I2}n ribbons + Nd–organic chains (3,3,4,4,6-connected)",,,,not_reported,not_reported,,luminescence,10.1039/c6ce00637j,ok,
10.1039/c6ce00637j,downloaded\10.1039_c6ce00637j.pdf,SI downloaded\10.1039_c6ce00637j_SI.pdf,mof_json_store\10.1039_c6ce00637j\raw_output.json,mof_json_store\10.1039_c6ce00637j\synthesis_016.json,yes,Adjusting temperature or omitting triethylamine gave no crystalline products.,,,Pr(NO3)3·6H2O,,"0.176 g, 0.486 mmol",0.486,mmol,nan,CuBr,"0.143 g, 0.640 mmol",,,nan,,,,,3-(3-pyridyl)acrylic acid,3-HPYA,"0.154 g, 1.034 mmol",,,sodium oxalate,,"0.067 g, 0.500 mmol",,,,,,,,potassium bromide,KBr,"0.143 g, 1.202 mmol",,,triethylamine,,2 mL,2.0,mL,deionized water,H2O,10 mL,10.0,,,,,170.0,170 °C,72.0,72 h,23 mL Teflon-lined stainless-steel autoclave,static,water,,dried in air,,,yellow block-like crystals,20.0,,,"Cu2Br2 chains + 2D Gd–organic layers (5-nodal 3,3,4,4,8-connected)",,,,not_reported,not_reported,220.0,magnetism,10.1039/c6ce00637j,ok,
10.1039/c6ce00637j,downloaded\10.1039_c6ce00637j.pdf,SI downloaded\10.1039_c6ce00637j_SI.pdf,mof_json_store\10.1039_c6ce00637j\raw_output.json,mof_json_store\10.1039_c6ce00637j\synthesis_017.json,yes,Adjusting temperature or omitting triethylamine gave no crystalline products.,,,La(NO3)3·6H2O,,"0.174 g, 0.476 mmol",0.476,mmol,nan,CuBr,"0.143 g, 0.640 mmol",,,nan,,,,,3-(3-pyridyl)acrylic acid,3-HPYA,"0.154 g, 1.034 mmol",,,sodium oxalate,,"0.067 g, 0.500 mmol",,,,,,,,potassium bromide,KBr,"0.143 g, 1.202 mmol",,,triethylamine,,2 mL,2.0,mL,deionized water,H2O,10 mL,10.0,,,,,170.0,170 °C,72.0,72 h,23 mL Teflon-lined stainless-steel autoclave,static,water,,dried in air,,,yellow block-like crystals,16.0,,,"Cu2Br2 chains + 2D Tb–organic layers (5-nodal 3,3,4,4,8-connected)",,,,not_reported,not_reported,,,10.1039/c6ce00637j,ok,
10.1039/d0ce01620a,downloaded\10.1039_d0ce01620a.pdf,SI downloaded\10.1039_d0ce01620a_SI.pdf,mof_json_store\10.1039_d0ce01620a\raw_output.json,mof_json_store\10.1039_d0ce01620a\synthesis_001.json,no,,,,ZrOCl2·8H2O,CdCl2·H2O,"0.007 g, 32.7 μmol (2.7 equiv.)",0.0327,mmol,nan,,,,,nan,,,,,(H6L1)Cl2·5H2O,L1,"0.010 g, 12.3 μmol",,,,,,,,,,,,,,,,,,,,,,,"N,N-dimethylformamide",DMF,1 mL,1.0,water,H2O,1 mL,1.0,90.0,90 °C,72.0,72 h,glass vial (5 mL),static,,,,,,colourless plate crystals,76.0,,,Cd2 binuclear clusters linked by carboxylates; trigonal-bipyramidal Cd(II),,,,not_reported,not_reported,275.0,,10.1039/d0ce01620a,ok,
10.1039/d0ce01620a,downloaded\10.1039_d0ce01620a.pdf,SI downloaded\10.1039_d0ce01620a_SI.pdf,mof_json_store\10.1039_d0ce01620a\raw_output.json,mof_json_store\10.1039_d0ce01620a\synthesis_002.json,no,,,,ZrOCl2·8H2O,Cd(NO3)2·4H2O,"0.006 g, 20.6 μmol (2 equiv.)",0.0206,mmol,nan,,,,,nan,,,,,(H6L2)Cl2·8H2O,L2,"0.010 g, 10.3 μmol",,,,,,,,,,,,,,,,,,,,,,,"N,N-dimethylacetamide",DMA,1 mL,1.0,ethanol,EtOH,1 mL,1.0,90.0,90 °C,72.0,72 h,glass vial (5 mL),static,,,,,,colourless plate crystals,87.0,,,rod-like metal–carboxylate chains (two distinct Cd sites),,,,not_reported,not_reported,320.0,,10.1039/d0ce01620a,ok,
