Repository: zzhenglab/MOFinder

# MOFinder

MOFinder extracts MOF synthesis information from the literature, reconstructs evidence-supported negative reaction records, and prepares datasets for synthesis-outcome prediction.
[Web application](https://mofinder.chemistry.wustl.edu/) | [Demos](Demo/README.md) | [Source code](docs/source_to_code.md) | [Workflow guide](docs/workflow.md) | [Model evaluation](docs/evaluation.md)

## Quick start

The workflow runs through Python commands. Python 3.10 or newer is required. Clone the repository and initialize its related applications:

```bash
git clone --recurse-submodules https://github.com/zzhenglab/MOFinder.git
cd MOFinder
```

Start with the two offline demonstrations:

```bash

File: mof_extraction_1_2.csv (part 79 of 305)
doi,main_pdf,si_pdf,raw_output,parsed_json,article_trial_or_failure,article_trial_or_failure_notes,mof_name,crystal_code,metal_1,metal_1_abbr,metal_1_amount_text,metal_1_amount_value,metal_1_amount_unit,metal_2,metal_2_abbr,metal_2_amount_text,metal_2_amount_value,metal_2_amount_unit,metal_3,metal_3_abbr,metal_3_amount_text,metal_3_amount_value,metal_3_amount_unit,linker_1,linker_1_abbr,linker_1_amount_text,linker_1_amount_value,linker_1_amount_unit,linker_2,linker_2_abbr,linker_2_amount_text,linker_2_amount_value,linker_2_amount_unit,linker_3,linker_3_abbr,linker_3_amount_text,linker_3_amount_value,linker_3_amount_unit,modulator_1,modulator_1_abbr,modulator_1_amount_text,modulator_1_amount_value,modulator_1_amount_unit,modulator_2,modulator_2_abbr,modulator_2_amount_text,modulator_2_amount_value,modulator_2_amount_unit,solvent_main,solvent_main_abbr,solvent_main_amount_text,solvent_main_ml,solvent_secondary,solvent_secondary_abbr,solvent_secondary_amount_text,solvent_secondary_ml,temperature_c,temperature_c_text,time_h,time_text,vessel_type,stirring,washing_solvent,washing_cycles,activation_text,activation_temp_c,activation_time_h,crystal_morphology,yield_percent,crystal_size,topology_code,metal_cluster_connectivity,unit_cell_short,pore_diameter_A,BET_surface_area_m2g,air_stable,water_stable,tga_decomposition_temp_c,applications,reference,status,error
10.1039/d0ce01620a,downloaded\10.1039_d0ce01620a.pdf,SI downloaded\10.1039_d0ce01620a_SI.pdf,mof_json_store\10.1039_d0ce01620a\raw_output.json,mof_json_store\10.1039_d0ce01620a\synthesis_003.json,no,,,,HfCl4,Cd(NO3)2·4H2O,"0.011 g, 34.7 μmol (4 equiv.)",0.0347,mmol,nan,,,,,nan,,,,,(H6L3)Cl2·7H2O,L3,"0.010 g, 8.7 μmol",,,,,,,,,,,,,,,,,,,,,,,"N,N-dimethylformamide",DMF,1 mL,1.0,water,H2O,1 mL,1.0,90.0,90 °C,24.0,24 h,glass vial (5 mL),static,,,,,,colourless plate crystals,43.0,,,1D ladder-like chains; Cd(II) pentagonal-bipyramidal with DMF and H2O,,,,not_reported,not_reported,335.0,,10.1039/d0ce01620a,ok,
10.1039/d0ce01620a,downloaded\10.1039_d0ce01620a.pdf,SI downloaded\10.1039_d0ce01620a_SI.pdf,mof_json_store\10.1039_d0ce01620a\raw_output.json,mof_json_store\10.1039_d0ce01620a\synthesis_004.json,no,,,,ZrCl4,Cd(NO3)2·4H2O,"0.011 g, 34.7 μmol (4 equiv.)",0.0347,mmol,nan,,,,,nan,,,,,(H6L3)Cl2·7H2O,L3,"0.010 g, 8.7 μmol",,,,,,,,,,,,,,,,,,,,,,,"N,N-dimethylacetamide",DMA,2 mL,2.0,,,,,90.0,90 °C,72.0,72 h,glass vial (5 mL),static,,,,,,colourless plate crystals,73.0,,fsc,rod-like Cd–carboxylate chains linked by L3; two Cd(II) sites,,,,not_reported,not_reported,325.0,,10.1039/d0ce01620a,ok,
10.1039/d0ce01620a,downloaded\10.1039_d0ce01620a.pdf,SI downloaded\10.1039_d0ce01620a_SI.pdf,mof_json_store\10.1039_d0ce01620a\raw_output.json,mof_json_store\10.1039_d0ce01620a\synthesis_005.json,no,,,,HfCl4,Zn(NO3)2·3H2O,"0.007 g, 24.6 μmol (2 equiv.)",0.0246,mmol,nan,,,,,nan,,,,,(H6L1)Cl2·5H2O,L1,"0.010 g, 12.3 μmol",,,,,,,,,,,,,sodium hydroxide solution,NaOH,one drop of 1 mM NaOH (aq),,,,,,,,"N,N-dimethylformamide",DMF,1 mL,1.0,water,H2O,1 mL,1.0,85.0,85 °C,48.0,48 h,glass vial (5 mL),static,,,,,,colourless plate crystals,13.1,,pts,Zn–Na dinuclear clusters bridged by L1; dimethylammonium as counterion,,,,not_reported,not_reported,180.0,,10.1039/d0ce01620a,ok,
10.1039/d0ce01620a,downloaded\10.1039_d0ce01620a.pdf,SI downloaded\10.1039_d0ce01620a_SI.pdf,mof_json_store\10.1039_d0ce01620a\raw_output.json,mof_json_store\10.1039_d0ce01620a\synthesis_006.json,no,,,,FeCl3,Zn(NO3)2·3H2O,"0.011 g, 37.0 μmol (3 equiv.)",0.037,mmol,nan,,,,,nan,,,,,(H6L1)Cl2·5H2O,L1,"0.010 g, 12.3 μmol",,,,,,,,,,,,,,,,,,,,,,,"N,N-dimethylformamide",DMF,1 mL,1.0,water,H2O,1 mL,1.0,85.0,85 °C,48.0,48 h,glass vial (5 mL),static,,,,,,colourless plate crystals,36.0,,cyc,Zn5 pentanuclear clusters linked by L1; μ3-O bridged,,,,not_reported,not_reported,330.0,,10.1039/d0ce01620a,ok,
10.1039/d0ce01620a,downloaded\10.1039_d0ce01620a.pdf,SI downloaded\10.1039_d0ce01620a_SI.pdf,mof_json_store\10.1039_d0ce01620a\raw_output.json,mof_json_store\10.1039_d0ce01620a\synthesis_007.json,no,,,,ZrCl4,Zn(NO3)2·3H2O,"0.015 g, 49.2 μmol (4 equiv.)",0.0492,mmol,nan,,,,,nan,,,,,(H6L1)Cl2·5H2O,L1,"0.010 g, 12.3 μmol",,,,,,,,,,,,,,,,,,,,,,,"N,N-dimethylformamide",DMF,1 mL,1.0,water,H2O,1 mL,1.0,85.0,85 °C,48.0,48 h,glass vial (5 mL),static,,,,,,colourless crystals,88.0,,fsc,Zn–OH–carboxylate chains simplified to 6-connected butterfly clusters,,,,not_reported,not_reported,295.0,,10.1039/d0ce01620a,ok,
10.1039/d0ce01620a,downloaded\10.1039_d0ce01620a.pdf,SI downloaded\10.1039_d0ce01620a_SI.pdf,mof_json_store\10.1039_d0ce01620a\raw_output.json,mof_json_store\10.1039_d0ce01620a\synthesis_008.json,no,,,,CdCl2,Zn(OAc)2,"0.004 g, 20.6 μmol (2 equiv.)",0.0206,mmol,nan,,,,,nan,,,,,(H6L2)Cl2·8H2O,L2,"0.010 g, 10.3 μmol",,,,,,,,,,,,,,,,,,,,,,,"N,N-dimethylformamide",DMF,1 mL,1.0,water,H2O,1 mL,1.0,90.0,90 °C,72.0,72 h,glass vial (5 mL),static,,,,,,colourless plate crystals,95.0,,pts,Zn2(μ-O) dinuclear clusters linked by L2; dimethylammonium counterions,,,,not_reported,not_reported,325.0,,10.1039/d0ce01620a,ok,
10.1039/d0ce01620a,downloaded\10.1039_d0ce01620a.pdf,SI downloaded\10.1039_d0ce01620a_SI.pdf,mof_json_store\10.1039_d0ce01620a\raw_output.json,mof_json_store\10.1039_d0ce01620a\synthesis_009.json,no,,,,CdCl2,Zn(OAc)2,"0.006 g, 34.7 μmol (4 equiv.)",0.0347,mmol,nan,,,,,nan,,,,,(H6L3)Cl2·7H2O,L3,"0.010 g, 8.7 μmol",,,,,,,,,,,,,,,,,,,,,,,"N,N-dimethylformamide (dry)",DMF,2 mL (dry),2.0,,,,,90.0,90 °C,96.0,96 h,glass vial (5 mL),static,,,,,,big colourless plates with small block crystals (concomitant),21.0,,fsy,disordered Zn4O(COO)6 tetranuclear SBUs; 2-fold interpenetrated,,,,not_reported,not_reported,,,10.1039/d0ce01620a,ok,
10.1039/d0ce01620a,downloaded\10.1039_d0ce01620a.pdf,SI downloaded\10.1039_d0ce01620a_SI.pdf,mof_json_store\10.1039_d0ce01620a\raw_output.json,mof_json_store\10.1039_d0ce01620a\synthesis_010.json,no,,,,ZnCl2·2H2O,Cu(NO3)2·3H2O,"0.012 g, 49.2 μmol (4 equiv.)",0.0492,mmol,nan,,,,,nan,,,,,(H6L1)Cl2·5H2O,L1,"0.010 g, 12.3 μmol",,,,,,,,,,,,,,,,,,,,,,,"N,N-dimethylformamide",DMF,1 mL,1.0,water,H2O,1 mL,1.0,90.0,90 °C,120.0,5 days,glass vial (5 mL),static,,,,,,blue block crystals,46.0,,,Cu2 paddlewheel SBUs; DMF axial ligands,,,,not_reported,not_reported,260.0,,10.1039/d0ce01620a,ok,
10.1039/d0ce01620a,downloaded\10.1039_d0ce01620a.pdf,SI downloaded\10.1039_d0ce01620a_SI.pdf,mof_json_store\10.1039_d0ce01620a\raw_output.json,mof_json_store\10.1039_d0ce01620a\synthesis_011.json,no,,,,CuCl2·2H2O,CuCl2·2H2O,"0.004 g, 20.6 μmol (2 equiv.)",0.0206,mmol,nan,,,,,nan,,,,,(H6L2)Cl2·8H2O,L2,"0.010 g, 10.3 μmol",,,,,,,,,,,,,,,,,,,,,,,"N,N-dimethylformamide",DMF,1 mL,1.0,water,H2O,1 mL,1.0,90.0,90 °C,24.0,24 h,glass vial (5 mL),static,,,,,,blue plate crystals,88.0,,lvt,Cu2 paddlewheel SBUs with axial water,,,,not_reported,not_reported,230.0,,10.1039/d0ce01620a,ok,
10.1039/d0ce01620a,downloaded\10.1039_d0ce01620a.pdf,SI downloaded\10.1039_d0ce01620a_SI.pdf,mof_json_store\10.1039_d0ce01620a\raw_output.json,mof_json_store\10.1039_d0ce01620a\synthesis_012.json,no,,,,ZrCl4,Cu(NO3)2·3H2O,"0.006 g, 24.0 μmol (2 equiv.)",0.024,mmol,nan,,,,,nan,,,,,(H6L2)Cl2·8H2O,L2,"0.010 g, 10.3 μmol",,,,,,,,,,,,,,,,,,,,,,,"N,N-dimethylformamide",DMF,1 mL,1.0,water,H2O,1 mL,1.0,90.0,90 °C,24.0,24 h,glass vial (5 mL),static,,,,,,blue plate crystals,88.0,,lvt,Cu2 paddlewheel SBUs with axial water,,,,not_reported,not_reported,230.0,,10.1039/d0ce01620a,ok,
10.1039/d0ce01620a,downloaded\10.1039_d0ce01620a.pdf,SI downloaded\10.1039_d0ce01620a_SI.pdf,mof_json_store\10.1039_d0ce01620a\raw_output.json,mof_json_store\10.1039_d0ce01620a\synthesis_013.json,no,,,,ZrCl4,ZrCl4,"0.003 g, 12.3 μmol (1 equiv.)",0.0123,mmol,nan,NaOAc,"0.020 g, 246 μmol (20 equiv.)",,,nan,,,,,(H6L1)Cl2·5H2O,L1,"0.010 g, 12.3 μmol",,,,,,,,,,,,,glacial acetic acid,AcOH,0.2 mL,0.2,mL,,,,,,"N,N-dimethylformamide",DMF,3 mL,3.0,,,,,110.0,110 °C,72.0,72 h,glass vial (5 mL),static,,,,,,concomitant colourless block crystals,30.0,,,Na–Zr carboxylate chains; 7-coordinate Zr(IV) with Na(I),,,,not_reported,not_reported,,,10.1039/d0ce01620a,ok,
10.1039/d0ce01620a,downloaded\10.1039_d0ce01620a.pdf,SI downloaded\10.1039_d0ce01620a_SI.pdf,mof_json_store\10.1039_d0ce01620a\raw_output.json,mof_json_store\10.1039_d0ce01620a\synthesis_014.json,no,,,,ZrCl4,ZrCl4,"0.011 g, 49.2 μmol (4 equiv.)",0.0492,mmol,nan,,,,,nan,,,,,(H6L1)Cl2·5H2O,L1,"0.010 g, 12.3 μmol",,,,,,,,,,,,,sodium acetate,NaOAc,"0.020 g, 246 μmol (20 equiv.)",,,glacial acetic acid,AcOH,0.2 mL,0.2,mL,"N,N-dimethylformamide",DMF,3 mL,3.0,,,,,110.0,110 °C,72.0,72 h,glass vial (5 mL),static,,,,,,colourless rod crystals,44.0,,scu,Zr6O8 8-connected SBU; acetate/aqueous terminations,,,,not_reported,not_reported,372.0,,10.1039/d0ce01620a,ok,
10.1039/d0ce01620a,downloaded\10.1039_d0ce01620a.pdf,SI downloaded\10.1039_d0ce01620a_SI.pdf,mof_json_store\10.1039_d0ce01620a\raw_output.json,mof_json_store\10.1039_d0ce01620a\synthesis_015.json,no,,,,ZrCl4,Co(OAc)2·4H2O,"0.003 g, 12.3 μmol (1 equiv.)",0.0123,mmol,nan,K (from DMF),introduced via reagents; no separate salt added,,,nan,,,,,(H6L1)Cl2·5H2O,L1,"0.010 g, 12.3 μmol",,,,,,,,,,,,,,,,,,,,,,,"N,N-dimethylformamide",DMF,1 mL,1.0,water,H2O,1 mL,1.0,90.0,90 °C,72.0,72 h,glass vial (5 mL),static,,,,,,few pink plate crystals,,,,rod-like Co–K carboxylate chains (alternating Co and K2 units),,,,not_reported,not_reported,,,10.1039/d0ce01620a,ok,
10.1039/d0ce01620a,downloaded\10.1039_d0ce01620a.pdf,SI downloaded\10.1039_d0ce01620a_SI.pdf,mof_json_store\10.1039_d0ce01620a\raw_output.json,mof_json_store\10.1039_d0ce01620a\synthesis_016.json,no,,,,ZrCl4,Co(OAc)2·4H2O,"0.009 g, 37.0 μmol (3 equiv.)",0.037,mmol,nan,,,,,nan,,,,,(H6L1)Cl2·5H2O,L1,"0.010 g, 12.3 μmol",,,,,,,,,,,,,,,,,,,,,,,"N,N-dimethylformamide",DMF,1.5 mL,1.5,water,H2O,0.5 mL,0.5,90.0,90 °C,168.0,1 week,glass vial (5 mL),static,,,,,,purple plate crystals,32.0,,cyc,Co5 pentanuclear clusters with μ3-O bridges; DMF/H2O ligation,,,,not_reported,not_reported,350.0,,10.1039/d0ce01620a,ok,
10.1039/d0ce01620a,downloaded\10.1039_d0ce01620a.pdf,SI downloaded\10.1039_d0ce01620a_SI.pdf,mof_json_store\10.1039_d0ce01620a\raw_output.json,mof_json_store\10.1039_d0ce01620a\synthesis_017.json,no,,,,ZrCl4,Mn(NO3)2·4H2O,"0.010 g, 41.2 μmol (4 equiv.)",0.0412,mmol,nan,,,,,nan,,,,,(H6L2)Cl2·8H2O,L2,"0.010 g, 10.3 μmol",,,,,,,,,,,,,,,,,,,,,,,"N,N-dimethylacetamide",DMA,1 mL,1.0,water,H2O,1 mL,1.0,90.0,90 °C,96.0,96 h,glass vial (5 mL),static,,,,,,pale yellow stacked plates,29.0,,,rod-like metal–carboxylate chains (isostructural with 2Cd),,,,not_reported,not_reported,222.0,,10.1039/d0ce01620a,ok,
10.1021/acs.cgd.4c01038,downloaded\10.1021_acs.cgd.4c01038.pdf,SI downloaded\10.1021_acs.cgd.4c01038_SI.pdf,mof_json_store\10.1021_acs.cgd.4c01038\raw_output.json,mof_json_store\10.1021_acs.cgd.4c01038\synthesis_001.json,yes,UdP-2 single crystals not obtained; layering gave UdP-3/3-i/4/5; bulk attempts for these conditions yielded UdP-2.,UdP-1,2362489,Cu(SO4)·5H2O,,55 mg (0.16 mmol),0.16,mmol,nan,,,,,nan,,,,,"1,4-bis(1H-imidazol-1-yl)benzene",bib,101 mg (0.48 mmol),0.48,mmol,,,,,,,,,,,,,,,,,,,,,acetonitrile,MeCN,6 mL (metal soln) + 6 mL (ligand soln),,,,,,80.0,80 °C (ligand solution at reflux; mixture stirred at 80 °C),2.0,2 h,round-bottom flask,stirred,"MeCN, acetone","MeCN 1× (10 mL, 1 h at 55 °C); acetone 2 mL × 5, 20 min each",80 °C in oven for 1 h,80.0,1.0,pale blue powder,90.0,,bnn,Cu(II) octahedral; BF4− weakly coordinated,"a=23.5261(8), b=13.0113(4), c=23.2923(8) Å, β=96.585(1)°, C2/c",,80.5,not_reported,no,300.0,CO2_capture,10.1021/acs.cgd.4c01038,ok,
10.1021/acs.cgd.4c01038,downloaded\10.1021_acs.cgd.4c01038.pdf,SI downloaded\10.1021_acs.cgd.4c01038_SI.pdf,mof_json_store\10.1021_acs.cgd.4c01038\raw_output.json,mof_json_store\10.1021_acs.cgd.4c01038\synthesis_004.json,yes,UdP-2 single crystals not obtained; layering gave UdP-3/3-i/4/5; bulk attempts for these conditions yielded UdP-2.,UdP-3,2362490,Cu(NO3)2·3H2O,,"35 mg (0.10 mmol) in H2O/iPrOH (6 mL, 1:1 v/v)",0.1,mmol,nan,,,,,nan,,,,,"1,4-bis(1H-imidazol-1-yl)benzene",bib,42 mg (0.20 mmol) in CH2Cl2 (6 mL),0.2,mmol,,,,,,,,,,,,,,,,,,,,,dichloromethane,CH2Cl2,6 mL (ligand layer),6.0,water,H2O,"3 mL (in 1:1 H2O/iPrOH, total 6 mL)",,25,room temperature (layering),336.0,2 weeks,screwcap test tube,static (layered),,,,,,violet crystals,,,,,,,,not_reported,not_reported,,,10.1021/acs.cgd.4c01038,ok,
10.1021/acs.cgd.4c01038,downloaded\10.1021_acs.cgd.4c01038.pdf,SI downloaded\10.1021_acs.cgd.4c01038_SI.pdf,mof_json_store\10.1021_acs.cgd.4c01038\raw_output.json,mof_json_store\10.1021_acs.cgd.4c01038\synthesis_005.json,yes,UdP-2 single crystals not obtained; layering gave UdP-3/3-i/4/5; bulk attempts for these conditions yielded UdP-2.,UdP-3-i,2362491,Zn(NO3)2·6H2O,,20 mg (0.06 mmol) in H2O (6 mL),0.06,mmol,nan,,,,,nan,,,,,"1,4-bis(1H-imidazol-1-yl)benzene",bib,25 mg (0.12 mmol) in iPrOH (6 mL),0.12,mmol,,,,,,,,,,,,,,,,,,,,,isopropanol,iPrOH,6 mL (ligand layer) + 2 mL buffer in 1:1 DMF/iPrOH,6.0,water,H2O,6 mL (metal layer) + 2 mL buffer (with iPrOH),6.0,25,room temperature (layering with H2O/iPrOH buffer),336.0,2 weeks,screwcap test tube,static (layered),,,,,,purple crystals,,,,,,,,not_reported,not_reported,,,10.1021/acs.cgd.4c01038,ok,
10.1021/acs.cgd.4c01038,downloaded\10.1021_acs.cgd.4c01038.pdf,SI downloaded\10.1021_acs.cgd.4c01038_SI.pdf,mof_json_store\10.1021_acs.cgd.4c01038\raw_output.json,mof_json_store\10.1021_acs.cgd.4c01038\synthesis_006.json,yes,UdP-2 single crystals not obtained; layering gave UdP-3/3-i/4/5; bulk attempts for these conditions yielded UdP-2.,UdP-4,2362492,Zn(NO3)2·6H2O,,20 mg (0.06 mmol) in DMF (6 mL),0.06,mmol,nan,,,,,nan,,,,,"1,4-bis(1H-imidazol-1-yl)benzene",bib,25 mg (0.12 mmol) in iPrOH (6 mL),0.12,mmol,,,,,,,,,,,,,,,,,,,,,"N,N-dimethylformamide",DMF,6 mL (metal layer) + 4 mL DMF/iPrOH (1:1) buffer,6.0,isopropanol,iPrOH,6 mL (ligand layer) + in buffer (1:1 with DMF),6.0,25,room temperature (layering with DMF/iPrOH buffer),168.0,1 week,screwcap test tube,static (layered),,,,,,purple crystals,,,,,,,,not_reported,not_reported,,,10.1021/acs.cgd.4c01038,ok,
10.1021/acs.cgd.4c01038,downloaded\10.1021_acs.cgd.4c01038.pdf,SI downloaded\10.1021_acs.cgd.4c01038_SI.pdf,mof_json_store\10.1021_acs.cgd.4c01038\raw_output.json,mof_json_store\10.1021_acs.cgd.4c01038\synthesis_007.json,yes,UdP-2 single crystals not obtained; layering gave UdP-3/3-i/4/5; bulk attempts for these conditions yielded UdP-2.,UdP-5,2362493,ZrCl4,,"35 mg (0.10 mmol) in H2O/iPrOH (6 mL, 1:1 v/v)",0.1,mmol,Cu(NO3)2·2H2O,,,,,nan,,,,,"1,4-bis(1H-imidazol-1-yl)benzene",bib,42 mg (0.20 mmol) in CHCl3 (6 mL),0.2,mmol,,,,,,,,,,,,,,,,,,,,,chloroform,CHCl3,6 mL (ligand layer),6.0,water,H2O,"3 mL (in 1:1 H2O/iPrOH, total 6 mL)",,25,room temperature (layering),336.0,2 weeks,screwcap test tube,static (layered),,,,,,violet crystals,,,,,,,,not_reported,not_reported,,,10.1021/acs.cgd.4c01038,ok,
10.1002/aoc.5782,,SI downloaded\10.1002_aoc.5782_SI.docx,mof_json_store\10.1002_aoc.5782\raw_output.json,mof_json_store\10.1002_aoc.5782\synthesis_001.json,no,,MIL-101(Cr),,AlCl3·6H2O,,1.02 g,6.31834,mmol,nan,,,,,nan,,,,,terephthalic acid,BDC,0.449 g,0.449,g,,,,,,,,,,,HF acid,HF,0.5 mL,0.5,mL,,,,,,deionized water,H2O,15 mL,15.0,,,,,220.0,220 °C,8.0,8 h,20 mL Teflon-lined stainless steel autoclave,,"DMF, EtOH",refluxed,dried for few hours,,,green crystalline solid,,,,,,,,,,,,10.1002/aoc.5782,ok,
10.1002/anie.201603687,downloaded\10.1002_anie.201603687.pdf,SI downloaded\10.1002_anie.201603687_SI.pdf,mof_json_store\10.1002_anie.201603687\raw_output.json,mof_json_store\10.1002_anie.201603687\synthesis_001.json,no,,CdIF-4,,Cu(NO3)2·3H2O,,"0.801 g, 3.0 mmol",3,mmol,nan,,,,,nan,,,,,2-ethylimidazole,eIm,"1.230 g, 12.79 mmol",1.23,g,,,,,,,,,,,,,,,,,,,,,n-butanol,n-BuOH,45 mL,45.0,,,,,120.0,120 °C,24.0,24 h,60 mL glass reagent bottle,static,n-butanol,dipped several times,,,,"colorless, rhombic dodecahedra",,approx. 150 µm,rho,corner-sharing Cd(eIm)4 tetrahedra,"a = 30.887 Å, cubic, Im-3m",,,not_reported,not_reported,,,10.1002/anie.201603687,ok,
10.1039/c5ra13149a,downloaded\10.1039_c5ra13149a.pdf,,mof_json_store\10.1039_c5ra13149a\raw_output.json,mof_json_store\10.1039_c5ra13149a\synthesis_001.json,no,,UiO-66,,Cu(NO3)2·3H2O,,"0.7 mmol, 0.164 g",0.7,mmol,nan,,,,,nan,,,,,terephthalic acid,BDC,"0.7 mmol, 0.116 g",0.7,mmol,,,,,,,,,,,acetic acid,,1.2 mL,1.2,mL,,,,,,"N,N-dimethylformamide",DMF,8 mL,8.0,,,,,120.0,120 °C,48.0,48 h,Teflon-lined autoclave (23 mL Teflon liner),static,DMF,three times,dried at 70 °C in an oven; optionally calcined at 300 °C for 2 h to obtain UiO-66-A,300.0,2.0,white solid powder,,,,Zr6O4(OH)4 12-connected SBU,,,,not_reported,not_reported,480.0,cyanosilylation,10.1039/c5ra13149a,ok,
10.1002/cptc.202300031,downloaded\10.1002_cptc.202300031.pdf,SI downloaded\10.1002_cptc.202300031_SI.pdf,mof_json_store\10.1002_cptc.202300031\raw_output.json,mof_json_store\10.1002_cptc.202300031\synthesis_001.json,yes,H6RuL1 with ZrCl4 in DMF at 100–130 °C with formic acid gave amorphous products (no MOF).,SYD-1,2195756,Ti(OC4H9)4,ZrCl4,12 mg,0.0352606,mmol,nan,,,,,nan,,,,,"H6RuL2 (hexadentate [Ru(bpydbc)3]Cl2; bpydbc = 2,2’-bipyridine-4,4’-di(p-benzoic acid))",H6RuL2,4 mg,4.0,mg,,,,,,,,,,,formic acid,,1 mL,1.0,mL,,,,,,"N,N-dimethylformamide",DMF,3 mL,3.0,,,,,130.0,130 °C,72.0,3 days,20 mL scintillating glass vial (foil-lined cap),static,"DMF, MeCN","DMF 6×, MeCN 3×",,,,crimson block-shaped crystals,,0.178 × 0.155 × 0.153 mm,ocu,Zr6O4(OH)4 8-connected prismatic SBU,"a=30.7789(4), b=30.7789(4), c=40.6609(5) Å, I4",26.0,767.8,not_reported,yes,,,10.1002/cptc.202300031,ok,
10.1002/cctc.202401849,downloaded\10.1002_cctc.202401849.pdf,SI downloaded\10.1002_cctc.202401849_SI.docx,mof_json_store\10.1002_cctc.202401849\raw_output.json,mof_json_store\10.1002_cctc.202401849\synthesis_001.json,no,,{[Cd2(4-tpom)2(oxdz)2(H2O)2]·4H2O}n (1),,Ti(OC4H9)4,,"27 mg, 0.1 mmol",0.1,mmol,nan,,,,,nan,,,,,tetrakis(4-pyridyloxymethylene)methane,4-tpom,"44 mg, 0.1 mmol (in 2 mL EtOH)",0.1,mmol,"disodium 4,4′-(1,3,4-oxadiazole-2,5-diyl)-dibenzoate",oxdz,"31 mg, 0.1 mmol (in 1 mL H2O)",0.1,mmol,,,,,,,,,,,,,,,,ethanol,EtOH,2 mL,2.0,water,H2O,2 mL (1 mL for Cd(OAc)2·2H2O + 1 mL for Na2oxdz),2.0,25.0,25 °C,12.0,12 h,10 mL round-bottom flask,stirred,"water, ethanol",3×,100 °C under vacuum for 6 h,100.0,6.0,white; flake-like,65.0,"1–3 μm (flakes, FESEM)",,mononuclear Cd(II) octahedral nodes; 2D layers,,27.6,,not_reported,yes,332.0,cyanosilylation;Knoevenagel cyclization,10.1002/cctc.202401849,ok,
10.1039/c8dt01508b,downloaded\10.1039_c8dt01508b.pdf,SI downloaded\10.1039_c8dt01508b_SI.pdf,mof_json_store\10.1039_c8dt01508b\raw_output.json,mof_json_store\10.1039_c8dt01508b\synthesis_001.json,no,,PCN-604,,Ti(OC4H9)4,AlCl3·6H2O,"30 mg, 124.2 mmol",124.2,mmol,nan,,,,,nan,,,,,"4,4′,4″-(pyridine-2,4,6-triyl)tribenzoic acid",H3PTB,"10 mg, 22.8 mmol",10.0,mg,,,,,,,,,,,tetrafluoroacetic acid,TFA,270 μL,270.0,μL,,,,,,"N,N-diethylformamide",DEF,2 mL,2.0,,,,,135.0,135 °C,48.0,2 days,4 mL Pyrex vial,static,"DMF, acetone",DMF 3 mL × 3; acetone 3 mL × 3; acetone exchange 3 times within 12 h,150 °C under vacuum for 1 h (ASAP 2020 outgas),150.0,1.0,white crystalline powder,4 mg,,mtn,Al3O carboxylate trimer SBU; supertetrahedra,Fd-3m (cubic),,2633.0,not_reported,yes,540.0,sensing,10.1039/c8dt01508b,ok,
10.1039/c1cc13418c,downloaded\10.1039_c1cc13418c.pdf,SI downloaded\10.1039_c1cc13418c_SI.pdf,mof_json_store\10.1039_c1cc13418c\raw_output.json,mof_json_store\10.1039_c1cc13418c\synthesis_001.json,yes,Product isolated only at pH 2.90–3.05; other pH conditions did not yield product.,Cu-DCM,818302,Ti(OC4H9)4,,1 mmol,1,mmol,nan,,,,,nan,,,,,neocuproine,,0.4 mmol,0.4,mmol,"benzene-1,3,5-tricarboxylic acid",BTC,0.9 mmol,0.9,mmol,,,,,,sodium molybdate,,2 mmol,2.0,mmol,,,,,,water,H2O,18 mL,18.0,,,,,170.0,170 °C,96.0,4 days,,static,dichloromethane,exchanged every 3 h for 2 days,30 °C under ultrahigh vacuum for 12 h,30.0,12.0,green needle-like,,0.12 × 0.07 × 0.03 mm,,Cu(II) double-chain ladder via μ2-carboxylate bridges,"a = 7.1889(10) Å, b = 24.444(3) Å, c = 18.818(2) Å, Pnma",,16.326,not_reported,not_reported,270.0,hydrogen storage;CO2_capture,10.1039/c1cc13418c,ok,
10.1039/c3qi00042g,downloaded\10.1039_c3qi00042g.pdf,SI downloaded\10.1039_c3qi00042g_SI.pdf,mof_json_store\10.1039_c3qi00042g\raw_output.json,mof_json_store\10.1039_c3qi00042g\synthesis_001.json,no,,PCN-530,962335,Ti(OC4H9)4,,"83 mg, 0.375 mmol",0.375,mmol,nan,,,,,nan,,,,,adenine,Ad,"16.9 mg, 0.125 mmol",0.125,mmol,"4,4′,4′′-s-triazine-2,4,6-triyl-tribenzoic acid",TATB,"74 mg, 0.17 mmol",0.17,mmol,,,,,,tetrafluoroboric acid (48% w/w in water),HBF4,"minimal amount, added dropwise",,,,,,,,"N,N-dimethylformamide",DMF,10 mL,10.0,water,H2O,1 mL,1.0,120.0,120 °C,48.0,48 h,20 mL Pyrex vial,"ultrasonicated, then static",,,,,,"colorless, blocky single crystals",39.0,,,Zn(II) 4-coordinate SBU; Zn2(μ2-H2O) dizinc SBU; 1D zinc-adeninate chains,"a=19.801(7) Å, b=20.162(7) Å, c=27.225(9) Å, α=97.544(5)°, β=100.609(5)°, γ=111.627(5)°, P-1",,,not_reported,not_reported,,,10.1039/c3qi00042g,ok,
10.1039/d2tc02494b,downloaded\10.1039_d2tc02494b.pdf,SI downloaded\10.1039_d2tc02494b_SI.pdf,mof_json_store\10.1039_d2tc02494b\raw_output.json,mof_json_store\10.1039_d2tc02494b\synthesis_001.json,no,,Zr-1 (UiO-66-type with L-1),,Ti(OC4H9)4,,162.5 mg (0.70 mmol),0.7,mmol,nan,,,,,nan,,,,,2-((benzyl)amino)terephthalic acid,,264.5 mg (1.4 eq),264.5,mg,,,,,,,,,,,acetic acid (CH3COOH),,2.50 mL,2.5,mL,,,,,,"N,N-dimethylformamide",DMF,20 mL,20.0,,,,,120.0,120 °C,24.0,24 h,100 mL Erlenmeyer flask,static,"DMF, MeOH",DMF soak 3 days with 3 solvent exchanges; then MeOH soak 3 days with 3 exchanges,Protonated with 4.0 M HCl (20 mL) for 8 h; then soaked in MeOH 3 days; dried at 50 °C for 24 h,50.0,24.0,pale-yellow solid,,,,Zr6O4(OH)8 8-connected SBU,,,893.0,not_reported,yes,390.0,sensing,10.1039/d2tc02494b,ok,
10.1021/acs.cgd.5b00755,downloaded\10.1021_acs.cgd.5b00755.pdf,SI downloaded\10.1021_acs.cgd.5b00755_SI.pdf,mof_json_store\10.1021_acs.cgd.5b00755\raw_output.json,mof_json_store\10.1021_acs.cgd.5b00755\synthesis_001.json,no,,Fe-BTC (Basolite F300-like),,Ti(OC4H9)4,,0.508 g,1.4927,mmol,nan,,,,,nan,,,,,"benzene-1,3,5-tricarboxylic acid",H3BTC,0.263 g,0.263,g,,,,,,,,,,,sodium hydroxide,NaOH,0.150 g,0.15,g,,,,,,water,H2O,20 g total (10 g in Solution 1 + 10 g in Solution 2),,,,,,23.0,room temperature (23 °C),0.167,10 min,,magnetic stirring; Solution 2 added dropwise into Solution 1,"H2O, EtOH",several times,dried at room temperature,23.0,,brownish orange solid,,particles ca. 10–50 μm (agglomerated nanoparticles),,,,,1092.0,not_reported,not_reported,343.0,C-H oxidation catalysis,10.1021/acs.cgd.5b00755,ok,
10.1021/acs.cgd.5b00755,downloaded\10.1021_acs.cgd.5b00755.pdf,SI downloaded\10.1021_acs.cgd.5b00755_SI.pdf,mof_json_store\10.1021_acs.cgd.5b00755\raw_output.json,mof_json_store\10.1021_acs.cgd.5b00755\synthesis_002.json,no,,Fe-BTC (Basolite F300-like),,FeCl3·6H2O,,0.508 g,2.6695,mmol,nan,,,,,nan,,,,,"benzene-1,3,5-tricarboxylic acid",H3BTC,0.263 g,0.263,g,,,,,,,,,,,sodium hydroxide,NaOH,0.150 g,0.15,g,,,,,,water,H2O,20 g total (10 g in Solution 1 + 10 g in Solution 2),,,,,,23.0,room temperature (23 °C),24.0,24 h,,magnetic stirring; Solution 2 added dropwise into Solution 1,"H2O, EtOH",several times,dried at room temperature,23.0,,brownish orange solid,,,,,,,1010.0,not_reported,not_reported,343.0,C-H oxidation catalysis,10.1021/acs.cgd.5b00755,ok,
10.1021/acs.chemmater.9b01383,downloaded\10.1021_acs.chemmater.9b01383.pdf,SI downloaded\10.1021_acs.chemmater.9b01383_SI.pdf,mof_json_store\10.1021_acs.chemmater.9b01383\raw_output.json,mof_json_store\10.1021_acs.chemmater.9b01383\synthesis_001.json,yes,Anhydrous DMF gave negligible amorphous product; >57.5 equiv H2O yielded low crystallinity and variable results.,UiO-66,,FeCl3·6H2O,ZrCl4,89.95 mg (0.386 mmol),0.386,mmol,Co(CH3COO)2·4H2O,,,,,nan,,,,,terephthalic acid,BDC,64.13 mg (0.386 mmol),64.13,mg,,,,,,,,,,,water (deionized),H2O,50 μL (7.2 equiv relative to Zr),50.0,μL,,,,,,"N,N-dimethylformamide",DMF,15 mL,15.0,,,,,110.0,110 °C,24.0,24 h,20 mL vial,,"DMF, MeOH",DMF soak 72 h with daily exchange; then 3× MeOH,100 °C under flowing N2 for 48 h,100.0,48.0,nanoparticles (spherical),,Dg = 106.5 ± 11.9 nm,,Zr6O4(OH)4 six-metal cluster (UiO-66 SBU),,,,not_reported,not_reported,,luminescence,10.1021/acs.chemmater.9b01383,ok,
10.1021/acs.chemmater.9b01383,downloaded\10.1021_acs.chemmater.9b01383.pdf,SI downloaded\10.1021_acs.chemmater.9b01383_SI.pdf,mof_json_store\10.1021_acs.chemmater.9b01383\raw_output.json,mof_json_store\10.1021_acs.chemmater.9b01383\synthesis_002.json,yes,Anhydrous DMF gave negligible amorphous product; >57.5 equiv H2O yielded low crystallinity and variable results.,UiO-66,,FeCl3·6H2O,ZrCl4,89.95 mg (0.386 mmol),0.386,mmol,Ni(NO3)2·6H2O,,,,,nan,,,,,terephthalic acid,BDC,64.13 mg (0.386 mmol),64.13,mg,,,,,,,,,,,water (deionized),H2O,100 μL (14.4 equiv relative to Zr),100.0,μL,,,,,,"N,N-dimethylformamide",DMF,15 mL,15.0,,,,,110.0,110 °C,24.0,24 h,20 mL vial,,"DMF, MeOH",DMF soak 72 h with daily exchange; then 3× MeOH,100 °C under flowing N2 for 48 h,100.0,48.0,nanoparticles (spherical),,Dg = 118.2 ± 18.1 nm,,Zr6O4(OH)4 six-metal cluster (UiO-66 SBU),,,,not_reported,not_reported,,luminescence,10.1021/acs.chemmater.9b01383,ok,
10.1021/acs.chemmater.9b01383,downloaded\10.1021_acs.chemmater.9b01383.pdf,SI downloaded\10.1021_acs.chemmater.9b01383_SI.pdf,mof_json_store\10.1021_acs.chemmater.9b01383\raw_output.json,mof_json_store\10.1021_acs.chemmater.9b01383\synthesis_003.json,yes,Anhydrous DMF gave negligible amorphous product; >57.5 equiv H2O yielded low crystallinity and variable results.,UiO-66,,FeCl3·6H2O,ZrCl4,89.95 mg (0.386 mmol),0.386,mmol,Mn(CH3COO)2·4H2O,,,,,nan,,,,,terephthalic acid,BDC,64.13 mg (0.386 mmol),64.13,mg,,,,,,,,,,,water (deionized),H2O,200 μL (28.7 equiv relative to Zr),200.0,μL,,,,,,"N,N-dimethylformamide",DMF,15 mL,15.0,,,,,110.0,110 °C,24.0,24 h,20 mL vial,,"DMF, MeOH",DMF soak 72 h with daily exchange; then 3× MeOH,100 °C under flowing N2 for 48 h,100.0,48.0,nanoparticles (spherical),,Dg = 90.2 ± 10.9 nm,,Zr6O4(OH)4 six-metal cluster (UiO-66 SBU),,,,not_reported,not_reported,,luminescence,10.1021/acs.chemmater.9b01383,ok,
10.1021/acs.chemmater.9b01383,downloaded\10.1021_acs.chemmater.9b01383.pdf,SI downloaded\10.1021_acs.chemmater.9b01383_SI.pdf,mof_json_store\10.1021_acs.chemmater.9b01383\raw_output.json,mof_json_store\10.1021_acs.chemmater.9b01383\synthesis_004.json,yes,Anhydrous DMF gave negligible amorphous product; >57.5 equiv H2O yielded low crystallinity and variable results.,UiO-66,,V(acac)3,ZrCl4,89.95 mg (0.386 mmol),0.386,mmol,Co(CH3COO)2·4H2O,,,,,nan,,,,,terephthalic acid,BDC,64.13 mg (0.386 mmol),64.13,mg,,,,,,,,,,,water (deionized),H2O,300 μL (43.1 equiv relative to Zr),300.0,μL,,,,,,"N,N-dimethylformamide",DMF,15 mL,15.0,,,,,110.0,110 °C,24.0,24 h,20 mL vial,,"DMF, MeOH",DMF soak 72 h with daily exchange; then 3× MeOH,100 °C under flowing N2 for 48 h,100.0,48.0,nanoparticles (spherical),,Dg = 66.9 ± 10.2 nm,,Zr6O4(OH)4 six-metal cluster (UiO-66 SBU),,,,not_reported,not_reported,,luminescence,10.1021/acs.chemmater.9b01383,ok,
10.1021/acs.chemmater.9b01383,downloaded\10.1021_acs.chemmater.9b01383.pdf,SI downloaded\10.1021_acs.chemmater.9b01383_SI.pdf,mof_json_store\10.1021_acs.chemmater.9b01383\raw_output.json,mof_json_store\10.1021_acs.chemmater.9b01383\synthesis_005.json,yes,Anhydrous DMF gave negligible amorphous product; >57.5 equiv H2O yielded low crystallinity and variable results.,UiO-66,,V(acac)3,ZrCl4,89.95 mg (0.386 mmol),0.386,mmol,Mn(CH3COO)2·4H2O,,,,,nan,,,,,terephthalic acid,BDC,64.13 mg (0.386 mmol),64.13,mg,,,,,,,,,,,water (deionized),H2O,400 μL (57.5 equiv relative to Zr),400.0,μL,,,,,,"N,N-dimethylformamide",DMF,15 mL,15.0,,,,,110.0,110 °C,24.0,24 h,20 mL vial,,"DMF, MeOH",DMF soak 72 h with daily exchange; then 3× MeOH,100 °C under flowing N2 for 48 h,100.0,48.0,nanoparticles (spherical),,Dg = 71.4 ± 10.2 nm,,Zr6O4(OH)4 six-metal cluster (UiO-66 SBU),,,,not_reported,not_reported,,luminescence,10.1021/acs.chemmater.9b01383,ok,
10.1021/acs.chemmater.9b01383,downloaded\10.1021_acs.chemmater.9b01383.pdf,SI downloaded\10.1021_acs.chemmater.9b01383_SI.pdf,mof_json_store\10.1021_acs.chemmater.9b01383\raw_output.json,mof_json_store\10.1021_acs.chemmater.9b01383\synthesis_006.json,yes,Anhydrous DMF gave negligible amorphous product; >57.5 equiv H2O yielded low crystallinity and variable results.,UiO-66,,V(acac)3,ZrCl4,89.95 mg (0.386 mmol),0.386,mmol,Mg(CH3COO)2·4H2O,,,,,nan,,,,,terephthalic acid,BDC,96.19 mg (0.579 mmol),96.19,mg,,,,,,,,,,,water (deionized),H2O,50 μL (7.2 equiv relative to Zr),50.0,μL,,,,,,"N,N-dimethylformamide",DMF,15 mL,15.0,,,,,110.0,110 °C,24.0,24 h,20 mL vial,,"DMF, MeOH",DMF soak 72 h with daily exchange; then 3× MeOH,100 °C under flowing N2 for 48 h,100.0,48.0,nanoparticles (spherical),,Dg = 82.5 ± 12.2 nm,,Zr6O4(OH)4 six-metal cluster (UiO-66 SBU),,,,not_reported,not_reported,,luminescence,10.1021/acs.chemmater.9b01383,ok,
10.1021/acs.chemmater.9b01383,downloaded\10.1021_acs.chemmater.9b01383.pdf,SI downloaded\10.1021_acs.chemmater.9b01383_SI.pdf,mof_json_store\10.1021_acs.chemmater.9b01383\raw_output.json,mof_json_store\10.1021_acs.chemmater.9b01383\synthesis_010.json,yes,Anhydrous DMF gave negligible amorphous product; >57.5 equiv H2O yielded low crystallinity and variable results.,UiO-66,,NiCl2·6H2O,ZrCl4,89.95 mg (0.386 mmol),0.386,mmol,nan,,,,,nan,,,,,terephthalic acid,BDC,96.19 mg (0.579 mmol),96.19,mg,,,,,,,,,,,water (deionized),H2O,400 μL (57.5 equiv relative to Zr),400.0,μL,,,,,,"N,N-dimethylformamide",DMF,15 mL,15.0,,,,,110.0,110 °C,24.0,24 h,20 mL vial,,"DMF, MeOH",DMF soak 72 h with daily exchange; then 3× MeOH,100 °C under flowing N2 for 48 h,100.0,48.0,nanoparticles (spherical),,Dg = 23.1 ± 3.5 nm,,Zr6O4(OH)4 six-metal cluster (UiO-66 SBU),,,,not_reported,not_reported,,luminescence,10.1021/acs.chemmater.9b01383,ok,
10.1021/acs.chemmater.9b01383,downloaded\10.1021_acs.chemmater.9b01383.pdf,SI downloaded\10.1021_acs.chemmater.9b01383_SI.pdf,mof_json_store\10.1021_acs.chemmater.9b01383\raw_output.json,mof_json_store\10.1021_acs.chemmater.9b01383\synthesis_011.json,yes,Anhydrous DMF gave negligible amorphous product; >57.5 equiv H2O yielded low crystallinity and variable results.,UiO-66,,NiCl2·6H2O,ZrCl4,89.95 mg (0.386 mmol),0.386,mmol,nan,,,,,nan,,,,,terephthalic acid,BDC,125.3 mg (0.772 mmol),125.3,mg,,,,,,,,,,,water (deionized),H2O,50 μL (7.2 equiv relative to Zr),50.0,μL,,,,,,"N,N-dimethylformamide",DMF,15 mL,15.0,,,,,110.0,110 °C,24.0,24 h,20 mL vial,,"DMF, MeOH",DMF soak 72 h with daily exchange; then 3× MeOH,100 °C under flowing N2 for 48 h,100.0,48.0,nanoparticles (spherical),,Dg = 91.9 ± 21.0 nm,,Zr6O4(OH)4 six-metal cluster (UiO-66 SBU),,,,not_reported,not_reported,,luminescence,10.1021/acs.chemmater.9b01383,ok,
10.1039/d5ra01942g,downloaded\10.1039_d5ra01942g.pdf,SI downloaded\10.1039_d5ra01942g_SI.pdf,mof_json_store\10.1039_d5ra01942g\raw_output.json,mof_json_store\10.1039_d5ra01942g\synthesis_001.json,no,,Zn-TCPP,2333780,Zn(NO3)2·4H2O,,8.0 mg (0.0203 millimoles),0.0203,mmol,nan,,,,,nan,,,,,"5,10,15,20-tetra(4-carboxyphenyl)porphyrin",TCPP,2.0 mg (0.00254 millimoles),0.00254,mmol,,,,,,,,,,,,,,,,,,,,,"N,N-dimethylformamide",DMF,10 mL,10.0,ethanol,EtOH,5 mL,5.0,120.0,120 °C,2.0,2 hours,,stirring,ethanol,three times,60 °C under vacuum for 24 h,60.0,24.0,glittery purple/red precipitate; red plate-like crystallites,0.4 mg,"plate-like, thickness of a few hundred nm",,Zn2 paddle-wheel nodes; 2D layered,"a=6.6(2) Å, b=16.60(14) Å, c=12.4(2) Å, β=100.1(9)°, P2/m",13.5,870.0,not_reported,not_reported,448.0,sensing,10.1039/d5ra01942g,ok,
10.1021/acsami.0c09912,downloaded\10.1021_acsami.0c09912.pdf,SI downloaded\10.1021_acsami.0c09912_SI.pdf,mof_json_store\10.1021_acsami.0c09912\raw_output.json,mof_json_store\10.1021_acsami.0c09912\synthesis_001.json,no,,TMU-81,1995995,Zn(NO3)2·4H2O,,291 mg (1 mmol),1,mmol,nan,,,,,nan,,,,,"4,4'-sulfonyldibenzoic acid",H2SDBA,306 mg,,,N-(4-(4-(isonicotinamido)phenylsulfonyl)phenyl)isonicotinamide,L,458 mg,,,,,,,,,,,,,,,,,,"N,N-dimethylformamide",DMF,20 mL,20.0,,,,,120.0,"heated to 50 °C (~30 min) until homogeneous, then 120 °C for 48 h",48.0,48 h,30 mL round-bottom flask,,"DMF, CH3CN",DMF 3×; CH3CN exchange 4 d (refresh q12 h),vacuum-dried at 60 °C for 4 h after CH3CN solvent exchange,60.0,4.0,dark pink crystals; truncated octahedron (8-facet),64.0,,,Co2 paddlewheel SBUs with axial N donors,"a=18.5098(3) Å, b=17.0448(3) Å, c=25.1287(5) Å, β=92.677(2)°, P21/n",,420.0,not_reported,yes,,heavy_metal_removal;catalysis,10.1021/acsami.0c09912,ok,
10.1039/c9dt02269d,downloaded\10.1039_c9dt02269d.pdf,SI downloaded\10.1039_c9dt02269d_SI.pdf,mof_json_store\10.1039_c9dt02269d\raw_output.json,mof_json_store\10.1039_c9dt02269d\synthesis_001.json,no,,[Ho(SIP)(H2O)5]·3H2O,1886086,Zn(SO4)·7H2O,,0.189 g (0.5 mmol),0.5,mmol,nan,,,,,nan,,,,,monosodium 5-sulfoisophthalic acid,NaH2SIP,0.536 g,0.536,g,,,,,,,,,,,,,,,,,,,,,water,H2O,15 mL,15.0,,,,,170.0,170 °C,168.0,7 days,PTFE-lined autoclave,ultrasonicated 15 min; static,,,,,,,90.0,,,Ho3+ 9-coordinate node with five aqua; carboxylate η2; hydrogen-bonded 3D,"a=9.4135(3), b=10.5485(3), c=17.0809(4) Å, β=101.273(3), P21/n",,,yes,yes,823.0,,10.1039/c9dt02269d,ok,
10.1039/d0dt00933d,downloaded\10.1039_d0dt00933d.pdf,SI downloaded\10.1039_d0dt00933d_SI.pdf,mof_json_store\10.1039_d0dt00933d\raw_output.json,mof_json_store\10.1039_d0dt00933d\synthesis_001.json,no,,NAT-MOF-1,1974069,Zn(CO3),,31 mg (0.104 mmol),0.104,mmol,nan,,,,,nan,,,,,"4,4′-(2-phenyl-2H-1,2,3-triazole-4,5-diyl)dibenzoic acid",TADA (L1),20 mg (0.052 mmol),20.0,mg,,,,,,,,,,,nitric acid,HNO3,0.6 mL (of a solution prepared from 2.2 mL HNO3 in 10 mL DMF),0.6,mL,,,,,,"N,N-dimethylformamide",DMF,3 mL,3.0,methanol,MeOH,3 mL,3.0,85.0,85 °C,72.0,3 days,10 mL glass vial,static,EtOH,solvent exchanged; changed every 1 h for 72 h,85 °C under vacuum for 24 h; then degassed at 85 °C for 12 h,85.0,,colorless crystals,67.0,0.12 × 0.12 × 0.10 mm,,Zn2 paddle-wheel SBU,"orthorhombic, Cmca; a=24.0057(12) Å, b=24.6946(13) Å, c=8.5544(4) Å",,216.0,not_reported,yes,530.0,luminescence;CO2_capture,10.1039/d0dt00933d,ok,
10.1039/d0dt00933d,downloaded\10.1039_d0dt00933d.pdf,SI downloaded\10.1039_d0dt00933d_SI.pdf,mof_json_store\10.1039_d0dt00933d\raw_output.json,mof_json_store\10.1039_d0dt00933d\synthesis_002.json,no,,NAT-MOF-2,1974068,Co(CO3),,28 mg (0.094 mmol),0.094,mmol,nan,,,,,nan,,,,,"4,4′,4″-(2H-1,2,3-triazole-2,4,5-triyl)tribenzoic acid",TATA (L2),20 mg (0.050 mmol),20.0,mg,,,,,,,,,,,,,,,,,,,,,"N,N-dimethylformamide",DMF,DMF/H2O 3:1 v/v,,water,H2O,DMF/H2O 3:1 v/v,,85.0,85 °C,72.0,3 days,10 mL glass vial,static,MeOH,solvent exchanged; changed every 1 h for 3 days,85 °C under vacuum for 24 h; then degassed at 85 °C for 12 h,85.0,,needle-like transparent crystals,63.0,0.10 × 0.10 × 0.10 mm,,Zn5 cluster; highly interpenetrated network,"monoclinic, P21/c; a=29.6681(15) Å, b=27.6756(17) Å, c=14.3832(7) Å, β=92.371(2)°",,69.0,not_reported,no,530.0,luminescence;CO2_capture,10.1039/d0dt00933d,ok,
10.1039/c3ce41260a,downloaded\10.1039_c3ce41260a.pdf,SI downloaded\10.1039_c3ce41260a_SI.pdf,mof_json_store\10.1039_c3ce41260a\raw_output.json,mof_json_store\10.1039_c3ce41260a\synthesis_001.json,no,,ZnNiCl(taz)3,,Zn(CO3),,"0.526 g, 3 mmol",3,mmol,nan,,"0.71 g, 3 mmol",3.0,mmol,nan,,,,,"1,2,4-triazole",taz,"0.42 g, 6 mmol",6.0,mmol,,,,,,,,,,,,,,,,,,,,,water,H2O,30 mL,30.0,,,,,160.0,433 K,96.0,four days,Teflon-lined stainless steel autoclave,static,"water, ethanol",,dried under air at 363 K; outgassed under vacuum at 393 K for 12 h (for N2) or 473 K for 12 h (for CO2),,,violet powder,,,,chains of NiN6 octahedra linked to ZnN3Cl tetrahedra,"a = 7.383(1) Å, b = 9.870(1) Å, c = 17.293(1) Å; Pnma",,12.5,not_reported,not_reported,,CO2_capture;luminescence,10.1039/c3ce41260a,ok,
10.1039/c3ce41260a,downloaded\10.1039_c3ce41260a.pdf,SI downloaded\10.1039_c3ce41260a_SI.pdf,mof_json_store\10.1039_c3ce41260a\raw_output.json,mof_json_store\10.1039_c3ce41260a\synthesis_002.json,no,,Zn2NiF2(am2taz)4,,Co(CO3),,"0.526 g, 3 mmol",3,mmol,nan,,"0.71 g, 3 mmol",3.0,mmol,nan,,,,,"3,5-diamino-1,2,4-triazole",am2taz,"0.6 g, 6 mmol",6.0,mmol,,,,,,,,,,,,,,,,,,,,,water,H2O,30 mL,30.0,,,,,160.0,433 K,96.0,four days,Teflon-lined stainless steel autoclave,static,"water, ethanol",,dried under air at 363 K; outgassed under vacuum at 393 K for 12 h (for N2) or 473 K for 12 h (for CO2),,,pale green solid,,,,alternating NiN4F2 octahedra and ZnN4 tetrahedra forming 1D chains,"a = 11.877(1) Å, c = 7.469(2) Å; P4/nnc",,4.6,not_reported,not_reported,,CO2_capture;luminescence,10.1039/c3ce41260a,ok,
10.1021/acs.cgd.6b01097,downloaded\10.1021_acs.cgd.6b01097.pdf,SI downloaded\10.1021_acs.cgd.6b01097_SI.pdf,mof_json_store\10.1021_acs.cgd.6b01097\raw_output.json,mof_json_store\10.1021_acs.cgd.6b01097\synthesis_001.json,no,,SNNU-11,,Zn(CO3),,0.062 g (0.2 mmol),0.2,mmol,nan,,,,,nan,,,,,terephthalic acid,BDC,0.033 g (0.2 mmol),0.2,mmol,5-methyl-tetrazole,MTAZ,0.017 g (0.4 mmol),0.4,mmol,,,,,,,,,,,,,,,,"N,N-dimethylformamide",DMF,"4 mL (from DMF/1,4-dioxane 2:1 v/v, total 6 mL)",4.0,"1,4-dioxane",,"2 mL (from DMF/1,4-dioxane 2:1 v/v, total 6 mL)",2.0,100.0,100 °C,144.0,6 days,20 mL vial,stirred at RT a few minutes; then static,acetone,soaked in fresh acetone for over 1 week,degassed at 60 °C after air-dry,60.0,,light yellow block-shaped crystals,45.0,,,S-shaped heptanuclear [Cd7(MTAZ)2] 10-connected SBU,"a=29.1115(5) Å, b=14.3108(2) Å, c=26.1788(4) Å, β=101.9590(10)°, C2/c",,,not_reported,not_reported,300.0,,10.1021/acs.cgd.6b01097,ok,
10.1021/acs.cgd.6b01097,downloaded\10.1021_acs.cgd.6b01097.pdf,SI downloaded\10.1021_acs.cgd.6b01097_SI.pdf,mof_json_store\10.1021_acs.cgd.6b01097\raw_output.json,mof_json_store\10.1021_acs.cgd.6b01097\synthesis_002.json,no,,SNNU-12,,Co(CO3),,0.062 g (0.2 mmol),0.2,mmol,nan,,,,,nan,,,,,terephthalic acid,BDC,0.033 g (0.2 mmol),0.2,mmol,5-(4-pyridyl)-tetrazole,PTAZ,0.06 g (0.4 mmol),0.4,mmol,,,,,,,,,,,,,,,,"N,N-dimethylformamide",DMF,6 mL,6.0,,,,,100.0,100 °C,120.0,5 days,20 mL vial,stirred at RT a few minutes; then static,acetone,soaked in fresh acetone for over 1 week,degassed at 100 °C after air-dry,100.0,,colorless block-shaped crystals,37.0,,fcu,zigzag pentanuclear [Cd5(PTAZ)8] 12-connected SBU,"a=18.4468(16) Å, b=13.2575(11) Å, c=21.8586(19) Å, β=99.491(2)°, P21/n",4.9,519.5,not_reported,not_reported,300.0,CO2_capture;acetylene separation;hydrogen storage,10.1021/acs.cgd.6b01097,ok,
10.1021/ic4017189,downloaded\10.1021_ic4017189.pdf,SI downloaded\10.1021_ic4017189_SI.pdf,mof_json_store\10.1021_ic4017189\raw_output.json,mof_json_store\10.1021_ic4017189\synthesis_001.json,no,,,,Cd(NO3)2·4H2O,,"0.010 g, 0.041 mmol",0.041,mmol,nan,,,,,nan,,,,,"5-(3,5-dicarboxybenzyloxy)isophthalic acid",H4DBIP,"0.008 g, 0.022 mmol",0.022,mmol,,,,,,,,,,,tetrafluoroboric acid,HBF4,10 μL,,,,,,,,"N,N-dimethylformamide",DMF,DMF–H2O–CH3CN mixture (no ratio given),,water,H2O,DMF–H2O–CH3CN mixture (no ratio given),,85.0,85 °C,12.0,12 h,25-mL glass vial (sealed),static,CH2Cl2,,evacuated at 65 °C for 10 h after CH2Cl2 exchange,65.0,10.0,dark-blue cubic crystals,,,nbo,Cu2 paddlewheel [Cu2(COO)4] 4-connected SBU,"monoclinic P21/c; a=23.375(4), b=18.692(3), c=32.329(7) Å; β=117.405(3)°",11.3,1773.0,not_reported,not_reported,,CO2_capture,10.1021/ic4017189,ok,
10.1021/ic4017189,downloaded\10.1021_ic4017189.pdf,SI downloaded\10.1021_ic4017189_SI.pdf,mof_json_store\10.1021_ic4017189\raw_output.json,mof_json_store\10.1021_ic4017189\synthesis_002.json,no,,,,Cd(NO3)2·4H2O,,"0.010 g, 0.053 mmol",0.053,mmol,nan,,,,,nan,,,,,5-[(4-carboxyphenyl)ethynyl]isophthalic acid,H3CPEIP,"0.008 g, 0.026 mmol",0.026,mmol,,,,,,,,,,,tetrafluoroboric acid,HBF4,10 μL,,,,,,,,"N,N-diethylformamide",DEF,DEF (no volume given),,,,,,100.0,100 °C,48.0,48 h,25-mL glass vial (sealed),static,CH2Cl2,,evacuated at 65 °C for 10 h after CH2Cl2 exchange,65.0,10.0,dark-blue hexagonal crystals,,,agw,"Cu2 paddlewheels (4-connected) and Cu3 6-connected clusters; 3,4,6-connected network","hexagonal P63/mmc; a=b=18.8028(8), c=51.8830(3) Å",,2314.0,not_reported,not_reported,,CO2_capture,10.1021/ic4017189,ok,
10.1039/d1ce00128k,downloaded\10.1039_d1ce00128k.pdf,SI downloaded\10.1039_d1ce00128k_SI.pdf,mof_json_store\10.1039_d1ce00128k\raw_output.json,mof_json_store\10.1039_d1ce00128k\synthesis_001.json,yes,BDC/UiO-66 failed in H2O/AcOH due to linker insolubility; sorbitol co-modulation gave amorphous product.,UiO-66-NH2,,Cd(NO3)2·4H2O,ZrOCl2·8H2O,"0.322 g, 1 mmol",1,mmol,nan,,,,,nan,,,,,2-aminoterephthalic acid,H2BDC-NH2,"0.181 g, 1 mmol",1.0,mmol,,,,,,,,,,,acetic acid,AcOH,5 mL,,,,,,,,water,H2O,5 mL,5.0,,,,,90.0,90 °C,24.0,24 h,,"stirred; reagents pre-ground by ball-mill (15 min, 30 Hz)","DMF, H2O, MeOH",2× each,100 °C under vacuum for 24 h,100.0,24.0,polygonal particles,,100–200 nm (reported for control sample),,Zr6O4(OH)4 12-connected SBU,Fm-3m (fcc),17.7,611.0,not_reported,not_reported,,,10.1039/d1ce00128k,ok,
