Repository: zzhenglab/MOFinder

# MOFinder

MOFinder extracts MOF synthesis information from the literature, reconstructs evidence-supported negative reaction records, and prepares datasets for synthesis-outcome prediction.
[Web application](https://mofinder.chemistry.wustl.edu/) | [Demos](Demo/README.md) | [Source code](docs/source_to_code.md) | [Workflow guide](docs/workflow.md) | [Model evaluation](docs/evaluation.md)

## Quick start

The workflow runs through Python commands. Python 3.10 or newer is required. Clone the repository and initialize its related applications:

```bash
git clone --recurse-submodules https://github.com/zzhenglab/MOFinder.git
cd MOFinder
```

Start with the two offline demonstrations:

```bash

File: mof_extraction_1_2.csv (part 80 of 305)
doi,main_pdf,si_pdf,raw_output,parsed_json,article_trial_or_failure,article_trial_or_failure_notes,mof_name,crystal_code,metal_1,metal_1_abbr,metal_1_amount_text,metal_1_amount_value,metal_1_amount_unit,metal_2,metal_2_abbr,metal_2_amount_text,metal_2_amount_value,metal_2_amount_unit,metal_3,metal_3_abbr,metal_3_amount_text,metal_3_amount_value,metal_3_amount_unit,linker_1,linker_1_abbr,linker_1_amount_text,linker_1_amount_value,linker_1_amount_unit,linker_2,linker_2_abbr,linker_2_amount_text,linker_2_amount_value,linker_2_amount_unit,linker_3,linker_3_abbr,linker_3_amount_text,linker_3_amount_value,linker_3_amount_unit,modulator_1,modulator_1_abbr,modulator_1_amount_text,modulator_1_amount_value,modulator_1_amount_unit,modulator_2,modulator_2_abbr,modulator_2_amount_text,modulator_2_amount_value,modulator_2_amount_unit,solvent_main,solvent_main_abbr,solvent_main_amount_text,solvent_main_ml,solvent_secondary,solvent_secondary_abbr,solvent_secondary_amount_text,solvent_secondary_ml,temperature_c,temperature_c_text,time_h,time_text,vessel_type,stirring,washing_solvent,washing_cycles,activation_text,activation_temp_c,activation_time_h,crystal_morphology,yield_percent,crystal_size,topology_code,metal_cluster_connectivity,unit_cell_short,pore_diameter_A,BET_surface_area_m2g,air_stable,water_stable,tga_decomposition_temp_c,applications,reference,status,error
10.1039/d1ce00128k,downloaded\10.1039_d1ce00128k.pdf,SI downloaded\10.1039_d1ce00128k_SI.pdf,mof_json_store\10.1039_d1ce00128k\raw_output.json,mof_json_store\10.1039_d1ce00128k\synthesis_002.json,yes,BDC/UiO-66 failed in H2O/AcOH due to linker insolubility; sorbitol co-modulation gave amorphous product.,UiO-66-NH2,,Cd(NO3)2·4H2O,ZrOCl2·8H2O,"0.322 g, 1 mmol",1,mmol,nan,,,,,nan,,,,,2-aminoterephthalic acid,H2BDC-NH2,"0.181 g, 1 mmol",1.0,mmol,,,,,,,,,,,acetic acid,AcOH,5 mL,,,alpha-cyclodextrin,α-CD,0.05 equiv per H2BDC-NH2,,,water,H2O,5 mL,5.0,,,,,90.0,90 °C,24.0,24 h,,"stirred; reagents pre-ground by ball-mill (15 min, 30 Hz)","DMF, H2O, MeOH",2× each,100 °C under vacuum for 24 h,100.0,24.0,polygonal particles,,,,Zr6O4(OH)4 12-connected SBU,Fm-3m (fcc),19.1,854.0,not_reported,not_reported,,,10.1039/d1ce00128k,ok,
10.1039/d1ce00128k,downloaded\10.1039_d1ce00128k.pdf,SI downloaded\10.1039_d1ce00128k_SI.pdf,mof_json_store\10.1039_d1ce00128k\raw_output.json,mof_json_store\10.1039_d1ce00128k\synthesis_003.json,yes,BDC/UiO-66 failed in H2O/AcOH due to linker insolubility; sorbitol co-modulation gave amorphous product.,UiO-66-NH2,,Zn(NO3)2·6H2O,ZrOCl2·8H2O,"0.322 g, 1 mmol",1,mmol,nan,,,,,nan,,,,,2-aminoterephthalic acid,H2BDC-NH2,"0.181 g, 1 mmol",1.0,mmol,,,,,,,,,,,acetic acid,AcOH,5 mL,,,alpha-cyclodextrin,α-CD,0.10 equiv per H2BDC-NH2,,,water,H2O,5 mL,5.0,,,,,90.0,90 °C,24.0,24 h,,"stirred; reagents pre-ground by ball-mill (15 min, 30 Hz)","DMF, H2O, MeOH",2× each,100 °C under vacuum for 24 h,100.0,24.0,polygonal particles,,,,Zr6O4(OH)4 12-connected SBU,Fm-3m (fcc),17.8,924.0,not_reported,not_reported,,,10.1039/d1ce00128k,ok,
10.1039/d1ce00128k,downloaded\10.1039_d1ce00128k.pdf,SI downloaded\10.1039_d1ce00128k_SI.pdf,mof_json_store\10.1039_d1ce00128k\raw_output.json,mof_json_store\10.1039_d1ce00128k\synthesis_004.json,yes,BDC/UiO-66 failed in H2O/AcOH due to linker insolubility; sorbitol co-modulation gave amorphous product.,UiO-66-NH2,,Cd(NO3)2·4H2O,ZrOCl2·8H2O,"0.322 g, 1 mmol",1,mmol,nan,,,,,nan,,,,,2-aminoterephthalic acid,H2BDC-NH2,"0.181 g, 1 mmol",1.0,mmol,,,,,,,,,,,acetic acid,AcOH,5 mL,,,alpha-cyclodextrin,α-CD,0.25 equiv per H2BDC-NH2,,,water,H2O,5 mL,5.0,,,,,90.0,90 °C,24.0,24 h,,"stirred; reagents pre-ground by ball-mill (15 min, 30 Hz)","DMF, H2O, MeOH",2× each,100 °C under vacuum for 24 h,100.0,24.0,polygonal particles,,,,Zr6O4(OH)4 12-connected SBU,Fm-3m (fcc),16.1,1071.0,not_reported,not_reported,,,10.1039/d1ce00128k,ok,
10.1039/d1ce00128k,downloaded\10.1039_d1ce00128k.pdf,SI downloaded\10.1039_d1ce00128k_SI.pdf,mof_json_store\10.1039_d1ce00128k\raw_output.json,mof_json_store\10.1039_d1ce00128k\synthesis_005.json,yes,BDC/UiO-66 failed in H2O/AcOH due to linker insolubility; sorbitol co-modulation gave amorphous product.,UiO-66-NH2,,Zn(NO3)2·6H2O,ZrOCl2·8H2O,"0.322 g, 1 mmol",1,mmol,nan,,,,,nan,,,,,2-aminoterephthalic acid,H2BDC-NH2,"0.181 g, 1 mmol",1.0,mmol,,,,,,,,,,,acetic acid,AcOH,5 mL,,,alpha-cyclodextrin,α-CD,0.50 equiv per H2BDC-NH2,,,water,H2O,5 mL,5.0,,,,,90.0,90 °C,24.0,24 h,,"stirred; reagents pre-ground by ball-mill (15 min, 30 Hz)","DMF, H2O, MeOH",2× each,100 °C under vacuum for 24 h,100.0,24.0,polygonal particles,,,,Zr6O4(OH)4 12-connected SBU,Fm-3m (fcc),15.6,1136.0,not_reported,not_reported,,,10.1039/d1ce00128k,ok,
10.1039/d1ce00128k,downloaded\10.1039_d1ce00128k.pdf,SI downloaded\10.1039_d1ce00128k_SI.pdf,mof_json_store\10.1039_d1ce00128k\raw_output.json,mof_json_store\10.1039_d1ce00128k\synthesis_006.json,yes,BDC/UiO-66 failed in H2O/AcOH due to linker insolubility; sorbitol co-modulation gave amorphous product.,UiO-66-NH2,,Zn(NO3)2·6H2O,ZrOCl2·8H2O,"0.322 g, 1 mmol",1,mmol,nan,,,,,nan,,,,,2-aminoterephthalic acid,H2BDC-NH2,"0.181 g, 1 mmol",1.0,mmol,,,,,,,,,,,acetic acid,AcOH,5 mL,,,alpha-cyclodextrin,α-CD,0.75 equiv per H2BDC-NH2,,,water,H2O,5 mL,5.0,,,,,90.0,90 °C,24.0,24 h,,"stirred; reagents pre-ground by ball-mill (15 min, 30 Hz)","DMF, H2O, MeOH",2× each,100 °C under vacuum for 24 h,100.0,24.0,polygonal particles,,,,Zr6O4(OH)4 12-connected SBU,Fm-3m (fcc),15.5,1198.0,not_reported,not_reported,,,10.1039/d1ce00128k,ok,
10.1039/d1ce00128k,downloaded\10.1039_d1ce00128k.pdf,SI downloaded\10.1039_d1ce00128k_SI.pdf,mof_json_store\10.1039_d1ce00128k\raw_output.json,mof_json_store\10.1039_d1ce00128k\synthesis_007.json,yes,BDC/UiO-66 failed in H2O/AcOH due to linker insolubility; sorbitol co-modulation gave amorphous product.,UiO-66-NH2,,Zn(NO3)2·6H2O,ZrOCl2·8H2O,"0.322 g, 1 mmol",1,mmol,nan,,,,,nan,,,,,2-aminoterephthalic acid,H2BDC-NH2,"0.181 g, 1 mmol",1.0,mmol,,,,,,,,,,,acetic acid,AcOH,5 mL,,,alpha-cyclodextrin,α-CD,1.00 equiv per H2BDC-NH2,,,water,H2O,5 mL,5.0,,,,,90.0,90 °C,24.0,24 h,,"stirred; reagents pre-ground by ball-mill (15 min, 30 Hz)","DMF, H2O, MeOH",2× each,100 °C under vacuum for 24 h,100.0,24.0,polygonal particles,,,,Zr6O4(OH)4 12-connected SBU,Fm-3m (fcc),15.9,1451.0,not_reported,not_reported,,,10.1039/d1ce00128k,ok,
10.1039/d1ce00128k,downloaded\10.1039_d1ce00128k.pdf,SI downloaded\10.1039_d1ce00128k_SI.pdf,mof_json_store\10.1039_d1ce00128k\raw_output.json,mof_json_store\10.1039_d1ce00128k\synthesis_008.json,yes,BDC/UiO-66 failed in H2O/AcOH due to linker insolubility; sorbitol co-modulation gave amorphous product.,UiO-66-NH2,,ZrCl4,ZrOCl2·8H2O,"0.322 g, 1 mmol",1,mmol,nan,,,,,nan,,,,,2-aminoterephthalic acid,H2BDC-NH2,"0.181 g, 1 mmol",1.0,mmol,,,,,,,,,,,acetic acid,AcOH,5 mL,,,alpha-cyclodextrin,α-CD,1.25 equiv per H2BDC-NH2,,,water,H2O,5 mL,5.0,,,,,90.0,90 °C,24.0,24 h,,"stirred; reagents pre-ground by ball-mill (15 min, 30 Hz)","DMF, H2O, MeOH",2× each,100 °C under vacuum for 24 h,100.0,24.0,polygonal particles,,,,Zr6O4(OH)4 12-connected SBU,Fm-3m (fcc),20.7,878.0,not_reported,not_reported,,,10.1039/d1ce00128k,ok,
10.1039/d1ce00128k,downloaded\10.1039_d1ce00128k.pdf,SI downloaded\10.1039_d1ce00128k_SI.pdf,mof_json_store\10.1039_d1ce00128k\raw_output.json,mof_json_store\10.1039_d1ce00128k\synthesis_009.json,yes,BDC/UiO-66 failed in H2O/AcOH due to linker insolubility; sorbitol co-modulation gave amorphous product.,UiO-66-NH2,,ZrCl4,ZrOCl2·8H2O,"0.322 g, 1 mmol",1,mmol,nan,,,,,nan,,,,,2-aminoterephthalic acid,H2BDC-NH2,"0.181 g, 1 mmol",1.0,mmol,,,,,,,,,,,acetic acid,AcOH,5 mL,,,alpha-cyclodextrin,α-CD,1.50 equiv per H2BDC-NH2,,,water,H2O,5 mL,5.0,,,,,90.0,90 °C,24.0,24 h,,"stirred; reagents pre-ground by ball-mill (15 min, 30 Hz)","DMF, H2O, MeOH",2× each,100 °C under vacuum for 24 h,100.0,24.0,polygonal particles,,,,Zr6O4(OH)4 12-connected SBU,Fm-3m (fcc),26.7,80.0,not_reported,not_reported,,,10.1039/d1ce00128k,ok,
10.1039/d1ce00128k,downloaded\10.1039_d1ce00128k.pdf,SI downloaded\10.1039_d1ce00128k_SI.pdf,mof_json_store\10.1039_d1ce00128k\raw_output.json,mof_json_store\10.1039_d1ce00128k\synthesis_010.json,yes,BDC/UiO-66 failed in H2O/AcOH due to linker insolubility; sorbitol co-modulation gave amorphous product.,UiO-66-NH2,,ZrCl4,ZrOCl2·8H2O,"0.322 g, 1 mmol",1,mmol,nan,,,,,nan,,,,,2-aminoterephthalic acid,H2BDC-NH2,"0.181 g, 1 mmol",1.0,mmol,,,,,,,,,,,acetic acid,AcOH,5 mL,,,alpha-cyclodextrin,α-CD,2.00 equiv per H2BDC-NH2,,,water,H2O,5 mL,5.0,,,,,90.0,90 °C,24.0,24 h,,"stirred; reagents pre-ground by ball-mill (15 min, 30 Hz)","DMF, H2O, MeOH",2× each,100 °C under vacuum for 24 h,100.0,24.0,polygonal particles,,,,Zr6O4(OH)4 12-connected SBU,Fm-3m (fcc),33.0,45.0,not_reported,not_reported,,,10.1039/d1ce00128k,ok,
10.1039/d1ce00128k,downloaded\10.1039_d1ce00128k.pdf,SI downloaded\10.1039_d1ce00128k_SI.pdf,mof_json_store\10.1039_d1ce00128k\raw_output.json,mof_json_store\10.1039_d1ce00128k\synthesis_011.json,yes,BDC/UiO-66 failed in H2O/AcOH due to linker insolubility; sorbitol co-modulation gave amorphous product.,UiO-66-NH2,,ZrCl4,ZrOCl2·8H2O,"0.322 g, 1 mmol",1,mmol,nan,,,,,nan,,,,,2-aminoterephthalic acid,H2BDC-NH2,"0.181 g, 1 mmol",1.0,mmol,,,,,,,,,,,acetic acid,AcOH,5 mL,,,alpha-cyclodextrin,α-CD,1.00 equiv per H2BDC-NH2 (no pre-grinding of α-CD and linker),,,water,H2O,5 mL,5.0,,,,,90.0,90 °C,24.0,24 h,,stirred; reagents unground,"DMF, H2O, MeOH",2× each,100 °C under vacuum for 24 h,100.0,24.0,polygonal particles,,,,Zr6O4(OH)4 12-connected SBU,Fm-3m (fcc),16.5,772.0,not_reported,not_reported,,,10.1039/d1ce00128k,ok,
10.1039/d1ce00128k,downloaded\10.1039_d1ce00128k.pdf,SI downloaded\10.1039_d1ce00128k_SI.pdf,mof_json_store\10.1039_d1ce00128k\raw_output.json,mof_json_store\10.1039_d1ce00128k\synthesis_012.json,yes,BDC/UiO-66 failed in H2O/AcOH due to linker insolubility; sorbitol co-modulation gave amorphous product.,UiO-66-NH2,,ZrCl4,ZrOCl2·8H2O,"0.322 g, 1 mmol",1,mmol,nan,,,,,nan,,,,,2-aminoterephthalic acid,H2BDC-NH2,"0.181 g, 1 mmol",1.0,mmol,,,,,,,,,,,acetic acid,AcOH,5 mL,,,beta-cyclodextrin,β-CD,0.25 equiv per H2BDC-NH2,,,water,H2O,5 mL,5.0,,,,,90.0,90 °C,24.0,24 h,,"stirred; reagents pre-ground by ball-mill (15 min, 30 Hz)","DMF, H2O, MeOH",2× each,100 °C under vacuum for 24 h,100.0,24.0,polygonal particles,,,,Zr6O4(OH)4 12-connected SBU,Fm-3m (fcc),16.5,973.0,not_reported,not_reported,,,10.1039/d1ce00128k,ok,
10.1039/d1ce00128k,downloaded\10.1039_d1ce00128k.pdf,SI downloaded\10.1039_d1ce00128k_SI.pdf,mof_json_store\10.1039_d1ce00128k\raw_output.json,mof_json_store\10.1039_d1ce00128k\synthesis_013.json,yes,BDC/UiO-66 failed in H2O/AcOH due to linker insolubility; sorbitol co-modulation gave amorphous product.,UiO-66-NH2,,ZrCl4,ZrOCl2·8H2O,"0.322 g, 1 mmol",1,mmol,nan,,,,,nan,,,,,2-aminoterephthalic acid,H2BDC-NH2,"0.181 g, 1 mmol",1.0,mmol,,,,,,,,,,,acetic acid,AcOH,5 mL,,,beta-cyclodextrin,β-CD,0.50 equiv per H2BDC-NH2,,,water,H2O,5 mL,5.0,,,,,90.0,90 °C,24.0,24 h,,"stirred; reagents pre-ground by ball-mill (15 min, 30 Hz)","DMF, H2O, MeOH",2× each,100 °C under vacuum for 24 h,100.0,24.0,polygonal particles,,,,Zr6O4(OH)4 12-connected SBU,Fm-3m (fcc),15.5,1179.0,not_reported,not_reported,,,10.1039/d1ce00128k,ok,
10.1039/d1ce00128k,downloaded\10.1039_d1ce00128k.pdf,SI downloaded\10.1039_d1ce00128k_SI.pdf,mof_json_store\10.1039_d1ce00128k\raw_output.json,mof_json_store\10.1039_d1ce00128k\synthesis_014.json,yes,BDC/UiO-66 failed in H2O/AcOH due to linker insolubility; sorbitol co-modulation gave amorphous product.,UiO-66-NH2,,ZrCl4,ZrOCl2·8H2O,"0.322 g, 1 mmol",1,mmol,nan,,,,,nan,,,,,2-aminoterephthalic acid,H2BDC-NH2,"0.181 g, 1 mmol",1.0,mmol,,,,,,,,,,,acetic acid,AcOH,5 mL,,,beta-cyclodextrin,β-CD,0.75 equiv per H2BDC-NH2,,,water,H2O,5 mL,5.0,,,,,90.0,90 °C,24.0,24 h,,"stirred; reagents pre-ground by ball-mill (15 min, 30 Hz)","DMF, H2O, MeOH",2× each,100 °C under vacuum for 24 h,100.0,24.0,polygonal particles,,,,Zr6O4(OH)4 12-connected SBU,Fm-3m (fcc),16.0,939.0,not_reported,not_reported,,,10.1039/d1ce00128k,ok,
10.1039/d1ce00128k,downloaded\10.1039_d1ce00128k.pdf,SI downloaded\10.1039_d1ce00128k_SI.pdf,mof_json_store\10.1039_d1ce00128k\raw_output.json,mof_json_store\10.1039_d1ce00128k\synthesis_015.json,yes,BDC/UiO-66 failed in H2O/AcOH due to linker insolubility; sorbitol co-modulation gave amorphous product.,UiO-66-NH2,,ZrCl4,ZrOCl2·8H2O,"0.322 g, 1 mmol",1,mmol,nan,,,,,nan,,,,,2-aminoterephthalic acid,H2BDC-NH2,"0.181 g, 1 mmol",1.0,mmol,,,,,,,,,,,acetic acid,AcOH,5 mL,,,beta-cyclodextrin,β-CD,1.00 equiv per H2BDC-NH2,,,water,H2O,5 mL,5.0,,,,,90.0,90 °C,24.0,24 h,,"stirred; reagents pre-ground by ball-mill (15 min, 30 Hz)","DMF, H2O, MeOH",2× each,100 °C under vacuum for 24 h,100.0,24.0,polygonal particles,,,,Zr6O4(OH)4 12-connected SBU,Fm-3m (fcc),16.1,806.0,not_reported,not_reported,,,10.1039/d1ce00128k,ok,
10.1039/d1ce00128k,downloaded\10.1039_d1ce00128k.pdf,SI downloaded\10.1039_d1ce00128k_SI.pdf,mof_json_store\10.1039_d1ce00128k\raw_output.json,mof_json_store\10.1039_d1ce00128k\synthesis_016.json,yes,BDC/UiO-66 failed in H2O/AcOH due to linker insolubility; sorbitol co-modulation gave amorphous product.,UiO-66-NH2,,ZrCl4,ZrOCl2·8H2O,"0.322 g, 1 mmol",1,mmol,nan,,,,,nan,,,,,2-aminoterephthalic acid,H2BDC-NH2,"0.181 g, 1 mmol",1.0,mmol,,,,,,,,,,,acetic acid,AcOH,5 mL,,,gamma-cyclodextrin,γ-CD,0.25 equiv per H2BDC-NH2,,,water,H2O,5 mL,5.0,,,,,90.0,90 °C,24.0,24 h,,"stirred; reagents pre-ground by ball-mill (15 min, 30 Hz)","DMF, H2O, MeOH",2× each,100 °C under vacuum for 24 h,100.0,24.0,polygonal particles,,,,Zr6O4(OH)4 12-connected SBU,Fm-3m (fcc),19.8,377.0,not_reported,not_reported,,,10.1039/d1ce00128k,ok,
10.1039/d1ce00128k,downloaded\10.1039_d1ce00128k.pdf,SI downloaded\10.1039_d1ce00128k_SI.pdf,mof_json_store\10.1039_d1ce00128k\raw_output.json,mof_json_store\10.1039_d1ce00128k\synthesis_017.json,yes,BDC/UiO-66 failed in H2O/AcOH due to linker insolubility; sorbitol co-modulation gave amorphous product.,UiO-66-NH2,,Ni(CH3COO)2·4H2O,ZrOCl2·8H2O,"0.322 g, 1 mmol",1,mmol,nan,,,,,nan,,,,,2-aminoterephthalic acid,H2BDC-NH2,"0.181 g, 1 mmol",1.0,mmol,,,,,,,,,,,acetic acid,AcOH,5 mL,,,gamma-cyclodextrin,γ-CD,0.50 equiv per H2BDC-NH2,,,water,H2O,5 mL,5.0,,,,,90.0,90 °C,24.0,24 h,,"stirred; reagents pre-ground by ball-mill (15 min, 30 Hz)","DMF, H2O, MeOH",2× each,100 °C under vacuum for 24 h,100.0,24.0,polygonal particles,,,,Zr6O4(OH)4 12-connected SBU,Fm-3m (fcc),20.1,307.0,not_reported,not_reported,,,10.1039/d1ce00128k,ok,
10.1039/d1ce00128k,downloaded\10.1039_d1ce00128k.pdf,SI downloaded\10.1039_d1ce00128k_SI.pdf,mof_json_store\10.1039_d1ce00128k\raw_output.json,mof_json_store\10.1039_d1ce00128k\synthesis_018.json,yes,BDC/UiO-66 failed in H2O/AcOH due to linker insolubility; sorbitol co-modulation gave amorphous product.,UiO-66-NH2,,Ni(CH3COO)2·4H2O,ZrOCl2·8H2O,"0.322 g, 1 mmol",1,mmol,nan,,,,,nan,,,,,2-aminoterephthalic acid,H2BDC-NH2,"0.181 g, 1 mmol",1.0,mmol,,,,,,,,,,,acetic acid,AcOH,5 mL,,,gamma-cyclodextrin,γ-CD,0.75 equiv per H2BDC-NH2,,,water,H2O,5 mL,5.0,,,,,90.0,90 °C,24.0,24 h,,"stirred; reagents pre-ground by ball-mill (15 min, 30 Hz)","DMF, H2O, MeOH",2× each,100 °C under vacuum for 24 h,100.0,24.0,polygonal particles,,,,Zr6O4(OH)4 12-connected SBU,Fm-3m (fcc),27.0,149.0,not_reported,not_reported,,,10.1039/d1ce00128k,ok,
10.1039/d1ce00128k,downloaded\10.1039_d1ce00128k.pdf,SI downloaded\10.1039_d1ce00128k_SI.pdf,mof_json_store\10.1039_d1ce00128k\raw_output.json,mof_json_store\10.1039_d1ce00128k\synthesis_019.json,yes,BDC/UiO-66 failed in H2O/AcOH due to linker insolubility; sorbitol co-modulation gave amorphous product.,UiO-66-NH2,,Co(CH3COO)2·4H2O,ZrOCl2·8H2O,"0.322 g, 1 mmol",1,mmol,nan,,,,,nan,,,,,2-aminoterephthalic acid,H2BDC-NH2,"0.181 g, 1 mmol",1.0,mmol,,,,,,,,,,,acetic acid,AcOH,5 mL,,,gamma-cyclodextrin,γ-CD,1.00 equiv per H2BDC-NH2,,,water,H2O,5 mL,5.0,,,,,90.0,90 °C,24.0,24 h,,"stirred; reagents pre-ground by ball-mill (15 min, 30 Hz)","DMF, H2O, MeOH",2× each,100 °C under vacuum for 24 h,100.0,24.0,polygonal particles,,,,Zr6O4(OH)4 12-connected SBU,Fm-3m (fcc),34.2,39.0,not_reported,not_reported,,,10.1039/d1ce00128k,ok,
10.1021/acs.inorgchem.6b00661,downloaded\10.1021_acs.inorgchem.6b00661.pdf,SI downloaded\10.1021_acs.inorgchem.6b00661_SI.pdf,mof_json_store\10.1021_acs.inorgchem.6b00661\raw_output.json,mof_json_store\10.1021_acs.inorgchem.6b00661\synthesis_001.json,yes,HT screening varied Al3+:linker:NaOH and DMF/H2O; many runs gave X-ray amorphous or unidentified phases before optimizing at 120 °C for 12 h (Tables S2–S3).,CAU-20,1457462,Co(CH3COO)2·4H2O,,"1 M in H2O, 140 μL (0.14 mmol)",0.14,mmol,nan,,,,,nan,,,,,"2,5-dihydroxy-p-benzoquinone",,"39.2 mg, 0.28 mmol",0.28,mmol,,,,,,,,,,,NaOH,,"0.2 M in H2O, 40 μL (0.008 mmol)",0.008,mmol,,,,,,"N,N-dimethylformamide",DMF,"1430 μL, 18.6 mmol",1.43,water,H2O,"from aqueous stock solutions, total ≈180 μL",0.18,120.0,heated to 120 °C within 2 h; then 12 h at 120 °C,12.0,12 h,Teflon vial (2 mL) in HT reactor block,,DMF,,Activated at 150 °C under dynamic vacuum (~10−2 kPa) for 12 h,150.0,12.0,dark brown-green microcrystalline solid,,,,AlO6 octahedral nodes forming 2D honeycomb layers; AA-stacked,"a=13.1066(3), b=13.1066(3), c=8.7701(2), P-31m",9.0,1440.0,no,not_reported,,,10.1021/acs.inorgchem.6b00661,ok,
10.1021/acs.inorgchem.6b00661,downloaded\10.1021_acs.inorgchem.6b00661.pdf,SI downloaded\10.1021_acs.inorgchem.6b00661_SI.pdf,mof_json_store\10.1021_acs.inorgchem.6b00661\raw_output.json,mof_json_store\10.1021_acs.inorgchem.6b00661\synthesis_002.json,yes,HT screening varied Al3+:linker:NaOH and DMF/H2O; many runs gave X-ray amorphous or unidentified phases before optimizing at 120 °C for 12 h (Tables S2–S3).,CAU-20-Cl2,1457463,Co(CH3COO)2·4H2O,,"1 M in H2O, 210 μL (0.21 mmol)",0.21,mmol,nan,,,,,nan,,,,,"2,5-dichloro-3,6-dihydroxy-p-benzoquinone",,"87.8 mg, 0.42 mmol",0.42,mmol,,,,,,,,,,,,,,,,,,,,,"N,N-dimethylformamide",DMF,"1290 μL, 16.8 mmol",1.29,water,H2O,"from 1 M AlCl3·6H2O aqueous stock, 210 μL",0.21,120.0,heated to 120 °C within 2 h; then 12 h at 120 °C,12.0,12 h,Teflon vial (2 mL) in HT reactor block,,,,Activated at 150 °C under dynamic vacuum (~10−2 kPa) for 12 h,150.0,12.0,microcrystalline precipitate,,,,AlO6 octahedral nodes forming 2D honeycomb layers; ABAB-stacked,"a=13.1349(8), b=13.1349(8), c=17.495(1), P63/mcm",6.0,1430.0,no,not_reported,,,10.1021/acs.inorgchem.6b00661,ok,
10.1021/acs.inorgchem.4c04447,downloaded\10.1021_acs.inorgchem.4c04447.pdf,SI downloaded\10.1021_acs.inorgchem.4c04447_SI.pdf,mof_json_store\10.1021_acs.inorgchem.4c04447\raw_output.json,mof_json_store\10.1021_acs.inorgchem.4c04447\synthesis_001.json,no,,Fe2Co-MOF,,Tb(ClO4)3,,1 mmol,1,mmol,nan,,,,,nan,,,,,"N,N′,N″-Tris(isophthalyl)-1,3,5-benzenetricarboxamide",H6TPBTM,1 mmol,1.0,mmol,,,,,,,,,,,acetic acid,AcOH,48 mL,48.0,mL,,,,,,"N,N-dimethylformamide",DMF,2 mL,2.0,,,,,120.0,120 °C,24.0,1 day,autoclave,static,"DMF, MeOH","DMF 24 h; MeOH 7 days, refreshed daily",,,,brown hexagonal microcrystals,,,,Fe2CoO oxo-centered trimer SBU,space group P-3m1 (isostructural with Fe-MOF),,1030.0,not_reported,yes,,Cr(VI) reduction;phenol degradation,10.1021/acs.inorgchem.4c04447,ok,
10.1021/acs.inorgchem.4c04447,downloaded\10.1021_acs.inorgchem.4c04447.pdf,SI downloaded\10.1021_acs.inorgchem.4c04447_SI.pdf,mof_json_store\10.1021_acs.inorgchem.4c04447\raw_output.json,mof_json_store\10.1021_acs.inorgchem.4c04447\synthesis_002.json,no,,Fe-MOF,,Pr(ClO4)3,,2 mmol,2,mmol,nan,,,,,nan,,,,,"N,N′,N″-Tris(isophthalyl)-1,3,5-benzenetricarboxamide",H6TPBTM,1.5 mmol,1.5,mmol,,,,,,,,,,,acetic acid,AcOH,48 mL,48.0,mL,,,,,,"N,N-dimethylformamide",DMF,,,,,,,120.0,120 °C,72.0,72 h,Pyrex glass bottle,static,"DMF, MeOH","DMF wash; MeOH 1 week, refreshed daily",,,,brown microcrystals,56.0,,,,,,,not_reported,not_reported,,,10.1021/acs.inorgchem.4c04447,ok,
10.1021/jacs.2c10717,downloaded\10.1021_jacs.2c10717.pdf,SI downloaded\10.1021_jacs.2c10717_SI.pdf,mof_json_store\10.1021_jacs.2c10717\raw_output.json,mof_json_store\10.1021_jacs.2c10717\synthesis_001.json,no,,sql-TBA-MOF,,CoCl2,,"12 mg, 0.06 mmol",0.06,mmol,nan,,,,,nan,,,,,octahydroxyl tetraphenylbenzene,8OH-TPB,"15.3 mg, 0.03 mmol",0.03,mmol,,,,,,,,,,,,,,,,,,,,,water (deionized),H2O,2 mL,2.0,"N,N-dimethylformamide",DMF,0.5 mL,0.5,85.0,85 °C,72.0,3 days,10 mL glass vial,static; ultrasonicated 30 min before heating,"DMF, H2O, acetone",,80 °C under vacuum for 12 h,80.0,12.0,blue-black; rhombus nanorods (~100 nm width),85.0,~100 nm-wide nanorods,sql,,"a=22.662 Å, b=21.570 Å, c=3.191 Å, α=β=γ=90°, orthorhombic",,513.0,yes,yes,250.0,,10.1021/jacs.2c10717,ok,
10.1021/jacs.2c10717,downloaded\10.1021_jacs.2c10717.pdf,SI downloaded\10.1021_jacs.2c10717_SI.pdf,mof_json_store\10.1021_jacs.2c10717\raw_output.json,mof_json_store\10.1021_jacs.2c10717\synthesis_002.json,no,,kgm-TBA-MOF,,AlCl3·6H2O,,"12 mg, 0.06 mmol",0.06,mmol,nan,,,,,nan,,,,,octahydroxyl tetraphenylbenzene,8OH-TPB,"15.3 mg (or 15.2 mg), 0.03 mmol",0.03,mmol,,,,,,,,,,,ammonium hydroxide,NH4OH,0.2 mL,0.2,mL,,,,,,water (deionized),H2O,1.8 mL,1.8,"N,N-dimethylformamide",DMF,0.5 mL,0.5,85.0,85 °C,72.0,3 days,10 mL glass vial,static; ultrasonicated 30 min before heating,"DMF, H2O, acetone",,80 °C under vacuum for 12 h,80.0,12.0,"green-black; hexagonal nanoflakes (200–400 nm diameter, ~50 nm thick)",92.0,"200–400 nm dia., ~50 nm thick flakes",kgm,,"a=30.201 Å, b=30.201 Å, c=3.256 Å, α=β=90°, γ=120°",,460.0,yes,yes,250.0,,10.1021/jacs.2c10717,ok,
10.1021/acsami.7b17662,downloaded\10.1021_acsami.7b17662.pdf,SI downloaded\10.1021_acsami.7b17662_SI.pdf,mof_json_store\10.1021_acsami.7b17662\raw_output.json,mof_json_store\10.1021_acsami.7b17662\synthesis_001.json,no,,HKUST-1,,AlCl3·6H2O,,"0.87 g, 3.7 mmol",3.7,mmol,nan,,,,,nan,,,,,"benzene-1,3,5-tricarboxylic acid",BTC,"0.22 g, 1.0 mmol",1.0,mmol,,,,,,,,,,,triethylamine,TEA,"0.30 g, 3.0 mmol",3.0,mmol,,,,,,water,H2O,10 mL,10.0,ethanol,EtOH,10 mL,10.0,25,room temperature,3.0,3 h,glass vial,stirred,EtOH,,,,,,,,,,,,,,,,,10.1021/acsami.7b17662,ok,
10.1021/acsami.7b17662,downloaded\10.1021_acsami.7b17662.pdf,SI downloaded\10.1021_acsami.7b17662_SI.pdf,mof_json_store\10.1021_acsami.7b17662\raw_output.json,mof_json_store\10.1021_acsami.7b17662\synthesis_002.json,no,,MOF-74(Zn),,Ga(NO3)3·1H2O,,"0.59 g, 2.0 mmol",2,mmol,nan,,,,,nan,,,,,"2,5-dihydroxyterephthalic acid",DOBDC,"0.20 g, 1.0 mmol",1.0,mmol,,,,,,,,,,,triethylamine,TEA,"0.40 g, 4.0 mmol",4.0,mmol,,,,,,water,H2O,20 mL (total),20.0,,,,,25,room temperature,3.0,3 h,flat-bottom flask,stirred,"H2O, MeOH",,,,,,,,,,,,,,,,,10.1021/acsami.7b17662,ok,
10.1002/anie.201605547,downloaded\10.1002_anie.201605547.pdf,SI downloaded\10.1002_anie.201605547_SI.pdf,mof_json_store\10.1002_anie.201605547\raw_output.json,mof_json_store\10.1002_anie.201605547\synthesis_001.json,no,,NU-1300,,In(NO3)3·1H2O,UCl4,0.060 g (0.16 mmol),0.16,mmol,nan,,,,,nan,,,,,"1,3,6,8-tetrakis(p-benzoic acid)pyrene",H4TBAPy,0.028 g (0.032 mmol),0.032,mmol,,,,,,,,,,,trifluoroacetic acid,TFA,40 µL (0.52 mmol),0.52,mmol,,,,,,"N,N-dimethylformamide",DMF,8 mL,8.0,,,,,130.0,130 °C,24.0,24 h,,static,DMF,three times,"EtOH exchange (3 days, 6×/day) followed by supercritical CO2 drying; then evacuated under vacuum up to 80 °C for 15 h",80.0,15.0,light yellow polyhedral crystals,50.0,100–200 μm,tbo,uranyl [UO2(O2CR)3]− 3-connected node,"Fm-3m, a=b=c=55.0575(19) Å",39.0,2100.0,not_reported,yes,400.0,ion_exchange;protein_separation;dye_separation,10.1002/anie.201605547,ok,
10.1002/anie.201605547,downloaded\10.1002_anie.201605547.pdf,SI downloaded\10.1002_anie.201605547_SI.pdf,mof_json_store\10.1002_anie.201605547\raw_output.json,mof_json_store\10.1002_anie.201605547\synthesis_002.json,no,,NU-1300,,Zn(NO3)2·6H2O,UO2(NO3)2·6H2O,0.080 g (0.16 mmol),0.16,mmol,nan,,,,,nan,,,,,"1,3,6,8-tetrakis(p-benzoic acid)pyrene",H4TBAPy,0.028 g (0.032 mmol),0.032,mmol,,,,,,,,,,,trifluoroacetic acid,TFA,60 µL (0.76 mmol),0.76,mmol,,,,,,"N,N-dimethylformamide",DMF,8 mL,8.0,,,,,130.0,130 °C,24.0,24 h,,static,DMF,,"EtOH exchange (3 days, 6×/day) followed by supercritical CO2 drying; then evacuated under vacuum up to 80 °C for 15 h",80.0,15.0,yellow polyhedral microcrystals,85.0,≈50 μm,tbo,uranyl [UO2(O2CR)3]− 3-connected node,"Fm-3m, a=b=c=55.0575(19) Å",39.0,2100.0,not_reported,yes,400.0,ion_exchange;protein_separation;dye_separation,10.1002/anie.201605547,ok,
10.1021/jacs.2c04608,downloaded\10.1021_jacs.2c04608.pdf,SI downloaded\10.1021_jacs.2c04608_SI.pdf,mof_json_store\10.1021_jacs.2c04608\raw_output.json,mof_json_store\10.1021_jacs.2c04608\synthesis_001.json,no,,monoHKUST-1,,Zn(NO3)2·6H2O,,"0.064 M, 10 mL in ethanol",0.64,mmol,nan,,,,,nan,,,,,"benzene-1,3,5-tricarboxylic acid",BTC,"0.062 M, 10 mL in ethanol",0.62,mmol,,,,,,,,,,,,,,,,,,,,,ethanol,EtOH,~20 mL total (from two EtOH solutions),20.0,,,,,20.0,room temperature (20 ± 1 °C),0.167,10 min,,stirred,EtOH,"15 mL, 3 times; 10 min each",dried at RT overnight to form monolith; further dried at 120 °C under vacuum overnight; activated at 180 °C under vacuum overnight,180.0,,blue monolith,,,,Cu2 paddlewheel nodes,,,1552.0,,,,hydrogen storage,10.1021/jacs.2c04608,ok,
10.1021/jacs.2c04608,downloaded\10.1021_jacs.2c04608.pdf,SI downloaded\10.1021_jacs.2c04608_SI.pdf,mof_json_store\10.1021_jacs.2c04608\raw_output.json,mof_json_store\10.1021_jacs.2c04608\synthesis_002.json,no,,HKUST-1,,ZnCl2,,"0.064 M, 10 mL in ethanol",0.64,mmol,potassium hexacyanoferrate(III,,,,,nan,,,,,"benzene-1,3,5-tricarboxylic acid",BTC,"0.062 M, 10 mL in ethanol",0.62,mmol,,,,,,,,,,,,,,,,,,,,,ethanol,EtOH,~20 mL total (from two EtOH solutions),20.0,,,,,20.0,room temperature (20 ± 1 °C),0.167,10 min,,stirred,EtOH,"15 mL, 3 times; 10 min each",dried at 120 °C after washing; activated at 180 °C under vacuum overnight,180.0,,blue powder,,,,Cu2 paddlewheel nodes,,,,,,,hydrogen storage,10.1021/jacs.2c04608,ok,
10.1021/cg501386j,downloaded\10.1021_cg501386j.pdf,SI downloaded\10.1021_cg501386j_SI.pdf,mof_json_store\10.1021_cg501386j\raw_output.json,mof_json_store\10.1021_cg501386j\synthesis_001.json,no,,UiO-66,,ZnCl2,,"303 mg, 1.30 mmol",1.3,mmol,potassium hexacyanoferrate(III,,,,,nan,,,,,terephthalic acid,BDC,"224 mg, 1.33 mmol",224.0,mg,,,,,,,,,,,"HCl (aq, 35%)",HCl,"35 %, 92 μl, 1.03 mmol HCl, 3.87 mmol H2O",,,benzoic acid,,"4.70 mg, 38.5 mmol",,,"N,N-dimethylformamide",DMF,"10 mL, 0.13 mol",10.0,,,,,110.0,110 °C,48.0,48 hours,25 mL Erlenmeyer flask,static,"DMF, THF",2× (10 mL) DMF; 3× (10 mL) THF,,,,single crystals,,approximately (10 μm)^3,,Zr6O4(OH)4 cluster,"a=20.7465 Å, Fm-3m",,,,,,,10.1021/cg501386j,ok,
10.1021/cg501386j,downloaded\10.1021_cg501386j.pdf,SI downloaded\10.1021_cg501386j_SI.pdf,mof_json_store\10.1021_cg501386j\raw_output.json,mof_json_store\10.1021_cg501386j\synthesis_002.json,no,,UiO-67,,ZnCl2,,"240 mg, 1.03 mmol",1.03,mmol,potassium hexacyanoferrate(III,,,,,nan,,,,,"biphenyl-4,4'-dicarboxylic acid",BPDC,"253 mg, 1.03 mmol",253.0,mg,,,,,,,,,,,"HCl (aq, 35%)",HCl,"35 %, 83 μl, 0.83 mmol HCl, 3.10 mmol H2O",,,benzoic acid,,"3.80 mg, 31.0 mmol",,,"N,N-dimethylformamide",DMF,"20 mL, 0.26 mol",20.0,,,,,120.0,120 °C,48.0,48 hours,25 mL Erlenmeyer flask,static,"DMF, THF",2× (10 mL) DMF; 3× (10 mL) THF,150 °C for 1 h (solvent removal before SC-XRD),150.0,1.0,single crystals,,approximately (70 μm)^3,,Zr6O4(OH)4 cluster,"a=26.8809 Å, Fm-3m",,,,,,,10.1021/cg501386j,ok,
10.1002/chem.201501486,downloaded\10.1002_chem.201501486.pdf,SI downloaded\10.1002_chem.201501486_SI.pdf,mof_json_store\10.1002_chem.201501486\raw_output.json,mof_json_store\10.1002_chem.201501486\synthesis_001.json,yes,Direct solvothermal synthesis with [CrL2Cl] or mixed [CrL2Cl]+[VOL2] did not give pillared-layer or related MOFs.,,1037754,ZnCl2,,3.2 mg (0.01 mmol),0.01,mmol,potassium hexacyanoferrate(III,,,,,nan,,,,,VO(H2L1) (oxovanadium(IV) complex of chiral salen dicarboxylate),,5.9 mg (0.01 mmol),0.01,mmol,,,,,,,,,,,,,,,,,,,,,"N,N-dimethylacetamide",DMA,0.5 mL,0.5,methanol,MeOH,0.5 mL,0.5,85.0,85 °C,16.0,16 h,capped vial,,MeOH,,80 °C under vacuum for 4 h,80.0,4.0,olive green block-like crystals,72.0,,,Zn2(O2C)4 paddlewheel layers,"a=14.0119(6), b=18.7409(8), c=18.7873(8) Å, α=83.236(2), β=81.844(2), γ=76.846(2); P1",,382.0,yes,yes,400.0,asymmetric_catalysis,10.1002/chem.201501486,ok,
10.1002/chem.201501486,downloaded\10.1002_chem.201501486.pdf,SI downloaded\10.1002_chem.201501486_SI.pdf,mof_json_store\10.1002_chem.201501486\raw_output.json,mof_json_store\10.1002_chem.201501486\synthesis_002.json,yes,Direct solvothermal synthesis with [CrL2Cl] or mixed [CrL2Cl]+[VOL2] did not give pillared-layer or related MOFs.,,1037753,ZnCl2,,3.7 mg (0.01 mmol),0.01,mmol,potassium hexacyanoferrate(III,,,,,nan,,,,,VOL2 (oxovanadium(IV) salen dipyridine ligand),,6.5 mg (0.01 mmol),0.01,mmol,"biphenyl-4,4'-dicarboxylic acid",BPDC,,,,,,,,,,,,,,,,,,,"N,N-dimethylformamide",DMF,1.0 mL,1.0,methanol,MeOH,0.3 mL,0.3,85.0,85 °C,12.0,12 h,capped vial,,MeOH,,80 °C under vacuum for 4 h,80.0,4.0,olive green block-like crystals,65.0,,,Cd2 dimer pillared-layer,"a=17.2270(3), b=24.0435(4), c=28.8385(4) Å; P2221",,288.0,yes,yes,370.0,asymmetric_catalysis,10.1002/chem.201501486,ok,
10.1002/adsc.201800875,downloaded\10.1002_adsc.201800875.pdf,SI downloaded\10.1002_adsc.201800875_SI.pdf,mof_json_store\10.1002_adsc.201800875\raw_output.json,mof_json_store\10.1002_adsc.201800875\synthesis_001.json,yes,Tried to grow single crystals; only nanoparticles obtained and XRD showed one broad peak.,Zr-CIA,,ZnCl2,,"0.046 g, 0.200 mmol",0.2,mmol,potassium hexacyanoferrate(III,,,,,nan,,,,,1-(carboxymethyl)-1H-indole-5-carboxylic acid,H2CIA,"0.044 g, 0.200 mmol",0.2,mmol,,,,,,,,,,,acetic acid,HOAc,1 mL (DMF/HOAc 10:1 v/v; total 11 mL),1.0,mL,,,,,,"N,N-dimethylformamide",DMF,10 mL (in 10:1 v/v DMF/HOAc; total 11 mL),10.0,,,,,120.0,120 °C,48.0,48 h,Teflon-lined autoclave,static,"DMF, EtOH",twice,80 °C for 5 h,80.0,5.0,yellowish powder; spherical nanoparticles (~100 nm),,~100 nm spheres,,,,,23.8,not_reported,not_reported,400.0,,10.1002/adsc.201800875,ok,
10.1021/acs.cgd.9b00916,downloaded\10.1021_acs.cgd.9b00916.pdf,SI downloaded\10.1021_acs.cgd.9b00916_SI.pdf,mof_json_store\10.1021_acs.cgd.9b00916\raw_output.json,mof_json_store\10.1021_acs.cgd.9b00916\synthesis_001.json,yes,Zr:DMF 1:35 or 1:20 gave no MOF (only linker); high BA in concentrated synthesis (12–15 equiv) mainly yielded linker.,UiO-67,,Cu(NO3)2·3H2O,ZrCl4,2 g,9.54199,mmol,nan,,,,,nan,,,,,"biphenyl-4,4'-dicarboxylic acid",bpdc,2.078 g,2.078,g,,,,,,,,,,,water,H2O,0.46 mL (3 equiv),0.46,mL,,,,,,"N,N-dimethylformamide",DMF,33.3 mL,33.3,,,,,130.0,130 °C,,overnight,round-bottom flask (reflux),stirred,"hot DMF, acetone",,dried at 150 °C overnight,150.0,,,92.0,,,Zr6O4(OH)4 12-connected SBU,,,2043.0,not_reported,not_reported,,,10.1021/acs.cgd.9b00916,ok,
10.1021/acs.cgd.9b00916,downloaded\10.1021_acs.cgd.9b00916.pdf,SI downloaded\10.1021_acs.cgd.9b00916_SI.pdf,mof_json_store\10.1021_acs.cgd.9b00916\raw_output.json,mof_json_store\10.1021_acs.cgd.9b00916\synthesis_002.json,yes,Zr:DMF 1:35 or 1:20 gave no MOF (only linker); high BA in concentrated synthesis (12–15 equiv) mainly yielded linker.,UiO-67,,Cu(NO3)2·3H2O,ZrCl4,2 g,9.54199,mmol,nan,,,,,nan,,,,,"biphenyl-4,4'-dicarboxylic acid",bpdc,2.078 g,2.078,g,,,,,,,,,,,benzoic acid,BA,3.14 g (3 equiv),3.14,g,water,H2O,0.46 mL (3 equiv),0.46,mL,"N,N-dimethylformamide",DMF,33.3 mL,33.3,,,,,130.0,130 °C,,overnight,round-bottom flask (reflux),stirred,"hot DMF, acetone",,dried at 150 °C overnight,150.0,,white octahedral crystals,86.0,≈1.5 μm,,Zr6O4(OH)4 12-connected SBU,,,2734.0,not_reported,not_reported,350.0,,10.1021/acs.cgd.9b00916,ok,
10.1021/acs.cgd.9b00916,downloaded\10.1021_acs.cgd.9b00916.pdf,SI downloaded\10.1021_acs.cgd.9b00916_SI.pdf,mof_json_store\10.1021_acs.cgd.9b00916\raw_output.json,mof_json_store\10.1021_acs.cgd.9b00916\synthesis_003.json,yes,Zr:DMF 1:35 or 1:20 gave no MOF (only linker); high BA in concentrated synthesis (12–15 equiv) mainly yielded linker.,UiO-67,,Cu(NO3)2·3H2O,ZrCl4,2 g,9.54199,mmol,nan,,,,,nan,,,,,"biphenyl-4,4'-dicarboxylic acid",bpdc,2.078 g,2.078,g,,,,,,,,,,,benzoic acid,BA,6.29 g (6 equiv),6.29,g,water,H2O,0.46 mL (3 equiv),0.46,mL,"N,N-dimethylformamide",DMF,33.3 mL,33.3,,,,,130.0,130 °C,,overnight,round-bottom flask (reflux),stirred,"hot DMF, acetone",,dried at 150 °C overnight,150.0,,,92.0,,,Zr6O4(OH)4 12-connected SBU,,,2632.0,not_reported,not_reported,,,10.1021/acs.cgd.9b00916,ok,
10.1021/acs.cgd.9b00916,downloaded\10.1021_acs.cgd.9b00916.pdf,SI downloaded\10.1021_acs.cgd.9b00916_SI.pdf,mof_json_store\10.1021_acs.cgd.9b00916\raw_output.json,mof_json_store\10.1021_acs.cgd.9b00916\synthesis_004.json,yes,Zr:DMF 1:35 or 1:20 gave no MOF (only linker); high BA in concentrated synthesis (12–15 equiv) mainly yielded linker.,UiO-67,,Cu(NO3)2·3H2O,ZrCl4,2 g,9.54199,mmol,nan,,,,,nan,,,,,"biphenyl-4,4'-dicarboxylic acid",bpdc,2.078 g,2.078,g,,,,,,,,,,,benzoic acid,BA,9.43 g (9 equiv),9.43,g,water,H2O,0.46 mL (3 equiv),0.46,mL,"N,N-dimethylformamide",DMF,33.3 mL,33.3,,,,,130.0,130 °C,,overnight,round-bottom flask (reflux),stirred,"hot DMF, acetone",,dried at 150 °C overnight,150.0,,,86.0,,,Zr6O4(OH)4 12-connected SBU,,,2549.0,not_reported,not_reported,,,10.1021/acs.cgd.9b00916,ok,
10.1021/acs.cgd.9b00916,downloaded\10.1021_acs.cgd.9b00916.pdf,SI downloaded\10.1021_acs.cgd.9b00916_SI.pdf,mof_json_store\10.1021_acs.cgd.9b00916\raw_output.json,mof_json_store\10.1021_acs.cgd.9b00916\synthesis_005.json,yes,Zr:DMF 1:35 or 1:20 gave no MOF (only linker); high BA in concentrated synthesis (12–15 equiv) mainly yielded linker.,UiO-67,,Mg(NO3)2·6H2O,ZrCl4,2 g,11.3375,mmol,nan,,,,,nan,,,,,"biphenyl-4,4'-dicarboxylic acid",bpdc,2.078 g,2.078,g,,,,,,,,,,,benzoic acid,BA,12.08 g (12 equiv),12.08,g,water,H2O,0.46 mL (3 equiv),0.46,mL,"N,N-dimethylformamide",DMF,33.3 mL,33.3,,,,,130.0,130 °C,,overnight,round-bottom flask (reflux),stirred,"hot DMF, acetone",,dried at 150 °C overnight,150.0,,,25.0,,,Zr6O4(OH)4 12-connected SBU,,,74.0,not_reported,not_reported,,,10.1021/acs.cgd.9b00916,ok,
10.1021/acs.cgd.9b00916,downloaded\10.1021_acs.cgd.9b00916.pdf,SI downloaded\10.1021_acs.cgd.9b00916_SI.pdf,mof_json_store\10.1021_acs.cgd.9b00916\raw_output.json,mof_json_store\10.1021_acs.cgd.9b00916\synthesis_006.json,yes,Zr:DMF 1:35 or 1:20 gave no MOF (only linker); high BA in concentrated synthesis (12–15 equiv) mainly yielded linker.,UiO-67,,Mg(NO3)2·6H2O,ZrCl4,2 g,11.3375,mmol,nan,,,,,nan,,,,,"biphenyl-4,4'-dicarboxylic acid",bpdc,2.078 g,2.078,g,,,,,,,,,,,benzoic acid,BA,15.72 g (15 equiv),15.72,g,water,H2O,0.46 mL (3 equiv),0.46,mL,"N,N-dimethylformamide",DMF,33.3 mL,33.3,,,,,130.0,130 °C,,overnight,round-bottom flask (reflux),stirred,"hot DMF, acetone",,dried at 150 °C overnight,150.0,,,22.0,,,Zr6O4(OH)4 12-connected SBU,,,,not_reported,not_reported,,,10.1021/acs.cgd.9b00916,ok,
10.1021/acs.cgd.9b00916,downloaded\10.1021_acs.cgd.9b00916.pdf,SI downloaded\10.1021_acs.cgd.9b00916_SI.pdf,mof_json_store\10.1021_acs.cgd.9b00916\raw_output.json,mof_json_store\10.1021_acs.cgd.9b00916\synthesis_007.json,yes,Zr:DMF 1:35 or 1:20 gave no MOF (only linker); high BA in concentrated synthesis (12–15 equiv) mainly yielded linker.,UiO-67,,Mg(NO3)2·6H2O,ZrCl4,2 g,11.3375,mmol,nan,,,,,nan,,,,,"biphenyl-4,4'-dicarboxylic acid",bpdc,2.078 g,2.078,g,,,,,,,,,,,water,H2O,0.46 mL (3 equiv),0.46,mL,,,,,,"N,N-dimethylformamide",DMF,199.4 mL (300 equiv to Zr),199.4,,,,,130.0,130 °C,,overnight,round-bottom flask (reflux),stirred,"hot DMF, acetone",,dried at 150 °C overnight,150.0,,,73.0,,,Zr6O4(OH)4 12-connected SBU,,,542.0,not_reported,not_reported,,,10.1021/acs.cgd.9b00916,ok,
10.1021/acs.cgd.9b00916,downloaded\10.1021_acs.cgd.9b00916.pdf,SI downloaded\10.1021_acs.cgd.9b00916_SI.pdf,mof_json_store\10.1021_acs.cgd.9b00916\raw_output.json,mof_json_store\10.1021_acs.cgd.9b00916\synthesis_008.json,yes,Zr:DMF 1:35 or 1:20 gave no MOF (only linker); high BA in concentrated synthesis (12–15 equiv) mainly yielded linker.,UiO-67,,Zn(NO3)2·6H2O,ZrCl4,2 g,9.1962,mmol,nan,,,,,nan,,,,,"biphenyl-4,4'-dicarboxylic acid",bpdc,2.078 g,2.078,g,,,,,,,,,,,benzoic acid,BA,3.14 g (3 equiv),3.14,g,water,H2O,0.46 mL (3 equiv),0.46,mL,"N,N-dimethylformamide",DMF,199.4 mL (300 equiv to Zr),199.4,,,,,130.0,130 °C,,overnight,round-bottom flask (reflux),stirred,"hot DMF, acetone",,dried at 150 °C overnight,150.0,,,89.0,,,Zr6O4(OH)4 12-connected SBU,,,1888.0,not_reported,not_reported,,,10.1021/acs.cgd.9b00916,ok,
10.1021/acs.cgd.9b00916,downloaded\10.1021_acs.cgd.9b00916.pdf,SI downloaded\10.1021_acs.cgd.9b00916_SI.pdf,mof_json_store\10.1021_acs.cgd.9b00916\raw_output.json,mof_json_store\10.1021_acs.cgd.9b00916\synthesis_009.json,yes,Zr:DMF 1:35 or 1:20 gave no MOF (only linker); high BA in concentrated synthesis (12–15 equiv) mainly yielded linker.,UiO-67,,Eu(NO3)3·6H2O,ZrCl4,2 g,5.46345,mmol,nan,,,,,nan,,,,,"biphenyl-4,4'-dicarboxylic acid",bpdc,2.078 g,2.078,g,,,,,,,,,,,benzoic acid,BA,6.29 g (6 equiv),6.29,g,water,H2O,0.46 mL (3 equiv),0.46,mL,"N,N-dimethylformamide",DMF,199.4 mL (300 equiv to Zr),199.4,,,,,130.0,130 °C,,overnight,round-bottom flask (reflux),stirred,"hot DMF, acetone",,dried at 150 °C overnight,150.0,,,92.0,,,Zr6O4(OH)4 12-connected SBU,,,2320.0,not_reported,not_reported,,,10.1021/acs.cgd.9b00916,ok,
10.1021/acs.cgd.9b00916,downloaded\10.1021_acs.cgd.9b00916.pdf,SI downloaded\10.1021_acs.cgd.9b00916_SI.pdf,mof_json_store\10.1021_acs.cgd.9b00916\raw_output.json,mof_json_store\10.1021_acs.cgd.9b00916\synthesis_010.json,yes,Zr:DMF 1:35 or 1:20 gave no MOF (only linker); high BA in concentrated synthesis (12–15 equiv) mainly yielded linker.,UiO-67,,Gd(NO3)3·6H2O,ZrCl4,2 g,5.38568,mmol,nan,,,,,nan,,,,,"biphenyl-4,4'-dicarboxylic acid",bpdc,2.078 g,2.078,g,,,,,,,,,,,benzoic acid,BA,9.43 g (9 equiv),9.43,g,water,H2O,0.46 mL (3 equiv),0.46,mL,"N,N-dimethylformamide",DMF,199.4 mL (300 equiv to Zr),199.4,,,,,130.0,130 °C,,overnight,round-bottom flask (reflux),stirred,"hot DMF, acetone",,dried at 150 °C overnight,150.0,,,96.0,,,Zr6O4(OH)4 12-connected SBU,,,2387.0,not_reported,not_reported,,,10.1021/acs.cgd.9b00916,ok,
10.1021/acs.cgd.9b00916,downloaded\10.1021_acs.cgd.9b00916.pdf,SI downloaded\10.1021_acs.cgd.9b00916_SI.pdf,mof_json_store\10.1021_acs.cgd.9b00916\raw_output.json,mof_json_store\10.1021_acs.cgd.9b00916\synthesis_011.json,yes,Zr:DMF 1:35 or 1:20 gave no MOF (only linker); high BA in concentrated synthesis (12–15 equiv) mainly yielded linker.,UiO-67,,Tb(NO3)3·6H2O,ZrCl4,2 g,5.3615,mmol,nan,,,,,nan,,,,,"biphenyl-4,4'-dicarboxylic acid",bpdc,2.078 g,2.078,g,,,,,,,,,,,benzoic acid,BA,12.08 g (12 equiv),12.08,g,water,H2O,0.46 mL (3 equiv),0.46,mL,"N,N-dimethylformamide",DMF,199.4 mL (300 equiv to Zr),199.4,,,,,130.0,130 °C,,overnight,round-bottom flask (reflux),stirred,"hot DMF, acetone",,dried at 150 °C overnight,150.0,,,86.0,,,Zr6O4(OH)4 12-connected SBU,,,2374.0,not_reported,not_reported,,,10.1021/acs.cgd.9b00916,ok,
10.1021/acs.cgd.9b00916,downloaded\10.1021_acs.cgd.9b00916.pdf,SI downloaded\10.1021_acs.cgd.9b00916_SI.pdf,mof_json_store\10.1021_acs.cgd.9b00916\raw_output.json,mof_json_store\10.1021_acs.cgd.9b00916\synthesis_012.json,yes,Zr:DMF 1:35 or 1:20 gave no MOF (only linker); high BA in concentrated synthesis (12–15 equiv) mainly yielded linker.,UiO-67,,Gd(NO3)3·6H2O,ZrCl4,2 g,5.38568,mmol,Eu(NO3)3·6H2O,,,,,Tb(NO3)3·6H2O,,,,,"biphenyl-4,4'-dicarboxylic acid",bpdc,2.078 g,2.078,g,,,,,,,,,,,benzoic acid,BA,15.72 g (15 equiv),15.72,g,water,H2O,0.46 mL (3 equiv),0.46,mL,"N,N-dimethylformamide",DMF,199.4 mL (300 equiv to Zr),199.4,,,,,130.0,130 °C,,overnight,round-bottom flask (reflux),stirred,"hot DMF, acetone",,dried at 150 °C overnight,150.0,,,92.0,,,Zr6O4(OH)4 12-connected SBU,,,2614.0,not_reported,not_reported,,,10.1021/acs.cgd.9b00916,ok,
10.1021/acs.cgd.9b00916,downloaded\10.1021_acs.cgd.9b00916.pdf,SI downloaded\10.1021_acs.cgd.9b00916_SI.pdf,mof_json_store\10.1021_acs.cgd.9b00916\raw_output.json,mof_json_store\10.1021_acs.cgd.9b00916\synthesis_013.json,yes,Zr:DMF 1:35 or 1:20 gave no MOF (only linker); high BA in concentrated synthesis (12–15 equiv) mainly yielded linker.,UiO-67,,Gd(NO3)3·6H2O,ZrCl4,2 g,5.38568,mmol,Eu(NO3)3·6H2O,,,,,Tb(NO3)3·6H2O,,,,,"biphenyl-4,4'-dicarboxylic acid",bpdc,2.078 g,2.078,g,,,,,,,,,,,benzoic acid,BA,18.87 g (18 equiv),18.87,g,water,H2O,0.46 mL (3 equiv),0.46,mL,"N,N-dimethylformamide",DMF,199.4 mL (300 equiv to Zr),199.4,,,,,130.0,130 °C,,overnight,round-bottom flask (reflux),stirred,"hot DMF, acetone",,dried at 150 °C overnight,150.0,,,95.0,,,Zr6O4(OH)4 12-connected SBU,,,2562.0,not_reported,not_reported,,,10.1021/acs.cgd.9b00916,ok,
