Repository: zzhenglab/MOFinder

# MOFinder

MOFinder extracts MOF synthesis information from the literature, reconstructs evidence-supported negative reaction records, and prepares datasets for synthesis-outcome prediction.
[Web application](https://mofinder.chemistry.wustl.edu/) | [Demos](Demo/README.md) | [Source code](docs/source_to_code.md) | [Workflow guide](docs/workflow.md) | [Model evaluation](docs/evaluation.md)

## Quick start

The workflow runs through Python commands. Python 3.10 or newer is required. Clone the repository and initialize its related applications:

```bash
git clone --recurse-submodules https://github.com/zzhenglab/MOFinder.git
cd MOFinder
```

Start with the two offline demonstrations:

```bash

File: mof_extraction_1_2.csv (part 81 of 305)
doi,main_pdf,si_pdf,raw_output,parsed_json,article_trial_or_failure,article_trial_or_failure_notes,mof_name,crystal_code,metal_1,metal_1_abbr,metal_1_amount_text,metal_1_amount_value,metal_1_amount_unit,metal_2,metal_2_abbr,metal_2_amount_text,metal_2_amount_value,metal_2_amount_unit,metal_3,metal_3_abbr,metal_3_amount_text,metal_3_amount_value,metal_3_amount_unit,linker_1,linker_1_abbr,linker_1_amount_text,linker_1_amount_value,linker_1_amount_unit,linker_2,linker_2_abbr,linker_2_amount_text,linker_2_amount_value,linker_2_amount_unit,linker_3,linker_3_abbr,linker_3_amount_text,linker_3_amount_value,linker_3_amount_unit,modulator_1,modulator_1_abbr,modulator_1_amount_text,modulator_1_amount_value,modulator_1_amount_unit,modulator_2,modulator_2_abbr,modulator_2_amount_text,modulator_2_amount_value,modulator_2_amount_unit,solvent_main,solvent_main_abbr,solvent_main_amount_text,solvent_main_ml,solvent_secondary,solvent_secondary_abbr,solvent_secondary_amount_text,solvent_secondary_ml,temperature_c,temperature_c_text,time_h,time_text,vessel_type,stirring,washing_solvent,washing_cycles,activation_text,activation_temp_c,activation_time_h,crystal_morphology,yield_percent,crystal_size,topology_code,metal_cluster_connectivity,unit_cell_short,pore_diameter_A,BET_surface_area_m2g,air_stable,water_stable,tga_decomposition_temp_c,applications,reference,status,error
10.1021/acs.cgd.9b00916,downloaded\10.1021_acs.cgd.9b00916.pdf,SI downloaded\10.1021_acs.cgd.9b00916_SI.pdf,mof_json_store\10.1021_acs.cgd.9b00916\raw_output.json,mof_json_store\10.1021_acs.cgd.9b00916\synthesis_014.json,yes,Zr:DMF 1:35 or 1:20 gave no MOF (only linker); high BA in concentrated synthesis (12–15 equiv) mainly yielded linker.,UiO-67-bpy0.1,,Gd(NO3)3·6H2O,ZrCl4,2 g,5.38568,mmol,Eu(NO3)3·6H2O,,,,,Tb(NO3)3·6H2O,,,,,"biphenyl-4,4'-dicarboxylic acid",bpdc,1.869 g (0.9 equiv),1.869,g,"2,2′-bipyridine-4,4′-dicarboxylic acid",bpydc,0.209 g (0.1 equiv),0.209,g,,,,,,benzoic acid,BA,3.14 g (3 equiv),3.14,g,water,H2O,0.46 mL (3 equiv),0.46,mL,"N,N-dimethylformamide",DMF,33.2 mL (50 equiv to Zr),33.2,,,,,130.0,130 °C,,overnight,round-bottom flask (reflux),stirred,"hot DMF, acetone",,dried at 150 °C overnight,150.0,,slightly yellow powder,,,,Zr6O4(OH)4 12-connected SBU,,,,not_reported,not_reported,,,10.1021/acs.cgd.9b00916,ok,
10.1002/cctc.201600985,downloaded\10.1002_cctc.201600985.pdf,,mof_json_store\10.1002_cctc.201600985\raw_output.json,mof_json_store\10.1002_cctc.201600985\synthesis_001.json,no,,COMOC-4,,Gd(NO3)3·6H2O,,"1.2 g, 4.4 mmol",4.4,mmol,Eu(NO3)3·6H2O,,,,,Tb(NO3)3·6H2O,,,,,"2,2'-bipyridine-5,5'-dicarboxylic acid",H2bpydc,"1.22 g, 5 mmol",5.0,mmol,,,,,,,,,,,,,,,,,,,,,"N,N-dimethylformamide",DMF,120 mL,120.0,,,,,150.0,150 °C,48.0,48 h,,stirred,"DMF, MeOH, acetone",stirred in DMF at 80 °C for 2 h; Soxhlet 48 h,Soxhlet extraction in MeOH for 48 h at 120 °C; dried under vacuum overnight,120.0,48.0,green precipitate,,,,,,,,not_reported,not_reported,,,10.1002/cctc.201600985,ok,
10.1002/cctc.201600985,downloaded\10.1002_cctc.201600985.pdf,,mof_json_store\10.1002_cctc.201600985\raw_output.json,mof_json_store\10.1002_cctc.201600985\synthesis_002.json,no,,IrIIICp*Cl@COMOC-4 (prefunctionalized),,Gd(NO3)3·6H2O,,"96 mg, 0.352 mmol",0.352,mmol,Eu(NO3)3·6H2O,,,,,Tb(NO3)3·6H2O,,,,,"2,2'-bipyridine-5,5'-dicarboxylic acid",H2bpydc,"75.70 mg, 0.31 mmol",0.31,mmol,Ir–H2bpydc metallo-linker,,"56.54 mg, 0.088 mmol",0.088,mmol,,,,,,,,,,,,,,,,"N,N-dimethylformamide (dry)",DMF,9.6 mL,9.6,,,,,150.0,150 °C,48.0,48 h,,stirred,MeOH,Soxhlet 48 h,Soxhlet extraction in MeOH for 48 h at 120 °C; dried under vacuum overnight,120.0,48.0,green precipitate,,,,,,,,not_reported,not_reported,,,10.1002/cctc.201600985,ok,
10.1021/acs.cgd.9b01545,downloaded\10.1021_acs.cgd.9b01545.pdf,SI downloaded\10.1021_acs.cgd.9b01545_SI.pdf,mof_json_store\10.1021_acs.cgd.9b01545\raw_output.json,mof_json_store\10.1021_acs.cgd.9b01545\synthesis_001.json,no,,MIL-53(Al)-FA,,Gd(NO3)3·6H2O,NaAlO2,1.64 g (10 mmol),10,mmol,Eu(NO3)3·6H2O,,,,,Tb(NO3)3·6H2O,,,,,fumaric acid,FA,FA/NaAlO2 molar ratio R = 2 (FA amount adjusted accordingly),,,,,,,,,,,,,,,,,,,,,,,water,H2O,80 mL total (40 mL + 40 mL),80.0,,,,,50.0,50 °C (water bath),1.0,60 min,200 mL beaker,magnetically stirred,ethanol,3 times,dried at 90 °C in a drying oven,90.0,,2D plate-like nanoplates,,,,,,,,not_reported,not_reported,360.0,I2 adsorption,10.1021/acs.cgd.9b01545,ok,
10.1021/acs.cgd.9b01545,downloaded\10.1021_acs.cgd.9b01545.pdf,SI downloaded\10.1021_acs.cgd.9b01545_SI.pdf,mof_json_store\10.1021_acs.cgd.9b01545\raw_output.json,mof_json_store\10.1021_acs.cgd.9b01545\synthesis_002.json,no,,MIL-53(Al)-FA,,ZrCl4,NaAlO2,1.64 g (10 mmol),10,mmol,nan,,,,,nan,,,,,fumaric acid,FA,3.48 g (30 mmol),30.0,mmol,,,,,,,,,,,,,,,,,,,,,water,H2O,80 mL total (40 mL + 40 mL),80.0,,,,,50.0,50 °C (water bath),1.0,60 min,200 mL beaker,magnetically stirred,ethanol,3 times,dried at 90 °C in a drying oven,90.0,,2D plate-like nanoplates,,thickness ~16.7 nm (MIL-53(Al)-FA(3)),,,"a=6.867, b=12.459, c=13.969 Å, β=123.034°, P21/c",,888.0,not_reported,not_reported,360.0,I2 adsorption,10.1021/acs.cgd.9b01545,ok,
10.1021/acs.cgd.9b01545,downloaded\10.1021_acs.cgd.9b01545.pdf,SI downloaded\10.1021_acs.cgd.9b01545_SI.pdf,mof_json_store\10.1021_acs.cgd.9b01545\raw_output.json,mof_json_store\10.1021_acs.cgd.9b01545\synthesis_003.json,no,,MIL-53(Al)-FA,,ZrCl4,NaAlO2,1.64 g (10 mmol),10,mmol,nan,,,,,nan,,,,,fumaric acid,FA,FA/NaAlO2 molar ratio R = 4 (FA amount adjusted accordingly),,,,,,,,,,,,,,,,,,,,,,,water,H2O,80 mL total (40 mL + 40 mL),80.0,,,,,50.0,50 °C (water bath),1.0,60 min,200 mL beaker,magnetically stirred,ethanol,3 times,dried at 90 °C in a drying oven,90.0,,2D plate-like nanoplates,,,,,,,,not_reported,not_reported,360.0,I2 adsorption,10.1021/acs.cgd.9b01545,ok,
10.1021/acs.cgd.9b01545,downloaded\10.1021_acs.cgd.9b01545.pdf,SI downloaded\10.1021_acs.cgd.9b01545_SI.pdf,mof_json_store\10.1021_acs.cgd.9b01545\raw_output.json,mof_json_store\10.1021_acs.cgd.9b01545\synthesis_004.json,no,,MIL-53(Al)-FA,,ZrCl4,NaAlO2,1.64 g (10 mmol),10,mmol,nan,,,,,nan,,,,,fumaric acid,FA,FA/NaAlO2 molar ratio R = 5 (FA amount adjusted accordingly),,,,,,,,,,,,,,,,,,,,,,,water,H2O,80 mL total (40 mL + 40 mL),80.0,,,,,50.0,50 °C (water bath),1.0,60 min,200 mL beaker,magnetically stirred,ethanol,3 times,dried at 90 °C in a drying oven,90.0,,2D plate-like nanoplates,,,,,,,,not_reported,not_reported,360.0,I2 adsorption,10.1021/acs.cgd.9b01545,ok,
10.1039/d3ce00358b,downloaded\10.1039_d3ce00358b.pdf,SI downloaded\10.1039_d3ce00358b_SI.pdf,mof_json_store\10.1039_d3ce00358b\raw_output.json,mof_json_store\10.1039_d3ce00358b\synthesis_001.json,no,,LP-1,2255873,ZrCl4,,0.10 g (0.27 mmol),0.27,mmol,nan,,,,,nan,,,,,"2,6-naphthalenedicarboxylic acid","2,6-ndc",0.06 g (0.27 mmol),0.27,mmol,"2,2′:6′,2″-terpyridine",terpy,0.06 g (0.27 mmol),0.27,mmol,,,,,,,,,,,,,,,,water,H2O,5 mL,5.0,,,,,110.0,110 °C,70.0,70 hours,23 mL Teflon-lined acid digestion vessel,static,"H2O, 30% NH4OH, EtOH",EtOH 3×; H2O/NH4OH until impurity removed,100 °C under vacuum for 12 h,100.0,12.0,clear nearly colorless rhombohedral crystals (faint green),14.7,0.50 × 0.50 × 0.50 mm,mog,Eu dimeric nodes; 9-coordinate Eu (tricapped trigonal prism),"a=8.9340(4) Å, b=11.4151(5) Å, c=13.6980(6) Å, α=83.066°, β=81.123°, γ=83.439°, P-1",,1.0,not_reported,not_reported,290.0,luminescence;scintillation,10.1039/d3ce00358b,ok,
10.1039/d3ce00358b,downloaded\10.1039_d3ce00358b.pdf,SI downloaded\10.1039_d3ce00358b_SI.pdf,mof_json_store\10.1039_d3ce00358b\raw_output.json,mof_json_store\10.1039_d3ce00358b\synthesis_002.json,no,,LP-2,2255874,ZrCl4,,0.10 g (0.27 mmol),0.27,mmol,nan,,,,,nan,,,,,"1,4-naphthalenedicarboxylic acid","1,4-ndc",0.08 g (0.37 mmol),0.37,mmol,"2,2′:6′,2″-terpyridine",terpy,0.09 g (0.38 mmol),0.38,mmol,,,,,,,,,,,,,,,,water,H2O,2.5 mL,2.5,,,,,110.0,110 °C,70.0,70 hours,23 mL Teflon-lined acid digestion vessel,static,EtOH,3×,100 °C under vacuum for 12 h,100.0,12.0,clear nearly colorless blade-like crystals (faint green),37.0,0.177 × 0.310 × 0.269 mm,sql,9-coordinate Eu (tricapped trigonal prism) sheets,"a=9.75580(10) Å, b=18.23070(10) Å, c=18.76160(10) Å, α=90°, β=101.188°, γ=90°, P21/n",,1.0,not_reported,not_reported,365.0,luminescence;scintillation,10.1039/d3ce00358b,ok,
10.1039/d3ce00358b,downloaded\10.1039_d3ce00358b.pdf,SI downloaded\10.1039_d3ce00358b_SI.pdf,mof_json_store\10.1039_d3ce00358b\raw_output.json,mof_json_store\10.1039_d3ce00358b\synthesis_003.json,no,,LP-3,2255875,ZrCl4,,0.10 g (0.27 mmol),0.27,mmol,nan,,,,,nan,,,,,"2,6-naphthalenedicarboxylic acid","2,6-ndc",0.06 g (0.27 mmol),0.27,mmol,"1,10-phenanthroline",phen,0.10 g (0.55 mmol),0.55,mmol,,,,,,,,,,,,,,,,"N,N-dimethylformamide",DMF,5 mL,5.0,,,,,110.0,110 °C,70.0,70 hours,23 mL Teflon-lined acid digestion vessel,static,DMF,3×,,,,clear colorless blade-like and rhombohedral crystals (faint green),,0.50 × 0.50 × 0.50 mm,mog,Eu dimeric nodes; 8-coordinate Eu (dodecahedral),"a=11.2602(7) Å, b=12.0576(7) Å, c=12.2932(7) Å, α=78.341°, β=78.639°, γ=63.154°, P-1",,,no,not_reported,,luminescence,10.1039/d3ce00358b,ok,
10.1021/acsami.8b15946,downloaded\10.1021_acsami.8b15946.pdf,SI downloaded\10.1021_acsami.8b15946_SI.pdf,mof_json_store\10.1021_acsami.8b15946\raw_output.json,mof_json_store\10.1021_acsami.8b15946\synthesis_001.json,no,,UOTT-1 (NO3@UOTT-1),,ZrCl4,,"60 mg, 0.20 mmol",0.2,mmol,nan,,,,,nan,,,,,"4-(4′-carboxyphenyl)-1,2,4-triazole",Hcpt,"38 mg, 0.20 mmol",0.2,mmol,"2,4,6-tri(4-pyridyl)-1,3,5-triazine",tpt,"21 mg, 0.067 mmol",0.067,mmol,,,,,,,,,,,,,,,,"N,N-dimethylformamide",DMF,3.0 mL,3.0,,,,,120.0,120 °C,48.0,48 h at 120 °C; cooled to RT over 24 h,Teflon-lined autoclave,static,"DMF, CHCl3",CHCl3 exchange 3 days (refreshed daily),100 °C under vacuum for 16 h,100.0,16.0,orange block-like crystals; microcrystalline powder,43.4,,,"Co3(μ3-O) trimer, 9-connected","a=16.7567 Å, c=19.0343 Å, P63/mc",,474.1,not_reported,no,,anion_exchange;sensing,10.1021/acsami.8b15946,ok,
10.1021/acsami.8b15946,downloaded\10.1021_acsami.8b15946.pdf,SI downloaded\10.1021_acsami.8b15946_SI.pdf,mof_json_store\10.1021_acsami.8b15946\raw_output.json,mof_json_store\10.1021_acsami.8b15946\synthesis_002.json,no,,UOTT-1 (Br@UOTT-1),,ZrCl4,,"44 mg, 0.20 mmol",0.2,mmol,nan,,,,,nan,,,,,"4-(4′-carboxyphenyl)-1,2,4-triazole",Hcpt,"38 mg, 0.20 mmol",0.2,mmol,"2,4,6-tri(4-pyridyl)-1,3,5-triazine",tpt,"21 mg, 0.067 mmol",0.067,mmol,,,,,,,,,,,,,,,,"N,N-dimethylformamide",DMF,4.5 mL,4.5,,,,,120.0,120 °C,72.0,72 h at 120 °C; cooled to RT over 48 h,Teflon-lined autoclave,static,"DMF, CHCl3",CHCl3 exchange 3 days (refreshed daily),100 °C under vacuum for 16 h,100.0,16.0,pale orange block-like crystals,35.3,,,"Co3(μ3-O) trimer, 9-connected","a=16.6968 Å, c=18.9684 Å, P63/mc",,691.8,not_reported,no,,anion_exchange;sensing,10.1021/acsami.8b15946,ok,
10.1021/acsami.8b15946,downloaded\10.1021_acsami.8b15946.pdf,SI downloaded\10.1021_acsami.8b15946_SI.pdf,mof_json_store\10.1021_acsami.8b15946\raw_output.json,mof_json_store\10.1021_acsami.8b15946\synthesis_003.json,no,,UOTT-1 (NCS@UOTT-1),,ZrCl4,,"36 mg, 0.20 mmol",0.2,mmol,nan,,,,,nan,,,,,"4-(4′-carboxyphenyl)-1,2,4-triazole",Hcpt,"38 mg, 0.20 mmol",0.2,mmol,"2,4,6-tri(4-pyridyl)-1,3,5-triazine",tpt,"21 mg, 0.067 mmol",0.067,mmol,,,,,,,,,,,,,,,,"N,N-dimethylformamide",DMF,4.5 mL,4.5,,,,,120.0,120 °C,72.0,72 h at 120 °C; cooled to RT over 48 h,Teflon-lined autoclave,static,"DMF, CHCl3",CHCl3 exchange 3 days (refreshed daily),100 °C under vacuum for 16 h,100.0,16.0,green block-like crystals,30.6,,,"Co3(μ3-O) trimer, 9-connected","a=16.8384 Å, c=19.0516 Å, P63/mc",,824.7,not_reported,no,,anion_exchange;sensing,10.1021/acsami.8b15946,ok,
10.1021/acsami.8b15946,downloaded\10.1021_acsami.8b15946.pdf,SI downloaded\10.1021_acsami.8b15946_SI.pdf,mof_json_store\10.1021_acsami.8b15946\raw_output.json,mof_json_store\10.1021_acsami.8b15946\synthesis_004.json,no,,UOTT-2 (NO3@UOTT-2),,ZrCl4,,"60 mg, 0.20 mmol",0.2,mmol,nan,,,,,nan,,,,,"6-(4H-1,2,4-triazol-4-yl)-2-naphthoic acid",Htnc,"48 mg, 0.20 mmol",0.2,mmol,"2,4,6-tri(4-pyridyl)-1,3,5-triazine",tpt,"21 mg, 0.067 mmol",0.067,mmol,,,,,,,,,,,,,,,,"N,N-dimethylformamide",DMF,4.5 mL,4.5,,,,,120.0,120 °C,72.0,72 h at 120 °C; cooled to RT over 48 h,Teflon-lined autoclave,static,"DMF, CHCl3",CHCl3 exchange 3 days (refreshed daily),100 °C under vacuum for 16 h,100.0,16.0,orange block-like crystals,31.6,,,"Co3(μ3-O) trimer, 9-connected","a=16.6264 Å, c=24.2500 Å, P31c",,24.9,not_reported,no,,anion_exchange;sensing,10.1021/acsami.8b15946,ok,
10.1021/acsami.8b15946,downloaded\10.1021_acsami.8b15946.pdf,SI downloaded\10.1021_acsami.8b15946_SI.pdf,mof_json_store\10.1021_acsami.8b15946\raw_output.json,mof_json_store\10.1021_acsami.8b15946\synthesis_005.json,no,,UOTT-2 (ClO4@UOTT-2),,ZrCl4,,"75 mg, 0.20 mmol",0.2,mmol,nan,,,,,nan,,,,,"6-(4H-1,2,4-triazol-4-yl)-2-naphthoic acid",Htnc,"48 mg, 0.20 mmol",0.2,mmol,"2,4,6-tri(4-pyridyl)-1,3,5-triazine",tpt,"21 mg, 0.067 mmol",0.067,mmol,,,,,,,,,,,,,,,,"N,N-dimethylformamide",DMF,4.0 mL,4.0,,,,,120.0,120 °C,48.0,48 h at 120 °C; cooled to RT over 48 h,glass vial,static,"DMF, CHCl3",CHCl3 exchange 3 days (refreshed daily),100 °C under vacuum for 16 h,100.0,16.0,orange block-like crystals,37.6,,,"Co3(μ3-O) trimer, 9-connected","a=16.6138 Å, c=24.2258 Å, P31c",,836.0,not_reported,no,,anion_exchange;sensing,10.1021/acsami.8b15946,ok,
10.1021/acsami.8b15946,downloaded\10.1021_acsami.8b15946.pdf,SI downloaded\10.1021_acsami.8b15946_SI.pdf,mof_json_store\10.1021_acsami.8b15946\raw_output.json,mof_json_store\10.1021_acsami.8b15946\synthesis_006.json,no,,UOTT-3 (NO3@UOTT-3),,Al(OiPr)3,,"60 mg, 0.20 mmol",0.2,mmol,Co(CH3COO)2·4H2O,,,,,nan,,,,,"4′-(4H-1,2,4-triazol-4-yl)biphenyl-4-carboxylic acid",Hbpct,"53 mg, 0.20 mmol",0.2,mmol,"2,4,6-tri(4-pyridyl)-1,3,5-triazine",tpt,"21 mg, 0.067 mmol",0.067,mmol,,,,,,,,,,,,,,,,"N,N-dimethylformamide",DMF,5.0 mL,5.0,,,,,120.0,120 °C,48.0,48 h at 120 °C; cooled to RT over 48 h,Teflon-lined autoclave,static,"DMF, CHCl3",CHCl3 exchange 3 days (refreshed daily),100 °C under vacuum for 16 h,100.0,16.0,orange block-like crystals,38.2,,,"Co3(μ3-O) trimer, 9-connected","a=16.6267 Å, c=28.9795 Å, P63/mc",,18.8,not_reported,no,,anion_exchange;sensing,10.1021/acsami.8b15946,ok,
10.1021/acsami.8b15946,downloaded\10.1021_acsami.8b15946.pdf,SI downloaded\10.1021_acsami.8b15946_SI.pdf,mof_json_store\10.1021_acsami.8b15946\raw_output.json,mof_json_store\10.1021_acsami.8b15946\synthesis_007.json,no,,UOTT-3 (BF4@UOTT-3),,Al(OiPr)3,,"68 mg, 0.20 mmol",0.2,mmol,Co(CH3COO)2·4H2O,,,,,nan,,,,,"4′-(4H-1,2,4-triazol-4-yl)biphenyl-4-carboxylic acid",Hbpct,"53 mg, 0.20 mmol",0.2,mmol,"2,4,6-tri(4-pyridyl)-1,3,5-triazine",tpt,"21 mg, 0.067 mmol",0.067,mmol,,,,,,,,,,,,,,,,"N,N-dimethylformamide",DMF,4.5 mL,4.5,,,,,120.0,120 °C,48.0,48 h at 120 °C; cooled to RT over 48 h,Teflon-lined autoclave,static,"DMF, CHCl3",CHCl3 exchange 3 days (refreshed daily),100 °C under vacuum for 16 h,100.0,16.0,orange block-like crystals,35.9,,,"Co3(μ3-O) trimer, 9-connected","a=16.7599 Å, c=29.0651 Å, P63/mc",,508.2,not_reported,no,,anion_exchange;sensing,10.1021/acsami.8b15946,ok,
10.1039/c8ce00949j,downloaded\10.1039_c8ce00949j.pdf,SI downloaded\10.1039_c8ce00949j_SI.pdf,mof_json_store\10.1039_c8ce00949j\raw_output.json,mof_json_store\10.1039_c8ce00949j\synthesis_001.json,no,,Zr-CAU-39,,Al(OiPr)3,,0.0322 g,0.157655,mmol,Co(CH3COO)2·4H2O,,,,,nan,,,,,"4,4'-azopyridine-dicarboxylic acid",H2APDC,0.0273 g,0.0273,g,,,,,,,,,,,formic acid,,1.6 mL,1.6,mL,,,,,,water,H2O,0.4 mL,0.4,,,,,140.0,140 °C,0.667,40 minutes,Pyrex tube,stirred,,,120 °C under vacuum for 16 h,120.0,16.0,,,,hxl,dodecanuclear {Zr12O8(OH)14} from two {Zr6O4(OH)4} bridged by 6 μ-OH,"a=20.86(2), c=24.25(3), P63/m",6.0,430.0,not_reported,not_reported,320.0,,10.1039/c8ce00949j,ok,
10.1039/c8ce00949j,downloaded\10.1039_c8ce00949j.pdf,SI downloaded\10.1039_c8ce00949j_SI.pdf,mof_json_store\10.1039_c8ce00949j\raw_output.json,mof_json_store\10.1039_c8ce00949j\synthesis_002.json,no,,Hf-CAU-39,1843298,Al(OiPr)3,,0.0289 g,0.141497,mmol,Co(CH3COO)2·4H2O,,,,,nan,,,,,"4,4'-azopyridine-dicarboxylic acid",H2APDC,0.0136 g,0.0136,g,,,,,,,,,,,acetic acid,,0.8 mL,0.8,mL,,,,,,water,H2O,1.2 mL,1.2,,,,,140.0,140 °C,0.667,40 minutes,Pyrex tube,stirred,,,120 °C under vacuum for 16 h,120.0,16.0,,,,hxl,dodecanuclear {Hf12O8(OH)14} from two {Hf6O4(OH)4} bridged by 6 μ-OH,"a=20.8436(8), c=24.367(2), P63/m",6.0,200.0,not_reported,not_reported,320.0,,10.1039/c8ce00949j,ok,
10.1039/c4dt03379e,downloaded\10.1039_c4dt03379e.pdf,SI downloaded\10.1039_c4dt03379e_SI.pdf,mof_json_store\10.1039_c4dt03379e\raw_output.json,mof_json_store\10.1039_c4dt03379e\synthesis_001.json,yes,Direct mixing gave immediate precipitate; several attempts to crystallise failed; layering very dilute solutions used.,,1024709,Al(OiPr)3,Co(OAc)2·4H2O,"12.5 mg, 0.1 mmol",0.1,mmol,Co(CH3COO)2·4H2O,,,,,nan,,,,,"2,6-di-iso-propylphenyl phosphate",dippH2,"12.9 mg, 0.10 mmol",0.1,mmol,"3,6-di(pyridin-4-yl)-1,2,4,5-tetrazine",dptz,"11.8 mg, 0.05 mmol (in 100 mL MeOH)",0.05,mmol,,,,,,,,,,,,,,,,methanol,MeOH,200 mL total (100 mL blank layer + 100 mL MeOH solution of dptz),200.0,dimethyl sulfoxide,DMSO,100 mL,100.0,25,room temperature,168.0,one week,500 mL round bottom flask,static,"MeOH, CH2Cl2",washed several times with MeOH; solvent exchange with CH2Cl2 for 48 h,activated at 120 °C under vacuum,120.0,,deep blue-violet fine needles,67.0,,dia,D4R Co4P4O12 4-connected node,"a=18.037(3) Å, b=18.037(3) Å, c=30.914(5) Å, P4/nnc",,605.0,yes,yes,300.0,CO2_capture,10.1039/c4dt03379e,ok,
10.1021/jacs.6b01093,downloaded\10.1021_jacs.6b01093.pdf,SI downloaded\10.1021_jacs.6b01093_SI.pdf,mof_json_store\10.1021_jacs.6b01093\raw_output.json,mof_json_store\10.1021_jacs.6b01093\synthesis_001.json,no,,TMOF,,Al(OiPr)3,,"0.089 g, 0.30 mmol",0.3,mmol,Co(CH3COO)2·4H2O,,,,,nan,,,,,"1H-1,2,3-triazole",Htz,"0.021 g, 0.30 mmol",0.3,mmol,"2,5-thiophenedicarboxylic acid",TDC,"0.017 g, 0.10 mmol",0.1,mmol,,,,,,,,,,,,,,,,"N,N-dimethylformamide",DMF,6 mL,6.0,,,,,100.0,100 °C,48.0,48 h,,,,,,,,colorless block crystals,81.0,,dia,tetrahedral pentanuclear {Zn5(tz)6} SBU,,,,,,,,10.1021/jacs.6b01093,ok,
10.1021/jacs.6b01093,downloaded\10.1021_jacs.6b01093.pdf,SI downloaded\10.1021_jacs.6b01093_SI.pdf,mof_json_store\10.1021_jacs.6b01093\raw_output.json,mof_json_store\10.1021_jacs.6b01093\synthesis_002.json,no,,TPMOF-1,,Al(OiPr)3,,"0.148 g, 0.50 mmol",0.5,mmol,Co(CH3COO)2·4H2O,,,,,nan,,,,,"1H-1,2,3-triazole",Htz,"0.021 g, 0.30 mmol",0.3,mmol,"2,5-thiophenedicarboxylic acid",TDC,"0.052 g, 0.30 mmol",0.3,mmol,,,,,,,,,,,,,,,,"N,N-dimethylformamide",DMF,6 mL,6.0,,,,,100.0,100 °C,48.0,48 h,,,,,,,,colorless block crystals,83.0,,lon,"double SBU {Zn8(tz)6(TDC)3}, triply bound triangular frusta",,,,,,,,10.1021/jacs.6b01093,ok,
10.1021/jacs.6b01093,downloaded\10.1021_jacs.6b01093.pdf,SI downloaded\10.1021_jacs.6b01093_SI.pdf,mof_json_store\10.1021_jacs.6b01093\raw_output.json,mof_json_store\10.1021_jacs.6b01093\synthesis_003.json,no,,TPMOF-2,,Al(OiPr)3,,"0.148 g, 0.50 mmol",0.5,mmol,MnCl2·4H2O,,,,,nan,,,,,"1H-1,2,3-triazole",Htz,"0.021 g, 0.30 mmol",0.3,mmol,"2,5-thiophenedicarboxylic acid",TDC,"0.026 g, 0.15 mmol",0.15,mmol,terephthalic acid,BDC,"0.025 g, 0.15 mmol",0.15,mmol,,,,,,,,,,,"N,N-dimethylformamide",DMF,6 mL,6.0,,,,,100.0,100 °C,48.0,48 h,,,,,,,,colorless block crystals,74.0,,acs,double SBU {Zn8(tz)6(TDC)3},,,,,,,,10.1021/jacs.6b01093,ok,
10.1021/jacs.6b01093,downloaded\10.1021_jacs.6b01093.pdf,SI downloaded\10.1021_jacs.6b01093_SI.pdf,mof_json_store\10.1021_jacs.6b01093\raw_output.json,mof_json_store\10.1021_jacs.6b01093\synthesis_004.json,no,,TPMOF-3,,Al(OiPr)3,,"0.148 g, 0.50 mmol",0.5,mmol,Fe(CH3COO)2,,,,,nan,,,,,"1H-1,2,3-triazole",Htz,"0.021 g, 0.30 mmol",0.3,mmol,"2,5-thiophenedicarboxylic acid",TDC,"0.026 g, 0.15 mmol",0.15,mmol,"2,5-thiophenedicarboxylic acid",DMTDC,,,,,,,,,,,,,,"N,N-dimethylformamide",DMF,6 mL,6.0,,,,,100.0,100 °C,48.0,48 h,,,,,,,,colorless block crystals,,,acs,double SBU {Zn8(tz)6(TDC)3},,,,,,,,10.1021/jacs.6b01093,ok,
10.1021/jacs.6b01093,downloaded\10.1021_jacs.6b01093.pdf,SI downloaded\10.1021_jacs.6b01093_SI.pdf,mof_json_store\10.1021_jacs.6b01093\raw_output.json,mof_json_store\10.1021_jacs.6b01093\synthesis_005.json,no,,TPMOF-4,,Al(OiPr)3,,"0.148 g, 0.50 mmol",0.5,mmol,Zn(CH3COO)2·2H2O,,,,,nan,,,,,"1H-1,2,3-triazole",Htz,"0.021 g, 0.30 mmol",0.3,mmol,"2,5-thiophenedicarboxylic acid",TDC,"0.026 g, 0.15 mmol",0.15,mmol,"2,6-naphthalenedicarboxylic acid",NDC,,,,,,,,,,,,,,"N,N-dimethylformamide",DMF,6 mL,6.0,,,,,100.0,100 °C,48.0,48 h,,,,,,,,colorless block crystals,,,acs,double SBU {Zn8(tz)6(TDC)3},,,,,,,,10.1021/jacs.6b01093,ok,
10.1021/jacs.6b01093,downloaded\10.1021_jacs.6b01093.pdf,SI downloaded\10.1021_jacs.6b01093_SI.pdf,mof_json_store\10.1021_jacs.6b01093\raw_output.json,mof_json_store\10.1021_jacs.6b01093\synthesis_006.json,no,,TPMOF-5,,Al(OiPr)3,,"0.148 g, 0.50 mmol",0.5,mmol,Co(CH3COO)2·4H2O,,,,,nan,,,,,"1H-1,2,3-triazole",Htz,"0.021 g, 0.30 mmol",0.3,mmol,"2,5-thiophenedicarboxylic acid",TDC,"0.026 g, 0.15 mmol",0.15,mmol,tris(4-carboxyphenyl)amine,TCA,"0.038 g, 0.10 mmol",0.1,mmol,,,,,,,,,,,"N,N-dimethylformamide",DMF,6 mL,6.0,,,,,100.0,100 °C,72.0,72 h,,,,,,,,yellow block crystals,77.0,,sit,double SBU {Zn8(tz)6(TDC)3},,,,,,,,10.1021/jacs.6b01093,ok,
10.1021/jacs.6b01093,downloaded\10.1021_jacs.6b01093.pdf,SI downloaded\10.1021_jacs.6b01093_SI.pdf,mof_json_store\10.1021_jacs.6b01093\raw_output.json,mof_json_store\10.1021_jacs.6b01093\synthesis_007.json,no,,TPMOF-6,,Al(OiPr)3,,"0.148 g, 0.50 mmol",0.5,mmol,Fe(CH3COO)2,,,,,nan,,,,,"1H-1,2,3-triazole",Htz,"0.021 g, 0.30 mmol",0.3,mmol,"2,5-thiophenedicarboxylic acid",TDC,"0.026 g, 0.15 mmol",0.15,mmol,benzene tribenzoic acid,BTB,,,,,,,,,,,,,,"N,N-dimethylformamide",DMF,6 mL,6.0,,,,,100.0,100 °C,72.0,72 h,,,,,,,,colorless block crystals,,,sit,double SBU {Zn8(tz)6(TDC)3},,,,,,,,10.1021/jacs.6b01093,ok,
10.1021/jacs.6b01093,downloaded\10.1021_jacs.6b01093.pdf,SI downloaded\10.1021_jacs.6b01093_SI.pdf,mof_json_store\10.1021_jacs.6b01093\raw_output.json,mof_json_store\10.1021_jacs.6b01093\synthesis_008.json,no,,TPMOF-7(Zn),,Al(OiPr)3,,"0.148 g, 0.50 mmol",0.5,mmol,Cd(CH3COO)2·2H2O,,,,,nan,,,,,"1H-1,2,3-triazole",Htz,"0.021 g, 0.30 mmol",0.3,mmol,"2,5-thiophenedicarboxylic acid",TDC,"0.026 g, 0.15 mmol",0.15,mmol,"tetrakis(4-carboxyphenyl)porphyrin, Zn-metallated",TCPP,"0.068 g, 0.08 mmol",0.08,mmol,,,,,,,,,,,"N,N-dimethylacetamide",DMA,6 mL,6.0,,,,,100.0,100 °C,72.0,72 h,,,,,,,,purple block crystals,65.0,,stp,double SBU {Zn8(tz)6(TDC)3},,34.0,,,,,,10.1021/jacs.6b01093,ok,
10.1021/jacs.6b01093,downloaded\10.1021_jacs.6b01093.pdf,SI downloaded\10.1021_jacs.6b01093_SI.pdf,mof_json_store\10.1021_jacs.6b01093\raw_output.json,mof_json_store\10.1021_jacs.6b01093\synthesis_009.json,no,,TPMOF-7(Fe),,Al(OiPr)3,,"0.148 g, 0.50 mmol",0.5,mmol,Co(CH3COO)2·4H2O,,,,,nan,,,,,"1H-1,2,3-triazole",Htz,"0.021 g, 0.30 mmol",0.3,mmol,"2,5-thiophenedicarboxylic acid",TDC,"0.026 g, 0.15 mmol",0.15,mmol,"tetrakis(4-carboxyphenyl)porphyrin, Fe-metallated",TCPP,,,,,,,,,,,,,,"N,N-dimethylacetamide",DMA,6 mL,6.0,,,,,100.0,100 °C,72.0,72 h,,,MeOH,exchanged 3× over 3 days,"MeOH solvent exchange 3 days (refreshed 3×), supercritical CO2 drying, then dynamic vacuum at room temperature for 24 h",,24.0,,,,stp,double SBU {Zn8(tz)6(TDC)3},,34.0,879.0,not_reported,not_reported,,biomimetic_catalysis,10.1021/jacs.6b01093,ok,
10.1002/chem.201600562,downloaded\10.1002_chem.201600562.pdf,SI downloaded\10.1002_chem.201600562_SI.pdf,mof_json_store\10.1002_chem.201600562\raw_output.json,mof_json_store\10.1002_chem.201600562\synthesis_001.json,no,,network 1,1441662,Al(OiPr)3,,"45 mg, 0.23 mmol, 7 eq.",0.23,mmol,Co(CH3COO)2·4H2O,,,,,nan,,,,,3-hydroxyisonicotine hydroxamic acid,hinHA,"20 mg, 0.13 mmol, 4 eq.",0.13,mmol,,,,,,,,,,,,,,,,,,,,,"N,N-dimethylformamide",DMF,20 mL + 20 mL (two solutions),40.0,pyridine,,10 mL + 10 mL (two solutions),20.0,25,room temperature,,stir 30 min; slow evaporation for two weeks,test tubes,stirred 30 min; then static,CH2Cl2,three times over three days,110 °C under vacuum for 6 h,110.0,6.0,green rods,,0.16 × 0.02 × 0.02 mm,,,"a=25.3614(6) Å, b=25.3614(6) Å, c=8.6031(6) Å, P 4 21 2",12.0,515.0,not_reported,not_reported,,CO2_capture,10.1002/chem.201600562,ok,
10.1002/chem.201600562,downloaded\10.1002_chem.201600562.pdf,SI downloaded\10.1002_chem.201600562_SI.pdf,mof_json_store\10.1002_chem.201600562\raw_output.json,mof_json_store\10.1002_chem.201600562\synthesis_002.json,no,,network 2,1441663,Al(OiPr)3,,"106 mg, 0.32 mmol, 1.25 eq.",0.32,mmol,Co(CH3COO)2·4H2O,,,,,nan,,,,,3-hydroxyisonicotine hydroxamic acid,hinHA,"40 mg, 0.26 mmol, 4 eq.",0.26,mmol,,,,,,,,,,,tetraethylammonium acetate,,"204 mg, 0.78 mmol, 12 eq.",0.78,mmol,,,,,,dimethyl sulfoxide,DMSO,"3:2:1 DMSO/DMF/pyridine, total 6 mL (DMSO 3 mL)",3.0,"N,N-dimethylformamide",DMF,"3:2:1 DMSO/DMF/pyridine, total 6 mL (DMF 2 mL)",2.0,0.0,0 °C,,three weeks (closed vessel),closed vessel,static,,,,,,green plates,,0.10 × 0.10 × 0.02 mm,,,"a=15.9549(3) Å, b=11.5822(2) Å, c=16.8627(12) Å, P21/c",,,not_reported,not_reported,,,10.1002/chem.201600562,ok,
10.1002/anie.202421248,downloaded\10.1002_anie.202421248.pdf,SI downloaded\10.1002_anie.202421248_SI.pdf,mof_json_store\10.1002_anie.202421248\raw_output.json,mof_json_store\10.1002_anie.202421248\synthesis_001.json,yes,"Screened Zr salts (ZrCl4, ZrOCl2·8H2O), modulators (benzoic acid, TFA, formic acid), temperatures and concentrations; crystals obtained only with ZrOCl2·8H2O + formic acid at 70 °C; adding H2O switched topology.",CO2-Zr6-DEPB,2392727,Al(OiPr)3,ZrOCl2·8H2O,30 mg,0.146883,mmol,Co(CH3COO)2·4H2O,,,,,nan,,,,,DPAPB,DPAPB,12 mg,12.0,mg,,,,,,,,,,,formic acid,,18 μL,18.0,μL,,,,,,"N,N-dimethylformamide",DMF,3 mL,3.0,,,,,70.0,70 °C,72.0,72 h,glass vial (4 mL),static,"DMF, acetone, hexane","DMF (3×30 mL), acetone (3×30 mL), hexane (3×30 mL)",70 °C under vacuum for 12 h,70.0,12.0,deep red polyhedra,,,fcu,Zr6(μ3-O)4(μ3-OH)4 node,"a=b=c=33.20 Å, α=β=γ=90°, F4̅3m (No. 216)",7.3,453.0,not_reported,not_reported,400.0,CO2_reduction;photocatalysis,10.1002/anie.202421248,ok,
10.1002/anie.202421248,downloaded\10.1002_anie.202421248.pdf,SI downloaded\10.1002_anie.202421248_SI.pdf,mof_json_store\10.1002_anie.202421248\raw_output.json,mof_json_store\10.1002_anie.202421248\synthesis_002.json,yes,"Screened Zr salts (ZrCl4, ZrOCl2·8H2O), modulators (benzoic acid, TFA, formic acid), temperatures and concentrations; crystals obtained only with ZrOCl2·8H2O + formic acid at 70 °C; adding H2O switched topology.",CO2-Zr12-DEPB,2371626,Al(OiPr)3,ZrOCl2·8H2O,30 mg,0.146883,mmol,Co(CH3COO)2·4H2O,,,,,nan,,,,,DPAPB,DPAPB,12 mg,12.0,mg,,,,,,,,,,,formic acid,,20 μL,20.0,μL,water,H2O,5 μL,5.0,μL,"N,N-dimethylformamide",DMF,3 mL,3.0,,,,,70.0,70 °C,72.0,72 h,glass vial (4 mL),static,"DMF, acetone, hexane","DMF (3×30 mL), acetone (3×30 mL), hexane (3×30 mL)",70 °C under vacuum for 12 h,70.0,12.0,deep red hexagonal pillars,,,hcp,Zr12(μ3-O)8(μ3-OH)8(μ2-OH)6 node,"a=b=23.82 Å, c=51.67 Å, α=β=90°, γ=120°, P63mc (No. 186)",5.4,358.0,not_reported,not_reported,400.0,CO2_reduction;photocatalysis,10.1002/anie.202421248,ok,
10.1002/chem.201805697,downloaded\10.1002_chem.201805697.pdf,SI downloaded\10.1002_chem.201805697_SI.pdf,mof_json_store\10.1002_chem.201805697\raw_output.json,mof_json_store\10.1002_chem.201805697\synthesis_001.json,yes,Screened metals/solvents/temperatures; many conditions gave no product (Tables S5–S7).,Cd-BID-MOF-1,,Al(OiPr)3,,"0.0257 g, 0.033 mmol",0.033,mmol,MnCl2·4H2O,,,,,nan,,,,,"2,1,3-benzothiadiazole-4,7-dicarboxylic acid",H2BTDC,"0.0112 g, 0.05 mmol",0.05,mmol,,,,,,,,,,,,,,,,,,,,,ethanol,EtOH,3 mL,3.0,water,H2O,2 mL,2.0,120.0,120 °C,72.0,3 days,Teflon-lined autoclave,static,EtOH,2 days,EtOH exchange 2 days; dried 60 °C 12 h; degassed 180 °C under vacuum for 24 h,180.0,24.0,"deep brown, rod-like crystals",51.0,0.15 × 0.12 × 0.10 mm,,dinuclear Cd2 carboxylate-bridged nodes,"a=28.083(4), b=28.083(4), c=16.472(3) Å; α=90°, β=90°, γ=120°; R-3",20.01,14.0,not_reported,not_reported,,,10.1002/chem.201805697,ok,
10.1002/cnma.201700256,,SI downloaded\10.1002_cnma.201700256_SI.pdf,mof_json_store\10.1002_cnma.201700256\raw_output.json,mof_json_store\10.1002_cnma.201700256\synthesis_001.json,no,,La-PhBTB,,Al(OiPr)3,,"a solution (80 mM) of La(NO3)3·6H2O in DEF (2.0 mL, 0.160 mmol)",0.16,mmol,Zn(CH3COO)2·2H2O,,,,,nan,,,,,H3PhBTB,PhBTB,"53 mg, 0.080 mmol",0.08,mmol,,,,,,,,,,,,,,,,,,,,,"N,N-diethylformamide",DEF,2.0 mL,2.0,,,,,150.0,150 °C,48.0,48 h,Teflon-lined autoclave,static,DEF,,dried at room temperature under dynamic vacuum,,,,,,,,,,,,,,,10.1002/cnma.201700256,ok,
10.1002/cnma.201700256,,SI downloaded\10.1002_cnma.201700256_SI.pdf,mof_json_store\10.1002_cnma.201700256\raw_output.json,mof_json_store\10.1002_cnma.201700256\synthesis_002.json,no,,La-ThBTTc,,Al(OiPr)3,,"a solution (10 mM) of La(NO3)3·6H2O in DMF (6.0 mL, 0.060 mmol)",0.06,mmol,Cd(CH3COO)2·2H2O,,,,,nan,,,,,H3ThBTTc,ThBTTc,"42 mg, 0.060 mmol",0.06,mmol,,,,,,,,,,,,,,,,,,,,,"N,N-dimethylformamide",DMF,6.0 mL,6.0,,,,,120.0,120 °C,120.0,120 h,glass vial,static,DMF,,dried at room temperature under dynamic vacuum,,,,,,,,,,,,,,,10.1002/cnma.201700256,ok,
10.1002/cnma.201700256,,SI downloaded\10.1002_cnma.201700256_SI.pdf,mof_json_store\10.1002_cnma.201700256\raw_output.json,mof_json_store\10.1002_cnma.201700256\synthesis_003.json,no,,La-BTFc,,Cd(SO4)·8H2O,,"a solution (25 mM) of La(NO3)3·6H2O in DMF (20 mL, 0.50 mmol)",0.5,mmol,nan,,,,,nan,,,,,"H3BTFc (benzene-1,3,5-(2-furan-5-carboxylate))",BTFc,"145 mg, 0.36 mmol",0.36,mmol,,,,,,,,,,,,,,,,,,,,,"N,N-dimethylformamide",DMF,20 mL,20.0,,,,,120.0,120 °C,48.0,48 h,Teflon-lined autoclave,stirred,DMF,,dried at room temperature under dynamic vacuum,,,,,,,,,,,,,,,10.1002/cnma.201700256,ok,
10.1002/cnma.201700256,,SI downloaded\10.1002_cnma.201700256_SI.pdf,mof_json_store\10.1002_cnma.201700256\raw_output.json,mof_json_store\10.1002_cnma.201700256\synthesis_004.json,no,,La-FurBTB,,Cd(NO3)2·4H2O,,"a solution (40 mM) of La(NO3)3·6H2O in DMF (0.25 mL, 0.010 mmol)",0.01,mmol,nan,,,,,nan,,,,,H3FurBTB,FurBTB,"6.4 mg, 0.010 mmol",0.01,mmol,,,,,,,,,,,,,,,,,,,,,"N,N-dimethylformamide",DMF,"DMF, 1.0 mL total (0.25 mL of 40 mM La(NO3)3·6H2O solution + 0.75 mL DMF)",1.0,,,,,120.0,120 °C,120.0,120 h,glass vial,static,DMF,,dried at room temperature under dynamic vacuum,,,,,,,,,,,,,,,10.1002/cnma.201700256,ok,
10.1039/b801177j,downloaded\10.1039_b801177j.pdf,,mof_json_store\10.1039_b801177j\raw_output.json,mof_json_store\10.1039_b801177j\synthesis_001.json,no,,,634956,CdBr2·4H2O,,"0.1321 g, 0.375 mmol",0.375,mmol,nan,,,,,nan,,,,,L-aspartic acid,L-aspH2,"0.133 g, 1 mmol",1.0,mmol,"4,4'-bipyridine","4,4′-bpy","0.0781 g, 0.5 mmol",0.5,mmol,,,,,,,,,,,,,,,,ethanol,EtOH,10 mL,10.0,,,,,150.0,150 °C,72.0,3 d,23 mL Teflon-lined autoclave,,diethyl ether,,vacuum at 150 °C overnight,150.0,,red crystals,55.7,,,"octahedral Co(II) nodes; Co–O–C–O–Co bridged layers pillared by 4,4′-bpy","a=22.113(3) Å, b=6.9149(12) Å, c=7.7209(14) Å, P21212",,,not_reported,not_reported,272.0,hydrogen storage,10.1039/b801177j,ok,
10.1039/b801177j,downloaded\10.1039_b801177j.pdf,,mof_json_store\10.1039_b801177j\raw_output.json,mof_json_store\10.1039_b801177j\synthesis_002.json,no,,,650894,CdCO3,,"0.1321 g, 0.375 mmol",0.375,mmol,nan,,,,,nan,,,,,D-aspartic acid,D-aspH2,"0.133 g, 1 mmol",1.0,mmol,"4,4'-bipyridine","4,4′-bpy","0.0781 g, 0.5 mmol",0.5,mmol,,,,,,,,,,,,,,,,ethanol,EtOH,10 mL,10.0,,,,,150.0,150 °C,72.0,3 d,23 mL Teflon-lined autoclave,,diethyl ether,,dried in air,,,red crystals,51.8,,,"octahedral Co(II) nodes; Co–O–C–O–Co bridged layers pillared by 4,4′-bpy","a=21.956(4) Å, b=6.8823(14) Å, c=7.7410(15) Å, P21212",,,not_reported,not_reported,,,10.1039/b801177j,ok,
10.1039/c5ce00713e,downloaded\10.1039_c5ce00713e.pdf,SI downloaded\10.1039_c5ce00713e_SI.pdf,mof_json_store\10.1039_c5ce00713e\raw_output.json,mof_json_store\10.1039_c5ce00713e\synthesis_001.json,no,,,,CdCO3,,"1.7466 g, 6.0 mmol",6,mmol,nan,,,,,nan,,,,,2-sulfoterephthalic acid monosodium salt,stp,"0.0536 g, 0.20 mmol",0.2,mmol,"4,4'-bipyridine",bipy,"0.0626 g, 0.40 mmol",0.4,mmol,,,,,,,,,,,,,,,,water,H2O,8 mL,8.0,,,,,160.0,160 °C,48.0,48 h,Teflon-lined autoclave,,H2O,,dried in air,,,pink crystals,0.26,,cds,trinuclear Co3 unit,"a=25.231(9), b=8.716(6), c=19.324(9), beta=132.486(7), C2/c",,,not_reported,not_reported,,,10.1039/c5ce00713e,ok,
10.1039/c5ce00713e,downloaded\10.1039_c5ce00713e.pdf,SI downloaded\10.1039_c5ce00713e_SI.pdf,mof_json_store\10.1039_c5ce00713e\raw_output.json,mof_json_store\10.1039_c5ce00713e\synthesis_002.json,no,,,,CdCO3,,"0.0873 g, 0.30 mmol",0.3,mmol,nan,,,,,nan,,,,,2-sulfoterephthalic acid monosodium salt,stp,"0.0402 g, 0.15 mmol",0.15,mmol,"4,4'-bipyridine",bipy,"0.2191 g, 1.40 mmol",1.4,mmol,,,,,,,,,,,,,,,,water,H2O,1.5 mL,1.5,,,,,160.0,160 °C,48.0,48 h,Teflon-lined autoclave,,H2O,,dried in air,,,orange crystals,31.0,,,linear Co3 unit,"a=8.066(2), b=11.397(2), c=19.555(4), alpha=74.776(9), beta=80.442(9), gamma=85.170(9), P-1",,,not_reported,not_reported,,,10.1039/c5ce00713e,ok,
10.1021/acs.inorgchem.3c01862,downloaded\10.1021_acs.inorgchem.3c01862.pdf,SI downloaded\10.1021_acs.inorgchem.3c01862_SI.pdf,mof_json_store\10.1021_acs.inorgchem.3c01862\raw_output.json,mof_json_store\10.1021_acs.inorgchem.3c01862\synthesis_001.json,yes,Using Ce(NO3)3 or CeCl3 instead of (NH4)2[Ce(NO3)6] gave no crystalline products.,CAU-59,,CdCO3,,"0.133 mol/L, 800 μL, 107 mmol",107,mmol,nan,,,,,nan,,,,,"4,4'-sulfonyldibenzoic acid",H2SDB,"32.7 mg, 107 mmol",32.7,mg,,,,,,,,,,,acetic acid,,30.5 μL,30.5,μL,,,,,,acetonitrile,MeCN,800 μL (from metal salt solution),0.8,,,,,140.0,140 °C,5.0,5 h,microwave glass tube (Vmax 3 mL),stirred,DMF,three times,350 °C under high vacuum overnight,350.0,,microcrystalline powder,,,,chain-like hybrid-BU of alternating CeO7/CeO8/CeO9 polyhedra,"a=12.45(6) Å, b=18.48(9) Å, c=23.22(11) Å, β=102.8(2)°, Pn",5.27,114.0,not_reported,not_reported,415.0,,10.1021/acs.inorgchem.3c01862,ok,
10.1021/acs.inorgchem.3c01862,downloaded\10.1021_acs.inorgchem.3c01862.pdf,SI downloaded\10.1021_acs.inorgchem.3c01862_SI.pdf,mof_json_store\10.1021_acs.inorgchem.3c01862\raw_output.json,mof_json_store\10.1021_acs.inorgchem.3c01862\synthesis_002.json,yes,Using Ce(NO3)3 or CeCl3 instead of (NH4)2[Ce(NO3)6] gave no crystalline products.,Ce-RPF-4,,CdCO3,,"0.133 mol/L, 800 μL, 107 mmol",107,mmol,nan,,,,,nan,,,,,"4,4′-(hexafluoroisopropylidene)bis(benzoic acid)",H2hfipbb,"41.8 mg, 107 mmol",41.8,mg,,,,,,,,,,,acetic acid,,61.0 μL,61.0,μL,,,,,,acetonitrile,MeCN,800 μL (from metal salt solution),0.8,,,,,120.0,120 °C,5.0,5 h,microwave glass tube (Vmax 3 mL),stirred,DMF,three times,150 °C under high vacuum overnight,150.0,,microcrystalline powder,,,,face-sharing CeO9 1D IBU (rod),"a=7.7106(2) Å, b=21.3997(7) Å, c=36.9809(11) Å, Pnan",,314.0,not_reported,not_reported,400.0,,10.1021/acs.inorgchem.3c01862,ok,
10.1021/jacs.8b13397,downloaded\10.1021_jacs.8b13397.pdf,SI downloaded\10.1021_jacs.8b13397_SI.pdf,mof_json_store\10.1021_jacs.8b13397\raw_output.json,mof_json_store\10.1021_jacs.8b13397\synthesis_001.json,no,,JUB-1,1589500,CdCO3,Pd(OAc)2,0.100 mmol,0.1,mmol,nan,Ba(NO3)2,"0.5 M, 150 μL (aqueous)",0.075,mmol,nan,,,,,p-carboxyphenylarsonic acid,CPA,0.100 mmol,0.1,mmol,,,,,,,,,,,sodium acetate,NaOAc,"0.5 M, 2 mL (pH 7)",1.0,mmol,sodium hydroxide (aqueous),NaOH,to adjust pH to ~8–8.2,,,water,H2O,"2 mL (0.5 M NaOAc solution, pH 7); plus aqueous Ba(NO3)2 layering",2.0,,,,,50.0,"50 °C for 1 h, adjust pH ~8–8.2, then 50 °C for 90 min; crystals formed in 2–3 days after layering Ba(NO3)2",,1 h + 1.5 h heating; 2–3 days crystallization,15 mL vial,,"water, acetonitrile",,50 °C under vacuum for 4–5 h (for dehydration/activation),50.0,,red blocks,55.0,,,Pd13Ba8 8-connected SBU (hexadecahedron) linked by CPA,"Orthorhombic, Pnnm; a=16.8628(12) Å, b=20.1743(15) Å, c=27.8022(19) Å",12.0,,yes,yes,,C-C coupling catalysis,10.1021/jacs.8b13397,ok,
10.1039/d2tc04460a,downloaded\10.1039_d2tc04460a.pdf,SI downloaded\10.1039_d2tc04460a_SI.pdf,mof_json_store\10.1039_d2tc04460a\raw_output.json,mof_json_store\10.1039_d2tc04460a\synthesis_001.json,no,,ZrMOF-630,,CdCO3,,"0.4 g, 1.7 mmol",1.7,mmol,nan,,,,,nan,,,,,"2,6-naphthalenedicarboxylic acid",NDC,"323 mg, 1.5 mmol",323.0,mg,"4-amino-8-cyanonaphthalene-2,6-dicarboxylic acid",NACDC,"43 mg, 0.17 mmol",43.0,mg,,,,,,acetic acid,,"5.2 mL, 92 mmol",5.2,mL,,,,,,"N,N-dimethylformamide",DMF,75 mL (metal dispersion) + 25 mL (linker solution),,water,H2O,"0.120 mL, 0.007 mmol",0.12,120.0,sonicated at 60 °C; then heated at 120 °C,,24–48 h,tightly capped flask,static; sonicated pre-mix,"DMF, THF",DMF 1×; THF several times,80 °C under reduced pressure for 3 h,80.0,3.0,octahedral crystals (UiO-type morphology),,,,Zr6O4(OH)4 SBU (UiO-type),,,,not_reported,not_reported,,,10.1039/d2tc04460a,ok,
10.1039/d2tc04460a,downloaded\10.1039_d2tc04460a.pdf,SI downloaded\10.1039_d2tc04460a_SI.pdf,mof_json_store\10.1039_d2tc04460a\raw_output.json,mof_json_store\10.1039_d2tc04460a\synthesis_002.json,no,,ZrMOF-640,,CdCO3,,"0.4 g, 1.7 mmol",1.7,mmol,nan,,,,,nan,,,,,"2,6-naphthalenedicarboxylic acid",NDC,"323 mg, 1.5 mmol",323.0,mg,"4-amino-8-cyanonaphthalene-2,6-dicarboxylic acid",NACDC,"43 mg, 0.17 mmol",43.0,mg,,,,,,benzoic acid,,"6.3 g, 52 mmol",6.3,g,,,,,,"N,N-dimethylformamide",DMF,75 mL (metal dispersion) + 25 mL (linker solution),,water,H2O,"0.120 mL, 0.007 mmol",0.12,120.0,sonicated at 60 °C; then heated at 120 °C,,24–48 h,tightly capped flask,static; sonicated pre-mix,"DMF, THF",DMF 1×; THF several times,80 °C under reduced pressure for 3 h,80.0,3.0,octahedral crystals (UiO-type morphology),,,,Zr6O4(OH)4 SBU (UiO-type),,,,not_reported,not_reported,,,10.1039/d2tc04460a,ok,
10.1039/c3dt32588a,downloaded\10.1039_c3dt32588a.pdf,SI downloaded\10.1039_c3dt32588a_SI.pdf,mof_json_store\10.1039_c3dt32588a\raw_output.json,mof_json_store\10.1039_c3dt32588a\synthesis_001.json,no,,IRMOF-1-dioxole,,CdCO3,,346 mg (1.1 mmol),1.1,mmol,nan,,,,,nan,,,,,"benzo[d][1,3]dioxole-4,7-dicarboxylic acid",dioxole-BDC,87 mg (0.4 mmol),0.4,mmol,,,,,,,,,,,,,,,,,,,,,"N,N-dimethylformamide",DMF,10 mL,10.0,,,,,100.0,100 °C (isothermal),18.0,18 h,scintillation vial,static,"DMF, CHCl3",DMF 3×10 mL; CHCl3 3×10 mL over 3 days (daily refresh),105 °C under vacuum ≥12 h (ASAP 2020); then ≥2 h at 105 °C under vacuum prior to sorption,105.0,12.0,transparent yellow cubic crystals,,0.15 × 0.10 × 0.10 mm,,Zn4O SBU,"a=b=c=25.896(3) Å, Fm-3m (cubic)",18.3,2516.0,not_reported,not_reported,450.0,,10.1039/c3dt32588a,ok,
10.1039/c3dt32588a,downloaded\10.1039_c3dt32588a.pdf,SI downloaded\10.1039_c3dt32588a_SI.pdf,mof_json_store\10.1039_c3dt32588a\raw_output.json,mof_json_store\10.1039_c3dt32588a\synthesis_002.json,no,,MOF-1-dioxole,,CdCO3,,346 mg (1.1 mmol),1.1,mmol,nan,,,,,nan,,,,,"benzo[d][1,3]dioxole-4,7-dicarboxylic acid",dioxole-BDC,87 mg (0.4 mmol),0.4,mmol,,,,,,,,,,,,,,,,,,,,,"N,N-dimethylformamide",DMF,10 mL,10.0,,,,,100.0,ramp 35→100 °C at 2.5 °C min−1; hold 100 °C for 18 h; ramp down to 35 °C at 2.5 °C min−1,18.0,18 h hold (plus ramps),scintillation vial,static,"DMF, CHCl3",DMF 3×10 mL; CHCl3 3×10 mL over 3 days (daily refresh),105 °C under vacuum ≥12 h (ASAP 2020); then ≥2 h at 105 °C under vacuum prior to sorption,105.0,12.0,transparent yellow needles,,0.50 × 0.30 × 0.25 mm,,infinite Zn(II) chain SBU; pseudo‑octahedral,"a=b=19.5078(11) Å, c=13.8150(8) Å, P 41 21 2 (tetragonal)",12.6,428.0,not_reported,not_reported,350.0,,10.1039/c3dt32588a,ok,
10.1039/c3dt32588a,downloaded\10.1039_c3dt32588a.pdf,SI downloaded\10.1039_c3dt32588a_SI.pdf,mof_json_store\10.1039_c3dt32588a\raw_output.json,mof_json_store\10.1039_c3dt32588a\synthesis_003.json,no,,BMOF-2-dioxole,,Ti(OiPr)4,,346 mg (1.1 mmol),1.1,mmol,nan,,,,,nan,,,,,"benzo[d][1,3]dioxole-4,7-dicarboxylic acid",dioxole-BDC,87 mg (0.4 mmol),0.4,mmol,"4,4'-bipyridine","4,4′-bpy",31 mg (0.2 mmol),0.2,mmol,,,,,,,,,,,,,,,,"N,N-dimethylformamide",DMF,10 mL,10.0,,,,,100.0,100 °C (isothermal),18.0,18 h,scintillation vial,sonicated ~5 min before heating; then static,"DMF, CHCl3",DMF 3×10 mL; CHCl3 3×10 mL over 3 days (daily refresh),105 °C under vacuum ≥12 h (ASAP 2020); then ≥2 h at 105 °C under vacuum prior to sorption,105.0,12.0,transparent yellow needles,,0.25 × 0.15 × 0.10 mm,,Zn(II) paddlewheel SBU; 2‑fold interpenetrated,"a=10.8947(6) Å, b=10.9708(6) Å, c=13.9891(7) Å, α=81.540(2)°, β=89.016(2)°, γ=87.658(2)°, P-1 (triclinic)",15.1,5.0,not_reported,not_reported,350.0,CO2_capture,10.1039/c3dt32588a,ok,
