Repository: zzhenglab/MOFinder

# MOFinder

MOFinder extracts MOF synthesis information from the literature, reconstructs evidence-supported negative reaction records, and prepares datasets for synthesis-outcome prediction.
[Web application](https://mofinder.chemistry.wustl.edu/) | [Demos](Demo/README.md) | [Source code](docs/source_to_code.md) | [Workflow guide](docs/workflow.md) | [Model evaluation](docs/evaluation.md)

## Quick start

The workflow runs through Python commands. Python 3.10 or newer is required. Clone the repository and initialize its related applications:

```bash
git clone --recurse-submodules https://github.com/zzhenglab/MOFinder.git
cd MOFinder
```

Start with the two offline demonstrations:

```bash

File: mof_extraction_1_2.csv (part 82 of 305)
doi,main_pdf,si_pdf,raw_output,parsed_json,article_trial_or_failure,article_trial_or_failure_notes,mof_name,crystal_code,metal_1,metal_1_abbr,metal_1_amount_text,metal_1_amount_value,metal_1_amount_unit,metal_2,metal_2_abbr,metal_2_amount_text,metal_2_amount_value,metal_2_amount_unit,metal_3,metal_3_abbr,metal_3_amount_text,metal_3_amount_value,metal_3_amount_unit,linker_1,linker_1_abbr,linker_1_amount_text,linker_1_amount_value,linker_1_amount_unit,linker_2,linker_2_abbr,linker_2_amount_text,linker_2_amount_value,linker_2_amount_unit,linker_3,linker_3_abbr,linker_3_amount_text,linker_3_amount_value,linker_3_amount_unit,modulator_1,modulator_1_abbr,modulator_1_amount_text,modulator_1_amount_value,modulator_1_amount_unit,modulator_2,modulator_2_abbr,modulator_2_amount_text,modulator_2_amount_value,modulator_2_amount_unit,solvent_main,solvent_main_abbr,solvent_main_amount_text,solvent_main_ml,solvent_secondary,solvent_secondary_abbr,solvent_secondary_amount_text,solvent_secondary_ml,temperature_c,temperature_c_text,time_h,time_text,vessel_type,stirring,washing_solvent,washing_cycles,activation_text,activation_temp_c,activation_time_h,crystal_morphology,yield_percent,crystal_size,topology_code,metal_cluster_connectivity,unit_cell_short,pore_diameter_A,BET_surface_area_m2g,air_stable,water_stable,tga_decomposition_temp_c,applications,reference,status,error
10.1039/c3dt32588a,downloaded\10.1039_c3dt32588a.pdf,SI downloaded\10.1039_c3dt32588a_SI.pdf,mof_json_store\10.1039_c3dt32588a\raw_output.json,mof_json_store\10.1039_c3dt32588a\synthesis_004.json,no,,BMOF-2-dioxole,,Ti(OiPr)4,,346 mg (1.1 mmol),1.1,mmol,nan,,,,,nan,,,,,"benzo[d][1,3]dioxole-4,7-dicarboxylic acid",dioxole-BDC,87 mg (0.4 mmol),0.4,mmol,"4,4'-bipyridine","4,4′-bpy",31 mg (0.2 mmol),0.2,mmol,,,,,,,,,,,,,,,,"N,N-dimethylformamide",DMF,10 mL,10.0,,,,,100.0,ramp 35→100 °C at 2.5 °C min−1; hold 100 °C for 18 h; ramp down to 35 °C at 2.5 °C min−1,18.0,18 h hold (plus ramps),scintillation vial,sonicated ~5 min before heating; then static,"DMF, CHCl3",DMF 3×10 mL; CHCl3 3×10 mL over 3 days (daily refresh),105 °C under vacuum ≥12 h (ASAP 2020); then ≥2 h at 105 °C under vacuum prior to sorption,105.0,12.0,transparent yellow needles,,0.25 × 0.15 × 0.10 mm,,Zn(II) paddlewheel SBU; 2‑fold interpenetrated,"a=10.8947(6) Å, b=10.9708(6) Å, c=13.9891(7) Å, α=81.540(2)°, β=89.016(2)°, γ=87.658(2)°, P-1 (triclinic)",15.1,5.0,not_reported,not_reported,350.0,CO2_capture,10.1039/c3dt32588a,ok,
10.1021/acs.chemmater.6b00139,downloaded\10.1021_acs.chemmater.6b00139.pdf,SI downloaded\10.1021_acs.chemmater.6b00139_SI.pdf,mof_json_store\10.1021_acs.chemmater.6b00139\raw_output.json,mof_json_store\10.1021_acs.chemmater.6b00139\synthesis_001.json,no,,NUS-6(Zr),,Ti(OiPr)4,ZrCl4,"1.2 g, 5.2 mmol",5.2,mmol,nan,,,,,nan,,,,,monosodium 2-sulfoterephthalic acid,BDC-SO3Na,"1.3 g, 4.8 mmol",4.8,mmol,,,,,,,,,,,acetic acid,AcOH,20 mL,,,,,,,,water,H2O,30 mL,30.0,,,,,80.0,80 °C,24.0,24 h,flask,,"water, MeOH",water 3×; MeOH 3 days (change daily),150 °C under vacuum for 24 h,150.0,24.0,polyhedral crystals,,,,Zr6 12- and 9-connected SBUs; missing linkers/clusters,"a=41.5606(2) Å, Im-3",,550.0,yes,not_reported,,acid_catalysis;CO2_capture,10.1021/acs.chemmater.6b00139,ok,
10.1021/acs.chemmater.6b00139,downloaded\10.1021_acs.chemmater.6b00139.pdf,SI downloaded\10.1021_acs.chemmater.6b00139_SI.pdf,mof_json_store\10.1021_acs.chemmater.6b00139\raw_output.json,mof_json_store\10.1021_acs.chemmater.6b00139\synthesis_002.json,no,,NUS-6(Hf),,Ti(OiPr)4,HfCl4,"1.6 g, 5.0 mmol",5,mmol,nan,,,,,nan,,,,,monosodium 2-sulfoterephthalic acid,BDC-SO3Na,"1.3 g, 4.8 mmol",4.8,mmol,,,,,,,,,,,acetic acid,AcOH,20 mL,,,,,,,,water,H2O,30 mL,30.0,,,,,80.0,80 °C,24.0,24 h,flask,,"water, MeOH",water 3×; MeOH 3 days (change daily),150 °C under vacuum for 24 h,150.0,24.0,polyhedral crystals,,,,Hf6 12- and 9-connected SBUs; missing linkers/clusters,"a=41.4718(2) Å, Im-3",,530.0,yes,not_reported,,acid_catalysis;CO2_capture,10.1021/acs.chemmater.6b00139,ok,
10.1021/acs.chemmater.6b00139,downloaded\10.1021_acs.chemmater.6b00139.pdf,SI downloaded\10.1021_acs.chemmater.6b00139_SI.pdf,mof_json_store\10.1021_acs.chemmater.6b00139\raw_output.json,mof_json_store\10.1021_acs.chemmater.6b00139\synthesis_003.json,no,,UiO-66(Zr),,Ti(OiPr)4,ZrCl4,"120 mg, 0.5 mmol",0.5,mmol,nan,,,,,nan,,,,,terephthalic acid,BDC,"83 mg, 0.5 mmol",0.5,mmol,,,,,,,,,,,formic acid,HCO2H,2 mL,,,,,,,,"N,N-dimethylformamide",DMF,18 mL,18.0,,,,,123.0,123 °C,40.0,40 h,Teflon-lined autoclave,,"MeOH, DCM",MeOH 3 days (change daily); DCM 3 days (change daily),120 °C under vacuum for 24 h,120.0,24.0,,,,,,,,,not_reported,not_reported,,,10.1021/acs.chemmater.6b00139,ok,
10.1021/acs.chemmater.6b00139,downloaded\10.1021_acs.chemmater.6b00139.pdf,SI downloaded\10.1021_acs.chemmater.6b00139_SI.pdf,mof_json_store\10.1021_acs.chemmater.6b00139\raw_output.json,mof_json_store\10.1021_acs.chemmater.6b00139\synthesis_004.json,no,,UiO-66(Hf),,Ti(OiPr)4,HfCl4,"160 mg, 0.5 mmol",0.5,mmol,nan,,,,,nan,,,,,terephthalic acid,BDC,"83 mg, 0.5 mmol",0.5,mmol,,,,,,,,,,,formic acid,HCO2H,2 mL,,,,,,,,"N,N-dimethylformamide",DMF,18 mL,18.0,,,,,123.0,123 °C,40.0,40 h,Teflon-lined autoclave,,"MeOH, DCM",MeOH 3 days (change daily); DCM 3 days (change daily),120 °C under vacuum for 24 h,120.0,24.0,,,,,,,,,not_reported,not_reported,,,10.1021/acs.chemmater.6b00139,ok,
10.1039/d0cc03772a,downloaded\10.1039_d0cc03772a.pdf,SI downloaded\10.1039_d0cc03772a_SI.pdf,mof_json_store\10.1039_d0cc03772a\raw_output.json,mof_json_store\10.1039_d0cc03772a\synthesis_001.json,yes,Cu-containing CID-1 did not form a uniform solid solution at any metal ratio.,CoCID-1,,Ti(OiPr)4,,"116.4 mg, 0.40 mmol",0.4,mmol,nan,,,,,nan,,,,,disodium isophthalate,Na2ip,"84.0 mg, 0.40 mmol",0.4,mmol,"4,4'-bipyridine",bpy,"62.5 mg, 0.40 mmol",0.4,mmol,,,,,,,,,,,,,,,,water,H2O,8.0 mL,8.0,,,,,150.0,150 °C,48.0,48 h; cooled to 30 °C over 12 h,15-mL Teflon-lined stainless-steel container,static,MeOH,,120 °C under reduced pressure overnight,120.0,,orange-red crystalline powder,79.0,,,dinuclear 6-coordinate nodes,,,,not_reported,not_reported,,water_harvesting,10.1039/d0cc03772a,ok,
10.1039/d0cc03772a,downloaded\10.1039_d0cc03772a.pdf,SI downloaded\10.1039_d0cc03772a_SI.pdf,mof_json_store\10.1039_d0cc03772a\raw_output.json,mof_json_store\10.1039_d0cc03772a\synthesis_002.json,yes,Cu-containing CID-1 did not form a uniform solid solution at any metal ratio.,NiCID-1,,Ti(OiPr)4,,"116.3 mg, 0.40 mmol",0.4,mmol,nan,,,,,nan,,,,,disodium isophthalate,Na2ip,"84.0 mg, 0.40 mmol",0.4,mmol,"4,4'-bipyridine",bpy,"62.5 mg, 0.40 mmol",0.4,mmol,,,,,,,,,,,,,,,,water,H2O,8.0 mL,8.0,,,,,150.0,150 °C,48.0,48 h; cooled to 30 °C over 12 h,15-mL Teflon-lined stainless-steel container,static,MeOH,,120 °C under reduced pressure overnight,120.0,,light-green crystalline powder,92.0,,,dinuclear 6-coordinate nodes,,,,not_reported,not_reported,,water_harvesting,10.1039/d0cc03772a,ok,
10.1039/d0cc03772a,downloaded\10.1039_d0cc03772a.pdf,SI downloaded\10.1039_d0cc03772a_SI.pdf,mof_json_store\10.1039_d0cc03772a\raw_output.json,mof_json_store\10.1039_d0cc03772a\synthesis_003.json,yes,Cu-containing CID-1 did not form a uniform solid solution at any metal ratio.,CuCID-1⊃H2O,1978140,Ti(OiPr)4,,"96.6 mg, 0.40 mmol",0.4,mmol,nan,,,,,nan,,,,,disodium isophthalate,Na2ip,"84.0 mg, 0.40 mmol",0.4,mmol,"4,4'-bipyridine",bpy,"62.5 mg, 0.40 mmol",0.4,mmol,,,,,,,,,,,,,,,,water,H2O,8.0 mL,8.0,,,,,150.0,150 °C,48.0,48 h; cooled to 30 °C over 12 h,15-mL Teflon-lined stainless-steel container,static,MeOH,,120 °C under reduced pressure overnight,120.0,,light-blue crystalline powder,95.0,,,dinuclear 6-coordinate nodes,"a=10.111(2), b=11.154(2), c=15.896(4), β=104.510(9), P21/c (guest-free CuCID-1)",,,not_reported,not_reported,,water_harvesting,10.1039/d0cc03772a,ok,
10.1039/d0cc03772a,downloaded\10.1039_d0cc03772a.pdf,SI downloaded\10.1039_d0cc03772a_SI.pdf,mof_json_store\10.1039_d0cc03772a\raw_output.json,mof_json_store\10.1039_d0cc03772a\synthesis_004.json,yes,Cu-containing CID-1 did not form a uniform solid solution at any metal ratio.,ZnCID-1⊃H2O,,Ti(OiPr)4,,"119.0 mg, 0.40 mmol",0.4,mmol,nan,,,,,nan,,,,,disodium isophthalate,Na2ip,"84.0 mg, 0.40 mmol",0.4,mmol,"4,4'-bipyridine",bpy,"62.5 mg, 0.40 mmol",0.4,mmol,,,,,,,,,,,,,,,,water,H2O,8.0 mL,8.0,,,,,150.0,150 °C,48.0,48 h; cooled to 30 °C over 12 h,15-mL Teflon-lined stainless-steel container,static,MeOH,,120 °C under reduced pressure overnight,120.0,,colorless crystalline powder,73.0,,,dinuclear 6-coordinate nodes,,,,not_reported,not_reported,,water_harvesting,10.1039/d0cc03772a,ok,
10.1039/d0cc03772a,downloaded\10.1039_d0cc03772a.pdf,SI downloaded\10.1039_d0cc03772a_SI.pdf,mof_json_store\10.1039_d0cc03772a\raw_output.json,mof_json_store\10.1039_d0cc03772a\synthesis_005.json,yes,Cu-containing CID-1 did not form a uniform solid solution at any metal ratio.,Co0.5Ni0.5CID-1,,Ti(OiPr)4,,"72.8 mg, 0.40 mmol in H2O (5.0 mL)",0.4,mmol,nan,,"72.7 mg, 0.40 mmol in H2O (5.0 mL)",0.4,mmol,nan,,,,,disodium isophthalate,Na2ip,"84.0 mg, 0.40 mmol",0.4,mmol,"4,4'-bipyridine",bpy,"62.5 mg, 0.40 mmol",0.4,mmol,,,,,,,,,,,,,,,,water,H2O,total 10.0 mL (5.0 mL Co-solution + 5.0 mL Ni-solution),10.0,,,,,150.0,150 °C,48.0,48 h; cooled to RT at 10 °C h−1,15-mL Teflon-lined stainless-steel container,static,MeOH,,120 °C under reduced pressure overnight,120.0,,light-brown crystalline powder,,,,dinuclear 6-coordinate nodes,,,,not_reported,not_reported,,water_harvesting,10.1039/d0cc03772a,ok,
10.1039/d0cc03772a,downloaded\10.1039_d0cc03772a.pdf,SI downloaded\10.1039_d0cc03772a_SI.pdf,mof_json_store\10.1039_d0cc03772a\raw_output.json,mof_json_store\10.1039_d0cc03772a\synthesis_006.json,yes,Cu-containing CID-1 did not form a uniform solid solution at any metal ratio.,CoxCu1−xCID-1 (x=0.15),,Ti(OiPr)4,,0.40 mmol in H2O (22.0 mL) stock; Coaq volume mixed at fraction x=0.15 (total reaction volume 8.0 mL),0.4,mmol,nan,,0.40 mmol in H2O (22.0 mL) stock; Cuaq volume mixed at fraction 1−x=0.85 (total reaction volume 8.0 mL),,,nan,,,,,disodium isophthalate,Na2ip,"84.0 mg, 0.40 mmol",0.4,mmol,"4,4'-bipyridine",bpy,"62.5 mg, 0.40 mmol",0.4,mmol,,,,,,,,,,,,,,,,water,H2O,total 8.0 mL (mixed Co/Cu stock solutions at Co:Cu volume ratio 0.15:0.85),8.0,,,,,150.0,150 °C,48.0,48 h; cooled to RT at 10 °C h−1,15-mL Teflon-lined stainless-steel container,static,MeOH,,120 °C under reduced pressure overnight,120.0,,light-brown crystalline powder,,,,dinuclear 6-coordinate nodes,,,,not_reported,not_reported,,water_harvesting,10.1039/d0cc03772a,ok,
10.1039/d0cc03772a,downloaded\10.1039_d0cc03772a.pdf,SI downloaded\10.1039_d0cc03772a_SI.pdf,mof_json_store\10.1039_d0cc03772a\raw_output.json,mof_json_store\10.1039_d0cc03772a\synthesis_007.json,yes,Cu-containing CID-1 did not form a uniform solid solution at any metal ratio.,CoxCu1−xCID-1 (x=0.33),,Ti(OiPr)4,,0.40 mmol in H2O (22.0 mL) stock; Coaq fraction x=0.33 of total 8.0 mL,0.4,mmol,nan,,0.40 mmol in H2O (22.0 mL) stock; Cuaq fraction 1−x=0.67 of total 8.0 mL,,,nan,,,,,disodium isophthalate,Na2ip,"84.0 mg, 0.40 mmol",0.4,mmol,"4,4'-bipyridine",bpy,"62.5 mg, 0.40 mmol",0.4,mmol,,,,,,,,,,,,,,,,water,H2O,total 8.0 mL (Co:Cu volume ratio 0.33:0.67),8.0,,,,,150.0,150 °C,48.0,48 h; cooled to RT at 10 °C h−1,15-mL Teflon-lined stainless-steel container,static,MeOH,,120 °C under reduced pressure overnight,120.0,,light-brown crystalline powder,,,,dinuclear 6-coordinate nodes,,,,not_reported,not_reported,,water_harvesting,10.1039/d0cc03772a,ok,
10.1039/d0cc03772a,downloaded\10.1039_d0cc03772a.pdf,SI downloaded\10.1039_d0cc03772a_SI.pdf,mof_json_store\10.1039_d0cc03772a\raw_output.json,mof_json_store\10.1039_d0cc03772a\synthesis_008.json,yes,Cu-containing CID-1 did not form a uniform solid solution at any metal ratio.,CoxCu1−xCID-1 (x=0.50),,Ti(OiPr)4,,0.40 mmol in H2O (22.0 mL) stock; Coaq fraction x=0.50 of total 8.0 mL,0.4,mmol,nan,,0.40 mmol in H2O (22.0 mL) stock; Cuaq fraction 1−x=0.50 of total 8.0 mL,,,nan,,,,,disodium isophthalate,Na2ip,"84.0 mg, 0.40 mmol",0.4,mmol,"4,4'-bipyridine",bpy,"62.5 mg, 0.40 mmol",0.4,mmol,,,,,,,,,,,,,,,,water,H2O,total 8.0 mL (Co:Cu volume ratio 0.50:0.50),8.0,,,,,150.0,150 °C,48.0,48 h; cooled to RT at 10 °C h−1,15-mL Teflon-lined stainless-steel container,static,MeOH,,120 °C under reduced pressure overnight,120.0,,light-brown crystalline powder,,,,dinuclear 6-coordinate nodes,,,,not_reported,not_reported,,water_harvesting,10.1039/d0cc03772a,ok,
10.1039/d0cc03772a,downloaded\10.1039_d0cc03772a.pdf,SI downloaded\10.1039_d0cc03772a_SI.pdf,mof_json_store\10.1039_d0cc03772a\raw_output.json,mof_json_store\10.1039_d0cc03772a\synthesis_009.json,yes,Cu-containing CID-1 did not form a uniform solid solution at any metal ratio.,CoxCu1−xCID-1 (x=0.67),,Ti(OiPr)4,,0.40 mmol in H2O (22.0 mL) stock; Coaq fraction x=0.67 of total 8.0 mL,0.4,mmol,nan,,0.40 mmol in H2O (22.0 mL) stock; Cuaq fraction 1−x=0.33 of total 8.0 mL,,,nan,,,,,disodium isophthalate,Na2ip,"84.0 mg, 0.40 mmol",0.4,mmol,"4,4'-bipyridine",bpy,"62.5 mg, 0.40 mmol",0.4,mmol,,,,,,,,,,,,,,,,water,H2O,total 8.0 mL (Co:Cu volume ratio 0.67:0.33),8.0,,,,,150.0,150 °C,48.0,48 h; cooled to RT at 10 °C h−1,15-mL Teflon-lined stainless-steel container,static,MeOH,,120 °C under reduced pressure overnight,120.0,,light-brown crystalline powder,,,,dinuclear 6-coordinate nodes,,,,not_reported,not_reported,,water_harvesting,10.1039/d0cc03772a,ok,
10.1039/d0cc03772a,downloaded\10.1039_d0cc03772a.pdf,SI downloaded\10.1039_d0cc03772a_SI.pdf,mof_json_store\10.1039_d0cc03772a\raw_output.json,mof_json_store\10.1039_d0cc03772a\synthesis_010.json,yes,Cu-containing CID-1 did not form a uniform solid solution at any metal ratio.,CoxCu1−xCID-1 (x=0.85),,Ti(OiPr)4,,0.40 mmol in H2O (22.0 mL) stock; Coaq fraction x=0.85 of total 8.0 mL,0.4,mmol,nan,,0.40 mmol in H2O (22.0 mL) stock; Cuaq fraction 1−x=0.15 of total 8.0 mL,,,nan,,,,,disodium isophthalate,Na2ip,"84.0 mg, 0.40 mmol",0.4,mmol,"4,4'-bipyridine",bpy,"62.5 mg, 0.40 mmol",0.4,mmol,,,,,,,,,,,,,,,,water,H2O,total 8.0 mL (Co:Cu volume ratio 0.85:0.15),8.0,,,,,150.0,150 °C,48.0,48 h; cooled to RT at 10 °C h−1,15-mL Teflon-lined stainless-steel container,static,MeOH,,120 °C under reduced pressure overnight,120.0,,light-brown crystalline powder,,,,dinuclear 6-coordinate nodes,,,,not_reported,not_reported,,water_harvesting,10.1039/d0cc03772a,ok,
10.1039/d0cc03772a,downloaded\10.1039_d0cc03772a.pdf,SI downloaded\10.1039_d0cc03772a_SI.pdf,mof_json_store\10.1039_d0cc03772a\raw_output.json,mof_json_store\10.1039_d0cc03772a\synthesis_011.json,yes,Cu-containing CID-1 did not form a uniform solid solution at any metal ratio.,CoxZn1−xCID-1 (x=0.15),,Ti(OiPr)4,,0.40 mmol in H2O (22.0 mL) stock; Coaq fraction 1−x=0.85 of total 8.0 mL,0.4,mmol,nan,,0.40 mmol in H2O (22.0 mL) stock; Znaq fraction x=0.15 of total 8.0 mL,,,nan,,,,,disodium isophthalate,Na2ip,"84.0 mg, 0.40 mmol",0.4,mmol,"4,4'-bipyridine",bpy,"62.5 mg, 0.40 mmol",0.4,mmol,,,,,,,,,,,,,,,,water,H2O,total 8.0 mL (Co:Zn volume ratio 0.85:0.15),8.0,,,,,150.0,150 °C,48.0,48 h; cooled to RT at 10 °C h−1,15-mL Teflon-lined stainless-steel container,static,MeOH,,120 °C under reduced pressure overnight,120.0,,light-peach crystalline powder,,,,dinuclear 6-coordinate nodes,,,,not_reported,not_reported,,water_harvesting,10.1039/d0cc03772a,ok,
10.1039/d0cc03772a,downloaded\10.1039_d0cc03772a.pdf,SI downloaded\10.1039_d0cc03772a_SI.pdf,mof_json_store\10.1039_d0cc03772a\raw_output.json,mof_json_store\10.1039_d0cc03772a\synthesis_012.json,yes,Cu-containing CID-1 did not form a uniform solid solution at any metal ratio.,CoxZn1−xCID-1 (x=0.33),,Ti(OiPr)4,,0.40 mmol in H2O (22.0 mL) stock; Coaq fraction 1−x=0.67 of total 8.0 mL,0.4,mmol,nan,,0.40 mmol in H2O (22.0 mL) stock; Znaq fraction x=0.33 of total 8.0 mL,,,nan,,,,,disodium isophthalate,Na2ip,"84.0 mg, 0.40 mmol",0.4,mmol,"4,4'-bipyridine",bpy,"62.5 mg, 0.40 mmol",0.4,mmol,,,,,,,,,,,,,,,,water,H2O,total 8.0 mL (Co:Zn volume ratio 0.67:0.33),8.0,,,,,150.0,150 °C,48.0,48 h; cooled to RT at 10 °C h−1,15-mL Teflon-lined stainless-steel container,static,MeOH,,120 °C under reduced pressure overnight,120.0,,light-peach crystalline powder,,,,dinuclear 6-coordinate nodes,,,,not_reported,not_reported,,water_harvesting,10.1039/d0cc03772a,ok,
10.1039/d0cc03772a,downloaded\10.1039_d0cc03772a.pdf,SI downloaded\10.1039_d0cc03772a_SI.pdf,mof_json_store\10.1039_d0cc03772a\raw_output.json,mof_json_store\10.1039_d0cc03772a\synthesis_013.json,yes,Cu-containing CID-1 did not form a uniform solid solution at any metal ratio.,CoxZn1−xCID-1 (x=0.50),,Ti(OiPr)4,,0.40 mmol in H2O (22.0 mL) stock; Coaq fraction 1−x=0.50 of total 8.0 mL,0.4,mmol,nan,,0.40 mmol in H2O (22.0 mL) stock; Znaq fraction x=0.50 of total 8.0 mL,,,nan,,,,,disodium isophthalate,Na2ip,"84.0 mg, 0.40 mmol",0.4,mmol,"4,4'-bipyridine",bpy,"62.5 mg, 0.40 mmol",0.4,mmol,,,,,,,,,,,,,,,,water,H2O,total 8.0 mL (Co:Zn volume ratio 0.50:0.50),8.0,,,,,150.0,150 °C,48.0,48 h; cooled to RT at 10 °C h−1,15-mL Teflon-lined stainless-steel container,static,MeOH,,120 °C under reduced pressure overnight,120.0,,light-peach crystalline powder,,,,dinuclear 6-coordinate nodes,,,,not_reported,not_reported,,water_harvesting,10.1039/d0cc03772a,ok,
10.1039/d0cc03772a,downloaded\10.1039_d0cc03772a.pdf,SI downloaded\10.1039_d0cc03772a_SI.pdf,mof_json_store\10.1039_d0cc03772a\raw_output.json,mof_json_store\10.1039_d0cc03772a\synthesis_014.json,yes,Cu-containing CID-1 did not form a uniform solid solution at any metal ratio.,CoxZn1−xCID-1 (x=0.67),,Ti(OiPr)4,,0.40 mmol in H2O (22.0 mL) stock; Coaq fraction 1−x=0.33 of total 8.0 mL,0.4,mmol,nan,,0.40 mmol in H2O (22.0 mL) stock; Znaq fraction x=0.67 of total 8.0 mL,,,nan,,,,,disodium isophthalate,Na2ip,"84.0 mg, 0.40 mmol",0.4,mmol,"4,4'-bipyridine",bpy,"62.5 mg, 0.40 mmol",0.4,mmol,,,,,,,,,,,,,,,,water,H2O,total 8.0 mL (Co:Zn volume ratio 0.33:0.67),8.0,,,,,150.0,150 °C,48.0,48 h; cooled to RT at 10 °C h−1,15-mL Teflon-lined stainless-steel container,static,MeOH,,120 °C under reduced pressure overnight,120.0,,light-peach crystalline powder,,,,dinuclear 6-coordinate nodes,,,,not_reported,not_reported,,water_harvesting,10.1039/d0cc03772a,ok,
10.1039/d0cc03772a,downloaded\10.1039_d0cc03772a.pdf,SI downloaded\10.1039_d0cc03772a_SI.pdf,mof_json_store\10.1039_d0cc03772a\raw_output.json,mof_json_store\10.1039_d0cc03772a\synthesis_015.json,yes,Cu-containing CID-1 did not form a uniform solid solution at any metal ratio.,NixCu1−xCID-1 (x=0.15),,Ti(OiPr)4,,0.40 mmol in H2O (22.0 mL) stock; Niaq fraction x=0.15 of total 8.0 mL,0.4,mmol,nan,,0.40 mmol in H2O (22.0 mL) stock; Cuaq fraction 1−x=0.85 of total 8.0 mL,,,nan,,,,,disodium isophthalate,Na2ip,"84.0 mg, 0.40 mmol",0.4,mmol,"4,4'-bipyridine",bpy,"62.5 mg, 0.40 mmol",0.4,mmol,,,,,,,,,,,,,,,,water,H2O,total 8.0 mL (Ni:Cu volume ratio 0.15:0.85),8.0,,,,,150.0,150 °C,48.0,48 h; cooled to RT at 10 °C h−1,15-mL Teflon-lined stainless-steel container,static,MeOH,,120 °C under reduced pressure overnight,120.0,,light-blue crystalline powder,,,,dinuclear 6-coordinate nodes,,,,not_reported,not_reported,,water_harvesting,10.1039/d0cc03772a,ok,
10.1039/d0cc03772a,downloaded\10.1039_d0cc03772a.pdf,SI downloaded\10.1039_d0cc03772a_SI.pdf,mof_json_store\10.1039_d0cc03772a\raw_output.json,mof_json_store\10.1039_d0cc03772a\synthesis_016.json,yes,Cu-containing CID-1 did not form a uniform solid solution at any metal ratio.,NixCu1−xCID-1 (x=0.33),,Ti(OiPr)4,,0.40 mmol in H2O (22.0 mL) stock; Niaq fraction x=0.33 of total 8.0 mL,0.4,mmol,nan,,0.40 mmol in H2O (22.0 mL) stock; Cuaq fraction 1−x=0.67 of total 8.0 mL,,,nan,,,,,disodium isophthalate,Na2ip,"84.0 mg, 0.40 mmol",0.4,mmol,"4,4'-bipyridine",bpy,"62.5 mg, 0.40 mmol",0.4,mmol,,,,,,,,,,,,,,,,water,H2O,total 8.0 mL (Ni:Cu volume ratio 0.33:0.67),8.0,,,,,150.0,150 °C,48.0,48 h; cooled to RT at 10 °C h−1,15-mL Teflon-lined stainless-steel container,static,MeOH,,120 °C under reduced pressure overnight,120.0,,light-blue crystalline powder,,,,dinuclear 6-coordinate nodes,,,,not_reported,not_reported,,water_harvesting,10.1039/d0cc03772a,ok,
10.1039/d0cc03772a,downloaded\10.1039_d0cc03772a.pdf,SI downloaded\10.1039_d0cc03772a_SI.pdf,mof_json_store\10.1039_d0cc03772a\raw_output.json,mof_json_store\10.1039_d0cc03772a\synthesis_017.json,yes,Cu-containing CID-1 did not form a uniform solid solution at any metal ratio.,NixCu1−xCID-1 (x=0.50),,Ti(OiPr)4,,0.40 mmol in H2O (22.0 mL) stock; Niaq fraction x=0.50 of total 8.0 mL,0.4,mmol,nan,,0.40 mmol in H2O (22.0 mL) stock; Cuaq fraction 1−x=0.50 of total 8.0 mL,,,nan,,,,,disodium isophthalate,Na2ip,"84.0 mg, 0.40 mmol",0.4,mmol,"4,4'-bipyridine",bpy,"62.5 mg, 0.40 mmol",0.4,mmol,,,,,,,,,,,,,,,,water,H2O,total 8.0 mL (Ni:Cu volume ratio 0.50:0.50),8.0,,,,,150.0,150 °C,48.0,48 h; cooled to RT at 10 °C h−1,15-mL Teflon-lined stainless-steel container,static,MeOH,,120 °C under reduced pressure overnight,120.0,,light-blue crystalline powder,,,,dinuclear 6-coordinate nodes,,,,not_reported,not_reported,,water_harvesting,10.1039/d0cc03772a,ok,
10.1039/d0cc03772a,downloaded\10.1039_d0cc03772a.pdf,SI downloaded\10.1039_d0cc03772a_SI.pdf,mof_json_store\10.1039_d0cc03772a\raw_output.json,mof_json_store\10.1039_d0cc03772a\synthesis_018.json,yes,Cu-containing CID-1 did not form a uniform solid solution at any metal ratio.,NixCu1−xCID-1 (x=0.67),,Ti(OiPr)4,,0.40 mmol in H2O (22.0 mL) stock; Niaq fraction x=0.67 of total 8.0 mL,0.4,mmol,nan,,0.40 mmol in H2O (22.0 mL) stock; Cuaq fraction 1−x=0.33 of total 8.0 mL,,,nan,,,,,disodium isophthalate,Na2ip,"84.0 mg, 0.40 mmol",0.4,mmol,"4,4'-bipyridine",bpy,"62.5 mg, 0.40 mmol",0.4,mmol,,,,,,,,,,,,,,,,water,H2O,total 8.0 mL (Ni:Cu volume ratio 0.67:0.33),8.0,,,,,150.0,150 °C,48.0,48 h; cooled to RT at 10 °C h−1,15-mL Teflon-lined stainless-steel container,static,MeOH,,120 °C under reduced pressure overnight,120.0,,light-blue crystalline powder,,,,dinuclear 6-coordinate nodes,,,,not_reported,not_reported,,water_harvesting,10.1039/d0cc03772a,ok,
10.1039/d0cc03772a,downloaded\10.1039_d0cc03772a.pdf,SI downloaded\10.1039_d0cc03772a_SI.pdf,mof_json_store\10.1039_d0cc03772a\raw_output.json,mof_json_store\10.1039_d0cc03772a\synthesis_019.json,yes,Cu-containing CID-1 did not form a uniform solid solution at any metal ratio.,NixCu1−xCID-1 (x=0.85),,Eu(NO3)3·6H2O,,0.40 mmol in H2O (22.0 mL) stock; Niaq fraction x=0.85 of total 8.0 mL,0.4,mmol,nan,,0.40 mmol in H2O (22.0 mL) stock; Cuaq fraction 1−x=0.15 of total 8.0 mL,,,nan,,,,,disodium isophthalate,Na2ip,"84.0 mg, 0.40 mmol",0.4,mmol,"4,4'-bipyridine",bpy,"62.5 mg, 0.40 mmol",0.4,mmol,,,,,,,,,,,,,,,,water,H2O,total 8.0 mL (Ni:Cu volume ratio 0.85:0.15),8.0,,,,,150.0,150 °C,48.0,48 h; cooled to RT at 10 °C h−1,15-mL Teflon-lined stainless-steel container,static,MeOH,,120 °C under reduced pressure overnight,120.0,,light-blue crystalline powder,,,,dinuclear 6-coordinate nodes,,,,not_reported,not_reported,,water_harvesting,10.1039/d0cc03772a,ok,
10.1039/d0cc03772a,downloaded\10.1039_d0cc03772a.pdf,SI downloaded\10.1039_d0cc03772a_SI.pdf,mof_json_store\10.1039_d0cc03772a\raw_output.json,mof_json_store\10.1039_d0cc03772a\synthesis_020.json,yes,Cu-containing CID-1 did not form a uniform solid solution at any metal ratio.,NixZn1−xCID-1 (x=0.15),,Eu(NO3)3·6H2O,,0.40 mmol in H2O (22.0 mL) stock; Niaq fraction 1−x=0.85 of total 8.0 mL,0.4,mmol,nan,,0.40 mmol in H2O (22.0 mL) stock; Znaq fraction x=0.15 of total 8.0 mL,,,nan,,,,,disodium isophthalate,Na2ip,"84.0 mg, 0.40 mmol",0.4,mmol,"4,4'-bipyridine",bpy,"62.5 mg, 0.40 mmol",0.4,mmol,,,,,,,,,,,,,,,,water,H2O,total 8.0 mL (Ni:Zn volume ratio 0.85:0.15),8.0,,,,,150.0,150 °C,48.0,48 h; cooled to RT at 10 °C h−1,15-mL Teflon-lined stainless-steel container,static,MeOH,,120 °C under reduced pressure overnight,120.0,,light-green crystalline powder,,,,dinuclear 6-coordinate nodes,,,,not_reported,not_reported,,water_harvesting,10.1039/d0cc03772a,ok,
10.1039/d0cc03772a,downloaded\10.1039_d0cc03772a.pdf,SI downloaded\10.1039_d0cc03772a_SI.pdf,mof_json_store\10.1039_d0cc03772a\raw_output.json,mof_json_store\10.1039_d0cc03772a\synthesis_021.json,yes,Cu-containing CID-1 did not form a uniform solid solution at any metal ratio.,NixZn1−xCID-1 (x=0.33),,Tb(NO3)3·5H2O,,0.40 mmol in H2O (22.0 mL) stock; Niaq fraction 1−x=0.67 of total 8.0 mL,0.4,mmol,nan,,0.40 mmol in H2O (22.0 mL) stock; Znaq fraction x=0.33 of total 8.0 mL,,,nan,,,,,disodium isophthalate,Na2ip,"84.0 mg, 0.40 mmol",0.4,mmol,"4,4'-bipyridine",bpy,"62.5 mg, 0.40 mmol",0.4,mmol,,,,,,,,,,,,,,,,water,H2O,total 8.0 mL (Ni:Zn volume ratio 0.67:0.33),8.0,,,,,150.0,150 °C,48.0,48 h; cooled to RT at 10 °C h−1,15-mL Teflon-lined stainless-steel container,static,MeOH,,120 °C under reduced pressure overnight,120.0,,light-green crystalline powder,,,,dinuclear 6-coordinate nodes,,,,not_reported,not_reported,,water_harvesting,10.1039/d0cc03772a,ok,
10.1039/d0cc03772a,downloaded\10.1039_d0cc03772a.pdf,SI downloaded\10.1039_d0cc03772a_SI.pdf,mof_json_store\10.1039_d0cc03772a\raw_output.json,mof_json_store\10.1039_d0cc03772a\synthesis_022.json,yes,Cu-containing CID-1 did not form a uniform solid solution at any metal ratio.,NixZn1−xCID-1 (x=0.50),,Tb(NO3)3·5H2O,,0.40 mmol in H2O (22.0 mL) stock; Niaq fraction 1−x=0.50 of total 8.0 mL,0.4,mmol,nan,,0.40 mmol in H2O (22.0 mL) stock; Znaq fraction x=0.50 of total 8.0 mL,,,nan,,,,,disodium isophthalate,Na2ip,"84.0 mg, 0.40 mmol",0.4,mmol,"4,4'-bipyridine",bpy,"62.5 mg, 0.40 mmol",0.4,mmol,,,,,,,,,,,,,,,,water,H2O,total 8.0 mL (Ni:Zn volume ratio 0.50:0.50),8.0,,,,,150.0,150 °C,48.0,48 h; cooled to RT at 10 °C h−1,15-mL Teflon-lined stainless-steel container,static,MeOH,,120 °C under reduced pressure overnight,120.0,,light-green crystalline powder,,,,dinuclear 6-coordinate nodes,,,,not_reported,not_reported,,water_harvesting,10.1039/d0cc03772a,ok,
10.1039/d0cc03772a,downloaded\10.1039_d0cc03772a.pdf,SI downloaded\10.1039_d0cc03772a_SI.pdf,mof_json_store\10.1039_d0cc03772a\raw_output.json,mof_json_store\10.1039_d0cc03772a\synthesis_023.json,yes,Cu-containing CID-1 did not form a uniform solid solution at any metal ratio.,NixZn1−xCID-1 (x=0.67),,Eu(NO3)3·6H2O,,0.40 mmol in H2O (22.0 mL) stock; Niaq fraction 1−x=0.33 of total 8.0 mL,0.4,mmol,nan,,0.40 mmol in H2O (22.0 mL) stock; Znaq fraction x=0.67 of total 8.0 mL,,,nan,,,,,disodium isophthalate,Na2ip,"84.0 mg, 0.40 mmol",0.4,mmol,"4,4'-bipyridine",bpy,"62.5 mg, 0.40 mmol",0.4,mmol,,,,,,,,,,,,,,,,water,H2O,total 8.0 mL (Ni:Zn volume ratio 0.33:0.67),8.0,,,,,150.0,150 °C,48.0,48 h; cooled to RT at 10 °C h−1,15-mL Teflon-lined stainless-steel container,static,MeOH,,120 °C under reduced pressure overnight,120.0,,light-green crystalline powder,,,,dinuclear 6-coordinate nodes,,,,not_reported,not_reported,,water_harvesting,10.1039/d0cc03772a,ok,
10.1039/d0cc03772a,downloaded\10.1039_d0cc03772a.pdf,SI downloaded\10.1039_d0cc03772a_SI.pdf,mof_json_store\10.1039_d0cc03772a\raw_output.json,mof_json_store\10.1039_d0cc03772a\synthesis_024.json,yes,Cu-containing CID-1 did not form a uniform solid solution at any metal ratio.,CuxZn1−xCID-1 (x=0.15),,Eu(NO3)3·6H2O,,0.40 mmol in H2O (22.0 mL) stock; Cuaq fraction x=0.15 of total 8.0 mL,0.4,mmol,nan,,0.40 mmol in H2O (22.0 mL) stock; Znaq fraction 1−x=0.85 of total 8.0 mL,,,nan,,,,,disodium isophthalate,Na2ip,"84.0 mg, 0.40 mmol",0.4,mmol,"4,4'-bipyridine",bpy,"62.5 mg, 0.40 mmol",0.4,mmol,,,,,,,,,,,,,,,,water,H2O,total 8.0 mL (Cu:Zn volume ratio 0.15:0.85),8.0,,,,,150.0,150 °C,48.0,48 h; cooled to RT at 10 °C h−1,15-mL Teflon-lined stainless-steel container,static,MeOH,,120 °C under reduced pressure overnight,120.0,,light-blue crystalline powder,,,,dinuclear 6-coordinate nodes,,,,not_reported,not_reported,,water_harvesting,10.1039/d0cc03772a,ok,
10.1039/d0cc03772a,downloaded\10.1039_d0cc03772a.pdf,SI downloaded\10.1039_d0cc03772a_SI.pdf,mof_json_store\10.1039_d0cc03772a\raw_output.json,mof_json_store\10.1039_d0cc03772a\synthesis_025.json,yes,Cu-containing CID-1 did not form a uniform solid solution at any metal ratio.,CuxZn1−xCID-1 (x=0.33),,Tb(NO3)3·5H2O,,0.40 mmol in H2O (22.0 mL) stock; Cuaq fraction x=0.33 of total 8.0 mL,0.4,mmol,nan,,0.40 mmol in H2O (22.0 mL) stock; Znaq fraction 1−x=0.67 of total 8.0 mL,,,nan,,,,,disodium isophthalate,Na2ip,"84.0 mg, 0.40 mmol",0.4,mmol,"4,4'-bipyridine",bpy,"62.5 mg, 0.40 mmol",0.4,mmol,,,,,,,,,,,,,,,,water,H2O,total 8.0 mL (Cu:Zn volume ratio 0.33:0.67),8.0,,,,,150.0,150 °C,48.0,48 h; cooled to RT at 10 °C h−1,15-mL Teflon-lined stainless-steel container,static,MeOH,,120 °C under reduced pressure overnight,120.0,,light-blue crystalline powder,,,,dinuclear 6-coordinate nodes,,,,not_reported,not_reported,,water_harvesting,10.1039/d0cc03772a,ok,
10.1039/d0cc03772a,downloaded\10.1039_d0cc03772a.pdf,SI downloaded\10.1039_d0cc03772a_SI.pdf,mof_json_store\10.1039_d0cc03772a\raw_output.json,mof_json_store\10.1039_d0cc03772a\synthesis_026.json,yes,Cu-containing CID-1 did not form a uniform solid solution at any metal ratio.,CuxZn1−xCID-1 (x=0.50),,Tb(NO3)3·5H2O,,0.40 mmol in H2O (22.0 mL) stock; Cuaq fraction x=0.50 of total 8.0 mL,0.4,mmol,nan,,0.40 mmol in H2O (22.0 mL) stock; Znaq fraction 1−x=0.50 of total 8.0 mL,,,nan,,,,,disodium isophthalate,Na2ip,"84.0 mg, 0.40 mmol",0.4,mmol,"4,4'-bipyridine",bpy,"62.5 mg, 0.40 mmol",0.4,mmol,,,,,,,,,,,,,,,,water,H2O,total 8.0 mL (Cu:Zn volume ratio 0.50:0.50),8.0,,,,,150.0,150 °C,48.0,48 h; cooled to RT at 10 °C h−1,15-mL Teflon-lined stainless-steel container,static,MeOH,,120 °C under reduced pressure overnight,120.0,,light-blue crystalline powder,,,,dinuclear 6-coordinate nodes,,,,not_reported,not_reported,,water_harvesting,10.1039/d0cc03772a,ok,
10.1039/d0cc03772a,downloaded\10.1039_d0cc03772a.pdf,SI downloaded\10.1039_d0cc03772a_SI.pdf,mof_json_store\10.1039_d0cc03772a\raw_output.json,mof_json_store\10.1039_d0cc03772a\synthesis_027.json,yes,Cu-containing CID-1 did not form a uniform solid solution at any metal ratio.,CuxZn1−xCID-1 (x=0.67),,Eu(NO3)3·6H2O,,0.40 mmol in H2O (22.0 mL) stock; Cuaq fraction x=0.67 of total 8.0 mL,0.4,mmol,nan,,0.40 mmol in H2O (22.0 mL) stock; Znaq fraction 1−x=0.33 of total 8.0 mL,,,nan,,,,,disodium isophthalate,Na2ip,"84.0 mg, 0.40 mmol",0.4,mmol,"4,4'-bipyridine",bpy,"62.5 mg, 0.40 mmol",0.4,mmol,,,,,,,,,,,,,,,,water,H2O,total 8.0 mL (Cu:Zn volume ratio 0.67:0.33),8.0,,,,,150.0,150 °C,48.0,48 h; cooled to RT at 10 °C h−1,15-mL Teflon-lined stainless-steel container,static,MeOH,,120 °C under reduced pressure overnight,120.0,,light-blue crystalline powder,,,,dinuclear 6-coordinate nodes,,,,not_reported,not_reported,,water_harvesting,10.1039/d0cc03772a,ok,
10.1039/d0cc03772a,downloaded\10.1039_d0cc03772a.pdf,SI downloaded\10.1039_d0cc03772a_SI.pdf,mof_json_store\10.1039_d0cc03772a\raw_output.json,mof_json_store\10.1039_d0cc03772a\synthesis_028.json,yes,Cu-containing CID-1 did not form a uniform solid solution at any metal ratio.,CuxZn1−xCID-1 (x=0.85),,Eu(NO3)3·6H2O,,0.40 mmol in H2O (22.0 mL) stock; Cuaq fraction x=0.85 of total 8.0 mL,0.4,mmol,nan,,0.40 mmol in H2O (22.0 mL) stock; Znaq fraction 1−x=0.15 of total 8.0 mL,,,nan,,,,,disodium isophthalate,Na2ip,"84.0 mg, 0.40 mmol",0.4,mmol,"4,4'-bipyridine",bpy,"62.5 mg, 0.40 mmol",0.4,mmol,,,,,,,,,,,,,,,,water,H2O,total 8.0 mL (Cu:Zn volume ratio 0.85:0.15),8.0,,,,,150.0,150 °C,48.0,48 h; cooled to RT at 10 °C h−1,15-mL Teflon-lined stainless-steel container,static,MeOH,,120 °C under reduced pressure overnight,120.0,,light-blue crystalline powder,,,,dinuclear 6-coordinate nodes,,,,not_reported,not_reported,,water_harvesting,10.1039/d0cc03772a,ok,
10.1021/acscatal.8b04962,downloaded\10.1021_acscatal.8b04962.pdf,SI downloaded\10.1021_acscatal.8b04962_SI.pdf,mof_json_store\10.1021_acscatal.8b04962\raw_output.json,mof_json_store\10.1021_acscatal.8b04962\synthesis_001.json,no,,,1860145,Tb(NO3)3·5H2O,,"22.7 mg, 0.10 mmol",0.1,mmol,nan,,,,,nan,,,,,"2,2′-(butane-1,4-diylbis((quinolin-2-ylmethyl)azanediyl))diacetamide",2-BQBG,"25 mg, 0.05 mmol",,,"disodium-1,4-benzenedicarboxylate",Na2BDC,"17 mg, 0.10 mmol",,,,,,,,,,,,,,,,,,methanol,MeOH,3 mL,3.0,water,H2O,2 mL,2.0,25,room temperature (ambient),4.0,4 h,10 mL round-bottom flask,stirred,MeOH,,120 °C under vacuum for 5 h,120.0,5.0,off-white solid,79.0,,hcb,Zn(II) pentacoordinate N2O3 nodes; 3-connected 2D sheets,"a=8.7707(9), b=11.7137(12), c=13.5892(12) Å, α=82.784(3), β=81.615(3), γ=88.403(3), P1",,,not_reported,not_reported,250.0,Friedel-Crafts catalysis;heterogeneous catalysis,10.1021/acscatal.8b04962,ok,
10.1021/acscatal.8b04962,downloaded\10.1021_acscatal.8b04962.pdf,SI downloaded\10.1021_acscatal.8b04962_SI.pdf,mof_json_store\10.1021_acscatal.8b04962\raw_output.json,mof_json_store\10.1021_acscatal.8b04962\synthesis_002.json,no,,,1860145,Tb(NO3)3·5H2O,,"9 mg, 0.041 mmol",0.041,mmol,nan,,,,,nan,,,,,"2,2′-(butane-1,4-diylbis((quinolin-2-ylmethyl)azanediyl))diacetamide",2-BQBG,"10 mg, 0.020 mmol",,,"disodium-1,4-benzenedicarboxylate",Na2BDC,"6.6 mg, 0.041 mmol",,,,,,,,,,,,,,,,,,ethanol,EtOH,0.8 mL EtOH/H2O (1:1) layer; plus 0.2 mL middle layer EtOH/H2O (1:1),,water,H2O,0.8 mL EtOH/H2O (1:1) layer; 0.8 mL H2O (Na2BDC solution),,25,room temperature (layering),96.0,4 days,thin test tube,static,,,,,,colorless needle-shaped crystals,,,hcb,Zn(II) pentacoordinate N2O3 nodes; 3-connected 2D sheets,"a=8.7707(9), b=11.7137(12), c=13.5892(12) Å, α=82.784(3), β=81.615(3), γ=88.403(3), P1",,,not_reported,not_reported,250.0,Friedel-Crafts catalysis;heterogeneous catalysis,10.1021/acscatal.8b04962,ok,
10.1021/acscatal.8b04962,downloaded\10.1021_acscatal.8b04962.pdf,SI downloaded\10.1021_acscatal.8b04962_SI.pdf,mof_json_store\10.1021_acscatal.8b04962\raw_output.json,mof_json_store\10.1021_acscatal.8b04962\synthesis_003.json,no,,,,Eu(NO3)3·6H2O,,"18.5 mg, 0.084 mmol",0.084,mmol,Tb(NO3)3·5H2O,,,,,nan,,,,,"2,2′-(butane-1,4-diylbis((quinolin-2-ylmethyl)azanediyl))bis(N,N-diethylacetamide)",2-Et2BQBG,"25 mg, 0.042 mmol",,,terephthalic acid,Na2BDC,"14 mg, 0.084 mmol",,,,,,,,,,,,,,,,,,methanol,MeOH,4 mL,4.0,water,H2O,2 mL (Na2BDC solution),2.0,25,room temperature,4.0,4 h,10 mL round-bottom flask,stirred,MeOH,,,,,off-white solid,79.0,,,,,,,not_reported,not_reported,,Friedel-Crafts catalysis;heterogeneous catalysis,10.1021/acscatal.8b04962,ok,
10.1021/acscatal.8b04962,downloaded\10.1021_acscatal.8b04962.pdf,SI downloaded\10.1021_acscatal.8b04962_SI.pdf,mof_json_store\10.1021_acscatal.8b04962\raw_output.json,mof_json_store\10.1021_acscatal.8b04962\synthesis_004.json,no,,,,Eu(NO3)3·6H2O,,"12 mg, 0.054 mmol",0.054,mmol,Tb(NO3)3·5H2O,,,,,nan,,,,,"N′,N″-bis(pyridin-2-ylmethyl)-N′,N″-bis(quinolin-2-ylmethyl)butane-1,4-diamine",2-QPBN,"15 mg, 0.027 mmol",,,terephthalic acid,Na2BDC,"9 mg, 0.054 mmol",,,,,,,,,,,,,,,,,,methanol,MeOH,4 mL,4.0,water,H2O,2 mL (Na2BDC solution),2.0,25,room temperature,4.0,4 h,10 mL round-bottom flask,stirred,MeOH,,,,,off-white solid,77.0,,,,,,,not_reported,not_reported,,Friedel-Crafts catalysis;heterogeneous catalysis,10.1021/acscatal.8b04962,ok,
10.1021/acs.organomet.9b00319,downloaded\10.1021_acs.organomet.9b00319.pdf,SI downloaded\10.1021_acs.organomet.9b00319_SI.pdf,mof_json_store\10.1021_acs.organomet.9b00319\raw_output.json,mof_json_store\10.1021_acs.organomet.9b00319\synthesis_001.json,no,,PCM-107 (AuCl),,Eu(NO3)3·6H2O,Co(BF4)2,"25 mg, 0.075 mmol",0.075,mmol,Tb(NO3)3·5H2O,ClAu(SMe2),"8 mg, 0.025 mmol",0.025,mmol,nan,,,,,tris(p-carboxylato)triphenylphosphine,tctpH3,"10 mg, 0.025 mmol",0.025,mmol,"1,4-di(pyridin-4-yl)benzene","1,4-dpb","6 mg, 0.025 mmol",0.025,mmol,,,,,,,,,,,,,,,,"N,N-dimethylformamide",DMF,"3.125 mL (in 5:2:1 DMF/MeOH/H2O mixture, total 5 mL)",3.125,methanol,MeOH,"1.25 mL (in 5:2:1 DMF/MeOH/H2O mixture, total 5 mL)",1.25,75.0,75 °C,18.0,18 h,20 mL glass scintillation vial (sealed),,DMF/MeOH/H2O (5:2:1 v/v),several cycles,desolvated under high vacuum for 18 h,,18.0,deep purple crystals,,,,"Co3 carboxylate trimer 8-connected nodes; P–AuCl pendants; 1,4-dpb pillars",,,254.0,not_reported,not_reported,340.0,alkyne_hydroaddition,10.1021/acs.organomet.9b00319,ok,
10.1021/acs.organomet.9b00319,downloaded\10.1021_acs.organomet.9b00319.pdf,SI downloaded\10.1021_acs.organomet.9b00319_SI.pdf,mof_json_store\10.1021_acs.organomet.9b00319\raw_output.json,mof_json_store\10.1021_acs.organomet.9b00319\synthesis_002.json,no,,PCM-107 (AuBr),,Eu(NO3)3·6H2O,Co(BF4)2,"25 mg, 0.075 mmol",0.075,mmol,Tb(NO3)3·5H2O,BrAu(SMe2),"8 mg, 0.025 mmol",0.025,mmol,nan,,,,,tris(p-carboxylato)triphenylphosphine,tctpH3,"10 mg, 0.025 mmol",0.025,mmol,"1,4-di(pyridin-4-yl)benzene","1,4-dpb","6 mg, 0.025 mmol",0.025,mmol,,,,,,,,,,,,,,,,"N,N-dimethylformamide",DMF,"3.125 mL (in 5:2:1 DMF/MeOH/H2O mixture, total 5 mL)",3.125,methanol,MeOH,"1.25 mL (in 5:2:1 DMF/MeOH/H2O mixture, total 5 mL)",1.25,75.0,75 °C,18.0,18 h,20 mL glass scintillation vial (sealed),,DMF/MeOH/H2O (5:2:1 v/v),several cycles,desolvated under high vacuum for 18 h,,18.0,deep purple crystals,,,,"Co3 carboxylate trimer 8-connected nodes; P–AuBr pendants; 1,4-dpb pillars",,,254.0,not_reported,not_reported,340.0,alkyne_hydroaddition,10.1021/acs.organomet.9b00319,ok,
10.1021/acs.organomet.9b00319,downloaded\10.1021_acs.organomet.9b00319.pdf,SI downloaded\10.1021_acs.organomet.9b00319_SI.pdf,mof_json_store\10.1021_acs.organomet.9b00319\raw_output.json,mof_json_store\10.1021_acs.organomet.9b00319\synthesis_003.json,no,,PCM-74,,Eu(NO3)3·6H2O,CuI,"19 mg, 0.10 mmol",0.1,mmol,Tb(NO3)3·5H2O,,,,,nan,,,,,bis(4-carboxyphenyl)-2-dimethylaminophosphine,PN-1,"10 mg, 0.025 mmol",0.025,mmol,,,,,,,,,,,,,,,,,,,,,"N,N-dimethylformamide",DMF,"1.5625 mL (in 5:2:1 DMF/MeOH/H2O mixture, total 2.5 mL) + combined with 2.5 mL MeCN solution of CuI",1.5625,methanol,MeOH,"0.625 mL (in 5:2:1 DMF/MeOH/H2O mixture, total 2.5 mL)",0.625,75.0,75 °C,18.0,18 h,glass scintillation vial (sealed),,DMF,several cycles of sonication and decanting,,,,green plate-like crystals,,,,"Cu2I2 clusters chelated by P,N + Cu2(O2CR)4 paddlewheel nodes",,,,not_reported,not_reported,165.0,,10.1021/acs.organomet.9b00319,ok,
10.1039/d4cc03138e,downloaded\10.1039_d4cc03138e.pdf,SI downloaded\10.1039_d4cc03138e_SI.pdf,mof_json_store\10.1039_d4cc03138e\raw_output.json,mof_json_store\10.1039_d4cc03138e\synthesis_001.json,yes,Additive concentrations up to 30 mol% gave same extent of interpenetration,IRMOF-9,,Cu(NO3)2·3H2O,,"109 mg, 0.42 mmol",0.42,mmol,nan,,,,,nan,,,,,"biphenyl-4,4'-dicarboxylic acid",H2BPDC,"13.7 mg, 0.057 mmol",0.057,mmol,,,,,,,,,,,,,,,,,,,,,"N,N-diethylformamide",DEF,10 mL,10.0,,,,,85.0,85 °C,18.0,18 h,Teflon-lined screw cap scintillation vial,static,DMF,repeatedly exchanged,"Activated with flowing supercritical CO2 (2 mL/min 2 h at RT, then 2 h at 55 °C; then 1 mL/min 1 h)",,,,,,pcu,Zn4O cluster,,,1964.0,not_reported,not_reported,,,10.1039/d4cc03138e,ok,
10.1039/d4cc03138e,downloaded\10.1039_d4cc03138e.pdf,SI downloaded\10.1039_d4cc03138e_SI.pdf,mof_json_store\10.1039_d4cc03138e\raw_output.json,mof_json_store\10.1039_d4cc03138e\synthesis_002.json,yes,Additive concentrations up to 30 mol% gave same extent of interpenetration,IRMOF-9/10,2356184,Cu(NO3)2·3H2O,,"109 mg, 0.42 mmol",0.42,mmol,nan,,,,,nan,,,,,"biphenyl-4,4'-dicarboxylic acid",H2BPDC,"13.7 mg, 0.057 mmol",0.057,mmol,,,,,,,,,,,"5''-bromo-[1,1':4',1'':3'',1''':4''',1''''-quinquephenyl]-4,4''''-dicarboxylic acid",,"3.5 mg, 0.0064 mmol",0.0064,mmol,,,,,,"N,N-diethylformamide",DEF,10 mL,10.0,,,,,85.0,85 °C,18.0,18 h,Teflon-lined screw cap scintillation vial,static,DMF,repeatedly exchanged,"Activated with flowing supercritical CO2 (2 mL/min 2 h at RT, then 2 h at 55 °C; then 1 mL/min 1 h)",,,rhombic dodecahedral crystals,,,pcu,Zn4O cluster,"Fm-3m, a=34.3966(2) Å",,2369.0,not_reported,not_reported,,,10.1039/d4cc03138e,ok,
10.1039/d4cc03138e,downloaded\10.1039_d4cc03138e.pdf,SI downloaded\10.1039_d4cc03138e_SI.pdf,mof_json_store\10.1039_d4cc03138e\raw_output.json,mof_json_store\10.1039_d4cc03138e\synthesis_003.json,yes,Additive concentrations up to 30 mol% gave same extent of interpenetration,IRMOF-9/10,,Cu(NO3)2·3H2O,,"109 mg, 0.42 mmol",0.42,mmol,nan,,,,,nan,,,,,"biphenyl-4,4'-dicarboxylic acid",H2BPDC,"13.7 mg, 0.057 mmol",0.057,mmol,,,,,,,,,,,"5''-bromo-[1,1':4',1'':3'',1''':4''',1''''-quinquephenyl]-4,4''''-dicarboxylic acid",,"3.5 mg, 0.0064 mmol",0.0064,mmol,,,,,,"N,N-diethylformamide",DEF,10 mL,10.0,,,,,85.0,85 °C,,2–6 h (stopped at initial onset of birefringence),Teflon-lined screw cap scintillation vial,static,DMF,repeatedly exchanged,"Activated with flowing supercritical CO2 (2 mL/min 2 h at RT, then 2 h at 55 °C; then 1 mL/min 1 h)",,,rhombic dodecahedral crystals,,,pcu,Zn4O cluster,,,,not_reported,not_reported,,,10.1039/d4cc03138e,ok,
