Repository: zzhenglab/MOFinder

# MOFinder

MOFinder extracts MOF synthesis information from the literature, reconstructs evidence-supported negative reaction records, and prepares datasets for synthesis-outcome prediction.
[Web application](https://mofinder.chemistry.wustl.edu/) | [Demos](Demo/README.md) | [Source code](docs/source_to_code.md) | [Workflow guide](docs/workflow.md) | [Model evaluation](docs/evaluation.md)

## Quick start

The workflow runs through Python commands. Python 3.10 or newer is required. Clone the repository and initialize its related applications:

```bash
git clone --recurse-submodules https://github.com/zzhenglab/MOFinder.git
cd MOFinder
```

Start with the two offline demonstrations:

```bash

File: mof_extraction_1_2.csv (part 83 of 305)
doi,main_pdf,si_pdf,raw_output,parsed_json,article_trial_or_failure,article_trial_or_failure_notes,mof_name,crystal_code,metal_1,metal_1_abbr,metal_1_amount_text,metal_1_amount_value,metal_1_amount_unit,metal_2,metal_2_abbr,metal_2_amount_text,metal_2_amount_value,metal_2_amount_unit,metal_3,metal_3_abbr,metal_3_amount_text,metal_3_amount_value,metal_3_amount_unit,linker_1,linker_1_abbr,linker_1_amount_text,linker_1_amount_value,linker_1_amount_unit,linker_2,linker_2_abbr,linker_2_amount_text,linker_2_amount_value,linker_2_amount_unit,linker_3,linker_3_abbr,linker_3_amount_text,linker_3_amount_value,linker_3_amount_unit,modulator_1,modulator_1_abbr,modulator_1_amount_text,modulator_1_amount_value,modulator_1_amount_unit,modulator_2,modulator_2_abbr,modulator_2_amount_text,modulator_2_amount_value,modulator_2_amount_unit,solvent_main,solvent_main_abbr,solvent_main_amount_text,solvent_main_ml,solvent_secondary,solvent_secondary_abbr,solvent_secondary_amount_text,solvent_secondary_ml,temperature_c,temperature_c_text,time_h,time_text,vessel_type,stirring,washing_solvent,washing_cycles,activation_text,activation_temp_c,activation_time_h,crystal_morphology,yield_percent,crystal_size,topology_code,metal_cluster_connectivity,unit_cell_short,pore_diameter_A,BET_surface_area_m2g,air_stable,water_stable,tga_decomposition_temp_c,applications,reference,status,error
10.1021/acs.inorgchem.2c02842,downloaded\10.1021_acs.inorgchem.2c02842.pdf,SI downloaded\10.1021_acs.inorgchem.2c02842_SI.pdf,mof_json_store\10.1021_acs.inorgchem.2c02842\raw_output.json,mof_json_store\10.1021_acs.inorgchem.2c02842\synthesis_001.json,no,,Cu-BDC·(DMF),,Cu(NO3)2·3H2O,,8 mmol in 40 mL DMF + 60 mL acetonitrile (outer solution),8,mmol,nan,,,,,nan,,,,,terephthalic acid,BDC,2 mmol in 12 mL DMF + 8 mL acetonitrile (inside dialysis bag),2.0,mmol,,,,,,,,,,,,,,,,,,,,,"N,N-dimethylformamide",DMF,12 mL (inside) + 40 mL (outside),,acetonitrile,,8 mL (inside) + 60 mL (outside),,40.0,40 °C,24.0,24 h,dialysis bag (MWCO 100) immersed in copper salt solution,,DMF,three times,MeOH exchange 24 h ×3; then 180 °C under vacuum for 4 h,180.0,4.0,bluish square nanosheets,,"∼2 μm lateral, ~4 nm thick",,,P4; a = b ≈ 10.8 Å; c = 5.6 Å,5.2,,not_reported,not_reported,370.0,,10.1021/acs.inorgchem.2c02842,ok,
10.1021/acs.inorgchem.2c02842,downloaded\10.1021_acs.inorgchem.2c02842.pdf,SI downloaded\10.1021_acs.inorgchem.2c02842_SI.pdf,mof_json_store\10.1021_acs.inorgchem.2c02842\raw_output.json,mof_json_store\10.1021_acs.inorgchem.2c02842\synthesis_002.json,no,,Cu-NDC·(DMF),,Cu(NO3)2·3H2O,Cu(OAc)2·H2O,2 mmol in 40 mL DMF + 60 mL acetonitrile (outer solution),2,mmol,nan,,,,,nan,,,,,"1,4-naphthalenedicarboxylic acid",NDC,2 mmol in 12 mL DMF + 8 mL acetonitrile (inside dialysis bag),2.0,mmol,,,,,,,,,,,,,,,,,,,,,"N,N-dimethylformamide",DMF,12 mL (inside) + 40 mL (outside),,acetonitrile,,8 mL (inside) + 60 mL (outside),,25,RT,3.0,3 h,dialysis bag (MWCO 100) immersed in copper salt solution,,DMF,three times,MeOH exchange 24 h ×3; then 180 °C under vacuum for 4 h,180.0,4.0,square nanosheets,,,,,P4; a = b ≈ 10.8 Å; c ≈ 6.6 Å,3.5,,not_reported,not_reported,313.0,,10.1021/acs.inorgchem.2c02842,ok,
10.1021/acs.inorgchem.2c02842,downloaded\10.1021_acs.inorgchem.2c02842.pdf,SI downloaded\10.1021_acs.inorgchem.2c02842_SI.pdf,mof_json_store\10.1021_acs.inorgchem.2c02842\raw_output.json,mof_json_store\10.1021_acs.inorgchem.2c02842\synthesis_003.json,no,,Cu-ADC·(DMF),,Cu(NO3)2·3H2O,,4 mmol in 40 mL DMF + 60 mL acetonitrile (outer solution),4,mmol,nan,,,,,nan,,,,,"9,10-anthracenedicarboxylic acid",ADC,1 mmol in 12 mL DMF + 8 mL acetonitrile (inside dialysis bag),1.0,mmol,,,,,,,,,,,,,,,,,,,,,"N,N-dimethylformamide",DMF,12 mL (inside) + 40 mL (outside),,acetonitrile,,8 mL (inside) + 60 mL (outside),,40.0,40 °C,24.0,24 h,dialysis bag (MWCO 100) immersed in copper salt solution,,DMF,three times,MeOH exchange 24 h ×3; then 180 °C under vacuum for 4 h,180.0,4.0,square nanosheets,,,,,P4; a = b ≈ 10.8 Å; c ≈ 6.6 Å,3.3,,not_reported,not_reported,286.0,,10.1021/acs.inorgchem.2c02842,ok,
10.1021/acs.inorgchem.2c02842,downloaded\10.1021_acs.inorgchem.2c02842.pdf,SI downloaded\10.1021_acs.inorgchem.2c02842_SI.pdf,mof_json_store\10.1021_acs.inorgchem.2c02842\raw_output.json,mof_json_store\10.1021_acs.inorgchem.2c02842\synthesis_004.json,no,,Cu-BDC·(DMF),,Cu(CH3COO)2·1H2O,,2 mmol in 8 mL DMF + 12 mL acetonitrile (metal solution),2,mmol,nan,,,,,nan,,,,,terephthalic acid,BDC,2 mmol in 12 mL DMF + 8 mL acetonitrile (ligand solution),2.0,mmol,,,,,,,,,,,,,,,,,,,,,"N,N-dimethylformamide",DMF,12 mL (ligand soln) + 8 mL (metal soln),,acetonitrile,,8 mL (ligand soln) + 12 mL (metal soln),,40.0,40 °C,24.0,24 h,,,DMF,three times,,,,irregular morphologies,,,,,,,,not_reported,not_reported,,,10.1021/acs.inorgchem.2c02842,ok,
10.1021/acs.jpcc.9b05574,downloaded\10.1021_acs.jpcc.9b05574.pdf,SI downloaded\10.1021_acs.jpcc.9b05574_SI.pdf,mof_json_store\10.1021_acs.jpcc.9b05574\raw_output.json,mof_json_store\10.1021_acs.jpcc.9b05574\synthesis_001.json,no,,UiO-67-NH2,,Cu(CH3COO)2·1H2O,,"0.4 M, 0.30 mL (0.12 mmol)",0.12,mmol,nan,,,,,nan,,,,,"biphenyl-4,4'-dicarboxylic acid",NH2-BPDC,30.9 mg (0.12 mmol),0.12,mmol,,,,,,,,,,,acetic acid,AcOH,1.2 mL,1.2,mL,,,,,,"N,N-dimethylformamide",DMF,24 mL,24.0,,,,,65.0,65 °C,16.0,16 h,40 mL Pyrex vial (tightly capped),sonicated 1 min before heating,DMF,3× (120 mL each),"Activated under vacuum: 50 °C for 1 h, 90 °C for 2 h, 100 °C for 15 h",100.0,15.0,yellow precipitate,,,,Zr6O4(OH)4 12-connected SBU,,,,,,,,10.1021/acs.jpcc.9b05574,ok,
10.1021/acs.jpcc.9b05574,downloaded\10.1021_acs.jpcc.9b05574.pdf,SI downloaded\10.1021_acs.jpcc.9b05574_SI.pdf,mof_json_store\10.1021_acs.jpcc.9b05574\raw_output.json,mof_json_store\10.1021_acs.jpcc.9b05574\synthesis_002.json,no,,UiO-67-CH3,,Cu(CH3COO)2·1H2O,ZrCl4,46.6 mg (0.20 mmol),0.2,mmol,nan,,,,,nan,,,,,"biphenyl-4,4'-dicarboxylic acid",CH3-BPDC,51.2 mg (0.20 mmol),0.2,mmol,,,,,,,,,,,acetic acid,AcOH,2.5 mL,2.5,mL,,,,,,"N,N-dimethylformamide",DMF,50 mL,50.0,,,,,100.0,100 °C,14.5,14.5 h,250 mL round-bottom flask,sonicated 1 min before heating,DMF,3× (120 mL each),"Activated under vacuum: 50 °C for 1 h, 90 °C for 2 h, 100 °C for 15 h",100.0,15.0,white precipitate,,,,Zr6O4(OH)4 12-connected SBU,,,,,,,,10.1021/acs.jpcc.9b05574,ok,
10.1021/acs.jpcc.9b05574,downloaded\10.1021_acs.jpcc.9b05574.pdf,SI downloaded\10.1021_acs.jpcc.9b05574_SI.pdf,mof_json_store\10.1021_acs.jpcc.9b05574\raw_output.json,mof_json_store\10.1021_acs.jpcc.9b05574\synthesis_003.json,no,,UiO-67,,Cu(CH3COO)2·1H2O,ZrCl4,93.2 mg (0.40 mmol),0.4,mmol,nan,,,,,nan,,,,,"biphenyl-4,4'-dicarboxylic acid",BPDC,"0.04 M in DMF, 10 mL (0.40 mmol)",0.4,mmol,,,,,,,,,,,acetic acid,AcOH,7 mL,7.0,mL,,,,,,"N,N-dimethylformamide",DMF,43 mL + 10 mL from linker stock (≈53 mL total),53.0,,,,,120.0,120 °C,5.0,5 h,250 mL round-bottom flask,sonicated 1 min before heating,DMF,3× (120 mL each),"Activated under vacuum: 50 °C for 1 h, 90 °C for 2 h, 100 °C for 15 h",100.0,15.0,white precipitate,,,,Zr6O4(OH)4 12-connected SBU,,,,,,,,10.1021/acs.jpcc.9b05574,ok,
10.1021/cg400500t,downloaded\10.1021_cg400500t.pdf,SI downloaded\10.1021_cg400500t_SI.pdf,mof_json_store\10.1021_cg400500t\raw_output.json,mof_json_store\10.1021_cg400500t\synthesis_001.json,yes,Attempts to grow MOFs from unprotected catechol-bearing struts were unsuccessful; amorphous networks or complexes formed.,Me-CatBrO MOF,,Cu(CH3COO)2·1H2O,,34 mg (114 μmol),0.114,mmol,nan,,,,,nan,,,,,"1,4-dibromo-2,3,5,6-tetrakis(4-carboxyphenyl)benzene",L2,42 mg (58.6 μmol),0.0586,mmol,"Me-protected 3,6-bis(pyridin-4-ylethynyl)benzene-1,2-diol",L1a,60 μmol,0.06,mmol,,,,,,,,,,,,,,,,"N,N-dimethylformamide",DMF,8 mL,8.0,,,,,75.0,75 °C,24.0,at least 24 h,glass vials (1 dram; solution initially in 8 dram vial),,DMF,kept in fresh DMF,,,,"plate-like, clear colorless crystals",,0.204 × 0.061 × 0.056 mm,,Zn2 paddlewheel nodes pillared by L1; sheets bridged by L2,"a=11.4439(7) Å, b=15.7580(9) Å, c=23.466(2) Å, Pmmm",,,not_reported,not_reported,450.0,,10.1021/cg400500t,ok,
10.1021/cg400500t,downloaded\10.1021_cg400500t.pdf,SI downloaded\10.1021_cg400500t_SI.pdf,mof_json_store\10.1021_cg400500t\raw_output.json,mof_json_store\10.1021_cg400500t\synthesis_002.json,yes,Attempts to grow MOFs from unprotected catechol-bearing struts were unsuccessful; amorphous networks or complexes formed.,BOC-CatBrO MOF,,ZrCl4,,34 mg (114 μmol),0.114,mmol,nan,,,,,nan,,,,,"1,4-dibromo-2,3,5,6-tetrakis(4-carboxyphenyl)benzene",L2,42 mg (58.6 μmol),0.0586,mmol,"BOC-protected 3,6-bis(pyridin-4-ylethynyl)benzene-1,2-diol",L1d,60 μmol,0.06,mmol,,,,,,,,,,,,,,,,"N,N-dimethylformamide",DMF,8 mL,8.0,,,,,75.0,75 °C,24.0,at least 24 h,glass vials (1 dram; solution initially in 8 dram vial),,DMF,kept in fresh DMF,,,,"plate-like, amber crystals",,0.282 × 0.126 × 0.06 mm,,Zn2 paddlewheel nodes pillared by L1; sheets bridged by L2,"a=10.9619(11) Å, b=16.0098(14) Å, c=23.383(4) Å, Pmmm",,,not_reported,not_reported,450.0,,10.1021/cg400500t,ok,
10.1021/cg400500t,downloaded\10.1021_cg400500t.pdf,SI downloaded\10.1021_cg400500t_SI.pdf,mof_json_store\10.1021_cg400500t\raw_output.json,mof_json_store\10.1021_cg400500t\synthesis_003.json,yes,Attempts to grow MOFs from unprotected catechol-bearing struts were unsuccessful; amorphous networks or complexes formed.,oNBn-CatBrO MOF,,ZrCl4,,34 mg (114 μmol),0.114,mmol,nan,,,,,nan,,,,,"1,4-dibromo-2,3,5,6-tetrakis(4-carboxyphenyl)benzene",L2,42 mg (58.6 μmol),0.0586,mmol,"o-nitrobenzyl-protected 3,6-bis(pyridin-4-ylethynyl)benzene-1,2-diol",L1c,60 μmol,0.06,mmol,,,,,,,,,,,,,,,,"N,N-dimethylformamide",DMF,8 mL,8.0,,,,,75.0,75 °C,24.0,at least 24 h,glass vials (1 dram; solution initially in 8 dram vial),,DMF,kept in fresh DMF,,,,"plate-like, yellow crystals",,,,Zn2 paddlewheel nodes pillared by L1; sheets bridged by L2,"a≈11 Å, b≈16 Å, c≈23 Å, Pmmm",,,not_reported,not_reported,450.0,,10.1021/cg400500t,ok,
10.1021/cg400500t,downloaded\10.1021_cg400500t.pdf,SI downloaded\10.1021_cg400500t_SI.pdf,mof_json_store\10.1021_cg400500t\raw_output.json,mof_json_store\10.1021_cg400500t\synthesis_004.json,yes,Attempts to grow MOFs from unprotected catechol-bearing struts were unsuccessful; amorphous networks or complexes formed.,TBS-CatBrO MOF,,ZrCl4,,34 mg (114 μmol),0.114,mmol,nan,,,,,nan,,,,,"1,4-dibromo-2,3,5,6-tetrakis(4-carboxyphenyl)benzene",L2,42 mg (58.6 μmol),0.0586,mmol,"tert-butyldimethylsilyl-protected 3,6-bis(pyridin-4-ylethynyl)benzene-1,2-diol",L1b,60 μmol,0.06,mmol,,,,,,,,,,,,,,,,"N,N-dimethylformamide",DMF,8 mL,8.0,,,,,75.0,75 °C,24.0,at least 24 h,glass vials (1 dram; solution initially in 8 dram vial),,DMF,kept in fresh DMF,,,,"plate-like, dark amber crystals",,,,Zn2 paddlewheel nodes pillared by L1; sheets bridged by L2,,,,not_reported,not_reported,450.0,,10.1021/cg400500t,ok,
10.1021/acs.inorgchem.2c00650,downloaded\10.1021_acs.inorgchem.2c00650.pdf,SI downloaded\10.1021_acs.inorgchem.2c00650_SI.pdf,mof_json_store\10.1021_acs.inorgchem.2c00650\raw_output.json,mof_json_store\10.1021_acs.inorgchem.2c00650\synthesis_001.json,no,,Cu-1,,ZrCl4,,"0.191 g, 1.33 mmol",1.33,mmol,nan,,"0.089 g, 0.440 mmol",0.44,mmol,nan,,,,,"4-(4H-1,2,4-triazol-4-yl)phenylarsonic acid",4-N3C2H2-C6H4AsO3H2,"0.150 g, 0.560 mmol",0.56,mmol,,,,,,,,,,,H2SO4 (95–97%),,6 drops (ca. 0.15 mL),0.15,mL,,,,,,water,H2O,10 mL,10.0,,,,,165.0,165 °C,72.0,3 days,Parr Teflon-lined stainless steel autoclave,stirred 1 h pre-heating,H2O (deionized),,air-dried; evacuated at 333 K under vacuum for 4–5 h before sorption measurements,,,black prismatic crystals,68.0,0.05 × 0.03 × 0.03 mm,,"inverted-Keggin {As4Mo12} 8-connected SBU; Cu2+ tetrahedral linkers (4,8-connected net)","a=19.3189(8), b=19.3189(8), c=23.7533(12), P42/nbc",9.0,,not_reported,yes,300.0,water_harvesting,10.1021/acs.inorgchem.2c00650,ok,
10.1021/acs.inorgchem.2c00650,downloaded\10.1021_acs.inorgchem.2c00650.pdf,SI downloaded\10.1021_acs.inorgchem.2c00650_SI.pdf,mof_json_store\10.1021_acs.inorgchem.2c00650\raw_output.json,mof_json_store\10.1021_acs.inorgchem.2c00650\synthesis_002.json,no,,Cu-1,,ZrCl4,,"0.132 g, 0.110 mmol",0.11,mmol,nan,,"0.150 g, 0.740 mmol",0.74,mmol,nan,,,,,"4-(4H-1,2,4-triazol-4-yl)phenylarsonic acid",4-N3C2H2-C6H4AsO3H2,"0.060 g, 0.220 mmol",0.22,mmol,,,,,,,,,,,H2SO4 (95–97%),,6 drops (ca. 0.15 mL),0.15,mL,,,,,,water,H2O,10 mL,10.0,,,,,165.0,165 °C,72.0,3 days,Parr Teflon-lined stainless steel autoclave,stirred 1 h pre-heating,H2O (deionized),,air-dried; evacuated at 333 K under vacuum for 4–5 h before sorption measurements,,,black prismatic crystals,26.0,0.05 × 0.03 × 0.03 mm,,"inverted-Keggin {As4Mo12} 8-connected SBU; Cu2+ tetrahedral linkers (4,8-connected net)","a=19.3189(8), b=19.3189(8), c=23.7533(12), P42/nbc",9.0,,not_reported,yes,300.0,water_harvesting,10.1021/acs.inorgchem.2c00650,ok,
10.1039/c2ra20641b,downloaded\10.1039_c2ra20641b.pdf,SI downloaded\10.1039_c2ra20641b_SI.pdf,mof_json_store\10.1039_c2ra20641b\raw_output.json,mof_json_store\10.1039_c2ra20641b\synthesis_001.json,yes,Aqueous or NaCl-assisted synthesis precipitated unreacted starting materials.,amine-functionalized MIL-101(Cr),,ZrCl4,,"800 mg, 2 mmol",2,mmol,nan,,,,,nan,,,,,2-aminoterephthalic acid,ATPA,"360 mg, 2 mmol",2.0,mmol,,,,,,,,,,,sodium hydroxide,NaOH,"200 mg, 5 mmol",5.0,mmol,,,,,,deionized water,H2O,15 mL,15.0,,,,,150.0,150 °C,12.0,12 h,50 mL Teflon-lined stainless steel autoclave,static,"DMF, hot alcohol (100 °C)",DMF wash at RT; then 24 h hot alcohol in autoclave,dried at 80 °C in air,80.0,,green nanoparticles (~50 nm),,≈50 nm,,,,,1675.0,yes,not_reported,270.0,CO2_capture,10.1039/c2ra20641b,ok,
10.1039/c2ra20641b,downloaded\10.1039_c2ra20641b.pdf,SI downloaded\10.1039_c2ra20641b_SI.pdf,mof_json_store\10.1039_c2ra20641b\raw_output.json,mof_json_store\10.1039_c2ra20641b\synthesis_002.json,yes,Aqueous or NaCl-assisted synthesis precipitated unreacted starting materials.,amine-functionalized MIL-101(Cr),,ZrCl4,,"800 mg, 2 mmol",2,mmol,nan,,,,,nan,,,,,2-aminoterephthalic acid,ATPA,"360 mg, 2 mmol",2.0,mmol,,,,,,,,,,,sodium hydroxide,NaOH,"200 mg, 5 mmol",5.0,mmol,,,,,,deionized water,H2O,15 mL,15.0,,,,,150.0,150 °C,6.0,6 h,50 mL Teflon-lined stainless steel autoclave,static,"DMF, hot alcohol (100 °C)",DMF wash at RT; then 24 h hot alcohol in autoclave,dried at 80 °C in air,80.0,,green nanoparticles,,,,,,,1040.0,not_reported,not_reported,,,10.1039/c2ra20641b,ok,
10.1039/c2ra20641b,downloaded\10.1039_c2ra20641b.pdf,SI downloaded\10.1039_c2ra20641b_SI.pdf,mof_json_store\10.1039_c2ra20641b\raw_output.json,mof_json_store\10.1039_c2ra20641b\synthesis_003.json,yes,Aqueous or NaCl-assisted synthesis precipitated unreacted starting materials.,amine-functionalized MIL-101(Cr),,ZrCl4,,"800 mg, 2 mmol",2,mmol,nan,,,,,nan,,,,,2-aminoterephthalic acid,ATPA,"360 mg, 2 mmol",2.0,mmol,,,,,,,,,,,sodium hydroxide,NaOH,"200 mg, 5 mmol",5.0,mmol,,,,,,deionized water,H2O,15 mL,15.0,,,,,150.0,150 °C,16.0,16 h,50 mL Teflon-lined stainless steel autoclave,static,"DMF, hot alcohol (100 °C)",DMF wash at RT; then 24 h hot alcohol in autoclave,dried at 80 °C in air,80.0,,green nanoparticles,,,,,,,1371.0,not_reported,not_reported,,,10.1039/c2ra20641b,ok,
10.1039/c2ra20641b,downloaded\10.1039_c2ra20641b.pdf,SI downloaded\10.1039_c2ra20641b_SI.pdf,mof_json_store\10.1039_c2ra20641b\raw_output.json,mof_json_store\10.1039_c2ra20641b\synthesis_004.json,yes,Aqueous or NaCl-assisted synthesis precipitated unreacted starting materials.,amine-functionalized MIL-101(Cr),,ZrCl4,,"800 mg, 2 mmol",2,mmol,nan,,,,,nan,,,,,2-aminoterephthalic acid,ATPA,"360 mg, 2 mmol",2.0,mmol,,,,,,,,,,,potassium hydroxide,KOH,,,,,,,,,deionized water,H2O,15 mL,15.0,,,,,150.0,150 °C,12.0,12 h,50 mL Teflon-lined stainless steel autoclave,static,"DMF, hot alcohol (100 °C)",DMF wash at RT; then 24 h hot alcohol in autoclave,dried at 80 °C in air,80.0,,green nanoparticles,,,,,,,1755.0,not_reported,not_reported,,,10.1039/c2ra20641b,ok,
10.1039/c2ra20641b,downloaded\10.1039_c2ra20641b.pdf,SI downloaded\10.1039_c2ra20641b_SI.pdf,mof_json_store\10.1039_c2ra20641b\raw_output.json,mof_json_store\10.1039_c2ra20641b\synthesis_005.json,yes,Aqueous or NaCl-assisted synthesis precipitated unreacted starting materials.,MIL-101(Cr),,ZrCl4,,"800 mg, 2 mmol",2,mmol,nan,,,,,nan,,,,,terephthalic acid,BDC,"280 mg, 2 mmol",2.0,mmol,,,,,,,,,,,hydrofluoric acid,HF,"164 μL, 2 mmol",2.0,mmol,,,,,,deionized water,H2O,10 mL,10.0,,,,,220.0,220 °C,16.0,16 h,,static,hot ethanol,12 h hot ethanol,dried at 80 °C in air,80.0,,,,,,,,,3200.0,not_reported,not_reported,,,10.1039/c2ra20641b,ok,
10.1021/acs.inorgchem.5b01611,downloaded\10.1021_acs.inorgchem.5b01611.pdf,SI downloaded\10.1021_acs.inorgchem.5b01611_SI.pdf,mof_json_store\10.1021_acs.inorgchem.5b01611\raw_output.json,mof_json_store\10.1021_acs.inorgchem.5b01611\synthesis_001.json,no,,,,ZrCl4,,59.5 mg,0.255325,mmol,nan,,,,,nan,,,,,"1,2,4-triazole",TRZ,6.9 mg,6.9,mg,fumaric acid,FA,11.6 mg,11.6,mg,,,,,,,,,,,,,,,,"N,N-dimethylacetamide",DMA,2 mL,2.0,methanol,MeOH,1 mL,1.0,90.0,90 °C,72.0,3 days,25 mL glass vial,static,DMA,,80 °C for 12 h,80.0,12.0,block colorless crystals,82.0,,pcu,Zn2(TRZ)2 dimers as 6-connected nodes,,,,not_reported,not_reported,300.0,CO2_capture;acetylene separation;hydrogen storage,10.1021/acs.inorgchem.5b01611,ok,
10.1021/acs.inorgchem.5b01611,downloaded\10.1021_acs.inorgchem.5b01611.pdf,SI downloaded\10.1021_acs.inorgchem.5b01611_SI.pdf,mof_json_store\10.1021_acs.inorgchem.5b01611\raw_output.json,mof_json_store\10.1021_acs.inorgchem.5b01611\synthesis_002.json,no,,,,ZrCl4,,297.5 mg,1.27663,mmol,nan,,,,,nan,,,,,"1,2,4-triazole",TRZ,34.5 mg,34.5,mg,terephthalic acid,BDC,83.3 mg,83.3,mg,,,,,,,,,,,,,,,,"N,N-dimethylformamide",DMF,4 mL,4.0,water,H2O,2 mL,2.0,90.0,90 °C,120.0,5 days,25 mL glass vial,static,DMF,,120 °C for 12 h,120.0,12.0,block colorless crystals,90.0,,pcu,Zn2(TRZ)2 dimers as 6-connected nodes,,,226.7,not_reported,not_reported,380.0,CO2_capture;acetylene separation;hydrogen storage,10.1021/acs.inorgchem.5b01611,ok,
10.1021/acs.inorgchem.5b01611,downloaded\10.1021_acs.inorgchem.5b01611.pdf,SI downloaded\10.1021_acs.inorgchem.5b01611_SI.pdf,mof_json_store\10.1021_acs.inorgchem.5b01611\raw_output.json,mof_json_store\10.1021_acs.inorgchem.5b01611\synthesis_003.json,no,,,,ZrCl4,,148.8 mg,0.638528,mmol,nan,,,,,nan,,,,,"1,2,4-triazole",TRZ,34.5 mg,34.5,mg,2-aminoterephthalic acid,NH2-BDC,45.3 mg,45.3,mg,,,,,,,,,,,,,,,,"N,N-dimethylformamide",DMF,4 mL,4.0,water,H2O,1 mL,1.0,120.0,120 °C,120.0,5 days,25 mL glass vial,static,DMF,,80 °C for 12 h,80.0,12.0,block colorless crystals,74.0,,pcu,Zn2(TRZ)2 dimers as 6-connected nodes,,,162.6,not_reported,not_reported,380.0,CO2_capture;acetylene separation;hydrogen storage,10.1021/acs.inorgchem.5b01611,ok,
10.1021/acs.inorgchem.5b01611,downloaded\10.1021_acs.inorgchem.5b01611.pdf,SI downloaded\10.1021_acs.inorgchem.5b01611_SI.pdf,mof_json_store\10.1021_acs.inorgchem.5b01611\raw_output.json,mof_json_store\10.1021_acs.inorgchem.5b01611\synthesis_004.json,no,,,,ZrCl4,,74.4 mg,0.319264,mmol,nan,,,,,nan,,,,,"1,2,4-triazole",TRZ,17.5 mg,17.5,mg,2-nitroterephthalic acid,NO2-BDC,52.8 mg,52.8,mg,,,,,,,,,,,,,,,,"N,N-dimethylacetamide",DMA,3 mL,3.0,"1,3-dimethyl-2-imidazolidinone",DMI,1 mL,1.0,100.0,100 °C,72.0,3 days,25 mL glass vial,static,DMA,,120 °C for 12 h,120.0,12.0,block light yellow crystals,65.0,,pcu,Zn2(TRZ)2 dimers as 6-connected nodes,,,,not_reported,not_reported,380.0,CO2_capture;acetylene separation;hydrogen storage,10.1021/acs.inorgchem.5b01611,ok,
10.1021/acs.inorgchem.5b01611,downloaded\10.1021_acs.inorgchem.5b01611.pdf,SI downloaded\10.1021_acs.inorgchem.5b01611_SI.pdf,mof_json_store\10.1021_acs.inorgchem.5b01611\raw_output.json,mof_json_store\10.1021_acs.inorgchem.5b01611\synthesis_005.json,no,,,,ZrCl4,,59.5 mg,0.255325,mmol,nan,,,,,nan,,,,,"1,2,4-triazole",TRZ,13.8 mg,13.8,mg,terephthalic acid,Br-BDC,24.5 mg,24.5,mg,,,,,,,,,,,,,,,,"N,N-dimethylformamide",DMF,2 mL,2.0,water,H2O,1 mL,1.0,90.0,90 °C,48.0,2 days,25 mL glass vial,static,DMF,,120 °C for 12 h,120.0,12.0,block colorless crystals,75.0,,pcu,Zn2(TRZ)2 dimers as 6-connected nodes,,,59.6,not_reported,not_reported,380.0,CO2_capture;acetylene separation;hydrogen storage,10.1021/acs.inorgchem.5b01611,ok,
10.1021/acs.inorgchem.5b01611,downloaded\10.1021_acs.inorgchem.5b01611.pdf,SI downloaded\10.1021_acs.inorgchem.5b01611_SI.pdf,mof_json_store\10.1021_acs.inorgchem.5b01611\raw_output.json,mof_json_store\10.1021_acs.inorgchem.5b01611\synthesis_006.json,no,,,,ZrCl4,,89.3 mg,0.383203,mmol,nan,,,,,nan,,,,,"1,2,4-triazole",TRZ,20.7 mg,20.7,mg,"2,6-naphthalenedicarboxylic acid",NDC,64.9 mg,64.9,mg,,,,,,,,,,,,,,,,"N,N-dimethylacetamide",DMA,2 mL,2.0,methanol,MeOH,2 mL,2.0,90.0,90 °C,96.0,4 days,25 mL glass vial,static,DMF,,80 °C for 12 h,80.0,12.0,block colorless crystals,58.0,,pcu,Zn2(TRZ)2 dimers as 6-connected nodes,,,365.1,not_reported,not_reported,380.0,CO2_capture;acetylene separation;hydrogen storage,10.1021/acs.inorgchem.5b01611,ok,
10.1021/acs.inorgchem.5b01611,downloaded\10.1021_acs.inorgchem.5b01611.pdf,SI downloaded\10.1021_acs.inorgchem.5b01611_SI.pdf,mof_json_store\10.1021_acs.inorgchem.5b01611\raw_output.json,mof_json_store\10.1021_acs.inorgchem.5b01611\synthesis_007.json,no,,,,ZrCl4,,89.3 mg,0.383203,mmol,nan,,,,,nan,,,,,"1,2,4-triazole",TRZ,20.7 mg,20.7,mg,"biphenyl-4,4'-dicarboxylic acid",BPDC,73.3 mg,73.3,mg,,,,,,,,,,,,,,,,"N,N-dimethylacetamide",DMA,3 mL,3.0,ethanol,EtOH,3 mL,3.0,90.0,90 °C,72.0,3 days,25 mL glass vial,static,DMA,,80 °C for 12 h,80.0,12.0,colorless sheet crystals,72.0,,pcu,Zn2(TRZ)2 dimers as 6-connected nodes,,,470.8,not_reported,not_reported,380.0,CO2_capture;acetylene separation;hydrogen storage,10.1021/acs.inorgchem.5b01611,ok,
10.1039/d2ce00088a,downloaded\10.1039_d2ce00088a.pdf,SI downloaded\10.1039_d2ce00088a_SI.pdf,mof_json_store\10.1039_d2ce00088a\raw_output.json,mof_json_store\10.1039_d2ce00088a\synthesis_001.json,no,,S-1-Zn,2123927,ZrCl4,,"0.150 g, 0.5 mmol",0.5,mmol,nan,,,,,nan,,,,,(S)-2-(1-hydroxyethyl)benzimidazole,S-OH-bim,"0.081 g, 0.5 mmol",0.5,mmol,terephthalic acid,H2BDC,"0.083 g, 0.5 mmol",0.5,mmol,,,,,,,,,,,,,,,,"N,N-dimethylformamide",DMF,2 mL,2.0,methanol,MeOH,2 mL,2.0,100.0,100 °C,24.0,1 day,20 mL vial,,,,,,,colorless crystals,,,hxl,Zn3 SBU,"a=11.1793 Å, b=15.0014 Å, c=25.5008 Å, P212121",,,not_reported,yes,,CO2_fixation,10.1039/d2ce00088a,ok,
10.1039/d2ce00088a,downloaded\10.1039_d2ce00088a.pdf,SI downloaded\10.1039_d2ce00088a_SI.pdf,mof_json_store\10.1039_d2ce00088a\raw_output.json,mof_json_store\10.1039_d2ce00088a\synthesis_002.json,no,,R-1-Zn,2123925,ZrCl4,,"0.150 g, 0.5 mmol",0.5,mmol,nan,,,,,nan,,,,,(R)-2-(1-hydroxyethyl)benzimidazole,R-OH-bim,"0.081 g, 0.5 mmol",0.5,mmol,terephthalic acid,H2BDC,"0.083 g, 0.5 mmol",0.5,mmol,,,,,,,,,,,,,,,,"N,N-dimethylformamide",DMF,2 mL,2.0,methanol,MeOH,2 mL,2.0,100.0,100 °C,24.0,1 day,20 mL vial,,,,,,,colorless crystals,,,hxl,Zn3 SBU,"a=11.1809 Å, b=15.0036 Å, c=25.5061 Å, P212121",,,not_reported,yes,,CO2_fixation,10.1039/d2ce00088a,ok,
10.1039/d2ce00088a,downloaded\10.1039_d2ce00088a.pdf,SI downloaded\10.1039_d2ce00088a_SI.pdf,mof_json_store\10.1039_d2ce00088a\raw_output.json,mof_json_store\10.1039_d2ce00088a\synthesis_003.json,no,,S-1-Cd,2123926,ZrCl4,,"0.068 g, 0.3 mmol",0.3,mmol,nan,,,,,nan,,,,,(S)-2-(1-hydroxyethyl)benzimidazole,S-OH-bim,"0.032 g, 0.2 mmol",0.2,mmol,terephthalic acid,H2BDC,"0.032 g, 0.2 mmol",0.2,mmol,,,,,,sodium hydroxide aqueous solution,NaOH,"1 M, 300 μL",,,,,,,,methanol,MeOH,3 mL,3.0,water (deionized),H2O,2 mL,2.0,80.0,80 °C,72.0,3 days,20 mL vial,,,,,,,colorless crystals,,,hxl,Cd3 SBU,P212121,,,not_reported,yes,,CO2_fixation,10.1039/d2ce00088a,ok,
10.1039/d2ce00088a,downloaded\10.1039_d2ce00088a.pdf,SI downloaded\10.1039_d2ce00088a_SI.pdf,mof_json_store\10.1039_d2ce00088a\raw_output.json,mof_json_store\10.1039_d2ce00088a\synthesis_004.json,no,,R-1-Cd,2123924,MnSO4,,"0.068 g, 0.3 mmol",0.3,mmol,nan,,,,,nan,,,,,(R)-2-(1-hydroxyethyl)benzimidazole,R-OH-bim,"0.032 g, 0.2 mmol",0.2,mmol,terephthalic acid,H2BDC,"0.032 g, 0.2 mmol",0.2,mmol,,,,,,sodium hydroxide aqueous solution,NaOH,"1 M, 300 μL",,,,,,,,methanol,MeOH,3 mL,3.0,water (deionized),H2O,2 mL,2.0,80.0,80 °C,72.0,3 days,20 mL vial,,,,,,,colorless crystals,,,hxl,Cd3 SBU,"a=11.5289 Å, b=15.1039 Å, c=26.5225 Å, P212121",,,not_reported,yes,,CO2_fixation,10.1039/d2ce00088a,ok,
10.1021/cg2013733,downloaded\10.1021_cg2013733.pdf,SI downloaded\10.1021_cg2013733_SI.pdf,mof_json_store\10.1021_cg2013733\raw_output.json,mof_json_store\10.1021_cg2013733\synthesis_001.json,no,,[ZnL(H2O)]n (1),,MnSO4,,"0.0149 g, 0.05 mmol",0.05,mmol,nan,,,,,nan,,,,,"1-(pyridin-4-ylthio)benzene-2,4-dioic acid",,"0.0138 g, 0.05 mmol",0.05,mmol,,,,,,,,,,,sodium hydroxide,NaOH,"0.0040 g, 0.10 mmol",0.1,mmol,,,,,,water,H2O,3 mL (of 1:1 H2O–MeCN; total 6 mL),3.0,acetonitrile,MeCN,3 mL (of 1:1 H2O–MeCN; total 6 mL),3.0,120.0,120 °C,72.0,3 days,Teflon-lined stainless steel vessel,static,,,,,,colorless block-like crystals,80.0,,rtl,dinuclear Zn2 carboxylate-bridged 6-connected SBU,"monoclinic, P21/c, a=10.9338(10) Å, b=12.3885(12) Å, c=9.6317(9) Å, β=94.873(2)°, V=1299.9(2) Å3",,,not_reported,not_reported,300.0,luminescence,10.1021/cg2013733,ok,
10.1021/cg2013733,downloaded\10.1021_cg2013733.pdf,SI downloaded\10.1021_cg2013733_SI.pdf,mof_json_store\10.1021_cg2013733\raw_output.json,mof_json_store\10.1021_cg2013733\synthesis_002.json,no,,[Co2L2(H2O)]n (2),,MnSO4,,"0.0146 g, 0.05 mmol",0.05,mmol,nan,,,,,nan,,,,,"1-(pyridin-4-ylthio)benzene-2,4-dioic acid",,"0.0138 g, 0.05 mmol",0.05,mmol,,,,,,,,,,,sodium hydroxide,NaOH,"0.0040 g, 0.10 mmol",0.1,mmol,,,,,,water,H2O,3 mL (of 1:1 H2O–MeCN; total 6 mL),3.0,acetonitrile,MeCN,3 mL (of 1:1 H2O–MeCN; total 6 mL),3.0,120.0,120 °C,72.0,3 days,Teflon-lined stainless steel vessel,static,,,,,,,86.0,,rtl,dinuclear Co2 carboxylate-bridged 6-connected SBU,"monoclinic, P21/c, a=16.5392(10) Å, b=15.5258(9) Å, c=10.0965(3) Å, β=91.596(4)°, V=2591.6(2) Å3",,,not_reported,not_reported,300.0,magnetism,10.1021/cg2013733,ok,
10.1021/cg2013733,downloaded\10.1021_cg2013733.pdf,SI downloaded\10.1021_cg2013733_SI.pdf,mof_json_store\10.1021_cg2013733\raw_output.json,mof_json_store\10.1021_cg2013733\synthesis_003.json,no,,[Cd2L2(H2O)]n (3),,MnSO4,,"0.0154 g, 0.05 mmol",0.05,mmol,nan,,,,,nan,,,,,"1-(pyridin-4-ylthio)benzene-2,4-dioic acid",,"0.0138 g, 0.05 mmol",0.05,mmol,,,,,,,,,,,sodium hydroxide,NaOH,"0.0040 g, 0.10 mmol",0.1,mmol,,,,,,water,H2O,3 mL (of 1:1 H2O–MeCN; total 6 mL),3.0,acetonitrile,MeCN,3 mL (of 1:1 H2O–MeCN; total 6 mL),3.0,120.0,120 °C,72.0,3 days,Teflon-lined stainless steel vessel,static,,,,,,,75.0,,sit,dinuclear Cd2 carboxylate-bridged 6-connected SBU,"monoclinic, C2/c, a=19.436(6) Å, b=14.183(3) Å, c=10.148(2) Å, β=110.10(3)°, V=2627.0(11) Å3",,,not_reported,not_reported,320.0,luminescence,10.1021/cg2013733,ok,
10.1039/c7dt02697h,downloaded\10.1039_c7dt02697h.pdf,SI downloaded\10.1039_c7dt02697h_SI.pdf,mof_json_store\10.1039_c7dt02697h\raw_output.json,mof_json_store\10.1039_c7dt02697h\synthesis_001.json,no,,Cd-MOF (1),,MnSO4,Cd(NO3)2·4H2O,"300 mg, 1.0 mmol",1,mmol,nan,,,,,nan,,,,,2-(2-Acetoxy-propionylamino)-terephthalic acid,H2L,"300 mg, 1.0 mmol",1.0,mmol,"1,4-diazabicyclo[2.2.2]octane",dabco,"110 mg, 1.0 mmol",1.0,mmol,,,,,,,,,,,,,,,,"N,N′-dimethylacetamide",DMAc,DMAc/H2O = 2:1 (total 15 mL),,water,H2O,DMAc/H2O = 2:1 (total 15 mL),,90.0,90 °C,50.0,3000 minutes,Teflon-lined stainless steel vessel (25 mL),static,"DMAc, H2O",,"Solvent exchange with acetone (3×), then 50 °C under dynamic vacuum to remove guests",50.0,,colorless crystals,79.0,,hcb,Cd(II) nodes; 2D hcb net with Hdabco+ branches,"a=b=17.9750, c=8.8636 Å, P3",11.0,290.5,not_reported,no,,luminescence,10.1039/c7dt02697h,ok,
10.1039/c0dt00894j,downloaded\10.1039_c0dt00894j.pdf,,mof_json_store\10.1039_c0dt00894j\raw_output.json,mof_json_store\10.1039_c0dt00894j\synthesis_001.json,no,,,,MnSO4,,"0.0297 g, 0.1 mmol",0.1,mmol,nan,,,,,nan,,,,,"1,2,4,5-benzenetetracarboxylic acid",H4btec,"0.0254 g, 0.1 mmol",0.1,mmol,"4,4′-bis(1,2,4-triazol-1-ylmethyl)biphenyl",btmb,"0.0316 g, 0.1 mmol",0.1,mmol,,,,,,sodium hydroxide,NaOH,"1 M NaOH solution, adjusted to pH 6.0",,,,,,,,water,H2O,12 mL,12.0,,,,,150.0,150 °C,72.0,3 days,25 mL Teflon-lined stainless steel vessel,static,,,,,,colourless crystals,51.0,,,,,,,yes,not_reported,,luminescence,10.1039/c0dt00894j,ok,
10.1039/c0dt00894j,downloaded\10.1039_c0dt00894j.pdf,,mof_json_store\10.1039_c0dt00894j\raw_output.json,mof_json_store\10.1039_c0dt00894j\synthesis_002.json,no,,,,MnSO4,,"0.0249 g, 0.1 mmol",0.1,mmol,nan,,,,,nan,,,,,"1,2,4,5-benzenetetracarboxylic acid",H4btec,"0.0254 g, 0.1 mmol",0.1,mmol,"4,4′-bis(1,2,4-triazol-1-ylmethyl)biphenyl",btmb,"0.0316 g, 0.1 mmol",0.1,mmol,,,,,,sodium hydroxide,NaOH,"1 M NaOH solution, adjusted to pH 6.0",,,,,,,,water,H2O,12 mL,12.0,,,,,150.0,150 °C,72.0,3 days,25 mL Teflon-lined stainless steel vessel,static,,,,,,pink crystals,68.0,,nbo,,,,,yes,not_reported,,,10.1039/c0dt00894j,ok,
10.1039/c0dt00894j,downloaded\10.1039_c0dt00894j.pdf,,mof_json_store\10.1039_c0dt00894j\raw_output.json,mof_json_store\10.1039_c0dt00894j\synthesis_003.json,no,,,,MnSO4,,"0.0332 g, 0.1 mmol",0.1,mmol,nan,,,,,nan,,,,,"1,2,4,5-benzenetetracarboxylic acid",H4btec,"0.0254 g, 0.1 mmol",0.1,mmol,"4,4′-bis(1,2,4-triazol-1-ylmethyl)biphenyl",btmb,"0.0316 g, 0.1 mmol",0.1,mmol,,,,,,sodium hydroxide,NaOH,"1 M NaOH solution, adjusted to pH 5.5",,,,,,,,water,H2O,12 mL,12.0,,,,,150.0,150 °C,72.0,3 days,25 mL Teflon-lined stainless steel vessel,static,,,,,,blue crystals,42.0,,,,,,,yes,not_reported,,,10.1039/c0dt00894j,ok,
10.1039/c0dt00894j,downloaded\10.1039_c0dt00894j.pdf,,mof_json_store\10.1039_c0dt00894j\raw_output.json,mof_json_store\10.1039_c0dt00894j\synthesis_004.json,no,,,,MnSO4,,"0.0332 g, 0.1 mmol (as in 3)",0.1,mmol,nan,,,,,nan,,,,,"benzene-1,3,5-tricarboxylic acid",H3btc,"0.0210 g, 0.1 mmol",0.1,mmol,"4,4′-bis(1,2,4-triazol-1-ylmethyl)biphenyl",btmb,"0.0316 g, 0.1 mmol (as in 3)",0.1,mmol,,,,,,sodium hydroxide,NaOH,"1 M NaOH solution, adjusted to pH 5.5",,,,,,,,water,H2O,12 mL (as in 3),12.0,,,,,150.0,150 °C,72.0,3 days,25 mL Teflon-lined stainless steel vessel,static,,,,,,blue crystals,40.0,,gra,,,,,yes,not_reported,,,10.1039/c0dt00894j,ok,
10.1039/c0dt00894j,downloaded\10.1039_c0dt00894j.pdf,,mof_json_store\10.1039_c0dt00894j\raw_output.json,mof_json_store\10.1039_c0dt00894j\synthesis_005.json,no,,,,MnSO4,,"0.0249 g, 0.1 mmol (as in 2)",0.1,mmol,nan,,,,,nan,,,,,"1,2,4-benzenetricarboxylic acid",H3bta,"0.0210 g, 0.1 mmol",0.1,mmol,"4,4′-bis(1,2,4-triazol-1-ylmethyl)biphenyl",btmb,"0.0316 g, 0.1 mmol (as in 2)",0.1,mmol,,,,,,sodium hydroxide,NaOH,"1 M NaOH solution, adjusted to pH 6.5",,,,,,,,water,H2O,12 mL (as in 2),12.0,,,,,150.0,150 °C,72.0,3 days,25 mL Teflon-lined stainless steel vessel,static,,,,,,pink crystals,70.0,,tfz-d,"trinuclear Co(II) cluster, 8-connected node",,,,yes,not_reported,,magnetism,10.1039/c0dt00894j,ok,
10.1039/c0dt00894j,downloaded\10.1039_c0dt00894j.pdf,,mof_json_store\10.1039_c0dt00894j\raw_output.json,mof_json_store\10.1039_c0dt00894j\synthesis_006.json,no,,,,MnSO4,,"0.0249 g, 0.1 mmol (as in 2)",0.1,mmol,nan,,,,,nan,,,,,"1,2,4-benzenetricarboxylic acid",H3bta,"0.0210 g, 0.1 mmol",0.1,mmol,"4,4′-bis(1,2,4-triazol-1-ylmethyl)biphenyl",btmb,"0.0316 g, 0.1 mmol (as in 2)",0.1,mmol,,,,,,sodium hydroxide,NaOH,"1 M NaOH solution, adjusted to pH 5.0",,,,,,,,water,H2O,12 mL (as in 2),12.0,,,,,150.0,150 °C,72.0,3 days,25 mL Teflon-lined stainless steel vessel,static,,,,,,pink crystals,30.0,,sql,,,,,yes,not_reported,300.0,,10.1039/c0dt00894j,ok,
10.1021/ja2118255,downloaded\10.1021_ja2118255.pdf,SI downloaded\10.1021_ja2118255_SI.pdf,mof_json_store\10.1021_ja2118255\raw_output.json,mof_json_store\10.1021_ja2118255\synthesis_001.json,no,,CPM-18-Nd,,MnSO4,,0.200 g,1.32451,mmol,nan,,0.12 g,0.12,g,nan,,,,,"benzene-1,3,5-tricarboxylic acid",BTC,0.100 g,0.1,g,,,,,,,,,,,,,,,,,,,,,"N,N-dimethylformamide",DMF,4.0 g,,water,H2O,1.0 g,,110.0,110 °C,120.0,5 days,20 mL vial,"stirred 1 h, then static",,,,,,light grey crystals,,,,[In3Nd(OH)4]8+ cubane cluster,"a=b=c=16.8753(13) Å, P213",,,not_reported,not_reported,,,10.1021/ja2118255,ok,
10.1021/ja2118255,downloaded\10.1021_ja2118255.pdf,SI downloaded\10.1021_ja2118255_SI.pdf,mof_json_store\10.1021_ja2118255\raw_output.json,mof_json_store\10.1021_ja2118255\synthesis_003.json,no,,CPM-19-Nd,,FeCl2·4H2O,,0.100 g,0.663072,mmol,nan,,0.063 g,0.063,g,nan,,,,,"1,3,5-tri(4-carboxyphenyl)benzene",BTB,0.108 g,0.108,g,,,,,,,,,,,calcium chloride,,0.018 g,0.018,g,,,,,,"N,N-diethylformamide",DEF,2.670 g,,water,H2O,0.500 g,,100.0,100 °C,120.0,5 days,20 mL vial,"stirred 1 h, then static",,,150 °C under vacuum for 24 h (for gas sorption),150.0,24.0,light grey crystals,,,,[In3Nd2(OH)3O]10+ pentameric cluster,"a=b=c=27.1319(3) Å, P213",9.38,272.0,not_reported,not_reported,,hydrogen_storage;CO2_capture,10.1021/ja2118255,ok,
10.1021/ja2118255,downloaded\10.1021_ja2118255.pdf,SI downloaded\10.1021_ja2118255_SI.pdf,mof_json_store\10.1021_ja2118255\raw_output.json,mof_json_store\10.1021_ja2118255\synthesis_004.json,no,,CPM-19-Pr,,ZrCl4,,0.100 g,0.429118,mmol,nan,,,,,nan,,,,,"1,3,5-tri(4-carboxyphenyl)benzene",BTB,0.108 g,0.108,g,,,,,,,,,,,calcium chloride,,0.018 g,0.018,g,,,,,,"N,N-diethylformamide",DEF,2.670 g,,water,H2O,0.500 g,,100.0,100 °C,120.0,5 days,20 mL vial,"stirred 1 h, then static",,,,,,,,,,[In3Pr2(OH)3O]10+ pentameric cluster,"a=b=c=27.1344(1) Å, P213",,,not_reported,not_reported,,,10.1021/ja2118255,ok,
10.1021/ja2118255,downloaded\10.1021_ja2118255.pdf,SI downloaded\10.1021_ja2118255_SI.pdf,mof_json_store\10.1021_ja2118255\raw_output.json,mof_json_store\10.1021_ja2118255\synthesis_005.json,no,,CPM-20,,ZrCl4,,0.110 g,0.47203,mmol,nan,,0.078 g,0.078,g,nan,,,,,isonicotinic acid,INA,0.042 g,0.042,g,terephthalic acid,BDC,0.043 g,0.043,g,,,,,,"1,3,5-benzenetricarboxylic acid",BTC,0.054 g,0.054,g,,,,,,"N,N-dimethylacetamide",DMA,3.00 g,,water,H2O,0.50 g,,100.0,100 °C,120.0,5 days,20 mL vial,"stirred 1 h, then static",,,260 °C under vacuum for 24 h (for gas sorption),260.0,24.0,red cubic crystals,,,ncb,[InCo2(OH)]6+ trimeric SBU,"a=b=c=21.9141(9) Å, I4̅3m",,1009.0,not_reported,not_reported,,CO2_capture;hydrogen_storage,10.1021/ja2118255,ok,
10.1021/ja2118255,downloaded\10.1021_ja2118255.pdf,SI downloaded\10.1021_ja2118255_SI.pdf,mof_json_store\10.1021_ja2118255\raw_output.json,mof_json_store\10.1021_ja2118255\synthesis_006.json,no,,CPM-21-Co,,Zn(NO3)2·6H2O,,0.027 g,0.124149,mmol,nan,,0.048 g,0.048,g,nan,,,,,"1,3,5-tri(4-carboxyphenyl)benzene",BTB,0.045 g,0.045,g,,,,,,,,,,,,,,,,,,,,,"N,N-dimethylacetamide",DMA,2.500 g,,water,H2O,0.500 g,,100.0,100 °C,120.0,5 days,20 mL vial,"stirred 1 h, then static",,,,,,red crystals,,,,trans-[In2Co2(OH)2]8+ tetramer SBU,"a=b=36.3966(5) Å, c=23.9655(6) Å, R3̅",,,not_reported,not_reported,,,10.1021/ja2118255,ok,
10.1021/ja2118255,downloaded\10.1021_ja2118255.pdf,SI downloaded\10.1021_ja2118255_SI.pdf,mof_json_store\10.1021_ja2118255\raw_output.json,mof_json_store\10.1021_ja2118255\synthesis_007.json,no,,CPM-23,,Zn(NO3)2·4H2O,,0.025 g,0.117124,mmol,nan,,0.048 g,0.048,g,nan,,,,,"1,3,5-tri(4-carboxyphenyl)benzene",BTB,0.045 g,0.045,g,,,,,,,,,,,,,,,,,,,,,"N,N-dimethylacetamide",DMA,2.50 g,,water,H2O,0.50 g,,100.0,100 °C,120.0,5 days,20 mL vial,"stirred 1 h, then static",,,,,,colorless crystals,,,,cis-[In2Mg2(OH)2]8+ tetramer SBU,"a=b=32.2214(3) Å, c=92.4420(20) Å, R3̅",,,not_reported,not_reported,,,10.1021/ja2118255,ok,
10.1039/c8ce00574e,downloaded\10.1039_c8ce00574e.pdf,SI downloaded\10.1039_c8ce00574e_SI.pdf,mof_json_store\10.1039_c8ce00574e\raw_output.json,mof_json_store\10.1039_c8ce00574e\synthesis_001.json,yes,Cu(II) version of β-Zn was attempted under various conditions; only α-Cu or amorphous precipitates obtained.,MCF-51 (α-[Zn(bcba)]; α-Zn),,Zn(NO3)2·4H2O,,3 mmol,3,mmol,nan,,,,,nan,,,,,bis(4-carboxy-benzyl)amine,H2bcba,3 mmol,3.0,mmol,,,,,,,,,,,triethylamine,TEA,5 mL (36 mmol),36.0,mmol,,,,,,"N,N-dimethylformamide",DMF,50 mL + 50 mL,,,,,,25,room temperature,24.0,one day,,stirred,"DMF, chloroform","DMF several times; chloroform 15 mL, refresh every 4 h for 3 days",100 °C under vacuum for 12 h,100.0,12.0,white powder,65.0,,,Zn2 paddle-wheel 6-connected SBU (Zn2(RCOO)4(R2NH)2),"a=41.740(4) Å, c=9.958(1) Å, R-3",,1918.0,not_reported,no,250.0,CO2_capture;CH4_purification,10.1039/c8ce00574e,ok,
10.1039/c8ce00574e,downloaded\10.1039_c8ce00574e.pdf,SI downloaded\10.1039_c8ce00574e_SI.pdf,mof_json_store\10.1039_c8ce00574e\raw_output.json,mof_json_store\10.1039_c8ce00574e\synthesis_003.json,yes,Cu(II) version of β-Zn was attempted under various conditions; only α-Cu or amorphous precipitates obtained.,MCF-52 (β-[Zn(bcba)]; β-Zn),,Al(NO3)3,,5 mmol,5,mmol,nan,,,,,nan,,,,,bis(4-carboxy-benzyl)amine,H2bcba,5 mmol,5.0,mmol,,,,,,,,,,,,,,,,,,,,,"N,N-dimethylformamide",DMF,200 mL,200.0,,,,,120.0,120 °C,72.0,3 days,Teflon-capped glass vial (500 mL),sonicated briefly; static during heating,"DMF, chloroform","DMF several times; chloroform 15 mL, refresh every 4 h for 3 days",100 °C under vacuum for 12 h,100.0,12.0,white powder,55.0,,,chain-like Zn3(RCOO)6(R2NH)2 clusters (mixed 5-/6-coordinated Zn),"a=42.4897(8) Å, c=10.4000(4) Å, R-3",,1135.0,not_reported,no,300.0,CO2_capture;CH4_purification,10.1039/c8ce00574e,ok,
10.1021/ic402280p,downloaded\10.1021_ic402280p.pdf,SI downloaded\10.1021_ic402280p_SI.pdf,mof_json_store\10.1021_ic402280p\raw_output.json,mof_json_store\10.1021_ic402280p\synthesis_001.json,no,,,955577,Zirconium(IV),,"24.1 mg, 0.1 mmol",0.1,mmol,nan,,,,,nan,,,,,"1H-1,2,3-triazole",Hta,"21.0 mg, 0.3 mmol",0.3,mmol,sodium 5-sulfoisophthalate,NaH2sip,"26.8 mg, 0.1 mmol",0.1,mmol,,,,,,triethylamine (pH adjusted to 6.0),Et3N,,,,,,,,,water,H2O,10.0 mL,10.0,,,,,160.0,160 °C,72.0,72 h,Parr Teflon-lined stainless steel vessel (23.0 mL),,water,,dried in air,,,blue block-shaped crystals,40.0,,,Cu5 SBUs form Cu30 metallamacrocycle sublayers; sip3− pillars,"triclinic, P-1; a=16.1491(14) Å, b=20.6896(16) Å, c=20.7592(16) Å, α=113.4080(10)°, β=123.605(7)°, γ=90.0770(10)°",,,yes,not_reported,303.0,,10.1021/ic402280p,ok,
10.1021/ic402280p,downloaded\10.1021_ic402280p.pdf,SI downloaded\10.1021_ic402280p_SI.pdf,mof_json_store\10.1021_ic402280p\raw_output.json,mof_json_store\10.1021_ic402280p\synthesis_002.json,no,,,955576,Zirconium(IV),,"48.2 mg, 0.2 mmol",0.2,mmol,nan,,,,,nan,,,,,"1H-1,2,3-triazole",Hta,"21.0 mg, 0.3 mmol",0.3,mmol,sodium 5-sulfoisophthalate,NaH2sip,"26.8 mg, 0.1 mmol",0.1,mmol,,,,,,triethylamine (pH adjusted to ca. 6.0),Et3N,,,,,,,,,water,H2O,10.0 mL,10.0,,,,,160.0,160 °C,72.0,72 h,Parr Teflon-lined stainless steel vessel (23.0 mL),,water,,dried in air,,,blue hexagonal crystals,40.1,,,"Cu5 SBU + Cu1 node; (3,6)-connected, 2-fold interpenetrated (sqc27)","monoclinic, P21/c; a=10.4774(6) Å, b=21.9744(12) Å, c=19.6644(10) Å, β=103.2840(10)°",,,yes,not_reported,300.0,,10.1021/ic402280p,ok,
10.1021/ic402280p,downloaded\10.1021_ic402280p.pdf,SI downloaded\10.1021_ic402280p_SI.pdf,mof_json_store\10.1021_ic402280p\raw_output.json,mof_json_store\10.1021_ic402280p\synthesis_003.json,no,,,955578,Zirconium(IV),,"48.2 mg, 0.2 mmol",0.2,mmol,nan,,,,,nan,,,,,"1H-1,2,3-triazole",Hta,"21.0 mg, 0.3 mmol",0.3,mmol,sodium 5-sulfoisophthalate,NaH2sip,"26.8 mg, 0.1 mmol",0.1,mmol,,,,,,triethylamine (pH adjusted to ca. 6.0),Et3N,,,,,,,,,water,H2O,10.0 mL,10.0,,,,,160.0,160 °C,72.0,72 h,Parr Teflon-lined stainless steel vessel (23.0 mL),,water,,dried in air,,,blue rhombic block-shaped crystals,20.0,,,"centrosymmetric Cu7 clusters; (4,8)-connected net via sip3−","monoclinic, P21/c; a=7.4565(8) Å, b=17.0215(17) Å, c=17.1578(17) Å, β=97.280(2)°",,,yes,not_reported,300.0,,10.1021/ic402280p,ok,
10.1039/c9cc04999a,downloaded\10.1039_c9cc04999a.pdf,SI downloaded\10.1039_c9cc04999a_SI.pdf,mof_json_store\10.1039_c9cc04999a\raw_output.json,mof_json_store\10.1039_c9cc04999a\synthesis_001.json,no,,,1915563,Zirconium(IV),,"0.025 g, 0.15 mmol",0.15,mmol,nan,,"0.032 g, 0.14 mmol",0.14,mmol,nan,,,,,"2-(hydroxymethyl)-2-(pyridin-4-yl)-1,3-propanediol",H3L,"0.018 g, 0.10 mmol",0.1,mmol,,,,,,,,,,,ammonium chloride,,"0.030 g, 0.56 mmol",0.56,mmol,,,,,,N-methylformamide,NMF,5.0 mL,5.0,"1,4-dioxane",,1.0 mL,1.0,100.0,100 b0C,72.0,72 h,20 mL vial,,acetonitrile,,"Solvent exchange in acetonitrile for 3 days, then 333 K under vacuum for 12 h",60.0,12.0,large brown block crystals,32.0,,,Fe6 3-connected SBU joined by Fe2+ ions,"a=11.4330(16) c5, b=14.879(2) c5, c=25.862(4) c5; b1=88.484(3) b0, b2=84.890(3) b0, b3=77.817(3) b0; P-1",,527.0,not_reported,not_reported,,proton_conduction;CO2_capture,10.1039/c9cc04999a,ok,
