Repository: zzhenglab/MOFinder

# MOFinder

MOFinder extracts MOF synthesis information from the literature, reconstructs evidence-supported negative reaction records, and prepares datasets for synthesis-outcome prediction.
[Web application](https://mofinder.chemistry.wustl.edu/) | [Demos](Demo/README.md) | [Source code](docs/source_to_code.md) | [Workflow guide](docs/workflow.md) | [Model evaluation](docs/evaluation.md)

## Quick start

The workflow runs through Python commands. Python 3.10 or newer is required. Clone the repository and initialize its related applications:

```bash
git clone --recurse-submodules https://github.com/zzhenglab/MOFinder.git
cd MOFinder
```

Start with the two offline demonstrations:

```bash

File: mof_extraction_1_2.csv (part 84 of 305)
doi,main_pdf,si_pdf,raw_output,parsed_json,article_trial_or_failure,article_trial_or_failure_notes,mof_name,crystal_code,metal_1,metal_1_abbr,metal_1_amount_text,metal_1_amount_value,metal_1_amount_unit,metal_2,metal_2_abbr,metal_2_amount_text,metal_2_amount_value,metal_2_amount_unit,metal_3,metal_3_abbr,metal_3_amount_text,metal_3_amount_value,metal_3_amount_unit,linker_1,linker_1_abbr,linker_1_amount_text,linker_1_amount_value,linker_1_amount_unit,linker_2,linker_2_abbr,linker_2_amount_text,linker_2_amount_value,linker_2_amount_unit,linker_3,linker_3_abbr,linker_3_amount_text,linker_3_amount_value,linker_3_amount_unit,modulator_1,modulator_1_abbr,modulator_1_amount_text,modulator_1_amount_value,modulator_1_amount_unit,modulator_2,modulator_2_abbr,modulator_2_amount_text,modulator_2_amount_value,modulator_2_amount_unit,solvent_main,solvent_main_abbr,solvent_main_amount_text,solvent_main_ml,solvent_secondary,solvent_secondary_abbr,solvent_secondary_amount_text,solvent_secondary_ml,temperature_c,temperature_c_text,time_h,time_text,vessel_type,stirring,washing_solvent,washing_cycles,activation_text,activation_temp_c,activation_time_h,crystal_morphology,yield_percent,crystal_size,topology_code,metal_cluster_connectivity,unit_cell_short,pore_diameter_A,BET_surface_area_m2g,air_stable,water_stable,tga_decomposition_temp_c,applications,reference,status,error
10.1039/c9cc04999a,downloaded\10.1039_c9cc04999a.pdf,SI downloaded\10.1039_c9cc04999a_SI.pdf,mof_json_store\10.1039_c9cc04999a\raw_output.json,mof_json_store\10.1039_c9cc04999a\synthesis_002.json,no,,,1915565,Zirconium(IV),,"0.023 g, 0.14 mmol",0.14,mmol,nan,,"0.032 g, 0.14 mmol",0.14,mmol,nan,,,,,"2-(hydroxymethyl)-2-(pyridin-4-yl)-1,3-propanediol",H3L,"0.018 g, 0.10 mmol",0.1,mmol,,,,,,,,,,,ammonium chloride,,"0.032 g, 0.60 mmol",0.6,mmol,isonicotinic acid,,"0.06 g, 0.49 mmol",0.49,mmol,N-methylformamide,NMF,5.0 mL,5.0,,,,,100.0,100 b0C,72.0,72 h,20 mL vial,,,,,,,brown flake crystals,12.0,,pts,Fe6 4-connected SBU; Fe2+ 4-connected node,"a=22.375(2) c5, b=23.965(2) c5, c=27.502(3) c5; b1=90 b0, b2=90 b0, b3=90 b0; Ccca",,,not_reported,not_reported,,,10.1039/c9cc04999a,ok,
10.1039/c9cc04999a,downloaded\10.1039_c9cc04999a.pdf,SI downloaded\10.1039_c9cc04999a_SI.pdf,mof_json_store\10.1039_c9cc04999a\raw_output.json,mof_json_store\10.1039_c9cc04999a\synthesis_003.json,no,,,1915564,Zirconium(IV),,"0.025 g, 0.15 mmol",0.15,mmol,nan,,"0.019 g, 0.10 mmol",0.1,mmol,nan,,"0.032 g, 0.14 mmol",0.14,mmol,"2-(hydroxymethyl)-2-(pyridin-4-yl)-1,3-propanediol",H3L,"0.018 g, 0.10 mmol",0.1,mmol,,,,,,,,,,,ammonium chloride,,"0.03 g, 0.56 mmol",0.56,mmol,,,,,,N-methylformamide,NMF,5.0 mL,5.0,,,,,100.0,100 b0C,72.0,72 h,20 mL vial,,acetonitrile,,"Solvent exchange in acetonitrile for 3 days, then 333 K under vacuum for 12 h (framework collapsed upon activation)",60.0,12.0,brown block crystals,42.0,,mog,Fe6 4-connected SBU; Cu2I2 4-connected planar node,"a=11.4027(18) c5, b=54.461(8) c5, c=18.009(3) c5; b2=112.514(8) b0; P21/c",,,not_reported,not_reported,,proton_conduction,10.1039/c9cc04999a,ok,
10.1002/bkcs.12592,,SI downloaded\10.1002_bkcs.12592_SI.docx,mof_json_store\10.1002_bkcs.12592\raw_output.json,mof_json_store\10.1002_bkcs.12592\synthesis_001.json,no,,(H3O)[Tb(oxalate)1.5(formate)],2151009,Zirconium(IV),,"105.7 mg, 0.243 mmol",0.243,mmol,nan,,,,,nan,,,,,oxalate,,,,,formate,,,,,,,,,,H4dobpdc,H4dobpdc,"50 mg, 0.182 mmol",0.182,mmol,"nitric acid (HNO3), neat",HNO3,a small amount of neat HNO3,,,"N,N-dimethylformamide",DMF,5 mL,5.0,,,,,100.0,100 °C,24.0,1 day,glass vial (10 mL),static,,,,,,colorless single crystals,50.0,0.11 × 0.08 × 0.07 mm,,,"Orthorhombic, Cmca; a=11.767(3) Å, b=12.892(3) Å, c=15.979(4) Å",,,not_reported,not_reported,,,10.1002/bkcs.12592,ok,
10.1002/bkcs.12592,,SI downloaded\10.1002_bkcs.12592_SI.docx,mof_json_store\10.1002_bkcs.12592\raw_output.json,mof_json_store\10.1002_bkcs.12592\synthesis_002.json,no,,(H3O)[Dy(oxalate)1.5(formate)],2151005,Zirconium(IV),,"84.7 mg, 0.243 mmol",0.243,mmol,nan,,,,,nan,,,,,oxalate,,,,,formate,,,,,,,,,,H4dobpdc,H4dobpdc,"50 mg, 0.182 mmol",0.182,mmol,"nitric acid (HNO3), neat",HNO3,a small amount of neat HNO3,,,"N,N-dimethylformamide",DMF,5 mL,5.0,,,,,100.0,100 °C,24.0,1 day,glass vial (10 mL),static,,,,,,colorless single crystals,50.0,0.12 × 0.09 × 0.08 mm,,,"Orthorhombic, Cmca; a=11.705(7) Å, b=12.875(7) Å, c=15.969(9) Å",,,not_reported,not_reported,,,10.1002/bkcs.12592,ok,
10.1002/bkcs.12592,,SI downloaded\10.1002_bkcs.12592_SI.docx,mof_json_store\10.1002_bkcs.12592\raw_output.json,mof_json_store\10.1002_bkcs.12592\synthesis_003.json,no,,(H3O)[Ho(oxalate)1.5(formate)],2151008,Zirconium(IV),,"107.2 mg, 0.243 mmol",0.243,mmol,nan,,,,,nan,,,,,oxalate,,,,,formate,,,,,,,,,,H4dobpdc,H4dobpdc,"50 mg, 0.182 mmol",0.182,mmol,"nitric acid (HNO3), neat",HNO3,a small amount of neat HNO3,,,"N,N-dimethylformamide",DMF,5 mL,5.0,,,,,100.0,100 °C,24.0,1 day,glass vial (10 mL),static,,,,,,colorless single crystals,50.0,0.12 × 0.08 × 0.07 mm,,,"Orthorhombic, Pnma; a=12.859(3) Å, b=23.319(5) Å, c=15.917(3) Å",,,not_reported,not_reported,,,10.1002/bkcs.12592,ok,
10.1002/bkcs.12592,,SI downloaded\10.1002_bkcs.12592_SI.docx,mof_json_store\10.1002_bkcs.12592\raw_output.json,mof_json_store\10.1002_bkcs.12592\synthesis_004.json,no,,(H3O)[Er(oxalate)1.5(formate)],2151007,Zirconium(IV),,"107.7 mg, 0.243 mmol",0.243,mmol,nan,,,,,nan,,,,,oxalate,,,,,formate,,,,,,,,,,H4dobpdc,H4dobpdc,"50 mg, 0.182 mmol",0.182,mmol,"nitric acid (HNO3), neat",HNO3,a small amount of neat HNO3,,,"N,N-dimethylformamide",DMF,5 mL,5.0,,,,,100.0,100 °C,24.0,1 day,glass vial (10 mL),static,,,,,,colorless single crystals,50.0,0.12 × 0.09 × 0.08 mm,,,"Orthorhombic, Pnma; a=12.801(3) Å, b=23.221(5) Å, c=15.886(3) Å",,,not_reported,not_reported,,,10.1002/bkcs.12592,ok,
10.1039/d3ce00878a,downloaded\10.1039_d3ce00878a.pdf,SI downloaded\10.1039_d3ce00878a_SI.pdf,mof_json_store\10.1039_d3ce00878a\raw_output.json,mof_json_store\10.1039_d3ce00878a\synthesis_001.json,no,,Hf-UiO-66-IM (HUI1),,Zirconium(IV),,"0.6460 g, 2 mmol",2,mmol,nan,,,,,nan,,,,,2-(imidazole-1-yl)terephthalic acid,H2BDC·IM·HCl·H2O,"0.4640 g, 2 mmol",2.0,mmol,,,,,,,,,,,formic acid,HCOOH,8 g,8.0,g,,,,,,"N,N-dimethylformamide",DMF,50 mL,50.0,,,,,150.0,150 °C,72.0,72 h,100 mL Teflon-lined autoclave,static,"DMF, ethanol",excess,100 °C under vacuum for 24 h,100.0,24.0,uniform octahedra,,,,,,,,,,,CO2_cycloaddition,10.1039/d3ce00878a,ok,
10.1039/d3ce00878a,downloaded\10.1039_d3ce00878a.pdf,SI downloaded\10.1039_d3ce00878a_SI.pdf,mof_json_store\10.1039_d3ce00878a\raw_output.json,mof_json_store\10.1039_d3ce00878a\synthesis_002.json,no,,Hf-UiO-66-IM (HUI2),,Zirconium(IV),,"0.6460 g, 2 mmol",2,mmol,nan,,,,,nan,,,,,2-(imidazole-1-yl)terephthalic acid,H2BDC·IM·HCl·H2O,"0.4640 g, 2 mmol",2.0,mmol,,,,,,,,,,,acetic acid,HAc,8 g,8.0,g,,,,,,"N,N-dimethylformamide",DMF,50 mL,50.0,,,,,150.0,150 °C,72.0,72 h,100 mL Teflon-lined autoclave,static,"DMF, ethanol",excess,100 °C under vacuum for 24 h,100.0,24.0,"irregular octahedra, some spherical",,,,,,,,,,,CO2_cycloaddition,10.1039/d3ce00878a,ok,
10.1039/d3ce00878a,downloaded\10.1039_d3ce00878a.pdf,SI downloaded\10.1039_d3ce00878a_SI.pdf,mof_json_store\10.1039_d3ce00878a\raw_output.json,mof_json_store\10.1039_d3ce00878a\synthesis_003.json,no,,Hf-UiO-66-IM (HUI3),,Zirconium(IV),,"0.6460 g, 2 mmol",2,mmol,nan,,,,,nan,,,,,2-(imidazole-1-yl)terephthalic acid,H2BDC·IM·HCl·H2O,"0.4640 g, 2 mmol",2.0,mmol,,,,,,,,,,,benzoic acid,BA,8 g,8.0,g,,,,,,"N,N-dimethylformamide",DMF,50 mL,50.0,,,,,150.0,150 °C,72.0,72 h,100 mL Teflon-lined autoclave,static,"DMF, ethanol",excess,100 °C under vacuum for 24 h,100.0,24.0,"irregular octahedra, some spherical",,,,,,,,,,,CO2_cycloaddition,10.1039/d3ce00878a,ok,
10.1039/d3ce00878a,downloaded\10.1039_d3ce00878a.pdf,SI downloaded\10.1039_d3ce00878a_SI.pdf,mof_json_store\10.1039_d3ce00878a\raw_output.json,mof_json_store\10.1039_d3ce00878a\synthesis_004.json,no,,Hf-UiO-66-IM (HUI4),,Zirconium(IV),,"0.6460 g, 2 mmol",2,mmol,nan,,,,,nan,,,,,2-(imidazole-1-yl)terephthalic acid,H2BDC·IM·HCl·H2O,"0.4640 g, 2 mmol",2.0,mmol,,,,,,,,,,,trifluoroacetic acid,TFA,8 g,8.0,g,,,,,,"N,N-dimethylformamide",DMF,50 mL,50.0,,,,,150.0,150 °C,72.0,72 h,100 mL Teflon-lined autoclave,static,"DMF, ethanol",excess,100 °C under vacuum for 24 h,100.0,24.0,uniform octahedra,,,,,,,,,,,CO2_cycloaddition,10.1039/d3ce00878a,ok,
10.1039/d2ta07042a,downloaded\10.1039_d2ta07042a.pdf,SI downloaded\10.1039_d2ta07042a_SI.pdf,mof_json_store\10.1039_d2ta07042a\raw_output.json,mof_json_store\10.1039_d2ta07042a\synthesis_001.json,no,,Eu-TPTB,,Co(NO3)2·6H2O,,"15.0 mg, 33.4 μmol",0.0334,mmol,nan,,,,,nan,,,,,"4,4′,4′′-(triphenylene-1,5,9-triyl)tribenzoic acid",H3TPTB,"10.0 mg, 17.0 μmol",10.0,mg,,,,,,,,,,,,,,,,,,,,,"N,N-dimethylformamide",DMF,"1.3 mL total, DMF/H2O 10:3 v/v",,water,H2O,"1.3 mL total, DMF/H2O 10:3 v/v",,90.0,90 °C,24.0,24 h,flame-sealed heavy-wall glass tube,static,"DMF, acetone",three times,Outgassed at 110 °C under vacuum for 12 h (for gas sorption measurements),110.0,12.0,colorless needle crystals,75.8,,,Ln–carboxylate chains (rod-like),"a=79.5824, b=79.5824, c=10.3300, R-3",32.0,1039.14,yes,yes,480.0,,10.1039/d2ta07042a,ok,
10.1039/d2ta07042a,downloaded\10.1039_d2ta07042a.pdf,SI downloaded\10.1039_d2ta07042a_SI.pdf,mof_json_store\10.1039_d2ta07042a\raw_output.json,mof_json_store\10.1039_d2ta07042a\synthesis_002.json,no,,Yb-TPTB,,Ni(NO3)2·6H2O,,15.0 mg,0.0711595,mmol,nan,,,,,nan,,,,,"4,4′,4′′-(triphenylene-1,5,9-triyl)tribenzoic acid",H3TPTB,"10.0 mg, 17.0 μmol",10.0,mg,,,,,,,,,,,,,,,,,,,,,"N,N-dimethylformamide",DMF,"1.3 mL total, DMF/H2O 10:3 v/v",,water,H2O,"1.3 mL total, DMF/H2O 10:3 v/v",,90.0,90 °C,24.0,24 h,flame-sealed heavy-wall glass tube,static,"DMF, acetone",three times,Outgassed at 110 °C under vacuum for 12 h (for gas sorption measurements),110.0,12.0,colorless needle crystals,81.5,,,Ln–carboxylate chains (rod-like),"a=80.680, b=80.680, c=10.1783, R-3",32.0,980.62,yes,yes,550.0,,10.1039/d2ta07042a,ok,
10.1039/d2ta07042a,downloaded\10.1039_d2ta07042a.pdf,SI downloaded\10.1039_d2ta07042a_SI.pdf,mof_json_store\10.1039_d2ta07042a\raw_output.json,mof_json_store\10.1039_d2ta07042a\synthesis_003.json,no,,Eu-TPTB,,Ag(NO3),,"150.0 mg, 334.0 μmol (in 3 mL H2O)",0.334,mmol,W12O40·12H2O,,,,,nan,,,,,"4,4′,4′′-(triphenylene-1,5,9-triyl)tribenzoic acid",H3TPTB,"100.0 mg, 170.0 μmol",100.0,mg,,,,,,,,,,,,,,,,,,,,,"N,N-dimethylformamide",DMF,10 mL,10.0,water,H2O,3 mL (metal salt solution),3.0,90.0,90 °C,5.0,5 h,,stirred,"DMF, acetone",,Soxhlet extraction in acetone for 2 days; then vacuum drying at 60 °C for 5 h,60.0,5.0,,82.0,,,Ln–carboxylate chains (rod-like),"a=79.5824, b=79.5824, c=10.3300, R-3",32.0,1039.14,yes,yes,480.0,,10.1039/d2ta07042a,ok,
10.1039/d2ta07042a,downloaded\10.1039_d2ta07042a.pdf,SI downloaded\10.1039_d2ta07042a_SI.pdf,mof_json_store\10.1039_d2ta07042a\raw_output.json,mof_json_store\10.1039_d2ta07042a\synthesis_004.json,no,,Yb-TPTB,,Ag(NO3),,"150.0 mg, 334.0 μmol (in 3 mL H2O)",0.334,mmol,Mo12O40·12H2O,,,,,nan,,,,,"4,4′,4′′-(triphenylene-1,5,9-triyl)tribenzoic acid",H3TPTB,"100.0 mg, 170.0 μmol",100.0,mg,,,,,,,,,,,,,,,,,,,,,"N,N-dimethylformamide",DMF,10 mL,10.0,water,H2O,3 mL (metal salt solution),3.0,90.0,90 °C,5.0,5 h,,stirred,"DMF, acetone",,Outgassed at 110 °C under vacuum for 12 h (for gas sorption measurements),110.0,12.0,,89.4,,,Ln–carboxylate chains (rod-like),"a=80.680, b=80.680, c=10.1783, R-3",32.0,980.62,yes,yes,550.0,,10.1039/d2ta07042a,ok,
10.1021/ic070291d,downloaded\10.1021_ic070291d.pdf,SI downloaded\10.1021_ic070291d_SI.pdf,mof_json_store\10.1021_ic070291d\raw_output.json,mof_json_store\10.1021_ic070291d\synthesis_001.json,no,,,,Ti(OiPr)4,,"88 mg, 0.37 mmol",0.37,mmol,nan,,,,,nan,,,,,"4,4'-dipyridylamine",dpa,"127 mg, 0.73 mmol",0.73,mmol,adipic acid,adp,"54 mg, 0.37 mmol",0.37,mmol,,,,,,,,,,,,,,,,water,H2O,10 mL,10.0,,,,,120.0,120 °C,44.0,44 h,23 mL Teflon-lined Parr acid digestion bomb,static,"distilled water, ethanol, acetone",,dried in air,,,magenta blocks,60.0,0.20 × 0.16 × 0.16 mm,pcu,octahedral Co; doubly interpenetrated pcu,"monoclinic, C2/c, a=16.5935(18) Å, b=9.9693(11) Å, c=19.166(2) Å, β=95.781(2)°",,,not_reported,not_reported,280.0,,10.1021/ic070291d,ok,
10.1021/ic070291d,downloaded\10.1021_ic070291d.pdf,SI downloaded\10.1021_ic070291d_SI.pdf,mof_json_store\10.1021_ic070291d\raw_output.json,mof_json_store\10.1021_ic070291d\synthesis_002.json,no,,,,Zn(NO3)2·6H2O,,"88 mg, 0.37 mmol",0.37,mmol,nan,,,,,nan,,,,,"4,4'-dipyridylamine",dpa,"127 mg, 0.73 mmol",0.73,mmol,adipic acid,adp,"54 mg, 0.37 mmol",0.37,mmol,,,,,,,,,,,,,,,,water,H2O,10 mL,10.0,,,,,120.0,120 °C,44.0,44 h,23 mL Teflon-lined Parr acid digestion bomb,static,"distilled water, ethanol, acetone",,dried in air,,,green blocks,63.0,0.28 × 0.22 × 0.20 mm,pts,octahedral Ni; triply interpenetrated pts,"monoclinic, C2/c, a=23.157(3) Å, b=9.3556(13) Å, c=17.074(2) Å, β=119.455(2)°",,,not_reported,not_reported,330.0,,10.1021/ic070291d,ok,
10.1021/ic070291d,downloaded\10.1021_ic070291d.pdf,SI downloaded\10.1021_ic070291d_SI.pdf,mof_json_store\10.1021_ic070291d\raw_output.json,mof_json_store\10.1021_ic070291d\synthesis_003.json,no,,,,Co(NO3)2·6H2O,,"50 mg, 0.37 mmol",0.37,mmol,nan,,,,,nan,,,,,"4,4'-dipyridylamine",dpa,"127 mg, 0.73 mmol",0.73,mmol,adipic acid,adp,"54 mg, 0.37 mmol",0.37,mmol,,,,,,,,,,,,,,,,water,H2O,10 mL,10.0,,,,,120.0,120 °C,96.0,96 h,23 mL Teflon-lined Parr acid digestion bomb,static,"distilled water, ethanol, acetone",,dried in air,,,colorless blocks,66.0,0.35 × 0.30 × 0.30 mm,,tetrahedral Zn; [Zn2(adp)2] dimer kernels,"orthorhombic, Pbcn, a=21.472(5) Å, b=8.542(2) Å, c=18.807(5) Å",,,not_reported,not_reported,240.0,luminescence,10.1021/ic070291d,ok,
10.1016/j.chempr.2021.10.027,,SI downloaded\10.1016_j.chempr.2021.10.027_SI.pdf,mof_json_store\10.1016_j.chempr.2021.10.027\raw_output.json,mof_json_store\10.1016_j.chempr.2021.10.027\synthesis_001.json,no,,NU-1303-6,,Co(CH3COO)2·4H2O,,3 mL of a 10 mg mL-1 stock in DMF (59.76 μmol),0.05976,mmol,nan,,,,,nan,,,,,"biphenyl-4,4'-dicarboxylic acid",DMBP,2.424 mL of a 10 mg mL-1 stock in DMF (89.7 μmol),89.7,μmol,,,,,,,,,,,potassium hydroxide (aq),KOH,15.6 μL of 5 M KOH (aq) (78 μmol),78.0,μmol,,,,,,"N,N-dimethylformamide",DMF,total DMF ≈ 5.424 mL from reagent stocks,5.424,water (from KOH aq),H2O,15.6 μL (as 5 M KOH aq),0.0156,120.0,120 °C overnight (~18 h),18.0,overnight (~18 h),"Biotage microwave vial (sealed), heated in oven with sand bath",sonicated then static,DMF,"3×, keep solvated",DMF soak 96 h; EtOH exchange 3× (incl. overnight); sc-CO2; 50 °C under ultrahigh vacuum 24 h,50.0,24.0,large yellow crystals,67.0,150–200 μm,srs,uranyl hexagonal bipyramid; 3 bidentate carboxylates (−1 node),"a=b=c=44.055(3) Å, I4132 (cubic)",,1738.0,not_reported,not_reported,,,10.1016/j.chempr.2021.10.027,ok,
10.1016/j.chempr.2021.10.027,,SI downloaded\10.1016_j.chempr.2021.10.027_SI.pdf,mof_json_store\10.1016_j.chempr.2021.10.027\raw_output.json,mof_json_store\10.1016_j.chempr.2021.10.027\synthesis_002.json,no,,NU-1303-6,,Co(CH3COO)2·4H2O,,3 mL of a 10 mg mL-1 stock in DMF (59.76 μmol),0.05976,mmol,nan,,,,,nan,,,,,"biphenyl-4,4'-dicarboxylic acid",DMBP,2.424 mL of a 10 mg mL-1 stock in DMF (89.7 μmol),89.7,μmol,,,,,,,,,,,potassium hydroxide (aq),KOH,78 μL of 1 M KOH (aq) (78.0 μmol),78.0,μmol,,,,,,"N,N-dimethylformamide",DMF,total DMF ≈ 5.424 mL from reagent stocks,5.424,water (from KOH aq),H2O,78 μL (as 1 M KOH aq),0.078,120.0,120 °C overnight (~18 h),18.0,overnight (~18 h),"Biotage microwave vial (sealed), heated in oven with sand bath",sonicated then static,DMF,"3×, keep solvated",DMF soak 96 h; EtOH exchange 3× (incl. overnight); sc-CO2; 50 °C under ultrahigh vacuum 24 h,50.0,24.0,large yellow crystals,67.0,150–200 μm,srs,uranyl hexagonal bipyramid; 3 bidentate carboxylates (−1 node),"a=b=c=44.055(3) Å, I4132 (cubic)",,1738.0,not_reported,not_reported,,,10.1016/j.chempr.2021.10.027,ok,
10.1016/j.chempr.2021.10.027,,SI downloaded\10.1016_j.chempr.2021.10.027_SI.pdf,mof_json_store\10.1016_j.chempr.2021.10.027\raw_output.json,mof_json_store\10.1016_j.chempr.2021.10.027\synthesis_003.json,no,,NU-1304,,Co(CH3COO)2·4H2O,,0.5 mL of a 10 mg mL-1 stock in DMF (9.96 μmol),0.00996,mmol,nan,,,,,nan,,,,,"biphenyl-4,4'-dicarboxylic acid",TMBP,0.45 mL of a 10 mg mL-1 stock in DMF (15.08 μmol),15.08,μmol,,,,,,,,,,,potassium hydroxide (aq),KOH,10 μL of 1 M KOH (aq) (10 μmol),10.0,μmol,,,,,,"N,N-dimethylformamide",DMF,from reagent stocks: 0.95 mL total DMF,0.95,water (from KOH aq),H2O,10 μL (as 1 M KOH aq),0.01,120.0,120 °C overnight (~18 h),18.0,overnight (~18 h),"1.5-dram glass vial (sealed), heated in oven with sand bath",sonicated then static,DMF,"3×, keep solvated",EtOH exchange 3× (incl. overnight); sc-CO2; 100 °C under ultrahigh vacuum 24 h,100.0,24.0,"large yellow, cubic crystals",57.0,~150 μm,srs,uranyl hexagonal bipyramid; 3 bidentate carboxylates (−1 node),"a=b=c≈44.8 Å, I4132 (cubic)",,1571.0,not_reported,not_reported,,,10.1016/j.chempr.2021.10.027,ok,
10.1002/advs.201802056,downloaded\10.1002_advs.201802056.pdf,SI downloaded\10.1002_advs.201802056_SI.pdf,mof_json_store\10.1002_advs.201802056\raw_output.json,mof_json_store\10.1002_advs.201802056\synthesis_001.json,no,,QUST-81,1835704,Co(CH3COO)2·4H2O,,"196 mg, 0.44 mmol",0.44,mmol,nan,,"7.7 mg, 0.03 mmol",0.03,mmol,nan,,,,,4-Pyrazolecarboxylic acid,H2PyC,"5 mg, 0.04 mmol",0.04,mmol,,,,,,,,,,,,,,,,,,,,,"N,N-dimethylformamide",DMF,1.5 mL,1.5,"N,N-dimethylacetamide",DMA,1.5 mL,1.5,100.0,100 °C,12.0,12 h,5 mL vial,static,,,,,,greenish blue crystals,86.0,,pcu,Cu3(OH)(PyC)3 triangular SBU; Yb carboxylate paddle-wheel SBU,"a=42.724(3) Å, Fm-3m",18.0,,not_reported,not_reported,,,10.1002/advs.201802056,ok,
10.1002/advs.201802056,downloaded\10.1002_advs.201802056.pdf,SI downloaded\10.1002_advs.201802056_SI.pdf,mof_json_store\10.1002_advs.201802056\raw_output.json,mof_json_store\10.1002_advs.201802056\synthesis_002.json,no,,QUST-82,1827059,Co(CH3COO)2·4H2O,,"196 mg, 0.44 mmol",0.44,mmol,nan,,"7.7 mg, 0.03 mmol",0.03,mmol,nan,,,,,4-Pyrazolecarboxylic acid,H2PyC,"5 mg, 0.04 mmol",0.04,mmol,,,,,,,,,,,,,,,,,,,,,"N,N-dimethylformamide",DMF,1.5 mL,1.5,"N,N-dimethylacetamide",DMA,1.5 mL,1.5,120.0,120 °C,12.0,12 h,5 mL vial,static,"DMF, acetone","DMF 3 days (3×), acetone 5 days (3× per day)",85 °C under vacuum for 24 h,85.0,24.0,microcrystalline powder,53.0,,pcu,Yb4O(COO)8(H2O)4 squared SBU; Cu3(OH)(PyC)3 triangles with HCOO− caps,"a=23.7296(3) Å, Pm-3m",18.0,2148.0,yes,no,,desulfurization;denitrogenation,10.1002/advs.201802056,ok,
10.1002/chem.201402006,downloaded\10.1002_chem.201402006.pdf,SI downloaded\10.1002_chem.201402006_SI.pdf,mof_json_store\10.1002_chem.201402006\raw_output.json,mof_json_store\10.1002_chem.201402006\synthesis_001.json,no,,UNLPF-2,949382,Co(CH3COO)2·4H2O,,"8.1 mg, 0.028 mmol",0.028,mmol,nan,,,,,nan,,,,,"tetrakis 3,5-bis[(4-carboxy)phenyl]phenyl porphine",H10L,"5.0 mg, 0.003 mmol",0.003,mmol,,,,,,,,,,,acetic acid,,0.2 mL,0.2,mL,,,,,,"N,N-dimethylformamide",DMF,6.0 mL,6.0,,,,,80.0,80 °C,72.0,72 h,,,DMF,,"Solvent exchange (DMF 24 h, replaced twice; absolute EtOH 48 h, replaced three times), supercritical CO2 drying, then 50 °C under vacuum for 2 h",50.0,2.0,dark-red block crystals,75.0,0.03 × 0.03 × 0.03 mm,pto,"Co2(COO)4 paddlewheel, 4-connected SBU","a=21.8729(7), b=21.8729(7), c=28.6804(17) Å, P42/mmc",,623.0,not_reported,no,,CO2_capture,10.1002/chem.201402006,ok,
10.1002/chem.201402006,downloaded\10.1002_chem.201402006.pdf,SI downloaded\10.1002_chem.201402006_SI.pdf,mof_json_store\10.1002_chem.201402006\raw_output.json,mof_json_store\10.1002_chem.201402006\synthesis_003.json,no,,UNLPF-1(Co),,Co(CH3COO)2·4H2O,,"8 mg, 0.028 mmol",0.028,mmol,nan,,,,,nan,,,,,"zinc(II) tetrakis 3,5-bis[(4-methoxycarbonyl)phenyl]phenyl porphine",Zn-L,"5.2 mg, 0.003 mmol",0.003,mmol,,,,,,,,,,,acetic acid,,0.2 mL,0.2,mL,,,,,,"N,N-dimethylformamide",DMF,6 mL,6.0,,,,,80.0,80 °C,72.0,72 h,,,DMF,,,,,dark-red block crystals,61.0,,fjh,"Co2(COO)4 paddlewheel, 4-connected SBU",,,,not_reported,not_reported,,,10.1002/chem.201402006,ok,
10.1021/acsami.0c16559,downloaded\10.1021_acsami.0c16559.pdf,SI downloaded\10.1021_acsami.0c16559_SI.pdf,mof_json_store\10.1021_acsami.0c16559\raw_output.json,mof_json_store\10.1021_acsami.0c16559\synthesis_001.json,yes,High modulator ratios gave amorphous or Al formate phases; low ratios produced mixed phases.,MIL-68(Al),,Co(CH3COO)2·4H2O,,0.510 g (2.112 mmol),2.112,mmol,nan,,,,,nan,,,,,terephthalic acid,H2BDC,0.514 g (3.094 mmol),3.094,mmol,,,,,,,,,,,formic acid,,0.8 mL (10:1 FA:Al),0.8,mL,,,,,,"N,N-dimethylformamide",DMF,30 mL,30.0,,,,,120.0,120 °C,24.0,24 h,Teflon-lined autoclave (50 mL),static,"DMF, acetone","DMF 30 mL, 3× (1 day); acetone 30 mL, 6× (2 days)",Activated at 120 °C under high vacuum for 12 h (after drying at 60 °C for 30 min),120.0,12.0,rods with narrow ends,,≈0.5 × 2.1 μm,,Al(μ2-OH) rod SBU,,,1170.0,not_reported,not_reported,,,10.1021/acsami.0c16559,ok,
10.1021/acsami.0c16559,downloaded\10.1021_acsami.0c16559.pdf,SI downloaded\10.1021_acsami.0c16559_SI.pdf,mof_json_store\10.1021_acsami.0c16559\raw_output.json,mof_json_store\10.1021_acsami.0c16559\synthesis_002.json,yes,High modulator ratios gave amorphous or Al formate phases; low ratios produced mixed phases.,MIL-68(Al),,Co(CH3COO)2·4H2O,,0.510 g (2.112 mmol),2.112,mmol,nan,,,,,nan,,,,,terephthalic acid,H2BDC,0.514 g (3.094 mmol),3.094,mmol,,,,,,,,,,,formic acid,,2.4 mL (30:1 FA:Al),2.4,mL,,,,,,"N,N-dimethylformamide",DMF,30 mL,30.0,,,,,120.0,120 °C,24.0,24 h,Teflon-lined autoclave (50 mL),static,"DMF, acetone","DMF 30 mL, 3× (1 day); acetone 30 mL, 6× (2 days)",Activated at 120 °C under high vacuum for 12 h (after drying at 60 °C for 30 min),120.0,12.0,,,,,Al(μ2-OH) rod SBU,,,1230.0,not_reported,not_reported,,,10.1021/acsami.0c16559,ok,
10.1021/acsami.0c16559,downloaded\10.1021_acsami.0c16559.pdf,SI downloaded\10.1021_acsami.0c16559_SI.pdf,mof_json_store\10.1021_acsami.0c16559\raw_output.json,mof_json_store\10.1021_acsami.0c16559\synthesis_003.json,yes,High modulator ratios gave amorphous or Al formate phases; low ratios produced mixed phases.,MIL-53(Al),,Co(CH3COO)2·4H2O,,0.510 g (2.112 mmol),2.112,mmol,nan,,,,,nan,,,,,terephthalic acid,H2BDC,0.514 g (3.094 mmol),3.094,mmol,,,,,,,,,,,formic acid,,8.0 mL (100:1 FA:Al),8.0,mL,,,,,,"N,N-dimethylformamide",DMF,30 mL,30.0,,,,,120.0,120 °C,24.0,24 h,Teflon-lined autoclave (50 mL),static,"DMF, acetone","DMF 30 mL, 3× (1 day); acetone 30 mL, 6× (2 days)",Activated at 120 °C under high vacuum for 12 h (after drying at 60 °C for 30 min),120.0,12.0,long needles,,≈0.8 × 7.0 μm,,Al(μ2-OH) rod SBU,,,1040.0,not_reported,not_reported,,,10.1021/acsami.0c16559,ok,
10.1021/acsami.0c16559,downloaded\10.1021_acsami.0c16559.pdf,SI downloaded\10.1021_acsami.0c16559_SI.pdf,mof_json_store\10.1021_acsami.0c16559\raw_output.json,mof_json_store\10.1021_acsami.0c16559\synthesis_004.json,yes,High modulator ratios gave amorphous or Al formate phases; low ratios produced mixed phases.,MIL-68(Al),,Co(CH3COO)2·4H2O,,0.510 g (2.112 mmol),2.112,mmol,nan,,,,,nan,,,,,terephthalic acid,H2BDC,0.514 g (3.094 mmol),3.094,mmol,,,,,,,,,,,acetic acid,,1.2 mL (10:1 HOAc:Al),1.2,mL,,,,,,"N,N-dimethylformamide",DMF,30 mL,30.0,,,,,120.0,120 °C,24.0,24 h,Teflon-lined autoclave (50 mL),static,"DMF, acetone","DMF 30 mL, 3× (1 day); acetone 30 mL, 6× (2 days)",Activated at 120 °C under high vacuum for 12 h (after drying at 60 °C for 30 min),120.0,12.0,,,,,Al(μ2-OH) rod SBU,,,1150.0,not_reported,not_reported,,,10.1021/acsami.0c16559,ok,
10.1021/acsami.0c16559,downloaded\10.1021_acsami.0c16559.pdf,SI downloaded\10.1021_acsami.0c16559_SI.pdf,mof_json_store\10.1021_acsami.0c16559\raw_output.json,mof_json_store\10.1021_acsami.0c16559\synthesis_005.json,yes,High modulator ratios gave amorphous or Al formate phases; low ratios produced mixed phases.,MIL-68(Al),,Co(CH3COO)2·4H2O,,0.510 g (2.112 mmol),2.112,mmol,nan,,,,,nan,,,,,terephthalic acid,H2BDC,0.514 g (3.094 mmol),3.094,mmol,,,,,,,,,,,acetic acid,,3.7 mL (30:1 HOAc:Al),3.7,mL,,,,,,"N,N-dimethylformamide",DMF,30 mL,30.0,,,,,120.0,120 °C,24.0,24 h,Teflon-lined autoclave (50 mL),static,"DMF, acetone","DMF 30 mL, 3× (1 day); acetone 30 mL, 6× (2 days)",Activated at 120 °C under high vacuum for 12 h (after drying at 60 °C for 30 min),120.0,12.0,,,,,Al(μ2-OH) rod SBU,,,1240.0,not_reported,not_reported,,,10.1021/acsami.0c16559,ok,
10.1021/acsami.0c16559,downloaded\10.1021_acsami.0c16559.pdf,SI downloaded\10.1021_acsami.0c16559_SI.pdf,mof_json_store\10.1021_acsami.0c16559\raw_output.json,mof_json_store\10.1021_acsami.0c16559\synthesis_006.json,yes,High modulator ratios gave amorphous or Al formate phases; low ratios produced mixed phases.,MIL-53(Al),,Co(CH3COO)2·4H2O,,2.600 g (6.931 mmol),6.931,mmol,nan,,,,,nan,,,,,terephthalic acid,H2BDC,0.576 g (3.467 mmol),3.467,mmol,,,,,,,,,,,,,,,,,,,,,water,H2O,2.9 mL,2.9,,,,,220.0,220 °C,72.0,72 h,Teflon-lined autoclave (50 mL),static,"water, DMF, acetone","DI water 25 mL, 2×; then DMF 30 mL, 3× (1 day); acetone 30 mL, 6× (2 days)",Suspended in DMF (25 mL) at 150 °C for 15 h; washed; calcined at 280 °C for 14 h,280.0,14.0,round nanoparticles,,≈1–4 μm,,Al(μ2-OH) rod SBU,,,1130.0,not_reported,not_reported,,,10.1021/acsami.0c16559,ok,
10.1021/acs.cgd.6b00258,downloaded\10.1021_acs.cgd.6b00258.pdf,SI downloaded\10.1021_acs.cgd.6b00258_SI.pdf,mof_json_store\10.1021_acs.cgd.6b00258\raw_output.json,mof_json_store\10.1021_acs.cgd.6b00258\synthesis_001.json,no,,[Cu(4-ptz)(ox)0.5]n,,Co(CH3COO)2·4H2O,,0.2 mmol,0.2,mmol,nan,,,,,nan,,,,,4-pyridyltetrazole,4-Hptz,0.1 mmol,0.1,mmol,sodium oxalate,,0.2 mmol,0.2,mmol,,,,,,,,,,,,,,,,water,H2O,8 mL,8.0,,,,,120.0,120 °C,72.0,72 h,Teflon-lined reactor,,,,,,,dark blue cubic crystals,71.0,,,,"a=7.646(1), b=14.935(2), c=15.763(2), α=90, β=90, γ=90, Pbca",,,not_reported,not_reported,280.0,,10.1021/acs.cgd.6b00258,ok,
10.1021/acs.cgd.6b00258,downloaded\10.1021_acs.cgd.6b00258.pdf,SI downloaded\10.1021_acs.cgd.6b00258_SI.pdf,mof_json_store\10.1021_acs.cgd.6b00258\raw_output.json,mof_json_store\10.1021_acs.cgd.6b00258\synthesis_002.json,no,,{[Co1.5(3-ptz)(btca)0.5(H2O)]·H2O}n,,Co(CH3COO)2·4H2O,,0.2 mmol,0.2,mmol,nan,,,,,nan,,,,,3-pyridyltetrazole,3-Hptz,0.1 mmol,0.1,mmol,"1,2,3,4-butanetetracarboxylic acid",H4btca,0.1 mmol,0.1,mmol,,,,,,sodium hydroxide,NaOH,0.2 mmol,0.2,mmol,,,,,,water,H2O,8 mL,8.0,,,,,160.0,160 °C,72.0,72 h,Teflon-lined reactor,,,,,,,purple rod crystals,28.0,,,,"a=7.279(1), b=8.105(1), c=11.970(2), α=91.471(2), β=101.122(1), γ=96.540(2), P-1",,,not_reported,not_reported,350.0,,10.1021/acs.cgd.6b00258,ok,
10.1021/acs.cgd.6b00258,downloaded\10.1021_acs.cgd.6b00258.pdf,SI downloaded\10.1021_acs.cgd.6b00258_SI.pdf,mof_json_store\10.1021_acs.cgd.6b00258\raw_output.json,mof_json_store\10.1021_acs.cgd.6b00258\synthesis_003.json,no,,{[Co3(4-ptz)2(btca)(H2O)3]·2H2O}n,,Co(CH3COO)2·4H2O,,0.2 mmol,0.2,mmol,nan,,,,,nan,,,,,4-pyridyltetrazole,4-Hptz,0.1 mmol,0.1,mmol,"1,2,3,4-butanetetracarboxylic acid",H4btca,0.1 mmol,0.1,mmol,,,,,,sodium hydroxide,NaOH,0.4 mmol,0.4,mmol,,,,,,water,H2O,8 mL,8.0,,,,,140.0,140 °C,72.0,72 h,Teflon-lined reactor,,,,,,,purple rod crystals,84.0,,,,"a=7.267(2), b=23.567(7), c=8.128(2), α=90, β=95.906(4), γ=90, P21",,,not_reported,not_reported,260.0,,10.1021/acs.cgd.6b00258,ok,
10.1021/acs.cgd.6b00258,downloaded\10.1021_acs.cgd.6b00258.pdf,SI downloaded\10.1021_acs.cgd.6b00258_SI.pdf,mof_json_store\10.1021_acs.cgd.6b00258\raw_output.json,mof_json_store\10.1021_acs.cgd.6b00258\synthesis_004.json,no,,{[Cd2(4-ptz)2(btca)0.5(H2O)3]·DMF·4H2O}n,,Co(CH3COO)2·4H2O,,0.2 mmol,0.2,mmol,nan,,,,,nan,,,,,4-pyridyltetrazole,4-Hptz,0.1 mmol,0.1,mmol,"1,2,3,4-butanetetracarboxylic acid",H4btca,0.1 mmol,0.1,mmol,,,,,,,,,,,,,,,,"N,N-dimethylformamide",DMF,5 mL,5.0,water,H2O,3 mL,3.0,25,room temperature,1440.0,two months,,static,,,,,,light yellow cubic crystals,48.0,,,,"a=15.316(1), b=12.618(9), c=15.566(1), α=90, β=96.165(1), γ=90, P21/c",,,not_reported,not_reported,220.0,,10.1021/acs.cgd.6b00258,ok,
10.1002/chem.200903239,downloaded\10.1002_chem.200903239.pdf,SI downloaded\10.1002_chem.200903239_SI.pdf,mof_json_store\10.1002_chem.200903239\raw_output.json,mof_json_store\10.1002_chem.200903239\synthesis_001.json,yes,No 3D framework formed without HPA; synthesis failed when BTC was added before HPA.,HKUST-1,,Co(CH3COO)2·4H2O,,"0.13 M, 10 mL in water",1.3,mmol,nan,,,,,nan,,,,,"benzene-1,3,5-tricarboxylic acid",BTC,"0.10 M, 13.3 mL in ethanol",1.33,mmol,,,,,,,,,,,H3PMo12O40 (Keggin-type heteropolyacid),,"0.01 M, 6.4 mL in water",0.064,mmol,"sodium hydroxide (aqueous), to adjust pH",,added to adjust solution to pH 1.6,,,water,H2O,10 mL (Cu nitrate soln) + 6.4 mL (HPA soln),16.4,ethanol,EtOH,13.3 mL,13.3,25,RT,24.0,24 h,,stirred,water,repeatedly,dried at 40 °C,40.0,,octahedra (after 24 h; initially cubic),,,,Cu2 paddlewheel SBU,,,,,,,,10.1002/chem.200903239,ok,
10.1002/chem.200903239,downloaded\10.1002_chem.200903239.pdf,SI downloaded\10.1002_chem.200903239_SI.pdf,mof_json_store\10.1002_chem.200903239\raw_output.json,mof_json_store\10.1002_chem.200903239\synthesis_002.json,yes,No 3D framework formed without HPA; synthesis failed when BTC was added before HPA.,HKUST-1,,Co(CH3COO)2·4H2O,,"0.13 M, 10 mL in water",1.3,mmol,nan,,,,,nan,,,,,"benzene-1,3,5-tricarboxylic acid",BTC,"0.10 M, 13.3 mL in ethanol",1.33,mmol,,,,,,,,,,,H3PW12O40 (Keggin-type heteropolyacid),,"0.01 M, 6.4 mL in water",0.064,mmol,"sodium hydroxide (aqueous), to adjust pH",,added to adjust solution to pH 1.6,,,water,H2O,10 mL (Cu nitrate soln) + 6.4 mL (HPA soln),16.4,ethanol,EtOH,13.3 mL,13.3,25,RT,24.0,24 h,,stirred,water,repeatedly,dried at 40 °C,40.0,,octahedra (after 24 h; initially cubic),,,,Cu2 paddlewheel SBU,,,,,,,,10.1002/chem.200903239,ok,
10.1002/chem.200903239,downloaded\10.1002_chem.200903239.pdf,SI downloaded\10.1002_chem.200903239_SI.pdf,mof_json_store\10.1002_chem.200903239\raw_output.json,mof_json_store\10.1002_chem.200903239\synthesis_003.json,yes,No 3D framework formed without HPA; synthesis failed when BTC was added before HPA.,HKUST-1,,Ag(NO3),,"0.13 M, 10 mL in water",1.3,mmol,nan,,,,,nan,,,,,"benzene-1,3,5-tricarboxylic acid",BTC,"0.10 M, 13.3 mL in ethanol",1.33,mmol,,,,,,,,,,,H4SiW12O40 (Keggin-type heteropolyacid),,"0.01 M, 6.4 mL in water",0.064,mmol,"sodium hydroxide (aqueous), to adjust pH",,added to adjust solution to pH 1.6,,,water,H2O,10 mL (Cu nitrate soln) + 6.4 mL (HPA soln),16.4,ethanol,EtOH,13.3 mL,13.3,25,RT,24.0,24 h,,stirred,water,repeatedly,dried at 40 °C,40.0,,octahedra (after 24 h; initially cubic),,,,Cu2 paddlewheel SBU,,,,,,,,10.1002/chem.200903239,ok,
10.1002/chem.200903239,downloaded\10.1002_chem.200903239.pdf,SI downloaded\10.1002_chem.200903239_SI.pdf,mof_json_store\10.1002_chem.200903239\raw_output.json,mof_json_store\10.1002_chem.200903239\synthesis_004.json,yes,No 3D framework formed without HPA; synthesis failed when BTC was added before HPA.,HKUST-1,,Ag(NO3),,"0.13 M, 10 mL in water",1.3,mmol,nan,,,,,nan,,,,,"benzene-1,3,5-tricarboxylic acid",BTC,"0.10 M, 13.3 mL in ethanol",1.33,mmol,,,,,,,,,,,H3PMo12O40 (Keggin-type heteropolyacid),,"0.01 M, 6.4 mL in water",0.064,mmol,"sodium hydroxide (aqueous), to adjust pH",,added to adjust solution to pH 1.6,,,water,H2O,10 mL (Cu nitrate soln) + 6.4 mL (HPA soln),16.4,ethanol,EtOH,13.3 mL,13.3,110.0,heated to 110 °C for 15 h; pre-stirred 30 min at RT,15.0,15 h at 110 °C (after 30 min RT stir); cooled 1 day,Teflon-lined stainless steel autoclave,static,water,repeatedly,dried at 40 °C,40.0,,,,,,Cu2 paddlewheel SBU,,,,,,,,10.1002/chem.200903239,ok,
10.1002/chem.200903239,downloaded\10.1002_chem.200903239.pdf,SI downloaded\10.1002_chem.200903239_SI.pdf,mof_json_store\10.1002_chem.200903239\raw_output.json,mof_json_store\10.1002_chem.200903239\synthesis_005.json,yes,No 3D framework formed without HPA; synthesis failed when BTC was added before HPA.,HKUST-1,,EuCl3·6H2O,,"0.13 M, 10 mL in water",1.3,mmol,nan,,,,,nan,,,,,"benzene-1,3,5-tricarboxylic acid",BTC,"0.10 M, 13.3 mL in ethanol",1.33,mmol,,,,,,,,,,,H3PW12O40 (Keggin-type heteropolyacid),,"0.01 M, 6.4 mL in water",0.064,mmol,"sodium hydroxide (aqueous), to adjust pH",,added to adjust solution to pH 1.6,,,water,H2O,10 mL (Cu nitrate soln) + 6.4 mL (HPA soln),16.4,ethanol,EtOH,13.3 mL,13.3,110.0,heated to 110 °C for 15 h; pre-stirred 30 min at RT,15.0,15 h at 110 °C (after 30 min RT stir); cooled 1 day,Teflon-lined stainless steel autoclave,static,water,repeatedly,dried at 40 °C,40.0,,,,,,Cu2 paddlewheel SBU,,,,,,,,10.1002/chem.200903239,ok,
10.1002/chem.200903239,downloaded\10.1002_chem.200903239.pdf,SI downloaded\10.1002_chem.200903239_SI.pdf,mof_json_store\10.1002_chem.200903239\raw_output.json,mof_json_store\10.1002_chem.200903239\synthesis_006.json,yes,No 3D framework formed without HPA; synthesis failed when BTC was added before HPA.,HKUST-1,,EuCl3·6H2O,,"0.13 M, 10 mL in water",1.3,mmol,nan,,,,,nan,,,,,"benzene-1,3,5-tricarboxylic acid",BTC,"0.10 M, 13.3 mL in ethanol",1.33,mmol,,,,,,,,,,,H4SiW12O40 (Keggin-type heteropolyacid),,"0.01 M, 6.4 mL in water",0.064,mmol,"sodium hydroxide (aqueous), to adjust pH",,added to adjust solution to pH 1.6,,,water,H2O,10 mL (Cu nitrate soln) + 6.4 mL (HPA soln),16.4,ethanol,EtOH,13.3 mL,13.3,110.0,heated to 110 °C for 15 h; pre-stirred 30 min at RT,15.0,15 h at 110 °C (after 30 min RT stir); cooled 1 day,Teflon-lined stainless steel autoclave,static,water,repeatedly,dried at 40 °C,40.0,,,,,,Cu2 paddlewheel SBU,,,,,,,,10.1002/chem.200903239,ok,
10.1021/ic049030j,downloaded\10.1021_ic049030j.pdf,,mof_json_store\10.1021_ic049030j\raw_output.json,mof_json_store\10.1021_ic049030j\synthesis_001.json,yes,"Other hydrophobic guests (benzene, toluene, cyclohexane, pyrene, anthracene) did not yield guest-incorporated MOFs; only 2 or 4 formed.",,,HfCl4,,1 mmol,1,mmol,nan,,,,,nan,,,,,"4,4'-bipyridine",bipy,1 mmol,1.0,mmol,"1,3,5-benzenetricarboxylate",BTC,0.5 mmol,0.5,mmol,,,,,,,,,,,,,,,,water,H2O,6 mL,6.0,,,,,180.0,180 °C,96.0,4 days,Teflon-lined autoclave,,"H2O, EtOH",,air-dried at room temperature,,,blue plate crystals,,0.4 × 0.2 × 0.05 mm,,octahedral Ni nodes; 2D layers linked by bpy and btc,"a = 22.500(3), b = 20.053(3), c = 19.625(3), β = 99.314(3)°, C 2/c",,,not_reported,not_reported,,,10.1021/ic049030j,ok,
10.1021/ic049030j,downloaded\10.1021_ic049030j.pdf,,mof_json_store\10.1021_ic049030j\raw_output.json,mof_json_store\10.1021_ic049030j\synthesis_002.json,yes,"Other hydrophobic guests (benzene, toluene, cyclohexane, pyrene, anthracene) did not yield guest-incorporated MOFs; only 2 or 4 formed.",,,HfCl4,,0.5 mmol,0.5,mmol,nan,,,,,nan,,,,,"4,4'-bipyridine",bipy,0.5 mmol,0.5,mmol,"1,3,5-benzenetricarboxylate",BTC,1 mmol,1.0,mmol,,,,,,naphthalene,,1 mmol,1.0,mmol,,,,,,water,H2O,6 mL,6.0,,,,,180.0,180 °C,96.0,4 days,Teflon-lined autoclave,,"H2O, EtOH, acetone",,air-dried at room temperature,,,pale green needle crystals,,0.6 × 0.30 × 0.25 mm,,dinuclear Ni2 carboxylate-bridged nodes with axial bpy linkers,"a = 11.248(2), b = 16.801(4), c = 14.945(3), β = 103.732(4)°, P21/c",,,not_reported,not_reported,,,10.1021/ic049030j,ok,
10.1021/ic049030j,downloaded\10.1021_ic049030j.pdf,,mof_json_store\10.1021_ic049030j\raw_output.json,mof_json_store\10.1021_ic049030j\synthesis_003.json,yes,"Other hydrophobic guests (benzene, toluene, cyclohexane, pyrene, anthracene) did not yield guest-incorporated MOFs; only 2 or 4 formed.",,,HfCl4,,1 mmol,1,mmol,nan,,,,,nan,,,,,"4,4'-bipyridine",bipy,1 mmol,1.0,mmol,"1,3,5-benzenetricarboxylate",BTC,1 mmol,1.0,mmol,,,,,,naphthalene,,1 mmol,1.0,mmol,,,,,,water,H2O,6 mL,6.0,,,,,180.0,180 °C,96.0,4 days,Teflon-lined autoclave,,"H2O, EtOH, acetone",,air-dried at room temperature,,,pale green block crystals,,0.79 × 0.71 × 0.22 mm,,1D chains of octahedral Ni via bpy; btcH2 chelates only,"a = 10.692(2), b = 11.114(3), c = 21.962(5), β = 106.268(11)°, C 2/c",,,not_reported,not_reported,,,10.1021/ic049030j,ok,
10.1021/acs.cgd.0c00739,downloaded\10.1021_acs.cgd.0c00739.pdf,SI downloaded\10.1021_acs.cgd.0c00739_SI.pdf,mof_json_store\10.1021_acs.cgd.0c00739\raw_output.json,mof_json_store\10.1021_acs.cgd.0c00739\synthesis_001.json,no,,,,HfCl4,,0.15 mmol,0.15,mmol,nan,,,,,nan,,,,,1-(2-methylbenzimidazol-1-ylmethyl)benzotriazole,mbbt,0.1 mmol,0.1,mmol,"1,2-benzenedicarboxylic acid","1,2-H2bdc",0.1 mmol,0.1,mmol,,,,,,sodium hydroxide,NaOH,0.2 mmol,0.2,mmol,,,,,,water,H2O,10 mL,10.0,,,,,120.0,120 °C,72.0,3 days,,,,,,,,colorless crystals,65.0,,dia,,"a=10.0072(4), b=11.5554(5), c=19.3315(7) Å, α=90°, β=90°, γ=90°, P212121",,,not_reported,not_reported,,,10.1021/acs.cgd.0c00739,ok,
10.1021/acs.cgd.0c00739,downloaded\10.1021_acs.cgd.0c00739.pdf,SI downloaded\10.1021_acs.cgd.0c00739_SI.pdf,mof_json_store\10.1021_acs.cgd.0c00739\raw_output.json,mof_json_store\10.1021_acs.cgd.0c00739\synthesis_002.json,no,,,,HfCl4,,0.15 mmol,0.15,mmol,nan,,,,,nan,,,,,1-(2-methylbenzimidazol-1-ylmethyl)benzotriazole,mbbt,0.1 mmol,0.1,mmol,isophthalic acid,"1,3-H2bdc",0.1 mmol,0.1,mmol,,,,,,sodium hydroxide,NaOH,0.2 mmol,0.2,mmol,,,,,,water,H2O,10 mL,10.0,,,,,120.0,120 °C,72.0,3 days,,,,,,,,,70.0,,,dinuclear Cd2(COO)2 units; 6-connected 4^12·6^3 net,"a=9.907(2), b=19.269(4), c=10.360(2) Å, α=90°, β=94.91(3)°, γ=90°, P21/c",,,not_reported,not_reported,353.0,,10.1021/acs.cgd.0c00739,ok,
10.1021/acs.cgd.0c00739,downloaded\10.1021_acs.cgd.0c00739.pdf,SI downloaded\10.1021_acs.cgd.0c00739_SI.pdf,mof_json_store\10.1021_acs.cgd.0c00739\raw_output.json,mof_json_store\10.1021_acs.cgd.0c00739\synthesis_003.json,no,,,,ZrCl4,,0.15 mmol,0.15,mmol,nan,,,,,nan,,,,,1-(2-methylbenzimidazol-1-ylmethyl)benzotriazole,mbbt,0.1 mmol,0.1,mmol,terephthalic acid,"1,4-H2bdc",0.1 mmol,0.1,mmol,,,,,,sodium hydroxide,NaOH,0.2 mmol,0.2,mmol,,,,,,water,H2O,10 mL,10.0,,,,,120.0,120 °C,72.0,3 days,,,,,,,,,70.0,,,,"a=24.950(5), b=7.3556(15), c=20.306(4) Å, α=90°, β=110.26(3)°, γ=90°, C2/c",,,not_reported,not_reported,239.0,,10.1021/acs.cgd.0c00739,ok,
10.1021/acs.cgd.0c00739,downloaded\10.1021_acs.cgd.0c00739.pdf,SI downloaded\10.1021_acs.cgd.0c00739_SI.pdf,mof_json_store\10.1021_acs.cgd.0c00739\raw_output.json,mof_json_store\10.1021_acs.cgd.0c00739\synthesis_004.json,no,,,,HfCl4,,0.15 mmol,0.15,mmol,nan,,,,,nan,,,,,1-(2-methylbenzimidazol-1-ylmethyl)benzotriazole,mbbt,0.1 mmol,0.1,mmol,"1,4-naphthalenedicarboxylic acid","1,4-H2ndc",0.1 mmol,0.1,mmol,,,,,,sodium hydroxide,NaOH,0.2 mmol,0.2,mmol,,,,,,water,H2O,10 mL,10.0,,,,,120.0,120 °C,72.0,3 days,,,,,,,,,60.0,,,Cd2(COO)4 paddle-wheel SBU; 4-connected 6^5·8 net,"a=16.265(3), b=14.973(3), c=22.602(5) Å, α=90°, β=110.47(3)°, γ=90°, C2/c",,,not_reported,not_reported,318.0,luminescence;sensing,10.1021/acs.cgd.0c00739,ok,
10.1021/acs.cgd.0c00739,downloaded\10.1021_acs.cgd.0c00739.pdf,SI downloaded\10.1021_acs.cgd.0c00739_SI.pdf,mof_json_store\10.1021_acs.cgd.0c00739\raw_output.json,mof_json_store\10.1021_acs.cgd.0c00739\synthesis_005.json,no,,,,ZrOCl2·8H2O,,0.15 mmol,0.15,mmol,nan,,,,,nan,,,,,1-(2-methylbenzimidazol-1-ylmethyl)benzotriazole,mbbt,0.1 mmol,0.1,mmol,"1,3-adamantanedicarboxylic acid","1,3-H2adc",0.1 mmol,0.1,mmol,,,,,,sodium hydroxide,NaOH,0.2 mmol,0.2,mmol,,,,,,water,H2O,10 mL,10.0,,,,,120.0,120 °C,72.0,3 days,,,,,,,,,65.0,,,,"a=12.137(2), b=13.705(3), c=16.109(3) Å, α=103.12(3)°, β=101.91(3)°, γ=94.24(3)°, P-1",,,not_reported,not_reported,363.0,,10.1021/acs.cgd.0c00739,ok,
10.1021/acs.cgd.0c00739,downloaded\10.1021_acs.cgd.0c00739.pdf,SI downloaded\10.1021_acs.cgd.0c00739_SI.pdf,mof_json_store\10.1021_acs.cgd.0c00739\raw_output.json,mof_json_store\10.1021_acs.cgd.0c00739\synthesis_006.json,no,,,,ZrCl4,,0.15 mmol,0.15,mmol,nan,,,,,nan,,,,,1-(2-methylbenzimidazol-1-ylmethyl)benzotriazole,mbbt,0.1 mmol,0.1,mmol,"1,3-adamantanediacetic acid","1,3-H2ada",0.1 mmol,0.1,mmol,,,,,,sodium hydroxide,NaOH,0.2 mmol,0.2,mmol,,,,,,water,H2O,10 mL,10.0,,,,,120.0,120 °C,72.0,3 days,,,,,,,,,70.0,,,,"a=23.5782(10), b=7.0876(3), c=34.1039(16) Å, α=90°, β=104.5420(10)°, γ=90°, C2/c",,,not_reported,not_reported,284.0,,10.1021/acs.cgd.0c00739,ok,
10.1039/d2ce00139j,downloaded\10.1039_d2ce00139j.pdf,SI downloaded\10.1039_d2ce00139j_SI.pdf,mof_json_store\10.1039_d2ce00139j\raw_output.json,mof_json_store\10.1039_d2ce00139j\synthesis_003.json,yes,AgOAc gave colloidal Ag; Cu(I) salts insoluble; Cu(II)+HL4/HL5 gave amorphous precipitates.,,2144719,ZrCl4,,406 mg (1.799 mmol),1.799,mmol,ScCl3,,,,,nan,,,,,2-methyl-1-hydroxyimidazole-3-oxide,,205 mg (1.797 mmol),1.797,mmol,,,,,,,,,,,formic acid (95%),,0.1 mL,,,,,,,,water,H2O,8 mL (ligand solution) layered over 8 mL (metal solution),,,,,,40.0,40 °C (sealed tube) for 1 week,168.0,1 week,sealed 12 mm diameter glass test tube,static (layering),water,washed with water (10 mL),dried at room temperature,,,large emerald colored crystals,70.0,,sql,dinuclear {Cu2O2} SBU,,,,yes,not_reported,,,10.1039/d2ce00139j,ok,
