Repository: zzhenglab/MOFinder

# MOFinder

MOFinder extracts MOF synthesis information from the literature, reconstructs evidence-supported negative reaction records, and prepares datasets for synthesis-outcome prediction.
[Web application](https://mofinder.chemistry.wustl.edu/) | [Demos](Demo/README.md) | [Source code](docs/source_to_code.md) | [Workflow guide](docs/workflow.md) | [Model evaluation](docs/evaluation.md)

## Quick start

The workflow runs through Python commands. Python 3.10 or newer is required. Clone the repository and initialize its related applications:

```bash
git clone --recurse-submodules https://github.com/zzhenglab/MOFinder.git
cd MOFinder
```

Start with the two offline demonstrations:

```bash

File: mof_extraction_1_2.csv (part 85 of 305)
doi,main_pdf,si_pdf,raw_output,parsed_json,article_trial_or_failure,article_trial_or_failure_notes,mof_name,crystal_code,metal_1,metal_1_abbr,metal_1_amount_text,metal_1_amount_value,metal_1_amount_unit,metal_2,metal_2_abbr,metal_2_amount_text,metal_2_amount_value,metal_2_amount_unit,metal_3,metal_3_abbr,metal_3_amount_text,metal_3_amount_value,metal_3_amount_unit,linker_1,linker_1_abbr,linker_1_amount_text,linker_1_amount_value,linker_1_amount_unit,linker_2,linker_2_abbr,linker_2_amount_text,linker_2_amount_value,linker_2_amount_unit,linker_3,linker_3_abbr,linker_3_amount_text,linker_3_amount_value,linker_3_amount_unit,modulator_1,modulator_1_abbr,modulator_1_amount_text,modulator_1_amount_value,modulator_1_amount_unit,modulator_2,modulator_2_abbr,modulator_2_amount_text,modulator_2_amount_value,modulator_2_amount_unit,solvent_main,solvent_main_abbr,solvent_main_amount_text,solvent_main_ml,solvent_secondary,solvent_secondary_abbr,solvent_secondary_amount_text,solvent_secondary_ml,temperature_c,temperature_c_text,time_h,time_text,vessel_type,stirring,washing_solvent,washing_cycles,activation_text,activation_temp_c,activation_time_h,crystal_morphology,yield_percent,crystal_size,topology_code,metal_cluster_connectivity,unit_cell_short,pore_diameter_A,BET_surface_area_m2g,air_stable,water_stable,tga_decomposition_temp_c,applications,reference,status,error
10.1039/d2ce00139j,downloaded\10.1039_d2ce00139j.pdf,SI downloaded\10.1039_d2ce00139j_SI.pdf,mof_json_store\10.1039_d2ce00139j\raw_output.json,mof_json_store\10.1039_d2ce00139j\synthesis_004.json,yes,AgOAc gave colloidal Ag; Cu(I) salts insoluble; Cu(II)+HL4/HL5 gave amorphous precipitates.,,2144720,ZrCl4,,359 mg (1.798 mmol),1.798,mmol,TiCl4,,,,,nan,,,,,2-methyl-1-hydroxyimidazole-3-oxide,,205 mg (1.797 mmol),1.797,mmol,,,,,,,,,,,acetic acid (glacial),,0.1 mL,,,,,,,,water,H2O,8 mL (ligand solution) layered over 8 mL (metal solution),,,,,,40.0,40 °C (sealed tube) for 1 week,168.0,1 week,sealed 12 mm diameter glass test tube,static (layering),water,washed with water,dried at room temperature,,,yellowish black crystals,35.0,,sql,mononuclear Cu(II) nodes,,,,yes,not_reported,,,10.1039/d2ce00139j,ok,
10.1039/d2ce00139j,downloaded\10.1039_d2ce00139j.pdf,SI downloaded\10.1039_d2ce00139j_SI.pdf,mof_json_store\10.1039_d2ce00139j\raw_output.json,mof_json_store\10.1039_d2ce00139j\synthesis_005.json,yes,AgOAc gave colloidal Ag; Cu(I) salts insoluble; Cu(II)+HL4/HL5 gave amorphous precipitates.,,2144721,ZrCl4,,406 mg (1.799 mmol),1.799,mmol,VCl4,,,,,nan,,,,,"4,5-dimethyl-1-hydroxyimidazole-3-oxide",,231 mg (1.803 mmol),1.803,mmol,,,,,,,,,,,formic acid (95%),,0.1 mL,,,,,,,,water,H2O,8 mL (ligand solution) layered over 8 mL (metal solution),,,,,,40.0,40 °C (sealed tube) for 1 week,168.0,1 week,sealed 12 mm diameter glass test tube,static (layering),water,washed with water,dried at room temperature,,,yellowish green crystals,31.0,,sql,mononuclear Cu(II) nodes,,,,yes,not_reported,,,10.1039/d2ce00139j,ok,
10.1021/cg300770b,downloaded\10.1021_cg300770b.pdf,SI downloaded\10.1021_cg300770b_SI.pdf,mof_json_store\10.1021_cg300770b\raw_output.json,mof_json_store\10.1021_cg300770b\synthesis_001.json,yes,"Layering at room temperature gave precipitates; several dicarboxylates (e.g., terephthalate, trimesate, pyromellitate) failed—only BDC gave the mixed-valence crystals under hydrothermal conditions.",,,ZrCl4,,"0.007 g, 0.05 mmol",0.05,mmol,SnCl4,,"0.011 g, 0.05 mmol",0.05,mmol,nan,,,,,"4′-(4-pyridyl)-2,2′:6′,2″-terpyridine",L,"0.016 g, 0.05 mmol (in 5 mL EtOH)",0.05,mmol,sodium succinate,SA,"0.0081 g, 0.05 mmol (in 2 mL H2O)",0.05,mmol,,,,,,,,,,,,,,,,acetonitrile,CH3CN,6 mL,6.0,ethanol,EtOH,5 mL,5.0,100.0,100 °C,72.0,3 days,Teflon-lined autoclave (15 mL),,,,,,,dark green crystals,38.13,,,,,,,not_reported,not_reported,,,10.1021/cg300770b,ok,
10.1021/cg300770b,downloaded\10.1021_cg300770b.pdf,SI downloaded\10.1021_cg300770b_SI.pdf,mof_json_store\10.1021_cg300770b\raw_output.json,mof_json_store\10.1021_cg300770b\synthesis_002.json,yes,"Layering at room temperature gave precipitates; several dicarboxylates (e.g., terephthalate, trimesate, pyromellitate) failed—only BDC gave the mixed-valence crystals under hydrothermal conditions.",,,Ni(NO3)2·6H2O,,"0.007 g, 0.05 mmol",0.05,mmol,nan,,"0.011 g, 0.05 mmol",0.05,mmol,nan,,,,,"4′-(4-pyridyl)-2,2′:6′,2″-terpyridine",L,"0.016 g, 0.05 mmol (in 5 mL EtOH)",0.05,mmol,sodium glutarate,GA,"0.0088 g, 0.05 mmol (in 2 mL H2O)",0.05,mmol,,,,,,,,,,,,,,,,acetonitrile,CH3CN,6 mL,6.0,ethanol,EtOH,5 mL,5.0,100.0,100 °C,72.0,3 days,Teflon-lined autoclave (15 mL),,,,,,,dark green crystals,41.25,,,,,,,not_reported,not_reported,,,10.1021/cg300770b,ok,
10.1021/cg300770b,downloaded\10.1021_cg300770b.pdf,SI downloaded\10.1021_cg300770b_SI.pdf,mof_json_store\10.1021_cg300770b\raw_output.json,mof_json_store\10.1021_cg300770b\synthesis_003.json,yes,"Layering at room temperature gave precipitates; several dicarboxylates (e.g., terephthalate, trimesate, pyromellitate) failed—only BDC gave the mixed-valence crystals under hydrothermal conditions.",,,MnCl2·4H2O,,"0.007 g, 0.05 mmol",0.05,mmol,nan,,"0.011 g, 0.05 mmol",0.05,mmol,nan,,,,,"4′-(4-pyridyl)-2,2′:6′,2″-terpyridine",L,"0.016 g, 0.05 mmol (in 5 mL EtOH)",0.05,mmol,sodium isophthalate,BDC,"0.011 g, 0.05 mmol (in 2 mL H2O)",0.05,mmol,,,,,,,,,,,,,,,,acetonitrile,CH3CN,6 mL,6.0,ethanol,EtOH,5 mL,5.0,100.0,100 °C,72.0,3 days,Teflon-lined autoclave (15 mL),,,,,,,dark green crystals,46.88,,,,,,,not_reported,not_reported,,,10.1021/cg300770b,ok,
10.1021/cg300770b,downloaded\10.1021_cg300770b.pdf,SI downloaded\10.1021_cg300770b_SI.pdf,mof_json_store\10.1021_cg300770b\raw_output.json,mof_json_store\10.1021_cg300770b\synthesis_004.json,yes,"Layering at room temperature gave precipitates; several dicarboxylates (e.g., terephthalate, trimesate, pyromellitate) failed—only BDC gave the mixed-valence crystals under hydrothermal conditions.",,,CaCl2,,"0.007 g, 0.05 mmol",0.05,mmol,nan,,"0.011 g, 0.05 mmol",0.05,mmol,nan,,,,,"4′-(4-pyridyl)-2,2′:6′,2″-terpyridine",L,"0.016 g, 0.05 mmol (in 5 mL EtOH)",0.05,mmol,,,,,,,,,,,triethylamine,Et3N,calculated amount,,,,,,,,acetonitrile,CH3CN,6 mL,6.0,ethanol,EtOH,5 mL,5.0,100.0,100 °C,72.0,3 days,Teflon-lined autoclave (15 mL),,,,,,,dark green crystals,30.0,,,,,,,not_reported,not_reported,,,10.1021/cg300770b,ok,
10.1021/cg300770b,downloaded\10.1021_cg300770b.pdf,SI downloaded\10.1021_cg300770b_SI.pdf,mof_json_store\10.1021_cg300770b\raw_output.json,mof_json_store\10.1021_cg300770b\synthesis_005.json,yes,"Layering at room temperature gave precipitates; several dicarboxylates (e.g., terephthalate, trimesate, pyromellitate) failed—only BDC gave the mixed-valence crystals under hydrothermal conditions.",,,Cu(NO3)2·3H2O,,"0.007 g, 0.05 mmol",0.05,mmol,nan,,"0.024 g, 0.10 mmol",0.1,mmol,nan,,,,,"4′-(4-pyridyl)-2,2′:6′,2″-terpyridine",L,"0.016 g, 0.05 mmol (in 5 mL EtOH)",0.05,mmol,sodium isophthalate,BDC,"0.011 g, 0.05 mmol (in 2 mL H2O)",0.05,mmol,,,,,,,,,,,,,,,,acetonitrile,CH3CN,6 mL,6.0,ethanol,EtOH,5 mL,5.0,100.0,100 °C,72.0,3 days,Teflon-lined autoclave (15 mL),,,,,,,light green crystals,54.38,,,,,,,not_reported,not_reported,,,10.1021/cg300770b,ok,
10.1021/cg300770b,downloaded\10.1021_cg300770b.pdf,SI downloaded\10.1021_cg300770b_SI.pdf,mof_json_store\10.1021_cg300770b\raw_output.json,mof_json_store\10.1021_cg300770b\synthesis_006.json,yes,"Layering at room temperature gave precipitates; several dicarboxylates (e.g., terephthalate, trimesate, pyromellitate) failed—only BDC gave the mixed-valence crystals under hydrothermal conditions.",,,AlCl3·6H2O,,"0.007 g, 0.05 mmol",0.05,mmol,nan,,"0.028 g, 0.10 mmol",0.1,mmol,nan,,,,,"4′-(4-pyridyl)-2,2′:6′,2″-terpyridine",L,"0.016 g, 0.05 mmol (in 5 mL EtOH)",0.05,mmol,sodium isophthalate,BDC,"0.011 g, 0.05 mmol (in 2 mL H2O)",0.05,mmol,,,,,,,,,,,,,,,,acetonitrile,CH3CN,6 mL,6.0,ethanol,EtOH,5 mL,5.0,100.0,100 °C,72.0,3 days,Teflon-lined autoclave (15 mL),,,,,,,dark red crystals,89.375,,,,,,,not_reported,not_reported,,,10.1021/cg300770b,ok,
10.1002/chem.201705023,downloaded\10.1002_chem.201705023.pdf,SI downloaded\10.1002_chem.201705023_SI.pdf,mof_json_store\10.1002_chem.201705023\raw_output.json,mof_json_store\10.1002_chem.201705023\synthesis_001.json,yes,Compounds 1–5 could not be obtained using cobalt salts different from those reported.,,,AlCl3·6H2O,,"1 mmol, 0.2910 g",1,mmol,nan,,,,,nan,,,,,bis-tris propane,H6L,"0.5 mmol, 0.1412 g",0.5,mmol,,,,,,,,,,,,,,,,,,,,,methanol,MeOH,"3 mL (from CH3OH/DMF 3:1 v/v, total 4 mL)",3.0,"N,N-dimethylformamide",DMF,"1 mL (from CH3OH/DMF 3:1 v/v, total 4 mL)",1.0,120.0,120 °C,72.0,72 h,Teflon-lined stainless-steel autoclave (23 mL),static,,,,,,fuchsia block crystals,79.0,,,heptanuclear {CoII4CoIII3} 6-connected node via formate,P213,,,not_reported,not_reported,,,10.1002/chem.201705023,ok,
10.1002/chem.201705023,downloaded\10.1002_chem.201705023.pdf,SI downloaded\10.1002_chem.201705023_SI.pdf,mof_json_store\10.1002_chem.201705023\raw_output.json,mof_json_store\10.1002_chem.201705023\synthesis_002.json,yes,Compounds 1–5 could not be obtained using cobalt salts different from those reported.,,,AlCl3·6H2O,,"1 mmol, 0.2910 g",1,mmol,nan,,,,,nan,,,,,bis-tris propane,H6L,"0.5 mmol, 0.1412 g",0.5,mmol,isophthalic acid,IPA,"0.5 mmol, 0.0831 g",0.5,mmol,,,,,,,,,,,,,,,,"N,N-dimethylformamide",DMF,"5 mL (from DMF/CH3OH 5:1 v/v, total 6 mL)",5.0,methanol,MeOH,"1 mL (from DMF/CH3OH 5:1 v/v, total 6 mL)",1.0,120.0,120 °C,72.0,72 h,Teflon-lined stainless-steel autoclave (23 mL),static,"DMF/MeOH (5:1 v/v), then MeOH",soaked 3 days in MeOH with daily solvent exchange,120 °C under vacuum,120.0,,fuchsia cubic crystals,60.0,,,heptanuclear {CoII4CoIII3} 5-connected node; linkers = formate and isophthalate,C2/c,4.0,55.0,not_reported,not_reported,,I2 delivery,10.1002/chem.201705023,ok,
10.1039/c1dt11654a,downloaded\10.1039_c1dt11654a.pdf,SI downloaded\10.1039_c1dt11654a_SI.pdf,mof_json_store\10.1039_c1dt11654a\raw_output.json,mof_json_store\10.1039_c1dt11654a\synthesis_001.json,no,,,,AlCl3·6H2O,,"0.061 g, 0.18 mmol",0.18,mmol,nan,,,,,nan,,,,,"2,2′-dinitro-4,4′-biphenyldicarboxyl acid",NBPDC,"0.054 g, 0.16 mmol",0.16,mmol,"1,4-bis(imidazol-1-ylmethyl)benzene","1,4-bimb","0.072 g, 0.30 mmol",0.3,mmol,,,,,,,,,,,,,,,,water,H2O,5 mL,5.0,,,,,160.0,160 °C,72.0,3 d; slow cooling (5 °C h−1) to room temperature,Teflon-lined autoclave (20 mL),static,water,,dried in air,,,colorless block crystals,28.0,,pcu,Mn2 dicarboxylate-bridged unit,,,,not_reported,not_reported,,,10.1039/c1dt11654a,ok,
10.1039/c1dt11654a,downloaded\10.1039_c1dt11654a.pdf,SI downloaded\10.1039_c1dt11654a_SI.pdf,mof_json_store\10.1039_c1dt11654a\raw_output.json,mof_json_store\10.1039_c1dt11654a\synthesis_004.json,no,,,,Cd(NO3)2·4H2O,,"0.061 g, 0.18 mmol",0.18,mmol,W12O40,,,,,nan,,,,,"2,2′-dinitro-4,4′-biphenyldicarboxyl acid",NBPDC,"0.054 g, 0.16 mmol",0.16,mmol,"1,3-bis(imidazol-1-ylmethyl)benzene","1,3-bimb",,,,,,,,,,,,,,,,,,,water,H2O,5 mL,5.0,,,,,160.0,160 °C,72.0,3 d; slow cooling (5 °C h−1) to room temperature,Teflon-lined autoclave (20 mL),static,water,,dried in air,,,colorless block crystals,28.0,,,Mn-oxo rod SBU,,,,not_reported,not_reported,,,10.1039/c1dt11654a,ok,
10.1039/c1dt11654a,downloaded\10.1039_c1dt11654a.pdf,SI downloaded\10.1039_c1dt11654a_SI.pdf,mof_json_store\10.1039_c1dt11654a\raw_output.json,mof_json_store\10.1039_c1dt11654a\synthesis_007.json,no,,,,FeCl3·6H2O,,"0.061 g, 0.18 mmol",0.18,mmol,nan,,,,,nan,,,,,"2,2′-dinitro-4,4′-biphenyldicarboxyl acid",NBPDC,"0.054 g, 0.16 mmol",0.16,mmol,"4,4′-(bis(imidazol-1-ylmethylene))biphenyl","4,4′-bimbp",,,,,,,,,,,,,,,,,,,water,H2O,5 mL,5.0,,,,,160.0,160 °C,72.0,3 d; slow cooling (5 °C h−1) to room temperature,Teflon-lined autoclave (20 mL),static,water,,dried in air,,,colorless block crystals,35.0,,,Mn-oxo rod SBU,,,,not_reported,not_reported,,,10.1039/c1dt11654a,ok,
10.1039/c8dt02986e,downloaded\10.1039_c8dt02986e.pdf,SI downloaded\10.1039_c8dt02986e_SI.pdf,mof_json_store\10.1039_c8dt02986e\raw_output.json,mof_json_store\10.1039_c8dt02986e\synthesis_001.json,yes,H2O/CH3CN solvent gave no product in sonochemical trial (condition C).,MFUM-1(Cu),1551503,Co(NO3)2·6H2O,,"61 mg, 0.25 mmol in 5 mL H2O",0.25,mmol,Ni(NO3)2·6H2O,,,,,Fe(CH3COO)2,,,,,"butane-1,4-dicarboxylic acid","but-1,4-dc","40 mg, 0.25 mmol (in 8 mL EtOH)",0.25,mmol,sodium azide,NaN3,"16 mg, 0.25 mmol (in 8 mL EtOH)",0.25,mmol,,,,,,,,,,,,,,,,ethanol,EtOH,8 mL (top layer),8.0,water,H2O,5 mL (bottom layer) + 1 mL H2O/EtOH 1:1 middle layer,5.0,25,RT,72.0,3 days,test tube (layering/solvent diffusion),static,,,,,,green rods,50.0,0.13 × 0.10 × 0.07 mm,,"EO-azide/H2O-bridged CuII chains; 2D layers via but-1,4-dc","a=14.5619(4) Å, b=6.4760(2) Å, c=7.4973(2) Å, β=95.469(3)°, C2/m",,,not_reported,not_reported,245.0,CO2_capture,10.1039/c8dt02986e,ok,
10.1021/acs.cgd.2c00073,downloaded\10.1021_acs.cgd.2c00073.pdf,SI downloaded\10.1021_acs.cgd.2c00073_SI.pdf,mof_json_store\10.1021_acs.cgd.2c00073\raw_output.json,mof_json_store\10.1021_acs.cgd.2c00073\synthesis_002.json,no,,{[PbZn0.5L(H2O)2]·2H2O}n (2),,Cu(NO3)2·3H2O,,0.05 mmol,0.05,mmol,nan,,0.1 mmol,0.1,mmol,nan,,,,,5-(1H-tetrazol-5-yl)isophthalic acid,H2L,0.1 mmol,0.1,mmol,,,,,,,,,,,"nitric acid (HNO3) in H2O, 1:1 v/v",HNO3,one drop,,,,,,,,acetonitrile,MeCN,"part of CH3CN/H2O (8 mL, v/v = 1:1)",4.0,water,H2O,"part of CH3CN/H2O (8 mL, v/v = 1:1)",4.0,105.0,105 °C,72.0,72 h,15 mL glass vial,,distilled water,,60 °C under vacuum for at least 12 h,60.0,12.0,light-yellow block crystals,62.0,,,binuclear [Pb2(COO)4(H2O)2] cluster; 1D bimetallic chains,"C2/c, a=23.6892(9), b=6.9289(3), c=19.4032(14) Å, β=124.390(1)°",6.2,,not_reported,yes,400.0,nitrobenzene_sensing,10.1021/acs.cgd.2c00073,ok,
10.1021/acs.cgd.2c00073,downloaded\10.1021_acs.cgd.2c00073.pdf,SI downloaded\10.1021_acs.cgd.2c00073_SI.pdf,mof_json_store\10.1021_acs.cgd.2c00073\raw_output.json,mof_json_store\10.1021_acs.cgd.2c00073\synthesis_003.json,no,,{[PbCd0.5L(H2O)2]·2H2O}n (3),,Eu(NO3)3·6H2O,,0.05 mmol,0.05,mmol,nan,,0.05 mmol,0.05,mmol,nan,,,,,5-(1H-tetrazol-5-yl)isophthalic acid,H2L,0.1 mmol,0.1,mmol,,,,,,,,,,,"nitric acid (HNO3) in H2O, 1:1 v/v",HNO3,one drop,,,,,,,,"N,N-dimethylacetamide",DMA,"part of DMA/H2O (10 mL, v/v = 3:7)",3.0,water,H2O,"part of DMA/H2O (10 mL, v/v = 3:7)",7.0,105.0,105 °C,72.0,72 h,15 mL glass vial,,distilled water,,60 °C under vacuum for at least 12 h,60.0,12.0,colorless crystals,67.0,,,binuclear [Pb2(COO)4(H2O)2] cluster; 1D bimetallic chains,"C2/c, a=23.6831(9), b=7.0017(3), c=19.3581(8) Å, β=123.350(1)°",6.2,,not_reported,yes,400.0,nitrobenzene_sensing,10.1021/acs.cgd.2c00073,ok,
10.1021/acs.cgd.2c00073,downloaded\10.1021_acs.cgd.2c00073.pdf,SI downloaded\10.1021_acs.cgd.2c00073_SI.pdf,mof_json_store\10.1021_acs.cgd.2c00073\raw_output.json,mof_json_store\10.1021_acs.cgd.2c00073\synthesis_004.json,no,,{[PbCo0.5L(H2O)2]·2H2O}n (4),,Gd(NO3)3·6H2O,,0.10 mmol,0.1,mmol,nan,,0.10 mmol,0.1,mmol,nan,,,,,5-(1H-tetrazol-5-yl)isophthalic acid,H2L,0.10 mmol,0.1,mmol,,,,,,,,,,,,,,,,,,,,,acetonitrile,MeCN,"part of CH3CN/H2O (8 mL, v/v = 1:1)",4.0,water,H2O,"part of CH3CN/H2O (8 mL, v/v = 1:1)",4.0,130.0,130 °C,72.0,72 h,15 mL Teflon-lined stainless-steel vessel,,distilled water,,60 °C under vacuum for at least 12 h,60.0,12.0,light-pink crystals,68.0,,,binuclear [Pb2(COO)4(H2O)2] cluster; octahedral Co; 1D bimetallic chains,"C2/c, a=23.6895(8), b=6.8969(2), c=19.3562(11) Å, β=124.149(1)°",6.2,,not_reported,yes,400.0,CO2_cycloaddition,10.1021/acs.cgd.2c00073,ok,
10.1021/acs.cgd.2c00073,downloaded\10.1021_acs.cgd.2c00073.pdf,SI downloaded\10.1021_acs.cgd.2c00073_SI.pdf,mof_json_store\10.1021_acs.cgd.2c00073\raw_output.json,mof_json_store\10.1021_acs.cgd.2c00073\synthesis_005.json,no,,{[PbMn0.5L(H2O)2]·2H2O}n (5),,ZrCl4,,0.05 mmol,0.05,mmol,nan,,0.05 mmol,0.05,mmol,nan,,,,,5-(1H-tetrazol-5-yl)isophthalic acid,H2L,0.1 mmol,0.1,mmol,,,,,,,,,,,"nitric acid (HNO3) in H2O, 1:1 v/v",HNO3,one drop,,,,,,,,"N,N-dimethylacetamide",DMA,"part of DMA/H2O (6 mL, v/v = 1:2)",2.0,water,H2O,"part of DMA/H2O (6 mL, v/v = 1:2)",4.0,105.0,105 °C,72.0,72 h,15 mL glass vial,,distilled water,,60 °C under vacuum for at least 12 h,60.0,12.0,light-yellow crystals,72.0,,,binuclear [Pb2(COO)4(H2O)2] cluster; 1D bimetallic chains,"C2/c, a=23.784(4), b=6.9640(12), c=19.383(4) Å, β=123.574(7)°",6.2,,not_reported,yes,400.0,CO2_cycloaddition,10.1021/acs.cgd.2c00073,ok,
10.1021/acs.inorgchem.5c01033,downloaded\10.1021_acs.inorgchem.5c01033.pdf,SI downloaded\10.1021_acs.inorgchem.5c01033_SI.pdf,mof_json_store\10.1021_acs.inorgchem.5c01033\raw_output.json,mof_json_store\10.1021_acs.inorgchem.5c01033\synthesis_001.json,no,,GeW12-Cu-PMDP,2409322,ZrOCl2·8H2O,,"0.32 g, 0.11 mmol",0.11,mmol,nan,,"0.16 g, 0.66 mmol",0.16,g,nan,,,,,"1,1′-(1,4-phenylenebis(methylene))bis(3,5-dicarboxypyridin-1-ium)",PMDP,"0.06 g, 0.14 mmol",0.06,g,,,,,,,,,,,NaOH solution (pH adjuster),,pH adjusted to 3.2 with NaOH solution,,,,,,,,deionized water,H2O,40 mL,40.0,,,,,140.0,140 °C,72.0,72 h,Teflon-lined autoclave,stirred (pre-mix 3 h at RT),H2O,,dried at room temperature,,,blue dodecahedral crystals,55.0,0.14 × 0.15 × 0.16 mm,,paddle-wheel Cu2 cluster SBU,"a=b=c=25.9291(9) Å, Pn-3m",11.38,,not_reported,not_reported,300.0,photocatalysis;amine_coupling;C-H_arylation,10.1021/acs.inorgchem.5c01033,ok,
10.1021/acssuschemeng.6b02115,downloaded\10.1021_acssuschemeng.6b02115.pdf,SI downloaded\10.1021_acssuschemeng.6b02115_SI.pdf,mof_json_store\10.1021_acssuschemeng.6b02115\raw_output.json,mof_json_store\10.1021_acssuschemeng.6b02115\synthesis_001.json,yes,DMSO/EtOH gave no HKUST-1; EtOH or EtOH/H2O without Cyrene gave ~5% yield.,HKUST-1,,VOSO4,,"43.0 mg, 0.175 mmol",0.175,mmol,nan,,,,,nan,,,,,"benzene-1,3,5-tricarboxylic acid",H3BTC,"25.0 mg, 0.120 mmol",0.12,mmol,,,,,,,,,,,,,,,,,,,,,"N,N-dimethylformamide",DMF,2.0 mL,2.0,ethanol (95%),EtOH,2.0 mL,2.0,80.0,80 °C,,overnight,2-dram vial,,"DMF, ethanol",DMF 3×10 mL; EtOH exchange daily for 3 days,150 °C under vacuum,150.0,,purple-blue crystalline solid,35.0,,,,,,1400.0,not_reported,not_reported,,,10.1021/acssuschemeng.6b02115,ok,
10.1021/acssuschemeng.6b02115,downloaded\10.1021_acssuschemeng.6b02115.pdf,SI downloaded\10.1021_acssuschemeng.6b02115_SI.pdf,mof_json_store\10.1021_acssuschemeng.6b02115\raw_output.json,mof_json_store\10.1021_acssuschemeng.6b02115\synthesis_009.json,yes,DMSO/EtOH gave no HKUST-1; EtOH or EtOH/H2O without Cyrene gave ~5% yield.,ZIF-8,,Cu2O,,"500.0 mg, 2.278 mmol",2.278,mmol,nan,,,,,nan,,,,,2-methylimidazole,2-MeIm,"400.0 mg, 4.872 mmol",4.872,mmol,,,,,,,,,,,,,,,,,,,,,"N,N-dimethylformamide",DMF,20 mL,20.0,,,,,110.0,110 °C,24.0,24 h,25 mL vial,,"DMF, methanol",DMF 3×10 mL; MeOH 3×10 mL,80 °C under vacuum overnight,80.0,,white precipitate,,,,,,,1700.0,not_reported,not_reported,,,10.1021/acssuschemeng.6b02115,ok,
10.1039/c6ce00960c,downloaded\10.1039_c6ce00960c.pdf,SI downloaded\10.1039_c6ce00960c_SI.pdf,mof_json_store\10.1039_c6ce00960c\raw_output.json,mof_json_store\10.1039_c6ce00960c\synthesis_001.json,no,,Eu(Bi-L),,Zn(CH3COO)2·2H2O,,12 mg,0.0589686,mmol,nan,,,,,nan,,,,,"biphenyl-3,4′,5-tricarboxylic acid",Bi-H3L,5 mg,5.0,mg,,,,,,,,,,,,,,,,,,,,,"N,N-dimethylformamide",DMF,DMF/H2O = 1:1 (1 mL),,water,H2O,DMF/H2O = 1:1 (1 mL),,80.0,80 °C,48.0,48 h,Teflon-lined autoclave (4 mL),stirred,"DMF, EtOH",DMF 1 day; EtOH 3 days,120 °C under vacuum for 48 h,120.0,48.0,colorless crystals,65.0,,,"Ln2(ArCOO)4 6-connected nodes; 3,6-connected net",,6.5,,not_reported,not_reported,450.0,luminescence;sensing;I2 delivery,10.1039/c6ce00960c,ok,
10.1039/c6ce00960c,downloaded\10.1039_c6ce00960c.pdf,SI downloaded\10.1039_c6ce00960c_SI.pdf,mof_json_store\10.1039_c6ce00960c\raw_output.json,mof_json_store\10.1039_c6ce00960c\synthesis_002.json,no,,Tb(Bi-L),,Zn(CH3COO)2·2H2O,,12 mg,0.0589686,mmol,nan,,,,,nan,,,,,"biphenyl-3,4′,5-tricarboxylic acid",Bi-H3L,5 mg,5.0,mg,,,,,,,,,,,,,,,,,,,,,"N,N-dimethylformamide",DMF,DMF/H2O = 1:1 (1 mL),,water,H2O,DMF/H2O = 1:1 (1 mL),,80.0,80 °C,48.0,48 h,Teflon-lined autoclave (4 mL),stirred,"DMF, EtOH",DMF 1 day; EtOH 3 days,120 °C under vacuum for 48 h,120.0,48.0,colorless crystals,61.0,,,"Ln2(ArCOO)4 6-connected nodes; 3,6-connected net",,6.5,,not_reported,not_reported,450.0,luminescence;sensing;I2 delivery,10.1039/c6ce00960c,ok,
10.1039/c6ce00960c,downloaded\10.1039_c6ce00960c.pdf,SI downloaded\10.1039_c6ce00960c_SI.pdf,mof_json_store\10.1039_c6ce00960c\raw_output.json,mof_json_store\10.1039_c6ce00960c\synthesis_003.json,no,,La(Bi-L),,Zn(NO3)2·6H2O,,12 mg,0.0551772,mmol,nan,,,,,nan,,,,,"biphenyl-3,4′,5-tricarboxylic acid",Bi-H3L,5 mg,5.0,mg,,,,,,,,,,,,,,,,,,,,,"N,N-dimethylformamide",DMF,DMF/H2O = 1:1 (1 mL),,water,H2O,DMF/H2O = 1:1 (1 mL),,80.0,80 °C,48.0,48 h,Teflon-lined autoclave (4 mL),stirred,"DMF, EtOH",DMF 1 day; EtOH 3 days,120 °C under vacuum for 48 h,120.0,48.0,colorless crystals,82.0,,,"Ln2(ArCOO)4 6-connected nodes; 3,6-connected net","C2/c, a=24.799(18) Å, b=13.263(10) Å, c=14.971(11) Å, β=96.635(8)°",6.5,,not_reported,not_reported,450.0,luminescence;sensing;I2 delivery,10.1039/c6ce00960c,ok,
10.1039/c6ce00960c,downloaded\10.1039_c6ce00960c.pdf,SI downloaded\10.1039_c6ce00960c_SI.pdf,mof_json_store\10.1039_c6ce00960c\raw_output.json,mof_json_store\10.1039_c6ce00960c\synthesis_004.json,no,,NTU-5,,Zn(NO3)2·6H2O,,12 mg,0.0551772,mmol,nan,,,,,nan,,,,,"[1,1′:4′,1″-terphenyl]-3,4″,5-tricarboxylic acid",Te-H3L,5 mg,5.0,mg,,,,,,,,,,,nitric acid (16 mol L−1),HNO3,"10 μL, 16 mol L−1",10.0,μL,,,,,,"N,N-dimethylformamide",DMF,DMF/H2O = 5:1 (1 mL),,water,H2O,DMF/H2O = 5:1 (1 mL),,120.0,120 °C,48.0,48 h,Teflon-lined autoclave (4 mL),stirred,"DMF, EtOH",DMF 1 day; EtOH 3 days,120 °C under vacuum for 48 h,120.0,48.0,colorless crystals,45.0,,,"Ln2(ArCOO)4 6-connected nodes; 3,6-connected net","C2/c, a=33.02(5) Å, b=13.317(19) Å, c=14.22(2) Å, β=101.739(15)°",6.5,,not_reported,not_reported,450.0,luminescence;sensing;I2 delivery,10.1039/c6ce00960c,ok,
10.1039/c6ce00960c,downloaded\10.1039_c6ce00960c.pdf,SI downloaded\10.1039_c6ce00960c_SI.pdf,mof_json_store\10.1039_c6ce00960c\raw_output.json,mof_json_store\10.1039_c6ce00960c\synthesis_005.json,no,,NTU-6,,Zn(NO3)2·6H2O,,12 mg,0.0551772,mmol,nan,,,,,nan,,,,,"[1,1′:4′,1″-terphenyl]-3,4″,5-tricarboxylic acid",Te-H3L,5 mg,5.0,mg,,,,,,,,,,,nitric acid (16 mol L−1),HNO3,"30 μL, 16 mol L−1",30.0,μL,,,,,,"N,N-dimethylformamide",DMF,DMF/methanol/H2O = 4:2:0.5 (1 mL),,methanol,MeOH,DMF/methanol/H2O = 4:2:0.5 (1 mL),,80.0,80 °C,48.0,48 h,Teflon-lined autoclave (4 mL),stirred,"DMF, EtOH",DMF 1 day; EtOH 3 days,120 °C under vacuum for 48 h,120.0,48.0,colorless crystals,54.0,,,"Ln2(ArCOO)4 6-connected nodes; 3,6-connected net","C2/c, a=33.13(2) Å, b=13.572(8) Å, c=14.049(9) Å, β=101.324(7)°",6.5,,not_reported,not_reported,450.0,luminescence;sensing;I2 delivery,10.1039/c6ce00960c,ok,
10.1039/c6ce00960c,downloaded\10.1039_c6ce00960c.pdf,SI downloaded\10.1039_c6ce00960c_SI.pdf,mof_json_store\10.1039_c6ce00960c\raw_output.json,mof_json_store\10.1039_c6ce00960c\synthesis_006.json,no,,NTU-7,,ZrCl4,,12 mg,0.0514942,mmol,nan,,,,,nan,,,,,"[1,1′:4′,1″-terphenyl]-3,4″,5-tricarboxylic acid",Te-H3L,5 mg,5.0,mg,,,,,,,,,,,,,,,,,,,,,methanol,MeOH,DMF/methanol = 1:3 (1 mL),,"N,N-dimethylformamide",DMF,DMF/methanol = 1:3 (1 mL),,80.0,80 °C,48.0,48 h,Teflon-lined autoclave (4 mL),stirred,"DMF, EtOH",DMF 1 day; EtOH 3 days,120 °C under vacuum for 48 h,120.0,48.0,colorless crystals,38.0,,,"Ln2(ArCOO)4 6-connected nodes; 3,6-connected net","C2/c, a=33.69(3) Å, b=12.970(11) Å, c=14.771(12) Å, β=101.572(9)°",6.5,,not_reported,not_reported,450.0,luminescence;sensing;I2 delivery,10.1039/c6ce00960c,ok,
10.1039/c6ce00960c,downloaded\10.1039_c6ce00960c.pdf,SI downloaded\10.1039_c6ce00960c_SI.pdf,mof_json_store\10.1039_c6ce00960c\raw_output.json,mof_json_store\10.1039_c6ce00960c\synthesis_007.json,no,,NTU-8,,Co(NO3)2·6H2O,,12 mg,0.0568628,mmol,Na(OH),,,,,nan,,,,,"[1,1′;4′,1″;4″,1‴]-quaterphenyl-3,4‴,5-tricarboxylic acid",Qu-H3L,6 mg,6.0,mg,,,,,,,,,,,,,,,,,,,,,"N,N-dimethylformamide",DMF,DMF/H2O = 5:1 (1 mL),,water,H2O,DMF/H2O = 5:1 (1 mL),,80.0,80 °C,48.0,48 h,Teflon-lined autoclave (4 mL),stirred,"DMF, EtOH",DMF 1 day; EtOH 3 days,120 °C under vacuum for 48 h,120.0,48.0,colorless crystals,46.0,,,"Ln2(ArCOO)4 6-connected nodes; 3,6-connected net","C2/c, a=42.142(15) Å, b=14.065(5) Å, c=13.870(5) Å, β=101.996(5)°",6.5,,not_reported,not_reported,450.0,luminescence;sensing;I2 delivery,10.1039/c6ce00960c,ok,
10.1039/c6ce00960c,downloaded\10.1039_c6ce00960c.pdf,SI downloaded\10.1039_c6ce00960c_SI.pdf,mof_json_store\10.1039_c6ce00960c\raw_output.json,mof_json_store\10.1039_c6ce00960c\synthesis_008.json,no,,NTU-9,,Zn(CH3COO)2·2H2O,,12 mg,0.0589686,mmol,K(OH),,,,,nan,,,,,"[1,1′;4′,1″;4″,1‴]-quaterphenyl-3,4‴,5-tricarboxylic acid",Qu-H3L,6 mg,6.0,mg,,,,,,,,,,,,,,,,,,,,,"N,N-dimethylformamide",DMF,DMF/methanol/H2O = 4:2:0.5 (1 mL),,methanol,MeOH,DMF/methanol/H2O = 4:2:0.5 (1 mL),,80.0,80 °C,48.0,48 h,Teflon-lined autoclave (4 mL),stirred,"DMF, EtOH",DMF 1 day; EtOH 3 days,120 °C under vacuum for 48 h,120.0,48.0,colorless crystals,39.0,,,"Ln2(ArCOO)4 6-connected nodes; 3,6-connected net","C2/c, a=42.145(7) Å, b=14.296(3) Å, c=13.771(2) Å, β=101.683(2)°",6.5,,not_reported,not_reported,450.0,luminescence;sensing;I2 delivery,10.1039/c6ce00960c,ok,
10.1039/c6ce00960c,downloaded\10.1039_c6ce00960c.pdf,SI downloaded\10.1039_c6ce00960c_SI.pdf,mof_json_store\10.1039_c6ce00960c\raw_output.json,mof_json_store\10.1039_c6ce00960c\synthesis_009.json,no,,NTU-10,,Co(CH3COO)2·4H2O,,12 mg,0.059677,mmol,nan,,,,,nan,,,,,"[1,1′;4′,1″;4″,1‴]-quaterphenyl-3,4‴,5-tricarboxylic acid",Qu-H3L,6 mg,6.0,mg,,,,,,,,,,,,,,,,,,,,,methanol,MeOH,DMF/methanol/H2O = 4:2:0.5 (1 mL),,"N,N-dimethylformamide",DMF,DMF/methanol/H2O = 4:2:0.5 (1 mL),,80.0,80 °C,48.0,48 h,Teflon-lined autoclave (4 mL),stirred,"DMF, EtOH",DMF 1 day; EtOH 3 days,120 °C under vacuum for 48 h,120.0,48.0,colorless crystals,39.0,,,"Ln2(ArCOO)4 6-connected nodes; 3,6-connected net","I2/a, a=13.999(10) Å, b=17.647(11) Å, c=42.040(3) Å, β=97.948(1)°",6.5,,not_reported,not_reported,450.0,luminescence;sensing;I2 delivery,10.1039/c6ce00960c,ok,
10.1039/c1ce05889d,downloaded\10.1039_c1ce05889d.pdf,SI downloaded\10.1039_c1ce05889d_SI.pdf,mof_json_store\10.1039_c1ce05889d\raw_output.json,mof_json_store\10.1039_c1ce05889d\synthesis_001.json,no,,,,Zn(NO3)2·6H2O,,"0.066 g, 0.3 mmol",0.3,mmol,nan,,,,,nan,,,,,tris(4-imidazolylphenyl)amine,Tipa,"0.044 g, 0.1 mmol",0.1,mmol,isophthalic acid,,"0.050 g, 0.3 mmol",0.3,mmol,,,,,,sodium hydroxide,NaOH,"0.024 g, 0.6 mmol",0.6,mmol,,,,,,water,H2O,8 mL,8.0,methanol,MeOH,2 mL,2.0,170.0,170 °C,72.0,3 days; cooled to RT at 10 °C h−1,Teflon-lined autoclave (18 mL),static,,,,,,colorless crystals,56.0,,sql,"ZnII 4-connected; 2D sql layers, polycatenated",,,,not_reported,not_reported,,luminescence,10.1039/c1ce05889d,ok,
10.1039/c1ce05889d,downloaded\10.1039_c1ce05889d.pdf,SI downloaded\10.1039_c1ce05889d_SI.pdf,mof_json_store\10.1039_c1ce05889d\raw_output.json,mof_json_store\10.1039_c1ce05889d\synthesis_002.json,no,,,,ZrCl4,,"0.066 g, 0.3 mmol",0.3,mmol,nan,,,,,nan,,,,,tris(4-imidazolylphenyl)amine,Tipa,"0.044 g, 0.1 mmol",0.1,mmol,"benzene-1,3,5-tricarboxylic acid",BTC,"0.042 g, 0.3 mmol",0.3,mmol,,,,,,sodium hydroxide,NaOH,"0.024 g, 0.6 mmol",0.6,mmol,,,,,,water,H2O,8 mL,8.0,methanol,MeOH,2 mL,2.0,170.0,170 °C,72.0,3 days,Teflon-lined autoclave (18 mL),static,,,,,,colorless crystals,62.0,,,"ZnII 4-connected; (3,4)-connected net",,,,not_reported,not_reported,,luminescence,10.1039/c1ce05889d,ok,
10.1039/c1ce05889d,downloaded\10.1039_c1ce05889d.pdf,SI downloaded\10.1039_c1ce05889d_SI.pdf,mof_json_store\10.1039_c1ce05889d\raw_output.json,mof_json_store\10.1039_c1ce05889d\synthesis_003.json,no,,,,Zn(ClO4)2·6H2O,,"0.066 g, 0.3 mmol",0.3,mmol,nan,,,,,nan,,,,,tris(4-imidazolylphenyl)amine,Tipa,"0.044 g, 0.1 mmol",0.1,mmol,"1,2,4,5-benzenetetracarboxylic acid",,"0.038 g, 0.15 mmol",0.15,mmol,,,,,,sodium hydroxide,NaOH,"0.024 g, 0.6 mmol",0.6,mmol,,,,,,water,H2O,8 mL,8.0,methanol,MeOH,2 mL,2.0,170.0,170 °C,72.0,3 days,Teflon-lined autoclave (18 mL),static,,,,,,colorless crystals,48.0,,,"ZnII 4-connected; L3 6-connected; (3,4,6)-connected net",,,,not_reported,not_reported,,,10.1039/c1ce05889d,ok,
10.1039/c1ce05889d,downloaded\10.1039_c1ce05889d.pdf,SI downloaded\10.1039_c1ce05889d_SI.pdf,mof_json_store\10.1039_c1ce05889d\raw_output.json,mof_json_store\10.1039_c1ce05889d\synthesis_004.json,no,,,,Zn(ClO4)2·6H2O,,"0.052 g, 0.3 mmol",0.3,mmol,nan,,,,,nan,,,,,tris(4-imidazolylphenyl)amine,Tipa,"0.044 g, 0.1 mmol",0.1,mmol,isophthalic acid,,"0.050 g, 0.3 mmol",0.3,mmol,,,,,,sodium hydroxide,NaOH,"0.024 g, 0.6 mmol",0.6,mmol,,,,,,water,H2O,8 mL,8.0,methanol,MeOH,2 mL,2.0,170.0,170 °C,72.0,3 days,Teflon-lined autoclave (18 mL),static,,,,,,colorless crystals,66.0,,,MnII 6-coordinate; 2D undulate layer,,,,not_reported,not_reported,,,10.1039/c1ce05889d,ok,
10.1039/c1ce05889d,downloaded\10.1039_c1ce05889d.pdf,SI downloaded\10.1039_c1ce05889d_SI.pdf,mof_json_store\10.1039_c1ce05889d\raw_output.json,mof_json_store\10.1039_c1ce05889d\synthesis_005.json,no,,,,Zn(NO3)2·6H2O,,"0.060 g, 0.3 mmol",0.3,mmol,nan,,,,,nan,,,,,tris(4-imidazolylphenyl)amine,Tipa,"0.044 g, 0.1 mmol",0.1,mmol,terephthalic acid,BDC,"0.050 g, 0.3 mmol",0.3,mmol,,,,,,sodium hydroxide,NaOH,"0.024 g, 0.6 mmol",0.6,mmol,,,,,,water,H2O,8 mL,8.0,methanol,MeOH,2 mL,2.0,150.0,150 °C,72.0,3 days,Teflon-lined autoclave (18 mL),static,,,,,,blue crystals,51.0,,,CuII 4-connected; 2D/2D polyrotaxane,,,,not_reported,not_reported,,,10.1039/c1ce05889d,ok,
10.1039/c1ce05889d,downloaded\10.1039_c1ce05889d.pdf,SI downloaded\10.1039_c1ce05889d_SI.pdf,mof_json_store\10.1039_c1ce05889d\raw_output.json,mof_json_store\10.1039_c1ce05889d\synthesis_006.json,no,,,,Ni(NO3)2·6H2O,,"0.075 g, 0.3 mmol",0.3,mmol,nan,,,,,nan,,,,,tris(4-imidazolylphenyl)amine,Tipa,"0.044 g, 0.1 mmol",0.1,mmol,terephthalic acid,BDC,"0.050 g, 0.3 mmol",0.3,mmol,,,,,,sodium hydroxide,NaOH,"0.024 g, 0.6 mmol",0.6,mmol,,,,,,water,H2O,8 mL,8.0,methanol,MeOH,2 mL,2.0,150.0,150 °C,72.0,3 days,Teflon-lined autoclave (18 mL),static,,,,,,purple crystals,45.0,,,CoII 6- and 5-coordinate nodes; 3D 2-fold interpenetrated polyrotaxane,,,,not_reported,not_reported,,,10.1039/c1ce05889d,ok,
10.1039/c0dt00374c,downloaded\10.1039_c0dt00374c.pdf,,mof_json_store\10.1039_c0dt00374c\raw_output.json,mof_json_store\10.1039_c0dt00374c\synthesis_001.json,yes,Direct reaction of H4bptc with Zn/Cd under hydro(solvo)thermal conditions gave only white precipitates.,{[Zn4(bptc)2(bpp)2]·3.5H2O}n,,Ni(NO3)2·6H2O,Zn(NO3)2·6H2O,"0.0297 g, 0.1 mmol",0.1,mmol,nan,,,,,nan,,,,,"2,2′,3,3′-benzophenone tetracarboxylic dianhydride",bptda,"0.0170 g, 0.05 mmol",0.05,mmol,"1,3-bis(4-pyridyl)propane",bpp,"0.0198 g, 0.1 mmol",0.1,mmol,,,,,,sodium hydroxide,NaOH,"0.0080 g, 0.2 mmol",0.2,mmol,,,,,,water (distilled),H2O,7 mL,7.0,,,,,120.0,120 °C,72.0,3 days,Teflon-lined stainless steel vessel,,,,,,,colorless block-like crystals,84.0,,,Zn–bptc ribbons pillared by bpp; layered 2D structure,"Triclinic, P-1; a=11.4663(14) Å, b=11.4985(14) Å, c=12.4691(15) Å, α=93.944(2)°, β=108.388(2)°, γ=94.247(2)°, V=1548.4(3) Å³",,,not_reported,not_reported,400.0,luminescence,10.1039/c0dt00374c,ok,
10.1039/c0dt00374c,downloaded\10.1039_c0dt00374c.pdf,,mof_json_store\10.1039_c0dt00374c\raw_output.json,mof_json_store\10.1039_c0dt00374c\synthesis_002.json,yes,Direct reaction of H4bptc with Zn/Cd under hydro(solvo)thermal conditions gave only white precipitates.,{[Zn2(bptc)(bix)]·H2O}n,,Ni(NO3)2·6H2O,Zn(NO3)2·6H2O,"0.0297 g, 0.1 mmol",0.1,mmol,nan,,,,,nan,,,,,"2,2′,3,3′-benzophenone tetracarboxylic dianhydride",bptda,"0.0170 g, 0.05 mmol",0.05,mmol,"1,4-bis(imidazol-1-ylmethyl)benzene",bix,"0.0238 g, 0.1 mmol",0.1,mmol,,,,,,sodium hydroxide,NaOH,"0.0080 g, 0.2 mmol",0.2,mmol,,,,,,water (distilled),H2O,7 mL,7.0,,,,,120.0,120 °C,72.0,3 days,Teflon-lined stainless steel vessel,,,,,,,,69.0,,,Zn–bptc ribbons pillared by anti-bix; layered 2D structure,"Triclinic, P-1; a=10.9889(7) Å, b=11.4124(7) Å, c=12.3293(8) Å, α=80.8810(10)°, β=84.8950(10)°, γ=68.2990(10)°, V=1417.69(16) Å³",,,not_reported,not_reported,380.0,,10.1039/c0dt00374c,ok,
10.1039/c0dt00374c,downloaded\10.1039_c0dt00374c.pdf,,mof_json_store\10.1039_c0dt00374c\raw_output.json,mof_json_store\10.1039_c0dt00374c\synthesis_003.json,yes,Direct reaction of H4bptc with Zn/Cd under hydro(solvo)thermal conditions gave only white precipitates.,[Zn2(bptc)(bpe)1.5(H2O)3·H2O]n,,Ni(NO3)2·6H2O,Zn(NO3)2·6H2O,"0.0297 g, 0.1 mmol",0.1,mmol,nan,,,,,nan,,,,,"2,2′,3,3′-benzophenone tetracarboxylic dianhydride",bptda,"0.0170 g, 0.05 mmol",0.05,mmol,"1,2-bis(4-pyridyl)ethene",bpe,"0.0182 g, 0.1 mmol",0.1,mmol,,,,,,sodium hydroxide,NaOH,"0.0080 g, 0.2 mmol",0.2,mmol,,,,,,water (distilled),H2O,7 mL,7.0,,,,,120.0,120 °C,72.0,3 days,Teflon-lined stainless steel vessel,,,,,,,,82.0,,,Zn–bptc ribbons; bpe links ribbons into sheets,"Triclinic, P-1; a=10.966(2) Å, b=10.974(2) Å, c=14.562(3) Å, α=84.32(3)°, β=87.14(3)°, γ=71.83(3)°, V=1656.5(5) Å³",,,not_reported,not_reported,,,10.1039/c0dt00374c,ok,
10.1039/c0dt00374c,downloaded\10.1039_c0dt00374c.pdf,,mof_json_store\10.1039_c0dt00374c\raw_output.json,mof_json_store\10.1039_c0dt00374c\synthesis_004.json,yes,Direct reaction of H4bptc with Zn/Cd under hydro(solvo)thermal conditions gave only white precipitates.,"[Zn2(Hbptc)(μ3-OH)(4,4′-bpy)]n",,Ni(NO3)2·6H2O,Zn(NO3)2·6H2O,"0.0297 g, 0.1 mmol",0.1,mmol,nan,,,,,nan,,,,,"2,2′,3,3′-benzophenone tetracarboxylic dianhydride",bptda,"0.0170 g, 0.05 mmol",0.05,mmol,"4,4'-bipyridine",bpy,"0.0192 g, 0.1 mmol",0.1,mmol,,,,,,sodium hydroxide,NaOH,"0.0080 g, 0.2 mmol",0.2,mmol,,,,,,water (distilled),H2O,7 mL,7.0,,,,,120.0,120 °C,72.0,3 days,Teflon-lined stainless steel vessel,,,,,,,,92.0,,,Interlaced double meso-helical Zn–Hbptc chains; bpy-linked layers,"Monoclinic, P21/c; a=11.0753(7) Å, b=8.7427(6) Å, c=24.9801(16) Å, α=90°, β=97.0080(10)°, γ=90°, V=2400.7(3) Å³",,,not_reported,not_reported,345.0,,10.1039/c0dt00374c,ok,
10.1039/c0dt00374c,downloaded\10.1039_c0dt00374c.pdf,,mof_json_store\10.1039_c0dt00374c\raw_output.json,mof_json_store\10.1039_c0dt00374c\synthesis_005.json,yes,Direct reaction of H4bptc with Zn/Cd under hydro(solvo)thermal conditions gave only white precipitates.,[Cd2(bptc)(bpa)2(H2O)]n,,Zn(NO3)2·6H2O,Cd(NO3)2·4H2O,"0.0308 g, 0.1 mmol",0.1,mmol,nan,,,,,nan,,,,,"2,2′,3,3′-benzophenone tetracarboxylic dianhydride",bptda,"0.0170 g, 0.05 mmol",0.05,mmol,"1,2-bis(4-pyridyl)ethane",bpa,"0.0184 g, 0.1 mmol",0.1,mmol,,,,,,sodium hydroxide,NaOH,"0.0080 g, 0.2 mmol",0.2,mmol,,,,,,water (distilled),H2O,7 mL,7.0,,,,,120.0,120 °C,72.0,3 days,Teflon-lined stainless steel vessel,,,,,,,,75.0,,,meso-helical Cd–bptc chains; layers via bpa linkers,"Monoclinic, C 2/c; a=21.3161(10) Å, b=12.4028(10) Å, c=18.6010(10) Å, α=90°, β=111.7400(10)°, γ=90°, V=4567.9(5) Å³",,,not_reported,not_reported,285.0,,10.1039/c0dt00374c,ok,
10.1039/c0dt00374c,downloaded\10.1039_c0dt00374c.pdf,,mof_json_store\10.1039_c0dt00374c\raw_output.json,mof_json_store\10.1039_c0dt00374c\synthesis_006.json,yes,Direct reaction of H4bptc with Zn/Cd under hydro(solvo)thermal conditions gave only white precipitates.,[Cd2(bptc)(bpp)2(H2O)2]n,,Zn(NO3)2·6H2O,Cd(NO3)2·4H2O,"0.0308 g, 0.1 mmol",0.1,mmol,nan,,,,,nan,,,,,"2,2′,3,3′-benzophenone tetracarboxylic dianhydride",bptda,"0.0170 g, 0.05 mmol",0.05,mmol,"1,3-bis(4-pyridyl)propane",bpp,"0.0198 g, 0.1 mmol",0.1,mmol,,,,,,sodium hydroxide,NaOH,"0.0080 g, 0.2 mmol",0.2,mmol,,,,,,water (distilled),H2O,7 mL,7.0,,,,,120.0,120 °C,72.0,3 days,Teflon-lined stainless steel vessel,,,,,,,,78.0,,,"[Cd2(CO2)2] binuclear SBU; (2,6,2)-connected self-penetrating net","Triclinic, P-1; a=11.6833(13) Å, b=12.4887(14) Å, c=16.2276(18) Å, α=71.931(2)°, β=74.323(2)°, γ=69.001(2)°, V=2067.5(4) Å³",,,not_reported,not_reported,286.0,,10.1039/c0dt00374c,ok,
10.1039/c0dt00374c,downloaded\10.1039_c0dt00374c.pdf,,mof_json_store\10.1039_c0dt00374c\raw_output.json,mof_json_store\10.1039_c0dt00374c\synthesis_007.json,yes,Direct reaction of H4bptc with Zn/Cd under hydro(solvo)thermal conditions gave only white precipitates.,{[Cd4(bptc)2(bix)2(H2O)2]·4.5H2O}n,,Zn(NO3)2·6H2O,Cd(NO3)2·4H2O,"0.0308 g, 0.1 mmol",0.1,mmol,nan,,,,,nan,,,,,"2,2′,3,3′-benzophenone tetracarboxylic dianhydride",bptda,"0.0170 g, 0.05 mmol",0.05,mmol,"1,4-bis(imidazol-1-ylmethyl)benzene",bix,"0.0238 g, 0.1 mmol",0.1,mmol,,,,,,sodium hydroxide,NaOH,"0.0080 g, 0.2 mmol",0.2,mmol,,,,,,water (distilled),H2O,7 mL,7.0,,,,,120.0,120 °C,72.0,3 days,Teflon-lined stainless steel vessel,,,,,,,,83.0,,,"(4,4,8)-connected network; [Cd12(CO2)2] eight-connected node; bix pillars","Triclinic, P-1; a=11.659(2) Å, b=11.789(2) Å, c=12.945(3) Å, α=70.39(3)°, β=67.92(3)°, γ=85.77(3)°, V=1550.5(5) Å³",,,not_reported,not_reported,285.0,luminescence,10.1039/c0dt00374c,ok,
10.1039/d2cc04985f,downloaded\10.1039_d2cc04985f.pdf,SI downloaded\10.1039_d2cc04985f_SI.pdf,mof_json_store\10.1039_d2cc04985f\raw_output.json,mof_json_store\10.1039_d2cc04985f\synthesis_001.json,yes,Initial 132-condition screen gave no single crystals and many mixed phases; KGF-15 identified later via decision-tree-guided conditions.,KGF-15,2169870,Cd(NO3)3·4H2O,,0.005 mmol,0.005,mmol,nan,,,,,nan,,,,,terephthalic acid,H2BDC,0.1225 mmol,0.1225,mmol,,,,,,,,,,,triethylamine (tea),,400 μL,,,N-methyldiethanolamine (meda),,1 drop (≈40 μL),,,"N,N-dimethylformamide",DMF,1.75 mL,1.75,methanol,MeOH,0.25 mL,0.25,170.0,170 °C,48.0,48 h,4 mL Teflon-lined stainless-steel container,,,,,,,,,,,anionic dinuclear Ln2 8-coordinated SBUs,"orthorhombic, Iba2; a=47.1720(8) Å, b=17.2138(4) Å, c=11.23970(10) Å",,,not_reported,no,340.0,sensing;luminescence,10.1039/d2cc04985f,ok,
10.1039/d2cc04985f,downloaded\10.1039_d2cc04985f.pdf,SI downloaded\10.1039_d2cc04985f_SI.pdf,mof_json_store\10.1039_d2cc04985f\raw_output.json,mof_json_store\10.1039_d2cc04985f\synthesis_002.json,yes,Initial 132-condition screen gave no single crystals and many mixed phases; KGF-15 identified later via decision-tree-guided conditions.,KGF-15,2169871,Cd(NO3)3·4H2O,,0.025 mmol,0.025,mmol,nan,,,,,nan,,,,,terephthalic acid,H2BDC,0.045 mmol,0.045,mmol,,,,,,,,,,,triethylamine (tea),,400 μL,,,N-methyldiethanolamine (meda),,1 drop (≈40 μL),,,"N,N-dimethylformamide",DMF,1.5 mL,1.5,methanol,MeOH,0.5 mL,0.5,170.0,170 °C,48.0,48 h,4 mL Teflon-lined stainless-steel container,,,,,,,,,,,anionic dinuclear Ln2 8-coordinated SBUs,"orthorhombic, Iba2; a=47.3677(3) Å, b=17.29520(10) Å, c=11.31890(10) Å",,,not_reported,no,340.0,sensing;luminescence,10.1039/d2cc04985f,ok,
10.1039/d2cc04985f,downloaded\10.1039_d2cc04985f.pdf,SI downloaded\10.1039_d2cc04985f_SI.pdf,mof_json_store\10.1039_d2cc04985f\raw_output.json,mof_json_store\10.1039_d2cc04985f\synthesis_003.json,yes,Initial 132-condition screen gave no single crystals and many mixed phases; KGF-15 identified later via decision-tree-guided conditions.,KGF-15,2169872,La(NO3)3·6H2O,,0.025 mmol,0.025,mmol,sodium molybdate dihydrate,,,,,sodium metasilicate,,,,,terephthalic acid,H2BDC,0.045 mmol,0.045,mmol,,,,,,,,,,,triethylamine (tea),,400 μL,,,N-methyldiethanolamine (meda),,1 drop (≈40 μL),,,"N,N-dimethylformamide",DMF,1.5 mL,1.5,methanol,MeOH,0.5 mL,0.5,170.0,170 °C,48.0,48 h,4 mL Teflon-lined stainless-steel container,,,,,,,,,,,anionic dinuclear Ln2 8-coordinated SBUs,"orthorhombic, Iba2; a=47.5920(11) Å, b=17.2469(4) Å, c=11.4052(2) Å",,,not_reported,no,340.0,sensing;luminescence,10.1039/d2cc04985f,ok,
10.1039/d2cc04985f,downloaded\10.1039_d2cc04985f.pdf,SI downloaded\10.1039_d2cc04985f_SI.pdf,mof_json_store\10.1039_d2cc04985f\raw_output.json,mof_json_store\10.1039_d2cc04985f\synthesis_004.json,yes,Initial 132-condition screen gave no single crystals and many mixed phases; KGF-15 identified later via decision-tree-guided conditions.,KGF-15,2169873,La(NO3)3·6H2O,,0.025 mmol,0.025,mmol,Eu(NO3)3·6H2O,,,,,Tb(NO3)3·6H2O,,,,,terephthalic acid,H2BDC,0.045 mmol,0.045,mmol,,,,,,,,,,,triethylamine (tea),,400 μL,,,N-methyldiethanolamine (meda),,1 drop (≈40 μL),,,"N,N-dimethylformamide",DMF,1.5 mL,1.5,methanol,MeOH,0.5 mL,0.5,170.0,170 °C,48.0,48 h,4 mL Teflon-lined stainless-steel container,,,,,,,,,,,anionic dinuclear Ln2 8-coordinated SBUs,"orthorhombic, Iba2; a=47.3077(4) Å, b=17.1468(2) Å, c=11.34970(10) Å",,,not_reported,no,340.0,sensing;luminescence,10.1039/d2cc04985f,ok,
10.1039/d2cc04985f,downloaded\10.1039_d2cc04985f.pdf,SI downloaded\10.1039_d2cc04985f_SI.pdf,mof_json_store\10.1039_d2cc04985f\raw_output.json,mof_json_store\10.1039_d2cc04985f\synthesis_005.json,yes,Initial 132-condition screen gave no single crystals and many mixed phases; KGF-15 identified later via decision-tree-guided conditions.,KGF-15,2169874,La(NO3)3·6H2O,,0.015 mmol,0.015,mmol,Dy(NO3)3·6H2O,,,,,sodium molybdate dihydrate,,,,,terephthalic acid,H2BDC,0.0875 mmol,0.0875,mmol,,,,,,,,,,,triethylamine (tea),,400 μL,,,N-methyldiethanolamine (meda),,1 drop (≈40 μL),,,"N,N-dimethylformamide",DMF,1.25 mL,1.25,methanol,MeOH,0.75 mL,0.75,170.0,170 °C,48.0,48 h,4 mL Teflon-lined stainless-steel container,,,,,,,,,,,anionic dinuclear Ln2 8-coordinated SBUs,"orthorhombic, Iba2; a=17.26240(10) Å, b=47.8338(4) Å, c=11.47730(10) Å",,,not_reported,no,340.0,sensing;luminescence,10.1039/d2cc04985f,ok,
