Repository: zzhenglab/MOFinder

# MOFinder

MOFinder extracts MOF synthesis information from the literature, reconstructs evidence-supported negative reaction records, and prepares datasets for synthesis-outcome prediction.
[Web application](https://mofinder.chemistry.wustl.edu/) | [Demos](Demo/README.md) | [Source code](docs/source_to_code.md) | [Workflow guide](docs/workflow.md) | [Model evaluation](docs/evaluation.md)

## Quick start

The workflow runs through Python commands. Python 3.10 or newer is required. Clone the repository and initialize its related applications:

```bash
git clone --recurse-submodules https://github.com/zzhenglab/MOFinder.git
cd MOFinder
```

Start with the two offline demonstrations:

```bash

File: mof_extraction_1_2.csv (part 86 of 305)
doi,main_pdf,si_pdf,raw_output,parsed_json,article_trial_or_failure,article_trial_or_failure_notes,mof_name,crystal_code,metal_1,metal_1_abbr,metal_1_amount_text,metal_1_amount_value,metal_1_amount_unit,metal_2,metal_2_abbr,metal_2_amount_text,metal_2_amount_value,metal_2_amount_unit,metal_3,metal_3_abbr,metal_3_amount_text,metal_3_amount_value,metal_3_amount_unit,linker_1,linker_1_abbr,linker_1_amount_text,linker_1_amount_value,linker_1_amount_unit,linker_2,linker_2_abbr,linker_2_amount_text,linker_2_amount_value,linker_2_amount_unit,linker_3,linker_3_abbr,linker_3_amount_text,linker_3_amount_value,linker_3_amount_unit,modulator_1,modulator_1_abbr,modulator_1_amount_text,modulator_1_amount_value,modulator_1_amount_unit,modulator_2,modulator_2_abbr,modulator_2_amount_text,modulator_2_amount_value,modulator_2_amount_unit,solvent_main,solvent_main_abbr,solvent_main_amount_text,solvent_main_ml,solvent_secondary,solvent_secondary_abbr,solvent_secondary_amount_text,solvent_secondary_ml,temperature_c,temperature_c_text,time_h,time_text,vessel_type,stirring,washing_solvent,washing_cycles,activation_text,activation_temp_c,activation_time_h,crystal_morphology,yield_percent,crystal_size,topology_code,metal_cluster_connectivity,unit_cell_short,pore_diameter_A,BET_surface_area_m2g,air_stable,water_stable,tga_decomposition_temp_c,applications,reference,status,error
10.1039/d2cc04985f,downloaded\10.1039_d2cc04985f.pdf,SI downloaded\10.1039_d2cc04985f_SI.pdf,mof_json_store\10.1039_d2cc04985f\raw_output.json,mof_json_store\10.1039_d2cc04985f\synthesis_006.json,yes,Initial 132-condition screen gave no single crystals and many mixed phases; KGF-15 identified later via decision-tree-guided conditions.,KGF-15,2169875,Tb(NO3)3·6H2O,,0.025 mmol,0.025,mmol,nan,,,,,nan,,,,,terephthalic acid,H2BDC,0.045 mmol,0.045,mmol,,,,,,,,,,,triethylamine (tea),,400 μL,,,,,,,,"N,N-dimethylformamide",DMF,1.5 mL,1.5,methanol,MeOH,0.5 mL,0.5,170.0,170 °C,48.0,48 h,4 mL Teflon-lined stainless-steel container,,,,,,,,,,,anionic dinuclear Ln2 8-coordinated SBUs,"orthorhombic, Iba2; a=17.0266(2) Å, b=47.1777(5) Å, c=11.35380(10) Å",,,not_reported,no,340.0,sensing;luminescence,10.1039/d2cc04985f,ok,
10.1039/d2cc04985f,downloaded\10.1039_d2cc04985f.pdf,SI downloaded\10.1039_d2cc04985f_SI.pdf,mof_json_store\10.1039_d2cc04985f\raw_output.json,mof_json_store\10.1039_d2cc04985f\synthesis_007.json,yes,Initial 132-condition screen gave no single crystals and many mixed phases; KGF-15 identified later via decision-tree-guided conditions.,KGF-15,2169876,Zn(NO3)2·6H2O,,0.025 mmol,0.025,mmol,nan,,,,,nan,,,,,terephthalic acid,H2BDC,0.045 mmol,0.045,mmol,,,,,,,,,,,triethylamine (tea),,400 μL,,,N-methyldiethanolamine (meda),,1 drop (≈40 μL),,,"N,N-dimethylformamide",DMF,1.5 mL,1.5,methanol,MeOH,0.5 mL,0.5,170.0,170 °C,48.0,48 h,4 mL Teflon-lined stainless-steel container,,,,,,,,,,,anionic dinuclear Ln2 8-coordinated SBUs,"orthorhombic, Iba2; a=47.3291(14) Å, b=16.9949(5) Å, c=11.4233(3) Å",,,not_reported,no,340.0,sensing;luminescence,10.1039/d2cc04985f,ok,
10.1039/d2cc04985f,downloaded\10.1039_d2cc04985f.pdf,SI downloaded\10.1039_d2cc04985f_SI.pdf,mof_json_store\10.1039_d2cc04985f\raw_output.json,mof_json_store\10.1039_d2cc04985f\synthesis_008.json,yes,Initial 132-condition screen gave no single crystals and many mixed phases; KGF-15 identified later via decision-tree-guided conditions.,KGF-15,2169877,Zn(CH3COO)2·2H2O,,0.025 mmol,0.025,mmol,nan,,,,,nan,,,,,terephthalic acid,H2BDC,0.045 mmol,0.045,mmol,,,,,,,,,,,triethylamine (tea),,400 μL,,,N-methyldiethanolamine (meda),,1 drop (≈40 μL),,,"N,N-dimethylformamide",DMF,1.5 mL,1.5,methanol,MeOH,0.5 mL,0.5,170.0,170 °C,48.0,48 h,4 mL Teflon-lined stainless-steel container,,,,,,,,,,,anionic dinuclear Ln2 8-coordinated SBUs,"orthorhombic, Iba2; a=17.0356(5) Å, b=47.4052(16) Å, c=11.4193(4) Å",,,not_reported,no,340.0,sensing;luminescence,10.1039/d2cc04985f,ok,
10.1039/d2cc04985f,downloaded\10.1039_d2cc04985f.pdf,SI downloaded\10.1039_d2cc04985f_SI.pdf,mof_json_store\10.1039_d2cc04985f\raw_output.json,mof_json_store\10.1039_d2cc04985f\synthesis_009.json,yes,Initial 132-condition screen gave no single crystals and many mixed phases; KGF-15 identified later via decision-tree-guided conditions.,KGF-15,,Zn(CH3COO)2·2H2O,,0.3 mmol,0.3,mmol,nan,,,,,nan,,,,,terephthalic acid,H2BDC,0.9 mmol,0.9,mmol,,,,,,,,,,,triethylamine (tea),,10 mL,10.0,mL,,,,,,"N,N-dimethylformamide",DMF,44.0 mL,44.0,methanol,MeOH,6.3 mL,6.3,170.0,170 °C,48.0,48 h,100 mL Teflon-lined stainless-steel container,,MeOH,×3,,,,,86.7,,,anionic dinuclear Ln2 8-coordinated SBUs,,,,not_reported,no,340.0,sensing;luminescence,10.1039/d2cc04985f,ok,
10.1039/d2cc04985f,downloaded\10.1039_d2cc04985f.pdf,SI downloaded\10.1039_d2cc04985f_SI.pdf,mof_json_store\10.1039_d2cc04985f\raw_output.json,mof_json_store\10.1039_d2cc04985f\synthesis_010.json,yes,Initial 132-condition screen gave no single crystals and many mixed phases; KGF-15 identified later via decision-tree-guided conditions.,KGF-15,,Zn(NO3)2·6H2O,,0.3 mmol,0.3,mmol,nan,,,,,nan,,,,,terephthalic acid,H2BDC,0.9 mmol,0.9,mmol,,,,,,,,,,,triethylamine (tea),,10 mL,10.0,mL,,,,,,"N,N-dimethylformamide",DMF,44.0 mL,44.0,methanol,MeOH,6.3 mL,6.3,170.0,170 °C,48.0,48 h,100 mL Teflon-lined stainless-steel container,,MeOH,×3,,,,,93.8,,,anionic dinuclear Ln2 8-coordinated SBUs,,,,not_reported,no,340.0,sensing;luminescence,10.1039/d2cc04985f,ok,
10.1039/d2cc04985f,downloaded\10.1039_d2cc04985f.pdf,SI downloaded\10.1039_d2cc04985f_SI.pdf,mof_json_store\10.1039_d2cc04985f\raw_output.json,mof_json_store\10.1039_d2cc04985f\synthesis_011.json,yes,Initial 132-condition screen gave no single crystals and many mixed phases; KGF-15 identified later via decision-tree-guided conditions.,KGF-15,,ZnO,,0.3 mmol,0.3,mmol,nan,,,,,nan,,,,,terephthalic acid,H2BDC,0.9 mmol,0.9,mmol,,,,,,,,,,,triethylamine (tea),,10 mL,10.0,mL,,,,,,"N,N-dimethylformamide",DMF,44.0 mL,44.0,methanol,MeOH,6.3 mL,6.3,170.0,170 °C,48.0,48 h,100 mL Teflon-lined stainless-steel container,,MeOH,×3,,,,,98.4,,,anionic dinuclear Ln2 8-coordinated SBUs,,,,not_reported,no,340.0,sensing;luminescence,10.1039/d2cc04985f,ok,
10.1039/d2cc04985f,downloaded\10.1039_d2cc04985f.pdf,SI downloaded\10.1039_d2cc04985f_SI.pdf,mof_json_store\10.1039_d2cc04985f\raw_output.json,mof_json_store\10.1039_d2cc04985f\synthesis_012.json,yes,Initial 132-condition screen gave no single crystals and many mixed phases; KGF-15 identified later via decision-tree-guided conditions.,KGF-15,,Zn(NO3)2·6H2O,,0.3 mmol,0.3,mmol,nan,,,,,nan,,,,,terephthalic acid,H2BDC,0.9 mmol,0.9,mmol,,,,,,,,,,,triethylamine (tea),,10 mL,10.0,mL,,,,,,"N,N-dimethylformamide",DMF,44.0 mL,44.0,methanol,MeOH,6.3 mL,6.3,170.0,170 °C,48.0,48 h,100 mL Teflon-lined stainless-steel container,,MeOH,×3,,,,,73.4,,,anionic dinuclear Ln2 8-coordinated SBUs,,,,not_reported,no,340.0,sensing;luminescence,10.1039/d2cc04985f,ok,
10.1039/d2cc04985f,downloaded\10.1039_d2cc04985f.pdf,SI downloaded\10.1039_d2cc04985f_SI.pdf,mof_json_store\10.1039_d2cc04985f\raw_output.json,mof_json_store\10.1039_d2cc04985f\synthesis_013.json,yes,Initial 132-condition screen gave no single crystals and many mixed phases; KGF-15 identified later via decision-tree-guided conditions.,KGF-15,,Cu(NO3)2·3H2O,,0.15 mmol,0.15,mmol,nan,,,,,nan,,,,,terephthalic acid,H2BDC,0.42 mmol,0.42,mmol,,,,,,,,,,,triethylamine (tea),,5 mL,5.0,mL,,,,,,"N,N-dimethylformamide",DMF,21.0 mL,21.0,methanol,MeOH,3.0 mL,3.0,170.0,170 °C,48.0,48 h,50 mL Teflon-lined stainless-steel container,,MeOH,×3,,,,,86.0,,,anionic dinuclear Ln2 8-coordinated SBUs,,,,not_reported,no,340.0,sensing;luminescence,10.1039/d2cc04985f,ok,
10.1039/d2cc04985f,downloaded\10.1039_d2cc04985f.pdf,SI downloaded\10.1039_d2cc04985f_SI.pdf,mof_json_store\10.1039_d2cc04985f\raw_output.json,mof_json_store\10.1039_d2cc04985f\synthesis_014.json,yes,Initial 132-condition screen gave no single crystals and many mixed phases; KGF-15 identified later via decision-tree-guided conditions.,KGF-15,,Zn(NO3)2·6H2O,,0.013 mmol,0.013,mmol,nan,,,,,nan,,,,,terephthalic acid,H2BDC,0.035 mmol,0.035,mmol,,,,,,,,,,,triethylamine (tea),,400 μL,,,,,,,,"N,N-dimethylformamide",DMF,1.75 mL,1.75,methanol,MeOH,0.25 mL,0.25,170.0,170 °C,48.0,48 h,4 mL Teflon-lined stainless-steel container,,MeOH,×3,,,,,90.0,,,anionic dinuclear Ln2 8-coordinated SBUs,,,,not_reported,no,340.0,sensing;luminescence,10.1039/d2cc04985f,ok,
10.1039/d2cc04985f,downloaded\10.1039_d2cc04985f.pdf,SI downloaded\10.1039_d2cc04985f_SI.pdf,mof_json_store\10.1039_d2cc04985f\raw_output.json,mof_json_store\10.1039_d2cc04985f\synthesis_015.json,yes,Initial 132-condition screen gave no single crystals and many mixed phases; KGF-15 identified later via decision-tree-guided conditions.,KGF-15,,Zn(NO3)2·6H2O,,0.12 mmol,0.12,mmol,nan,,,,,nan,,,,,terephthalic acid,H2BDC,3.06 mmol,3.06,mmol,,,,,,,,,,,triethylamine (tea),,10 mL,10.0,mL,,,,,,"N,N-dimethylformamide",DMF,38.0 mL,38.0,methanol,MeOH,12.6 mL,12.6,170.0,170 °C,48.0,48 h,100 mL Teflon-lined stainless-steel container,,MeOH,×3,,,,,88.7,,,anionic dinuclear Ln2 8-coordinated SBUs,,,,not_reported,no,340.0,sensing;luminescence,10.1039/d2cc04985f,ok,
10.1021/ja302991b,downloaded\10.1021_ja302991b.pdf,SI downloaded\10.1021_ja302991b_SI.pdf,mof_json_store\10.1021_ja302991b\raw_output.json,mof_json_store\10.1021_ja302991b\synthesis_001.json,no,,"[Zn2(2,5-BME-bdc)2(dabco)]",,Zn(NO3)2·6H2O,,0.84 mmol,0.84,mmol,nan,,,,,nan,,,,,"2,5-bis(2-methoxyethoxy)-1,4-benzenedicarboxylate","2,5-BME-bdc",0.84 mmol,0.84,mmol,"1,4-diazabicyclo[2.2.2]octane",dabco,0.43 mmol,0.43,mmol,,,,,,,,,,,,,,,,"N,N-dimethylformamide",DMF,25 mL,25.0,,,,,120.0,120 °C,48.0,48 h,screw jar,static,"DMF, CHCl3","DMF wash, then CHCl3 soak 16 h",130 °C under vacuum,130.0,,,,,,Zn2 carboxylate paddlewheel layers pillared by dabco,,,,,,,,10.1021/ja302991b,ok,
10.1021/ja302991b,downloaded\10.1021_ja302991b.pdf,SI downloaded\10.1021_ja302991b_SI.pdf,mof_json_store\10.1021_ja302991b\raw_output.json,mof_json_store\10.1021_ja302991b\synthesis_002.json,no,,"[Zn2(2,3-BME-bdc)2(dabco)]",,Cu(NO3)2·6H2O,,0.84 mmol,0.84,mmol,nan,,,,,nan,,,,,"2,3-bis(2-methoxyethoxy)-1,4-benzenedicarboxylate","2,3-BME-bdc",0.84 mmol,0.84,mmol,"1,4-diazabicyclo[2.2.2]octane",dabco,0.43 mmol,0.43,mmol,,,,,,,,,,,,,,,,"N,N-dimethylformamide",DMF,25 mL,25.0,,,,,120.0,120 °C,48.0,48 h,screw jar,static,"DMF, CHCl3","DMF wash, then CHCl3 soak 16 h",130 °C under vacuum,130.0,,microcrystalline,,,,Zn2 carboxylate paddlewheel layers pillared by dabco,"C2/m (PXRD indexed, as-synthesized)",,,,,,,10.1021/ja302991b,ok,
10.1021/ja302991b,downloaded\10.1021_ja302991b.pdf,SI downloaded\10.1021_ja302991b_SI.pdf,mof_json_store\10.1021_ja302991b\raw_output.json,mof_json_store\10.1021_ja302991b\synthesis_003.json,no,,[Zn2(DE-bdc)2(dabco)],844639,Cu(NO3)2·6H2O,,0.84 mmol,0.84,mmol,nan,,,,,nan,,,,,"2,5-diethoxy-1,4-benzenedicarboxylate",DE-bdc,0.84 mmol,0.84,mmol,"1,4-diazabicyclo[2.2.2]octane",dabco,0.43 mmol,0.43,mmol,,,,,,,,,,,,,,,,"N,N-dimethylformamide",DMF,25 mL,25.0,,,,,120.0,120 °C,48.0,48 h,screw jar,static,"DMF, CHCl3","DMF wash, then CHCl3 soak 16 h",130 °C under vacuum,130.0,,crystalline,,,,Zn2 carboxylate paddlewheel layers pillared by dabco,"C2/m (single crystal, as-synthesized)",,52.7,,,,,10.1021/ja302991b,ok,
10.1021/ja302991b,downloaded\10.1021_ja302991b.pdf,SI downloaded\10.1021_ja302991b_SI.pdf,mof_json_store\10.1021_ja302991b\raw_output.json,mof_json_store\10.1021_ja302991b\synthesis_004.json,no,,[Zn2(DP-bdc)2(dabco)],844640,Cu(NO3)2·6H2O,,0.84 mmol,0.84,mmol,nan,,,,,nan,,,,,"2,5-dipropoxy-1,4-benzenedicarboxylate",DP-bdc,0.84 mmol,0.84,mmol,"1,4-diazabicyclo[2.2.2]octane",dabco,0.43 mmol,0.43,mmol,,,,,,,,,,,,,,,,"N,N-dimethylformamide",DMF,25 mL,25.0,,,,,120.0,120 °C,48.0,48 h,screw jar,static,"DMF, CHCl3","DMF wash, then CHCl3 soak 16 h",130 °C under vacuum,130.0,,crystalline,,,,Zn2 carboxylate paddlewheel layers pillared by dabco,"C2/m (single crystal, as-synthesized)",,2.2,,,,,10.1021/ja302991b,ok,
10.1021/ja302991b,downloaded\10.1021_ja302991b.pdf,SI downloaded\10.1021_ja302991b_SI.pdf,mof_json_store\10.1021_ja302991b\raw_output.json,mof_json_store\10.1021_ja302991b\synthesis_005.json,no,,[Zn2(DiP-bdc)2(dabco)],844641,Co(NO3)2·6H2O,,0.84 mmol,0.84,mmol,nan,,,,,nan,,,,,"2,5-di-iso-propoxy-1,4-benzenedicarboxylate",DiP-bdc,0.84 mmol,0.84,mmol,"1,4-diazabicyclo[2.2.2]octane",dabco,0.43 mmol,0.43,mmol,,,,,,,,,,,,,,,,"N,N-dimethylformamide",DMF,25 mL,25.0,,,,,120.0,120 °C,48.0,48 h,screw jar,static,"DMF, CHCl3","DMF wash, then CHCl3 soak 16 h",130 °C under vacuum,130.0,,crystalline,,,,Zn2 carboxylate paddlewheel layers pillared by dabco,"C2/m (single crystal, as-synthesized)",,20.2,,,,,10.1021/ja302991b,ok,
10.1021/ja302991b,downloaded\10.1021_ja302991b.pdf,SI downloaded\10.1021_ja302991b_SI.pdf,mof_json_store\10.1021_ja302991b\raw_output.json,mof_json_store\10.1021_ja302991b\synthesis_006.json,no,,[Zn2(DB-bdc)2(dabco)],844642,Co(NO3)2·6H2O,,0.84 mmol,0.84,mmol,nan,,,,,nan,,,,,"2,5-dibutoxy-1,4-benzenedicarboxylate",DB-bdc,0.84 mmol,0.84,mmol,"1,4-diazabicyclo[2.2.2]octane",dabco,0.43 mmol,0.43,mmol,,,,,,,,,,,,,,,,"N,N-dimethylformamide",DMF,25 mL,25.0,,,,,120.0,120 °C,48.0,48 h,screw jar,static,"DMF, CHCl3","DMF wash, then CHCl3 soak 16 h",130 °C under vacuum,130.0,,crystalline,,,,Zn2 carboxylate paddlewheel layers pillared by dabco,"P4/mmm (single crystal, as-synthesized)",,7.5,,,,,10.1021/ja302991b,ok,
10.1021/ja302991b,downloaded\10.1021_ja302991b.pdf,SI downloaded\10.1021_ja302991b_SI.pdf,mof_json_store\10.1021_ja302991b\raw_output.json,mof_json_store\10.1021_ja302991b\synthesis_007.json,no,,[Zn2(DPe-bdc)2(dabco)],,Co(NO3)2·6H2O,,0.84 mmol,0.84,mmol,nan,,,,,nan,,,,,"2,5-dipentoxy-1,4-benzenedicarboxylate",DPe-bdc,0.84 mmol,0.84,mmol,"1,4-diazabicyclo[2.2.2]octane",dabco,0.43 mmol,0.43,mmol,,,,,,,,,,,,,,,,"N,N-dimethylformamide",DMF,25 mL,25.0,,,,,120.0,120 °C,48.0,48 h,screw jar,static,"DMF, CHCl3","DMF wash, then CHCl3 soak 16 h",130 °C under vacuum,130.0,,crystalline/microcrystalline (PXRD),,,,Zn2 carboxylate paddlewheel layers pillared by dabco,"I4/mcm (PXRD indexed, as-synthesized)",,0.0,,,,,10.1021/ja302991b,ok,
10.1021/ja302991b,downloaded\10.1021_ja302991b.pdf,SI downloaded\10.1021_ja302991b_SI.pdf,mof_json_store\10.1021_ja302991b\raw_output.json,mof_json_store\10.1021_ja302991b\synthesis_008.json,no,,[Zn2(BA-bdc)2(dabco)],,Co(NO3)2·6H2O,,0.84 mmol,0.84,mmol,nan,,,,,nan,,,,,"2,5-bis(allyloxy)-1,4-benzenedicarboxylate",BA-bdc,0.84 mmol,0.84,mmol,"1,4-diazabicyclo[2.2.2]octane",dabco,0.43 mmol,0.43,mmol,,,,,,,,,,,,,,,,"N,N-dimethylformamide",DMF,25 mL,25.0,,,,,85.0,85 °C,48.0,48 h,screw jar,static,"DMF, CHCl3","DMF wash, then CHCl3 soak 16 h",90 °C under vacuum,90.0,,microcrystalline (PXRD),,,,Zn2 carboxylate paddlewheel layers pillared by dabco,"P4/mmm (PXRD indexed, as-synthesized)",,136.4,,,,,10.1021/ja302991b,ok,
10.1021/ja302991b,downloaded\10.1021_ja302991b.pdf,SI downloaded\10.1021_ja302991b_SI.pdf,mof_json_store\10.1021_ja302991b\raw_output.json,mof_json_store\10.1021_ja302991b\synthesis_009.json,no,,[Zn2(BPy-bdc)2(dabco)],844643,V2O5,,0.84 mmol,0.84,mmol,nan,,,,,nan,,,,,"2,5-bis(prop-2-ynyloxy)-1,4-benzenedicarboxylate",BPy-bdc,0.84 mmol,0.84,mmol,"1,4-diazabicyclo[2.2.2]octane",dabco,0.43 mmol,0.43,mmol,,,,,,,,,,,,,,,,"N,N-dimethylformamide",DMF,25 mL,25.0,,,,,85.0,85 °C,48.0,48 h,screw jar,static,"DMF, CHCl3","DMF wash, then CHCl3 soak 16 h",90 °C under vacuum,90.0,,crystalline,,,,Zn2 carboxylate paddlewheel layers pillared by dabco,"P4/mmm (single crystal, as-synthesized)",,0.0,,,,,10.1021/ja302991b,ok,
10.1021/ja302991b,downloaded\10.1021_ja302991b.pdf,SI downloaded\10.1021_ja302991b_SI.pdf,mof_json_store\10.1021_ja302991b\raw_output.json,mof_json_store\10.1021_ja302991b\synthesis_010.json,no,,"[Zn2(2,5-BME-bdc)2x(DB-bdc)2−2x(dabco)] (x = 0.25)",,Cu(CH3COO)2·1H2O,,1.55 mmol,1.55,mmol,nan,,,,,nan,,,,,"2,5-bis(2-methoxyethoxy)-1,4-benzenedicarboxylate","2,5-BME-bdc",0.25 × 1.55 mmol,,mmol,"2,5-dibutoxy-1,4-benzenedicarboxylate",DB-bdc,0.75 × 1.55 mmol,,mmol,"1,4-diazabicyclo[2.2.2]octane",dabco,0.77 mmol,0.77,mmol,,,,,,,,,,,"N,N-dimethylformamide",DMF,40 mL,40.0,,,,,120.0,120 °C,48.0,48 h,screw jar,static,"DMF, CHCl3","DMF wash, then CHCl3 soak 16 h (60 mL)",120 °C under vacuum,120.0,,crystalline (PXRD single phase),,,,Zn2 paddlewheel layers pillared by dabco,"P4/mmm (PXRD indexed, as-synthesized)",,0.0,,,,,10.1021/ja302991b,ok,
10.1021/ja302991b,downloaded\10.1021_ja302991b.pdf,SI downloaded\10.1021_ja302991b_SI.pdf,mof_json_store\10.1021_ja302991b\raw_output.json,mof_json_store\10.1021_ja302991b\synthesis_011.json,no,,"[Zn2(2,5-BME-bdc)2x(DB-bdc)2−2x(dabco)] (x = 0.50)",,Co(CH3COO)2·4H2O,,1.55 mmol,1.55,mmol,nan,,,,,nan,,,,,"2,5-bis(2-methoxyethoxy)-1,4-benzenedicarboxylate","2,5-BME-bdc",0.50 × 1.55 mmol,,mmol,"2,5-dibutoxy-1,4-benzenedicarboxylate",DB-bdc,0.50 × 1.55 mmol,,mmol,"1,4-diazabicyclo[2.2.2]octane",dabco,0.77 mmol,0.77,mmol,,,,,,,,,,,"N,N-dimethylformamide",DMF,40 mL,40.0,,,,,120.0,120 °C,48.0,48 h,screw jar,static,"DMF, CHCl3","DMF wash, then CHCl3 soak 16 h (60 mL)",120 °C under vacuum,120.0,,crystalline (PXRD single phase),,,,Zn2 paddlewheel layers pillared by dabco,"P4/mmm (PXRD indexed, as-synthesized)",,0.0,,,,,10.1021/ja302991b,ok,
10.1021/ja302991b,downloaded\10.1021_ja302991b.pdf,SI downloaded\10.1021_ja302991b_SI.pdf,mof_json_store\10.1021_ja302991b\raw_output.json,mof_json_store\10.1021_ja302991b\synthesis_012.json,no,,"[Zn2(2,5-BME-bdc)2x(DB-bdc)2−2x(dabco)] (x = 0.75)",,Ni(CH3COO)2·4H2O,,1.55 mmol,1.55,mmol,nan,,,,,nan,,,,,"2,5-bis(2-methoxyethoxy)-1,4-benzenedicarboxylate","2,5-BME-bdc",0.75 × 1.55 mmol,,mmol,"2,5-dibutoxy-1,4-benzenedicarboxylate",DB-bdc,0.25 × 1.55 mmol,,mmol,"1,4-diazabicyclo[2.2.2]octane",dabco,0.77 mmol,0.77,mmol,,,,,,,,,,,"N,N-dimethylformamide",DMF,40 mL,40.0,,,,,120.0,120 °C,48.0,48 h,screw jar,static,"DMF, CHCl3","DMF wash, then CHCl3 soak 16 h (60 mL)",120 °C under vacuum,120.0,,crystalline (PXRD single phase),,,,Zn2 paddlewheel layers pillared by dabco,"C2/m (PXRD indexed, as-synthesized)",,0.0,,,,,10.1021/ja302991b,ok,
10.1021/cg070407g,downloaded\10.1021_cg070407g.pdf,SI downloaded\10.1021_cg070407g_SI.pdf,mof_json_store\10.1021_cg070407g\raw_output.json,mof_json_store\10.1021_cg070407g\synthesis_001.json,yes,pH > 7 gave insoluble blue precipitates; CuCl2/NaH2SIP in H2O with bpy gave no single crystals.,{[Cu(SIP)(H2O)4](H2en)0.5}n,,Tb(NO3)3,,"26.9 mg, 0.2 mmol",0.2,mmol,nan,,,,,nan,,,,,5-sulfoisophthalic acid monosodium salt,NaH2SIP,"53.6 mg, 0.2 mmol",0.2,mmol,,,,,,,,,,,ethylenediamine (en),en,0.7 mL,,,,,,,,water,H2O,15 mL,15.0,,,,,160.0,160 °C,96.0,4 days,Teflon-lined autoclave,static,,,,,,blue rodlike crystals,69.0,0.60 × 0.40 × 0.30 mm,,,,,,,,,,10.1021/cg070407g,ok,
10.1021/cg070407g,downloaded\10.1021_cg070407g.pdf,SI downloaded\10.1021_cg070407g_SI.pdf,mof_json_store\10.1021_cg070407g\raw_output.json,mof_json_store\10.1021_cg070407g\synthesis_002.json,yes,pH > 7 gave insoluble blue precipitates; CuCl2/NaH2SIP in H2O with bpy gave no single crystals.,{Na[Cu2(SIP)(HSIP)(H2O)8](H2O)3}n,,Eu(NO3)3,,"26.9 mg, 0.2 mmol",0.2,mmol,nan,,,,,nan,,,,,5-sulfoisophthalic acid monosodium salt,NaH2SIP,"53.6 mg, 0.2 mmol",0.2,mmol,,,,,,,,,,,sodium hydroxide,NaOH,"0.1 mL, 1 M",,,,,,,,water,H2O,15 mL,15.0,,,,,160.0,160 °C,96.0,4 days,Teflon-lined autoclave,static,water,,dried in air,,,blue prism-like crystals,52.0,0.28 × 0.15 × 0.15 mm,,,,,,,,,,10.1021/cg070407g,ok,
10.1021/cg070407g,downloaded\10.1021_cg070407g.pdf,SI downloaded\10.1021_cg070407g_SI.pdf,mof_json_store\10.1021_cg070407g\raw_output.json,mof_json_store\10.1021_cg070407g\synthesis_003.json,yes,pH > 7 gave insoluble blue precipitates; CuCl2/NaH2SIP in H2O with bpy gave no single crystals.,{[Cu4(OH)2(SIP)2(H2O)2](H2O)4}n,,Mn(NO3)2·6H2O,,"26.9 mg, 0.2 mmol",0.2,mmol,Co(NO3)2·6H2O,,,,,nan,,,,,5-sulfoisophthalic acid monosodium salt,NaH2SIP,"26.8 mg, 0.1 mmol",0.1,mmol,,,,,,,,,,,triethylenediamine (TEDA),TEDA,"35 mg, 0.16 mmol",0.16,mmol,,,,,,water,H2O,15 mL,15.0,,,,,160.0,160 °C,96.0,4 days,Teflon-lined autoclave,static,,,,,,blue rodlike crystals,39.0,0.22 × 0.20 × 0.15 mm,,"tetranuclear [Cu4(μ3-OH)2] SBU, 8-connected",,,,,,,,10.1021/cg070407g,ok,
10.1021/cg070407g,downloaded\10.1021_cg070407g.pdf,SI downloaded\10.1021_cg070407g_SI.pdf,mof_json_store\10.1021_cg070407g\raw_output.json,mof_json_store\10.1021_cg070407g\synthesis_004.json,yes,pH > 7 gave insoluble blue precipitates; CuCl2/NaH2SIP in H2O with bpy gave no single crystals.,[Cu2(OH)(SIP)(bpy)(H2O)]n,,Mn(NO3)2·6H2O,,"19.5 mg, 0.2 mmol",0.2,mmol,Zn(NO3)2·6H2O,,,,,nan,,,,,5-sulfoisophthalic acid monosodium salt,NaH2SIP,"26.8 mg, 0.1 mmol",0.1,mmol,"2,2′-bipyridine",bpy,"15.6 mg, 0.1 mmol",0.1,mmol,,,,,,,,,,,,,,,,water,H2O,15 mL,15.0,,,,,120.0,120 °C,96.0,4 days,Teflon-lined autoclave,static,water,,dried in air,,,blue prism-like crystals,28.0,0.20 × 0.12 × 0.04 mm,,binuclear [Cu2(μ2-OH)] SBU,,,,,,,,10.1021/cg070407g,ok,
10.1021/cg070407g,downloaded\10.1021_cg070407g.pdf,SI downloaded\10.1021_cg070407g_SI.pdf,mof_json_store\10.1021_cg070407g\raw_output.json,mof_json_store\10.1021_cg070407g\synthesis_005.json,yes,pH > 7 gave insoluble blue precipitates; CuCl2/NaH2SIP in H2O with bpy gave no single crystals.,[Cu4(OH)2(SIP)2(bpy)3(H2O)]n,,Mn(NO3)2·6H2O,,"19.5 mg, 0.2 mmol",0.2,mmol,Ni(NO3)2·6H2O,,,,,nan,,,,,5-sulfoisophthalic acid monosodium salt,NaH2SIP,"26.8 mg, 0.1 mmol",0.1,mmol,"2,2′-bipyridine",bpy,"23.4 mg, 0.15 mmol",0.15,mmol,,,,,,,,,,,,,,,,water,H2O,15 mL,15.0,,,,,120.0,120 °C,96.0,4 days,Teflon-lined autoclave,static,water,,dried in air,,,blue rodlike crystals,23.0,0.50 × 0.30 × 0.10 mm,,tetranuclear [Cu4(μ3-OH)(μ2-OH)] SBU,,,,,,,,10.1021/cg070407g,ok,
10.1021/cg070407g,downloaded\10.1021_cg070407g.pdf,SI downloaded\10.1021_cg070407g_SI.pdf,mof_json_store\10.1021_cg070407g\raw_output.json,mof_json_store\10.1021_cg070407g\synthesis_006.json,yes,pH > 7 gave insoluble blue precipitates; CuCl2/NaH2SIP in H2O with bpy gave no single crystals.,[Cu4(OH)2(SIP)2(bpy)2(H2O)2]n,,Mn(NO3)2·6H2O,,"19.5 mg, 0.2 mmol",0.2,mmol,nan,,,,,nan,,,,,5-sulfoisophthalic acid monosodium salt,NaH2SIP,"26.8 mg, 0.1 mmol",0.1,mmol,"2,2′-bipyridine",bpy,"15.6 mg, 0.1 mmol",0.1,mmol,,,,,,,,,,,,,,,,water,H2O,15 mL,15.0,,,,,180.0,180 °C,96.0,4 days,Teflon-lined autoclave,static,water,,dried in air,,,blue sheetlike crystals,18.0,0.55 × 0.40 × 0.05 mm,rut,tetranuclear [Cu4(μ3-OH)2] SBU (6-connected node with SIP),,,,,,,,10.1021/cg070407g,ok,
10.1021/acs.inorgchem.3c02400,downloaded\10.1021_acs.inorgchem.3c02400.pdf,SI downloaded\10.1021_acs.inorgchem.3c02400_SI.pdf,mof_json_store\10.1021_acs.inorgchem.3c02400\raw_output.json,mof_json_store\10.1021_acs.inorgchem.3c02400\synthesis_001.json,yes,Ni−NO3 route gave no reaction; nitrate salts gave low yields; BPDC mixed-metal attempt had low crystallinity,,,Co(NO3)2·6H2O,,"0.60 mmol, in 12.5 mL DMF",0.6,mmol,nan,,,,,nan,,,,,terephthalic acid,BDC,"100 mg, 0.60 mmol in 125 mL DMF",100.0,mg,"1,4-diazabicyclo[2,2,2]octane",DABCO,"33.65 mg, 0.30 mmol in 12.5 mL DMF",33.65,mg,,,,,,,,,,,,,,,,"N,N-dimethylformamide",DMF,12.5 mL (metal soln) + 12.5 mL (DABCO soln) + 125 mL (BDC soln),,,,,,25,room temperature,24.0,24 h,,"stirred 10 min, then static",DMF,"5× (centrifuge 8000 rpm, 5 min)",150 °C under vacuum for 1 day,150.0,24.0,one-dimensional nanorods,92.0,,,M2 paddle-wheel SBU; DABCO-pillared layers,,,1931.0,not_reported,not_reported,,,10.1021/acs.inorgchem.3c02400,ok,
10.1021/acs.inorgchem.3c02400,downloaded\10.1021_acs.inorgchem.3c02400.pdf,SI downloaded\10.1021_acs.inorgchem.3c02400_SI.pdf,mof_json_store\10.1021_acs.inorgchem.3c02400\raw_output.json,mof_json_store\10.1021_acs.inorgchem.3c02400\synthesis_002.json,yes,Ni−NO3 route gave no reaction; nitrate salts gave low yields; BPDC mixed-metal attempt had low crystallinity,,,Zn(NO3)2·6H2O,,"0.60 mmol, in 12.5 mL DMF",0.6,mmol,Mg(NO3)2·4H2O,,,,,nan,,,,,terephthalic acid,BDC,"100 mg, 0.60 mmol in 125 mL DMF",100.0,mg,"1,4-diazabicyclo[2,2,2]octane",DABCO,"33.65 mg, 0.30 mmol in 12.5 mL DMF",33.65,mg,,,,,,,,,,,,,,,,"N,N-dimethylformamide",DMF,12.5 mL (metal soln) + 12.5 mL (DABCO soln) + 125 mL (BDC soln),,,,,,25,room temperature,24.0,24 h,,"stirred 10 min, then static",DMF,"5× (centrifuge 8000 rpm, 5 min)",150 °C under vacuum for 1 day,150.0,24.0,one-dimensional nanorods,11.0,,,M2 paddle-wheel SBU; DABCO-pillared layers,,,1945.0,not_reported,not_reported,,,10.1021/acs.inorgchem.3c02400,ok,
10.1021/acs.inorgchem.3c02400,downloaded\10.1021_acs.inorgchem.3c02400.pdf,SI downloaded\10.1021_acs.inorgchem.3c02400_SI.pdf,mof_json_store\10.1021_acs.inorgchem.3c02400\raw_output.json,mof_json_store\10.1021_acs.inorgchem.3c02400\synthesis_003.json,yes,Ni−NO3 route gave no reaction; nitrate salts gave low yields; BPDC mixed-metal attempt had low crystallinity,,,Zn(NO3)2·6H2O,,"0.60 mmol, in 12.5 mL DMF",0.6,mmol,Mg(NO3)2·4H2O,,,,,nan,,,,,terephthalic acid,BDC,"100 mg, 0.60 mmol in 125 mL DMF",100.0,mg,"1,4-diazabicyclo[2,2,2]octane",DABCO,"33.65 mg, 0.30 mmol in 12.5 mL DMF",33.65,mg,,,,,,,,,,,,,,,,"N,N-dimethylformamide",DMF,12.5 mL (metal soln) + 12.5 mL (DABCO soln) + 125 mL (BDC soln),,,,,,25,room temperature,24.0,24 h,,"stirred 10 min, then static",DMF,"5× (centrifuge 8000 rpm, 5 min)",150 °C under vacuum for 1 day,150.0,24.0,,91.0,,,M2 paddle-wheel SBU; DABCO-pillared layers,,,1748.0,not_reported,not_reported,,,10.1021/acs.inorgchem.3c02400,ok,
10.1021/acs.inorgchem.3c02400,downloaded\10.1021_acs.inorgchem.3c02400.pdf,SI downloaded\10.1021_acs.inorgchem.3c02400_SI.pdf,mof_json_store\10.1021_acs.inorgchem.3c02400\raw_output.json,mof_json_store\10.1021_acs.inorgchem.3c02400\synthesis_004.json,yes,Ni−NO3 route gave no reaction; nitrate salts gave low yields; BPDC mixed-metal attempt had low crystallinity,,,Zn(NO3)2·6H2O,,"0.60 mmol, in 12.5 mL DMF",0.6,mmol,Mg(NO3)2·4H2O,,,,,nan,,,,,terephthalic acid,BDC,"100 mg, 0.60 mmol in 125 mL DMF",100.0,mg,"1,4-diazabicyclo[2,2,2]octane",DABCO,"33.65 mg, 0.30 mmol in 12.5 mL DMF",33.65,mg,,,,,,,,,,,,,,,,"N,N-dimethylformamide",DMF,12.5 mL (metal soln) + 12.5 mL (DABCO soln) + 125 mL (BDC soln),,,,,,25,room temperature,24.0,24 h,,"stirred 10 min, then static",DMF,"5× (centrifuge 8000 rpm, 5 min)",150 °C under vacuum for 1 day,150.0,24.0,,13.0,,,M2 paddle-wheel SBU; DABCO-pillared layers,,,1775.0,not_reported,not_reported,,,10.1021/acs.inorgchem.3c02400,ok,
10.1021/acs.inorgchem.3c02400,downloaded\10.1021_acs.inorgchem.3c02400.pdf,SI downloaded\10.1021_acs.inorgchem.3c02400_SI.pdf,mof_json_store\10.1021_acs.inorgchem.3c02400\raw_output.json,mof_json_store\10.1021_acs.inorgchem.3c02400\synthesis_005.json,yes,Ni−NO3 route gave no reaction; nitrate salts gave low yields; BPDC mixed-metal attempt had low crystallinity,,,ZrCl4,,"0.60 mmol, in 12.5 mL DMF",0.6,mmol,nan,,,,,nan,,,,,terephthalic acid,BDC,"100 mg, 0.60 mmol in 125 mL DMF",100.0,mg,"1,4-diazabicyclo[2,2,2]octane",DABCO,"33.65 mg, 0.30 mmol in 12.5 mL DMF",33.65,mg,,,,,,,,,,,,,,,,"N,N-dimethylformamide",DMF,12.5 mL (metal soln) + 12.5 mL (DABCO soln) + 125 mL (BDC soln),,,,,,25,room temperature,24.0,24 h,,"stirred 10 min, then static",DMF,"5× (centrifuge 8000 rpm, 5 min)",150 °C under vacuum for 1 day,150.0,24.0,,95.0,,,M2 paddle-wheel SBU; DABCO-pillared layers,,,1323.0,not_reported,not_reported,,,10.1021/acs.inorgchem.3c02400,ok,
10.1021/acs.inorgchem.3c02400,downloaded\10.1021_acs.inorgchem.3c02400.pdf,SI downloaded\10.1021_acs.inorgchem.3c02400_SI.pdf,mof_json_store\10.1021_acs.inorgchem.3c02400\raw_output.json,mof_json_store\10.1021_acs.inorgchem.3c02400\synthesis_006.json,yes,Ni−NO3 route gave no reaction; nitrate salts gave low yields; BPDC mixed-metal attempt had low crystallinity,,,ZrCl4,,"mixture with zinc acetate, 1:1 molar ratio; total metal 0.60 mmol in 12.5 mL DMF",0.6,mmol,nan,,"mixture with cobalt acetate, 1:1 molar ratio; total metal 0.60 mmol in 12.5 mL DMF",,,nan,,,,,terephthalic acid,BDC,"100 mg, 0.60 mmol in 125 mL DMF",100.0,mg,"1,4-diazabicyclo[2,2,2]octane",DABCO,"33.65 mg, 0.30 mmol in 12.5 mL DMF",33.65,mg,,,,,,,,,,,,,,,,"N,N-dimethylformamide",DMF,12.5 mL (metal mixture soln) + 12.5 mL (DABCO soln) + 125 mL (BDC soln),,,,,,25,room temperature,24.0,24 h,,"stirred 10 min, then static",DMF,"5× (centrifuge 8000 rpm, 5 min)",150 °C under vacuum for 1 day,150.0,24.0,,,,,M2 paddle-wheel SBU; DABCO-pillared layers,,,1849.0,not_reported,not_reported,,,10.1021/acs.inorgchem.3c02400,ok,
10.1021/acs.inorgchem.3c02400,downloaded\10.1021_acs.inorgchem.3c02400.pdf,SI downloaded\10.1021_acs.inorgchem.3c02400_SI.pdf,mof_json_store\10.1021_acs.inorgchem.3c02400\raw_output.json,mof_json_store\10.1021_acs.inorgchem.3c02400\synthesis_007.json,yes,Ni−NO3 route gave no reaction; nitrate salts gave low yields; BPDC mixed-metal attempt had low crystallinity,,,ZrCl4,,"mixture with zinc nitrate, 1:1 molar ratio; total metal 0.60 mmol in 12.5 mL DMF",0.6,mmol,nan,,"mixture with cobalt nitrate, 1:1 molar ratio; total metal 0.60 mmol in 12.5 mL DMF",,,nan,,,,,terephthalic acid,BDC,"100 mg, 0.60 mmol in 125 mL DMF",100.0,mg,"1,4-diazabicyclo[2,2,2]octane",DABCO,"33.65 mg, 0.30 mmol in 12.5 mL DMF",33.65,mg,,,,,,,,,,,,,,,,"N,N-dimethylformamide",DMF,12.5 mL (metal mixture soln) + 12.5 mL (DABCO soln) + 125 mL (BDC soln),,,,,,25,room temperature,24.0,24 h,,"stirred 10 min, then static",DMF,"5× (centrifuge 8000 rpm, 5 min)",150 °C under vacuum for 1 day,150.0,24.0,,,,,M2 paddle-wheel SBU; DABCO-pillared layers,,,1169.0,not_reported,not_reported,,,10.1021/acs.inorgchem.3c02400,ok,
10.1021/acs.inorgchem.3c02400,downloaded\10.1021_acs.inorgchem.3c02400.pdf,SI downloaded\10.1021_acs.inorgchem.3c02400_SI.pdf,mof_json_store\10.1021_acs.inorgchem.3c02400\raw_output.json,mof_json_store\10.1021_acs.inorgchem.3c02400\synthesis_008.json,yes,Ni−NO3 route gave no reaction; nitrate salts gave low yields; BPDC mixed-metal attempt had low crystallinity,,,ZrCl4,,"49.82 mg, 0.20 mmol in 12.5 mL DMF",0.2,mmol,nan,,"49.77 mg, 0.20 mmol in 12.5 mL DMF",49.77,mg,nan,,"43.90 mg, 0.20 mmol in 12.5 mL DMF",43.9,mg,terephthalic acid,BDC,"100 mg, 0.60 mmol in 125 mL DMF",100.0,mg,"1,4-diazabicyclo[2,2,2]octane",DABCO,"33.65 mg, 0.30 mmol in 12.5 mL DMF",33.65,mg,,,,,,,,,,,,,,,,"N,N-dimethylformamide",DMF,12.5 mL (metal mixture soln) + 12.5 mL (DABCO soln) + 125 mL (BDC soln),,,,,,25,room temperature,24.0,24 h,,"stirred 10 min, then static",DMF,"5× (centrifuge 8000 rpm, 5 min)",150 °C under vacuum for 1 day,150.0,24.0,,over 90%,,,M2 paddle-wheel SBU; DABCO-pillared layers,,,1815.0,not_reported,not_reported,,,10.1021/acs.inorgchem.3c02400,ok,
10.1021/acs.inorgchem.3c02400,downloaded\10.1021_acs.inorgchem.3c02400.pdf,SI downloaded\10.1021_acs.inorgchem.3c02400_SI.pdf,mof_json_store\10.1021_acs.inorgchem.3c02400\raw_output.json,mof_json_store\10.1021_acs.inorgchem.3c02400\synthesis_009.json,yes,Ni−NO3 route gave no reaction; nitrate salts gave low yields; BPDC mixed-metal attempt had low crystallinity,,,ZrCl4,,"0.60 mmol, in 12.5 mL MeOH",0.6,mmol,nan,,,,,nan,,,,,terephthalic acid,BDC,0.60 mmol in 125 mL MeOH,0.6,mmol,"1,4-diazabicyclo[2,2,2]octane",DABCO,0.30 mmol in 12.5 mL MeOH,0.3,mmol,,,,,,,,,,,,,,,,methanol,MeOH,12.5 mL (metal soln) + 12.5 mL (DABCO soln) + 125 mL (BDC soln),,,,,,25,room temperature,24.0,24 h,,"stirred 10 min, then static",MeOH (not explicitly stated; analogous DMF washing used elsewhere),,150 °C under vacuum for 1 day,150.0,24.0,,over 90%,,,M2 paddle-wheel SBU; tetragonal polymorph,,,1090.0,not_reported,not_reported,,,10.1021/acs.inorgchem.3c02400,ok,
10.1021/acs.inorgchem.3c02400,downloaded\10.1021_acs.inorgchem.3c02400.pdf,SI downloaded\10.1021_acs.inorgchem.3c02400_SI.pdf,mof_json_store\10.1021_acs.inorgchem.3c02400\raw_output.json,mof_json_store\10.1021_acs.inorgchem.3c02400\synthesis_010.json,yes,Ni−NO3 route gave no reaction; nitrate salts gave low yields; BPDC mixed-metal attempt had low crystallinity,,,ZrCl4,,"mixture with zinc acetate, 1:1 molar ratio; total metal 0.60 mmol in 12.5 mL MeOH",0.6,mmol,nan,,"mixture with cobalt acetate, 1:1 molar ratio; total metal 0.60 mmol in 12.5 mL MeOH",,,nan,,,,,terephthalic acid,BDC,0.60 mmol in 125 mL MeOH,0.6,mmol,"1,4-diazabicyclo[2,2,2]octane",DABCO,0.30 mmol in 12.5 mL MeOH,0.3,mmol,,,,,,,,,,,,,,,,methanol,MeOH,12.5 mL (metal mixture soln) + 12.5 mL (DABCO soln) + 125 mL (BDC soln),,,,,,25,room temperature,24.0,24 h,,"stirred 10 min, then static",MeOH (not explicitly stated; analogous DMF washing used elsewhere),,150 °C under vacuum for 1 day,150.0,24.0,,over 90%,,,M2 paddle-wheel SBU; tetragonal polymorph,,,1025.0,not_reported,not_reported,,,10.1021/acs.inorgchem.3c02400,ok,
10.1021/acs.inorgchem.3c02400,downloaded\10.1021_acs.inorgchem.3c02400.pdf,SI downloaded\10.1021_acs.inorgchem.3c02400_SI.pdf,mof_json_store\10.1021_acs.inorgchem.3c02400\raw_output.json,mof_json_store\10.1021_acs.inorgchem.3c02400\synthesis_011.json,yes,Ni−NO3 route gave no reaction; nitrate salts gave low yields; BPDC mixed-metal attempt had low crystallinity,HKUST-1 (Cu0.5Zn0.5),,Er(NO3)3·6H2O,,"149.7 mg, 0.75 mmol in 10 mL DMF",0.75,mmol,nan,,"164.6 mg, 0.75 mmol in 10 mL DMF",164.6,mg,nan,,,,,"benzene-1,3,5-tricarboxylic acid",BTC,"210 mg, 1.0 mmol in 10 mL DMF",210.0,mg,,,,,,,,,,,,,,,,,,,,,"N,N-dimethylformamide",DMF,10 mL (metal mixture soln) + 10 mL (BTC soln),,,,,,25,room temperature,24.0,24 h,,stirred (BTC solution rapidly added to metal solution),DMF,"5× (centrifuge 8000 rpm, 5 min)",150 °C under vacuum for 1 day,150.0,24.0,,88.0,,,M2 paddle-wheel SBU,,,613.0,not_reported,not_reported,,,10.1021/acs.inorgchem.3c02400,ok,
10.1021/acs.cgd.2c01053,downloaded\10.1021_acs.cgd.2c01053.pdf,SI downloaded\10.1021_acs.cgd.2c01053_SI.pdf,mof_json_store\10.1021_acs.cgd.2c01053\raw_output.json,mof_json_store\10.1021_acs.cgd.2c01053\synthesis_001.json,no,,,2191159,Er(NO3)3·6H2O,,"2 mmol, 0.476 g",2,mmol,nan,,,,,nan,,,,,dipyridin-4-ylsulfane,dps,"4 mmol, 0.44 g",4.0,mmol,,,,,,,,,,,,,,,,,,,,,water,H2O,30 mL,30.0,,,,,60.0,60 °C,3.0,3 h,,stirred,,,,,,red crystals,,,,"mononuclear Co(II) octahedral nodes; 2D (4,4) net; 2-fold interpenetrating","Orthorhombic, Pccn; a=7.4401(3) Å, b=17.48317(7) Å, c=16.4392(6) Å",,,not_reported,not_reported,,magnetism,10.1021/acs.cgd.2c01053,ok,
10.1039/d1nr02108g,downloaded\10.1039_d1nr02108g.pdf,SI downloaded\10.1039_d1nr02108g_SI.pdf,mof_json_store\10.1039_d1nr02108g\raw_output.json,mof_json_store\10.1039_d1nr02108g\synthesis_001.json,no,,NH2-MIL-53(Al),,Zn(NO3)2·6H2O,,1.448 g,6.65805,mmol,nan,,,,,nan,,,,,2-aminoterephthalic acid,NH2–H2BDC,1.086 g,1.086,g,,,,,,,,,,,,,,,,,,,,,"N,N-dimethylformamide",DMF,45 mL,45.0,water,H2O,15 mL,15.0,150.0,150 °C,24.0,24 h,autoclave (100 mL),,"DMF, water",,70 °C under vacuum overnight,70.0,,cubic particles,,around 100 nm,,,,,,not_reported,not_reported,,sensing,10.1039/d1nr02108g,ok,
10.1039/c9sc03348c,downloaded\10.1039_c9sc03348c.pdf,SI downloaded\10.1039_c9sc03348c_SI.pdf,mof_json_store\10.1039_c9sc03348c\raw_output.json,mof_json_store\10.1039_c9sc03348c\synthesis_001.json,no,,La4(HTTFTB)4 (1),,Zn(NO3)2·6H2O,,"5.2 mg, 0.012 mmol",0.012,mmol,nan,,,,,nan,,,,,tetrathiafulvalene tetrabenzoic acid,H4TTFTB,"8.2 mg, 0.012 mmol",0.012,mmol,,,,,,,,,,,,,,,,,,,,,"N,N-dimethylformamide",DMF,0.47 mL in 3:1 DMF/EtOH (linker solution),0.353,ethanol,EtOH,0.93 mL in 1:1 H2O/EtOH (metal solution) and 0.47 mL in 3:1 DMF/EtOH (linker solution),0.583,50.0,50 °C,24.0,24 h,glass vial (2 mL),,EtOH,3 × 2 mL,Supercritical CO2 drying; then 50 °C under dynamic vacuum for 8 h (after EtOH exchange),50.0,8.0,dark red polycrystalline powder,,,,La–carboxylate 1D chain (rod SBU),"a=28.140(3), b=40.411(3), c=83.201(9) Å, Ibam",,596.0,not_reported,not_reported,,electrical_conductivity,10.1039/c9sc03348c,ok,
10.1039/c9sc03348c,downloaded\10.1039_c9sc03348c.pdf,SI downloaded\10.1039_c9sc03348c_SI.pdf,mof_json_store\10.1039_c9sc03348c\raw_output.json,mof_json_store\10.1039_c9sc03348c\synthesis_002.json,no,,La(HTTFTB) (2),,ZrCl4,,"10.9 mg, 0.0252 mmol",0.0252,mmol,nan,,,,,nan,,,,,tetrathiafulvalene tetrabenzoic acid,H4TTFTB,"8.6 mg, 0.013 mmol",0.013,mmol,,,,,,,,,,,,,,,,,,,,,"N,N-dimethylformamide",DMF,0.70 mL in 3:1 DMF/EtOH (linker solution),0.525,ethanol,EtOH,0.70 mL in 1:1 H2O/EtOH (metal solution) and 0.70 mL in 3:1 DMF/EtOH (linker solution),0.525,60.0,60 °C,72.0,72 h,glass vial (2 mL),,"DMF, EtOH",3 × 2 mL DMF; 3 × 2 mL EtOH,220 °C under dynamic vacuum for 24 h,220.0,24.0,dark red polycrystalline powder,,,,La–carboxylate 1D chain (rod SBU),"a=18.098(4), b=9.345(2), c=22.051(5) Å, β=90.202(4)°, P21/c",,454.0,not_reported,not_reported,,electrical_conductivity,10.1039/c9sc03348c,ok,
10.1039/c9sc03348c,downloaded\10.1039_c9sc03348c.pdf,SI downloaded\10.1039_c9sc03348c_SI.pdf,mof_json_store\10.1039_c9sc03348c\raw_output.json,mof_json_store\10.1039_c9sc03348c\synthesis_003.json,no,,La4(TTFTB)3 (3),,ZrCl4,,"7.8 mg, 0.018 mmol",0.018,mmol,nan,,,,,nan,,,,,tetrathiafulvalene tetrabenzoic acid,H4TTFTB,"11.1 mg, 0.0162 mmol",0.0162,mmol,,,,,,,,,,,,,,,,,,,,,"N,N-dimethylformamide",DMF,0.90 mL in 3:1 DMF/EtOH (linker solution),0.675,ethanol,EtOH,0.50 mL in 1:1 H2O/EtOH (metal solution) and 0.90 mL in 3:1 DMF/EtOH (linker solution),0.475,65.0,65 °C,72.0,72 h,glass vial (2 mL),,"DMF, EtOH",3 × 2 mL DMF; 3 × 2 mL EtOH,Supercritical CO2 drying; then 50 °C under dynamic vacuum for 8 h (after EtOH exchange),50.0,8.0,red polycrystalline powder,,,tfo,La–carboxylate 1D chain (rod SBU),"a=11.099(7), b=14.956(10), c=19.810(8) Å, α=85.806(15)°, β=88.145(16)°, γ=86.963(13)°, P-1",,362.0,not_reported,not_reported,,electrical_conductivity,10.1039/c9sc03348c,ok,
10.1039/d2ce00590e,downloaded\10.1039_d2ce00590e.pdf,SI downloaded\10.1039_d2ce00590e_SI.pdf,mof_json_store\10.1039_d2ce00590e\raw_output.json,mof_json_store\10.1039_d2ce00590e\synthesis_001.json,no,,[Cd2(btec)(bmb)] (1),2165310,ZrCl4,,"0.15 mmol, 0.063 g",0.15,mmol,nan,,,,,nan,,,,,"benzene-1,2,4,5-tetracarboxylic acid",H4btec,"0.10 mmol, 0.021 g",0.1,mmol,"1,4-bis(2-methylimidazol-1-yl)butane",bmb,"0.25 mmol, 0.055 g",0.25,mmol,,,,,,,,,,,,,,,,"N,N-dimethylformamide",DMF,6 mL DMF/H2O (v/v = 1:1),,water,H2O,6 mL DMF/H2O (v/v = 1:1),,120.0,120 °C,72.0,72 h,Teflon-lined autoclave,"stirred 30 min, then static; cooled at 5 °C h−1 to RT",,,,,,colorless block crystals,61.0,,fsh,Cd(II) node 4-connected; btec4− 6-connected,"a=7.421(3) Å, b=9.209(4) Å, c=9.781(4) Å, α=84.786(6)°, β=68.478(6)°, γ=73.697(5)°, P-1",,,not_reported,not_reported,359.0,,10.1039/d2ce00590e,ok,
10.1021/acsomega.0c04249,downloaded\10.1021_acsomega.0c04249.pdf,SI downloaded\10.1021_acsomega.0c04249_SI.pdf,mof_json_store\10.1021_acsomega.0c04249\raw_output.json,mof_json_store\10.1021_acsomega.0c04249\synthesis_001.json,no,,Cr(III)-MOF-NPs,,Co(ClO4)2·6H2O,,"0.533 g, 2.0 mmol",2,mmol,nan,,,,,nan,,,,,nanolinker,NL,,,,,,,,,,,,,,,,,,,,,,,,water (distilled),H2O,15 mL,15.0,,,,,80.0,80 °C; reflux,48.0,two days,,stirred,,,dried,,,dark brown nanosheets,55.59,50–100 nm,,,,,,not_reported,not_reported,465.7,sensing;luminescence,10.1021/acsomega.0c04249,ok,
10.1021/acsami.9b08592,downloaded\10.1021_acsami.9b08592.pdf,SI downloaded\10.1021_acsami.9b08592_SI.pdf,mof_json_store\10.1021_acsami.9b08592\raw_output.json,mof_json_store\10.1021_acsami.9b08592\synthesis_001.json,no,,MOF-C,,Co(ClO4)2·6H2O,,0.2195 g,0.767684,mmol,nan,,,,,nan,,,,,"biphenyl-4,4'-dicarboxylic acid",BPDC,0.242 g,0.242,g,"4,4′-dipyridyl",BiPY,0.0788 g,0.0788,g,,,,,,,,,,,,,,,,"N,N-dimethylformamide",DMF,20 mL,20.0,,,,,120.0,120 °C,72.0,3 days,Teflon-lined stainless steel autoclave (40 mL),"stirred 3 h pre-mix, static during solvothermal",DMF,3× (15 mL each),60 °C in a vacuum oven for 2 h,60.0,2.0,colorless columnar-like single crystals,,,,,,,,not_reported,not_reported,,,10.1021/acsami.9b08592,ok,
10.1021/ic502921j,downloaded\10.1021_ic502921j.pdf,SI downloaded\10.1021_ic502921j_SI.pdf,mof_json_store\10.1021_ic502921j\raw_output.json,mof_json_store\10.1021_ic502921j\synthesis_001.json,no,,,1029791,Zn(NO3)2·6H2O,,"85 mg, 0.5 mmol",0.5,mmol,nan,,,,,nan,,,,,"1,2,3-tricarboxyl-(1′,2′,3′-tricarboxylazophenyl)benzene",,"45 mg, 0.1 mmol",0.1,mmol,,,,,,,,,,,,,,,,,,,,,"N,N-dimethylformamide",DMF,7.5 mL,7.5,water,H2O,7.5 mL,7.5,90.0,90 °C,72.0,3 days,23 mL Teflon-lined stainless steel vessel,,DMF,,"MeOH solvent-exchanged, then degassed at 100 °C for 12 h",100.0,12.0,dark green polyhedral crystals,82.0,,,two Cu2 dimer SBUs: [Cu2(O2CR)4] paddlewheel and μ2-oxo-bridged Cu2 (square pyramids),"a=19.348(2) Å, b=21.110(2) Å, c=19.822(2) Å, α=90°, β=90°, γ=90°, Pnma",10.3,1224.0,not_reported,not_reported,,CO2_capture;hydrogen storage,10.1021/ic502921j,ok,
