Repository: zzhenglab/MOFinder

# MOFinder

MOFinder extracts MOF synthesis information from the literature, reconstructs evidence-supported negative reaction records, and prepares datasets for synthesis-outcome prediction.
[Web application](https://mofinder.chemistry.wustl.edu/) | [Demos](Demo/README.md) | [Source code](docs/source_to_code.md) | [Workflow guide](docs/workflow.md) | [Model evaluation](docs/evaluation.md)

## Quick start

The workflow runs through Python commands. Python 3.10 or newer is required. Clone the repository and initialize its related applications:

```bash
git clone --recurse-submodules https://github.com/zzhenglab/MOFinder.git
cd MOFinder
```

Start with the two offline demonstrations:

```bash

File: mof_extraction_1_2.csv (part 87 of 305)
doi,main_pdf,si_pdf,raw_output,parsed_json,article_trial_or_failure,article_trial_or_failure_notes,mof_name,crystal_code,metal_1,metal_1_abbr,metal_1_amount_text,metal_1_amount_value,metal_1_amount_unit,metal_2,metal_2_abbr,metal_2_amount_text,metal_2_amount_value,metal_2_amount_unit,metal_3,metal_3_abbr,metal_3_amount_text,metal_3_amount_value,metal_3_amount_unit,linker_1,linker_1_abbr,linker_1_amount_text,linker_1_amount_value,linker_1_amount_unit,linker_2,linker_2_abbr,linker_2_amount_text,linker_2_amount_value,linker_2_amount_unit,linker_3,linker_3_abbr,linker_3_amount_text,linker_3_amount_value,linker_3_amount_unit,modulator_1,modulator_1_abbr,modulator_1_amount_text,modulator_1_amount_value,modulator_1_amount_unit,modulator_2,modulator_2_abbr,modulator_2_amount_text,modulator_2_amount_value,modulator_2_amount_unit,solvent_main,solvent_main_abbr,solvent_main_amount_text,solvent_main_ml,solvent_secondary,solvent_secondary_abbr,solvent_secondary_amount_text,solvent_secondary_ml,temperature_c,temperature_c_text,time_h,time_text,vessel_type,stirring,washing_solvent,washing_cycles,activation_text,activation_temp_c,activation_time_h,crystal_morphology,yield_percent,crystal_size,topology_code,metal_cluster_connectivity,unit_cell_short,pore_diameter_A,BET_surface_area_m2g,air_stable,water_stable,tga_decomposition_temp_c,applications,reference,status,error
10.1021/ic502921j,downloaded\10.1021_ic502921j.pdf,SI downloaded\10.1021_ic502921j_SI.pdf,mof_json_store\10.1021_ic502921j\raw_output.json,mof_json_store\10.1021_ic502921j\synthesis_002.json,no,,,1029792,Zn(CH3COO)2·2H2O,,"122 mg, 0.5 mmol",0.5,mmol,nan,,,,,nan,,,,,"1,2,3-tricarboxyl-(1′,2′,3′-tricarboxylazophenyl)benzene",,"45 mg, 0.1 mmol",0.1,mmol,,,,,,,,,,,,,,,,,,,,,water,H2O,10 mL,10.0,"N,N-dimethylformamide",DMF,5 mL,5.0,100.0,100 °C,72.0,3 days,23 mL Teflon-lined stainless steel vessel,,DMF,,,,,yellow green rod-like crystals,76.0,,,"mixture of Cu SBUs: 4-c mononuclear, 2-c mononuclear, 3-c Cu2 dimer with two μ2-oxo bridges, and 8-c penta-copper with μ3-O","a=29.303(3) Å, b=16.853(1) Å, c=26.713(2) Å, β=105.027(8)°, C2/c",,,not_reported,not_reported,,,10.1021/ic502921j,ok,
10.1039/d2dt01117d,downloaded\10.1039_d2dt01117d.pdf,SI downloaded\10.1039_d2dt01117d_SI.pdf,mof_json_store\10.1039_d2dt01117d\raw_output.json,mof_json_store\10.1039_d2dt01117d\synthesis_001.json,no,,Pr-MOF,2159988,ZnO,,"0.03 mmol, 13.1 mg",0.03,mmol,Cu(NO3)2·3H2O,,,,,nan,,,,,"4,4′-azoxydibenzoic acid",H2ADB,"0.03 mmol, 8.5 mg",0.03,mmol,,,,,,,,,,,,,,,,,,,,,"N,N-dimethylformamide",DMF,3 mL,3.0,"N,N-dimethylacetamide",DMA,3 mL,3.0,100.0,100 °C,72.0,72 hours,10 mL glass bottle,static,DMA/DMF (1:1 v/v),,175 °C under vacuum for 8 h,175.0,8.0,orange rod-shaped crystals,45.8,,,1D [Pr(COO)3] chain,"a=16.455(3) Å, b=8.7878(18) Å, c=20.761(4) Å, α=90°, β=93.15(3)°, γ=90°, P21/n",,,not_reported,yes,,Pb2+ removal,10.1039/d2dt01117d,ok,
10.1039/d4ce00621f,downloaded\10.1039_d4ce00621f.pdf,SI downloaded\10.1039_d4ce00621f_SI.pdf,mof_json_store\10.1039_d4ce00621f\raw_output.json,mof_json_store\10.1039_d4ce00621f\synthesis_001.json,no,,Cj-3,2356631,ZnO,,"0.0856 g, 0.2 mmol in 3 mL H2O",0.2,mmol,Cu(NO3)2·3H2O,,,,,nan,,,,,"2,3-pyrazine dicarboxylic acid",H2Pyzdc,"0.0336 g, 0.2 mmol",0.2,mmol,5-nitroisophthalic acid,H2NITA,"0.0422 g, 0.2 mmol",0.2,mmol,,,,,,,,,,,,,,,,acetonitrile,ACN,6 mL,6.0,water,H2O,3 mL,3.0,150.0,150 °C,72.0,3 days,Teflon-lined autoclave (23 mL stainless steel container),stirred 30 min pre-mix; static during solvothermal,,,,,,colorless block-shaped crystals,60.0,3.037 × 0.21 × 0.14 mm,,tetranuclear Eu4 SBU,"Orthorhombic, Pbcm; a=7.9885(4) Å, b=21.6907(12) Å, c=18.2297(10) Å, α=β=γ=90°",,,not_reported,yes,,sensing;luminescence;latent_fingerprint,10.1039/d4ce00621f,ok,
10.1039/c7dt00292k,downloaded\10.1039_c7dt00292k.pdf,SI downloaded\10.1039_c7dt00292k_SI.pdf,mof_json_store\10.1039_c7dt00292k\raw_output.json,mof_json_store\10.1039_c7dt00292k\synthesis_001.json,yes,"Phase-pure bulk synthesis not successful (heterogeneous mixtures) for 3, 5, and 7.",,,Zn,,"682 mg, 2.56 mmol",2.56,mmol,nan,,,,,nan,,,,,"3-carboxy-1-(3,5-dicarboxybenzyl)pyridinium bromide",H3L1Br,"78 mg, 0.27 mmol",0.27,mmol,,,,,,,,,,,concentrated aqueous HNO3,,400 μL,400.0,μL,,,,,,water,H2O,5 mL,5.0,,,,,95.0,95 °C,12.0,12 hours,,continuous stirring,"water, diethyl ether",,dried in air,,,white precipitate,62.0,,,,,4.0,,yes,yes,,,10.1039/c7dt00292k,ok,
10.1039/c7dt00292k,downloaded\10.1039_c7dt00292k.pdf,SI downloaded\10.1039_c7dt00292k_SI.pdf,mof_json_store\10.1039_c7dt00292k\raw_output.json,mof_json_store\10.1039_c7dt00292k\synthesis_002.json,yes,"Phase-pure bulk synthesis not successful (heterogeneous mixtures) for 3, 5, and 7.",,,Zn,,"682 mg, 2.56 mmol",2.56,mmol,nan,,,,,nan,,,,,"3-carboxy-1-(3,5-dicarboxybenzyl)pyridinium bromide",H3L1Br,"78 mg, 0.27 mmol",0.27,mmol,,,,,,,,,,,concentrated aqueous HNO3,,400 μL,400.0,μL,,,,,,water,H2O,5 mL,5.0,,,,,85.0,85 °C,72.0,3 days,closed snap vial,static,,,,,,white block-shaped single crystals,,,,,,4.0,,yes,yes,,,10.1039/c7dt00292k,ok,
10.1039/c7dt00292k,downloaded\10.1039_c7dt00292k.pdf,SI downloaded\10.1039_c7dt00292k_SI.pdf,mof_json_store\10.1039_c7dt00292k\raw_output.json,mof_json_store\10.1039_c7dt00292k\synthesis_003.json,yes,"Phase-pure bulk synthesis not successful (heterogeneous mixtures) for 3, 5, and 7.",,,Ga(NO3)3,,"442 mg, 2.56 mmol",2.56,mmol,nan,,,,,nan,,,,,"3-carboxy-1-(3,5-dicarboxybenzyl)pyridinium bromide",H3L1Br,"78 mg, 0.27 mmol",0.27,mmol,,,,,,,,,,,concentrated aqueous HNO3,,400 μL,400.0,μL,,,,,,water,H2O,5 mL,5.0,,,,,95.0,95 °C,12.0,12 hours,,continuous stirring,"water, diethyl ether",,dried in air,,,,74.0,,,,,3.0,,yes,yes,,,10.1039/c7dt00292k,ok,
10.1039/c7dt00292k,downloaded\10.1039_c7dt00292k.pdf,SI downloaded\10.1039_c7dt00292k_SI.pdf,mof_json_store\10.1039_c7dt00292k\raw_output.json,mof_json_store\10.1039_c7dt00292k\synthesis_004.json,yes,"Phase-pure bulk synthesis not successful (heterogeneous mixtures) for 3, 5, and 7.",,,Ga(NO3)3,,"442 mg, 2.56 mmol",2.56,mmol,Fe(NO3)3·9H2O,,,,,nan,,,,,"3-carboxy-1-(3,5-dicarboxybenzyl)pyridinium bromide",H3L1Br,"78 mg, 0.27 mmol",0.27,mmol,,,,,,,,,,,concentrated aqueous HNO3,,400 μL,400.0,μL,,,,,,water,H2O,5 mL,5.0,,,,,85.0,85 °C,72.0,3 days,closed snap vial,static,,,,,,clear white block-shaped single crystals,,,,,,3.0,,yes,yes,,,10.1039/c7dt00292k,ok,
10.1039/c7dt00292k,downloaded\10.1039_c7dt00292k.pdf,SI downloaded\10.1039_c7dt00292k_SI.pdf,mof_json_store\10.1039_c7dt00292k\raw_output.json,mof_json_store\10.1039_c7dt00292k\synthesis_005.json,yes,"Phase-pure bulk synthesis not successful (heterogeneous mixtures) for 3, 5, and 7.",,,Fe(NO3)3·9H2O,,"464 mg, 2.56 mmol",2.56,mmol,nan,,,,,nan,,,,,"3-carboxy-1-(3,5-dicarboxybenzyl)pyridinium bromide",H3L1Br,"78 mg, 0.27 mmol",0.27,mmol,,,,,,,,,,,concentrated aqueous HNO3,,,,,,,,,,water,H2O,,,,,,,85.0,85 °C,72.0,3 days,closed snap vial,static,,,,,,blue needle-shaped single crystals,,,,,,,,not_reported,not_reported,,,10.1039/c7dt00292k,ok,
10.1039/c7dt00292k,downloaded\10.1039_c7dt00292k.pdf,SI downloaded\10.1039_c7dt00292k_SI.pdf,mof_json_store\10.1039_c7dt00292k\raw_output.json,mof_json_store\10.1039_c7dt00292k\synthesis_006.json,yes,"Phase-pure bulk synthesis not successful (heterogeneous mixtures) for 3, 5, and 7.",,,Zn(NO3)2·6H2O,,"442 mg, 2.56 mmol",2.56,mmol,nan,,,,,nan,,,,,"4-carboxy-1-(3,5-dicarboxybenzyl)pyridinium bromide",H3L2Br,"78 mg, 0.27 mmol",0.27,mmol,,,,,,,,,,,concentrated aqueous HCl,,800 μL,800.0,μL,,,,,,water,H2O,5 mL,5.0,,,,,85.0,85 °C,12.0,12 hours,,continuous stirring,"water, diethyl ether",,dried in air,,,ivory colored precipitate,61.0,,,,,3.0,,yes,yes,,,10.1039/c7dt00292k,ok,
10.1039/c7dt00292k,downloaded\10.1039_c7dt00292k.pdf,SI downloaded\10.1039_c7dt00292k_SI.pdf,mof_json_store\10.1039_c7dt00292k\raw_output.json,mof_json_store\10.1039_c7dt00292k\synthesis_007.json,yes,"Phase-pure bulk synthesis not successful (heterogeneous mixtures) for 3, 5, and 7.",,,MnCl2·4H2O,,"442 mg, 2.56 mmol",2.56,mmol,nan,,,,,nan,,,,,"4-carboxy-1-(3,5-dicarboxybenzyl)pyridinium bromide",H3L2Br,"78 mg, 0.27 mmol",0.27,mmol,,,,,,,,,,,concentrated aqueous HCl,,800 μL,800.0,μL,,,,,,water,H2O,5 mL,5.0,,,,,85.0,85 °C,72.0,3 days,closed snap vial,static,,,,,,white clear plate-shaped single crystals,,,,,,3.0,,yes,yes,,,10.1039/c7dt00292k,ok,
10.1039/c7dt00292k,downloaded\10.1039_c7dt00292k.pdf,SI downloaded\10.1039_c7dt00292k_SI.pdf,mof_json_store\10.1039_c7dt00292k\raw_output.json,mof_json_store\10.1039_c7dt00292k\synthesis_008.json,yes,"Phase-pure bulk synthesis not successful (heterogeneous mixtures) for 3, 5, and 7.",,,MnCl2·4H2O,,"124.5 mg, 0.5 mmol",0.5,mmol,nan,,,,,nan,,,,,"4-carboxy-1-(3,5-dicarboxybenzyl)pyridinium bromide",H3L2Br,,,,,,,,,,,,,,concentrated aqueous HCl,,,,,,,,,,water,H2O,,,,,,,85.0,85 °C,72.0,3 days,closed snap vial,static,,,,,,plate-shaped pink single crystals,,,,,,,,not_reported,not_reported,,,10.1039/c7dt00292k,ok,
10.1039/c7dt00292k,downloaded\10.1039_c7dt00292k.pdf,SI downloaded\10.1039_c7dt00292k_SI.pdf,mof_json_store\10.1039_c7dt00292k\raw_output.json,mof_json_store\10.1039_c7dt00292k\synthesis_009.json,yes,"Phase-pure bulk synthesis not successful (heterogeneous mixtures) for 3, 5, and 7.",,,Zn(NO3)2·6H2O,,"88.4 mg, 0.5 mmol",0.5,mmol,nan,,,,,nan,,,,,"4-carboxy-1-(3,5-dicarboxybenzyl)pyridinium bromide",H3L2Br,,,,,,,,,,,,,,concentrated aqueous HCl,,,,,,,,,,water,H2O,,,,,,,85.0,85 °C,12.0,12 hours,,stirred,"water, diethyl ether",,dried in air,,,,42.0,,,,,,,yes,yes,,,10.1039/c7dt00292k,ok,
10.1039/c7dt00292k,downloaded\10.1039_c7dt00292k.pdf,SI downloaded\10.1039_c7dt00292k_SI.pdf,mof_json_store\10.1039_c7dt00292k\raw_output.json,mof_json_store\10.1039_c7dt00292k\synthesis_010.json,yes,"Phase-pure bulk synthesis not successful (heterogeneous mixtures) for 3, 5, and 7.",,,Zn(NO3)2·6H2O,,"88.4 mg, 0.5 mmol",0.5,mmol,nan,,,,,nan,,,,,"4-carboxy-1-(3,5-dicarboxybenzyl)pyridinium bromide",H3L2Br,,,,,,,,,,,,,,concentrated aqueous HCl,,,,,,,,,,water,H2O,,,,,,,85.0,85 °C,72.0,3 days,closed snap vial,static,,,,,,green block-shaped single crystals,,,,,,,,yes,yes,,,10.1039/c7dt00292k,ok,
10.1039/c7dt00292k,downloaded\10.1039_c7dt00292k.pdf,SI downloaded\10.1039_c7dt00292k_SI.pdf,mof_json_store\10.1039_c7dt00292k\raw_output.json,mof_json_store\10.1039_c7dt00292k\synthesis_011.json,yes,"Phase-pure bulk synthesis not successful (heterogeneous mixtures) for 3, 5, and 7.",,,ZrCl4,,"133.3 mg, 0.5 mmol",0.5,mmol,nan,,,,,nan,,,,,"4-carboxy-1-(3,5-dicarboxybenzyl)pyridinium bromide",H3L2Br,,,,,,,,,,,,,,concentrated aqueous HCl,,,,,,,,,,water,H2O,,,,,,,85.0,85 °C,72.0,3 days,closed snap vial,static,,,,,,white clear block-shaped single crystals,,,,,,,,not_reported,not_reported,,,10.1039/c7dt00292k,ok,
10.1021/acsami.9b02325,downloaded\10.1021_acsami.9b02325.pdf,SI downloaded\10.1021_acsami.9b02325_SI.pdf,mof_json_store\10.1021_acsami.9b02325\raw_output.json,mof_json_store\10.1021_acsami.9b02325\synthesis_001.json,no,,ZIF-8,,Tb(NO3)3·6H2O,,734.4 mg (2.5 mmol),2.5,mmol,nan,,,,,nan,,,,,2-methylimidazolate,,810.6 mg (10 mmol),10.0,mmol,,,,,,,,,,,1-methylimidazole,,810.6 mg (10 mmol),10.0,mmol,,,,,,methanol,MeOH,50 mL + 50 mL,,,,,,25,room temperature,24.0,24 h aging without stirring,,vigorous stirring then static,methanol,,dried overnight under ambient conditions,,,white dodecahedra,,ca. 400 nm,,,,,1720.0,,yes,,alcohol_separation,10.1021/acsami.9b02325,ok,
10.1021/acs.inorgchem.5b01623,downloaded\10.1021_acs.inorgchem.5b01623.pdf,SI downloaded\10.1021_acs.inorgchem.5b01623_SI.pdf,mof_json_store\10.1021_acs.inorgchem.5b01623\raw_output.json,mof_json_store\10.1021_acs.inorgchem.5b01623\synthesis_001.json,no,,EuBPDA,1400191,Cu(NO3)2·3H2O,,"88.0 mg, 0.2 mmol",0.2,mmol,nan,,,,,nan,,,,,"biphenyl-3,5-dicarboxylic acid",H2BPDA,"24.0 mg, 0.1 mmol",0.1,mmol,,,,,,,,,,,acetic acid,,40 μL,,,,,,,,"N,N-dimethylformamide",DMF,"DMF/dioxane (8 mL, 1:1 v/v)",,"1,4-dioxane",,"DMF/dioxane (8 mL, 1:1 v/v)",,80.0,80 °C,72.0,72 h,screw-capped vial,static,DMF,several times,,,,colorless blocklike crystals,,0.25 × 0.24 × 0.22 mm,,dinuclear Ln2(COO)4 SBU; chains to 2D layers,"a=14.2044(2) Å, b=13.7387(2) Å, c=14.6444(3) Å, β=104.621(1)°, P21/c",,,not_reported,not_reported,410.0,luminescence;sensing,10.1021/acs.inorgchem.5b01623,ok,
10.1002/admi.201902098,downloaded\10.1002_admi.201902098.pdf,SI downloaded\10.1002_admi.201902098_SI.pdf,mof_json_store\10.1002_admi.201902098\raw_output.json,mof_json_store\10.1002_admi.201902098\synthesis_001.json,no,,UiO-66,,Co(CH3COO)2·4H2O,,0.5 g,2.48654,mmol,potassium tetrachloropalladate(II,,,,,nan,,,,,terephthalic acid,BDC,0.5 g,0.5,g,,,,,,,,,,,hydrochloric acid (concentrated),HCl,4 mL,4.0,mL,,,,,,"N,N-dimethylformamide",DMF,20 mL + 40 mL,,,,,,80.0,80 °C,,overnight,120 mL vial,,"DMF, EtOH","DMF 8×30 mL, EtOH 8×30 mL",90 °C under vacuum for 24 h,90.0,24.0,,,,,,,,1192.0,,,480.0,,10.1002/admi.201902098,ok,
10.1039/c4ta07197b,downloaded\10.1039_c4ta07197b.pdf,,mof_json_store\10.1039_c4ta07197b\raw_output.json,mof_json_store\10.1039_c4ta07197b\synthesis_001.json,no,,MIL-101,,Co(CH3COO)2·4H2O,,4.0 g,19.8923,mmol,potassium tetrachloropalladate(II,,,,,nan,,,,,terephthalic acid,H2BDC,1.66 g,1.66,g,,,,,,,,,,,acetic acid,,0.56 mL,0.56,mL,,,,,,water,H2O,60 mL,60.0,,,,,220.0,493 K,8.0,8 h,Teflon-lined stainless steel autoclave (75 mL),ultrasonicated 10 min; static during heating,"hot water, 30 mM NH4F solution",double filtered (glass frit P2 then P5); washed several times with 300 mL hot water at 333 K; NH4F soak 12 h at 333 K,degassed under vacuum at 423 K for 8 h,150.0,8.0,,,,,Cr3O trimers (MIL-101 SBU),,,3148.0,not_reported,not_reported,623.0,hydrogen storage,10.1039/c4ta07197b,ok,
10.1021/acs.inorgchem.3c03128,downloaded\10.1021_acs.inorgchem.3c03128.pdf,SI downloaded\10.1021_acs.inorgchem.3c03128_SI.pdf,mof_json_store\10.1021_acs.inorgchem.3c03128\raw_output.json,mof_json_store\10.1021_acs.inorgchem.3c03128\synthesis_001.json,no,,IUST-4,2214622,Zn(NO3)2·6H2O,,2.5 mg (0.0084 mmol),0.0084,mmol,nan,,7.60 mg (0.0246 mmol),0.0246,mmol,nan,,,,,"2,5-di(pyridine-4-yl)thiazolo[5,4-d]thiazole",DPTTZ,5.0 mg (0.0168 mmol),0.0168,mmol,"4,4'-oxybis(benzoic acid)",OBA,8.70 mg (0.0336 mmol),0.0336,mmol,,,,,,,,,,,,,,,,"N,N-dimethylformamide",DMF,7 mL,7.0,,,,,120.0,120 °C,72.0,72 h,15 mL glass vial,static,DMF (hot),several times,MeOH exchange 72 h (solvent refreshed daily); then 80 °C under vacuum for 10 h,80.0,10.0,yellowish crystals,75.0,size suitable for single-crystal X-ray diffraction,,5- and 7-connected heterometallic nodes; C6CdH4O14Zn2 and C8Cd3H2O16,"a=13.706(3) Å, b=49.01(1) Å, c=20.860(4) Å, β=94.42(3)°, C2/c (monoclinic)",,,not_reported,not_reported,366.0,epoxidation catalysis,10.1021/acs.inorgchem.3c03128,ok,
10.1021/acsami.4c21500,downloaded\10.1021_acsami.4c21500.pdf,SI downloaded\10.1021_acsami.4c21500_SI.pdf,mof_json_store\10.1021_acsami.4c21500\raw_output.json,mof_json_store\10.1021_acsami.4c21500\synthesis_001.json,no,,Al-TCPP,,Zn(NO3)2·6H2O,,"27 mg, 0.07 mmol",0.07,mmol,MgCl2·6H2O,,,,,nan,,,,,"5,10,15,20-tetrakis(4-carboxyphenyl)porphyrin",TCPP,"10 mg, 0.0125 mmol",0.0125,mmol,,,,,,,,,,,nitric acid (68%),HNO3,500 μL,0.5,mL,,,,,,"N,N-dimethylformamide",DMF,7 mL,7.0,water,H2O,0.25 mL,0.25,120.0,393 K,15.0,15 h,20 mL sealed glass vial,"ultrasonicated (150 W, 10 min) before heating; static during solvothermal",DMF,4× (50 mL each over 24 h),393 K under vacuum for >10 h,120.0,10.0,purplish-red paste; plate-shaped particles,,<1 μm,,Al−OH rod (1D chain) nodes,,10.0,1548.0,not_reported,yes,350.0,olefin_separation;C2H4_purification;C3H6_recovery,10.1021/acsami.4c21500,ok,
10.1039/c4ce01929f,downloaded\10.1039_c4ce01929f.pdf,SI downloaded\10.1039_c4ce01929f_SI.pdf,mof_json_store\10.1039_c4ce01929f\raw_output.json,mof_json_store\10.1039_c4ce01929f\synthesis_001.json,no,,,1023091,Zn(CH3COO)2·2H2O,,"62 mg, 0.2 mmol",0.2,mmol,nan,,,,,nan,,,,,"1,3,5-tris(1-imidazolyl)benzene",tib,"28 mg, 0.1 mmol",0.1,mmol,,,,,,,,,,,nitric acid (concentrated),HNO3,"three drops, concentrated",,,,,,,,"N,N-dimethylformamide",DMF,10 mL,10.0,,,,,100.0,100 °C,72.0,3 days,screw cap vial,static,,,,,,pale yellow strip-shaped crystals,56.0,,rtl,Cd(II) 6-connected node; tib 3-connected,"Monoclinic, P21/n; a=11.629(4) Å, b=17.902(5) Å, c=12.380(4) Å, β=109.051(6)°, V=2436.2(13) Å3",,,not_reported,not_reported,330.0,luminescence,10.1039/c4ce01929f,ok,
10.1039/c4ce01929f,downloaded\10.1039_c4ce01929f.pdf,SI downloaded\10.1039_c4ce01929f_SI.pdf,mof_json_store\10.1039_c4ce01929f\raw_output.json,mof_json_store\10.1039_c4ce01929f\synthesis_002.json,no,,,1023092,Co(NO3)2·6H2O,,0.2 mmol,0.2,mmol,nan,,,,,nan,,,,,"1,3,5-tris(1-imidazolyl)benzene",tib,0.1 mmol,0.1,mmol,,,,,,,,,,,nitric acid (concentrated),HNO3,"three drops, concentrated",,,,,,,,"N,N-dimethylformamide",DMF,10 mL,10.0,,,,,100.0,100 °C,72.0,3 days,screw cap vial,static,,,,,,pale yellow block crystals,77.0,,pyr,Cd(II) 6-connected node; tib 3-connected,"Orthorhombic, Pbca; a=17.573(7) Å, b=16.528(7) Å, c=17.595(8) Å, V=5110(4) Å3",,,not_reported,not_reported,390.0,luminescence,10.1039/c4ce01929f,ok,
10.1002/chem.202402509,downloaded\10.1002_chem.202402509.pdf,SI downloaded\10.1002_chem.202402509_SI.pdf,mof_json_store\10.1002_chem.202402509\raw_output.json,mof_json_store\10.1002_chem.202402509\synthesis_001.json,no,,Cu-trz(S),,Zn(NO3)2·6H2O,,"0.34 g, 2 mmol",2,mmol,nan,,,,,nan,,,,,"1H-1,2,4-triazole",trz,"0.14 g, 2 mmol",2.0,mmol,,,,,,,,,,,,,,,,,,,,,deionized water,H2O,10 mL (ligand solution) + 50 mL (metal solution),,,,,,25,room temperature (RT),0.5,30 min,,stirred,water,several times,dried under vacuum at 50 °C for 24 h; then activated at 120 °C under vacuum for 2 h,120.0,2.0,blue powder; aggregated octahedral-like particles (200–300 nm),50.0,200–300 nm,,trinuclear Cu3(μ3-OH) SBU with OMS,,3.3,,not_reported,not_reported,250.0,ethanol_dehydration;water_ethanol_separation,10.1002/chem.202402509,ok,
10.1002/chem.202402509,downloaded\10.1002_chem.202402509.pdf,SI downloaded\10.1002_chem.202402509_SI.pdf,mof_json_store\10.1002_chem.202402509\raw_output.json,mof_json_store\10.1002_chem.202402509\synthesis_002.json,no,,Cu-trz(L),,CuCl2·2H2O,,"2.04 g, 12 mmol",12,mmol,nan,,,,,nan,,,,,"1H-1,2,4-triazole",trz,"0.84 g, 12 mmol",12.0,mmol,,,,,,,,,,,,,,,,,,,,,deionized water,H2O,30 mL,30.0,,,,,25,room temperature (RT),0.5,30 min,,stirred,water,several times,dried under vacuum at 50 °C for 24 h; then activated at 120 °C under vacuum for 2 h,120.0,2.0,blue octahedral particles (~1 μm),60.0,~1 μm,,trinuclear Cu3(μ3-OH) SBU with OMS,,3.3,,not_reported,not_reported,250.0,ethanol_dehydration;water_ethanol_separation,10.1002/chem.202402509,ok,
10.1021/acsami.8b11367,downloaded\10.1021_acsami.8b11367.pdf,SI downloaded\10.1021_acsami.8b11367_SI.pdf,mof_json_store\10.1021_acsami.8b11367\raw_output.json,mof_json_store\10.1021_acsami.8b11367\synthesis_001.json,no,,[EuCu(pydc)2(ox)0.5(H2O)3·1.5H2O]n,1842973,MnCl2·4H2O,,"0.1 mmol, 44.6 mg",0.1,mmol,nan,,"0.1 mmol, 24.1 mg",0.1,mmol,nan,,,,,"2,3-pyridinedicarboxylic acid",H2pydc,"0.2 mmol, 52 mg",0.2,mmol,sodium oxalate,ox,"0.1 mmol, 13.6 mg",0.1,mmol,,,,,,,,,,,,,,,,water,H2O,"10 mL total, CH3CN/H2O 1:1",,acetonitrile,,"10 mL total, CH3CN/H2O 1:1",,120.0,120 °C,72.0,3 days,Teflon-lined autoclave (25 mL),,methanol,10 mL × 3,MeOH solvent exchange 12 h ×3; 180 °C under vacuum 10 h,180.0,10.0,blue crystals,61.0,,,binuclear [Eu2(C2O4)] SBU; Cu2+ 4-coordinated,"a=28.812(6) Å, b=6.612(13) Å, c=21.508(4) Å, β=107.47(3)°, monoclinic C2/c",,,not_reported,yes,,sensing;luminescence,10.1021/acsami.8b11367,ok,
10.1039/c3ce42216j,downloaded\10.1039_c3ce42216j.pdf,SI downloaded\10.1039_c3ce42216j_SI.pdf,mof_json_store\10.1039_c3ce42216j\raw_output.json,mof_json_store\10.1039_c3ce42216j\synthesis_001.json,no,,,923079,CuCl2·4H2O,,"30.8 mg, 0.1 mmol",0.1,mmol,nan,,,,,nan,,,,,isonicotinic acid,HIN,"12.3 mg, 0.1 mmol",0.1,mmol,,,,,,,,,,,,,,,,,,,,,"N,N-dimethylformamide",DMF,5 mL,5.0,,,,,80.0,80 °C for 5 days,120.0,5 days,sealed vial,"stirred 15 min, then static",,,,,,colorless rectangular block crystals,63.0,,rtl,"mononuclear [CdO4N2] SBU, 6-connected","a=9.860(2) Å, b=13.113(3) Å, c=11.650(2) Å, α=90°, β=101.99(3)°, γ=90°, P21/c",,,not_reported,not_reported,,luminescence,10.1039/c3ce42216j,ok,
10.1039/c3ce42216j,downloaded\10.1039_c3ce42216j.pdf,SI downloaded\10.1039_c3ce42216j_SI.pdf,mof_json_store\10.1039_c3ce42216j\raw_output.json,mof_json_store\10.1039_c3ce42216j\synthesis_002.json,no,,,951152,Cr(NO3)3·9H2O,,"30.8 mg, 0.1 mmol (same as 1)",0.1,mmol,nan,,,,,nan,,,,,isonicotinic acid,HIN,"12.3 mg, 0.1 mmol (same as 1)",0.1,mmol,,,,,,,,,,,sulfuric acid,H2SO4,"0.1 M solution, adjust to pH ~4.2",,,,,,,,"N,N-dimethylformamide",DMF,5 mL (same as 1),5.0,,,,,80.0,80 °C for 5 days (similar to 1),120.0,5 days,sealed vial,"stirred 15 min, then static",,,,,,colorless rectangular block crystals,56.0,,pcu,"binuclear [Cd2(SO2)2] SBU, 6-connected","a=10.390(2) Å, b=12.295(3) Å, c=12.497(3) Å, α=79.31(3)°, β=68.20(3)°, γ=69.58(3)°, P-1",,,not_reported,not_reported,,luminescence,10.1039/c3ce42216j,ok,
10.1021/jacs.0c09015,downloaded\10.1021_jacs.0c09015.pdf,SI downloaded\10.1021_jacs.0c09015_SI.pdf,mof_json_store\10.1021_jacs.0c09015\raw_output.json,mof_json_store\10.1021_jacs.0c09015\synthesis_001.json,yes,HT screen for UiO-68 single crystals: only 40 equiv TFA at 100 °C for 72 h gave crystals; other conditions failed or gave poor crystallinity.,UiO-68,2023346,Cr(NO3)3·9H2O,,12 mg; 0.051 mmol,0.051,mmol,nan,,,,,nan,,,,,"[1,1′:4′,1″-terphenyl]-4,4″-dicarboxylic acid",H2TPDC,18 mg; 0.055 mmol,18.0,mg,,,,,,,,,,,trifluoroacetic acid,TFA,150 μL (40 equiv),,,,,,,,"N,N-dimethylformamide",DMF,3.5 mL,3.5,,,,,100.0,100 °C,72.0,72 h,5 mL Teflon vial,static,"DMF, MeOH",3× each (15 mL per wash),Hexane exchange 3 days; dried at room temperature,,,yellow octahedra,,20–50 μm,fcu,Zr6O4(OH)4 12-connected SBU,"Fm-3m, a=32.7079 Å (100 K)",,4028.0,yes,yes,470.0,photocatalysis,10.1021/jacs.0c09015,ok,
10.1021/jacs.0c09015,downloaded\10.1021_jacs.0c09015.pdf,SI downloaded\10.1021_jacs.0c09015_SI.pdf,mof_json_store\10.1021_jacs.0c09015\raw_output.json,mof_json_store\10.1021_jacs.0c09015\synthesis_002.json,yes,HT screen for UiO-68 single crystals: only 40 equiv TFA at 100 °C for 72 h gave crystals; other conditions failed or gave poor crystallinity.,UiO-68-TZDC,2023345,Cr(NO3)3·9H2O,,12 mg; 0.051 mmol,0.051,mmol,nan,,,,,nan,,,,,"4,4′-(1,2,4,5-tetrazine-3,6-diyl)dibenzoic acid",H2TZDC,18 mg; 0.055 mmol,18.0,mg,,,,,,,,,,,trifluoroacetic acid,TFA,40 μL (10 equiv),,,,,,,,"N,N-dimethylformamide",DMF,3.5 mL,3.5,,,,,100.0,100 °C,72.0,72 h,5 mL Teflon vial,static,"DMF, MeOH",3× each (15 mL per wash),Hexane exchange 7 days; dried at room temperature,,,deep pink octahedra,,10–20 μm,fcu,Zr6O4(OH)4 12-connected SBU,"Fm-3m, a=32.4741 Å (RT)",,4289.0,yes,no,250.0,photocatalysis,10.1021/jacs.0c09015,ok,
10.1021/ic902548f,downloaded\10.1021_ic902548f.pdf,,mof_json_store\10.1021_ic902548f\raw_output.json,mof_json_store\10.1021_ic902548f\synthesis_001.json,yes,Attempts to synthesize MOF 3 directly were unsuccessful.,,,Cr(NO3)3·9H2O,,"4.7 mg, 0.020 mmol",0.02,mmol,nan,,,,,nan,,,,,"3-(2′-pyridyl)-5-(4′′-pyridyl)-1,2,4-triazole",Hdpt24,"8.9 mg, 0.040 mmol",0.04,mmol,,,,,,,,,,,,,,,,,,,,,"N,N-dimethylformamide",DMF,5.4 mL,5.4,water,H2O,0.6 mL,0.6,130.0,130 °C,24.0,24 h,,,,,,,,yellow block crystals,80.0,,,,"triclinic, P-1; a=9.1985(9) Å, b=15.9576(15) Å, c=16.0966(16) Å, α=73.1710(10)°, β=74.4400(10)°, γ=76.392(2)°",,,,,,,10.1021/ic902548f,ok,
10.1021/ic902548f,downloaded\10.1021_ic902548f.pdf,,mof_json_store\10.1021_ic902548f\raw_output.json,mof_json_store\10.1021_ic902548f\synthesis_002.json,yes,Attempts to synthesize MOF 3 directly were unsuccessful.,,,Zn(NO3)2·6H2O,,"4.7 mg, 0.020 mmol",0.02,mmol,nan,,,,,nan,,,,,"3-(2′-pyridyl)-5-(4′′-pyridyl)-1,2,4-triazole",Hdpt24,"8.9 mg, 0.040 mmol",0.04,mmol,,,,,,,,,,,,,,,,,,,,,"N,N-dimethylformamide",DMF,3.0 mL,3.0,water,H2O,3.0 mL,3.0,130.0,130 °C,24.0,24 h,,,,,,,,buff polygonal plate crystals,68.0,,,,"monoclinic, P21/n; a=9.062(1) Å, b=14.691(2) Å, c=9.142(2) Å, β=106.547(1)°",,,,,,,10.1021/ic902548f,ok,
10.1002/anie.201810095,downloaded\10.1002_anie.201810095.pdf,SI downloaded\10.1002_anie.201810095_SI.pdf,mof_json_store\10.1002_anie.201810095\raw_output.json,mof_json_store\10.1002_anie.201810095\synthesis_001.json,yes,One-pot mixing of c1 and c2 for POMOFs gave amorphous precipitates that persisted after hydrothermal treatment.,MOF 1,,Zn(NO3)2·6H2O,,"58.2 mg, 0.2 mmol",0.2,mmol,nan,,,,,nan,,,,,"1,4-bis(pyridinil-3-carboxylato)-1,4-dimethyl-benzene",CL2,"105 mg, 0.3 mmol",0.3,mmol,"benzene-1,3,5-tricarboxylic acid",BTC,"21 mg, 0.1 mmol",0.1,mmol,,,,,,,,,,,,,,,,"N,N-dimethylformamide",DMF,4 mL,4.0,water,H2O,2 mL,2.0,85.0,85 °C,48.0,48 h,,"stirred to dissolve, then static",,,,,,purple crystals,,,,,,,,,,,,10.1002/anie.201810095,ok,
10.1002/anie.201810095,downloaded\10.1002_anie.201810095.pdf,SI downloaded\10.1002_anie.201810095_SI.pdf,mof_json_store\10.1002_anie.201810095\raw_output.json,mof_json_store\10.1002_anie.201810095\synthesis_002.json,yes,One-pot mixing of c1 and c2 for POMOFs gave amorphous precipitates that persisted after hydrothermal treatment.,MOF 2,,Zn(NO3)2·6H2O,,"30.8 mg, 0.1 mmol",0.1,mmol,nan,,,,,nan,,,,,"1,4-bis(pyridinil-3-carboxylato)-1,4-dimethyl-benzene",CL2,"42 mg, 0.12 mmol",0.12,mmol,5-aminoisophthalic acid,,"18.11 mg, 0.1 mmol",0.1,mmol,,,,,,,,,,,,,,,,"N,N-dimethylformamide",DMF,5 mL,5.0,water,H2O,2.5 mL,2.5,85.0,85 °C,48.0,48 h,,"stirred to dissolve, then static",,,,,,yellow block crystals,,,,,,,,,,,,10.1002/anie.201810095,ok,
10.1002/anie.201810095,downloaded\10.1002_anie.201810095.pdf,SI downloaded\10.1002_anie.201810095_SI.pdf,mof_json_store\10.1002_anie.201810095\raw_output.json,mof_json_store\10.1002_anie.201810095\synthesis_003.json,yes,One-pot mixing of c1 and c2 for POMOFs gave amorphous precipitates that persisted after hydrothermal treatment.,MOF 3,,Zn(NO3)2·6H2O,,"61.6 mg, 0.2 mmol",0.2,mmol,nan,,,,,nan,,,,,"1,4-bis(pyridinil-3-carboxylato)-1,4-dimethyl-benzene",CL2,"35 mg, 0.1 mmol",0.1,mmol,2-aminoterephthalic acid,NH2-BDC,"18.11 mg, 0.1 mmol",0.1,mmol,,,,,,,,,,,,,,,,"N,N-dimethylformamide",DMF,4 mL,4.0,water,H2O,4 mL,4.0,85.0,85 °C,48.0,48 h,,"stirred to dissolve, then static",,,,,,yellow dendrite crystals,,,,,,,,,,,,10.1002/anie.201810095,ok,
10.1002/anie.201810095,downloaded\10.1002_anie.201810095.pdf,SI downloaded\10.1002_anie.201810095_SI.pdf,mof_json_store\10.1002_anie.201810095\raw_output.json,mof_json_store\10.1002_anie.201810095\synthesis_004.json,yes,One-pot mixing of c1 and c2 for POMOFs gave amorphous precipitates that persisted after hydrothermal treatment.,MOF 4,,Zn(NO3)2·6H2O,,"29.1 mg, 0.1 mmol",0.1,mmol,nan,,,,,nan,,,,,"1,1’-biscarboxymethyl-4,4’-bipyridium",CL1,"34.5 mg, 0.1 mmol",0.1,mmol,5-aminoisophthalic acid,,"18.1 mg, 0.1 mmol",0.1,mmol,,,,,,,,,,,,,,,,"N,N-dimethylformamide",DMF,1.5 mL,1.5,methanol,MeOH,3 mL,3.0,85.0,85 °C,72.0,72 h,Teflon-lined autoclave (10 mL),"stirred 5 min, then static",,,,,,reddish brown crystals,,,,,,,,,,,,10.1002/anie.201810095,ok,
10.1002/anie.201810095,downloaded\10.1002_anie.201810095.pdf,SI downloaded\10.1002_anie.201810095_SI.pdf,mof_json_store\10.1002_anie.201810095\raw_output.json,mof_json_store\10.1002_anie.201810095\synthesis_005.json,yes,One-pot mixing of c1 and c2 for POMOFs gave amorphous precipitates that persisted after hydrothermal treatment.,MOF 5,,Zn(NO3)2·6H2O,,"43.65 mg, 0.15 mmol",0.15,mmol,nan,,,,,nan,,,,,"1,1’-biscarboxymethyl-4,4’-bipyridium",CL1,"51.75 mg, 0.15 mmol",0.15,mmol,"benzene-1,3,5-tricarboxylic acid",BTC,"21 mg, 0.1 mmol",0.1,mmol,,,,,,,,,,,,,,,,"N,N-dimethylformamide",DMF,2 mL,2.0,methanol,MeOH,3 mL,3.0,85.0,85 °C,72.0,72 h,Teflon-lined autoclave (10 mL),"stirred 5 min, then static",,,,,,purple crystals,,,,,,,,,,,,10.1002/anie.201810095,ok,
10.1002/anie.201810095,downloaded\10.1002_anie.201810095.pdf,SI downloaded\10.1002_anie.201810095_SI.pdf,mof_json_store\10.1002_anie.201810095\raw_output.json,mof_json_store\10.1002_anie.201810095\synthesis_006.json,yes,One-pot mixing of c1 and c2 for POMOFs gave amorphous precipitates that persisted after hydrothermal treatment.,MOF 6,,Zn(NO3)2·6H2O,,"54 mg, 0.175 mmol",0.175,mmol,nan,,,,,nan,,,,,"1,1’-biscarboxymethyl-4,4’-bipyridium",CL1,"34.5 mg, 0.1 mmol",0.1,mmol,2-aminoterephthalic acid,NH2-BDC,"18.1 mg, 0.1 mmol",0.1,mmol,,,,,,,,,,,,,,,,"N,N-dimethylformamide",DMF,2 mL,2.0,ethanol,EtOH,1 mL,1.0,85.0,85 °C,72.0,72 h,Teflon-lined autoclave (10 mL),"stirred 5 min, then static",,,,,,brown block crystals,,,,,,,,,,,,10.1002/anie.201810095,ok,
10.1002/anie.201810095,downloaded\10.1002_anie.201810095.pdf,SI downloaded\10.1002_anie.201810095_SI.pdf,mof_json_store\10.1002_anie.201810095\raw_output.json,mof_json_store\10.1002_anie.201810095\synthesis_007.json,yes,One-pot mixing of c1 and c2 for POMOFs gave amorphous precipitates that persisted after hydrothermal treatment.,MOF 7,,Zn(NO3)2·6H2O,,"29.1 mg, 0.1 mmol",0.1,mmol,nan,,,,,nan,,,,,"1,1’-bis(4-carboxyphenyl)-4,4’-bipyridium",CL3,"16 mg, 0.033 mmol",0.033,mmol,"benzene-1,3,5-tricarboxylic acid",BTC,"7 mg, 0.033 mmol",0.033,mmol,,,,,,,,,,,,,,,,"N,N-dimethylformamide",DMF,3 mL,3.0,water,H2O,3 mL,3.0,80.0,80 °C,48.0,48 h,Teflon-lined autoclave (10 mL),"stirred 5 min, then static",,,,,,reddish brown crystals,,,,,,,,,,,,10.1002/anie.201810095,ok,
10.1002/anie.201810095,downloaded\10.1002_anie.201810095.pdf,SI downloaded\10.1002_anie.201810095_SI.pdf,mof_json_store\10.1002_anie.201810095\raw_output.json,mof_json_store\10.1002_anie.201810095\synthesis_008.json,yes,One-pot mixing of c1 and c2 for POMOFs gave amorphous precipitates that persisted after hydrothermal treatment.,MOF 8,,CuI,,"19.8 mg, 0.1 mmol",0.1,mmol,nan,,,,,nan,,,,,"1,1’-bis(4-carboxyphenyl)-4,4’-bipyridium",CL3,"16 mg, 0.033 mmol",0.033,mmol,"benzene-1,3,5-tricarboxylic acid",BTC,"7 mg, 0.033 mmol",0.033,mmol,,,,,,,,,,,,,,,,"N,N-dimethylformamide",DMF,3 mL,3.0,water,H2O,3 mL,3.0,80.0,80 °C,48.0,48 h,Teflon-lined autoclave (10 mL),"stirred 5 min, then static",,,,,,yellow crystals,,,,,,,,no,,,,10.1002/anie.201810095,ok,
10.1002/anie.201810095,downloaded\10.1002_anie.201810095.pdf,SI downloaded\10.1002_anie.201810095_SI.pdf,mof_json_store\10.1002_anie.201810095\raw_output.json,mof_json_store\10.1002_anie.201810095\synthesis_016.json,yes,One-pot mixing of c1 and c2 for POMOFs gave amorphous precipitates that persisted after hydrothermal treatment.,MOF 13,,Cu(NO3)2·3H2O,,"54 mg, 0.175 mmol",0.175,mmol,nan,,,,,nan,,,,,"1,1’-biscarboxymethyl-4,4’-bipyridium",CL1,"69 mg, 0.2 mmol",0.2,mmol,5-aminoisophthalic acid,,"18.1 mg, 0.1 mmol",0.1,mmol,2-aminoterephthalic acid,NH2-BDC,"18.1 mg, 0.1 mmol",0.1,mmol,,,,,,,,,,,"N,N-dimethylformamide",DMF,3.5 mL,3.5,water,H2O,3 mL,3.0,85.0,85 °C,72.0,72 h,Teflon-lined autoclave (20 mL),"stirred 5 min, then static",,,,,,brown crystals,,,,,,,,,,,,10.1002/anie.201810095,ok,
10.1021/ic3026304,downloaded\10.1021_ic3026304.pdf,SI downloaded\10.1021_ic3026304_SI.pdf,mof_json_store\10.1021_ic3026304\raw_output.json,mof_json_store\10.1021_ic3026304\synthesis_001.json,no,,1,,FeCl3·6H2O,,9.18 mg (0.0367 mmol),0.0367,mmol,nan,,,,,nan,,,,,"4,4′-(1,4-(trans-2-butene)diyl)bis(1,2,4-triazole)",L,14.0 mg (0.0735 mmol),0.0735,mmol,,,,,,,,,,,potassium bromide,,8.75 mg (0.0735 mmol),0.0735,mmol,,,,,,water,H2O,1 mL (CuSO4·5H2O vial) + 2 mL (KBr + L vial); combined,3.0,,,,,85.0,85 °C,1.5,"30 min (separate vials), then 1 h after mixing",glass scintillation vials (4 mL) in aluminum heating block,,H2O,,,,,large blue crystalline needles,,,,,"triclinic, P-1; a = 7.260(16) Å, b = 11.77(3) Å, c = 13.15(3) Å, α = 74.55(3)°, β = 76.47(3)°, γ = 76.55(3)°",,,not_reported,not_reported,,CO2_capture;methane_adsorption,10.1021/ic3026304,ok,
10.1021/acs.inorgchem.3c02765,downloaded\10.1021_acs.inorgchem.3c02765.pdf,SI downloaded\10.1021_acs.inorgchem.3c02765_SI.pdf,mof_json_store\10.1021_acs.inorgchem.3c02765\raw_output.json,mof_json_store\10.1021_acs.inorgchem.3c02765\synthesis_001.json,no,,LTG-FeZr,2251239,Mg(NO3)2·6H2O,,"30 mg, 0.17 mmol",0.17,mmol,nan,,,,,nan,,,,,"[Fe(HL)2]·(BF4)2 (HL = 4-([2,2′:6′,2″-terpyridin]-4′-yl)benzoic acid)",,"10 mg, 0.014 mmol",0.014,mmol,,,,,,,,,,,formic acid,,1000 μL,,,,,,,,"N,N-dimethylformamide",DMF,2.50 mL,2.5,,,,,120.0,120 °C,48.0,48 h,glass vial,static,acetonitrile,exchanged with fresh three times per day for 3 d,70 °C under vacuum for 6 h,70.0,6.0,purple block crystals,69.0,,,Zr−Fe−Zr infinite 1D chain,"a=23.1452(5), b=23.5385(4), c=26.1347(3), alpha=95.780(10), beta=90.342(10), gamma=91.665(2), P-1",,133.3,yes,yes,300.0,CO2_reduction;cyclic_carbonate_synthesis,10.1021/acs.inorgchem.3c02765,ok,
10.1021/ja073568h,downloaded\10.1021_ja073568h.pdf,SI downloaded\10.1021_ja073568h_SI.pdf,mof_json_store\10.1021_ja073568h\raw_output.json,mof_json_store\10.1021_ja073568h\synthesis_001.json,no,,,,Zn(NO3)2·6H2O,Cu(OTf)2,"30.0 mM, 10.0 mL (aqueous solution)",0.3,mmol,nan,,,,,nan,,,,,"4,4'-bipyridine",bpy,"60.0 mM, 10.0 mL (ethanolic solution)",0.6,mmol,,,,,,,,,,,,,,,,,,,,,ethanol,EtOH,10.0 mL in ligand solution + 1.0 mL EtOH added,11.0,water,H2O,10.0 mL (aqueous Cu(OTf)2),10.0,25,room temperature,,a few weeks,straight glass tube,static,"water, EtOH",small amounts,363 K under vacuum for 2 h,90.0,2.0,big dark blue crystals,40.0,,,,"a=16.743(9), b=14.723(8), c=14.532(8) Å, Pna21 (150 K)",,,not_reported,not_reported,,,10.1021/ja073568h,ok,
10.1021/ja073568h,downloaded\10.1021_ja073568h.pdf,SI downloaded\10.1021_ja073568h_SI.pdf,mof_json_store\10.1021_ja073568h\raw_output.json,mof_json_store\10.1021_ja073568h\synthesis_002.json,no,,,,Zn(NO3)2·6H2O,Cu(OTf)2,"30.0 mM, 10.0 mL (aqueous solution)",0.3,mmol,nan,,,,,nan,,,,,"4,4'-bipyridine",bpy,"60.0 mM, 10.0 mL (methanolic solution)",0.6,mmol,,,,,,,,,,,,,,,,,,,,,methanol,MeOH,10.0 mL in ligand solution + 1.0 mL MeOH added,11.0,water,H2O,10.0 mL (aqueous Cu(OTf)2),10.0,25,room temperature,,a few weeks,straight glass tube,static,"water, MeOH",small amounts,left in air for one day to remove guests,,24.0,big dark blue crystals,40.0,,,,"a=15.319(3), b=16.158(3), c=13.688(3) Å, Pbcn (150 K)",,,not_reported,not_reported,,,10.1021/ja073568h,ok,
10.1021/acs.jpcc.7b06773,downloaded\10.1021_acs.jpcc.7b06773.pdf,SI downloaded\10.1021_acs.jpcc.7b06773_SI.pdf,mof_json_store\10.1021_acs.jpcc.7b06773\raw_output.json,mof_json_store\10.1021_acs.jpcc.7b06773\synthesis_001.json,no,,ZIF-8,,Zn(NO3)2·6H2O,,"0.1 M, 500 mL in methanol",50,mmol,nan,,,,,nan,,,,,2-methylimidazole,,"0.1 M, 500 mL in methanol",50.0,mmol,,,,,,,,,,,,,,,,,,,,,methanol,MeOH,500 mL + 500 mL (total 1 L),1000.0,,,,,25,room temperature,24.0,24 h,1 L Erlenmeyer flask,static,methanol,3×,Dried on a Schlenk line overnight,,,gray precipitate,,,sod,,,,1760.0,,,,,10.1021/acs.jpcc.7b06773,ok,
10.1021/acssuschemeng.8b06500,downloaded\10.1021_acssuschemeng.8b06500.pdf,SI downloaded\10.1021_acssuschemeng.8b06500_SI.pdf,mof_json_store\10.1021_acssuschemeng.8b06500\raw_output.json,mof_json_store\10.1021_acssuschemeng.8b06500\synthesis_001.json,no,,Zr-MOF,,Zn(NO3)2·6H2O,ZrCl4,"104 mg, 0.448 mmol",0.448,mmol,nan,,,,,nan,,,,,"4,4′-stilbenedicarboxylic acid",H2L,"120 mg, 0.448 mmol",0.448,mmol,,,,,,,,,,,acetic acid,,2.4 mL,2.4,mL,,,,,,"N,N-dimethylformamide",DMF,18 mL,18.0,,,,,100.0,100 °C,72.0,72 h,Teflon-lined autoclave (20 mL),stirred 30 min then static,"DMF, ethanol",several times,,,,white octahedral crystals,70.0,,,"Zr6 oxo cluster, UiO-type",,,2667.0,not_reported,not_reported,,,10.1021/acssuschemeng.8b06500,ok,
10.1002/chem.202001052,downloaded\10.1002_chem.202001052.pdf,SI downloaded\10.1002_chem.202001052_SI.pdf,mof_json_store\10.1002_chem.202001052\raw_output.json,mof_json_store\10.1002_chem.202001052\synthesis_001.json,no,,LIFM-35,,NiCl2·6H2O,,10 mg,0.0634144,mmol,nan,,,,,nan,,,,,"2,2’-bis(trifluoromethyl)-[1,1’-biphenyl]-4,4’-dicarboxylic acid",H2L1,14 mg,14.0,mg,,,,,,,,,,,benzoic acid,HBA,180 mg,180.0,mg,,,,,,"N,N-dimethylformamide",DMF,2 mL,2.0,,,,,120.0,120 °C,72.0,72 h,glass vial,static,DMF,several times,activated under vacuum at 100 °C for 10 h,100.0,10.0,colorless crystals (blocks),60.6,,fcu,Zr6-cluster 12-connected SBU,,,1554.7,not_reported,no,,CO2_capture;R22_separation,10.1002/chem.202001052,ok,
10.1002/chem.202001052,downloaded\10.1002_chem.202001052.pdf,SI downloaded\10.1002_chem.202001052_SI.pdf,mof_json_store\10.1002_chem.202001052\raw_output.json,mof_json_store\10.1002_chem.202001052\synthesis_002.json,no,,LIFM-35,,CoCl2·6H2O,,10 mg,0.0633181,mmol,nan,,,,,nan,,,,,"2,2’-bis(trifluoromethyl)-[1,1’-biphenyl]-4,4’-dicarboxylic acid",H2L1,14 mg,14.0,mg,,,,,,,,,,,trifluoroacetic acid,TFA,100 µL,100.0,uL,,,,,,"N,N-dimethylformamide",DMF,3 mL,3.0,,,,,150.0,150 °C,24.0,24 h,glass vial,static,DMF,several times,activated under vacuum at 100 °C for 10 h,100.0,10.0,colorless crystals (blocks),48.3,,fcu,Zr6-cluster 12-connected SBU,,,1554.7,not_reported,no,,CO2_capture;R22_separation,10.1002/chem.202001052,ok,
10.1002/chem.202001052,downloaded\10.1002_chem.202001052.pdf,SI downloaded\10.1002_chem.202001052_SI.pdf,mof_json_store\10.1002_chem.202001052\raw_output.json,mof_json_store\10.1002_chem.202001052\synthesis_003.json,no,,LIFM-36,1541757,CoCl2·6H2O,,10 mg,0.0633181,mmol,nan,,,,,nan,,,,,"3,3’-bis(trifluoromethyl)-[1,1’-biphenyl]-4,4’-dicarboxylic acid",H2L2,14 mg,14.0,mg,,,,,,,,,,,trifluoroacetic acid,TFA,50 µL,50.0,uL,,,,,,"N,N-dimethylformamide",DMF,2 mL,2.0,,,,,120.0,120 °C,72.0,72 h,glass vial,static,DMF,several times,activated under vacuum at 100 °C for 10 h,100.0,10.0,colorless crystals (blocks),32.9,,fcu,Zr6-cluster 12-connected SBU,"a=b=c=26.7361(2) Å, Fm-3m",12.1,1504.3,not_reported,yes,360.0,CO2_capture;R22_separation,10.1002/chem.202001052,ok,
10.1039/c7nr07949d,downloaded\10.1039_c7nr07949d.pdf,SI downloaded\10.1039_c7nr07949d_SI.pdf,mof_json_store\10.1039_c7nr07949d\raw_output.json,mof_json_store\10.1039_c7nr07949d\synthesis_001.json,no,,ZIF-8,,PbCl2,,approximately 50 mg,0.179788,mmol,nan,,,,,nan,,,,,2-methylimidazole,2-MeIm,approximately 87 mg,87.0,mg,,,,,,,,,,,,,,,,,,,,,methanol,MeOH,10 mL,10.0,water,H2O,10 mL,10.0,25,RT,,,,with or without stirring,,,,,,rhombic dodecahedra,,,sod,,,11.6,958.0,not_reported,not_reported,,,10.1039/c7nr07949d,ok,
10.1039/c7nr07949d,downloaded\10.1039_c7nr07949d.pdf,SI downloaded\10.1039_c7nr07949d_SI.pdf,mof_json_store\10.1039_c7nr07949d\raw_output.json,mof_json_store\10.1039_c7nr07949d\synthesis_002.json,no,,ZIF-8,,Ti8O8(OOCC(CH3)3)16,,15 mg (0.050 mmol),0.05,mmol,nan,,,,,nan,,,,,2-methylimidazole,2-MeIm,25 mg (0.30 mmol),25.0,mg,,,,,,,,,,,,,,,,,,,,,methanol,MeOH,10 mL,10.0,water,H2O,10 mL,10.0,0.0,,,,,,,,,,,rhombic dodecahedra,,,sod,,,11.6,958.0,not_reported,not_reported,,,10.1039/c7nr07949d,ok,
10.1021/acs.inorgchem.8b01130,downloaded\10.1021_acs.inorgchem.8b01130.pdf,SI downloaded\10.1021_acs.inorgchem.8b01130_SI.pdf,mof_json_store\10.1021_acs.inorgchem.8b01130\raw_output.json,mof_json_store\10.1021_acs.inorgchem.8b01130\synthesis_001.json,yes,Co2+ with tBu-bdc gave an amorphous solid; no crystalline MOF obtained.,nickel MOF,1833903,Ti8O8(OOCC(CH3)3)16,,"1.0 g, 4 mmol",4,mmol,nan,,,,,nan,,,,,isophthalic acid,,"0.666 g, 4 mmol",4.0,mmol,,,,,,,,,,,1-azabicyclo[2.2.2]octane (ABCO),,"1.126 g, 10 mmol",10.0,mmol,,,,,,"N,N-dimethylacetamide",DMA,Used via MeOH/DMA stock solutions; combined 1 mL Ni stock + 1 mL linker stock + 2 mL ABCO stock per vial,,methanol,MeOH,Used via DMA/MeOH stock solutions; combined 1 mL Ni stock + 1 mL linker stock + 2 mL ABCO stock per vial,,100.0,373 K (100 °C),336.0,14 days,"4 mL scintillation vial, Teflon-lined cap",static,"DMA, THF",3 days each; solvent replaced every 24 h,150 °C under dynamic vacuum for 48 h,150.0,48.0,dark green crystals,,,,Ni paddlewheel units and Ni3O clusters,,18.0,1691.0,not_reported,not_reported,,,10.1021/acs.inorgchem.8b01130,ok,
10.1021/acs.inorgchem.8b01130,downloaded\10.1021_acs.inorgchem.8b01130.pdf,SI downloaded\10.1021_acs.inorgchem.8b01130_SI.pdf,mof_json_store\10.1021_acs.inorgchem.8b01130\raw_output.json,mof_json_store\10.1021_acs.inorgchem.8b01130\synthesis_002.json,yes,Co2+ with tBu-bdc gave an amorphous solid; no crystalline MOF obtained.,Ni(Me-bdc),1833896,Ti8O8(OOCC(CH3)3)16,,"0.250 g, 1 mmol",1,mmol,nan,,,,,nan,,,,,isophthalic acid,Me-bdc,"0.540 g, 3 mmol",3.0,mmol,,,,,,,,,,,,,,,,,,,,,"N,N-dimethylacetamide",DMA,10 mL,10.0,methanol,MeOH,10 mL (from combined metal+ligand solutions),10.0,100.0,373 K (100 °C),336.0,14 days,"20 mL scintillation vial, Teflon-lined cap",static,,,,,,dark green crystals,,,,Ni2 paddlewheel sheets,,,,not_reported,not_reported,,,10.1021/acs.inorgchem.8b01130,ok,
