Repository: zzhenglab/MOFinder

# MOFinder

MOFinder extracts MOF synthesis information from the literature, reconstructs evidence-supported negative reaction records, and prepares datasets for synthesis-outcome prediction.
[Web application](https://mofinder.chemistry.wustl.edu/) | [Demos](Demo/README.md) | [Source code](docs/source_to_code.md) | [Workflow guide](docs/workflow.md) | [Model evaluation](docs/evaluation.md)

## Quick start

The workflow runs through Python commands. Python 3.10 or newer is required. Clone the repository and initialize its related applications:

```bash
git clone --recurse-submodules https://github.com/zzhenglab/MOFinder.git
cd MOFinder
```

Start with the two offline demonstrations:

```bash

File: mof_extraction_1_2.csv (part 88 of 305)
doi,main_pdf,si_pdf,raw_output,parsed_json,article_trial_or_failure,article_trial_or_failure_notes,mof_name,crystal_code,metal_1,metal_1_abbr,metal_1_amount_text,metal_1_amount_value,metal_1_amount_unit,metal_2,metal_2_abbr,metal_2_amount_text,metal_2_amount_value,metal_2_amount_unit,metal_3,metal_3_abbr,metal_3_amount_text,metal_3_amount_value,metal_3_amount_unit,linker_1,linker_1_abbr,linker_1_amount_text,linker_1_amount_value,linker_1_amount_unit,linker_2,linker_2_abbr,linker_2_amount_text,linker_2_amount_value,linker_2_amount_unit,linker_3,linker_3_abbr,linker_3_amount_text,linker_3_amount_value,linker_3_amount_unit,modulator_1,modulator_1_abbr,modulator_1_amount_text,modulator_1_amount_value,modulator_1_amount_unit,modulator_2,modulator_2_abbr,modulator_2_amount_text,modulator_2_amount_value,modulator_2_amount_unit,solvent_main,solvent_main_abbr,solvent_main_amount_text,solvent_main_ml,solvent_secondary,solvent_secondary_abbr,solvent_secondary_amount_text,solvent_secondary_ml,temperature_c,temperature_c_text,time_h,time_text,vessel_type,stirring,washing_solvent,washing_cycles,activation_text,activation_temp_c,activation_time_h,crystal_morphology,yield_percent,crystal_size,topology_code,metal_cluster_connectivity,unit_cell_short,pore_diameter_A,BET_surface_area_m2g,air_stable,water_stable,tga_decomposition_temp_c,applications,reference,status,error
10.1021/acs.inorgchem.8b01130,downloaded\10.1021_acs.inorgchem.8b01130.pdf,SI downloaded\10.1021_acs.inorgchem.8b01130_SI.pdf,mof_json_store\10.1021_acs.inorgchem.8b01130\raw_output.json,mof_json_store\10.1021_acs.inorgchem.8b01130\synthesis_003.json,yes,Co2+ with tBu-bdc gave an amorphous solid; no crystalline MOF obtained.,Co(Me-bdc),1833892,Ti8O8(OOCC(CH3)3)16,,"0.131 g, 1.0 mmol",1,mmol,nan,,,,,nan,,,,,isophthalic acid,Me-bdc,"0.725 g, 0.4 mmol",0.4,mmol,,,,,,,,,,,pyridine,,0.08 mL,0.08,mL,,,,,,"N,N-dimethylformamide",DMF,2 mL (from stock; initial stock 12 mL),2.0,methanol,MeOH,2 mL,2.0,100.0,373 K (100 °C),,overnight,"7 mL scintillation vial, Teflon-lined cap",static,,,,,,dark blue/green crystals,,,,Co2 paddlewheel sheets,,,,not_reported,not_reported,,,10.1021/acs.inorgchem.8b01130,ok,
10.1021/acs.inorgchem.8b01130,downloaded\10.1021_acs.inorgchem.8b01130.pdf,SI downloaded\10.1021_acs.inorgchem.8b01130_SI.pdf,mof_json_store\10.1021_acs.inorgchem.8b01130\raw_output.json,mof_json_store\10.1021_acs.inorgchem.8b01130\synthesis_004.json,yes,Co2+ with tBu-bdc gave an amorphous solid; no crystalline MOF obtained.,Ni(OEt-bdc),1833898,Ti(OiPr)4,,"0.995 g, 4 mmol",4,mmol,nan,,,,,nan,,,,,isophthalic acid,OEt-bdc,"0.810 g, 3.8 mmol",3.8,mmol,,,,,,,,,,,,,,,,,,,,,"N,N-dimethylacetamide",DMA,MeOH/DMA stock solutions combined (2 mL metal + 2 mL ligand per vial),,methanol,MeOH,MeOH/DMA stock solutions combined (2 mL metal + 2 mL ligand per vial),,100.0,373 K (100 °C),336.0,14 days,4 mL scintillation vial (aluminum block hot bath),static,,,,,,dark green crystals,,,,Ni2 paddlewheel sheets,,,,not_reported,not_reported,,,10.1021/acs.inorgchem.8b01130,ok,
10.1021/acs.inorgchem.8b01130,downloaded\10.1021_acs.inorgchem.8b01130.pdf,SI downloaded\10.1021_acs.inorgchem.8b01130_SI.pdf,mof_json_store\10.1021_acs.inorgchem.8b01130\raw_output.json,mof_json_store\10.1021_acs.inorgchem.8b01130\synthesis_005.json,yes,Co2+ with tBu-bdc gave an amorphous solid; no crystalline MOF obtained.,Co(OEt-bdc),1833893,Ti(OiPr)4,,"0.107 g, 0.57 mmol",0.57,mmol,nan,,,,,nan,,,,,isophthalic acid,OEt-bdc,"0.838 g, 0.4 mmol",0.4,mmol,,,,,,,,,,,pyridine,,0.08 mL,0.08,mL,,,,,,"N,N-dimethylformamide",DMF,2 mL (from stock; initial stock 12 mL),2.0,methanol,MeOH,2 mL,2.0,100.0,373 K (100 °C),6.0,6 h,"7 mL scintillation vial, Teflon-lined cap",static,,,,,,dark blue/green crystals,,,,Co2 paddlewheel sheets,,,,not_reported,not_reported,,,10.1021/acs.inorgchem.8b01130,ok,
10.1021/acs.inorgchem.8b01130,downloaded\10.1021_acs.inorgchem.8b01130.pdf,SI downloaded\10.1021_acs.inorgchem.8b01130_SI.pdf,mof_json_store\10.1021_acs.inorgchem.8b01130\raw_output.json,mof_json_store\10.1021_acs.inorgchem.8b01130\synthesis_006.json,yes,Co2+ with tBu-bdc gave an amorphous solid; no crystalline MOF obtained.,Ni(tBu-bdc),1833897,ZrCl4,,"1.97 g, 7.9 mmol",7.9,mmol,nan,,,,,nan,,,,,isophthalic acid,tBu-bdc,"1.959 g, 8.8 mmol",8.8,mmol,,,,,,,,,,,,,,,,,,,,,"N,N-dimethylacetamide",DMA,MeOH/DMA stock solutions combined (2 mL metal + 2 mL ligand per vial),,methanol,MeOH,MeOH/DMA stock solutions combined (2 mL metal + 2 mL ligand per vial),,100.0,373 K (100 °C),336.0,14 days,"4 mL scintillation vial, Teflon-lined cap",static,,,,,,dark green crystals,,,,Ni2 paddlewheel hexagonal sheets,,,,not_reported,not_reported,,,10.1021/acs.inorgchem.8b01130,ok,
10.1021/acs.inorgchem.8b01130,downloaded\10.1021_acs.inorgchem.8b01130.pdf,SI downloaded\10.1021_acs.inorgchem.8b01130_SI.pdf,mof_json_store\10.1021_acs.inorgchem.8b01130\raw_output.json,mof_json_store\10.1021_acs.inorgchem.8b01130\synthesis_007.json,yes,Co2+ with tBu-bdc gave an amorphous solid; no crystalline MOF obtained.,Co(H-cdc),1833895,Mn(NO3)2·4H2O,,"0.048 g, 0.16 mmol",0.16,mmol,nan,,,,,nan,,,,,"9-H-carbazole-3,6-dicarboxylic acid",H-cdc,"0.128 g, 0.5 mmol",0.5,mmol,,,,,,,,,,,"1,4-diazabicyclo[2.2.2]octane (DABCO)",,"0.056 g, 0.5 mmol",0.5,mmol,,,,,,"N,N-dimethylacetamide",DMA,DMA solutions combined (1.5 mL Co stock + 1.5 mL ligand stock + 1 mL DABCO stock),,,,,,70.0,343 K (70 °C),21.0,"1 h, then add DABCO and heat 20 h (total 21 h)","7 mL scintillation vial, Teflon-lined cap",static,,,,,,dark blue/green crystals,,,,Co2 paddlewheel hexagonal sheets,,,,not_reported,not_reported,,,10.1021/acs.inorgchem.8b01130,ok,
10.1039/d4nj01657b,downloaded\10.1039_d4nj01657b.pdf,SI downloaded\10.1039_d4nj01657b_SI.pdf,mof_json_store\10.1039_d4nj01657b\raw_output.json,mof_json_store\10.1039_d4nj01657b\synthesis_001.json,no,,HKUST-1,755080,MnII(NO3)2(azopy)2]·2H2O,,689 mg (3 mmol),3,mmol,potassium dicyanoargentate,,,,,nan,,,,,"benzene-1,3,5-tricarboxylic acid",BTC,200 mg (1 mmol),1.0,mmol,,,,,,,,,,,,,,,,,,,,,"N,N-dimethylformamide",DMF,20 mL (10 mL ligand solution + 10 mL metal solution),20.0,,,,,70.0,70 °C,24.0,24 h,,,,,dried at 90 °C for 24 h in an electric furnace,90.0,24.0,blue powder; octahedra,,,,Cu2 paddle wheel SBU with open metal sites,Fm-3m (cubic),,,not_reported,not_reported,,hydrogen evolution;PEC oxidation,10.1039/d4nj01657b,ok,
10.1021/acscentsci.5b00247,downloaded\10.1021_acscentsci.5b00247.pdf,SI downloaded\10.1021_acscentsci.5b00247_SI.pdf,mof_json_store\10.1021_acscentsci.5b00247\raw_output.json,mof_json_store\10.1021_acscentsci.5b00247\synthesis_002.json,yes,Direct solvothermal syntheses of Co_xZn_4−xO(BDC)3 (1<x<4) failed: only 1:1 Co:Zn nitrate gave MOF-5 with <25% Co; other ratios/phases were unknown or amorphous (Table S1).,MOF-5,,Mn(NO3)2·4H2O,,prepared from 1.5 mmol 67Zn metal as Zn(NO3)2·xH2O,1.5,mmol,nan,,,,,nan,,,,,terephthalic acid,H2BDC,69 mg (0.42 mmol),0.42,mmol,,,,,,,,,,,,,,,,,,,,,"N,N-dimethylformamide",DMF,41 mL,41.0,water,H2O,0.50 mL,0.5,100.0,100 °C,7.0,7 h,Teflon-capped glass jar,,"DMF, DCM","DMF washes for 8 h, repeated six times; then soaked in DCM",,,,cubic crystals,,,,,,,,,,,,10.1021/acscentsci.5b00247,ok,
10.1039/d0gc03292a,downloaded\10.1039_d0gc03292a.pdf,SI downloaded\10.1039_d0gc03292a_SI.pdf,mof_json_store\10.1039_d0gc03292a\raw_output.json,mof_json_store\10.1039_d0gc03292a\synthesis_001.json,yes,Electrochemical synthesis screening: no yield below 40 mA; unreacted linker at low current and small electrolyte amounts.,Mn–BDC,2027762,FeCl3·6H2O,,"287 mg, 1 mmol",1,mmol,nan,,,,,nan,,,,,terephthalic acid,BDC,"160 mg, 1 mmol",1.0,mmol,,,,,,,,,,,,,,,,,,,,,"N,N-dimethylformamide",DMF,10 mL,10.0,,,,,110.0,110 b0C,24.0,24 h,Teflon-lined autoclave (23 mL Teflon vial in Parr autoclave),,"DMF, THF","thrice with DMF, thrice with THF (5 mL each)",130 b0C under vacuum for 12 h,130.0,12.0,white crystalline material,83.0,0.229 d 0.138 d 0.036 mm,,carboxylate-bridged Mn(II) chains,"a=13.4484(4) c5, b=10.1799(3) c5, c=17.6560(5) c5, b1=90 b0, b2=90.271(3) b0, b3=90 b0; monoclinic",,667.0,not_reported,not_reported,425.0,CO2_capture;hydrogen_storage,10.1039/d0gc03292a,ok,
10.1039/d0gc03292a,downloaded\10.1039_d0gc03292a.pdf,SI downloaded\10.1039_d0gc03292a_SI.pdf,mof_json_store\10.1039_d0gc03292a\raw_output.json,mof_json_store\10.1039_d0gc03292a\synthesis_003.json,yes,Electrochemical synthesis screening: no yield below 40 mA; unreacted linker at low current and small electrolyte amounts.,Mn–DABDC(ST),1948926,NH4)2Ce(NO3)6,,"287 mg, 1 mmol",1,mmol,zirconyl nitrate monohydrate,,,,,nan,,,,,"2,5-diaminoterephthalic acid",DABDC,"196 mg, 1 mmol",1.0,mmol,,,,,,,,,,,,,,,,,,,,,"N,N-dimethylformamide",DMF,10 mL,10.0,,,,,120.0,120 b0C,22.0,22 h,Teflon-lined autoclave (23 mL Teflon vial in Parr autoclave),,"DMF, THF","thrice with DMF, thrice with THF (5 mL each)",130 b0C under vacuum for 12 h,130.0,12.0,light brown crystals,78.0,,,"linear Mn3 clusters, each Mn octahedral; DMF-capped outer Mn","a=13.2985(7) c5, b=10.0194(7) c5, c=16.6456(7) c5, b1=90 b0, b2=106.404(5) b0, b3=90 b0; monoclinic",3.53,1453.0,not_reported,not_reported,325.0,CO2_capture;hydrogen_storage,10.1039/d0gc03292a,ok,
10.1039/d2nj02981b,downloaded\10.1039_d2nj02981b.pdf,SI downloaded\10.1039_d2nj02981b_SI.pdf,mof_json_store\10.1039_d2nj02981b\raw_output.json,mof_json_store\10.1039_d2nj02981b\synthesis_001.json,no,,ZIF-8,,NH4)2Ce(NO3)6,,0.20 g (dissolved in 5 mL H2O),0.2,g,zirconyl nitrate monohydrate,,,,,nan,,,,,2-methylimidazole,,0.332 g (in 12 mL H2O),0.332,g,,,,,,,,,,,triethylamine,TEA,0.3 mL,0.3,mL,,,,,,water,H2O,12 mL + 5 mL,,,,,,25,RT,0.67,stir 90 s; stand 40 min,,"stirred, then static",H2O,"3×, 10 mL each",dried overnight in a vacuum oven,,,,,,,,,,863.3,not_reported,not_reported,270.0,,10.1039/d2nj02981b,ok,
10.1021/acsami.8b20951,downloaded\10.1021_acsami.8b20951.pdf,SI downloaded\10.1021_acsami.8b20951_SI.pdf,mof_json_store\10.1021_acsami.8b20951\raw_output.json,mof_json_store\10.1021_acsami.8b20951\synthesis_001.json,no,,HKUST-1 (monolith),,NH4)2Ce(NO3)6,,"0.064 M, 10 mL (in ethanol)",0.64,mmol,zirconyl nitrate monohydrate,,,,,nan,,,,,"benzene-1,3,5-tricarboxylic acid",BTC,"0.062 M, 10 mL (in ethanol)",0.62,mmol,,,,,,,,,,,,,,,,,,,,,ethanol,EtOH,10 mL + 10 mL,,,,,,25,room temperature,0.167,10 min,,stirred,ethanol,,120 °C for 3 h,120.0,3.0,pellet-shaped monolith,,,,,,9.0,1450.0,not_reported,not_reported,300.0,,10.1021/acsami.8b20951,ok,
10.1021/jacs.5b10385,downloaded\10.1021_jacs.5b10385.pdf,SI downloaded\10.1021_jacs.5b10385_SI.pdf,mof_json_store\10.1021_jacs.5b10385\raw_output.json,mof_json_store\10.1021_jacs.5b10385\synthesis_001.json,yes,H2dhbq starting material gave only amorphous solid,(NBu4)2FeIII2(dhbq)3,,ZrCl4,,121 mg (0.434 mmol),0.434,mmol,nan,,,,,nan,,,,,"2,5-diaminobenzoquinone",,20.0 mg (0.144 mmol),0.144,mmol,,,,,,,,,,,tetrabutylammonium bromide,,250 mg (0.775 mmol),0.775,mmol,hydrochloric acid (concentrated),,titrated to pH 3.0 with concentrated HCl,,,deionized water,H2O,3.0 mL,3.0,,,,,120.0,120 °C,24.0,24 h,thick-walled borosilicate tube (flame-sealed),static,,,150 °C under vacuum for 1 h,150.0,1.0,black cubic crystals,43.0,0.05 × 0.05 × 0.05 mm,,"two interpenetrated (10,3)-a nets","a=b=c=22.1401(5) Å, I-43d, 100 K",,,not_reported,not_reported,,,10.1021/jacs.5b10385,ok,
10.1021/acs.inorgchem.2c01594,downloaded\10.1021_acs.inorgchem.2c01594.pdf,SI downloaded\10.1021_acs.inorgchem.2c01594_SI.pdf,mof_json_store\10.1021_acs.inorgchem.2c01594\raw_output.json,mof_json_store\10.1021_acs.inorgchem.2c01594\synthesis_001.json,no,,HNU-64,2165483,ZrCl4,,"0.1 mmol, 50.2 mg",0.1,mmol,nan,,,,,nan,,,,,"4-[N,N-bis(4-methylbenzoic acid)amino] benzoic acid",H3L,"0.1 mmol, 40.3 mg",0.1,mmol,,,,,,,,,,,trifluoroacetic acid,,20 μL,20.0,μL,,,,,,"N,N-dimethylformamide",DMF,4.0 mL,4.0,water,H2O,0.5 mL,0.5,100.0,100 °C,24.0,1 day,glass vial (20 mL),static,DMF,,,,,yellow triangular flake crystals,52.2,0.25 × 0.20 × 0.15 mm,,"UO8 hexagonal bipyramid, 3-connected; twofold interpenetrated","a=17.6103(8) Å, b=17.6103(8) Å, c=12.0159(4) Å, α=90°, β=90°, γ=120°, P3121",9.6,,not_reported,not_reported,,,10.1021/acs.inorgchem.2c01594,ok,
10.1021/acs.inorgchem.2c01594,downloaded\10.1021_acs.inorgchem.2c01594.pdf,SI downloaded\10.1021_acs.inorgchem.2c01594_SI.pdf,mof_json_store\10.1021_acs.inorgchem.2c01594\raw_output.json,mof_json_store\10.1021_acs.inorgchem.2c01594\synthesis_002.json,no,,HNU-64-CH3,2166738,Fe(NO3)3·9H2O,,"0.1 mmol, 50.2 mg",0.1,mmol,nan,,,,,nan,,,,,H3L-CH3,H3L-CH3,0.1 mmol,0.1,mmol,,,,,,,,,,,trifluoroacetic acid,,20 μL,20.0,μL,,,,,,"N,N-dimethylformamide",DMF,4.0 mL,4.0,water,H2O,0.5 mL,0.5,100.0,100 °C,24.0,1 day,glass vial (20 mL),static,DMF,,,,,,44.3,0.25 × 0.21 × 0.15 mm,,"UO8 hexagonal bipyramid, 3-connected; twofold interpenetrated","a=17.4312(17) Å, b=17.4312(17) Å, c=11.9838(7) Å, α=90°, β=90°, γ=120°, P3221",,,not_reported,not_reported,,,10.1021/acs.inorgchem.2c01594,ok,
10.1021/acs.inorgchem.2c01594,downloaded\10.1021_acs.inorgchem.2c01594.pdf,SI downloaded\10.1021_acs.inorgchem.2c01594_SI.pdf,mof_json_store\10.1021_acs.inorgchem.2c01594\raw_output.json,mof_json_store\10.1021_acs.inorgchem.2c01594\synthesis_003.json,no,,HNU-64-Cl,2166497,FeCl3·6H2O,,"0.1 mmol, 50.2 mg",0.1,mmol,nan,,,,,nan,,,,,H3L-Cl,H3L-Cl,0.1 mmol,0.1,mmol,,,,,,,,,,,trifluoroacetic acid,,20 μL,20.0,μL,,,,,,"N,N-dimethylformamide",DMF,4.0 mL,4.0,water,H2O,0.5 mL,0.5,100.0,100 °C,24.0,1 day,glass vial (20 mL),static,DMF,,,,,,57.3,0.24 × 0.23 × 0.18 mm,,"UO8 hexagonal bipyramid, 3-connected; twofold interpenetrated","a=17.5445(9) Å, b=17.5445(9) Å, c=11.9810(6) Å, α=90°, β=90°, γ=120°, P3121",,,not_reported,not_reported,,,10.1021/acs.inorgchem.2c01594,ok,
10.1039/d2qi00093h,downloaded\10.1039_d2qi00093h.pdf,SI downloaded\10.1039_d2qi00093h_SI.pdf,mof_json_store\10.1039_d2qi00093h\raw_output.json,mof_json_store\10.1039_d2qi00093h\synthesis_003.json,no,,Eu2.2Tb97.8-TCA,,CaCl2,,"1.3 mg, 0.003 mmol",0.003,mmol,nan,,"43.9 mg, 0.097 mmol",0.097,mmol,nan,,,,,"4,4′,4″-nitrilotribenzoic acid",H3TCA,"41.5 mg, 0.11 mmol",0.11,mmol,,,,,,,,,,,,,,,,,,,,,"N,N-dimethylformamide",DMF,3 mL,3.0,ethanol,EtOH,3 mL,3.0,100.0,100 °C,72.0,3 days,,static,,,Soaked in fresh dry ethanol for 24 h and solvent removed under vacuum,,24.0,pale-yellow powder,,,,,,,,not_reported,not_reported,210.0,water_detection;temperature_sensing;white_phosphor,10.1039/d2qi00093h,ok,
10.1021/acs.inorgchem.8b00465,downloaded\10.1021_acs.inorgchem.8b00465.pdf,SI downloaded\10.1021_acs.inorgchem.8b00465_SI.pdf,mof_json_store\10.1021_acs.inorgchem.8b00465\raw_output.json,mof_json_store\10.1021_acs.inorgchem.8b00465\synthesis_001.json,no,,RPF-30-Er,,Cu(CH3COO)2·1H2O,,"0.028 g, 0.063 mmol",0.063,mmol,nan,,,,,nan,,,,,"9,9′-Spirobi[9H-fluorene]-2,2′-dicarboxylic acid",H2sfdc,0.019 g (0.047 mmol),,,,,,,,,,,,,,,,,,,,,,,water,H2O,9 mL,9.0,,,,,200.0,200 °C,72.0,72 h,Teflon-lined stainless steel autoclave,"stirred 15 min, then heated","H2O, EtOH, acetone",,,,,,72.0,,pcu,Er3 trimer SBU linked by Hsfdc−/sfdc2−,,,,not_reported,not_reported,430.0,photocatalysis;amine_oxidation,10.1021/acs.inorgchem.8b00465,ok,
10.1021/acs.inorgchem.8b00465,downloaded\10.1021_acs.inorgchem.8b00465.pdf,SI downloaded\10.1021_acs.inorgchem.8b00465_SI.pdf,mof_json_store\10.1021_acs.inorgchem.8b00465\raw_output.json,mof_json_store\10.1021_acs.inorgchem.8b00465\synthesis_002.json,no,,RPF-31-La,,Cu(CH3COO)2·1H2O,,"0.016 g, 0.037 mmol",0.037,mmol,nan,,,,,nan,,,,,"9,9′-Spirobi[9H-fluorene]-2,2′-dicarboxylic acid",H2sfdc,0.032 g (0.079 mmol),,,,,,,,,,,,,,,,,,,,,,,ethanol,EtOH,8 mL,8.0,water,H2O,1 mL,1.0,200.0,200 °C,96.0,96 h,Teflon-lined stainless steel autoclave,"stirred 15 min, then heated","H2O, EtOH, acetone",,,,,,68.0,,,face-sharing [LaO9]2 dimer; 1D RoR chain,,,,not_reported,not_reported,430.0,photocatalysis;amine_oxidation,10.1021/acs.inorgchem.8b00465,ok,
10.1021/acs.inorgchem.8b00465,downloaded\10.1021_acs.inorgchem.8b00465.pdf,SI downloaded\10.1021_acs.inorgchem.8b00465_SI.pdf,mof_json_store\10.1021_acs.inorgchem.8b00465\raw_output.json,mof_json_store\10.1021_acs.inorgchem.8b00465\synthesis_005.json,no,,RPF-32-Ho,,Bi(NO3)3·5H2O,,"0.025 g, 0.057 mmol",0.057,mmol,nan,,,,,nan,,,,,"9,9′-Spirobi[9H-fluorene]-2,2′-dicarboxylic acid",H2sfdc,0.019 g (0.047 mmol),,,,,,,,,,,,,,,,,,,,,,,water,H2O,9 mL,9.0,,,,,200.0,200 °C,96.0,96 h,Teflon-lined stainless steel autoclave,"stirred 15 min, then heated","H2O, EtOH, acetone",,,,,,43.0,,,face-sharing [HoO8]2 dimer; 1D RoR chain,,,,not_reported,not_reported,430.0,photocatalysis;amine_oxidation,10.1021/acs.inorgchem.8b00465,ok,
10.1002/adom.202200213,downloaded\10.1002_adom.202200213.pdf,SI downloaded\10.1002_adom.202200213_SI.pdf,mof_json_store\10.1002_adom.202200213\raw_output.json,mof_json_store\10.1002_adom.202200213\synthesis_001.json,no,,GTUB3,2052211,Bi(NO3)3·5H2O,,0.03 mmol,0.03,mmol,nan,,,,,nan,,,,,"Cu(p-H8TPPA) [5,10,15,20-tetrakis(p-phenylphosphonic acid) porphyrin, copper complex]",p-H8TPPA,0.01 mmol,0.01,mmol,,,,,,,,,,,phenylphosphonic acid,,1.5 mmol,1.5,mmol,,,,,,"N,N-dimethylformamide",DMF,10 mL,10.0,water,H2O,7.5 mL,7.5,80.0,80 b0C,,,scintillation vial,,,,,,,very thin crystals,90.0,0.095 d 0.056 d 0.043 mm,,isolated tetrahedral ZnO4 IBU,"Monoclinic, C2/c; a=33.888(14) c5, b=12.284(5) c5, c=32.818(12) c5, df=105.12(2) b0",,,not_reported,not_reported,400.0,supercapacitors;optoelectronics,10.1002/adom.202200213,ok,
10.1039/c5cc09308b,downloaded\10.1039_c5cc09308b.pdf,SI downloaded\10.1039_c5cc09308b_SI.pdf,mof_json_store\10.1039_c5cc09308b\raw_output.json,mof_json_store\10.1039_c5cc09308b\synthesis_001.json,yes,Opposite-handed 1-L not obtained; racemic (R/S)-H3CIA gave no 1-D or 1-L under similar conditions.,1-D,1420746,Bi(NO3)3·5H2O,,"60 mg, 0.2 mmol",0.2,mmol,nan,,,,,nan,,,,,"1,4-di(1H-imidazol-1-yl)benzene","1,4-DIB","42 mg, 0.2 mmol",0.2,mmol,,,,,,,,,,,(R)-5-(1-carboxyethoxy)isophthalic acid,(R)-H3CIA,"30 mg, 0.1 mmol",0.1,mmol,sodium carbonate,,"16 mg, 0.15 mmol",0.15,mmol,distilled water,H2O,6 mL,6.0,,,,,120.0,120 °C,72.0,three days,Teflon-lined autoclave (23 mL Teflon cup),"stirred 5 min at RT, then static during heating",,,,,,colorless block-like crystals,25.0,,GIS,Zn4(μ2-OH)4 tetranuclear units; Zn(II) 4-connected,"a = b = 11.69630(10) Å, c = 47.2239(7) Å, tetragonal, P4322 (T = 180 K)",33.0,,not_reported,not_reported,,luminescence,10.1039/c5cc09308b,ok,
10.1039/d1qm00024a,downloaded\10.1039_d1qm00024a.pdf,SI downloaded\10.1039_d1qm00024a_SI.pdf,mof_json_store\10.1039_d1qm00024a\raw_output.json,mof_json_store\10.1039_d1qm00024a\synthesis_001.json,yes,"Replacing H2NDC with 1,4-NDC or BPDC did not yield isoreticular MMOFs under similar conditions.",RuZn-MMOF-1,2026257,Bi(NO3)3·5H2O,,"11.9 mg, 0.04 mmol",0.04,mmol,nan,,,,,nan,,,,,"2,6-naphthalenedicarboxylic acid",H2NDC,"8.6 mg, 0.04 mmol",0.04,mmol,"Ru(pytpy)2(PF6)2 (pytpy = 4'-(pyridin-4-yl)-2,2':6',2''-terpyridine)",,"20.2 mg, 0.02 mmol",0.02,mmol,,,,,,,,,,,,,,,,"N,N-dimethylformamide",DMF,"DMF/EtOH 2:1 v/v, total 4 mL",,ethanol,EtOH,"DMF/EtOH 2:1 v/v, total 4 mL",,120.0,120 °C,72.0,72 h,10 mL sealed Pyrex glass tube,static,"DMF, MeOH",,"Ethanol exchange 3 days at RT, then dried under vacuum at 50 °C for 12 h",50.0,12.0,red block crystals,62.4,,pcu-c,Zn2(CO2)4 paddle-wheel SBU; pillared by [Ru(pytpy)2]2+,"a=13.0880(1), b=13.0880(1), c=24.9634(4) Å, P42/nnm",,340.3,yes,no,350.0,singlet_oxygen_generation;photocatalysis;CEES_detoxification,10.1039/d1qm00024a,ok,
10.1039/c2nr30244f,downloaded\10.1039_c2nr30244f.pdf,,mof_json_store\10.1039_c2nr30244f\raw_output.json,mof_json_store\10.1039_c2nr30244f\synthesis_001.json,no,,UiO-66,,Bi(NO3)3·5H2O,,2.27 mmol,2.27,mmol,nan,,,,,nan,,,,,terephthalic acid,BDC,2.27 mmol,2.27,mmol,,,,,,,,,,,,,,,,,,,,,"N,N-dimethylformamide",DMF,405.38 mmol,,,,,,120.0,120 °C,24.0,24 h,"Parr PTFE-lined digestion vessel, 45 mL",,chloroform,5 d,190 °C in oven overnight,190.0,,,,~63.2 nm (Scherrer),,,,,1433.0,not_reported,not_reported,555.0,CO2_capture,10.1039/c2nr30244f,ok,
10.1039/c2nr30244f,downloaded\10.1039_c2nr30244f.pdf,,mof_json_store\10.1039_c2nr30244f\raw_output.json,mof_json_store\10.1039_c2nr30244f\synthesis_002.json,no,,UiO-66,,Bi(NO3)3·5H2O,,2.27 mmol,2.27,mmol,nan,,,,,nan,,,,,terephthalic acid,BDC,2.27 mmol,2.27,mmol,,,,,,,,,,,ammonium hydroxide,NH4OH,"2 M, 0.2 mL",0.4,mmol,,,,,,"N,N-dimethylformamide",DMF,405.38 mmol (split into two parts during mixing),,,,,,120.0,120 °C,24.0,24 h,"Parr PTFE-lined digestion vessel, 45 mL",,chloroform,5 d,190 °C in oven overnight,190.0,,,,~41.3 nm (Scherrer),,,,,1320.0,not_reported,not_reported,555.0,CO2_capture,10.1039/c2nr30244f,ok,
10.1039/c2nr30244f,downloaded\10.1039_c2nr30244f.pdf,,mof_json_store\10.1039_c2nr30244f\raw_output.json,mof_json_store\10.1039_c2nr30244f\synthesis_003.json,no,,UiO-66,,Bi(NO3)3·5H2O,,2.27 mmol,2.27,mmol,nan,,,,,nan,,,,,terephthalic acid,BDC,2.27 mmol,2.27,mmol,,,,,,,,,,,ammonium hydroxide,NH4OH,"2 M, 0.4 mL",0.8,mmol,,,,,,"N,N-dimethylformamide",DMF,405.38 mmol (split into two parts during mixing),,,,,,120.0,120 °C,24.0,24 h,"Parr PTFE-lined digestion vessel, 45 mL",,chloroform,5 d,190 °C in oven overnight,190.0,,,,~26.7 nm (Scherrer),,,,,1215.0,not_reported,not_reported,555.0,CO2_capture,10.1039/c2nr30244f,ok,
10.1039/c2nr30244f,downloaded\10.1039_c2nr30244f.pdf,,mof_json_store\10.1039_c2nr30244f\raw_output.json,mof_json_store\10.1039_c2nr30244f\synthesis_004.json,no,,UiO-66,,Bi(NO3)3·5H2O,,2.27 mmol,2.27,mmol,nan,,,,,nan,,,,,terephthalic acid,BDC,2.27 mmol,2.27,mmol,,,,,,,,,,,ammonium hydroxide,NH4OH,"2 M, 0.6 mL",1.2,mmol,,,,,,"N,N-dimethylformamide",DMF,405.38 mmol (split into two parts during mixing),,,,,,120.0,120 °C,24.0,24 h,"Parr PTFE-lined digestion vessel, 45 mL",,chloroform,5 d,190 °C in oven overnight,190.0,,,,~17.1 nm (Scherrer),,,,,1202.0,not_reported,not_reported,555.0,CO2_capture,10.1039/c2nr30244f,ok,
10.1002/adma.201901570,downloaded\10.1002_adma.201901570.pdf,SI downloaded\10.1002_adma.201901570_SI.pdf,mof_json_store\10.1002_adma.201901570\raw_output.json,mof_json_store\10.1002_adma.201901570\synthesis_001.json,no,,ZIF-8,,Cu2(OH)3NO3,,2.4 mg in 125 µL H2O,0.00999515,mmol,nan,,,,,nan,,,,,2-methylimidazole,2-MIM,23.75 mg in 125 µL H2O,23.75,mg,,,,,,,,,,,,,,,,,,,,,water,H2O,125 µL (2-MIM solution) + 125 µL (Zn(NO3)2·6H2O solution),,,,,,25,room temperature,0.25,15 min,,agitated,water,twice,,,,,,,,,,,,,,,,10.1002/adma.201901570,ok,
10.1039/c2dt31090b,downloaded\10.1039_c2dt31090b.pdf,SI downloaded\10.1039_c2dt31090b_SI.pdf,mof_json_store\10.1039_c2dt31090b\raw_output.json,mof_json_store\10.1039_c2dt31090b\synthesis_001.json,no,,,,MnCl2·4H2O,,"0.129 g, 0.3 mmol",0.3,mmol,nan,,,,,nan,,,,,"2,5-dihydroxyterephthalic acid",H4-DHBDC,"0.059 g, 0.3 mmol",0.3,mmol,,,,,,,,,,,,,,,,,,,,,water,H2O,10 mL,10.0,,,,,160.0,160 °C,48.0,2 days,Teflon-lined autoclave,,H2O,,dried at ambient temperature,,,,19.0,,,,,,,not_reported,not_reported,,,10.1039/c2dt31090b,ok,
10.1039/c2dt31090b,downloaded\10.1039_c2dt31090b.pdf,SI downloaded\10.1039_c2dt31090b_SI.pdf,mof_json_store\10.1039_c2dt31090b\raw_output.json,mof_json_store\10.1039_c2dt31090b\synthesis_002.json,no,,,,FeSO4·7H2O,,"0.130 g, 0.3 mmol",0.3,mmol,nan,,,,,nan,,,,,"2,5-dihydroxyterephthalic acid",H4-DHBDC,"0.059 g, 0.3 mmol",0.3,mmol,,,,,,,,,,,,,,,,,,,,,water,H2O,10 mL,10.0,,,,,160.0,160 °C,48.0,2 days,Teflon-lined autoclave,,H2O,,dried at ambient temperature,,,,25.0,,,,,,,not_reported,not_reported,300.0,,10.1039/c2dt31090b,ok,
10.1039/c2dt31090b,downloaded\10.1039_c2dt31090b.pdf,SI downloaded\10.1039_c2dt31090b_SI.pdf,mof_json_store\10.1039_c2dt31090b\raw_output.json,mof_json_store\10.1039_c2dt31090b\synthesis_003.json,no,,,,Co(NO3)2·6H2O,,"0.087 g, 0.2 mmol",0.2,mmol,nan,,,,,nan,,,,,"2,5-dihydroxyterephthalic acid",H4-DHBDC,"0.039 g, 0.2 mmol",0.2,mmol,,,,,,,,,,,sodium hydroxide (aqueous),NaOH,"1 M, to pH 6",,,,,,,,water,H2O,10 mL,10.0,,,,,140.0,140 °C,72.0,3 days,Teflon-lined autoclave,,H2O,,dried at ambient temperature,,,,42.0,,,,,,,not_reported,not_reported,,,10.1039/c2dt31090b,ok,
10.1039/c2dt31090b,downloaded\10.1039_c2dt31090b.pdf,SI downloaded\10.1039_c2dt31090b_SI.pdf,mof_json_store\10.1039_c2dt31090b\raw_output.json,mof_json_store\10.1039_c2dt31090b\synthesis_004.json,no,,,,Cu(NO3)2·3H2O,,"0.089 g, 0.2 mmol",0.2,mmol,nan,,,,,nan,,,,,"2,5-dihydroxyterephthalic acid",H4-DHBDC,"0.039 g, 0.2 mmol",0.2,mmol,,,,,,,,,,,sodium hydroxide (aqueous),NaOH,"1 M, to pH 6",,,,,,,,water,H2O,10 mL,10.0,,,,,140.0,140 °C,72.0,3 days,Teflon-lined autoclave,,H2O,,dried at ambient temperature,,,,34.0,,,,,,,not_reported,not_reported,230.0,,10.1039/c2dt31090b,ok,
10.1039/c2dt31090b,downloaded\10.1039_c2dt31090b.pdf,SI downloaded\10.1039_c2dt31090b_SI.pdf,mof_json_store\10.1039_c2dt31090b\raw_output.json,mof_json_store\10.1039_c2dt31090b\synthesis_005.json,no,,,,Ga(acac)3,,"0.090 g, 0.2 mmol",0.2,mmol,nan,,,,,nan,,,,,"2,5-dihydroxyterephthalic acid",H4-DHBDC,"0.039 g, 0.2 mmol",0.2,mmol,,,,,,,,,,,sodium hydroxide (aqueous),NaOH,"1 M, to pH 6",,,,,,,,water,H2O,10 mL,10.0,,,,,140.0,140 °C,72.0,3 days,Teflon-lined autoclave,,H2O,,dried at ambient temperature,,,,38.0,,pcu,rod-shaped Ln–carboxylate/hydroxyl SBU,,,,not_reported,not_reported,,,10.1039/c2dt31090b,ok,
10.1039/c2dt31090b,downloaded\10.1039_c2dt31090b.pdf,SI downloaded\10.1039_c2dt31090b_SI.pdf,mof_json_store\10.1039_c2dt31090b\raw_output.json,mof_json_store\10.1039_c2dt31090b\synthesis_006.json,no,,,,Fe(acac)3,,"0.091 g, 0.2 mmol",0.2,mmol,nan,,,,,nan,,,,,"2,5-dihydroxyterephthalic acid",H4-DHBDC,"0.039 g, 0.2 mmol",0.2,mmol,,,,,,,,,,,sodium hydroxide (aqueous),NaOH,"1 M, to pH 6",,,,,,,,water,H2O,10 mL,10.0,,,,,140.0,140 °C,72.0,3 days,Teflon-lined autoclave,,H2O,,dried at ambient temperature,,,,46.0,,pcu,rod-shaped Ln–carboxylate/hydroxyl SBU,,,,not_reported,not_reported,,,10.1039/c2dt31090b,ok,
10.1021/acsanm.9b02464,downloaded\10.1021_acsanm.9b02464.pdf,SI downloaded\10.1021_acsanm.9b02464_SI.pdf,mof_json_store\10.1021_acsanm.9b02464\raw_output.json,mof_json_store\10.1021_acsanm.9b02464\synthesis_001.json,no,,MIL-101(Cr)-SO3H,,TbCl3·6H2O,,400 mg (1 mmol),1,mmol,EuCl3·6H2O,,,,,nan,,,,,2-sulfoterephthalic acid,BDC-SO3H,840 mg (3 mmol),840.0,mg,,,,,,,,,,,tetramethylammonium hydroxide (TMAOH),,"27 mM, 5 mL (aqueous solution)",0.135,mmol,,,,,,water,H2O,5 mL (as 27 mM TMAOH solution),5.0,,,,,190.0,190 °C,24.0,24 h,"Teflon reactor (15 mL), autogenous pressure",,"H2O, ethanol",3× each,120 °C under vacuum for 15 h,120.0,15.0,,,∼200 nm (SEM),,,,,2149.0,,,,,10.1021/acsanm.9b02464,ok,
10.1021/acsami.4c22681,downloaded\10.1021_acsami.4c22681.pdf,SI downloaded\10.1021_acsami.4c22681_SI.pdf,mof_json_store\10.1021_acsami.4c22681\raw_output.json,mof_json_store\10.1021_acsami.4c22681\synthesis_001.json,no,,NH2−Zn-MUM-6,2365799,EuCl3·6H2O,,"0.36 mmol, 0.11 g",0.36,mmol,TbCl3·6H2O,,,,,nan,,,,,2-aminoterephthalic acid,H2ata,"0.24 mmol, 0.043 g",0.24,mmol,1H-benzotriazole,Hbta,"0.24 mmol, 0.028 g",0.24,mmol,,,,,,,,,,,,,,,,"N,N-dimethylformamide",DMF,7 mL,7.0,,,,,80.0,80 °C,60.0,60 h,12 mL Teflon-lined autoclave,static,"DMF, ethanol",,Solvent exchange in anhydrous ethanol for 2 days; dried under vacuum at ambient temperature for 48 h; then heated at 140 °C for 24 h.,140.0,24.0,orange-brown crystals (prisms),71.0,0.42 × 0.31 × 0.19 mm,,6-connected {Zn2(bta)2}2+ and Zn1 nodes; μ4-ata2− 4-connected,"a=14.3931(7) Å, b=17.3444(9) Å, c=9.1589(5) Å, β=101.817(5)°, C2/m",,117.0,not_reported,not_reported,300.0,nonlinear_optics;optical_switching;data_transmission,10.1021/acsami.4c22681,ok,
10.1039/c8nj05246h,downloaded\10.1039_c8nj05246h.pdf,SI downloaded\10.1039_c8nj05246h_SI.pdf,mof_json_store\10.1039_c8nj05246h\raw_output.json,mof_json_store\10.1039_c8nj05246h\synthesis_001.json,no,,ZIF-8,,EuCl3·6H2O,,"≈0.11 g, 0.5 mmol",0.5,mmol,TbCl3·6H2O,,,,,nan,,,,,2-methylimidazole,,"≈1.65 g, 20 mmol",20.0,mmol,,,,,,,,,,,,,,,,,,,,,water,H2O,5 mL (metal solution) + 15 mL (ligand solution); total 20 mL,20.0,,,,,25,room temperature,18.0,"stirred 5 min, then kept at rest 18 h",beaker,stirred then static,"water, ethanol",washed twice with water (15 mL) and once with ethanol (15 mL) using sonication and centrifugation,dried 24 h in a vacuum desiccator,,24.0,cuboid microcrystals,,0.66 ± 0.14 μm,,,,,1222.0,not_reported,not_reported,,,10.1039/c8nj05246h,ok,
10.1039/c4cc03588g,downloaded\10.1039_c4cc03588g.pdf,SI downloaded\10.1039_c4cc03588g_SI.pdf,mof_json_store\10.1039_c4cc03588g\raw_output.json,mof_json_store\10.1039_c4cc03588g\synthesis_001.json,no,,,997132,EuCl3·6H2O,,0.5 mL of 200 mg in 10 mL DMF stock (≈10 mg added),0.0349142,mmol,TbCl3·6H2O,,,,,nan,,,,,"2,5-pyridinedicarboxylic acid",pydc,0.5 mL of 88 mg in 10 mL DMF stock (≈4.4 mg added),4.4,mg,,,,,,,,,,,acetic acid (6 M),HAc,1–4 drops of 6 M HAc,,,"Ru(bpy)3(PF6)2 (tris(2,2'-bipyridine)ruthenium(II) hexafluorophosphate) [guest]",Ru(bpy)3(PF6)2,0.5 mL of 2 mg in 1 mL DMF (≈1 mg added),1.0,mg,"N,N-dimethylformamide",DMF,≈1.5 mL total (0.5 mL from In stock + 0.5 mL from pydc stock + 0.5 mL Ru(bpy)3 solution),1.5,water,H2O,0.5 mL,0.5,85.0,358 K,26.0,26 h,20 mL glass vial (capped),static,DMF,,dried under air,,,red hexagonal block crystals,85.0,0.40 × 0.40 × 0.20 mm,,InO4N2 octahedra with pydc; 2-D anionic Kagome layers,"Trigonal, P321; a=b=15.7780(13) Å, c=28.032(5) Å",13.0,,not_reported,not_reported,,luminescence;sensing,10.1039/c4cc03588g,ok,
10.1039/c4cc03588g,downloaded\10.1039_c4cc03588g.pdf,SI downloaded\10.1039_c4cc03588g_SI.pdf,mof_json_store\10.1039_c4cc03588g\raw_output.json,mof_json_store\10.1039_c4cc03588g\synthesis_002.json,no,,,997133,EuCl3·6H2O,,0.5 mL of 200 mg in 10 mL DMF stock (≈10 mg added),0.0349142,mmol,TbCl3·6H2O,,,,,nan,,,,,"2,5-pyridinedicarboxylic acid",pydc,0.5 mL of 88 mg in 10 mL DMF stock (≈4.4 mg added),4.4,mg,,,,,,,,,,,acetic acid (6 M),HAc,1–4 drops of 6 M HAc,,,,,,,,"N,N-dimethylformamide",DMF,≈1.0 mL total (0.5 mL from In stock + 0.5 mL from pydc stock),1.0,water,H2O,0.5 mL,0.5,85.0,358 K,48.0,48 h,20 mL glass vial (capped),static,DMF,,dried under air,,,colorless hexagonal block crystals,75.0,0.35 × 0.35 × 0.20 mm,,InO4N2 octahedra with pydc; 2-D anionic Kagome layers,"Trigonal, R-3c; a=b=15.7069(13) Å, c=52.887(9) Å",13.0,,not_reported,not_reported,,,10.1039/c4cc03588g,ok,
10.1039/d3nj03663d,downloaded\10.1039_d3nj03663d.pdf,SI downloaded\10.1039_d3nj03663d_SI.pdf,mof_json_store\10.1039_d3nj03663d\raw_output.json,mof_json_store\10.1039_d3nj03663d\synthesis_001.json,no,,Cp2Co+-sod-ZMOF,2261904,EuCl3·6H2O,,"0.015 g, 0.0435 mmol",0.0435,mmol,TbCl3·6H2O,,,,,nan,,,,,"4,5-imidazoledicarboxylic acid",H3ImDC,"0.014 g, 0.087 mmol",0.087,mmol,,,,,,,,,,,bis(cyclopentadienyl)cobalt hexafluorophosphate,Cp2CoPF6,"0.0585 g, 0.175 mmol",0.175,mmol,,,,,,"N,N-dimethylformamide",DMF,1 mL,1.0,acetonitrile,CH3CN,1 mL,1.0,80.0,80 °C,24.0,24 hours,20 mL scintillation vial,,"DMF, H2O, CH3OH",three times with each solvent (5 mL),120 °C under vacuum for 24 h,120.0,24.0,yellow polyhedral crystals,,80–100 µm,sod,octahedral In(III) nodes,"a=b=c=36.778(4) Å, Fd-3c, 200 K",,16.6,not_reported,yes,400.0,,10.1039/d3nj03663d,ok,
10.1021/cg4014619,downloaded\10.1021_cg4014619.pdf,SI downloaded\10.1021_cg4014619_SI.pdf,mof_json_store\10.1021_cg4014619\raw_output.json,mof_json_store\10.1021_cg4014619\synthesis_001.json,yes,"Two-step aging route was largely irreproducible; only ~5/64 runs yielded MOF-5 (often mixed). Also, 30% solids and M/L < 1.33 did not give MOF-5.",MOF-5,,EuCl3·6H2O,,0.157 g (0.6 mmol),0.6,mmol,TbCl3·6H2O,,,,,nan,,,,,terephthalic acid,BDC,0.0333 g (0.2 mmol),0.2,mmol,,,,,,,,,,,,,,,,,,,,,"N,N-diethylformamide",DEF,5 mL,5.0,,,,,130.0,130 °C,3.0,3 h,glass vial,stirred,,,200 °C under vacuum for 10 h (10 μm Hg),200.0,10.0,,~70 (after solvent extraction),,,Zn4O tetrahedra,,,,,,375.0,,10.1021/cg4014619,ok,
10.1021/cg4014619,downloaded\10.1021_cg4014619.pdf,SI downloaded\10.1021_cg4014619_SI.pdf,mof_json_store\10.1021_cg4014619\raw_output.json,mof_json_store\10.1021_cg4014619\synthesis_002.json,yes,"Two-step aging route was largely irreproducible; only ~5/64 runs yielded MOF-5 (often mixed). Also, 30% solids and M/L < 1.33 did not give MOF-5.",MOF-5,,EuCl3·6H2O,,0.157 g (0.6 mmol),0.6,mmol,TbCl3·6H2O,,,,,nan,,,,,terephthalic acid,BDC,0.0333 g (0.2 mmol),0.2,mmol,,,,,,,,,,,,,,,,,,,,,"N,N-diethylformamide",DEF,5 mL,5.0,,,,,140.0,140 °C,1.5,1.5 h,glass vial,stirred,,,200 °C under vacuum for 10 h (10 μm Hg),200.0,10.0,,,,,Zn4O tetrahedra,,,,,,375.0,,10.1021/cg4014619,ok,
10.1021/cg4014619,downloaded\10.1021_cg4014619.pdf,SI downloaded\10.1021_cg4014619_SI.pdf,mof_json_store\10.1021_cg4014619\raw_output.json,mof_json_store\10.1021_cg4014619\synthesis_003.json,yes,"Two-step aging route was largely irreproducible; only ~5/64 runs yielded MOF-5 (often mixed). Also, 30% solids and M/L < 1.33 did not give MOF-5.",MOF-5,,EuCl3·6H2O,,0.178 g (0.6 mmol),0.6,mmol,TbCl3·6H2O,,,,,nan,,,,,terephthalic acid,BDC,0.0333 g (0.2 mmol),0.2,mmol,,,,,,,,,,,,,,,,,,,,,"N,N-diethylformamide",DEF,5 mL,5.0,,,,,130.0,130 °C,3.0,3 h,glass vial,stirred,,,200 °C under vacuum for 10 h (10 μm Hg),200.0,10.0,,,,,Zn4O tetrahedra,,,,,,375.0,,10.1021/cg4014619,ok,
10.1021/acs.inorgchem.1c04033,downloaded\10.1021_acs.inorgchem.1c04033.pdf,SI downloaded\10.1021_acs.inorgchem.1c04033_SI.pdf,mof_json_store\10.1021_acs.inorgchem.1c04033\raw_output.json,mof_json_store\10.1021_acs.inorgchem.1c04033\synthesis_001.json,no,,IHEP-20,2129173,Eu(NO3)3·6H2O,,"0.50 M in H2O, 80 μL (0.04 mmol)",0.04,mmol,nan,,,,,nan,,,,,tetrakis(4-carboxybiphenyl)porphyrin,H4TCBPP,"11 mg, 0.01 mmol",0.01,mmol,,,,,,,,,,,nitric acid (65%),,0.25 mL,,,,,,,,"N,N-dimethylformamide",DMF,4 mL,4.0,,,,,120.0,120 °C,120.0,5 days,Teflon-lined autoclave (10 mL),static,DMF,,,,,black square crystals,67.5,,,Th6O4(OH)4(H2O)6 hexanuclear cluster,"a=b=c=25.9582(14) Å, α=β=γ=90°, Pm-3m (297 K)",,1247.0,not_reported,yes,400.0,CO2_capture,10.1021/acs.inorgchem.1c04033,ok,
10.1039/c5cc03934g,downloaded\10.1039_c5cc03934g.pdf,SI downloaded\10.1039_c5cc03934g_SI.pdf,mof_json_store\10.1039_c5cc03934g\raw_output.json,mof_json_store\10.1039_c5cc03934g\synthesis_001.json,yes,Unable to synthesise crystalline UiO-68 with tpdc under similar conditions.,UiO-68–2CH3,,Eu(NO3)3·6H2O,,"47 mg, 0.20 mmol",0.2,mmol,nan,,,,,nan,,,,,"2′,5′-dimethyl-1,1′:4′,1″-terphenyl-4,4″-dicarboxylic acid",dmtpdc,"83 mg, 0.24 mmol",0.24,mmol,,,,,,,,,,,benzoic acid,,"122 mg, 1.00 mmol, 5 equiv.",1.0,mmol,,,,,,"N,N-dimethylformamide",DMF,10 mL (anhydrous),10.0,water,H2O,18 µL (5 equiv.),0.018,70.0,70 °C,72.0,72 h,Teflon-capped 20 mL scintillation vial,static,"DMF, EtOH","DMF 35 mL, 3× per day over 3 days; EtOH 35 mL, 3× per day over 3 days",120 °C under vacuum overnight,120.0,,white microcrystalline powder,48.0,,,,"a=32.902(1) Å, Fm-3m, V=35619(1) Å3",,2470.0,,,400.0,,10.1039/c5cc03934g,ok,
10.1039/c5cc03934g,downloaded\10.1039_c5cc03934g.pdf,SI downloaded\10.1039_c5cc03934g_SI.pdf,mof_json_store\10.1039_c5cc03934g\raw_output.json,mof_json_store\10.1039_c5cc03934g\synthesis_002.json,yes,Unable to synthesise crystalline UiO-68 with tpdc under similar conditions.,UiO-68–2CH3-L-direct,,Cu(NO3)2·3H2O,,"46 mg, 0.20 mmol",0.2,mmol,nan,,,,,nan,,,,,"2′,5′-dimethyl-1,1′:4′,1″-terphenyl-4,4″-dicarboxylic acid",dmtpdc,"42 mg, 0.12 mmol",0.12,mmol,"(4,7-bis(4-carboxyphenyl)-1-butyl-3-(2-hydroxy-2-methylpropyl)-1H-benzimidazol-2-ylidene)(pentamethylcyclopentadienyl) iridium(III) dichloride",H2L,"72 mg, 0.08 mmol",0.08,mmol,,,,,,benzoic acid,,"122 mg, 1.00 mmol, 5 equiv.",1.0,mmol,,,,,,"N,N-dimethylformamide",DMF,10 mL (anhydrous),10.0,water,H2O,18 µL (5 equiv.),0.018,70.0,70 °C,72.0,72 h,Teflon-capped 20 mL scintillation vial,static,"DMF, EtOH","DMF 35 mL, 3× per day over 3 days; EtOH 35 mL, 3× per day over 3 days",70 °C under vacuum overnight,70.0,,yellow microcrystalline powder,32.0,,,,,,2040.0,,,,,10.1039/c5cc03934g,ok,
10.1021/acsami.7b14135,downloaded\10.1021_acsami.7b14135.pdf,SI downloaded\10.1021_acsami.7b14135_SI.pdf,mof_json_store\10.1021_acsami.7b14135\raw_output.json,mof_json_store\10.1021_acsami.7b14135\synthesis_001.json,no,,MLM-1,,Cu(NO3)2·3H2O,,0.097 g (0.30 mmol),0.3,mmol,nan,,,,,nan,,,,,"[5,10,15,20-tetrakis(4-carboxy-phenyl)porphyrinato]-Zn(II)",Zn-TCPP,8.5 mg (0.01 mmol),0.01,mmol,"1,3,6,8-tetrakis(p-benzoic acid)pyrene",H4TBAPy,34.1 mg (0.05 mmol),0.05,mmol,,,,,,benzoic acid,,2.7 g (22 mmol),22.0,mmol,,,,,,"N,N-dimethylformamide",DMF,8 mL,8.0,,,,,100.0,"80 °C for 1 h (preheat Zr salt + benzoic acid), then 100 °C for 24 h",24.0,24 h (after 1 h preheat at 80 °C),20 mL vial,stirred,"DMF, acetone",DMF 3× (40 mL each); acetone exchange 2× (12 h each),Soak in DMF + 8 M HCl at 100 °C for 24 h; wash with DMF; solvent exchange with acetone (2×12 h); activate under dynamic vacuum at 120 °C,120.0,12.0,"dark red, rice-grain-like crystals",,∼6–7 μm,,Zr6 octahedron cluster linked by tetratopic ligands,,,2360.0,not_reported,yes,,light_harvesting;energy_transfer;singlet_oxygen_generation,10.1021/acsami.7b14135,ok,
10.1021/acsami.7b14135,downloaded\10.1021_acsami.7b14135.pdf,SI downloaded\10.1021_acsami.7b14135_SI.pdf,mof_json_store\10.1021_acsami.7b14135\raw_output.json,mof_json_store\10.1021_acsami.7b14135\synthesis_002.json,no,,MLM-2,,Cu(NO3)2·3H2O,,0.097 g (0.30 mmol),0.3,mmol,nan,,,,,nan,,,,,"[5,10,15,20-tetrakis(4-carboxy-phenyl)porphyrinato]-Zn(II)",Zn-TCPP,10.3 mg (0.012 mmol),0.012,mmol,"1,3,6,8-tetrakis(p-benzoic acid)pyrene",H4TBAPy,32.8 mg (0.048 mmol),0.048,mmol,,,,,,benzoic acid,,2.7 g (22 mmol),22.0,mmol,,,,,,"N,N-dimethylformamide",DMF,8 mL,8.0,,,,,100.0,"80 °C for 1 h (preheat Zr salt + benzoic acid), then 100 °C for 24 h",24.0,24 h (after 1 h preheat at 80 °C),20 mL vial,stirred,"DMF, acetone",DMF 3× (40 mL each); acetone exchange 2× (12 h each),Soak in DMF + 8 M HCl at 100 °C for 24 h; wash with DMF; solvent exchange with acetone (2×12 h); activate under dynamic vacuum at 120 °C,120.0,12.0,"dark red, rice-grain-like crystals",,∼6–7 μm,,Zr6 octahedron cluster linked by tetratopic ligands,,,2291.0,not_reported,yes,,light_harvesting;energy_transfer;singlet_oxygen_generation,10.1021/acsami.7b14135,ok,
10.1021/acsami.7b14135,downloaded\10.1021_acsami.7b14135.pdf,SI downloaded\10.1021_acsami.7b14135_SI.pdf,mof_json_store\10.1021_acsami.7b14135\raw_output.json,mof_json_store\10.1021_acsami.7b14135\synthesis_003.json,no,,MLM-3,,Cu(NO3)2·3H2O,,0.097 g (0.30 mmol),0.3,mmol,nan,,,,,nan,,,,,"[5,10,15,20-tetrakis(4-carboxy-phenyl)porphyrinato]-Zn(II)",Zn-TCPP,12.8 mg (0.015 mmol),0.015,mmol,"1,3,6,8-tetrakis(p-benzoic acid)pyrene",H4TBAPy,30.7 mg (0.045 mmol),0.045,mmol,,,,,,benzoic acid,,2.7 g (22 mmol),22.0,mmol,,,,,,"N,N-dimethylformamide",DMF,8 mL,8.0,,,,,100.0,"80 °C for 1 h (preheat Zr salt + benzoic acid), then 100 °C for 24 h",24.0,24 h (after 1 h preheat at 80 °C),20 mL vial,stirred,"DMF, acetone",DMF 3× (40 mL each); acetone exchange 2× (12 h each),Soak in DMF + 8 M HCl at 100 °C for 24 h; wash with DMF; solvent exchange with acetone (2×12 h); activate under dynamic vacuum at 120 °C,120.0,12.0,"dark red, rice-grain-like crystals",,∼6–7 μm,,Zr6 octahedron cluster linked by tetratopic ligands,,,2411.0,not_reported,yes,,light_harvesting;energy_transfer;singlet_oxygen_generation,10.1021/acsami.7b14135,ok,
10.1021/acs.chemmater.9b03453,downloaded\10.1021_acs.chemmater.9b03453.pdf,SI downloaded\10.1021_acs.chemmater.9b03453_SI.pdf,mof_json_store\10.1021_acs.chemmater.9b03453\raw_output.json,mof_json_store\10.1021_acs.chemmater.9b03453\synthesis_001.json,yes,pH variation with excess HBr/HCl failed to give b2-phase; unreacted ligand observed.,α-PCMOF-21-Br,,Cu(NO3)2·3H2O,,"88 mg, 0.257 mmol",0.257,mmol,nan,,,,,nan,,,,,"N,N′-4,4′-bipiperidinebis(methylenephosphonic acid) hydrobromide adduct",H4L,"100 mg, 0.188 mmol",0.188,mmol,,,,,,,,,,,,,,,,,,,,,water,H2O,4.2 mL,4.2,,,,,100.0,"heated to 100 b0C over 2 h, held 72 h, cooled 12 h",72.0,72 h (hold at 100 b0C),hydrothermal vessel,static,water,washed with a generous amount,stored in a vacuum desiccator,,,white crystalline solid,98.0,,,La3+ 9-coordinate nodes; phosphonate-bridged 3D network,"triclinic P-1; a=9.6372(2) c5, b=15.7944(4) c5, c=17.0212(4) c5, b1=77.544(1) b0, b2=75.552(1) b0, b3=88.779(1) b0",,,not_reported,not_reported,,,10.1021/acs.chemmater.9b03453,ok,
10.1021/acs.chemmater.9b03453,downloaded\10.1021_acs.chemmater.9b03453.pdf,SI downloaded\10.1021_acs.chemmater.9b03453_SI.pdf,mof_json_store\10.1021_acs.chemmater.9b03453\raw_output.json,mof_json_store\10.1021_acs.chemmater.9b03453\synthesis_002.json,yes,pH variation with excess HBr/HCl failed to give b2-phase; unreacted ligand observed.,α-PCMOF-21-Cl,,Cu(NO3)2·3H2O,,"90 mg, 0.262 mmol",0.262,mmol,nan,,,,,nan,,,,,"N,N′-4,4′-bipiperidinebis(methylenephosphonic acid) hydrochloride adduct",H4L,"84 mg, 0.196 mmol",0.196,mmol,,,,,,,,,,,,,,,,,,,,,water,H2O,3.6 mL,3.6,,,,,100.0,"heated to 100 b0C over 2 h, held 72 h, cooled 12 h",72.0,72 h (hold at 100 b0C),hydrothermal vessel,static,water,washed with a generous amount,stored in a vacuum desiccator,,,white crystalline solid,79.0,,,La3+ 9-coordinate nodes; phosphonate-bridged 3D network,"triclinic P-1; a=9.5764(9) c5, b=15.7243(15) c5, c=16.9465(16) c5, b1=77.822(5) b0, b2=75.309(5) b0, b3=89.068(6) b0",,,not_reported,not_reported,,,10.1021/acs.chemmater.9b03453,ok,
