Repository: zzhenglab/MOFinder

# MOFinder

MOFinder extracts MOF synthesis information from the literature, reconstructs evidence-supported negative reaction records, and prepares datasets for synthesis-outcome prediction.
[Web application](https://mofinder.chemistry.wustl.edu/) | [Demos](Demo/README.md) | [Source code](docs/source_to_code.md) | [Workflow guide](docs/workflow.md) | [Model evaluation](docs/evaluation.md)

## Quick start

The workflow runs through Python commands. Python 3.10 or newer is required. Clone the repository and initialize its related applications:

```bash
git clone --recurse-submodules https://github.com/zzhenglab/MOFinder.git
cd MOFinder
```

Start with the two offline demonstrations:

```bash

File: mof_extraction_1_2.csv (part 89 of 305)
doi,main_pdf,si_pdf,raw_output,parsed_json,article_trial_or_failure,article_trial_or_failure_notes,mof_name,crystal_code,metal_1,metal_1_abbr,metal_1_amount_text,metal_1_amount_value,metal_1_amount_unit,metal_2,metal_2_abbr,metal_2_amount_text,metal_2_amount_value,metal_2_amount_unit,metal_3,metal_3_abbr,metal_3_amount_text,metal_3_amount_value,metal_3_amount_unit,linker_1,linker_1_abbr,linker_1_amount_text,linker_1_amount_value,linker_1_amount_unit,linker_2,linker_2_abbr,linker_2_amount_text,linker_2_amount_value,linker_2_amount_unit,linker_3,linker_3_abbr,linker_3_amount_text,linker_3_amount_value,linker_3_amount_unit,modulator_1,modulator_1_abbr,modulator_1_amount_text,modulator_1_amount_value,modulator_1_amount_unit,modulator_2,modulator_2_abbr,modulator_2_amount_text,modulator_2_amount_value,modulator_2_amount_unit,solvent_main,solvent_main_abbr,solvent_main_amount_text,solvent_main_ml,solvent_secondary,solvent_secondary_abbr,solvent_secondary_amount_text,solvent_secondary_ml,temperature_c,temperature_c_text,time_h,time_text,vessel_type,stirring,washing_solvent,washing_cycles,activation_text,activation_temp_c,activation_time_h,crystal_morphology,yield_percent,crystal_size,topology_code,metal_cluster_connectivity,unit_cell_short,pore_diameter_A,BET_surface_area_m2g,air_stable,water_stable,tga_decomposition_temp_c,applications,reference,status,error
10.1021/acs.chemmater.9b03453,downloaded\10.1021_acs.chemmater.9b03453.pdf,SI downloaded\10.1021_acs.chemmater.9b03453_SI.pdf,mof_json_store\10.1021_acs.chemmater.9b03453\raw_output.json,mof_json_store\10.1021_acs.chemmater.9b03453\synthesis_003.json,yes,pH variation with excess HBr/HCl failed to give b2-phase; unreacted ligand observed.,β-PCMOF-21-Br,,Zn(NO3)2·6H2O,,"213 mg, 0.621 mmol",0.621,mmol,nan,,,,,nan,,,,,"N,N′-4,4′-bipiperidinebis(methylenephosphonic acid) hydrobromide adduct",H4L,"241 mg, 0.453 mmol",0.453,mmol,,,,,,,,,,,,,,,,,,,,,water,H2O,10.5 mL,10.5,,,,,100.0,reflux at 100 b0C,72.0,3 days,round bottom flask,,water,"filtered hot, then washed",dried in a vacuum desiccator,,,fine white precipitate,68.0,,,,,,,not_reported,not_reported,,,10.1021/acs.chemmater.9b03453,ok,
10.1021/acs.chemmater.9b03453,downloaded\10.1021_acs.chemmater.9b03453.pdf,SI downloaded\10.1021_acs.chemmater.9b03453_SI.pdf,mof_json_store\10.1021_acs.chemmater.9b03453\raw_output.json,mof_json_store\10.1021_acs.chemmater.9b03453\synthesis_004.json,yes,pH variation with excess HBr/HCl failed to give b2-phase; unreacted ligand observed.,β-PCMOF-21-Cl,,ZnCl2,,"332 mg, 0.968 mmol",0.968,mmol,nan,,,,,nan,,,,,"N,N′-4,4′-bipiperidinebis(methylenephosphonic acid) hydrochloride adduct",H4L,"309 mg, 0.563 mol",,,,,,,,,,,,,,,,,,,,,,,water,H2O,16.2 mL,16.2,,,,,100.0,reflux at 100 b0C,72.0,3 days,round bottom flask,,water,"filtered hot, then washed",dried in a desiccator,,,fine white precipitate,50.0,,,,,,,not_reported,not_reported,,,10.1021/acs.chemmater.9b03453,ok,
10.1002/chem.201302541,downloaded\10.1002_chem.201302541.pdf,SI downloaded\10.1002_chem.201302541_SI.pdf,mof_json_store\10.1002_chem.201302541\raw_output.json,mof_json_store\10.1002_chem.201302541\synthesis_001.json,no,,1-H,946909,Cu(SO4)·5H2O,,"0.2 mmol, 0.2 mL; 1 M solution in water",0.2,mmol,nan,,,,,nan,,,,,"4-[N,N-bis(4-methylbenzoic acid)amino]benzoic acid",H3L1,"0.1 mmol, 40.4 mg",0.1,mmol,,,,,,,,,,,,,,,,,,,,,"N,N-dimethylformamide",DMF,4.5 mL,4.5,water,H2O,0.5 mL,0.5,80.0,80 °C,24.0,1 day,20 mL glass vial,static,"DMF, MeOH, dichloromethane",DMF 3×; MeOH 3 days (refresh every 8 h); DCM 3 days (refresh every 8 h),50 °C under vacuum for 10 h (after MeOH/DCM solvent exchange and vacuum drying),50.0,10.0,colorless block crystals,42.0,,ant,Zn4O(CO2)6 6-connected SBU,"tetragonal, P4(2)/n, a=13.620(7), b=13.620(7), c=24.185(18) Å",,2151.0,yes,not_reported,450.0,hydrogen storage;methane storage;CO2_capture,10.1002/chem.201302541,ok,
10.1002/chem.201302541,downloaded\10.1002_chem.201302541.pdf,SI downloaded\10.1002_chem.201302541_SI.pdf,mof_json_store\10.1002_chem.201302541\raw_output.json,mof_json_store\10.1002_chem.201302541\synthesis_002.json,no,,2-CH3,946908,Cu(SO4)·5H2O,,"0.2 mmol, 0.2 mL; 1 M solution in water",0.2,mmol,nan,,,,,nan,,,,,"4-[N,N-bis(4-methylbenzoic acid)amino]-2-methylbenzoic acid",H3L1-CH3,0.1 mmol,0.1,mmol,,,,,,,,,,,,,,,,,,,,,"N,N-dimethylformamide",DMF,4.5 mL,4.5,water,H2O,0.5 mL,0.5,80.0,80 °C,24.0,1 day,20 mL glass vial,static,"DMF, MeOH, dichloromethane",DMF 3×; MeOH 3 days (refresh every 8 h); DCM 3 days (refresh every 8 h),50 °C under vacuum for 10 h (after MeOH/DCM solvent exchange and vacuum drying),50.0,10.0,,53.0,,ant,Zn4O(CO2)6 6-connected SBU,"tetragonal, P4(2)/n, a=13.711(5), b=13.711(5), c=24.314(13) Å",,1908.0,yes,not_reported,420.0,hydrogen storage;methane storage;CO2_capture,10.1002/chem.201302541,ok,
10.1002/chem.201302541,downloaded\10.1002_chem.201302541.pdf,SI downloaded\10.1002_chem.201302541_SI.pdf,mof_json_store\10.1002_chem.201302541\raw_output.json,mof_json_store\10.1002_chem.201302541\synthesis_003.json,no,,3-Cl,946907,Cu(NH3)4(H2O)SO4,,"0.2 mmol, 0.2 mL; 1 M solution in water",0.2,mmol,nan,,,,,nan,,,,,"4-[N,N-bis(4-methylbenzoic acid)amino]-2-chlorobenzoic acid",H3L1-Cl,0.1 mmol,0.1,mmol,,,,,,,,,,,,,,,,,,,,,"N,N-dimethylformamide",DMF,4.5 mL,4.5,water,H2O,0.5 mL,0.5,80.0,80 °C,24.0,1 day,20 mL glass vial,static,"DMF, MeOH, dichloromethane",DMF 3×; MeOH 3 days (refresh every 8 h); DCM 3 days (refresh every 8 h),50 °C under vacuum for 10 h (after MeOH/DCM solvent exchange and vacuum drying),50.0,10.0,,61.0,,ant,Zn4O(CO2)6 6-connected SBU,"tetragonal, P4(2)/n, a=13.702(5), b=13.702(5), c=24.273(12) Å",,1791.0,yes,not_reported,400.0,hydrogen storage;methane storage;CO2_capture,10.1002/chem.201302541,ok,
10.1021/acs.inorgchem.3c00821,downloaded\10.1021_acs.inorgchem.3c00821.pdf,SI downloaded\10.1021_acs.inorgchem.3c00821_SI.pdf,mof_json_store\10.1021_acs.inorgchem.3c00821\raw_output.json,mof_json_store\10.1021_acs.inorgchem.3c00821\synthesis_001.json,no,,UiO-66,,Cu(SO4)·5H2O,ZrCl4,2 equiv; linker:ZrCl4 = 1:2 (molar),,,nan,,,,,nan,,,,,terephthalic acid,BDC,1 equiv; linker:ZrCl4 = 1:2 (molar),,,,,,,,,,,,,acetic acid,AcOH,2.3 mL,2.3,mL,,,,,,"N,N-dimethylformamide",DMF,10 mL,10.0,,,,,120.0,120 °C,72.0,3 days,sealed vial,,"DMF, MeOH, CH2Cl2",DMF multiple times; MeOH 3 d; CH2Cl2 3 d,100 °C under vacuum for 10 h,100.0,10.0,octahedral,,,,,,,1319.0,not_reported,not_reported,,CO2_capture,10.1021/acs.inorgchem.3c00821,ok,
10.1021/acs.inorgchem.3c00821,downloaded\10.1021_acs.inorgchem.3c00821.pdf,SI downloaded\10.1021_acs.inorgchem.3c00821_SI.pdf,mof_json_store\10.1021_acs.inorgchem.3c00821\raw_output.json,mof_json_store\10.1021_acs.inorgchem.3c00821\synthesis_002.json,no,,UiO-66-NO2,,Cu(SO4)·5H2O,ZrCl4,2 equiv; linker:ZrCl4 = 1:2 (molar),,,nan,,,,,nan,,,,,nitro-terephthalic acid,BDC-NO2,1 equiv; linker:ZrCl4 = 1:2 (molar),,,,,,,,,,,,,acetic acid,AcOH,2.3 mL,2.3,mL,,,,,,"N,N-dimethylformamide",DMF,10 mL,10.0,,,,,120.0,120 °C,72.0,3 days,sealed vial,,"DMF, MeOH, CH2Cl2",DMF multiple times; MeOH 3 d; CH2Cl2 3 d,100 °C under vacuum for 10 h,100.0,10.0,octahedral,,,,,,,997.0,not_reported,not_reported,,CO2_capture,10.1021/acs.inorgchem.3c00821,ok,
10.1021/acs.inorgchem.3c00821,downloaded\10.1021_acs.inorgchem.3c00821.pdf,SI downloaded\10.1021_acs.inorgchem.3c00821_SI.pdf,mof_json_store\10.1021_acs.inorgchem.3c00821\raw_output.json,mof_json_store\10.1021_acs.inorgchem.3c00821\synthesis_003.json,no,,UiO-66-NH2,,Cu(SO4)·5H2O,ZrCl4,2 equiv; linker:ZrCl4 = 1:2 (molar),,,nan,,,,,nan,,,,,aminoterephthalic acid,BDC-NH2,1 equiv; linker:ZrCl4 = 1:2 (molar),,,,,,,,,,,,,acetic acid,AcOH,2.3 mL,2.3,mL,,,,,,"N,N-dimethylformamide",DMF,10 mL,10.0,,,,,120.0,120 °C,72.0,3 days,sealed vial,,"DMF, MeOH, CH2Cl2",DMF multiple times; MeOH 3 d; CH2Cl2 3 d,100 °C under vacuum for 10 h,100.0,10.0,octahedral,,,,,,,1024.0,not_reported,not_reported,,CO2_capture,10.1021/acs.inorgchem.3c00821,ok,
10.1021/acs.inorgchem.3c00821,downloaded\10.1021_acs.inorgchem.3c00821.pdf,SI downloaded\10.1021_acs.inorgchem.3c00821_SI.pdf,mof_json_store\10.1021_acs.inorgchem.3c00821\raw_output.json,mof_json_store\10.1021_acs.inorgchem.3c00821\synthesis_004.json,no,,UiO-66-OH,,La(NO3)3·6H2O,ZrCl4,2 equiv; linker:ZrCl4 = 1:2 (molar),,,nan,,,,,nan,,,,,hydroxyterephthalic acid,BDC-OH,1 equiv; linker:ZrCl4 = 1:2 (molar),,,,,,,,,,,,,acetic acid,AcOH,2.3 mL,2.3,mL,,,,,,"N,N-dimethylformamide",DMF,10 mL,10.0,,,,,120.0,120 °C,72.0,3 days,sealed vial,,"DMF, MeOH, CH2Cl2",DMF multiple times; MeOH 3 d; CH2Cl2 3 d,100 °C under vacuum for 10 h,100.0,10.0,octahedral,,,,,,,1223.0,not_reported,not_reported,,CO2_capture,10.1021/acs.inorgchem.3c00821,ok,
10.1021/acs.inorgchem.3c00821,downloaded\10.1021_acs.inorgchem.3c00821.pdf,SI downloaded\10.1021_acs.inorgchem.3c00821_SI.pdf,mof_json_store\10.1021_acs.inorgchem.3c00821\raw_output.json,mof_json_store\10.1021_acs.inorgchem.3c00821\synthesis_005.json,no,,UiO-66-CH3,,La(NO3)3·6H2O,ZrCl4,2 equiv; linker:ZrCl4 = 1:2 (molar),,,nan,,,,,nan,,,,,methylterephthalic acid,BDC-CH3,1 equiv; linker:ZrCl4 = 1:2 (molar),,,,,,,,,,,,,acetic acid,AcOH,2.3 mL,2.3,mL,,,,,,"N,N-dimethylformamide",DMF,10 mL,10.0,,,,,120.0,120 °C,72.0,3 days,sealed vial,,"DMF, MeOH, CH2Cl2",DMF multiple times; MeOH 3 d; CH2Cl2 3 d,100 °C under vacuum for 10 h,100.0,10.0,octahedral,,,,,,,928.0,not_reported,not_reported,,CO2_capture,10.1021/acs.inorgchem.3c00821,ok,
10.1039/d0dt02411b,downloaded\10.1039_d0dt02411b.pdf,SI downloaded\10.1039_d0dt02411b_SI.pdf,mof_json_store\10.1039_d0dt02411b\raw_output.json,mof_json_store\10.1039_d0dt02411b\synthesis_001.json,yes,Using larger amounts of pyridine yielded [Cu(py)4(NO3)2]·2py instead of MOF 2; at least 3 eq py required.,,,Pr(NO3)3·6H2O,,"0.012 g, 0.05 mmol",0.05,mmol,nan,,,,,nan,,,,,"4,4′-dithiodibenzoic acid","4,4′-H2DTBA","0.015 g, 0.05 mmol",0.05,mmol,,,,,,,,,,,,,,,,,,,,,"N,N-dimethylformamide",DMF,5 mL (2.5 mL + 2.5 mL),5.0,,,,,85.0,85 °C,24.0,24 h,,static,"DMF, diethyl ether",,dried in air,,,blue powder,73.0,,,Cu2(COO)4 paddlewheel SBU,,10.0,,not_reported,not_reported,,,10.1039/d0dt02411b,ok,
10.1039/d0dt02411b,downloaded\10.1039_d0dt02411b.pdf,SI downloaded\10.1039_d0dt02411b_SI.pdf,mof_json_store\10.1039_d0dt02411b\raw_output.json,mof_json_store\10.1039_d0dt02411b\synthesis_002.json,yes,Using larger amounts of pyridine yielded [Cu(py)4(NO3)2]·2py instead of MOF 2; at least 3 eq py required.,,,Nd(NO3)3·6H2O,,"0.092 g, 0.4 mmol",0.4,mmol,nan,,,,,nan,,,,,"4,4′-dithiodibenzoic acid","4,4′-H2DTBA","0.120 g, 0.4 mmol",0.4,mmol,pyridine,py,"0.2 mL, 2.48 mmol",2.48,mmol,,,,,,,,,,,,,,,,"N,N-dimethylformamide",DMF,10 mL,10.0,acetonitrile,MeCN,10 mL,10.0,85.0,85 °C,24.0,24 h,,static,"DMF, acetone",,dried at 85 °C,85.0,,green crystals,61.0,,,Cu2(COO)4 paddlewheel SBU (axial py),,10.0,,not_reported,not_reported,,,10.1039/d0dt02411b,ok,
10.1039/d0dt02411b,downloaded\10.1039_d0dt02411b.pdf,SI downloaded\10.1039_d0dt02411b_SI.pdf,mof_json_store\10.1039_d0dt02411b\raw_output.json,mof_json_store\10.1039_d0dt02411b\synthesis_003.json,yes,Using larger amounts of pyridine yielded [Cu(py)4(NO3)2]·2py instead of MOF 2; at least 3 eq py required.,,,Sm(NO3)3·6H2O,,"0.070 g, 0.3 mmol",0.3,mmol,nan,,,,,nan,,,,,"4,4′-dithiodibenzoic acid","4,4′-H2DTBA","0.062 g, 0.2 mmol",0.2,mmol,"4,4'-bipyridine","4,4′-bpy","0.016 g, 0.1 mmol",0.1,mmol,,,,,,,,,,,,,,,,"N,N-dimethylformamide",DMF,10 mL (5 mL + 5 mL),10.0,,,,,85.0,85 °C; sonicated 5 min before heating,24.0,24 h,,static,,,,,,block of green crystals mixed with microcrystalline powder,,,,"Cu2(COO)4 paddlewheel SBU (axial 4,4′-bpy pillars)",,10.0,,not_reported,not_reported,,,10.1039/d0dt02411b,ok,
10.1039/d0dt02411b,downloaded\10.1039_d0dt02411b.pdf,SI downloaded\10.1039_d0dt02411b_SI.pdf,mof_json_store\10.1039_d0dt02411b\raw_output.json,mof_json_store\10.1039_d0dt02411b\synthesis_004.json,yes,Using larger amounts of pyridine yielded [Cu(py)4(NO3)2]·2py instead of MOF 2; at least 3 eq py required.,,,Eu(NO3)3·6H2O,,"0.012 g, 0.05 mmol",0.05,mmol,nan,,,,,nan,,,,,"4,4′-dithiodibenzoic acid","4,4′-H2DTBA","0.015 g, 0.05 mmol",0.05,mmol,"4,4'-bipyridine","4,4′-bpy","0.004 g, 0.03 mmol",0.03,mmol,,,,,,,,,,,,,,,,"N,N-dimethylformamide",DMF,5 mL,5.0,,,,,85.0,85 °C,24.0,24 h,,static,"DMF, acetone",,dried at 85 °C,85.0,,light-green powder,52.0,,,"Cu2(COO)4 paddlewheel SBU (axial 4,4′-bpy)",,10.0,680.0,not_reported,not_reported,,,10.1039/d0dt02411b,ok,
10.1039/d0dt02411b,downloaded\10.1039_d0dt02411b.pdf,SI downloaded\10.1039_d0dt02411b_SI.pdf,mof_json_store\10.1039_d0dt02411b\raw_output.json,mof_json_store\10.1039_d0dt02411b\synthesis_005.json,yes,Using larger amounts of pyridine yielded [Cu(py)4(NO3)2]·2py instead of MOF 2; at least 3 eq py required.,,,Gd(NO3)3·6H2O,,"0.012 g, 0.05 mmol",0.05,mmol,nan,,,,,nan,,,,,"4,4′-dithiodibenzoic acid","4,4′-H2DTBA","0.015 g, 0.05 mmol",0.05,mmol,"4,4'-bipyridine","4,4′-bpy","0.024 g, 0.15 mmol",0.15,mmol,,,,,,,,,,,,,,,,"N,N-dimethylformamide",DMF,~0.4 mL total (0.2 mL in DMF/DMSO mix + 0.2 mL separate),0.4,dimethyl sulfoxide,DMSO,~0.1 mL (in 0.3 mL DMF/DMSO 2:1),0.1,110.0,110 °C,4.0,4 h,,static,"DMF, acetone",,dried at 85 °C,85.0,,blue crystals,83.0,,,"CuO3N2 trigonal bipyramidal; Cu2(COO)2 dimers linked by 4,4′-bpy",,4.5,335.0,not_reported,not_reported,,,10.1039/d0dt02411b,ok,
10.1039/c8ra07774f,downloaded\10.1039_c8ra07774f.pdf,SI downloaded\10.1039_c8ra07774f_SI.pdf,mof_json_store\10.1039_c8ra07774f\raw_output.json,mof_json_store\10.1039_c8ra07774f\synthesis_001.json,no,,Cu–BTC,,Tb(NO3)3·6H2O,,0.875 g,2.34566,mmol,nan,,,,,nan,,,,,"1,3,5-tricarboxybenzene",BTC,0.42 g,0.42,g,,,,,,,,,,,,,,,,,,,,,ethanol,EtOH,12 mL,12.0,water,H2O,12 mL,12.0,120.0,120 °C,12.0,12 h,autoclave,stirred 20 min at RT before solvothermal step,,,120 °C under vacuum for 20 h,120.0,20.0,blue powder; octahedra,,10–20 μm,,,,,1415.0,,,300.0,CO2_capture,10.1039/c8ra07774f,ok,
10.1039/c8ra07774f,downloaded\10.1039_c8ra07774f.pdf,SI downloaded\10.1039_c8ra07774f_SI.pdf,mof_json_store\10.1039_c8ra07774f\raw_output.json,mof_json_store\10.1039_c8ra07774f\synthesis_002.json,no,,Cu–BTC (80%),,UO2(NO3)2·6H2O,,0.700 g (80% of 0.875 g),1.65826,mmol,nan,,,,,nan,,,,,"1,3,5-tricarboxybenzene",BTC,0.42 g,0.42,g,,,,,,,,,,,,,,,,,,,,,ethanol,EtOH,12 mL,12.0,water,H2O,12 mL,12.0,120.0,120 °C,12.0,12 h,autoclave,stirred 20 min at RT before solvothermal step,,,120 °C under vacuum for 20 h,120.0,20.0,blue powder; octahedra,,10–20 μm,,,,,1506.0,,,300.0,CO2_capture,10.1039/c8ra07774f,ok,
10.1039/c8ra07774f,downloaded\10.1039_c8ra07774f.pdf,SI downloaded\10.1039_c8ra07774f_SI.pdf,mof_json_store\10.1039_c8ra07774f\raw_output.json,mof_json_store\10.1039_c8ra07774f\synthesis_003.json,no,,Cu–BTC (60%),,UO2(NO3)2·6H2O,,0.525 g (60% of 0.875 g),1.2437,mmol,nan,,,,,nan,,,,,"1,3,5-tricarboxybenzene",BTC,0.42 g,0.42,g,,,,,,,,,,,,,,,,,,,,,ethanol,EtOH,12 mL,12.0,water,H2O,12 mL,12.0,120.0,120 °C,12.0,12 h,autoclave,stirred 20 min at RT before solvothermal step,,,120 °C under vacuum for 20 h,120.0,20.0,blue powder; octahedra,,10–20 μm,,,,,1560.0,,,300.0,CO2_capture,10.1039/c8ra07774f,ok,
10.1039/c8ra07774f,downloaded\10.1039_c8ra07774f.pdf,SI downloaded\10.1039_c8ra07774f_SI.pdf,mof_json_store\10.1039_c8ra07774f\raw_output.json,mof_json_store\10.1039_c8ra07774f\synthesis_004.json,no,,Cu–BTC (40%),,UO2(NO3)2·6H2O,,0.350 g (40% of 0.875 g),0.829132,mmol,nan,,,,,nan,,,,,"1,3,5-tricarboxybenzene",BTC,0.42 g,0.42,g,,,,,,,,,,,,,,,,,,,,,ethanol,EtOH,12 mL,12.0,water,H2O,12 mL,12.0,120.0,120 °C,12.0,12 h,autoclave,stirred 20 min at RT before solvothermal step,,,120 °C under vacuum for 20 h,120.0,20.0,blue powder; octahedra,,10–20 μm,,,,,1572.0,,,300.0,CO2_capture,10.1039/c8ra07774f,ok,
10.1021/jacs.5c02064,downloaded\10.1021_jacs.5c02064.pdf,SI downloaded\10.1021_jacs.5c02064_SI.pdf,mof_json_store\10.1021_jacs.5c02064\raw_output.json,mof_json_store\10.1021_jacs.5c02064\synthesis_001.json,no,,Co2Cl2BBTA,,UO2(NO3)2·6H2O,,297 mg (1.25 mmol) dissolved in MeOH (20 mL) with HCl (1 mL); 3 mL of this solution used for layering,1.25,mmol,nan,,,,,nan,,,,,"1,7-dihydrobenzo[1,2-d:4,5-d']bis([1,2,3]triazole)",H2BBTA,100 mg (0.62 mmol) in DMF (20 mL); 3 mL layered under Co solution,,,,,,,,,,,,,hydrochloric acid (36.5–38%),HCl,1 mL added to CoCl2·6H2O MeOH solution (20 mL); 3 mL aliquot used,,,,,,,,"N,N-dimethylformamide",DMF,3 mL (layered under Co solution),3.0,methanol,MeOH,3 mL (from CoCl2·6H2O solution in MeOH/HCl),3.0,60.0,60 °C,,3–5 days,"glass 2-dram vial (liquid–liquid diffusion) in sand bath, oven",static,"DMF, acetone",5 mL × 3 each,,,,red–pink needle-like crystals,,5–50 μm and 70–130 μm (lengths),,,,,,,,,,10.1021/jacs.5c02064,ok,
10.1021/acs.jpcc.8b02484,downloaded\10.1021_acs.jpcc.8b02484.pdf,SI downloaded\10.1021_acs.jpcc.8b02484_SI.pdf,mof_json_store\10.1021_acs.jpcc.8b02484\raw_output.json,mof_json_store\10.1021_acs.jpcc.8b02484\synthesis_001.json,no,,MIL-53(Al),,UO2(NO3)2·6H2O,,0.33 mol,330,mmol,nan,,,,,nan,,,,,terephthalic acid,H2BDC,0.165 mol,0.165,mol,,,,,,,,,,,,,,,,,,,,,"N,N-dimethylformamide",DMF,1 L,1000.0,,,,,60.0,4 h ramp to 60 °C,20.0,20 h at 60 °C after 4 h ramp,solvothermal autoclave (Büchi Versoclave 3E),"stirred, 240 rpm (pitched blade)",H2O (deionized),three times,calcined at 400 °C for 18 h to remove guest molecules,400.0,18.0,aggregates of oval and platelet-shaped primary particles,,,,infinite μ-OH corner-sharing AlO4(OH)2 chains,,,,not_reported,not_reported,,,10.1021/acs.jpcc.8b02484,ok,
10.1021/acs.jpcc.8b02484,downloaded\10.1021_acs.jpcc.8b02484.pdf,SI downloaded\10.1021_acs.jpcc.8b02484_SI.pdf,mof_json_store\10.1021_acs.jpcc.8b02484\raw_output.json,mof_json_store\10.1021_acs.jpcc.8b02484\synthesis_002.json,no,,MIL-53(Al),,FeCl3,,0.33 mol,330,mmol,nan,,,,,nan,,,,,terephthalic acid,H2BDC,0.165 mol,0.165,mol,,,,,,,,,,,,,,,,,,,,,"N,N-dimethylformamide",DMF,1 L,1000.0,,,,,65.0,4 h ramp to 65 °C,20.0,20 h at 65 °C after 4 h ramp,solvothermal autoclave (Büchi Versoclave 3E),"stirred, 240 rpm (pitched blade)",H2O (deionized),three times,calcined at 400 °C for 18 h to remove guest molecules,400.0,18.0,aggregates of oval and platelet-shaped primary particles,,,,infinite μ-OH corner-sharing AlO4(OH)2 chains,,,,not_reported,not_reported,,,10.1021/acs.jpcc.8b02484,ok,
10.1021/acs.jpcc.8b02484,downloaded\10.1021_acs.jpcc.8b02484.pdf,SI downloaded\10.1021_acs.jpcc.8b02484_SI.pdf,mof_json_store\10.1021_acs.jpcc.8b02484\raw_output.json,mof_json_store\10.1021_acs.jpcc.8b02484\synthesis_003.json,no,,MIL-53(Al),,FeCl3,,0.33 mol,330,mmol,nan,,,,,nan,,,,,terephthalic acid,H2BDC,0.165 mol,0.165,mol,,,,,,,,,,,,,,,,,,,,,"N,N-dimethylformamide",DMF,1 L,1000.0,,,,,70.0,4 h ramp to 70 °C,20.0,20 h at 70 °C after 4 h ramp,solvothermal autoclave (Büchi Versoclave 3E),"stirred, 240 rpm (pitched blade)",H2O (deionized),three times,calcined at 400 °C for 18 h to remove guest molecules,400.0,18.0,aggregates of oval and platelet-shaped primary particles,,,,infinite μ-OH corner-sharing AlO4(OH)2 chains,,,,not_reported,not_reported,,,10.1021/acs.jpcc.8b02484,ok,
10.1021/acs.jpcc.8b02484,downloaded\10.1021_acs.jpcc.8b02484.pdf,SI downloaded\10.1021_acs.jpcc.8b02484_SI.pdf,mof_json_store\10.1021_acs.jpcc.8b02484\raw_output.json,mof_json_store\10.1021_acs.jpcc.8b02484\synthesis_004.json,no,,MIL-53(Al),,FeCl3,,0.33 mol,330,mmol,nan,,,,,nan,,,,,terephthalic acid,H2BDC,0.165 mol,0.165,mol,,,,,,,,,,,,,,,,,,,,,"N,N-dimethylformamide",DMF,1 L,1000.0,,,,,75.0,4 h ramp to 75 °C,20.0,20 h at 75 °C after 4 h ramp,solvothermal autoclave (Büchi Versoclave 3E),"stirred, 240 rpm (pitched blade)",H2O (deionized),three times,calcined at 400 °C for 18 h to remove guest molecules,400.0,18.0,aggregates of oval and platelet-shaped primary particles,,,,infinite μ-OH corner-sharing AlO4(OH)2 chains,,,,not_reported,not_reported,,,10.1021/acs.jpcc.8b02484,ok,
10.1021/acs.jpcc.8b02484,downloaded\10.1021_acs.jpcc.8b02484.pdf,SI downloaded\10.1021_acs.jpcc.8b02484_SI.pdf,mof_json_store\10.1021_acs.jpcc.8b02484\raw_output.json,mof_json_store\10.1021_acs.jpcc.8b02484\synthesis_005.json,no,,MIL-53(Al),,FeCl3,,0.33 mol,330,mmol,nan,,,,,nan,,,,,terephthalic acid,H2BDC,0.165 mol,0.165,mol,,,,,,,,,,,,,,,,,,,,,"N,N-dimethylformamide",DMF,1 L,1000.0,,,,,80.0,4 h ramp to 80 °C,20.0,20 h at 80 °C after 4 h ramp,solvothermal autoclave (Büchi Versoclave 3E),"stirred, 240 rpm (pitched blade)",H2O (deionized),three times,calcined at 400 °C for 18 h to remove guest molecules,400.0,18.0,aggregates of oval and platelet-shaped primary particles,,,,infinite μ-OH corner-sharing AlO4(OH)2 chains,,,,not_reported,not_reported,,,10.1021/acs.jpcc.8b02484,ok,
10.1021/acs.jpcc.8b02484,downloaded\10.1021_acs.jpcc.8b02484.pdf,SI downloaded\10.1021_acs.jpcc.8b02484_SI.pdf,mof_json_store\10.1021_acs.jpcc.8b02484\raw_output.json,mof_json_store\10.1021_acs.jpcc.8b02484\synthesis_006.json,no,,MIL-53(Al),,FeCl3,,0.33 mol,330,mmol,nan,,,,,nan,,,,,terephthalic acid,H2BDC,0.165 mol,0.165,mol,,,,,,,,,,,,,,,,,,,,,"N,N-dimethylformamide",DMF,1 L,1000.0,,,,,100.0,4 h ramp to 100 °C,20.0,20 h at 100 °C after 4 h ramp,solvothermal autoclave (Büchi Versoclave 3E),"stirred, 240 rpm (pitched blade)",H2O (deionized),three times,calcined at 400 °C for 18 h to remove guest molecules,400.0,18.0,aggregates of oval and platelet-shaped primary particles,,,,infinite μ-OH corner-sharing AlO4(OH)2 chains,,,,not_reported,not_reported,,,10.1021/acs.jpcc.8b02484,ok,
10.1021/acsami.8b20450,downloaded\10.1021_acsami.8b20450.pdf,SI downloaded\10.1021_acsami.8b20450_SI.pdf,mof_json_store\10.1021_acsami.8b20450\raw_output.json,mof_json_store\10.1021_acsami.8b20450\synthesis_001.json,no,,[Mg2(DOBDC)(EG)2],1859138,FeCl3,,"0.600 g, 2.340 mmol",2.34,mmol,nan,,,,,nan,,,,,"2,5-dihydroxyterephthalic acid",H4DOBDC,"0.116 g, 0.590 mmol",0.59,mmol,,,,,,,,,,,melamine,,"0.100 g, 0.793 mmol",0.793,mmol,,,,,,ethylene glycol,EG,10 mL,10.0,"N,N-diethylformamide",DEF,2.0 mL,2.0,130.0,130 °C,20.0,20 h,glass tube (flame-sealed),static,MeOH,soaked and heated 200 °C for 4 days (exchange),evacuated at 250 °C under vacuum to remove MeOH,250.0,,single crystals,,,,,,,1775.0,not_reported,not_reported,,CO2_capture;CO separation,10.1021/acsami.8b20450,ok,
10.1021/acsami.8b20450,downloaded\10.1021_acsami.8b20450.pdf,SI downloaded\10.1021_acsami.8b20450_SI.pdf,mof_json_store\10.1021_acsami.8b20450\raw_output.json,mof_json_store\10.1021_acsami.8b20450\synthesis_002.json,no,,[Co2(DOBDC)(EG)2],1859144,FeCl3,,"0.600 g, 2.062 mmol",2.062,mmol,nan,,,,,nan,,,,,"2,5-dihydroxyterephthalic acid",H4DOBDC,"0.116 g, 0.590 mmol",0.59,mmol,,,,,,,,,,,melamine,,"0.100 g, 0.793 mmol",0.793,mmol,,,,,,ethylene glycol,EG,10 mL,10.0,"N,N-diethylformamide",DEF,2.0 mL,2.0,130.0,130 °C,20.0,20 h,glass tube (flame-sealed),static,MeOH,soaked and heated 200 °C for 4 days (exchange),evacuated at 250 °C under vacuum to remove MeOH,250.0,,single crystals,,,,,,,1382.0,not_reported,not_reported,,CO2_capture;CO separation,10.1021/acsami.8b20450,ok,
10.1021/acsami.8b20450,downloaded\10.1021_acsami.8b20450.pdf,SI downloaded\10.1021_acsami.8b20450_SI.pdf,mof_json_store\10.1021_acsami.8b20450\raw_output.json,mof_json_store\10.1021_acsami.8b20450\synthesis_003.json,no,,[Ni2(DOBDC)(EG)2],1859140,Cu(NO3)2·3H2O,,"0.600 g, 2.063 mmol",2.063,mmol,nan,,,,,nan,,,,,"2,5-dihydroxyterephthalic acid",H4DOBDC,"0.116 g, 0.590 mmol",0.59,mmol,,,,,,,,,,,melamine,,"0.100 g, 0.793 mmol",0.793,mmol,,,,,,ethylene glycol,EG,10 mL,10.0,"N,N-diethylformamide",DEF,2.0 mL,2.0,130.0,130 °C,20.0,20 h,glass tube (flame-sealed),static,MeOH,soaked and heated 200 °C for 4 days (exchange),evacuated at 250 °C under vacuum to remove MeOH,250.0,,single crystals,,,,,,,1350.0,not_reported,not_reported,,CO2_capture;CO separation,10.1021/acsami.8b20450,ok,
10.1021/ic2023727,downloaded\10.1021_ic2023727.pdf,SI downloaded\10.1021_ic2023727_SI.pdf,mof_json_store\10.1021_ic2023727\raw_output.json,mof_json_store\10.1021_ic2023727\synthesis_001.json,yes,DABCO-assisted Ln reactions (other than Pr) gave no single crystals; Tb/Ho/Yb with H4-DSNDA gave no suitable product.,,,ZnCl2,,"0.448 g, 0.1 mmol",0.1,mmol,nan,,,,,nan,,,,,"4,8-disulfonyl-2,6-naphthalenedicarboxylic acid",H4-DSNDA,"0.0376 g, 0.1 mmol",0.1,mmol,,,,,,,,,,,"1,4-diazabicyclo[2.2.2]octane",DABCO,"0.0221 g, 0.1 mmol",0.1,mmol,,,,,,water,H2O,10 mL,10.0,,,,,140.0,140 °C,96.0,4 days,"Teflon-lined stainless steel autoclave (Parr, 25 mL)",static,H2O,,dried at ambient temperature,,,colorless crystals,33.0,,,Pr4(μ3-OH)4 cubane 8-connected SBU,,,,not_reported,not_reported,380.0,,10.1021/ic2023727,ok,
10.1021/ic2023727,downloaded\10.1021_ic2023727.pdf,SI downloaded\10.1021_ic2023727_SI.pdf,mof_json_store\10.1021_ic2023727\raw_output.json,mof_json_store\10.1021_ic2023727\synthesis_002.json,yes,DABCO-assisted Ln reactions (other than Pr) gave no single crystals; Tb/Ho/Yb with H4-DSNDA gave no suitable product.,,,Scandium,,0.1 mmol,0.1,mmol,Copper(II),,,,,nan,,,,,"4,8-disulfonyl-2,6-naphthalenedicarboxylic acid",H4-DSNDA,"0.0376 g, 0.1 mmol",0.1,mmol,,,,,,,,,,,,,,,,,,,,,water,H2O,10 mL,10.0,,,,,140.0,140 °C,96.0,4 days,"Teflon-lined stainless steel autoclave (Parr, 25 mL)",static,H2O,,dried at ambient temperature,,,colorless crystals,19.0,,,,,,,not_reported,not_reported,400.0,,10.1021/ic2023727,ok,
10.1021/ic2023727,downloaded\10.1021_ic2023727.pdf,SI downloaded\10.1021_ic2023727_SI.pdf,mof_json_store\10.1021_ic2023727\raw_output.json,mof_json_store\10.1021_ic2023727\synthesis_003.json,yes,DABCO-assisted Ln reactions (other than Pr) gave no single crystals; Tb/Ho/Yb with H4-DSNDA gave no suitable product.,,,FeCl3·6H2O,,0.1 mmol,0.1,mmol,Copper(II),,,,,nan,,,,,"4,8-disulfonyl-2,6-naphthalenedicarboxylic acid",H4-DSNDA,"0.0376 g, 0.1 mmol",0.1,mmol,,,,,,,,,,,,,,,,,,,,,water,H2O,10 mL,10.0,,,,,140.0,140 °C,96.0,4 days,"Teflon-lined stainless steel autoclave (Parr, 25 mL)",static,H2O,,dried at ambient temperature,,,colorless crystals,25.0,,,,,,,not_reported,not_reported,,,10.1021/ic2023727,ok,
10.1021/ic2023727,downloaded\10.1021_ic2023727.pdf,SI downloaded\10.1021_ic2023727_SI.pdf,mof_json_store\10.1021_ic2023727\raw_output.json,mof_json_store\10.1021_ic2023727\synthesis_004.json,yes,DABCO-assisted Ln reactions (other than Pr) gave no single crystals; Tb/Ho/Yb with H4-DSNDA gave no suitable product.,,,Scandium,,0.1 mmol,0.1,mmol,Copper(II),,,,,nan,,,,,"4,8-disulfonyl-2,6-naphthalenedicarboxylic acid",H4-DSNDA,"0.0376 g, 0.1 mmol",0.1,mmol,,,,,,,,,,,,,,,,,,,,,water,H2O,10 mL,10.0,,,,,140.0,140 °C,96.0,4 days,"Teflon-lined stainless steel autoclave (Parr, 25 mL)",static,H2O,,dried at ambient temperature,,,colorless crystals,16.0,,,,,,,not_reported,not_reported,,,10.1021/ic2023727,ok,
10.1021/ic2023727,downloaded\10.1021_ic2023727.pdf,SI downloaded\10.1021_ic2023727_SI.pdf,mof_json_store\10.1021_ic2023727\raw_output.json,mof_json_store\10.1021_ic2023727\synthesis_005.json,yes,DABCO-assisted Ln reactions (other than Pr) gave no single crystals; Tb/Ho/Yb with H4-DSNDA gave no suitable product.,,,Scandium,,0.1 mmol,0.1,mmol,Copper(II),,,,,nan,,,,,"4,8-disulfonyl-2,6-naphthalenedicarboxylic acid",H4-DSNDA,"0.0376 g, 0.1 mmol",0.1,mmol,,,,,,,,,,,,,,,,,,,,,water,H2O,10 mL,10.0,,,,,140.0,140 °C,96.0,4 days,"Teflon-lined stainless steel autoclave (Parr, 25 mL)",static,H2O,,dried at ambient temperature,,,colorless crystals,28.0,,,,,,,not_reported,not_reported,,luminescence,10.1021/ic2023727,ok,
10.1021/ic2023727,downloaded\10.1021_ic2023727.pdf,SI downloaded\10.1021_ic2023727_SI.pdf,mof_json_store\10.1021_ic2023727\raw_output.json,mof_json_store\10.1021_ic2023727\synthesis_006.json,yes,DABCO-assisted Ln reactions (other than Pr) gave no single crystals; Tb/Ho/Yb with H4-DSNDA gave no suitable product.,,,Scandium,,0.1 mmol,0.1,mmol,Copper(II),,,,,nan,,,,,"4,8-disulfonyl-2,6-naphthalenedicarboxylic acid",H4-DSNDA,"0.0376 g, 0.1 mmol",0.1,mmol,,,,,,,,,,,,,,,,,,,,,water,H2O,10 mL,10.0,,,,,140.0,140 °C,96.0,4 days,"Teflon-lined stainless steel autoclave (Parr, 25 mL)",static,H2O,,dried at ambient temperature,,,colorless crystals,32.0,,,,,,,not_reported,not_reported,,,10.1021/ic2023727,ok,
10.1021/ic2023727,downloaded\10.1021_ic2023727.pdf,SI downloaded\10.1021_ic2023727_SI.pdf,mof_json_store\10.1021_ic2023727\raw_output.json,mof_json_store\10.1021_ic2023727\synthesis_007.json,yes,DABCO-assisted Ln reactions (other than Pr) gave no single crystals; Tb/Ho/Yb with H4-DSNDA gave no suitable product.,,,Scandium,,0.1 mmol,0.1,mmol,Copper(II),,,,,nan,,,,,"4,8-disulfonyl-2,6-naphthalenedicarboxylic acid",H4-DSNDA,"0.0376 g, 0.1 mmol",0.1,mmol,,,,,,,,,,,,,,,,,,,,,water,H2O,10 mL,10.0,,,,,140.0,140 °C,96.0,4 days,"Teflon-lined stainless steel autoclave (Parr, 25 mL)",static,H2O,,dried at ambient temperature,,,colorless crystals,13.0,,,,,,,not_reported,not_reported,,,10.1021/ic2023727,ok,
10.1021/ic2023727,downloaded\10.1021_ic2023727.pdf,SI downloaded\10.1021_ic2023727_SI.pdf,mof_json_store\10.1021_ic2023727\raw_output.json,mof_json_store\10.1021_ic2023727\synthesis_008.json,yes,DABCO-assisted Ln reactions (other than Pr) gave no single crystals; Tb/Ho/Yb with H4-DSNDA gave no suitable product.,,,Scandium,,"0.0461 g, 0.1 mmol",0.1,mmol,Copper(II),,,,,nan,,,,,"4,8-disulfonyl-2,6-naphthalenedicarboxylic acid",H4-DSNDA,"0.0376 g, 0.1 mmol",0.1,mmol,,,,,,,,,,,,,,,,,,,,,water,H2O,10 mL,10.0,,,,,140.0,140 °C,96.0,4 days,"Teflon-lined stainless steel autoclave (Parr, 25 mL)",static,H2O,,dried at ambient temperature,,,pink crystals,23.0,,,,,,,not_reported,not_reported,400.0,,10.1021/ic2023727,ok,
10.1039/c5ce01952d,downloaded\10.1039_c5ce01952d.pdf,SI downloaded\10.1039_c5ce01952d_SI.pdf,mof_json_store\10.1039_c5ce01952d\raw_output.json,mof_json_store\10.1039_c5ce01952d\synthesis_001.json,no,,,1420475,Scandium,,"0.25 mmol, 77 mg",0.25,mmol,Copper(II),,,,,nan,,,,,"disodium 3,4-pyridinedicarboxylate","3,4-pyrdc","0.25 mmol, 52 mg",0.25,mmol,"1,2-bis(4-pyridyl)ethane",bpe,"0.25 mmol, 46 mg",0.25,mmol,,,,,,,,,,,,,,,,water,H2O,4 mL (Cd solution) + 4 mL (in mixed-ligand solution) + 1 mL (from 1:1 H2O/MeOH buffer),,methanol,MeOH,4 mL (bpe solution) + 1 mL (from 1:1 H2O/MeOH buffer),,25,room temperature,336.0,two weeks,"crystal tube (20 cm long), sealed",static,"H2O, MeOH",copious amounts,dried under air,,,colorless needle-shaped single crystals,,,,Cd(II) octahedral nodes; 2D 3-connected net,"a=13.3916(2) Å, b=12.6857(2) Å, c=23.5448(4) Å, α=90°, β=90°, γ=90°, Pbca",,,not_reported,not_reported,,,10.1039/c5ce01952d,ok,
10.1039/c5ce01952d,downloaded\10.1039_c5ce01952d.pdf,SI downloaded\10.1039_c5ce01952d_SI.pdf,mof_json_store\10.1039_c5ce01952d\raw_output.json,mof_json_store\10.1039_c5ce01952d\synthesis_002.json,no,,,1420475,Scandium,,"308 mg, 1 mmol",1,mmol,Copper(II),,,,,nan,,,,,"3,4-pyridinedicarboxylic acid","3,4-pyrdc","167 mg, 1 mmol",1.0,mmol,"1,2-bis(4-pyridyl)ethane",bpe,"184 mg, 1 mmol",1.0,mmol,,,,,,sodium hydroxide,NaOH,"80 mg, 2 mmol",2.0,mmol,,,,,,water,H2O,15 mL (acid/linker solution) + 15 mL (Cd solution),,methanol,MeOH,20 mL (bpe solution),20.0,25,room temperature,,overnight after initial 10 min mixing,,stirred,"H2O, MeOH",,dried under air,,,,76.0,,,Cd(II) octahedral nodes; 2D 3-connected net,"a=13.3916(2) Å, b=12.6857(2) Å, c=23.5448(4) Å, α=90°, β=90°, γ=90°, Pbca",,,not_reported,not_reported,,,10.1039/c5ce01952d,ok,
10.1039/d4tb00329b,downloaded\10.1039_d4tb00329b.pdf,SI downloaded\10.1039_d4tb00329b_SI.pdf,mof_json_store\10.1039_d4tb00329b\raw_output.json,mof_json_store\10.1039_d4tb00329b\synthesis_001.json,yes,Reduced AcOH in Hf-PEB synthesis (≤1.25 mL) yielded unidentified/amorphous phase rather than MOF,Zr-PEB,,Scandium,,"54.8 mg, 0.17 mmol",0.17,mmol,Copper(II),,,,,nan,,,,,"1,4-bis(2-[4-carboxyphenyl]ethynyl)benzene",H2PEB,"62 mg, 0.17 mmol",0.17,mmol,,,,,,,,,,,acetic acid,,2.0 mL,2.0,mL,,,,,,"N,N-dimethylformamide",DMF,DMF added to achieve a final DMF + acetic acid volume of 20 mL,,,,,,120.0,ramped from RT to 120 °C in 30 min; held 72 h,72.0,72 h,50 mL glass vial,static; bath sonication 30 min before heating,"DMF, ethanol",DMF once; EtOH 3×,dried in a desiccator,,,truncated-octahedral crystals,,few micrometers,,,,,,not_reported,not_reported,,drug_delivery;radiosensitization;luminescence,10.1039/d4tb00329b,ok,
10.1039/d4tb00329b,downloaded\10.1039_d4tb00329b.pdf,SI downloaded\10.1039_d4tb00329b_SI.pdf,mof_json_store\10.1039_d4tb00329b\raw_output.json,mof_json_store\10.1039_d4tb00329b\synthesis_002.json,yes,Reduced AcOH in Hf-PEB synthesis (≤1.25 mL) yielded unidentified/amorphous phase rather than MOF,Zr-PEB,,Cu(NO3)2·3H2O,,"54.8 mg, 0.17 mmol",0.17,mmol,nan,,,,,nan,,,,,"1,4-bis(2-[4-carboxyphenyl]ethynyl)benzene",H2PEB,"62 mg, 0.17 mmol",0.17,mmol,,,,,,,,,,,acetic acid,,1.0 mL,1.0,mL,,,,,,"N,N-dimethylformamide",DMF,DMF added to achieve a final DMF + acetic acid volume of 20 mL,,,,,,120.0,ramped from RT to 120 °C in 30 min; held 72 h,72.0,72 h,50 mL glass vial,static; bath sonication 30 min before heating,"DMF, ethanol",DMF once; EtOH 3×,dried in a desiccator,,,less-defined octahedra,,few micrometers,,,,,,not_reported,not_reported,,drug_delivery;radiosensitization;luminescence,10.1039/d4tb00329b,ok,
10.1039/d4tb00329b,downloaded\10.1039_d4tb00329b.pdf,SI downloaded\10.1039_d4tb00329b_SI.pdf,mof_json_store\10.1039_d4tb00329b\raw_output.json,mof_json_store\10.1039_d4tb00329b\synthesis_003.json,yes,Reduced AcOH in Hf-PEB synthesis (≤1.25 mL) yielded unidentified/amorphous phase rather than MOF,Zr-PEB,,Cu(NO3)2·3H2O,,"54.8 mg, 0.17 mmol",0.17,mmol,nan,,,,,nan,,,,,"1,4-bis(2-[4-carboxyphenyl]ethynyl)benzene",H2PEB,"62 mg, 0.17 mmol",0.17,mmol,,,,,,,,,,,acetic acid,,0.5 mL,0.5,mL,,,,,,"N,N-dimethylformamide",DMF,DMF added to achieve a final DMF + acetic acid volume of 20 mL,,,,,,120.0,ramped from RT to 120 °C in 30 min; held 72 h,72.0,72 h,50 mL glass vial,static; bath sonication 30 min before heating,"DMF, ethanol",DMF once; EtOH 3×,dried in a desiccator,,,nanoparticles; less crystalline appearance,,hundreds of nanometers,,,,,,not_reported,not_reported,,drug_delivery;radiosensitization;luminescence,10.1039/d4tb00329b,ok,
10.1039/d4tb00329b,downloaded\10.1039_d4tb00329b.pdf,SI downloaded\10.1039_d4tb00329b_SI.pdf,mof_json_store\10.1039_d4tb00329b\raw_output.json,mof_json_store\10.1039_d4tb00329b\synthesis_004.json,yes,Reduced AcOH in Hf-PEB synthesis (≤1.25 mL) yielded unidentified/amorphous phase rather than MOF,Zr-PEB,,Cu(NO3)2·3H2O,,"54.8 mg, 0.17 mmol",0.17,mmol,nan,,,,,nan,,,,,"1,4-bis(2-[4-carboxyphenyl]ethynyl)benzene",H2PEB,"62 mg, 0.17 mmol",0.17,mmol,,,,,,,,,,,acetic acid,,0.25 mL,0.25,mL,,,,,,"N,N-dimethylformamide",DMF,DMF added to achieve a final DMF + acetic acid volume of 20 mL,,,,,,120.0,ramped from RT to 120 °C in 30 min; held 72 h,72.0,72 h,50 mL glass vial,static; bath sonication 30 min before heating,"DMF, ethanol",DMF once; EtOH 3×,dried in a desiccator,,,nanoparticles; less crystalline appearance,,~200 nm,,,,,,not_reported,not_reported,,drug_delivery;radiosensitization;luminescence,10.1039/d4tb00329b,ok,
10.1039/d4tb00329b,downloaded\10.1039_d4tb00329b.pdf,SI downloaded\10.1039_d4tb00329b_SI.pdf,mof_json_store\10.1039_d4tb00329b\raw_output.json,mof_json_store\10.1039_d4tb00329b\synthesis_005.json,yes,Reduced AcOH in Hf-PEB synthesis (≤1.25 mL) yielded unidentified/amorphous phase rather than MOF,Hf-PEB,,Cu(NO3)2·3H2O,,"54.5 mg, 0.17 mmol",0.17,mmol,nan,,,,,nan,,,,,"1,4-bis(2-[4-carboxyphenyl]ethynyl)benzene",H2PEB,"62 mg, 0.17 mmol",0.17,mmol,,,,,,,,,,,acetic acid,,2.5 mL,2.5,mL,,,,,,"N,N-dimethylformamide",DMF,DMF added to achieve a final DMF + acetic acid volume of 20 mL,,,,,,120.0,ramped from RT to 120 °C in 30 min; held 72 h,72.0,72 h,50 mL glass vial,static; bath sonication 30 min before heating,"DMF, ethanol",DMF once; EtOH 3×,dried in a desiccator,,,truncated-octahedral crystals with some irregular particles,,~10 μm,,,,,,not_reported,not_reported,,drug_delivery;radiosensitization;luminescence,10.1039/d4tb00329b,ok,
10.1039/d4tb00329b,downloaded\10.1039_d4tb00329b.pdf,SI downloaded\10.1039_d4tb00329b_SI.pdf,mof_json_store\10.1039_d4tb00329b\raw_output.json,mof_json_store\10.1039_d4tb00329b\synthesis_006.json,yes,Reduced AcOH in Hf-PEB synthesis (≤1.25 mL) yielded unidentified/amorphous phase rather than MOF,Zr-PEB,,Cu(NO3)2·3H2O,,30 mg (in 20 mL DMF; Solution 1),0.14313,mmol,nan,,,,,nan,,,,,"1,4-bis(2-[4-carboxyphenyl]ethynyl)benzene",H2PEB,"50 mg (in 20 mL DMF; Solution 2, microwave-heated at 120 °C for 10 min)",50.0,mg,,,,,,,,,,,trifluoroacetic acid,,20 mL,20.0,mL,,,,,,"N,N-dimethylformamide",DMF,20 mL (Solution 1) + 20 mL (Solution 2),40.0,,,,,60.0,ramped from RT to 60 °C in 10 min; held 72 h,72.0,72 h,50 mL glass vial,static; Solution 1 sonicated 30 min beforehand,"DMF, ethanol",DMF once; EtOH 3×,dried in a desiccator,,,nanoparticles; slightly aggregated,,~300 nm,,,,,2094.0,not_reported,not_reported,,drug_delivery;radiosensitization;luminescence,10.1039/d4tb00329b,ok,
10.1039/d4tb00329b,downloaded\10.1039_d4tb00329b.pdf,SI downloaded\10.1039_d4tb00329b_SI.pdf,mof_json_store\10.1039_d4tb00329b\raw_output.json,mof_json_store\10.1039_d4tb00329b\synthesis_007.json,yes,Reduced AcOH in Hf-PEB synthesis (≤1.25 mL) yielded unidentified/amorphous phase rather than MOF,Hf-PEB,,Cu(NO3)2·3H2O,,40 mg (in 20 mL DMF; Solution 1),0.19084,mmol,nan,,,,,nan,,,,,"1,4-bis(2-[4-carboxyphenyl]ethynyl)benzene",H2PEB,"50 mg (in 20 mL DMF; Solution 2, microwave-heated at 120 °C for 10 min)",50.0,mg,,,,,,,,,,,trifluoroacetic acid,,26 mL,26.0,mL,,,,,,"N,N-dimethylformamide",DMF,20 mL (Solution 1) + 20 mL (Solution 2),40.0,,,,,60.0,ramped from RT to 60 °C in 10 min; held 72 h,72.0,72 h,50 mL glass vial,static; Solution 1 sonicated 30 min beforehand,"DMF, ethanol",DMF once; EtOH 3×,dried in a desiccator,,,nanoparticles; slightly aggregated,,~150 nm,,,,,1552.0,not_reported,not_reported,,drug_delivery;radiosensitization;luminescence,10.1039/d4tb00329b,ok,
10.1021/acs.chemmater.8b01164,downloaded\10.1021_acs.chemmater.8b01164.pdf,SI downloaded\10.1021_acs.chemmater.8b01164_SI.pdf,mof_json_store\10.1021_acs.chemmater.8b01164\raw_output.json,mof_json_store\10.1021_acs.chemmater.8b01164\synthesis_002.json,no,,MIL-53/MIL-88B (Fe-BDC) mixture,,Cu(NO3)2·3H2O,,1.62 g,7.72902,mmol,nan,,,,,nan,,,,,terephthalic acid,H2BDC,1.66 g,1.66,g,,,,,,,,,,,,,,,,,,,,,"N,N-dimethylformamide",DMF,5 mL,5.0,,,,,150.0,150 °C,1.25,75 min,Teflon-lined autoclave (23 mL),static,DMF,,overnight drying,,,,,,,,,,,,,,,10.1021/acs.chemmater.8b01164,ok,
10.1021/acs.chemmater.8b01164,downloaded\10.1021_acs.chemmater.8b01164.pdf,SI downloaded\10.1021_acs.chemmater.8b01164_SI.pdf,mof_json_store\10.1021_acs.chemmater.8b01164\raw_output.json,mof_json_store\10.1021_acs.chemmater.8b01164\synthesis_003.json,no,,MIL-140A/UiO-66 (Zr-BDC) mixture,,CuCl2·2H2O,,58 mg,0.375447,mmol,nan,,,,,nan,,,,,terephthalic acid,H2BDC,83 mg,83.0,mg,,,,,,,,,,,acetic acid,AcOH,40 µL,40.0,µL,,,,,,"N,N-dimethylformamide",DMF,2.5 mL,2.5,,,,,185.0,"heated to 185 °C within 2 min, held 6 min",0.1,6 min hold (microwave-assisted),glass microwave vial (30 mL),static,DMF,,overnight drying (reaction quenched with 20 mL ethanol prior to isolation),,,,,,,,,,,,,,,10.1021/acs.chemmater.8b01164,ok,
10.1039/c2ce26171e,downloaded\10.1039_c2ce26171e.pdf,SI downloaded\10.1039_c2ce26171e_SI.pdf,mof_json_store\10.1039_c2ce26171e\raw_output.json,mof_json_store\10.1039_c2ce26171e\synthesis_001.json,yes,Shorter reaction time gave poor yield/crystallinity; without H2ox gave unidentified white powder (not 1).,,,CuCl2·2H2O,,0.1 mmol (0.0229 g),0.1,mmol,nan,,,,,nan,,,,,"4′-carboxy-4,2′:6′,4″-terpyridine",Hctpy,0.1 mmol (0.0277 g),0.1,mmol,,,,,,,,,,,oxalic acid,H2ox,0.1 mmol (0.0126 g),0.1,mmol,sodium hydroxide,,"0.5 M aqueous, to adjust pH to 7.5",,,water,H2O,10 mL,10.0,,,,,160.0,160 °C,72.0,3 days,Teflon-lined stainless steel vessel (25 mL),,distilled water,rinsed with 5 mL,,,,colorless block crystals,84.0,,,,"Orthorhombic, Pbcn; a=13.122(1) Å, b=20.901(2) Å, c=20.631(2) Å",,,not_reported,not_reported,400.0,luminescence,10.1039/c2ce26171e,ok,
10.1039/c2ce26171e,downloaded\10.1039_c2ce26171e.pdf,SI downloaded\10.1039_c2ce26171e_SI.pdf,mof_json_store\10.1039_c2ce26171e\raw_output.json,mof_json_store\10.1039_c2ce26171e\synthesis_002.json,yes,Shorter reaction time gave poor yield/crystallinity; without H2ox gave unidentified white powder (not 1).,,,Pb(CH3COO)2·3H2O,,0.1 mmol,0.1,mmol,nan,,,,,nan,,,,,"4′-carboxy-4,2′:6′,4″-terpyridine",Hctpy,0.1 mmol,0.1,mmol,oxalic acid,H2ox,0.1 mmol,0.1,mmol,,,,,,,,,,,,,,,,water,H2O,10 mL,10.0,,,,,160.0,160 °C,72.0,3 days,Teflon-lined stainless steel vessel (25 mL),,distilled water,rinsed with 5 mL,,,,colorless crystals,48.7,,,,"Monoclinic, P21/c; a=8.6115(7) Å, b=13.567(1) Å, c=13.285(1) Å, β=106.616(1)°",,,not_reported,not_reported,,luminescence,10.1039/c2ce26171e,ok,
