Repository: zzhenglab/MOFinder

# MOFinder

MOFinder extracts MOF synthesis information from the literature, reconstructs evidence-supported negative reaction records, and prepares datasets for synthesis-outcome prediction.
[Web application](https://mofinder.chemistry.wustl.edu/) | [Demos](Demo/README.md) | [Source code](docs/source_to_code.md) | [Workflow guide](docs/workflow.md) | [Model evaluation](docs/evaluation.md)

## Quick start

The workflow runs through Python commands. Python 3.10 or newer is required. Clone the repository and initialize its related applications:

```bash
git clone --recurse-submodules https://github.com/zzhenglab/MOFinder.git
cd MOFinder
```

Start with the two offline demonstrations:

```bash

File: mof_extraction_1_2.csv (part 90 of 305)
doi,main_pdf,si_pdf,raw_output,parsed_json,article_trial_or_failure,article_trial_or_failure_notes,mof_name,crystal_code,metal_1,metal_1_abbr,metal_1_amount_text,metal_1_amount_value,metal_1_amount_unit,metal_2,metal_2_abbr,metal_2_amount_text,metal_2_amount_value,metal_2_amount_unit,metal_3,metal_3_abbr,metal_3_amount_text,metal_3_amount_value,metal_3_amount_unit,linker_1,linker_1_abbr,linker_1_amount_text,linker_1_amount_value,linker_1_amount_unit,linker_2,linker_2_abbr,linker_2_amount_text,linker_2_amount_value,linker_2_amount_unit,linker_3,linker_3_abbr,linker_3_amount_text,linker_3_amount_value,linker_3_amount_unit,modulator_1,modulator_1_abbr,modulator_1_amount_text,modulator_1_amount_value,modulator_1_amount_unit,modulator_2,modulator_2_abbr,modulator_2_amount_text,modulator_2_amount_value,modulator_2_amount_unit,solvent_main,solvent_main_abbr,solvent_main_amount_text,solvent_main_ml,solvent_secondary,solvent_secondary_abbr,solvent_secondary_amount_text,solvent_secondary_ml,temperature_c,temperature_c_text,time_h,time_text,vessel_type,stirring,washing_solvent,washing_cycles,activation_text,activation_temp_c,activation_time_h,crystal_morphology,yield_percent,crystal_size,topology_code,metal_cluster_connectivity,unit_cell_short,pore_diameter_A,BET_surface_area_m2g,air_stable,water_stable,tga_decomposition_temp_c,applications,reference,status,error
10.1039/c2ce26171e,downloaded\10.1039_c2ce26171e.pdf,SI downloaded\10.1039_c2ce26171e_SI.pdf,mof_json_store\10.1039_c2ce26171e\raw_output.json,mof_json_store\10.1039_c2ce26171e\synthesis_003.json,yes,Shorter reaction time gave poor yield/crystallinity; without H2ox gave unidentified white powder (not 1).,,,Pb(CH3COO)2·3H2O,,0.1 mmol,0.1,mmol,nan,,,,,nan,,,,,"4′-carboxy-4,2′:6′,4″-terpyridine",Hctpy,0.1 mmol,0.1,mmol,oxalic acid,H2ox,0.1 mmol,0.1,mmol,,,,,,,,,,,,,,,,water,H2O,10 mL,10.0,,,,,160.0,160 °C,72.0,3 days,Teflon-lined stainless steel vessel (25 mL),,distilled water,rinsed with 5 mL,140 °C under vacuum for 10 h (for gas sorption),140.0,10.0,yellow crystals,80.4,,fsc,,"Monoclinic, C2/m; a=19.926(7) Å, b=22.305(8) Å, c=11.721(4) Å, β=116.127(4)°",,34.094,not_reported,not_reported,330.0,luminescence,10.1039/c2ce26171e,ok,
10.1039/c2ce26171e,downloaded\10.1039_c2ce26171e.pdf,SI downloaded\10.1039_c2ce26171e_SI.pdf,mof_json_store\10.1039_c2ce26171e\raw_output.json,mof_json_store\10.1039_c2ce26171e\synthesis_004.json,yes,Shorter reaction time gave poor yield/crystallinity; without H2ox gave unidentified white powder (not 1).,,,Pb(CH3COO)2·3H2O,,0.1 mmol,0.1,mmol,nan,,,,,nan,,,,,"4′-carboxy-4,2′:6′,4″-terpyridine",Hctpy,0.1 mmol,0.1,mmol,oxalic acid,H2ox,0.1 mmol,0.1,mmol,,,,,,,,,,,,,,,,water,H2O,10 mL,10.0,,,,,160.0,160 °C,72.0,3 days,Teflon-lined stainless steel vessel (25 mL),,distilled water,rinsed with 5 mL,,,,grass green sheets,63.9,,dmc,,"Monoclinic, P21/c; a=7.8497(7) Å, b=14.072(1) Å, c=13.900(1) Å, β=109.381(4)°",,,not_reported,not_reported,255.0,,10.1039/c2ce26171e,ok,
10.1021/acs.jpcc.7b00483,downloaded\10.1021_acs.jpcc.7b00483.pdf,SI downloaded\10.1021_acs.jpcc.7b00483_SI.pdf,mof_json_store\10.1021_acs.jpcc.7b00483\raw_output.json,mof_json_store\10.1021_acs.jpcc.7b00483\synthesis_001.json,no,,UiO-66,,Pb(CH3COO)2·3H2O,,1.680 g (7.209 mmol),7.209,mmol,nan,,,,,nan,,,,,terephthalic acid,H2BDC,1.198 g (7.211 mmol),7.211,mmol,,,,,,,,,,,benzoic acid,,8.807 g (72.12 mmol),72.12,mmol,,,,,,"N,N-dimethylformamide",DMF,"413.2 mL (warm, ca. 70 °C)",413.2,water,H2O,0.173 mL (9.603 mmol),0.173,120.0,120 °C,24.0,24 h,"Erlenmeyer flask (loosely covered with watch glass), in oven",static,DMF,"1× overnight, then 3× ~2 h",200 °C for 24 h in oven,200.0,24.0,microcrystalline powder,,,fcu,Zr6O4(OH)4 12-connected SBU,,,1252.0,not_reported,not_reported,,,10.1021/acs.jpcc.7b00483,ok,
10.1021/acs.jpcc.7b00483,downloaded\10.1021_acs.jpcc.7b00483.pdf,SI downloaded\10.1021_acs.jpcc.7b00483_SI.pdf,mof_json_store\10.1021_acs.jpcc.7b00483\raw_output.json,mof_json_store\10.1021_acs.jpcc.7b00483\synthesis_002.json,no,,UiO-66,,Pb(CH3COO)2·3H2O,,1.680 g (7.209 mmol),7.209,mmol,nan,,,,,nan,,,,,terephthalic acid,H2BDC,1.198 g (7.211 mmol),7.211,mmol,,,,,,,,,,,benzoic acid,,17.613 g (144.23 mmol),144.23,mmol,,,,,,"N,N-dimethylformamide",DMF,"413.2 mL (warm, ca. 70 °C)",413.2,water,H2O,0.173 mL (9.603 mmol),0.173,120.0,120 °C,24.0,24 h,"Erlenmeyer flask (loosely covered with watch glass), in oven",static,DMF,"1× overnight, then 3× ~2 h",200 °C for 24 h in oven,200.0,24.0,microcrystalline powder,,,fcu,Zr6O4(OH)4 12-connected SBU,,,1382.0,not_reported,not_reported,,,10.1021/acs.jpcc.7b00483,ok,
10.1021/acs.jpcc.7b00483,downloaded\10.1021_acs.jpcc.7b00483.pdf,SI downloaded\10.1021_acs.jpcc.7b00483_SI.pdf,mof_json_store\10.1021_acs.jpcc.7b00483\raw_output.json,mof_json_store\10.1021_acs.jpcc.7b00483\synthesis_003.json,no,,UiO-66,,Cu(CH3COO)2·1H2O,,1.680 g (7.209 mmol),7.209,mmol,nan,,,,,nan,,,,,terephthalic acid,H2BDC,1.198 g (7.211 mmol),7.211,mmol,,,,,,,,,,,benzoic acid,,26.420 g (216.34 mmol),216.34,mmol,,,,,,"N,N-dimethylformamide",DMF,"413.2 mL (warm, ca. 70 °C)",413.2,water,H2O,0.173 mL (9.603 mmol),0.173,120.0,120 °C,24.0,24 h,"Erlenmeyer flask (loosely covered with watch glass), in oven",static,DMF,"1× overnight, then 3× ~2 h",200 °C for 24 h in oven,200.0,24.0,microcrystalline powder,,,fcu,Zr6O4(OH)4 12-connected SBU,,,1480.0,not_reported,not_reported,,,10.1021/acs.jpcc.7b00483,ok,
10.1021/acs.jpcc.7b00483,downloaded\10.1021_acs.jpcc.7b00483.pdf,SI downloaded\10.1021_acs.jpcc.7b00483_SI.pdf,mof_json_store\10.1021_acs.jpcc.7b00483\raw_output.json,mof_json_store\10.1021_acs.jpcc.7b00483\synthesis_004.json,no,,UiO-66,,FeCl3·6H2O,,1.680 g (7.209 mmol),7.209,mmol,nan,,,,,nan,,,,,terephthalic acid,H2BDC,1.198 g (7.211 mmol),7.211,mmol,,,,,,,,,,,benzoic acid,,35.226 g (288.45 mmol),288.45,mmol,,,,,,"N,N-dimethylformamide",DMF,"413.2 mL (warm, ca. 70 °C)",413.2,water,H2O,0.173 mL (9.603 mmol),0.173,120.0,120 °C,24.0,24 h,"Erlenmeyer flask (loosely covered with watch glass), in oven",static,DMF,"1× overnight, then 3× ~2 h",200 °C for 24 h in oven,200.0,24.0,microcrystalline powder,,,fcu,Zr6O4(OH)4 12-connected SBU,,,1494.0,not_reported,not_reported,,,10.1021/acs.jpcc.7b00483,ok,
10.1021/acs.jpcc.7b00483,downloaded\10.1021_acs.jpcc.7b00483.pdf,SI downloaded\10.1021_acs.jpcc.7b00483_SI.pdf,mof_json_store\10.1021_acs.jpcc.7b00483\raw_output.json,mof_json_store\10.1021_acs.jpcc.7b00483\synthesis_005.json,no,,UiO-66,,FeCl3·6H2O,,1.680 g (7.209 mmol),7.209,mmol,nan,,,,,nan,,,,,terephthalic acid,H2BDC,1.198 g (7.211 mmol),7.211,mmol,,,,,,,,,,,benzoic acid,,44.033 g (360.57 mmol),360.57,mmol,,,,,,"N,N-dimethylformamide",DMF,"413.2 mL (warm, ca. 70 °C)",413.2,water,H2O,0.173 mL (9.603 mmol),0.173,120.0,120 °C,24.0,24 h,"Erlenmeyer flask (loosely covered with watch glass), in oven",static,DMF,"1× overnight, then 3× ~2 h",200 °C for 24 h in oven,200.0,24.0,microcrystalline powder,,,fcu,Zr6O4(OH)4 12-connected SBU,,,1515.0,not_reported,not_reported,,,10.1021/acs.jpcc.7b00483,ok,
10.1021/acs.jpcc.7b00483,downloaded\10.1021_acs.jpcc.7b00483.pdf,SI downloaded\10.1021_acs.jpcc.7b00483_SI.pdf,mof_json_store\10.1021_acs.jpcc.7b00483\raw_output.json,mof_json_store\10.1021_acs.jpcc.7b00483\synthesis_006.json,no,,UiO-66,,FeCl3·6H2O,,3.781 g (16.22 mmol),16.22,mmol,nan,,,,,nan,,,,,terephthalic acid,H2BDC,5.391 g (32.45 mmol),32.45,mmol,,,,,,,,,,,hydrochloric acid (35% solution),HCl,2.865 mL of 35% HCl (32.45 mmol),32.45,mmol,,,,,,"N,N-dimethylformamide",DMF,"97.40 mL (warm, ca. 70 °C)",97.4,,,,,220.0,220 °C,24.0,24 h,Teflon liner in stainless steel autoclave,static,DMF,"1× overnight, then 3× ~2 h",200 °C under vacuum for 24 h; then calcined up to 270 °C (70 h hold),200.0,24.0,microcrystalline powder,,,fcu,Zr6O4(OH)4 12-connected SBU,,,1236.0,not_reported,not_reported,,,10.1021/acs.jpcc.7b00483,ok,
10.1021/acs.jpcc.3c02877,downloaded\10.1021_acs.jpcc.3c02877.pdf,,mof_json_store\10.1021_acs.jpcc.3c02877\raw_output.json,mof_json_store\10.1021_acs.jpcc.3c02877\synthesis_001.json,no,,HKUST-1 (Cu3(BTC)2),,FeCl3·6H2O,,Cu2+/BTC = 1.81:1,,,nan,,,,,nan,,,,,"benzene-1,3,5-tricarboxylic acid",H3BTC,Cu2+/BTC = 1.81:1,,,,,,,,,,,,,,,,,,,,,,,ethanol,EtOH,EtOH/H2O = 1:1,,water,H2O,EtOH/H2O = 1:1,,130.0,130 °C,69.0,69 h,autoclave,,H2O,twice; τ = 3 h,drying at 120 °C for 48 h,120.0,48.0,shapeless particles with some octahedra (∼8–12 μm),,,,,,,,,,,,10.1021/acs.jpcc.3c02877,ok,
10.1021/acs.jpcc.3c02877,downloaded\10.1021_acs.jpcc.3c02877.pdf,,mof_json_store\10.1021_acs.jpcc.3c02877\raw_output.json,mof_json_store\10.1021_acs.jpcc.3c02877\synthesis_003.json,no,,HKUST-1 (Cu3(BTC)2),,Cd(ClO4)2,,Cu2+/BTC = 1:0.67,,,nan,,,,,nan,,,,,"benzene-1,3,5-tricarboxylic acid",H3BTC,Cu2+/BTC = 1:0.67,,,,,,,,,,,,,nitric acid solution,HNO3,0.6 M HNO3 to a solution of precursor + H3BTC,,,,,,,,water,H2O,aqueous medium + 0.6 M HNO3,,,,,,150.0,150 °C,12.0,12 h,autoclave,,"H2O (hot), EtOH (hot)",hold in hot H2O 1 h; then hot EtOH 3 h,drying at 80 °C for 2 h,80.0,2.0,small rod-shaped particles (up to ~5 μm),,,,,,,,,,,,10.1021/acs.jpcc.3c02877,ok,
10.1021/acs.jpcc.3c02877,downloaded\10.1021_acs.jpcc.3c02877.pdf,,mof_json_store\10.1021_acs.jpcc.3c02877\raw_output.json,mof_json_store\10.1021_acs.jpcc.3c02877\synthesis_004.json,no,,HKUST-1 (Cu3(BTC)2),,Cd(ClO4)2,,Cu2+/BTC = 1:0.67,,,nan,,,,,nan,,,,,"benzene-1,3,5-tricarboxylic acid",H3BTC,Cu2+/BTC = 1:0.67,,,,,,,,,,,,,nitric acid solution,HNO3,0.6 M HNO3 to a solution of precursor + H3BTC,,,,,,,,water,H2O,aqueous medium + 0.6 M HNO3,,,,,,20.0,20 °C (open reactor),24.0,24 h,open reactor,,"H2O (80 °C), EtOH (60 °C)",hold in hot H2O 1 h; then hot EtOH 3 h,drying at 80 °C for 2 h,80.0,2.0,shapeless/rounded crystallites; large rods (~25–30 μm),,,,,,,,,,,,10.1021/acs.jpcc.3c02877,ok,
10.1021/acs.jpcc.3c02877,downloaded\10.1021_acs.jpcc.3c02877.pdf,,mof_json_store\10.1021_acs.jpcc.3c02877\raw_output.json,mof_json_store\10.1021_acs.jpcc.3c02877\synthesis_005.json,no,,HKUST-1 (Cu3(BTC)2),,Cd(ClO4)2,,Cu2+/BTC = 1:1,,,nan,,,,,nan,,,,,"benzene-1,3,5-tricarboxylic acid",H3BTC,Cu2+/BTC = 1:1,,,,,,,,,,,,,,,,,,,,,,,ethanol,EtOH,EtOH/H2O = 1:1,,water,H2O,EtOH/H2O = 1:1,,150.0,150 °C,12.0,12 h,autoclave,,"H2O, EtOH","H2O ×3, EtOH ×4",drying at 115 °C for 1.5 h,115.0,1.5,curved/skeletal octahedra (~13 μm) with minor rods,,,,,,,,,,,,10.1021/acs.jpcc.3c02877,ok,
10.1021/acs.jpcc.3c02877,downloaded\10.1021_acs.jpcc.3c02877.pdf,,mof_json_store\10.1021_acs.jpcc.3c02877\raw_output.json,mof_json_store\10.1021_acs.jpcc.3c02877\synthesis_006.json,no,,HKUST-1 (Cu3(BTC)2),,Cd(ClO4)2,,Cu2+/BTC = 1.6:1,,,nan,,,,,nan,,,,,"benzene-1,3,5-tricarboxylic acid",H3BTC,Cu2+/BTC = 1.6:1,,,,,,,,,,,,,,,,,,,,,,,"N,N-dimethylformamide",DMF,EtOH/H2O/DMF = 1:1:1,,ethanol,EtOH,EtOH/H2O/DMF = 1:1:1,,120.0,120 °C,6.0,6 h,autoclave,,"H2O, EtOH","H2O ×3, EtOH ×4",drying at 110 °C for 4 h,110.0,4.0,blue powder (as-synthesized),,,,,,,,,,,,10.1021/acs.jpcc.3c02877,ok,
10.1021/acs.jpcc.3c02877,downloaded\10.1021_acs.jpcc.3c02877.pdf,,mof_json_store\10.1021_acs.jpcc.3c02877\raw_output.json,mof_json_store\10.1021_acs.jpcc.3c02877\synthesis_007.json,no,,HKUST-1 (Cu3(BTC)2),,Cd(ClO4)2,,Cu2+/BTC = 1.6:1,,,nan,,,,,nan,,,,,"benzene-1,3,5-tricarboxylic acid",H3BTC,Cu2+/BTC = 1.6:1,,,,,,,,,,,,,,,,,,,,,,,"N,N-dimethylformamide",DMF,EtOH/H2O/DMF = 1:1:1,,ethanol,EtOH,EtOH/H2O/DMF = 1:1:1,,120.0,120 °C,6.5,6.5 h,autoclave,,"H2O, EtOH","H2O ×3, EtOH ×4",drying at 110 °C for 4 h,110.0,4.0,blue powder (as-synthesized),,,,,,,,,,,,10.1021/acs.jpcc.3c02877,ok,
10.1021/cg300218z,downloaded\10.1021_cg300218z.pdf,SI downloaded\10.1021_cg300218z_SI.pdf,mof_json_store\10.1021_cg300218z\raw_output.json,mof_json_store\10.1021_cg300218z\synthesis_001.json,no,,,864091,Cd(ClO4)2,,"0.75 mmol, 223 mg",0.75,mmol,nan,,,,,nan,,,,,5-(4-carboxy-phenoxy)-isophthalic acid,H3cpia,"0.5 mmol, 151 mg",0.5,mmol,"4,4'-bipyridine",bipy,"0.5 mmol, 78 mg",0.5,mmol,,,,,,sodium hydroxide,NaOH,"1.5 mmol, 60 mg",1.5,mmol,,,,,,water,H2O,"H2O:CH3OH = 2:1, total 15 mL",,methanol,MeOH,"H2O:CH3OH = 2:1, total 15 mL",,165.0,165 °C,96.0,4 days,Teflon-lined autoclave,,ethanol,3× (5 mL each),dried in air,,,colorless block crystals,31.0,,,tetranuclear [Zn4(OH)2]6+ 8-connected SBU,"triclinic P-1; a=9.7156(19) Å, b=10.047(2) Å, c=11.134(2) Å, α=67.25(3)°, β=77.74(3)°, γ=66.87(3)°",,,not_reported,not_reported,380.0,luminescence,10.1021/cg300218z,ok,
10.1021/cg300218z,downloaded\10.1021_cg300218z.pdf,SI downloaded\10.1021_cg300218z_SI.pdf,mof_json_store\10.1021_cg300218z\raw_output.json,mof_json_store\10.1021_cg300218z\synthesis_002.json,no,,,864092,Cd(ClO4)2,,"0.5 mmol, 148 mg",0.5,mmol,nan,,,,,nan,,,,,5-(4-carboxy-phenoxy)-isophthalic acid,H3cpia,"0.3 mmol, 89 mg",0.3,mmol,"1,4-bis(imidazol-1-yl)benzene",bib,"0.25 mmol, 52 mg",0.25,mmol,,,,,,sodium hydroxide,NaOH,"1 mmol, 40 mg",1.0,mmol,,,,,,water,H2O,"H2O:CH3OH = 2:1, total 16 mL",,methanol,MeOH,"H2O:CH3OH = 2:1, total 16 mL",,160.0,160 °C,96.0,4 days,Teflon-lined autoclave,,ethanol,3× (8 mL each),dried in air,,,pale yellow block crystals,11.0,,,heptanuclear [Zn7(OH)2(HOMe)2]12+ 14-connected SBU,"triclinic P-1; a=11.419(2) Å, b=12.719(3) Å, c=13.441(3) Å, α=96.63(3)°, β=111.56(3)°, γ=90.80(3)°",,,not_reported,not_reported,420.0,luminescence,10.1021/cg300218z,ok,
10.1021/jacs.3c01219,downloaded\10.1021_jacs.3c01219.pdf,SI downloaded\10.1021_jacs.3c01219_SI.pdf,mof_json_store\10.1021_jacs.3c01219\raw_output.json,mof_json_store\10.1021_jacs.3c01219\synthesis_001.json,no,,compound 1,2239329,Cd(ClO4)2,,"23 mg, 0.1 mmol",0.1,mmol,nan,,"46.5 mg, 0.2 mmol",0.2,mmol,nan,,,,,isonicotinic acid,INA,"49 mg, 0.4 mmol",0.4,mmol,,,,,,,,,,,,,,,,,,,,,"N,N-dimethylformamide",DMF,10 mL,10.0,,,,,25.0,room temperature,12.0,12 h,20 mL Pyrex vial,static,DMF,three times,,,,green cuboctahedral crystals,63.4,,reo,8-connected [Zr6O4(OH)8(H2O)4] SBU,"a=b=c=30.342 Å, Pm-3m",,,not_reported,no,,,10.1021/jacs.3c01219,ok,
10.1021/jacs.3c01219,downloaded\10.1021_jacs.3c01219.pdf,SI downloaded\10.1021_jacs.3c01219_SI.pdf,mof_json_store\10.1021_jacs.3c01219\raw_output.json,mof_json_store\10.1021_jacs.3c01219\synthesis_002.json,no,,compound 2,,Cd(ClO4)2,,"23 mg, 0.1 mmol",0.1,mmol,nan,,"46.5 mg, 0.2 mmol",0.2,mmol,nan,,,,,3-pyridinyl acrylic acid,,"60 mg, 0.4 mmol",0.4,mmol,,,,,,,,,,,,,,,,,,,,,"N,N-dimethylformamide",DMF,10 mL,10.0,,,,,25.0,room temperature,12.0,12 h,20 mL Pyrex vial,static,DMF,three times,,,,green cubic microcrystals,43.0,,reo,8-connected [Zr6O4(OH)8(H2O)4] SBU,"a=b=c=36.667 Å, Im-3̅ (Pawley fit)",,,not_reported,not_reported,,,10.1021/jacs.3c01219,ok,
10.1021/jacs.3c01219,downloaded\10.1021_jacs.3c01219.pdf,SI downloaded\10.1021_jacs.3c01219_SI.pdf,mof_json_store\10.1021_jacs.3c01219\raw_output.json,mof_json_store\10.1021_jacs.3c01219\synthesis_003.json,no,,MOF-1212 (isostructure),2239322,Cd(ClO4)2,,"23 mg, 0.1 mmol",0.1,mmol,nan,,"46.5 mg, 0.2 mmol",0.2,mmol,nan,,,,,2-methylisonicotinic acid,,"49 mg, ~0.4 mmol",0.4,mmol,,,,,,,,,,,,,,,,,,,,,"N,N-dimethylformamide",DMF,10 mL,10.0,,,,,100.0,100 °C,12.0,12 h,20 mL Pyrex vial,static,DMF,three times,,,,green octahedral crystals,42.6,,fcu,12-connected Zr6O4(OH)4 SBU,"a=b=c=29.365 Å, Fm-3̅m",,,not_reported,not_reported,,,10.1021/jacs.3c01219,ok,
10.1021/jacs.3c01219,downloaded\10.1021_jacs.3c01219.pdf,SI downloaded\10.1021_jacs.3c01219_SI.pdf,mof_json_store\10.1021_jacs.3c01219\raw_output.json,mof_json_store\10.1021_jacs.3c01219\synthesis_004.json,no,,BUT-30,2239327,Cd(ClO4)2,,"60 mg, 0.25 mmol",0.25,mmol,nan,,,,,nan,,,,,H2L1,H2L1,"65 mg, 0.24 mmol",0.24,mmol,,,,,,,,,,,acetic acid,HOAc,2.5 mL,2.5,mL,,,,,,"N,N-dimethylformamide",DMF,16 mL,16.0,,,,,120.0,120 °C,48.0,48 h,20 mL Pyrex vial,static,"DMF, acetone",,dried in air,,,colorless crystals,88.3,,fcu,12-connected Zr6O4(OH)4 SBU,"a=b=c=30.164 Å, Fm-3̅m",,2653.0,not_reported,not_reported,,,10.1021/jacs.3c01219,ok,
10.1021/acsami.3c04955,downloaded\10.1021_acsami.3c04955.pdf,SI downloaded\10.1021_acsami.3c04955_SI.pdf,mof_json_store\10.1021_acsami.3c04955\raw_output.json,mof_json_store\10.1021_acsami.3c04955\synthesis_003.json,no,,CAU-1(Al)_NH2,,Zn(NO3)2·6H2O,,"4.45 g, 18.4 mmol",18.4,mmol,nan,,,,,nan,,,,,2-aminoterephthalic acid,NH2-BDC,"1.12 g, 6.2 mmol",6.2,mmol,,,,,,,,,,,,,,,,,,,,,methanol,MeOH,59 mL,59.0,,,,,125.0,125 b0C,5.0,5 h,,,deionized water,3 d7; over 3 days,dried at room temperature in air,,,"yellow, cube-shaped crystals",, d 0.4 b5m ( 3400 nm),,Al8 methoxy/hydroxy cluster,,,1110.0,not_reported,not_reported,,I2 delivery,10.1021/acsami.3c04955,ok,
10.1021/acs.cgd.5b00018,downloaded\10.1021_acs.cgd.5b00018.pdf,SI downloaded\10.1021_acs.cgd.5b00018_SI.pdf,mof_json_store\10.1021_acs.cgd.5b00018\raw_output.json,mof_json_store\10.1021_acs.cgd.5b00018\synthesis_002.json,yes,"Water-based methods gave noncrystalline powders; >120 °C yielded red powders; for MAC-9, >60 °C gave competing [Cu(bdc)(Hdmtrz)]n crystals.",MAC-9,1041738,GdCl3·6H2O,,"0.074 g, 0.3 mmol",0.3,mmol,MnCl2·4H2O,,,,,nan,,,,,terephthalic acid,BDC,"0.032 g, 0.2 mmol",0.2,mmol,"3,5-dimethyl-1H-1,2,4-triazole",dmtrz,"0.021 g, 0.2 mmol",0.2,mmol,,,,,,,,,,,,,,,,"N,N-dimethylformamide",DMF,4 mL total (2 mL + 2 mL),4.0,,,,,50.0,50 °C,48.0,2 days,Teflon-lined autoclave (15 mL),"sonicated 10 min, then static",,,degassed at 50 °C under vacuum for 8 h,50.0,8.0,blue crystals,32.0,,,"[Cu3(μ3-OH)(dmtrz)3] linked via mononuclear Cu and paddle-wheel units; (4,5,6)-connected","a=27.313(18) Å, b=22.017(14) Å, c=15.836(11) Å, β=103.218(10)°, C2/m",13.6,1242.0,not_reported,not_reported,280.0,CO2_capture,10.1021/acs.cgd.5b00018,ok,
10.1021/acsami.2c17829,downloaded\10.1021_acsami.2c17829.pdf,SI downloaded\10.1021_acsami.2c17829_SI.pdf,mof_json_store\10.1021_acsami.2c17829\raw_output.json,mof_json_store\10.1021_acsami.2c17829\synthesis_001.json,yes,MOF structure did not form when Cl-H2BDC/NH2-H2BDC ratio exceeded 1:9.,NH2-MIL-125(Ti),,Cr(NO3)3·9H2O,TBOT,"4.5 mmol, 1.56 mL",4.5,mmol,nan,,,,,nan,,,,,2-aminoterephthalic acid,NH2-H2BDC,"18 mmol, 3.26 g",18.0,mmol,,,,,,,,,,,,,,,,,,,,,"N,N-dimethylformamide",DMF,"DMF/MeOH (9:1 v/v), total 60 mL",,methanol,MeOH,"DMF/MeOH (9:1 v/v), total 60 mL",,150.0,150 °C,24.0,24 h,Teflon-lined autoclave (100 mL),static,"DMF, MeOH",three times each,dried in an oven at 80 °C for 8 h,80.0,8.0,yellow precipitate; stacked tablet-like particles,,"≈700 nm diameter, ≈190 nm thickness (SEM)",,,,6.1,1038.0,not_reported,not_reported,,,10.1021/acsami.2c17829,ok,
10.1021/acsami.2c17829,downloaded\10.1021_acsami.2c17829.pdf,SI downloaded\10.1021_acsami.2c17829_SI.pdf,mof_json_store\10.1021_acsami.2c17829\raw_output.json,mof_json_store\10.1021_acsami.2c17829\synthesis_002.json,yes,MOF structure did not form when Cl-H2BDC/NH2-H2BDC ratio exceeded 1:9.,NH2/H-MIL-125,,Cr(NO3)3·9H2O,TBOT,"4.5 mmol, 1.56 mL",4.5,mmol,nan,,,,,nan,,,,,2-aminoterephthalic acid,NH2-H2BDC,"16.2 mmol, 2.93 g",16.2,mmol,terephthalic acid,H2BDC,"1.8 mmol, 0.30 g",1.8,mmol,,,,,,,,,,,,,,,,"N,N-dimethylformamide",DMF,"DMF/MeOH (9:1 v/v), total 60 mL",,methanol,MeOH,"DMF/MeOH (9:1 v/v), total 60 mL",,150.0,150 °C,24.0,24 h,Teflon-lined autoclave (100 mL),static,"DMF, MeOH",three times each,dried in an oven at 80 °C for 8 h,80.0,8.0,yellow precipitate; tablet-like particles,,,,,,6.9,1070.0,not_reported,not_reported,,,10.1021/acsami.2c17829,ok,
10.1021/acsami.2c17829,downloaded\10.1021_acsami.2c17829.pdf,SI downloaded\10.1021_acsami.2c17829_SI.pdf,mof_json_store\10.1021_acsami.2c17829\raw_output.json,mof_json_store\10.1021_acsami.2c17829\synthesis_003.json,yes,MOF structure did not form when Cl-H2BDC/NH2-H2BDC ratio exceeded 1:9.,NH2/CH3-MIL-125,,CrO3,TBOT,"4.5 mmol, 1.56 mL",4.5,mmol,nan,,,,,nan,,,,,2-aminoterephthalic acid,NH2-H2BDC,"16.2 mmol, 2.93 g",16.2,mmol,2-methylterephthalic acid,CH3-H2BDC,"1.8 mmol, 0.32 g",1.8,mmol,,,,,,,,,,,,,,,,"N,N-dimethylformamide",DMF,"DMF/MeOH (9:1 v/v), total 60 mL",,methanol,MeOH,"DMF/MeOH (9:1 v/v), total 60 mL",,150.0,150 °C,24.0,24 h,Teflon-lined autoclave (100 mL),static,"DMF, MeOH",three times each,dried in an oven at 80 °C for 8 h,80.0,8.0,yellow precipitate; tablet-like particles,,,,,,6.0,1032.0,not_reported,not_reported,,,10.1021/acsami.2c17829,ok,
10.1021/acsami.2c17829,downloaded\10.1021_acsami.2c17829.pdf,SI downloaded\10.1021_acsami.2c17829_SI.pdf,mof_json_store\10.1021_acsami.2c17829\raw_output.json,mof_json_store\10.1021_acsami.2c17829\synthesis_004.json,yes,MOF structure did not form when Cl-H2BDC/NH2-H2BDC ratio exceeded 1:9.,NH2/Cl-MIL-125(1),,CrO3,TBOT,"4.5 mmol, 1.56 mL",4.5,mmol,nan,,,,,nan,,,,,2-aminoterephthalic acid,NH2-H2BDC,"16.2 mmol, 2.93 g",16.2,mmol,2-chloroterephthalic acid,Cl-H2BDC,"1.8 mmol, 0.36 g",1.8,mmol,,,,,,,,,,,,,,,,"N,N-dimethylformamide",DMF,"DMF/MeOH (9:1 v/v), total 60 mL",,methanol,MeOH,"DMF/MeOH (9:1 v/v), total 60 mL",,150.0,150 °C,24.0,24 h,Teflon-lined autoclave (100 mL),static,"DMF, MeOH",three times each,dried in an oven at 80 °C for 8 h,80.0,8.0,yellow precipitate; tablet-like particles,,,,,,6.5,1049.0,not_reported,not_reported,,,10.1021/acsami.2c17829,ok,
10.1021/acsami.2c17829,downloaded\10.1021_acsami.2c17829.pdf,SI downloaded\10.1021_acsami.2c17829_SI.pdf,mof_json_store\10.1021_acsami.2c17829\raw_output.json,mof_json_store\10.1021_acsami.2c17829\synthesis_005.json,yes,MOF structure did not form when Cl-H2BDC/NH2-H2BDC ratio exceeded 1:9.,NH2/Cl-MIL-125(2),,Co(SO4)·7H2O,TBOT,"4.5 mmol, 1.56 mL (same as NH2-MIL-125 method)",4.5,mmol,nan,,,,,nan,,,,,2-aminoterephthalic acid,NH2-H2BDC,molar ratio NH2-H2BDC/Cl-H2BDC = 12:1,,,2-chloroterephthalic acid,Cl-H2BDC,molar ratio NH2-H2BDC/Cl-H2BDC = 12:1,,,,,,,,,,,,,,,,,,"N,N-dimethylformamide",DMF,"DMF/MeOH (9:1 v/v), total 60 mL (same as NH2-MIL-125 method)",,methanol,MeOH,"DMF/MeOH (9:1 v/v), total 60 mL (same as NH2-MIL-125 method)",,150.0,150 °C,24.0,24 h,Teflon-lined autoclave (100 mL),static,"DMF, MeOH",three times each,dried in an oven at 80 °C for 8 h,80.0,8.0,yellow precipitate; tablet-like particles,,,,,,,,not_reported,not_reported,,,10.1021/acsami.2c17829,ok,
10.1021/acsami.2c17829,downloaded\10.1021_acsami.2c17829.pdf,SI downloaded\10.1021_acsami.2c17829_SI.pdf,mof_json_store\10.1021_acsami.2c17829\raw_output.json,mof_json_store\10.1021_acsami.2c17829\synthesis_006.json,yes,MOF structure did not form when Cl-H2BDC/NH2-H2BDC ratio exceeded 1:9.,NH2/Cl-MIL-125(3),,Co(SO4)·7H2O,TBOT,"4.5 mmol, 1.56 mL (same as NH2-MIL-125 method)",4.5,mmol,nan,,,,,nan,,,,,2-aminoterephthalic acid,NH2-H2BDC,molar ratio NH2-H2BDC/Cl-H2BDC = 16:1,,,2-chloroterephthalic acid,Cl-H2BDC,molar ratio NH2-H2BDC/Cl-H2BDC = 16:1,,,,,,,,,,,,,,,,,,"N,N-dimethylformamide",DMF,"DMF/MeOH (9:1 v/v), total 60 mL (same as NH2-MIL-125 method)",,methanol,MeOH,"DMF/MeOH (9:1 v/v), total 60 mL (same as NH2-MIL-125 method)",,150.0,150 °C,24.0,24 h,Teflon-lined autoclave (100 mL),static,"DMF, MeOH",three times each,dried in an oven at 80 °C for 8 h,80.0,8.0,yellow precipitate; tablet-like particles,,,,,,,,not_reported,not_reported,,,10.1021/acsami.2c17829,ok,
10.1021/acsami.2c17829,downloaded\10.1021_acsami.2c17829.pdf,SI downloaded\10.1021_acsami.2c17829_SI.pdf,mof_json_store\10.1021_acsami.2c17829\raw_output.json,mof_json_store\10.1021_acsami.2c17829\synthesis_007.json,yes,MOF structure did not form when Cl-H2BDC/NH2-H2BDC ratio exceeded 1:9.,NH2/Cl-MIL-125(4),,FeCl3·6H2O,TBOT,"4.5 mmol, 1.56 mL (same as NH2-MIL-125 method)",4.5,mmol,nan,,,,,nan,,,,,2-aminoterephthalic acid,NH2-H2BDC,molar ratio NH2-H2BDC/Cl-H2BDC = 19:1,,,2-chloroterephthalic acid,Cl-H2BDC,molar ratio NH2-H2BDC/Cl-H2BDC = 19:1,,,,,,,,,,,,,,,,,,"N,N-dimethylformamide",DMF,"DMF/MeOH (9:1 v/v), total 60 mL (same as NH2-MIL-125 method)",,methanol,MeOH,"DMF/MeOH (9:1 v/v), total 60 mL (same as NH2-MIL-125 method)",,150.0,150 °C,24.0,24 h,Teflon-lined autoclave (100 mL),static,"DMF, MeOH",three times each,dried in an oven at 80 °C for 8 h,80.0,8.0,yellow precipitate; tablet-like particles,,,,,,,,not_reported,not_reported,,,10.1021/acsami.2c17829,ok,
10.1021/acsami.3c15612,downloaded\10.1021_acsami.3c15612.pdf,SI downloaded\10.1021_acsami.3c15612_SI.pdf,mof_json_store\10.1021_acsami.3c15612\raw_output.json,mof_json_store\10.1021_acsami.3c15612\synthesis_001.json,yes,"Under identical conditions, monometallic Mg, V, Mn, and Co failed to form crystalline MOFs.",MIL-126(Fe),,FeCl3·6H2O,,"27 mg, 0.1 mmol",0.1,mmol,nan,,,,,nan,,,,,"biphenyl-4,4'-dicarboxylic acid",BPDC,"25 mg, 0.1 mmol",0.1,mmol,,,,,,,,,,,acetic acid,AA,0.3 g,,,,,,,,"N,N-dimethylformamide",DMF,3 g,,,,,,140.0,140 °C,72.0,3 days,15 mL glass vial,stirred 1 h before heating,DMF,,100 °C under vacuum for 12 h,100.0,12.0,,,,,[M3(μ3-OH)(CO2)6] trimer; interpenetrated MIL-88 structure,,,1546.0,not_reported,not_reported,,alkane_separation;natural_gas,10.1021/acsami.3c15612,ok,
10.1021/acsami.3c15612,downloaded\10.1021_acsami.3c15612.pdf,SI downloaded\10.1021_acsami.3c15612_SI.pdf,mof_json_store\10.1021_acsami.3c15612\raw_output.json,mof_json_store\10.1021_acsami.3c15612\synthesis_002.json,yes,"Under identical conditions, monometallic Mg, V, Mn, and Co failed to form crystalline MOFs.",MIL-126(Fe/Co),,Co(CH3COO)2·4H2O,,"13 mg, 0.05 mmol",0.05,mmol,nan,,"25 mg, 0.1 mmol",0.1,mmol,nan,,,,,"biphenyl-4,4'-dicarboxylic acid",BPDC,"25 mg, 0.1 mmol",0.1,mmol,,,,,,,,,,,acetic acid,AA,0.3 g,,,,,,,,"N,N-dimethylformamide",DMF,3 g,,,,,,140.0,140 °C,72.0,3 days,15 mL glass vial,stirred 1 h before heating,DMF,,100 °C under vacuum for 12 h,100.0,12.0,,,,,[M3(μ3-OH)(CO2)6] trimer; interpenetrated MIL-88 structure,,,1526.0,not_reported,not_reported,,alkane_separation;natural_gas,10.1021/acsami.3c15612,ok,
10.1021/acsami.3c15612,downloaded\10.1021_acsami.3c15612.pdf,SI downloaded\10.1021_acsami.3c15612_SI.pdf,mof_json_store\10.1021_acsami.3c15612\raw_output.json,mof_json_store\10.1021_acsami.3c15612\synthesis_003.json,yes,"Under identical conditions, monometallic Mg, V, Mn, and Co failed to form crystalline MOFs.",MIL-126(Fe/Ni),,Co(CH3COO)2·4H2O,,"13 mg, 0.05 mmol",0.05,mmol,nan,,"29 mg, 0.1 mmol",0.1,mmol,nan,,,,,"biphenyl-4,4'-dicarboxylic acid",BPDC,"25 mg, 0.1 mmol",0.1,mmol,,,,,,,,,,,acetic acid,AA,0.3 g,,,,,,,,"N,N-dimethylformamide",DMF,3 g,,,,,,140.0,140 °C,72.0,3 days,15 mL glass vial,stirred 1 h before heating,DMF,,120 °C under vacuum for 12 h,120.0,12.0,,,,,[M3(μ3-OH)(CO2)6] trimer; interpenetrated MIL-88 structure,,,1682.0,not_reported,not_reported,,alkane_separation;natural_gas,10.1021/acsami.3c15612,ok,
10.1021/acsami.3c15612,downloaded\10.1021_acsami.3c15612.pdf,SI downloaded\10.1021_acsami.3c15612_SI.pdf,mof_json_store\10.1021_acsami.3c15612\raw_output.json,mof_json_store\10.1021_acsami.3c15612\synthesis_004.json,yes,"Under identical conditions, monometallic Mg, V, Mn, and Co failed to form crystalline MOFs.",MIL-126(Fe/Mn),,Co(CH3COO)2·4H2O,,"13 mg, 0.05 mmol",0.05,mmol,nan,,"24 mg, 0.1 mmol",0.1,mmol,nan,,,,,"biphenyl-4,4'-dicarboxylic acid",BPDC,"25 mg, 0.1 mmol",0.1,mmol,,,,,,,,,,,acetic acid,AA,0.3 g,,,,,,,,"N,N-dimethylformamide",DMF,3 g,,,,,,100.0,100 °C,120.0,5 days,15 mL glass vial,stirred 1 h before heating,DMF,,80 °C under vacuum for 12 h,80.0,12.0,,,,,[M3(μ3-OH)(CO2)6] trimer; interpenetrated MIL-88 structure,,,1589.0,not_reported,not_reported,,alkane_separation;natural_gas,10.1021/acsami.3c15612,ok,
10.1021/acsami.3c15612,downloaded\10.1021_acsami.3c15612.pdf,SI downloaded\10.1021_acsami.3c15612_SI.pdf,mof_json_store\10.1021_acsami.3c15612\raw_output.json,mof_json_store\10.1021_acsami.3c15612\synthesis_005.json,yes,"Under identical conditions, monometallic Mg, V, Mn, and Co failed to form crystalline MOFs.",MIL-126(Co/V),,Co(CH3COO)2·4H2O,V(acac)3,"18 mg, 0.05 mmol",0.05,mmol,nan,,"25 mg, 0.1 mmol",0.1,mmol,nan,,,,,"biphenyl-4,4'-dicarboxylic acid",BPDC,"25 mg, 0.1 mmol",0.1,mmol,,,,,,,,,,,acetic acid,AA,0.3 g,,,,,,,,"N,N-dimethylformamide",DMF,3 g,,,,,,100.0,100 °C,120.0,5 days,15 mL glass vial,stirred 1 h before heating,DMF,,80 °C under vacuum for 12 h,80.0,12.0,,,,,[M3(μ3-OH)(CO2)6] trimer; interpenetrated MIL-88 structure,,,1538.0,not_reported,not_reported,,alkane_separation;natural_gas,10.1021/acsami.3c15612,ok,
10.1021/acsami.3c15612,downloaded\10.1021_acsami.3c15612.pdf,SI downloaded\10.1021_acsami.3c15612_SI.pdf,mof_json_store\10.1021_acsami.3c15612\raw_output.json,mof_json_store\10.1021_acsami.3c15612\synthesis_006.json,yes,"Under identical conditions, monometallic Mg, V, Mn, and Co failed to form crystalline MOFs.",MIL-126(Mn/V),,Co(CH3COO)2·4H2O,V(acac)3,"18 mg, 0.05 mmol",0.05,mmol,nan,,"24 mg, 0.1 mmol",0.1,mmol,nan,,,,,"biphenyl-4,4'-dicarboxylic acid",BPDC,"25 mg, 0.1 mmol",0.1,mmol,,,,,,,,,,,acetic acid,AA,0.3 g,,,,,,,,"N,N-dimethylformamide",DMF,3 g,,,,,,120.0,120 °C,72.0,3 days,15 mL glass vial,stirred 1 h before heating,DMF,,40 °C under vacuum for 12 h,40.0,12.0,,,,,[M3(μ3-OH)(CO2)6] trimer; interpenetrated MIL-88 structure,,,1244.0,not_reported,not_reported,,alkane_separation;natural_gas,10.1021/acsami.3c15612,ok,
10.1021/acsami.3c15612,downloaded\10.1021_acsami.3c15612.pdf,SI downloaded\10.1021_acsami.3c15612_SI.pdf,mof_json_store\10.1021_acsami.3c15612\raw_output.json,mof_json_store\10.1021_acsami.3c15612\synthesis_007.json,yes,"Under identical conditions, monometallic Mg, V, Mn, and Co failed to form crystalline MOFs.",MIL-126(Mg/V),,Co(CH3COO)2·4H2O,V(acac)3,"36 mg, 0.1 mmol",0.1,mmol,nan,,"40 mg, 0.2 mmol",0.2,mmol,nan,,,,,"biphenyl-4,4'-dicarboxylic acid",BPDC,"25 mg, 0.1 mmol",0.1,mmol,,,,,,,,,,,acetic acid,AA,0.3 g,,,,,,,,"N,N-dimethylformamide",DMF,3 g,,,,,,120.0,120 °C,72.0,3 days,15 mL glass vial,stirred 1 h before heating,DMF,,80 °C under vacuum for 12 h,80.0,12.0,,,,,[M3(μ3-OH)(CO2)6] trimer; interpenetrated MIL-88 structure,,,1416.0,not_reported,not_reported,,alkane_separation;natural_gas,10.1021/acsami.3c15612,ok,
10.1039/d5sc02585k,downloaded\10.1039_d5sc02585k.pdf,SI downloaded\10.1039_d5sc02585k_SI.pdf,mof_json_store\10.1039_d5sc02585k\raw_output.json,mof_json_store\10.1039_d5sc02585k\synthesis_004.json,yes,AcOH route often gave amorphous; AcOH microwave gave amorphous; S2 at 3–10 d gave phase mixtures.,NTU-9,,FeCl3·6H2O,,75 μL (0.25 mmol),0.25,mmol,nan,,,,,nan,,,,,"2,5-dihydroxyterephthalic acid",H4dhta,204 mg (1.03 mmol),1.03,mmol,,,,,,,,,,,,,,,,,,,,,2-propanol,i-PrOH,4 mL,4.0,acetonitrile,MeCN,4 mL,4.0,120.0,120 °C,24.0,1 day,23 mL Teflon-lined stainless-steel autoclave,static,EtOH,3×4 mL,,,,red hexagonal crystals,,≈2.5 μm,hcb,"Ti(IV) nodes, 2D hcb net","P31c; a=14.62, c=11.90 Å (bulk)",,,yes,yes,290.0,,10.1039/d5sc02585k,ok,
10.1039/c7ra04771a,downloaded\10.1039_c7ra04771a.pdf,SI downloaded\10.1039_c7ra04771a_SI.pdf,mof_json_store\10.1039_c7ra04771a\raw_output.json,mof_json_store\10.1039_c7ra04771a\synthesis_001.json,no,,[TBA]3[PMo8VMo4VIO36(OH)4Zn4][CPBPC]2,1538353,FeCl3·6H2O,,"0.847 g, 3.5 mmol",3.5,mmol,nan,,"0.060 g, 0.62 mmol",0.62,mmol,nan,,"0.136 g, 1 mmol",1.0,mmol,"4'-(4-carboxylatophenoxy)-[1,1'-biphenyl]-4-carboxylate",CPBPC,"0.238 g, 1 mmol",1.0,mmol,,,,,,,,,,,tetrabutylammonium hydroxide 40 wt% in water,TBAOH,"120 μL, 0.18 mmol",0.18,mmol,hydrochloric acid,HCl,"2 M HCl, to pH 5",,,water,H2O,7 mL,7.0,,,,,180.0,180 °C,72.0,3 days,Teflon-lined stainless steel autoclave (15 mL),static,,,,,,dark-red cubic crystals,35.0,,dia,Zn-3-Keggin 4-connected node,"a=27.391(2), b=32.349(3), c=14.7330(13) Å, Pbcn",,,yes,not_reported,325.0,electrocatalysis;nitrite_reduction,10.1039/c7ra04771a,ok,
10.1039/c7ra04771a,downloaded\10.1039_c7ra04771a.pdf,SI downloaded\10.1039_c7ra04771a_SI.pdf,mof_json_store\10.1039_c7ra04771a\raw_output.json,mof_json_store\10.1039_c7ra04771a\synthesis_002.json,no,,[TBA]3[PMo8VMo4VIO37(OH)3Zn4][PTABAB][HPTABAB]·7H2O,1538354,Zn(NO3)2·6H2O,,"0.847 g, 3.5 mmol",3.5,mmol,nan,,"0.060 g, 0.62 mmol",0.62,mmol,nan,,"0.136 g, 1 mmol",1.0,mmol,"4,4',4''-((1,3,5-triazine-2,4,6-triyl)tris(azanediyl))tribenzoate",TATAB,"0.490 g, 1 mmol",1.0,mmol,,,,,,,,,,,tetrabutylammonium hydroxide 40 wt% in water,TBAOH,"120 μL, 0.18 mmol",0.18,mmol,hydrochloric acid,HCl,"2 M HCl, to pH 5",,,water,H2O,7 mL,7.0,,,,,180.0,180 °C,72.0,3 days,Teflon-lined stainless steel autoclave (15 mL),static,,,,,,dark-red cubic crystals,16.0,,,Zn-3-Keggin 4-connected node,"a=31.417(3), b=19.788(2), c=24.050(2) Å, β=100.334(3)°, P21/c",,,yes,not_reported,,electrocatalysis;nitrite_reduction,10.1039/c7ra04771a,ok,
10.1039/d0en01061h,downloaded\10.1039_d0en01061h.pdf,SI downloaded\10.1039_d0en01061h_SI.pdf,mof_json_store\10.1039_d0en01061h\raw_output.json,mof_json_store\10.1039_d0en01061h\synthesis_001.json,no,,Ni–BDC (Ni2(OH)2BDC),,Cu(NO3)2·6H2O,NiCl2·6H2O,1.5 mmol,1.5,mmol,nan,,,,,nan,,,,,terephthalic acid,BDC,1.5 mmol (commercial),1.5,mmol,,,,,,,,,,,,,,,,,,,,,"N,N-dimethylformamide",DMF,64 mL,64.0,ethanol,EtOH,4 mL,4.0,140.0,140 °C,24.0,24 h,Teflon-lined stainless steel autoclave (100 mL),stirred then static,"H2O, EtOH",5×,vacuum freeze-dried,,,2D layered nanosheets,,hundreds of nm to micrometers (sheets),,Ni2(OH)2 layers pillared by BDC (2D),,,49.7,not_reported,not_reported,,CO2_photoreduction,10.1039/d0en01061h,ok,
10.1039/d0en01061h,downloaded\10.1039_d0en01061h.pdf,SI downloaded\10.1039_d0en01061h_SI.pdf,mof_json_store\10.1039_d0en01061h\raw_output.json,mof_json_store\10.1039_d0en01061h\synthesis_002.json,no,,Ni–BDC (Ni2(OH)2BDC),,Co(NO3)2·6H2O,NiCl2·6H2O,1.5 mmol,1.5,mmol,nan,,,,,nan,,,,,terephthalic acid,BDC,1.5 mmol,1.5,mmol,,,,,,,,,,,,,,,,,,,,,"N,N-dimethylformamide",DMF,64 mL,64.0,ethanol,EtOH,4 mL,4.0,140.0,140 °C,24.0,24 h,Teflon-lined stainless steel autoclave (100 mL),stirred then static,"H2O, EtOH",5×,vacuum freeze-dried,,,2D layered nanosheets,,hundreds of nm to micrometers (sheets),,Ni2(OH)2 layers pillared by BDC (2D),,,,not_reported,not_reported,,CO2_photoreduction,10.1039/d0en01061h,ok,
10.1039/d0en01061h,downloaded\10.1039_d0en01061h.pdf,SI downloaded\10.1039_d0en01061h_SI.pdf,mof_json_store\10.1039_d0en01061h\raw_output.json,mof_json_store\10.1039_d0en01061h\synthesis_003.json,no,,Ni–BDC (Ni2(OH)2BDC),,Ni(NO3)2·6H2O,,"from EPS leached with HCl 1.0 M at m/v 1/5; Ni2+ 0.45 M, 3.3 mL",1.5,mmol,nan,,,,,nan,,,,,terephthalic acid,BDC,1.5 mmol,1.5,mmol,,,,,,,,,,,,,,,,,,,,,"N,N-dimethylformamide",DMF,64 mL,64.0,ethanol,EtOH,4 mL,4.0,140.0,140 °C,24.0,24 h,Teflon-lined stainless steel autoclave (100 mL),stirred then static,"H2O, EtOH",5×,vacuum freeze-dried,,,2D layered nanosheets,,hundreds of nm to micrometers (sheets),,Ni2(OH)2 layers pillared by BDC (2D),,,,not_reported,not_reported,,CO2_photoreduction,10.1039/d0en01061h,ok,
10.1039/d0en01061h,downloaded\10.1039_d0en01061h.pdf,SI downloaded\10.1039_d0en01061h_SI.pdf,mof_json_store\10.1039_d0en01061h\raw_output.json,mof_json_store\10.1039_d0en01061h\synthesis_004.json,no,,Ni–BDC (Ni2(OH)2BDC),,Cu(NO3)2·3H2O,,"from EPS leached with HCl 2.0 M at m/v 1/5; Ni2+ 0.79 M, 1.9 mL",1.5,mmol,Zn(NO3)2·6H2O,,,,,nan,,,,,terephthalic acid,BDC,1.5 mmol,1.5,mmol,,,,,,,,,,,,,,,,,,,,,"N,N-dimethylformamide",DMF,64 mL,64.0,ethanol,EtOH,4 mL,4.0,140.0,140 °C,24.0,24 h,Teflon-lined stainless steel autoclave (100 mL),stirred then static,"H2O, EtOH",5×,vacuum freeze-dried,,,2D layered nanosheets,,hundreds of nm to micrometers (sheets),,Ni2(OH)2 layers pillared by BDC (2D),,,56.2,not_reported,not_reported,,CO2_photoreduction,10.1039/d0en01061h,ok,
10.1039/d0en01061h,downloaded\10.1039_d0en01061h.pdf,SI downloaded\10.1039_d0en01061h_SI.pdf,mof_json_store\10.1039_d0en01061h\raw_output.json,mof_json_store\10.1039_d0en01061h\synthesis_005.json,no,,Ni–BDC (Ni2(OH)2BDC),,Cu(NO3)2·3H2O,,"from EPS leached with HCl 2.0 M at m/v 1/10; Ni2+ 0.75 M, 2.0 mL",1.5,mmol,Co(NO3)2·6H2O,,,,,nan,,,,,terephthalic acid,BDC,1.5 mmol,1.5,mmol,,,,,,,,,,,,,,,,,,,,,"N,N-dimethylformamide",DMF,64 mL,64.0,ethanol,EtOH,4 mL,4.0,140.0,140 °C,24.0,24 h,Teflon-lined stainless steel autoclave (100 mL),stirred then static,"H2O, EtOH",5×,vacuum freeze-dried,,,2D layered nanosheets,,hundreds of nm to micrometers (sheets),,Ni2(OH)2 layers pillared by BDC (2D),,,82.0,not_reported,not_reported,,CO2_photoreduction,10.1039/d0en01061h,ok,
10.1039/d0en01061h,downloaded\10.1039_d0en01061h.pdf,SI downloaded\10.1039_d0en01061h_SI.pdf,mof_json_store\10.1039_d0en01061h\raw_output.json,mof_json_store\10.1039_d0en01061h\synthesis_006.json,no,,Ni–BDC (Ni2(OH)2BDC),,Cu(NO3)2·3H2O,,"from EPS leached with HCl 5.0 M at m/v 1/5; Ni2+ 1.25 M, 1.2 mL",1.5,mmol,Ni(NO3)2·6H2O,,,,,nan,,,,,terephthalic acid,BDC,1.5 mmol,1.5,mmol,,,,,,,,,,,,,,,,,,,,,"N,N-dimethylformamide",DMF,64 mL,64.0,ethanol,EtOH,4 mL,4.0,140.0,140 °C,24.0,24 h,Teflon-lined stainless steel autoclave (100 mL),stirred then static,"H2O, EtOH",5×,vacuum freeze-dried,,,2D layered nanosheets,,hundreds of nm to micrometers (sheets),,Ni2(OH)2 layers pillared by BDC (2D),,,40.5,not_reported,not_reported,,CO2_photoreduction,10.1039/d0en01061h,ok,
10.1039/b712118k,downloaded\10.1039_b712118k.pdf,,mof_json_store\10.1039_b712118k\raw_output.json,mof_json_store\10.1039_b712118k\synthesis_001.json,yes,"Enantiopure D- or L-[Co(4-cpdpm)3] under identical conditions yielded amorphous, non-crystalline solids.",MOF-Co/Zn-5a,,Zn(NO3)2·6H2O,Zn(NO3)2·4H2O,"6.5 mg, 2.5 × 10^−5 mol",5000,mmol,Co(NO3)2·6H2O,,,,,nan,,,,,"rac-[Co(4-cpdpm)3] (4-cpdpm = 5-(4-carboxylphenyl)-4,6-dipyrrinato)",[Co(4-cpdpm)3],"2.1 mg, 2.5 × 10^−6 mol",2.1,mg,,,,,,,,,,,,,,,,,,,,,"N,N-diethylformamide",DEF,1 mL,1.0,ethanol,EtOH,0.25 mL,0.25,90.0,heated to 90 °C at 2.0 °C min−1; cooled to RT at 0.2 °C min−1,23.0,23 h,4 mL screw top vial,static,DEF,,briefly dried in air,,,"red-green, plate-like crystals (dichroic)",,,tfz-d,zinc–hydroxo rod iSBU (alternating Zn3(CO2)3OH triangles),"monoclinic, P21/n; a = 15.229(4) Å, b = 8.796(2) Å, c = 38.650(11) Å; α = 90°, β = 89.977(5)°, γ = 90°; V = 5177(2) Å3; Z = 4; T = 100 K",,,not_reported,not_reported,400.0,,10.1039/b712118k,ok,
10.1039/b712118k,downloaded\10.1039_b712118k.pdf,,mof_json_store\10.1039_b712118k\raw_output.json,mof_json_store\10.1039_b712118k\synthesis_002.json,yes,"Enantiopure D- or L-[Co(4-cpdpm)3] under identical conditions yielded amorphous, non-crystalline solids.",MOF-Co/Zn-5b,,Zn(NO3)2·6H2O,Zn(NO3)2·4H2O,"1.3 mg, 4.9 × 10^−6 mol",6000,mmol,Ni(NO3)2·6H2O,,,,,nan,,,,,"rac-[Co(4-cpdpm)3] (4-cpdpm = 5-(4-carboxylphenyl)-4,6-dipyrrinato)",[Co(4-cpdpm)3],"2.1 mg, 2.5 × 10^−6 mol",2.1,mg,,,,,,,,,,,,,,,,,,,,,"N,N-diethylformamide",DEF,1 mL,1.0,ethanol,EtOH,0.50 mL,0.5,90.0,heated to 90 °C at 2.0 °C min−1; cooled to RT at 0.2 °C min−1,23.0,23 h,4 mL screw top vial,static,,,,,,"red, block-like crystals",,,kgd,trinuclear Zn3 SBU (central octahedral Zn bridged to two tetrahedral Zn),"triclinic, P-1; a = 13.626(3) Å, b = 14.766(3) Å, c = 17.357(4) Å; α = 81.062(4)°, β = 81.660(4)°, γ = 75.534(4)°; V = 3319.8(12) Å3; Z = 2; T = 100 K",,,not_reported,not_reported,400.0,,10.1039/b712118k,ok,
10.1021/cg100032n,downloaded\10.1021_cg100032n.pdf,SI downloaded\10.1021_cg100032n_SI.pdf,mof_json_store\10.1021_cg100032n\raw_output.json,mof_json_store\10.1021_cg100032n\synthesis_001.json,no,,,,Co(NO3)2·6H2O,,"28.76 mg, 0.10 mmol",0.1,mmol,Ni(NO3)2·6H2O,,,,,nan,,,,,tetrakis(imidazol-1-ylmethyl)methane,L,"16.8 mg, 0.05 mmol",0.05,mmol,,,,,,,,,,,,,,,,,,,,,water,H2O,10 mL,10.0,,,,,170.0,170 °C,72.0,3 days; cooled at 10 °C h-1,Teflon-lined autoclave (15 mL),,,,,,,colorless crystals,73.0,,pts,2-fold interpenetrated PtS net,,,,not_reported,not_reported,465.0,luminescence,10.1021/cg100032n,ok,
10.1021/cg100032n,downloaded\10.1021_cg100032n.pdf,SI downloaded\10.1021_cg100032n_SI.pdf,mof_json_store\10.1021_cg100032n\raw_output.json,mof_json_store\10.1021_cg100032n\synthesis_002.json,no,,,,Cu(NO3)2·6H2O,,"28.1 mg, 0.10 mmol",0.1,mmol,Ni(NO3)2·6H2O,,,,,nan,,,,,tetrakis(imidazol-1-ylmethyl)methane,L,"16.8 mg, 0.05 mmol",0.05,mmol,,,,,,,,,,,,,,,,,,,,,water,H2O,10 mL,10.0,,,,,170.0,170 °C,72.0,3 days; cooled at 10 °C h-1,Teflon-lined autoclave (15 mL),,,,,,,red crystals,64.0,,,"binodal (4,6)-connected topology",,,,not_reported,not_reported,287.0,,10.1021/cg100032n,ok,
10.1021/cg100032n,downloaded\10.1021_cg100032n.pdf,SI downloaded\10.1021_cg100032n_SI.pdf,mof_json_store\10.1021_cg100032n\raw_output.json,mof_json_store\10.1021_cg100032n\synthesis_003.json,no,,,,Cu(NO3)2·6H2O,,"12.5 mg, 0.10 mmol",0.1,mmol,Ni(NO3)2·6H2O,,,,,nan,,,,,tetrakis(imidazol-1-ylmethyl)methane,L,"16.8 mg, 0.05 mmol",0.05,mmol,terephthalic acid,BDC,"16.6 mg, 0.10 mmol",0.1,mmol,,,,,,,,,,,,,,,,water,H2O,10 mL,10.0,,,,,170.0,170 °C,72.0,3 days; cooled at 10 °C h-1,Teflon-lined autoclave (15 mL),,,,,,,colorless crystals,58.0,,,"trinodal (3,4)-connected topology",,,,not_reported,not_reported,296.0,luminescence,10.1021/cg100032n,ok,
10.1021/cg100032n,downloaded\10.1021_cg100032n.pdf,SI downloaded\10.1021_cg100032n_SI.pdf,mof_json_store\10.1021_cg100032n\raw_output.json,mof_json_store\10.1021_cg100032n\synthesis_004.json,no,,,,Cu(NO3)2·6H2O,,0.10 mmol (amount as in 3),0.1,mmol,Ni(NO3)2·6H2O,,,,,nan,,,,,tetrakis(imidazol-1-ylmethyl)methane,L,"16.8 mg, 0.05 mmol",0.05,mmol,terephthalic acid,BDC,"16.6 mg, 0.10 mmol",0.1,mmol,,,,,,,,,,,,,,,,water,H2O,10 mL,10.0,,,,,170.0,170 °C,72.0,3 days; cooled at 10 °C h-1,Teflon-lined autoclave (15 mL),,,,,,,red crystals,62.0,,,"isostructural with 3; trinodal (3,4)-connected topology",,,,not_reported,not_reported,317.0,,10.1021/cg100032n,ok,
