Repository: zzhenglab/MOFinder

# MOFinder

MOFinder extracts MOF synthesis information from the literature, reconstructs evidence-supported negative reaction records, and prepares datasets for synthesis-outcome prediction.
[Web application](https://mofinder.chemistry.wustl.edu/) | [Demos](Demo/README.md) | [Source code](docs/source_to_code.md) | [Workflow guide](docs/workflow.md) | [Model evaluation](docs/evaluation.md)

## Quick start

The workflow runs through Python commands. Python 3.10 or newer is required. Clone the repository and initialize its related applications:

```bash
git clone --recurse-submodules https://github.com/zzhenglab/MOFinder.git
cd MOFinder
```

Start with the two offline demonstrations:

```bash

File: mof_extraction_1_2.csv (part 91 of 305)
doi,main_pdf,si_pdf,raw_output,parsed_json,article_trial_or_failure,article_trial_or_failure_notes,mof_name,crystal_code,metal_1,metal_1_abbr,metal_1_amount_text,metal_1_amount_value,metal_1_amount_unit,metal_2,metal_2_abbr,metal_2_amount_text,metal_2_amount_value,metal_2_amount_unit,metal_3,metal_3_abbr,metal_3_amount_text,metal_3_amount_value,metal_3_amount_unit,linker_1,linker_1_abbr,linker_1_amount_text,linker_1_amount_value,linker_1_amount_unit,linker_2,linker_2_abbr,linker_2_amount_text,linker_2_amount_value,linker_2_amount_unit,linker_3,linker_3_abbr,linker_3_amount_text,linker_3_amount_value,linker_3_amount_unit,modulator_1,modulator_1_abbr,modulator_1_amount_text,modulator_1_amount_value,modulator_1_amount_unit,modulator_2,modulator_2_abbr,modulator_2_amount_text,modulator_2_amount_value,modulator_2_amount_unit,solvent_main,solvent_main_abbr,solvent_main_amount_text,solvent_main_ml,solvent_secondary,solvent_secondary_abbr,solvent_secondary_amount_text,solvent_secondary_ml,temperature_c,temperature_c_text,time_h,time_text,vessel_type,stirring,washing_solvent,washing_cycles,activation_text,activation_temp_c,activation_time_h,crystal_morphology,yield_percent,crystal_size,topology_code,metal_cluster_connectivity,unit_cell_short,pore_diameter_A,BET_surface_area_m2g,air_stable,water_stable,tga_decomposition_temp_c,applications,reference,status,error
10.1021/cg100032n,downloaded\10.1021_cg100032n.pdf,SI downloaded\10.1021_cg100032n_SI.pdf,mof_json_store\10.1021_cg100032n\raw_output.json,mof_json_store\10.1021_cg100032n\synthesis_005.json,no,,,,Cu(NO3)2·6H2O,,"12.5 mg, 0.10 mmol",0.1,mmol,Ni(NO3)2·6H2O,,,,,nan,,,,,tetrakis(imidazol-1-ylmethyl)methane,L,"16.8 mg, 0.05 mmol",0.05,mmol,"benzene-1,3,5-tricarboxylic acid",BTC,0.07 mmol,0.07,mmol,,,,,,,,,,,,,,,,water,H2O,10 mL,10.0,,,,,170.0,170 °C,72.0,3 days; cooled at 10 °C h-1,Teflon-lined autoclave (15 mL),,,,,,,colorless crystals,79.0,,,"binodal (3,4)-connected 2D net",,,,not_reported,not_reported,276.0,luminescence,10.1021/cg100032n,ok,
10.1021/cg100032n,downloaded\10.1021_cg100032n.pdf,SI downloaded\10.1021_cg100032n_SI.pdf,mof_json_store\10.1021_cg100032n\raw_output.json,mof_json_store\10.1021_cg100032n\synthesis_006.json,no,,,,Cu(NO3)2·6H2O,,0.10 mmol (amount as in 5),0.1,mmol,Co(NO3)2·6H2O,,,,,nan,,,,,tetrakis(imidazol-1-ylmethyl)methane,L,"16.8 mg, 0.05 mmol",0.05,mmol,"benzene-1,3,5-tricarboxylic acid",BTC,0.07 mmol,0.07,mmol,,,,,,,,,,,,,,,,water,H2O,10 mL,10.0,,,,,170.0,170 °C,72.0,3 days; cooled at 10 °C h-1,Teflon-lined autoclave (15 mL),,,,,,,red crystals,73.0,,,"trinodal (3,4)-connected framework",,,,not_reported,not_reported,334.0,,10.1021/cg100032n,ok,
10.1021/cg100032n,downloaded\10.1021_cg100032n.pdf,SI downloaded\10.1021_cg100032n_SI.pdf,mof_json_store\10.1021_cg100032n\raw_output.json,mof_json_store\10.1021_cg100032n\synthesis_007.json,no,,,,Cu(NO3)2·6H2O,,"12.5 mg, 0.10 mmol",0.1,mmol,Zn(NO3)2·6H2O,,,,,nan,,,,,tetrakis(imidazol-1-ylmethyl)methane,L,"16.8 mg, 0.05 mmol",0.05,mmol,"1,2,4,5-benzenetetracarboxylic acid",H4L3,0.07 mmol,0.07,mmol,,,,,,,,,,,,,,,,water,H2O,10 mL,10.0,,,,,170.0,170 °C,72.0,3 days; cooled at 10 °C h-1,Teflon-lined autoclave (15 mL),,,,,,,colorless crystals,66.0,,,pentanodal 4-connected net,,,,not_reported,not_reported,208.0,luminescence,10.1021/cg100032n,ok,
10.1021/cg100032n,downloaded\10.1021_cg100032n.pdf,SI downloaded\10.1021_cg100032n_SI.pdf,mof_json_store\10.1021_cg100032n\raw_output.json,mof_json_store\10.1021_cg100032n\synthesis_008.json,no,,,,ZrCl4,,0.10 mmol (amount as in 7),0.1,mmol,nan,,,,,nan,,,,,tetrakis(imidazol-1-ylmethyl)methane,L,"16.8 mg, 0.05 mmol",0.05,mmol,"1,2,4,5-benzenetetracarboxylic acid",H4L3,0.07 mmol,0.07,mmol,,,,,,,,,,,,,,,,water,H2O,10 mL,10.0,,,,,170.0,170 °C,72.0,3 days; cooled at 10 °C h-1,Teflon-lined autoclave (15 mL),,,,,,,red crystals,76.0,,,uninodal 4-connected 2D net,,,,not_reported,not_reported,242.0,,10.1021/cg100032n,ok,
10.1021/acs.cgd.7b01749,downloaded\10.1021_acs.cgd.7b01749.pdf,SI downloaded\10.1021_acs.cgd.7b01749_SI.pdf,mof_json_store\10.1021_acs.cgd.7b01749\raw_output.json,mof_json_store\10.1021_acs.cgd.7b01749\synthesis_001.json,no,,,1587869,ZrOCl2,,"62 mg, 0.2 mmol",0.2,mmol,nan,,,,,nan,,,,,5-(pyrazinyl)tetrazole,Hptz,"15 mg, 0.1 mmol",0.1,mmol,"benzene-1,3,5-tricarboxylic acid",H3btc,"21 mg, 0.1 mmol",0.1,mmol,,,,,,,,,,,,,,,,water,H2O,5 mL,5.0,,,,,120.0,120 °C,72.0,3 days,Teflon-lined stainless steel autoclave,static,,,,,,colorless bulk crystals,61.0,,,,"a=9.1280(5), b=9.2135(8), c=11.6394(9), α=91.426(6), β=108.842(6), γ=98.266(6), P-1",,,not_reported,not_reported,300.0,luminescence,10.1021/acs.cgd.7b01749,ok,
10.1021/acs.cgd.7b01749,downloaded\10.1021_acs.cgd.7b01749.pdf,SI downloaded\10.1021_acs.cgd.7b01749_SI.pdf,mof_json_store\10.1021_acs.cgd.7b01749\raw_output.json,mof_json_store\10.1021_acs.cgd.7b01749\synthesis_002.json,no,,,1587870,ZrCl4,,"62 mg, 0.2 mmol (same as 1)",0.2,mmol,nan,,,,,nan,,,,,5-(pyrazinyl)tetrazole,Hptz,"15 mg, 0.1 mmol (same as 1)",0.1,mmol,"benzene-1,3,5-tricarboxylic acid",H3btc,"21 mg, 0.1 mmol (same as 1)",0.1,mmol,,,,,,,,,,,,,,,,water,H2O,"4 mL (from H2O/DMF 2:1, total 6 mL)",4.0,"N,N-dimethylformamide",DMF,"2 mL (from H2O/DMF 2:1, total 6 mL)",2.0,120.0,120 °C,72.0,3 days,Teflon-lined stainless steel autoclave,static,,,,,,colorless strip-shaped crystals,55.0,,,,"a=8.0952(8), b=10.2619(8), c=12.9283(8), α=69.756(6), β=80.248(7), γ=67.171(9), P-1",,,not_reported,not_reported,400.0,luminescence,10.1021/acs.cgd.7b01749,ok,
10.1021/acs.cgd.7b01749,downloaded\10.1021_acs.cgd.7b01749.pdf,SI downloaded\10.1021_acs.cgd.7b01749_SI.pdf,mof_json_store\10.1021_acs.cgd.7b01749\raw_output.json,mof_json_store\10.1021_acs.cgd.7b01749\synthesis_003.json,no,,,1587871,Zn(NO3)2·6H2O,,"62 mg, 0.2 mmol",0.2,mmol,nan,,,,,nan,,,,,5-(pyrazinyl)tetrazole,Hptz,"15 mg, 0.1 mmol",0.1,mmol,terephthalic acid,p-H2bdc,"17 mg, 0.1 mmol",0.1,mmol,,,,,,,,,,,,,,,,water,H2O,5 mL,5.0,ethanol,EtOH,2 mL,2.0,120.0,120 °C,72.0,3 days,,static,,,,,,light yellow bulk crystals,63.0,,,binuclear Cd2 nodes,"a=8.4898(7), b=13.1506(10), c=10.0009(8), α=90.00, β=108.033(9), γ=90.00, P21/n",,,not_reported,not_reported,260.0,luminescence,10.1021/acs.cgd.7b01749,ok,
10.1021/acs.cgd.7b01749,downloaded\10.1021_acs.cgd.7b01749.pdf,SI downloaded\10.1021_acs.cgd.7b01749_SI.pdf,mof_json_store\10.1021_acs.cgd.7b01749\raw_output.json,mof_json_store\10.1021_acs.cgd.7b01749\synthesis_004.json,no,,,1587872,LaCl3·7H2O,,"62 mg, 0.2 mmol",0.2,mmol,nan,,,,,nan,,,,,5-(pyrazinyl)tetrazole,Hptz,"15 mg, 0.1 mmol",0.1,mmol,m-phthalic acid,m-H2bdc,"17 mg, 0.1 mmol",0.1,mmol,,,,,,,,,,,,,,,,water,H2O,5 mL,5.0,acetonitrile,MeCN,2 mL,2.0,120.0,120 °C,72.0,3 days,Teflon-lined stainless steel autoclave,static,,,,,,pale-yellow bulk crystals,35.0,,,binuclear Cd2 layers linked by m-bdc,"a=12.0252(13), b=11.5033(9), c=31.145(3), α=90.00, β=90.00, γ=90.00, Pbca",,,not_reported,not_reported,340.0,luminescence,10.1021/acs.cgd.7b01749,ok,
10.1021/acs.cgd.7b01749,downloaded\10.1021_acs.cgd.7b01749.pdf,SI downloaded\10.1021_acs.cgd.7b01749_SI.pdf,mof_json_store\10.1021_acs.cgd.7b01749\raw_output.json,mof_json_store\10.1021_acs.cgd.7b01749\synthesis_005.json,no,,,1587873,Ag(NO3),,"59 mg, 0.2 mmol",0.2,mmol,nan,,,,,nan,,,,,5-(pyrazinyl)tetrazole,Hptz,"15 mg, 0.1 mmol",0.1,mmol,"benzene-1,3,5-tricarboxylic acid",H3btc,"21 mg, 0.1 mmol",0.1,mmol,,,,,,,,,,,,,,,,water,H2O,5 mL,5.0,acetonitrile,MeCN,2 mL,2.0,120.0,120 °C,72.0,3 days,,static,,,,,,colorless X-ray quality crystals,48.0,,,,"a=7.2475(8), b=9.8779(16), c=13.3079(15), α=70.521(13), β=78.784(9), γ=81.245(11), P-1",,,not_reported,not_reported,220.0,luminescence,10.1021/acs.cgd.7b01749,ok,
10.1021/acs.cgd.7b01749,downloaded\10.1021_acs.cgd.7b01749.pdf,SI downloaded\10.1021_acs.cgd.7b01749_SI.pdf,mof_json_store\10.1021_acs.cgd.7b01749\raw_output.json,mof_json_store\10.1021_acs.cgd.7b01749\synthesis_006.json,no,,,1587874,Ag(NO3),,"123 mg, 0.4 mmol",0.4,mmol,nan,,,,,nan,,,,,5-(pyrazinyl)tetrazole,Hptz,"15 mg, 0.1 mmol",0.1,mmol,"benzene-1,3,5-tricarboxylic acid",H3btc,"21 mg, 0.1 mmol",0.1,mmol,,,,,,,,,,,,,,,,"N,N-dimethylacetamide",DMA,"4 mL (from DMA/H2O 2:1, total 6 mL)",4.0,water,H2O,"2 mL (from DMA/H2O 2:1, total 6 mL)",2.0,85.0,85 °C,96.0,4 days,,static,,,,,,colorless crystals,41.0,,,binuclear Cd2 chains linked by btc,"a=14.0965(15), b=14.3270(13), c=29.274(2), α=90.00, β=97.834(9), γ=90.00, C2/c",,,not_reported,not_reported,265.0,luminescence;sensing,10.1021/acs.cgd.7b01749,ok,
10.1021/acs.inorgchem.2c02661,downloaded\10.1021_acs.inorgchem.2c02661.pdf,SI downloaded\10.1021_acs.inorgchem.2c02661_SI.pdf,mof_json_store\10.1021_acs.inorgchem.2c02661\raw_output.json,mof_json_store\10.1021_acs.inorgchem.2c02661\synthesis_001.json,no,,1-F,2160253,Ag(NO3),,0.1 mmol,0.1,mmol,nan,,,,,nan,,,,,"3-amino-1,2,4-triazole",Hatz,0.1 mmol,0.1,mmol,"2-fluorin-1,4-benzene-dicarboxylate",H2bdc-F,0.05 mmol,0.05,mmol,,,,,,HNO3,,two drops,,,,,,,,"N,N-dimethylformamide",DMF,1.5 mL,1.5,water,H2O,0.5 mL,0.5,105.0,105 °C,48.0,48 h,10 mL screw-capped vial,static,CH2Cl2,48 h,160 °C under vacuum for 24 h,160.0,24.0,colorless blocks,69.0,,,"Zn2 dimer, 6-connected","a=12.6891(5) Å, b=12.6891(5) Å, c=25.4298(10) Å, P4/nnc",,,not_reported,not_reported,420.0,,10.1021/acs.inorgchem.2c02661,ok,
10.1021/acs.inorgchem.2c02661,downloaded\10.1021_acs.inorgchem.2c02661.pdf,SI downloaded\10.1021_acs.inorgchem.2c02661_SI.pdf,mof_json_store\10.1021_acs.inorgchem.2c02661\raw_output.json,mof_json_store\10.1021_acs.inorgchem.2c02661\synthesis_002.json,no,,1-Cl,2160254,Ag(NO3),,0.1 mmol,0.1,mmol,nan,,,,,nan,,,,,"3-amino-1,2,4-triazole",Hatz,0.1 mmol,0.1,mmol,"2-chlorin-1,4-benzene-dicarboxylate",H2bdc-Cl,0.05 mmol,0.05,mmol,,,,,,HNO3,,two drops,,,,,,,,"N,N-dimethylacetamide",DMA,1 mL,1.0,water,H2O,1 mL,1.0,105.0,105 °C,48.0,48 h,10 mL screw-capped vial,static,CH2Cl2,48 h,160 °C under vacuum for 24 h,160.0,24.0,colorless blocks,66.0,,,"Zn2 dimer, 6-connected","a=12.7856(5) Å, b=12.7856(5) Å, c=25.2972(11) Å, P4/nnc",,,not_reported,not_reported,420.0,,10.1021/acs.inorgchem.2c02661,ok,
10.1021/acs.inorgchem.2c02661,downloaded\10.1021_acs.inorgchem.2c02661.pdf,SI downloaded\10.1021_acs.inorgchem.2c02661_SI.pdf,mof_json_store\10.1021_acs.inorgchem.2c02661\raw_output.json,mof_json_store\10.1021_acs.inorgchem.2c02661\synthesis_003.json,no,,1-NO2,2160255,Ag(NO3),,0.1 mmol,0.1,mmol,nan,,,,,nan,,,,,"3-amino-1,2,4-triazole",Hatz,0.1 mmol,0.1,mmol,"2-nitryl-1,4-benzene-dicarboxylate",H2bdc-NO2,0.05 mmol,0.05,mmol,,,,,,HNO3,,two drops,,,,,,,,"N,N-dimethylacetamide",DMA,1 mL,1.0,water,H2O,1 mL,1.0,105.0,105 °C,48.0,48 h,10 mL screw-capped vial,static,CH2Cl2,48 h,160 °C under vacuum for 24 h,160.0,24.0,colorless blocks,68.0,,,"Zn2 dimer, 6-connected","a=12.8698(2) Å, b=12.8698(2) Å, c=25.1724(4) Å, P4/nnc",,,not_reported,not_reported,420.0,,10.1021/acs.inorgchem.2c02661,ok,
10.1021/acs.jpcc.2c02315,downloaded\10.1021_acs.jpcc.2c02315.pdf,SI downloaded\10.1021_acs.jpcc.2c02315_SI.pdf,mof_json_store\10.1021_acs.jpcc.2c02315\raw_output.json,mof_json_store\10.1021_acs.jpcc.2c02315\synthesis_001.json,no,,UiO-66-NH2,,ZrCl4,ZrCl4,0.55 mmol (128 mg),0.55,mmol,nan,,,,,nan,,,,,2-aminoterephthalic acid,H2BDC-NH2,0.55 mmol; 99.6 mg,0.55,mmol,,,,,,,,,,,hydrochloric acid (35%),HCl,2.26 mmol (0.20 mL of 35% HCl),2.26,mmol,,,,,,"N,N-dimethylformamide",DMF,15 mL,15.0,,,,,120.0,120 °C,24.0,24 h,Teflon-lined autoclave (20 mL liner in stainless-steel autoclave),static,"DMF, MeOH",DMF 20 mL at 100 °C 60 min; MeOH 10 mL at 60 °C 2–3 days (≥2 exchanges),activated under vacuum at 100 °C for 8 h,100.0,8.0,,,,,,,,1042.0,,,,water_harvesting,10.1021/acs.jpcc.2c02315,ok,
10.1021/acs.jpcc.2c02315,downloaded\10.1021_acs.jpcc.2c02315.pdf,SI downloaded\10.1021_acs.jpcc.2c02315_SI.pdf,mof_json_store\10.1021_acs.jpcc.2c02315\raw_output.json,mof_json_store\10.1021_acs.jpcc.2c02315\synthesis_002.json,no,,UiO-66-NH2,,ZrCl4,ZrCl4,0.55 mmol (128 mg),0.55,mmol,nan,,,,,nan,,,,,2-aminoterephthalic acid,H2BDC-NH2,0.55 mmol; 99.6 mg,0.55,mmol,,,,,,,,,,,hydrochloric acid (35%),HCl,2.26 mmol (0.20 mL of 35% HCl),2.26,mmol,,,,,,"N,N-dimethylformamide",DMF,15 mL,15.0,,,,,170.0,170 °C,24.0,24 h,Teflon-lined autoclave (20 mL liner in stainless-steel autoclave),static,"DMF, MeOH",DMF 20 mL at 100 °C 60 min; MeOH 10 mL at 60 °C 2–3 days (≥2 exchanges),activated under vacuum at 100 °C for 8 h,100.0,8.0,,,,,,,,767.0,,,,water_harvesting,10.1021/acs.jpcc.2c02315,ok,
10.1021/acs.jpcc.2c02315,downloaded\10.1021_acs.jpcc.2c02315.pdf,SI downloaded\10.1021_acs.jpcc.2c02315_SI.pdf,mof_json_store\10.1021_acs.jpcc.2c02315\raw_output.json,mof_json_store\10.1021_acs.jpcc.2c02315\synthesis_003.json,no,,UiO-66-NH2,,ZrCl4,ZrCl4,0.55 mmol (128 mg),0.55,mmol,nan,,,,,nan,,,,,2-aminoterephthalic acid,H2BDC-NH2,0.55 mmol; 99.6 mg,0.55,mmol,,,,,,,,,,,hydrochloric acid (35%),HCl,2.26 mmol (0.20 mL of 35% HCl),2.26,mmol,,,,,,"N,N-dimethylformamide",DMF,15 mL,15.0,,,,,220.0,220 °C,24.0,24 h,Teflon-lined autoclave (20 mL liner in stainless-steel autoclave),static,"DMF, MeOH",DMF 20 mL at 100 °C 60 min; MeOH 10 mL at 60 °C 2–3 days (≥2 exchanges),activated under vacuum at 100 °C for 8 h,100.0,8.0,,,,,,,,769.0,,,,water_harvesting,10.1021/acs.jpcc.2c02315,ok,
10.1021/acs.jpcc.2c02315,downloaded\10.1021_acs.jpcc.2c02315.pdf,SI downloaded\10.1021_acs.jpcc.2c02315_SI.pdf,mof_json_store\10.1021_acs.jpcc.2c02315\raw_output.json,mof_json_store\10.1021_acs.jpcc.2c02315\synthesis_004.json,no,,UiO-66-NO2,,ZrCl4,ZrCl4,0.55 mmol (128 mg),0.55,mmol,nan,,,,,nan,,,,,2-nitroterephthalic acid,H2BDC-NO2,0.55 mmol; 116 mg,0.55,mmol,,,,,,,,,,,hydrochloric acid (35%),HCl,2.26 mmol (0.20 mL of 35% HCl),2.26,mmol,,,,,,"N,N-dimethylformamide",DMF,15 mL,15.0,,,,,120.0,120 °C,24.0,24 h,Teflon-lined autoclave (20 mL liner in stainless-steel autoclave),static,"DMF, MeOH",DMF 20 mL at 100 °C 60 min; MeOH 10 mL at 60 °C 2–3 days (≥2 exchanges),activated under vacuum at 100 °C for 8 h,100.0,8.0,,,,,,,,836.0,,,,water_harvesting,10.1021/acs.jpcc.2c02315,ok,
10.1021/acs.jpcc.2c02315,downloaded\10.1021_acs.jpcc.2c02315.pdf,SI downloaded\10.1021_acs.jpcc.2c02315_SI.pdf,mof_json_store\10.1021_acs.jpcc.2c02315\raw_output.json,mof_json_store\10.1021_acs.jpcc.2c02315\synthesis_005.json,no,,UiO-66-NO2,,ZrCl4,ZrCl4,0.55 mmol (128 mg),0.55,mmol,nan,,,,,nan,,,,,2-nitroterephthalic acid,H2BDC-NO2,0.55 mmol; 116 mg,0.55,mmol,,,,,,,,,,,hydrochloric acid (35%),HCl,2.26 mmol (0.20 mL of 35% HCl),2.26,mmol,,,,,,"N,N-dimethylformamide",DMF,15 mL,15.0,,,,,170.0,170 °C,24.0,24 h,Teflon-lined autoclave (20 mL liner in stainless-steel autoclave),static,"DMF, MeOH",DMF 20 mL at 100 °C 60 min; MeOH 10 mL at 60 °C 2–3 days (≥2 exchanges),activated under vacuum at 100 °C for 8 h,100.0,8.0,,,,,,,,606.0,,,,water_harvesting,10.1021/acs.jpcc.2c02315,ok,
10.1021/acs.jpcc.2c02315,downloaded\10.1021_acs.jpcc.2c02315.pdf,SI downloaded\10.1021_acs.jpcc.2c02315_SI.pdf,mof_json_store\10.1021_acs.jpcc.2c02315\raw_output.json,mof_json_store\10.1021_acs.jpcc.2c02315\synthesis_006.json,no,,UiO-66-NO2,,ZrCl4,ZrCl4,0.55 mmol (128 mg),0.55,mmol,nan,,,,,nan,,,,,2-nitroterephthalic acid,H2BDC-NO2,0.55 mmol; 116 mg,0.55,mmol,,,,,,,,,,,hydrochloric acid (35%),HCl,2.26 mmol (0.20 mL of 35% HCl),2.26,mmol,,,,,,"N,N-dimethylformamide",DMF,15 mL,15.0,,,,,220.0,220 °C,24.0,24 h,Teflon-lined autoclave (20 mL liner in stainless-steel autoclave),static,"DMF, MeOH",DMF 20 mL at 100 °C 60 min; MeOH 10 mL at 60 °C 2–3 days (≥2 exchanges),activated under vacuum at 100 °C for 8 h,100.0,8.0,,,,,,,,542.0,,,,water_harvesting,10.1021/acs.jpcc.2c02315,ok,
10.1021/acs.jpcc.2c02315,downloaded\10.1021_acs.jpcc.2c02315.pdf,SI downloaded\10.1021_acs.jpcc.2c02315_SI.pdf,mof_json_store\10.1021_acs.jpcc.2c02315\raw_output.json,mof_json_store\10.1021_acs.jpcc.2c02315\synthesis_007.json,no,,UiO-66-Br,,ZrCl4,ZrCl4,0.55 mmol (128 mg),0.55,mmol,nan,,,,,nan,,,,,2-bromoterephthalic acid,H2BDC-Br,0.55 mmol; 135 mg,0.55,mmol,,,,,,,,,,,hydrochloric acid (35%),HCl,2.26 mmol (0.20 mL of 35% HCl),2.26,mmol,,,,,,"N,N-dimethylformamide",DMF,15 mL,15.0,,,,,120.0,120 °C,24.0,24 h,Teflon-lined autoclave (20 mL liner in stainless-steel autoclave),static,"DMF, MeOH",DMF 20 mL at 100 °C 60 min; MeOH 10 mL at 60 °C 2–3 days (≥2 exchanges),activated under vacuum at 100 °C for 8 h,100.0,8.0,,,,,,,,1161.0,,,,water_harvesting,10.1021/acs.jpcc.2c02315,ok,
10.1021/acs.jpcc.2c02315,downloaded\10.1021_acs.jpcc.2c02315.pdf,SI downloaded\10.1021_acs.jpcc.2c02315_SI.pdf,mof_json_store\10.1021_acs.jpcc.2c02315\raw_output.json,mof_json_store\10.1021_acs.jpcc.2c02315\synthesis_008.json,no,,UiO-66-Br,,ZrCl4,ZrCl4,0.55 mmol (128 mg),0.55,mmol,nan,,,,,nan,,,,,2-bromoterephthalic acid,H2BDC-Br,0.55 mmol; 135 mg,0.55,mmol,,,,,,,,,,,hydrochloric acid (35%),HCl,2.26 mmol (0.20 mL of 35% HCl),2.26,mmol,,,,,,"N,N-dimethylformamide",DMF,15 mL,15.0,,,,,170.0,170 °C,24.0,24 h,Teflon-lined autoclave (20 mL liner in stainless-steel autoclave),static,"DMF, MeOH",DMF 20 mL at 100 °C 60 min; MeOH 10 mL at 60 °C 2–3 days (≥2 exchanges),activated under vacuum at 100 °C for 8 h,100.0,8.0,,,,,,,,496.0,,,,water_harvesting,10.1021/acs.jpcc.2c02315,ok,
10.1021/acs.jpcc.2c02315,downloaded\10.1021_acs.jpcc.2c02315.pdf,SI downloaded\10.1021_acs.jpcc.2c02315_SI.pdf,mof_json_store\10.1021_acs.jpcc.2c02315\raw_output.json,mof_json_store\10.1021_acs.jpcc.2c02315\synthesis_009.json,no,,UiO-66-Br,,ZrCl4,ZrCl4,0.55 mmol (128 mg),0.55,mmol,nan,,,,,nan,,,,,2-bromoterephthalic acid,H2BDC-Br,0.55 mmol; 135 mg,0.55,mmol,,,,,,,,,,,hydrochloric acid (35%),HCl,2.26 mmol (0.20 mL of 35% HCl),2.26,mmol,,,,,,"N,N-dimethylformamide",DMF,15 mL,15.0,,,,,220.0,220 °C,24.0,24 h,Teflon-lined autoclave (20 mL liner in stainless-steel autoclave),static,"DMF, MeOH",DMF 20 mL at 100 °C 60 min; MeOH 10 mL at 60 °C 2–3 days (≥2 exchanges),activated under vacuum at 100 °C for 8 h,100.0,8.0,,,,,,,,167.0,,,,water_harvesting,10.1021/acs.jpcc.2c02315,ok,
10.1021/acs.cgd.8b01657,downloaded\10.1021_acs.cgd.8b01657.pdf,SI downloaded\10.1021_acs.cgd.8b01657_SI.pdf,mof_json_store\10.1021_acs.cgd.8b01657\raw_output.json,mof_json_store\10.1021_acs.cgd.8b01657\synthesis_001.json,yes,"RT 1:1 Ni/Co and RT 2:1 Ni gave 1D chain, not CPO-27; only RT 2:1 Co formed CPO-27-Co.",CPO-27-Ni,,ZrCl4,,"0.207 g, 0.833 mmol",0.833,mmol,nan,,,,,nan,,,,,"2,5-dihydroxyterephthalic acid",H4dhtp,"0.165 g, 0.833 mmol",0.833,mmol,,,,,,,,,,,,,,,,,,,,,water,H2O,5 mL,5.0,tetrahydrofuran,THF,5 mL,5.0,110.0,110 °C,,30 min to 24 h; product typically after ~2 h,Teflon insert sealed in steel autoclave,stirred 5 min before sealing; then static,H2O,,,,,,,,,1D M–O octahedra rod SBU with open metal sites,,12.0,,not_reported,not_reported,,,10.1021/acs.cgd.8b01657,ok,
10.1021/acs.cgd.8b01657,downloaded\10.1021_acs.cgd.8b01657.pdf,SI downloaded\10.1021_acs.cgd.8b01657_SI.pdf,mof_json_store\10.1021_acs.cgd.8b01657\raw_output.json,mof_json_store\10.1021_acs.cgd.8b01657\synthesis_002.json,yes,"RT 1:1 Ni/Co and RT 2:1 Ni gave 1D chain, not CPO-27; only RT 2:1 Co formed CPO-27-Co.",CPO-27-Ni,,Ca(CH3COO)2,,"0.207 g, 0.833 mmol",0.833,mmol,nan,,,,,nan,,,,,"2,5-dihydroxyterephthalic acid",H4dhtp,"0.083 g, 0.417 mmol",0.417,mmol,,,,,,,,,,,,,,,,,,,,,water,H2O,5 mL,5.0,tetrahydrofuran,THF,5 mL,5.0,110.0,110 °C,,30 min to 24 h; product typically after ~2 h,Teflon insert sealed in steel autoclave,stirred 5 min before sealing; then static,H2O,,,,,,,,,1D M–O octahedra rod SBU with open metal sites,,12.0,,not_reported,not_reported,,,10.1021/acs.cgd.8b01657,ok,
10.1021/acs.cgd.8b01657,downloaded\10.1021_acs.cgd.8b01657.pdf,SI downloaded\10.1021_acs.cgd.8b01657_SI.pdf,mof_json_store\10.1021_acs.cgd.8b01657\raw_output.json,mof_json_store\10.1021_acs.cgd.8b01657\synthesis_003.json,yes,"RT 1:1 Ni/Co and RT 2:1 Ni gave 1D chain, not CPO-27; only RT 2:1 Co formed CPO-27-Co.",CPO-27-Co,,Cu(CH3COO)2·1H2O,,"0.207 g, 0.833 mmol",0.833,mmol,nan,,,,,nan,,,,,"2,5-dihydroxyterephthalic acid",H4dhtp,"0.165 g, 0.833 mmol",0.833,mmol,,,,,,,,,,,,,,,,,,,,,water,H2O,5 mL,5.0,tetrahydrofuran,THF,5 mL,5.0,110.0,110 °C,,30 min to 24 h; product typically after ~2 h,Teflon insert sealed in steel autoclave,stirred 5 min before sealing; then static,H2O,,,,,,,,,1D M–O octahedra rod SBU with open metal sites,,12.0,,not_reported,not_reported,,,10.1021/acs.cgd.8b01657,ok,
10.1021/acs.cgd.8b01657,downloaded\10.1021_acs.cgd.8b01657.pdf,SI downloaded\10.1021_acs.cgd.8b01657_SI.pdf,mof_json_store\10.1021_acs.cgd.8b01657\raw_output.json,mof_json_store\10.1021_acs.cgd.8b01657\synthesis_004.json,yes,"RT 1:1 Ni/Co and RT 2:1 Ni gave 1D chain, not CPO-27; only RT 2:1 Co formed CPO-27-Co.",CPO-27-Co,,Zn(NO3)2·6H2O,,"0.207 g, 0.833 mmol",0.833,mmol,nan,,,,,nan,,,,,"2,5-dihydroxyterephthalic acid",H4dhtp,"0.083 g, 0.417 mmol",0.417,mmol,,,,,,,,,,,,,,,,,,,,,water,H2O,5 mL,5.0,tetrahydrofuran,THF,5 mL,5.0,110.0,110 °C,,30 min to 24 h; product typically after ~2 h,Teflon insert sealed in steel autoclave,stirred 5 min before sealing; then static,H2O,,,,,,,,,1D M–O octahedra rod SBU with open metal sites,,12.0,,not_reported,not_reported,,,10.1021/acs.cgd.8b01657,ok,
10.1021/acs.cgd.8b01657,downloaded\10.1021_acs.cgd.8b01657.pdf,SI downloaded\10.1021_acs.cgd.8b01657_SI.pdf,mof_json_store\10.1021_acs.cgd.8b01657\raw_output.json,mof_json_store\10.1021_acs.cgd.8b01657\synthesis_005.json,yes,"RT 1:1 Ni/Co and RT 2:1 Ni gave 1D chain, not CPO-27; only RT 2:1 Co formed CPO-27-Co.",CPO-27-Co,,Zn(NO3)2·6H2O,,0.167 mol L−1 in H2O; mixed 1:1 v/v with linker solution,167,mmol,nan,,,,,nan,,,,,"2,5-dihydroxyterephthalic acid",H4dhtp,0.083 mol L−1 in THF; mixed 1:1 v/v with metal solution,,,,,,,,,,,,,,,,,,,,,,,water,H2O,combined 1:1 v/v with THF solutions,,tetrahydrofuran,THF,combined 1:1 v/v with H2O solutions,,25,room temperature,,≈48 h until precipitate; then left undisturbed,glass vial,"stirred 5 min, then static",H2O,,,,,pink needle-shaped crystals (solvated CPO-27-Co),,,,1D M–O octahedra rod SBU with open metal sites,,12.0,,not_reported,not_reported,,,10.1021/acs.cgd.8b01657,ok,
10.1021/cg8001898,downloaded\10.1021_cg8001898.pdf,SI downloaded\10.1021_cg8001898_SI.pdf,mof_json_store\10.1021_cg8001898\raw_output.json,mof_json_store\10.1021_cg8001898\synthesis_001.json,no,,,,CdCl2·5/2H2O,,ratio 1 (in 1:1:0.5),,,nan,,,,,nan,,,,,"2,5-pyridinedicarboxylic acid",H2pydc,ratio 1 (in 1:1:0.5),,,adipic acid,H2L,ratio 0.5 (in 1:1:0.5),,,,,,,,sodium hydroxide,NaOH,1 mol/L solution; adjust to pH 4-5,,,,,,,,water,H2O,10 mL,10.0,,,,,170.0,170 °C,72.0,3 days,25 mL Teflon-lined reactor,"stirred 30 min, then static",,,,,,block crystals,65.0,,,Ln2-based 8-connected MBB (edge-sharing tricapped trigonal prisms),"a=9.443(5), b=16.005(9), c=9.108(5), β=98.813(8), P21/c",,,not_reported,not_reported,,luminescence,10.1021/cg8001898,ok,
10.1021/cg8001898,downloaded\10.1021_cg8001898.pdf,SI downloaded\10.1021_cg8001898_SI.pdf,mof_json_store\10.1021_cg8001898\raw_output.json,mof_json_store\10.1021_cg8001898\synthesis_002.json,no,,,,ZrOCl2·8H2O,,ratio 1 (in 1:1:0.5),,,nan,,,,,nan,,,,,"2,5-pyridinedicarboxylic acid",H2pydc,ratio 1 (in 1:1:0.5),,,adipic acid,H2L,ratio 0.5 (in 1:1:0.5),,,,,,,,sodium hydroxide,NaOH,1 mol/L solution; adjust to pH 4-5,,,,,,,,water,H2O,10 mL,10.0,,,,,170.0,170 °C,72.0,3 days,25 mL Teflon-lined reactor,"stirred 30 min, then static",,,,,,block crystals,58.0,,,Ln2-based 8-connected MBB (edge-sharing tricapped trigonal prisms),"a=9.120(10), b=14.078(14), c=9.502(10), β=96.391(16), P21/c",,,not_reported,not_reported,,luminescence,10.1021/cg8001898,ok,
10.1021/cg8001898,downloaded\10.1021_cg8001898.pdf,SI downloaded\10.1021_cg8001898_SI.pdf,mof_json_store\10.1021_cg8001898\raw_output.json,mof_json_store\10.1021_cg8001898\synthesis_003.json,no,,,,Zr(SO4)2·4H2O,,ratio 1 (in 1:1:0.5),,,nan,,,,,nan,,,,,"2,5-pyridinedicarboxylic acid",H2pydc,ratio 1 (in 1:1:0.5),,,adipic acid,H2L,ratio 0.5 (in 1:1:0.5),,,,,,,,sodium hydroxide,NaOH,1 mol/L solution; adjust to pH 4-5,,,,,,,,water,H2O,10 mL,10.0,,,,,170.0,170 °C,72.0,3 days,25 mL Teflon-lined reactor,"stirred 30 min, then static",,,,,,block crystals,73.0,,,Ln2-based 8-connected MBB (edge-sharing tricapped trigonal prisms),"a=9.092(3), b=15.526(6), c=8.766(3), β=98.396(5), P21/c",,,not_reported,not_reported,,,10.1021/cg8001898,ok,
10.1021/cg8001898,downloaded\10.1021_cg8001898.pdf,SI downloaded\10.1021_cg8001898_SI.pdf,mof_json_store\10.1021_cg8001898\raw_output.json,mof_json_store\10.1021_cg8001898\synthesis_004.json,no,,,,ZrO(NO3)2,,ratio 1.5 (in 1.5:1:1),,,K2CrO4,,,,,nan,,,,,terephthalic acid,"1,4-H2BDC",ratio 1 (in 1.5:1:1),,,phthalic acid,"1,2-H2BDC",ratio 1 (in 1.5:1:1),,,,,,,,sodium hydroxide,NaOH,1 mol/L solution; adjust to pH 7,,,,,,,,water,H2O,,,,,,,170.0,170 °C,72.0,3 days,Teflon-lined reactor,,,,,,,purple crystals,72.0,,,Co3 isosceles triangle 8-connected MBB,"a=14.874(3), b=6.8373(14), c=13.141(3), β=108.51(3), P2/c",,,not_reported,not_reported,,magnetism,10.1021/cg8001898,ok,
10.1021/acs.jpcc.7b09190,downloaded\10.1021_acs.jpcc.7b09190.pdf,SI downloaded\10.1021_acs.jpcc.7b09190_SI.pdf,mof_json_store\10.1021_acs.jpcc.7b09190\raw_output.json,mof_json_store\10.1021_acs.jpcc.7b09190\synthesis_001.json,no,,MIL-53(Al)-NH2/NO2,,Pr(NO3)3,,44.2 μL of 2 M AlCl3·6H2O (88.4 μmol) in H2O,0.0884,mmol,nan,,,,,nan,,,,,2-amino-5-nitroterephthalic acid,H2BDC-NH2/NO2,20 mg (88.4 μmol),20.0,mg,,,,,,,,,,,sodium hydroxide (NaOH),,13.3 μL of 1 M NaOH (13.3 μmol) in H2O,0.0133,mmol,,,,,,"N,N-dimethylformamide",DMF,60 μL,0.06,water,H2O,32.5 μL added (+44.2 μL from metal solution and 13.3 μL from NaOH solution),,150.0,"150 °C (heated in 1 h, held 36 h, cooled in 1 h)",36.0,36 h,2 mL Teflon reactor,static,DMF,"stirred in DMF 10 mL for 2 h, once",200 °C under reduced pressure (10−2 kPa) for 16 h,200.0,16.0,"microcrystalline; rectangular blocks (~10 μm long, ~2 μm thick) and 0.5–2 μm cubes",,~10 × 2 μm blocks; 0.5–2 μm cubes,,,"a=17.5669(8) Å, b=13.3691(7) Å, c=6.6105(2) Å, β=112.125(3)°, Cc",,287.0,not_reported,not_reported,300.0,,10.1021/acs.jpcc.7b09190,ok,
10.1021/acs.jpcc.7b09190,downloaded\10.1021_acs.jpcc.7b09190.pdf,SI downloaded\10.1021_acs.jpcc.7b09190_SI.pdf,mof_json_store\10.1021_acs.jpcc.7b09190\raw_output.json,mof_json_store\10.1021_acs.jpcc.7b09190\synthesis_002.json,no,,MIL-53(Al)-NH2/NO2,,Pr(NO3)3,,21.4 mg AlCl3·6H2O (88.4 μmol),0.0884,mmol,nan,,,,,nan,,,,,2-amino-5-nitroterephthalic acid,H2BDC-NH2/NO2,20 mg (88.4 μmol),20.0,mg,,,,,,,,,,,,,,,,,,,,,ethanol,EtOH,125 μL (2.1 mmol),0.125,water,H2O,25 μL (1.4 mmol),0.025,150.0,"150 °C (heated in 1 h, held 36 h, cooled in 1 h)",36.0,36 h,2 mL Teflon reactor,static,,,200 °C under reduced pressure (10−2 kPa) for 16 h,200.0,16.0,microcrystalline; longer thicker crystals,,"10–50 μm length, ~8 μm thick",,,"a=17.565(5) Å, b=13.469(3) Å, c=6.616(2) Å, β=112.273(8)°, Cc (Pawley)",,,not_reported,not_reported,300.0,,10.1021/acs.jpcc.7b09190,ok,
10.1021/acs.jpcc.7b09190,downloaded\10.1021_acs.jpcc.7b09190.pdf,SI downloaded\10.1021_acs.jpcc.7b09190_SI.pdf,mof_json_store\10.1021_acs.jpcc.7b09190\raw_output.json,mof_json_store\10.1021_acs.jpcc.7b09190\synthesis_003.json,no,,MIL-53(Ga)-NH2/NO2,,Pr(NO3)3,,21.4 μL of 2 M Ga(NO3)3·H2O (43 μmol) in H2O,0.043,mmol,nan,,,,,nan,,,,,2-amino-5-nitroterephthalic acid,H2BDC-NH2/NO2,20 mg (88.4 μmol),20.0,mg,,,,,,,,,,,nitric acid (HNO3),,20 μL of 1 M HNO3 (20 μmol) in H2O,0.02,mmol,,,,,,"N,N-dimethylformamide",DMF,60 μL (0.78 mmol),0.06,ethanol,EtOH,25.8 μL (0.44 mmol),0.0258,150.0,"150 °C (heated in 1 h, held 16 h, cooled in 1 h)",16.0,16 h,2 mL Teflon reactor,static,,,200 °C under reduced pressure (10−2 kPa) for 16 h,200.0,16.0,microcrystalline; aggregates of rectangular crystals,,"aggregates 20–30 μm length, ~20 μm thick",,,"a=17.460(1) Å, b=14.1006(7) Å, c=6.7350(2) Å, β=112.712(6)°, Cc",,,not_reported,not_reported,300.0,,10.1021/acs.jpcc.7b09190,ok,
10.1021/acs.jpcc.7b09190,downloaded\10.1021_acs.jpcc.7b09190.pdf,SI downloaded\10.1021_acs.jpcc.7b09190_SI.pdf,mof_json_store\10.1021_acs.jpcc.7b09190\raw_output.json,mof_json_store\10.1021_acs.jpcc.7b09190\synthesis_004.json,no,,MIL-53(In)-NH2/NO2,,Pr(NO3)3,,44.2 μL of 2 M In(NO3)3·H2O (88.4 μmol) in DMF,0.0884,mmol,nan,,,,,nan,,,,,2-amino-5-nitroterephthalic acid,H2BDC-NH2/NO2,10 mg (44.2 μmol),10.0,mg,,,,,,,,,,,,,,,,,,,,,"N,N-dimethylformamide",DMF,85.8 μL (1.12 mmol) added (+44.2 μL from metal solution),0.0858,ethanol,EtOH,20 μL (0.34 mmol),0.02,150.0,"150 °C (heated in 1 h, held 16 h, cooled in 1 h)",16.0,16 h,2 mL Teflon reactor,static,,,200 °C under reduced pressure (10−2 kPa) for 16 h,200.0,16.0,less crystalline; polycrystalline aggregates,,,,,"a=16.870(8) Å, b=13.948(7) Å, c=7.235(4) Å, β=90°, Imam or Ima2 (Pawley)",,,not_reported,not_reported,300.0,,10.1021/acs.jpcc.7b09190,ok,
10.1039/c3dt51114f,downloaded\10.1039_c3dt51114f.pdf,SI downloaded\10.1039_c3dt51114f_SI.pdf,mof_json_store\10.1039_c3dt51114f\raw_output.json,mof_json_store\10.1039_c3dt51114f\synthesis_005.json,no,,,,Pr(NO3)3,,"29.7 mg, 0.10 mmol",0.1,mmol,nan,,,,,nan,,,,,"1,4-di(1H-imidazol-1-yl)butane",dimb,"9.5 mg, 0.05 mmol",9.5,mg,"2,5-thiophenedicarboxylic acid",H2tha,"8.6 mg, 0.05 mmol",8.6,mg,,,,,,,,,,,,,,,,"N,N-dimethylformamide",DMF,"DMF/CH3OH/H2O (1.0 mL total, v:v:v = 2:1:1)",,methanol,MeOH,"DMF/CH3OH/H2O (1.0 mL total, v:v:v = 2:1:1)",,130.0,"130 °C solvothermal; heated to 130 °C for 10 h, kept 130 °C for 50 h, then cooled to 30 °C over 15 h",,10 h heat-up + 50 h hold + 15 h cool,sealed glass tube,static,EtOH,,dried in air,,,yellow crystals,75.0,,,tetrahedral Zn(II) (3-connected node due to coordinated H2O),"a=11.664(5), b=11.683(5), c=19.847(8) Å, Pbcn",,,not_reported,not_reported,271.0,luminescence,10.1039/c3dt51114f,ok,
10.1039/c3dt51114f,downloaded\10.1039_c3dt51114f.pdf,SI downloaded\10.1039_c3dt51114f_SI.pdf,mof_json_store\10.1039_c3dt51114f\raw_output.json,mof_json_store\10.1039_c3dt51114f\synthesis_006.json,no,,,,Pr(NO3)3,,"29.7 mg, 0.10 mmol",0.1,mmol,nan,,,,,nan,,,,,"1,4-di(1H-imidazol-1-yl)butane",dimb,"9.5 mg, 0.05 mmol",9.5,mg,"1,4-cyclohexanedicarboxylic acid",H2chda,"8.6 mg, 0.050 mmol",8.6,mg,,,,,,,,,,,,,,,,"N,N-dimethylformamide",DMF,"DMF/CH3OH/H2O (1.0 mL total, v:v:v = 2:1:1)",,methanol,MeOH,"DMF/CH3OH/H2O (1.0 mL total, v:v:v = 2:1:1)",,130.0,"130 °C solvothermal; heated to 130 °C for 10 h, kept 130 °C for 50 h, then cooled to 30 °C over 15 h (similar to 5)",,10 h heat-up + 50 h hold + 15 h cool,sealed glass tube,static,EtOH,,dried in air,,,pale-yellow crystals,74.0,,cds,tetrahedral Zn(II) 4-connected node,"a=9.8348(10), b=15.2564(17), c=13.8403(15) Å, β=95.714(2)°, P21/n",,,not_reported,not_reported,282.0,luminescence,10.1039/c3dt51114f,ok,
10.1021/ic401657d,downloaded\10.1021_ic401657d.pdf,SI downloaded\10.1021_ic401657d_SI.pdf,mof_json_store\10.1021_ic401657d\raw_output.json,mof_json_store\10.1021_ic401657d\synthesis_001.json,no,,,,CuCl2·2H2O,ZnCl2,0.25 mmol,0.25,mmol,Mo7O24·4H2O,K3[Fe(CN)6],0.25 mmol,0.25,mmol,nan,,,,,"4,4′-bipyridyl",bipy,0.5 mmol,0.5,mmol,,,,,,,,,,,,,,,,,,,,,water,H2O,"12.5 mL (K3[Fe(CN)6] solution) + 12.5 mL (ZnCl2 solution); plus 0.5 mL in EtOH/H2O buffer (1 mL total, 1:1)",,ethanol,EtOH,"12.5 mL (bipy solution); plus 0.5 mL in EtOH/H2O buffer (1 mL total, 1:1)",,25,RT,360.0,15 days,test tube (layering),static,ethanol,,175 °C under vacuum (<10−1 Pa) for 72 h,175.0,72.0,yellow block-shaped crystals,,,,cyanide-bridged Zn–Fe network; bipy pillars,"a=15.8354(5), b=17.5204(6), c=11.4998(3), α=90°, β=90°, γ=90°, Pbam",,,not_reported,yes,245.0,CO2_capture;hydrogen_storage,10.1021/ic401657d,ok,
10.1021/ic401657d,downloaded\10.1021_ic401657d.pdf,SI downloaded\10.1021_ic401657d_SI.pdf,mof_json_store\10.1021_ic401657d\raw_output.json,mof_json_store\10.1021_ic401657d\synthesis_002.json,no,,,,Zn(NO3)2·6H2O,ZnCl2,0.25 mmol,0.25,mmol,Mo7O24·4H2O,K3[Fe(CN)6],0.25 mmol,0.25,mmol,nan,,,,,"4,4′-bipyridyl",bipy,0.5 mmol,0.5,mmol,,,,,,,,,,,,,,,,,,,,,ethanol,EtOH,EtOH/H2O mixed solvent (volumes not specified),,water,H2O,EtOH/H2O mixed solvent (volumes not specified),,25,RT,24.0,24 h,,stirred,ethanol,,175 °C under vacuum (<10−1 Pa) for 72 h,175.0,72.0,,77.0,,,cyanide-bridged Zn–Fe network; bipy pillars,"a=15.8354(5), b=17.5204(6), c=11.4998(3), α=90°, β=90°, γ=90°, Pbam",,,not_reported,yes,245.0,CO2_capture;hydrogen_storage,10.1021/ic401657d,ok,
10.1021/ic401657d,downloaded\10.1021_ic401657d.pdf,SI downloaded\10.1021_ic401657d_SI.pdf,mof_json_store\10.1021_ic401657d\raw_output.json,mof_json_store\10.1021_ic401657d\synthesis_003.json,no,,,,Zn(NO3)2·6H2O,ZnCl2,0.25 mmol,0.25,mmol,Mo7O24·4H2O,K3[Fe(CN)6],0.25 mmol,0.25,mmol,nan,,,,,"4,4′-bipyridyl",bipy,0.25 mmol,0.25,mmol,,,,,,,,,,,,,,,,,,,,,water,H2O,"12.5 mL (K3[Fe(CN)6] solution) + 12.5 mL (ZnCl2 solution); plus 0.5 mL in EtOH/H2O buffer (1 mL total, 1:1)",,ethanol,EtOH,"12.5 mL (bipy solution); plus 0.5 mL in EtOH/H2O buffer (1 mL total, 1:1)",,25,RT,720.0,30 days,crystal tube (layering),static,ethanol,,130 °C under vacuum (<10−1 Pa) for 72 h,130.0,72.0,light yellow block-shaped crystals,~60%,,,cyanide-bridged Zn–Fe network; bipy pendant,"a=13.4237(18), b=20.496(2), c=23.570(4), α=90°, β=98.472(7)°, γ=90°, C2/c",,,not_reported,yes,,CO2_capture;hydrogen_storage,10.1021/ic401657d,ok,
10.1021/ic401657d,downloaded\10.1021_ic401657d.pdf,SI downloaded\10.1021_ic401657d_SI.pdf,mof_json_store\10.1021_ic401657d\raw_output.json,mof_json_store\10.1021_ic401657d\synthesis_004.json,no,,,,CoCl2·6H2O,ZnCl2,0.25 mmol,0.25,mmol,Mo7O24·4H2O,K3[Fe(CN)6],0.16 mmol,0.16,mmol,nan,,,,,"4,4′-bipyridyl",bipy,0.08 mmol,0.08,mmol,,,,,,,,,,,,,,,,,,,,,water,H2O,12.5 mL (K3[Fe(CN)6] solution); water used for ZnCl2 solution (volume not specified),,ethanol,EtOH,12.5 mL (bipy solution),12.5,25,RT,36.0,36 h,,stirred,ethanol,,130 °C under vacuum (<10−1 Pa) for 72 h,130.0,72.0,,57.0,,,cyanide-bridged Zn–Fe network; bipy pendant,"a=13.4237(18), b=20.496(2), c=23.570(4), α=90°, β=98.472(7)°, γ=90°, C2/c",,,not_reported,yes,,CO2_capture;hydrogen_storage,10.1021/ic401657d,ok,
10.1002/anie.202303819,downloaded\10.1002_anie.202303819.pdf,SI downloaded\10.1002_anie.202303819_SI.pdf,mof_json_store\10.1002_anie.202303819\raw_output.json,mof_json_store\10.1002_anie.202303819\synthesis_001.json,yes,Co2+/Ni2+ did not produce analogous iGMOFs; pyrene or TP additives did not intercalate—products resembled pristine Cu3(HATP)2.,iGMOF1,,Cd(NO3)2·4H2O,,"6.75 mg, 0.03 mmol, 2 mL (aqueous)",0.03,mmol,nan,,,,,nan,,,,,"2,3,6,7,10,11-hexaaminotriphenylene",HATP,"10 mg, 0.02 mmol, in 1 mL DMF",0.02,mmol,,,,,,,,,,,hexacyanotriphenylene,HCTP,"7.15 mg, 0.02 mmol, in 1 mL DMF",0.02,mmol,sodium acetate,NaOAc,"2 M, 2 mL (aq)",,,"N,N-dimethylformamide",DMF,2 mL total (1 mL for HATP + 1 mL for HCTP solutions),2.0,water,H2O,~4 mL (2 mL Cu(NO3)2 solution + 2 mL NaOAc solution),4.0,25,room temperature,4.0,4 h,glass vial,stirred,"H2O, acetone",thoroughly,dried under vacuum,,,black microcrystalline rods,near quantitative,,,square-planar Cu2+ nodes; 2D Cu3(HATP)2 layers,"C2mm; a=21.82306 Å, b=37.48085 Å, c=6.61066 Å",,154.0,not_reported,not_reported,400.0,electrical_conductivity,10.1002/anie.202303819,ok,
10.1002/anie.202303819,downloaded\10.1002_anie.202303819.pdf,SI downloaded\10.1002_anie.202303819_SI.pdf,mof_json_store\10.1002_anie.202303819\raw_output.json,mof_json_store\10.1002_anie.202303819\synthesis_002.json,yes,Co2+/Ni2+ did not produce analogous iGMOFs; pyrene or TP additives did not intercalate—products resembled pristine Cu3(HATP)2.,Cu3(HATP)2,,Zn(NO3)2·6H2O,,"6.75 mg, 0.03 mmol, 2 mL (aqueous)",0.03,mmol,nan,,,,,nan,,,,,"2,3,6,7,10,11-hexaaminotriphenylene hexahydrochloride",HATP·6HCl,"10 mg, 0.02 mmol, in 2 mL DMF",0.02,mmol,,,,,,,,,,,sodium acetate,NaOAc,"2 M, 2 mL (aq)",,,,,,,,"N,N-dimethylformamide",DMF,2 mL,2.0,water,H2O,~4 mL (2 mL Cu(NO3)2 solution + 2 mL NaOAc solution),4.0,25,room temperature,4.0,4 h (after 5 min sonication),glass vial,stirred,"H2O, acetone",thoroughly,dried under vacuum,,,black microcrystalline rods,,,,square-planar Cu2+ nodes; 2D Cu3(HATP)2 layers,,,195.0,not_reported,not_reported,,electrical_conductivity,10.1002/anie.202303819,ok,
10.1002/anie.202303819,downloaded\10.1002_anie.202303819.pdf,SI downloaded\10.1002_anie.202303819_SI.pdf,mof_json_store\10.1002_anie.202303819\raw_output.json,mof_json_store\10.1002_anie.202303819\synthesis_003.json,yes,Co2+/Ni2+ did not produce analogous iGMOFs; pyrene or TP additives did not intercalate—products resembled pristine Cu3(HATP)2.,Cu3(HATP)2,,Cd(NO3)2·4H2O,,"6.75 mg, 0.03 mmol, 2 mL (aqueous)",0.03,mmol,nan,,,,,nan,,,,,"2,3,6,7,10,11-hexaaminotriphenylene",HATP,"10 mg, 0.02 mmol (in DMF)",0.02,mmol,,,,,,,,,,,pyrene,,"3.8 mg, ~0.02 mmol (in DMF)",0.02,mmol,sodium acetate,NaOAc,"2 M, 2 mL (aq)",,,"N,N-dimethylformamide",DMF,not reported (DMF used to dissolve HATP and pyrene),,water,H2O,~4 mL (2 mL Cu(NO3)2 solution + 2 mL NaOAc solution),4.0,25,room temperature,4.0,4 h (after 5 min sonication),glass vial,stirred,"H2O, acetone",thoroughly,dried under vacuum,,,black microcrystalline powder,,,,square-planar Cu2+ nodes; 2D Cu3(HATP)2 layers,,,,not_reported,not_reported,,electrical_conductivity,10.1002/anie.202303819,ok,
10.1002/anie.202303819,downloaded\10.1002_anie.202303819.pdf,SI downloaded\10.1002_anie.202303819_SI.pdf,mof_json_store\10.1002_anie.202303819\raw_output.json,mof_json_store\10.1002_anie.202303819\synthesis_004.json,yes,Co2+/Ni2+ did not produce analogous iGMOFs; pyrene or TP additives did not intercalate—products resembled pristine Cu3(HATP)2.,Cu3(HATP)2,,Co(NO3)2·6H2O,,"6.75 mg, 0.03 mmol, 2 mL (aqueous)",0.03,mmol,nan,,,,,nan,,,,,"2,3,6,7,10,11-hexaaminotriphenylene",HATP,"10 mg, 0.02 mmol (in DMF)",0.02,mmol,,,,,,,,,,,triphenylene (TP),TP,"4.3 mg, ~0.02 mmol (in DMF)",0.02,mmol,sodium acetate,NaOAc,"2 M, 2 mL (aq)",,,"N,N-dimethylformamide",DMF,not reported (DMF used to dissolve HATP and TP),,water,H2O,~4 mL (2 mL Cu(NO3)2 solution + 2 mL NaOAc solution),4.0,25,room temperature,4.0,4 h (after 5 min sonication),glass vial,stirred,"H2O, acetone",thoroughly,dried under vacuum,,,black microcrystalline powder,,,,square-planar Cu2+ nodes; 2D Cu3(HATP)2 layers,,,,not_reported,not_reported,,electrical_conductivity,10.1002/anie.202303819,ok,
10.1021/jacs.7b09983,downloaded\10.1021_jacs.7b09983.pdf,SI downloaded\10.1021_jacs.7b09983_SI.pdf,mof_json_store\10.1021_jacs.7b09983\raw_output.json,mof_json_store\10.1021_jacs.7b09983\synthesis_001.json,yes,Adding ≥20 equiv proline as chiral additive gave no Mg2(dobpdc) after 30 days; higher proline decreased yield.,Mg2(dobpdc) (racemic),,Co(NO3)2·6H2O,,"11.5 g, 44.9 mmol",44.9,mmol,nan,,,,,nan,,,,,"4,4′-dioxidobiphenyl-3,3′-dicarboxylic acid",H4dobpdc,"9.89 g, 36.1 mmol",36.1,mmol,,,,,,,,,,,,,,,,,,,,,methanol,MeOH,"55:45 MeOH/DMF, total 200 mL",,"N,N-dimethylformamide",DMF,"55:45 MeOH/DMF, total 200 mL",,120.0,120 °C,20.0,20 h,glass pressure vessel,stirred vigorously,"DMF, MeOH",DMF 3× ≥3 h at 60 °C; MeOH 3× ≥3 h at 60 °C,,,,white powder,,,,,,,,not_reported,not_reported,,,10.1021/jacs.7b09983,ok,
10.1021/jacs.7b09983,downloaded\10.1021_jacs.7b09983.pdf,SI downloaded\10.1021_jacs.7b09983_SI.pdf,mof_json_store\10.1021_jacs.7b09983\raw_output.json,mof_json_store\10.1021_jacs.7b09983\synthesis_002.json,yes,Adding ≥20 equiv proline as chiral additive gave no Mg2(dobpdc) after 30 days; higher proline decreased yield.,R-Mg2(dobpdc),,Cd(CH3COO)2·2H2O,,"127 mg, 0.500 mmol",0.5,mmol,nan,,,,,nan,,,,,"4,4′-dioxidobiphenyl-3,3′-dicarboxylic acid",H4dobpdc,"101 mg, 0.370 mmol",0.37,mmol,,,,,,,,,,,D-panthenol (chiral induction agent),,"2.94 g, 14.3 mmol (39:1 relative to H4dobpdc)",14.3,mmol,,,,,,"N,N-dimethylformamide",DMF,3.03 mL,3.03,methanol,MeOH,4.25 mL,4.25,120.0,120 °C,20.0,20 h,20 mL scintillation vial (Teflon-lined cap),stirred vigorously,"DMF, MeOH",DMF 3× 24 h at 120 °C; MeOH 3× 3 h at 60 °C,,,,white solid,,,,,,,,not_reported,not_reported,,,10.1021/jacs.7b09983,ok,
10.1021/jacs.7b09983,downloaded\10.1021_jacs.7b09983.pdf,SI downloaded\10.1021_jacs.7b09983_SI.pdf,mof_json_store\10.1021_jacs.7b09983\raw_output.json,mof_json_store\10.1021_jacs.7b09983\synthesis_003.json,yes,Adding ≥20 equiv proline as chiral additive gave no Mg2(dobpdc) after 30 days; higher proline decreased yield.,S-Mg2(dobpdc),,Cd(CH3COO)2·2H2O,,"622 mg, 2.43 mmol",2.43,mmol,nan,,,,,nan,,,,,"4,4′-dioxidobiphenyl-3,3′-dicarboxylic acid",H4dobpdc,"508 mg, 1.85 mmol",1.85,mmol,,,,,,,,,,,D-panthenol (chiral induction agent),,2.94 g (same as R-synthesis; higher reactant concentrations),,,,,,,,"N,N-dimethylformamide",DMF,3.03 mL,3.03,methanol,MeOH,4.25 mL,4.25,120.0,120 °C,20.0,20 h,20 mL scintillation vial (Teflon-lined cap),stirred vigorously,"DMF, MeOH",DMF 3× 24 h at 120 °C; MeOH 3× 3 h at 60 °C,,,,off-white solid,,,,,,,,not_reported,not_reported,,,10.1021/jacs.7b09983,ok,
