Repository: zzhenglab/MOFinder

# MOFinder

MOFinder extracts MOF synthesis information from the literature, reconstructs evidence-supported negative reaction records, and prepares datasets for synthesis-outcome prediction.
[Web application](https://mofinder.chemistry.wustl.edu/) | [Demos](Demo/README.md) | [Source code](docs/source_to_code.md) | [Workflow guide](docs/workflow.md) | [Model evaluation](docs/evaluation.md)

## Quick start

The workflow runs through Python commands. Python 3.10 or newer is required. Clone the repository and initialize its related applications:

```bash
git clone --recurse-submodules https://github.com/zzhenglab/MOFinder.git
cd MOFinder
```

Start with the two offline demonstrations:

```bash

File: mof_extraction_1_2.csv (part 92 of 305)
doi,main_pdf,si_pdf,raw_output,parsed_json,article_trial_or_failure,article_trial_or_failure_notes,mof_name,crystal_code,metal_1,metal_1_abbr,metal_1_amount_text,metal_1_amount_value,metal_1_amount_unit,metal_2,metal_2_abbr,metal_2_amount_text,metal_2_amount_value,metal_2_amount_unit,metal_3,metal_3_abbr,metal_3_amount_text,metal_3_amount_value,metal_3_amount_unit,linker_1,linker_1_abbr,linker_1_amount_text,linker_1_amount_value,linker_1_amount_unit,linker_2,linker_2_abbr,linker_2_amount_text,linker_2_amount_value,linker_2_amount_unit,linker_3,linker_3_abbr,linker_3_amount_text,linker_3_amount_value,linker_3_amount_unit,modulator_1,modulator_1_abbr,modulator_1_amount_text,modulator_1_amount_value,modulator_1_amount_unit,modulator_2,modulator_2_abbr,modulator_2_amount_text,modulator_2_amount_value,modulator_2_amount_unit,solvent_main,solvent_main_abbr,solvent_main_amount_text,solvent_main_ml,solvent_secondary,solvent_secondary_abbr,solvent_secondary_amount_text,solvent_secondary_ml,temperature_c,temperature_c_text,time_h,time_text,vessel_type,stirring,washing_solvent,washing_cycles,activation_text,activation_temp_c,activation_time_h,crystal_morphology,yield_percent,crystal_size,topology_code,metal_cluster_connectivity,unit_cell_short,pore_diameter_A,BET_surface_area_m2g,air_stable,water_stable,tga_decomposition_temp_c,applications,reference,status,error
10.1021/jacs.7b09983,downloaded\10.1021_jacs.7b09983.pdf,SI downloaded\10.1021_jacs.7b09983_SI.pdf,mof_json_store\10.1021_jacs.7b09983\raw_output.json,mof_json_store\10.1021_jacs.7b09983\synthesis_004.json,yes,Adding ≥20 equiv proline as chiral additive gave no Mg2(dobpdc) after 30 days; higher proline decreased yield.,Zn2(dobpdc) (single crystals; D-panthenol-assisted),,Cd(CH3COO)2·2H2O,,8.9 mg (2.5 equiv vs 0.012 mmol H4dobpdc) per 1.2 mL reaction,0.012,mmol,nan,,,,,nan,,,,,"4,4′-dioxidobiphenyl-3,3′-dicarboxylic acid",H4dobpdc,"3.3 mg, 0.012 mmol (10 mM) per 1.2 mL reaction",0.012,mmol,,,,,,,,,,,D-panthenol (chiral additive),,49 mg (20 equiv vs 0.012 mmol H4dobpdc) per 1.2 mL reaction,,,,,,,,"N,N-dimethylacetamide",DMA,"DMA:EtOH:H2O = 313:313:333 (v:v:v), total 1.2 mL",1.2,ethanol,EtOH,"part of DMA:EtOH:H2O = 313:313:333 (v:v:v), total 1.2 mL",,100.0,100 °C,20.0,20 h,"thick-walled borosilicate tube (freeze–pump–thaw, flame-sealed)",static,,,,,,colorless needle-shaped single crystals,,,,,,,,not_reported,not_reported,,,10.1021/jacs.7b09983,ok,
10.1039/c5ra03710g,downloaded\10.1039_c5ra03710g.pdf,SI downloaded\10.1039_c5ra03710g_SI.pdf,mof_json_store\10.1039_c5ra03710g\raw_output.json,mof_json_store\10.1039_c5ra03710g\synthesis_001.json,no,,,,Cd(CH3COO)2·2H2O,,0.30 mmol,0.3,mmol,nan,,,,,nan,,,,,isophthalic acid,m-H2BDC,0.6 mmol,0.6,mmol,"1,10-phenanthroline",Phen,0.45 mmol,0.45,mmol,,,,,,,,,,,,,,,,"N,N-dimethylformamide",DMF,"DMF/H2O 1:1 v/v, 8 mL total",,water,H2O,"DMF/H2O 1:1 v/v, 8 mL total",,135.0,135 °C,72.0,"Heated to 135 °C in 4 h, kept 3 days; cooled slowly to room temperature over 2 days.",23 mL Teflon-lined stainless steel autoclave,static,MeOH,thoroughly,dried in air at room temperature,,,colorless block crystals,55.0,,pcu,"two dinuclear SBUs {Ln(COO)5(Phen)}2 and {Ln(COO)4(Phen)}2, six-connected",,,,not_reported,not_reported,460.0,luminescence,10.1039/c5ra03710g,ok,
10.1039/c5ra03710g,downloaded\10.1039_c5ra03710g.pdf,SI downloaded\10.1039_c5ra03710g_SI.pdf,mof_json_store\10.1039_c5ra03710g\raw_output.json,mof_json_store\10.1039_c5ra03710g\synthesis_002.json,no,,,,Cd(CH3COO)2·2H2O,,0.30 mmol,0.3,mmol,nan,,,,,nan,,,,,isophthalic acid,m-H2BDC,0.6 mmol,0.6,mmol,"1,10-phenanthroline",Phen,0.45 mmol,0.45,mmol,,,,,,,,,,,,,,,,"N,N-dimethylformamide",DMF,"DMF/H2O 1:1 v/v, 8 mL total",,water,H2O,"DMF/H2O 1:1 v/v, 8 mL total",,135.0,135 °C,72.0,"Heated to 135 °C in 4 h, kept 3 days; cooled slowly to room temperature over 2 days.",23 mL Teflon-lined stainless steel autoclave,static,MeOH,thoroughly,dried in air at room temperature,,,colorless block crystals,56.0,,pcu,"two dinuclear SBUs {Ln(COO)5(Phen)}2 and {Ln(COO)4(Phen)}2, six-connected",,,,not_reported,not_reported,,luminescence,10.1039/c5ra03710g,ok,
10.1039/c5ra03710g,downloaded\10.1039_c5ra03710g.pdf,SI downloaded\10.1039_c5ra03710g_SI.pdf,mof_json_store\10.1039_c5ra03710g\raw_output.json,mof_json_store\10.1039_c5ra03710g\synthesis_003.json,no,,,,MnCl2·4H2O,,0.30 mmol,0.3,mmol,nan,,,,,nan,,,,,isophthalic acid,m-H2BDC,0.6 mmol,0.6,mmol,"1,10-phenanthroline",Phen,0.45 mmol,0.45,mmol,,,,,,,,,,,,,,,,"N,N-dimethylformamide",DMF,"DMF/H2O 1:1 v/v, 8 mL total",,water,H2O,"DMF/H2O 1:1 v/v, 8 mL total",,135.0,135 °C,72.0,"Heated to 135 °C in 4 h, kept 3 days; cooled slowly to room temperature over 2 days.",23 mL Teflon-lined stainless steel autoclave,static,MeOH,thoroughly,dried in air at room temperature,,,colorless block crystals,56.0,,pcu,"two dinuclear SBUs {Ln(COO)5(Phen)}2 and {Ln(COO)4(Phen)}2, six-connected",,,,not_reported,not_reported,,luminescence,10.1039/c5ra03710g,ok,
10.1039/c5ra03710g,downloaded\10.1039_c5ra03710g.pdf,SI downloaded\10.1039_c5ra03710g_SI.pdf,mof_json_store\10.1039_c5ra03710g\raw_output.json,mof_json_store\10.1039_c5ra03710g\synthesis_004.json,no,,,,Pb(NO3)2,,molar ratio in mixture: Gd:Eu:Tb = 0.9587:0.0100:0.0313,,,nan,,molar ratio in mixture: Gd:Eu:Tb = 0.9587:0.0100:0.0313,,,nan,,molar ratio in mixture: Gd:Eu:Tb = 0.9587:0.0100:0.0313,,,isophthalic acid,m-H2BDC,0.6 mmol,0.6,mmol,"1,10-phenanthroline",Phen,0.45 mmol,0.45,mmol,,,,,,,,,,,,,,,,"N,N-dimethylformamide",DMF,"DMF/H2O 1:1 v/v, 8 mL total",,water,H2O,"DMF/H2O 1:1 v/v, 8 mL total",,135.0,135 °C,72.0,"Heated to 135 °C in 4 h, kept 3 days; cooled slowly to room temperature over 2 days.",23 mL Teflon-lined stainless steel autoclave,static,MeOH,thoroughly,dried in air at room temperature,,,,,,pcu,"two dinuclear SBUs {Ln(COO)5(Phen)}2 and {Ln(COO)4(Phen)}2, six-connected",,,,not_reported,not_reported,,luminescence,10.1039/c5ra03710g,ok,
10.1039/c5ra03710g,downloaded\10.1039_c5ra03710g.pdf,SI downloaded\10.1039_c5ra03710g_SI.pdf,mof_json_store\10.1039_c5ra03710g\raw_output.json,mof_json_store\10.1039_c5ra03710g\synthesis_005.json,no,,,,Cd(NO3)2·4H2O,,molar ratio in mixture: Gd:Eu:Tb = 0.9977:0.0004:0.0019,,,nan,,molar ratio in mixture: Gd:Eu:Tb = 0.9977:0.0004:0.0019,,,nan,,molar ratio in mixture: Gd:Eu:Tb = 0.9977:0.0004:0.0019,,,isophthalic acid,m-H2BDC,0.6 mmol,0.6,mmol,"1,10-phenanthroline",Phen,0.45 mmol,0.45,mmol,,,,,,,,,,,,,,,,"N,N-dimethylformamide",DMF,"DMF/H2O 1:1 v/v, 8 mL total",,water,H2O,"DMF/H2O 1:1 v/v, 8 mL total",,135.0,135 °C,72.0,"Heated to 135 °C in 4 h, kept 3 days; cooled slowly to room temperature over 2 days.",23 mL Teflon-lined stainless steel autoclave,static,MeOH,thoroughly,dried in air at room temperature,,,,54.0,,pcu,"two dinuclear SBUs {Ln(COO)5(Phen)}2 and {Ln(COO)4(Phen)}2, six-connected",,,,not_reported,not_reported,,luminescence,10.1039/c5ra03710g,ok,
10.1039/c5ra03710g,downloaded\10.1039_c5ra03710g.pdf,SI downloaded\10.1039_c5ra03710g_SI.pdf,mof_json_store\10.1039_c5ra03710g\raw_output.json,mof_json_store\10.1039_c5ra03710g\synthesis_006.json,no,,,,Cu(ClO4)2·6H2O,,molar ratio in mixture: Gd:Eu:Tb = 0.9815:0.0036:0.0149,,,nan,,molar ratio in mixture: Gd:Eu:Tb = 0.9815:0.0036:0.0149,,,nan,,molar ratio in mixture: Gd:Eu:Tb = 0.9815:0.0036:0.0149,,,isophthalic acid,m-H2BDC,0.6 mmol,0.6,mmol,"1,10-phenanthroline",Phen,0.45 mmol,0.45,mmol,,,,,,,,,,,,,,,,"N,N-dimethylformamide",DMF,"DMF/H2O 1:1 v/v, 8 mL total",,water,H2O,"DMF/H2O 1:1 v/v, 8 mL total",,135.0,135 °C,72.0,"Heated to 135 °C in 4 h, kept 3 days; cooled slowly to room temperature over 2 days.",23 mL Teflon-lined stainless steel autoclave,static,MeOH,thoroughly,dried in air at room temperature,,,,,,pcu,"two dinuclear SBUs {Ln(COO)5(Phen)}2 and {Ln(COO)4(Phen)}2, six-connected",,,,not_reported,not_reported,,luminescence,10.1039/c5ra03710g,ok,
10.1039/c5ra03710g,downloaded\10.1039_c5ra03710g.pdf,SI downloaded\10.1039_c5ra03710g_SI.pdf,mof_json_store\10.1039_c5ra03710g\raw_output.json,mof_json_store\10.1039_c5ra03710g\synthesis_007.json,no,,,,Zn(ClO4)2·6H2O,,molar ratio in mixture: Gd:Eu:Tb = 0.9933:0.0006:0.0061,,,nan,,molar ratio in mixture: Gd:Eu:Tb = 0.9933:0.0006:0.0061,,,nan,,molar ratio in mixture: Gd:Eu:Tb = 0.9933:0.0006:0.0061,,,isophthalic acid,m-H2BDC,0.6 mmol,0.6,mmol,"1,10-phenanthroline",Phen,0.45 mmol,0.45,mmol,,,,,,,,,,,,,,,,"N,N-dimethylformamide",DMF,"DMF/H2O 1:1 v/v, 8 mL total",,water,H2O,"DMF/H2O 1:1 v/v, 8 mL total",,135.0,135 °C,72.0,"Heated to 135 °C in 4 h, kept 3 days; cooled slowly to room temperature over 2 days.",23 mL Teflon-lined stainless steel autoclave,static,MeOH,thoroughly,dried in air at room temperature,,,,,,pcu,"two dinuclear SBUs {Ln(COO)5(Phen)}2 and {Ln(COO)4(Phen)}2, six-connected",,,,not_reported,not_reported,,luminescence,10.1039/c5ra03710g,ok,
10.1039/c5ra03710g,downloaded\10.1039_c5ra03710g.pdf,SI downloaded\10.1039_c5ra03710g_SI.pdf,mof_json_store\10.1039_c5ra03710g\raw_output.json,mof_json_store\10.1039_c5ra03710g\synthesis_008.json,no,,,,FeCl3·6H2O,,molar ratio in mixture: Gd:Eu:Tb = 0.9902:0.0061:0.0037,,,nan,,molar ratio in mixture: Gd:Eu:Tb = 0.9902:0.0061:0.0037,,,nan,,molar ratio in mixture: Gd:Eu:Tb = 0.9902:0.0061:0.0037,,,isophthalic acid,m-H2BDC,0.6 mmol,0.6,mmol,"1,10-phenanthroline",Phen,0.45 mmol,0.45,mmol,,,,,,,,,,,,,,,,"N,N-dimethylformamide",DMF,"DMF/H2O 1:1 v/v, 8 mL total",,water,H2O,"DMF/H2O 1:1 v/v, 8 mL total",,135.0,135 °C,72.0,"Heated to 135 °C in 4 h, kept 3 days; cooled slowly to room temperature over 2 days.",23 mL Teflon-lined stainless steel autoclave,static,MeOH,thoroughly,dried in air at room temperature,,,,,,pcu,"two dinuclear SBUs {Ln(COO)5(Phen)}2 and {Ln(COO)4(Phen)}2, six-connected",,,,not_reported,not_reported,,luminescence,10.1039/c5ra03710g,ok,
10.1039/c5ra03710g,downloaded\10.1039_c5ra03710g.pdf,SI downloaded\10.1039_c5ra03710g_SI.pdf,mof_json_store\10.1039_c5ra03710g\raw_output.json,mof_json_store\10.1039_c5ra03710g\synthesis_009.json,no,,,,AlCl3·6H2O,,molar ratio in mixture: Gd:Eu:Tb = 0.9954:0.0007:0.0040,,,nan,,molar ratio in mixture: Gd:Eu:Tb = 0.9954:0.0007:0.0040,,,nan,,molar ratio in mixture: Gd:Eu:Tb = 0.9954:0.0007:0.0040,,,isophthalic acid,m-H2BDC,0.6 mmol,0.6,mmol,"1,10-phenanthroline",Phen,0.45 mmol,0.45,mmol,,,,,,,,,,,,,,,,"N,N-dimethylformamide",DMF,"DMF/H2O 1:1 v/v, 8 mL total",,water,H2O,"DMF/H2O 1:1 v/v, 8 mL total",,135.0,135 °C,72.0,"Heated to 135 °C in 4 h, kept 3 days; cooled slowly to room temperature over 2 days.",23 mL Teflon-lined stainless steel autoclave,static,MeOH,thoroughly,dried in air at room temperature,,,,,,pcu,"two dinuclear SBUs {Ln(COO)5(Phen)}2 and {Ln(COO)4(Phen)}2, six-connected",,,,not_reported,not_reported,,luminescence,10.1039/c5ra03710g,ok,
10.1021/acscatal.3c00284,downloaded\10.1021_acscatal.3c00284.pdf,SI downloaded\10.1021_acscatal.3c00284_SI.pdf,mof_json_store\10.1021_acscatal.3c00284\raw_output.json,mof_json_store\10.1021_acscatal.3c00284\synthesis_001.json,yes,H2DPBP-CH3 not integrated (produced Zr-NDI); H2DMBP incorporation negligible; H2TCPP yielded impurity phase.,Zr-NDI,,InCl3·4H2O,,21 mg (0.0875 mmol),0.0875,mmol,nan,,,,,nan,,,,,carboxylate-functionalized naphthalene diimide linker,NDI,44 mg (0.0875 mmol),0.0875,mmol,,,,,,,,,,,acetic acid (glacial),,0.150 mL (2.625 mmol),2.625,mmol,,,,,,"N,N-dimethylformamide",DMF,1 mL,1.0,,,,,120.0,120 °C,72.0,72 h,5 mL scintillation vial,sonicated 10 min before heating; static during heating,"DMF, EtOH",3× each,100 °C under vacuum for 12 h,100.0,12.0,pale-yellow powder; octahedral crystallites,,several hundred nanometers,,Zr6O4(OH)4 nodes; UiO/PIZOF connectivity; twofold interpenetration,,,,not_reported,not_reported,,amine_oxidation;photocatalysis,10.1021/acscatal.3c00284,ok,
10.1021/acscatal.3c00284,downloaded\10.1021_acscatal.3c00284.pdf,SI downloaded\10.1021_acscatal.3c00284_SI.pdf,mof_json_store\10.1021_acscatal.3c00284\raw_output.json,mof_json_store\10.1021_acscatal.3c00284\synthesis_002.json,yes,H2DPBP-CH3 not integrated (produced Zr-NDI); H2DMBP incorporation negligible; H2TCPP yielded impurity phase.,Zr-NDI-H2DPBP,,AlCl3,,21 mg (0.0875 mmol),0.0875,mmol,nan,,,,,nan,,,,,carboxylate-functionalized naphthalene diimide linker,NDI,44 mg (0.0875 mmol),0.0875,mmol,"5,15-di(p-benzoato)porphyrin",H2DPBP,5 mg (0.009 mmol),0.009,mmol,,,,,,acetic acid (glacial),,0.150 mL (2.625 mmol),2.625,mmol,,,,,,"N,N-dimethylformamide",DMF,1 mL,1.0,,,,,120.0,120 °C,72.0,72 h,5 mL scintillation vial,sonicated 10 min before heating; static during heating,"DMF, EtOH",3× each,100 °C under vacuum for 12 h,100.0,12.0,reddish powder; octahedral crystallites,,several hundred nanometers,,Zr6O4(OH)4 nodes; UiO/PIZOF connectivity; twofold interpenetration,,,,not_reported,not_reported,,amine_oxidation;photocatalysis,10.1021/acscatal.3c00284,ok,
10.1021/acscatal.3c00284,downloaded\10.1021_acscatal.3c00284.pdf,SI downloaded\10.1021_acscatal.3c00284_SI.pdf,mof_json_store\10.1021_acscatal.3c00284\raw_output.json,mof_json_store\10.1021_acscatal.3c00284\synthesis_003.json,yes,H2DPBP-CH3 not integrated (produced Zr-NDI); H2DMBP incorporation negligible; H2TCPP yielded impurity phase.,Zr-NDI-H2DPBP,,AlCl3,,21 mg (0.0875 mmol),0.0875,mmol,nan,,,,,nan,,,,,carboxylate-functionalized naphthalene diimide linker,NDI,44 mg (0.0875 mmol),0.0875,mmol,"5,15-di(p-benzoato)porphyrin",H2DPBP,9 mg (0.0164 mmol),0.0164,mmol,,,,,,acetic acid (glacial),,0.150 mL (2.625 mmol),2.625,mmol,,,,,,"N,N-dimethylformamide",DMF,1 mL,1.0,,,,,120.0,120 °C,72.0,72 h,5 mL scintillation vial,sonicated 10 min before heating; static during heating,"DMF, EtOH",3× each,100 °C under vacuum for 12 h,100.0,12.0,red powder; octahedral crystallites,,several hundred nanometers,,Zr6O4(OH)4 nodes; UiO/PIZOF connectivity; twofold interpenetration,,,,not_reported,not_reported,,amine_oxidation;photocatalysis,10.1021/acscatal.3c00284,ok,
10.1021/acscatal.3c00284,downloaded\10.1021_acscatal.3c00284.pdf,SI downloaded\10.1021_acscatal.3c00284_SI.pdf,mof_json_store\10.1021_acscatal.3c00284\raw_output.json,mof_json_store\10.1021_acscatal.3c00284\synthesis_004.json,yes,H2DPBP-CH3 not integrated (produced Zr-NDI); H2DMBP incorporation negligible; H2TCPP yielded impurity phase.,Zr-NDI-H2DPBP,,Ga(NO3)3,,21 mg (0.0875 mmol),0.0875,mmol,nan,,,,,nan,,,,,carboxylate-functionalized naphthalene diimide linker,NDI,44 mg (0.0875 mmol),0.0875,mmol,"5,15-di(p-benzoato)porphyrin",H2DPBP,13 mg (0.0236 mmol),0.0236,mmol,,,,,,acetic acid (glacial),,0.150 mL (2.625 mmol),2.625,mmol,,,,,,"N,N-dimethylformamide",DMF,1 mL,1.0,,,,,120.0,120 °C,72.0,72 h,5 mL scintillation vial,sonicated 10 min before heating; static during heating,"DMF, EtOH",3× each,100 °C under vacuum for 12 h,100.0,12.0,red powder; octahedral crystallites,,several hundred nanometers,,Zr6O4(OH)4 nodes; UiO/PIZOF connectivity; twofold interpenetration,,,,not_reported,not_reported,,amine_oxidation;photocatalysis,10.1021/acscatal.3c00284,ok,
10.1021/acscatal.3c00284,downloaded\10.1021_acscatal.3c00284.pdf,SI downloaded\10.1021_acscatal.3c00284_SI.pdf,mof_json_store\10.1021_acscatal.3c00284\raw_output.json,mof_json_store\10.1021_acscatal.3c00284\synthesis_005.json,yes,H2DPBP-CH3 not integrated (produced Zr-NDI); H2DMBP incorporation negligible; H2TCPP yielded impurity phase.,Zr-NDI-H2DPBP,,FeCl3,,21 mg (0.0875 mmol),0.0875,mmol,nan,,,,,nan,,,,,carboxylate-functionalized naphthalene diimide linker,NDI,44 mg (0.0875 mmol),0.0875,mmol,"5,15-di(p-benzoato)porphyrin",H2DPBP,17 mg (0.0309 mmol),0.0309,mmol,,,,,,acetic acid (glacial),,0.150 mL (2.625 mmol),2.625,mmol,,,,,,"N,N-dimethylformamide",DMF,1 mL,1.0,,,,,120.0,120 °C,72.0,72 h,5 mL scintillation vial,sonicated 10 min before heating; static during heating,"DMF, EtOH",3× each,100 °C under vacuum for 12 h,100.0,12.0,red powder; octahedral crystallites,,several hundred nanometers,,Zr6O4(OH)4 nodes; UiO/PIZOF connectivity; twofold interpenetration,,,,not_reported,not_reported,,amine_oxidation;photocatalysis,10.1021/acscatal.3c00284,ok,
10.1021/acscatal.3c00284,downloaded\10.1021_acscatal.3c00284.pdf,SI downloaded\10.1021_acscatal.3c00284_SI.pdf,mof_json_store\10.1021_acscatal.3c00284\raw_output.json,mof_json_store\10.1021_acscatal.3c00284\synthesis_006.json,yes,H2DPBP-CH3 not integrated (produced Zr-NDI); H2DMBP incorporation negligible; H2TCPP yielded impurity phase.,Zr-NDI-H2DPBP,,FeCl3,,21 mg (0.0875 mmol),0.0875,mmol,nan,,,,,nan,,,,,carboxylate-functionalized naphthalene diimide linker,NDI,44 mg (0.0875 mmol),0.0875,mmol,"5,15-di(p-benzoato)porphyrin",H2DPBP,21 mg (0.038 mmol),0.038,mmol,,,,,,acetic acid (glacial),,0.150 mL (2.625 mmol),2.625,mmol,,,,,,"N,N-dimethylformamide",DMF,1 mL,1.0,,,,,120.0,120 °C,72.0,72 h,5 mL scintillation vial,sonicated 10 min before heating; static during heating,"DMF, EtOH",3× each,100 °C under vacuum for 12 h,100.0,12.0,red powder; octahedral crystallites,,several hundred nanometers,,Zr6O4(OH)4 nodes; UiO/PIZOF connectivity; twofold interpenetration,,,,not_reported,not_reported,,amine_oxidation;photocatalysis,10.1021/acscatal.3c00284,ok,
10.1021/acscatal.3c00284,downloaded\10.1021_acscatal.3c00284.pdf,SI downloaded\10.1021_acscatal.3c00284_SI.pdf,mof_json_store\10.1021_acscatal.3c00284\raw_output.json,mof_json_store\10.1021_acscatal.3c00284\synthesis_007.json,yes,H2DPBP-CH3 not integrated (produced Zr-NDI); H2DMBP incorporation negligible; H2TCPP yielded impurity phase.,Zr-NDI-H2DPBP,,InCl3,,21 mg (0.0875 mmol),0.0875,mmol,nan,,,,,nan,,,,,carboxylate-functionalized naphthalene diimide linker,NDI,44 mg (0.0875 mmol),0.0875,mmol,"5,15-di(p-benzoato)porphyrin",H2DPBP,25 mg (0.045 mmol),0.045,mmol,,,,,,acetic acid (glacial),,0.150 mL (2.625 mmol),2.625,mmol,,,,,,"N,N-dimethylformamide",DMF,1 mL,1.0,,,,,120.0,120 °C,72.0,72 h,5 mL scintillation vial,sonicated 10 min before heating; static during heating,"DMF, EtOH",3× each,100 °C under vacuum for 12 h,100.0,12.0,red powder; octahedral crystallites,,several hundred nanometers,,Zr6O4(OH)4 nodes; UiO/PIZOF connectivity; twofold interpenetration,,,,not_reported,not_reported,,amine_oxidation;photocatalysis,10.1021/acscatal.3c00284,ok,
10.1021/acscatal.3c00284,downloaded\10.1021_acscatal.3c00284.pdf,SI downloaded\10.1021_acscatal.3c00284_SI.pdf,mof_json_store\10.1021_acscatal.3c00284\raw_output.json,mof_json_store\10.1021_acscatal.3c00284\synthesis_008.json,yes,H2DPBP-CH3 not integrated (produced Zr-NDI); H2DMBP incorporation negligible; H2TCPP yielded impurity phase.,Zr-NDI-NiDPBP,,InCl3,,21 mg (0.0875 mmol),0.0875,mmol,nan,,,,,nan,,,,,carboxylate-functionalized naphthalene diimide linker,NDI,44 mg (0.0875 mmol),0.0875,mmol,"Ni-metalated 5,15-di(p-benzoato)porphyrin",NiDPBP,9 mg,9.0,mg,,,,,,acetic acid (glacial),,0.150 mL (2.625 mmol),2.625,mmol,,,,,,"N,N-dimethylformamide",DMF,1 mL,1.0,,,,,120.0,120 °C,72.0,72 h,5 mL scintillation vial,sonicated 10 min before heating; static during heating,"DMF, EtOH",3× each,100 °C under vacuum for 12 h,100.0,12.0,bright red powder,,,,Zr6O4(OH)4 nodes; UiO/PIZOF connectivity; twofold interpenetration,,,,not_reported,not_reported,,amine_oxidation;photocatalysis,10.1021/acscatal.3c00284,ok,
10.1021/acscatal.3c00284,downloaded\10.1021_acscatal.3c00284.pdf,SI downloaded\10.1021_acscatal.3c00284_SI.pdf,mof_json_store\10.1021_acscatal.3c00284\raw_output.json,mof_json_store\10.1021_acscatal.3c00284\synthesis_009.json,yes,H2DPBP-CH3 not integrated (produced Zr-NDI); H2DMBP incorporation negligible; H2TCPP yielded impurity phase.,Zr-NDI-H2DPBP (benzoic acid modulated),,AlCl3,,21 mg (0.0875 mmol),0.0875,mmol,nan,,,,,nan,,,,,carboxylate-functionalized naphthalene diimide linker,NDI,44 mg (0.0875 mmol),0.0875,mmol,"5,15-di(p-benzoato)porphyrin",H2DPBP,9 mg (0.0164 mmol),0.0164,mmol,,,,,,benzoic acid,BA,2.625 mmol (equimolar to HOAc test),2.625,mmol,,,,,,"N,N-dimethylformamide",DMF,1 mL,1.0,,,,,120.0,120 °C,72.0,72 h,5 mL scintillation vial,sonicated 10 min before heating; static during heating,"DMF, EtOH",3× each,100 °C under vacuum for 12 h,100.0,12.0,red powder; octahedral crystallites,,several hundred nanometers,,Zr6O4(OH)4 nodes; UiO/PIZOF connectivity; twofold interpenetration,,,,not_reported,not_reported,,amine_oxidation;photocatalysis,10.1021/acscatal.3c00284,ok,
10.1021/acscatal.3c00284,downloaded\10.1021_acscatal.3c00284.pdf,SI downloaded\10.1021_acscatal.3c00284_SI.pdf,mof_json_store\10.1021_acscatal.3c00284\raw_output.json,mof_json_store\10.1021_acscatal.3c00284\synthesis_010.json,yes,H2DPBP-CH3 not integrated (produced Zr-NDI); H2DMBP incorporation negligible; H2TCPP yielded impurity phase.,Zr-NDI-H2DPBP (formic acid modulated),,FeCl3,,21 mg (0.0875 mmol),0.0875,mmol,nan,,,,,nan,,,,,carboxylate-functionalized naphthalene diimide linker,NDI,44 mg (0.0875 mmol),0.0875,mmol,"5,15-di(p-benzoato)porphyrin",H2DPBP,9 mg (0.0164 mmol),0.0164,mmol,,,,,,formic acid,HCOOH,2.625 mmol (equimolar to HOAc test),2.625,mmol,,,,,,"N,N-dimethylformamide",DMF,1 mL,1.0,,,,,120.0,120 °C,72.0,72 h,5 mL scintillation vial,sonicated 10 min before heating; static during heating,"DMF, EtOH",3× each,100 °C under vacuum for 12 h,100.0,12.0,red powder; octahedral crystallites,,several hundred nanometers,,Zr6O4(OH)4 nodes; UiO/PIZOF connectivity; twofold interpenetration,,,,not_reported,not_reported,,amine_oxidation;photocatalysis,10.1021/acscatal.3c00284,ok,
10.1021/acscatal.3c00284,downloaded\10.1021_acscatal.3c00284.pdf,SI downloaded\10.1021_acscatal.3c00284_SI.pdf,mof_json_store\10.1021_acscatal.3c00284\raw_output.json,mof_json_store\10.1021_acscatal.3c00284\synthesis_011.json,yes,H2DPBP-CH3 not integrated (produced Zr-NDI); H2DMBP incorporation negligible; H2TCPP yielded impurity phase.,Zr-NDI-H2DPBP (trifluoroacetic acid modulated),,Mn(CH3COO)2·4H2O,,21 mg (0.0875 mmol),0.0875,mmol,nan,,,,,nan,,,,,carboxylate-functionalized naphthalene diimide linker,NDI,44 mg (0.0875 mmol),0.0875,mmol,"5,15-di(p-benzoato)porphyrin",H2DPBP,9 mg (0.0164 mmol),0.0164,mmol,,,,,,trifluoroacetic acid,TFA,2.625 mmol (equimolar to HOAc test),2.625,mmol,,,,,,"N,N-dimethylformamide",DMF,1 mL,1.0,,,,,120.0,120 °C,72.0,72 h,5 mL scintillation vial,sonicated 10 min before heating; static during heating,"DMF, EtOH",3× each,100 °C under vacuum for 12 h,100.0,12.0,red powder; octahedral crystallites; impurity phase observed with H2TCPP in a related test (not this modulator),,several hundred nanometers,,Zr6O4(OH)4 nodes; UiO/PIZOF connectivity; twofold interpenetration,,,,not_reported,not_reported,,amine_oxidation;photocatalysis,10.1021/acscatal.3c00284,ok,
10.1039/d2sc00526c,downloaded\10.1039_d2sc00526c.pdf,SI downloaded\10.1039_d2sc00526c_SI.pdf,mof_json_store\10.1039_d2sc00526c\raw_output.json,mof_json_store\10.1039_d2sc00526c\synthesis_001.json,yes,Mixed phases when Co2+/Al3+ ratio between 0.44–1.11; Fe2+ oxidizes to other product in air.,AlOC-99,2056099,Mn(CH3COO)2·4H2O,,"0.918 g, 4.5 mmol",4.5,mmol,nan,,0.75–2.5 g (3–10 mmol),,,nan,,,,,benzoic acid,BA,"0.978 g, 8 mmol",8.0,mmol,"1,4-diazabicyclo[2.2.2]octane",DABCO,"0.224 g, 1 mmol",1.0,mmol,,,,,,titanium isopropoxide,,"0.5 mL, 1.5 mmol",1.5,mmol,,,,,,acetonitrile,MeCN,10 mL,10.0,,,,,160.0,160 °C,72.0,three days,Teflon-lined autoclave (23 mL),static,ethanol,solvent exchanged several times daily for 1 week at 80 °C,100 °C under dynamic vacuum for 6 h after EtOH exchange,100.0,6.0,red octahedral crystals,64.0,,dia,Al4O4 cubane 4-connected SBU,,,11.48,yes,yes,,aldol_catalysis,10.1039/d2sc00526c,ok,
10.1039/d2sc00526c,downloaded\10.1039_d2sc00526c.pdf,SI downloaded\10.1039_d2sc00526c_SI.pdf,mof_json_store\10.1039_d2sc00526c\raw_output.json,mof_json_store\10.1039_d2sc00526c\synthesis_002.json,yes,Mixed phases when Co2+/Al3+ ratio between 0.44–1.11; Fe2+ oxidizes to other product in air.,AlOC-100,2056100,Mn(CH3COO)2·4H2O,,"0.918 g, 4.5 mmol",4.5,mmol,nan,,0.75–2.5 g (3–10 mmol),,,nan,,,,,2-fluorobenzoic acid,2-FBA,8 mmol,8.0,mmol,"1,4-diazabicyclo[2.2.2]octane",DABCO,"0.224 g, 1 mmol",1.0,mmol,,,,,,titanium isopropoxide,,"0.5 mL, 1.5 mmol",1.5,mmol,,,,,,acetonitrile,MeCN,10 mL,10.0,,,,,160.0,160 °C,72.0,three days,Teflon-lined autoclave (23 mL),static,ethanol,solvent exchanged several times daily for 1 week at 80 °C,100 °C under dynamic vacuum for 6 h after EtOH exchange,100.0,6.0,red octahedral crystals,10.0,,dia,Al4O4 cubane 4-connected SBU,,,,not_reported,not_reported,,,10.1039/d2sc00526c,ok,
10.1039/d2sc00526c,downloaded\10.1039_d2sc00526c.pdf,SI downloaded\10.1039_d2sc00526c_SI.pdf,mof_json_store\10.1039_d2sc00526c\raw_output.json,mof_json_store\10.1039_d2sc00526c\synthesis_003.json,yes,Mixed phases when Co2+/Al3+ ratio between 0.44–1.11; Fe2+ oxidizes to other product in air.,AlOC-101,2056101,Mn(CH3COO)2·4H2O,,"0.918 g, 4.5 mmol",4.5,mmol,nan,,0.75–2.5 g (3–10 mmol),,,nan,,,,,3-fluorobenzoic acid,3-FBA,8 mmol,8.0,mmol,"1,4-diazabicyclo[2.2.2]octane",DABCO,"0.224 g, 1 mmol",1.0,mmol,,,,,,titanium isopropoxide,,"0.5 mL, 1.5 mmol",1.5,mmol,,,,,,acetonitrile,MeCN,10 mL,10.0,,,,,160.0,160 °C,72.0,three days,Teflon-lined autoclave (23 mL),static,ethanol,solvent exchanged several times daily for 1 week at 80 °C,100 °C under dynamic vacuum for 6 h after EtOH exchange,100.0,6.0,red octahedral crystals,7.0,,dia,Al4O4 cubane 4-connected SBU,,,,not_reported,not_reported,,,10.1039/d2sc00526c,ok,
10.1039/d2sc00526c,downloaded\10.1039_d2sc00526c.pdf,SI downloaded\10.1039_d2sc00526c_SI.pdf,mof_json_store\10.1039_d2sc00526c\raw_output.json,mof_json_store\10.1039_d2sc00526c\synthesis_004.json,yes,Mixed phases when Co2+/Al3+ ratio between 0.44–1.11; Fe2+ oxidizes to other product in air.,AlOC-102,2056102,ZrCl4,,"0.918 g, 4.5 mmol",4.5,mmol,nan,,0.75–2.5 g (3–10 mmol),,,nan,,,,,4-fluorobenzoic acid,4-FBA,8 mmol,8.0,mmol,"1,4-diazabicyclo[2.2.2]octane",DABCO,"0.224 g, 1 mmol",1.0,mmol,,,,,,titanium isopropoxide,,"0.5 mL, 1.5 mmol",1.5,mmol,,,,,,acetonitrile,MeCN,10 mL,10.0,,,,,160.0,160 °C,72.0,three days,Teflon-lined autoclave (23 mL),static,ethanol,solvent exchanged several times daily for 1 week at 80 °C,100 °C under dynamic vacuum for 6 h after EtOH exchange,100.0,6.0,red octahedral crystals,11.0,,dia,Al4O4 cubane 4-connected SBU,,,,not_reported,not_reported,,,10.1039/d2sc00526c,ok,
10.1039/d2sc00526c,downloaded\10.1039_d2sc00526c.pdf,SI downloaded\10.1039_d2sc00526c_SI.pdf,mof_json_store\10.1039_d2sc00526c\raw_output.json,mof_json_store\10.1039_d2sc00526c\synthesis_005.json,yes,Mixed phases when Co2+/Al3+ ratio between 0.44–1.11; Fe2+ oxidizes to other product in air.,AlOC-103,2056103,ZrCl4,,"0.918 g, 4.5 mmol",4.5,mmol,nan,,0.75–2.5 g (3–10 mmol),,,nan,,,,,2-furoic acid,2-FA,8 mmol,8.0,mmol,"1,4-diazabicyclo[2.2.2]octane",DABCO,"0.224 g, 1 mmol",1.0,mmol,,,,,,titanium isopropoxide,,"0.5 mL, 1.5 mmol",1.5,mmol,,,,,,acetonitrile,MeCN,10 mL,10.0,,,,,160.0,160 °C,72.0,three days,Teflon-lined autoclave (23 mL),static,ethanol,solvent exchanged several times daily for 1 week at 80 °C,100 °C under dynamic vacuum for 6 h after EtOH exchange,100.0,6.0,red octahedral crystals,1.5,,dia,Al4O4 cubane 4-connected SBU,,,,not_reported,not_reported,,,10.1039/d2sc00526c,ok,
10.1039/d2sc00526c,downloaded\10.1039_d2sc00526c.pdf,SI downloaded\10.1039_d2sc00526c_SI.pdf,mof_json_store\10.1039_d2sc00526c\raw_output.json,mof_json_store\10.1039_d2sc00526c\synthesis_006.json,yes,Mixed phases when Co2+/Al3+ ratio between 0.44–1.11; Fe2+ oxidizes to other product in air.,AlOC-104,2056104,ZrCl4,,"0.918 g, 4.5 mmol",4.5,mmol,nan,,0.75–2.5 g (3–10 mmol),,,nan,,,,,thiophene-2-carboxylic acid,2-TA,8 mmol,8.0,mmol,"1,4-diazabicyclo[2.2.2]octane",DABCO,"0.224 g, 1 mmol",1.0,mmol,,,,,,titanium isopropoxide,,"0.5 mL, 1.5 mmol",1.5,mmol,,,,,,acetonitrile,MeCN,10 mL,10.0,,,,,160.0,160 °C,72.0,three days,Teflon-lined autoclave (23 mL),static,ethanol,solvent exchanged several times daily for 1 week at 80 °C,100 °C under dynamic vacuum for 6 h after EtOH exchange,100.0,6.0,red octahedral crystals,1.6,,dia,Al4O4 cubane 4-connected SBU,,,,not_reported,not_reported,,,10.1039/d2sc00526c,ok,
10.1039/d2sc00526c,downloaded\10.1039_d2sc00526c.pdf,SI downloaded\10.1039_d2sc00526c_SI.pdf,mof_json_store\10.1039_d2sc00526c\raw_output.json,mof_json_store\10.1039_d2sc00526c\synthesis_007.json,yes,Mixed phases when Co2+/Al3+ ratio between 0.44–1.11; Fe2+ oxidizes to other product in air.,AlOC-105,2056105,ZrCl4,,"0.918 g, 4.5 mmol",4.5,mmol,nan,,0.75–2.5 g (3–10 mmol),,,nan,,,,,thiophene-3-carboxylic acid,3-TA,8 mmol,8.0,mmol,"1,4-diazabicyclo[2.2.2]octane",DABCO,"0.224 g, 1 mmol",1.0,mmol,,,,,,titanium isopropoxide,,"0.5 mL, 1.5 mmol",1.5,mmol,,,,,,acetonitrile,MeCN,10 mL,10.0,,,,,160.0,160 °C,72.0,three days,Teflon-lined autoclave (23 mL),static,ethanol,solvent exchanged several times daily for 1 week at 80 °C,100 °C under dynamic vacuum for 6 h after EtOH exchange,100.0,6.0,red octahedral crystals,1.2,,dia,Al4O4 cubane 4-connected SBU,,,,not_reported,not_reported,,,10.1039/d2sc00526c,ok,
10.1039/d2sc00526c,downloaded\10.1039_d2sc00526c.pdf,SI downloaded\10.1039_d2sc00526c_SI.pdf,mof_json_store\10.1039_d2sc00526c\raw_output.json,mof_json_store\10.1039_d2sc00526c\synthesis_008.json,yes,Mixed phases when Co2+/Al3+ ratio between 0.44–1.11; Fe2+ oxidizes to other product in air.,AlOC-106,2056106,ZrCl4,,"0.918 g, 4.5 mmol",4.5,mmol,nan,,,,,nan,,,,,benzoic acid,BA,8 mmol,8.0,mmol,"1,4-diazabicyclo[2.2.2]octane",DABCO,"0.224 g, 1 mmol",1.0,mmol,,,,,,titanium isopropoxide,,"0.5 mL, 1.5 mmol",1.5,mmol,,,,,,acetonitrile,MeCN,10 mL,10.0,,,,,160.0,160 °C,72.0,three days,Teflon-lined autoclave (23 mL),static,ethanol,solvent exchanged several times daily for 1 week at 80 °C,100 °C under dynamic vacuum for 6 h after EtOH exchange,100.0,6.0,yellow octahedral crystals,19.0,,dia,Al4O4 cubane 4-connected SBU,,,,not_reported,not_reported,,,10.1039/d2sc00526c,ok,
10.1039/d2sc00526c,downloaded\10.1039_d2sc00526c.pdf,SI downloaded\10.1039_d2sc00526c_SI.pdf,mof_json_store\10.1039_d2sc00526c\raw_output.json,mof_json_store\10.1039_d2sc00526c\synthesis_009.json,yes,Mixed phases when Co2+/Al3+ ratio between 0.44–1.11; Fe2+ oxidizes to other product in air.,AlOC-107,2156657,ZrCl4,,"0.918 g, 4.5 mmol",4.5,mmol,nan,,,,,nan,,,,,benzoic acid,BA,8 mmol,8.0,mmol,"1,4-diazabicyclo[2.2.2]octane",DABCO,"0.224 g, 1 mmol",1.0,mmol,,,,,,titanium isopropoxide,,"0.5 mL, 1.5 mmol",1.5,mmol,,,,,,acetonitrile,MeCN,10 mL,10.0,,,,,160.0,160 °C,72.0,"three days (performed in glovebox, N2 to remove dissolved O2)",Teflon-lined autoclave (23 mL),static,ethanol,solvent exchanged several times daily for 1 week at 80 °C,100 °C under dynamic vacuum for 6 h after EtOH exchange,100.0,6.0,yellow octahedral crystals (air-oxidize to red),1.9,,dia,Al4O4 cubane 4-connected SBU,,,,not_reported,not_reported,,,10.1039/d2sc00526c,ok,
10.1039/d2sc00526c,downloaded\10.1039_d2sc00526c.pdf,SI downloaded\10.1039_d2sc00526c_SI.pdf,mof_json_store\10.1039_d2sc00526c\raw_output.json,mof_json_store\10.1039_d2sc00526c\synthesis_010.json,yes,Mixed phases when Co2+/Al3+ ratio between 0.44–1.11; Fe2+ oxidizes to other product in air.,AlOC-108,2056107,ZrCl4,,"0.918 g, 4.5 mmol",4.5,mmol,nan,,,,,nan,,,,,benzoic acid,BA,8 mmol,8.0,mmol,"1,4-diazabicyclo[2.2.2]octane",DABCO,"0.224 g, 1 mmol",1.0,mmol,,,,,,titanium isopropoxide,,"0.5 mL, 1.5 mmol",1.5,mmol,,,,,,acetonitrile,MeCN,10 mL,10.0,,,,,160.0,160 °C,72.0,three days,Teflon-lined autoclave (23 mL),static,ethanol,solvent exchanged several times daily for 1 week at 80 °C,100 °C under dynamic vacuum for 6 h after EtOH exchange,100.0,6.0,colorless octahedral crystals,4.6,,dia,Al4O4 cubane 4-connected SBU,,,,not_reported,not_reported,,,10.1039/d2sc00526c,ok,
10.1039/d2sc00526c,downloaded\10.1039_d2sc00526c.pdf,SI downloaded\10.1039_d2sc00526c_SI.pdf,mof_json_store\10.1039_d2sc00526c\raw_output.json,mof_json_store\10.1039_d2sc00526c\synthesis_011.json,yes,Mixed phases when Co2+/Al3+ ratio between 0.44–1.11; Fe2+ oxidizes to other product in air.,AlOC-109,2056108,ZrCl4,,"0.918 g, 4.5 mmol",4.5,mmol,nan,,0.75–2.5 g (3–10 mmol),,,nan,,,,,3-methylbenzoic acid,3-MBA,8 mmol,8.0,mmol,"1,4-diazabicyclo[2.2.2]octane",DABCO,"0.224 g, 1 mmol",1.0,mmol,,,,,,titanium isopropoxide,,"0.5 mL, 1.5 mmol",1.5,mmol,,,,,,acetonitrile,MeCN,10 mL,10.0,,,,,160.0,160 °C,72.0,three days,Teflon-lined autoclave (23 mL),static,ethanol,solvent exchanged several times daily for 1 week at 80 °C,100 °C under dynamic vacuum for 6 h after EtOH exchange,100.0,6.0,red octahedral crystals,20.5,,dia,Al4O4 cubane 4-connected SBU,,,779.6,yes,yes,,aldol_catalysis,10.1039/d2sc00526c,ok,
10.1039/d2sc00526c,downloaded\10.1039_d2sc00526c.pdf,SI downloaded\10.1039_d2sc00526c_SI.pdf,mof_json_store\10.1039_d2sc00526c\raw_output.json,mof_json_store\10.1039_d2sc00526c\synthesis_012.json,yes,Mixed phases when Co2+/Al3+ ratio between 0.44–1.11; Fe2+ oxidizes to other product in air.,AlOC-110,2056109,Eu(NO3)3·6H2O,,"0.918 g, 4.5 mmol",4.5,mmol,nan,,,,,nan,,,,,benzoic acid,BA,8 mmol,8.0,mmol,"1,4-diazabicyclo[2.2.2]octane",DABCO,"0.224 g, 1 mmol",1.0,mmol,,,,,,titanium isopropoxide,,"0.5 mL, 1.5 mmol",1.5,mmol,,,,,,acetonitrile,MeCN,10 mL,10.0,,,,,160.0,160 °C,72.0,three days,Teflon-lined autoclave (23 mL),static,ethanol,solvent exchanged several times daily for 1 week at 80 °C,100 °C under dynamic vacuum for 6 h after EtOH exchange,100.0,6.0,yellow octahedral crystals,3.4,,dia,Al4O4 cubane 4-connected SBU,,,,not_reported,not_reported,,,10.1039/d2sc00526c,ok,
10.1039/d2sc00526c,downloaded\10.1039_d2sc00526c.pdf,SI downloaded\10.1039_d2sc00526c_SI.pdf,mof_json_store\10.1039_d2sc00526c\raw_output.json,mof_json_store\10.1039_d2sc00526c\synthesis_013.json,yes,Mixed phases when Co2+/Al3+ ratio between 0.44–1.11; Fe2+ oxidizes to other product in air.,AlOC-111,2056110,Eu(NO3)3·6H2O,,"0.918 g, 4.5 mmol",4.5,mmol,nan,,,,,nan,,,,,benzoic acid,BA,8 mmol,8.0,mmol,"1,4-diazabicyclo[2.2.2]octane",DABCO,"0.224 g, 1 mmol",1.0,mmol,,,,,,titanium isopropoxide,,"0.5 mL, 1.5 mmol",1.5,mmol,,,,,,acetonitrile,MeCN,10 mL,10.0,,,,,160.0,160 °C,72.0,three days,Teflon-lined autoclave (23 mL),static,ethanol,solvent exchanged several times daily for 1 week at 80 °C,100 °C under dynamic vacuum for 6 h after EtOH exchange,100.0,6.0,colorless octahedral crystals,1.16,,dia,Al4O4 cubane 4-connected SBU,,,,not_reported,not_reported,,,10.1039/d2sc00526c,ok,
10.1039/d2sc00526c,downloaded\10.1039_d2sc00526c.pdf,SI downloaded\10.1039_d2sc00526c_SI.pdf,mof_json_store\10.1039_d2sc00526c\raw_output.json,mof_json_store\10.1039_d2sc00526c\synthesis_014.json,yes,Mixed phases when Co2+/Al3+ ratio between 0.44–1.11; Fe2+ oxidizes to other product in air.,AlOC-112,2056111,Eu(NO3)3·6H2O,,"0.918 g, 4.5 mmol",4.5,mmol,nan,,1–2 mmol,,,nan,,,,,benzoic acid,BA,8 mmol,8.0,mmol,"1,4-diazabicyclo[2.2.2]octane",DABCO,"0.224 g, 1 mmol",1.0,mmol,,,,,,titanium isopropoxide,,"0.5 mL, 1.5 mmol",1.5,mmol,,,,,,acetonitrile,MeCN,10 mL,10.0,,,,,160.0,160 °C,72.0,three days,Teflon-lined autoclave (23 mL),static,ethanol,solvent exchanged several times daily for 1 week at 80 °C,100 °C under dynamic vacuum for 6 h after EtOH exchange,100.0,6.0,red hexagonal flaky crystals,34.0,,lon,Al4O4 cubane 4-connected SBU,,,797.2,yes,no,,aldol_catalysis,10.1039/d2sc00526c,ok,
10.1039/d2sc00526c,downloaded\10.1039_d2sc00526c.pdf,SI downloaded\10.1039_d2sc00526c_SI.pdf,mof_json_store\10.1039_d2sc00526c\raw_output.json,mof_json_store\10.1039_d2sc00526c\synthesis_015.json,yes,Mixed phases when Co2+/Al3+ ratio between 0.44–1.11; Fe2+ oxidizes to other product in air.,AlOC-113,2056112,Eu(NO3)3·6H2O,,"0.918 g, 4.5 mmol",4.5,mmol,nan,,1–2 mmol,,,nan,,,,,3-fluorobenzoic acid,3-FBA,8 mmol,8.0,mmol,"1,4-diazabicyclo[2.2.2]octane",DABCO,"0.224 g, 1 mmol",1.0,mmol,,,,,,titanium isopropoxide,,"0.5 mL, 1.5 mmol",1.5,mmol,,,,,,acetonitrile,MeCN,10 mL,10.0,,,,,160.0,160 °C,72.0,three days,Teflon-lined autoclave (23 mL),static,ethanol,solvent exchanged several times daily for 1 week at 80 °C,100 °C under dynamic vacuum for 6 h after EtOH exchange,100.0,6.0,red hexagonal flaky crystals,23.0,,lon,Al4O4 cubane 4-connected SBU,,,,not_reported,not_reported,,,10.1039/d2sc00526c,ok,
10.1039/d2sc00526c,downloaded\10.1039_d2sc00526c.pdf,SI downloaded\10.1039_d2sc00526c_SI.pdf,mof_json_store\10.1039_d2sc00526c\raw_output.json,mof_json_store\10.1039_d2sc00526c\synthesis_016.json,yes,Mixed phases when Co2+/Al3+ ratio between 0.44–1.11; Fe2+ oxidizes to other product in air.,AlOC-114,2056113,Eu(NO3)3·6H2O,,"0.918 g, 4.5 mmol",4.5,mmol,nan,,1–2 mmol,,,nan,,,,,4-chlorobenzoic acid,4-CBA,8 mmol,8.0,mmol,"1,4-diazabicyclo[2.2.2]octane",DABCO,"0.224 g, 1 mmol",1.0,mmol,,,,,,titanium isopropoxide,,"0.5 mL, 1.5 mmol",1.5,mmol,,,,,,acetonitrile,MeCN,10 mL,10.0,,,,,160.0,160 °C,72.0,three days,Teflon-lined autoclave (23 mL),static,ethanol,solvent exchanged several times daily for 1 week at 80 °C,100 °C under dynamic vacuum for 6 h after EtOH exchange,100.0,6.0,red hexagonal flaky crystals,18.0,,lon,Al4O4 cubane 4-connected SBU,,,,not_reported,not_reported,,,10.1039/d2sc00526c,ok,
10.1039/d2sc00526c,downloaded\10.1039_d2sc00526c.pdf,SI downloaded\10.1039_d2sc00526c_SI.pdf,mof_json_store\10.1039_d2sc00526c\raw_output.json,mof_json_store\10.1039_d2sc00526c\synthesis_017.json,yes,Mixed phases when Co2+/Al3+ ratio between 0.44–1.11; Fe2+ oxidizes to other product in air.,AlOC-115,2056114,Eu(NO3)3·6H2O,,"0.918 g, 4.5 mmol",4.5,mmol,nan,,1–2 mmol,,,nan,,,,,4-methylbenzoic acid,4-MBA,8 mmol,8.0,mmol,"1,4-diazabicyclo[2.2.2]octane",DABCO,"0.224 g, 1 mmol",1.0,mmol,,,,,,titanium isopropoxide,,"0.5 mL, 1.5 mmol",1.5,mmol,,,,,,acetonitrile,MeCN,10 mL,10.0,,,,,160.0,160 °C,72.0,three days,Teflon-lined autoclave (23 mL),static,ethanol,solvent exchanged several times daily for 1 week at 80 °C,100 °C under dynamic vacuum for 6 h after EtOH exchange,100.0,6.0,red hexagonal flaky crystals,32.0,,lon,Al4O4 cubane 4-connected SBU,,,,not_reported,not_reported,,,10.1039/d2sc00526c,ok,
10.1039/d2sc00526c,downloaded\10.1039_d2sc00526c.pdf,SI downloaded\10.1039_d2sc00526c_SI.pdf,mof_json_store\10.1039_d2sc00526c\raw_output.json,mof_json_store\10.1039_d2sc00526c\synthesis_018.json,yes,Mixed phases when Co2+/Al3+ ratio between 0.44–1.11; Fe2+ oxidizes to other product in air.,AlOC-116,2056115,Eu(NO3)3·6H2O,,"0.918 g, 4.5 mmol",4.5,mmol,nan,,1–2 mmol,,,nan,,,,,4-aminobenzoic acid,4-ABA,8 mmol,8.0,mmol,"1,4-diazabicyclo[2.2.2]octane",DABCO,"0.224 g, 1 mmol",1.0,mmol,,,,,,titanium isopropoxide,,"0.5 mL, 1.5 mmol",1.5,mmol,,,,,,acetonitrile,MeCN,10 mL,10.0,,,,,160.0,160 °C,72.0,three days,Teflon-lined autoclave (23 mL),static,ethanol,solvent exchanged several times daily for 1 week at 80 °C,100 °C under dynamic vacuum for 6 h after EtOH exchange,100.0,6.0,red hexagonal flaky crystals,8.2,,lon,Al4O4 cubane 4-connected SBU,,,,not_reported,not_reported,,,10.1039/d2sc00526c,ok,
10.1039/d2sc00526c,downloaded\10.1039_d2sc00526c.pdf,SI downloaded\10.1039_d2sc00526c_SI.pdf,mof_json_store\10.1039_d2sc00526c\raw_output.json,mof_json_store\10.1039_d2sc00526c\synthesis_019.json,yes,Mixed phases when Co2+/Al3+ ratio between 0.44–1.11; Fe2+ oxidizes to other product in air.,AlOC-117,2056116,Eu(NO3)3·6H2O,,"0.918 g, 4.5 mmol",4.5,mmol,nan,,1–2 mmol (by analogy to Co case),,,nan,,,,,benzoic acid,BA,8 mmol,8.0,mmol,"1,4-diazabicyclo[2.2.2]octane",DABCO,"0.224 g, 1 mmol",1.0,mmol,,,,,,titanium isopropoxide,,"0.5 mL, 1.5 mmol",1.5,mmol,,,,,,acetonitrile,MeCN,10 mL,10.0,,,,,160.0,160 °C,72.0,three days,Teflon-lined autoclave (23 mL),static,ethanol,solvent exchanged several times daily for 1 week at 80 °C,100 °C under dynamic vacuum for 6 h after EtOH exchange,100.0,6.0,yellow hexagonal flaky crystals,51.5,,lon,Al4O4 cubane 4-connected SBU,,,,not_reported,not_reported,,,10.1039/d2sc00526c,ok,
10.1039/d2sc00526c,downloaded\10.1039_d2sc00526c.pdf,SI downloaded\10.1039_d2sc00526c_SI.pdf,mof_json_store\10.1039_d2sc00526c\raw_output.json,mof_json_store\10.1039_d2sc00526c\synthesis_020.json,yes,Mixed phases when Co2+/Al3+ ratio between 0.44–1.11; Fe2+ oxidizes to other product in air.,AlOC-118,2056117,Eu(NO3)3·6H2O,,"0.918 g, 4.5 mmol",4.5,mmol,nan,,1–2 mmol (by analogy to Co case; Fe handled under inert to avoid oxidation),,,nan,,,,,benzoic acid,BA,8 mmol,8.0,mmol,"1,4-diazabicyclo[2.2.2]octane",DABCO,"0.224 g, 1 mmol",1.0,mmol,,,,,,titanium isopropoxide,,"0.5 mL, 1.5 mmol",1.5,mmol,,,,,,acetonitrile,MeCN,10 mL,10.0,,,,,160.0,160 °C,72.0,three days,Teflon-lined autoclave (23 mL),static,ethanol,solvent exchanged several times daily for 1 week at 80 °C,100 °C under dynamic vacuum for 6 h after EtOH exchange,100.0,6.0,yellow hexagonal flaky crystals (air-oxidize to red),1.7,,lon,Al4O4 cubane 4-connected SBU,,,,not_reported,not_reported,,,10.1039/d2sc00526c,ok,
