Repository: zzhenglab/MOFinder

# MOFinder

MOFinder extracts MOF synthesis information from the literature, reconstructs evidence-supported negative reaction records, and prepares datasets for synthesis-outcome prediction.
[Web application](https://mofinder.chemistry.wustl.edu/) | [Demos](Demo/README.md) | [Source code](docs/source_to_code.md) | [Workflow guide](docs/workflow.md) | [Model evaluation](docs/evaluation.md)

## Quick start

The workflow runs through Python commands. Python 3.10 or newer is required. Clone the repository and initialize its related applications:

```bash
git clone --recurse-submodules https://github.com/zzhenglab/MOFinder.git
cd MOFinder
```

Start with the two offline demonstrations:

```bash

File: mof_extraction_1_2.csv (part 93 of 305)
doi,main_pdf,si_pdf,raw_output,parsed_json,article_trial_or_failure,article_trial_or_failure_notes,mof_name,crystal_code,metal_1,metal_1_abbr,metal_1_amount_text,metal_1_amount_value,metal_1_amount_unit,metal_2,metal_2_abbr,metal_2_amount_text,metal_2_amount_value,metal_2_amount_unit,metal_3,metal_3_abbr,metal_3_amount_text,metal_3_amount_value,metal_3_amount_unit,linker_1,linker_1_abbr,linker_1_amount_text,linker_1_amount_value,linker_1_amount_unit,linker_2,linker_2_abbr,linker_2_amount_text,linker_2_amount_value,linker_2_amount_unit,linker_3,linker_3_abbr,linker_3_amount_text,linker_3_amount_value,linker_3_amount_unit,modulator_1,modulator_1_abbr,modulator_1_amount_text,modulator_1_amount_value,modulator_1_amount_unit,modulator_2,modulator_2_abbr,modulator_2_amount_text,modulator_2_amount_value,modulator_2_amount_unit,solvent_main,solvent_main_abbr,solvent_main_amount_text,solvent_main_ml,solvent_secondary,solvent_secondary_abbr,solvent_secondary_amount_text,solvent_secondary_ml,temperature_c,temperature_c_text,time_h,time_text,vessel_type,stirring,washing_solvent,washing_cycles,activation_text,activation_temp_c,activation_time_h,crystal_morphology,yield_percent,crystal_size,topology_code,metal_cluster_connectivity,unit_cell_short,pore_diameter_A,BET_surface_area_m2g,air_stable,water_stable,tga_decomposition_temp_c,applications,reference,status,error
10.1039/d2sc00526c,downloaded\10.1039_d2sc00526c.pdf,SI downloaded\10.1039_d2sc00526c_SI.pdf,mof_json_store\10.1039_d2sc00526c\raw_output.json,mof_json_store\10.1039_d2sc00526c\synthesis_021.json,yes,Mixed phases when Co2+/Al3+ ratio between 0.44–1.11; Fe2+ oxidizes to other product in air.,AlOC-119,2056118,Eu(NO3)3·6H2O,,"0.918 g, 4.5 mmol",4.5,mmol,nan,,1–2 mmol (by analogy to Co case),,,nan,,,,,benzoic acid,BA,8 mmol,8.0,mmol,"1,4-diazabicyclo[2.2.2]octane",DABCO,"0.224 g, 1 mmol",1.0,mmol,,,,,,titanium isopropoxide,,"0.5 mL, 1.5 mmol",1.5,mmol,,,,,,acetonitrile,MeCN,10 mL,10.0,,,,,160.0,160 °C,72.0,three days,Teflon-lined autoclave (23 mL),static,ethanol,solvent exchanged several times daily for 1 week at 80 °C,100 °C under dynamic vacuum for 6 h after EtOH exchange,100.0,6.0,colorless hexagonal flaky crystals,12.6,,lon,Al4O4 cubane 4-connected SBU,,,,not_reported,not_reported,,,10.1039/d2sc00526c,ok,
10.1039/d2sc00526c,downloaded\10.1039_d2sc00526c.pdf,SI downloaded\10.1039_d2sc00526c_SI.pdf,mof_json_store\10.1039_d2sc00526c\raw_output.json,mof_json_store\10.1039_d2sc00526c\synthesis_022.json,yes,Mixed phases when Co2+/Al3+ ratio between 0.44–1.11; Fe2+ oxidizes to other product in air.,AlOC-120,2056127,Eu(NO3)3·6H2O,,"0.918 g, 4.5 mmol",4.5,mmol,nan,,1–2 mmol (by analogy to Co case),,,nan,,,,,benzoic acid,BA,8 mmol,8.0,mmol,"1,4-diazabicyclo[2.2.2]octane",DABCO,"0.224 g, 1 mmol",1.0,mmol,,,,,,titanium isopropoxide,,"0.5 mL, 1.5 mmol",1.5,mmol,,,,,,acetonitrile,MeCN,10 mL,10.0,,,,,160.0,160 °C,72.0,three days,Teflon-lined autoclave (23 mL),static,ethanol,solvent exchanged several times daily for 1 week at 80 °C,100 °C under dynamic vacuum for 6 h after EtOH exchange,100.0,6.0,colorless hexagonal flaky crystals,2.2,,lon,Al4O4 cubane 4-connected SBU,,,,not_reported,not_reported,,,10.1039/d2sc00526c,ok,
10.1021/cg901332m,downloaded\10.1021_cg901332m.pdf,SI downloaded\10.1021_cg901332m_SI.pdf,mof_json_store\10.1021_cg901332m\raw_output.json,mof_json_store\10.1021_cg901332m\synthesis_001.json,no,,,,Cd(CH3COO)2·2H2O,,"25.7 mg, 0.10 mmol",0.1,mmol,nan,,,,,nan,,,,,tetrakis(imidazol-1-ylmethyl)methane,L,"16.8 mg, 0.05 mmol",0.05,mmol,,,,,,,,,,,,,,,,,,,,,water,H2O,10 mL,10.0,,,,,140.0,140 °C,72.0,3 days,Teflon-lined autoclave (15 mL),static,,,,,,colorless crystals,64.0,,pts,,,,,not_reported,not_reported,,luminescence,10.1021/cg901332m,ok,
10.1021/cg901332m,downloaded\10.1021_cg901332m.pdf,SI downloaded\10.1021_cg901332m_SI.pdf,mof_json_store\10.1021_cg901332m\raw_output.json,mof_json_store\10.1021_cg901332m\synthesis_002.json,no,,,,Cd(CH3COO)2·2H2O,,"30.8 mg, 0.10 mmol",0.1,mmol,nan,,,,,nan,,,,,tetrakis(imidazol-1-ylmethyl)methane,L,"16.8 mg, 0.05 mmol (as in 1)",0.05,mmol,,,,,,,,,,,,,,,,,,,,,water,H2O,10 mL (as in 1),10.0,,,,,140.0,140 °C,72.0,3 days,Teflon-lined autoclave (15 mL),static,,,,,,colorless crystals,77.0,,sra,,,,,not_reported,not_reported,,luminescence,10.1021/cg901332m,ok,
10.1021/cg901332m,downloaded\10.1021_cg901332m.pdf,SI downloaded\10.1021_cg901332m_SI.pdf,mof_json_store\10.1021_cg901332m\raw_output.json,mof_json_store\10.1021_cg901332m\synthesis_003.json,no,,,,Cd(CH3COO)2·2H2O,,"34.4 mg, 0.10 mmol",0.1,mmol,nan,,,,,nan,,,,,tetrakis(imidazol-1-ylmethyl)methane,L,"16.8 mg, 0.05 mmol (as in 1)",0.05,mmol,,,,,,,,,,,,,,,,,,,,,water,H2O,10 mL (as in 1),10.0,,,,,140.0,140 °C,72.0,3 days,Teflon-lined autoclave (15 mL),static,,,,,,colorless crystals,69.0,,sql,,,,,not_reported,not_reported,,luminescence,10.1021/cg901332m,ok,
10.1021/cg901332m,downloaded\10.1021_cg901332m.pdf,SI downloaded\10.1021_cg901332m_SI.pdf,mof_json_store\10.1021_cg901332m\raw_output.json,mof_json_store\10.1021_cg901332m\synthesis_004.json,no,,,,Cd(CH3COO)2·2H2O,,"11.7 mg, 0.10 mmol",0.1,mmol,nan,,,,,nan,,,,,fumaric acid,H2L1,"11.6 mg, 0.10 mmol",0.1,mmol,tetrakis(imidazol-1-ylmethyl)methane,L,"16.8 mg, 0.05 mmol",0.05,mmol,,,,,,,,,,,,,,,,water,H2O,10 mL,10.0,,,,,170.0,170 °C,72.0,3 days,Teflon-lined autoclave (15 mL),static,,,,,,colorless crystals,73.0,,,double-core Cd2 subunits bridged by ligands,,,,not_reported,not_reported,,luminescence,10.1021/cg901332m,ok,
10.1021/cg901332m,downloaded\10.1021_cg901332m.pdf,SI downloaded\10.1021_cg901332m_SI.pdf,mof_json_store\10.1021_cg901332m\raw_output.json,mof_json_store\10.1021_cg901332m\synthesis_005.json,no,,,,Cd(CH3COO)2·2H2O,,0.10 mmol (as in 4),0.1,mmol,nan,,,,,nan,,,,,adipic acid,H2L2,0.10 mmol (as in 4),0.1,mmol,tetrakis(imidazol-1-ylmethyl)methane,L,0.05 mmol (as in 4),0.05,mmol,,,,,,,,,,,,,,,,water,H2O,10 mL (as in 4),10.0,,,,,170.0,170 °C,72.0,3 days,Teflon-lined autoclave (15 mL),static,,,,,,colorless crystals,42.0,,,pentanuclear Cd unit linked in 3D,,,,not_reported,not_reported,,luminescence,10.1021/cg901332m,ok,
10.1021/cg901332m,downloaded\10.1021_cg901332m.pdf,SI downloaded\10.1021_cg901332m_SI.pdf,mof_json_store\10.1021_cg901332m\raw_output.json,mof_json_store\10.1021_cg901332m\synthesis_006.json,no,,,,Zn(NO3)2·6H2O,,0.10 mmol (as in 4),0.1,mmol,nan,,,,,nan,,,,,isophthalic acid,H2L3,0.10 mmol (as in 4),0.1,mmol,tetrakis(imidazol-1-ylmethyl)methane,L,0.05 mmol (as in 4),0.05,mmol,,,,,,,,,,,,,,,,water,H2O,10 mL (as in 4),10.0,,,,,170.0,170 °C,72.0,3 days,Teflon-lined autoclave (15 mL),static,,,,,,colorless crystals,58.0,,cds,binuclear Cd units linked by L and isophthalate,,,,not_reported,not_reported,,luminescence,10.1021/cg901332m,ok,
10.1021/cg901332m,downloaded\10.1021_cg901332m.pdf,SI downloaded\10.1021_cg901332m_SI.pdf,mof_json_store\10.1021_cg901332m\raw_output.json,mof_json_store\10.1021_cg901332m\synthesis_007.json,no,,,,Mn(CH3COO)2·2H2O,,0.10 mmol (as in 4),0.1,mmol,nan,,,,,nan,,,,,terephthalic acid,H2L4,0.10 mmol (as in 4),0.1,mmol,tetrakis(imidazol-1-ylmethyl)methane,L,0.05 mmol (as in 4),0.05,mmol,,,,,,,,,,,,,,,,water,H2O,10 mL (as in 4),10.0,,,,,170.0,170 °C,72.0,3 days,Teflon-lined autoclave (15 mL),static,,,,,,colorless crystals,76.0,,,,,,,not_reported,not_reported,,luminescence,10.1021/cg901332m,ok,
10.1021/cg901332m,downloaded\10.1021_cg901332m.pdf,SI downloaded\10.1021_cg901332m_SI.pdf,mof_json_store\10.1021_cg901332m\raw_output.json,mof_json_store\10.1021_cg901332m\synthesis_008.json,no,,,,Cd(NO3)2·6H2O,,0.10 mmol (as in 4),0.1,mmol,nan,,,,,nan,,,,,isophthalic acid,H2L5,0.10 mmol (as in 4),0.1,mmol,tetrakis(imidazol-1-ylmethyl)methane,L,0.05 mmol (as in 4),0.05,mmol,,,,,,,,,,,,,,,,water,H2O,10 mL (as in 4),10.0,,,,,170.0,170 °C,72.0,3 days,Teflon-lined autoclave (15 mL),static,,,,,,colorless crystals,62.0,,,,,,,not_reported,not_reported,,luminescence,10.1021/cg901332m,ok,
10.1021/cg901332m,downloaded\10.1021_cg901332m.pdf,SI downloaded\10.1021_cg901332m_SI.pdf,mof_json_store\10.1021_cg901332m\raw_output.json,mof_json_store\10.1021_cg901332m\synthesis_009.json,no,,,,Cd(NO3)2·6H2O,,"11.7 mg, 0.10 mmol (as in 4)",0.1,mmol,nan,,,,,nan,,,,,"benzene-1,3,5-tricarboxylic acid",H3L6,0.07 mmol,0.07,mmol,tetrakis(imidazol-1-ylmethyl)methane,L,"16.8 mg, 0.05 mmol (as in 4)",0.05,mmol,,,,,,,,,,,,,,,,water,H2O,10 mL (as in 4),10.0,,,,,170.0,170 °C,72.0,3 days,Teflon-lined autoclave (15 mL),static,,,,,,colorless crystals,59.0,,,,,,,not_reported,not_reported,,luminescence,10.1021/cg901332m,ok,
10.1021/cg901332m,downloaded\10.1021_cg901332m.pdf,SI downloaded\10.1021_cg901332m_SI.pdf,mof_json_store\10.1021_cg901332m\raw_output.json,mof_json_store\10.1021_cg901332m\synthesis_010.json,no,,,,Cd(NO3)2·6H2O,,0.10 mmol (as in 9/4),0.1,mmol,nan,,,,,nan,,,,,"1,2,3-benzenetricarboxylic acid",H3L7,0.07 mmol (as in 9),0.07,mmol,tetrakis(imidazol-1-ylmethyl)methane,L,0.05 mmol (as in 4/9),0.05,mmol,,,,,,,,,,,,,,,,water,H2O,10 mL (as in 4/9),10.0,,,,,170.0,170 °C,72.0,3 days,Teflon-lined autoclave (15 mL),static,,,,,,colorless crystals,71.0,,,trinuclear Cd(II) clusters linked by ligands,,,,not_reported,not_reported,,luminescence,10.1021/cg901332m,ok,
10.1021/cg901332m,downloaded\10.1021_cg901332m.pdf,SI downloaded\10.1021_cg901332m_SI.pdf,mof_json_store\10.1021_cg901332m\raw_output.json,mof_json_store\10.1021_cg901332m\synthesis_011.json,no,,,,ZrCl4,,0.10 mmol (as in 9/4),0.1,mmol,nan,,,,,nan,,,,,"1,2,4-benzenetricarboxylic acid",H3L8,0.07 mmol (as in 9),0.07,mmol,tetrakis(imidazol-1-ylmethyl)methane,L,0.05 mmol (as in 4/9),0.05,mmol,,,,,,,,,,,,,,,,water,H2O,10 mL (as in 4/9),10.0,,,,,170.0,170 °C,72.0,3 days,Teflon-lined autoclave (15 mL),static,,,,,,colorless crystals,53.0,,,,,,,not_reported,not_reported,,luminescence,10.1021/cg901332m,ok,
10.1021/cg901332m,downloaded\10.1021_cg901332m.pdf,SI downloaded\10.1021_cg901332m_SI.pdf,mof_json_store\10.1021_cg901332m\raw_output.json,mof_json_store\10.1021_cg901332m\synthesis_012.json,no,,,,ZrCl4,,0.10 mmol (as in 9/4),0.1,mmol,nan,,,,,nan,,,,,"1,2,4,5-benzenetetracarboxylic acid",H4L9,0.05 mmol,0.05,mmol,tetrakis(imidazol-1-ylmethyl)methane,L,0.05 mmol (as in 4/9),0.05,mmol,,,,,,,,,,,,,,,,water,H2O,10 mL (as in 4/9),10.0,,,,,170.0,170 °C,72.0,3 days,Teflon-lined autoclave (15 mL),static,,,,,,colorless crystals,66.0,,,μ3-OH bridged Cd network,,,,not_reported,not_reported,,luminescence,10.1021/cg901332m,ok,
10.1021/cg901332m,downloaded\10.1021_cg901332m.pdf,SI downloaded\10.1021_cg901332m_SI.pdf,mof_json_store\10.1021_cg901332m\raw_output.json,mof_json_store\10.1021_cg901332m\synthesis_013.json,no,,,,ZrCl4,,0.10 mmol (as in 12/9/4),0.1,mmol,nan,,,,,nan,,,,,"4,4′-oxydiphthalic acid",H4L10,0.05 mmol (as in 12),0.05,mmol,tetrakis(imidazol-1-ylmethyl)methane,L,0.05 mmol (as in 4/9),0.05,mmol,,,,,,,,,,,,,,,,water,H2O,10 mL (as in 4/9),10.0,,,,,170.0,170 °C,72.0,3 days,Teflon-lined autoclave (15 mL),static,,,,,,colorless crystals,79.0,,,,,,,not_reported,not_reported,,luminescence,10.1021/cg901332m,ok,
10.1021/acs.cgd.7b01250,downloaded\10.1021_acs.cgd.7b01250.pdf,SI downloaded\10.1021_acs.cgd.7b01250_SI.pdf,mof_json_store\10.1021_acs.cgd.7b01250\raw_output.json,mof_json_store\10.1021_acs.cgd.7b01250\synthesis_001.json,yes,High p-TA led to poor outcomes: p-TA-20 had extremely low yield; higher p-TA/NH2-BDC gave no product.,NH2-MIL-125(Ti),,ZrCl4,Ti(OiPr)4,2 mmol,2,mmol,nan,,,,,nan,,,,,2-aminoterephthalic acid,NH2-BDC,3.10 mmol,3.1,mmol,,,,,,,,,,,,,,,,,,,,,"N,N-dimethylformamide",DMF,36 mL,36.0,methanol,MeOH,4 mL,4.0,150.0,150 °C,24.0,24 h,Teflon-lined steel autoclave (100 mL),static,"DMF, MeOH",several times,60 °C under vacuum overnight,60.0,,,,,,,,,1298.0,,,,,10.1021/acs.cgd.7b01250,ok,
10.1021/acs.cgd.7b01250,downloaded\10.1021_acs.cgd.7b01250.pdf,SI downloaded\10.1021_acs.cgd.7b01250_SI.pdf,mof_json_store\10.1021_acs.cgd.7b01250\raw_output.json,mof_json_store\10.1021_acs.cgd.7b01250\synthesis_002.json,yes,High p-TA led to poor outcomes: p-TA-20 had extremely low yield; higher p-TA/NH2-BDC gave no product.,NH2-MIL-125(Ti),,ZrCl4,Ti(OiPr)4,2 mmol,2,mmol,nan,,,,,nan,,,,,2-aminoterephthalic acid,NH2-BDC,3.10 mmol,3.1,mmol,,,,,,,,,,,p-toluylic acid,p-TA,p-TA/NH2-BDC = 1,,,,,,,,"N,N-dimethylformamide",DMF,36 mL,36.0,methanol,MeOH,4 mL,4.0,150.0,150 °C,24.0,24 h,Teflon-lined steel autoclave (100 mL),static,"DMF, MeOH",several times,60 °C under vacuum overnight,60.0,,,,,,,,,1321.0,,,,,10.1021/acs.cgd.7b01250,ok,
10.1021/acs.cgd.7b01250,downloaded\10.1021_acs.cgd.7b01250.pdf,SI downloaded\10.1021_acs.cgd.7b01250_SI.pdf,mof_json_store\10.1021_acs.cgd.7b01250\raw_output.json,mof_json_store\10.1021_acs.cgd.7b01250\synthesis_003.json,yes,High p-TA led to poor outcomes: p-TA-20 had extremely low yield; higher p-TA/NH2-BDC gave no product.,NH2-MIL-125(Ti),,ZrCl4,Ti(OiPr)4,2 mmol,2,mmol,nan,,,,,nan,,,,,2-aminoterephthalic acid,NH2-BDC,3.10 mmol,3.1,mmol,,,,,,,,,,,p-toluylic acid,p-TA,p-TA/NH2-BDC = 2,,,,,,,,"N,N-dimethylformamide",DMF,36 mL,36.0,methanol,MeOH,4 mL,4.0,150.0,150 °C,24.0,24 h,Teflon-lined steel autoclave (100 mL),static,"DMF, MeOH",several times,60 °C under vacuum overnight,60.0,,,,,,,,,1368.0,,,,,10.1021/acs.cgd.7b01250,ok,
10.1021/acs.cgd.7b01250,downloaded\10.1021_acs.cgd.7b01250.pdf,SI downloaded\10.1021_acs.cgd.7b01250_SI.pdf,mof_json_store\10.1021_acs.cgd.7b01250\raw_output.json,mof_json_store\10.1021_acs.cgd.7b01250\synthesis_004.json,yes,High p-TA led to poor outcomes: p-TA-20 had extremely low yield; higher p-TA/NH2-BDC gave no product.,NH2-MIL-125(Ti),,ZrCl4,Ti(OiPr)4,2 mmol,2,mmol,nan,,,,,nan,,,,,2-aminoterephthalic acid,NH2-BDC,3.10 mmol,3.1,mmol,,,,,,,,,,,p-toluylic acid,p-TA,p-TA/NH2-BDC = 4,,,,,,,,"N,N-dimethylformamide",DMF,36 mL,36.0,methanol,MeOH,4 mL,4.0,150.0,150 °C,24.0,24 h,Teflon-lined steel autoclave (100 mL),static,"DMF, MeOH",several times,60 °C under vacuum overnight,60.0,,,,,,,,,1350.0,,,,,10.1021/acs.cgd.7b01250,ok,
10.1021/acs.cgd.7b01250,downloaded\10.1021_acs.cgd.7b01250.pdf,SI downloaded\10.1021_acs.cgd.7b01250_SI.pdf,mof_json_store\10.1021_acs.cgd.7b01250\raw_output.json,mof_json_store\10.1021_acs.cgd.7b01250\synthesis_005.json,yes,High p-TA led to poor outcomes: p-TA-20 had extremely low yield; higher p-TA/NH2-BDC gave no product.,NH2-MIL-125(Ti),,ZrCl4,Ti(OiPr)4,2 mmol,2,mmol,nan,,,,,nan,,,,,2-aminoterephthalic acid,NH2-BDC,3.10 mmol,3.1,mmol,,,,,,,,,,,p-toluylic acid,p-TA,p-TA/NH2-BDC = 8,,,,,,,,"N,N-dimethylformamide",DMF,36 mL,36.0,methanol,MeOH,4 mL,4.0,150.0,150 °C,24.0,24 h,Teflon-lined steel autoclave (100 mL),static,"DMF, MeOH",several times,60 °C under vacuum overnight,60.0,,,,,,,,,1304.0,,,,,10.1021/acs.cgd.7b01250,ok,
10.1021/acs.cgd.7b01250,downloaded\10.1021_acs.cgd.7b01250.pdf,SI downloaded\10.1021_acs.cgd.7b01250_SI.pdf,mof_json_store\10.1021_acs.cgd.7b01250\raw_output.json,mof_json_store\10.1021_acs.cgd.7b01250\synthesis_006.json,yes,High p-TA led to poor outcomes: p-TA-20 had extremely low yield; higher p-TA/NH2-BDC gave no product.,NH2-MIL-125(Ti),,ZrCl4,Ti(OiPr)4,2 mmol,2,mmol,nan,,,,,nan,,,,,2-aminoterephthalic acid,NH2-BDC,3.10 mmol,3.1,mmol,,,,,,,,,,,p-toluylic acid,p-TA,p-TA/NH2-BDC = 12,,,,,,,,"N,N-dimethylformamide",DMF,36 mL,36.0,methanol,MeOH,4 mL,4.0,150.0,150 °C,24.0,24 h,Teflon-lined steel autoclave (100 mL),static,"DMF, MeOH",several times,60 °C under vacuum overnight,60.0,,,,,,,,,1190.0,,,,,10.1021/acs.cgd.7b01250,ok,
10.1021/acs.cgd.7b01250,downloaded\10.1021_acs.cgd.7b01250.pdf,SI downloaded\10.1021_acs.cgd.7b01250_SI.pdf,mof_json_store\10.1021_acs.cgd.7b01250\raw_output.json,mof_json_store\10.1021_acs.cgd.7b01250\synthesis_007.json,yes,High p-TA led to poor outcomes: p-TA-20 had extremely low yield; higher p-TA/NH2-BDC gave no product.,NH2-MIL-125(Ti),,ZrCl4,Ti(OiPr)4,2 mmol,2,mmol,nan,,,,,nan,,,,,2-aminoterephthalic acid,NH2-BDC,3.10 mmol,3.1,mmol,,,,,,,,,,,p-toluylic acid,p-TA,p-TA/NH2-BDC = 16,,,,,,,,"N,N-dimethylformamide",DMF,36 mL,36.0,methanol,MeOH,4 mL,4.0,150.0,150 °C,24.0,24 h,Teflon-lined steel autoclave (100 mL),static,"DMF, MeOH",several times,60 °C under vacuum overnight,60.0,,,,,,,,,1325.0,,,,,10.1021/acs.cgd.7b01250,ok,
10.1021/acs.cgd.7b01250,downloaded\10.1021_acs.cgd.7b01250.pdf,SI downloaded\10.1021_acs.cgd.7b01250_SI.pdf,mof_json_store\10.1021_acs.cgd.7b01250\raw_output.json,mof_json_store\10.1021_acs.cgd.7b01250\synthesis_008.json,yes,High p-TA led to poor outcomes: p-TA-20 had extremely low yield; higher p-TA/NH2-BDC gave no product.,NH2-MIL-125(Ti),,ZrCl4,Ti(OiPr)4,2 mmol,2,mmol,nan,,,,,nan,,,,,2-aminoterephthalic acid,NH2-BDC,3.10 mmol,3.1,mmol,,,,,,,,,,,p-toluylic acid,p-TA,p-TA/NH2-BDC = 18,,,,,,,,"N,N-dimethylformamide",DMF,36 mL,36.0,methanol,MeOH,4 mL,4.0,150.0,150 °C,24.0,24 h,Teflon-lined steel autoclave (100 mL),static,"DMF, MeOH",several times,60 °C under vacuum overnight,60.0,,,,,,,,,1418.0,,,,,10.1021/acs.cgd.7b01250,ok,
10.1021/acs.cgd.7b01250,downloaded\10.1021_acs.cgd.7b01250.pdf,SI downloaded\10.1021_acs.cgd.7b01250_SI.pdf,mof_json_store\10.1021_acs.cgd.7b01250\raw_output.json,mof_json_store\10.1021_acs.cgd.7b01250\synthesis_009.json,yes,High p-TA led to poor outcomes: p-TA-20 had extremely low yield; higher p-TA/NH2-BDC gave no product.,NH2-MIL-125(Ti),,ZrCl4,Ti(OiPr)4,2 mmol,2,mmol,nan,,,,,nan,,,,,2-aminoterephthalic acid,NH2-BDC,3.10 mmol,3.1,mmol,,,,,,,,,,,p-toluylic acid,p-TA,p-TA/NH2-BDC = 20,,,,,,,,"N,N-dimethylformamide",DMF,36 mL,36.0,methanol,MeOH,4 mL,4.0,150.0,150 °C,24.0,24 h,Teflon-lined steel autoclave (100 mL),static,"DMF, MeOH",several times,60 °C under vacuum overnight,60.0,,,extremely low,,,,,,,,,,,10.1021/acs.cgd.7b01250,ok,
10.1021/acs.cgd.7b01250,downloaded\10.1021_acs.cgd.7b01250.pdf,SI downloaded\10.1021_acs.cgd.7b01250_SI.pdf,mof_json_store\10.1021_acs.cgd.7b01250\raw_output.json,mof_json_store\10.1021_acs.cgd.7b01250\synthesis_010.json,yes,High p-TA led to poor outcomes: p-TA-20 had extremely low yield; higher p-TA/NH2-BDC gave no product.,NH2-MIL-125(Ti),,ZrCl4,Ti(OiPr)4,2 mmol,2,mmol,nan,,,,,nan,,,,,2-aminoterephthalic acid,NH2-BDC,3.10 mmol,3.1,mmol,,,,,,,,,,,benzoic acid,BA,BA/NH2-BDC = 2,,,,,,,,"N,N-dimethylformamide",DMF,36 mL,36.0,methanol,MeOH,4 mL,4.0,150.0,150 °C,24.0,24 h,Teflon-lined steel autoclave (100 mL),static,"DMF, MeOH",several times,60 °C under vacuum overnight,60.0,,,,,,,,,1369.0,,,,,10.1021/acs.cgd.7b01250,ok,
10.1021/acs.cgd.7b01250,downloaded\10.1021_acs.cgd.7b01250.pdf,SI downloaded\10.1021_acs.cgd.7b01250_SI.pdf,mof_json_store\10.1021_acs.cgd.7b01250\raw_output.json,mof_json_store\10.1021_acs.cgd.7b01250\synthesis_011.json,yes,High p-TA led to poor outcomes: p-TA-20 had extremely low yield; higher p-TA/NH2-BDC gave no product.,NH2-MIL-125(Ti),,Cd(ClO4)2·6H2O,Ti(OiPr)4,2 mmol,2,mmol,nan,,,,,nan,,,,,2-aminoterephthalic acid,NH2-BDC,3.10 mmol,3.1,mmol,,,,,,,,,,,benzoic acid,BA,BA/NH2-BDC = 4,,,,,,,,"N,N-dimethylformamide",DMF,36 mL,36.0,methanol,MeOH,4 mL,4.0,150.0,150 °C,24.0,24 h,Teflon-lined steel autoclave (100 mL),static,"DMF, MeOH",several times,60 °C under vacuum overnight,60.0,,,,,,,,,1417.0,,,,,10.1021/acs.cgd.7b01250,ok,
10.1021/acs.cgd.7b01250,downloaded\10.1021_acs.cgd.7b01250.pdf,SI downloaded\10.1021_acs.cgd.7b01250_SI.pdf,mof_json_store\10.1021_acs.cgd.7b01250\raw_output.json,mof_json_store\10.1021_acs.cgd.7b01250\synthesis_012.json,yes,High p-TA led to poor outcomes: p-TA-20 had extremely low yield; higher p-TA/NH2-BDC gave no product.,NH2-MIL-125(Ti),,Cd(NO3)2·4H2O,Ti(OiPr)4,2 mmol,2,mmol,nan,,,,,nan,,,,,2-aminoterephthalic acid,NH2-BDC,3.10 mmol,3.1,mmol,,,,,,,,,,,benzoic acid,BA,BA/NH2-BDC = 8,,,,,,,,"N,N-dimethylformamide",DMF,36 mL,36.0,methanol,MeOH,4 mL,4.0,150.0,150 °C,24.0,24 h,Teflon-lined steel autoclave (100 mL),static,"DMF, MeOH",several times,60 °C under vacuum overnight,60.0,,,,,,,,,1390.0,,,,,10.1021/acs.cgd.7b01250,ok,
10.1021/acs.cgd.7b01250,downloaded\10.1021_acs.cgd.7b01250.pdf,SI downloaded\10.1021_acs.cgd.7b01250_SI.pdf,mof_json_store\10.1021_acs.cgd.7b01250\raw_output.json,mof_json_store\10.1021_acs.cgd.7b01250\synthesis_013.json,yes,High p-TA led to poor outcomes: p-TA-20 had extremely low yield; higher p-TA/NH2-BDC gave no product.,NH2-MIL-125(Ti),,Cd(ClO4)2·6H2O,Ti(OiPr)4,2 mmol,2,mmol,nan,,,,,nan,,,,,2-aminoterephthalic acid,NH2-BDC,3.10 mmol,3.1,mmol,,,,,,,,,,,benzoic acid,BA,BA/NH2-BDC = 12,,,,,,,,"N,N-dimethylformamide",DMF,36 mL,36.0,methanol,MeOH,4 mL,4.0,150.0,150 °C,24.0,24 h,Teflon-lined steel autoclave (100 mL),static,"DMF, MeOH",several times,60 °C under vacuum overnight,60.0,,,,,,,,,1199.0,,,,,10.1021/acs.cgd.7b01250,ok,
10.1021/acs.cgd.7b01250,downloaded\10.1021_acs.cgd.7b01250.pdf,SI downloaded\10.1021_acs.cgd.7b01250_SI.pdf,mof_json_store\10.1021_acs.cgd.7b01250\raw_output.json,mof_json_store\10.1021_acs.cgd.7b01250\synthesis_014.json,yes,High p-TA led to poor outcomes: p-TA-20 had extremely low yield; higher p-TA/NH2-BDC gave no product.,NH2-MIL-125(Ti),,Cd(NO3)2·4H2O,Ti(OiPr)4,2 mmol,2,mmol,nan,,,,,nan,,,,,2-aminoterephthalic acid,NH2-BDC,3.10 mmol,3.1,mmol,,,,,,,,,,,benzoic acid,BA,BA/NH2-BDC = 14,,,,,,,,"N,N-dimethylformamide",DMF,36 mL,36.0,methanol,MeOH,4 mL,4.0,150.0,150 °C,24.0,24 h,Teflon-lined steel autoclave (100 mL),static,"DMF, MeOH",several times,60 °C under vacuum overnight,60.0,,,,,,,,,1610.0,,,,,10.1021/acs.cgd.7b01250,ok,
10.1021/acs.cgd.7b01250,downloaded\10.1021_acs.cgd.7b01250.pdf,SI downloaded\10.1021_acs.cgd.7b01250_SI.pdf,mof_json_store\10.1021_acs.cgd.7b01250\raw_output.json,mof_json_store\10.1021_acs.cgd.7b01250\synthesis_015.json,yes,High p-TA led to poor outcomes: p-TA-20 had extremely low yield; higher p-TA/NH2-BDC gave no product.,NH2-MIL-125(Ti),,Zn(NO3)2·6H2O,Ti(OiPr)4,2 mmol,2,mmol,nan,,,,,nan,,,,,2-aminoterephthalic acid,NH2-BDC,3.10 mmol,3.1,mmol,,,,,,,,,,,benzoic acid,BA,BA/NH2-BDC = 16,,,,,,,,"N,N-dimethylformamide",DMF,36 mL,36.0,methanol,MeOH,4 mL,4.0,150.0,150 °C,24.0,24 h,Teflon-lined steel autoclave (100 mL),static,"DMF, MeOH",several times,60 °C under vacuum overnight,60.0,,,,,,,,,1310.0,,,,,10.1021/acs.cgd.7b01250,ok,
10.1021/acs.cgd.7b01250,downloaded\10.1021_acs.cgd.7b01250.pdf,SI downloaded\10.1021_acs.cgd.7b01250_SI.pdf,mof_json_store\10.1021_acs.cgd.7b01250\raw_output.json,mof_json_store\10.1021_acs.cgd.7b01250\synthesis_016.json,yes,High p-TA led to poor outcomes: p-TA-20 had extremely low yield; higher p-TA/NH2-BDC gave no product.,NH2-MIL-125(Ti),,Cu(NO3)2·4H2O,Ti(OiPr)4,2 mmol,2,mmol,nan,,,,,nan,,,,,2-aminoterephthalic acid,NH2-BDC,3.10 mmol,3.1,mmol,,,,,,,,,,,acetic acid,HAc,HAc/NH2-BDC = 2,,,,,,,,"N,N-dimethylformamide",DMF,36 mL,36.0,methanol,MeOH,4 mL,4.0,150.0,150 °C,24.0,24 h,Teflon-lined steel autoclave (100 mL),static,"DMF, MeOH",several times,60 °C under vacuum overnight,60.0,,,,,,,,,1380.0,,,,,10.1021/acs.cgd.7b01250,ok,
10.1021/acs.cgd.7b01250,downloaded\10.1021_acs.cgd.7b01250.pdf,SI downloaded\10.1021_acs.cgd.7b01250_SI.pdf,mof_json_store\10.1021_acs.cgd.7b01250\raw_output.json,mof_json_store\10.1021_acs.cgd.7b01250\synthesis_017.json,yes,High p-TA led to poor outcomes: p-TA-20 had extremely low yield; higher p-TA/NH2-BDC gave no product.,NH2-MIL-125(Ti),,Cu(NO3)2·4H2O,Ti(OiPr)4,2 mmol,2,mmol,nan,,,,,nan,,,,,2-aminoterephthalic acid,NH2-BDC,3.10 mmol,3.1,mmol,,,,,,,,,,,acetic acid,HAc,HAc/NH2-BDC = 4,,,,,,,,"N,N-dimethylformamide",DMF,36 mL,36.0,methanol,MeOH,4 mL,4.0,150.0,150 °C,24.0,24 h,Teflon-lined steel autoclave (100 mL),static,"DMF, MeOH",several times,60 °C under vacuum overnight,60.0,,,,,,,,,1436.0,,,,,10.1021/acs.cgd.7b01250,ok,
10.1021/acs.cgd.7b01250,downloaded\10.1021_acs.cgd.7b01250.pdf,SI downloaded\10.1021_acs.cgd.7b01250_SI.pdf,mof_json_store\10.1021_acs.cgd.7b01250\raw_output.json,mof_json_store\10.1021_acs.cgd.7b01250\synthesis_018.json,yes,High p-TA led to poor outcomes: p-TA-20 had extremely low yield; higher p-TA/NH2-BDC gave no product.,NH2-MIL-125(Ti),,Cu(NO3)2·4H2O,Ti(OiPr)4,2 mmol,2,mmol,nan,,,,,nan,,,,,2-aminoterephthalic acid,NH2-BDC,3.10 mmol,3.1,mmol,,,,,,,,,,,acetic acid,HAc,HAc/NH2-BDC = 8,,,,,,,,"N,N-dimethylformamide",DMF,36 mL,36.0,methanol,MeOH,4 mL,4.0,150.0,150 °C,24.0,24 h,Teflon-lined steel autoclave (100 mL),static,"DMF, MeOH",several times,60 °C under vacuum overnight,60.0,,,,,,,,,1246.0,,,,,10.1021/acs.cgd.7b01250,ok,
10.1021/acs.cgd.7b01250,downloaded\10.1021_acs.cgd.7b01250.pdf,SI downloaded\10.1021_acs.cgd.7b01250_SI.pdf,mof_json_store\10.1021_acs.cgd.7b01250\raw_output.json,mof_json_store\10.1021_acs.cgd.7b01250\synthesis_019.json,yes,High p-TA led to poor outcomes: p-TA-20 had extremely low yield; higher p-TA/NH2-BDC gave no product.,NH2-MIL-125(Ti),,Co(NO3)2·6H2O,Ti(OiPr)4,2 mmol,2,mmol,nan,,,,,nan,,,,,2-aminoterephthalic acid,NH2-BDC,3.10 mmol,3.1,mmol,,,,,,,,,,,acetic acid,HAc,HAc/NH2-BDC = 12,,,,,,,,"N,N-dimethylformamide",DMF,36 mL,36.0,methanol,MeOH,4 mL,4.0,150.0,150 °C,24.0,24 h,Teflon-lined steel autoclave (100 mL),static,"DMF, MeOH",several times,60 °C under vacuum overnight,60.0,,,,,,,,,1394.0,,,,,10.1021/acs.cgd.7b01250,ok,
10.1021/acs.cgd.7b01250,downloaded\10.1021_acs.cgd.7b01250.pdf,SI downloaded\10.1021_acs.cgd.7b01250_SI.pdf,mof_json_store\10.1021_acs.cgd.7b01250\raw_output.json,mof_json_store\10.1021_acs.cgd.7b01250\synthesis_020.json,yes,High p-TA led to poor outcomes: p-TA-20 had extremely low yield; higher p-TA/NH2-BDC gave no product.,NH2-MIL-125(Ti),,Co(NO3)2·6H2O,Ti(OiPr)4,2 mmol,2,mmol,nan,,,,,nan,,,,,2-aminoterephthalic acid,NH2-BDC,3.10 mmol,3.1,mmol,,,,,,,,,,,acetic acid,HAc,HAc/NH2-BDC = 16,,,,,,,,"N,N-dimethylformamide",DMF,36 mL,36.0,methanol,MeOH,4 mL,4.0,150.0,150 °C,24.0,24 h,Teflon-lined steel autoclave (100 mL),static,"DMF, MeOH",several times,60 °C under vacuum overnight,60.0,,,,,,,,,1434.0,,,,,10.1021/acs.cgd.7b01250,ok,
10.1021/acs.cgd.7b01250,downloaded\10.1021_acs.cgd.7b01250.pdf,SI downloaded\10.1021_acs.cgd.7b01250_SI.pdf,mof_json_store\10.1021_acs.cgd.7b01250\raw_output.json,mof_json_store\10.1021_acs.cgd.7b01250\synthesis_021.json,yes,High p-TA led to poor outcomes: p-TA-20 had extremely low yield; higher p-TA/NH2-BDC gave no product.,NH2-MIL-125(Ti),,Mn(CH3COO)2·4H2O,Ti(OiPr)4,2 mmol,2,mmol,nan,,,,,nan,,,,,2-aminoterephthalic acid,NH2-BDC,3.10 mmol,3.1,mmol,,,,,,,,,,,acetic acid,HAc,HAc/NH2-BDC = 18,,,,,,,,"N,N-dimethylformamide",DMF,36 mL,36.0,methanol,MeOH,4 mL,4.0,150.0,150 °C,24.0,24 h,Teflon-lined steel autoclave (100 mL),static,"DMF, MeOH",several times,60 °C under vacuum overnight,60.0,,,,,,,,,1450.0,,,,,10.1021/acs.cgd.7b01250,ok,
10.1021/acs.cgd.7b01250,downloaded\10.1021_acs.cgd.7b01250.pdf,SI downloaded\10.1021_acs.cgd.7b01250_SI.pdf,mof_json_store\10.1021_acs.cgd.7b01250\raw_output.json,mof_json_store\10.1021_acs.cgd.7b01250\synthesis_022.json,yes,High p-TA led to poor outcomes: p-TA-20 had extremely low yield; higher p-TA/NH2-BDC gave no product.,NH2-MIL-125(Ti),,Ni(NO3)2·6H2O,Ti(OiPr)4,2 mmol,2,mmol,nan,,,,,nan,,,,,2-aminoterephthalic acid,NH2-BDC,3.10 mmol,3.1,mmol,,,,,,,,,,,thioglycolic acid,HS,HS/NH2-BDC = 4,,,,,,,,"N,N-dimethylformamide",DMF,36 mL,36.0,methanol,MeOH,4 mL,4.0,150.0,150 °C,24.0,24 h,Teflon-lined steel autoclave (100 mL),static,"DMF, MeOH",several times,60 °C under vacuum overnight,60.0,,,,,,,,,1380.0,,,,,10.1021/acs.cgd.7b01250,ok,
10.1021/acs.cgd.7b01250,downloaded\10.1021_acs.cgd.7b01250.pdf,SI downloaded\10.1021_acs.cgd.7b01250_SI.pdf,mof_json_store\10.1021_acs.cgd.7b01250\raw_output.json,mof_json_store\10.1021_acs.cgd.7b01250\synthesis_023.json,yes,High p-TA led to poor outcomes: p-TA-20 had extremely low yield; higher p-TA/NH2-BDC gave no product.,NH2-MIL-125(Ti),,Cd(NO3)2·4H2O,Ti(OiPr)4,2 mmol,2,mmol,nan,,,,,nan,,,,,2-aminoterephthalic acid,NH2-BDC,3.10 mmol,3.1,mmol,,,,,,,,,,,thioglycolic acid,HS,HS/NH2-BDC = 8,,,,,,,,"N,N-dimethylformamide",DMF,36 mL,36.0,methanol,MeOH,4 mL,4.0,150.0,150 °C,24.0,24 h,Teflon-lined steel autoclave (100 mL),static,"DMF, MeOH",several times,60 °C under vacuum overnight,60.0,,,,,,,,,1315.0,,,,,10.1021/acs.cgd.7b01250,ok,
10.1021/acs.cgd.7b01250,downloaded\10.1021_acs.cgd.7b01250.pdf,SI downloaded\10.1021_acs.cgd.7b01250_SI.pdf,mof_json_store\10.1021_acs.cgd.7b01250\raw_output.json,mof_json_store\10.1021_acs.cgd.7b01250\synthesis_024.json,yes,High p-TA led to poor outcomes: p-TA-20 had extremely low yield; higher p-TA/NH2-BDC gave no product.,NH2-MIL-125(Ti),,Co(NO3)2·6H2O,Ti(OiPr)4,2 mmol,2,mmol,nan,,,,,nan,,,,,2-aminoterephthalic acid,NH2-BDC,3.10 mmol,3.1,mmol,,,,,,,,,,,thioglycolic acid,HS,HS/NH2-BDC = 16,,,,,,,,"N,N-dimethylformamide",DMF,36 mL,36.0,methanol,MeOH,4 mL,4.0,150.0,150 °C,24.0,24 h,Teflon-lined steel autoclave (100 mL),static,"DMF, MeOH",several times,60 °C under vacuum overnight,60.0,,,,,,,,,1398.0,,,,,10.1021/acs.cgd.7b01250,ok,
10.1039/d2tc03020a,downloaded\10.1039_d2tc03020a.pdf,SI downloaded\10.1039_d2tc03020a_SI.pdf,mof_json_store\10.1039_d2tc03020a\raw_output.json,mof_json_store\10.1039_d2tc03020a\synthesis_001.json,no,,L-Phe-Eu,,Zn(NO3)2·6H2O,,"57.9 mg, 0.13 mmol",0.13,mmol,nan,,,,,nan,,,,,"1,3,5-tris(4-carboxyphenyl)benzene",H3BTC,"54.8 mg, 0.13 mmol",0.13,mmol,,,,,,,,,,,L-phenylalanine,,"73.4 mg, 0.44 mmol",0.44,mmol,triethylamine,,100 μL,,,"N,N-dimethylformamide",DMF,DMF/MeOH/H2O = 5.75:5.75:1 (v/v),,methanol,MeOH,DMF/MeOH/H2O = 5.75:5.75:1 (v/v),,25,room temperature,1.5,1.5 h,,stirred,"DMF, MeOH",DMF 2×; then MeOH redispersion and 30 min sonication,80 °C under vacuum (dried),80.0,,cuboid-like blocks,,,,,space group C2/c (PXRD match),,209.21,not_reported,not_reported,445.0,luminescence;CPL,10.1039/d2tc03020a,ok,
10.1039/d2tc03020a,downloaded\10.1039_d2tc03020a.pdf,SI downloaded\10.1039_d2tc03020a_SI.pdf,mof_json_store\10.1039_d2tc03020a\raw_output.json,mof_json_store\10.1039_d2tc03020a\synthesis_017.json,no,,D-Phe-Eu0.005Tb0.995,,Zn(NO3)2·6H2O,,0.00065 mmol,0.00065,mmol,nan,,0.12935 mmol,0.12935,mmol,nan,,,,,"1,3,5-tris(4-carboxyphenyl)benzene",H3BTC,"54.8 mg, 0.13 mmol",0.13,mmol,,,,,,,,,,,D-phenylalanine,,0.44 mmol,0.44,mmol,triethylamine,,100 μL,,,"N,N-dimethylformamide",DMF,DMF/MeOH/H2O = 5.75:5.75:1 (v/v),,methanol,MeOH,DMF/MeOH/H2O = 5.75:5.75:1 (v/v),,25,room temperature,1.5,1.5 h,,stirred,"DMF, MeOH",DMF 2×; then MeOH redispersion and 30 min sonication,80 °C under vacuum (dried),80.0,,cuboid-like blocks,,,,,space group C2/c (PXRD match),,,not_reported,not_reported,,luminescence;CPL,10.1039/d2tc03020a,ok,
10.1039/d2tc03020a,downloaded\10.1039_d2tc03020a.pdf,SI downloaded\10.1039_d2tc03020a_SI.pdf,mof_json_store\10.1039_d2tc03020a\raw_output.json,mof_json_store\10.1039_d2tc03020a\synthesis_018.json,no,,L-Phe-Eu0.007Tb0.993,,Ni(NO3)2·6H2O,,0.00091 mmol,0.00091,mmol,nan,,0.12909 mmol,0.12909,mmol,nan,,,,,"1,3,5-tris(4-carboxyphenyl)benzene",H3BTC,"54.8 mg, 0.13 mmol",0.13,mmol,,,,,,,,,,,L-phenylalanine,,"73.4 mg, 0.44 mmol",0.44,mmol,triethylamine,,100 μL,,,"N,N-dimethylformamide",DMF,DMF/MeOH/H2O = 5.75:5.75:1 (v/v),,methanol,MeOH,DMF/MeOH/H2O = 5.75:5.75:1 (v/v),,25,room temperature,1.5,1.5 h,,stirred,"DMF, MeOH",DMF 2×; then MeOH redispersion and 30 min sonication,80 °C under vacuum (dried),80.0,,cuboid-like blocks,,,,,space group C2/c (PXRD match),,,not_reported,not_reported,,luminescence;CPL,10.1039/d2tc03020a,ok,
10.1039/d2tc03020a,downloaded\10.1039_d2tc03020a.pdf,SI downloaded\10.1039_d2tc03020a_SI.pdf,mof_json_store\10.1039_d2tc03020a\raw_output.json,mof_json_store\10.1039_d2tc03020a\synthesis_019.json,no,,L-Phe-Eu0.01Tb0.99,,Ni(NO3)2·6H2O,,0.00130 mmol,0.0013,mmol,nan,,0.12870 mmol,0.1287,mmol,nan,,,,,"1,3,5-tris(4-carboxyphenyl)benzene",H3BTC,"54.8 mg, 0.13 mmol",0.13,mmol,,,,,,,,,,,L-phenylalanine,,"73.4 mg, 0.44 mmol",0.44,mmol,triethylamine,,100 μL,,,"N,N-dimethylformamide",DMF,DMF/MeOH/H2O = 5.75:5.75:1 (v/v),,methanol,MeOH,DMF/MeOH/H2O = 5.75:5.75:1 (v/v),,25,room temperature,1.5,1.5 h,,stirred,"DMF, MeOH",DMF 2×; then MeOH redispersion and 30 min sonication,80 °C under vacuum (dried),80.0,,cuboid-like blocks,,,,,space group C2/c (PXRD match),,,not_reported,not_reported,,luminescence;CPL,10.1039/d2tc03020a,ok,
10.1039/d2tc03020a,downloaded\10.1039_d2tc03020a.pdf,SI downloaded\10.1039_d2tc03020a_SI.pdf,mof_json_store\10.1039_d2tc03020a\raw_output.json,mof_json_store\10.1039_d2tc03020a\synthesis_020.json,no,,L-Phe-Eu0.02Tb0.98,,Cd(NO3)2·4H2O,,0.00260 mmol,0.0026,mmol,nan,,0.12740 mmol,0.1274,mmol,nan,,,,,"1,3,5-tris(4-carboxyphenyl)benzene",H3BTC,"54.8 mg, 0.13 mmol",0.13,mmol,,,,,,,,,,,L-phenylalanine,,"73.4 mg, 0.44 mmol",0.44,mmol,triethylamine,,100 μL,,,"N,N-dimethylformamide",DMF,DMF/MeOH/H2O = 5.75:5.75:1 (v/v),,methanol,MeOH,DMF/MeOH/H2O = 5.75:5.75:1 (v/v),,25,room temperature,1.5,1.5 h,,stirred,"DMF, MeOH",DMF 2×; then MeOH redispersion and 30 min sonication,80 °C under vacuum (dried),80.0,,cuboid-like blocks,,,,,space group C2/c (PXRD match),,,not_reported,not_reported,,luminescence;CPL,10.1039/d2tc03020a,ok,
10.1039/d2tc03020a,downloaded\10.1039_d2tc03020a.pdf,SI downloaded\10.1039_d2tc03020a_SI.pdf,mof_json_store\10.1039_d2tc03020a\raw_output.json,mof_json_store\10.1039_d2tc03020a\synthesis_021.json,no,,L-Phe-Eu0.04Tb0.96,,MnCl2·4H2O,,0.00520 mmol,0.0052,mmol,nan,,0.12480 mmol,0.1248,mmol,nan,,,,,"1,3,5-tris(4-carboxyphenyl)benzene",H3BTC,"54.8 mg, 0.13 mmol",0.13,mmol,,,,,,,,,,,L-phenylalanine,,"73.4 mg, 0.44 mmol",0.44,mmol,triethylamine,,100 μL,,,"N,N-dimethylformamide",DMF,DMF/MeOH/H2O = 5.75:5.75:1 (v/v),,methanol,MeOH,DMF/MeOH/H2O = 5.75:5.75:1 (v/v),,25,room temperature,1.5,1.5 h,,stirred,"DMF, MeOH",DMF 2×; then MeOH redispersion and 30 min sonication,80 °C under vacuum (dried),80.0,,cuboid-like blocks,,,,,space group C2/c (PXRD match),,,not_reported,not_reported,,luminescence;CPL,10.1039/d2tc03020a,ok,
10.1039/c5ra03986j,downloaded\10.1039_c5ra03986j.pdf,SI downloaded\10.1039_c5ra03986j_SI.pdf,mof_json_store\10.1039_c5ra03986j\raw_output.json,mof_json_store\10.1039_c5ra03986j\synthesis_001.json,yes,"4 equiv TEA (Cu(NO3)2 system) or ≥7 equiv NaAc produced new diffraction peaks (mixed phases), not pure HKUST-1.",HKUST-1,,FeCl3·6H2O,,1.04 g,5.46512,mmol,nan,,,,,nan,,,,,"benzene-1,3,5-tricarboxylic acid",H3BTC,0.50 g,0.5,g,,,,,,,,,,,,,,,,,,,,,"N,N-dimethylformamide",DMF,DMF/EtOH/H2O 1:1:1 v/v; 12 mL for linker solution + 12 mL for metal solution,,ethanol,EtOH,part of DMF/EtOH/H2O 1:1:1 v/v mixture; total 24 mL combined,,80.0,80 °C,24.0,24 h,glass vial (50 mL),static,DMF,two times (25 mL each),200 °C under vacuum overnight,200.0,,blue octahedra (micron-sized),96.0,≈15 μm octahedra,,,,,1748.0,not_reported,not_reported,,CO2_capture,10.1039/c5ra03986j,ok,
10.1039/c5ra03986j,downloaded\10.1039_c5ra03986j.pdf,SI downloaded\10.1039_c5ra03986j_SI.pdf,mof_json_store\10.1039_c5ra03986j\raw_output.json,mof_json_store\10.1039_c5ra03986j\synthesis_002.json,yes,"4 equiv TEA (Cu(NO3)2 system) or ≥7 equiv NaAc produced new diffraction peaks (mixed phases), not pure HKUST-1.",HKUST-1,,FeCl3·6H2O,,1.04 g,5.46512,mmol,nan,,,,,nan,,,,,"benzene-1,3,5-tricarboxylic acid",H3BTC,0.50 g,0.5,g,,,,,,,,,,,sodium acetate,NaAc,1 equiv. vs H3BTC,,,,,,,,"N,N-dimethylformamide",DMF,DMF/EtOH/H2O 1:1:1 v/v; 12 mL for linker solution + 12 mL for metal solution,,ethanol,EtOH,part of DMF/EtOH/H2O 1:1:1 v/v mixture; total 24 mL combined,,80.0,80 °C,24.0,24 h,glass vial (50 mL),static,DMF,two times (25 mL each),200 °C under vacuum overnight,200.0,,blue nanosized powder,92.0,"≈80 nm (SEM, N1)",,,,,1269.0,not_reported,not_reported,,CO2_capture,10.1039/c5ra03986j,ok,
10.1039/c5ra03986j,downloaded\10.1039_c5ra03986j.pdf,SI downloaded\10.1039_c5ra03986j_SI.pdf,mof_json_store\10.1039_c5ra03986j\raw_output.json,mof_json_store\10.1039_c5ra03986j\synthesis_003.json,yes,"4 equiv TEA (Cu(NO3)2 system) or ≥7 equiv NaAc produced new diffraction peaks (mixed phases), not pure HKUST-1.",HKUST-1,,FeCl3·6H2O,,1.04 g,5.46512,mmol,nan,,,,,nan,,,,,"benzene-1,3,5-tricarboxylic acid",H3BTC,0.50 g,0.5,g,,,,,,,,,,,sodium acetate,NaAc,2 equiv. vs H3BTC,,,,,,,,"N,N-dimethylformamide",DMF,DMF/EtOH/H2O 1:1:1 v/v; 12 mL for linker solution + 12 mL for metal solution,,ethanol,EtOH,part of DMF/EtOH/H2O 1:1:1 v/v mixture; total 24 mL combined,,80.0,80 °C,24.0,24 h,glass vial (50 mL),static,DMF,two times (25 mL each),200 °C under vacuum overnight,200.0,,blue nanosized powder,92.0,"≈50–60 nm (SEM, N2)",,,,,1229.0,not_reported,not_reported,,CO2_capture,10.1039/c5ra03986j,ok,
10.1039/c5ra03986j,downloaded\10.1039_c5ra03986j.pdf,SI downloaded\10.1039_c5ra03986j_SI.pdf,mof_json_store\10.1039_c5ra03986j\raw_output.json,mof_json_store\10.1039_c5ra03986j\synthesis_004.json,yes,"4 equiv TEA (Cu(NO3)2 system) or ≥7 equiv NaAc produced new diffraction peaks (mixed phases), not pure HKUST-1.",HKUST-1,,FeCl3·6H2O,,1.04 g,5.46512,mmol,nan,,,,,nan,,,,,"benzene-1,3,5-tricarboxylic acid",H3BTC,0.50 g,0.5,g,,,,,,,,,,,sodium acetate,NaAc,3 equiv. vs H3BTC,,,,,,,,"N,N-dimethylformamide",DMF,DMF/EtOH/H2O 1:1:1 v/v; 12 mL for linker solution + 12 mL for metal solution,,ethanol,EtOH,part of DMF/EtOH/H2O 1:1:1 v/v mixture; total 24 mL combined,,80.0,80 °C,24.0,24 h,glass vial (50 mL),static,DMF,two times (25 mL each),200 °C under vacuum overnight,200.0,,blue nanosized powder,92.0,"≈40–50 nm (SEM, N3)",,,,,811.0,not_reported,not_reported,,CO2_capture,10.1039/c5ra03986j,ok,
10.1039/c5ra03986j,downloaded\10.1039_c5ra03986j.pdf,SI downloaded\10.1039_c5ra03986j_SI.pdf,mof_json_store\10.1039_c5ra03986j\raw_output.json,mof_json_store\10.1039_c5ra03986j\synthesis_005.json,yes,"4 equiv TEA (Cu(NO3)2 system) or ≥7 equiv NaAc produced new diffraction peaks (mixed phases), not pure HKUST-1.",HKUST-1,,FeCl3·6H2O,,1.04 g,5.46512,mmol,nan,,,,,nan,,,,,"benzene-1,3,5-tricarboxylic acid",H3BTC,0.50 g,0.5,g,,,,,,,,,,,sodium acetate,NaAc,4 equiv. vs H3BTC,,,,,,,,"N,N-dimethylformamide",DMF,DMF/EtOH/H2O 1:1:1 v/v; 12 mL for linker solution + 12 mL for metal solution,,ethanol,EtOH,part of DMF/EtOH/H2O 1:1:1 v/v mixture; total 24 mL combined,,80.0,80 °C,24.0,24 h,glass vial (50 mL),static,DMF,two times (25 mL each),200 °C under vacuum overnight,200.0,,blue nanosized powder; hierarchical porous aggregates reported,92.0,"≈50 nm aggregates (SEM, N4)",,,,,848.0,not_reported,not_reported,,CO2_capture,10.1039/c5ra03986j,ok,
10.1039/c5ra03986j,downloaded\10.1039_c5ra03986j.pdf,SI downloaded\10.1039_c5ra03986j_SI.pdf,mof_json_store\10.1039_c5ra03986j\raw_output.json,mof_json_store\10.1039_c5ra03986j\synthesis_006.json,yes,"4 equiv TEA (Cu(NO3)2 system) or ≥7 equiv NaAc produced new diffraction peaks (mixed phases), not pure HKUST-1.",HKUST-1,,FeCl3·6H2O,,1.04 g,5.46512,mmol,nan,,,,,nan,,,,,"benzene-1,3,5-tricarboxylic acid",H3BTC,0.50 g,0.5,g,,,,,,,,,,,sodium acetate,NaAc,5 equiv. vs H3BTC,,,,,,,,"N,N-dimethylformamide",DMF,DMF/EtOH/H2O 1:1:1 v/v; 12 mL for linker solution + 12 mL for metal solution,,ethanol,EtOH,part of DMF/EtOH/H2O 1:1:1 v/v mixture; total 24 mL combined,,80.0,80 °C,24.0,24 h,glass vial (50 mL),static,DMF,two times (25 mL each),200 °C under vacuum overnight,200.0,,blue nanosized powder; hierarchical porosity reported,92.0,"≈50–70 nm aggregates (SEM, N5)",,,,,1031.0,not_reported,not_reported,,CO2_capture,10.1039/c5ra03986j,ok,
10.1039/c5ra03986j,downloaded\10.1039_c5ra03986j.pdf,SI downloaded\10.1039_c5ra03986j_SI.pdf,mof_json_store\10.1039_c5ra03986j\raw_output.json,mof_json_store\10.1039_c5ra03986j\synthesis_007.json,yes,"4 equiv TEA (Cu(NO3)2 system) or ≥7 equiv NaAc produced new diffraction peaks (mixed phases), not pure HKUST-1.",HKUST-1,,FeCl3·6H2O,,1.04 g,5.46512,mmol,nan,,,,,nan,,,,,"benzene-1,3,5-tricarboxylic acid",H3BTC,0.50 g,0.5,g,,,,,,,,,,,sodium acetate,NaAc,6 equiv. vs H3BTC,,,,,,,,"N,N-dimethylformamide",DMF,DMF/EtOH/H2O 1:1:1 v/v; 12 mL for linker solution + 12 mL for metal solution,,ethanol,EtOH,part of DMF/EtOH/H2O 1:1:1 v/v mixture; total 24 mL combined,,80.0,80 °C,24.0,24 h,glass vial (50 mL),static,DMF,two times (25 mL each),200 °C under vacuum overnight,200.0,,blue nanosized powder,92.0,"≈70 nm (SEM, N6)",,,,,798.0,not_reported,not_reported,,CO2_capture,10.1039/c5ra03986j,ok,
10.1039/c5ra03986j,downloaded\10.1039_c5ra03986j.pdf,SI downloaded\10.1039_c5ra03986j_SI.pdf,mof_json_store\10.1039_c5ra03986j\raw_output.json,mof_json_store\10.1039_c5ra03986j\synthesis_008.json,yes,"4 equiv TEA (Cu(NO3)2 system) or ≥7 equiv NaAc produced new diffraction peaks (mixed phases), not pure HKUST-1.",HKUST-1,,FeCl3·6H2O,,1.04 g,5.46512,mmol,nan,,,,,nan,,,,,"benzene-1,3,5-tricarboxylic acid",H3BTC,0.50 g,0.5,g,,,,,,,,,,,triethylamine,TEA,1 equiv. vs H3BTC,,,,,,,,"N,N-dimethylformamide",DMF,DMF/EtOH/H2O 1:1:1 v/v; 12 mL for linker solution + 12 mL for metal solution,,ethanol,EtOH,part of DMF/EtOH/H2O 1:1:1 v/v mixture; total 24 mL combined,,80.0,80 °C,24.0,24 h,glass vial (50 mL),static,DMF,two times (25 mL each),200 °C under vacuum overnight,200.0,,blue nanosized powder,92.0,"≈175 nm (SEM, T1)",,,,,754.0,not_reported,not_reported,,CO2_capture,10.1039/c5ra03986j,ok,
