Repository: zzhenglab/MOFinder

# MOFinder

MOFinder extracts MOF synthesis information from the literature, reconstructs evidence-supported negative reaction records, and prepares datasets for synthesis-outcome prediction.
[Web application](https://mofinder.chemistry.wustl.edu/) | [Demos](Demo/README.md) | [Source code](docs/source_to_code.md) | [Workflow guide](docs/workflow.md) | [Model evaluation](docs/evaluation.md)

## Quick start

The workflow runs through Python commands. Python 3.10 or newer is required. Clone the repository and initialize its related applications:

```bash
git clone --recurse-submodules https://github.com/zzhenglab/MOFinder.git
cd MOFinder
```

Start with the two offline demonstrations:

```bash

File: mof_extraction_1_2.csv (part 94 of 305)
doi,main_pdf,si_pdf,raw_output,parsed_json,article_trial_or_failure,article_trial_or_failure_notes,mof_name,crystal_code,metal_1,metal_1_abbr,metal_1_amount_text,metal_1_amount_value,metal_1_amount_unit,metal_2,metal_2_abbr,metal_2_amount_text,metal_2_amount_value,metal_2_amount_unit,metal_3,metal_3_abbr,metal_3_amount_text,metal_3_amount_value,metal_3_amount_unit,linker_1,linker_1_abbr,linker_1_amount_text,linker_1_amount_value,linker_1_amount_unit,linker_2,linker_2_abbr,linker_2_amount_text,linker_2_amount_value,linker_2_amount_unit,linker_3,linker_3_abbr,linker_3_amount_text,linker_3_amount_value,linker_3_amount_unit,modulator_1,modulator_1_abbr,modulator_1_amount_text,modulator_1_amount_value,modulator_1_amount_unit,modulator_2,modulator_2_abbr,modulator_2_amount_text,modulator_2_amount_value,modulator_2_amount_unit,solvent_main,solvent_main_abbr,solvent_main_amount_text,solvent_main_ml,solvent_secondary,solvent_secondary_abbr,solvent_secondary_amount_text,solvent_secondary_ml,temperature_c,temperature_c_text,time_h,time_text,vessel_type,stirring,washing_solvent,washing_cycles,activation_text,activation_temp_c,activation_time_h,crystal_morphology,yield_percent,crystal_size,topology_code,metal_cluster_connectivity,unit_cell_short,pore_diameter_A,BET_surface_area_m2g,air_stable,water_stable,tga_decomposition_temp_c,applications,reference,status,error
10.1039/c5ra03986j,downloaded\10.1039_c5ra03986j.pdf,SI downloaded\10.1039_c5ra03986j_SI.pdf,mof_json_store\10.1039_c5ra03986j\raw_output.json,mof_json_store\10.1039_c5ra03986j\synthesis_009.json,yes,"4 equiv TEA (Cu(NO3)2 system) or ≥7 equiv NaAc produced new diffraction peaks (mixed phases), not pure HKUST-1.",HKUST-1,,FeCl3·6H2O,,1.04 g,5.46512,mmol,nan,,,,,nan,,,,,"benzene-1,3,5-tricarboxylic acid",H3BTC,0.50 g,0.5,g,,,,,,,,,,,triethylamine,TEA,1.5 equiv. vs H3BTC,,,,,,,,"N,N-dimethylformamide",DMF,DMF/EtOH/H2O 1:1:1 v/v; 12 mL for linker solution + 12 mL for metal solution,,ethanol,EtOH,part of DMF/EtOH/H2O 1:1:1 v/v mixture; total 24 mL combined,,80.0,80 °C,24.0,24 h,glass vial (50 mL),static,DMF,two times (25 mL each),200 °C under vacuum overnight,200.0,,blue nanosized powder,92.0,"≈150–200 nm (SEM, T1.5)",,,,,945.0,not_reported,not_reported,,CO2_capture,10.1039/c5ra03986j,ok,
10.1039/c5ra03986j,downloaded\10.1039_c5ra03986j.pdf,SI downloaded\10.1039_c5ra03986j_SI.pdf,mof_json_store\10.1039_c5ra03986j\raw_output.json,mof_json_store\10.1039_c5ra03986j\synthesis_010.json,yes,"4 equiv TEA (Cu(NO3)2 system) or ≥7 equiv NaAc produced new diffraction peaks (mixed phases), not pure HKUST-1.",HKUST-1,,FeCl3·6H2O,,1.04 g,5.46512,mmol,nan,,,,,nan,,,,,"benzene-1,3,5-tricarboxylic acid",H3BTC,0.50 g,0.5,g,,,,,,,,,,,triethylamine,TEA,2 equiv. vs H3BTC,,,,,,,,"N,N-dimethylformamide",DMF,DMF/EtOH/H2O 1:1:1 v/v; 12 mL for linker solution + 12 mL for metal solution,,ethanol,EtOH,part of DMF/EtOH/H2O 1:1:1 v/v mixture; total 24 mL combined,,80.0,80 °C,24.0,24 h,glass vial (50 mL),static,DMF,two times (25 mL each),200 °C under vacuum overnight,200.0,,blue nanosized powder,92.0,"≈100–150 nm (SEM, T2)",,,,,729.0,not_reported,not_reported,,CO2_capture,10.1039/c5ra03986j,ok,
10.1039/c5ra03986j,downloaded\10.1039_c5ra03986j.pdf,SI downloaded\10.1039_c5ra03986j_SI.pdf,mof_json_store\10.1039_c5ra03986j\raw_output.json,mof_json_store\10.1039_c5ra03986j\synthesis_011.json,yes,"4 equiv TEA (Cu(NO3)2 system) or ≥7 equiv NaAc produced new diffraction peaks (mixed phases), not pure HKUST-1.",HKUST-1,,FeCl3·6H2O,,1.04 g,5.46512,mmol,nan,,,,,nan,,,,,"benzene-1,3,5-tricarboxylic acid",H3BTC,0.50 g,0.5,g,,,,,,,,,,,triethylamine,TEA,3 equiv. vs H3BTC,,,,,,,,"N,N-dimethylformamide",DMF,DMF/EtOH/H2O 1:1:1 v/v; 12 mL for linker solution + 12 mL for metal solution,,ethanol,EtOH,part of DMF/EtOH/H2O 1:1:1 v/v mixture; total 24 mL combined,,80.0,80 °C,24.0,24 h,glass vial (50 mL),static,DMF,two times (25 mL each),200 °C under vacuum overnight,200.0,,blue nanosized powder; plate-like particles observed at higher TEA,92.0,"≈65 nm (SEM, T3)",,,,,336.0,not_reported,not_reported,,CO2_capture,10.1039/c5ra03986j,ok,
10.1039/c5ra03986j,downloaded\10.1039_c5ra03986j.pdf,SI downloaded\10.1039_c5ra03986j_SI.pdf,mof_json_store\10.1039_c5ra03986j\raw_output.json,mof_json_store\10.1039_c5ra03986j\synthesis_012.json,yes,"4 equiv TEA (Cu(NO3)2 system) or ≥7 equiv NaAc produced new diffraction peaks (mixed phases), not pure HKUST-1.",HKUST-1,,FeCl3·6H2O,,0.86 g,4.51923,mmol,nan,,,,,nan,,,,,"benzene-1,3,5-tricarboxylic acid",H3BTC,0.50 g,0.5,g,,,,,,,,,,,,,,,,,,,,,"N,N-dimethylformamide",DMF,DMF/EtOH/H2O 1:1:1 v/v; 12 mL for linker solution + 12 mL for metal solution,,ethanol,EtOH,part of DMF/EtOH/H2O 1:1:1 v/v mixture; total 24 mL combined,,80.0,80 °C,24.0,24 h,glass vial,static,DMF,two times (25 mL each),200 °C under vacuum overnight,200.0,,blue powder (ill-defined gel-like before modulation),90.0,"nanoscale but aggregated (SEM, C0)",,,,,935.41,not_reported,not_reported,,CO2_capture,10.1039/c5ra03986j,ok,
10.1039/c5ra03986j,downloaded\10.1039_c5ra03986j.pdf,SI downloaded\10.1039_c5ra03986j_SI.pdf,mof_json_store\10.1039_c5ra03986j\raw_output.json,mof_json_store\10.1039_c5ra03986j\synthesis_013.json,yes,"4 equiv TEA (Cu(NO3)2 system) or ≥7 equiv NaAc produced new diffraction peaks (mixed phases), not pure HKUST-1.",HKUST-1,,FeCl3·6H2O,,0.86 g,4.51923,mmol,nan,,,,,nan,,,,,"benzene-1,3,5-tricarboxylic acid",H3BTC,0.50 g,0.5,g,,,,,,,,,,,triethylamine,TEA,1 equiv. vs H3BTC (added after mixing H3BTC and Cu(OAc)2 solutions),,,,,,,,"N,N-dimethylformamide",DMF,DMF/EtOH/H2O 1:1:1 v/v; 12 mL for linker solution + 12 mL for metal solution,,ethanol,EtOH,part of DMF/EtOH/H2O 1:1:1 v/v mixture; total 24 mL combined,,80.0,80 °C,24.0,24 h,glass vial,static,DMF,two times (25 mL each),200 °C under vacuum overnight,200.0,,"blue, well-separated nanoparticles",90.0,"nanosized (SEM, C1)",,,,,598.62,not_reported,not_reported,,CO2_capture,10.1039/c5ra03986j,ok,
10.1039/c5ra03986j,downloaded\10.1039_c5ra03986j.pdf,SI downloaded\10.1039_c5ra03986j_SI.pdf,mof_json_store\10.1039_c5ra03986j\raw_output.json,mof_json_store\10.1039_c5ra03986j\synthesis_014.json,yes,"4 equiv TEA (Cu(NO3)2 system) or ≥7 equiv NaAc produced new diffraction peaks (mixed phases), not pure HKUST-1.",HKUST-1,,FeCl3·6H2O,,0.86 g,4.51923,mmol,nan,,,,,nan,,,,,"benzene-1,3,5-tricarboxylic acid",H3BTC,0.50 g,0.5,g,,,,,,,,,,,triethylamine,TEA,1.5 equiv. vs H3BTC (added after mixing H3BTC and Cu(OAc)2 solutions),,,,,,,,"N,N-dimethylformamide",DMF,DMF/EtOH/H2O 1:1:1 v/v; 12 mL for linker solution + 12 mL for metal solution,,ethanol,EtOH,part of DMF/EtOH/H2O 1:1:1 v/v mixture; total 24 mL combined,,80.0,80 °C,24.0,24 h,glass vial,static,DMF,two times (25 mL each),200 °C under vacuum overnight,200.0,,"blue, well-separated nanoparticles",90.0,"nanosized (SEM, C1.5)",,,,,572.21,not_reported,not_reported,,CO2_capture,10.1039/c5ra03986j,ok,
10.1039/c5ra03986j,downloaded\10.1039_c5ra03986j.pdf,SI downloaded\10.1039_c5ra03986j_SI.pdf,mof_json_store\10.1039_c5ra03986j\raw_output.json,mof_json_store\10.1039_c5ra03986j\synthesis_015.json,yes,"4 equiv TEA (Cu(NO3)2 system) or ≥7 equiv NaAc produced new diffraction peaks (mixed phases), not pure HKUST-1.",HKUST-1,,FeCl3·6H2O,,0.86 g,4.51923,mmol,nan,,,,,nan,,,,,"benzene-1,3,5-tricarboxylic acid",H3BTC,0.50 g,0.5,g,,,,,,,,,,,triethylamine,TEA,3 equiv. vs H3BTC (added after mixing H3BTC and Cu(OAc)2 solutions),,,,,,,,"N,N-dimethylformamide",DMF,DMF/EtOH/H2O 1:1:1 v/v; 12 mL for linker solution + 12 mL for metal solution,,ethanol,EtOH,part of DMF/EtOH/H2O 1:1:1 v/v mixture; total 24 mL combined,,80.0,80 °C,24.0,24 h,glass vial,static,DMF,two times (25 mL each),200 °C under vacuum overnight,200.0,,"blue, regular well-separated particles; increased crystallinity",90.0,"larger nanoparticles (SEM, C3)",,,,,1400.3,not_reported,not_reported,,CO2_capture,10.1039/c5ra03986j,ok,
10.1039/c5ra03986j,downloaded\10.1039_c5ra03986j.pdf,SI downloaded\10.1039_c5ra03986j_SI.pdf,mof_json_store\10.1039_c5ra03986j\raw_output.json,mof_json_store\10.1039_c5ra03986j\synthesis_016.json,yes,"4 equiv TEA (Cu(NO3)2 system) or ≥7 equiv NaAc produced new diffraction peaks (mixed phases), not pure HKUST-1.",HKUST-1,,FeCl3·6H2O,,0.86 g,4.51923,mmol,nan,,,,,nan,,,,,"benzene-1,3,5-tricarboxylic acid",H3BTC,0.50 g,0.5,g,,,,,,,,,,,triethylamine,TEA,4 equiv. vs H3BTC (added after mixing H3BTC and Cu(OAc)2 solutions),,,,,,,,"N,N-dimethylformamide",DMF,DMF/EtOH/H2O 1:1:1 v/v; 12 mL for linker solution + 12 mL for metal solution,,ethanol,EtOH,part of DMF/EtOH/H2O 1:1:1 v/v mixture; total 24 mL combined,,80.0,80 °C,24.0,24 h,glass vial,static,DMF,two times (25 mL each),200 °C under vacuum overnight,200.0,,"blue, regular particles; high crystallinity",90.0,"larger nanoparticles (SEM, C4)",,,,,1392.87,not_reported,not_reported,,CO2_capture,10.1039/c5ra03986j,ok,
10.1021/acssuschemeng.8b04637,downloaded\10.1021_acssuschemeng.8b04637.pdf,SI downloaded\10.1021_acssuschemeng.8b04637_SI.pdf,mof_json_store\10.1021_acssuschemeng.8b04637\raw_output.json,mof_json_store\10.1021_acssuschemeng.8b04637\synthesis_001.json,no,,UiO-66,,FeCl3·6H2O,,40 mg,0.210197,mmol,nan,,,,,nan,,,,,terephthalic acid,BDC,12.0 mg,12.0,mg,,,,,,,,,,,hydrochloric acid (concentrated),HCl,0.20 mL,0.2,mL,,,,,,"N,N-dimethylformamide",DMF,5 mL,5.0,,,,,120.0,120 °C,24.0,24 h (after 60 min sonication),8 dram glass vial,sonicated 60 min; static during heating,"DMF, EtOH",DMF 4×5 mL; EtOH 4×5 mL,freeze-dried; 100 °C under vacuum for 12 h (for N2 sorption),100.0,12.0,,,,,,,,,not_reported,not_reported,,,10.1021/acssuschemeng.8b04637,ok,
10.1021/acssuschemeng.8b04637,downloaded\10.1021_acssuschemeng.8b04637.pdf,SI downloaded\10.1021_acssuschemeng.8b04637_SI.pdf,mof_json_store\10.1021_acssuschemeng.8b04637\raw_output.json,mof_json_store\10.1021_acssuschemeng.8b04637\synthesis_002.json,no,,UiO-66,,FeCl3·6H2O,,40 mg,0.210197,mmol,nan,,,,,nan,,,,,terephthalic acid,BDC,12.0 mg,12.0,mg,,,,,,,,,,,hydrochloric acid (concentrated),HCl,0.80 mL,0.8,mL,,,,,,"N,N-dimethylformamide",DMF,5 mL,5.0,,,,,120.0,120 °C,24.0,24 h (after 60 min sonication),8 dram glass vial,sonicated 60 min; static during heating,"DMF, EtOH",DMF 4×5 mL; EtOH 4×5 mL,freeze-dried; 100 °C under vacuum for 12 h (for N2 sorption),100.0,12.0,,,,,,,,,not_reported,not_reported,,,10.1021/acssuschemeng.8b04637,ok,
10.1021/acssuschemeng.8b04637,downloaded\10.1021_acssuschemeng.8b04637.pdf,SI downloaded\10.1021_acssuschemeng.8b04637_SI.pdf,mof_json_store\10.1021_acssuschemeng.8b04637\raw_output.json,mof_json_store\10.1021_acssuschemeng.8b04637\synthesis_003.json,no,,UiO-66,,FeCl3·6H2O,,40 mg,0.210197,mmol,nan,,,,,nan,,,,,terephthalic acid,BDC,28.0 mg,28.0,mg,,,,,,,,,,,hydrochloric acid (concentrated),HCl,0.20 mL,0.2,mL,,,,,,"N,N-dimethylformamide",DMF,5 mL,5.0,,,,,120.0,120 °C,24.0,24 h (after 60 min sonication),8 dram glass vial,sonicated 60 min; static during heating,"DMF, EtOH",DMF 4×5 mL; EtOH 4×5 mL,freeze-dried; 100 °C under vacuum for 12 h (for N2 sorption),100.0,12.0,,,,,,,,,not_reported,not_reported,,,10.1021/acssuschemeng.8b04637,ok,
10.1021/acssuschemeng.8b04637,downloaded\10.1021_acssuschemeng.8b04637.pdf,SI downloaded\10.1021_acssuschemeng.8b04637_SI.pdf,mof_json_store\10.1021_acssuschemeng.8b04637\raw_output.json,mof_json_store\10.1021_acssuschemeng.8b04637\synthesis_004.json,no,,UiO-66,,FeCl3·6H2O,,40 mg,0.210197,mmol,nan,,,,,nan,,,,,terephthalic acid,BDC,28.0 mg,28.0,mg,,,,,,,,,,,hydrochloric acid (concentrated),HCl,0.80 mL,0.8,mL,,,,,,"N,N-dimethylformamide",DMF,5 mL,5.0,,,,,120.0,120 °C,24.0,24 h (after 60 min sonication),8 dram glass vial,sonicated 60 min; static during heating,"DMF, EtOH",DMF 4×5 mL; EtOH 4×5 mL,freeze-dried; 100 °C under vacuum for 12 h (for N2 sorption),100.0,12.0,,,,,,,,,not_reported,not_reported,,,10.1021/acssuschemeng.8b04637,ok,
10.1021/acssuschemeng.8b04637,downloaded\10.1021_acssuschemeng.8b04637.pdf,SI downloaded\10.1021_acssuschemeng.8b04637_SI.pdf,mof_json_store\10.1021_acssuschemeng.8b04637\raw_output.json,mof_json_store\10.1021_acssuschemeng.8b04637\synthesis_005.json,no,,UiO-66,,FeCl3·6H2O,,40 mg,0.210197,mmol,nan,,,,,nan,,,,,terephthalic acid,BDC,20.0 mg,20.0,mg,,,,,,,,,,,hydrochloric acid (concentrated),HCl,0.50 mL,0.5,mL,,,,,,"N,N-dimethylformamide",DMF,5 mL,5.0,,,,,120.0,120 °C,24.0,24 h (after 60 min sonication),8 dram glass vial,sonicated 60 min; static during heating,"DMF, EtOH",DMF 4×5 mL; EtOH 4×5 mL,freeze-dried; 100 °C under vacuum for 12 h (for N2 sorption),100.0,12.0,,,,,,,,,not_reported,not_reported,,,10.1021/acssuschemeng.8b04637,ok,
10.1021/acssuschemeng.8b04637,downloaded\10.1021_acssuschemeng.8b04637.pdf,SI downloaded\10.1021_acssuschemeng.8b04637_SI.pdf,mof_json_store\10.1021_acssuschemeng.8b04637\raw_output.json,mof_json_store\10.1021_acssuschemeng.8b04637\synthesis_006.json,no,,UiO-66,,FeCl3·6H2O,,40 mg,0.210197,mmol,nan,,,,,nan,,,,,terephthalic acid,BDC,56.0 mg,56.0,mg,,,,,,,,,,,hydrochloric acid (concentrated),HCl,0.80 mL,0.8,mL,,,,,,"N,N-dimethylformamide",DMF,5 mL,5.0,,,,,120.0,120 °C,24.0,24 h (after 60 min sonication),8 dram glass vial,sonicated 60 min; static during heating,"DMF, EtOH",DMF 4×5 mL; EtOH 4×5 mL,freeze-dried; 100 °C under vacuum for 12 h (for N2 sorption),100.0,12.0,,,,,,,,,not_reported,not_reported,,,10.1021/acssuschemeng.8b04637,ok,
10.1021/acssuschemeng.8b04637,downloaded\10.1021_acssuschemeng.8b04637.pdf,SI downloaded\10.1021_acssuschemeng.8b04637_SI.pdf,mof_json_store\10.1021_acssuschemeng.8b04637\raw_output.json,mof_json_store\10.1021_acssuschemeng.8b04637\synthesis_007.json,no,,UiO-66,,Zr(OiPr)4,,40 mg,0.12211,mmol,nan,,,,,nan,,,,,terephthalic acid,BDC,56.0 mg,56.0,mg,,,,,,,,,,,hydrochloric acid (concentrated),HCl,1.40 mL,1.4,mL,,,,,,"N,N-dimethylformamide",DMF,5 mL,5.0,,,,,120.0,120 °C,24.0,24 h (after 60 min sonication),8 dram glass vial,sonicated 60 min; static during heating,"DMF, EtOH",DMF 4×5 mL; EtOH 4×5 mL,freeze-dried; 100 °C under vacuum for 12 h (for N2 sorption),100.0,12.0,,,,,,,,,not_reported,not_reported,,,10.1021/acssuschemeng.8b04637,ok,
10.1021/acssuschemeng.8b04637,downloaded\10.1021_acssuschemeng.8b04637.pdf,SI downloaded\10.1021_acssuschemeng.8b04637_SI.pdf,mof_json_store\10.1021_acssuschemeng.8b04637\raw_output.json,mof_json_store\10.1021_acssuschemeng.8b04637\synthesis_008.json,no,,UiO-66,,ZrO(NO3)2,,40 mg,0.172988,mmol,nan,,,,,nan,,,,,terephthalic acid,BDC,88.0 mg,88.0,mg,,,,,,,,,,,hydrochloric acid (concentrated),HCl,0.80 mL,0.8,mL,,,,,,"N,N-dimethylformamide",DMF,5 mL,5.0,,,,,120.0,120 °C,24.0,24 h (after 60 min sonication),8 dram glass vial,sonicated 60 min; static during heating,"DMF, EtOH",DMF 4×5 mL; EtOH 4×5 mL,freeze-dried; 100 °C under vacuum for 12 h (for N2 sorption),100.0,12.0,,,,,,,,,not_reported,not_reported,,,10.1021/acssuschemeng.8b04637,ok,
10.1021/acssuschemeng.8b04637,downloaded\10.1021_acssuschemeng.8b04637.pdf,SI downloaded\10.1021_acssuschemeng.8b04637_SI.pdf,mof_json_store\10.1021_acssuschemeng.8b04637\raw_output.json,mof_json_store\10.1021_acssuschemeng.8b04637\synthesis_009.json,no,,UiO-66,,ZrOCl2·8H2O,,40 mg,0.190246,mmol,nan,,,,,nan,,,,,terephthalic acid,BDC,88.0 mg,88.0,mg,,,,,,,,,,,hydrochloric acid (concentrated),HCl,1.40 mL,1.4,mL,,,,,,"N,N-dimethylformamide",DMF,5 mL,5.0,,,,,120.0,120 °C,24.0,24 h (after 60 min sonication),8 dram glass vial,sonicated 60 min; static during heating,"DMF, EtOH",DMF 4×5 mL; EtOH 4×5 mL,freeze-dried; 100 °C under vacuum for 12 h (for N2 sorption),100.0,12.0,,,,,,,,,not_reported,not_reported,,,10.1021/acssuschemeng.8b04637,ok,
10.1021/acssuschemeng.8b04637,downloaded\10.1021_acssuschemeng.8b04637.pdf,SI downloaded\10.1021_acssuschemeng.8b04637_SI.pdf,mof_json_store\10.1021_acssuschemeng.8b04637\raw_output.json,mof_json_store\10.1021_acssuschemeng.8b04637\synthesis_010.json,no,,UiO-66,,ZrCl4·4H2O,,40 mg,0.155583,mmol,nan,,,,,nan,,,,,terephthalic acid,BDC,72.0 mg,72.0,mg,,,,,,,,,,,hydrochloric acid (concentrated),HCl,1.10 mL,1.1,mL,,,,,,"N,N-dimethylformamide",DMF,5 mL,5.0,,,,,120.0,120 °C,24.0,24 h (after 60 min sonication),8 dram glass vial,sonicated 60 min; static during heating,"DMF, EtOH",DMF 4×5 mL; EtOH 4×5 mL,freeze-dried; 100 °C under vacuum for 12 h (for N2 sorption),100.0,12.0,,,,,,,,,not_reported,not_reported,,,10.1021/acssuschemeng.8b04637,ok,
10.1021/acssuschemeng.8b04637,downloaded\10.1021_acssuschemeng.8b04637.pdf,SI downloaded\10.1021_acssuschemeng.8b04637_SI.pdf,mof_json_store\10.1021_acssuschemeng.8b04637\raw_output.json,mof_json_store\10.1021_acssuschemeng.8b04637\synthesis_011.json,no,,UiO-66,,ZrO(NO3)2,,40 mg,0.172988,mmol,nan,,,,,nan,,,,,terephthalic acid,BDC,10.0 mg,10.0,mg,,,,,,,,,,,hydrochloric acid (concentrated),HCl,1.00 mL,1.0,mL,,,,,,"N,N-dimethylformamide",DMF,5 mL,5.0,,,,,120.0,120 °C,24.0,24 h (after 60 min sonication),8 dram glass vial,sonicated 60 min; static during heating,"DMF, EtOH",DMF 4×5 mL; EtOH 4×5 mL,freeze-dried; 100 °C under vacuum for 12 h (for N2 sorption),100.0,12.0,,,,,,,,,not_reported,not_reported,,,10.1021/acssuschemeng.8b04637,ok,
10.1021/acssuschemeng.8b04637,downloaded\10.1021_acssuschemeng.8b04637.pdf,SI downloaded\10.1021_acssuschemeng.8b04637_SI.pdf,mof_json_store\10.1021_acssuschemeng.8b04637\raw_output.json,mof_json_store\10.1021_acssuschemeng.8b04637\synthesis_012.json,no,,UiO-66(B),,ZrOCl2·8H2O,,40 mg,0.190246,mmol,nan,,,,,nan,,,,,terephthalic acid,BDC,10.0 mg,10.0,mg,,,,,,,,,,,hydrochloric acid (concentrated),HCl,2.20 mL,2.2,mL,,,,,,"N,N-dimethylformamide",DMF,5 mL,5.0,,,,,120.0,120 °C,24.0,24 h (after 60 min sonication),8 dram glass vial,sonicated 60 min; static during heating,"DMF, EtOH",DMF 4×5 mL; EtOH 4×5 mL,freeze-dried; 100 °C under vacuum for 12 h (for N2 sorption),100.0,12.0,"irregular flakes, rough surface (SEM)",,,,,,,682.0,not_reported,not_reported,,,10.1021/acssuschemeng.8b04637,ok,
10.1021/acssuschemeng.8b04637,downloaded\10.1021_acssuschemeng.8b04637.pdf,SI downloaded\10.1021_acssuschemeng.8b04637_SI.pdf,mof_json_store\10.1021_acssuschemeng.8b04637\raw_output.json,mof_json_store\10.1021_acssuschemeng.8b04637\synthesis_013.json,no,,UiO-66,,ZrCl4·4H2O,,40 mg,0.155583,mmol,nan,,,,,nan,,,,,terephthalic acid,BDC,42.0 mg,42.0,mg,,,,,,,,,,,hydrochloric acid (concentrated),HCl,1.00 mL,1.0,mL,,,,,,"N,N-dimethylformamide",DMF,5 mL,5.0,,,,,120.0,120 °C,24.0,24 h (after 60 min sonication),8 dram glass vial,sonicated 60 min; static during heating,"DMF, EtOH",DMF 4×5 mL; EtOH 4×5 mL,freeze-dried; 100 °C under vacuum for 12 h (for N2 sorption),100.0,12.0,,,,,,,,,not_reported,not_reported,,,10.1021/acssuschemeng.8b04637,ok,
10.1021/acssuschemeng.8b04637,downloaded\10.1021_acssuschemeng.8b04637.pdf,SI downloaded\10.1021_acssuschemeng.8b04637_SI.pdf,mof_json_store\10.1021_acssuschemeng.8b04637\raw_output.json,mof_json_store\10.1021_acssuschemeng.8b04637\synthesis_014.json,no,,UiO-66,,ZrO(NO3)2,,40 mg,0.172988,mmol,nan,,,,,nan,,,,,terephthalic acid,BDC,42.0 mg,42.0,mg,,,,,,,,,,,hydrochloric acid (concentrated),HCl,2.20 mL,2.2,mL,,,,,,"N,N-dimethylformamide",DMF,5 mL,5.0,,,,,120.0,120 °C,24.0,24 h (after 60 min sonication),8 dram glass vial,sonicated 60 min; static during heating,"DMF, EtOH",DMF 4×5 mL; EtOH 4×5 mL,freeze-dried; 100 °C under vacuum for 12 h (for N2 sorption),100.0,12.0,,,,,,,,,not_reported,not_reported,,,10.1021/acssuschemeng.8b04637,ok,
10.1021/acssuschemeng.8b04637,downloaded\10.1021_acssuschemeng.8b04637.pdf,SI downloaded\10.1021_acssuschemeng.8b04637_SI.pdf,mof_json_store\10.1021_acssuschemeng.8b04637\raw_output.json,mof_json_store\10.1021_acssuschemeng.8b04637\synthesis_015.json,no,,UiO-66,,ZrOCl2·8H2O,,40 mg,0.190246,mmol,nan,,,,,nan,,,,,terephthalic acid,BDC,26.0 mg,26.0,mg,,,,,,,,,,,hydrochloric acid (concentrated),HCl,1.00 mL,1.0,mL,,,,,,"N,N-dimethylformamide",DMF,5 mL,5.0,,,,,120.0,120 °C,24.0,24 h (after 60 min sonication),8 dram glass vial,sonicated 60 min; static during heating,"DMF, EtOH",DMF 4×5 mL; EtOH 4×5 mL,freeze-dried; 100 °C under vacuum for 12 h (for N2 sorption),100.0,12.0,,,,,,,,,not_reported,not_reported,,,10.1021/acssuschemeng.8b04637,ok,
10.1021/acssuschemeng.8b04637,downloaded\10.1021_acssuschemeng.8b04637.pdf,SI downloaded\10.1021_acssuschemeng.8b04637_SI.pdf,mof_json_store\10.1021_acssuschemeng.8b04637\raw_output.json,mof_json_store\10.1021_acssuschemeng.8b04637\synthesis_016.json,no,,UiO-66,,ZrCl4·4H2O,,40 mg,0.155583,mmol,nan,,,,,nan,,,,,terephthalic acid,BDC,26.0 mg,26.0,mg,,,,,,,,,,,hydrochloric acid (concentrated),HCl,2.20 mL,2.2,mL,,,,,,"N,N-dimethylformamide",DMF,5 mL,5.0,,,,,120.0,120 °C,24.0,24 h (after 60 min sonication),8 dram glass vial,sonicated 60 min; static during heating,"DMF, EtOH",DMF 4×5 mL; EtOH 4×5 mL,freeze-dried; 100 °C under vacuum for 12 h (for N2 sorption),100.0,12.0,,,,,,,,,not_reported,not_reported,,,10.1021/acssuschemeng.8b04637,ok,
10.1021/acssuschemeng.8b04637,downloaded\10.1021_acssuschemeng.8b04637.pdf,SI downloaded\10.1021_acssuschemeng.8b04637_SI.pdf,mof_json_store\10.1021_acssuschemeng.8b04637\raw_output.json,mof_json_store\10.1021_acssuschemeng.8b04637\synthesis_017.json,no,,UiO-66,,ZrO(NO3)2,,40 mg,0.172988,mmol,nan,,,,,nan,,,,,terephthalic acid,BDC,10.0 mg,10.0,mg,,,,,,,,,,,hydrochloric acid (concentrated),HCl,1.60 mL,1.6,mL,,,,,,"N,N-dimethylformamide",DMF,5 mL,5.0,,,,,120.0,120 °C,24.0,24 h (after 60 min sonication),8 dram glass vial,sonicated 60 min; static during heating,"DMF, EtOH",DMF 4×5 mL; EtOH 4×5 mL,freeze-dried; 100 °C under vacuum for 12 h (for N2 sorption),100.0,12.0,,,,,,,,,not_reported,not_reported,,,10.1021/acssuschemeng.8b04637,ok,
10.1021/acssuschemeng.8b04637,downloaded\10.1021_acssuschemeng.8b04637.pdf,SI downloaded\10.1021_acssuschemeng.8b04637_SI.pdf,mof_json_store\10.1021_acssuschemeng.8b04637\raw_output.json,mof_json_store\10.1021_acssuschemeng.8b04637\synthesis_018.json,no,,UiO-66,,ZrCl4·4H2O,,40 mg,0.155583,mmol,nan,,,,,nan,,,,,terephthalic acid,BDC,42.0 mg,42.0,mg,,,,,,,,,,,hydrochloric acid (concentrated),HCl,1.60 mL,1.6,mL,,,,,,"N,N-dimethylformamide",DMF,5 mL,5.0,,,,,120.0,120 °C,24.0,24 h (after 60 min sonication),8 dram glass vial,sonicated 60 min; static during heating,"DMF, EtOH",DMF 4×5 mL; EtOH 4×5 mL,freeze-dried; 100 °C under vacuum for 12 h (for N2 sorption),100.0,12.0,,,,,,,,,not_reported,not_reported,,,10.1021/acssuschemeng.8b04637,ok,
10.1021/acssuschemeng.8b04637,downloaded\10.1021_acssuschemeng.8b04637.pdf,SI downloaded\10.1021_acssuschemeng.8b04637_SI.pdf,mof_json_store\10.1021_acssuschemeng.8b04637\raw_output.json,mof_json_store\10.1021_acssuschemeng.8b04637\synthesis_019.json,no,,UiO-66,,ZrO(NO3)2,,40 mg,0.172988,mmol,nan,,,,,nan,,,,,terephthalic acid,BDC,26.0 mg,26.0,mg,,,,,,,,,,,hydrochloric acid (concentrated),HCl,1.60 mL,1.6,mL,,,,,,"N,N-dimethylformamide",DMF,5 mL,5.0,,,,,120.0,120 °C,24.0,24 h (after 60 min sonication),8 dram glass vial,sonicated 60 min; static during heating,"DMF, EtOH",DMF 4×5 mL; EtOH 4×5 mL,freeze-dried; 100 °C under vacuum for 12 h (for N2 sorption),100.0,12.0,,,,,,,,,not_reported,not_reported,,,10.1021/acssuschemeng.8b04637,ok,
10.1021/acssuschemeng.8b04637,downloaded\10.1021_acssuschemeng.8b04637.pdf,SI downloaded\10.1021_acssuschemeng.8b04637_SI.pdf,mof_json_store\10.1021_acssuschemeng.8b04637\raw_output.json,mof_json_store\10.1021_acssuschemeng.8b04637\synthesis_020.json,no,,UiO-66(A),,ZrOCl2·8H2O,,40 mg,0.190246,mmol,nan,,,,,nan,,,,,terephthalic acid,BDC,33.7 mg,33.7,mg,,,,,,,,,,,hydrochloric acid (concentrated),HCl,1.54 mL,1.54,mL,,,,,,"N,N-dimethylformamide",DMF,5 mL,5.0,,,,,120.0,120 °C,24.0,24 h (after 60 min sonication),8 dram glass vial,sonicated 60 min; static during heating,"DMF, EtOH",DMF 4×5 mL; EtOH 4×5 mL,freeze-dried; 100 °C under vacuum for 12 h (for N2 sorption),100.0,12.0,well-shaped crystals (SEM),,,bct,Zr6O4(OH)4 10-connected defective SBU,"a=20.86 Å, cubic (PXRD)",,1047.0,not_reported,not_reported,,,10.1021/acssuschemeng.8b04637,ok,
10.1039/d0ce01383h,downloaded\10.1039_d0ce01383h.pdf,SI downloaded\10.1039_d0ce01383h_SI.pdf,mof_json_store\10.1039_d0ce01383h\raw_output.json,mof_json_store\10.1039_d0ce01383h\synthesis_001.json,yes,"Screened solvent ratios, temperatures, and metal dosages; several conditions gave precipitation, solution, or non-diffracting crystals (Table S1).",,2006722,ZrCl4·4H2O,,"25.40 mg, 0.15 mmol",0.15,mmol,nan,,,,,nan,,,,,"3,3′-((5-carboxy-1,3-phenylene)bis(oxy))dibenzoic acid",H3cpboda,"39.50 mg, 0.10 mmol",0.1,mmol,,,,,,,,,,,sodium hydroxide,NaOH,"0.80 mg, 0.02 mmol",0.02,mmol,,,,,,"N,N-dimethylformamide",DMF,5.0 mL,5.0,water,H2O,3.0 mL,3.0,120.0,120 °C,72.0,72 h,15 mL Teflon-lined stainless steel vessel,static,H2O,,dried in air,,,colorless block-shaped crystals,43.0,0.15 × 0.10 × 0.10 mm,,"linear trinuclear Mn3(μ1,1-H2O)2(μ1,3-COO)6 SBU","Monoclinic, C2/c; a=26.8910(15), b=16.3784(9), c=20.2907(12) Å; β=130.136(3)°",,,not_reported,not_reported,400.0,,10.1039/d0ce01383h,ok,
10.1039/d0ce01383h,downloaded\10.1039_d0ce01383h.pdf,SI downloaded\10.1039_d0ce01383h_SI.pdf,mof_json_store\10.1039_d0ce01383h\raw_output.json,mof_json_store\10.1039_d0ce01383h\synthesis_002.json,yes,"Screened solvent ratios, temperatures, and metal dosages; several conditions gave precipitation, solution, or non-diffracting crystals (Table S1).",,2006722,ZrO(NO3)2,,"42.32 mg, 0.25 mmol",0.25,mmol,nan,,,,,nan,,,,,"3,3′-((5-carboxy-1,3-phenylene)bis(oxy))dibenzoic acid",H3cpboda,"39.50 mg, 0.10 mmol",0.1,mmol,,,,,,,,,,,sodium hydroxide,NaOH,"0.80 mg, 0.02 mmol",0.02,mmol,,,,,,"N,N-dimethylformamide",DMF,5 mL (of 8 mL total; DMF/H2O 5:3 v/v),5.0,water,H2O,3 mL (of 8 mL total; DMF/H2O 5:3 v/v),3.0,120.0,120 °C,72.0,72 h,15 mL Teflon-lined stainless steel vessel,static,H2O,,dried in air,,,colorless block-shaped crystals,48.0,0.15 × 0.10 × 0.10 mm,,"linear trinuclear Mn3(μ1,1-H2O)2(μ1,3-COO)6 SBU","Monoclinic, C2/c; a=26.8910(15), b=16.3784(9), c=20.2907(12) Å; β=130.136(3)°",,,not_reported,not_reported,400.0,,10.1039/d0ce01383h,ok,
10.1039/d0ce01383h,downloaded\10.1039_d0ce01383h.pdf,SI downloaded\10.1039_d0ce01383h_SI.pdf,mof_json_store\10.1039_d0ce01383h\raw_output.json,mof_json_store\10.1039_d0ce01383h\synthesis_006.json,yes,"Screened solvent ratios, temperatures, and metal dosages; several conditions gave precipitation, solution, or non-diffracting crystals (Table S1).",,2006723,ZrCl4·4H2O,,"25.40 mg, 0.15 mmol",0.15,mmol,nan,,,,,nan,,,,,"3,3′-((5-carboxy-1,3-phenylene)bis(oxy))dibenzoic acid",H3cpboda,"39.50 mg, 0.10 mmol",0.1,mmol,"1,4-di(1H-imidazol-1-yl)benzene","1,4-bib","31.50 mg, 0.15 mmol",0.15,mmol,,,,,,sodium hydroxide,NaOH,"0.80 mg, 0.02 mmol",0.02,mmol,,,,,,"N,N-dimethylformamide",DMF,5 mL (of 7 mL total; DMF/H2O 5:2 v/v),5.0,water,H2O,2 mL (of 7 mL total; DMF/H2O 5:2 v/v),2.0,140.0,140 °C,72.0,72 h,15 mL Teflon-lined stainless steel vessel,static,H2O,several times,dried in air,,,colorless block-like crystals,58.0,0.20 × 0.20 × 0.15 mm,,binuclear [Mn2(COO)3] SBU; zigzag chains with μ-OH2 and carboxylate bridges,"Monoclinic, P21/c; a=12.916(2), b=8.9128(13), c=27.161(4) Å; β=98.425(4)°",,,not_reported,not_reported,,,10.1039/d0ce01383h,ok,
10.1039/d0ce01383h,downloaded\10.1039_d0ce01383h.pdf,SI downloaded\10.1039_d0ce01383h_SI.pdf,mof_json_store\10.1039_d0ce01383h\raw_output.json,mof_json_store\10.1039_d0ce01383h\synthesis_007.json,yes,"Screened solvent ratios, temperatures, and metal dosages; several conditions gave precipitation, solution, or non-diffracting crystals (Table S1).",,2006723,ZrCl4·4H2O,,"25.40 mg, 0.15 mmol",0.15,mmol,nan,,,,,nan,,,,,"3,3′-((5-carboxy-1,3-phenylene)bis(oxy))dibenzoic acid",H3cpboda,"39.50 mg, 0.10 mmol",0.1,mmol,"1,4-di(1H-imidazol-1-yl)benzene","1,4-bib","31.50 mg, 0.15 mmol",0.15,mmol,,,,,,sodium hydroxide,NaOH,"0.80 mg, 0.02 mmol",0.02,mmol,,,,,,"N,N-dimethylformamide",DMF,5 mL (of 7 mL total; DMF/H2O 5:2 v/v),5.0,water,H2O,2 mL (of 7 mL total; DMF/H2O 5:2 v/v),2.0,160.0,160 °C,72.0,72 h,15 mL Teflon-lined stainless steel vessel,static,H2O,several times,dried in air,,,colorless block-like crystals,53.0,0.20 × 0.20 × 0.15 mm,,binuclear [Mn2(COO)3] SBU; zigzag chains with μ-OH2 and carboxylate bridges,"Monoclinic, P21/c; a=12.916(2), b=8.9128(13), c=27.161(4) Å; β=98.425(4)°",,,not_reported,not_reported,,,10.1039/d0ce01383h,ok,
10.1039/d0ce01383h,downloaded\10.1039_d0ce01383h.pdf,SI downloaded\10.1039_d0ce01383h_SI.pdf,mof_json_store\10.1039_d0ce01383h\raw_output.json,mof_json_store\10.1039_d0ce01383h\synthesis_008.json,yes,"Screened solvent ratios, temperatures, and metal dosages; several conditions gave precipitation, solution, or non-diffracting crystals (Table S1).",,2006723,Eu(NO3)3·6H2O,,"8.46 mg, 0.05 mmol",0.05,mmol,nan,,,,,nan,,,,,"3,3′-((5-carboxy-1,3-phenylene)bis(oxy))dibenzoic acid",H3cpboda,"39.50 mg, 0.10 mmol",0.1,mmol,"1,4-di(1H-imidazol-1-yl)benzene","1,4-bib","31.50 mg, 0.15 mmol",0.15,mmol,,,,,,sodium hydroxide,NaOH,"0.80 mg, 0.02 mmol",0.02,mmol,,,,,,"N,N-dimethylformamide",DMF,5 mL (of 7 mL total; DMF/H2O 5:2 v/v),5.0,water,H2O,2 mL (of 7 mL total; DMF/H2O 5:2 v/v),2.0,120.0,120 °C,72.0,72 h,15 mL Teflon-lined stainless steel vessel,static,H2O,several times,dried in air,,,colorless block-shaped crystals,15.0,0.20 × 0.20 × 0.15 mm,,binuclear [Mn2(COO)3] SBU; zigzag chains with μ-OH2 and carboxylate bridges,"Monoclinic, P21/c; a=12.916(2), b=8.9128(13), c=27.161(4) Å; β=98.425(4)°",,,not_reported,not_reported,,,10.1039/d0ce01383h,ok,
10.1039/d0ce01383h,downloaded\10.1039_d0ce01383h.pdf,SI downloaded\10.1039_d0ce01383h_SI.pdf,mof_json_store\10.1039_d0ce01383h\raw_output.json,mof_json_store\10.1039_d0ce01383h\synthesis_009.json,yes,"Screened solvent ratios, temperatures, and metal dosages; several conditions gave precipitation, solution, or non-diffracting crystals (Table S1).",,2006723,Tb(NO3)3·6H2O,,"42.32 mg, 0.25 mmol",0.25,mmol,nan,,,,,nan,,,,,"3,3′-((5-carboxy-1,3-phenylene)bis(oxy))dibenzoic acid",H3cpboda,"39.50 mg, 0.10 mmol",0.1,mmol,"1,4-di(1H-imidazol-1-yl)benzene","1,4-bib","31.50 mg, 0.15 mmol",0.15,mmol,,,,,,sodium hydroxide,NaOH,"0.80 mg, 0.02 mmol",0.02,mmol,,,,,,"N,N-dimethylformamide",DMF,5 mL (of 7 mL total; DMF/H2O 5:2 v/v),5.0,water,H2O,2 mL (of 7 mL total; DMF/H2O 5:2 v/v),2.0,120.0,120 °C,72.0,72 h,15 mL Teflon-lined stainless steel vessel,static,H2O,several times,dried in air,,,colorless block-shaped crystals,70.0,0.20 × 0.20 × 0.15 mm,,binuclear [Mn2(COO)3] SBU; zigzag chains with μ-OH2 and carboxylate bridges,"Monoclinic, P21/c; a=12.916(2), b=8.9128(13), c=27.161(4) Å; β=98.425(4)°",,,not_reported,not_reported,,,10.1039/d0ce01383h,ok,
10.1039/d0ce01383h,downloaded\10.1039_d0ce01383h.pdf,SI downloaded\10.1039_d0ce01383h_SI.pdf,mof_json_store\10.1039_d0ce01383h\raw_output.json,mof_json_store\10.1039_d0ce01383h\synthesis_010.json,yes,"Screened solvent ratios, temperatures, and metal dosages; several conditions gave precipitation, solution, or non-diffracting crystals (Table S1).",,2006724,ZrCl4,,"25.40 mg, 0.15 mmol",0.15,mmol,nan,,,,,nan,,,,,"3,3′-((5-carboxy-1,3-phenylene)bis(oxy))dibenzoic acid",H3cpboda,"39.50 mg, 0.10 mmol",0.1,mmol,"1,10-phenanthroline",phen,"29.70 mg, 0.15 mmol",0.15,mmol,,,,,,sodium hydroxide,NaOH,"0.80 mg, 0.02 mmol",0.02,mmol,,,,,,"N,N-dimethylformamide",DMF,5 mL (of 7 mL total; DMF/H2O 5:2 v/v),5.0,water,H2O,2 mL (of 7 mL total; DMF/H2O 5:2 v/v),2.0,120.0,120 °C,72.0,72 h,15 mL Teflon-lined stainless steel vessel,static,H2O,,dried in air,,,colorless block crystals,58.0,0.10 × 0.10 × 0.10 mm,,"linear trinuclear Mn3(μ1,1-H2O)2(μ1,3-COO)6 SBU","Monoclinic, C2/c; a=28.4052(19), b=16.0847(12), c=19.9257(12) Å; β=133.158(3)°",,,not_reported,not_reported,370.0,,10.1039/d0ce01383h,ok,
10.1039/d0ce01383h,downloaded\10.1039_d0ce01383h.pdf,SI downloaded\10.1039_d0ce01383h_SI.pdf,mof_json_store\10.1039_d0ce01383h\raw_output.json,mof_json_store\10.1039_d0ce01383h\synthesis_011.json,yes,"Screened solvent ratios, temperatures, and metal dosages; several conditions gave precipitation, solution, or non-diffracting crystals (Table S1).",,2006724,ZrCl4,,"25.40 mg, 0.15 mmol",0.15,mmol,nan,,,,,nan,,,,,"3,3′-((5-carboxy-1,3-phenylene)bis(oxy))dibenzoic acid",H3cpboda,"39.50 mg, 0.10 mmol",0.1,mmol,"1,10-phenanthroline",phen,"29.70 mg, 0.15 mmol",0.15,mmol,,,,,,sodium hydroxide,NaOH,"0.80 mg, 0.02 mmol",0.02,mmol,,,,,,water,H2O,4 mL (of 7 mL total; DMF/H2O 3:4 v/v),4.0,"N,N-dimethylformamide",DMF,3 mL (of 7 mL total; DMF/H2O 3:4 v/v),3.0,120.0,120 °C,72.0,72 h,15 mL Teflon-lined stainless steel vessel,static,H2O,,dried in air,,,colorless block crystals,63.0,0.10 × 0.10 × 0.10 mm,,"linear trinuclear Mn3(μ1,1-H2O)2(μ1,3-COO)6 SBU","Monoclinic, C2/c; a=28.4052(19), b=16.0847(12), c=19.9257(12) Å; β=133.158(3)°",,,not_reported,not_reported,370.0,,10.1039/d0ce01383h,ok,
10.1039/d0ce01383h,downloaded\10.1039_d0ce01383h.pdf,SI downloaded\10.1039_d0ce01383h_SI.pdf,mof_json_store\10.1039_d0ce01383h\raw_output.json,mof_json_store\10.1039_d0ce01383h\synthesis_012.json,yes,"Screened solvent ratios, temperatures, and metal dosages; several conditions gave precipitation, solution, or non-diffracting crystals (Table S1).",,2006724,ZrCl4,,"25.40 mg, 0.15 mmol",0.15,mmol,nan,,,,,nan,,,,,"3,3′-((5-carboxy-1,3-phenylene)bis(oxy))dibenzoic acid",H3cpboda,"39.50 mg, 0.10 mmol",0.1,mmol,"1,10-phenanthroline",phen,"29.70 mg, 0.15 mmol",0.15,mmol,,,,,,sodium hydroxide,NaOH,"0.80 mg, 0.02 mmol",0.02,mmol,,,,,,water,H2O,6 mL (of 7 mL total; DMF/H2O 1:6 v/v),6.0,"N,N-dimethylformamide",DMF,1 mL (of 7 mL total; DMF/H2O 1:6 v/v),1.0,120.0,120 °C,72.0,72 h,15 mL Teflon-lined stainless steel vessel,static,H2O,,dried in air,,,colorless block crystals,42.0,0.10 × 0.10 × 0.10 mm,,"linear trinuclear Mn3(μ1,1-H2O)2(μ1,3-COO)6 SBU","Monoclinic, C2/c; a=28.4052(19), b=16.0847(12), c=19.9257(12) Å; β=133.158(3)°",,,not_reported,not_reported,370.0,,10.1039/d0ce01383h,ok,
10.1039/d0ce01383h,downloaded\10.1039_d0ce01383h.pdf,SI downloaded\10.1039_d0ce01383h_SI.pdf,mof_json_store\10.1039_d0ce01383h\raw_output.json,mof_json_store\10.1039_d0ce01383h\synthesis_013.json,yes,"Screened solvent ratios, temperatures, and metal dosages; several conditions gave precipitation, solution, or non-diffracting crystals (Table S1).",,2006724,ZrCl4,,"25.40 mg, 0.15 mmol",0.15,mmol,nan,,,,,nan,,,,,"3,3′-((5-carboxy-1,3-phenylene)bis(oxy))dibenzoic acid",H3cpboda,"39.50 mg, 0.10 mmol",0.1,mmol,"1,10-phenanthroline",phen,"29.70 mg, 0.15 mmol",0.15,mmol,,,,,,sodium hydroxide,NaOH,"0.80 mg, 0.02 mmol",0.02,mmol,,,,,,"N,N-dimethylformamide",DMF,5 mL (of 7 mL total; DMF/H2O 5:2 v/v),5.0,water,H2O,2 mL (of 7 mL total; DMF/H2O 5:2 v/v),2.0,140.0,140 °C,72.0,72 h,15 mL Teflon-lined stainless steel vessel,static,H2O,,dried in air,,,colorless block crystals,58.0,0.10 × 0.10 × 0.10 mm,,"linear trinuclear Mn3(μ1,1-H2O)2(μ1,3-COO)6 SBU","Monoclinic, C2/c; a=28.4052(19), b=16.0847(12), c=19.9257(12) Å; β=133.158(3)°",,,not_reported,not_reported,370.0,,10.1039/d0ce01383h,ok,
10.1039/d0ce01383h,downloaded\10.1039_d0ce01383h.pdf,SI downloaded\10.1039_d0ce01383h_SI.pdf,mof_json_store\10.1039_d0ce01383h\raw_output.json,mof_json_store\10.1039_d0ce01383h\synthesis_014.json,yes,"Screened solvent ratios, temperatures, and metal dosages; several conditions gave precipitation, solution, or non-diffracting crystals (Table S1).",,2006724,ZrCl4,,"25.40 mg, 0.15 mmol",0.15,mmol,nan,,,,,nan,,,,,"3,3′-((5-carboxy-1,3-phenylene)bis(oxy))dibenzoic acid",H3cpboda,"39.50 mg, 0.10 mmol",0.1,mmol,"1,10-phenanthroline",phen,"29.70 mg, 0.15 mmol",0.15,mmol,,,,,,sodium hydroxide,NaOH,"0.80 mg, 0.02 mmol",0.02,mmol,,,,,,"N,N-dimethylformamide",DMF,5 mL (of 7 mL total; DMF/H2O 5:2 v/v),5.0,water,H2O,2 mL (of 7 mL total; DMF/H2O 5:2 v/v),2.0,160.0,160 °C,72.0,72 h,15 mL Teflon-lined stainless steel vessel,static,H2O,,dried in air,,,colorless block crystals,44.0,0.10 × 0.10 × 0.10 mm,,"linear trinuclear Mn3(μ1,1-H2O)2(μ1,3-COO)6 SBU","Monoclinic, C2/c; a=28.4052(19), b=16.0847(12), c=19.9257(12) Å; β=133.158(3)°",,,not_reported,not_reported,370.0,,10.1039/d0ce01383h,ok,
10.1039/d0ce01383h,downloaded\10.1039_d0ce01383h.pdf,SI downloaded\10.1039_d0ce01383h_SI.pdf,mof_json_store\10.1039_d0ce01383h\raw_output.json,mof_json_store\10.1039_d0ce01383h\synthesis_015.json,yes,"Screened solvent ratios, temperatures, and metal dosages; several conditions gave precipitation, solution, or non-diffracting crystals (Table S1).",,2006724,ZrCl4,,"16.93 mg, 0.10 mmol",0.1,mmol,nan,,,,,nan,,,,,"3,3′-((5-carboxy-1,3-phenylene)bis(oxy))dibenzoic acid",H3cpboda,"8.46 mg, 0.05 mmol",0.05,mmol,"1,10-phenanthroline",phen,"29.70 mg, 0.15 mmol",0.15,mmol,,,,,,sodium hydroxide,NaOH,"0.80 mg, 0.02 mmol",0.02,mmol,,,,,,"N,N-dimethylformamide",DMF,5 mL (of 7 mL total; DMF/H2O 5:2 v/v),5.0,water,H2O,2 mL (of 7 mL total; DMF/H2O 5:2 v/v),2.0,120.0,120 °C,72.0,72 h,15 mL Teflon-lined stainless steel vessel,static,H2O,,dried in air,,,colorless block crystals,23.0,0.10 × 0.10 × 0.10 mm,,"linear trinuclear Mn3(μ1,1-H2O)2(μ1,3-COO)6 SBU","Monoclinic, C2/c; a=28.4052(19), b=16.0847(12), c=19.9257(12) Å; β=133.158(3)°",,,not_reported,not_reported,370.0,,10.1039/d0ce01383h,ok,
10.1039/d0ce01383h,downloaded\10.1039_d0ce01383h.pdf,SI downloaded\10.1039_d0ce01383h_SI.pdf,mof_json_store\10.1039_d0ce01383h\raw_output.json,mof_json_store\10.1039_d0ce01383h\synthesis_016.json,yes,"Screened solvent ratios, temperatures, and metal dosages; several conditions gave precipitation, solution, or non-diffracting crystals (Table S1).",,2006724,ZrCl4,,"42.32 mg, 0.25 mmol",0.25,mmol,nan,,,,,nan,,,,,"3,3′-((5-carboxy-1,3-phenylene)bis(oxy))dibenzoic acid",H3cpboda,"39.50 mg, 0.10 mmol",0.1,mmol,"1,10-phenanthroline",phen,"29.70 mg, 0.15 mmol",0.15,mmol,,,,,,sodium hydroxide,NaOH,"0.80 mg, 0.02 mmol",0.02,mmol,,,,,,"N,N-dimethylformamide",DMF,5 mL (of 7 mL total; DMF/H2O 5:2 v/v),5.0,water,H2O,2 mL (of 7 mL total; DMF/H2O 5:2 v/v),2.0,120.0,120 °C,72.0,72 h,15 mL Teflon-lined stainless steel vessel,static,H2O,,dried in air,,,colorless block crystals,62.0,0.10 × 0.10 × 0.10 mm,,"linear trinuclear Mn3(μ1,1-H2O)2(μ1,3-COO)6 SBU","Monoclinic, C2/c; a=28.4052(19), b=16.0847(12), c=19.9257(12) Å; β=133.158(3)°",,,not_reported,not_reported,370.0,,10.1039/d0ce01383h,ok,
10.1039/c9ta06913e,downloaded\10.1039_c9ta06913e.pdf,SI downloaded\10.1039_c9ta06913e_SI.pdf,mof_json_store\10.1039_c9ta06913e\raw_output.json,mof_json_store\10.1039_c9ta06913e\synthesis_001.json,no,,HUST-5,1913173,ZrOCl2·8H2O,,0.038 g,0.180733,mmol,nan,,,,,nan,,,,,hexa-carboxylate ligand,H6L,0.040 g,0.04,g,,,,,,,,,,,acetic acid,,3.2 mL,,,,,,,,"N,N-dimethylformamide",DMF,12 mL,12.0,,,,,150.0,150 °C,72.0,3 days,25 mL stainless steel reactor,,,,Acetone exchange 3 days; activated at 120 °C under vacuum for 10 h,120.0,10.0,red block crystals,43.0,0.10 × 0.05 × 0.05 mm,,hexa-nuclear [Fe3O–COO–Fe3O] SBU; 1D chain,"monoclinic, C2; a=27.9272(17) Å, b=20.8710(17) Å, c=35.446(3) Å, α=90°, β=93.965(6)°, γ=90°",,802.2,not_reported,not_reported,,,10.1039/c9ta06913e,ok,
10.1039/c9ta06913e,downloaded\10.1039_c9ta06913e.pdf,SI downloaded\10.1039_c9ta06913e_SI.pdf,mof_json_store\10.1039_c9ta06913e\raw_output.json,mof_json_store\10.1039_c9ta06913e\synthesis_002.json,no,,HUST-5,1913173,ZrOCl2·8H2O,FeCl2·4H2O,"0.18 mmol, 36 mg",0.18,mmol,nan,,,,,nan,,,,,hexa-carboxylate ligand,H6L,"0.042 mmol, 40 mg",0.042,mmol,,,,,,,,,,,formic acid,,1.6 mL,,,,,,,,"N,N-dimethylformamide",DMF,12 mL,12.0,water,H2O,1 mL,1.0,120.0,120 °C,120.0,5 days,20 mL glass vial,,DMF,,Acetone exchange 3 days; activated at 120 °C under vacuum for 10 h,120.0,10.0,red block crystals,48.0,,,hexa-nuclear [Fe3O–COO–Fe3O] SBU; 1D chain,"monoclinic, C2; a=27.9272(17) Å, b=20.8710(17) Å, c=35.446(3) Å, α=90°, β=93.965(6)°, γ=90°",,802.2,not_reported,not_reported,,,10.1039/c9ta06913e,ok,
10.1002/smll.202200407,downloaded\10.1002_smll.202200407.pdf,SI downloaded\10.1002_smll.202200407_SI.pdf,mof_json_store\10.1002_smll.202200407\raw_output.json,mof_json_store\10.1002_smll.202200407\synthesis_001.json,no,,PCN-222-Ni,,ZrOCl2·8H2O,,70 mg,0.33293,mmol,nan,,,,,nan,,,,,TCPP-Ni,TCPP-Ni,50 mg,50.0,mg,,,,,,,,,,,benzoic acid,,2700 mg,2700.0,mg,,,,,,"N,N-dimethylformamide",DMF,8 mL,8.0,,,,,120.0,120 °C,72.0,72 h,15 mL Pyrex vial,static,"DMF, EtOH",washed with DMF and EtOH; soaked in EtOH overnight,70 °C under vacuum for 5 h,70.0,5.0,brick-red stick-shaped crystals,,,,,,,2175.4,not_reported,not_reported,,CO2_reduction,10.1002/smll.202200407,ok,
10.1002/smll.202200407,downloaded\10.1002_smll.202200407.pdf,SI downloaded\10.1002_smll.202200407_SI.pdf,mof_json_store\10.1002_smll.202200407\raw_output.json,mof_json_store\10.1002_smll.202200407\synthesis_002.json,no,,UiO-67-NH2,,ZrCl4,,67 mg,0.287509,mmol,nan,,,,,nan,,,,,NH2-BPDC,NH2-BPDC,92 mg,92.0,mg,,,,,,,,,,,HCl (conc.),,0.5 mL,0.5,mL,,,,,,"N,N-dimethylformamide",DMF,15 mL,15.0,,,,,80.0,80 °C,18.0,18 h,30 mL Pyrex vial,static,"DMF, EtOH",washed with DMF and EtOH; soaked in EtOH overnight,70 °C under vacuum for 5 h,70.0,5.0,yellowish crystals,,,,,,,1031.2,not_reported,not_reported,,CO2_reduction,10.1002/smll.202200407,ok,
