Repository: zzhenglab/MOFinder

# MOFinder

MOFinder extracts MOF synthesis information from the literature, reconstructs evidence-supported negative reaction records, and prepares datasets for synthesis-outcome prediction.
[Web application](https://mofinder.chemistry.wustl.edu/) | [Demos](Demo/README.md) | [Source code](docs/source_to_code.md) | [Workflow guide](docs/workflow.md) | [Model evaluation](docs/evaluation.md)

## Quick start

The workflow runs through Python commands. Python 3.10 or newer is required. Clone the repository and initialize its related applications:

```bash
git clone --recurse-submodules https://github.com/zzhenglab/MOFinder.git
cd MOFinder
```

Start with the two offline demonstrations:

```bash

File: mof_extraction_1_2.csv (part 95 of 305)
doi,main_pdf,si_pdf,raw_output,parsed_json,article_trial_or_failure,article_trial_or_failure_notes,mof_name,crystal_code,metal_1,metal_1_abbr,metal_1_amount_text,metal_1_amount_value,metal_1_amount_unit,metal_2,metal_2_abbr,metal_2_amount_text,metal_2_amount_value,metal_2_amount_unit,metal_3,metal_3_abbr,metal_3_amount_text,metal_3_amount_value,metal_3_amount_unit,linker_1,linker_1_abbr,linker_1_amount_text,linker_1_amount_value,linker_1_amount_unit,linker_2,linker_2_abbr,linker_2_amount_text,linker_2_amount_value,linker_2_amount_unit,linker_3,linker_3_abbr,linker_3_amount_text,linker_3_amount_value,linker_3_amount_unit,modulator_1,modulator_1_abbr,modulator_1_amount_text,modulator_1_amount_value,modulator_1_amount_unit,modulator_2,modulator_2_abbr,modulator_2_amount_text,modulator_2_amount_value,modulator_2_amount_unit,solvent_main,solvent_main_abbr,solvent_main_amount_text,solvent_main_ml,solvent_secondary,solvent_secondary_abbr,solvent_secondary_amount_text,solvent_secondary_ml,temperature_c,temperature_c_text,time_h,time_text,vessel_type,stirring,washing_solvent,washing_cycles,activation_text,activation_temp_c,activation_time_h,crystal_morphology,yield_percent,crystal_size,topology_code,metal_cluster_connectivity,unit_cell_short,pore_diameter_A,BET_surface_area_m2g,air_stable,water_stable,tga_decomposition_temp_c,applications,reference,status,error
10.1039/c2gc35284b,downloaded\10.1039_c2gc35284b.pdf,,mof_json_store\10.1039_c2gc35284b\raw_output.json,mof_json_store\10.1039_c2gc35284b\synthesis_001.json,no,,IRMOF-3,,ZrCl4,,"24.900 mmol, 7.480 g",24.9,mmol,nan,,,,,nan,,,,,2-aminoterephthalic acid,NH2–BDC,"8.300 mmol, 1.520 g",8.3,mmol,,,,,,,,,,,,,,,,,,,,,"N,N-dimethylformamide",DMF,200 mL,200.0,,,,,100.0,100 °C,18.0,18 h,500 mL Teflon-lined autoclave,"stirred (0.5 h), then static","DMF, CHCl3",thrice over three days,dried under vacuum at 50 °C,50.0,,brown solid,,,,Zn4O clusters,,13.0,1212.0,not_reported,not_reported,430.0,,10.1039/c2gc35284b,ok,
10.1039/c3ee42918k,downloaded\10.1039_c3ee42918k.pdf,SI downloaded\10.1039_c3ee42918k_SI.pdf,mof_json_store\10.1039_c3ee42918k\raw_output.json,mof_json_store\10.1039_c3ee42918k\synthesis_001.json,no,,MOF-5,,ZrCl4,,5.25 g,22.5287,mmol,nan,,,,,nan,,,,,terephthalic acid,BDC,1.125 g,1.125,g,,,,,,,,,,,,,,,,,,,,,"N,N-diethylformamide",DEF,250 mL,250.0,,,,,100.0,100 °C,24.0,24 h,Teflon-lined autoclave (2 × 250 mL),static,"N,N-diethylformamide, chloroform",chloroform exchange refreshed 5 times over 5 days,160 °C under high vacuum for 2 days,160.0,48.0,micron-sized crystals,,,,,,,3224.0,,,,,10.1039/c3ee42918k,ok,
10.1039/c3ee42918k,downloaded\10.1039_c3ee42918k.pdf,SI downloaded\10.1039_c3ee42918k_SI.pdf,mof_json_store\10.1039_c3ee42918k\raw_output.json,mof_json_store\10.1039_c3ee42918k\synthesis_002.json,no,,MOF-5,,ZrCl4,,6.3 g,27.0344,mmol,nan,,,,,nan,,,,,terephthalic acid,BDC,1.35 g,1.35,g,,,,,,,,,,,,,,,,,,,,,"N,N-diethylformamide",DEF,300 mL,300.0,,,,,100.0,100 °C,48.0,2 days,"wide-mouth glass jar (500 mL, screw cap)",static,"N,N-diethylformamide, chloroform",chloroform exchange refreshed 5 times over 5 days,160 °C under high vacuum for 2 days,160.0,48.0,millimetre-sized crystals,,,,,,,3256.0,,,,,10.1039/c3ee42918k,ok,
10.1039/c3ee42918k,downloaded\10.1039_c3ee42918k.pdf,SI downloaded\10.1039_c3ee42918k_SI.pdf,mof_json_store\10.1039_c3ee42918k\raw_output.json,mof_json_store\10.1039_c3ee42918k\synthesis_003.json,no,,MOF-74,,ZrCl4,,10 g,42.9118,mmol,nan,,,,,nan,,,,,"2,5-dihydroxybenzene-1,4-dicarboxylic acid",DOBDC,2.5 g,2.5,g,,,,,,,,,,,,,,,,,,,,,"N,N-dimethylformamide",DMF,500 mL,500.0,deionized water,H2O,25 mL,25.0,100.0,100 °C,48.0,2 days,"wide-mouth glass jar (500 mL, screw cap)",static,"DMF, MeOH",MeOH exchange 6× over 6 days,160 °C under high vacuum for 2 days,160.0,48.0,,,,,,,,1000.0,,,,,10.1039/c3ee42918k,ok,
10.1039/c3ee42918k,downloaded\10.1039_c3ee42918k.pdf,SI downloaded\10.1039_c3ee42918k_SI.pdf,mof_json_store\10.1039_c3ee42918k\raw_output.json,mof_json_store\10.1039_c3ee42918k\synthesis_004.json,no,,MIL-53(Al),,ZrCl4,,13 g,55.7854,mmol,nan,,,,,nan,,,,,terephthalic acid,BDC,2.88 g,2.88,g,,,,,,,,,,,,,,,,,,,,,deionized water,H2O,49 mL,49.0,,,,,220.0,220 °C,72.0,72 h,Teflon-lined autoclave (75 mL),static,,,160 °C under high vacuum for 2 days,160.0,48.0,,,,,,,,1193.0,,,,,10.1039/c3ee42918k,ok,
10.1039/d4ra04637d,downloaded\10.1039_d4ra04637d.pdf,SI downloaded\10.1039_d4ra04637d_SI.pdf,mof_json_store\10.1039_d4ra04637d\raw_output.json,mof_json_store\10.1039_d4ra04637d\synthesis_001.json,yes,Unmodulated syntheses at 80 and 100 °C gave negligible yield,UiO-66,,HfCl4,ZrCl4,6 mmol,6,mmol,nan,,,,,nan,,,,,terephthalic acid,H2BDC,6 mmol,6.0,mmol,,,,,,,,,,,acetic acid,AA,8 equiv. relative to H2BDC,8.0,equiv,,,,,,"N,N-dimethylformamide",DMF,,,,,,,80.0,80 °C,24.0,24 h,borosilicate glass reagent bottle (screw cap),stirred; sonicated,"DMF, acetone",3× each,80 °C under vacuum (600 mm Hg) for 24 h,80.0,24.0,spherical-like small grains,,,,Zr6O4(OH)4 12-connected SBU,,,,not_reported,not_reported,,organophosphate_hydrolysis,10.1039/d4ra04637d,ok,
10.1039/d4ra04637d,downloaded\10.1039_d4ra04637d.pdf,SI downloaded\10.1039_d4ra04637d_SI.pdf,mof_json_store\10.1039_d4ra04637d\raw_output.json,mof_json_store\10.1039_d4ra04637d\synthesis_002.json,yes,Unmodulated syntheses at 80 and 100 °C gave negligible yield,UiO-66,,HfCl4,ZrCl4,6 mmol,6,mmol,nan,,,,,nan,,,,,terephthalic acid,H2BDC,6 mmol,6.0,mmol,,,,,,,,,,,formic acid,FA,8 equiv. relative to H2BDC,8.0,equiv,,,,,,"N,N-dimethylformamide",DMF,,,,,,,80.0,80 °C,24.0,24 h,borosilicate glass reagent bottle (screw cap),stirred; sonicated,"DMF, acetone",3× each,80 °C under vacuum (600 mm Hg) for 24 h,80.0,24.0,spherical-like small grains,,,,Zr6O4(OH)4 12-connected SBU,,,,not_reported,not_reported,,organophosphate_hydrolysis,10.1039/d4ra04637d,ok,
10.1039/d4ra04637d,downloaded\10.1039_d4ra04637d.pdf,SI downloaded\10.1039_d4ra04637d_SI.pdf,mof_json_store\10.1039_d4ra04637d\raw_output.json,mof_json_store\10.1039_d4ra04637d\synthesis_003.json,yes,Unmodulated syntheses at 80 and 100 °C gave negligible yield,UiO-66,,HfCl4,ZrCl4,6 mmol,6,mmol,nan,,,,,nan,,,,,terephthalic acid,H2BDC,6 mmol,6.0,mmol,,,,,,,,,,,hydrochloric acid (37% aq.),HCl,4 equiv. relative to H2BDC,4.0,equiv,,,,,,"N,N-dimethylformamide",DMF,,,,,,,80.0,80 °C,24.0,24 h,borosilicate glass reagent bottle (screw cap),stirred; sonicated,"DMF, acetone",3× each,80 °C under vacuum (600 mm Hg) for 24 h,80.0,24.0,irregular spheroidal aggregates,,,,Zr6O4(OH)4 12-connected SBU,,,604.0,not_reported,not_reported,,organophosphate_hydrolysis,10.1039/d4ra04637d,ok,
10.1039/d4ra04637d,downloaded\10.1039_d4ra04637d.pdf,SI downloaded\10.1039_d4ra04637d_SI.pdf,mof_json_store\10.1039_d4ra04637d\raw_output.json,mof_json_store\10.1039_d4ra04637d\synthesis_004.json,yes,Unmodulated syntheses at 80 and 100 °C gave negligible yield,UiO-66,,HfCl4,ZrCl4,6 mmol,6,mmol,nan,,,,,nan,,,,,terephthalic acid,H2BDC,6 mmol,6.0,mmol,,,,,,,,,,,hydrochloric acid (37% aq.),HCl,8 equiv. relative to H2BDC,8.0,equiv,,,,,,"N,N-dimethylformamide",DMF,,,,,,,80.0,80 °C,24.0,24 h,borosilicate glass reagent bottle (screw cap),stirred; sonicated,"DMF, acetone",3× each,80 °C under vacuum (600 mm Hg) for 24 h,80.0,24.0,irregular spheroidal aggregates,,,,Zr6O4(OH)4 12-connected SBU,,,750.0,not_reported,not_reported,,organophosphate_hydrolysis,10.1039/d4ra04637d,ok,
10.1039/d4ra04637d,downloaded\10.1039_d4ra04637d.pdf,SI downloaded\10.1039_d4ra04637d_SI.pdf,mof_json_store\10.1039_d4ra04637d\raw_output.json,mof_json_store\10.1039_d4ra04637d\synthesis_005.json,yes,Unmodulated syntheses at 80 and 100 °C gave negligible yield,UiO-66,,HfCl4,ZrCl4,6 mmol,6,mmol,nan,,,,,nan,,,,,terephthalic acid,H2BDC,6 mmol,6.0,mmol,,,,,,,,,,,hydrochloric acid (37% aq.),HCl,12 equiv. relative to H2BDC,12.0,equiv,,,,,,"N,N-dimethylformamide",DMF,,,,,,,80.0,80 °C,24.0,24 h,borosilicate glass reagent bottle (screw cap),stirred; sonicated,"DMF, acetone",3× each,80 °C under vacuum (600 mm Hg) for 24 h,80.0,24.0,irregular spheroidal aggregates,,,,Zr6O4(OH)4 12-connected SBU,,,743.0,not_reported,not_reported,,organophosphate_hydrolysis,10.1039/d4ra04637d,ok,
10.1039/d4ra04637d,downloaded\10.1039_d4ra04637d.pdf,SI downloaded\10.1039_d4ra04637d_SI.pdf,mof_json_store\10.1039_d4ra04637d\raw_output.json,mof_json_store\10.1039_d4ra04637d\synthesis_006.json,yes,Unmodulated syntheses at 80 and 100 °C gave negligible yield,UiO-66,,ZrCl4,ZrCl4,6 mmol,6,mmol,nan,,,,,nan,,,,,terephthalic acid,H2BDC,6 mmol,6.0,mmol,,,,,,,,,,,hydrochloric acid (37% aq.),HCl,4 equiv. relative to H2BDC,4.0,equiv,,,,,,"N,N-dimethylformamide",DMF,,,,,,,100.0,100 °C,24.0,24 h,borosilicate glass reagent bottle (screw cap),stirred; sonicated,"DMF, acetone",3× each,80 °C under vacuum (600 mm Hg) for 24 h,80.0,24.0,irregular spheroidal aggregates,,,,Zr6O4(OH)4 12-connected SBU,,,662.0,not_reported,not_reported,,organophosphate_hydrolysis,10.1039/d4ra04637d,ok,
10.1039/d4ra04637d,downloaded\10.1039_d4ra04637d.pdf,SI downloaded\10.1039_d4ra04637d_SI.pdf,mof_json_store\10.1039_d4ra04637d\raw_output.json,mof_json_store\10.1039_d4ra04637d\synthesis_007.json,yes,Unmodulated syntheses at 80 and 100 °C gave negligible yield,UiO-66,,ZrCl4,ZrCl4,6 mmol,6,mmol,nan,,,,,nan,,,,,terephthalic acid,H2BDC,6 mmol,6.0,mmol,,,,,,,,,,,hydrochloric acid (37% aq.),HCl,8 equiv. relative to H2BDC,8.0,equiv,,,,,,"N,N-dimethylformamide",DMF,,,,,,,100.0,100 °C,24.0,24 h,borosilicate glass reagent bottle (screw cap),stirred; sonicated,"DMF, acetone",3× each,80 °C under vacuum (600 mm Hg) for 24 h,80.0,24.0,irregular spheroidal aggregates,,,,Zr6O4(OH)4 12-connected SBU,,,748.0,not_reported,not_reported,,organophosphate_hydrolysis,10.1039/d4ra04637d,ok,
10.1039/d4ra04637d,downloaded\10.1039_d4ra04637d.pdf,SI downloaded\10.1039_d4ra04637d_SI.pdf,mof_json_store\10.1039_d4ra04637d\raw_output.json,mof_json_store\10.1039_d4ra04637d\synthesis_008.json,yes,Unmodulated syntheses at 80 and 100 °C gave negligible yield,UiO-66,,ZrCl4,ZrCl4,6 mmol,6,mmol,nan,,,,,nan,,,,,terephthalic acid,H2BDC,6 mmol,6.0,mmol,,,,,,,,,,,hydrochloric acid (37% aq.),HCl,12 equiv. relative to H2BDC,12.0,equiv,,,,,,"N,N-dimethylformamide",DMF,,,,,,,100.0,100 °C,24.0,24 h,borosilicate glass reagent bottle (screw cap),stirred; sonicated,"DMF, acetone",3× each,80 °C under vacuum (600 mm Hg) for 24 h,80.0,24.0,irregular spheroidal aggregates,,,,Zr6O4(OH)4 12-connected SBU,,,782.0,not_reported,not_reported,,organophosphate_hydrolysis,10.1039/d4ra04637d,ok,
10.1039/d4ra04637d,downloaded\10.1039_d4ra04637d.pdf,SI downloaded\10.1039_d4ra04637d_SI.pdf,mof_json_store\10.1039_d4ra04637d\raw_output.json,mof_json_store\10.1039_d4ra04637d\synthesis_009.json,yes,Unmodulated syntheses at 80 and 100 °C gave negligible yield,UiO-66,,ZrCl4,ZrCl4,6 mmol,6,mmol,nan,,,,,nan,,,,,terephthalic acid,H2BDC,6 mmol,6.0,mmol,,,,,,,,,,,,,,,,,,,,,"N,N-dimethylformamide",DMF,,,,,,,120.0,120 °C,24.0,24 h,borosilicate glass reagent bottle (screw cap),stirred; sonicated,"DMF, acetone",3× each,80 °C under vacuum (600 mm Hg) for 24 h,80.0,24.0,octahedra (scarce),,,,Zr6O4(OH)4 12-connected SBU,,,635.0,not_reported,not_reported,,organophosphate_hydrolysis,10.1039/d4ra04637d,ok,
10.1039/d4ra04637d,downloaded\10.1039_d4ra04637d.pdf,SI downloaded\10.1039_d4ra04637d_SI.pdf,mof_json_store\10.1039_d4ra04637d\raw_output.json,mof_json_store\10.1039_d4ra04637d\synthesis_010.json,yes,Unmodulated syntheses at 80 and 100 °C gave negligible yield,UiO-66,,ZrCl4,ZrCl4,6 mmol,6,mmol,nan,,,,,nan,,,,,terephthalic acid,H2BDC,6 mmol,6.0,mmol,,,,,,,,,,,hydrochloric acid (37% aq.),HCl,4 equiv. relative to H2BDC,4.0,equiv,,,,,,"N,N-dimethylformamide",DMF,,,,,,,120.0,120 °C,24.0,24 h,borosilicate glass reagent bottle (screw cap),stirred; sonicated,"DMF, acetone",3× each,80 °C under vacuum (600 mm Hg) for 24 h,80.0,24.0,irregular spheroidal aggregates,,,,Zr6O4(OH)4 12-connected SBU,,,664.0,not_reported,not_reported,,organophosphate_hydrolysis,10.1039/d4ra04637d,ok,
10.1039/d4ra04637d,downloaded\10.1039_d4ra04637d.pdf,SI downloaded\10.1039_d4ra04637d_SI.pdf,mof_json_store\10.1039_d4ra04637d\raw_output.json,mof_json_store\10.1039_d4ra04637d\synthesis_011.json,yes,Unmodulated syntheses at 80 and 100 °C gave negligible yield,UiO-66,,ZrCl4,ZrCl4,6 mmol,6,mmol,nan,,,,,nan,,,,,terephthalic acid,H2BDC,6 mmol,6.0,mmol,,,,,,,,,,,hydrochloric acid (37% aq.),HCl,8 equiv. relative to H2BDC,8.0,equiv,,,,,,"N,N-dimethylformamide",DMF,,,,,,,120.0,120 °C,24.0,24 h,borosilicate glass reagent bottle (screw cap),stirred; sonicated,"DMF, acetone",3× each,80 °C under vacuum (600 mm Hg) for 24 h,80.0,24.0,irregular spheroidal aggregates,,,,Zr6O4(OH)4 12-connected SBU,,,725.0,not_reported,not_reported,,organophosphate_hydrolysis,10.1039/d4ra04637d,ok,
10.1039/d4ra04637d,downloaded\10.1039_d4ra04637d.pdf,SI downloaded\10.1039_d4ra04637d_SI.pdf,mof_json_store\10.1039_d4ra04637d\raw_output.json,mof_json_store\10.1039_d4ra04637d\synthesis_012.json,yes,Unmodulated syntheses at 80 and 100 °C gave negligible yield,UiO-66,,CoCl2·6H2O,ZrCl4,6 mmol,6,mmol,CeCl3·6H2O,,,,,nan,,,,,terephthalic acid,H2BDC,6 mmol,6.0,mmol,,,,,,,,,,,hydrochloric acid (37% aq.),HCl,12 equiv. relative to H2BDC,12.0,equiv,,,,,,"N,N-dimethylformamide",DMF,,,,,,,120.0,120 °C,24.0,24 h,borosilicate glass reagent bottle (screw cap),stirred; sonicated,"DMF, acetone",3× each,80 °C under vacuum (600 mm Hg) for 24 h,80.0,24.0,irregular spheroidal aggregates,,,,Zr6O4(OH)4 12-connected SBU,,,882.0,not_reported,not_reported,,organophosphate_hydrolysis,10.1039/d4ra04637d,ok,
10.1039/d4ra04637d,downloaded\10.1039_d4ra04637d.pdf,SI downloaded\10.1039_d4ra04637d_SI.pdf,mof_json_store\10.1039_d4ra04637d\raw_output.json,mof_json_store\10.1039_d4ra04637d\synthesis_013.json,yes,Unmodulated syntheses at 80 and 100 °C gave negligible yield,UiO-66,,CoCl2·6H2O,ZrCl4,6 mmol,6,mmol,DyCl3·6H2O,,,,,nan,,,,,terephthalic acid,H2BDC,6 mmol,6.0,mmol,,,,,,,,,,,water,H2O,0.89 mL (added as modulator),0.89,mL,,,,,,"N,N-dimethylformamide",DMF,,,,,,,120.0,120 °C,24.0,24 h,borosilicate glass reagent bottle (screw cap),stirred; sonicated,"DMF, acetone",3× each,80 °C under vacuum (600 mm Hg) for 24 h,80.0,24.0,truncated pebble-like,,,,Zr6O4(OH)4 12-connected SBU,,,611.0,not_reported,not_reported,,organophosphate_hydrolysis,10.1039/d4ra04637d,ok,
10.1039/d4ra04637d,downloaded\10.1039_d4ra04637d.pdf,SI downloaded\10.1039_d4ra04637d_SI.pdf,mof_json_store\10.1039_d4ra04637d\raw_output.json,mof_json_store\10.1039_d4ra04637d\synthesis_014.json,yes,Unmodulated syntheses at 80 and 100 °C gave negligible yield,UiO-66,,CoCl2·6H2O,ZrCl4,6 mmol,6,mmol,HoCl3·6H2O,,,,,nan,,,,,terephthalic acid,H2BDC,6 mmol,6.0,mmol,,,,,,,,,,,water,H2O,1.39 mL (added as modulator),1.39,mL,,,,,,"N,N-dimethylformamide",DMF,,,,,,,120.0,120 °C,24.0,24 h,borosilicate glass reagent bottle (screw cap),stirred; sonicated,"DMF, acetone",3× each,80 °C under vacuum (600 mm Hg) for 24 h,80.0,24.0,truncated pebble-like,,,,Zr6O4(OH)4 12-connected SBU,,,669.0,not_reported,not_reported,,organophosphate_hydrolysis,10.1039/d4ra04637d,ok,
10.1021/acs.inorgchem.8b03612,downloaded\10.1021_acs.inorgchem.8b03612.pdf,SI downloaded\10.1021_acs.inorgchem.8b03612_SI.pdf,mof_json_store\10.1021_acs.inorgchem.8b03612\raw_output.json,mof_json_store\10.1021_acs.inorgchem.8b03612\synthesis_001.json,no,,,1836675,CoCl2·6H2O,,"0.058 g, 0.2 mmol",0.2,mmol,YCl3·6H2O,,,,,nan,,,,,"4,4′,4″-s-triazine-1,3,5-triyl-tri-p-aminobenzoic acid",H3TATAB,"0.073 g, 0.15 mmol",0.15,mmol,"1,4-diazabicyclo[2.2.2]octane",DABCO,"0.012 g, 0.1 mmol",0.1,mmol,,,,,,,,,,,,,,,,"N,N-dimethylformamide",DMF,5 mL,5.0,,,,,160.0,160 °C,96.0,4 days,Teflon-lined stainless steel autoclave (23 mL),static,"DMF, MeOH",washed; MeOH exchange every 12 h for 3 days,"After MeOH solvent exchange (10 mL, replaced every 12 h for 3 days), activated at 150 °C under vacuum for 20 h",150.0,20.0,purple cubic crystals,76.0,,,Co2(O2C)4 paddlewheel SBUs; dual-walled cages; 2-fold interpenetrated,"a=b=c=28.412(6) Å, Im-3̅",28.41,98.9,not_reported,yes,420.0,CO2_capture;CO2_to_cyclic_carbonate,10.1021/acs.inorgchem.8b03612,ok,
10.1021/acs.inorgchem.8b03612,downloaded\10.1021_acs.inorgchem.8b03612.pdf,SI downloaded\10.1021_acs.inorgchem.8b03612_SI.pdf,mof_json_store\10.1021_acs.inorgchem.8b03612\raw_output.json,mof_json_store\10.1021_acs.inorgchem.8b03612\synthesis_002.json,no,,,1836674,CoCl2·6H2O,,"0.058 g, 0.2 mmol",0.2,mmol,SmCl3·6H2O,,,,,nan,,,,,"4,4′,4″-s-triazine-1,3,5-triyl-tri-p-aminobenzoic acid",H3TATAB,"0.073 g, 0.15 mmol",0.15,mmol,"1,4-diazabicyclo[2.2.2]octane",DABCO,"0.012 g, 0.1 mmol",0.1,mmol,,,,,,,,,,,,,,,,"N,N-dimethylformamide",DMF,5 mL,5.0,,,,,160.0,160 °C,96.0,4 days,Teflon-lined stainless steel autoclave (23 mL),static,MeOH,solvent exchange (details not specified),Activated at 150 °C under vacuum for 16 h after MeOH solvent exchange,150.0,16.0,dark-green cubic crystals,78.0,,,Ni2(O2C)4 paddlewheel SBUs; dual-walled cages; 2-fold interpenetrated,"a=b=c=28.282(4) Å, Im-3̅",28.28,94.2,not_reported,yes,420.0,CO2_capture;CO2_to_cyclic_carbonate,10.1021/acs.inorgchem.8b03612,ok,
10.1039/c8qi00648b,downloaded\10.1039_c8qi00648b.pdf,SI downloaded\10.1039_c8qi00648b_SI.pdf,mof_json_store\10.1039_c8qi00648b\raw_output.json,mof_json_store\10.1039_c8qi00648b\synthesis_001.json,no,,Ag8(mttz)4(H2O)[PWVWVI11O40]·H2O (1),1586934,CoCl2·6H2O,AgNO3,"0.17 g, 1.0 mmol",1,mmol,EuCl3·6H2O,,"0.10 g, 0.055 mmol",0.055,mmol,nan,,,,,5-methylthio-2H-tetrazole,mttz,"0.035 g, 3.0 mmol",3.0,mmol,,,,,,,,,,,nitric acid,HNO3,"1 M HNO3 solution, adjusted to pH 1.9–1.5",,,,,,,,water (distilled),H2O,7 mL,7.0,,,,,120.0,120 °C,120.0,5 days,10 mL Teflon-lined autoclave,stirred 30 min before sealing; static during heating,,,,,,brown block crystals,36.0,,,,"a=13.0330(19) Å, b=22.665(3) Å, c=11.9449(16) Å, β=116.967(2)°, P21/c",,16.99,not_reported,not_reported,,epoxidation;photocatalysis,10.1039/c8qi00648b,ok,
10.1039/c8qi00648b,downloaded\10.1039_c8qi00648b.pdf,SI downloaded\10.1039_c8qi00648b_SI.pdf,mof_json_store\10.1039_c8qi00648b\raw_output.json,mof_json_store\10.1039_c8qi00648b\synthesis_002.json,no,,Ag8(mttz)4(H2O)[PMoVMoVI11O40] (2),1586935,CoCl2·6H2O,AgNO3,"0.17 g, 1.0 mmol",1,mmol,GdCl3·6H2O,,"0.10 g, 0.055 mmol",0.055,mmol,nan,,,,,5-methylthio-2H-tetrazole,mttz,"0.035 g, 3.0 mmol",3.0,mmol,,,,,,,,,,,nitric acid,HNO3,"1 M HNO3 solution, adjusted to pH 1.9–1.5",,,,,,,,water (distilled),H2O,7 mL,7.0,,,,,120.0,120 °C,120.0,5 days,10 mL Teflon-lined autoclave,stirred 30 min before sealing; static during heating,,,,,,red block crystals,40.0,,,,"a=24.880(5) Å, b=10.683(2) Å, c=22.308(4) Å, β=106.567(4)°, C2/c",43.1,15.73,not_reported,not_reported,,epoxidation;photocatalysis,10.1039/c8qi00648b,ok,
10.1021/acs.cgd.4c01476,downloaded\10.1021_acs.cgd.4c01476.pdf,SI downloaded\10.1021_acs.cgd.4c01476_SI.pdf,mof_json_store\10.1021_acs.cgd.4c01476\raw_output.json,mof_json_store\10.1021_acs.cgd.4c01476\synthesis_001.json,no,,Zn-1,,Zn(NO3)2·6H2O,,"16.36 mg, 0.055 mmol",0.055,mmol,nan,,,,,nan,,,,,"methanetetrayl(biphenyl-3,5-dicarboxylic acid)",,"10 mg, 0.010 mmol",0.01,mmol,,,,,,,,,,,"hydrochloric acid (HCl), stock solution",,"3 M, 1 L",0.003,mmol,,,,,,"N,N-dimethylformamide",DMF,1 mL,1.0,,,,,80.0,80 b0C,96.0,4 days,pressure-resistant glass bottle,static,,,,,,colorless transparent prismatic crystals,72.5,,,binuclear [Zn2(COO)4] and [Zn2(COO)3] SBUs linked by 8-connected L8 2 2,"monoclinic, C2/m; a=22.0825(10) c5, b=45.4762(15) c5, c=26.9202(8) c5, df=109.191(4) b0",10.0,,not_reported,yes,,luminescence;sensing,10.1021/acs.cgd.4c01476,ok,
10.1021/acs.cgd.4c01476,downloaded\10.1021_acs.cgd.4c01476.pdf,SI downloaded\10.1021_acs.cgd.4c01476_SI.pdf,mof_json_store\10.1021_acs.cgd.4c01476\raw_output.json,mof_json_store\10.1021_acs.cgd.4c01476\synthesis_002.json,no,,Co-2,,Cu(NO3)2·3H2O,,"23.85 mg, 0.082 mmol",0.082,mmol,nan,,,,,nan,,,,,"methanetetrayl(biphenyl-3,5-dicarboxylic acid)",,"10 mg, 0.010 mmol",0.01,mmol,,,,,,,,,,,,,,,,,,,,,"N,N-dimethylacetamide",DMA,"DMA/H2O (1:1, v/v), 2 mL total",,water,H2O,"DMA/H2O (1:1, v/v), 2 mL total",,80.0,80 b0C,96.0,4 days,pressure-resistant glass bottle,static,MeOH,solvent exchange 3 days,80 b0C for 10 h,80.0,10.0,pink rectangular crystals,62.8,,,binuclear paddle-wheel [Co2(COO)4(H2O)] SBU,"tetragonal, P4/n; a=b=22.2898(4) c5, c=7.0931(2) c5",12.2,33.0,not_reported,yes,400.0,CO2_capture;dye_adsorption,10.1021/acs.cgd.4c01476,ok,
10.1039/d2sc06869a,downloaded\10.1039_d2sc06869a.pdf,SI downloaded\10.1039_d2sc06869a_SI.pdf,mof_json_store\10.1039_d2sc06869a\raw_output.json,mof_json_store\10.1039_d2sc06869a\synthesis_001.json,no,,Co2(dobdc),,ZnCl2,,"323 mg, 1.3 mmol, 2.6 eq",1.3,mmol,nan,,,,,nan,,,,,"2,5-dihydroxyterephthalic acid",H2dobdc,"99 mg, 0.5 mmol, 1 eq",0.5,mmol,,,,,,,,,,,4-trifluoromethylsalicylic acid,,"0.5 mmol, 1 eq",0.5,mmol,,,,,,"N,N-dimethylformamide",DMF,Total 13 mL of 4:1 (v/v) DMF:H2O across two solutions,13.0,water,H2O,In 4:1 (v/v) with DMF (part of the total 13 mL mixture),,130.0,130 °C,24.0,24 h,15-mL Teflon-lined autoclave,static,"DMF, MeOH","DMF 3×, ≥2 h each; MeOH 10×, ≥2 h each",Degassed at 175 °C under vacuum prior to gas sorption,175.0,,nanorods,,nanorod diameter 8.1 ± 1.7 nm (TEM),,,,,1250.0,,,,,10.1039/d2sc06869a,ok,
10.1039/d2sc06869a,downloaded\10.1039_d2sc06869a.pdf,SI downloaded\10.1039_d2sc06869a_SI.pdf,mof_json_store\10.1039_d2sc06869a\raw_output.json,mof_json_store\10.1039_d2sc06869a\synthesis_002.json,no,,Co2(dobdc),,ZrCl4,,"323 mg, 1.3 mmol, 2.6 eq",1.3,mmol,nan,,,,,nan,,,,,"2,5-dihydroxyterephthalic acid",H2dobdc,"99 mg, 0.5 mmol, 1 eq",0.5,mmol,,,,,,,,,,,4-bromosalicylic acid,,"0.5 mmol, 1 eq",0.5,mmol,,,,,,"N,N-dimethylformamide",DMF,Total 13 mL of 4:1 (v/v) DMF:H2O across two solutions,13.0,water,H2O,In 4:1 (v/v) with DMF (part of the total 13 mL mixture),,130.0,130 °C,24.0,24 h,15-mL Teflon-lined autoclave,static,"DMF, MeOH","DMF 3×, ≥2 h each; MeOH 10×, ≥2 h each",Degassed at 175 °C under vacuum prior to gas sorption,175.0,,nanorods,,,,,,,993.0,,,,,10.1039/d2sc06869a,ok,
10.1039/d2sc06869a,downloaded\10.1039_d2sc06869a.pdf,SI downloaded\10.1039_d2sc06869a_SI.pdf,mof_json_store\10.1039_d2sc06869a\raw_output.json,mof_json_store\10.1039_d2sc06869a\synthesis_003.json,no,,Co2(dobdc),,ZrCl4,,"323 mg, 1.3 mmol, 2.6 eq",1.3,mmol,nan,,,,,nan,,,,,"2,5-dihydroxyterephthalic acid",H2dobdc,"99 mg, 0.5 mmol, 1 eq",0.5,mmol,,,,,,,,,,,4-fluorosalicylic acid,,"0.5 mmol, 1 eq",0.5,mmol,,,,,,"N,N-dimethylformamide",DMF,Total 13 mL of 4:1 (v/v) DMF:H2O across two solutions,13.0,water,H2O,In 4:1 (v/v) with DMF (part of the total 13 mL mixture),,130.0,130 °C,24.0,24 h,15-mL Teflon-lined autoclave,static,"DMF, MeOH","DMF 3×, ≥2 h each; MeOH 10×, ≥2 h each",Degassed at 175 °C under vacuum prior to gas sorption,175.0,,nanorods,,,,,,,1211.0,,,,,10.1039/d2sc06869a,ok,
10.1039/d2sc06869a,downloaded\10.1039_d2sc06869a.pdf,SI downloaded\10.1039_d2sc06869a_SI.pdf,mof_json_store\10.1039_d2sc06869a\raw_output.json,mof_json_store\10.1039_d2sc06869a\synthesis_004.json,no,,Co2(dobdc),,ZrCl4,,"323 mg, 1.3 mmol, 2.6 eq",1.3,mmol,nan,,,,,nan,,,,,"2,5-dihydroxyterephthalic acid",H2dobdc,"99 mg, 0.5 mmol, 1 eq",0.5,mmol,,,,,,,,,,,salicylic acid,,"0.5 mmol, 1 eq",0.5,mmol,,,,,,"N,N-dimethylformamide",DMF,Total 13 mL of 4:1 (v/v) DMF:H2O across two solutions,13.0,water,H2O,In 4:1 (v/v) with DMF (part of the total 13 mL mixture),,130.0,130 °C,24.0,24 h,15-mL Teflon-lined autoclave,static,"DMF, MeOH","DMF 3×, ≥2 h each; MeOH 10×, ≥2 h each",Degassed at 175 °C under vacuum prior to gas sorption,175.0,,nanorods,,,,,,,1233.0,,,,,10.1039/d2sc06869a,ok,
10.1039/d2sc06869a,downloaded\10.1039_d2sc06869a.pdf,SI downloaded\10.1039_d2sc06869a_SI.pdf,mof_json_store\10.1039_d2sc06869a\raw_output.json,mof_json_store\10.1039_d2sc06869a\synthesis_005.json,no,,Co2(dobdc),,ZrCl4,,"323 mg, 1.3 mmol, 2.6 eq",1.3,mmol,nan,,,,,nan,,,,,"2,5-dihydroxyterephthalic acid",H2dobdc,"99 mg, 0.5 mmol, 1 eq",0.5,mmol,,,,,,,,,,,4-methylsalicylic acid,,"0.5 mmol, 1 eq",0.5,mmol,,,,,,"N,N-dimethylformamide",DMF,Total 13 mL of 4:1 (v/v) DMF:H2O across two solutions,13.0,water,H2O,In 4:1 (v/v) with DMF (part of the total 13 mL mixture),,130.0,130 °C,24.0,24 h,15-mL Teflon-lined autoclave,static,"DMF, MeOH","DMF 3×, ≥2 h each; MeOH 10×, ≥2 h each",Degassed at 175 °C under vacuum prior to gas sorption,175.0,,nanorods,,,,,,,1300.0,,,,,10.1039/d2sc06869a,ok,
10.1039/d2sc06869a,downloaded\10.1039_d2sc06869a.pdf,SI downloaded\10.1039_d2sc06869a_SI.pdf,mof_json_store\10.1039_d2sc06869a\raw_output.json,mof_json_store\10.1039_d2sc06869a\synthesis_006.json,no,,Co2(dobdc),,Co(NO3)2·6H2O,,"323 mg, 1.3 mmol, 2.6 eq",1.3,mmol,nan,,,,,nan,,,,,"2,5-dihydroxyterephthalic acid",H2dobdc,"99 mg, 0.5 mmol, 1 eq",0.5,mmol,,,,,,,,,,,4-methoxysalicylic acid,,"0.5 mmol, 1 eq",0.5,mmol,,,,,,"N,N-dimethylformamide",DMF,Total 13 mL of 4:1 (v/v) DMF:H2O across two solutions,13.0,water,H2O,In 4:1 (v/v) with DMF (part of the total 13 mL mixture),,130.0,130 °C,24.0,24 h,15-mL Teflon-lined autoclave,static,"DMF, MeOH","DMF 3×, ≥2 h each; MeOH 10×, ≥2 h each",Degassed at 175 °C under vacuum prior to gas sorption,175.0,,nanorods,,,,,,,1199.0,,,,,10.1039/d2sc06869a,ok,
10.1039/d2sc06869a,downloaded\10.1039_d2sc06869a.pdf,SI downloaded\10.1039_d2sc06869a_SI.pdf,mof_json_store\10.1039_d2sc06869a\raw_output.json,mof_json_store\10.1039_d2sc06869a\synthesis_007.json,no,,Co2(dobdc),,Co(NO3)2·6H2O,,"323 mg, 1.3 mmol, 2.6 eq",1.3,mmol,nan,,,,,nan,,,,,"2,5-dihydroxyterephthalic acid",H2dobdc,"99 mg, 0.5 mmol, 1 eq",0.5,mmol,,,,,,,,,,,4-trifluoromethylsalicylic acid,,"1 eq (with 4-methoxysalicylic acid, 1 eq)",,equiv,4-methoxysalicylic acid,,"1 eq (with 4-trifluoromethylsalicylic acid, 1 eq)",,equiv,"N,N-dimethylformamide",DMF,Total 13 mL of 4:1 (v/v) DMF:H2O across two solutions,13.0,water,H2O,In 4:1 (v/v) with DMF (part of the total 13 mL mixture),,130.0,130 °C,24.0,24 h,15-mL Teflon-lined autoclave,static,"DMF, MeOH","DMF 3×, ≥2 h each; MeOH 10×, ≥2 h each",Degassed at 175 °C under vacuum prior to gas sorption,175.0,,nanorods,,,,,,,,,,,,10.1039/d2sc06869a,ok,
10.1039/d2sc06869a,downloaded\10.1039_d2sc06869a.pdf,SI downloaded\10.1039_d2sc06869a_SI.pdf,mof_json_store\10.1039_d2sc06869a\raw_output.json,mof_json_store\10.1039_d2sc06869a\synthesis_008.json,no,,Co2(dobdc),,Bi(NO3)3·5H2O,,"323 mg, 1.3 mmol, 2.6 eq",1.3,mmol,nan,,,,,nan,,,,,"2,5-dihydroxyterephthalic acid",H2dobdc,"99 mg, 0.5 mmol, 1 eq",0.5,mmol,,,,,,,,,,,4-trifluoromethylsalicylic acid,,1.5 equiv,,equiv,,,,,,"N,N-dimethylformamide",DMF,Total 13 mL of 4:1 (v/v) DMF:H2O across two solutions,13.0,water,H2O,In 4:1 (v/v) with DMF (part of the total 13 mL mixture),,130.0,130 °C,24.0,24 h,15-mL Teflon-lined autoclave,static,"DMF, MeOH","DMF 3×, ≥2 h each; MeOH 10×, ≥2 h each",Degassed at 175 °C under vacuum prior to gas sorption,175.0,,nanorods,,,,,,,,,,,,10.1039/d2sc06869a,ok,
10.1039/d2sc06869a,downloaded\10.1039_d2sc06869a.pdf,SI downloaded\10.1039_d2sc06869a_SI.pdf,mof_json_store\10.1039_d2sc06869a\raw_output.json,mof_json_store\10.1039_d2sc06869a\synthesis_009.json,no,,Co2(dobdc),,MgCl2·6H2O,,"323 mg, 1.3 mmol, 2.6 eq",1.3,mmol,nan,,,,,nan,,,,,"2,5-dihydroxyterephthalic acid",H2dobdc,"99 mg, 0.5 mmol, 1 eq",0.5,mmol,,,,,,,,,,,4-trifluoromethylsalicylic acid,,2 equiv,,equiv,,,,,,"N,N-dimethylformamide",DMF,Total 13 mL of 4:1 (v/v) DMF:H2O across two solutions,13.0,water,H2O,In 4:1 (v/v) with DMF (part of the total 13 mL mixture),,130.0,130 °C,24.0,24 h,15-mL Teflon-lined autoclave,static,"DMF, MeOH","DMF 3×, ≥2 h each; MeOH 10×, ≥2 h each",Degassed at 175 °C under vacuum prior to gas sorption,175.0,,nanorods,,,,,,,,,,,,10.1039/d2sc06869a,ok,
10.1039/d2sc06869a,downloaded\10.1039_d2sc06869a.pdf,SI downloaded\10.1039_d2sc06869a_SI.pdf,mof_json_store\10.1039_d2sc06869a\raw_output.json,mof_json_store\10.1039_d2sc06869a\synthesis_010.json,no,,Co2(dobdc),,CuSO4·5H2O,,"323 mg, 1.3 mmol, 2.6 eq",1.3,mmol,nan,,,,,nan,,,,,"2,5-dihydroxyterephthalic acid",H2dobdc,"99 mg, 0.5 mmol, 1 eq",0.5,mmol,,,,,,,,,,,4-trifluoromethylsalicylic acid,,3 equiv,,equiv,,,,,,"N,N-dimethylformamide",DMF,Total 13 mL of 4:1 (v/v) DMF:H2O across two solutions,13.0,water,H2O,In 4:1 (v/v) with DMF (part of the total 13 mL mixture),,130.0,130 °C,24.0,24 h,15-mL Teflon-lined autoclave,static,"DMF, MeOH","DMF 3×, ≥2 h each; MeOH 10×, ≥2 h each",Degassed at 175 °C under vacuum prior to gas sorption,175.0,,nanorods,,,,,,,,,,,,10.1039/d2sc06869a,ok,
10.1039/d2sc06869a,downloaded\10.1039_d2sc06869a.pdf,SI downloaded\10.1039_d2sc06869a_SI.pdf,mof_json_store\10.1039_d2sc06869a\raw_output.json,mof_json_store\10.1039_d2sc06869a\synthesis_011.json,no,,Co2(dobdc),,Zn(NO3)2·6H2O,,"323 mg, 1.3 mmol, 2.6 eq",1.3,mmol,nan,,,,,nan,,,,,"2,5-dihydroxyterephthalic acid",H2dobdc,"99 mg, 0.5 mmol, 1 eq",0.5,mmol,,,,,,,,,,,salicylic acid,,1.5 equiv,,equiv,,,,,,"N,N-dimethylformamide",DMF,Total 13 mL of 4:1 (v/v) DMF:H2O across two solutions,13.0,water,H2O,In 4:1 (v/v) with DMF (part of the total 13 mL mixture),,130.0,130 °C,24.0,24 h,15-mL Teflon-lined autoclave,static,"DMF, MeOH","DMF 3×, ≥2 h each; MeOH 10×, ≥2 h each",Degassed at 175 °C under vacuum prior to gas sorption,175.0,,nanorods,,smallest diameter ~15.3 ± 2.3 nm reported at 1.5 eq,,,,,,,,,,10.1039/d2sc06869a,ok,
10.1039/d2sc06869a,downloaded\10.1039_d2sc06869a.pdf,SI downloaded\10.1039_d2sc06869a_SI.pdf,mof_json_store\10.1039_d2sc06869a\raw_output.json,mof_json_store\10.1039_d2sc06869a\synthesis_012.json,no,,Co2(dobdc),,Cd(NO3)2·4H2O,,"323 mg, 1.3 mmol, 2.6 eq",1.3,mmol,nan,,,,,nan,,,,,"2,5-dihydroxyterephthalic acid",H2dobdc,"99 mg, 0.5 mmol, 1 eq",0.5,mmol,,,,,,,,,,,salicylic acid,,2 equiv,,equiv,,,,,,"N,N-dimethylformamide",DMF,Total 13 mL of 4:1 (v/v) DMF:H2O across two solutions,13.0,water,H2O,In 4:1 (v/v) with DMF (part of the total 13 mL mixture),,130.0,130 °C,24.0,24 h,15-mL Teflon-lined autoclave,static,"DMF, MeOH","DMF 3×, ≥2 h each; MeOH 10×, ≥2 h each",Degassed at 175 °C under vacuum prior to gas sorption,175.0,,nanorods,,,,,,,,,,,,10.1039/d2sc06869a,ok,
10.1039/d2sc06869a,downloaded\10.1039_d2sc06869a.pdf,SI downloaded\10.1039_d2sc06869a_SI.pdf,mof_json_store\10.1039_d2sc06869a\raw_output.json,mof_json_store\10.1039_d2sc06869a\synthesis_013.json,no,,Co2(dobdc),,Co(CH3COO)2·4H2O,,"323 mg, 1.3 mmol, 2.6 eq",1.3,mmol,nan,,,,,nan,,,,,"2,5-dihydroxyterephthalic acid",H2dobdc,"99 mg, 0.5 mmol, 1 eq",0.5,mmol,,,,,,,,,,,salicylic acid,,3 equiv,,equiv,,,,,,"N,N-dimethylformamide",DMF,Total 13 mL of 4:1 (v/v) DMF:H2O across two solutions,13.0,water,H2O,In 4:1 (v/v) with DMF (part of the total 13 mL mixture),,130.0,130 °C,24.0,24 h,15-mL Teflon-lined autoclave,static,"DMF, MeOH","DMF 3×, ≥2 h each; MeOH 10×, ≥2 h each",Degassed at 175 °C under vacuum prior to gas sorption,175.0,,nanorods,,,,,,,,,,,,10.1039/d2sc06869a,ok,
10.1039/d2sc06869a,downloaded\10.1039_d2sc06869a.pdf,SI downloaded\10.1039_d2sc06869a_SI.pdf,mof_json_store\10.1039_d2sc06869a\raw_output.json,mof_json_store\10.1039_d2sc06869a\synthesis_014.json,no,,Co2(dobdc),,Co(NO3)2·6H2O,,"323 mg, 1.3 mmol, 2.6 eq",1.3,mmol,nan,,,,,nan,,,,,"2,5-dihydroxyterephthalic acid",H2dobdc,"99 mg, 0.5 mmol, 1 eq",0.5,mmol,,,,,,,,,,,4-methoxysalicylic acid,,1.5 equiv,,equiv,,,,,,"N,N-dimethylformamide",DMF,Total 13 mL of 4:1 (v/v) DMF:H2O across two solutions,13.0,water,H2O,In 4:1 (v/v) with DMF (part of the total 13 mL mixture),,130.0,130 °C,24.0,24 h,15-mL Teflon-lined autoclave,static,"DMF, MeOH","DMF 3×, ≥2 h each; MeOH 10×, ≥2 h each",Degassed at 175 °C under vacuum prior to gas sorption,175.0,,nanorods,,,,,,,,,,,,10.1039/d2sc06869a,ok,
10.1039/d2sc06869a,downloaded\10.1039_d2sc06869a.pdf,SI downloaded\10.1039_d2sc06869a_SI.pdf,mof_json_store\10.1039_d2sc06869a\raw_output.json,mof_json_store\10.1039_d2sc06869a\synthesis_015.json,no,,Co2(dobdc),,Co(CH3COO)2·4H2O,,"323 mg, 1.3 mmol, 2.6 eq",1.3,mmol,nan,,,,,nan,,,,,"2,5-dihydroxyterephthalic acid",H2dobdc,"99 mg, 0.5 mmol, 1 eq",0.5,mmol,,,,,,,,,,,4-methoxysalicylic acid,,2 equiv,,equiv,,,,,,"N,N-dimethylformamide",DMF,Total 13 mL of 4:1 (v/v) DMF:H2O across two solutions,13.0,water,H2O,In 4:1 (v/v) with DMF (part of the total 13 mL mixture),,130.0,130 °C,24.0,24 h,15-mL Teflon-lined autoclave,static,"DMF, MeOH","DMF 3×, ≥2 h each; MeOH 10×, ≥2 h each",Degassed at 175 °C under vacuum prior to gas sorption,175.0,,nanorods,,,,,,,,,,,,10.1039/d2sc06869a,ok,
10.1039/d2sc06869a,downloaded\10.1039_d2sc06869a.pdf,SI downloaded\10.1039_d2sc06869a_SI.pdf,mof_json_store\10.1039_d2sc06869a\raw_output.json,mof_json_store\10.1039_d2sc06869a\synthesis_016.json,no,,Co2(dobdc),,Co(CH3COO)2·4H2O,,"323 mg, 1.3 mmol, 2.6 eq",1.3,mmol,nan,,,,,nan,,,,,"2,5-dihydroxyterephthalic acid",H2dobdc,"99 mg, 0.5 mmol, 1 eq",0.5,mmol,,,,,,,,,,,4-methoxysalicylic acid,,3 equiv,,equiv,,,,,,"N,N-dimethylformamide",DMF,Total 13 mL of 4:1 (v/v) DMF:H2O across two solutions,13.0,water,H2O,In 4:1 (v/v) with DMF (part of the total 13 mL mixture),,130.0,130 °C,24.0,24 h,15-mL Teflon-lined autoclave,static,"DMF, MeOH","DMF 3×, ≥2 h each; MeOH 10×, ≥2 h each",Degassed at 175 °C under vacuum prior to gas sorption,175.0,,nanorods,,,,,,,,,,,,10.1039/d2sc06869a,ok,
10.1039/d2sc06869a,downloaded\10.1039_d2sc06869a.pdf,SI downloaded\10.1039_d2sc06869a_SI.pdf,mof_json_store\10.1039_d2sc06869a\raw_output.json,mof_json_store\10.1039_d2sc06869a\synthesis_017.json,no,,Co2(dobdc),,Ni(NO3)2·6H2O,,"323 mg, 1.3 mmol, 2.6 eq",1.3,mmol,NaVO3,,,,,nan,,,,,"2,5-dihydroxyterephthalic acid",H2dobdc,"99 mg, 0.5 mmol, 1 eq",0.5,mmol,,,,,,,,,,,salicylic acid,,"0.5 mmol, 1 eq; reaction time 48 h",0.5,mmol,,,,,,"N,N-dimethylformamide",DMF,Total 13 mL of 4:1 (v/v) DMF:H2O across two solutions,13.0,water,H2O,In 4:1 (v/v) with DMF (part of the total 13 mL mixture),,130.0,130 °C,48.0,48 h,15-mL Teflon-lined autoclave,static,"DMF, MeOH","DMF 3×, ≥2 h each; MeOH 10×, ≥2 h each",Degassed at 175 °C under vacuum prior to gas sorption,175.0,,nanorods,,,,,,,,,,,,10.1039/d2sc06869a,ok,
10.1039/d2sc06869a,downloaded\10.1039_d2sc06869a.pdf,SI downloaded\10.1039_d2sc06869a_SI.pdf,mof_json_store\10.1039_d2sc06869a\raw_output.json,mof_json_store\10.1039_d2sc06869a\synthesis_018.json,no,,Co2(dobdc),,Cd(NO3)2·4H2O,,"323 mg, 1.3 mmol, 2.6 eq",1.3,mmol,nan,,,,,nan,,,,,"2,5-dihydroxyterephthalic acid",H2dobdc,"99 mg, 0.5 mmol, 1 eq",0.5,mmol,,,,,,,,,,,salicylic acid,,"0.5 mmol, 1 eq; reaction time 72 h",0.5,mmol,,,,,,"N,N-dimethylformamide",DMF,Total 13 mL of 4:1 (v/v) DMF:H2O across two solutions,13.0,water,H2O,In 4:1 (v/v) with DMF (part of the total 13 mL mixture),,130.0,130 °C,72.0,72 h,15-mL Teflon-lined autoclave,static,"DMF, MeOH","DMF 3×, ≥2 h each; MeOH 10×, ≥2 h each",Degassed at 175 °C under vacuum prior to gas sorption,175.0,,nanorods,,,,,,,,,,,,10.1039/d2sc06869a,ok,
10.1039/d2sc06869a,downloaded\10.1039_d2sc06869a.pdf,SI downloaded\10.1039_d2sc06869a_SI.pdf,mof_json_store\10.1039_d2sc06869a\raw_output.json,mof_json_store\10.1039_d2sc06869a\synthesis_019.json,no,,Co2(dobdc),,Cd(NO3)2·4H2O,,"323 mg, 1.3 mmol, 2.6 eq",1.3,mmol,nan,,,,,nan,,,,,"2,5-dihydroxyterephthalic acid",H2dobdc,"99 mg, 0.5 mmol, 1 eq",0.5,mmol,,,,,,,,,,,benzoic acid,,"0.5 mmol, 1 eq",0.5,mmol,,,,,,"N,N-dimethylformamide",DMF,Total 13 mL of 4:1 (v/v) DMF:H2O across two solutions,13.0,water,H2O,In 4:1 (v/v) with DMF (part of the total 13 mL mixture),,130.0,130 °C,24.0,24 h,15-mL Teflon-lined autoclave,static,"DMF, MeOH","DMF 3×, ≥2 h each; MeOH 10×, ≥2 h each",Degassed at 175 °C under vacuum prior to gas sorption,175.0,,irregular aggregates of globular nanoparticles,,,,,,,,,,,,10.1039/d2sc06869a,ok,
10.1039/d2sc06869a,downloaded\10.1039_d2sc06869a.pdf,SI downloaded\10.1039_d2sc06869a_SI.pdf,mof_json_store\10.1039_d2sc06869a\raw_output.json,mof_json_store\10.1039_d2sc06869a\synthesis_020.json,no,,Co2(dobdc),,Ca(NO3)2·4H2O,,"323 mg, 1.3 mmol, 2.6 eq",1.3,mmol,nan,,,,,nan,,,,,"2,5-dihydroxyterephthalic acid",H2dobdc,"99 mg, 0.5 mmol, 1 eq",0.5,mmol,,,,,,,,,,,4-trifluoromethylbenzoic acid,,"0.5 mmol, 1 eq",0.5,mmol,,,,,,"N,N-dimethylformamide",DMF,Total 13 mL of 4:1 (v/v) DMF:H2O across two solutions,13.0,water,H2O,In 4:1 (v/v) with DMF (part of the total 13 mL mixture),,130.0,130 °C,24.0,24 h,15-mL Teflon-lined autoclave,static,"DMF, MeOH","DMF 3×, ≥2 h each; MeOH 10×, ≥2 h each",Degassed at 175 °C under vacuum prior to gas sorption,175.0,,irregular aggregates of globular nanoparticles,,,,,,,,,,,,10.1039/d2sc06869a,ok,
10.1039/d2sc06869a,downloaded\10.1039_d2sc06869a.pdf,SI downloaded\10.1039_d2sc06869a_SI.pdf,mof_json_store\10.1039_d2sc06869a\raw_output.json,mof_json_store\10.1039_d2sc06869a\synthesis_021.json,no,,Co2(dobdc),,Sr(NO3)2,,"323 mg, 1.3 mmol, 2.6 eq",1.3,mmol,nan,,,,,nan,,,,,"2,5-dihydroxyterephthalic acid",H2dobdc,"99 mg, 0.5 mmol, 1 eq",0.5,mmol,,,,,,,,,,,4-methoxybenzoic acid,,"0.5 mmol, 1 eq",0.5,mmol,,,,,,"N,N-dimethylformamide",DMF,Total 13 mL of 4:1 (v/v) DMF:H2O across two solutions,13.0,water,H2O,In 4:1 (v/v) with DMF (part of the total 13 mL mixture),,130.0,130 °C,24.0,24 h,15-mL Teflon-lined autoclave,static,"DMF, MeOH","DMF 3×, ≥2 h each; MeOH 10×, ≥2 h each",Degassed at 175 °C under vacuum prior to gas sorption,175.0,,irregular aggregates of globular nanoparticles,,,,,,,,,,,,10.1039/d2sc06869a,ok,
10.1021/acs.inorgchem.4c00507,downloaded\10.1021_acs.inorgchem.4c00507.pdf,SI downloaded\10.1021_acs.inorgchem.4c00507_SI.pdf,mof_json_store\10.1021_acs.inorgchem.4c00507\raw_output.json,mof_json_store\10.1021_acs.inorgchem.4c00507\synthesis_001.json,yes,"Only Ag+ reacted with melem; Co2+, Ni2+, Cu2+, and Zn2+ showed no reaction/no new crystals.",melem-Ag,2329602,Eu(NO3)3·6H2O,,"40 mM, 5 mL",0.2,mmol,nan,,,,,nan,,,,,melem,,"1 mg/mL, 5 mL (aqueous suspension)",5.0,mg,,,,,,,,,,,,,,,,,,,,,water,H2O,Total ~10 mL (5 mL melem suspension + 5 mL AgNO3 solution),10.0,,,,,25,"room temperature, dark",168.0,7 days,glass vial (sealed),static,,,,,,colorless cuboidal blocks/crystal cubes,,ca. 30 μm,,Ag–N coordination; Ag–Ag argentophilic interactions; nanocage framework,"a=15.5093(6) Å, b=15.5093(6) Å, c=10.8388(8) Å, P-4b2 (tetragonal)",,,not_reported,not_reported,,,10.1021/acs.inorgchem.4c00507,ok,
10.1021/acs.inorgchem.4c00507,downloaded\10.1021_acs.inorgchem.4c00507.pdf,SI downloaded\10.1021_acs.inorgchem.4c00507_SI.pdf,mof_json_store\10.1021_acs.inorgchem.4c00507\raw_output.json,mof_json_store\10.1021_acs.inorgchem.4c00507\synthesis_002.json,yes,"Only Ag+ reacted with melem; Co2+, Ni2+, Cu2+, and Zn2+ showed no reaction/no new crystals.",melem-Ag,2329602,Gd(NO3)3·6H2O,,"40 mM, 5 mL",0.2,mmol,nan,,,,,nan,,,,,melem,,"1 mg/mL, 5 mL (aqueous suspension)",5.0,mg,,,,,,,,,,,,,,,,,,,,,water,H2O,Total ~10 mL (5 mL melem suspension + 5 mL AgNO3 solution),10.0,,,,,70.0,"70 °C (oven), dark (aluminium foil cover)",336.0,around 14 days,glass vial (sealed loosely),static,,,,,,colorless cuboidal single crystals,,ca. 30 μm,,Ag–N coordination; Ag–Ag argentophilic interactions; nanocage framework,"a=15.5093(6) Å, b=15.5093(6) Å, c=10.8388(8) Å, P-4b2 (tetragonal)",,,not_reported,not_reported,,,10.1021/acs.inorgchem.4c00507,ok,
10.1039/c8ta10682g,downloaded\10.1039_c8ta10682g.pdf,SI downloaded\10.1039_c8ta10682g_SI.pdf,mof_json_store\10.1039_c8ta10682g\raw_output.json,mof_json_store\10.1039_c8ta10682g\synthesis_001.json,yes,UiO-66(F4BDC) hydrothermal: 20% H2O–80% AcOH at 120 °C and 60% H2O–40% AcOH at 150 °C gave no product.,hcp UiO-67(Hf),,Zn(NO3)2·6H2O,HfCl4,"0.3 mmol, 96.1 mg",0.3,mmol,nan,,,,,nan,,,,,"biphenyl-4,4'-dicarboxylic acid",H2BPDC,"0.3 mmol, 72.6 mg",0.3,mmol,,,,,,,,,,,formic acid,,1.0 mL,1.0,mL,water,H2O,0.05 mL,0.05,mL,"N,N-dimethylformamide",DMF,4 mL (anhydrous),4.0,,,,,150.0,150 °C,24.0,24 h,23 mL PTFE-lined steel autoclave,,DMF,on filter 5 mL; then 70 °C 24 h + 2×2 h,200 °C for 24 h,200.0,24.0,white microcrystalline powder,,,,Hf12 double cluster [Hf6O4(OH)4]2(μ2-OH)6,,,,yes,not_reported,,,10.1039/c8ta10682g,ok,
10.1039/c8ta10682g,downloaded\10.1039_c8ta10682g.pdf,SI downloaded\10.1039_c8ta10682g_SI.pdf,mof_json_store\10.1039_c8ta10682g\raw_output.json,mof_json_store\10.1039_c8ta10682g\synthesis_002.json,yes,UiO-66(F4BDC) hydrothermal: 20% H2O–80% AcOH at 120 °C and 60% H2O–40% AcOH at 150 °C gave no product.,hns UiO-67(Hf),,Zn(ClO4)2·6H2O,HfCl4,"0.3 mmol, 96.1 mg",0.3,mmol,nan,,,,,nan,,,,,"biphenyl-4,4'-dicarboxylic acid",H2BPDC,"0.3 mmol, 72.6 mg",0.3,mmol,,,,,,,,,,,formic acid,,1.0 mL,1.0,mL,water,H2O,0.2 mL,0.2,mL,"N,N-dimethylformamide",DMF,4 mL (anhydrous),4.0,,,,,150.0,150 °C,24.0,24 h,23 mL PTFE-lined steel autoclave,,DMF,on filter 5 mL; then 70 °C 24 h + 2×2 h,200 °C for 24 h,200.0,24.0,hexagonal nanosheets,,,,Hf12 double cluster [Hf6O4(OH)4]2(μ2-OH)6,,,,yes,not_reported,,,10.1039/c8ta10682g,ok,
