Repository: zzhenglab/MOFinder

# MOFinder

MOFinder extracts MOF synthesis information from the literature, reconstructs evidence-supported negative reaction records, and prepares datasets for synthesis-outcome prediction.
[Web application](https://mofinder.chemistry.wustl.edu/) | [Demos](Demo/README.md) | [Source code](docs/source_to_code.md) | [Workflow guide](docs/workflow.md) | [Model evaluation](docs/evaluation.md)

## Quick start

The workflow runs through Python commands. Python 3.10 or newer is required. Clone the repository and initialize its related applications:

```bash
git clone --recurse-submodules https://github.com/zzhenglab/MOFinder.git
cd MOFinder
```

Start with the two offline demonstrations:

```bash

File: mof_extraction_1_2.csv (part 96 of 305)
doi,main_pdf,si_pdf,raw_output,parsed_json,article_trial_or_failure,article_trial_or_failure_notes,mof_name,crystal_code,metal_1,metal_1_abbr,metal_1_amount_text,metal_1_amount_value,metal_1_amount_unit,metal_2,metal_2_abbr,metal_2_amount_text,metal_2_amount_value,metal_2_amount_unit,metal_3,metal_3_abbr,metal_3_amount_text,metal_3_amount_value,metal_3_amount_unit,linker_1,linker_1_abbr,linker_1_amount_text,linker_1_amount_value,linker_1_amount_unit,linker_2,linker_2_abbr,linker_2_amount_text,linker_2_amount_value,linker_2_amount_unit,linker_3,linker_3_abbr,linker_3_amount_text,linker_3_amount_value,linker_3_amount_unit,modulator_1,modulator_1_abbr,modulator_1_amount_text,modulator_1_amount_value,modulator_1_amount_unit,modulator_2,modulator_2_abbr,modulator_2_amount_text,modulator_2_amount_value,modulator_2_amount_unit,solvent_main,solvent_main_abbr,solvent_main_amount_text,solvent_main_ml,solvent_secondary,solvent_secondary_abbr,solvent_secondary_amount_text,solvent_secondary_ml,temperature_c,temperature_c_text,time_h,time_text,vessel_type,stirring,washing_solvent,washing_cycles,activation_text,activation_temp_c,activation_time_h,crystal_morphology,yield_percent,crystal_size,topology_code,metal_cluster_connectivity,unit_cell_short,pore_diameter_A,BET_surface_area_m2g,air_stable,water_stable,tga_decomposition_temp_c,applications,reference,status,error
10.1039/c8ta10682g,downloaded\10.1039_c8ta10682g.pdf,SI downloaded\10.1039_c8ta10682g_SI.pdf,mof_json_store\10.1039_c8ta10682g\raw_output.json,mof_json_store\10.1039_c8ta10682g\synthesis_003.json,yes,UiO-66(F4BDC) hydrothermal: 20% H2O–80% AcOH at 120 °C and 60% H2O–40% AcOH at 150 °C gave no product.,hcp UiO-66(Hf),,Zn(NO3)2·6H2O,HfCl4,"0.3 mmol, 96.1 mg",0.3,mmol,nan,,,,,nan,,,,,terephthalic acid,H2BDC,"0.3 mmol, 49.8 mg",0.3,mmol,,,,,,,,,,,formic acid,,1.5 mL,1.5,mL,water,H2O,0.4 mL,0.4,mL,"N,N-dimethylformamide",DMF,4 mL (anhydrous),4.0,,,,,150.0,150 °C,24.0,24 h,23 mL PTFE-lined steel autoclave,,DMF,on filter 5 mL; then 70 °C 24 h + 2×2 h,200 °C for 24 h,200.0,24.0,white microcrystalline powder,,,,Hf12 double cluster [Hf6O4(OH)4]2(μ2-OH)6,"a=14.708(5) Å, c=36.54(2) Å, P63/mmc",,422.0,yes,not_reported,,,10.1039/c8ta10682g,ok,
10.1039/c8ta10682g,downloaded\10.1039_c8ta10682g.pdf,SI downloaded\10.1039_c8ta10682g_SI.pdf,mof_json_store\10.1039_c8ta10682g\raw_output.json,mof_json_store\10.1039_c8ta10682g\synthesis_004.json,yes,UiO-66(F4BDC) hydrothermal: 20% H2O–80% AcOH at 120 °C and 60% H2O–40% AcOH at 150 °C gave no product.,hcp UiO-66(Hf) (F4BDC),,Co(CO3),HfCl4,"0.3 mmol, 96.1 mg",0.3,mmol,nan,,,,,nan,,,,,tetrafluoroterephthalic acid,H2F4BDC,"0.3 mmol, 71.4 mg",0.3,mmol,,,,,,,,,,,acetic acid,AcOH,1.15 mL (60:40 H2O:AcOH v/v total 2.88 mL),1.15,mL,,,,,,water,H2O,1.73 mL (main solvent; 60:40 H2O:AcOH v/v),1.73,,,,,120.0,120 °C,24.0,24 h,23 mL PTFE-lined steel autoclave,,water,on filter 5 mL,,,,hexagonal intergrowth ('desert rose' appearance) prior to delamination,,,,Hf12 double cluster [Hf6O4(OH)4]2(μ2-OH)6,"a=14.793(8) Å, c=35.75(5) Å, P63/mmc",,,not_reported,not_reported,,,10.1039/c8ta10682g,ok,
10.1039/c8ta10682g,downloaded\10.1039_c8ta10682g.pdf,SI downloaded\10.1039_c8ta10682g_SI.pdf,mof_json_store\10.1039_c8ta10682g\raw_output.json,mof_json_store\10.1039_c8ta10682g\synthesis_005.json,yes,UiO-66(F4BDC) hydrothermal: 20% H2O–80% AcOH at 120 °C and 60% H2O–40% AcOH at 150 °C gave no product.,hcp UiO-66(Hf) (F4BDC),,CuCO3,HfCl4,"0.3 mmol, 96.1 mg",0.3,mmol,nan,,,,,nan,,,,,tetrafluoroterephthalic acid,H2F4BDC,"0.3 mmol, 71.4 mg",0.3,mmol,,,,,,,,,,,formic acid,,1.15 mL (AcOH replaced by same volume of formic acid; 60:40 H2O:FcOH v/v),1.15,mL,,,,,,water,H2O,1.73 mL (main solvent; 60:40 H2O:FcOH v/v),1.73,,,,,120.0,120 °C,24.0,24 h,23 mL PTFE-lined steel autoclave,,water,on filter 5 mL,,,,hexagonal intergrowth,,,,Hf12 double cluster [Hf6O4(OH)4]2(μ2-OH)6,,,,not_reported,not_reported,,,10.1039/c8ta10682g,ok,
10.1039/c8ta10682g,downloaded\10.1039_c8ta10682g.pdf,SI downloaded\10.1039_c8ta10682g_SI.pdf,mof_json_store\10.1039_c8ta10682g\raw_output.json,mof_json_store\10.1039_c8ta10682g\synthesis_007.json,yes,UiO-66(F4BDC) hydrothermal: 20% H2O–80% AcOH at 120 °C and 60% H2O–40% AcOH at 150 °C gave no product.,fcu UiO-66(Hf) (F4BDC),,MnCl2·4H2O,HfCl4,"0.1 mmol, 32.0 mg",0.1,mmol,nan,,,,,nan,,,,,tetrafluoroterephthalic acid,H2F4BDC,"0.1 mmol, 23.8 mg",0.1,mmol,,,,,,,,,,,"hydrochloric acid (fuming, 36.5–38%)",HCl,42 μL (36.5–38%),0.042,mL,,,,,,tetrahydrofuran,THF,4 mL,4.0,,,,,80.0,80 °C,24.0,24 h,23 mL PTFE-lined steel autoclave,,THF,on filter 5 mL,,,,white microcrystalline powder,,,pcu,Hf6O4(OH)4 12-connected SBU,,,,not_reported,not_reported,,,10.1039/c8ta10682g,ok,
10.1039/d2en00809b,downloaded\10.1039_d2en00809b.pdf,SI downloaded\10.1039_d2en00809b_SI.pdf,mof_json_store\10.1039_d2en00809b\raw_output.json,mof_json_store\10.1039_d2en00809b\synthesis_001.json,no,,MOF-801,,Co(NO3)2·6H2O,ZrOCl2·8H2O,1.02 g,4.83334,mmol,nan,,,,,nan,,,,,fumaric acid,FUM,0.36 g,0.36,g,,,,,,,,,,,formic acid,HCOOH,7 mL,7.0,mL,,,,,,"N,N-dimethylformamide",DMF,20 mL,20.0,,,,,130.0,130 °C,6.0,6 h,100 mL reaction kettle,static,ethanol,three times,100 °C in oven overnight,100.0,,,,,,,,33.0,739.13,,,,photocatalysis,10.1039/d2en00809b,ok,
10.1002/anie.202505405,downloaded\10.1002_anie.202505405.pdf,SI downloaded\10.1002_anie.202505405_SI.pdf,mof_json_store\10.1002_anie.202505405\raw_output.json,mof_json_store\10.1002_anie.202505405\synthesis_001.json,yes,Excess TiCl4 lowered yield and impacted phase purity; varying ZrCl4/TiCl4 feed ratios (2:1 to 2:3) gave no composition change.,1Zr,2321983,Zn(NO3)2·6H2O,,"113 mg, 0.485 mmol",0.485,mmol,nan,,,,,nan,,,,,H2THDFB,,"200 mg, 0.485 mmol",200.0,mg,,,,,,,,,,,acetic acid (HAc),HAc,10 mL,10.0,mL,,,,,,"N,N-dimethylformamide",DMF,60 mL,60.0,,,,,120.0,120 °C,24.0,24 h,glass vial (screw cap),,"DMF, acetone",,dried in air,,,orange octahedra,87.0,,fcu,Zr6O4(OH)4 12-connected SBU,"a=b=c=26.79 Å, Fm-3m",,1466.0,yes,yes,,photocatalysis,10.1002/anie.202505405,ok,
10.1002/anie.202505405,downloaded\10.1002_anie.202505405.pdf,SI downloaded\10.1002_anie.202505405_SI.pdf,mof_json_store\10.1002_anie.202505405\raw_output.json,mof_json_store\10.1002_anie.202505405\synthesis_002.json,yes,Excess TiCl4 lowered yield and impacted phase purity; varying ZrCl4/TiCl4 feed ratios (2:1 to 2:3) gave no composition change.,2Zr,2321984,MnCl2·4H2O,,"113 mg, 0.485 mmol",0.485,mmol,nan,,,,,nan,,,,,H2TPDFB,,"200 mg, 0.485 mmol (same molar as 1Zr)",200.0,mg,,,,,,,,,,,acetic acid (HAc),HAc,10 mL,10.0,mL,,,,,,"N,N-dimethylformamide",DMF,60 mL,60.0,,,,,120.0,120 °C,24.0,24 h,glass vial (screw cap),,"DMF, acetone",,dried in air,,,orange octahedra,83.0,,fcu,Zr6O4(OH)4 12-connected SBU,"a=b=c=26.336 Å, Fm-3m",,906.0,yes,yes,,photocatalysis,10.1002/anie.202505405,ok,
10.1002/anie.202505405,downloaded\10.1002_anie.202505405.pdf,SI downloaded\10.1002_anie.202505405_SI.pdf,mof_json_store\10.1002_anie.202505405\raw_output.json,mof_json_store\10.1002_anie.202505405\synthesis_003.json,yes,Excess TiCl4 lowered yield and impacted phase purity; varying ZrCl4/TiCl4 feed ratios (2:1 to 2:3) gave no composition change.,3Zr,2321985,Zn(NO3)2·6H2O,,"113 mg, 0.485 mmol",0.485,mmol,nan,,,,,nan,,,,,H2TMDFB,,"200 mg, 0.485 mmol (same molar as 1Zr)",200.0,mg,,,,,,,,,,,acetic acid (HAc),HAc,10 mL,10.0,mL,,,,,,"N,N-dimethylformamide",DMF,60 mL,60.0,,,,,120.0,120 °C,24.0,24 h,glass vial (screw cap),,"DMF, acetone",,dried in air,,,orange octahedra,78.0,,fcu,Zr6O4(OH)4 12-connected SBU,"a=b=c=26.242 Å, Fm-3m",,761.0,yes,yes,,photocatalysis,10.1002/anie.202505405,ok,
10.1002/anie.202505405,downloaded\10.1002_anie.202505405.pdf,SI downloaded\10.1002_anie.202505405_SI.pdf,mof_json_store\10.1002_anie.202505405\raw_output.json,mof_json_store\10.1002_anie.202505405\synthesis_004.json,yes,Excess TiCl4 lowered yield and impacted phase purity; varying ZrCl4/TiCl4 feed ratios (2:1 to 2:3) gave no composition change.,"1ZrSc (binary, direct synthesis)",,Cd(NO3)2·4H2O,,"113 mg, 0.485 mmol",0.485,mmol,nan,,0.485 mmol,,,nan,,,,,H2THDFB,,"200 mg, 0.485 mmol",200.0,mg,,,,,,,,,,,acetic acid (HAc),HAc,10 mL,10.0,mL,,,,,,"N,N-dimethylformamide",DMF,60 mL,60.0,,,,,120.0,120 °C,24.0,24 h,glass vial (screw cap),,"DMF, acetone",,dried in air,,,,,,fcu,Zr6O4(OH)4 12-connected SBU,,,,yes,yes,,photocatalysis,10.1002/anie.202505405,ok,
10.1002/anie.202505405,downloaded\10.1002_anie.202505405.pdf,SI downloaded\10.1002_anie.202505405_SI.pdf,mof_json_store\10.1002_anie.202505405\raw_output.json,mof_json_store\10.1002_anie.202505405\synthesis_005.json,yes,Excess TiCl4 lowered yield and impacted phase purity; varying ZrCl4/TiCl4 feed ratios (2:1 to 2:3) gave no composition change.,"1ZrTi (binary, direct synthesis)",,Tb(NO3)3·6H2O,,"113 mg, 0.485 mmol",0.485,mmol,nan,,0.485 mmol,,,nan,,,,,H2THDFB,,"200 mg, 0.485 mmol",200.0,mg,,,,,,,,,,,acetic acid (HAc),HAc,10 mL,10.0,mL,,,,,,"N,N-dimethylformamide",DMF,60 mL,60.0,,,,,120.0,120 °C,24.0,24 h,glass vial (screw cap),,"DMF, acetone",,dried in air,,,,,,fcu,Zr6O4(OH)4 12-connected SBU,,,,yes,yes,,photocatalysis,10.1002/anie.202505405,ok,
10.1002/anie.202505405,downloaded\10.1002_anie.202505405.pdf,SI downloaded\10.1002_anie.202505405_SI.pdf,mof_json_store\10.1002_anie.202505405\raw_output.json,mof_json_store\10.1002_anie.202505405\synthesis_006.json,yes,Excess TiCl4 lowered yield and impacted phase purity; varying ZrCl4/TiCl4 feed ratios (2:1 to 2:3) gave no composition change.,"1ZrV (binary, direct synthesis)",,Tb(NO3)3·6H2O,,"113 mg, 0.485 mmol",0.485,mmol,nan,,0.485 mmol,,,nan,,,,,H2THDFB,,"200 mg, 0.485 mmol",200.0,mg,,,,,,,,,,,acetic acid (HAc),HAc,10 mL,10.0,mL,,,,,,"N,N-dimethylformamide",DMF,60 mL,60.0,,,,,120.0,120 °C,24.0,24 h,glass vial (screw cap),,"DMF, acetone",,dried in air,,,,,,fcu,Zr6O4(OH)4 12-connected SBU,,,,yes,yes,,photocatalysis,10.1002/anie.202505405,ok,
10.1002/anie.202505405,downloaded\10.1002_anie.202505405.pdf,SI downloaded\10.1002_anie.202505405_SI.pdf,mof_json_store\10.1002_anie.202505405\raw_output.json,mof_json_store\10.1002_anie.202505405\synthesis_007.json,yes,Excess TiCl4 lowered yield and impacted phase purity; varying ZrCl4/TiCl4 feed ratios (2:1 to 2:3) gave no composition change.,"1ZrSn (binary, direct synthesis)",,Zn(NO3)2·4H2O,,"113 mg, 0.485 mmol",0.485,mmol,nan,,0.485 mmol,,,nan,,,,,H2THDFB,,"200 mg, 0.485 mmol",200.0,mg,,,,,,,,,,,acetic acid (HAc),HAc,10 mL,10.0,mL,,,,,,"N,N-dimethylformamide",DMF,60 mL,60.0,,,,,120.0,120 °C,24.0,24 h,glass vial (screw cap),,"DMF, acetone",,dried in air,,,,,,fcu,Zr6O4(OH)4 12-connected SBU,,,,yes,yes,,photocatalysis,10.1002/anie.202505405,ok,
10.1021/acsami.0c15267,downloaded\10.1021_acsami.0c15267.pdf,SI downloaded\10.1021_acsami.0c15267_SI.pdf,mof_json_store\10.1021_acsami.0c15267\raw_output.json,mof_json_store\10.1021_acsami.0c15267\synthesis_001.json,no,,Ni(TMBDC)(DABCO)0.5,,Zn(NO3)2·4H2O,,"0.093 g, 0.32 mmol",0.32,mmol,nan,,,,,nan,,,,,"2,3,5,6-tetramethylterephthalic acid",TMBDC,"0.067 g, 0.03 mmol",0.067,g,"1,4-diazabicyclo[2.2.2]octane",DABCO,"0.018 g, 0.16 mmol",0.018,g,,,,,,nitric acid,HNO3,1 drop,,,,,,,,"N,N-dimethylformamide",DMF,8 mL,8.0,,,,,120.0,120 °C,48.0,48 h,glass vial (20 mL),static,"DMF, EtOH",,120 °C under vacuum for 6 h,120.0,6.0,green crystals,,,,"Ni2 paddle-wheel, pillared-layer",,5.0,940.0,yes,yes,400.0,hydrocarbon separation,10.1021/acsami.0c15267,ok,
10.1039/d0nj02265a,downloaded\10.1039_d0nj02265a.pdf,SI downloaded\10.1039_d0nj02265a_SI.pdf,mof_json_store\10.1039_d0nj02265a\raw_output.json,mof_json_store\10.1039_d0nj02265a\synthesis_001.json,no,,PCP-1,2003122,AgBF4,,"19.79 mg, 0.1 mmol",0.1,mmol,nan,,,,,nan,,,,,"2,6-naphthalenedicarboxylic acid",NDC,"21.97 mg, 0.1 mmol",0.1,mmol,,,,,,,,,,,,,,,,,,,,,"N,N-dimethylformamide",DMF,5 mL,5.0,,,,,120.0,120 °C,72.0,72 hours,Teflon-lined 12 mL stainless steel autoclave,static,,,,,,creamy yellow block-shaped single crystals,,60–110 μm,,trinuclear Mn3 carboxylate-bridged SBU; octahedral Mn(II); terminal Mn bound to DMF,"a=13.235(6) Å, b=17.920(6) Å, c=21.486(8) Å, β=100.161(17)°, monoclinic, C2/c",9.5,,not_reported,not_reported,275.0,luminescence;sensing;CO2_capture,10.1039/d0nj02265a,ok,
10.1039/d4nj05056h,downloaded\10.1039_d4nj05056h.pdf,SI downloaded\10.1039_d4nj05056h_SI.pdf,mof_json_store\10.1039_d4nj05056h\raw_output.json,mof_json_store\10.1039_d4nj05056h\synthesis_001.json,no,,Ca–MOF,2252482,Fe2Co(u3,CaCl2,"103.0 mg, 0.93 mmol",0.93,mmol,nan,,,,,nan,,,,,terephthalic acid,H2tp,"8.31 mg, 0.05 mmol",0.05,mmol,,,,,,,,,,,,,,,,,,,,,"N,N-dimethylformamide",DMF,4 mL,4.0,water,H2O,4 mL,4.0,90.0,90 °C,72.0,3 days,15 mL Teflon-lined stainless steel reactor,"stirred 20 min, then static during heating",,,,,,white crystals,,,,1D Ca(II)–carboxylate chains bridged by H2O,"a=7.1121(2) Å, b=21.6576(7) Å, c=6.5900(2) Å, β=92.236(3)°, P21/c",,,not_reported,yes,550.0,proton_conduction,10.1039/d4nj05056h,ok,
10.1021/acssuschemeng.3c05161,downloaded\10.1021_acssuschemeng.3c05161.pdf,SI downloaded\10.1021_acssuschemeng.3c05161_SI.pdf,mof_json_store\10.1021_acssuschemeng.3c05161\raw_output.json,mof_json_store\10.1021_acssuschemeng.3c05161\synthesis_001.json,no,,SOM−CuBTC,,Cu(NO3)2·3H2O,,2.01 g,9.5897,mmol,nan,,,,,nan,,,,,"benzene-1,3,5-tricarboxylic acid",BTC,1.74 g,1.74,g,,,,,,,,,,,sodium formate dihydrate,,"0.96 g in H2O/EtOH (1:1 v/v, 15 mL)",0.96,g,,,,,,water,H2O,"H2O/EtOH 1:1 v/v, total 15 mL (≈7.5 mL H2O)",7.5,ethanol,EtOH,"part of H2O/EtOH 1:1 v/v, total 15 mL (≈7.5 mL EtOH)",7.5,30.0,30 °C,12.0,12 h,,static,"DMF, EtOH",soaked in DMF several times; then EtOH exchange,70 °C under vacuum overnight,70.0,,ordered macroporous single crystals,21.4 mg per g PS template,,,,,,,not_reported,no,,,10.1021/acssuschemeng.3c05161,ok,
10.1039/c1dt11700a,downloaded\10.1039_c1dt11700a.pdf,SI downloaded\10.1039_c1dt11700a_SI.pdf,mof_json_store\10.1039_c1dt11700a\raw_output.json,mof_json_store\10.1039_c1dt11700a\synthesis_001.json,no,,MIL-53(Al),,Ce(NO3)3·6H2O,AlCl3·6H2O,1.931 g (8 mmol),8,mmol,nan,,,,,nan,,,,,"benzene-1,4-dicarboxylate",bdc,8.0 mmol (of 8 mmol total linkers; 0% abdc),8.0,mmol,,,,,,,,,,,,,,,,,,,,,water,H2O,30 mL,30.0,,,,,150.0,150 °C,9.0,9 h,Teflon-lined autoclave (48 mL liner),static,"DMF, CH2Cl2","DMF 3× (150 °C, 24 h each); CH2Cl2 Soxhlet 20 h",100 °C under reduced pressure for 9 h,100.0,9.0,,,,,,"a=6.5932 Å, b=16.6178 Å, c=12.8604 Å, Imma (440 °C)",,1041.0,not_reported,not_reported,,,10.1039/c1dt11700a,ok,
10.1039/c1dt11700a,downloaded\10.1039_c1dt11700a.pdf,SI downloaded\10.1039_c1dt11700a_SI.pdf,mof_json_store\10.1039_c1dt11700a\raw_output.json,mof_json_store\10.1039_c1dt11700a\synthesis_002.json,no,,Al-MIL-53-11.1%NH2,,Al(NO3)3·9H2O,AlCl3·6H2O,1.931 g (8 mmol),8,mmol,nan,,,,,nan,,,,,"benzene-1,4-dicarboxylate",bdc,7.112 mmol (of 8 mmol total linkers; 88.9% bdc),7.112,mmol,"2-aminobenzene-1,4-dicarboxylate",abdc,0.888 mmol (of 8 mmol total linkers; 11.1% abdc),0.888,mmol,,,,,,,,,,,,,,,,water,H2O,30 mL,30.0,,,,,150.0,150 °C,9.0,9 h,Teflon-lined autoclave (48 mL liner),static,"DMF, CH2Cl2","DMF 3× (150 °C, 24 h each); CH2Cl2 Soxhlet 20 h",100 °C under reduced pressure for 9 h,100.0,9.0,,,,,,"a=6.634 Å, b=16.785 Å, c=12.802 Å, Imma (440 °C)",,1048.0,not_reported,not_reported,,,10.1039/c1dt11700a,ok,
10.1039/c1dt11700a,downloaded\10.1039_c1dt11700a.pdf,SI downloaded\10.1039_c1dt11700a_SI.pdf,mof_json_store\10.1039_c1dt11700a\raw_output.json,mof_json_store\10.1039_c1dt11700a\synthesis_003.json,no,,Al-MIL-53-20%NH2,,ZrCl4,AlCl3·6H2O,1.931 g (8 mmol),8,mmol,nan,,,,,nan,,,,,"benzene-1,4-dicarboxylate",bdc,6.4 mmol (of 8 mmol total linkers; 80% bdc),6.4,mmol,"2-aminobenzene-1,4-dicarboxylate",abdc,1.6 mmol (of 8 mmol total linkers; 20% abdc),1.6,mmol,,,,,,,,,,,,,,,,water,H2O,30 mL,30.0,,,,,150.0,150 °C,9.0,9 h,Teflon-lined autoclave (48 mL liner),static,"DMF, CH2Cl2","DMF 3× (150 °C, 24 h each); CH2Cl2 Soxhlet 20 h",100 °C under reduced pressure for 9 h,100.0,9.0,,,,,,"a=6.634 Å, b=16.819 Å, c=12.771 Å, Imma (440 °C)",,1090.0,not_reported,not_reported,,,10.1039/c1dt11700a,ok,
10.1039/c1dt11700a,downloaded\10.1039_c1dt11700a.pdf,SI downloaded\10.1039_c1dt11700a_SI.pdf,mof_json_store\10.1039_c1dt11700a\raw_output.json,mof_json_store\10.1039_c1dt11700a\synthesis_004.json,no,,Al-MIL-53-50%NH2,,Zn(CH3COO)2·2H2O,AlCl3·6H2O,1.931 g (8 mmol),8,mmol,nan,,,,,nan,,,,,"benzene-1,4-dicarboxylate",bdc,4.0 mmol (of 8 mmol total linkers; 50% bdc),4.0,mmol,"2-aminobenzene-1,4-dicarboxylate",abdc,4.0 mmol (of 8 mmol total linkers; 50% abdc),4.0,mmol,,,,,,,,,,,,,,,,water,H2O,30 mL,30.0,,,,,150.0,150 °C,9.0,9 h,Teflon-lined autoclave (48 mL liner),static,"DMF, CH2Cl2","DMF 3× (150 °C, 24 h each); CH2Cl2 Soxhlet 20 h",100 °C under reduced pressure for 9 h,100.0,9.0,,,,,,"a=6.617 Å, b=16.615 Å, c=13.044 Å, Imma (440 °C)",,1100.0,not_reported,not_reported,,,10.1039/c1dt11700a,ok,
10.1039/c1dt11700a,downloaded\10.1039_c1dt11700a.pdf,SI downloaded\10.1039_c1dt11700a_SI.pdf,mof_json_store\10.1039_c1dt11700a\raw_output.json,mof_json_store\10.1039_c1dt11700a\synthesis_005.json,no,,Al-MIL-53-66.7%NH2,,Zn(CH3COO)2·2H2O,AlCl3·6H2O,1.931 g (8 mmol),8,mmol,nan,,,,,nan,,,,,"benzene-1,4-dicarboxylate",bdc,2.664 mmol (of 8 mmol total linkers; 33.3% bdc),2.664,mmol,"2-aminobenzene-1,4-dicarboxylate",abdc,5.336 mmol (of 8 mmol total linkers; 66.7% abdc),5.336,mmol,,,,,,,,,,,,,,,,water,H2O,30 mL,30.0,,,,,150.0,150 °C,9.0,9 h,Teflon-lined autoclave (48 mL liner),static,"DMF, CH2Cl2","DMF 3× (150 °C, 24 h each); CH2Cl2 Soxhlet 20 h",100 °C under reduced pressure for 9 h,100.0,9.0,,,,,,,,1017.0,not_reported,not_reported,,,10.1039/c1dt11700a,ok,
10.1039/c1dt11700a,downloaded\10.1039_c1dt11700a.pdf,SI downloaded\10.1039_c1dt11700a_SI.pdf,mof_json_store\10.1039_c1dt11700a\raw_output.json,mof_json_store\10.1039_c1dt11700a\synthesis_006.json,no,,MIL-53(Al)-NH2,,Cd(CH3COO)2·2H2O,AlCl3·6H2O,1.931 g (8 mmol),8,mmol,nan,,,,,nan,,,,,"2-aminobenzene-1,4-dicarboxylate",abdc,8.0 mmol (of 8 mmol total linkers; 100% abdc),8.0,mmol,,,,,,,,,,,,,,,,,,,,,water,H2O,30 mL,30.0,,,,,150.0,150 °C,9.0,9 h,Teflon-lined autoclave (48 mL liner),static,"DMF, CH2Cl2","DMF 3× (150 °C, 24 h each); CH2Cl2 Soxhlet 20 h",100 °C under reduced pressure for 9 h,100.0,9.0,,,,,,,,940.0,not_reported,not_reported,,,10.1039/c1dt11700a,ok,
10.1021/acs.chemmater.4c02040,downloaded\10.1021_acs.chemmater.4c02040.pdf,SI downloaded\10.1021_acs.chemmater.4c02040_SI.pdf,mof_json_store\10.1021_acs.chemmater.4c02040\raw_output.json,mof_json_store\10.1021_acs.chemmater.4c02040\synthesis_001.json,no,,CI-SiW,2341041,Cd(CH3COO)2·2H2O,,"6.17 mg, 0.02 mmol",0.02,mmol,nan,,"14.0 mg, 0.005 mmol",0.005,mmol,nan,,,,,[Ir(ppy)2(H2dcbpy)]Cl,H2L,"7.4 mg, 0.01 mmol",0.01,mmol,,,,,,,,,,,NaOH,,"1.0 M, adjust pH to 3.5",,,,,,,,water,H2O,"3.0 mL (from 4.0 mL total, H2O/MeCN 3:1 v/v)",3.0,acetonitrile,MeCN,"1.0 mL (from 4.0 mL total, H2O/MeCN 3:1 v/v)",1.0,120.0,120 °C,72.0,72 h at 120 °C; pre-stirred 3 h at r.t.; cooled to r.t. at 10 °C/h,Teflon-lined autoclave (25 mL),"stirred 3 h (r.t.), then static during heating",water,,oven-dried,,,reddish brown crystals,33.0 (based on Ir),0.18 × 0.11 × 0.09 mm,,{Cd2O10} bimetallic units; Cd−O−W to SiW12,"a=11.9598(14) Å, b=28.603(4) Å, c=24.114(3) Å, α=90°, β=93.778(4)°, γ=90°, P21/n",11.0,,not_reported,not_reported,,C-H oxidation catalysis,10.1021/acs.chemmater.4c02040,ok,
10.1039/d0dt04382f,downloaded\10.1039_d0dt04382f.pdf,,mof_json_store\10.1039_d0dt04382f\raw_output.json,mof_json_store\10.1039_d0dt04382f\synthesis_001.json,no,,Zr-BTC (MOF-808),,Mn(SO4)·1H2O,ZrCl4,0.2 g (0.50 mM),1.18334,mmol,nan,,,,,nan,,,,,"benzene-1,3,5-tricarboxylic acid",H3BTC,0.07 g (0.15 mM),0.07,g,,,,,,,,,,,glacial acetic acid,,5 mL,5.0,mL,,,,,,"N,N-dimethylformamide",DMF,10 mL,10.0,,,,,120.0,120 °C,24.0,24 hours,sealed vial,stirred 15 min then static,,,80 °C under vacuum for 4 h,80.0,4.0,white cubic nanocrystals,,ca. 100 nm,,"Zr6O4(OH)4 SBU, 6-connected (MOF-808)",,18.0,987.0,not_reported,not_reported,,,10.1039/d0dt04382f,ok,
10.1039/c7ra01647f,downloaded\10.1039_c7ra01647f.pdf,SI downloaded\10.1039_c7ra01647f_SI.pdf,mof_json_store\10.1039_c7ra01647f\raw_output.json,mof_json_store\10.1039_c7ra01647f\synthesis_001.json,no,,PCN-222 (MOF-545),,Cd(NO3)2·4H2O,,750 mg,2.87929,mmol,nan,,,,,nan,,,,,tetrakis(4-carboxyphenyl)porphyrin,TCPP,130 mg,130.0,mg,,,,,,,,,,,formic acid,,140 mL,140.0,mL,,,,,,"N,N-dimethylformamide",DMF,200 mL,200.0,,,,,130.0,130 °C,80.0,80 h,disposable scintillation vial,,"DMF, acetone",DMF 10× until clear; acetone 5×/day for 3 days,"Activated in DMF with 2 M HCl, followed by washing with DMF and acetone; soaked in acetone, dried under vacuum 6 h and then at 120 °C for 12 h.",120.0,12.0,"transparent, needle-shaped microcrystals (~100 µm)",,≤100 µm length,,Zr6 clusters with TCPP linkers,,32.0,2336.0,not_reported,yes,,dye_removal,10.1039/c7ra01647f,ok,
10.1039/c9qi01163c,downloaded\10.1039_c9qi01163c.pdf,SI downloaded\10.1039_c9qi01163c_SI.pdf,mof_json_store\10.1039_c9qi01163c\raw_output.json,mof_json_store\10.1039_c9qi01163c\synthesis_001.json,no,,MIL-88-NH2(Fe),,Cd(NO3)2·4H2O,,0.374 g,1.43581,mmol,nan,,,,,nan,,,,,2-aminoterephthalic acid,NH2-BDC,0.25 g,0.25,g,,,,,,,,,,,,,,,,,,,,,"N,N-dimethylformamide",DMF,30 mL,30.0,,,,,120.0,120 °C,24.0,24 h,Teflon-lined autoclave,stirred 2 h before autoclave,"DMF, EtOH",,,,,brown nanooctahedra,,~500 nm,,,,,125.7,not_reported,not_reported,300.0,CO2_cycloaddition catalysis,10.1039/c9qi01163c,ok,
10.1039/c9qi01163c,downloaded\10.1039_c9qi01163c.pdf,SI downloaded\10.1039_c9qi01163c_SI.pdf,mof_json_store\10.1039_c9qi01163c\raw_output.json,mof_json_store\10.1039_c9qi01163c\synthesis_002.json,no,,HP-MIL-88-NH2(Fe),,Cd(NO3)2·4H2O,,0.374 g,1.43581,mmol,nan,,,,,nan,,,,,2-aminoterephthalic acid,NH2-BDC,0.25 g,0.25,g,,,,,,,,,,,cetyltrimethylammonium bromide,CTAB,0.1 g,0.1,g,,,,,,"N,N-dimethylformamide",DMF,30 mL,30.0,,,,,120.0,120 °C,24.0,24 h,Teflon-lined autoclave,stirred 2 h before autoclave,"DMF, EtOH",,,,,brown microsized octahedra,,~2 μm,,,,,478.8,not_reported,not_reported,300.0,CO2_cycloaddition catalysis,10.1039/c9qi01163c,ok,
10.1039/c9an02481f,downloaded\10.1039_c9an02481f.pdf,SI downloaded\10.1039_c9an02481f_SI.pdf,mof_json_store\10.1039_c9an02481f\raw_output.json,mof_json_store\10.1039_c9an02481f\synthesis_001.json,no,,NiCoFe-MOF-74,,Cd(NO3)2·4H2O,,209.55 mg (0.72 mmol),0.72,mmol,nan,,104.7 mg (0.36 mmol),0.36,mmol,nan,,62.61 mg (0.36 mmol),0.36,mmol,"2,5-Dioxido-1,4-benzenedicar-boxylic acid",H4DOT,90 mg (0.45 mmol),0.45,mmol,,,,,,,,,,,,,,,,,,,,,"N,N-dimethylformamide",DMF,30 mL,30.0,water,H2O,1.8 mL,1.8,120.0,120 °C,24.0,24 h,Teflon-lined autoclave (50 mL),"sonicated, then static",ethanol,three times,dried in a vacuum oven at 50 °C,50.0,,magnon-like shape,,,,,,,140.9,,,,,10.1039/c9an02481f,ok,
10.1002/anie.201600896,downloaded\10.1002_anie.201600896.pdf,SI downloaded\10.1002_anie.201600896_SI.pdf,mof_json_store\10.1002_anie.201600896\raw_output.json,mof_json_store\10.1002_anie.201600896\synthesis_001.json,no,,[Yb2(BDC)3(DMF)2]·H2O,1057461,Cu(NO3)2·3H2O,,1 mmol,1,mmol,nan,,,,,nan,,,,,terephthalic acid,BDC,15 mmol,15.0,mmol,,,,,,,,,,,,,,,,,,,,,"N,N-dimethylformamide",DMF,5 mL,5.0,water,H2O,0.15 mL,0.15,100.0,100 °C,20.0,20 hours,20 mL Teflon-lined autoclave,,,,,,,white needles,,,,1D Yb–carboxylate chains,"a=18.2950(4) Å, b=10.8482(2) Å, c=17.3984(4) Å, β=101.395(2)°, C2/c (100 K)",,,not_reported,not_reported,,,10.1002/anie.201600896,ok,
10.1039/c6ce00198j,downloaded\10.1039_c6ce00198j.pdf,SI downloaded\10.1039_c6ce00198j_SI.pdf,mof_json_store\10.1039_c6ce00198j\raw_output.json,mof_json_store\10.1039_c6ce00198j\synthesis_001.json,no,,Zr-fum,,Zn(NO3)2·6H2O,ZrCl4,120.6 mg,0.554531,mmol,nan,,,,,nan,,,,,fumaric acid,,180.4 mg,180.4,mg,,,,,,,,,,,formic acid,,975 µL,,,,,,,,water,H2O,10 mL,10.0,,,,,120.0,120 °C,24.0,24 h,glass reactor (25 mL),static,"H2O, EtOH",H2O: 1×; EtOH: 2×,120 °C under vacuum for 12 h,120.0,12.0,"white, spherical nanoparticles",,,,Zr6O4(OH)4 12-connected SBU,"a = 17.88–17.91 Å, Pn-3",5.7,408.0,not_reported,not_reported,260.0,,10.1039/c6ce00198j,ok,
10.1039/c4an01773k,downloaded\10.1039_c4an01773k.pdf,SI downloaded\10.1039_c4an01773k_SI.pdf,mof_json_store\10.1039_c4an01773k\raw_output.json,mof_json_store\10.1039_c4an01773k\synthesis_001.json,no,,ZIF-8,,Li(OH)·1H2O,,"50 mM in DMF, 4.0 mL",0.2,mmol,nan,,,,,nan,,,,,2-methylimidazole,,"50 mM in DMF, 4.0 mL",0.2,mmol,,,,,,,,,,,,,,,,,,,,,"N,N-dimethylformamide",DMF,,,,,,,150.0,150 °C (oil bath),2.0,2 h,50 mL three-necked bottle,stirred,ethanol,three times,dried in vacuum at 60 °C,60.0,,,,,,,,,,,,,,10.1039/c4an01773k,ok,
10.1021/acs.inorgchem.2c02023,downloaded\10.1021_acs.inorgchem.2c02023.pdf,SI downloaded\10.1021_acs.inorgchem.2c02023_SI.pdf,mof_json_store\10.1021_acs.inorgchem.2c02023\raw_output.json,mof_json_store\10.1021_acs.inorgchem.2c02023\synthesis_001.json,no,,UiO-66-SH,,Li(OH)·1H2O,ZrCl4,"168 mg, 0.7209 mmol",0.7209,mmol,nan,,,,,nan,,,,,terephthalic acid,H2BDC,"120 mg, 0.7211 mmol",120.0,mg,,,,,,,,,,,2-mercaptobenzoic acid,2-MBA,3.3 mg,3.3,mg,,,,,,"N,N-dimethylformamide",DMF,41 mL (warm ~70 °C),41.0,water,H2O,17 μL,0.017,120.0,120 °C,24.0,24 h,conical flask with lid,"initially stirred, then static",DMF,three times (12 h soak each),200 °C for 12 h in an oven,200.0,12.0,,,,,,,,1013.0,,,,,10.1021/acs.inorgchem.2c02023,ok,
10.1021/jacs.1c06990,downloaded\10.1021_jacs.1c06990.pdf,SI downloaded\10.1021_jacs.1c06990_SI.pdf,mof_json_store\10.1021_jacs.1c06990\raw_output.json,mof_json_store\10.1021_jacs.1c06990\synthesis_001.json,no,,hcp UiO-66(Hf),,Li(OH)·1H2O,,"4.8 mg, 0.015 mmol",0.015,mmol,nan,,,,,nan,,,,,terephthalic acid,H2BDC,"2.5 mg, 0.015 mmol",0.015,mmol,,,,,,,,,,,formic acid,,25 μL,25.0,μL,water,H2O,10 μL,10.0,μL,"N,N-dimethylformamide",DMF,65 μL,0.065,,,,,150.0,150 °C,,,2.5 mm fused-quartz capillary with Teflon cap (in situ cell),static during heating; sonicated 10 min before heating,,,,,,,,,hcp,Hf12 double cluster nodes: [Hf6O4(OH)4]2(μ2-OH)6,,,,not_reported,not_reported,,,10.1021/jacs.1c06990,ok,
10.1021/jacs.1c06990,downloaded\10.1021_jacs.1c06990.pdf,SI downloaded\10.1021_jacs.1c06990_SI.pdf,mof_json_store\10.1021_jacs.1c06990\raw_output.json,mof_json_store\10.1021_jacs.1c06990\synthesis_002.json,no,,hcp UiO-66(Hf),,Cu(BF4)2,,"4.8 mg, 0.015 mmol",0.015,mmol,nan,,,,,nan,,,,,terephthalic acid,H2BDC,"2.5 mg, 0.015 mmol",0.015,mmol,,,,,,,,,,,formic acid,,25 μL,25.0,μL,water,H2O,10 μL,10.0,μL,"N,N-dimethylformamide",DMF,65 μL,0.065,,,,,120.0,120 °C,,,2.5 mm fused-quartz capillary with Teflon cap (in situ cell),static during heating; sonicated 10 min before heating,,,,,,,,,hcp,Hf12 double cluster nodes: [Hf6O4(OH)4]2(μ2-OH)6,,,,not_reported,not_reported,,,10.1021/jacs.1c06990,ok,
10.1039/d1nj05561e,downloaded\10.1039_d1nj05561e.pdf,SI downloaded\10.1039_d1nj05561e_SI.pdf,mof_json_store\10.1039_d1nj05561e\raw_output.json,mof_json_store\10.1039_d1nj05561e\synthesis_001.json,no,,Cu-BTC (HKUST-1),,Ni(CH3COO)2·4H2O,,1 g,4.97902,mmol,nan,,,,,nan,,,,,"benzene-1,3,5-tricarboxylic acid",BTC,1 g,1.0,g,,,,,,,,,,,,,,,,,,,,,"N,N-dimethylformamide",DMF,17 mL,17.0,ethanol (anhydrous),EtOH,17 mL,17.0,85.0,85 °C,20.0,20 h,Teflon-lined autoclave (100 mL PTFE),static,water–ethanol mixture,,85 °C under vacuum for 24 h,85.0,24.0,irregular particles,,3.35 µm (average),,,,5.7,970.0,not_reported,no,,dye_adsorption,10.1039/d1nj05561e,ok,
10.1021/acs.inorgchem.2c01619,downloaded\10.1021_acs.inorgchem.2c01619.pdf,SI downloaded\10.1021_acs.inorgchem.2c01619_SI.pdf,mof_json_store\10.1021_acs.inorgchem.2c01619\raw_output.json,mof_json_store\10.1021_acs.inorgchem.2c01619\synthesis_001.json,no,,1-Eu,2170029,Zn(CH3COO)2,,"0.0446 g, 0.1 mmol",0.1,mmol,nan,,,,,nan,,,,,"2,5-di(2′,4′-dicarboxylphenyl)pyridine",H4ddpp,"0.0203 g, 0.05 mmol",0.05,mmol,,,,,,,,,,,nitric acid,HNO3,0.2 mL,0.2,mL,,,,,,water,H2O,3 mL,3.0,acetonitrile,CH3CN,2 mL,2.0,130.0,130 °C,72.0,72 h,Teflon-lined autoclave,stirred 15 min; static during heating,,,dried in air,,,light yellow crystals,,,,"dinuclear Ln3+ 8-connected SBU; 4,8-connected net","triclinic P-1; a=9.4090(4) Å, b=10.5335(5) Å, c=11.1561(5) Å, α=63.799(4)°, β=80.817(4)°, γ=82.001(4)°",,3.6303,not_reported,yes,390.0,sensing,10.1021/acs.inorgchem.2c01619,ok,
10.1021/acs.inorgchem.2c01619,downloaded\10.1021_acs.inorgchem.2c01619.pdf,SI downloaded\10.1021_acs.inorgchem.2c01619_SI.pdf,mof_json_store\10.1021_acs.inorgchem.2c01619\raw_output.json,mof_json_store\10.1021_acs.inorgchem.2c01619\synthesis_002.json,no,,1-Gd,2170030,Zn(CH3COO)2,,0.1 mmol (used in place of Eu(NO3)3·6H2O),0.1,mmol,nan,,,,,nan,,,,,"2,5-di(2′,4′-dicarboxylphenyl)pyridine",H4ddpp,"0.0203 g, 0.05 mmol",0.05,mmol,,,,,,,,,,,nitric acid,HNO3,0.2 mL,0.2,mL,,,,,,water,H2O,3 mL,3.0,acetonitrile,CH3CN,2 mL,2.0,130.0,130 °C,72.0,72 h,Teflon-lined autoclave,stirred 15 min; static during heating,,,dried in air,,,light yellow crystals,,,,"dinuclear Ln3+ 8-connected SBU; 4,8-connected net","triclinic P-1; a=9.4233(6) Å, b=10.5103(7) Å, c=11.1329(7) Å, α=63.833(7)°, β=80.957(5)°, γ=82.060(5)°",,4.3272,not_reported,yes,390.0,photocatalysis,10.1021/acs.inorgchem.2c01619,ok,
10.1021/acs.langmuir.2c02070,downloaded\10.1021_acs.langmuir.2c02070.pdf,SI downloaded\10.1021_acs.langmuir.2c02070_SI.pdf,mof_json_store\10.1021_acs.langmuir.2c02070\raw_output.json,mof_json_store\10.1021_acs.langmuir.2c02070\synthesis_001.json,no,,UiO-66-NH2,,MnCl2·4H2O,,0.15 g,1.00063,mmol,nan,,,,,nan,,,,,aminoterephthalic acid,BDC-NH2,0.12 g,0.12,g,,,,,,,,,,,,,,,,,,,,,"N,N-dimethylformamide",DMF,25 mL,25.0,,,,,120.0,120 °C,24.0,24 h,Teflon-lined stainless-steel autoclave,static,"ethanol, DMF",,dried at 120 °C for 12 h,120.0,12.0,white precipitates,,,,,,,1170.5,not_reported,not_reported,,CO2_capture,10.1021/acs.langmuir.2c02070,ok,
10.1021/acs.langmuir.2c02070,downloaded\10.1021_acs.langmuir.2c02070.pdf,SI downloaded\10.1021_acs.langmuir.2c02070_SI.pdf,mof_json_store\10.1021_acs.langmuir.2c02070\raw_output.json,mof_json_store\10.1021_acs.langmuir.2c02070\synthesis_002.json,no,,UiO-66-NH2,,CoCl2·6H2O,,0.21 g,1.32968,mmol,nan,,,,,nan,,,,,aminoterephthalic acid,BDC-NH2,0.12 g,0.12,g,,,,,,,,,,,,,,,,,,,,,"N,N-dimethylformamide",DMF,25 mL,25.0,,,,,120.0,120 °C,24.0,24 h,Teflon-lined stainless-steel autoclave,static,"ethanol, DMF",,dried at 120 °C for 12 h,120.0,12.0,white precipitates,,,,,,,,not_reported,not_reported,,CO2_capture,10.1021/acs.langmuir.2c02070,ok,
10.1039/c3ra40741a,downloaded\10.1039_c3ra40741a.pdf,SI downloaded\10.1039_c3ra40741a_SI.pdf,mof_json_store\10.1039_c3ra40741a\raw_output.json,mof_json_store\10.1039_c3ra40741a\synthesis_001.json,no,,MIL-100(Al) xerogel,,NiCl2·6H2O,,0.015 mol,15,mmol,nan,,,,,nan,,,,,"benzene-1,3,5-tricarboxylic acid",H3BTC,0.01 mol,0.01,mol,,,,,,,,,,,,,,,,,,,,,ethanol,EtOH,70 mL,70.0,,,,,120.0,120 °C,1.0,1 h,sealed container,stirred 15 min at RT to dissolve; static during heating,,,air dried a few hours or low-temperature oven to xerogel; then 150 °C under vacuum for 5 h,150.0,5.0,light yellow xerogel particles,,,mtn,oxo-centered Al3O trimer (M3O) SBU,,,1761.0,not_reported,not_reported,,pollutant_adsorption;MC-LR_removal,10.1039/c3ra40741a,ok,
10.1039/c3ra40741a,downloaded\10.1039_c3ra40741a.pdf,SI downloaded\10.1039_c3ra40741a_SI.pdf,mof_json_store\10.1039_c3ra40741a\raw_output.json,mof_json_store\10.1039_c3ra40741a\synthesis_002.json,no,,MIL-100(Al) aerogel,,CoCl2·6H2O,,0.015 mol,15,mmol,NiCl2·6H2O,,,,,nan,,,,,"benzene-1,3,5-tricarboxylic acid",H3BTC,0.01 mol,0.01,mol,,,,,,,,,,,,,,,,,,,,,ethanol,EtOH,70 mL,70.0,,,,,120.0,120 °C,1.0,1 h,sealed container,stirred 15 min at RT to dissolve; static during heating,,,supercritical CO2 drying to aerogel; then 150 °C under vacuum for 5 h,150.0,5.0,light yellow aerogel monolith,,,mtn,oxo-centered Al3O trimer (M3O) SBU,,,1795.0,not_reported,not_reported,,pollutant_adsorption;MC-LR_removal,10.1039/c3ra40741a,ok,
10.1021/acs.cgd.4c01575,downloaded\10.1021_acs.cgd.4c01575.pdf,SI downloaded\10.1021_acs.cgd.4c01575_SI.pdf,mof_json_store\10.1021_acs.cgd.4c01575\raw_output.json,mof_json_store\10.1021_acs.cgd.4c01575\synthesis_001.json,no,,CUST-813,,VCl3,,"13.50 mg, 0.10 mmol",0.1,mmol,nan,,,,,nan,,,,,[PR63]2+·2[NO3]−,PR63,"80.00 mg, 0.05 mmol",0.05,mmol,2-aminoterephthalic acid,2-APDC,"9.10 mg, 0.05 mmol",0.05,mmol,,,,,,,,,,,,,,,,water,H2O,3 mL,3.0,"N,N-dimethylformamide",DMF,1 mL,1.0,100.0,100 °C,72.0,3 days,25 mL Teflon-lined stainless-steel container,ultrasound-assisted dissolution; static during heating,,,,,,brown block crystals,,,,,"monoclinic, I2/a; a=18.9384(3) Å, b=24.8576(4) Å, c=39.2819(6) Å, β=93.1480(10)°",,,not_reported,yes,326.0,proton_conduction,10.1021/acs.cgd.4c01575,ok,
10.1021/acs.cgd.4c01575,downloaded\10.1021_acs.cgd.4c01575.pdf,SI downloaded\10.1021_acs.cgd.4c01575_SI.pdf,mof_json_store\10.1021_acs.cgd.4c01575\raw_output.json,mof_json_store\10.1021_acs.cgd.4c01575\synthesis_002.json,no,,CUST-814,,Ag(BF4),,"13.50 mg, 0.10 mmol",0.1,mmol,nan,,,,,nan,,,,,[PR63]2+·2[NO3]−,PR63,"80.00 mg, 0.05 mmol",0.05,mmol,2-sulfonated terephthalic acid,2-H2stp,"8.30 mg, 0.05 mmol",0.05,mmol,,,,,,,,,,,,,,,,water,H2O,3 mL,3.0,"N,N-dimethylformamide",DMF,1 mL,1.0,100.0,100 °C,72.0,72 h,25 mL Teflon-lined stainless-steel container,stirred 30 min before heating,,,,,,colorless block crystals,,,,,"monoclinic, P21/n; a=12.0166(5) Å, b=26.0271(11) Å, c=12.8280(6) Å, β=100.204(2)°",,,not_reported,yes,373.0,proton_conduction,10.1021/acs.cgd.4c01575,ok,
10.1021/acs.cgd.4c01575,downloaded\10.1021_acs.cgd.4c01575.pdf,SI downloaded\10.1021_acs.cgd.4c01575_SI.pdf,mof_json_store\10.1021_acs.cgd.4c01575\raw_output.json,mof_json_store\10.1021_acs.cgd.4c01575\synthesis_003.json,no,,CUST-815,,Cu(NO3)2·3H2O,,"16.30 mg, 0.05 mmol",0.05,mmol,nan,,,,,nan,,,,,[PR63]2+·2[NO3]−,PR63,"80.00 mg, 0.05 mmol",0.05,mmol,2-aminoterephthalic acid,2-APDC,"9.10 mg, 0.05 mmol",0.05,mmol,,,,,,,,,,,,,,,,water,H2O,3 mL,3.0,"N,N-dimethylformamide",DMF,1 mL,1.0,100.0,100 °C,72.0,72 h,25 mL Teflon-lined stainless-steel container,stirred 30 min before heating,,,,,,brown block crystals,,,,,"orthorhombic, Pbca; a=20.4671(2) Å, b=19.1061(2) Å, c=24.0605(2) Å",,,not_reported,yes,320.0,proton_conduction,10.1021/acs.cgd.4c01575,ok,
10.1039/c6ce02115h,downloaded\10.1039_c6ce02115h.pdf,SI downloaded\10.1039_c6ce02115h_SI.pdf,mof_json_store\10.1039_c6ce02115h\raw_output.json,mof_json_store\10.1039_c6ce02115h\synthesis_001.json,no,,,1505553,Zn(NO3)2·6H2O,,"60.3 mg, 0.30 mmol",0.3,mmol,nan,,,,,nan,,,,,4-(3-carboxyphenyl)picolinic acid,,"73.0 mg, 0.30 mmol",0.3,mmol,,,,,,,,,,,"1,10-phenanthroline (phen)",phen,"59.4 mg, 0.30 mmol",0.3,mmol,sodium hydroxide,NaOH,"24.0 mg, 0.60 mmol",0.6,mmol,water,H2O,10 mL,10.0,,,,,160.0,160 °C,72.0,3 days,Teflon-lined stainless steel vessel (25 mL),"stirred 15 min at RT, then static during heating",water,,dried,,,colorless block-shaped crystals,55.0,,,"tricadmium (Cd3) subunit; 3,3,3,4-connected net","Monoclinic, P21/n, a=10.9405(7) Å, b=21.7240(17) Å, c=23.8970(11) Å, β=91.988(5)°",,,not_reported,not_reported,320.0,luminescence,10.1039/c6ce02115h,ok,
10.1039/c6dt01355d,downloaded\10.1039_c6dt01355d.pdf,SI downloaded\10.1039_c6dt01355d_SI.pdf,mof_json_store\10.1039_c6dt01355d\raw_output.json,mof_json_store\10.1039_c6dt01355d\synthesis_001.json,yes,"DMF-only and other solvents (DEF, DMA, MeOH, H2O) failed; only DMF/H2O at 147 °C for 17 h yielded SO2-COMOC-2.",COMOC-2,,Zn(NO3)2·6H2O,,0.5 g,2.29905,mmol,nan,,,,,nan,,,,,"4,4′-biphenyldicarboxylate",H2BPDC,1.02 g,1.02,g,,,,,,,,,,,,,,,,,,,,,"N,N-dimethylformamide",DMF,70 mL,70.0,,,,,147.0,147 °C,,15–20 h,100 mL round-bottom flask (sealed),stirred,"DMF, MeOH, acetone",thoroughly,120 °C under vacuum for 3 h,120.0,3.0,yellowish green powder,,,,MIL-47-type (V–oxo chains),,,,,,340.0,CO2_capture,10.1039/c6dt01355d,ok,
10.1039/c6dt01355d,downloaded\10.1039_c6dt01355d.pdf,SI downloaded\10.1039_c6dt01355d_SI.pdf,mof_json_store\10.1039_c6dt01355d\raw_output.json,mof_json_store\10.1039_c6dt01355d\synthesis_002.json,yes,"DMF-only and other solvents (DEF, DMA, MeOH, H2O) failed; only DMF/H2O at 147 °C for 17 h yielded SO2-COMOC-2.",SO2-COMOC-2,,Zn(NO3)2·6H2O,,"0.05 g, 0.31 mmol",0.31,mmol,nan,,,,,nan,,,,,"4,4′-bibenzoic acid-2,2′-sulfone",H2BPDC-SO2,"0.1 g, 0.33 mmol",0.1,g,,,,,,,,,,,,,,,,,,,,,"N,N-dimethylformamide",DMF,3 mL,3.0,water,H2O,1 mL,1.0,147.0,147 °C,17.0,17 h,15 mL Pyrex tube,static,"DMF, MeOH, acetone",thoroughly,120 °C under vacuum for 3 h,120.0,3.0,yellowish green powder,51.1,,,MIL-47-type (V–oxo chains),,,,,,340.0,CO2_capture,10.1039/c6dt01355d,ok,
10.1039/c7sc04192f,downloaded\10.1039_c7sc04192f.pdf,SI downloaded\10.1039_c7sc04192f_SI.pdf,mof_json_store\10.1039_c7sc04192f\raw_output.json,mof_json_store\10.1039_c7sc04192f\synthesis_001.json,no,,NKU-112,1576271,Zn(NO3)2·6H2O,,0.07 mmol,0.07,mmol,nan,,,,,nan,,,,,"5,5'-((thiophene-2,5-dicarbonyl)bis(azanediyl))diisophthalic acid",H4L1,0.21 mmol,0.21,mmol,,,,,,,,,,,,,,,,,,,,,"N,N-dimethylformamide",DMF,3 mL,3.0,acetonitrile,MeCN,1 mL,1.0,75.0,75 °C,72.0,72 hours,,,ethanol,,solvent exchange in ethanol and supercritical CO2 drying; then activated under high vacuum (<1e-5 Torr) at 150 °C,150.0,,green block crystals,56.0,,fcu,dinuclear [Ni2(COO)4(μ2-H2O)(H2O)2(DMF)2] SBU,"a=b=c=39.7584(2) Å, Ia-3",,,not_reported,not_reported,370.0,,10.1039/c7sc04192f,ok,
10.1039/c7sc04192f,downloaded\10.1039_c7sc04192f.pdf,SI downloaded\10.1039_c7sc04192f_SI.pdf,mof_json_store\10.1039_c7sc04192f\raw_output.json,mof_json_store\10.1039_c7sc04192f\synthesis_002.json,no,,NKU-113,1576272,Zn(NO3)2·6H2O,,0.07 mmol,0.07,mmol,nan,,,,,nan,,,,,"5,5'-(([2,2'-bipyridine]-5,5'-dicarbonyl)bis(azanediyl))diisophthalic acid",H4L2,0.21 mmol,0.21,mmol,,,,,,,,,,,,,,,,,,,,,"N,N-dimethylformamide",DMF,3 mL,3.0,acetonitrile,MeCN,1 mL,1.0,75.0,75 °C,72.0,72 hours,,,ethanol,,solvent exchange in ethanol and supercritical CO2 drying; then activated under high vacuum (<1e-5 Torr) at 150 °C,150.0,,red block crystals,45.0,,,dinuclear [Co2(COO)4(μ2-H2O)(H2O)2] SBU chelated by bipyridine N donors,"a=b=c=46.6983(3) Å, Fd-3m",,1486.0,not_reported,not_reported,400.0,CO2_capture;alkane_separation,10.1039/c7sc04192f,ok,
10.1039/d2ce01496c,downloaded\10.1039_d2ce01496c.pdf,SI downloaded\10.1039_d2ce01496c_SI.pdf,mof_json_store\10.1039_d2ce01496c\raw_output.json,mof_json_store\10.1039_d2ce01496c\synthesis_001.json,no,,,1024279,Zn(NO3)2·6H2O,,"24 mg, 0.1 mmol",0.1,mmol,nan,,,,,nan,,,,,"4-(4-carboxyphenyl)-1,2,4-triazole",Hcpt,"13 mg, 0.75 mmol",13.0,mg,,,,,,,,,,,"hydrochloric acid (aq, 3 M)",HCl,"10 μL of HCl (3 M, aq)",10.0,μL,,,,,,"N,N-dimethylformamide",DMF,2 mL,2.0,,,,,85.0,85 °C,72.0,3 days,screw-capped vial,,DMF,,MeOH exchange 3 days; activated at 353 K under vacuum,80.0,,green block-shaped crystals,45.0,,,Cu2 paddle-wheel plus mononuclear Cu nodes; Cl− bridges,,12.5,,not_reported,not_reported,232.0,,10.1039/d2ce01496c,ok,
10.1039/d2ce01496c,downloaded\10.1039_d2ce01496c.pdf,SI downloaded\10.1039_d2ce01496c_SI.pdf,mof_json_store\10.1039_d2ce01496c\raw_output.json,mof_json_store\10.1039_d2ce01496c\synthesis_002.json,no,,,1024280,Zn(NO3)2·6H2O,,"16 mg, 0.075 mmol",0.075,mmol,nan,,,,,nan,,,,,"4-(1,2,4-triazol-4-yl)phenylacetic acid",Htpa,"10 mg, 0.05 mmol",10.0,mg,,,,,,,,,,,,,,,,,,,,,"N,N-dimethylacetamide",DMA,2.5 mL,2.5,water,H2O,0.5 mL,0.5,85.0,85 °C,72.0,3 days,screw-capped vial,,"DMA, H2O",,MeOH exchange 3 days; activated at 353 K under vacuum,80.0,,blue block-shaped crystals,84.0,,,Cu4(OH)2 SBU; double-walled framework,,,400.4,not_reported,yes,220.0,CO2_capture,10.1039/d2ce01496c,ok,
10.1039/d2ce01496c,downloaded\10.1039_d2ce01496c.pdf,SI downloaded\10.1039_d2ce01496c_SI.pdf,mof_json_store\10.1039_d2ce01496c\raw_output.json,mof_json_store\10.1039_d2ce01496c\synthesis_003.json,no,,,1024280,Ag2O,,"240 mg, 1 mmol",1,mmol,nan,,,,,nan,,,,,"4-(1,2,4-triazol-4-yl)phenylacetic acid",Htpa,"300 mg, 1.5 mmol",300.0,mg,,,,,,,,,,,,,,,,,,,,,"N,N-dimethylacetamide",DMA,35 mL,35.0,water,H2O,12 mL,12.0,40.0,313 K,24.0,24 h,sealed tube,,,,MeOH exchange 3 days; activated at 353 K under vacuum,80.0,,,35.0,,,Cu4(OH)2 SBU; double-walled framework,,,400.4,not_reported,yes,220.0,CO2_capture,10.1039/d2ce01496c,ok,
10.1021/ac200646w,downloaded\10.1021_ac200646w.pdf,SI downloaded\10.1021_ac200646w_SI.pdf,mof_json_store\10.1021_ac200646w\raw_output.json,mof_json_store\10.1021_ac200646w\synthesis_001.json,yes,"At Zn:ligand ratios other than 8:3 (e.g., 2:3 for IRMOF-1; 2:3 or 4:1 for IRMOF-3), new phases formed instead of the target IRMOFs.",IRMOF-1,,Ag2O,Zn(OAc)2·2H2O,"80 mM, 10 mL (in DMF)",0.8,mmol,nan,,,,,nan,,,,,terephthalic acid,BDC,"20 mM, 15 mL (in DMF)",0.3,mmol,,,,,,,,,,,,,,,,,,,,,"N,N-dimethylformamide",DMF,10 mL (metal solution) + 15 mL (ligand solution),,,,,,20.0,room temperature (20 °C),0.0167,1 min,,,"DMF, CH2Cl2",3× each,150 °C under vacuum for 12 h,150.0,12.0,white nanocrystals,,80 ± 30 nm,,Zn4O tetranuclear cluster,,11.2,2517.0,not_reported,not_reported,400.0,,10.1021/ac200646w,ok,
