Repository: zzhenglab/MOFinder

# MOFinder

MOFinder extracts MOF synthesis information from the literature, reconstructs evidence-supported negative reaction records, and prepares datasets for synthesis-outcome prediction.
[Web application](https://mofinder.chemistry.wustl.edu/) | [Demos](Demo/README.md) | [Source code](docs/source_to_code.md) | [Workflow guide](docs/workflow.md) | [Model evaluation](docs/evaluation.md)

## Quick start

The workflow runs through Python commands. Python 3.10 or newer is required. Clone the repository and initialize its related applications:

```bash
git clone --recurse-submodules https://github.com/zzhenglab/MOFinder.git
cd MOFinder
```

Start with the two offline demonstrations:

```bash

File: mof_extraction_1_2.csv (part 97 of 305)
doi,main_pdf,si_pdf,raw_output,parsed_json,article_trial_or_failure,article_trial_or_failure_notes,mof_name,crystal_code,metal_1,metal_1_abbr,metal_1_amount_text,metal_1_amount_value,metal_1_amount_unit,metal_2,metal_2_abbr,metal_2_amount_text,metal_2_amount_value,metal_2_amount_unit,metal_3,metal_3_abbr,metal_3_amount_text,metal_3_amount_value,metal_3_amount_unit,linker_1,linker_1_abbr,linker_1_amount_text,linker_1_amount_value,linker_1_amount_unit,linker_2,linker_2_abbr,linker_2_amount_text,linker_2_amount_value,linker_2_amount_unit,linker_3,linker_3_abbr,linker_3_amount_text,linker_3_amount_value,linker_3_amount_unit,modulator_1,modulator_1_abbr,modulator_1_amount_text,modulator_1_amount_value,modulator_1_amount_unit,modulator_2,modulator_2_abbr,modulator_2_amount_text,modulator_2_amount_value,modulator_2_amount_unit,solvent_main,solvent_main_abbr,solvent_main_amount_text,solvent_main_ml,solvent_secondary,solvent_secondary_abbr,solvent_secondary_amount_text,solvent_secondary_ml,temperature_c,temperature_c_text,time_h,time_text,vessel_type,stirring,washing_solvent,washing_cycles,activation_text,activation_temp_c,activation_time_h,crystal_morphology,yield_percent,crystal_size,topology_code,metal_cluster_connectivity,unit_cell_short,pore_diameter_A,BET_surface_area_m2g,air_stable,water_stable,tga_decomposition_temp_c,applications,reference,status,error
10.1021/ac200646w,downloaded\10.1021_ac200646w.pdf,SI downloaded\10.1021_ac200646w_SI.pdf,mof_json_store\10.1021_ac200646w\raw_output.json,mof_json_store\10.1021_ac200646w\synthesis_002.json,yes,"At Zn:ligand ratios other than 8:3 (e.g., 2:3 for IRMOF-1; 2:3 or 4:1 for IRMOF-3), new phases formed instead of the target IRMOFs.",IRMOF-3,,Ag2O,Zn(OAc)2·2H2O,"80 mM, 10 mL (in DMF)",0.8,mmol,nan,,,,,nan,,,,,2-aminoterephthalic acid,NH2-BDC,"20 mM, 15 mL (in DMF)",0.3,mmol,,,,,,,,,,,,,,,,,,,,,"N,N-dimethylformamide",DMF,10 mL (metal solution) + 15 mL (ligand solution),,,,,,20.0,room temperature (20 °C),0.0167,1 min,,,"DMF, CH2Cl2",3× each,150 °C under vacuum for 12 h,150.0,12.0,white nanocrystals,,,,Zn4O tetranuclear cluster,,9.6,1957.0,not_reported,not_reported,320.0,,10.1021/ac200646w,ok,
10.1002/adfm.201806720,downloaded\10.1002_adfm.201806720.pdf,SI downloaded\10.1002_adfm.201806720_SI.pdf,mof_json_store\10.1002_adfm.201806720\raw_output.json,mof_json_store\10.1002_adfm.201806720\synthesis_002.json,no,,Cu-BDC,,Cd(NO3)2·4H2O,,7.5 mmol,7.5,mmol,nan,,,,,nan,,,,,terephthalic acid,H2BDC,7.5 mmol,7.5,mmol,,,,,,,,,,,,,,,,,,,,,"N,N-dimethylformamide",DMF,150 mL,150.0,,,,,110.0,110 °C,36.0,36 h,,static,"EtOH, DMF",twice,dried at 60 °C overnight,60.0,,blue bulk crystals,,2–10 µm,,dicopper paddle-wheel SBU,"a=11.4 Å, b=14.3 Å, c=7.8 Å, β=108°, C2/m",,318.0,,,300.0,condensation_catalysis,10.1002/adfm.201806720,ok,
10.1021/acsami.8b19815,downloaded\10.1021_acsami.8b19815.pdf,SI downloaded\10.1021_acsami.8b19815_SI.pdf,mof_json_store\10.1021_acsami.8b19815\raw_output.json,mof_json_store\10.1021_acsami.8b19815\synthesis_001.json,no,,,1863697,Bi(NO3)3·5H2O,,10 mg,0.0237491,mmol,nan,,,,,nan,,,,,hexakis(4-carboxyphenoxy)cyclotriphosphazene,H6L,20 mg,20.0,mg,,,,,,,,,,,nitric acid (concentrated),,5 drops (conc.),,,,,,,,"N,N-dimethylformamide",DMF,10 mL,10.0,water,H2O,0.5 mL,0.5,80.0,80 °C,72.0,3 days,"glass vial (20 mL, sealed)","stirred 30 min, then static",,,,,,colorless block crystals,45.0,0.2 × 0.1 × 0.1 mm,,trinuclear Mn(II) clusters linked into 1D helical chains,"a=20.538(10) Å, b=29.027(13) Å, c=34.825(15) Å, C2221",13.0,,not_reported,not_reported,400.0,solvochromism;sensing;chiral_separation,10.1021/acsami.8b19815,ok,
10.1039/c8dt04698k,downloaded\10.1039_c8dt04698k.pdf,SI downloaded\10.1039_c8dt04698k_SI.pdf,mof_json_store\10.1039_c8dt04698k\raw_output.json,mof_json_store\10.1039_c8dt04698k\synthesis_001.json,yes,"Outside pH 3.0–3.5 gave precipitates or no products; Cu2+:[POM] 3:1–4:1 reduced yield or no crystals; at 25 °C precipitates, at 100 °C poor-quality crystals.",,1845110,Bi(NO3)3·5H2O,,"0.029 g, 0.01 mmol",0.01,mmol,nan,,"0.096 g, 0.05 mmol",,,nan,,,,,"N,N′-bis(2-pyrazinecarboxamide)-1,4-butane",L1,"0.0150 g, 0.05 mmol (dissolved in alcohol)",,,,,,,,,,,,,"nitric acid, HNO3",,"0.5 M HNO3, adjusted to pH ≈ 3.02",,,,,,,,water,H2O,6 mL,6.0,alcohol (unspecified),,6 mL (for dissolving L1),6.0,80.0,80 °C,72.0,3 days,Teflon-lined autoclave (20 mL),stirred (30 min at RT before solvothermal),distilled water,,dried in a desiccator at room temperature,,,green needle crystals,42.0,,,[Co2Mo10H4O38]6− 4-connected; 3D Cu–L1–POM framework,"a=12.4355(5) Å, b=15.6728(8) Å, c=17.6863(9) Å, α=76.352(4)°, β=71.082(4)°, γ=89.701(4)°, P-1",,,not_reported,not_reported,,alcohol_oxidation;luminescence,10.1039/c8dt04698k,ok,
10.1039/c8dt04698k,downloaded\10.1039_c8dt04698k.pdf,SI downloaded\10.1039_c8dt04698k_SI.pdf,mof_json_store\10.1039_c8dt04698k\raw_output.json,mof_json_store\10.1039_c8dt04698k\synthesis_002.json,yes,"Outside pH 3.0–3.5 gave precipitates or no products; Cu2+:[POM] 3:1–4:1 reduced yield or no crystals; at 25 °C precipitates, at 100 °C poor-quality crystals.",,1855484,Zn(NO3)2·6H2O,,"0.029 g, 0.01 mmol",0.01,mmol,nan,,"0.096 g, 0.05 mmol",,,nan,,,,,"N,N′-bis(2-pyrazinecarboxamide)-1,6-hexane",L2,"0.0164 g, 0.05 mmol (dissolved in alcohol)",,,,,,,,,,,,,"nitric acid, HNO3",,"1.0 M HNO3, adjusted to pH ≈ 3.03",,,,,,,,water,H2O,6 mL,6.0,alcohol (unspecified),,6 mL (for dissolving L2),6.0,80.0,80 °C,72.0,3 days,Teflon-lined autoclave (20 mL),stirred (30 min at RT before solvothermal),distilled water,,dried in a desiccator at room temperature,,,green needle crystals,52.0,,tfi,[Co2Mo10H4O38]6− 4-connected; 3D Cu–L2–POM framework,"a=23.3279(8) Å, b=12.4706(5) Å, c=22.1391(12) Å, β=96.520(4)°, C2/c",,,not_reported,not_reported,,alcohol_oxidation;luminescence,10.1039/c8dt04698k,ok,
10.1021/acssuschemeng.4c00853,downloaded\10.1021_acssuschemeng.4c00853.pdf,SI downloaded\10.1021_acssuschemeng.4c00853_SI.pdf,mof_json_store\10.1021_acssuschemeng.4c00853\raw_output.json,mof_json_store\10.1021_acssuschemeng.4c00853\synthesis_001.json,yes,Higher 2-MI ratios led to tiny amorphous particles (loss of crystallinity).,MOF-74-2-MI,,Zn(NO3)2·6H2O,,"100 mM, 4 mL (aqueous)",0.4,mmol,nan,,,,,nan,,,,,"2,5-dihydroxyterephthalic acid",H4DOBDC,"30 mM, 4 mL (aqueous)",0.12,mmol,,,,,,,,,,,2-methylimidazole,2-MI,"60–360 mM, 2 mL (aqueous)",,,,,,,,water (deionized),H2O,total ~10 mL from mixed aqueous solutions (4 mL + 4 mL + 2 mL),10.0,,,,,25,room temperature (25–30 °C),4.0,"stirred 30 min, then static 4 h",,stirred 30 min; then static,deionized water,,dried,,,,,,,,,,,,,,,10.1021/acssuschemeng.4c00853,ok,
10.1002/adfm.202105577,downloaded\10.1002_adfm.202105577.pdf,SI downloaded\10.1002_adfm.202105577_SI.pdf,mof_json_store\10.1002_adfm.202105577\raw_output.json,mof_json_store\10.1002_adfm.202105577\synthesis_001.json,no,,ZIF-8,,Cd(NO3)2·4H2O,,2.9 g (in 100 mL MeOH),11.1333,mmol,nan,,,,,nan,,,,,2-methylimidazole,2-MIm,6.9 g (in 100 mL MeOH),6.9,g,,,,,,,,,,,,,,,,,,,,,methanol,MeOH,200 mL total (100 mL for Zn solution + 100 mL for linker solution),200.0,,,,,30.0,30 °C,2.0,2 h,,stirred,MeOH,"3× (centrifuge 8000 rpm, 10 min, fresh MeOH each time)",100 °C under vacuum for 12 h,100.0,12.0,white rhombic dodecahedron nanoparticles,,100–150 nm,,,,,1718.0,not_reported,not_reported,,,10.1002/adfm.202105577,ok,
10.1002/adfm.202105577,downloaded\10.1002_adfm.202105577.pdf,SI downloaded\10.1002_adfm.202105577_SI.pdf,mof_json_store\10.1002_adfm.202105577\raw_output.json,mof_json_store\10.1002_adfm.202105577\synthesis_002.json,no,,"AZIF8-NBA (ZIF-8, amine-modulated)",,Cd(NO3)2·4H2O,,molar ratio Zn:2-MIm:NBA:MeOH = 1:2:5:500,,,nan,,,,,nan,,,,,2-methylimidazole,2-MIm,2 equiv (relative to Zn; in MeOH),,,,,,,,,,,,,n-butylamine,NBA,5 equiv (relative to Zn),,,,,,,,methanol,MeOH,500 equiv (relative to Zn),,,,,,65.0,65 °C,24.0,24 h,,stirred,MeOH,"3× (centrifuge 8000 rpm, 10 min, fresh MeOH each time)",100 °C under vacuum for 12 h,100.0,12.0,white rhombic dodecahedron nanoparticles,over 95%,≈60 nm,,,,,1891.0,not_reported,not_reported,,,10.1002/adfm.202105577,ok,
10.1002/adfm.202105577,downloaded\10.1002_adfm.202105577.pdf,SI downloaded\10.1002_adfm.202105577_SI.pdf,mof_json_store\10.1002_adfm.202105577\raw_output.json,mof_json_store\10.1002_adfm.202105577\synthesis_003.json,no,,"AZIF8-TBA (ZIF-8, amine-modulated)",,Ho(NO3)3·5H2O,,molar ratio Zn:2-MIm:TBA:MeOH = 1:2:5:500,,,nan,,,,,nan,,,,,2-methylimidazole,2-MIm,2 equiv (relative to Zn; in MeOH),,,,,,,,,,,,,tributylamine,TBA,5 equiv (relative to Zn),,,,,,,,methanol,MeOH,500 equiv (relative to Zn),,,,,,65.0,65 °C,24.0,24 h,,stirred,MeOH,"3× (centrifuge 8000 rpm, 10 min, fresh MeOH each time)",100 °C under vacuum for 12 h,100.0,12.0,white rhombic dodecahedron nanoparticles,over 95%,≈60 nm,,,,,1832.0,not_reported,not_reported,,,10.1002/adfm.202105577,ok,
10.1002/adfm.202105577,downloaded\10.1002_adfm.202105577.pdf,SI downloaded\10.1002_adfm.202105577_SI.pdf,mof_json_store\10.1002_adfm.202105577\raw_output.json,mof_json_store\10.1002_adfm.202105577\synthesis_004.json,no,,"AZIF8-NBA (ZIF-8, amine-modulated)",,Ho(NO3)3·5H2O,,molar ratio Zn:2-MIm:NBA:MeOH = 1:2:5:500,,,nan,,,,,nan,,,,,2-methylimidazole,2-MIm,2 equiv (relative to Zn; in MeOH),,,,,,,,,,,,,n-butylamine,NBA,5 equiv (relative to Zn),,,,,,,,methanol,MeOH,500 equiv (relative to Zn),,,,,,65.0,65 °C,24.0,24 h,,stirred,MeOH,"3× (centrifuge 8000 rpm, 10 min, fresh MeOH each time)",100 °C under vacuum for 12 h,100.0,12.0,nanoparticles (disordered size distribution reported with nitrate source),,,,,,,,not_reported,not_reported,,,10.1002/adfm.202105577,ok,
10.1002/adfm.202105577,downloaded\10.1002_adfm.202105577.pdf,SI downloaded\10.1002_adfm.202105577_SI.pdf,mof_json_store\10.1002_adfm.202105577\raw_output.json,mof_json_store\10.1002_adfm.202105577\synthesis_005.json,no,,"AZIF8-TBA (ZIF-8, amine-modulated)",,Cu(NO3)2·3H2O,,molar ratio Zn:2-MIm:TBA:MeOH = 1:2:5:500,,,nan,,,,,nan,,,,,2-methylimidazole,2-MIm,2 equiv (relative to Zn; in MeOH),,,,,,,,,,,,,tributylamine,TBA,5 equiv (relative to Zn),,,,,,,,methanol,MeOH,500 equiv (relative to Zn),,,,,,65.0,65 °C,24.0,24 h,,stirred,MeOH,"3× (centrifuge 8000 rpm, 10 min, fresh MeOH each time)",100 °C under vacuum for 12 h,100.0,12.0,nanoparticles (disordered size distribution reported with nitrate source),,,,,,,,not_reported,not_reported,,,10.1002/adfm.202105577,ok,
10.1021/jacs.9b05580,downloaded\10.1021_jacs.9b05580.pdf,SI downloaded\10.1021_jacs.9b05580_SI.pdf,mof_json_store\10.1021_jacs.9b05580\raw_output.json,mof_json_store\10.1021_jacs.9b05580\synthesis_001.json,yes,BTB+TCPP with Zr salt failed to form Archimedean MOF; yielded PCN-134 instead.,PCN-137,1915326,Cu(NO3)2·3H2O,,"148 mg, 0.497 mmol",0.497,mmol,nan,,,,,nan,,,,,"1,3,5-benzene(tris)benzoic acid",BTB,"15 mg, 0.034 mmol",0.034,mmol,tetrakis(4-carboxyphenyl)porphyrin,TCPP,"50 mg, 0.063 mmol",0.063,mmol,,,,,,,,,,,,,,,,"N,N-dimethylacetamide",DMA,10 mL,10.0,,,,,140.0,140 °C,48.0,48 h,Teflon-lined stainless steel autoclave (25 mL),"stirred 30 min, then static (sealed)","DMF, acetone",acetone soak 3 d; solvent exchanged three times,100 °C under vacuum,100.0,,purple octahedral crystals,,,qyc,Zn4O 7-connected SBU,"a=43.4917(16) Å, cubic, Pm-3m",40.0,,not_reported,not_reported,400.0,,10.1021/jacs.9b05580,ok,
10.1021/jacs.9b05580,downloaded\10.1021_jacs.9b05580.pdf,SI downloaded\10.1021_jacs.9b05580_SI.pdf,mof_json_store\10.1021_jacs.9b05580\raw_output.json,mof_json_store\10.1021_jacs.9b05580\synthesis_002.json,yes,BTB+TCPP with Zr salt failed to form Archimedean MOF; yielded PCN-134 instead.,PCN-138,1915325,Cu(NO3)2·3H2O,,"20 mg, 0.086 mmol",0.086,mmol,nan,,,,,nan,,,,,"4,4′,4″-(2,4,6-trimethylbenzene-1,3,5-triyl)tribenzoic acid",TBTB,"10 mg, 0.021 mmol",0.021,mmol,tetrakis(4-carboxyphenyl)porphyrin,TCPP,"5 mg, 0.006 mmol",0.006,mmol,,,,,,benzoic acid,,600 mg,600.0,mg,,,,,,"N,N-dimethylformamide",DMF,3 mL,3.0,,,,,120.0,120 °C,36.0,36 h,glass scintillation vial (20 mL),static,"DMF, acetone",acetone soak 3 d; solvent exchanged three times,100 °C under vacuum,100.0,,purple block crystals,,,urr,Zr6O4(OH)4 12-connected SBU,"a=27.4034(7) Å, cubic, Pm-3m",26.0,1261.0,not_reported,not_reported,380.0,CO2_capture;CO2_photoreduction,10.1021/jacs.9b05580,ok,
10.1039/d1dt00940k,downloaded\10.1039_d1dt00940k.pdf,SI downloaded\10.1039_d1dt00940k_SI.pdf,mof_json_store\10.1039_d1dt00940k\raw_output.json,mof_json_store\10.1039_d1dt00940k\synthesis_001.json,yes,Significantly different molar ratios resulted in amorphous precipitates; reactions in DMF alone gave microcrystalline powder.,NUIG2,,CuI,,"0.01 g, 0.034 mmol",0.034,mmol,nan,,"1 M, 0.1 mL",0.1,mmol,nan,,,,,"benzophenone-4,4'-dicarboxylic acid",bphdcH2,"0.035 g, 0.13 mmol",0.13,mmol,,,,,,,,,,,,,,,,,,,,,"N,N-dimethylformamide",DMF,10 mL,10.0,ethanol,EtOH,8 mL,8.0,100.0,100 °C,24.0,24 hours,vial,"magnetic stirring 5 min at RT, then heated (static)",,,,,,pink polycrystalline powder,65.0,,,CoNa2 rod SBU,,,,not_reported,no,,metal_ion_removal;drug_delivery,10.1039/d1dt00940k,ok,
10.1039/d1dt00940k,downloaded\10.1039_d1dt00940k.pdf,SI downloaded\10.1039_d1dt00940k_SI.pdf,mof_json_store\10.1039_d1dt00940k\raw_output.json,mof_json_store\10.1039_d1dt00940k\synthesis_002.json,yes,Significantly different molar ratios resulted in amorphous precipitates; reactions in DMF alone gave microcrystalline powder.,NUIG3,,CuI,,"0.015 g, 0.068 mmol",0.068,mmol,nan,,"1 M, 0.25 mL",0.25,mmol,nan,,,,,"benzophenone-4,4'-dicarboxylic acid",bphdcH2,"0.035 g, 0.13 mmol",0.13,mmol,,,,,,,,,,,,,,,,,,,,,"N,N-dimethylformamide",DMF,10 mL,10.0,ethanol,EtOH,8 mL,8.0,100.0,100 °C,24.0,24 hours,vial,"magnetic stirring 5 min at RT, then heated (static)",,,,,,colourless needles,65.0,,,ZnK2 rod SBU,,,,not_reported,yes,,metal_ion_removal,10.1039/d1dt00940k,ok,
10.1039/d1dt00940k,downloaded\10.1039_d1dt00940k.pdf,SI downloaded\10.1039_d1dt00940k_SI.pdf,mof_json_store\10.1039_d1dt00940k\raw_output.json,mof_json_store\10.1039_d1dt00940k\synthesis_003.json,yes,Significantly different molar ratios resulted in amorphous precipitates; reactions in DMF alone gave microcrystalline powder.,1·DMF,2061983,CuI,,"0.015 g, 0.06 mmol",0.06,mmol,nan,,,,,nan,,,,,"benzophenone-4,4'-dicarboxylic acid",bphdcH2,"0.025 g, 0.092 mmol",0.092,mmol,,,,,,,,,,,,,,,,,,,,,"N,N-dimethylformamide",DMF,10 mL,10.0,ethanol,EtOH,8 mL,8.0,100.0,100 °C,24.0,24 hours,vial,"magnetic stirring 5 min at RT, then heated (static)",,,,,,purple polyhedral crystals,80.0,,sql,Co2(μ-OH) dinuclear SBU; interpenetrated layers,"a=26.2183(7), b=23.5289(10), c=15.3542(5), Cmca",,,not_reported,not_reported,,,10.1039/d1dt00940k,ok,
10.1021/acsami.0c17165,downloaded\10.1021_acsami.0c17165.pdf,SI downloaded\10.1021_acsami.0c17165_SI.pdf,mof_json_store\10.1021_acsami.0c17165\raw_output.json,mof_json_store\10.1021_acsami.0c17165\synthesis_002.json,no,,ZIF-8,,SmCl3,Zn(NO3)2·6H2O,"5.866 g, 19.74 mmol",19.74,mmol,nan,,,,,nan,,,,,2-methylimidazole,,"12.98 g, 158.1 mmol",158.1,mmol,,,,,,,,,,,,,,,,,,,,,methanol,MeOH,200 mL + 200 mL,400.0,,,,,25,room temperature,1.0,1 h,,stirred,MeOH,3×,vacuum dried (not specified),,,,,,,,,,,,,,,10.1021/acsami.0c17165,ok,
10.1021/acsami.0c17165,downloaded\10.1021_acsami.0c17165.pdf,SI downloaded\10.1021_acsami.0c17165_SI.pdf,mof_json_store\10.1021_acsami.0c17165\raw_output.json,mof_json_store\10.1021_acsami.0c17165\synthesis_003.json,no,,UiO-66-OH,,EuCl3,ZrCl4,"1.83 g, 7.80 mmol",7.8,mmol,nan,,,,,nan,,,,,2-hydroxyterephthalic acid,,"2.00 g, 11.0 mmol",11.0,mmol,,,,,,,,,,,concentrated hydrochloric acid,HCl,14.6 mL of concentrated HCl,,,,,,,,"N,N-dimethylformamide",DMF,73 mL + 146 mL,219.0,,,,,80.0,80 °C,12.0,12 h,500 mL vial,static,"DMF, EtOH",DMF 200 mL×3; EtOH 200 mL×3,120 °C under vacuum (dried),120.0,,,,,,,,,,,,,,10.1021/acsami.0c17165,ok,
10.1021/acs.chemmater.3c02460,downloaded\10.1021_acs.chemmater.3c02460.pdf,SI downloaded\10.1021_acs.chemmater.3c02460_SI.pdf,mof_json_store\10.1021_acs.chemmater.3c02460\raw_output.json,mof_json_store\10.1021_acs.chemmater.3c02460\synthesis_001.json,no,,PTMTCNR-Zn MOF,,GdCl3,,"5 mg, 0.0134 mmol",0.0134,mmol,nan,,,,,nan,,,,,"tris(4-carboxyl-2,3,5,6-tetrachlorophenyl)methane",PTMTCNR,"8 mg, 0.0101 mmol",0.0101,mmol,,,,,,,,,,,,,,,,,,,,,ethanol,EtOH,2 mL (EtOH/H2O 3:1) + 2 mL (EtOH/pyridine 7:1),,water,H2O,present in EtOH/H2O 3:1,,25,room temperature,,15–20 days (slow evaporation),4-mL flask,static,,,,,,white needle-like crystals,,,,octahedral Zn(II) nodes with coordinated pyridine/H2O,,19.0,,not_reported,not_reported,,,10.1021/acs.chemmater.3c02460,ok,
10.1021/acs.chemmater.3c02460,downloaded\10.1021_acs.chemmater.3c02460.pdf,SI downloaded\10.1021_acs.chemmater.3c02460_SI.pdf,mof_json_store\10.1021_acs.chemmater.3c02460\raw_output.json,mof_json_store\10.1021_acs.chemmater.3c02460\synthesis_002.json,no,,PTMTCR@NR-Zn MORF,,TbCl3,,"5 mg, 0.0134 mmol",0.0134,mmol,nan,,,,,nan,,,,,"tris(4-carboxyl-2,3,5,6-tetrachlorophenyl)methane",PTMTCNR,"part of 8 mg total linker (PTMTCNR/PTMTCR 8/2 m/m), 0.0101 mmol total",,,"tris(4-carboxyl-2,3,5,6-tetrachlorophenyl)methyl radical",PTMTCR,"part of 8 mg total linker (PTMTCNR/PTMTCR 8/2 m/m), 0.0101 mmol total",,,,,,,,,,,,,,,,,,ethanol,EtOH,2 mL (EtOH/H2O 3:1) + 2 mL (EtOH/pyridine 7:1),,water,H2O,present in EtOH/H2O 3:1,,25,room temperature,,15–20 days (slow evaporation),4-mL flask,static,,,,,,red crystals,,,,6-coordinated Zn(II) nodes; Zn–carboxylate chains with coordinated H2O/pyridine,,24.0,,not_reported,not_reported,200.0,luminescence,10.1021/acs.chemmater.3c02460,ok,
10.1039/d0sc04892e,downloaded\10.1039_d0sc04892e.pdf,SI downloaded\10.1039_d0sc04892e_SI.pdf,mof_json_store\10.1039_d0sc04892e\raw_output.json,mof_json_store\10.1039_d0sc04892e\synthesis_001.json,no,,MFM-500(Ni),,MnCl2·4H2O,,"0.165 g, 0.57 mmol",0.57,mmol,nan,,,,,nan,,,,,"1,3,5-benzene-tri-p-phenylphosphonic acid",BTPPA,"0.156 g, 0.29 mmol",0.29,mmol,,,,,,,,,,,,,,,,,,,,,"N,N-dimethylformamide-d7",d7-DMF,"D2O/d7-DMF v/v = 1.5:2, total 0.5 mL",,deuterium oxide,D2O,"D2O/d7-DMF v/v = 1.5:2, total 0.5 mL",,60.0,60 °C,,heated until solid formed,screw-top vial (sealed),,,,air dried,,,green crystalline,,,,,,,,,,,,10.1039/d0sc04892e,ok,
10.1039/d0sc04892e,downloaded\10.1039_d0sc04892e.pdf,SI downloaded\10.1039_d0sc04892e_SI.pdf,mof_json_store\10.1039_d0sc04892e\raw_output.json,mof_json_store\10.1039_d0sc04892e\synthesis_002.json,no,,MFM-500(Ni),,Co(NO3)2·6H2O,,"0.165 g, 0.57 mmol",0.57,mmol,nan,,,,,nan,,,,,"1,3,5-benzene-tri-p-phenylphosphonic acid",BTPPA,"0.156 g, 0.29 mmol",0.29,mmol,,,,,,,,,,,,,,,,,,,,,"N,N-dimethylformamide-d7",d7-DMF,"D2O/d7-DMF v/v = 1.5:2, total 0.5 mL",,deuterium oxide,D2O,"D2O/d7-DMF v/v = 1.5:2, total 0.5 mL",,70.0,70 °C,,heated until solid formed,screw-top vial (sealed),,,,air dried,,,green crystalline,,,,,,,,,,,,10.1039/d0sc04892e,ok,
10.1039/d0sc04892e,downloaded\10.1039_d0sc04892e.pdf,SI downloaded\10.1039_d0sc04892e_SI.pdf,mof_json_store\10.1039_d0sc04892e\raw_output.json,mof_json_store\10.1039_d0sc04892e\synthesis_003.json,no,,MFM-500(Ni),,Cd(NO3)2·4H2O,,"0.165 g, 0.57 mmol",0.57,mmol,nan,,,,,nan,,,,,"1,3,5-benzene-tri-p-phenylphosphonic acid",BTPPA,"0.156 g, 0.29 mmol",0.29,mmol,,,,,,,,,,,,,,,,,,,,,"N,N-dimethylformamide-d7",d7-DMF,"D2O/d7-DMF v/v = 1.5:2, total 0.5 mL",,deuterium oxide,D2O,"D2O/d7-DMF v/v = 1.5:2, total 0.5 mL",,80.0,80 °C,,heated until solid formed,screw-top vial (sealed),,,,air dried,,,green crystalline,,,,,,,,,,,,10.1039/d0sc04892e,ok,
10.1039/d0sc04892e,downloaded\10.1039_d0sc04892e.pdf,SI downloaded\10.1039_d0sc04892e_SI.pdf,mof_json_store\10.1039_d0sc04892e\raw_output.json,mof_json_store\10.1039_d0sc04892e\synthesis_004.json,no,,MFM-500(Ni),,CuSO4·5H2O,,"0.165 g, 0.57 mmol",0.57,mmol,nan,,,,,nan,,,,,"1,3,5-benzene-tri-p-phenylphosphonic acid",BTPPA,"0.156 g, 0.29 mmol",0.29,mmol,,,,,,,,,,,,,,,,,,,,,"N,N-dimethylformamide-d7",d7-DMF,"D2O/d7-DMF v/v = 1.5:2, total 0.5 mL",,deuterium oxide,D2O,"D2O/d7-DMF v/v = 1.5:2, total 0.5 mL",,90.0,90 °C,,heated until solid formed,screw-top vial (sealed),,,,air dried,,,green crystalline,,,,,,,,,,,,10.1039/d0sc04892e,ok,
10.1039/d0sc04892e,downloaded\10.1039_d0sc04892e.pdf,SI downloaded\10.1039_d0sc04892e_SI.pdf,mof_json_store\10.1039_d0sc04892e\raw_output.json,mof_json_store\10.1039_d0sc04892e\synthesis_005.json,no,,MFM-500(Ni),,CuCl2·2H2O,,"0.165 g, 0.57 mmol",0.57,mmol,nan,,,,,nan,,,,,"1,3,5-benzene-tri-p-phenylphosphonic acid",BTPPA,"0.156 g, 0.29 mmol",0.29,mmol,,,,,,,,,,,,,,,,,,,,,"N,N-dimethylformamide-d7",d7-DMF,"D2O/d7-DMF v/v = 1.5:2, total 0.5 mL",,deuterium oxide,D2O,"D2O/d7-DMF v/v = 1.5:2, total 0.5 mL",,100.0,100 °C,,heated until solid formed,screw-top vial (sealed),,,,air dried,,,green crystalline,,,,,,,,,,,,10.1039/d0sc04892e,ok,
10.1039/c2sc20407j,downloaded\10.1039_c2sc20407j.pdf,SI downloaded\10.1039_c2sc20407j_SI.pdf,mof_json_store\10.1039_c2sc20407j\raw_output.json,mof_json_store\10.1039_c2sc20407j\synthesis_001.json,no,,UMCM-8,,CuSO4·5H2O,,"0.142 g, 0.477 mmol",0.477,mmol,nan,,,,,nan,,,,,terephthalic acid,H2BDC,"13.1 mg, 0.0789 mmol",0.0789,mmol,"2,6-naphthalenedicarboxylic acid",H2NDC,"17.2 mg, 0.0796 mmol",0.0796,mmol,,,,,,,,,,,,,,,,"N,N-diethylformamide",DEF,6 mL,6.0,,,,,85.0,85 °C,72.0,3 days,glass vial (20 mL),sonicated 15 min; static,"DMF, CH2Cl2",DMF 3×; CH2Cl2 exchange 3× over 2 days,solvent removed under vacuum at room temperature,,,,39.6,,,Zn4O octahedral node,"a=28.0 Å, P23",,4030.0,not_reported,not_reported,,,10.1039/c2sc20407j,ok,
10.1039/c2sc20407j,downloaded\10.1039_c2sc20407j.pdf,SI downloaded\10.1039_c2sc20407j_SI.pdf,mof_json_store\10.1039_c2sc20407j\raw_output.json,mof_json_store\10.1039_c2sc20407j\synthesis_002.json,no,,UMCM-8,,CuCl2·2H2O,,"4.25 g, 14.28 mmol",14.28,mmol,nan,,,,,nan,,,,,terephthalic acid,H2BDC,"0.460 g, 2.77 mmol",2.77,mmol,"2,6-naphthalenedicarboxylic acid",H2NDC,"0.598 g, 2.77 mmol",2.77,mmol,,,,,,,,,,,,,,,,"N,N-diethylformamide",DEF,,,,,,,85.0,85 °C,72.0,3 days,glass vial,sonicated 15 min; static,"DMF, CH2Cl2",DMF 3×; CH2Cl2 exchange 3× over 2 days,solvent removed under vacuum at room temperature,,,,48.0,,,Zn4O octahedral node,"a=28.0 Å, P23",,4030.0,not_reported,not_reported,,,10.1039/c2sc20407j,ok,
10.1039/c8tc01062e,downloaded\10.1039_c8tc01062e.pdf,SI downloaded\10.1039_c8tc01062e_SI.pdf,mof_json_store\10.1039_c8tc01062e\raw_output.json,mof_json_store\10.1039_c8tc01062e\synthesis_002.json,no,,"Eu,TbPOM@MOF",,Cr(NO3)3·9H2O,,0.90 mmol,0.9,mmol,nan,,0.05 mmol,0.05,mmol,nan,,0.05 mmol,0.05,mmol,"2,6-pyridinedicarboxylic acid",H2pdc,1.0 mmol,1.0,mmol,,,,,,,,,,,"hydrochloric acid (1 mol L^-1), to adjust pH to 2",HCl,to pH 2 (1 mol L^-1 HCl),,,,,,,,water (distilled),H2O,40 mL,40.0,,,,,100.0,100 °C,72.0,3 days,Pyrex tubes with cap,"stirred 10 min, then static","H2O, MeOH",,dried in air,,,yellow to yellow-green crystals,,,,,,,,not_reported,not_reported,,luminescence;sensing,10.1039/c8tc01062e,ok,
10.1039/c8tc01062e,downloaded\10.1039_c8tc01062e.pdf,SI downloaded\10.1039_c8tc01062e_SI.pdf,mof_json_store\10.1039_c8tc01062e\raw_output.json,mof_json_store\10.1039_c8tc01062e\synthesis_003.json,no,,DyPOM@MOF,,Cu(NO3)2·2H2O,,0.90 mmol,0.9,mmol,nan,,0.10 mmol,0.1,mmol,nan,,1.0 mmol,1.0,mmol,"2,6-pyridinedicarboxylic acid",H2pdc,1.0 mmol,1.0,mmol,,,,,,,,,,,"hydrochloric acid (1 mol L^-1), to adjust pH to 2",HCl,to pH 2 (1 mol L^-1 HCl),,,,,,,,water (distilled),H2O,40 mL,40.0,,,,,100.0,100 °C,72.0,3 days,Pyrex tubes with cap,"stirred 10 min, then static","H2O, MeOH",,dried in air,,,yellow to yellow-green crystals,,,,,,,,not_reported,not_reported,,luminescence;sensing,10.1039/c8tc01062e,ok,
10.1039/d3nj01358h,downloaded\10.1039_d3nj01358h.pdf,SI downloaded\10.1039_d3nj01358h_SI.pdf,mof_json_store\10.1039_d3nj01358h\raw_output.json,mof_json_store\10.1039_d3nj01358h\synthesis_001.json,no,,Tb-MOF,,Mn(NO3)2·4H2O,,0.5 mmol,0.5,mmol,nan,,,,,nan,,,,,5-aminoisophthalic acid,,0.5 mmol,0.5,mmol,,,,,,,,,,,,,,,,,,,,,"N,N-dimethylformamide",DMF,"35 mL (from DMF/H2O 7:3 v/v, total 50 mL)",35.0,water,H2O,"15 mL (from DMF/H2O 7:3 v/v, total 50 mL)",15.0,150.0,150 °C,12.0,12 h,Teflon-lined autoclave (100 mL),static; sonicated 15 min before heating,"DMF, ethanol, water",three times,dried at 60 °C,60.0,,yellow powder; petal-like laminated structure,,,,,,,8.06,not_reported,yes,530.0,sensing,10.1039/d3nj01358h,ok,
10.1039/c8bm00830b,downloaded\10.1039_c8bm00830b.pdf,SI downloaded\10.1039_c8bm00830b_SI.pdf,mof_json_store\10.1039_c8bm00830b\raw_output.json,mof_json_store\10.1039_c8bm00830b\synthesis_001.json,no,,ZIF-8,,Co(NO3)2·6H2O,,150 mg,0.710785,mmol,nan,,,,,nan,,,,,2-methylimidazole,,330 mg,330.0,mg,,,,,,,,,,,,,,,,,,,,,methanol,MeOH,10 mL,10.0,water,H2O,5 mL,5.0,25,room temperature,0.05,3 min,,stirred,methanol,three times,freeze-dried,,,white rhombic dodecahedra,,∼100–120 nm,,,,,,,,,,10.1039/c8bm00830b,ok,
10.1021/jacs.3c05488,downloaded\10.1021_jacs.3c05488.pdf,SI downloaded\10.1021_jacs.3c05488_SI.pdf,mof_json_store\10.1021_jacs.3c05488\raw_output.json,mof_json_store\10.1021_jacs.3c05488\synthesis_004.json,yes,"Phase screening showed non-target phases or mixed phases: stirring gave only MAF-32 or MAF-32/MAF-6; Zn(NO3)2 conditions yielded unidentified phases (U1, U2).",MAF-6 (literature solvent/template route),,Ni(NO3)2·6H2O,ZnO,162.8 mg,0.772317,mmol,nan,,,,,nan,,,,,2-ethylimidazole,HeIM,384 mg,384.0,mg,,,,,,,,,,,ammonium hydroxide (25% aq.),NH4OH,40 mL of 25% NH4OH,40.0,mL,,,,,,methanol,MeOH,30 mL,30.0,cyclohexane,,2 mL,2.0,25,room temperature; ZnO in 25% NH4OH added dropwise into MeOH/cyclohexane solution of HeIM,0.5,30 min,,stirred,water,3×,dried under vacuum at room temperature,,,,,,rho,,,,,not_reported,not_reported,440.0,,10.1021/jacs.3c05488,ok,
10.1021/acsami.1c22781,downloaded\10.1021_acsami.1c22781.pdf,SI downloaded\10.1021_acsami.1c22781_SI.pdf,mof_json_store\10.1021_acsami.1c22781\raw_output.json,mof_json_store\10.1021_acsami.1c22781\synthesis_001.json,no,,Zn-TCPP,,Zn(SO4)·6H2O,,"8.7 mg, 0.03 mmol",0.03,mmol,nan,,,,,nan,,,,,tetrakis(4-carboxyphenyl)porphyrin,TCPP,"7.9 mg, 0.01 mmol",0.01,mmol,,,,,,,,,,,,,,,,,,,,,"N,N-dimethylformamide",DMF,2 mL total; VDMF:VC2H5OH = 3:1,,ethanol,EtOH,2 mL total; VDMF:VC2H5OH = 3:1,,80.0,80 °C,24.0,24 h,,,ethanol,,dried at room temperature,,,dark red square plate single crystals,,~50 μm (from optical microscopy),,Zn2(COO)4 paddlewheel layered structure,,,,,,,,10.1021/acsami.1c22781,ok,
10.1021/acsami.1c22781,downloaded\10.1021_acsami.1c22781.pdf,SI downloaded\10.1021_acsami.1c22781_SI.pdf,mof_json_store\10.1021_acsami.1c22781\raw_output.json,mof_json_store\10.1021_acsami.1c22781\synthesis_002.json,no,,Cu-TCPP,,Zn(SO4)·6H2O,,"7.2 mg, 0.03 mmol",0.03,mmol,nan,,,,,nan,,,,,tetrakis(4-carboxyphenyl)porphyrin,TCPP,"7.9 mg, 0.01 mmol",0.01,mmol,,,,,,,,,,,,,,,,,,,,,"N,N-dimethylformamide",DMF,2 mL total; VDMF:VC2H5OH = 3:1,,ethanol,EtOH,2 mL total; VDMF:VC2H5OH = 3:1,,80.0,80 °C,24.0,24 h,,,ethanol,,dried at room temperature,,,crystals (color not specified here),,,,Cu2(COO)4 paddlewheel layered structure,,,,,,,,10.1021/acsami.1c22781,ok,
10.1021/acsami.1c22781,downloaded\10.1021_acsami.1c22781.pdf,SI downloaded\10.1021_acsami.1c22781_SI.pdf,mof_json_store\10.1021_acsami.1c22781\raw_output.json,mof_json_store\10.1021_acsami.1c22781\synthesis_003.json,no,,Zn-TCPP (Pd),,Co(SO4)·7H2O,,"8.7 mg, 0.03 mmol (as per Zn-TCPP procedure)",0.03,mmol,nan,,,,,nan,,,,,PdTCPP (palladium metallated tetrakis(4-carboxyphenyl)porphyrin),,"9 mg, 0.01 mmol",0.01,mmol,,,,,,,,,,,,,,,,,,,,,"N,N-dimethylformamide",DMF,2 mL total; VDMF:VC2H5OH = 3:1,,ethanol,EtOH,2 mL total; VDMF:VC2H5OH = 3:1,,80.0,80 °C,24.0,24 h,,,ethanol,,dried at room temperature,,,,,,,Zn2(COO)4 paddlewheel layered structure,,,,,,,,10.1021/acsami.1c22781,ok,
10.1039/d4sc03524k,downloaded\10.1039_d4sc03524k.pdf,SI downloaded\10.1039_d4sc03524k_SI.pdf,mof_json_store\10.1039_d4sc03524k\raw_output.json,mof_json_store\10.1039_d4sc03524k\synthesis_001.json,yes,"Attempts to synthesize 2 directly from AnCNC-3Py were unsuccessful, yielding the water-capped analogue.",Zn3(BDC)3(diAnCNC-3Py) (1),2342280,Co(NO3)2·6H2O,,"50.2 mg, 0.169 mmol, 1 eq",0.169,mmol,nan,,,,,nan,,,,,terephthalic acid,BDC,"112 mg, 0.675 mmol, 4 eq",0.675,mmol,di-(N-(9-anthracenylmethylene)-3-pyridinemethanamine),diAnCNC-3Py,"100 mg, 0.169 mmol, 1 eq",0.169,mmol,,,,,,,,,,,,,,,,"N,N-dimethylformamide",DMF,0.5 mL + 3.5 mL,4.0,,,,,85.0,85 °C,72.0,72 h,,sonicated 30 s; static in oven,"DMF, THF, hexane",,,,,"colorless, plate-shaped crystals",74.9,,,Zn3 carboxylate SBU; 2D Zn3BDC3 sheets linked by diAnCNC-3Py,"a=23.3813(11), b=8.8522(4), c=18.8122(9), β=111.915(5), P21/c",,,not_reported,not_reported,300.0,,10.1039/d4sc03524k,ok,
10.1039/d4sc03524k,downloaded\10.1039_d4sc03524k.pdf,SI downloaded\10.1039_d4sc03524k_SI.pdf,mof_json_store\10.1039_d4sc03524k\raw_output.json,mof_json_store\10.1039_d4sc03524k\synthesis_002.json,yes,"Attempts to synthesize 2 directly from AnCNC-3Py were unsuccessful, yielding the water-capped analogue.",Zn3(BDC)3(Py)2,,Co(NO3)2·6H2O,,1 equiv (1:1:4 Zn(NO3)2·6H2O:BDC:Py),,,nan,,,,,nan,,,,,terephthalic acid,BDC,1 equiv (1:1:4 ratio),,,pyridine,Py,4 equiv (1:1:4 ratio),,,,,,,,,,,,,,,,,,"N,N-dimethylformamide",DMF,in DMF,,,,,,85.0,85 °C,72.0,72 h,,sonicated 30 s; static in oven,DMF,,,,,"colorless, rod-shaped crystals",,,,,,,,not_reported,not_reported,,,10.1039/d4sc03524k,ok,
10.1021/acs.cgd.8b00002,downloaded\10.1021_acs.cgd.8b00002.pdf,SI downloaded\10.1021_acs.cgd.8b00002_SI.pdf,mof_json_store\10.1021_acs.cgd.8b00002\raw_output.json,mof_json_store\10.1021_acs.cgd.8b00002\synthesis_001.json,no,,[CuICuII2L2(H2O)(pyridine)2]·(NO3)·4DMF·3H2O (2),,Co(NO3)2·6H2O,,"30 mg, 0.1 mmol",0.1,mmol,nan,,,,,nan,,,,,methylene-bispyrazole based dicarboxylic acid,H2L,"20 mg, 0.05 mmol",0.05,mmol,,,,,,,,,,,pyridine,,0.3 mL,,,,,,,,"N,N-dimethylformamide",DMF,2 mL,2.0,,,,,70.0,70 °C,72.0,72 h,Teflon-lined stainless steel autoclave,,"water, acetone",repeatedly,air-dried,,,blue crystals,57.0,,,Cu2 paddle-wheel SBUs + trigonal planar Cu(I) nodes,,,,not_reported,not_reported,,,10.1021/acs.cgd.8b00002,ok,
10.1021/acs.cgd.8b00002,downloaded\10.1021_acs.cgd.8b00002.pdf,SI downloaded\10.1021_acs.cgd.8b00002_SI.pdf,mof_json_store\10.1021_acs.cgd.8b00002\raw_output.json,mof_json_store\10.1021_acs.cgd.8b00002\synthesis_002.json,no,,[CuICuII2L2(pyridine)3]·(NO3)·DMF·4H2O (3),,Co(NO3)2·6H2O,,"30 mg, 0.1 mmol",0.1,mmol,nan,,,,,nan,,,,,methylene-bispyrazole based dicarboxylic acid,H2L,"20 mg, 0.05 mmol",0.05,mmol,,,,,,,,,,,pyridine,,0.6 mL,,,,,,,,"N,N-dimethylformamide",DMF,2 mL,2.0,,,,,70.0,70 °C,72.0,72 h,Teflon-lined stainless steel autoclave,,"water, acetone",repeatedly,air-dried,,,blue crystals,64.0,,,disrupted Cu2 paddle-wheel + trigonal planar Cu(I) nodes,,,,not_reported,not_reported,,,10.1021/acs.cgd.8b00002,ok,
10.1021/acs.cgd.8b00002,downloaded\10.1021_acs.cgd.8b00002.pdf,SI downloaded\10.1021_acs.cgd.8b00002_SI.pdf,mof_json_store\10.1021_acs.cgd.8b00002\raw_output.json,mof_json_store\10.1021_acs.cgd.8b00002\synthesis_003.json,no,,[CuII2L(μ-O)(DMF)]·4DMF·5H2O (4),,Co(NO3)2·6H2O,,"30 mg, 0.1 mmol",0.1,mmol,nan,,,,,nan,,,,,methylene-bispyrazole based dicarboxylic acid,H2L,"20 mg, 0.05 mmol",0.05,mmol,,,,,,,,,,,nitric acid,HNO3,0.5 mL,,,,,,,,"N,N-dimethylformamide",DMF,2 mL,2.0,,,,,70.0,70 °C,72.0,72 h,Teflon-lined stainless steel autoclave,,"water, acetone",repeatedly,MeOH exchange 4 days; 130 °C under high vacuum for 12 h,130.0,12.0,blue crystals,66.0,,,Cu2 paddle-wheel SBUs linked by Cu2(μ-O)2 pillars,,,432.5,not_reported,not_reported,390.0,CO2_capture,10.1021/acs.cgd.8b00002,ok,
10.1039/c4ra16168h,downloaded\10.1039_c4ra16168h.pdf,SI downloaded\10.1039_c4ra16168h_SI.pdf,mof_json_store\10.1039_c4ra16168h\raw_output.json,mof_json_store\10.1039_c4ra16168h\synthesis_001.json,no,,ZIF-67,,Co(NO3)2·6H2O,,"0.73 g, 2.5 mmol",2.5,mmol,nan,,,,,nan,,,,,2-methylimidazole,2-MeIm,"3.284 g, 40 mmol",40.0,mmol,,,,,,,,,,,triethylamine,TEA,"5.6 mL, 40 mmol",40.0,mmol,,,,,,water,H2O,10 mL + 10 mL,,,,,,25,RT,0.167,10 min,,stirred,"water, methanol",water 3×10 mL; methanol 3×10 mL,150 °C under vacuum for 6 h,150.0,6.0,purple crystals,56.0,100–150 nm,,,,,601.0,not_reported,not_reported,,,10.1039/c4ra16168h,ok,
10.1039/c4ra16168h,downloaded\10.1039_c4ra16168h.pdf,SI downloaded\10.1039_c4ra16168h_SI.pdf,mof_json_store\10.1039_c4ra16168h\raw_output.json,mof_json_store\10.1039_c4ra16168h\synthesis_002.json,no,,ZIF-9,,Co(NO3)2·6H2O,,"2.10 g, 7.21 mmol",7.21,mmol,nan,,,,,nan,,,,,benzimidazole,,"0.60 g, 5.08 mmol",5.08,mmol,,,,,,,,,,,,,,,,,,,,,"N,N-dimethylformamide",DMF,180 mL,180.0,,,,,140.0,"140 °C (ramp 5 °C min−1), hold",48.0,48 h,20 mL vials (programmable oven),,"DMF, dichloromethane",DMF 3×15 mL for 3 days; DCM 3×15 mL for 3 days,200 °C under vacuum for 6 h,200.0,6.0,purple crystals,25.0,,,,,,,not_reported,not_reported,,,10.1039/c4ra16168h,ok,
10.1039/c4ra16168h,downloaded\10.1039_c4ra16168h.pdf,SI downloaded\10.1039_c4ra16168h_SI.pdf,mof_json_store\10.1039_c4ra16168h\raw_output.json,mof_json_store\10.1039_c4ra16168h\synthesis_003.json,no,,Co2(BDC)2(DABCO),,Co(NO3)2·6H2O,,"0.58 g, 2 mmol",2,mmol,nan,,,,,nan,,,,,terephthalic acid,BDC,"0.332 g, 2 mmol",2.0,mmol,"1,4-diazabicyclo[2.2.2]octane",DABCO,"0.112 g, 1 mmol",1.0,mmol,,,,,,,,,,,,,,,,"N,N-dimethylformamide",DMF,15 mL,15.0,,,,,100.0,100 °C,48.0,48 h,20 mL vials (isothermal oven),,"DMF, methanol",DMF 3×10 mL for 3 days; MeOH 3×10 mL for 3 days,140 °C under vacuum for 6 h,140.0,6.0,purple crystals,73.0,,,,,,,not_reported,not_reported,,,10.1039/c4ra16168h,ok,
10.1039/c4ra16168h,downloaded\10.1039_c4ra16168h.pdf,SI downloaded\10.1039_c4ra16168h_SI.pdf,mof_json_store\10.1039_c4ra16168h\raw_output.json,mof_json_store\10.1039_c4ra16168h\synthesis_004.json,no,,Co-MOF-74,,Cd(NO3)2·4H2O,,"0.150 g, 0.52 mmol",0.52,mmol,nan,,,,,nan,,,,,"2,5-dihydroxyterephthalic acid",DHTA,"0.05 g, 0.25 mmol",0.25,mmol,,,,,,,,,,,,,,,,,,,,,"N,N-dimethylformamide",DMF,10 mL,10.0,ethanol,EtOH,10 mL,10.0,100.0,100 °C,48.0,48 h,20 mL vials (isothermal oven),,"DMF, methanol",DMF 3×10 mL for 3 days; MeOH 3×10 mL for 3 days,200 °C under vacuum for 6 h,200.0,6.0,deep purple crystals,80.0,,,,,,,not_reported,not_reported,,,10.1039/c4ra16168h,ok,
10.1039/d1ra08950a,downloaded\10.1039_d1ra08950a.pdf,SI downloaded\10.1039_d1ra08950a_SI.pdf,mof_json_store\10.1039_d1ra08950a\raw_output.json,mof_json_store\10.1039_d1ra08950a\synthesis_001.json,no,,MIL-47(V),,Cd(NO3)2·4H2O,,4.55 g (25 mmol),25,mmol,nan,,,,,nan,,,,,terephthalic acid,H2BDC,4.15 g (25 mmol),4.15,g,,,,,,,,,,,,,,,,,,,,,"N,N-dimethylformamide",DMF,100 mL,100.0,,,,,180.0,180 °C,20.0,20 h,Teflon-lined autoclave (Parr 200 mL bomb),static,"DMF, EtOH",3× each,Thermal activation at 300 °C for 12 h,300.0,12.0,greenish-yellow rod-like crystals,,<10 μm length (microrods),,infinite oxo-bridged V–O–V chains (corner-shared VO6 octahedra),,,,not_reported,not_reported,,anticorrosion coating,10.1039/d1ra08950a,ok,
10.1039/c9nj04031e,downloaded\10.1039_c9nj04031e.pdf,SI downloaded\10.1039_c9nj04031e_SI.pdf,mof_json_store\10.1039_c9nj04031e\raw_output.json,mof_json_store\10.1039_c9nj04031e\synthesis_001.json,no,,CuLBH,,Cd(NO3)2·4H2O,,"0.090 g, 0.45 mmol",0.45,mmol,nan,,,,,nan,,,,,L-malic acid,L-mal,"0.123 g, 0.9 mmol",0.9,mmol,"4,4′-bipyridyl",bpy,"0.069 g, 0.45 mmol",0.45,mmol,,,,,,,,,,,,,,,,water,H2O,4.5 mL (of 9.0 mL H2O/MeOH 1:1 v/v),4.5,methanol,MeOH,4.5 mL (of 9.0 mL H2O/MeOH 1:1 v/v),4.5,100.0,100 °C,24.0,24 h,Teflon-lined stainless steel autoclave,static,"MeOH, H2O","several times, alternately",dried in a vacuum oven,,,,,,,,,,,not_reported,not_reported,,enantioseparation,10.1039/c9nj04031e,ok,
10.1021/ic062019u,downloaded\10.1021_ic062019u.pdf,SI downloaded\10.1021_ic062019u_SI.pdf,mof_json_store\10.1021_ic062019u\raw_output.json,mof_json_store\10.1021_ic062019u\synthesis_001.json,no,,,,ZnCl2·2H2O,,0.75 (relative molar ratio),0.75,relative molar ratio,nan,,0.75 (relative molar ratio),0.75,relative molar ratio,nan,,,,,adipic acid,,2 (relative molar ratio),2.0,relative molar ratio,,,,,,,,,,,"4,4′-dipyridyl (template)","4,4′-bipy",2 (relative molar ratio),2.0,relative molar ratio,ammonium hydroxide (concentrated aqueous),,added to adjust pH to ~6.7,,,water,H2O,320 (relative molar ratio),,,,,,120.0,120 °C,72.0,3 days,23 mL Teflon-lined autoclave (Parr bomb),static,,,,,,clear pale yellow thin rodlike crystals,71.0,,,LnO9 edge-shared chains; 3D adipate-linked,"a=21.925(2) Å, b=7.6493(7) Å, c=19.6691(15) Å, α=β=γ=90°, Pbcn, Z=4",,,not_reported,not_reported,,luminescence,10.1021/ic062019u,ok,
10.1021/ic062019u,downloaded\10.1021_ic062019u.pdf,SI downloaded\10.1021_ic062019u_SI.pdf,mof_json_store\10.1021_ic062019u\raw_output.json,mof_json_store\10.1021_ic062019u\synthesis_002.json,no,,,,CdCl2·5/2H2O,,1.5 (relative molar ratio),1.5,relative molar ratio,nan,,,,,nan,,,,,adipic acid,,2 (relative molar ratio),2.0,relative molar ratio,,,,,,,,,,,"4,4′-dipyridyl (template)","4,4′-bipy",2.5 (relative molar ratio),2.5,relative molar ratio,,,,,,water,H2O,320 (relative molar ratio),,,,,,120.0,120 °C,72.0,3 days; cooled to 35 °C over 5 h at 0.4 °C/min,23 mL Teflon-lined autoclave (Parr bomb),static,,,,,,,93.0,,,LnO9 edge-shared chains; 3D adipate-linked,"a=21.866(3) Å, b=7.6101(10) Å, c=19.646(3) Å, α=β=γ=90°, Pbcn, Z=8",,,not_reported,not_reported,,luminescence,10.1021/ic062019u,ok,
10.1021/ic062019u,downloaded\10.1021_ic062019u.pdf,SI downloaded\10.1021_ic062019u_SI.pdf,mof_json_store\10.1021_ic062019u\raw_output.json,mof_json_store\10.1021_ic062019u\synthesis_003.json,no,,,,ZnCl2·2H2O,,1.5 (relative molar ratio),1.5,relative molar ratio,nan,,,,,nan,,,,,adipic acid,,2 (relative molar ratio),2.0,relative molar ratio,,,,,,,,,,,"4,4′-dipyridyl (template)","4,4′-bipy",2 (relative molar ratio),2.0,relative molar ratio,ammonium hydroxide (concentrated aqueous),,added to adjust pH to ~6.7,,,water,H2O,320 (relative molar ratio),,,,,,120.0,120 °C,72.0,3 days,23 mL Teflon-lined autoclave (Parr bomb),static,,,,,,powder,,,,LnO9 edge-shared chains; 3D adipate-linked,,,,not_reported,not_reported,,luminescence,10.1021/ic062019u,ok,
10.1039/d4dt01554a,downloaded\10.1039_d4dt01554a.pdf,SI downloaded\10.1039_d4dt01554a_SI.pdf,mof_json_store\10.1039_d4dt01554a\raw_output.json,mof_json_store\10.1039_d4dt01554a\synthesis_001.json,no,,Mn–Co-MOF-74,,Al(NO3)3·9H2O,,0.8418 g,3.40625,mmol,Ga(NO3)3,,0.9725 g,0.9725,g,nan,,,,,"2,5-dihydroxyterephthalic acid",H4DOBDC,0.3968 g,0.3968,g,,,,,,,,,,,,,,,,,,,,,"N,N-dimethylformamide",DMF,160 mL,160.0,ethanol,EtOH,EtOH/H2O 1:1 v/v (volume not specified),,120.0,120 °C (reflux),,6 h reflux + 12 h standing,round-bottom flask (reflux),stirred (premix 10 min),"DMF, EtOH",3× each,80 °C under vacuum for 6 h,80.0,6.0,rod-like,,,,,,,,not_reported,not_reported,,,10.1039/d4dt01554a,ok,
10.1039/d4dt01554a,downloaded\10.1039_d4dt01554a.pdf,SI downloaded\10.1039_d4dt01554a_SI.pdf,mof_json_store\10.1039_d4dt01554a\raw_output.json,mof_json_store\10.1039_d4dt01554a\synthesis_002.json,no,,Mn–Zn-MOF-74,,Al(NO3)3·9H2O,,1.4308 g,5.78956,mmol,Ga(NO3)3,,1.7025 g,1.7025,g,nan,,,,,"2,5-dihydroxyterephthalic acid",H4DOBDC,0.7528 g,0.7528,g,,,,,,,,,,,,,,,,,,,,,"N,N-dimethylformamide",DMF,150 mL,150.0,ethanol,EtOH,EtOH/H2O 1:1 v/v (volume not specified),,120.0,120 °C (reflux),,6 h reflux + 12 h standing,round-bottom flask (reflux),stirred (premix 10 min),"DMF, EtOH",3× each,80 °C under vacuum for 6 h,80.0,6.0,rod-like,,,,,,,,not_reported,not_reported,,,10.1039/d4dt01554a,ok,
10.1039/d4dt01554a,downloaded\10.1039_d4dt01554a.pdf,SI downloaded\10.1039_d4dt01554a_SI.pdf,mof_json_store\10.1039_d4dt01554a\raw_output.json,mof_json_store\10.1039_d4dt01554a\synthesis_003.json,no,,Mn–Ni-MOF-74,,Ga(NO3)3,,1.4308 g,5.59487,mmol,nan,,1.6615 g,1.6615,g,nan,,,,,"2,5-dihydroxyterephthalic acid",H4DOBDC,0.7528 g,0.7528,g,,,,,,,,,,,,,,,,,,,,,"N,N-dimethylformamide",DMF,150 mL,150.0,ethanol,EtOH,EtOH/H2O 1:1 v/v (volume not specified),,120.0,120 °C (reflux),,6 h reflux + 12 h standing,round-bottom flask (reflux),stirred (premix 10 min),"DMF, EtOH",3× each,80 °C under vacuum for 6 h,80.0,6.0,"petal-like, agglomerated acicular crystals",,,,,,,,not_reported,not_reported,,,10.1039/d4dt01554a,ok,
10.1039/d4dt01554a,downloaded\10.1039_d4dt01554a.pdf,SI downloaded\10.1039_d4dt01554a_SI.pdf,mof_json_store\10.1039_d4dt01554a\raw_output.json,mof_json_store\10.1039_d4dt01554a\synthesis_004.json,no,,Mn-MOF-74,,Al(NO3)3·9H2O,,1.390 g,5.62447,mmol,Ga(NO3)3,,,,,nan,,,,,"2,5-dihydroxyterephthalic acid",H4DOBDC,0.3968 g,0.3968,g,,,,,,,,,,,,,,,,,,,,,"N,N-dimethylformamide",DMF,130 mL,130.0,ethanol,EtOH,EtOH/H2O 1:1 v/v (volume not specified),,120.0,120 °C (reflux),,5 h reflux + 4 h standing,round-bottom flask (reflux),stirred (premix 10 min),"DMF, EtOH",3× each,80 °C under vacuum for 6 h,80.0,6.0,,,,,,,,,not_reported,not_reported,,,10.1039/d4dt01554a,ok,
10.1039/d4dt01554a,downloaded\10.1039_d4dt01554a.pdf,SI downloaded\10.1039_d4dt01554a_SI.pdf,mof_json_store\10.1039_d4dt01554a\raw_output.json,mof_json_store\10.1039_d4dt01554a\synthesis_005.json,no,,Ni-MOF-74,,Co(NO3)2·6H2O,,1.6615 g,7.87313,mmol,nan,,,,,nan,,,,,"2,5-dihydroxyterephthalic acid",H4DOBDC,0.67 g,0.67,g,,,,,,,,,,,,,,,,,,,,,"N,N-dimethylformamide",DMF,130 mL,130.0,ethanol,EtOH,EtOH/H2O 1:1 v/v (volume not specified),,120.0,120 °C (reflux),,5 h reflux + 4 h standing,round-bottom flask (reflux),stirred (premix 10 min),"DMF, EtOH",3× each,80 °C under vacuum for 6 h,80.0,6.0,,,,,,,,,not_reported,not_reported,,,10.1039/d4dt01554a,ok,
