Repository: zzhenglab/MOFinder

# MOFinder

MOFinder extracts MOF synthesis information from the literature, reconstructs evidence-supported negative reaction records, and prepares datasets for synthesis-outcome prediction.
[Web application](https://mofinder.chemistry.wustl.edu/) | [Demos](Demo/README.md) | [Source code](docs/source_to_code.md) | [Workflow guide](docs/workflow.md) | [Model evaluation](docs/evaluation.md)

## Quick start

The workflow runs through Python commands. Python 3.10 or newer is required. Clone the repository and initialize its related applications:

```bash
git clone --recurse-submodules https://github.com/zzhenglab/MOFinder.git
cd MOFinder
```

Start with the two offline demonstrations:

```bash

File: mof_extraction_1_2.csv (part 98 of 305)
doi,main_pdf,si_pdf,raw_output,parsed_json,article_trial_or_failure,article_trial_or_failure_notes,mof_name,crystal_code,metal_1,metal_1_abbr,metal_1_amount_text,metal_1_amount_value,metal_1_amount_unit,metal_2,metal_2_abbr,metal_2_amount_text,metal_2_amount_value,metal_2_amount_unit,metal_3,metal_3_abbr,metal_3_amount_text,metal_3_amount_value,metal_3_amount_unit,linker_1,linker_1_abbr,linker_1_amount_text,linker_1_amount_value,linker_1_amount_unit,linker_2,linker_2_abbr,linker_2_amount_text,linker_2_amount_value,linker_2_amount_unit,linker_3,linker_3_abbr,linker_3_amount_text,linker_3_amount_value,linker_3_amount_unit,modulator_1,modulator_1_abbr,modulator_1_amount_text,modulator_1_amount_value,modulator_1_amount_unit,modulator_2,modulator_2_abbr,modulator_2_amount_text,modulator_2_amount_value,modulator_2_amount_unit,solvent_main,solvent_main_abbr,solvent_main_amount_text,solvent_main_ml,solvent_secondary,solvent_secondary_abbr,solvent_secondary_amount_text,solvent_secondary_ml,temperature_c,temperature_c_text,time_h,time_text,vessel_type,stirring,washing_solvent,washing_cycles,activation_text,activation_temp_c,activation_time_h,crystal_morphology,yield_percent,crystal_size,topology_code,metal_cluster_connectivity,unit_cell_short,pore_diameter_A,BET_surface_area_m2g,air_stable,water_stable,tga_decomposition_temp_c,applications,reference,status,error
10.1039/d4qi00968a,downloaded\10.1039_d4qi00968a.pdf,SI downloaded\10.1039_d4qi00968a_SI.pdf,mof_json_store\10.1039_d4qi00968a\raw_output.json,mof_json_store\10.1039_d4qi00968a\synthesis_001.json,no,,CoBIM-1,2203264,Co(NO3)2·6H2O,,0.03 mmol,0.03,mmol,nan,,,,,nan,,,,,"1,2-bis((5H-imidazol-4-yl)methylene)hydrazine",H2BIM,0.03 mmol,0.03,mmol,,,,,,,,,,,,,,,,,,,,,methanol,MeOH,"DMF/methanol, 1/4 v/v",,"N,N-dimethylformamide",DMF,"DMF/methanol, 1/4 v/v",,110.0,110 °C,72.0,72 h,,"static, N2 atmosphere; degassed",methanol,"solvent exchange, replaced daily for 3 days",,,,purple polyhedral crystals,,,gie,"CoII octahedral, 5N + 1O (H2O)","cubic, a=32.7620(3) Å, Ia-3d (100 K)",,752.0,not_reported,yes,250.0,water_oxidation,10.1039/d4qi00968a,ok,
10.1039/d4qi00968a,downloaded\10.1039_d4qi00968a.pdf,SI downloaded\10.1039_d4qi00968a_SI.pdf,mof_json_store\10.1039_d4qi00968a\raw_output.json,mof_json_store\10.1039_d4qi00968a\synthesis_004.json,no,,CoBIM-2,2204131,Cd(NO3)2·4H2O,,0.02 mmol,0.02,mmol,nan,,,,,nan,,,,,"1,2-bis((5H-imidazol-4-yl)methylene)hydrazine",H2BIM,0.03 mmol,0.03,mmol,,,,,,,,,,,,,,,,,,,,,"N,N-dimethylformamide",DMF,"DMF/methanol, 4/1 v/v",,methanol,MeOH,"DMF/methanol, 4/1 v/v",,110.0,110 °C,72.0,72 h,,"static, air atmosphere",methanol,"solvent exchange, replaced daily for 3 days",,,,orange cubic crystals,,,pcu,"CoIII/CoII octahedral, 6N (two sites)","cubic, a=23.6941(6) Å, Im-3 (100 K)",,66.0,not_reported,yes,,water_oxidation,10.1039/d4qi00968a,ok,
10.1021/acsami.1c20878,downloaded\10.1021_acsami.1c20878.pdf,SI downloaded\10.1021_acsami.1c20878_SI.pdf,mof_json_store\10.1021_acsami.1c20878\raw_output.json,mof_json_store\10.1021_acsami.1c20878\synthesis_001.json,no,,Zn0.75Mg0.25-MOF-74,,Cd(NO3)2·4H2O,,"0.20 g, 0.57 mmol",0.57,mmol,nan,,"0.048 g, 0.19 mmol",0.19,mmol,nan,,,,,"2,5-dihydroxyterephthalic acid",H4dhta,"0.037 g, 0.19 mmol",0.19,mmol,,,,,,,,,,,,,,,,,,,,,"N,N-dimethylformamide",DMF,15 mL,15.0,ethanol,EtOH,1 mL,1.0,125.0,125 °C,30.0,30 h,25 mL Teflon-lined autoclave,static,MeOH,soaked 3 days; MeOH replaced every 12 h,methanol removed at 110 °C and dried 12 h,110.0,12.0,yellow crystals (rod-like),,,,,,,667.6,not_reported,not_reported,310.4,CO2_capture;cyclic_carbonate_synthesis,10.1021/acsami.1c20878,ok,
10.1021/acsami.1c20878,downloaded\10.1021_acsami.1c20878.pdf,SI downloaded\10.1021_acsami.1c20878_SI.pdf,mof_json_store\10.1021_acsami.1c20878\raw_output.json,mof_json_store\10.1021_acsami.1c20878\synthesis_002.json,no,,Zn0.48Mg0.52-MOF-74,,Cd(NO3)2·4H2O,,"Zn(NO3)2·6H2O, Zn:Mg molar ratio 1:1 (exact masses not provided)",,,nan,,"Mg(NO3)2·4H2O, Zn:Mg molar ratio 1:1 (exact masses not provided)",,,nan,,,,,"2,5-dihydroxyterephthalic acid",H4dhta,,,,,,,,,,,,,,,,,,,,,,,,"N,N-dimethylformamide",DMF,15 mL,15.0,ethanol,EtOH,1 mL,1.0,125.0,125 °C,30.0,30 h,25 mL Teflon-lined autoclave,static,MeOH,soaked 3 days; MeOH replaced every 12 h,methanol removed at 110 °C and dried 12 h,110.0,12.0,agglomerated needle-like crystals,,,,,,,793.5,not_reported,not_reported,,CO2_capture;cyclic_carbonate_synthesis,10.1021/acsami.1c20878,ok,
10.1021/acsami.1c20878,downloaded\10.1021_acsami.1c20878.pdf,SI downloaded\10.1021_acsami.1c20878_SI.pdf,mof_json_store\10.1021_acsami.1c20878\raw_output.json,mof_json_store\10.1021_acsami.1c20878\synthesis_003.json,no,,Zn0.14Mg0.86-MOF-74,,Cd(NO3)2·4H2O,,"Zn(NO3)2·6H2O, Zn:Mg molar ratio 1:3 (exact masses not provided)",,,nan,,"Mg(NO3)2·4H2O, Zn:Mg molar ratio 1:3 (exact masses not provided)",,,nan,,,,,"2,5-dihydroxyterephthalic acid",H4dhta,,,,,,,,,,,,,,,,,,,,,,,,"N,N-dimethylformamide",DMF,15 mL,15.0,ethanol,EtOH,1 mL,1.0,125.0,125 °C,30.0,30 h,25 mL Teflon-lined autoclave,static,MeOH,soaked 3 days; MeOH replaced every 12 h,methanol removed at 110 °C and dried 12 h,110.0,12.0,agglomerated needle-like crystals,,,,,,,1275.8,not_reported,not_reported,,CO2_capture;cyclic_carbonate_synthesis,10.1021/acsami.1c20878,ok,
10.1021/jacs.2c10672,downloaded\10.1021_jacs.2c10672.pdf,SI downloaded\10.1021_jacs.2c10672_SI.pdf,mof_json_store\10.1021_jacs.2c10672\raw_output.json,mof_json_store\10.1021_jacs.2c10672\synthesis_001.json,no,,Zr-TCPE (Form 1),,Cu(NO3)2·6H2O,ZrCl4,"30.0 mg (0.13 mmol, 7.20 equiv)",0.13,mmol,nan,,,,,nan,,,,,tetrakis(4-carboxyphenyl)ethylene,H4TCPE,"9.50 mg (0.02 mmol, 1.00 equiv)",9.5,mg,,,,,,,,,,,formic acid,FA,50 equiv (relative to H4TCPE),,,,,,,,"N,N-dimethylformamide",DMF,2.0 mL,2.0,water,H2O,1 µL (3.00 equiv),0.001,120.0,120 °C,48.0,48 h,15 mL screw-cap reaction tube,,"DMF, MeOH",3× each,30 °C under high vacuum (<10 µbar) for 24 h,30.0,24.0,off-white powder,,,scu,Zr6O4(OH)4 8-connected SBU,"a=16.77(16) Å, b=12.26(20) Å, c=30.03(4) Å, Pmma",,,not_reported,yes,500.0,luminescence,10.1021/jacs.2c10672,ok,
10.1021/jacs.2c10672,downloaded\10.1021_jacs.2c10672.pdf,SI downloaded\10.1021_jacs.2c10672_SI.pdf,mof_json_store\10.1021_jacs.2c10672\raw_output.json,mof_json_store\10.1021_jacs.2c10672\synthesis_002.json,no,,Zr-TCPE (Form 2),,Cu(NO3)2·6H2O,ZrCl4,"30.0 mg (0.13 mmol, 7.20 equiv)",0.13,mmol,nan,,,,,nan,,,,,tetrakis(4-carboxyphenyl)ethylene,H4TCPE,"9.50 mg (0.02 mmol, 1.00 equiv)",9.5,mg,,,,,,,,,,,formic acid,FA,200 equiv (relative to H4TCPE),,,,,,,,"N,N-dimethylformamide",DMF,2.0 mL,2.0,water,H2O,1 µL (3.00 equiv),0.001,120.0,120 °C,48.0,48 h,15 mL screw-cap reaction tube,,"DMF, MeOH",3× each,30 °C under high vacuum (<10 µbar) for 24 h,30.0,24.0,white powder,,,scu,Zr6O4(OH)4 8-connected SBU,"a=30.34(17) Å, b=17.50(7) Å, c=12.00(3) Å, Cmmm",12.0,1013.0,not_reported,yes,500.0,luminescence,10.1021/jacs.2c10672,ok,
10.1021/jacs.2c10672,downloaded\10.1021_jacs.2c10672.pdf,SI downloaded\10.1021_jacs.2c10672_SI.pdf,mof_json_store\10.1021_jacs.2c10672\raw_output.json,mof_json_store\10.1021_jacs.2c10672\synthesis_003.json,no,,Zr-TCPE (Form 1),,Cu(NO3)2·6H2O,ZrCl4,"30.0 mg (0.13 mmol, 7.20 equiv)",0.13,mmol,nan,,,,,nan,,,,,tetrakis(4-carboxyphenyl)ethylene,H4TCPE,"9.50 mg (0.02 mmol, 1.00 equiv)",9.5,mg,,,,,,,,,,,acetic acid,AA,35 equiv (relative to H4TCPE),,,,,,,,"N,N-dimethylformamide",DMF,2.0 mL,2.0,water,H2O,1 µL (3.00 equiv),0.001,120.0,120 °C,48.0,48 h,15 mL screw-cap reaction tube,,"DMF, MeOH",3× each,30 °C under high vacuum (<10 µbar) for 24 h,30.0,24.0,off-white powder,,,scu,Zr6O4(OH)4 8-connected SBU,,,,not_reported,not_reported,500.0,luminescence,10.1021/jacs.2c10672,ok,
10.1021/jacs.2c10672,downloaded\10.1021_jacs.2c10672.pdf,SI downloaded\10.1021_jacs.2c10672_SI.pdf,mof_json_store\10.1021_jacs.2c10672\raw_output.json,mof_json_store\10.1021_jacs.2c10672\synthesis_004.json,no,,Zr-TCPE (Form 2),,Cu(NO3)2·6H2O,ZrCl4,"30.0 mg (0.13 mmol, 7.20 equiv)",0.13,mmol,nan,,,,,nan,,,,,tetrakis(4-carboxyphenyl)ethylene,H4TCPE,"9.50 mg (0.02 mmol, 1.00 equiv)",9.5,mg,,,,,,,,,,,acetic acid,AA,200 equiv (relative to H4TCPE),,,,,,,,"N,N-dimethylformamide",DMF,2.0 mL,2.0,water,H2O,1 µL (3.00 equiv),0.001,120.0,120 °C,48.0,48 h,15 mL screw-cap reaction tube,,"DMF, MeOH",3× each,30 °C under high vacuum (<10 µbar) for 24 h,30.0,24.0,white powder,,,scu,Zr6O4(OH)4 8-connected SBU,,12.0,979.0,not_reported,not_reported,500.0,luminescence,10.1021/jacs.2c10672,ok,
10.1021/jacs.2c10672,downloaded\10.1021_jacs.2c10672.pdf,SI downloaded\10.1021_jacs.2c10672_SI.pdf,mof_json_store\10.1021_jacs.2c10672\raw_output.json,mof_json_store\10.1021_jacs.2c10672\synthesis_005.json,no,,Zr-TCPE (Form 1),,Cu(NO3)2·6H2O,ZrCl4,"30.0 mg (0.13 mmol, 7.20 equiv)",0.13,mmol,nan,,,,,nan,,,,,tetrakis(4-carboxyphenyl)ethylene,H4TCPE,"9.50 mg (0.02 mmol, 1.00 equiv)",9.5,mg,,,,,,,,,,,benzoic acid,BA,5 equiv (relative to H4TCPE),,,,,,,,"N,N-dimethylformamide",DMF,2.0 mL,2.0,water,H2O,1 µL (3.00 equiv),0.001,120.0,120 °C,48.0,48 h,15 mL screw-cap reaction tube,,"DMF, MeOH",3× each,30 °C under high vacuum (<10 µbar) for 24 h,30.0,24.0,off-white powder,,,scu,Zr6O4(OH)4 8-connected SBU,,,,not_reported,not_reported,500.0,luminescence,10.1021/jacs.2c10672,ok,
10.1021/jacs.2c10672,downloaded\10.1021_jacs.2c10672.pdf,SI downloaded\10.1021_jacs.2c10672_SI.pdf,mof_json_store\10.1021_jacs.2c10672\raw_output.json,mof_json_store\10.1021_jacs.2c10672\synthesis_006.json,no,,Zr-TCPE (Form 2),,CoCl2·6H2O,ZrCl4,"30.0 mg (0.13 mmol, 7.20 equiv)",0.13,mmol,nan,,,,,nan,,,,,tetrakis(4-carboxyphenyl)ethylene,H4TCPE,"9.50 mg (0.02 mmol, 1.00 equiv)",9.5,mg,,,,,,,,,,,benzoic acid,BA,100 equiv (relative to H4TCPE),,,,,,,,"N,N-dimethylformamide",DMF,2.0 mL,2.0,water,H2O,1 µL (3.00 equiv),0.001,120.0,120 °C,48.0,48 h,15 mL screw-cap reaction tube,,"DMF, MeOH",3× each,30 °C under high vacuum (<10 µbar) for 24 h,30.0,24.0,white powder,,,scu,Zr6O4(OH)4 8-connected SBU,,12.0,1102.0,not_reported,not_reported,500.0,luminescence,10.1021/jacs.2c10672,ok,
10.1039/c1dt10241a,downloaded\10.1039_c1dt10241a.pdf,SI downloaded\10.1039_c1dt10241a_SI.pdf,mof_json_store\10.1039_c1dt10241a\raw_output.json,mof_json_store\10.1039_c1dt10241a\synthesis_001.json,yes,Initial anhydrous methanol solvent gave precipitates; mixed MeOH/DMF produced crystals.,[dmenH2][Er(HCOO)4]2,,CoCl2·6H2O,,"0.21 g, 0.50 mmol",0.5,mmol,nan,,,,,nan,,,,,formic acid,HCOOH,"0.92 g, 20 mmol",20.0,mmol,,,,,,,,,,,"N,N'-dimethylethylenediamine",dmen,"0.18 g, 2.0 mmol",2.0,mmol,,,,,,"N,N-dimethylformamide",DMF,"MeOH/DMF 1:1 v/v, total 25 mL",,methanol,MeOH,"MeOH/DMF 1:1 v/v, total 25 mL",,25,room temperature (ambient),,overnight,sealed vial,static,,,,,,pink rod or block crystals,91.0,0.34 × 0.18 × 0.17 mm,,Er3+ 8-coordinate; eight anti-anti formate bridges (square antiprism),"a=18.1266(3) Å, b=13.3611(2) Å, c=8.5791(2) Å, Pna21 (290 K)",,,not_reported,not_reported,150.0,,10.1039/c1dt10241a,ok,
10.1039/c4cc09988e,downloaded\10.1039_c4cc09988e.pdf,SI downloaded\10.1039_c4cc09988e_SI.pdf,mof_json_store\10.1039_c4cc09988e\raw_output.json,mof_json_store\10.1039_c4cc09988e\synthesis_001.json,no,,ZnBLD,1033484,CoCl2·6H2O,,10 mmol,10,mmol,nan,,,,,nan,,,,,terephthalic acid,BDC,5 mmol,5.0,mmol,L-lactic acid,L-lac,5 mmol,5.0,mmol,,,,,,,,,,,,,,,,"N,N-dimethylformamide",DMF,100 mL,100.0,,,,,120.0,120 °C,24.0,24 h,round-bottom flask (oil-bath),"magnetic stirring, 900 r/min","DMF, ethanol",,dried in oven,,,colorless rod-shaped crystals,,,,,"a=8.0822(4), b=20.8183(8), c=30.8295(13) Å, P212121",4.0,,not_reported,not_reported,,enantioselective_separation,10.1039/c4cc09988e,ok,
10.1021/acsami.1c04130,downloaded\10.1021_acsami.1c04130.pdf,SI downloaded\10.1021_acsami.1c04130_SI.pdf,mof_json_store\10.1021_acsami.1c04130\raw_output.json,mof_json_store\10.1021_acsami.1c04130\synthesis_001.json,no,,UiO-66-(SCH3)2,,Ag(CH3COO),ZrCl4,"58.25 mg, 0.25 mmol",0.25,mmol,nan,,,,,nan,,,,,"2,5-bis(methylthio)terephthalic acid",H2BDC-(SCH3)2,"58.55 mg, 0.25 mmol",0.25,mmol,,,,,,,,,,,acetic acid,,"1.5 mL, 26.1 mmol",26.1,mmol,,,,,,"N,N-dimethylformamide",DMF,15 mL,15.0,,,,,120.0,120 °C,24.0,24 h,Teflon-lined autoclave,,"DMF, dichloromethane",3×,vacuum at 40 °C to remove adsorbed solvent,40.0,,yellow precipitate,76.0,,,,,,505.0,,,,,10.1021/acsami.1c04130,ok,
10.1021/acsami.1c04130,downloaded\10.1021_acsami.1c04130.pdf,SI downloaded\10.1021_acsami.1c04130_SI.pdf,mof_json_store\10.1021_acsami.1c04130\raw_output.json,mof_json_store\10.1021_acsami.1c04130\synthesis_002.json,no,,UiO-66-(SOCH3)2,,Ag(CH3COO),ZrCl4,"58.25 mg, 0.25 mmol (same as UiO-66-(SCH3)2 procedure)",0.25,mmol,nan,,,,,nan,,,,,"2,5-bis(methylsulfinyl)terephthalic acid",H2BDC-(SOCH3)2,0.25 mmol (same as UiO-66-(SCH3)2 procedure),0.25,mmol,,,,,,,,,,,acetic acid,,"1.5 mL, 26.1 mmol",26.1,mmol,,,,,,"N,N-dimethylformamide",DMF,15 mL,15.0,,,,,120.0,120 °C,24.0,24 h,Teflon-lined autoclave,,"DMF, dichloromethane",3×,vacuum at 40 °C to remove adsorbed solvent,40.0,,faint yellow solid,72.0,,,,,,,,,,,10.1021/acsami.1c04130,ok,
10.1021/acsami.1c04130,downloaded\10.1021_acsami.1c04130.pdf,SI downloaded\10.1021_acsami.1c04130_SI.pdf,mof_json_store\10.1021_acsami.1c04130\raw_output.json,mof_json_store\10.1021_acsami.1c04130\synthesis_003.json,no,,UiO-66-(SOCH3)0.4(SCH3)1.6,,Co(NO3)2·6H2O,ZrCl4,"58.25 mg, 0.25 mmol (same as UiO-66-(SCH3)2 procedure)",0.25,mmol,nan,,,,,nan,,,,,"2,5-bis(methylthio)terephthalic acid",H2BDC-(SCH3)2,mixed-linker synthesis; H2BDC-(SCH3)2:H2BDC-(SOCH3)2 = 1:4 (molar),,,"2,5-bis(methylsulfinyl)terephthalic acid",H2BDC-(SOCH3)2,mixed-linker synthesis; H2BDC-(SCH3)2:H2BDC-(SOCH3)2 = 1:4 (molar),,,,,,,,acetic acid,,"1.5 mL, 26.1 mmol",26.1,mmol,,,,,,"N,N-dimethylformamide",DMF,15 mL,15.0,,,,,120.0,120 °C,24.0,24 h,Teflon-lined autoclave,,"DMF, dichloromethane",3×,vacuum at 40 °C to remove adsorbed solvent,40.0,,,75.0,,,,,,,,,,,10.1021/acsami.1c04130,ok,
10.1021/acsami.1c04130,downloaded\10.1021_acsami.1c04130.pdf,SI downloaded\10.1021_acsami.1c04130_SI.pdf,mof_json_store\10.1021_acsami.1c04130\raw_output.json,mof_json_store\10.1021_acsami.1c04130\synthesis_004.json,no,,UiO-66-(SOCH3)0.6(SCH3)1.4,,Co(NO3)2·6H2O,ZrCl4,"58.25 mg, 0.25 mmol (same as UiO-66-(SCH3)2 procedure)",0.25,mmol,nan,,,,,nan,,,,,"2,5-bis(methylthio)terephthalic acid",H2BDC-(SCH3)2,mixed-linker synthesis; H2BDC-(SCH3)2:H2BDC-(SOCH3)2 = 3:7 (molar),,,"2,5-bis(methylsulfinyl)terephthalic acid",H2BDC-(SOCH3)2,mixed-linker synthesis; H2BDC-(SCH3)2:H2BDC-(SOCH3)2 = 3:7 (molar),,,,,,,,acetic acid,,"1.5 mL, 26.1 mmol",26.1,mmol,,,,,,"N,N-dimethylformamide",DMF,15 mL,15.0,,,,,120.0,120 °C,24.0,24 h,Teflon-lined autoclave,,"DMF, dichloromethane",3×,vacuum at 40 °C to remove adsorbed solvent,40.0,,,74.0,,,,,,,,,,,10.1021/acsami.1c04130,ok,
10.1039/d0dt00211a,downloaded\10.1039_d0dt00211a.pdf,SI downloaded\10.1039_d0dt00211a_SI.pdf,mof_json_store\10.1039_d0dt00211a\raw_output.json,mof_json_store\10.1039_d0dt00211a\synthesis_001.json,no,,,1952126,Zn(NO3)2·6H2O,,"36.6 mg, 0.1 mmol",0.1,mmol,nan,,,,,nan,,,,,"4′-(4-methoxyphenyl)-4,2′:6′,4″-terpyridine",L,"17 mg, 0.05 mmol",0.05,mmol,"2,5-thiophenedicarboxylic acid",TDCA,"8.5 mg, 0.05 mmol",0.05,mmol,,,,,,,,,,,,,,,,"N,N-dimethylformamide",DMF,"mixed solvent, MeCN/DMF 1:1 v/v, 4 mL total",,acetonitrile,MeCN,"mixed solvent, MeCN/DMF 1:1 v/v, 4 mL total",,140.0,140 °C,24.0,24 hours,Teflon-lined steel vessel,stirred 15 min at RT; then static solvothermal,,,Activated at 373 K under vacuum for 24 h prior to gas sorption,100.0,24.0,pink block-shaped crystals,,0.82 × 0.67 × 0.52 mm,sql,linear Co3(μ-COO)6 trinuclear SBU (6-connected),"a=9.8382(6) Å, b=22.0240(15) Å, c=13.1803(9) Å, β=105.926(2)°, P21/c",,11.8,not_reported,not_reported,,CO2_capture,10.1039/d0dt00211a,ok,
10.1039/d0dt00211a,downloaded\10.1039_d0dt00211a.pdf,SI downloaded\10.1039_d0dt00211a_SI.pdf,mof_json_store\10.1039_d0dt00211a\raw_output.json,mof_json_store\10.1039_d0dt00211a\synthesis_002.json,no,,,1952127,Zn(NO3)2·6H2O,,"36.6 mg, 0.1 mmol",0.1,mmol,nan,,,,,nan,,,,,"4′-(4-methoxyphenyl)-4,2′:6′,4″-terpyridine",L,"17 mg, 0.05 mmol",0.05,mmol,terephthalic acid,BDCA,"8.1 mg, 0.05 mmol",0.05,mmol,,,,,,,,,,,,,,,,"N,N-dimethylformamide",DMF,"mixed solvent, MeCN/DMF 1:1 v/v, 4 mL total",,acetonitrile,MeCN,"mixed solvent, MeCN/DMF 1:1 v/v, 4 mL total",,140.0,140 °C,24.0,24 hours,Teflon-lined steel vessel,stirred 15 min at RT; then static solvothermal,,,Activated at 373 K under vacuum for 24 h prior to gas sorption,100.0,24.0,dark purple single crystals,,0.81 × 0.67 × 0.57 mm,hxl,linear Co3(μ-COO)6 trinuclear SBU (6-connected),"a=39.286(3) Å, b=11.1011(7) Å, c=15.0416(10) Å, β=106.197(2)°, C2/c",,8.3,not_reported,not_reported,,CO2_capture,10.1039/d0dt00211a,ok,
10.1039/d0dt00211a,downloaded\10.1039_d0dt00211a.pdf,SI downloaded\10.1039_d0dt00211a_SI.pdf,mof_json_store\10.1039_d0dt00211a\raw_output.json,mof_json_store\10.1039_d0dt00211a\synthesis_003.json,no,,,1952125,Cd(NO3)2·4H2O,,"36.6 mg, 0.1 mmol",0.1,mmol,nan,,,,,nan,,,,,"4′-(4-methoxyphenyl)-4,2′:6′,4″-terpyridine",L,"17 mg, 0.05 mmol",0.05,mmol,"(1R,3S)-(+)-camphoric acid",CA,"10.0 mg, 0.05 mmol",0.05,mmol,,,,,,,,,,,,,,,,"N,N-dimethylformamide",DMF,"mixed solvent, MeCN/DMF 1:1 v/v, 4 mL total",,acetonitrile,MeCN,"mixed solvent, MeCN/DMF 1:1 v/v, 4 mL total",,140.0,140 °C,24.0,24 hours,Teflon-lined steel vessel,stirred 15 min at RT; then static solvothermal,,,Activated at 373 K under vacuum for 24 h prior to gas sorption,100.0,24.0,dark brown single crystals,,0.81 × 0.62 × 0.51 mm,pcu,Co2 paddlewheel dinuclear SBU (6-connected),"a=12.6375(16) Å, b=13.5987(17) Å, c=15.052(3) Å, α=85.585(5)°, β=65.242(3)°, γ=88.095(3)°, P-1",,28.5,not_reported,not_reported,,CO2_capture,10.1039/d0dt00211a,ok,
10.1039/d0dt00211a,downloaded\10.1039_d0dt00211a.pdf,SI downloaded\10.1039_d0dt00211a_SI.pdf,mof_json_store\10.1039_d0dt00211a\raw_output.json,mof_json_store\10.1039_d0dt00211a\synthesis_004.json,no,,,1952128,Cd(NO3)2·4H2O,,"36.6 mg, 0.1 mmol",0.1,mmol,nan,,,,,nan,,,,,"4′-(4-methoxyphenyl)-4,2′:6′,4″-terpyridine",L,"17 mg, 0.05 mmol",0.05,mmol,"4,4'-oxybis(benzoic acid)",OBBA,"12.9 mg, 0.05 mmol",0.05,mmol,,,,,,,,,,,,,,,,"N,N-dimethylformamide",DMF,"mixed solvent, MeCN/DMF 1:1 v/v, 4 mL total",,acetonitrile,MeCN,"mixed solvent, MeCN/DMF 1:1 v/v, 4 mL total",,140.0,140 °C,24.0,24 hours,Teflon-lined steel vessel,stirred 15 min at RT; then static solvothermal,,,Activated at 373 K under vacuum for 24 h prior to gas sorption,100.0,24.0,dark green single crystals,,0.76 × 0.58 × 0.41 mm,pcu,Co2 paddlewheel dinuclear SBU (6-connected); 2-fold interpenetrated net,"a=15.2801(11) Å, b=23.9780(17) Å, c=28.247(2) Å, Ibca",,1.5,not_reported,not_reported,,,10.1039/d0dt00211a,ok,
10.1021/acs.inorgchem.4c04464,downloaded\10.1021_acs.inorgchem.4c04464.pdf,SI downloaded\10.1021_acs.inorgchem.4c04464_SI.pdf,mof_json_store\10.1021_acs.inorgchem.4c04464\raw_output.json,mof_json_store\10.1021_acs.inorgchem.4c04464\synthesis_001.json,no,,M-Zn-MOF-74,,Pb(ClO4)2,,"0.5657 g, 30 mM",1.39301,mmol,nan,,,,,nan,,,,,"2,5-dihydroxyterephthalic acid",H4DOBC,"0.1247 g, 10 mM",0.1247,g,,,,,,,,,,,,,,,,,,,,,"N,N-dimethylformamide",DMF,"30 mL (from DMF/H2O 20:1 v/v, total 31.5 mL)",30.0,water,H2O,"1.5 mL (from DMF/H2O 20:1 v/v, total 31.5 mL)",1.5,100.0,100 °C,24.0,24 h,,stirred,"DMF, MeOH",,60 °C under vacuum overnight,60.0,,yellowish powder,,,,,,,,not_reported,not_reported,,,10.1021/acs.inorgchem.4c04464,ok,
10.1021/jacs.5b08752,downloaded\10.1021_jacs.5b08752.pdf,SI downloaded\10.1021_jacs.5b08752_SI.pdf,mof_json_store\10.1021_jacs.5b08752\raw_output.json,mof_json_store\10.1021_jacs.5b08752\synthesis_001.json,yes,No HKUST-1 formed without ZnO nanoslurries.,HKUST-1,,Pb(SCN)2,,0.293 g (dispersed in 8 mL H2O),0.906096,mmol,nan,,1.74 g (dissolved in 8 mL deionized water),1.74,g,nan,,,,,"benzene-1,3,5-tricarboxylic acid",H3BTC,0.840 g (dissolved in 16 mL ethanol),0.84,g,,,,,,,,,,,,,,,,,,,,,"N,N-dimethylformamide",DMF,16 mL,16.0,water,H2O,16 mL total (8 mL for ZnO slurry + 8 mL for Cu(NO3)2),16.0,25,room temperature,0.017,1 min,,magnetic stirring,EtOH,"50 mL, 3×",120 °C under vacuum for 6 h,120.0,6.0,turquoise octahedra,,1.17 ± 0.40 μm,,,,,1895.0,,,,,10.1021/jacs.5b08752,ok,
10.1021/jacs.5b08752,downloaded\10.1021_jacs.5b08752.pdf,SI downloaded\10.1021_jacs.5b08752_SI.pdf,mof_json_store\10.1021_jacs.5b08752\raw_output.json,mof_json_store\10.1021_jacs.5b08752\synthesis_002.json,yes,No HKUST-1 formed without ZnO nanoslurries.,Cu-BDC,,NH4)2Ce(NO3)6,,0.293 g (dispersed in 6 mL H2O),0.293,g,nan,,1.74 g (dissolved in 6 mL deionized water),1.74,g,nan,,,,,terephthalic acid,H2BDC,0.673 g (dissolved in 25 mL DMF),0.673,g,,,,,,,,,,,,,,,,,,,,,"N,N-dimethylformamide",DMF,31 mL total (6 mL + 25 mL),31.0,water,H2O,12 mL total (6 mL + 6 mL),12.0,25,room temperature,0.033,2 min,,fast magnetic stirring,,,dried in air,,,turquoise powder,,,,,,,,,,,,10.1021/jacs.5b08752,ok,
10.1021/jacs.5b08752,downloaded\10.1021_jacs.5b08752.pdf,SI downloaded\10.1021_jacs.5b08752_SI.pdf,mof_json_store\10.1021_jacs.5b08752\raw_output.json,mof_json_store\10.1021_jacs.5b08752\synthesis_003.json,yes,No HKUST-1 formed without ZnO nanoslurries.,IRMOF-3,,Zn(NO3)2·6H2O,,"1.05 g of (Zn,Zn) HDS suspension",4.828,mmol,nan,,,,,nan,,,,,2-aminoterephthalic acid,H2BDC-NH2,0.272 g (in 25 mL DMF),0.272,g,,,,,,,,,,,,,,,,,,,,,"N,N-dimethylformamide",DMF,25 mL,25.0,,,,,25,room temperature,0.167,10 min,beaker,magnetic stirring,,,dried in air,,,,,,,,,,,,,,,10.1021/jacs.5b08752,ok,
10.1021/acs.inorgchem.5b02108,downloaded\10.1021_acs.inorgchem.5b02108.pdf,SI downloaded\10.1021_acs.inorgchem.5b02108_SI.pdf,mof_json_store\10.1021_acs.inorgchem.5b02108\raw_output.json,mof_json_store\10.1021_acs.inorgchem.5b02108\synthesis_001.json,yes,Attempts to synthesize isostructural MFM-300(Fe2)-solv failed; higher Fe-doping (10–20%) gave amorphous/irreproducible materials.,MFM-300(Ga2)-solv,,Zn(NO3)2·6H2O,,"38.0 mg, 0.148 mmol",0.148,mmol,nan,,,,,nan,,,,,"biphenyl-3,3′,5,5′-tetracarboxylic acid",H4L,"21.8 mg, 0.067 mmol",0.067,mmol,,,,,,,,,,,hydrochloric acid (37%),HCl,2 drops (to slightly acidify),,,,,,,,tetrahydrofuran,THF,part of DMF/THF/H2O = 2:5:1 (total 8 mL),,"N,N-dimethylformamide",DMF,part of DMF/THF/H2O = 2:5:1 (total 8 mL),,75.0,348 K,72.0,3 days,pressure tube,static,DMF (warm),several times,"Soaked in acetone for 5 days, then degassed under high vacuum at 100 °C for 20 h",100.0,20.0,"white, cubes",85.0,∼0.05 mm cubes,,helical [Ga(OH)2O4]∞ rod SBU,"a = b = 15.0174(7) Å, c = 11.9111(11) Å, I4122",6.7,400.0,not_reported,not_reported,300.0,CO2_capture;epoxide_ring_opening;acetylation,10.1021/acs.inorgchem.5b02108,ok,
10.1021/acs.inorgchem.5b02108,downloaded\10.1021_acs.inorgchem.5b02108.pdf,SI downloaded\10.1021_acs.inorgchem.5b02108_SI.pdf,mof_json_store\10.1021_acs.inorgchem.5b02108\raw_output.json,mof_json_store\10.1021_acs.inorgchem.5b02108\synthesis_002.json,yes,Attempts to synthesize isostructural MFM-300(Fe2)-solv failed; higher Fe-doping (10–20%) gave amorphous/irreproducible materials.,MFM-300(Ga1.87Fe0.13)-solv,,Zn(NO3)2·6H2O,,"38.0 mg, 0.1486 mmol",0.1486,mmol,nan,,"3.16 mg, 0.00782 mmol",0.00782,mmol,nan,,,,,"biphenyl-3,3′,5,5′-tetracarboxylic acid",H4L,"22.0 mg, 0.067 mmol",0.067,mmol,,,,,,,,,,,hydrochloric acid (37%),HCl,5 drops (to slightly acidify),,,,,,,,tetrahydrofuran,THF,part of DMF/THF/H2O = 2:5:1 (total 8 mL),,"N,N-dimethylformamide",DMF,part of DMF/THF/H2O = 2:5:1 (total 8 mL),,75.0,348 K,72.0,3 days,pressure tube,static,DMF (warm),several times,"Soaked in acetone for 5 days, then degassed under high vacuum at 100 °C for 20 h",100.0,20.0,"pale orange, microcrystalline",84.0,,,helical [M(OH)2O4]∞ rod SBU (Ga/Fe mixed),,6.7,489.0,not_reported,not_reported,300.0,CO2_capture;epoxide_ring_opening;acetylation,10.1021/acs.inorgchem.5b02108,ok,
10.1021/acs.inorgchem.5b02108,downloaded\10.1021_acs.inorgchem.5b02108.pdf,SI downloaded\10.1021_acs.inorgchem.5b02108_SI.pdf,mof_json_store\10.1021_acs.inorgchem.5b02108\raw_output.json,mof_json_store\10.1021_acs.inorgchem.5b02108\synthesis_003.json,yes,Attempts to synthesize isostructural MFM-300(Fe2)-solv failed; higher Fe-doping (10–20%) gave amorphous/irreproducible materials.,MFM-310(Fe),,Zn(NO3)2·6H2O,,"290 mg, 0.72 mmol",0.72,mmol,nan,,,,,nan,,,,,"biphenyl-3,3′,5,5′-tetracarboxylic acid",H4L,"60 mg, 0.18 mmol",0.18,mmol,,,,,,,,,,,piperazine,,"0.10 g, 1.26 mmol",1.26,mmol,nitric acid,HNO3,2.0 mL of 2.7 M in water,,,water,H2O,10.0 mL,10.0,,,,,210.0,483 K,72.0,3 days,Teflon-lined autoclave,static,water,several times,dried in air,,,yellow crystalline product,10.0,,,μ3-oxo-centered Fe3 cluster nodes,"a = 10.560(4) Å, b = 19.451(8) Å, c = 11.773(5) Å, Pmn21",,,not_reported,not_reported,,,10.1021/acs.inorgchem.5b02108,ok,
10.1039/c8ra03349h,downloaded\10.1039_c8ra03349h.pdf,SI downloaded\10.1039_c8ra03349h_SI.pdf,mof_json_store\10.1039_c8ra03349h\raw_output.json,mof_json_store\10.1039_c8ra03349h\synthesis_001.json,no,,ZIF-8,,Zn(NO3)2·6H2O,,0.733 g,3.37041,mmol,nan,,,,,nan,,,,,2-methylimidazole,Hmim,6.488 g,6.488,g,,,,,,,,,,,,,,,,,,,,,water,H2O,80 mL (linker solution),80.0,water,H2O,20 mL (metal solution),20.0,25,room temperature,2.0,2 h,,aged (static),water,,dried at 80 °C for 24 h,80.0,24.0,white spherical particles,,ca. 1–2 μm,,,,,,,,,,10.1039/c8ra03349h,ok,
10.1039/c8ce00947c,downloaded\10.1039_c8ce00947c.pdf,SI downloaded\10.1039_c8ce00947c_SI.pdf,mof_json_store\10.1039_c8ce00947c\raw_output.json,mof_json_store\10.1039_c8ce00947c\synthesis_001.json,yes,Other prescriptions in Scheme 1 under the same hydrothermal conditions gave precipitates without crystals.,,1840996,Zn(NO3)2·6H2O,,"0.0396 g, 0.2 mmol",0.2,mmol,nan,,,,,nan,,,,,2-(4-carboxyphenoxy)terephthalic acid,H3cpota,"0.0302 g, 0.1 mmol",0.1,mmol,"1,10-phenanthroline",phen,"0.0396 g, 0.2 mmol",0.2,mmol,,,,,,potassium hydroxide (aqueous),KOH,"0.2 mol L−1, 1 mL",0.2,mmol,,,,,,water,H2O,6 mL,6.0,,,,,140.0,413 K,72.0,72 h,13 mL Teflon-lined stainless steel vessel,static,H2O,,dried in air,,,yellow block-shaped crystals,83.0,,,,"monoclinic, P21/c; a=10.557(3) Å, b=17.598(4) Å, c=12.593(3) Å, β=103.25(3)°",,,not_reported,not_reported,320.0,magnetism,10.1039/c8ce00947c,ok,
10.1039/c8ce00947c,downloaded\10.1039_c8ce00947c.pdf,SI downloaded\10.1039_c8ce00947c_SI.pdf,mof_json_store\10.1039_c8ce00947c\raw_output.json,mof_json_store\10.1039_c8ce00947c\synthesis_002.json,yes,Other prescriptions in Scheme 1 under the same hydrothermal conditions gave precipitates without crystals.,,1840997,Zn(NO3)2·6H2O,,"0.0396 g, 0.2 mmol",0.2,mmol,nan,,,,,nan,,,,,2-(4-carboxyphenoxy)terephthalic acid,H3cpota,"0.0302 g, 0.1 mmol",0.1,mmol,"1,4-di(1H-imidazol-1-yl)benzene",bib,"0.0420 g, 0.2 mmol",0.2,mmol,,,,,,potassium hydroxide (aqueous),KOH,"0.2 mol L−1, 1 mL",0.2,mmol,,,,,,water,H2O,6 mL,6.0,,,,,140.0,413 K,72.0,72 h,13 mL Teflon-lined stainless steel vessel,static,H2O,,dried in air,,,colorless block crystals,63.0,,,,"triclinic, P1̅; a=9.915(3) Å, b=10.052(3) Å, c=25.117(7) Å, α=99.939(10)°, β=96.406(10)°, γ=97.933(10)°",,,not_reported,not_reported,300.0,magnetism,10.1039/c8ce00947c,ok,
10.1039/c8ce00947c,downloaded\10.1039_c8ce00947c.pdf,SI downloaded\10.1039_c8ce00947c_SI.pdf,mof_json_store\10.1039_c8ce00947c\raw_output.json,mof_json_store\10.1039_c8ce00947c\synthesis_003.json,yes,Other prescriptions in Scheme 1 under the same hydrothermal conditions gave precipitates without crystals.,,1841000,Zn(NO3)2·6H2O,,"0.0595 g, 0.2 mmol",0.2,mmol,nan,,,,,nan,,,,,2-(4-carboxyphenoxy)terephthalic acid,H3cpota,"0.0302 g, 0.1 mmol",0.1,mmol,"1,10-phenanthroline",phen,"0.0396 g, 0.2 mmol",0.2,mmol,,,,,,potassium hydroxide (aqueous),KOH,"0.2 mol L−1, 1 mL",0.2,mmol,,,,,,water,H2O,6 mL,6.0,,,,,140.0,413 K,72.0,72 h,13 mL Teflon-lined stainless steel vessel,static,H2O,,dried in air,,,colorless block-shaped crystals,61.0,,fes,,"monoclinic, P21/c; a=11.8697(9) Å, b=11.5660(9) Å, c=16.8792(13) Å, β=101.036(3)°",,,not_reported,yes,300.0,luminescence;sensing,10.1039/c8ce00947c,ok,
10.1039/c8ce00947c,downloaded\10.1039_c8ce00947c.pdf,SI downloaded\10.1039_c8ce00947c_SI.pdf,mof_json_store\10.1039_c8ce00947c\raw_output.json,mof_json_store\10.1039_c8ce00947c\synthesis_004.json,yes,Other prescriptions in Scheme 1 under the same hydrothermal conditions gave precipitates without crystals.,,1841001,Zn(NO3)2·6H2O,,"0.0595 g, 0.2 mmol",0.2,mmol,nan,,,,,nan,,,,,2-(4-carboxyphenoxy)terephthalic acid,H3cpota,"0.0302 g, 0.1 mmol",0.1,mmol,"4,4'-bipyridine","4,4′-bpy","0.0312 g, 0.2 mmol",0.2,mmol,,,,,,potassium hydroxide (aqueous),KOH,"0.5 mol L−1, 0.5 mL",0.25,mmol,,,,,,water,H2O,6 mL,6.0,,,,,140.0,413 K,72.0,72 h,13 mL Teflon-lined stainless steel vessel,static,H2O,,dried in air,,,colorless block-shaped crystals,42.0,,,tetranuclear tricyclic [Zn4(OH)2(COO)6] cluster,"monoclinic, P21/c; a=12.390(3) Å, b=16.177(3) Å, c=13.367(6) Å, β=120.16(2)°",,,not_reported,yes,325.0,luminescence,10.1039/c8ce00947c,ok,
10.1002/anie.201905456,downloaded\10.1002_anie.201905456.pdf,SI downloaded\10.1002_anie.201905456_SI.pdf,mof_json_store\10.1002_anie.201905456\raw_output.json,mof_json_store\10.1002_anie.201905456\synthesis_005.json,no,,UiO-67-BIPY,,ZnCl2,ZrCl4,1.27 mmol,1.27,mmol,nan,,,,,nan,,,,,"5,5’-dicarboxy-2,2’-bipyridine",BIPY,1.27 mmol,1.27,mmol,,,,,,,,,,,acetic acid,AcOH,2.15 mL,2.15,mL,hydrochloric acid (37%),HCl,0.5 mL (37% w/w),0.5,mL,"N,N-dimethylformamide",DMF,100 mL,100.0,,,,,120.0,,48.0,48 h,glass Schott bottle (250 mL),,"DMF, ethanol",washed 3× with DMF and 3× with ethanol (centrifuge between washes),Dried overnight at 80 °C,80.0,12.0,,,,,,,,,not_reported,not_reported,,,10.1002/anie.201905456,ok,
10.1039/d1ay00824b,downloaded\10.1039_d1ay00824b.pdf,SI downloaded\10.1039_d1ay00824b_SI.pdf,mof_json_store\10.1039_d1ay00824b\raw_output.json,mof_json_store\10.1039_d1ay00824b\synthesis_001.json,no,,Tb–BTC,,ZnCl2,,45.3 mg (0.1 mmol),0.1,mmol,nan,,,,,nan,,,,,"benzene-1,3,5-tricarboxylic acid",H3BTC,21.0 mg (0.1 mmol),0.1,mmol,,,,,,,,,,,,,,,,,,,,,water,H2O,5.0 mL (metal salt solution),5.0,ethanol,EtOH,5.0 mL (ligand solution),5.0,25,room temperature,1.0,1 h,,vigorous stirring,water,three times,dried at room temperature,,,white nanorods,,diameter ~52 nm; length up to a few micrometers,,,,,,not_reported,yes,,luminescence;sensing,10.1039/d1ay00824b,ok,
10.1039/c5dt01233c,downloaded\10.1039_c5dt01233c.pdf,SI downloaded\10.1039_c5dt01233c_SI.pdf,mof_json_store\10.1039_c5dt01233c\raw_output.json,mof_json_store\10.1039_c5dt01233c\synthesis_001.json,no,,[CuNPy3Cl·solvent]n,,FeCl3·6H2O,,"24.0 mg, 1.44 × 10−4 mol",4000,mmol,nan,,,,,nan,,,,,tris(4-(pyridin-4-yl)phenyl)amine,NPy3,"22.8 mg, 4.78 × 10−5 mol",0.0478,mmol,,,,,,,,,,,,,,,,,,,,,"N,N-dimethylformamide",DMF,1 mL,1.0,methanol,MeOH,1 mL,1.0,130.0,130 °C,96.0,96 h,Parr bomb (autoclave),,MeOH,washed quickly,,,,orange needles,66.0,0.201 × 0.108 × 0.056 mm,,μ-Cl-bridged Cu(I) dimers; tetrahedral Cu(I),"a=10.0513, b=28.1929, c=12.2189 Å, β=112.243°, P21/c",,,no,not_reported,300.0,,10.1039/c5dt01233c,ok,
10.1039/c5dt01233c,downloaded\10.1039_c5dt01233c.pdf,SI downloaded\10.1039_c5dt01233c_SI.pdf,mof_json_store\10.1039_c5dt01233c\raw_output.json,mof_json_store\10.1039_c5dt01233c\synthesis_002.json,no,,[CuNPy3NO3·solvent]n,,Fe(ClO4)3,,"17.0 mg, 7.05 × 10−5 mol",5000,mmol,nan,,,,,nan,,,,,tris(4-(pyridin-4-yl)phenyl)amine,NPy3,"11.2 mg, 2.35 × 10−5 mol",0.0235,mmol,,,,,,,,,,,,,,,,,,,,,"N,N-dimethylformamide",DMF,1 mL,1.0,,,,,80.0,80 °C,18.0,18 h,,,,,,,,yellow prismatic crystals,73.0,0.149 × 0.098 × 0.051 mm,,"3-/4-coordinate Cu(I) with apical nitrate; 2D (6,3)-nets","a=9.0770, b=13.831, c=32.773 Å, P2221",,,not_reported,not_reported,,,10.1039/c5dt01233c,ok,
10.1021/acs.cgd.5b01559,downloaded\10.1021_acs.cgd.5b01559.pdf,SI downloaded\10.1021_acs.cgd.5b01559_SI.pdf,mof_json_store\10.1021_acs.cgd.5b01559\raw_output.json,mof_json_store\10.1021_acs.cgd.5b01559\synthesis_001.json,yes,At 160–180 °C an unknown phase formed; HAc-only or TEA-only did not give mesoMOF; water cosolvent inhibited mesopores.,Cu-BTC-n (HKUST-1 mesoMOF),,FeCl3·6H2O,,0.435 g (1.8 mmol),1.8,mmol,nan,,,,,nan,,,,,"benzene-1,3,5-tricarboxylic acid",BTC,0.210 g (1.0 mmol),1.0,mmol,,,,,,,,,,,acetic acid,,0.62 mL,0.62,mL,triethylamine,TEA,0.50 mL,0.5,mL,ethanol,EtOH,12 mL,12.0,,,,,25.0,25 °C,24.0,24 h,Teflon-lined autoclave,static,ethanol,several times,EtOH at 65 °C for 12 h,65.0,12.0,,,,,,,,1048.0,,,280.0,,10.1021/acs.cgd.5b01559,ok,
10.1021/acs.cgd.5b01559,downloaded\10.1021_acs.cgd.5b01559.pdf,SI downloaded\10.1021_acs.cgd.5b01559_SI.pdf,mof_json_store\10.1021_acs.cgd.5b01559\raw_output.json,mof_json_store\10.1021_acs.cgd.5b01559\synthesis_002.json,yes,At 160–180 °C an unknown phase formed; HAc-only or TEA-only did not give mesoMOF; water cosolvent inhibited mesopores.,Cu-BTC-n (HKUST-1 mesoMOF),,Fe(ClO4)3,,0.435 g (1.8 mmol),1.8,mmol,nan,,,,,nan,,,,,"benzene-1,3,5-tricarboxylic acid",BTC,0.210 g (1.0 mmol),1.0,mmol,,,,,,,,,,,acetic acid,,0.62 mL,0.62,mL,triethylamine,TEA,0.50 mL,0.5,mL,ethanol,EtOH,12 mL,12.0,,,,,65.0,65 °C,24.0,24 h,Teflon-lined autoclave,static,ethanol,several times,EtOH at 65 °C for 12 h,65.0,12.0,,,,,,,,954.0,,,280.0,,10.1021/acs.cgd.5b01559,ok,
10.1021/acs.cgd.5b01559,downloaded\10.1021_acs.cgd.5b01559.pdf,SI downloaded\10.1021_acs.cgd.5b01559_SI.pdf,mof_json_store\10.1021_acs.cgd.5b01559\raw_output.json,mof_json_store\10.1021_acs.cgd.5b01559\synthesis_003.json,yes,At 160–180 °C an unknown phase formed; HAc-only or TEA-only did not give mesoMOF; water cosolvent inhibited mesopores.,Cu-BTC-n (HKUST-1 mesoMOF),,Fe(ClO4)3,,0.435 g (1.8 mmol),1.8,mmol,nan,,,,,nan,,,,,"benzene-1,3,5-tricarboxylic acid",BTC,0.210 g (1.0 mmol),1.0,mmol,,,,,,,,,,,acetic acid,,0.62 mL,0.62,mL,triethylamine,TEA,0.50 mL,0.5,mL,ethanol,EtOH,12 mL,12.0,,,,,85.0,85 °C,24.0,24 h,Teflon-lined autoclave,static,ethanol,several times,EtOH at 65 °C for 12 h,65.0,12.0,,,,,,,,905.0,,,280.0,,10.1021/acs.cgd.5b01559,ok,
10.1021/acs.cgd.5b01559,downloaded\10.1021_acs.cgd.5b01559.pdf,SI downloaded\10.1021_acs.cgd.5b01559_SI.pdf,mof_json_store\10.1021_acs.cgd.5b01559\raw_output.json,mof_json_store\10.1021_acs.cgd.5b01559\synthesis_004.json,yes,At 160–180 °C an unknown phase formed; HAc-only or TEA-only did not give mesoMOF; water cosolvent inhibited mesopores.,Cu-BTC-n (HKUST-1 mesoMOF),,Copper(II),,0.435 g (1.8 mmol),1.8,mmol,nan,,,,,nan,,,,,"benzene-1,3,5-tricarboxylic acid",BTC,0.210 g (1.0 mmol),1.0,mmol,,,,,,,,,,,acetic acid,,0.62 mL,0.62,mL,triethylamine,TEA,0.50 mL,0.5,mL,ethanol,EtOH,12 mL,12.0,,,,,110.0,110 °C,24.0,24 h,Teflon-lined autoclave,static,ethanol,several times,EtOH at 65 °C for 12 h,65.0,12.0,,,,,,,,795.0,,,280.0,ORR,10.1021/acs.cgd.5b01559,ok,
10.1021/acs.cgd.5b01559,downloaded\10.1021_acs.cgd.5b01559.pdf,SI downloaded\10.1021_acs.cgd.5b01559_SI.pdf,mof_json_store\10.1021_acs.cgd.5b01559\raw_output.json,mof_json_store\10.1021_acs.cgd.5b01559\synthesis_005.json,yes,At 160–180 °C an unknown phase formed; HAc-only or TEA-only did not give mesoMOF; water cosolvent inhibited mesopores.,Cu-BTC-n (HKUST-1 mesoMOF),,Copper(II),,0.435 g (1.8 mmol),1.8,mmol,nan,,,,,nan,,,,,"benzene-1,3,5-tricarboxylic acid",BTC,0.210 g (1.0 mmol),1.0,mmol,,,,,,,,,,,acetic acid,,0.62 mL,0.62,mL,triethylamine,TEA,0.50 mL,0.5,mL,ethanol,EtOH,12 mL,12.0,,,,,120.0,120 °C,24.0,24 h,Teflon-lined autoclave,static,ethanol,several times,EtOH at 65 °C for 12 h,65.0,12.0,,,,,,,,651.0,,,280.0,,10.1021/acs.cgd.5b01559,ok,
10.1021/acs.cgd.5b01559,downloaded\10.1021_acs.cgd.5b01559.pdf,SI downloaded\10.1021_acs.cgd.5b01559_SI.pdf,mof_json_store\10.1021_acs.cgd.5b01559\raw_output.json,mof_json_store\10.1021_acs.cgd.5b01559\synthesis_006.json,yes,At 160–180 °C an unknown phase formed; HAc-only or TEA-only did not give mesoMOF; water cosolvent inhibited mesopores.,Cu-BTC-n (HKUST-1 mesoMOF),,Copper(II),,0.435 g (1.8 mmol),1.8,mmol,nan,,,,,nan,,,,,"benzene-1,3,5-tricarboxylic acid",BTC,0.210 g (1.0 mmol),1.0,mmol,,,,,,,,,,,acetic acid,,0.62 mL,0.62,mL,triethylamine,TEA,0.50 mL,0.5,mL,ethanol,EtOH,12 mL,12.0,,,,,140.0,140 °C,24.0,24 h,Teflon-lined autoclave,static,ethanol,several times,EtOH at 65 °C for 12 h,65.0,12.0,,,,,,,,612.0,,,280.0,,10.1021/acs.cgd.5b01559,ok,
10.1039/c9cc05708k,downloaded\10.1039_c9cc05708k.pdf,SI downloaded\10.1039_c9cc05708k_SI.pdf,mof_json_store\10.1039_c9cc05708k\raw_output.json,mof_json_store\10.1039_c9cc05708k\synthesis_001.json,no,,Y346,1914021,Copper(II),,"2 mmol, 595 mg",2,mmol,nan,,,,,nan,,,,,isophthalic acid,IPA,"1 mmol, 166 mg",1.0,mmol,,,,,,,,,,,2-methylimidazole,MIM,"2 mmol, 164 mg",2.0,mmol,,,,,,water,H2O,8 mL,8.0,,,,,180.0,180 °C,12.0,12 h,Teflon-lined stainless steel vessel,,"H2O, EtOH",several times,dried in natural environment,,,colorless block crystals,,,pts,–Zn–O–Zn– inorganic layer; 4-connected Zn nodes,"a=9.6355, b=9.6355, c=32.1835 Å, tetragonal, P43212",,,not_reported,yes,410.0,luminescence;photoelectrocatalysis;hydrogen evolution,10.1039/c9cc05708k,ok,
10.1039/c9cc05708k,downloaded\10.1039_c9cc05708k.pdf,SI downloaded\10.1039_c9cc05708k_SI.pdf,mof_json_store\10.1039_c9cc05708k\raw_output.json,mof_json_store\10.1039_c9cc05708k\synthesis_002.json,no,,Y346,1914021,Nickel(II),,"4 mmol, 1190 mg in H2O (2 mL)",4,mmol,nan,,,,,nan,,,,,isophthalic acid,IPA,"2 mmol, 332 mg",2.0,mmol,,,,,,,,,,,2-methylimidazole,MIM,"4 mmol, 328 mg",4.0,mmol,,,,,,water,H2O,2 mL (Zn solution) + 8 mL (MIM+IPA solution),,,,,,25,room temperature,,immediately,,vigorous stirring,"H2O, EtOH",several times,dried in natural environment,,,colorless polyhedral microcrystals,,2–10 μm,pts,–Zn–O–Zn– inorganic layer; 4-connected Zn nodes,"a=9.6355, b=9.6355, c=32.1835 Å, tetragonal, P43212",,,not_reported,yes,410.0,luminescence;photoelectrocatalysis;hydrogen evolution,10.1039/c9cc05708k,ok,
10.1021/acsami.2c20240,downloaded\10.1021_acsami.2c20240.pdf,SI downloaded\10.1021_acsami.2c20240_SI.pdf,mof_json_store\10.1021_acsami.2c20240\raw_output.json,mof_json_store\10.1021_acsami.2c20240\synthesis_001.json,no,,Co(bim)2,,Cd(CH3COO)2·2H2O,,9.2 mmol (2.29 g),9.2,mmol,nan,,,,,nan,,,,,benzimidazole,bim,8.8 g,8.8,g,,,,,,,,,,,,,,,,,,,,,methanol,MeOH,141.6 mL,141.6,toluene,Tol,138.2 mL,138.2,60.0,60 °C,12.0,12 h,,stirred,MeOH,,dried at 100 °C overnight,100.0,,layer-stacked bulk crystals; square plate-like,>90,,,CoII–N4 tetrahedral (2D layered),,,13.0,not_reported,not_reported,,CO2_cycloaddition,10.1021/acsami.2c20240,ok,
10.1021/acsami.2c20240,downloaded\10.1021_acsami.2c20240.pdf,SI downloaded\10.1021_acsami.2c20240_SI.pdf,mof_json_store\10.1021_acsami.2c20240\raw_output.json,mof_json_store\10.1021_acsami.2c20240\synthesis_002.json,no,,Pd0.1Co0.9(bim)2,,Mn(CH3COO)2·4H2O,,8.28 mmol (in 20 mL H2O),8.28,mmol,nan,K2PdCl4,0.92 mmol (in 20 mL H2O),0.92,mmol,nan,,,,,benzimidazole,bim,8.8 g,8.8,g,,,,,,,,,,,,,,,,,,,,,methanol,MeOH,141.6 mL,141.6,toluene,Tol,138.2 mL,138.2,60.0,60 °C,12.0,12 h,,stirred,"H2O, MeOH",,dried at 100 °C overnight,100.0,,,>90,,,"tetrahedral Co, square-planar Pd linked by benzimidazolate",,,81.0,not_reported,not_reported,,CO2_cycloaddition,10.1021/acsami.2c20240,ok,
10.1021/acsami.2c20240,downloaded\10.1021_acsami.2c20240.pdf,SI downloaded\10.1021_acsami.2c20240_SI.pdf,mof_json_store\10.1021_acsami.2c20240\raw_output.json,mof_json_store\10.1021_acsami.2c20240\synthesis_003.json,no,,Pd0.2Co0.8(bim)2,,Zn(CH3COO)2·2H2O,,7.36 mmol (in 20 mL H2O),7.36,mmol,nan,K2PdCl4,1.84 mmol (in 20 mL H2O),1.84,mmol,nan,,,,,benzimidazole,bim,8.8 g,8.8,g,,,,,,,,,,,,,,,,,,,,,methanol,MeOH,141.6 mL,141.6,toluene,Tol,138.2 mL,138.2,60.0,60 °C,12.0,12 h,,stirred,"H2O, MeOH",,dried at 100 °C overnight,100.0,,,>90,,,"tetrahedral Co, square-planar Pd linked by benzimidazolate",,,183.0,not_reported,not_reported,,CO2_cycloaddition,10.1021/acsami.2c20240,ok,
10.1021/acsami.2c20240,downloaded\10.1021_acsami.2c20240.pdf,SI downloaded\10.1021_acsami.2c20240_SI.pdf,mof_json_store\10.1021_acsami.2c20240\raw_output.json,mof_json_store\10.1021_acsami.2c20240\synthesis_004.json,no,,Pd0.3Co0.7(bim)2,,Zn(NO3)2·6H2O,,6.44 mmol (in 20 mL H2O),6.44,mmol,nan,K2PdCl4,2.76 mmol (in 20 mL H2O),2.76,mmol,nan,,,,,benzimidazole,bim,8.8 g,8.8,g,,,,,,,,,,,,,,,,,,,,,methanol,MeOH,141.6 mL,141.6,toluene,Tol,138.2 mL,138.2,60.0,60 °C,12.0,12 h,,stirred,"H2O, MeOH",,dried at 100 °C overnight,100.0,,,>90,,,"tetrahedral Co, square-planar Pd linked by benzimidazolate",,,253.0,not_reported,not_reported,,CO2_cycloaddition,10.1021/acsami.2c20240,ok,
10.1021/acsami.2c20240,downloaded\10.1021_acsami.2c20240.pdf,SI downloaded\10.1021_acsami.2c20240_SI.pdf,mof_json_store\10.1021_acsami.2c20240\raw_output.json,mof_json_store\10.1021_acsami.2c20240\synthesis_005.json,no,,Pd0.5Co0.5(bim)2,,MnCl2·4H2O,,4.60 mmol (in 20 mL H2O),4.6,mmol,nan,K2PdCl4,4.60 mmol (in 20 mL H2O),4.6,mmol,nan,,,,,benzimidazole,bim,8.8 g,8.8,g,,,,,,,,,,,,,,,,,,,,,methanol,MeOH,141.6 mL,141.6,toluene,Tol,138.2 mL,138.2,60.0,60 °C,12.0,12 h,,stirred,"H2O, MeOH",,dried at 100 °C overnight,100.0,,,>90,,,"tetrahedral Co, square-planar Pd linked by benzimidazolate",,,285.0,not_reported,not_reported,,CO2_cycloaddition,10.1021/acsami.2c20240,ok,
