Repository: zzhenglab/MOFinder

# MOFinder

MOFinder extracts MOF synthesis information from the literature, reconstructs evidence-supported negative reaction records, and prepares datasets for synthesis-outcome prediction.
[Web application](https://mofinder.chemistry.wustl.edu/) | [Demos](Demo/README.md) | [Source code](docs/source_to_code.md) | [Workflow guide](docs/workflow.md) | [Model evaluation](docs/evaluation.md)

## Quick start

The workflow runs through Python commands. Python 3.10 or newer is required. Clone the repository and initialize its related applications:

```bash
git clone --recurse-submodules https://github.com/zzhenglab/MOFinder.git
cd MOFinder
```

Start with the two offline demonstrations:

```bash

File: mof_extraction_1_2.csv (part 99 of 305)
doi,main_pdf,si_pdf,raw_output,parsed_json,article_trial_or_failure,article_trial_or_failure_notes,mof_name,crystal_code,metal_1,metal_1_abbr,metal_1_amount_text,metal_1_amount_value,metal_1_amount_unit,metal_2,metal_2_abbr,metal_2_amount_text,metal_2_amount_value,metal_2_amount_unit,metal_3,metal_3_abbr,metal_3_amount_text,metal_3_amount_value,metal_3_amount_unit,linker_1,linker_1_abbr,linker_1_amount_text,linker_1_amount_value,linker_1_amount_unit,linker_2,linker_2_abbr,linker_2_amount_text,linker_2_amount_value,linker_2_amount_unit,linker_3,linker_3_abbr,linker_3_amount_text,linker_3_amount_value,linker_3_amount_unit,modulator_1,modulator_1_abbr,modulator_1_amount_text,modulator_1_amount_value,modulator_1_amount_unit,modulator_2,modulator_2_abbr,modulator_2_amount_text,modulator_2_amount_value,modulator_2_amount_unit,solvent_main,solvent_main_abbr,solvent_main_amount_text,solvent_main_ml,solvent_secondary,solvent_secondary_abbr,solvent_secondary_amount_text,solvent_secondary_ml,temperature_c,temperature_c_text,time_h,time_text,vessel_type,stirring,washing_solvent,washing_cycles,activation_text,activation_temp_c,activation_time_h,crystal_morphology,yield_percent,crystal_size,topology_code,metal_cluster_connectivity,unit_cell_short,pore_diameter_A,BET_surface_area_m2g,air_stable,water_stable,tga_decomposition_temp_c,applications,reference,status,error
10.1021/acsami.2c20240,downloaded\10.1021_acsami.2c20240.pdf,SI downloaded\10.1021_acsami.2c20240_SI.pdf,mof_json_store\10.1021_acsami.2c20240\raw_output.json,mof_json_store\10.1021_acsami.2c20240\synthesis_006.json,no,,Pd(bim)2,,Co(NO3)2·6H2O,K2PdCl4,9.2 mmol,9.2,mmol,nan,,,,,nan,,,,,benzimidazole,bim,8.8 g,8.8,g,,,,,,,,,,,,,,,,,,,,,methanol,MeOH,141.6 mL,141.6,toluene,Tol,138.2 mL,138.2,60.0,60 °C,12.0,12 h,,stirred,MeOH,,dried at 100 °C overnight,100.0,,,>90,,,PdII–N4 square planar (2D nanosheet),,,,not_reported,not_reported,,CO2_cycloaddition,10.1021/acsami.2c20240,ok,
10.1021/acsami.2c04644,downloaded\10.1021_acsami.2c04644.pdf,SI downloaded\10.1021_acsami.2c04644_SI.pdf,mof_json_store\10.1021_acsami.2c04644\raw_output.json,mof_json_store\10.1021_acsami.2c04644\synthesis_001.json,no,,ZIF-90,,Ni(NO3)2·6H2O,,"0.2 mL, 320 mM (aqueous solution)",0.064,mmol,nan,,,,,nan,,,,,2-imidazolecarboxaldehyde,ICA,"0.4 mL, 640 mM (aqueous solution)",0.256,mmol,,,,,,,,,,,,,,,,,,,,,water,H2O,1 mL,1.0,,,,,4.0,4 °C,12.0,12 h,2 mL PE tube,,water,three times,,,,rhombic dodecahedra,,,,,,,,,,,,10.1021/acsami.2c04644,ok,
10.1021/acsami.2c04644,downloaded\10.1021_acsami.2c04644.pdf,SI downloaded\10.1021_acsami.2c04644_SI.pdf,mof_json_store\10.1021_acsami.2c04644\raw_output.json,mof_json_store\10.1021_acsami.2c04644\synthesis_002.json,no,,Mg-BMOM (bimetal ZIF-90),,Zn(NO3)2·6H2O,,"part of 0.16 mL mixture, 400 mM; with MgCl2 400 mM; Mg2+:Zn2+ = 1:1",,,nan,,"part of 0.16 mL mixture, 400 mM; with Zn(NO3)2 400 mM; Mg2+:Zn2+ = 1:1",,,nan,,,,,2-imidazolecarboxaldehyde,ICA,"0.64 mL, 400 mM (aqueous solution)",0.256,mmol,,,,,,,,,,,,,,,,,,,,,water,H2O,0.8 mL,0.8,,,,,4.0,4 °C,12.0,12 h,2 mL PE tube,,water,three times,,,,spindle-shaped particles,,,,,,,,,,,,10.1021/acsami.2c04644,ok,
10.1021/acsami.2c04644,downloaded\10.1021_acsami.2c04644.pdf,SI downloaded\10.1021_acsami.2c04644_SI.pdf,mof_json_store\10.1021_acsami.2c04644\raw_output.json,mof_json_store\10.1021_acsami.2c04644\synthesis_003.json,no,,ZIF-8,,Zn(NO3)2·6H2O,,"0.2 mL, 240 mM (aqueous solution)",0.048,mmol,nan,,,,,nan,,,,,2-methylimidazole,HmIm,"0.4 mL, 1920 mM (aqueous solution)",0.768,mmol,,,,,,,,,,,,,,,,,,,,,water,H2O,0.6 mL (replacing enzyme solution),0.6,,,,,4.0,4 °C,12.0,12 h,2 mL PE tube,,water,three times,,,,,,,,,,,,,,,,10.1021/acsami.2c04644,ok,
10.1021/acsami.2c04644,downloaded\10.1021_acsami.2c04644.pdf,SI downloaded\10.1021_acsami.2c04644_SI.pdf,mof_json_store\10.1021_acsami.2c04644\raw_output.json,mof_json_store\10.1021_acsami.2c04644\synthesis_004.json,no,,ZIF-67,,Zn(NO3)2·6H2O,,"0.25 mL, 97.5 mM (aqueous solution)",0.0244,mmol,nan,,,,,nan,,,,,2-methylimidazole,HmIm,"0.75 mL, 1843 mM (aqueous solution)",1.3823,mmol,,,,,,,,,,,,,,,,,,,,,water,H2O,1 mL (replacing enzyme solution),1.0,,,,,25,RT,12.0,12 h,2 mL PE tube,,water,three times,,,,,,,,,,,,,,,,10.1021/acsami.2c04644,ok,
10.1021/acsami.2c04644,downloaded\10.1021_acsami.2c04644.pdf,SI downloaded\10.1021_acsami.2c04644_SI.pdf,mof_json_store\10.1021_acsami.2c04644\raw_output.json,mof_json_store\10.1021_acsami.2c04644\synthesis_005.json,no,,MAF-7,,Zn(NO3)2·6H2O,,"1 mL, 40 mM (aqueous solution)",0.04,mmol,nan,,,,,nan,,,,,"3-methyl-1H-1,2,4-triazole",Hmtz,20 mg (dissolved in 1 mL water),20.0,mg,,,,,,,,,,,ammonia solution (10%),,0.04 mL of 10% aq. NH3,0.04,mL,,,,,,water,H2O,1 mL (for ligand dissolution),1.0,,,,,25,RT,12.0,12 h,2 mL PE tube,,water,three times,,,,,,,,,,,,,,,,10.1021/acsami.2c04644,ok,
10.1021/ic701917w,downloaded\10.1021_ic701917w.pdf,SI downloaded\10.1021_ic701917w_SI.pdf,mof_json_store\10.1021_ic701917w\raw_output.json,mof_json_store\10.1021_ic701917w\synthesis_001.json,no,,,,Zn(NO3)2·6H2O,,100 mg (0.59 mmol),0.59,mmol,nan,,,,,nan,,,,,H3TPB-3tz·1.5H2O,H3TPB-3tz,54 mg (0.10 mmol),,,,,,,,,,,,,,,,,,,,,,,"N,N-dimethylformamide",DMF,10 mL,10.0,,,,,70.0,70 °C,96.0,4 days,20-mL glass scintillation vial with Teflon-lined cap,,DMF,"quick rinse, 10 mL",65 °C under vacuum until outgas rate <2 mTorr/min (≥10 h),65.0,10.0,green cube-shaped crystals,71.0,0.35 × 0.26 × 0.19 mm,,Cu4Cl square-planar unit,"a=29.030(4) Å, Cubic, Pm-3m",17.0,1120.0,no,no,,hydrogen storage,10.1021/ic701917w,ok,
10.1021/ic701917w,downloaded\10.1021_ic701917w.pdf,SI downloaded\10.1021_ic701917w_SI.pdf,mof_json_store\10.1021_ic701917w\raw_output.json,mof_json_store\10.1021_ic701917w\synthesis_002.json,no,,,,Zn(NO3)2·6H2O,,120 mg (0.61 mmol),0.61,mmol,nan,,,,,nan,,,,,H3TPT-3tz·6.5H2O,H3TPT-3tz,63 mg (0.10 mmol),,,,,,,,,,,,,concentrated HCl (36.5% in H2O),HCl,ca. 150 µL,,,,,,,,"N,N-dimethylformamide",DMF,8 mL,8.0,methanol,MeOH,2 mL,2.0,70.0,70 °C,72.0,3 days,20-mL glass scintillation vial with Teflon-lined cap,,DMF,"quick rinse, 10 mL",120 °C under vacuum until outgas rate <2 mTorr/min (≥10 h),120.0,10.0,colorless cube-shaped crystals,61.0,0.27 × 0.27 × 0.12 mm,,Mn4Cl cluster,"a=29.135(2) Å, Cubic, Im-3m",,1580.0,no,no,,hydrogen storage,10.1021/ic701917w,ok,
10.1021/ic701917w,downloaded\10.1021_ic701917w.pdf,SI downloaded\10.1021_ic701917w_SI.pdf,mof_json_store\10.1021_ic701917w\raw_output.json,mof_json_store\10.1021_ic701917w\synthesis_003.json,no,,,,Zn(NO3)2·6H2O,,120 mg (0.71 mmol),0.71,mmol,nan,,,,,nan,,,,,H3TPT-3tz·6.5H2O,H3TPT-3tz,63 mg (0.10 mmol),,,,,,,,,,,,,concentrated HCl (36.5% in H2O),HCl,ca. 150 µL,,,,,,,,"N,N-dimethylformamide",DMF,8 mL,8.0,methanol,MeOH,2 mL,2.0,70.0,70 °C,72.0,3 days,20-mL glass scintillation vial with Teflon-lined cap,,DMF,"quick rinse, 10 mL",,,,"green cube-shaped crystals (obtained mixed with a yellow precipitate, impure)",,0.15 × 0.15 × 0.15 mm,,Cu4Cl square-planar unit,"a=28.526(9) Å, Cubic, Im-3m",,,not_reported,not_reported,,hydrogen storage,10.1021/ic701917w,ok,
10.1039/d1nj04435d,downloaded\10.1039_d1nj04435d.pdf,SI downloaded\10.1039_d1nj04435d_SI.pdf,mof_json_store\10.1039_d1nj04435d\raw_output.json,mof_json_store\10.1039_d1nj04435d\synthesis_001.json,no,,MIL-101(AA),,Zn(NO3)2·6H2O,,13.3 mmol,13.3,mmol,nan,,,,,nan,,,,,terephthalic acid,H2BDC,13.3 mmol,13.3,mmol,,,,,,,,,,,acetic acid,AA,13.3 mmol,13.3,mmol,,,,,,water,H2O,66.6 mL,66.6,,,,,220.0,220 °C,8.0,8 h,Teflon-lined autoclave (100 mL),,"water, MeOH",water once; MeOH twice,"DMF solvent exchange: reflux 6 h at 140 °C (repeated twice), then NH4F (0.03 M, 50 mL) aqueous reflux 10 h at 60 °C; hot filtration, washed with hot water, dried.",,,green powder; octahedra,,200–400 nm,,Cr3O trinuclear cluster (SBU),,23.2,3014.0,not_reported,yes,,Prins_condensation,10.1039/d1nj04435d,ok,
10.1039/d1nj04435d,downloaded\10.1039_d1nj04435d.pdf,SI downloaded\10.1039_d1nj04435d_SI.pdf,mof_json_store\10.1039_d1nj04435d\raw_output.json,mof_json_store\10.1039_d1nj04435d\synthesis_002.json,no,,MIL-101(WA),,Zn(NO3)2·6H2O,,13.3 mmol,13.3,mmol,nan,,,,,nan,,,,,terephthalic acid,H2BDC,13.3 mmol,13.3,mmol,,,,,,,,,,,,,,,,,,,,,water,H2O,66.6 mL,66.6,,,,,220.0,220 °C,8.0,8 h,Teflon-lined autoclave (100 mL),,"water, MeOH",water once; MeOH twice,"DMF solvent exchange: reflux 6 h at 140 °C (repeated twice), then NH4F (0.03 M, 50 mL) aqueous reflux 10 h at 60 °C; hot filtration, washed with hot water, dried.",,,octahedra,,100–250 nm,,Cr3O trinuclear cluster (SBU),,25.7,2632.0,not_reported,not_reported,,Prins_condensation,10.1039/d1nj04435d,ok,
10.1039/d1nj04435d,downloaded\10.1039_d1nj04435d.pdf,SI downloaded\10.1039_d1nj04435d_SI.pdf,mof_json_store\10.1039_d1nj04435d\raw_output.json,mof_json_store\10.1039_d1nj04435d\synthesis_003.json,no,,MIL-101(HF),,Zn(NO3)2·6H2O,,13.3 mmol,13.3,mmol,nan,,,,,nan,,,,,terephthalic acid,H2BDC,13.3 mmol,13.3,mmol,,,,,,,,,,,hydrofluoric acid,HF,,,,,,,,,water,H2O,66.6 mL,66.6,,,,,220.0,220 °C,8.0,8 h,Teflon-lined autoclave (100 mL),,"water, MeOH",water once; MeOH twice,"DMF solvent exchange: reflux 6 h at 140 °C (repeated twice), then NH4F (0.03 M, 50 mL) aqueous reflux 10 h at 60 °C; hot filtration, washed with hot water, dried.",,,octahedra,,~1 μm,,Cr3O trinuclear cluster (SBU),,26.5,2358.0,not_reported,not_reported,,Prins_condensation,10.1039/d1nj04435d,ok,
10.1039/d1nj04435d,downloaded\10.1039_d1nj04435d.pdf,SI downloaded\10.1039_d1nj04435d_SI.pdf,mof_json_store\10.1039_d1nj04435d\raw_output.json,mof_json_store\10.1039_d1nj04435d\synthesis_004.json,no,,MIL-101(HA),,Zn(NO3)2·6H2O,,13.3 mmol,13.3,mmol,nan,,,,,nan,,,,,terephthalic acid,H2BDC,13.3 mmol,13.3,mmol,,,,,,,,,,,hydrochloric acid,HCl,,,,,,,,,water,H2O,66.6 mL,66.6,,,,,220.0,220 °C,8.0,8 h,Teflon-lined autoclave (100 mL),,"water, MeOH",water once; MeOH twice,"DMF solvent exchange: reflux 6 h at 140 °C (repeated twice), then NH4F (0.03 M, 50 mL) aqueous reflux 10 h at 60 °C; hot filtration, washed with hot water, dried.",,,octahedra,,,,Cr3O trinuclear cluster (SBU),,29.2,1804.0,not_reported,not_reported,,Prins_condensation,10.1039/d1nj04435d,ok,
10.1039/c5dt00420a,downloaded\10.1039_c5dt00420a.pdf,SI downloaded\10.1039_c5dt00420a_SI.pdf,mof_json_store\10.1039_c5dt00420a\raw_output.json,mof_json_store\10.1039_c5dt00420a\synthesis_001.json,no,,,,Zn(NO3)2·6H2O,,"29.7 mg, 0.1 mmol",0.1,mmol,nan,,,,,nan,,,,,5-fluoronicotinic acid,HL-F,"28.2 mg, 0.2 mmol",0.2,mmol,,,,,,,,,,,,,,,,,,,,,methanol,MeOH,5 mL (ligand solution),5.0,water,H2O,5 mL (metal solution),5.0,25,room temperature,240.0,10 days,glass tube,static,,,,,,colorless block crystals,64.0,,,,,,,yes,not_reported,340.0,luminescence,10.1039/c5dt00420a,ok,
10.1039/c5dt00420a,downloaded\10.1039_c5dt00420a.pdf,SI downloaded\10.1039_c5dt00420a_SI.pdf,mof_json_store\10.1039_c5dt00420a\raw_output.json,mof_json_store\10.1039_c5dt00420a\synthesis_002.json,no,,,,PrCl3·6H2O,,"29.7 mg, 0.1 mmol",0.1,mmol,Mn(ClO4)2·6H2O,,,,,nan,,,,,5-fluoronicotinic acid,HL-F,"28.2 mg, 0.2 mmol",0.2,mmol,,,,,,,,,,,,,,,,,,,,,methanol,MeOH,5 mL (ligand solution),5.0,water,H2O,5 mL (metal solution),5.0,25,room temperature,72.0,3 days (after 1 h stirring),,stirred,,,,,,colorless block crystals,66.0,,,,,,,yes,not_reported,340.0,luminescence,10.1039/c5dt00420a,ok,
10.1039/c5dt00420a,downloaded\10.1039_c5dt00420a.pdf,SI downloaded\10.1039_c5dt00420a_SI.pdf,mof_json_store\10.1039_c5dt00420a\raw_output.json,mof_json_store\10.1039_c5dt00420a\synthesis_003.json,no,,,,NdCl3·6H2O,,"29.7 mg, 0.1 mmol",0.1,mmol,Mn(ClO4)2·6H2O,,,,,nan,,,,,5-fluoronicotinic acid,HL-F,"28.2 mg, 0.2 mmol",0.2,mmol,,,,,,,,,,,,,,,,,,,,,methanol,MeOH,5 mL,5.0,water,H2O,5 mL,5.0,100.0,100 °C,120.0,5 days,Teflon-lined autoclave,stirred,,,,,,colorless block crystals,60.0,,,,,,,yes,not_reported,340.0,luminescence,10.1039/c5dt00420a,ok,
10.1039/c5dt00420a,downloaded\10.1039_c5dt00420a.pdf,SI downloaded\10.1039_c5dt00420a_SI.pdf,mof_json_store\10.1039_c5dt00420a\raw_output.json,mof_json_store\10.1039_c5dt00420a\synthesis_004.json,no,,,,Zn(NO3)2·6H2O,,"29.7 mg, 0.1 mmol",0.1,mmol,nan,,,,,nan,,,,,5-chloronicotinic acid,HL-Cl,"31.6 mg, 0.2 mmol",0.2,mmol,,,,,,,,,,,,,,,,,,,,,methanol,MeOH,5 mL (ligand solution),5.0,water,H2O,5 mL (metal solution),5.0,25,room temperature,168.0,1 week,glass tube,static,,,,,,colorless block crystals,58.0,,dia,[Zn2(H2O)(COO)2] dimer SBU,,,,yes,not_reported,335.0,luminescence,10.1039/c5dt00420a,ok,
10.1039/c5dt00420a,downloaded\10.1039_c5dt00420a.pdf,SI downloaded\10.1039_c5dt00420a_SI.pdf,mof_json_store\10.1039_c5dt00420a\raw_output.json,mof_json_store\10.1039_c5dt00420a\synthesis_005.json,no,,,,Zn(NO3)2·6H2O,,"29.7 mg, 0.1 mmol",0.1,mmol,nan,,,,,nan,,,,,5-chloronicotinic acid,HL-Cl,"31.6 mg, 0.2 mmol",0.2,mmol,,,,,,,,,,,,,,,,,,,,,methanol,MeOH,5 mL (ligand solution),5.0,water,H2O,5 mL (metal solution),5.0,25,room temperature,96.0,4 days (after 1 h stirring),,stirred,,,,,,colorless block crystals,63.0,,,,,,,yes,not_reported,337.0,luminescence,10.1039/c5dt00420a,ok,
10.1039/c5dt00420a,downloaded\10.1039_c5dt00420a.pdf,SI downloaded\10.1039_c5dt00420a_SI.pdf,mof_json_store\10.1039_c5dt00420a\raw_output.json,mof_json_store\10.1039_c5dt00420a\synthesis_006.json,no,,,,Zn(NO3)2·6H2O,,"29.7 mg, 0.1 mmol",0.1,mmol,nan,,,,,nan,,,,,5-chloronicotinic acid,HL-Cl,"31.6 mg, 0.2 mmol",0.2,mmol,,,,,,,,,,,,,,,,,,,,,methanol,MeOH,5 mL,5.0,water,H2O,5 mL,5.0,100.0,100 °C,120.0,5 days,Teflon-lined autoclave,stirred,,,,,,colorless block crystals,62.0,,,,,,,yes,not_reported,300.0,luminescence,10.1039/c5dt00420a,ok,
10.1039/c5dt00420a,downloaded\10.1039_c5dt00420a.pdf,SI downloaded\10.1039_c5dt00420a_SI.pdf,mof_json_store\10.1039_c5dt00420a\raw_output.json,mof_json_store\10.1039_c5dt00420a\synthesis_007.json,no,,,,Zn(NO3)2·6H2O,,"29.7 mg, 0.1 mmol",0.1,mmol,nan,,,,,nan,,,,,5-bromonicotinic acid,HL-Br,"40.4 mg, 0.2 mmol",0.2,mmol,,,,,,,,,,,,,,,,,,,,,methanol,MeOH,5 mL (ligand solution),5.0,water,H2O,5 mL (metal solution),5.0,25,room temperature,240.0,10 days,glass tube,static,,,,,,colorless block crystals,50.0,,dia,[Zn2(H2O)(COO)2] dimer SBU,,,,yes,not_reported,342.0,luminescence,10.1039/c5dt00420a,ok,
10.1039/c5dt00420a,downloaded\10.1039_c5dt00420a.pdf,SI downloaded\10.1039_c5dt00420a_SI.pdf,mof_json_store\10.1039_c5dt00420a\raw_output.json,mof_json_store\10.1039_c5dt00420a\synthesis_008.json,no,,,,Zn(NO3)2·6H2O,,"29.7 mg, 0.1 mmol",0.1,mmol,nan,,,,,nan,,,,,5-bromonicotinic acid,HL-Br,"40.4 mg, 0.2 mmol",0.2,mmol,,,,,,,,,,,,,,,,,,,,,methanol,MeOH,5 mL,5.0,water,H2O,5 mL,5.0,100.0,100 °C,120.0,5 days,Teflon-lined autoclave,stirred,,,,,,colorless block crystals,55.0,,,,,,,yes,not_reported,325.0,luminescence,10.1039/c5dt00420a,ok,
10.1039/c7fd00017k,downloaded\10.1039_c7fd00017k.pdf,SI downloaded\10.1039_c7fd00017k_SI.pdf,mof_json_store\10.1039_c7fd00017k\raw_output.json,mof_json_store\10.1039_c7fd00017k\synthesis_001.json,no,,MCIF-1,1527726,Zn(NO3)2·6H2O,,"19 mg, 0.1 mmol",0.1,mmol,nan,,,,,nan,,,,,"4,5-dicyanoimidazole",H-DCI,"12 mg, 0.1 mmol",0.1,mmol,,,,,,,,,,,,,,,,,,,,,acetonitrile,MeCN,5 mL,5.0,,,,,25,room temperature,72.0,about 3 days,,"stirred 10 min, then static",,,Solvent exchange in MeOH 24 h then CH2Cl2 24 h; 80 °C under vacuum for 8 h,80.0,8.0,colorless block crystals,80.0,0.150 × 0.100 × 0.100 mm3,pts,"Cu(I) 4-connected nodes; DCI 4-connected (4,4-connected net)","a=b=9.281 Å, c=22.07 Å, α=β=γ=90°, I4122",9.26,1437.0,not_reported,yes,400.0,CO2_capture,10.1039/c7fd00017k,ok,
10.1039/c7fd00017k,downloaded\10.1039_c7fd00017k.pdf,SI downloaded\10.1039_c7fd00017k_SI.pdf,mof_json_store\10.1039_c7fd00017k\raw_output.json,mof_json_store\10.1039_c7fd00017k\synthesis_002.json,no,,MCIF-1,1527726,Zn(NO3)2·6H2O,,10 g,45.981,mmol,nan,,,,,nan,,,,,"4,5-dicyanoimidazole",H-DCI,6.2 g,6.2,g,,,,,,,,,,,triethylamine,TEA,added dropwise until no more white precipitate generated,,,,,,,,acetonitrile,MeCN,"500 mL (initial), then fresh MeCN for aging",500.0,,,,,25,room temperature,,overnight (aging step),,stirred 20 min; aged static overnight,MeCN,3×,dried in air,,,colorless microcrystals,,,pts,"Cu(I) 4-connected nodes; DCI 4-connected (4,4-connected net)","a=b=9.281 Å, c=22.07 Å, α=β=γ=90°, I4122",9.26,1437.0,not_reported,yes,400.0,CO2_capture,10.1039/c7fd00017k,ok,
10.1039/d2ra02680e,downloaded\10.1039_d2ra02680e.pdf,,mof_json_store\10.1039_d2ra02680e\raw_output.json,mof_json_store\10.1039_d2ra02680e\synthesis_001.json,no,,Zr-MOF (UiO-66),,Zn(NO3)2·6H2O,,1.16 g,5.33379,mmol,nan,,,,,nan,,,,,terephthalic acid,BDC,0.84 g,0.84,g,,,,,,,,,,,,,,,,,,,,,"N,N-dimethylformamide",DMF,125 mL,125.0,,,,,120.0,120 °C,24.0,24 h,Teflon-lined autoclave,static,"DMF, acetone",,dried at 70 °C for 4 h,70.0,4.0,,,,,,,,1159.0,not_reported,not_reported,,,10.1039/d2ra02680e,ok,
10.1039/d2ra02680e,downloaded\10.1039_d2ra02680e.pdf,,mof_json_store\10.1039_d2ra02680e\raw_output.json,mof_json_store\10.1039_d2ra02680e\synthesis_003.json,no,,Ce–Zr-MOF,,Zn(NO3)2·6H2O,,1.16 g,5.33379,mmol,nan,,2.79 g (A solution),2.79,g,nan,,,,,terephthalic acid,BDC,0.84 g (in B solution),0.84,g,,,,,,,,,,,,,,,,,,,,,"N,N-dimethylformamide (B solution)",DMF,125 mL (B solution),125.0,"N,N-dimethylformamide (A solution)",DMF,50 mL (A solution),50.0,120.0,120 °C,24.0,24 h,Teflon-lined autoclave,static,"DMF, acetone",,dried at 70 °C for 4 h,70.0,4.0,,,,,,,,960.4,not_reported,not_reported,,,10.1039/d2ra02680e,ok,
10.1039/d2ra02680e,downloaded\10.1039_d2ra02680e.pdf,,mof_json_store\10.1039_d2ra02680e\raw_output.json,mof_json_store\10.1039_d2ra02680e\synthesis_004.json,no,,Zr–Ce-MOF,,Zn(CH3COO)2·2H2O,,1.16 g (A solution),5.7003,mmol,nan,,2.79 g,2.79,g,nan,,,,,terephthalic acid,BDC,0.84 g (in B solution),0.84,g,,,,,,,,,,,,,,,,,,,,,"N,N-dimethylformamide (B solution)",DMF,125 mL (B solution),125.0,"N,N-dimethylformamide (A solution)",DMF,50 mL (A solution),50.0,120.0,120 °C,24.0,24 h,Teflon-lined autoclave,static,"DMF, acetone",,dried at 70 °C for 4 h,70.0,4.0,,,,,,,,757.91,not_reported,not_reported,,,10.1039/d2ra02680e,ok,
10.1002/chem.201905596,downloaded\10.1002_chem.201905596.pdf,SI downloaded\10.1002_chem.201905596_SI.pdf,mof_json_store\10.1002_chem.201905596\raw_output.json,mof_json_store\10.1002_chem.201905596\synthesis_002.json,yes,Multiple direct syntheses gave phase mixtures; post-synthetic metal exchange did not yield phase-pure; FeBTC (HKUST-1) reference not reproduced.,CuBTC/MIL-100(Fe),,CuSO4·5H2O,,"0.49 g, 2.04 mmol, 0.88 equiv.",2.04,mmol,nan,,"0.24 g, 0.87 mmol, 0.37 equiv.",,,nan,,,,,"benzene-1,3,5-tricarboxylic acid",H3BTC,"0.49 g, 2.33 mmol, 1.00 equiv.",,,,,,,,,,,,,,,,,,,,,,,"N,N-dimethylformamide",DMF,25 mL (in linker solution),25.0,water,H2O,10 mL (metal solution) + 15 mL (linker solution),,100.0,100 °C under reflux,48.0,2 days,glass flask (reflux),stirred,"DMF, water",DMF 3×20 mL; H2O 1×20 mL,130 °C in air for 3 days,130.0,72.0,,,,,,,,1070.0,not_reported,not_reported,,,10.1002/chem.201905596,ok,
10.1002/chem.201905596,downloaded\10.1002_chem.201905596.pdf,SI downloaded\10.1002_chem.201905596_SI.pdf,mof_json_store\10.1002_chem.201905596\raw_output.json,mof_json_store\10.1002_chem.201905596\synthesis_003.json,yes,Multiple direct syntheses gave phase mixtures; post-synthetic metal exchange did not yield phase-pure; FeBTC (HKUST-1) reference not reproduced.,CuBTC/F300,,CuSO4·5H2O,,"0.3925 g, 1.45 mmol, 0.62 equiv.",1.45,mmol,nan,,"0.8185 g, 3.39 mmol, 1.45 equiv. (total metals 4.84 mmol, 2.08 equiv.)",,,nan,,,,,"benzene-1,3,5-tricarboxylic acid",H3BTC,"0.4896 g, 2.33 mmol, 1.00 equiv.",,,,,,,,,,,,,,,,,,,,,,,"N,N-dimethylformamide",DMF,25 mL (linker solution),25.0,water,H2O,25 mL (metal solution),25.0,100.0,"100 °C, stirred",4.0,4 h,glass flask,stirred,"DMF, water",DMF 3×20 mL; H2O 1×20 mL,130 °C in air for 3 days,130.0,72.0,,,,,,,,870.0,not_reported,not_reported,,,10.1002/chem.201905596,ok,
10.1002/chem.201905596,downloaded\10.1002_chem.201905596.pdf,SI downloaded\10.1002_chem.201905596_SI.pdf,mof_json_store\10.1002_chem.201905596\raw_output.json,mof_json_store\10.1002_chem.201905596\synthesis_005.json,yes,Multiple direct syntheses gave phase mixtures; post-synthetic metal exchange did not yield phase-pure; FeBTC (HKUST-1) reference not reproduced.,CuBTC,,Gd(NO3)3·6H2O,,"1.0824 g, 4.84 mmol, 2.08 equiv.",4.84,mmol,nan,,,,,nan,,,,,"benzene-1,3,5-tricarboxylic acid",H3BTC,"0.4896 g, 2.33 mmol, 1.00 equiv.",,,,,,,,,,,,,,,,,,,,,,,"N,N-dimethylformamide",DMF,25 mL (linker solution),25.0,water,H2O,25 mL (metal solution),25.0,100.0,"100 °C, stirred",24.0,24 h,glass flask,stirred,"DMF, water",DMF 3×20 mL; H2O 1×20 mL,130 °C in air for 3 days,130.0,72.0,,,,,Cu2 paddlewheel SBU,"a=26.313 Å, Fm-3m (Pawley)",,1310.0,not_reported,not_reported,,,10.1002/chem.201905596,ok,
10.1002/chem.201905596,downloaded\10.1002_chem.201905596.pdf,SI downloaded\10.1002_chem.201905596_SI.pdf,mof_json_store\10.1002_chem.201905596\raw_output.json,mof_json_store\10.1002_chem.201905596\synthesis_006.json,yes,Multiple direct syntheses gave phase mixtures; post-synthetic metal exchange did not yield phase-pure; FeBTC (HKUST-1) reference not reproduced.,MIL-100(Fe),,Tb(NO3)3·6H2O,,"0.2162 g, 0.80 mmol, 1.00 equiv.",0.8,mmol,nan,,,,,nan,,,,,"benzene-1,3,5-tricarboxylic acid",H3BTC,"0.1681 g, 0.80 mmol, 1.00 equiv.",,,,,,,,,,,,,"1,4-diazabicyclo[2.2.2]octane",DABCO,"0.1795 g, 1.60 mmol, 2.00 equiv.",,,,,,,,"N,N-dimethylformamide",DMF,12 mL,12.0,,,,,150.0,150 °C (sealed autoclave),72.0,3 days,Teflon-lined autoclave (23 mL),static,DMF,3×20 mL (100 °C),130 °C in air for 3 days,130.0,72.0,,,,,Fe3-oxo trimer SBU,,,,not_reported,not_reported,,,10.1002/chem.201905596,ok,
10.1021/jacs.4c05318,downloaded\10.1021_jacs.4c05318.pdf,SI downloaded\10.1021_jacs.4c05318_SI.pdf,mof_json_store\10.1021_jacs.4c05318\raw_output.json,mof_json_store\10.1021_jacs.4c05318\synthesis_001.json,no,,Mg2(hob),2361618,Nd(NO3)3·6H2O,,"305.23 mg, 1.5 mmol",1.5,mmol,nan,,,,,nan,,,,,"5,5′-(hydrazine-1,2-diylidenebis(methanylylidene))bis(2-hydroxybenzoic acid)",,dissolved in DMF (10.0 mL),,,,,,,,,,,,,,,,,,,,,,,"N,N-dimethylformamide",DMF,10.0 mL,10.0,ethanol,EtOH,6.0 mL,6.0,120.0,120 °C,24.0,24 h,solvothermal vial,static,"DMF, EtOH, MeOH",DMF and EtOH three times; MeOH exchange 3 days (multiple replacements),130 °C under vacuum for 2 h,130.0,2.0,pale-yellow rods with hexagonal cross-section,,,,oxo-bridged Mg–O chains with open Mg sites,"a=27.7040 Å, c=6.9679 Å, P3121 (from Rietveld)",27.7,3312.0,yes,no,550.0,CO2_capture;hydrogen_storage;DAC,10.1021/jacs.4c05318,ok,
10.1039/c5ce00862j,downloaded\10.1039_c5ce00862j.pdf,SI downloaded\10.1039_c5ce00862j_SI.pdf,mof_json_store\10.1039_c5ce00862j\raw_output.json,mof_json_store\10.1039_c5ce00862j\synthesis_001.json,no,,Zn-MOF-1,,K(OH),,"178.5 mg, 0.6 mmol",0.6,mmol,nan,,,,,nan,,,,,terephthalic acid,BDC,"120 mg, 0.3 mmol",0.3,mmol,"1,3,5-tri(1H-imidazol-1-yl)benzene",TIB,"166 mg, 0.6 mmol",0.6,mmol,,,,,,sodium hydroxide (1 M),NaOH,pH adjusted to 5.0 with 1 M NaOH solution,,,,,,,,water,H2O,10 mL,10.0,"N,N-dimethylformamide",DMF,2 mL,2.0,160.0,160 °C,120.0,5 days,25 mL Teflon-lined autoclave,static,,,,,,light yellow crystals,54.0,,,Zn2+ 4-connected node,"a=19.7623(13), b=21.3747(14), c=8.3690(5) Å, α=90, β=112.171(5), γ=90, C2",18.32,,not_reported,yes,350.0,dye_adsorption;congo_red_adsorption,10.1039/c5ce00862j,ok,
10.1039/c5ce00862j,downloaded\10.1039_c5ce00862j.pdf,SI downloaded\10.1039_c5ce00862j_SI.pdf,mof_json_store\10.1039_c5ce00862j\raw_output.json,mof_json_store\10.1039_c5ce00862j\synthesis_002.json,no,,Zn-MOF-2,,K(OH),,"178.5 mg, 0.6 mmol",0.6,mmol,nan,,,,,nan,,,,,"4,4′-biphenyl-dicarboxylic acid",BDA,"145.3 mg, 0.6 mmol",0.6,mmol,"1,3,5-tri(1H-imidazol-1-yl)benzene",TIB,"82.8 mg, 0.3 mmol",0.3,mmol,,,,,,,,,,,,,,,,water,H2O,10 mL,10.0,"N,N-dimethylformamide",DMF,2 mL,2.0,140.0,"140 °C (heated to 140 °C in 4 h, then held)",72.0,3 days,25 mL Teflon-lined autoclave,static,,,,,,yellow bulk crystals,30.0,,,Zn2+ 4-connected node; twofold interpenetrated net,"a=19.499(3), b=19.499(3), c=10.738(2) Å, α=90, β=90, γ=120, P-3",,,not_reported,not_reported,,,10.1039/c5ce00862j,ok,
10.1039/c5ce00862j,downloaded\10.1039_c5ce00862j.pdf,SI downloaded\10.1039_c5ce00862j_SI.pdf,mof_json_store\10.1039_c5ce00862j\raw_output.json,mof_json_store\10.1039_c5ce00862j\synthesis_003.json,no,,Zn-MOF-3,,K(OH),,"59.5 mg, 0.2 mmol",0.2,mmol,nan,,,,,nan,,,,,"4,4′-biphenyl-dicarboxylic acid",BDA,"12.1 mg, 0.05 mmol",0.05,mmol,terephthalic acid,BDC,"5.0 mg, 0.03 mmol",0.03,mmol,"1,3,5-tri(1H-imidazol-1-yl)benzene",TIB,"8.3 mg, 0.03 mmol",0.03,mmol,,,,,,,,,,,water,H2O,5 mL,5.0,"N,N-dimethylformamide",DMF,5 mL,5.0,140.0,"140 °C (heated to 140 °C in 4 h, then held)",72.0,3 days,25 mL Teflon-lined autoclave,static,,,,,,yellow bulk crystals,34.0,,,"Zn4(BDC)2 square SBU; 4-,5-,6-connected nodes","a=13.9914(2), b=20.2561(4), c=23.3703(5) Å, α=90, β=90, γ=90, Pcc2",,,not_reported,not_reported,,,10.1039/c5ce00862j,ok,
10.1039/c5ce02254a,downloaded\10.1039_c5ce02254a.pdf,SI downloaded\10.1039_c5ce02254a_SI.pdf,mof_json_store\10.1039_c5ce02254a\raw_output.json,mof_json_store\10.1039_c5ce02254a\synthesis_001.json,no,,,,K(OH),,"90.6 mg, 0.45 mmol",0.45,mmol,nan,,,,,nan,,,,,"biphenyl-2,4,4′-tricarboxylic acid",H3btc,"85.9 mg, 0.3 mmol",0.3,mmol,,,,,,,,,,,"1,10-phenanthroline",phen,"90.0 mg, 0.45 mmol",0.45,mmol,sodium hydroxide,NaOH,"36.0 mg, 0.9 mmol",0.9,mmol,water,H2O,10 mL,10.0,,,,,160.0,160 °C,72.0,3 days,Teflon-lined stainless steel vessel (25 mL),"stirred 15 min at RT, then static during heating",H2O,,,,,colorless block-shaped crystals,60.0,,hcb,Cd2(μ2-Cl) dimer nodes linked by μ4-btc,,,,not_reported,not_reported,305.0,luminescence,10.1039/c5ce02254a,ok,
10.1039/c5ce02254a,downloaded\10.1039_c5ce02254a.pdf,SI downloaded\10.1039_c5ce02254a_SI.pdf,mof_json_store\10.1039_c5ce02254a\raw_output.json,mof_json_store\10.1039_c5ce02254a\synthesis_002.json,no,,,,La(NO3)3·6H2O,,"107.0 mg, 0.45 mmol",0.45,mmol,nan,,,,,nan,,,,,"biphenyl-2,4,4′-tricarboxylic acid",H3btc,"85.9 mg, 0.3 mmol",0.3,mmol,,,,,,,,,,,pyridine,py,"0.5 mL, 6.3 mmol",6.3,mmol,,,,,,water,H2O,10 mL,10.0,,,,,160.0,160 °C,72.0,3 days,Teflon-lined stainless steel vessel (25 mL),"stirred 15 min at RT, then static during heating",H2O,,,,,green block-shaped crystals,65.0,,wei,Ni3(μ2-H2O)2(py)4(H2O)2 6-connected SBU linked by μ4-btc,,6.7,,not_reported,not_reported,,magnetism,10.1039/c5ce02254a,ok,
10.1039/c5ce02254a,downloaded\10.1039_c5ce02254a.pdf,SI downloaded\10.1039_c5ce02254a_SI.pdf,mof_json_store\10.1039_c5ce02254a\raw_output.json,mof_json_store\10.1039_c5ce02254a\synthesis_004.json,no,,,,Sm(NO3)3·6H2O,,"126.0 mg, 0.53 mmol",0.53,mmol,nan,,,,,nan,,,,,"biphenyl-2,4,4′-tricarboxylic acid",H3btc,"85.9 mg, 0.3 mmol",0.3,mmol,,,,,,,,,,,pyridine,py,"0.5 mL, 6.3 mmol",6.3,mmol,,,,,,water,H2O,10 mL,10.0,,,,,160.0,160 °C,72.0,3 days,Teflon-lined stainless steel vessel (25 mL),"stirred 15 min at RT, then static during heating",H2O,,,,,pink block-shaped crystals,55.0,,,Co5(μ3-OH)2(H2O)6 8-connected SBU and Co2(py)2 4-connected nodes linked by μ6-btc,,,,not_reported,not_reported,,magnetism,10.1039/c5ce02254a,ok,
10.1039/c5ce02254a,downloaded\10.1039_c5ce02254a.pdf,SI downloaded\10.1039_c5ce02254a_SI.pdf,mof_json_store\10.1039_c5ce02254a\raw_output.json,mof_json_store\10.1039_c5ce02254a\synthesis_005.json,no,,,,Tb(NO3)3·6H2O,,"125.1 mg, 0.45 mmol",0.45,mmol,nan,,,,,nan,,,,,"biphenyl-2,4,4′-tricarboxylic acid",H3btc,"85.9 mg, 0.3 mmol",0.3,mmol,,,,,,,,,,,sodium hydroxide,NaOH,"36.0 mg, 0.9 mmol",0.9,mmol,,,,,,water,H2O,10 mL,10.0,,,,,160.0,160 °C,72.0,3 days,Teflon-lined stainless steel vessel (25 mL),"stirred 15 min at RT, then static during heating",H2O,,,,,colorless block-shaped crystals,65.0,,,μ6-btc bridging Pb nodes; 3D open framework,,7.8,,not_reported,not_reported,368.0,luminescence,10.1039/c5ce02254a,ok,
10.1021/ja405350u,downloaded\10.1021_ja405350u.pdf,SI downloaded\10.1021_ja405350u_SI.pdf,mof_json_store\10.1021_ja405350u\raw_output.json,mof_json_store\10.1021_ja405350u\synthesis_001.json,yes,"2,5-diaminoterephthalic acid alone or with BDC gave amorphous/poorly crystalline; only mixed mono+di linkers yielded crystalline product.",MIL-125,,Ho(NO3)3·6H2O,,0.1 g (47 µmol),0.047,mmol,nan,,,,,nan,,,,,terephthalic acid,BDC,125 mg (753 µmol),125.0,mg,,,,,,,,,,,,,,,,,,,,,"N,N-dimethylformamide",DMF,8 mL,8.0,methanol,MeOH,2 mL,2.0,150.0,150 °C,72.0,3 days,,,"DMF, MeOH","2×10 mL DMF, then 10 mL MeOH; dried at 70 °C","Heated in 20 mL DMF at 150 °C for 24 h, then washed with 10 mL DMF and 10 mL MeOH and dried at 70 °C",150.0,24.0,white powder,,,,cyclic Ti8O8 oxo cluster,"a=18.693(3) Å, c=18.186(3) Å",,1080.0,,,,,10.1021/ja405350u,ok,
10.1021/ja405350u,downloaded\10.1021_ja405350u.pdf,SI downloaded\10.1021_ja405350u_SI.pdf,mof_json_store\10.1021_ja405350u\raw_output.json,mof_json_store\10.1021_ja405350u\synthesis_002.json,yes,"2,5-diaminoterephthalic acid alone or with BDC gave amorphous/poorly crystalline; only mixed mono+di linkers yielded crystalline product.",10%-MIL-125-NH2,,Er(NO3)3·6H2O,,0.1 g (47 µmol),0.047,mmol,nan,,,,,nan,,,,,terephthalic acid,BDC,114 mg (688 µmol),114.0,mg,2-aminoterephthalic acid,BDC-NH2,14 mg (76 µmol),14.0,mg,,,,,,,,,,,,,,,,"N,N-dimethylformamide",DMF,8 mL,8.0,methanol,MeOH,2 mL,2.0,150.0,150 °C,72.0,3 days,,,"DMF, MeOH","2×10 mL DMF, then 10 mL MeOH; dried at 70 °C","Heated in 20 mL DMF at 150 °C for 24 h, then washed with 10 mL DMF and 10 mL MeOH and dried at 70 °C",150.0,24.0,,,,,cyclic Ti8O8 oxo cluster,"a=18.721(9) Å, c=18.21(1) Å",,1000.0,,,,,10.1021/ja405350u,ok,
10.1021/ja405350u,downloaded\10.1021_ja405350u.pdf,SI downloaded\10.1021_ja405350u_SI.pdf,mof_json_store\10.1021_ja405350u\raw_output.json,mof_json_store\10.1021_ja405350u\synthesis_003.json,yes,"2,5-diaminoterephthalic acid alone or with BDC gave amorphous/poorly crystalline; only mixed mono+di linkers yielded crystalline product.",20%-MIL-125-NH2,,Lu(NO3)3·6H2O,,0.1 g (47 µmol),0.047,mmol,nan,,,,,nan,,,,,terephthalic acid,BDC,101 mg (0.61 mmol),101.0,mg,2-aminoterephthalic acid,BDC-NH2,28 mg (0.15 mmol),28.0,mg,,,,,,,,,,,,,,,,"N,N-dimethylformamide",DMF,8 mL,8.0,methanol,MeOH,2 mL,2.0,150.0,150 °C,72.0,3 days,,,"DMF, MeOH","2×10 mL DMF, then 10 mL MeOH; dried at 70 °C","Heated in 20 mL DMF at 150 °C for 24 h, then washed with 10 mL DMF and 10 mL MeOH and dried at 70 °C",150.0,24.0,,,,,cyclic Ti8O8 oxo cluster,"a=18.720(4) Å, c=18.210(5) Å",,1080.0,,,,,10.1021/ja405350u,ok,
10.1021/ja405350u,downloaded\10.1021_ja405350u.pdf,SI downloaded\10.1021_ja405350u_SI.pdf,mof_json_store\10.1021_ja405350u\raw_output.json,mof_json_store\10.1021_ja405350u\synthesis_004.json,yes,"2,5-diaminoterephthalic acid alone or with BDC gave amorphous/poorly crystalline; only mixed mono+di linkers yielded crystalline product.",50%-MIL-125-NH2,,In(NO3)3,,0.1 g (47 µmol),0.047,mmol,Co(NO3)2·4H2O,,,,,nan,,,,,terephthalic acid,BDC,60 mg (0.36 mmol),60.0,mg,2-aminoterephthalic acid,BDC-NH2,66 mg (0.36 mmol),66.0,mg,,,,,,,,,,,,,,,,"N,N-dimethylformamide",DMF,8 mL,8.0,methanol,MeOH,2 mL,2.0,150.0,150 °C,72.0,3 days,,,"DMF, MeOH","2×10 mL DMF, then 10 mL MeOH; dried at 70 °C","Heated in 20 mL DMF at 150 °C for 24 h, then washed with 10 mL DMF and 10 mL MeOH and dried at 70 °C",150.0,24.0,,,,,cyclic Ti8O8 oxo cluster,"a=18.71(1) Å, c=18.17(1) Å",,1220.0,,,,,10.1021/ja405350u,ok,
10.1021/ja405350u,downloaded\10.1021_ja405350u.pdf,SI downloaded\10.1021_ja405350u_SI.pdf,mof_json_store\10.1021_ja405350u\raw_output.json,mof_json_store\10.1021_ja405350u\synthesis_005.json,yes,"2,5-diaminoterephthalic acid alone or with BDC gave amorphous/poorly crystalline; only mixed mono+di linkers yielded crystalline product.",MIL-125-NH2,,In(NO3)3,Ti(OiPr)4,0.105 mL (0.35 mmol),0.35,mmol,Ni(NO3)2·4H2O,,,,,nan,,,,,2-aminoterephthalic acid,BDC-NH2,180 mg (0.98 mmol),180.0,mg,,,,,,,,,,,,,,,,,,,,,"N,N-dimethylformamide",DMF,8 mL,8.0,methanol,MeOH,2 mL,2.0,150.0,150 °C,72.0,3 days,,,"DMF, MeOH","2×10 mL DMF, then 10 mL MeOH; dried at 70 °C","Heated in 20 mL DMF at 150 °C for 24 h, then washed with 10 mL DMF and 10 mL MeOH and dried at 70 °C",150.0,24.0,,,,,cyclic Ti8O8 oxo cluster,"a=18.729(3) Å, c=18.172(4) Å",,1230.0,,,,,10.1021/ja405350u,ok,
10.1021/ja405350u,downloaded\10.1021_ja405350u.pdf,SI downloaded\10.1021_ja405350u_SI.pdf,mof_json_store\10.1021_ja405350u\raw_output.json,mof_json_store\10.1021_ja405350u\synthesis_006.json,yes,"2,5-diaminoterephthalic acid alone or with BDC gave amorphous/poorly crystalline; only mixed mono+di linkers yielded crystalline product.",10%-MIL-125-(NH2)2/90%-MIL-125-NH2,,In(NO3)3,Ti(OiPr)4,0.105 mL (0.35 mmol),0.35,mmol,MnCl2·2H2O,,,,,nan,,,,,2-aminoterephthalic acid,BDC-NH2,163 mg (0.89 mmol),163.0,mg,"2,5-diaminoterephthalic acid",BDC-(NH2)2,20 mg (0.1 mmol),20.0,mg,,,,,,,,,,,,,,,,"N,N-dimethylformamide",DMF,8 mL,8.0,methanol,MeOH,2 mL,2.0,150.0,150 °C,72.0,3 days,,,"DMF, MeOH","2×10 mL DMF, then 10 mL MeOH; dried at 70 °C","Heated in 20 mL DMF at 150 °C for 24 h, then washed with 10 mL DMF and 10 mL MeOH and dried at 70 °C",150.0,24.0,,,,,cyclic Ti8O8 oxo cluster,"a=18.697(5) Å, c=18.144(5) Å",,,,,,,10.1021/ja405350u,ok,
10.1002/slct.202100589,,SI downloaded\10.1002_slct.202100589_SI.pdf,mof_json_store\10.1002_slct.202100589\raw_output.json,mof_json_store\10.1002_slct.202100589\synthesis_001.json,no,,UiO-66-NH2@B(OH)2,,In(NO3)3,ZrCl4,0.64 g,2.12745,mmol,Zn(CH3COO)2·4H2O,,,,,CaCl2,,,,,2-aminoterephthalic acid,BDC-NH2,0.12 g,0.12,g,4-carboxyphenylboronic acid,CPB,0.34 g,0.34,g,,,,,,"hydrochloric acid, concentrated",HCl,0.20 g,0.2,g,acetic acid,HAc,14.00 g,14.0,g,"N,N-dimethylformamide",DMF,100 mL,100.0,,,,,120.0,120 °C,24.0,24 h,Teflon-lined autoclave,,"DMF, ethanol",3× each,110 °C in vacuum oven,110.0,,light-yellow powder,,,,,,,,,,,sensing,10.1002/slct.202100589,ok,
10.1039/c6ce02493a,downloaded\10.1039_c6ce02493a.pdf,SI downloaded\10.1039_c6ce02493a_SI.pdf,mof_json_store\10.1039_c6ce02493a\raw_output.json,mof_json_store\10.1039_c6ce02493a\synthesis_001.json,yes,Compound 2 could not be prepared by direct synthesis from components under identical conditions.,poly-[MnII(NO3)2(OH2)2(azopy)2]·2MeCN,1504853,ZrOCl2·8H2O,,"126 mg, 0.5 mmol",0.5,mmol,nan,,,,,nan,,,,,"4,4′-azobis(pyridine)",azopy,"93 mg, 0.5 mmol",0.5,mmol,,,,,,,,,,,,,,,,,,,,,acetonitrile,MeCN,20 mL,20.0,,,,,25,"stirred 30 min at RT, then reflux",2.0,"stir 30 min RT, then reflux 2 h",,stirred,,,,,,pink crystals,45.0,,,MnII octahedral nodes linked by azopy into 1D chains,"a=7.4909(2), b=11.8073(4), c=24.3162(8), Pna21",,,not_reported,not_reported,250.0,,10.1039/c6ce02493a,ok,
10.1039/c6ce02493a,downloaded\10.1039_c6ce02493a.pdf,SI downloaded\10.1039_c6ce02493a_SI.pdf,mof_json_store\10.1039_c6ce02493a\raw_output.json,mof_json_store\10.1039_c6ce02493a\synthesis_002.json,yes,Compound 2 could not be prepared by direct synthesis from components under identical conditions.,poly-[MnII(azopy)2(CNAgCN)4],1504854,ZrOCl2·8H2O,,"96 mg, 0.2 mmol",0.2,mmol,nan,KAg(CN)2,"100 mg, 0.5 mmol",0.5,mmol,nan,,,,,"4,4′-azobis(pyridine)",azopy,,,,,,,,,,,,,,,,,,,,,,,,methanol,MeOH,20 mL,20.0,,,,,25,"stirred 30 min at RT, then reflux",4.0,"stir 30 min RT, then reflux 4 h; crystals after 3 weeks",,stirred,,,,,,brown crystals,24.0,,rtl,"Ag 3-connected, Mn 6-connected nodes; 2-fold interpenetrated","a=9.1567(4), b=10.5450(5), c=14.0966(6), P21/n",,,not_reported,not_reported,110.0,,10.1039/c6ce02493a,ok,
10.1039/c6ce02493a,downloaded\10.1039_c6ce02493a.pdf,SI downloaded\10.1039_c6ce02493a_SI.pdf,mof_json_store\10.1039_c6ce02493a\raw_output.json,mof_json_store\10.1039_c6ce02493a\synthesis_003.json,yes,Compound 2 could not be prepared by direct synthesis from components under identical conditions.,poly-[MnII2(pda)(Hpda)2(azopy)2(OH2)2]·2MeCN,1504855,Zn(NO3)2·6H2O,,"96 mg, 0.2 mmol",0.2,mmol,nan,,,,,nan,,,,,"1,4-phenylenediacetic acid",pdaH2,"136 mg, 0.7 mmol",0.7,mmol,"4,4′-azobis(pyridine)",azopy,,,,,,,,,,,,,,,,,,,methanol,MeOH,"MeOH/MeCN (2:1), 20 mL",,acetonitrile,MeCN,"MeOH/MeCN (2:1), 20 mL",,25,"stirred 30 min at RT, then reflux",4.0,"stir 30 min RT, then reflux 4 h; crystals after 5 days",,stirred,,,,,,yellowish brown crystals,26.0,,bnn,"five-connected Mn nodes linked by azopy, pda, and Hpda","a=13.4938(4), b=8.7231(3), c=22.5819(6), P21/n",,,not_reported,not_reported,450.0,,10.1039/c6ce02493a,ok,
10.1039/c6ce02493a,downloaded\10.1039_c6ce02493a.pdf,SI downloaded\10.1039_c6ce02493a_SI.pdf,mof_json_store\10.1039_c6ce02493a\raw_output.json,mof_json_store\10.1039_c6ce02493a\synthesis_004.json,yes,Compound 2 could not be prepared by direct synthesis from components under identical conditions.,poly-[MnII2(pda)(Hpda)2(azopy)2(OH2)2]·2MeCN,1504855,Cu(NO3)2,,"126 mg, 0.5 mmol",0.5,mmol,nan,,,,,nan,,,,,"4,4′-azobis(pyridine)",azopy,"93 mg, 0.5 mmol",0.5,mmol,"1,4-phenylenediacetic acid",pdaH2,"136 mg, 0.7 mmol",0.7,mmol,,,,,,,,,,,,,,,,methanol,MeOH,"MeOH/MeCN (2:1), 20 mL",,acetonitrile,MeCN,"MeOH/MeCN (2:1), 20 mL",,25,"stirred 30 min at RT, then reflux",4.0,"stir 30 min RT, then reflux 4 h; crystals after 10 days (slow evaporation)",,stirred,,,,,,yellowish brown crystals,12.0,,bnn,"five-connected Mn nodes linked by azopy, pda, and Hpda","a=13.4938(4), b=8.7231(3), c=22.5819(6), P21/n",,,not_reported,not_reported,450.0,,10.1039/c6ce02493a,ok,
10.1039/c5ra24915e,downloaded\10.1039_c5ra24915e.pdf,,mof_json_store\10.1039_c5ra24915e\raw_output.json,mof_json_store\10.1039_c5ra24915e\synthesis_001.json,no,,MOF-235,,ZrOCl2·8H2O,,0.5000 g,2.37807,mmol,nan,,,,,nan,,,,,terephthalic acid,BDC,0.5125 g,0.5125,g,,,,,,,,,,,,,,,,,,,,,"N,N-dimethylformamide",DMF,30 mL,30.0,ethanol,EtOH,30 mL,30.0,100.0,100 °C,0.5,30 min,"microwave reactor (MD6H, 500 W, 2.0 atm)",,DMF–EtOH (1:5 v/v),,150 °C under vacuum for 5 h,150.0,5.0,orange octahedra,,3–4.5 μm,,,,,148.0,not_reported,yes,,photocatalysis,10.1039/c5ra24915e,ok,
10.1039/c5ra24915e,downloaded\10.1039_c5ra24915e.pdf,,mof_json_store\10.1039_c5ra24915e\raw_output.json,mof_json_store\10.1039_c5ra24915e\synthesis_002.json,no,,MOF-235,,ZrOCl2·8H2O,,0.1000 g,0.475614,mmol,nan,,,,,nan,,,,,terephthalic acid,BDC,0.1025 g,0.1025,g,,,,,,,,,,,,,,,,,,,,,"N,N-dimethylformamide",DMF,30 mL,30.0,ethanol,EtOH,30 mL,30.0,80.0,80 °C,24.0,24 h,Teflon-lined stainless steel autoclave (100 mL),,DMF–EtOH (1:5 v/v),,150 °C for 15 h,150.0,15.0,orange crystals,,,,,,,135.0,not_reported,yes,,photocatalysis,10.1039/c5ra24915e,ok,
10.1021/jacs.8b10343,downloaded\10.1021_jacs.8b10343.pdf,SI downloaded\10.1021_jacs.8b10343_SI.pdf,mof_json_store\10.1021_jacs.8b10343\raw_output.json,mof_json_store\10.1021_jacs.8b10343\synthesis_006.json,no,,Zr-UiO-66,,ZrOCl2·8H2O,ZrCl4,530 mg,2.52076,mmol,nan,,,,,nan,,,,,terephthalic acid,H2BDC,340 mg,340.0,mg,,,,,,,,,,,,,,,,,,,,,"N,N-dimethylformamide",DMF,20 mL,20.0,,,,,120.0,120 °C,24.0,24 h,steel autoclave,,"DMF, acetone","2× DMF (5 mL), 3× acetone (5 mL)",dried in air at 70 °C,70.0,,,,,ftw,[M6(μ3-O)4(μ3-OH)4] hexanuclear SBU,"a=b=c=20.7535(2) Å, Fm-3̅m",,,,,,,10.1021/jacs.8b10343,ok,
10.1021/acsanm.0c02401,downloaded\10.1021_acsanm.0c02401.pdf,SI downloaded\10.1021_acsanm.0c02401_SI.pdf,mof_json_store\10.1021_acsanm.0c02401\raw_output.json,mof_json_store\10.1021_acsanm.0c02401\synthesis_001.json,no,,UiO-66,,ZrCl4,ZrCl4,0.227 mmol,0.227,mmol,nan,,,,,nan,,,,,"1,4-phthalic acid",BDC,0.227 mmol,0.227,mmol,,,,,,,,,,,HIn2O,,0.227 mmol,0.227,mmol,,,,,,"N,N-dimethylformamide",DMF,340 mmol,,,,,,120.0,120 °C,24.0,"stirred at RT 30 min, then 24 h static at 120 °C",reaction kettle (autoclave),static,DMF,"centrifuged, 5 min",dried under vacuum at 70 °C,70.0,,white powder; octahedra,,,,,,,,,,,,10.1021/acsanm.0c02401,ok,
10.1039/c6ra22738d,downloaded\10.1039_c6ra22738d.pdf,SI downloaded\10.1039_c6ra22738d_SI.pdf,mof_json_store\10.1039_c6ra22738d\raw_output.json,mof_json_store\10.1039_c6ra22738d\synthesis_001.json,no,,Fe-BTC (Basolite F300-like),,ZnCl2,,3.26 g (9.2 mmol),9.2,mmol,nan,,,,,nan,,,,,"benzene-1,3,5-tricarboxylic acid",H3BTC,1.13 g (5.4 mmol),5.4,mmol,,,,,,,,,,,,,,,,,,,,,deionized water,H2O,40 mL,40.0,,,,,25,room temperature,,10 min to 24 h,,stirring,"water, ethanol",3× at 70 °C for 24 h,150 °C under vacuum for 12 h,150.0,12.0,light orange nanoparticles,,~200 nm particles; crystallite size ~7.5 nm,,,,12.0,1125.0,not_reported,not_reported,307.0,lithium_storage,10.1039/c6ra22738d,ok,
10.1021/ic802160a,downloaded\10.1021_ic802160a.pdf,,mof_json_store\10.1021_ic802160a\raw_output.json,mof_json_store\10.1021_ic802160a\synthesis_001.json,no,,,,ZnCl2,,0.65 g (1.96 mmol),1.96,mmol,nan,,,,,nan,,,,,methylphosphonic acid,,0.19 g (1.96 mmol),1.96,mmol,,,,,,,,,,,,,,,,,,,,,dichloromethane,CH2Cl2,30 mL,30.0,,,,,25,room temperature,,8-10 h,,stirred,CHCl3/CH3OH (3:1),,dried under vacuum,,,white solid,68.0,0.22 × 0.15 × 0.10 mm,,tetranuclear Sn4(µ2-PO2)2(µ3-PO3)2 SBU; µ2 ethanesulfonate links,"a=8.3684(3) Å, b=9.8461(4) Å, c=14.8985(6) Å, α=77.665(2)°, β=87.625(2)°, γ=87.683(2)°, P-1",,,not_reported,not_reported,,,10.1021/ic802160a,ok,
