Repository: zzhenglab/MOFinder

# MOFinder

MOFinder extracts MOF synthesis information from the literature, reconstructs evidence-supported negative reaction records, and prepares datasets for synthesis-outcome prediction.
[Web application](https://mofinder.chemistry.wustl.edu/) | [Demos](Demo/README.md) | [Source code](docs/source_to_code.md) | [Workflow guide](docs/workflow.md) | [Model evaluation](docs/evaluation.md)

## Quick start

The workflow runs through Python commands. Python 3.10 or newer is required. Clone the repository and initialize its related applications:

```bash
git clone --recurse-submodules https://github.com/zzhenglab/MOFinder.git
cd MOFinder
```

Start with the two offline demonstrations:

```bash

File: mof_extraction_1_2.csv (part 100 of 305)
doi,main_pdf,si_pdf,raw_output,parsed_json,article_trial_or_failure,article_trial_or_failure_notes,mof_name,crystal_code,metal_1,metal_1_abbr,metal_1_amount_text,metal_1_amount_value,metal_1_amount_unit,metal_2,metal_2_abbr,metal_2_amount_text,metal_2_amount_value,metal_2_amount_unit,metal_3,metal_3_abbr,metal_3_amount_text,metal_3_amount_value,metal_3_amount_unit,linker_1,linker_1_abbr,linker_1_amount_text,linker_1_amount_value,linker_1_amount_unit,linker_2,linker_2_abbr,linker_2_amount_text,linker_2_amount_value,linker_2_amount_unit,linker_3,linker_3_abbr,linker_3_amount_text,linker_3_amount_value,linker_3_amount_unit,modulator_1,modulator_1_abbr,modulator_1_amount_text,modulator_1_amount_value,modulator_1_amount_unit,modulator_2,modulator_2_abbr,modulator_2_amount_text,modulator_2_amount_value,modulator_2_amount_unit,solvent_main,solvent_main_abbr,solvent_main_amount_text,solvent_main_ml,solvent_secondary,solvent_secondary_abbr,solvent_secondary_amount_text,solvent_secondary_ml,temperature_c,temperature_c_text,time_h,time_text,vessel_type,stirring,washing_solvent,washing_cycles,activation_text,activation_temp_c,activation_time_h,crystal_morphology,yield_percent,crystal_size,topology_code,metal_cluster_connectivity,unit_cell_short,pore_diameter_A,BET_surface_area_m2g,air_stable,water_stable,tga_decomposition_temp_c,applications,reference,status,error
10.1021/ic802160a,downloaded\10.1021_ic802160a.pdf,,mof_json_store\10.1021_ic802160a\raw_output.json,mof_json_store\10.1021_ic802160a\synthesis_002.json,no,,,,ZnCl2,,0.59 g (1.96 mmol),1.96,mmol,nan,,,,,nan,,,,,methylphosphonic acid,,0.19 g (1.96 mmol),1.96,mmol,,,,,,,,,,,,,,,,,,,,,dichloromethane,CH2Cl2,30 mL,30.0,,,,,25,room temperature,,8-10 h,,stirred,CHCl3/CH3OH (3:1),,dried under vacuum,,,white solid,70.0,0.23 × 0.20 × 0.15 mm,,trinuclear Sn3(µ3-PO3)2 SBU; methanesulfonate µ2/µ3 bridges (3D),"a=15.35460(10) Å, b=15.9150(2) Å, c=15.5604(2) Å, β=111.0400(10)°, P21/c",,,not_reported,not_reported,,,10.1021/ic802160a,ok,
10.1021/ic802160a,downloaded\10.1021_ic802160a.pdf,,mof_json_store\10.1021_ic802160a\raw_output.json,mof_json_store\10.1021_ic802160a\synthesis_003.json,no,,,,ZnCl2,,0.63 g (2.23 mmol),2.23,mmol,nan,,,,,nan,,,,,t-butylphosphonic acid,,0.32 g (2.23 mmol),2.23,mmol,,,,,,,,,,,,,,,,,,,,,dichloromethane,CH2Cl2,,,,,,,25,room temperature,,8-10 h,,stirred,CHCl3/CH3OH (3:1),,dried under vacuum,,,white solid,72.0,0.20 × 0.10 × 0.08 mm,,trinuclear Sn3(µ3-PO3)2 SBU; methanesulfonate µ2 bridges (3D),"a=13.6286(1) Å, b=13.6286(1) Å, c=24.8038(3) Å, P41212",,,not_reported,not_reported,,,10.1021/ic802160a,ok,
10.1039/d2qi02639b,downloaded\10.1039_d2qi02639b.pdf,SI downloaded\10.1039_d2qi02639b_SI.pdf,mof_json_store\10.1039_d2qi02639b\raw_output.json,mof_json_store\10.1039_d2qi02639b\synthesis_001.json,no,,CaSyr-1,2214086,ZnCl2,Ca(acac)2,1.0 mmol,1,mmol,nan,,,,,nan,,,,,syringic acid,H2Syr,1.0 mmol,1.0,mmol,,,,,,,,,,,,,,,,,,,,,ethanol,EtOH,1 mL,1.0,,,,,25,room temperature,0.17,10 min,glass vial,static,EtOH,three times,dried under vacuum,,,isometric porous nanoparticles,82.0,64 ± 11 nm (mean diameter),,Ca2 dimer SBU with clamp-like syringate bridges,,14.0,1080.0,not_reported,not_reported,327.0,CO2_capture;drug_delivery,10.1039/d2qi02639b,ok,
10.1039/d2qi02639b,downloaded\10.1039_d2qi02639b.pdf,SI downloaded\10.1039_d2qi02639b_SI.pdf,mof_json_store\10.1039_d2qi02639b\raw_output.json,mof_json_store\10.1039_d2qi02639b\synthesis_002.json,no,,CaSyr-1,2214086,ZnCl2,Ca(acac)2,1.0 mmol,1,mmol,nan,,,,,nan,,,,,syringic acid,H2Syr,1.0 mmol,1.0,mmol,,,,,,,,,,,,,,,,,,,,,ethanol,EtOH,10 mL (5 mL + 5 mL),10.0,,,,,25,room temperature,0.17,10 min,glass vial,static,EtOH,three times,dried under vacuum,,,isometric porous nanoparticles,87.0,64 ± 11 nm (mean diameter),,Ca2 dimer SBU with clamp-like syringate bridges,,14.0,1080.0,not_reported,not_reported,327.0,CO2_capture;drug_delivery,10.1039/d2qi02639b,ok,
10.1039/d2qi02639b,downloaded\10.1039_d2qi02639b.pdf,SI downloaded\10.1039_d2qi02639b_SI.pdf,mof_json_store\10.1039_d2qi02639b\raw_output.json,mof_json_store\10.1039_d2qi02639b\synthesis_003.json,no,,CaSyr-1,2214086,ZnCl2,CaCl2,0.5 mmol,0.5,mmol,nan,,,,,nan,,,,,syringic acid,H2Syr,0.5 mmol,0.5,mmol,,,,,,,,,,,,,,,,,,,,,"N,N-dimethylformamide",DMF,25 mL (15 mL + 10 mL),25.0,,,,,120.0,393 K,168.0,7 days,Pyrex glass vial,static,DMF,twice,dried under vacuum,,,large crystals,,,,Ca2 dimer SBU with clamp-like syringate bridges,,14.0,1080.0,not_reported,not_reported,327.0,CO2_capture;drug_delivery,10.1039/d2qi02639b,ok,
10.1002/anie.202302645,downloaded\10.1002_anie.202302645.pdf,SI downloaded\10.1002_anie.202302645_SI.pdf,mof_json_store\10.1002_anie.202302645\raw_output.json,mof_json_store\10.1002_anie.202302645\synthesis_001.json,no,,Cu-Salphen-MOF-1,,ZnCl2,,0.07 mmol,0.07,mmol,nan,,,,,nan,,,,,6OH-Salphen ligand,6OH-Salphen,0.02 mmol,0.02,mmol,,,,,,,,,,,,,,,,,,,,,water,H2O,3 mL,3.0,"N,N-dimethylformamide",DMF,2 mL,2.0,85.0,85 °C,72.0,3 days,Pyrex tube (10 mL),,"DMF, EtOH, DCM",thoroughly washed,dried under vacuum; activated at 80 °C under vacuum for 12 h (prior to N2 sorption),80.0,12.0,"black powder, spherical morphology",74.6,,,,P6; a=b=47.45 Å; c=3.15 Å,25.0,450.0,not_reported,not_reported,,NO2 sensing,10.1002/anie.202302645,ok,
10.1002/anie.202302645,downloaded\10.1002_anie.202302645.pdf,SI downloaded\10.1002_anie.202302645_SI.pdf,mof_json_store\10.1002_anie.202302645\raw_output.json,mof_json_store\10.1002_anie.202302645\synthesis_002.json,no,,Cu-Salphen-MOF-2,,ZnCl2,,0.05 mmol,0.05,mmol,nan,,,,,nan,,,,,6OH-Cu-Salphen ligand,6OH-Cu-Salphen,0.02 mmol,0.02,mmol,,,,,,,,,,,,,,,,,,,,,water,H2O,4 mL,4.0,"N,N-dimethylformamide",DMF,1.5 mL,1.5,85.0,85 °C,72.0,3 days,Pyrex tube (10 mL),,"DMF, EtOH, DCM",thoroughly washed,dried under vacuum; activated at 80 °C under vacuum for 12 h (prior to N2 sorption),80.0,12.0,"black powder, spherical morphology",58.5,,,,P6; a=b=47.45 Å; c=3.15 Å,25.0,450.0,not_reported,not_reported,,NO2 sensing,10.1002/anie.202302645,ok,
10.1021/jacs.3c14739,downloaded\10.1021_jacs.3c14739.pdf,SI downloaded\10.1021_jacs.3c14739_SI.pdf,mof_json_store\10.1021_jacs.3c14739\raw_output.json,mof_json_store\10.1021_jacs.3c14739\synthesis_001.json,no,,Bi-TATAB,2324177,ZnCl2,,"0.204 g, 0.414 mmol",0.414,mmol,nan,,,,,nan,,,,,"4,4′,4″-((1,3,5-triazine-2,4,6-triyl)tris(azanediyl)) tribenzoic acid",TATAB,"0.232 g, 0.476 mmol",0.476,mmol,,,,,,,,,,,"N,N-dimethylformamide",DMF,"present in DMF/MeOH 1:1 v/v, 40 mL total (acts as coordinating modulator)",,,,,,,,methanol,MeOH,part of 40 mL DMF/MeOH (1:1 v/v) mixture,,,,,,60.0,60 °C,168.0,7 days,Pyrex heat-resistant glass bottle (sealed),"stirred 30 min at RT, then static during heating","DMF, MeOH",thoroughly washed,120 °C under dynamic vacuum for 12 h,120.0,12.0,dodecahedral crystals,,2 to >20 µm (SEM),,"Bi3+ nodes 3 carboxylates + 3 DMF (9-coord, fac)","a=b=c=19.1054 Å, Pa-3 (100 K)",,191.172,yes,yes,,CO2_capture;water_harvesting;luminescence;epoxide_ring_opening,10.1021/jacs.3c14739,ok,
10.1021/jacs.3c14739,downloaded\10.1021_jacs.3c14739.pdf,SI downloaded\10.1021_jacs.3c14739_SI.pdf,mof_json_store\10.1021_jacs.3c14739\raw_output.json,mof_json_store\10.1021_jacs.3c14739\synthesis_002.json,no,,Bi-TATAB,2324177,ZnCl2,,"0.204 g, 0.414 mmol",0.414,mmol,nan,,,,,nan,,,,,"4,4′,4″-((1,3,5-triazine-2,4,6-triyl)tris(azanediyl)) tribenzoic acid",TATAB,"0.232 g, 0.476 mmol",0.476,mmol,,,,,,,,,,,"N,N-dimethylformamide",DMF,"present in DMF/MeOH 1:1 v/v, 40 mL total (acts as coordinating modulator)",,,,,,,,methanol,MeOH,part of 40 mL DMF/MeOH (1:1 v/v) mixture,,,,,,90.0,90 °C,120.0,5 days,Pyrex heat-resistant glass bottle (sealed),"stirred 30 min at RT, then static during heating","DMF, MeOH",thoroughly washed,120 °C under dynamic vacuum for 12 h,120.0,12.0,dodecahedral crystals,,2 to >20 µm (SEM),,"Bi3+ nodes 3 carboxylates + 3 DMF (9-coord, fac)","a=b=c=19.1054 Å, Pa-3 (100 K)",,252.727,yes,yes,,CO2_capture;water_harvesting;luminescence;epoxide_ring_opening,10.1021/jacs.3c14739,ok,
10.1021/jacs.3c14739,downloaded\10.1021_jacs.3c14739.pdf,SI downloaded\10.1021_jacs.3c14739_SI.pdf,mof_json_store\10.1021_jacs.3c14739\raw_output.json,mof_json_store\10.1021_jacs.3c14739\synthesis_003.json,no,,Bi-TATAB,2324177,ZnCl2,,"0.204 g, 0.414 mmol",0.414,mmol,nan,,,,,nan,,,,,"4,4′,4″-((1,3,5-triazine-2,4,6-triyl)tris(azanediyl)) tribenzoic acid",TATAB,"0.232 g, 0.476 mmol",0.476,mmol,,,,,,,,,,,"N,N-dimethylformamide",DMF,"present in DMF/MeOH 1:1 v/v, 40 mL total (acts as coordinating modulator)",,,,,,,,methanol,MeOH,part of 40 mL DMF/MeOH (1:1 v/v) mixture,,,,,,110.0,110 °C,72.0,3 days,Pyrex heat-resistant glass bottle (sealed),"stirred 30 min at RT, then static during heating","DMF, MeOH",thoroughly washed,120 °C under dynamic vacuum for 12 h,120.0,12.0,dodecahedral crystals,,2 to >20 µm (SEM),,"Bi3+ nodes 3 carboxylates + 3 DMF (9-coord, fac)","a=b=c=19.1054 Å, Pa-3 (100 K)",,384.648,yes,yes,,CO2_capture;water_harvesting;luminescence;epoxide_ring_opening,10.1021/jacs.3c14739,ok,
10.1021/jacs.3c14739,downloaded\10.1021_jacs.3c14739.pdf,SI downloaded\10.1021_jacs.3c14739_SI.pdf,mof_json_store\10.1021_jacs.3c14739\raw_output.json,mof_json_store\10.1021_jacs.3c14739\synthesis_004.json,no,,Bi-TATAB,2324177,ZnCl2,,"0.204 g, 0.414 mmol",0.414,mmol,nan,,,,,nan,,,,,"4,4′,4″-((1,3,5-triazine-2,4,6-triyl)tris(azanediyl)) tribenzoic acid",TATAB,"0.232 g, 0.476 mmol",0.476,mmol,,,,,,,,,,,"N,N-dimethylformamide",DMF,"present in DMF/MeOH 1:1 v/v, 40 mL total (acts as coordinating modulator)",,,,,,,,methanol,MeOH,part of 40 mL DMF/MeOH (1:1 v/v) mixture,,,,,,130.0,130 °C,48.0,2 days,Pyrex heat-resistant glass bottle (sealed),"stirred 30 min at RT, then static during heating","DMF, MeOH",thoroughly washed,120 °C under dynamic vacuum for 12 h,120.0,12.0,dodecahedral crystals,,2 to >20 µm (SEM),,"Bi3+ nodes 3 carboxylates + 3 DMF (9-coord, fac)","a=b=c=19.1054 Å, Pa-3 (100 K)",,458.165,yes,yes,,CO2_capture;water_harvesting;luminescence;epoxide_ring_opening,10.1021/jacs.3c14739,ok,
10.1021/jacs.3c14739,downloaded\10.1021_jacs.3c14739.pdf,SI downloaded\10.1021_jacs.3c14739_SI.pdf,mof_json_store\10.1021_jacs.3c14739\raw_output.json,mof_json_store\10.1021_jacs.3c14739\synthesis_005.json,no,,Bi-TATAB,2324177,ZnCl2,,"0.204 g, 0.414 mmol",0.414,mmol,nan,,,,,nan,,,,,"4,4′,4″-((1,3,5-triazine-2,4,6-triyl)tris(azanediyl)) tribenzoic acid",TATAB,"0.232 g, 0.476 mmol",0.476,mmol,,,,,,,,,,,"N,N-dimethylformamide",DMF,"present in DMF/MeOH 1:1 v/v, 40 mL total (acts as coordinating modulator)",,,,,,,,methanol,MeOH,part of 40 mL DMF/MeOH (1:1 v/v) mixture,,,,,,150.0,150 °C,24.0,1 day,Pyrex heat-resistant glass bottle (sealed),"stirred 30 min at RT, then static during heating","DMF, MeOH",thoroughly washed,120 °C under dynamic vacuum for 12 h,120.0,12.0,dodecahedral crystals,,2 to >20 µm (SEM),,"Bi3+ nodes 3 carboxylates + 3 DMF (9-coord, fac)","a=b=c=19.1054 Å, Pa-3 (100 K)",,657.209,yes,yes,,CO2_capture;water_harvesting;luminescence;epoxide_ring_opening,10.1021/jacs.3c14739,ok,
10.1021/jacs.3c14739,downloaded\10.1021_jacs.3c14739.pdf,SI downloaded\10.1021_jacs.3c14739_SI.pdf,mof_json_store\10.1021_jacs.3c14739\raw_output.json,mof_json_store\10.1021_jacs.3c14739\synthesis_006.json,no,,Bi-TATAB,2324177,ZnCl2,,"0.204 g, 0.414 mmol",0.414,mmol,nan,,,,,nan,,,,,"4,4′,4″-((1,3,5-triazine-2,4,6-triyl)tris(azanediyl)) tribenzoic acid",TATAB,"0.232 g, 0.476 mmol",0.476,mmol,,,,,,,,,,,"N,N-dimethylformamide",DMF,"present in DMF/MeOH 1:1 v/v, 40 mL total (acts as coordinating modulator)",,,,,,,,methanol,MeOH,part of 40 mL DMF/MeOH (1:1 v/v) mixture,,,,,,150.0,150 °C,6.0,6 h,Pyrex heat-resistant glass bottle (sealed),"stirred 30 min at RT, then static during heating","DMF, MeOH",thoroughly washed,120 °C under dynamic vacuum for 12 h,120.0,12.0,dodecahedral crystals,,2 to >20 µm (SEM),,"Bi3+ nodes 3 carboxylates + 3 DMF (9-coord, fac)","a=b=c=19.1054 Å, Pa-3 (100 K)",,,yes,yes,,CO2_capture;water_harvesting;luminescence;epoxide_ring_opening,10.1021/jacs.3c14739,ok,
10.1021/jacs.3c14739,downloaded\10.1021_jacs.3c14739.pdf,SI downloaded\10.1021_jacs.3c14739_SI.pdf,mof_json_store\10.1021_jacs.3c14739\raw_output.json,mof_json_store\10.1021_jacs.3c14739\synthesis_007.json,no,,Bi-TATAB,2324177,ZnCl2,,"0.204 g, 0.414 mmol",0.414,mmol,nan,,,,,nan,,,,,"4,4′,4″-((1,3,5-triazine-2,4,6-triyl)tris(azanediyl)) tribenzoic acid",TATAB,"0.232 g, 0.476 mmol",0.476,mmol,,,,,,,,,,,"N,N-dimethylformamide",DMF,"present in DMF/MeOH 1:1 v/v, 40 mL total (acts as coordinating modulator)",,,,,,,,methanol,MeOH,part of 40 mL DMF/MeOH (1:1 v/v) mixture,,,,,,150.0,150 °C,12.0,12 h,Pyrex heat-resistant glass bottle (sealed),"stirred 30 min at RT, then static during heating","DMF, MeOH",thoroughly washed,120 °C under dynamic vacuum for 12 h,120.0,12.0,dodecahedral crystals,,2 to >20 µm (SEM),,"Bi3+ nodes 3 carboxylates + 3 DMF (9-coord, fac)","a=b=c=19.1054 Å, Pa-3 (100 K)",,,yes,yes,,CO2_capture;water_harvesting;luminescence;epoxide_ring_opening,10.1021/jacs.3c14739,ok,
10.1021/jacs.3c14739,downloaded\10.1021_jacs.3c14739.pdf,SI downloaded\10.1021_jacs.3c14739_SI.pdf,mof_json_store\10.1021_jacs.3c14739\raw_output.json,mof_json_store\10.1021_jacs.3c14739\synthesis_008.json,no,,Bi-TATAB,2324177,ZnCl2,,"0.204 g, 0.414 mmol",0.414,mmol,nan,,,,,nan,,,,,"4,4′,4″-((1,3,5-triazine-2,4,6-triyl)tris(azanediyl)) tribenzoic acid",TATAB,"0.232 g, 0.476 mmol",0.476,mmol,,,,,,,,,,,"N,N-dimethylformamide",DMF,"present in DMF/MeOH 1:1 v/v, 40 mL total (acts as coordinating modulator)",,,,,,,,methanol,MeOH,part of 40 mL DMF/MeOH (1:1 v/v) mixture,,,,,,150.0,150 °C,24.0,24 h,Pyrex heat-resistant glass bottle (sealed),"stirred 30 min at RT, then static during heating","DMF, MeOH",thoroughly washed,120 °C under dynamic vacuum for 12 h,120.0,12.0,dodecahedral crystals,,2 to >20 µm (SEM),,"Bi3+ nodes 3 carboxylates + 3 DMF (9-coord, fac)","a=b=c=19.1054 Å, Pa-3 (100 K)",,,yes,yes,,CO2_capture;water_harvesting;luminescence;epoxide_ring_opening,10.1021/jacs.3c14739,ok,
10.1021/jacs.3c14739,downloaded\10.1021_jacs.3c14739.pdf,SI downloaded\10.1021_jacs.3c14739_SI.pdf,mof_json_store\10.1021_jacs.3c14739\raw_output.json,mof_json_store\10.1021_jacs.3c14739\synthesis_009.json,no,,Bi-TATAB,2324177,ZnCl2,,"0.204 g, 0.414 mmol",0.414,mmol,nan,,,,,nan,,,,,"4,4′,4″-((1,3,5-triazine-2,4,6-triyl)tris(azanediyl)) tribenzoic acid",TATAB,"0.232 g, 0.476 mmol",0.476,mmol,,,,,,,,,,,"N,N-dimethylformamide",DMF,"present in DMF/MeOH 1:1 v/v, 40 mL total (acts as coordinating modulator)",,,,,,,,methanol,MeOH,part of 40 mL DMF/MeOH (1:1 v/v) mixture,,,,,,60.0,60 °C,72.0,3 days,Pyrex heat-resistant glass bottle (sealed),"stirred 30 min at RT, then static during heating","DMF, MeOH",thoroughly washed,120 °C under dynamic vacuum for 12 h,120.0,12.0,dodecahedral crystals,,2 to >20 µm (SEM),,"Bi3+ nodes 3 carboxylates + 3 DMF (9-coord, fac)","a=b=c=19.1054 Å, Pa-3 (100 K)",,,yes,yes,,CO2_capture;water_harvesting;luminescence;epoxide_ring_opening,10.1021/jacs.3c14739,ok,
10.1021/jacs.3c14739,downloaded\10.1021_jacs.3c14739.pdf,SI downloaded\10.1021_jacs.3c14739_SI.pdf,mof_json_store\10.1021_jacs.3c14739\raw_output.json,mof_json_store\10.1021_jacs.3c14739\synthesis_010.json,no,,Bi-TATAB,2324177,ZnCl2,,"0.204 g, 0.414 mmol",0.414,mmol,nan,,,,,nan,,,,,"4,4′,4″-((1,3,5-triazine-2,4,6-triyl)tris(azanediyl)) tribenzoic acid",TATAB,"0.232 g, 0.476 mmol",0.476,mmol,,,,,,,,,,,"N,N-dimethylformamide",DMF,"present in DMF/MeOH 1:1 v/v, 40 mL total (acts as coordinating modulator)",,,,,,,,methanol,MeOH,part of 40 mL DMF/MeOH (1:1 v/v) mixture,,,,,,60.0,60 °C,120.0,5 days,Pyrex heat-resistant glass bottle (sealed),"stirred 30 min at RT, then static during heating","DMF, MeOH",thoroughly washed,120 °C under dynamic vacuum for 12 h,120.0,12.0,dodecahedral crystals,,2 to >20 µm (SEM),,"Bi3+ nodes 3 carboxylates + 3 DMF (9-coord, fac)","a=b=c=19.1054 Å, Pa-3 (100 K)",,,yes,yes,,CO2_capture;water_harvesting;luminescence;epoxide_ring_opening,10.1021/jacs.3c14739,ok,
10.1021/ic060787f,downloaded\10.1021_ic060787f.pdf,SI downloaded\10.1021_ic060787f_SI.pdf,mof_json_store\10.1021_ic060787f\raw_output.json,mof_json_store\10.1021_ic060787f\synthesis_001.json,no,,{[EuCr(IDA)2(C2O4)]}n,,ZrCl4,,0.1 mmol,0.1,mmol,nan,,0.2 mmol,0.2,mmol,nan,,,,,iminodiacetate acid,H2IDA,0.6 mmol,0.6,mmol,oxalate anion,ox,formed in situ from H2IDA,,,,,,,,,,,,,,,,,,water,H2O,20 mL,20.0,,,,,180.0,180 °C,72.0,3 days,25-mL acid digestion bomb,,"H2O, diethyl ether",2×5 mL each,,,,,57.0,,,"Cr 4-connected, Ln 6-connected; 2-fold interpenetrated","tetragonal, P4(2)/mbc, a=10.7990(9) Å, b=10.7990(9) Å, c=12.511(2) Å, V=1459.0(3) Å3, Z=4",,,yes,not_reported,327.0,,10.1021/ic060787f,ok,
10.1021/ic060787f,downloaded\10.1021_ic060787f.pdf,SI downloaded\10.1021_ic060787f_SI.pdf,mof_json_store\10.1021_ic060787f\raw_output.json,mof_json_store\10.1021_ic060787f\synthesis_002.json,no,,{[SmCr(IDA)2(C2O4)]}n,,ZrCl4,,0.1 mmol,0.1,mmol,nan,,0.2 mmol,0.2,mmol,nan,,,,,iminodiacetate acid,H2IDA,0.6 mmol,0.6,mmol,oxalate anion,ox,formed in situ from H2IDA,,,,,,,,,,,,,,,,,,water,H2O,20 mL,20.0,,,,,180.0,180 °C,72.0,3 days,25-mL acid digestion bomb,,"H2O, diethyl ether",2×5 mL each,,,,,52.0,,,"Cr 4-connected, Ln 6-connected; 2-fold interpenetrated","tetragonal, P4(2)/mbc, a=10.8168(7) Å, b=10.8168(7) Å, c=12.5692(17) Å, V=1470.6(2) Å3, Z=4",,,yes,not_reported,360.0,,10.1021/ic060787f,ok,
10.1039/c8ta00598b,downloaded\10.1039_c8ta00598b.pdf,SI downloaded\10.1039_c8ta00598b_SI.pdf,mof_json_store\10.1039_c8ta00598b\raw_output.json,mof_json_store\10.1039_c8ta00598b\synthesis_001.json,no,,ZJUT-1 (ZJUT-1a when activated),,ZrCl4,NiSiF6,1 mmol,1,mmol,nan,,,,,nan,,,,,2-aminopyrazine,pyz–NH2,2 mmol,2.0,mmol,,,,,,,,,,,,,,,,,,,,,methanol,MeOH,20 mL,20.0,,,,,85.0,85 °C,72.0,3 days,,static,methanol (dry),washed; solvent-exchanged 10× within two days,"solvent-exchanged with dry methanol at least 10 times within two days, evacuated at 298 K for 24 h and additional 12 h at 323 K under vacuum until outgas rate was 5 mmHg min−1",50.0,36.0,light blue powder,65.0,,,2D Ni–(pyz–NH2) square grid pillared by SiF6^2−,"a=c=9.9363(1) Å, b=7.5660(1) Å, monoclinic B2",3.7,222.0,yes,yes,,propyne separation,10.1039/c8ta00598b,ok,
10.1039/c4qi00043a,downloaded\10.1039_c4qi00043a.pdf,SI downloaded\10.1039_c4qi00043a_SI.pdf,mof_json_store\10.1039_c4qi00043a\raw_output.json,mof_json_store\10.1039_c4qi00043a\synthesis_001.json,no,,[Mn(PODC)(H2O)2] (1),,ZrCl4,,0.099 g (0.5 mmol),0.5,mmol,nan,,,,,nan,,,,,"2,5-piperazinedione-1,4-diacetic acid",H2PODC,0.115 g (0.5 mmol),0.5,mmol,,,,,,,,,,,,,,,,,,,,,water,H2O,"10 mL, H2O/DMF 1:1 v/v",,"N,N-dimethylformamide",DMF,"10 mL, H2O/DMF 1:1 v/v",,120.0,120 °C,72.0,3 days,"Teflon-lined autoclave (Parr), 25 mL",ultrasonic 10 min pre-treatment; then static,,,,,,white crystals,36.5,,,,"Monoclinic, P21/c; a=7.8275(3), b=9.4883(3), c=7.6738(3) Å; α=90°, β=108.524(4)°, γ=90°",,,not_reported,not_reported,250.0,,10.1039/c4qi00043a,ok,
10.1039/c4qi00043a,downloaded\10.1039_c4qi00043a.pdf,SI downloaded\10.1039_c4qi00043a_SI.pdf,mof_json_store\10.1039_c4qi00043a\raw_output.json,mof_json_store\10.1039_c4qi00043a\synthesis_002.json,no,,[Fe(PODC)(H2O)2] (2),,ZrCl4,,0.139 g (0.5 mmol),0.5,mmol,nan,,,,,nan,,,,,"2,5-piperazinedione-1,4-diacetic acid",H2PODC,0.115 g (0.5 mmol),0.5,mmol,,,,,,,,,,,triethylamine,TEA,added to adjust pH 4–5,,,,,,,,water,H2O,"10 mL, H2O/EtOH 1:1 v/v",,ethanol,EtOH,"10 mL, H2O/EtOH 1:1 v/v",,105.0,105 °C,6.0,6 h,"Teflon-lined autoclave (Parr), 25 mL",,,,,,,colorless block crystals,29.4,,,,"Monoclinic, P21/c; a=7.7479(6), b=9.4157(6), c=7.5296(5) Å; α=90°, β=108.562(8)°, γ=90°",,,not_reported,not_reported,250.0,,10.1039/c4qi00043a,ok,
10.1039/c4qi00043a,downloaded\10.1039_c4qi00043a.pdf,SI downloaded\10.1039_c4qi00043a_SI.pdf,mof_json_store\10.1039_c4qi00043a\raw_output.json,mof_json_store\10.1039_c4qi00043a\synthesis_003.json,no,,[Co(PODC)(H2O)2] (3),,ZrCl4,,0.146 g (0.5 mmol),0.5,mmol,nan,,,,,nan,,,,,"2,5-piperazinedione-1,4-diacetic acid",H2PODC,0.115 g (0.5 mmol),0.5,mmol,,,,,,,,,,,triethylamine,TEA,added to adjust pH 5–5.5,,,,,,,,water,H2O,"10 mL, H2O/EtOH 1:1 v/v",,ethanol,EtOH,"10 mL, H2O/EtOH 1:1 v/v",,135.0,135 °C,72.0,3 days,"Teflon-lined autoclave (Parr), 25 mL",,,,,,,pink crystals,42.7,,,,"Monoclinic, P21/c; a=7.7384(3), b=9.3942(4), c=7.5455(3) Å; α=90°, β=108.574(4)°, γ=90°",,,not_reported,not_reported,250.0,,10.1039/c4qi00043a,ok,
10.1039/c4qi00043a,downloaded\10.1039_c4qi00043a.pdf,SI downloaded\10.1039_c4qi00043a_SI.pdf,mof_json_store\10.1039_c4qi00043a\raw_output.json,mof_json_store\10.1039_c4qi00043a\synthesis_004.json,no,,[Cu(PODC)(H2O)2] (4),,ZrCl4,,0.121 g (0.5 mmol),0.5,mmol,nan,,,,,nan,,,,,"2,5-piperazinedione-1,4-diacetic acid",H2PODC,0.115 g (0.5 mmol),0.5,mmol,,,,,,,,,,,,,,,,,,,,,water,H2O,"10 mL, H2O/DMF 1:1 v/v",,"N,N-dimethylformamide",DMF,"10 mL, H2O/DMF 1:1 v/v",,105.0,105 °C,24.0,1 day,"Teflon-lined autoclave (Parr), 25 mL",ultrasonic 15 min pre-treatment; then static,,,,,,blue crystals,30.3,,,,"Monoclinic, C2/c; a=20.5479(8), b=4.65730(10), c=13.9774(6) Å; α=90°, β=124.401(6)°, γ=90°",,,not_reported,not_reported,164.0,,10.1039/c4qi00043a,ok,
10.1039/c4ce01583e,downloaded\10.1039_c4ce01583e.pdf,SI downloaded\10.1039_c4ce01583e_SI.pdf,mof_json_store\10.1039_c4ce01583e\raw_output.json,mof_json_store\10.1039_c4ce01583e\synthesis_001.json,yes,All efforts to obtain single crystals of Ga-CFA-6 were unsuccessful; Fe crystals obtained by varying ratios; larger crystals with N-methylformamide.,Ga-CFA-6,1014604,ZrCl4,,"71.2 mg, 0.2 mmol",0.2,mmol,nan,,,,,nan,,,,,"4,4′-Bipyrazole",BPZ,"26.8 mg, 0.2 mmol",0.2,mmol,,,,,,,,,,,"2,6-Lutidine",,0.2 mL,,,,,,,,"N,N-dimethylformamide",DMF,4 mL,4.0,,,,,130.0,130 °C,72.0,3 days,,,"DMF, MeOH",,250 °C under vacuum for 4 h,250.0,4.0,white powder,75.0,,,octahedral GaIII centers bridged by μ-OH; 1D chains linked by BPZ,"a=14.8281(16) Å, b=6.4872(5) Å, c=11.3503(12) Å, Imma",5.5,790.0,not_reported,not_reported,420.0,alkane_separation,10.1039/c4ce01583e,ok,
10.1039/c4ce01583e,downloaded\10.1039_c4ce01583e.pdf,SI downloaded\10.1039_c4ce01583e_SI.pdf,mof_json_store\10.1039_c4ce01583e\raw_output.json,mof_json_store\10.1039_c4ce01583e\synthesis_002.json,yes,All efforts to obtain single crystals of Ga-CFA-6 were unsuccessful; Fe crystals obtained by varying ratios; larger crystals with N-methylformamide.,Fe-CFA-6,1014603,ZrCl4,,"70.6 mg, 0.2 mmol",0.2,mmol,nan,,,,,nan,,,,,"4,4′-Bipyrazole",BPZ,"53.6 mg, 0.4 mmol",0.4,mmol,,,,,,,,,,,"2,6-Lutidine",,0.2 mL,,,,,,,,"N,N-dimethylacetamide",DMAc,4 mL,4.0,,,,,130.0,130 °C,72.0,3 days,,,"DMAc, MeOH",several times,evacuated at 310 °C (time not stated),310.0,,black crystals,60.0,38 × 21 × 20 μm,,octahedral FeIII centers bridged by μ-OH; 1D chains linked by BPZ,"a=14.8424(19) Å, b=6.6238(9) Å, c=11.7467(18) Å, Imma",5.7,730.0,not_reported,not_reported,500.0,alkane_separation,10.1039/c4ce01583e,ok,
10.1021/acs.jpcc.2c05594,downloaded\10.1021_acs.jpcc.2c05594.pdf,SI downloaded\10.1021_acs.jpcc.2c05594_SI.pdf,mof_json_store\10.1021_acs.jpcc.2c05594\raw_output.json,mof_json_store\10.1021_acs.jpcc.2c05594\synthesis_001.json,no,,[Eu0.1Tb0.9(Hbtec)]n,,ZrCl4,,"45 mg, 0.120 mmol",0.12,mmol,nan,,"5 mg, 0.013 mmol",0.013,mmol,nan,,,,,"1,2,4,5-benzenetetracarboxylic acid",H4btec,"0.100 g, 0.393 mmol",0.393,mmol,,,,,,,,,,,,,,,,,,,,,water (distilled),H2O,20 mL,20.0,,,,,185.0,185 °C,72.0,3 days,Teflon-lined stainless steel autoclave (50 mL),"stirred 3 h at RT, then static during heating",,,,,,white solid,69.5,,,[LnO9] nodes; zig-zag rod SBU linked to 3D network,"a=7.2206(1) Å, b=7.9680(1) Å, c=8.7911(2) Å, α=65.451(1)°, β=86.314(2)°, γ=84.371(1)°, P-1",,,not_reported,not_reported,484.0,luminescence;sensing,10.1021/acs.jpcc.2c05594,ok,
10.1021/acs.jpcc.2c05594,downloaded\10.1021_acs.jpcc.2c05594.pdf,SI downloaded\10.1021_acs.jpcc.2c05594_SI.pdf,mof_json_store\10.1021_acs.jpcc.2c05594\raw_output.json,mof_json_store\10.1021_acs.jpcc.2c05594\synthesis_002.json,no,,[Eu0.2Tb0.8(Hbtec)]n,,ZrCl4,,amount varied to give Eu:Tb = 0.2:0.8 (exact mass not specified),,,nan,,amount varied to give Eu:Tb = 0.2:0.8 (exact mass not specified),,,nan,,,,,"1,2,4,5-benzenetetracarboxylic acid",H4btec,,,,,,,,,,,,,,,,,,,,,,,,water (distilled),H2O,,,,,,,185.0,185 °C,72.0,3 days,Teflon-lined stainless steel autoclave,"stirred 3 h at RT, then static during heating",,,,,,white solid,92.5,,,[LnO9] nodes; zig-zag rod SBU linked to 3D network,"a=7.2254(1) Å, b=7.9770(1) Å, c=8.7904(3) Å, α=65.422(1)°, β=86.314(2)°, γ=84.376(1)°, P-1",,,not_reported,not_reported,,luminescence;sensing,10.1021/acs.jpcc.2c05594,ok,
10.1021/acs.jpcc.2c05594,downloaded\10.1021_acs.jpcc.2c05594.pdf,SI downloaded\10.1021_acs.jpcc.2c05594_SI.pdf,mof_json_store\10.1021_acs.jpcc.2c05594\raw_output.json,mof_json_store\10.1021_acs.jpcc.2c05594\synthesis_003.json,no,,[Eu0.3Tb0.7(Hbtec)]n,,ZrCl4,,amount varied to give Eu:Tb = 0.3:0.7 (exact mass not specified),,,nan,,amount varied to give Eu:Tb = 0.3:0.7 (exact mass not specified),,,nan,,,,,"1,2,4,5-benzenetetracarboxylic acid",H4btec,,,,,,,,,,,,,,,,,,,,,,,,water (distilled),H2O,,,,,,,185.0,185 °C,72.0,3 days,Teflon-lined stainless steel autoclave,"stirred 3 h at RT, then static during heating",,,,,,white solid,87.3,,,[LnO9] nodes; zig-zag rod SBU linked to 3D network,"a=7.2250(1) Å, b=7.9788(1) Å, c=8.7875(2) Å, α=65.446(1)°, β=86.308(1)°, γ=84.369(1)°, P-1",,,not_reported,not_reported,,luminescence;sensing,10.1021/acs.jpcc.2c05594,ok,
10.1021/acs.jpcc.2c05594,downloaded\10.1021_acs.jpcc.2c05594.pdf,SI downloaded\10.1021_acs.jpcc.2c05594_SI.pdf,mof_json_store\10.1021_acs.jpcc.2c05594\raw_output.json,mof_json_store\10.1021_acs.jpcc.2c05594\synthesis_004.json,no,,[Eu0.4Tb0.6(Hbtec)]n,,ZrCl4,,amount varied to give Eu:Tb = 0.4:0.6 (exact mass not specified),,,nan,,amount varied to give Eu:Tb = 0.4:0.6 (exact mass not specified),,,nan,,,,,"1,2,4,5-benzenetetracarboxylic acid",H4btec,,,,,,,,,,,,,,,,,,,,,,,,water (distilled),H2O,,,,,,,185.0,185 °C,72.0,3 days,Teflon-lined stainless steel autoclave,"stirred 3 h at RT, then static during heating",,,,,,white solid,81.6,,,[LnO9] nodes; zig-zag rod SBU linked to 3D network,"a=7.2290(1) Å, b=7.9846(1) Å, c=8.7879(2) Å, α=65.454(1)°, β=86.294(1)°, γ=84.357(1)°, P-1",,,not_reported,not_reported,,luminescence;sensing,10.1021/acs.jpcc.2c05594,ok,
10.1021/acs.jpcc.2c05594,downloaded\10.1021_acs.jpcc.2c05594.pdf,SI downloaded\10.1021_acs.jpcc.2c05594_SI.pdf,mof_json_store\10.1021_acs.jpcc.2c05594\raw_output.json,mof_json_store\10.1021_acs.jpcc.2c05594\synthesis_005.json,no,,[Eu0.5Tb0.5(Hbtec)]n,,ZrOCl2·8H2O,,amount varied to give Eu:Tb = 0.5:0.5 (exact mass not specified),,,nan,,amount varied to give Eu:Tb = 0.5:0.5 (exact mass not specified),,,nan,,,,,"1,2,4,5-benzenetetracarboxylic acid",H4btec,,,,,,,,,,,,,,,,,,,,,,,,water (distilled),H2O,,,,,,,185.0,185 °C,72.0,3 days,Teflon-lined stainless steel autoclave,"stirred 3 h at RT, then static during heating",,,,,,white solid,79.9,,,[LnO9] nodes; zig-zag rod SBU linked to 3D network,"a=7.23055(7) Å, b=7.98951(7) Å, c=8.7859(1) Å, α=65.4594(8)°, β=86.298(1)°, γ=84.357(1)°, P-1",,,not_reported,not_reported,,luminescence;sensing,10.1021/acs.jpcc.2c05594,ok,
10.1021/acs.jpcc.2c05594,downloaded\10.1021_acs.jpcc.2c05594.pdf,SI downloaded\10.1021_acs.jpcc.2c05594_SI.pdf,mof_json_store\10.1021_acs.jpcc.2c05594\raw_output.json,mof_json_store\10.1021_acs.jpcc.2c05594\synthesis_006.json,no,,[Eu0.6Tb0.4(Hbtec)]n,,ZrCl4,,amount varied to give Eu:Tb = 0.6:0.4 (exact mass not specified),,,nan,,amount varied to give Eu:Tb = 0.6:0.4 (exact mass not specified),,,nan,,,,,"1,2,4,5-benzenetetracarboxylic acid",H4btec,,,,,,,,,,,,,,,,,,,,,,,,water (distilled),H2O,,,,,,,185.0,185 °C,72.0,3 days,Teflon-lined stainless steel autoclave,"stirred 3 h at RT, then static during heating",,,,,,white solid,83.7,,,[LnO9] nodes; zig-zag rod SBU linked to 3D network,"a=7.2353(1) Å, b=7.9971(1) Å, c=8.7916(2) Å, α=65.441(1)°, β=86.267(1)°, γ=84.358(1)°, P-1",,,not_reported,not_reported,,luminescence;sensing,10.1021/acs.jpcc.2c05594,ok,
10.1021/acs.jpcc.2c05594,downloaded\10.1021_acs.jpcc.2c05594.pdf,SI downloaded\10.1021_acs.jpcc.2c05594_SI.pdf,mof_json_store\10.1021_acs.jpcc.2c05594\raw_output.json,mof_json_store\10.1021_acs.jpcc.2c05594\synthesis_007.json,no,,[Eu0.7Tb0.3(Hbtec)]n,,ZrCl4,,amount varied to give Eu:Tb = 0.7:0.3 (exact mass not specified),,,nan,,amount varied to give Eu:Tb = 0.7:0.3 (exact mass not specified),,,nan,,,,,"1,2,4,5-benzenetetracarboxylic acid",H4btec,,,,,,,,,,,,,,,,,,,,,,,,water (distilled),H2O,,,,,,,185.0,185 °C,72.0,3 days,Teflon-lined stainless steel autoclave,"stirred 3 h at RT, then static during heating",,,,,,white solid,89.9,,,[LnO9] nodes; zig-zag rod SBU linked to 3D network,"a=7.2354(1) Å, b=8.00106(6) Å, c=8.7833(1) Å, α=65.4406(6)°, β=86.2812(9)°, γ=84.3362(8)°, P-1",,,not_reported,not_reported,,luminescence;sensing,10.1021/acs.jpcc.2c05594,ok,
10.1021/acs.jpcc.2c05594,downloaded\10.1021_acs.jpcc.2c05594.pdf,SI downloaded\10.1021_acs.jpcc.2c05594_SI.pdf,mof_json_store\10.1021_acs.jpcc.2c05594\raw_output.json,mof_json_store\10.1021_acs.jpcc.2c05594\synthesis_008.json,no,,[Eu0.8Tb0.2(Hbtec)]n,,HfCl4,,amount varied to give Eu:Tb = 0.8:0.2 (exact mass not specified),,,nan,,amount varied to give Eu:Tb = 0.8:0.2 (exact mass not specified),,,nan,,,,,"1,2,4,5-benzenetetracarboxylic acid",H4btec,,,,,,,,,,,,,,,,,,,,,,,,water (distilled),H2O,,,,,,,185.0,185 °C,72.0,3 days,Teflon-lined stainless steel autoclave,"stirred 3 h at RT, then static during heating",,,,,,white solid,84.9,,,[LnO9] nodes; zig-zag rod SBU linked to 3D network,"a=7.2405(1) Å, b=8.0095(1) Å, c=8.7858(1) Å, α=65.4351(8)°, β=86.272(1)°, γ=84.340(1)°, P-1",,,not_reported,not_reported,,luminescence;sensing,10.1021/acs.jpcc.2c05594,ok,
10.1021/acs.jpcc.2c05594,downloaded\10.1021_acs.jpcc.2c05594.pdf,SI downloaded\10.1021_acs.jpcc.2c05594_SI.pdf,mof_json_store\10.1021_acs.jpcc.2c05594\raw_output.json,mof_json_store\10.1021_acs.jpcc.2c05594\synthesis_009.json,no,,[Eu0.9Tb0.1(Hbtec)]n,,ZrCl4,,amount varied to give Eu:Tb = 0.9:0.1 (exact mass not specified),,,nan,,amount varied to give Eu:Tb = 0.9:0.1 (exact mass not specified),,,nan,,,,,"1,2,4,5-benzenetetracarboxylic acid",H4btec,,,,,,,,,,,,,,,,,,,,,,,,water (distilled),H2O,,,,,,,185.0,185 °C,72.0,3 days,Teflon-lined stainless steel autoclave,"stirred 3 h at RT, then static during heating",,,,,,white solid,94.6,,,[LnO9] nodes; zig-zag rod SBU linked to 3D network,"a=7.2440(1) Å, b=8.0139(1) Å, c=8.7884(2) Å, α=65.445(1)°, β=86.256(1)°, γ=84.353(1)°, P-1",,,not_reported,not_reported,,luminescence;sensing,10.1021/acs.jpcc.2c05594,ok,
10.1021/acssuschemeng.0c02749,downloaded\10.1021_acssuschemeng.0c02749.pdf,SI downloaded\10.1021_acssuschemeng.0c02749_SI.pdf,mof_json_store\10.1021_acssuschemeng.0c02749\raw_output.json,mof_json_store\10.1021_acssuschemeng.0c02749\synthesis_001.json,no,,PNU-25,1993488,HfCl4,,"1 mL of Cu(NO3)2·3H2O solution (604 mg in 90 mL, 2.5 mmol)",2.5,mmol,nan,,,,,nan,,,,,terephthalic acid,BDC,"from stock ligand solution: BDC 450 mg (2.5 mmol) dissolved with NaOH in H2O, diluted to 180 mL H2O/MeOH (1:1); 1 mL used",,,"1,4-bis(4-pyridyl)-2,3-diaza-1,3-butadiene",BPDB,from stock ligand solution: BPDB 520 mg (2.5 mmol) in MeOH; combined and diluted to 180 mL H2O/MeOH (1:1); 1 mL used,,,,,,,,NaOH,,present from BDC stock: 200 mg (5 mmol) in 50 mL H2O; 1 mL of mixed stock used in layering,,,,,,,,methanol,MeOH,H2O/MeOH 1:1 layered diffusion (1 mL ligand stock + 3 mL H2O/MeOH buffer),,water,H2O,H2O/MeOH 1:1 layered diffusion (1 mL ligand stock + 3 mL buffer); metal solution layered below,,25,room temperature,504.0,3 weeks (slow diffusion),glass test tube (5 mL),static (slow diffusion),,,,,,green block-shaped crystals,76.0,0.20 × 0.05 × 0.02 mm,pcu,Cu2(CO2)4 paddlewheel SBU,"a=8.854(4) Å, b=15.152(7) Å, c=10.659(5) Å, α=90°, β=104.691(9)°, γ=90°, P21/n",,,not_reported,not_reported,,CO2_fixation,10.1021/acssuschemeng.0c02749,ok,
10.1021/acssuschemeng.0c02749,downloaded\10.1021_acssuschemeng.0c02749.pdf,SI downloaded\10.1021_acssuschemeng.0c02749_SI.pdf,mof_json_store\10.1021_acssuschemeng.0c02749\raw_output.json,mof_json_store\10.1021_acssuschemeng.0c02749\synthesis_002.json,no,,PNU-25,1993488,HfCl4,,"57 mg, 0.23 mmol",0.23,mmol,nan,,,,,nan,,,,,terephthalic acid,BDC,"85 mg, 0.5 mmol",0.5,mmol,"1,4-bis(4-pyridyl)-2,3-diaza-1,3-butadiene",BPDB,"105 mg, 0.5 mmol",0.5,mmol,,,,,,,,,,,,,,,,methanol,MeOH,DMF/H2O/MeOH = 0.5:0.5:4 (total 9 mL),,water,H2O,DMF/H2O/MeOH = 0.5:0.5:4 (total 9 mL),,85.0,85 °C,48.0,48 h,Teflon-lined autoclave (25 mL),"stirred ~15 min, then static (sealed)",,,80 °C under vacuum for 12 h,80.0,12.0,green microcrystalline blocks,67.0,,pcu,Cu2(CO2)4 paddlewheel SBU,,,6.3,not_reported,not_reported,260.0,CO2_fixation,10.1021/acssuschemeng.0c02749,ok,
10.1021/acssuschemeng.0c02749,downloaded\10.1021_acssuschemeng.0c02749.pdf,SI downloaded\10.1021_acssuschemeng.0c02749_SI.pdf,mof_json_store\10.1021_acssuschemeng.0c02749\raw_output.json,mof_json_store\10.1021_acssuschemeng.0c02749\synthesis_003.json,no,,PNU-25-NH2,,ZrCl4,,"57 mg, 0.23 mmol",0.23,mmol,nan,,,,,nan,,,,,2-aminoterephthalic acid,NH2-BDC,"90 mg, 0.5 mmol",0.5,mmol,"1,4-bis(4-pyridyl)-2,3-diaza-1,3-butadiene",BPDB,"105 mg, 0.5 mmol",0.5,mmol,,,,,,,,,,,,,,,,methanol,MeOH,DMF/H2O/MeOH = 0.5:0.5:4 (total 9 mL),,water,H2O,DMF/H2O/MeOH = 0.5:0.5:4 (total 9 mL),,85.0,85 °C,50.0,50 h,Teflon-lined autoclave (25 mL),"stirred ~15 min, then static (sealed)",,,80 °C under vacuum for 12 h,80.0,12.0,green microcrystalline blocks,67.0,,,,,,28.8,not_reported,not_reported,260.0,CO2_fixation;CO2_capture,10.1021/acssuschemeng.0c02749,ok,
10.1039/c6ta06792a,downloaded\10.1039_c6ta06792a.pdf,SI downloaded\10.1039_c6ta06792a_SI.pdf,mof_json_store\10.1039_c6ta06792a\raw_output.json,mof_json_store\10.1039_c6ta06792a\synthesis_001.json,yes,"Optimization by trial and error of template amount, reaction temperature, and time (Fig. 1).",[Me2NH2][Eu(ox)2(H2O)]·3H2O (1),1012765,HfCl4,,"2.23 g, 5 mmol",5,mmol,nan,,,,,nan,,,,,oxalic acid dihydrate,H2ox,"1.26 g, 10 mmol",10.0,mmol,,,,,,,,,,,dimethylamine hydrochloride,,"1.02 g, 12.5 mmol (in metal solution) + 1.02 g, 12.5 mmol (in linker solution)",,,,,,,,water,H2O,30 mL + 30 mL,,,,,,25,RT,0.5,half an hour,,stirred,water,,dried in air; for sorption samples: RT overnight then 40 °C under vacuum for 4 h,40.0,4.0,white solid,96.0,,dia,Eu3+ (EuO9) 4-connected node,"Monoclinic, P21/n, a=9.6706(10), b=11.7551(13), c=12.3115(13) Å, β=99.2690(10)",4.0,194.4,yes,yes,335.0,sensing,10.1039/c6ta06792a,ok,
10.1039/c6ta06792a,downloaded\10.1039_c6ta06792a.pdf,SI downloaded\10.1039_c6ta06792a_SI.pdf,mof_json_store\10.1039_c6ta06792a\raw_output.json,mof_json_store\10.1039_c6ta06792a\synthesis_002.json,yes,"Optimization by trial and error of template amount, reaction temperature, and time (Fig. 1).",[Me2NH2][Eu(ox)2(H2O)]·3H2O (1),1012765,HfCl4,,"0.0452 g, 0.1 mmol",0.1,mmol,nan,,,,,nan,,,,,oxalic acid dihydrate,H2ox,"0.0126 g, 0.1 mmol",0.1,mmol,,,,,,,,,,,,,,,,,,,,,"N,N-dimethylformamide",DMF,2 mL,2.0,water,H2O,0.7 mL,0.7,120.0,120 °C,48.0,2 days,Teflon-lined autoclave,static,,,,,,colorless block crystals,,,dia,Eu3+ (EuO9) 4-connected node,"Monoclinic, P21/n, a=9.6706(10), b=11.7551(13), c=12.3115(13) Å, β=99.2690(10)",4.0,194.4,yes,yes,335.0,sensing,10.1039/c6ta06792a,ok,
10.1002/slct.201803971,,SI downloaded\10.1002_slct.201803971_SI.pdf,mof_json_store\10.1002_slct.201803971\raw_output.json,mof_json_store\10.1002_slct.201803971\synthesis_001.json,no,,HP-HKUST-1_γ1,,ZrCl4,,1.068 g,4.58298,mmol,nan,,,,,nan,,,,,"benzene-1,3,5-tricarboxylic acid",H3BTC,0.46 g,0.46,g,,,,,,,,,,,3-aminopropyltriethoxysilane,γ-APS,0.197 g,0.197,g,,,,,,"N,N-dimethylformamide",DMF,16 mL (total from A+B),16.0,ethanol,EtOH,16 mL (total from A+B),16.0,110.0,383 K,12.0,12 h,Teflon-lined autoclave,stirred 30 min before solvothermal,EtOH,"4×, 12 h each at 373 K",423 K under vacuum for 12 h,150.0,12.0,,,,,,,,,,,,,10.1002/slct.201803971,ok,
10.1002/slct.201803971,,SI downloaded\10.1002_slct.201803971_SI.pdf,mof_json_store\10.1002_slct.201803971\raw_output.json,mof_json_store\10.1002_slct.201803971\synthesis_002.json,no,,HP-HKUST-1_γ2,,HfCl4,,1.068 g,3.33435,mmol,nan,,,,,nan,,,,,"benzene-1,3,5-tricarboxylic acid",H3BTC,0.46 g,0.46,g,,,,,,,,,,,3-aminopropyltriethoxysilane,γ-APS,1.1 mmol,1.1,mmol,,,,,,"N,N-dimethylformamide",DMF,16 mL (total from A+B),16.0,ethanol,EtOH,16 mL (total from A+B),16.0,110.0,383 K,12.0,12 h,Teflon-lined autoclave,stirred 30 min before solvothermal,EtOH,"4×, 12 h each at 373 K",423 K under vacuum for 12 h,150.0,12.0,,,,,,,,,,,,,10.1002/slct.201803971,ok,
10.1002/slct.201803971,,SI downloaded\10.1002_slct.201803971_SI.pdf,mof_json_store\10.1002_slct.201803971\raw_output.json,mof_json_store\10.1002_slct.201803971\synthesis_003.json,no,,HP-HKUST-1_γ3,,ZrCl4,,1.068 g,4.58298,mmol,nan,,,,,nan,,,,,"benzene-1,3,5-tricarboxylic acid",H3BTC,0.46 g,0.46,g,,,,,,,,,,,3-aminopropyltriethoxysilane,γ-APS,1.3 mmol,1.3,mmol,,,,,,"N,N-dimethylformamide",DMF,16 mL (total from A+B),16.0,ethanol,EtOH,16 mL (total from A+B),16.0,110.0,383 K,12.0,12 h,Teflon-lined autoclave,stirred 30 min before solvothermal,EtOH,"4×, 12 h each at 373 K",423 K under vacuum for 12 h,150.0,12.0,,,,,,,,,,,,,10.1002/slct.201803971,ok,
10.1002/slct.201803971,,SI downloaded\10.1002_slct.201803971_SI.pdf,mof_json_store\10.1002_slct.201803971\raw_output.json,mof_json_store\10.1002_slct.201803971\synthesis_004.json,no,,HP-HKUST-1_γ4,,ZrCl4,,1.068 g,4.58298,mmol,nan,,,,,nan,,,,,"benzene-1,3,5-tricarboxylic acid",H3BTC,0.46 g,0.46,g,,,,,,,,,,,3-aminopropyltriethoxysilane,γ-APS,1.5 mmol,1.5,mmol,,,,,,"N,N-dimethylformamide",DMF,16 mL (total from A+B),16.0,ethanol,EtOH,16 mL (total from A+B),16.0,110.0,383 K,12.0,12 h,Teflon-lined autoclave,stirred 30 min before solvothermal,EtOH,"4×, 12 h each at 373 K",423 K under vacuum for 12 h,150.0,12.0,,,,,,,,,,,,,10.1002/slct.201803971,ok,
10.1002/slct.201803971,,SI downloaded\10.1002_slct.201803971_SI.pdf,mof_json_store\10.1002_slct.201803971\raw_output.json,mof_json_store\10.1002_slct.201803971\synthesis_005.json,no,,HP-HKUST-1_γ5,,HfCl4,,1.068 g,3.33435,mmol,nan,,,,,nan,,,,,"benzene-1,3,5-tricarboxylic acid",H3BTC,0.46 g,0.46,g,,,,,,,,,,,3-aminopropyltriethoxysilane,γ-APS,1.7 mmol,1.7,mmol,,,,,,"N,N-dimethylformamide",DMF,16 mL (total from A+B),16.0,ethanol,EtOH,16 mL (total from A+B),16.0,110.0,383 K,12.0,12 h,Teflon-lined autoclave,stirred 30 min before solvothermal,EtOH,"4×, 12 h each at 373 K",423 K under vacuum for 12 h,150.0,12.0,,,,,,,,,,,,,10.1002/slct.201803971,ok,
10.1002/slct.201803971,,SI downloaded\10.1002_slct.201803971_SI.pdf,mof_json_store\10.1002_slct.201803971\raw_output.json,mof_json_store\10.1002_slct.201803971\synthesis_006.json,no,,C-HKUST-1,,ZrCl4,,1.068 g,4.58298,mmol,nan,,,,,nan,,,,,"benzene-1,3,5-tricarboxylic acid",H3BTC,0.46 g,0.46,g,,,,,,,,,,,,,,,,,,,,,"N,N-dimethylformamide",DMF,16 mL (total from A+B),16.0,ethanol,EtOH,16 mL (total from A+B),16.0,110.0,383 K,12.0,12 h,Teflon-lined autoclave,stirred 30 min before solvothermal,EtOH,"4×, 12 h each at 373 K",423 K under vacuum for 12 h,150.0,12.0,,,,,,,,,,,,,10.1002/slct.201803971,ok,
10.1021/cm101519s,downloaded\10.1021_cm101519s.pdf,SI downloaded\10.1021_cm101519s_SI.pdf,mof_json_store\10.1021_cm101519s\raw_output.json,mof_json_store\10.1021_cm101519s\synthesis_001.json,yes,"Control, SiO2 and SiO2-OH batches showed no MOF-5 crystals at 24 h; control produced crystals only after ~60 h. SiO2-COOH/NH2 seeded batches formed crystals in 10 h.",MOF-5,,ZrCl4,,0.132 g (per 3.5 mL aliquot),0.566436,mmol,nan,,,,,nan,,,,,"1,4-benzenecarboxylic acid",BCA,0.015 g (per 3.5 mL aliquot),0.015,g,,,,,,,,,,,,,,,,,,,,,"N,N-diethylformamide",DEF,3.5 mL,3.5,,,,,95.0,95 °C,60.0,60 h,Teflon-sealed vial,constant stirring,,,,,,cubic crystals,,,,,,,,,,,,10.1021/cm101519s,ok,
10.1021/cg400191x,downloaded\10.1021_cg400191x.pdf,SI downloaded\10.1021_cg400191x_SI.pdf,mof_json_store\10.1021_cg400191x\raw_output.json,mof_json_store\10.1021_cg400191x\synthesis_001.json,no,,[Zn2(L)2(5-iipa)]n,905684,HfCl4,ZnCl2,"13.6 mg, 0.1 mmol",0.1,mmol,nan,,,,,nan,,,,,"3,5-bis(imidazol-1-ylmethyl)benzoic acid hydrochloride",HL,"31.8 mg, 0.1 mmol",0.1,mmol,5-iodoisophthalic acid,5-iipa,"15 mg, 0.05 mmol",0.05,mmol,,,,,,potassium hydroxide,KOH,"22.4 mg, 0.4 mmol",0.4,mmol,,,,,,water,H2O,10 mL,10.0,,,,,180.0,180 °C,72.0,3 days,Teflon-lined stainless steel vessel,,water,several times,,,,colorless platelet crystals,60.0,0.20 × 0.18 × 0.16 mm,utp,ZnII distorted tetrahedral 3-connected node; 3-connected L nodes,"a=13.4377(9), b=17.6945(9), c=16.5172(8) Å, Pccn",,,not_reported,not_reported,300.0,luminescence,10.1021/cg400191x,ok,
