Repository: zzhenglab/MOFinder

# MOFinder

MOFinder extracts MOF synthesis information from the literature, reconstructs evidence-supported negative reaction records, and prepares datasets for synthesis-outcome prediction.
[Web application](https://mofinder.chemistry.wustl.edu/) | [Demos](Demo/README.md) | [Source code](docs/source_to_code.md) | [Workflow guide](docs/workflow.md) | [Model evaluation](docs/evaluation.md)

## Quick start

The workflow runs through Python commands. Python 3.10 or newer is required. Clone the repository and initialize its related applications:

```bash
git clone --recurse-submodules https://github.com/zzhenglab/MOFinder.git
cd MOFinder
```

Start with the two offline demonstrations:

```bash

File: mof_extraction_1_2.csv (part 101 of 305)
doi,main_pdf,si_pdf,raw_output,parsed_json,article_trial_or_failure,article_trial_or_failure_notes,mof_name,crystal_code,metal_1,metal_1_abbr,metal_1_amount_text,metal_1_amount_value,metal_1_amount_unit,metal_2,metal_2_abbr,metal_2_amount_text,metal_2_amount_value,metal_2_amount_unit,metal_3,metal_3_abbr,metal_3_amount_text,metal_3_amount_value,metal_3_amount_unit,linker_1,linker_1_abbr,linker_1_amount_text,linker_1_amount_value,linker_1_amount_unit,linker_2,linker_2_abbr,linker_2_amount_text,linker_2_amount_value,linker_2_amount_unit,linker_3,linker_3_abbr,linker_3_amount_text,linker_3_amount_value,linker_3_amount_unit,modulator_1,modulator_1_abbr,modulator_1_amount_text,modulator_1_amount_value,modulator_1_amount_unit,modulator_2,modulator_2_abbr,modulator_2_amount_text,modulator_2_amount_value,modulator_2_amount_unit,solvent_main,solvent_main_abbr,solvent_main_amount_text,solvent_main_ml,solvent_secondary,solvent_secondary_abbr,solvent_secondary_amount_text,solvent_secondary_ml,temperature_c,temperature_c_text,time_h,time_text,vessel_type,stirring,washing_solvent,washing_cycles,activation_text,activation_temp_c,activation_time_h,crystal_morphology,yield_percent,crystal_size,topology_code,metal_cluster_connectivity,unit_cell_short,pore_diameter_A,BET_surface_area_m2g,air_stable,water_stable,tga_decomposition_temp_c,applications,reference,status,error
10.1021/jacs.2c12095,downloaded\10.1021_jacs.2c12095.pdf,SI downloaded\10.1021_jacs.2c12095_SI.pdf,mof_json_store\10.1021_jacs.2c12095\raw_output.json,mof_json_store\10.1021_jacs.2c12095\synthesis_001.json,yes,"Solvothermal screenings gave amorphous products; multiple aqueous/mechanochemical trials yielded amorphous solids, no precipitate, or non-target phases.",α-Cu(AIm)2,,HfCl4,,124.8 mg (0.5 mmol),0.5,mmol,nan,,,,,nan,,,,,2-ethynylimidazole,,92 mg (1.0 mmol),1.0,mmol,,,,,,,,,,,aqueous ammonia (28%),,1 mL,1.0,mL,,,,,,water,H2O,10 mL,10.0,,,,,25,RT,0.58,"stir 5 min, then stand 30 min",,stirred then static,"water, acetone",20 mL each,Dried overnight at 80 °C under vacuum,80.0,,purple microcrystalline powder,,,dia,,"a=7.7149(4), b=7.7149(4), c=17.8648(12), α=90°, β=90°, γ=90°, I41",,0.4,not_reported,not_reported,,hypergolic_fuel,10.1021/jacs.2c12095,ok,
10.1021/jacs.2c12095,downloaded\10.1021_jacs.2c12095.pdf,SI downloaded\10.1021_jacs.2c12095_SI.pdf,mof_json_store\10.1021_jacs.2c12095\raw_output.json,mof_json_store\10.1021_jacs.2c12095\synthesis_002.json,yes,"Solvothermal screenings gave amorphous products; multiple aqueous/mechanochemical trials yielded amorphous solids, no precipitate, or non-target phases.",α-Cu(AIm)2 (single crystals),,Fe(SO4)·6H2O,,25 mg (0.10 mmol),0.1,mmol,nan,,,,,nan,,,,,2-ethynylimidazole,,10 mg (0.11 mmol) in 5 mL H2O + 1 mL NH3(aq),0.11,mmol,,,,,,,,,,,aqueous ammonia (28%),,1 mL added to Cu solution + 1 mL in ligand solution (total 2 mL),,,,,,,,water,H2O,10 mL (Cu solution) + 5 mL (ligand solution),,,,,,25,RT,2.0,ligand solution added dropwise over 5 min; then stand 2 h,glass vial,"gentle stirring during addition, then static",,,,,,deep-purple single crystals (with amorphous impurity in bulk),,,dia,,"a=7.7149(4), b=7.7149(4), c=17.8648(12), α=90°, β=90°, γ=90°, I41",,0.4,not_reported,not_reported,,hypergolic_fuel,10.1021/jacs.2c12095,ok,
10.1021/jacs.2c12095,downloaded\10.1021_jacs.2c12095.pdf,SI downloaded\10.1021_jacs.2c12095_SI.pdf,mof_json_store\10.1021_jacs.2c12095\raw_output.json,mof_json_store\10.1021_jacs.2c12095\synthesis_003.json,yes,"Solvothermal screenings gave amorphous products; multiple aqueous/mechanochemical trials yielded amorphous solids, no precipitate, or non-target phases.",Cu(VIm)2,,FeCl2,,245 mg (1.0 mmol),1,mmol,nan,,,,,nan,,,,,2-vinylimidazole,,197.4 mg (2.0 mmol),2.0,mmol,,,,,,,,,,,,,,,,,,,,,water,H2O,1 mL,1.0,,,,,25,RT,0.5,stirred rapidly for 30 min,,stirred,"water, acetone","water 20 mL, acetone 20 mL",Dried overnight at 80 °C under vacuum,80.0,,microcrystalline powder,,,dia,,"a=7.4615(10), b=7.4615(10), c=18.614(3), α=90°, β=90°, γ=90°, I41",,102.0,not_reported,not_reported,,hypergolic_fuel,10.1021/jacs.2c12095,ok,
10.1021/jacs.2c12095,downloaded\10.1021_jacs.2c12095.pdf,SI downloaded\10.1021_jacs.2c12095_SI.pdf,mof_json_store\10.1021_jacs.2c12095\raw_output.json,mof_json_store\10.1021_jacs.2c12095\synthesis_004.json,yes,"Solvothermal screenings gave amorphous products; multiple aqueous/mechanochemical trials yielded amorphous solids, no precipitate, or non-target phases.",Cu(VIm)2 (single crystals),,InCl3,,100 mg (0.4 mmol),0.4,mmol,nan,,,,,nan,,,,,2-vinylimidazole,,70 mg (0.74 mmol),0.74,mmol,,,,,,,,,,,aqueous ammonia (28%),,1 mL,1.0,mL,,,,,,water,H2O,10 mL,10.0,,,,,25,"RT; sonication to dissolve, then stand capped 15 min",0.25,15 min stand,glass vial,static after dissolution,,,,,,dark-blue single crystals (with amorphous brown powder),,,dia,,"a=7.4615(10), b=7.4615(10), c=18.614(3), α=90°, β=90°, γ=90°, I41",,102.0,not_reported,not_reported,,hypergolic_fuel,10.1021/jacs.2c12095,ok,
10.1021/jacs.2c12095,downloaded\10.1021_jacs.2c12095.pdf,SI downloaded\10.1021_jacs.2c12095_SI.pdf,mof_json_store\10.1021_jacs.2c12095\raw_output.json,mof_json_store\10.1021_jacs.2c12095\synthesis_005.json,yes,"Solvothermal screenings gave amorphous products; multiple aqueous/mechanochemical trials yielded amorphous solids, no precipitate, or non-target phases.",Cu(MeIm)2,,InBr3,,124.8 mg (0.5 mmol),0.5,mmol,nan,,,,,nan,,,,,2-methylimidazole,,328.4 mg (4.0 mmol),4.0,mmol,,,,,,,,,,,aqueous ammonia (28%),,3 mL,3.0,mL,"sodium hydroxide, 25 wt% in water",,200 μL added dropwise over 1 min,0.2,mL,water,H2O,10 mL,10.0,,,,,25,RT,0.52,"30 min stand, then NaOH addition (1 min) to precipitate",,stirred during base addition,"water, acetone",20 mL each,Dried overnight at 80 °C under vacuum,80.0,,green microcrystalline powder,,,dia,,"a=8.0097(5), b=15.3152(9), c=16.6204(9), α=90°, β=90°, γ=90°, Fdd2",,11.0,not_reported,not_reported,,,10.1021/jacs.2c12095,ok,
10.1021/jacs.2c12095,downloaded\10.1021_jacs.2c12095.pdf,SI downloaded\10.1021_jacs.2c12095_SI.pdf,mof_json_store\10.1021_jacs.2c12095\raw_output.json,mof_json_store\10.1021_jacs.2c12095\synthesis_006.json,yes,"Solvothermal screenings gave amorphous products; multiple aqueous/mechanochemical trials yielded amorphous solids, no precipitate, or non-target phases.",Cu(MeIm)2 (single crystals),,ZnO,,200 mg (0.8 mmol),0.8,mmol,Zn(CH3COO)2·2H2O,,,,,nan,,,,,2-methylimidazole,,300 mg (3.65 mmol),3.65,mmol,,,,,,,,,,,aqueous ammonia (28%),,5 mL,5.0,mL,,,,,,water,H2O,2.5 mL,2.5,,,,,85.0,"85 °C (oven, uncapped vial)",0.75,45 min,glass vial,static (after dissolution by brief sonication),,,,,,green single crystals (with orange/brown impurity in bulk),,,dia,,"a=8.0097(5), b=15.3152(9), c=16.6204(9), α=90°, β=90°, γ=90°, Fdd2",,11.0,not_reported,not_reported,,,10.1021/jacs.2c12095,ok,
10.1021/acs.cgd.5b00426,downloaded\10.1021_acs.cgd.5b00426.pdf,SI downloaded\10.1021_acs.cgd.5b00426_SI.pdf,mof_json_store\10.1021_acs.cgd.5b00426\raw_output.json,mof_json_store\10.1021_acs.cgd.5b00426\synthesis_001.json,yes,pH<4 gave no product; varying pH/temperature/templates often yielded other phases (3/4).,,,ZnO,,"0.05 g, 0.115 mmol",0.115,mmol,Zn(CH3COO)2·2H2O,,,,,nan,,,,,succinic acid,Succ,"0.013 g, 0.115 mmol",0.013,g,,,,,,,,,,,5-sulfosalicylic acid (hydrate),5-SSA,"0.025 g, 0.115 mmol",0.025,g,NaOH,,"1 M, to pH ≈ 4.4",,,water,H2O,10 mL,10.0,,,,,160.0,160 °C,18.0,18 h,Teflon-lined stainless steel autoclave,stirred 30 min at RT (pre-mix); static during hydrothermal,"water, acetone",,,,,,mixture with phase 2,,sql,"Ln2O17 dimer SBU, chains","a=10.2108(5) Å, b=13.7312(7) Å, c=14.7406(9) Å, α=90°, β=90°, γ=90°, Pbnm",,,,,,,10.1021/acs.cgd.5b00426,ok,
10.1021/acs.cgd.5b00426,downloaded\10.1021_acs.cgd.5b00426.pdf,SI downloaded\10.1021_acs.cgd.5b00426_SI.pdf,mof_json_store\10.1021_acs.cgd.5b00426\raw_output.json,mof_json_store\10.1021_acs.cgd.5b00426\synthesis_003.json,yes,pH<4 gave no product; varying pH/temperature/templates often yielded other phases (3/4).,,,ZnO,,"0.05 g, 0.115 mmol",0.115,mmol,Zn(CH3COO)2·2H2O,,,,,nan,,,,,succinic acid,Succ,"0.013 g, 0.115 mmol",0.013,g,,,,,,,,,,,toluene,,3 mL,3.0,mL,NaOH,,"1 M, to pH ≈ 4.4",,,water,H2O,3 mL,3.0,,,,,200.0,200 °C,,,Teflon-lined stainless steel autoclave,stirred 30 min at RT (pre-mix); static during hydrothermal,"water, acetone",,,,,squared tubular needles,78.01,,bnn,edge-sharing Ln2O16 rods,"a=7.979(2) Å, b=12.095(3) Å, c=12.297(4) Å, α=111.68(1)°, β=89.93(2)°, γ=100.16(2)°, P-1",,,,,,,10.1021/acs.cgd.5b00426,ok,
10.1021/acsmaterialslett.4c01720,downloaded\10.1021_acsmaterialslett.4c01720.pdf,SI downloaded\10.1021_acsmaterialslett.4c01720_SI.pdf,mof_json_store\10.1021_acsmaterialslett.4c01720\raw_output.json,mof_json_store\10.1021_acsmaterialslett.4c01720\synthesis_001.json,yes,Modulator/condition screening gave amorphous or mixed phases; NU-1308 not isolated phase-pure from de novo.,NU-1301-A,1537423,Zn(NO3)2·6H2O,,0.015 mmol (0.592 mL of 10.03 mg/mL in DMF),0.015,mmol,nan,,,,,nan,,,,,"4,4′,4″-(2,4,6-trimethylbenzene-1,3,5-triyl)tribenzoate",TMTB,0.012 mmol (0.379 mL of 15 mg/mL in DMF),0.012,mmol,,,,,,,,,,,biphenyl-4-carboxylic acid,BPCA,10 mg (0.050 mmol),0.05,mmol,,,,,,"N,N-dimethylformamide",DMF,0.971 mL,0.971,,,,,90.0,90 °C,,12–24 h,"1.5 dram glass vial (oven, crystallization dish)",static,DMF,3× (1 mL each),,,,polyhedra,,,nun,,,,,not_reported,not_reported,,,10.1021/acsmaterialslett.4c01720,ok,
10.1021/acsmaterialslett.4c01720,downloaded\10.1021_acsmaterialslett.4c01720.pdf,SI downloaded\10.1021_acsmaterialslett.4c01720_SI.pdf,mof_json_store\10.1021_acsmaterialslett.4c01720\raw_output.json,mof_json_store\10.1021_acsmaterialslett.4c01720\synthesis_002.json,yes,Modulator/condition screening gave amorphous or mixed phases; NU-1308 not isolated phase-pure from de novo.,NU-1301-B,,Zn(NO3)2·6H2O,,0.015 mmol (0.592 mL of 10.03 mg/mL in DMF),0.015,mmol,nan,,,,,nan,,,,,"4,4′,4″-(2,4,6-trimethylbenzene-1,3,5-triyl)tribenzoate",TMTB,0.012 mmol (0.379 mL of 15 mg/mL in DMF),0.012,mmol,,,,,,,,,,,biphenyl-4-carboxylic acid,BPCA,14 mg (0.071 mmol),0.071,mmol,,,,,,"N,N-dimethylformamide",DMF,0.971 mL,0.971,,,,,105.0,105 °C,18.0,18 h,"1.5 dram glass vial (oven, crystallization dish)",static,DMF,3× (1 mL each),,,,needles,,,,,,,,not_reported,not_reported,,,10.1021/acsmaterialslett.4c01720,ok,
10.1021/acsmaterialslett.4c01720,downloaded\10.1021_acsmaterialslett.4c01720.pdf,SI downloaded\10.1021_acsmaterialslett.4c01720_SI.pdf,mof_json_store\10.1021_acsmaterialslett.4c01720\raw_output.json,mof_json_store\10.1021_acsmaterialslett.4c01720\synthesis_003.json,yes,Modulator/condition screening gave amorphous or mixed phases; NU-1308 not isolated phase-pure from de novo.,NU-1301-C,2374689,ZrCl4,,0.015 mmol (0.592 mL of 10.03 mg/mL in DMF),0.015,mmol,nan,,,,,nan,,,,,"4,4′,4″-(2,4,6-trimethylbenzene-1,3,5-triyl)tribenzoate",TMTB,0.012 mmol (0.379 mL of 15 mg/mL in DMF),0.012,mmol,,,,,,,,,,,biphenyl-4-carboxylic acid,BPCA,20 mg (0.101 mmol),0.101,mmol,,,,,,"N,N-dimethylformamide",DMF,0.971 mL,0.971,,,,,120.0,120 °C,,24–48 h,"1.5 dram glass vial (oven, crystallization dish)",static,DMF,3× (1 mL each),,,,rectangular prisms,,,srs,,"P41212, a=25.4568(4) Å, b=25.4568(4) Å, c=29.1685(8) Å",,,not_reported,not_reported,,,10.1021/acsmaterialslett.4c01720,ok,
10.1021/acs.cgd.6b00313,downloaded\10.1021_acs.cgd.6b00313.pdf,SI downloaded\10.1021_acs.cgd.6b00313_SI.pdf,mof_json_store\10.1021_acs.cgd.6b00313\raw_output.json,mof_json_store\10.1021_acs.cgd.6b00313\synthesis_001.json,yes,absence of PVP gave nonuniform particles,Fe-MIL-88B,,Zn(NO3)2·6H2O,,"30 mg, 0.184 mmol",0.184,mmol,nan,,,,,nan,,,,,terephthalic acid,BDC,"20 mg, 0.120 mmol",0.12,mmol,,,,,,,,,,,,,,,,,,,,,"N,N-dimethylformamide",DMF,1.2 mL,1.2,,,,,145.0,145 °C,1.5,1.5 h,glass vial,continuous stirring,ethanol,two times,ethanol exchange; degassed at 150 °C for 8 h,150.0,8.0,nonuniform particles,,,,oxygen-centered Fe(III) carboxylate trimer (Fe3O) SBU,,,,,,430.0,,10.1021/acs.cgd.6b00313,ok,
10.1021/acs.cgd.6b00313,downloaded\10.1021_acs.cgd.6b00313.pdf,SI downloaded\10.1021_acs.cgd.6b00313_SI.pdf,mof_json_store\10.1021_acs.cgd.6b00313\raw_output.json,mof_json_store\10.1021_acs.cgd.6b00313\synthesis_002.json,yes,absence of PVP gave nonuniform particles,Fe-MIL-88B,,Zirconium(IV),,"30 mg, 0.184 mmol",0.184,mmol,nan,,,,,nan,,,,,terephthalic acid,BDC,"20 mg, 0.120 mmol",0.12,mmol,,,,,,,,,,,polyvinylpyrrolidone,PVP,"0.01 M in DMF, 0.2 mL",,,,,,,,"N,N-dimethylformamide",DMF,1.2 mL,1.2,,,,,145.0,145 °C,1.5,1.5 h,glass vial,continuous stirring,ethanol,two times,ethanol exchange; degassed at 150 °C for 8 h,150.0,8.0,truncated hexagonal bipyramids,,1.78 μm (L) × 1.78 μm (W),,oxygen-centered Fe(III) carboxylate trimer (Fe3O) SBU,,,,,,430.0,,10.1021/acs.cgd.6b00313,ok,
10.1021/acs.cgd.6b00313,downloaded\10.1021_acs.cgd.6b00313.pdf,SI downloaded\10.1021_acs.cgd.6b00313_SI.pdf,mof_json_store\10.1021_acs.cgd.6b00313\raw_output.json,mof_json_store\10.1021_acs.cgd.6b00313\synthesis_003.json,yes,absence of PVP gave nonuniform particles,Fe-MIL-88B,,ZrOCl2·8H2O,,"30 mg, 0.184 mmol",0.184,mmol,nan,,,,,nan,,,,,terephthalic acid,BDC,"20 mg, 0.120 mmol",0.12,mmol,,,,,,,,,,,polyvinylpyrrolidone,PVP,"0.01 M in DMF, 0.5 mL",,,,,,,,"N,N-dimethylformamide",DMF,1.2 mL,1.2,,,,,145.0,145 °C,1.5,1.5 h,glass vial,continuous stirring,ethanol,two times,ethanol exchange; degassed at 150 °C for 8 h,150.0,8.0,hexagonal bipyramids,,2.39 μm (L) × 1.94 μm (W),,oxygen-centered Fe(III) carboxylate trimer (Fe3O) SBU,,,209.83,,,430.0,,10.1021/acs.cgd.6b00313,ok,
10.1021/acs.cgd.6b00313,downloaded\10.1021_acs.cgd.6b00313.pdf,SI downloaded\10.1021_acs.cgd.6b00313_SI.pdf,mof_json_store\10.1021_acs.cgd.6b00313\raw_output.json,mof_json_store\10.1021_acs.cgd.6b00313\synthesis_004.json,yes,absence of PVP gave nonuniform particles,Fe-MIL-88B,,Fe(NO3)3,,"30 mg, 0.184 mmol",0.184,mmol,nan,,,,,nan,,,,,terephthalic acid,BDC,"20 mg, 0.120 mmol",0.12,mmol,,,,,,,,,,,polyvinylpyrrolidone,PVP,"0.01 M in DMF, 0.8 mL",,,,,,,,"N,N-dimethylformamide",DMF,1.2 mL,1.2,,,,,145.0,145 °C,1.5,1.5 h,glass vial,continuous stirring,ethanol,two times,ethanol exchange; degassed at 150 °C for 8 h,150.0,8.0,bipyramidal hexagonal prism (narrow platform),,,,oxygen-centered Fe(III) carboxylate trimer (Fe3O) SBU,,,,,,430.0,,10.1021/acs.cgd.6b00313,ok,
10.1021/acs.cgd.6b00313,downloaded\10.1021_acs.cgd.6b00313.pdf,SI downloaded\10.1021_acs.cgd.6b00313_SI.pdf,mof_json_store\10.1021_acs.cgd.6b00313\raw_output.json,mof_json_store\10.1021_acs.cgd.6b00313\synthesis_005.json,yes,absence of PVP gave nonuniform particles,Fe-MIL-88B,,CuCl2·2H2O,,"30 mg, 0.184 mmol",0.184,mmol,nan,,,,,nan,,,,,terephthalic acid,BDC,"20 mg, 0.120 mmol",0.12,mmol,,,,,,,,,,,polyvinylpyrrolidone,PVP,"0.01 M in DMF, 1.2 mL",,,,,,,,"N,N-dimethylformamide",DMF,1.2 mL,1.2,,,,,145.0,145 °C,1.5,1.5 h,glass vial,continuous stirring,ethanol,two times,ethanol exchange; degassed at 150 °C for 8 h,150.0,8.0,bipyramidal hexagonal prism,,,,oxygen-centered Fe(III) carboxylate trimer (Fe3O) SBU,,,,,,430.0,,10.1021/acs.cgd.6b00313,ok,
10.1021/acs.cgd.6b00313,downloaded\10.1021_acs.cgd.6b00313.pdf,SI downloaded\10.1021_acs.cgd.6b00313_SI.pdf,mof_json_store\10.1021_acs.cgd.6b00313\raw_output.json,mof_json_store\10.1021_acs.cgd.6b00313\synthesis_006.json,yes,absence of PVP gave nonuniform particles,Fe-MIL-88B,,Li(NO3),,"30 mg, 0.184 mmol",0.184,mmol,Na3BTTC,,,,,nan,,,,,terephthalic acid,BDC,"20 mg, 0.120 mmol",0.12,mmol,,,,,,,,,,,polyvinylpyrrolidone,PVP,"0.01 M in DMF, 1.5 mL",,,,,,,,"N,N-dimethylformamide",DMF,1.2 mL,1.2,,,,,145.0,145 °C,1.5,1.5 h,glass vial,continuous stirring,ethanol,two times,ethanol exchange; degassed at 150 °C for 8 h,150.0,8.0,bipyramidal hexagonal prism,,,,oxygen-centered Fe(III) carboxylate trimer (Fe3O) SBU,,,,,,430.0,,10.1021/acs.cgd.6b00313,ok,
10.1021/acs.cgd.6b00313,downloaded\10.1021_acs.cgd.6b00313.pdf,SI downloaded\10.1021_acs.cgd.6b00313_SI.pdf,mof_json_store\10.1021_acs.cgd.6b00313\raw_output.json,mof_json_store\10.1021_acs.cgd.6b00313\synthesis_007.json,yes,absence of PVP gave nonuniform particles,Fe-MIL-88B,,MnCl2·4H2O,,"30 mg, 0.184 mmol",0.184,mmol,nan,,,,,nan,,,,,terephthalic acid,BDC,"20 mg, 0.120 mmol",0.12,mmol,,,,,,,,,,,polyvinylpyrrolidone,PVP,"0.01 M in DMF, 2.0 mL",,,,,,,,"N,N-dimethylformamide",DMF,1.2 mL,1.2,,,,,145.0,145 °C,1.5,1.5 h,glass vial,continuous stirring,ethanol,two times,ethanol exchange; degassed at 150 °C for 8 h,150.0,8.0,bipyramidal hexagonal prism,,5.38 μm (L) × 2.63 μm (W),,oxygen-centered Fe(III) carboxylate trimer (Fe3O) SBU,,,,,,430.0,,10.1021/acs.cgd.6b00313,ok,
10.1039/c6cc03198f,downloaded\10.1039_c6cc03198f.pdf,SI downloaded\10.1039_c6cc03198f_SI.pdf,mof_json_store\10.1039_c6cc03198f\raw_output.json,mof_json_store\10.1039_c6cc03198f\synthesis_001.json,no,,NJU-Bai 17 (MOF-505 analogue),1447057,Zn(NO3)2·6H2O,,"20 mg, 0.1 mmol",0.1,mmol,nan,,,,,nan,,,,,"5-(3,5-dicarboxybenzamido)isophthalic acid",H4DBAI,10.0 mg,10.0,mg,,,,,,,,,,,fluoroboric acid,HBF4,8 drops,,,,,,,,"N,N-dimethylformamide",DMF,"DMF/EtOH/H2O (5:2:2 v/v), total 2 mL",,ethanol,EtOH,"DMF/EtOH/H2O (5:2:2 v/v), total 2 mL",,75.0,75 °C,24.0,1 day,sealed vessel,static,"DMF, MeOH","MeOH exchange 3 days, replace every 8 h; initial DMF rinse",110 °C under dynamic high vacuum for 24 h,110.0,24.0,pale-blue block crystals,,,,"Cu2 paddlewheel SBU; (4,4)-connected net","monoclinic, C2/c; a=32.27 Å, b=18.631(4) Å, c=23.512(3) Å, V=12570(3) Å3",,2423.0,not_reported,not_reported,,acetylene_separation,10.1039/c6cc03198f,ok,
10.1039/c9dt01406c,downloaded\10.1039_c9dt01406c.pdf,SI downloaded\10.1039_c9dt01406c_SI.pdf,mof_json_store\10.1039_c9dt01406c\raw_output.json,mof_json_store\10.1039_c9dt01406c\synthesis_001.json,yes,Without PVP gave amorphous particles; at 100 °C only amorphous microspheres.,Zn–Fc MOF,,Cu(NO3)2·3H2O,,"163.5 mg, 1.2 mmol",1.2,mmol,nan,,,,,nan,,,,,"1,1′-ferrocenedicarboxylic acid",Fc(COOH)2,"328.8 mg, 1.2 mmol",1.2,mmol,,,,,,,,,,,"polyvinyl pyrrolidone (Mw ≈ 58 000, K29-32)",PVP,"3929.1 mg, 30 equiv. (equiv. refers to the molar ratio between the repeat unit of PVP and ZnCl2)",3929.1,mg,,,,,,"N,N-dimethylformamide",DMF,24 mL,24.0,,,,,125.0,125 °C,12.0,12 h,50 mL Teflon-lined steel autoclave,static,DMF,3×,60 °C under vacuum for 24 h,60.0,24.0,hollow microspheres composed of squama-like flakes,,2–4 μm diameter,,,,10.9,25.3,not_reported,not_reported,,,10.1039/c9dt01406c,ok,
10.1021/jacs.3c02128,downloaded\10.1021_jacs.3c02128.pdf,SI downloaded\10.1021_jacs.3c02128_SI.pdf,mof_json_store\10.1021_jacs.3c02128\raw_output.json,mof_json_store\10.1021_jacs.3c02128\synthesis_001.json,no,,MOF-919 (Sc),,Cd(NO3)2·4H2O,,15.24 mg,0.0585072,mmol,nan,,27.1 mg,27.1,mg,nan,,,,,1H-pyrazole-4-carboxylic acid,H2PyC,6.7 mg,6.7,mg,,,,,,,,,,,,,,,,,,,,,"N,N-dimethylformamide",DMF,2 mL,2.0,,,,,60.0,60 °C,720.0,1 month,4 mL Pyrex vial,static,,,,,,blue octahedra,,~30 μm,,Sc3(μ3-O)(OH)3 and Cu3(μ3-O)(μ-PyC)3 SBUs,"a=117.047 Å, Fd-3m",,,not_reported,not_reported,,,10.1021/jacs.3c02128,ok,
10.1021/jacs.3c02128,downloaded\10.1021_jacs.3c02128.pdf,SI downloaded\10.1021_jacs.3c02128_SI.pdf,mof_json_store\10.1021_jacs.3c02128\raw_output.json,mof_json_store\10.1021_jacs.3c02128\synthesis_002.json,no,,MOF-929 (Fe),,Ba(NO3)2,,7.52 mg,0.0287754,mmol,La(NO3)3·6H2O,,36.20 mg,36.2,mg,nan,,,,,4-(1H-pyrazole-4-yl)benzoic acid,Linker-II-H,18.42 mg,18.42,mg,,,,,,,,,,,,,,,,,,,,,"N,N-dimethylformamide",DMF,2 mL,2.0,,,,,100.0,100 °C,12.0,12 h,4 mL Pyrex vial,static,"anhydrous DMF, CH2Cl2, n-hexane","5× each, 3 days per solvent",supercritical CO2 activation at 38 °C (~1300 psi) for 45 min; slow CO2 venting at 38 °C for 3 days,38.0,72.0,brown precipitate,,,,M3O clusters (Fe) and Cu3(μ3-O)(μ-PyC)3 SBUs,,,,not_reported,yes,270.0,,10.1021/jacs.3c02128,ok,
10.1021/jacs.3c02128,downloaded\10.1021_jacs.3c02128.pdf,SI downloaded\10.1021_jacs.3c02128_SI.pdf,mof_json_store\10.1021_jacs.3c02128\raw_output.json,mof_json_store\10.1021_jacs.3c02128\synthesis_003.json,no,,MOF-929 (Sc),,Co(CH3COO)2·4H2O,,14.77 mg,0.0734524,mmol,nan,,40.70 mg,40.7,mg,nan,,,,,4-(1H-pyrazole-4-yl)benzoic acid,Linker-II-H,14.79 mg,14.79,mg,,,,,,,,,,,,,,,,,,,,,"N,N-dimethylformamide",DMF,2 mL,2.0,,,,,100.0,100 °C,12.0,12 h,4 mL Pyrex vial,static,"anhydrous DMF, CH2Cl2, n-hexane","5× each, 3 days per solvent",supercritical CO2 activation at 38 °C (~1300 psi) for 45 min; slow CO2 venting at 38 °C for 3 days,38.0,72.0,blue octahedra,,~5–20 μm,,Sc3(μ3-O)(OH)3 and Cu3(μ3-O)(μ-PyC)3 SBUs,"a=174.26 Å, Fd-3m",,2150.0,not_reported,yes,270.0,nucleic_acid_extraction,10.1021/jacs.3c02128,ok,
10.1021/jacs.3c02128,downloaded\10.1021_jacs.3c02128.pdf,SI downloaded\10.1021_jacs.3c02128_SI.pdf,mof_json_store\10.1021_jacs.3c02128\raw_output.json,mof_json_store\10.1021_jacs.3c02128\synthesis_004.json,no,,MOF-929 (Sc) single-crystal growth,,Zn(CH3COO)2·2H2O,,14.77 mg,0.0725806,mmol,nan,,40.70 mg,40.7,mg,nan,,,,,4-(1H-pyrazole-4-yl)benzoic acid,Linker-II-H,14.79 mg,14.79,mg,,,,,,,,,,,,,,,,,,,,,"N,N-dimethylformamide",DMF,2 mL,2.0,,,,,60.0,60 °C,720.0,1 month,4 mL Pyrex vial,static,,,,,,blue octahedra,,<20 μm,,Sc3(μ3-O)(OH)3 and Cu3(μ3-O)(μ-PyC)3 SBUs,"a=174.26 Å, Fd-3m (isoreticular to MOF-929)",,,not_reported,yes,270.0,nucleic_acid_extraction,10.1021/jacs.3c02128,ok,
10.1021/jacs.3c02128,downloaded\10.1021_jacs.3c02128.pdf,SI downloaded\10.1021_jacs.3c02128_SI.pdf,mof_json_store\10.1021_jacs.3c02128\raw_output.json,mof_json_store\10.1021_jacs.3c02128\synthesis_005.json,no,,MOF-929 (Sc-F),,ZrOCl2·8H2O,,15.4 mg,0.0732446,mmol,nan,,41.7 mg,41.7,mg,nan,,,,,3-fluoro-4-(1H-pyrazol-4-yl)benzoic acid,Linker-II-F,8.2 mg,8.2,mg,,,,,,,,,,,,,,,,,,,,,"N,N-dimethylformamide",DMF,1.5 mL,1.5,N-methyl-2-pyrrolidone,NMP,0.5 mL,0.5,110.0,110 °C,4.0,4 h,4 mL Pyrex vial,static,"anhydrous DMF, CH2Cl2, n-hexane","5× each, 3 days per solvent",supercritical CO2 activation at 38 °C (~1300 psi) for 45 min; slow CO2 venting at 38 °C for 3 days,38.0,72.0,blue precipitate (octahedral microcrystals),,~5–10 μm,,Sc3(μ3-O)(OH)3 and Cu3(μ3-O)(μ-PyC)3 SBUs,Fd-3m (isoreticular to MOF-929),,1950.0,not_reported,yes,270.0,nucleic_acid_extraction,10.1021/jacs.3c02128,ok,
10.1021/jacs.3c02128,downloaded\10.1021_jacs.3c02128.pdf,SI downloaded\10.1021_jacs.3c02128_SI.pdf,mof_json_store\10.1021_jacs.3c02128\raw_output.json,mof_json_store\10.1021_jacs.3c02128\synthesis_006.json,no,,MOF-929 (Sc-OCH3),,Zn(NO3)2·6H2O,,14.8 mg,0.0680519,mmol,nan,,45.2 mg,45.2,mg,nan,,,,,2-methoxy-4-(1H-pyrazol-4-yl)benzoic acid,Linker-II-OCH3,12.9 mg,12.9,mg,,,,,,,,,,,,,,,,,,,,,"N,N-dimethylformamide",DMF,1.5 mL,1.5,N-methyl-2-pyrrolidone,NMP,0.5 mL,0.5,110.0,110 °C,4.0,4 h,4 mL Pyrex vial,static,"anhydrous DMF, CH2Cl2, n-hexane","5× each, 3 days per solvent",supercritical CO2 activation at 38 °C (~1300 psi) for 45 min; slow CO2 venting at 38 °C for 3 days,38.0,72.0,blue precipitate (octahedral microcrystals),,~5–10 μm,,Sc3(μ3-O)(OH)3 and Cu3(μ3-O)(μ-PyC)3 SBUs,Fd-3m (isoreticular to MOF-929),,2140.0,not_reported,yes,270.0,nucleic_acid_extraction,10.1021/jacs.3c02128,ok,
10.1021/jacs.3c02128,downloaded\10.1021_jacs.3c02128.pdf,SI downloaded\10.1021_jacs.3c02128_SI.pdf,mof_json_store\10.1021_jacs.3c02128\raw_output.json,mof_json_store\10.1021_jacs.3c02128\synthesis_007.json,no,,MOF-929 (Sc-N),,Cu(CH3COO)2·1H2O,,15.4 mg,0.0771357,mmol,nan,,41.7 mg,41.7,mg,nan,,,,,6-(1H-pyrazole-4-yl)nicotinic acid,Linker-II-N,12.1 mg,12.1,mg,,,,,,,,,,,,,,,,,,,,,"N,N-dimethylformamide",DMF,1.5 mL,1.5,N-methyl-2-pyrrolidone,NMP,0.5 mL,0.5,110.0,110 °C,4.0,4 h,4 mL Pyrex vial,static,"anhydrous DMF, CH2Cl2, n-hexane","5× each, 3 days per solvent",supercritical CO2 activation at 38 °C (~1300 psi) for 45 min; slow CO2 venting at 38 °C for 3 days,38.0,72.0,blue precipitate (octahedral microcrystals),,~5–10 μm,,Sc3(μ3-O)(OH)3 and Cu3(μ3-O)(μ-PyC)3 SBUs,Fd-3m (isoreticular to MOF-929),,1660.0,not_reported,yes,270.0,nucleic_acid_extraction,10.1021/jacs.3c02128,ok,
10.1021/jacs.3c02128,downloaded\10.1021_jacs.3c02128.pdf,SI downloaded\10.1021_jacs.3c02128_SI.pdf,mof_json_store\10.1021_jacs.3c02128\raw_output.json,mof_json_store\10.1021_jacs.3c02128\synthesis_008.json,no,,MTV-MOF-929 (Sc) H/F,,HfCl4,,14.8 mg,0.0462064,mmol,nan,,40.7 mg,40.7,mg,nan,,,,,4-(1H-pyrazole-4-yl)benzoic acid,Linker-II-H,7.6 mg,7.6,mg,3-fluoro-4-(1H-pyrazol-4-yl)benzoic acid,Linker-II-F,6.2 mg,6.2,mg,,,,,,,,,,,,,,,,"N,N-dimethylformamide",DMF,1.5 mL,1.5,N-methyl-2-pyrrolidone,NMP,0.5 mL,0.5,110.0,110 °C,4.0,4 h,4 mL Pyrex vial,static,"anhydrous DMF, CH2Cl2, n-hexane","5× each, 3 days per solvent",supercritical CO2 activation at 38 °C (~1300 psi) for 45 min; slow CO2 venting at 38 °C for 3 days,38.0,72.0,blue precipitate (octahedral microcrystals),,,,Sc3(μ3-O)(OH)3 and Cu3(μ3-O)(μ-PyC)3 SBUs,Fd-3m (isoreticular to MOF-929),,1350.0,not_reported,yes,270.0,nucleic_acid_extraction,10.1021/jacs.3c02128,ok,
10.1021/jacs.3c02128,downloaded\10.1021_jacs.3c02128.pdf,SI downloaded\10.1021_jacs.3c02128_SI.pdf,mof_json_store\10.1021_jacs.3c02128\raw_output.json,mof_json_store\10.1021_jacs.3c02128\synthesis_009.json,no,,MTV-MOF-929 (Sc) H/OCH3,,HfCl4,,14.8 mg,0.0462064,mmol,nan,,40.7 mg,40.7,mg,nan,,,,,4-(1H-pyrazole-4-yl)benzoic acid,Linker-II-H,7.6 mg,7.6,mg,2-methoxy-4-(1H-pyrazol-4-yl)benzoic acid,Linker-II-OCH3,6.7 mg,6.7,mg,,,,,,,,,,,,,,,,"N,N-dimethylformamide",DMF,1.5 mL,1.5,N-methyl-2-pyrrolidone,NMP,0.5 mL,0.5,110.0,110 °C,4.0,4 h,4 mL Pyrex vial,static,"anhydrous DMF, CH2Cl2, n-hexane","5× each, 3 days per solvent",supercritical CO2 activation at 38 °C (~1300 psi) for 45 min; slow CO2 venting at 38 °C for 3 days,38.0,72.0,blue precipitate (octahedral microcrystals),,,,Sc3(μ3-O)(OH)3 and Cu3(μ3-O)(μ-PyC)3 SBUs,Fd-3m (isoreticular to MOF-929),,1500.0,not_reported,yes,270.0,nucleic_acid_extraction,10.1021/jacs.3c02128,ok,
10.1021/jacs.3c02128,downloaded\10.1021_jacs.3c02128.pdf,SI downloaded\10.1021_jacs.3c02128_SI.pdf,mof_json_store\10.1021_jacs.3c02128\raw_output.json,mof_json_store\10.1021_jacs.3c02128\synthesis_010.json,no,,MTV-MOF-929 (Sc) F/OCH3,,HfCl4,,14.8 mg,0.0462064,mmol,nan,,40.7 mg,40.7,mg,nan,,,,,3-fluoro-4-(1H-pyrazol-4-yl)benzoic acid,Linker-II-F,4.0 mg,4.0,mg,2-methoxy-4-(1H-pyrazol-4-yl)benzoic acid,Linker-II-OCH3,6.5 mg,6.5,mg,,,,,,,,,,,,,,,,"N,N-dimethylformamide",DMF,1.5 mL,1.5,N-methyl-2-pyrrolidone,NMP,0.5 mL,0.5,110.0,110 °C,4.0,4 h,4 mL Pyrex vial,static,"anhydrous DMF, CH2Cl2, n-hexane","5× each, 3 days per solvent",supercritical CO2 activation at 38 °C (~1300 psi) for 45 min; slow CO2 venting at 38 °C for 3 days,38.0,72.0,blue precipitate (octahedral microcrystals),,,,Sc3(μ3-O)(OH)3 and Cu3(μ3-O)(μ-PyC)3 SBUs,Fd-3m (isoreticular to MOF-929),,1400.0,not_reported,yes,270.0,nucleic_acid_extraction,10.1021/jacs.3c02128,ok,
10.1021/jacs.3c02128,downloaded\10.1021_jacs.3c02128.pdf,SI downloaded\10.1021_jacs.3c02128_SI.pdf,mof_json_store\10.1021_jacs.3c02128\raw_output.json,mof_json_store\10.1021_jacs.3c02128\synthesis_012.json,no,,MOF-939 (Sc),,ZrCl4,,14.8 mg,0.0635095,mmol,nan,,32.5 mg,32.5,mg,nan,,,,,"2′,5′-difluoro-4′-(1H-pyrazol)-[1,1′-biphenyl]-4-carboxylic acid",Linker-III,14.5 mg,14.5,mg,,,,,,,,,,,,,,,,,,,,,"N,N-dimethylformamide",DMF,2 mL,2.0,,,,,100.0,100 °C,20.0,20 h,4 mL Pyrex vial,static,"anhydrous DMF, CH2Cl2, n-hexane","5× each, 3 days per solvent",supercritical CO2 activation at 38 °C (~1300 psi) for 45 min; slow CO2 venting at 38 °C for 6 days,38.0,144.0,blue octahedra (shrunk surfaces after activation),,~5 μm,,Sc3(μ3-O)(OH)3 and Cu3(μ3-O)(μ-PyC)3 SBUs,"a=228.63 Å, Fd-3m",,900.0,not_reported,yes,270.0,nucleic_acid_extraction,10.1021/jacs.3c02128,ok,
10.1039/c8qi00782a,downloaded\10.1039_c8qi00782a.pdf,SI downloaded\10.1039_c8qi00782a_SI.pdf,mof_json_store\10.1039_c8qi00782a\raw_output.json,mof_json_store\10.1039_c8qi00782a\synthesis_001.json,no,,Cu-BTC-MOF,,ZrCl4,,"0.241 g, 1 mmol",1,mmol,nan,,,,,nan,,,,,"benzene-1,3,5-tricarboxylic acid",H3BTC,"0.117 g, 0.56 mmol",0.56,mmol,,,,,,,,,,,,,,,,,,,,,water,H2O,3.5 mL,3.5,ethanol,EtOH,2 mL,2.0,120.0,120 °C,12.0,12 h,Teflon-lined stainless steel autoclave,"vigorous stirring 30 min at ambient, then static in autoclave","H2O, EtOH",,100 °C under vacuum for 24 h,100.0,24.0,"blue, octahedra",,5–10 μm (SEM),,,,40.0,831.0,not_reported,not_reported,,CO2_capture;oxidation_catalysis,10.1039/c8qi00782a,ok,
10.1039/c8qi00782a,downloaded\10.1039_c8qi00782a.pdf,SI downloaded\10.1039_c8qi00782a_SI.pdf,mof_json_store\10.1039_c8qi00782a\raw_output.json,mof_json_store\10.1039_c8qi00782a\synthesis_002.json,no,,Cu-BTC-MOF(0.037 C18-6-18),,CoCl2·6H2O,,"0.241 g, 1 mmol",1,mmol,nan,,,,,nan,,,,,"benzene-1,3,5-tricarboxylic acid",H3BTC,"0.117 g, 0.56 mmol",0.56,mmol,,,,,,,,,,,[C18H37-N+(CH3)2-(CH2)6-N+(CH3)2-C18H37]2Br−,C18-6-18,0.037 equiv (to Cu2+),,,,,,,,water,H2O,molar composition: 185 H2O,,ethanol,EtOH,molar composition: 60 EtOH,,120.0,120 °C,12.0,12 h,Teflon-lined stainless steel autoclave,"vigorous stirring 30 min at ambient, then static in autoclave","H2O, EtOH","EtOH at 60 °C for 6 h, 3×",100 °C under vacuum for 24 h,100.0,24.0,"blue, octahedra",,5–10 μm (SEM),,,,,723.0,not_reported,not_reported,,CO2_capture;oxidation_catalysis,10.1039/c8qi00782a,ok,
10.1039/c8qi00782a,downloaded\10.1039_c8qi00782a.pdf,SI downloaded\10.1039_c8qi00782a_SI.pdf,mof_json_store\10.1039_c8qi00782a\raw_output.json,mof_json_store\10.1039_c8qi00782a\synthesis_003.json,no,,Cu-BTC-MOF(C18-6-18),,MnCl2·4H2O,,"0.241 g, 1 mmol",1,mmol,nan,,,,,nan,,,,,"benzene-1,3,5-tricarboxylic acid",H3BTC,"0.117 g, 0.56 mmol",0.56,mmol,,,,,,,,,,,[C18H37-N+(CH3)2-(CH2)6-N+(CH3)2-C18H37]2Br−,C18-6-18,0.075 equiv (to Cu2+),,,,,,,,water,H2O,3.5 mL,3.5,ethanol,EtOH,2 mL (linker) + 1.5 mL (SDA),3.5,120.0,120 °C,12.0,12 h,Teflon-lined stainless steel autoclave,"vigorous stirring 30 min at ambient, then static in autoclave","H2O, EtOH","EtOH at 60 °C for 6 h, 3×",100 °C under vacuum for 24 h,100.0,24.0,"blue, octahedra",,5–10 μm (SEM),,,,,624.0,not_reported,not_reported,,CO2_capture;oxidation_catalysis,10.1039/c8qi00782a,ok,
10.1039/c8qi00782a,downloaded\10.1039_c8qi00782a.pdf,SI downloaded\10.1039_c8qi00782a_SI.pdf,mof_json_store\10.1039_c8qi00782a\raw_output.json,mof_json_store\10.1039_c8qi00782a\synthesis_004.json,no,,Cu-BTC-MOF(0.15 C18-6-18),,Ga7NiF8(pivalate)16],,"0.241 g, 1 mmol",1,mmol,nan,,,,,nan,,,,,"benzene-1,3,5-tricarboxylic acid",H3BTC,"0.117 g, 0.56 mmol",0.56,mmol,,,,,,,,,,,[C18H37-N+(CH3)2-(CH2)6-N+(CH3)2-C18H37]2Br−,C18-6-18,0.15 equiv (to Cu2+),,,,,,,,water,H2O,molar composition: 185 H2O,,ethanol,EtOH,molar composition: 60 EtOH,,120.0,120 °C,12.0,12 h,Teflon-lined stainless steel autoclave,"vigorous stirring 30 min at ambient, then static in autoclave","H2O, EtOH","EtOH at 60 °C for 6 h, 3×",100 °C under vacuum for 24 h,100.0,24.0,"blue, octahedra",,5–10 μm (SEM),,,,,553.0,not_reported,not_reported,,CO2_capture;oxidation_catalysis,10.1039/c8qi00782a,ok,
10.1039/c8qi00782a,downloaded\10.1039_c8qi00782a.pdf,SI downloaded\10.1039_c8qi00782a_SI.pdf,mof_json_store\10.1039_c8qi00782a\raw_output.json,mof_json_store\10.1039_c8qi00782a\synthesis_005.json,no,,Cu-BTC-MOF(0.30 C18-6-18),,Ga7CoF8(pivalate)16],,"0.241 g, 1 mmol",1,mmol,nan,,,,,nan,,,,,"benzene-1,3,5-tricarboxylic acid",H3BTC,"0.117 g, 0.56 mmol",0.56,mmol,,,,,,,,,,,[C18H37-N+(CH3)2-(CH2)6-N+(CH3)2-C18H37]2Br−,C18-6-18,0.30 equiv (to Cu2+),,,,,,,,water,H2O,molar composition: 185 H2O,,ethanol,EtOH,molar composition: 60 EtOH,,120.0,120 °C,12.0,12 h,Teflon-lined stainless steel autoclave,"vigorous stirring 30 min at ambient, then static in autoclave","H2O, EtOH","EtOH at 60 °C for 6 h, 3×",100 °C under vacuum for 24 h,100.0,24.0,"blue, octahedra",,5–10 μm (SEM),,,,3.0,411.0,not_reported,not_reported,,CO2_capture;oxidation_catalysis,10.1039/c8qi00782a,ok,
10.1039/c8qi00782a,downloaded\10.1039_c8qi00782a.pdf,SI downloaded\10.1039_c8qi00782a_SI.pdf,mof_json_store\10.1039_c8qi00782a\raw_output.json,mof_json_store\10.1039_c8qi00782a\synthesis_006.json,no,,Cu-BTC-MOF(0.075 CTMABr),,Ga7NiF8(pivalate)16],,"0.241 g, 1 mmol",1,mmol,nan,,,,,nan,,,,,"benzene-1,3,5-tricarboxylic acid",H3BTC,"0.117 g, 0.56 mmol",0.56,mmol,,,,,,,,,,,cetyltrimethylammonium bromide,CTMABr,0.075 equiv (to Cu2+),,,,,,,,water,H2O,molar composition: 185 H2O,,ethanol,EtOH,molar composition: 60 EtOH,,120.0,120 °C,12.0,12 h,Teflon-lined stainless steel autoclave,"vigorous stirring 30 min at ambient, then static in autoclave","H2O, EtOH","EtOH at 60 °C for 6 h, 3×",100 °C under vacuum for 24 h,100.0,24.0,"blue, octahedra",,5–10 μm (SEM),,,,,385.0,not_reported,not_reported,,CO2_capture;oxidation_catalysis,10.1039/c8qi00782a,ok,
10.1039/c8qi00782a,downloaded\10.1039_c8qi00782a.pdf,SI downloaded\10.1039_c8qi00782a_SI.pdf,mof_json_store\10.1039_c8qi00782a\raw_output.json,mof_json_store\10.1039_c8qi00782a\synthesis_007.json,no,,Cu-BTC-MOF(CTMABr),,Co(NO3)2·6H2O,,"0.241 g, 1 mmol",1,mmol,nan,,,,,nan,,,,,"benzene-1,3,5-tricarboxylic acid",H3BTC,"0.117 g, 0.56 mmol",0.56,mmol,,,,,,,,,,,cetyltrimethylammonium bromide,CTMABr,0.15 equiv (to Cu2+),,,,,,,,water,H2O,molar composition: 185 H2O,,ethanol,EtOH,molar composition: 60 EtOH,,120.0,120 °C,12.0,12 h,Teflon-lined stainless steel autoclave,"vigorous stirring 30 min at ambient, then static in autoclave","H2O, EtOH","EtOH at 60 °C for 6 h, 3×",100 °C under vacuum for 24 h,100.0,24.0,"blue, octahedra",,5–10 μm (SEM),,,,,340.0,not_reported,not_reported,,CO2_capture;oxidation_catalysis,10.1039/c8qi00782a,ok,
10.1039/c8qi00782a,downloaded\10.1039_c8qi00782a.pdf,SI downloaded\10.1039_c8qi00782a_SI.pdf,mof_json_store\10.1039_c8qi00782a\raw_output.json,mof_json_store\10.1039_c8qi00782a\synthesis_008.json,no,,Cu-BTC-MOF(C18-6-18-TMB),,Zn(NO3)2·6H2O,,"0.241 g, 1 mmol",1,mmol,nan,,,,,nan,,,,,"benzene-1,3,5-tricarboxylic acid",H3BTC,"0.117 g, 0.56 mmol",0.56,mmol,,,,,,,,,,,[C18H37-N+(CH3)2-(CH2)6-N+(CH3)2-C18H37]2Br−,C18-6-18,0.075 equiv (to Cu2+),,,"1,3,5-trimethylbenzene",TMB,0.075 equiv (to Cu2+),,,water,H2O,molar composition: 185 H2O,,ethanol,EtOH,molar composition: 60 EtOH,,120.0,120 °C,12.0,12 h,Teflon-lined stainless steel autoclave,"vigorous stirring 30 min at ambient, then static in autoclave","H2O, EtOH","EtOH at 60 °C for 6 h, 3×",100 °C under vacuum for 24 h,100.0,24.0,"blue, octahedra",,5–10 μm (SEM),,,,,549.0,not_reported,not_reported,,CO2_capture;oxidation_catalysis,10.1039/c8qi00782a,ok,
10.1039/d3ce01001e,downloaded\10.1039_d3ce01001e.pdf,SI downloaded\10.1039_d3ce01001e_SI.pdf,mof_json_store\10.1039_d3ce01001e\raw_output.json,mof_json_store\10.1039_d3ce01001e\synthesis_001.json,yes,1:1 L:M at 140 °C produced a mixture of 1 and 2; tuning ratio and 160 °C needed for pure phases.,[Cu3Cl(4-ptz)2(OH)2]n,2295033,Cu(CH3COO)2,CuCl2·2H2O,"103.2 mg, 0.61 mmol",0.61,mmol,nan,,,,,nan,,,,,5-(4-pyridyl)tetrazole,4-H-ptz,"29.8 mg, 0.20 mmol",0.2,mmol,,,,,,,,,,,phosphoric acid,H3PO4,"0.1 M, 2 mL",0.2,mmol,,,,,,water,H2O,8 mL,8.0,,,,,160.0,160 °C,72.0,72 h,Teflon-lined autoclave,,distilled water,at least three times,dried overnight at room temperature,,,deep green cube-shaped crystals,34.8,0.24 × 0.15 × 0.12 mm,,CuII square-pyramidal chains bridged by OH−/Cl−; CuI T-shaped nodes,"a=12.0666(4) Å, b=6.6817(2) Å, c=20.6749(7) Å, β=107.439(2)°, C2/c",,,not_reported,not_reported,210.0,,10.1039/d3ce01001e,ok,
10.1039/d3ce01001e,downloaded\10.1039_d3ce01001e.pdf,SI downloaded\10.1039_d3ce01001e_SI.pdf,mof_json_store\10.1039_d3ce01001e\raw_output.json,mof_json_store\10.1039_d3ce01001e\synthesis_002.json,yes,1:1 L:M at 140 °C produced a mixture of 1 and 2; tuning ratio and 160 °C needed for pure phases.,[Cu2Cl(4-ptz)]n,2269115,Al2(SO4)3,CuCl2·2H2O,"69.1 mg, 0.41 mmol",0.41,mmol,nan,,,,,nan,,,,,5-(4-pyridyl)tetrazole,4-H-ptz,"29.9 mg, 0.20 mmol",0.2,mmol,,,,,,,,,,,phosphoric acid,H3PO4,"0.1 M, 2 mL",0.2,mmol,,,,,,water,H2O,8 mL,8.0,,,,,160.0,160 °C,72.0,72 h,Teflon vessel,,,,dried at room temperature,,,yellow sheet-shaped crystals,42.7,0.22 × 0.10 × 0.04 mm,,CuI T-shaped and tetrahedral nodes; Cl−/tetrazolate-bridged 2D layers to 3D,"a=19.689(5) Å, b=3.6236(9) Å, c=11.631(3) Å, β=102.953(3)°, Cc",,,not_reported,not_reported,360.0,,10.1039/d3ce01001e,ok,
10.1039/d1ra03346h,downloaded\10.1039_d1ra03346h.pdf,SI downloaded\10.1039_d1ra03346h_SI.pdf,mof_json_store\10.1039_d1ra03346h\raw_output.json,mof_json_store\10.1039_d1ra03346h\synthesis_001.json,no,,Pb3(BTC)2·H2O,,Fe(BF4)2·6H2O,,0.271 g (0.714 mmol),0.714,mmol,[Pt(CN)4]·6H2O,,,,,nan,,,,,"benzene-1,3,5-tricarboxylic acid",H3BTC,0.1 g (0.476 mmol),0.476,mmol,,,,,,,,,,,,,,,,,,,,,water,H2O,10 mL,10.0,,,,,180.0,180 °C,2.0,2 h,Teflon-lined stainless steel autoclave,stirred,"ethanol, water",several times,dried in air at room temperature,,,colorless crystals; arrow-shaped lamellae,,,,,,,2.3601,not_reported,not_reported,,photocatalysis;dye_degradation,10.1039/d1ra03346h,ok,
10.1039/d1ra03346h,downloaded\10.1039_d1ra03346h.pdf,SI downloaded\10.1039_d1ra03346h_SI.pdf,mof_json_store\10.1039_d1ra03346h\raw_output.json,mof_json_store\10.1039_d1ra03346h\synthesis_002.json,no,,Pb3(BTC)2·H2O (CTAB-assisted),,Fe(BF4)2·6H2O,,0.271 g (0.714 mmol),0.714,mmol,K2[Pd(CN)4,,,,,nan,,,,,"benzene-1,3,5-tricarboxylic acid",H3BTC,0.1 g (0.476 mmol),0.476,mmol,,,,,,,,,,,cetyltrimethylammonium bromide,CTAB,0.05 g,0.05,g,,,,,,water,H2O,10 mL,10.0,,,,,180.0,180 °C,2.0,2 h,Teflon-lined stainless steel autoclave,stirred,"ethanol, water",several times,dried in air at room temperature,,,flakes; thinner and longer sheets (CTAB),,,,,,,,not_reported,not_reported,,photocatalysis;dye_degradation,10.1039/d1ra03346h,ok,
10.1039/d1ra03346h,downloaded\10.1039_d1ra03346h.pdf,SI downloaded\10.1039_d1ra03346h_SI.pdf,mof_json_store\10.1039_d1ra03346h\raw_output.json,mof_json_store\10.1039_d1ra03346h\synthesis_003.json,no,,Pb3(BTC)2·H2O (SDBS-assisted),,Dy(CH3COO)3,,0.271 g (0.714 mmol),0.714,mmol,NaOAc,,,,,nan,,,,,"benzene-1,3,5-tricarboxylic acid",H3BTC,0.1 g (0.476 mmol),0.476,mmol,,,,,,,,,,,sodium dodecylbenzenesulfonate,SDBS,0.05 g,0.05,g,,,,,,water,H2O,10 mL,10.0,,,,,180.0,180 °C,2.0,2 h,Teflon-lined stainless steel autoclave,stirred,"ethanol, water",several times,dried in air at room temperature,,,irregular flakes (SDBS),,,,,,,,not_reported,not_reported,,photocatalysis;dye_degradation,10.1039/d1ra03346h,ok,
10.1039/d1ra03346h,downloaded\10.1039_d1ra03346h.pdf,SI downloaded\10.1039_d1ra03346h_SI.pdf,mof_json_store\10.1039_d1ra03346h\raw_output.json,mof_json_store\10.1039_d1ra03346h\synthesis_004.json,no,,Pb3(BTC)2·H2O (PEG-1000-assisted),,Tb(CH3COO)3,,0.271 g (0.714 mmol),0.714,mmol,NaOAc,,,,,nan,,,,,"benzene-1,3,5-tricarboxylic acid",H3BTC,0.1 g (0.476 mmol),0.476,mmol,,,,,,,,,,,poly(ethylene glycol)-1000,PEG-1000,0.05 g,0.05,g,,,,,,water,H2O,10 mL,10.0,,,,,180.0,180 °C,2.0,2 h,Teflon-lined stainless steel autoclave,stirred,"ethanol, water",several times,dried in air at room temperature,,,flakes; similar to HT (PEG-1000),,,,,,,,not_reported,not_reported,,photocatalysis;dye_degradation,10.1039/d1ra03346h,ok,
10.1039/d1ra03346h,downloaded\10.1039_d1ra03346h.pdf,SI downloaded\10.1039_d1ra03346h_SI.pdf,mof_json_store\10.1039_d1ra03346h\raw_output.json,mof_json_store\10.1039_d1ra03346h\synthesis_005.json,no,,Pb3(BTC)2·H2O (ultrasonic),,Co(NO3)2,,1.355 g (3.57 mmol) in 25 mL H2O,3.57,mmol,nan,,,,,nan,,,,,"benzene-1,3,5-tricarboxylic acid",H3BTC,0.5 g (2.38 mmol) in 25 mL ethanol,2.38,mmol,,,,,,,,,,,,,,,,,,,,,water,H2O,25 mL (metal salt solution),25.0,ethanol,EtOH,25 mL (linker solution),25.0,25,room temperature,0.5,30 min (ultrasonic irradiation),,vigorous stirring; ultrasonic irradiation,"ethanol, water",several times,dried in air at room temperature,,,white precipitate; lamellar plates,,"lamellae, ~5 µm length",,,,,1.6122,not_reported,not_reported,,photocatalysis;dye_degradation,10.1039/d1ra03346h,ok,
10.1021/acsanm.1c02655,downloaded\10.1021_acsanm.1c02655.pdf,SI downloaded\10.1021_acsanm.1c02655_SI.pdf,mof_json_store\10.1021_acsanm.1c02655\raw_output.json,mof_json_store\10.1021_acsanm.1c02655\synthesis_001.json,yes,Screened carboxylated boronic acids and imidazoles; only 4-carboxyphenylboronic acid + imidazole formed the MOF.,LMOF 1,2087493,Cu(OH)2,,0.1 mmol,0.1,mmol,nan,,,,,nan,,,,,4-(1H-imidazol-1-yl)benzoic acid,IBA,generated in situ from 0.2 mmol 4-carboxyphenylboronic acid + 0.2 mmol 1H-imidazole,,,4-carboxyphenylboronic acid,,0.2 mmol,0.2,mmol,1H-imidazole,,0.2 mmol,0.2,mmol,,,,,,,,,,,"N,N-dimethylformamide",DMF,6 mL,6.0,methanol,MeOH,6 mL,6.0,65.0,65 °C,12.0,12 h,glass vial (screw-cap),,MeOH,,dried under vacuum at room temperature,,,blue shuttle-shaped or rice grain-shaped crystals,75.0,,sql,"square-planar [CuN2O2] node, 4-connected","a=10.8380(2) Å, b=15.4324(3) Å, c=15.9395(3) Å, β=95.961(2)°, P21/n",10.0,118.0,yes,not_reported,300.0,quinazolinone_synthesis;propargylamine_synthesis,10.1021/acsanm.1c02655,ok,
