Repository: zzhenglab/MOFinder

# MOFinder

MOFinder extracts MOF synthesis information from the literature, reconstructs evidence-supported negative reaction records, and prepares datasets for synthesis-outcome prediction.
[Web application](https://mofinder.chemistry.wustl.edu/) | [Demos](Demo/README.md) | [Source code](docs/source_to_code.md) | [Workflow guide](docs/workflow.md) | [Model evaluation](docs/evaluation.md)

## Quick start

The workflow runs through Python commands. Python 3.10 or newer is required. Clone the repository and initialize its related applications:

```bash
git clone --recurse-submodules https://github.com/zzhenglab/MOFinder.git
cd MOFinder
```

Start with the two offline demonstrations:

```bash

File: mof_extraction_1_2.csv (part 102 of 305)
doi,main_pdf,si_pdf,raw_output,parsed_json,article_trial_or_failure,article_trial_or_failure_notes,mof_name,crystal_code,metal_1,metal_1_abbr,metal_1_amount_text,metal_1_amount_value,metal_1_amount_unit,metal_2,metal_2_abbr,metal_2_amount_text,metal_2_amount_value,metal_2_amount_unit,metal_3,metal_3_abbr,metal_3_amount_text,metal_3_amount_value,metal_3_amount_unit,linker_1,linker_1_abbr,linker_1_amount_text,linker_1_amount_value,linker_1_amount_unit,linker_2,linker_2_abbr,linker_2_amount_text,linker_2_amount_value,linker_2_amount_unit,linker_3,linker_3_abbr,linker_3_amount_text,linker_3_amount_value,linker_3_amount_unit,modulator_1,modulator_1_abbr,modulator_1_amount_text,modulator_1_amount_value,modulator_1_amount_unit,modulator_2,modulator_2_abbr,modulator_2_amount_text,modulator_2_amount_value,modulator_2_amount_unit,solvent_main,solvent_main_abbr,solvent_main_amount_text,solvent_main_ml,solvent_secondary,solvent_secondary_abbr,solvent_secondary_amount_text,solvent_secondary_ml,temperature_c,temperature_c_text,time_h,time_text,vessel_type,stirring,washing_solvent,washing_cycles,activation_text,activation_temp_c,activation_time_h,crystal_morphology,yield_percent,crystal_size,topology_code,metal_cluster_connectivity,unit_cell_short,pore_diameter_A,BET_surface_area_m2g,air_stable,water_stable,tga_decomposition_temp_c,applications,reference,status,error
10.1039/c5ce01375e,downloaded\10.1039_c5ce01375e.pdf,SI downloaded\10.1039_c5ce01375e_SI.pdf,mof_json_store\10.1039_c5ce01375e\raw_output.json,mof_json_store\10.1039_c5ce01375e\synthesis_001.json,yes,"Agitation without HF did not yield Fe(BDC)(DMF,F); 5–6 days under agitation gave hematite.",MIL-53(Fe),,ZrCl4,,"8 mmol, 2.16 g",8,mmol,nan,,,,,nan,,,,,terephthalic acid,H2BDC,"8 mmol, 1.33 g",8.0,mmol,,,,,,,,,,,hydrofluoric acid,HF,"1.6 mL, 5 M",1.6,mL,,,,,,"N,N-dimethylformamide",DMF,20 mL + 20 mL (total 40 mL),40.0,,,,,150.0,150 °C,72.0,3 days,100 mL Teflon-lined autoclave,static,"DMF, MeOH, H2O",,50 °C under vacuum,50.0,,white yellow,56.0,,,chains of Fe(III) octahedra,,,,not_reported,not_reported,,phenol_degradation;Fenton_like_catalysis,10.1039/c5ce01375e,ok,
10.1039/c5ce01375e,downloaded\10.1039_c5ce01375e.pdf,SI downloaded\10.1039_c5ce01375e_SI.pdf,mof_json_store\10.1039_c5ce01375e\raw_output.json,mof_json_store\10.1039_c5ce01375e\synthesis_003.json,yes,"Agitation without HF did not yield Fe(BDC)(DMF,F); 5–6 days under agitation gave hematite.","Fe(BDC)(DMF,F)",,HfCl4,,"8 mmol, 2.16 g",8,mmol,nan,,,,,nan,,,,,terephthalic acid,H2BDC,"8 mmol, 1.33 g",8.0,mmol,,,,,,,,,,,hydrofluoric acid,HF,"1.6 mL, 5 M",1.6,mL,,,,,,"N,N-dimethylformamide",DMF,20 mL + 20 mL (total 40 mL),40.0,,,,,150.0,150 °C,72.0,3 days,100 mL Teflon-lined autoclave,stirred,"DMF, MeOH, H2O",,50 °C under vacuum,50.0,,dark brown,70.0,,,,,,,not_reported,not_reported,,phenol_degradation;Fenton_like_catalysis,10.1039/c5ce01375e,ok,
10.1039/c5ce01375e,downloaded\10.1039_c5ce01375e.pdf,SI downloaded\10.1039_c5ce01375e_SI.pdf,mof_json_store\10.1039_c5ce01375e\raw_output.json,mof_json_store\10.1039_c5ce01375e\synthesis_004.json,yes,"Agitation without HF did not yield Fe(BDC)(DMF,F); 5–6 days under agitation gave hematite.",NH2-MIL-53(Fe),,Cu(NO3)2·3H2O,,"0.4 M, 6.6 mL",2.64,mmol,nan,,,,,nan,,,,,2-aminoterephthalic acid,NH2-BDC,"5.3 mmol, 0.96 g",5.3,mmol,,,,,,,,,,,hydrofluoric acid,HF,"9.9 mL, 0.2 M",9.9,mL,,,,,,water,H2O,50 mL,50.0,,,,,150.0,150 °C,48.0,2 days,100 mL Teflon-lined autoclave,static,"DMF, ketone",,50 °C under vacuum,50.0,,,47.0,,,,,,,not_reported,not_reported,,phenol_degradation;Fenton_like_catalysis,10.1039/c5ce01375e,ok,
10.1039/c5ce01375e,downloaded\10.1039_c5ce01375e.pdf,SI downloaded\10.1039_c5ce01375e_SI.pdf,mof_json_store\10.1039_c5ce01375e\raw_output.json,mof_json_store\10.1039_c5ce01375e\synthesis_005.json,yes,"Agitation without HF did not yield Fe(BDC)(DMF,F); 5–6 days under agitation gave hematite.",NH2-MIL-53(Fe),,Al2(SO4)3,,"0.4 M, 6.6 mL",2.64,mmol,nan,,,,,nan,,,,,2-aminoterephthalic acid,NH2-BDC,"5.3 mmol, 0.96 g",5.3,mmol,,,,,,,,,,,,,,,,,,,,,water,H2O,50 mL,50.0,,,,,150.0,150 °C,48.0,2 days,100 mL Teflon-lined autoclave,static,"DMF, ketone",,50 °C under vacuum,50.0,,,,,,,,,,not_reported,not_reported,,phenol_degradation;Fenton_like_catalysis,10.1039/c5ce01375e,ok,
10.1021/acs.cgd.3c01187,downloaded\10.1021_acs.cgd.3c01187.pdf,SI downloaded\10.1021_acs.cgd.3c01187_SI.pdf,mof_json_store\10.1021_acs.cgd.3c01187\raw_output.json,mof_json_store\10.1021_acs.cgd.3c01187\synthesis_001.json,no,,CdIF-13,,Al2(SO4)3,,300 mg,0.876816,mmol,nan,,,,,nan,,,,,benzimidazole,bim,"118 mg, 1 mmol",1.0,mmol,,,,,,,,,,,,,,,,,,,,,"N,N-dimethylformamide",DMF,2 mL,2.0,,,,,130.0,130 °C,24.0,24 h,4 mL vial with Teflon-lined cap,static,"DMF, DCM",thorough DMF wash; DCM soak 15 mL for 24 h; DCM wash 50 mL,150 °C under dynamic vacuum for 24 h,150.0,24.0,colorless crystals; white polycrystalline powder after activation,,,sod,tetrahedral Cd(II) nodes linked by benzimidazolate,,,,not_reported,not_reported,,,10.1021/acs.cgd.3c01187,ok,
10.1021/acs.cgd.3c01187,downloaded\10.1021_acs.cgd.3c01187.pdf,SI downloaded\10.1021_acs.cgd.3c01187_SI.pdf,mof_json_store\10.1021_acs.cgd.3c01187\raw_output.json,mof_json_store\10.1021_acs.cgd.3c01187\synthesis_002.json,no,,CdIF-13 mixed-linker (bim:5-fluorobenzimidazole 10:1),,Ti(OC4H9)4,,310 mg,0.910898,mmol,nan,,,,,nan,,,,,benzimidazole,bim,part of total 1 mmol linker; 10:1 ratio vs 5-fluorobenzimidazole,,,5-fluorobenzimidazole,MF,part of total 1 mmol linker; 10:1 ratio vs benzimidazole,,,,,,,,,,,,,,,,,,"N,N-dimethylformamide",DMF,2 mL,2.0,,,,,130.0,130 °C,,varied; days (until solid formed),4 mL scintillation vial with Teflon-lined cap,static,"DMF, DCM",excess DMF wash; DCM solvent exchange in ~15 mL for 24 h; excess DCM wash,150 °C under dynamic vacuum for 24 h,150.0,24.0,,,,sod,tetrahedral Cd(II) nodes linked by benzimidazolate,,,,not_reported,not_reported,423.0,,10.1021/acs.cgd.3c01187,ok,
10.1021/acs.cgd.3c01187,downloaded\10.1021_acs.cgd.3c01187.pdf,SI downloaded\10.1021_acs.cgd.3c01187_SI.pdf,mof_json_store\10.1021_acs.cgd.3c01187\raw_output.json,mof_json_store\10.1021_acs.cgd.3c01187\synthesis_003.json,no,,CdIF-13 mixed-linker (bim:5-fluorobenzimidazole 5:1),,Ti(OC4H9)4,,310 mg,0.910898,mmol,FeCl3,,,,,nan,,,,,benzimidazole,bim,part of total 1 mmol linker; 5:1 ratio vs 5-fluorobenzimidazole,,,5-fluorobenzimidazole,MF,part of total 1 mmol linker; 5:1 ratio vs benzimidazole,,,,,,,,,,,,,,,,,,"N,N-dimethylformamide",DMF,2 mL,2.0,,,,,130.0,130 °C,,varied; days (until solid formed),4 mL scintillation vial with Teflon-lined cap,static,"DMF, DCM",excess DMF wash; DCM solvent exchange in ~15 mL for 24 h; excess DCM wash,150 °C under dynamic vacuum for 24 h,150.0,24.0,,,,sod,tetrahedral Cd(II) nodes linked by benzimidazolate,,,,not_reported,not_reported,430.0,,10.1021/acs.cgd.3c01187,ok,
10.1021/acs.cgd.3c01187,downloaded\10.1021_acs.cgd.3c01187.pdf,SI downloaded\10.1021_acs.cgd.3c01187_SI.pdf,mof_json_store\10.1021_acs.cgd.3c01187\raw_output.json,mof_json_store\10.1021_acs.cgd.3c01187\synthesis_004.json,no,,CdIF-13 mixed-linker (bim:5-fluorobenzimidazole 3:1),,Fe3O(CH3COO)6]ClO4·3H2O,,310 mg,0.470202,mmol,nan,,,,,nan,,,,,benzimidazole,bim,part of total 1 mmol linker; 3:1 ratio vs 5-fluorobenzimidazole,,,5-fluorobenzimidazole,MF,part of total 1 mmol linker; 3:1 ratio vs benzimidazole,,,,,,,,,,,,,,,,,,"N,N-dimethylformamide",DMF,2 mL,2.0,,,,,130.0,130 °C,,varied; days (until solid formed),4 mL scintillation vial with Teflon-lined cap,static,"DMF, DCM",excess DMF wash; DCM solvent exchange in ~15 mL for 24 h; excess DCM wash,150 °C under dynamic vacuum for 24 h,150.0,24.0,,,,sod,tetrahedral Cd(II) nodes linked by benzimidazolate,,,,not_reported,not_reported,428.0,,10.1021/acs.cgd.3c01187,ok,
10.1021/acs.cgd.3c01187,downloaded\10.1021_acs.cgd.3c01187.pdf,SI downloaded\10.1021_acs.cgd.3c01187_SI.pdf,mof_json_store\10.1021_acs.cgd.3c01187\raw_output.json,mof_json_store\10.1021_acs.cgd.3c01187\synthesis_005.json,no,,"CdIF-13 mixed-linker (bim:5,6-difluorobenzimidazole 11:1)",,ZrCl4,,310 mg,1.33027,mmol,nan,,,,,nan,,,,,benzimidazole,bim,"part of total 1 mmol linker; 11:1 ratio vs 5,6-difluorobenzimidazole",,,"5,6-difluorobenzimidazole",DF,part of total 1 mmol linker; 11:1 ratio vs benzimidazole,,,,,,,,,,,,,,,,,,"N,N-dimethylformamide",DMF,2 mL,2.0,,,,,130.0,130 °C,,varied; days (until solid formed),4 mL scintillation vial with Teflon-lined cap,static,"DMF, DCM",excess DMF wash; DCM solvent exchange in ~15 mL for 24 h; excess DCM wash,150 °C under dynamic vacuum for 24 h,150.0,24.0,,,,sod,tetrahedral Cd(II) nodes linked by benzimidazolate,,,,not_reported,not_reported,408.0,,10.1021/acs.cgd.3c01187,ok,
10.1021/acs.cgd.3c01187,downloaded\10.1021_acs.cgd.3c01187.pdf,SI downloaded\10.1021_acs.cgd.3c01187_SI.pdf,mof_json_store\10.1021_acs.cgd.3c01187\raw_output.json,mof_json_store\10.1021_acs.cgd.3c01187\synthesis_006.json,no,,"CdIF-13 mixed-linker (bim:5,6-difluorobenzimidazole 6:1)",,FeCl3·6H2O,,310 mg,1.62903,mmol,nan,,,,,nan,,,,,benzimidazole,bim,"part of total 1 mmol linker; 6:1 ratio vs 5,6-difluorobenzimidazole",,,"5,6-difluorobenzimidazole",DF,part of total 1 mmol linker; 6:1 ratio vs benzimidazole,,,,,,,,,,,,,,,,,,"N,N-dimethylformamide",DMF,2 mL,2.0,,,,,130.0,130 °C,,varied; days (until solid formed),4 mL scintillation vial with Teflon-lined cap,static,"DMF, DCM",excess DMF wash; DCM solvent exchange in ~15 mL for 24 h; excess DCM wash,150 °C under dynamic vacuum for 24 h,150.0,24.0,,,,sod,tetrahedral Cd(II) nodes linked by benzimidazolate,,,,not_reported,not_reported,397.0,,10.1021/acs.cgd.3c01187,ok,
10.1021/acs.cgd.3c01187,downloaded\10.1021_acs.cgd.3c01187.pdf,SI downloaded\10.1021_acs.cgd.3c01187_SI.pdf,mof_json_store\10.1021_acs.cgd.3c01187\raw_output.json,mof_json_store\10.1021_acs.cgd.3c01187\synthesis_007.json,no,,"CdIF-13 mixed-linker (bim:5,6-difluorobenzimidazole 9:2)",,Zn(NO3)2·6H2O,,310 mg,1.42541,mmol,nan,,,,,nan,,,,,benzimidazole,bim,"part of total 1 mmol linker; 9:2 ratio vs 5,6-difluorobenzimidazole",,,"5,6-difluorobenzimidazole",DF,part of total 1 mmol linker; 9:2 ratio vs benzimidazole,,,,,,,,,,,,,,,,,,"N,N-dimethylformamide",DMF,2 mL,2.0,,,,,130.0,130 °C,,varied; days (until solid formed),4 mL scintillation vial with Teflon-lined cap,static,"DMF, DCM",excess DMF wash; DCM solvent exchange in ~15 mL for 24 h; excess DCM wash,150 °C under dynamic vacuum for 24 h,150.0,24.0,,,,sod,tetrahedral Cd(II) nodes linked by benzimidazolate,,,,not_reported,not_reported,399.0,,10.1021/acs.cgd.3c01187,ok,
10.1021/acs.cgd.3c01187,downloaded\10.1021_acs.cgd.3c01187.pdf,SI downloaded\10.1021_acs.cgd.3c01187_SI.pdf,mof_json_store\10.1021_acs.cgd.3c01187\raw_output.json,mof_json_store\10.1021_acs.cgd.3c01187\synthesis_008.json,no,,CdIF-13 mixed-linker (bim:5-methylbenzimidazole 14:1),,Zn(NO3)2·6H2O,,310 mg,1.42541,mmol,nan,,,,,nan,,,,,benzimidazole,bim,part of total 1 mmol linker; 14:1 ratio vs 5-methylbenzimidazole,,,5-methylbenzimidazole,MMe,part of total 1 mmol linker; 14:1 ratio vs benzimidazole,,,,,,,,,,,,,,,,,,"N,N-dimethylformamide",DMF,2 mL,2.0,,,,,130.0,130 °C,,varied; days (until solid formed),4 mL scintillation vial with Teflon-lined cap,static,"DMF, DCM",excess DMF wash; DCM solvent exchange in ~15 mL for 24 h; excess DCM wash,150 °C under dynamic vacuum for 24 h,150.0,24.0,,,,sod,tetrahedral Cd(II) nodes linked by benzimidazolate,,,,not_reported,not_reported,454.0,,10.1021/acs.cgd.3c01187,ok,
10.1021/acs.cgd.3c01187,downloaded\10.1021_acs.cgd.3c01187.pdf,SI downloaded\10.1021_acs.cgd.3c01187_SI.pdf,mof_json_store\10.1021_acs.cgd.3c01187\raw_output.json,mof_json_store\10.1021_acs.cgd.3c01187\synthesis_009.json,no,,CdIF-13 mixed-linker (bim:5-methylbenzimidazole 6:1),,Zn(NO3)2·6H2O,,310 mg,1.42541,mmol,nan,,,,,nan,,,,,benzimidazole,bim,part of total 1 mmol linker; 6:1 ratio vs 5-methylbenzimidazole,,,5-methylbenzimidazole,MMe,part of total 1 mmol linker; 6:1 ratio vs benzimidazole,,,,,,,,,,,,,,,,,,"N,N-dimethylformamide",DMF,2 mL,2.0,,,,,130.0,130 °C,,varied; days (until solid formed),4 mL scintillation vial with Teflon-lined cap,static,"DMF, DCM",excess DMF wash; DCM solvent exchange in ~15 mL for 24 h; excess DCM wash,150 °C under dynamic vacuum for 24 h,150.0,24.0,,,,sod,tetrahedral Cd(II) nodes linked by benzimidazolate,,,,not_reported,not_reported,428.0,,10.1021/acs.cgd.3c01187,ok,
10.1021/acs.cgd.3c01187,downloaded\10.1021_acs.cgd.3c01187.pdf,SI downloaded\10.1021_acs.cgd.3c01187_SI.pdf,mof_json_store\10.1021_acs.cgd.3c01187\raw_output.json,mof_json_store\10.1021_acs.cgd.3c01187\synthesis_010.json,no,,CdIF-13 mixed-linker (bim:5-methylbenzimidazole 7:2),,Cu(NO3)2·1H2O,,310 mg,1.50802,mmol,nan,,,,,nan,,,,,benzimidazole,bim,part of total 1 mmol linker; 7:2 ratio vs 5-methylbenzimidazole,,,5-methylbenzimidazole,MMe,part of total 1 mmol linker; 7:2 ratio vs benzimidazole,,,,,,,,,,,,,,,,,,"N,N-dimethylformamide",DMF,2 mL,2.0,,,,,130.0,130 °C,,varied; days (until solid formed),4 mL scintillation vial with Teflon-lined cap,static,"DMF, DCM",excess DMF wash; DCM solvent exchange in ~15 mL for 24 h; excess DCM wash,150 °C under dynamic vacuum for 24 h,150.0,24.0,,,,sod,tetrahedral Cd(II) nodes linked by benzimidazolate,,,,not_reported,not_reported,417.0,,10.1021/acs.cgd.3c01187,ok,
10.1021/acs.cgd.3c01187,downloaded\10.1021_acs.cgd.3c01187.pdf,SI downloaded\10.1021_acs.cgd.3c01187_SI.pdf,mof_json_store\10.1021_acs.cgd.3c01187\raw_output.json,mof_json_store\10.1021_acs.cgd.3c01187\synthesis_011.json,no,,CdIF-13 mixed-linker (bim:5-chlorobenzimidazole 3:1),,Zn(NO3)2·6H2O,,310 mg,1.42541,mmol,nan,,,,,nan,,,,,benzimidazole,bim,part of total 1 mmol linker; 3:1 ratio vs 5-chlorobenzimidazole,,,5-chlorobenzimidazole,MCl,part of total 1 mmol linker; 3:1 ratio vs benzimidazole,,,,,,,,,,,,,,,,,,"N,N-dimethylformamide",DMF,2 mL,2.0,,,,,130.0,130 °C,,varied; days (until solid formed),4 mL scintillation vial with Teflon-lined cap,static,"DMF, DCM",excess DMF wash; DCM solvent exchange in ~15 mL for 24 h; excess DCM wash,150 °C under dynamic vacuum for 24 h,150.0,24.0,,,,sod,tetrahedral Cd(II) nodes linked by benzimidazolate,,,,not_reported,not_reported,434.0,,10.1021/acs.cgd.3c01187,ok,
10.1021/acs.cgd.3c01187,downloaded\10.1021_acs.cgd.3c01187.pdf,SI downloaded\10.1021_acs.cgd.3c01187_SI.pdf,mof_json_store\10.1021_acs.cgd.3c01187\raw_output.json,mof_json_store\10.1021_acs.cgd.3c01187\synthesis_012.json,no,,CdIF-13 mixed-linker (bim:5-bromobenzimidazole 7:2),,Zn(NO3)2·6H2O,,310 mg,1.42541,mmol,nan,,,,,nan,,,,,benzimidazole,bim,part of total 1 mmol linker; 7:2 ratio vs 5-bromobenzimidazole,,,5-bromobenzimidazole,MBr,part of total 1 mmol linker; 7:2 ratio vs benzimidazole,,,,,,,,,,,,,,,,,,"N,N-dimethylformamide",DMF,2 mL,2.0,,,,,130.0,130 °C,,varied; days (until solid formed),4 mL scintillation vial with Teflon-lined cap,static,"DMF, DCM",excess DMF wash; DCM solvent exchange in ~15 mL for 24 h; excess DCM wash,150 °C under dynamic vacuum for 24 h,150.0,24.0,,,,sod,tetrahedral Cd(II) nodes linked by benzimidazolate,,,,not_reported,not_reported,419.0,,10.1021/acs.cgd.3c01187,ok,
10.1021/acs.cgd.3c01187,downloaded\10.1021_acs.cgd.3c01187.pdf,SI downloaded\10.1021_acs.cgd.3c01187_SI.pdf,mof_json_store\10.1021_acs.cgd.3c01187\raw_output.json,mof_json_store\10.1021_acs.cgd.3c01187\synthesis_013.json,no,,CdIF-13 mixed-linker (bim:5-cyanobenzimidazole 6:1),,Zr(SO4)2·4H2O,,310 mg,1.00843,mmol,nan,,,,,nan,,,,,benzimidazole,bim,part of total 1 mmol linker; 6:1 ratio vs 5-cyanobenzimidazole,,,5-cyanobenzimidazole,MCN,part of total 1 mmol linker; 6:1 ratio vs benzimidazole,,,,,,,,,,,,,,,,,,"N,N-dimethylformamide",DMF,2 mL,2.0,,,,,130.0,130 °C,,varied; days (until solid formed),4 mL scintillation vial with Teflon-lined cap,static,"DMF, DCM",excess DMF wash; DCM solvent exchange in ~15 mL for 24 h; excess DCM wash,150 °C under dynamic vacuum for 24 h,150.0,24.0,,,,sod,tetrahedral Cd(II) nodes linked by benzimidazolate,,,,not_reported,not_reported,466.0,,10.1021/acs.cgd.3c01187,ok,
10.1021/acs.cgd.9b00306,downloaded\10.1021_acs.cgd.9b00306.pdf,SI downloaded\10.1021_acs.cgd.9b00306_SI.pdf,mof_json_store\10.1021_acs.cgd.9b00306\raw_output.json,mof_json_store\10.1021_acs.cgd.9b00306\synthesis_002.json,no,,ZIF-8,,Cd(CH3COO)2·2H2O,,0.210 g,0.838226,mmol,Mg(OH)2,,,,,nan,,,,,2-methylimidazole,2-mim,0.060 g,0.06,g,,,,,,,,,,,,,,,,,,,,,"N,N-dimethylformamide",DMF,18 mL,18.0,,,,,140.0,140 °C,24.0,24 h,20 mL glass vial (capped),static,"chloroform (workup), DMF",,80 °C under high vacuum (10^-3 Torr) for 12 h (after 3 days ethanol exchange),80.0,12.0,colorless polyhedral crystals,,~0.2 mm (used later),sod,,,,,not_reported,not_reported,,,10.1021/acs.cgd.9b00306,ok,
10.1021/acs.cgd.9b00306,downloaded\10.1021_acs.cgd.9b00306.pdf,SI downloaded\10.1021_acs.cgd.9b00306_SI.pdf,mof_json_store\10.1021_acs.cgd.9b00306\raw_output.json,mof_json_store\10.1021_acs.cgd.9b00306\synthesis_003.json,no,,HZIF-1Mo,,Cd(CH3COO)2·2H2O,,0.0900 g,0.35924,mmol,K(OH),H2MoO4,0.0164 g,0.0164,g,nan,,,,,2-methylimidazole,2-mim,from ZIF-8 precursor,,,,,,,,,,,,,,,,,,,,,,,"N,N-dimethylformamide",DMF,20 mL,20.0,,,,,160.0,160 °C (reflux),0.83,50 min,flask (reflux),static,"DMF, water, ethanol",,80 °C under high vacuum (10^-3 Torr) for 12 h (after 3 days ethanol exchange),80.0,12.0,truncated octahedra,11.99,,sdt,Zn–imidazolate units with MoO4 tetrahedra,,,420.0,not_reported,yes,550.0,photocatalysis,10.1021/acs.cgd.9b00306,ok,
10.1039/c5cc03670d,downloaded\10.1039_c5cc03670d.pdf,SI downloaded\10.1039_c5cc03670d_SI.pdf,mof_json_store\10.1039_c5cc03670d\raw_output.json,mof_json_store\10.1039_c5cc03670d\synthesis_001.json,no,,,1062330,Zn(NO3)2·6H2O,,"0.15 mmol, 0.0558 g",0.15,mmol,nan,,"0.15 mmol, 0.0295 g",0.15,mmol,nan,,,,,tri(1H-tetrazole-5-yl)methanol,H4Trz,,,,,,,,,,,,,,KC4N3,,"0.05 mmol, 0.0065 g",0.05,mmol,NH4F,,"0.3 mmol, 0.0111 g",0.3,mmol,water,H2O,6 mL (v:v H2O/MeOH = 3:1),6.0,methanol,MeOH,2 mL (v:v H2O/MeOH = 3:1),2.0,145.0,145 °C,72.0,three days (then cooled to RT over four days),25 mL Teflon-lined autoclave,static,MeOH,,,,,colorless polyhedral crystals,20.0,,bcu,hexanuclear {Gd6O8} 8-connected SBU,"a=b=c=17.1065(12) Å, α=β=γ=90°, Pn-3n",,,not_reported,not_reported,305.0,magnetocaloric,10.1039/c5cc03670d,ok,
10.1021/cg301875z,downloaded\10.1021_cg301875z.pdf,SI downloaded\10.1021_cg301875z_SI.pdf,mof_json_store\10.1021_cg301875z\raw_output.json,mof_json_store\10.1021_cg301875z\synthesis_001.json,no,,MIL-101(Cr),,ZrOCl2·8H2O,,2.67 g,12.6989,mmol,nan,,,,,nan,,,,,terephthalic acid,H2BDC,1.11 g,1.11,g,,,,,,,,,,,hydrofluoric acid (≥40 wt %),HF,0.45 mL,0.45,mL,,,,,,water,H2O,30 mL,30.0,,,,,220.0,220 °C,8.5,510 min to completion,Teflon-lined autoclave,stirred; 1 h RT pre-stir,"ethanol, deionized water",,evacuated at 150 °C for 2 h (prior to N2 adsorption),150.0,2.0,green powder,,,,,,22.9,1799.0,not_reported,not_reported,374.0,,10.1021/cg301875z,ok,
10.1021/cg301875z,downloaded\10.1021_cg301875z.pdf,SI downloaded\10.1021_cg301875z_SI.pdf,mof_json_store\10.1021_cg301875z\raw_output.json,mof_json_store\10.1021_cg301875z\synthesis_002.json,no,,MIL-101(Cr),,Fe(NO3)3·9H2O,,2.67 g,9.67401,mmol,nan,,,,,nan,,,,,terephthalic acid,H2BDC,1.11 g,1.11,g,,,,,,,,,,,hydrofluoric acid (≥40 wt %),HF,0.45 mL,0.45,mL,zeolite MOR microsized crystals (seed),MOR,0.05 g,0.05,g,water,H2O,30 mL,30.0,,,,,220.0,220 °C,2.167,130 min (max crystallinity),Teflon-lined autoclave,stirred; 1 h RT pre-stir,"ethanol, deionized water",,evacuated at 150 °C for 2 h (prior to N2 adsorption),150.0,2.0,green octahedra,,submicrometer-sized,,,,20.1,2182.0,not_reported,not_reported,374.0,,10.1021/cg301875z,ok,
10.1021/cg301875z,downloaded\10.1021_cg301875z.pdf,SI downloaded\10.1021_cg301875z_SI.pdf,mof_json_store\10.1021_cg301875z\raw_output.json,mof_json_store\10.1021_cg301875z\synthesis_003.json,no,,MIL-100(Cr),,Co(NO3)2·6H2O,,0.1 g,0.473857,mmol,nan,,,,,nan,,,,,"benzene-1,3,5-tricarboxylic acid",BTC,0.21 g,0.21,g,,,,,,,,,,,"hydrofluoric acid, 5 M",HF,0.45 mL (5 M),0.45,mL,,,,,,water,H2O,4.8 mL,4.8,,,,,220.0,220 °C,96.0,4 days (conventional),Teflon-lined autoclave,stirred; 1 h RT pre-stir,"ethanol, deionized water",,dried at 100 °C in oven,100.0,,,,,,,,,,not_reported,not_reported,,,10.1021/cg301875z,ok,
10.1021/cg301875z,downloaded\10.1021_cg301875z.pdf,SI downloaded\10.1021_cg301875z_SI.pdf,mof_json_store\10.1021_cg301875z\raw_output.json,mof_json_store\10.1021_cg301875z\synthesis_004.json,no,,MIL-100(Cr),,ZrCl4,,0.1 g,0.429118,mmol,nan,,,,,nan,,,,,"benzene-1,3,5-tricarboxylic acid",BTC,0.21 g,0.21,g,,,,,,,,,,,"hydrofluoric acid, 5 M",HF,0.45 mL (5 M),0.45,mL,zeolite MOR microsized crystals (seed),MOR,0.01 g,0.01,g,water,H2O,4.8 mL,4.8,,,,,220.0,220 °C,24.0,1 day (with MOR seeds),Teflon-lined autoclave,stirred; 1 h RT pre-stir,"ethanol, deionized water",,dried at 100 °C in oven,100.0,,,,,,,,,,not_reported,not_reported,,,10.1021/cg301875z,ok,
10.1021/cg301875z,downloaded\10.1021_cg301875z.pdf,SI downloaded\10.1021_cg301875z_SI.pdf,mof_json_store\10.1021_cg301875z\raw_output.json,mof_json_store\10.1021_cg301875z\synthesis_005.json,no,,MIL-104(Co),,ZrCl4,,2.6098 g,11.1991,mmol,nan,,,,,nan,,,,,isophthalic acid,,2.9855 g,2.9855,g,,,,,,,,,,,sodium hydroxide,NaOH,1.2121 g,1.2121,g,,,,,,ethanol,EtOH,"part of 60 mL total, H2O/EtOH 25/75 v/v",,water,H2O,"part of 60 mL total, H2O/EtOH 25/75 v/v",,180.0,180 °C,,>70 h (conventional),Teflon-lined autoclave,stirred; 0.5 h RT pre-stir,deionized water,,dried at room temperature,,,violet crystals,,,,,,,,not_reported,not_reported,,,10.1021/cg301875z,ok,
10.1021/cg301875z,downloaded\10.1021_cg301875z.pdf,SI downloaded\10.1021_cg301875z_SI.pdf,mof_json_store\10.1021_cg301875z\raw_output.json,mof_json_store\10.1021_cg301875z\synthesis_006.json,no,,MIL-104(Co),,ZrCl4,,2.6098 g,11.1991,mmol,nan,,,,,nan,,,,,isophthalic acid,,2.9855 g,2.9855,g,,,,,,,,,,,sodium hydroxide,NaOH,1.2121 g,1.2121,g,zeolite Y microsized crystals (seed),Y,0.03 g,0.03,g,ethanol,EtOH,"part of 60 mL total, H2O/EtOH 25/75 v/v",,water,H2O,"part of 60 mL total, H2O/EtOH 25/75 v/v",,180.0,180 °C,24.0,24 h (with zeolite Y seeds),Teflon-lined autoclave,stirred; 0.5 h RT pre-stir,deionized water,,dried at room temperature,,,violet crystals,,,,,,,,not_reported,not_reported,,,10.1021/cg301875z,ok,
10.1021/cg301875z,downloaded\10.1021_cg301875z.pdf,SI downloaded\10.1021_cg301875z_SI.pdf,mof_json_store\10.1021_cg301875z\raw_output.json,mof_json_store\10.1021_cg301875z\synthesis_007.json,no,,MIL-53(Fe),,ZrCl4,,0.3750 g,1.60919,mmol,nan,,,,,nan,,,,,terephthalic acid,H2BDC,0.195 g,0.195,g,,,,,,,,,,,"hydrofluoric acid, 5 M",HF,0.08 mL (5 M),0.08,mL,,,,,,"N,N-dimethylformamide",DMF,30 mL,30.0,,,,,150.0,150 °C,,for a certain period of time (conventional),Teflon-lined autoclave,stirred; 1 h RT pre-stir,"methanol, deionized water",,dried at 100 °C in oven,100.0,,light orange powder,,,,,,,,not_reported,not_reported,,,10.1021/cg301875z,ok,
10.1021/cg301875z,downloaded\10.1021_cg301875z.pdf,SI downloaded\10.1021_cg301875z_SI.pdf,mof_json_store\10.1021_cg301875z\raw_output.json,mof_json_store\10.1021_cg301875z\synthesis_008.json,no,,MIL-53(Fe),,ZrCl4,,0.3750 g,1.60919,mmol,nan,,,,,nan,,,,,terephthalic acid,H2BDC,0.195 g,0.195,g,,,,,,,,,,,"hydrofluoric acid, 5 M",HF,0.08 mL (5 M),0.08,mL,zeolite ZSM-5 microsized crystals (seed),ZSM-5,0.05 g,0.05,g,"N,N-dimethylformamide",DMF,30 mL,30.0,,,,,150.0,150 °C,,for a certain period of time (with ZSM-5 seeds),Teflon-lined autoclave,stirred; 1 h RT pre-stir,"methanol, deionized water",,dried at 100 °C in oven,100.0,,light orange powder,,,,,,,,not_reported,not_reported,,,10.1021/cg301875z,ok,
10.1039/d0nj03269g,downloaded\10.1039_d0nj03269g.pdf,SI downloaded\10.1039_d0nj03269g_SI.pdf,mof_json_store\10.1039_d0nj03269g\raw_output.json,mof_json_store\10.1039_d0nj03269g\synthesis_001.json,no,,Co-MOF-S,,ZrCl4,,6 mmol,6,mmol,nan,,,,,nan,,,,,terephthalic acid,H2BDC,6 mmol,6.0,mmol,,,,,,,,,,,hydrofluoric acid (40%),HF,6 mmol (40%),6.0,mmol,,,,,,deionized water,H2O,60 mL,60.0,,,,,200.0,200 °C,24.0,24 h,Teflon-lined autoclave (100 mL),static,"water, DMF",water several times; DMF 12 h at 60 °C,80 °C under vacuum for 12 h,80.0,12.0,"pink, strip-shaped (non-uniform)",,,,,,,,not_reported,not_reported,400.0,epoxidation catalysis,10.1039/d0nj03269g,ok,
10.1039/d0nj03269g,downloaded\10.1039_d0nj03269g.pdf,SI downloaded\10.1039_d0nj03269g_SI.pdf,mof_json_store\10.1039_d0nj03269g\raw_output.json,mof_json_store\10.1039_d0nj03269g\synthesis_002.json,no,,Co-MOF-56-24,,ZrCl4,,6 mmol,6,mmol,nan,,,,,nan,,,,,terephthalic acid,H2BDC,6 mmol,6.0,mmol,,,,,,,,,,,hydrofluoric acid (40%),HF,6 mmol (40%),6.0,mmol,,,,,,deionized water,H2O,60 mL,60.0,,,,,200.0,200 °C,24.0,24 h,"Teflon-lined autoclave (100 mL), rotating crystallization reactor",rotating 56 rpm,"water, DMF",water several times; DMF 12 h at 60 °C,80 °C under vacuum for 12 h,80.0,12.0,strip-shaped,,~4 μm width (strips),,,,,,not_reported,not_reported,400.0,epoxidation catalysis,10.1039/d0nj03269g,ok,
10.1039/d0nj03269g,downloaded\10.1039_d0nj03269g.pdf,SI downloaded\10.1039_d0nj03269g_SI.pdf,mof_json_store\10.1039_d0nj03269g\raw_output.json,mof_json_store\10.1039_d0nj03269g\synthesis_003.json,no,,Co-MOF-80-12,,Al(NO3)3·9H2O,,6 mmol,6,mmol,nan,,,,,nan,,,,,terephthalic acid,H2BDC,6 mmol,6.0,mmol,,,,,,,,,,,hydrofluoric acid (40%),HF,6 mmol (40%),6.0,mmol,,,,,,deionized water,H2O,60 mL,60.0,,,,,200.0,200 °C,12.0,12 h,"Teflon-lined autoclave (100 mL), rotating crystallization reactor",rotating 80 rpm,"water, DMF",water several times; DMF 12 h at 60 °C,80 °C under vacuum for 12 h,80.0,12.0,strip-shaped,,,,,,,,not_reported,not_reported,400.0,epoxidation catalysis,10.1039/d0nj03269g,ok,
10.1039/d0nj03269g,downloaded\10.1039_d0nj03269g.pdf,SI downloaded\10.1039_d0nj03269g_SI.pdf,mof_json_store\10.1039_d0nj03269g\raw_output.json,mof_json_store\10.1039_d0nj03269g\synthesis_004.json,no,,Co-MOF-100-6,,Al(NO3)3·9H2O,,6 mmol,6,mmol,nan,,,,,nan,,,,,terephthalic acid,H2BDC,6 mmol,6.0,mmol,,,,,,,,,,,hydrofluoric acid (40%),HF,6 mmol (40%),6.0,mmol,,,,,,deionized water,H2O,60 mL,60.0,,,,,200.0,200 °C,6.0,6 h,"Teflon-lined autoclave (100 mL), rotating crystallization reactor",rotating 100 rpm,"water, DMF",water several times; DMF 12 h at 60 °C,80 °C under vacuum for 12 h,80.0,12.0,strip-shaped,,,,,,,,not_reported,not_reported,400.0,epoxidation catalysis,10.1039/d0nj03269g,ok,
10.1039/d0nj03269g,downloaded\10.1039_d0nj03269g.pdf,SI downloaded\10.1039_d0nj03269g_SI.pdf,mof_json_store\10.1039_d0nj03269g\raw_output.json,mof_json_store\10.1039_d0nj03269g\synthesis_005.json,no,,Co-MOF-120-3,,Al(NO3)3·9H2O,,6 mmol,6,mmol,nan,,,,,nan,,,,,terephthalic acid,H2BDC,6 mmol,6.0,mmol,,,,,,,,,,,hydrofluoric acid (40%),HF,6 mmol (40%),6.0,mmol,,,,,,deionized water,H2O,60 mL,60.0,,,,,200.0,200 °C,3.0,3 h,"Teflon-lined autoclave (100 mL), rotating crystallization reactor",rotating 120 rpm,"water, DMF",water several times; DMF 12 h at 60 °C,80 °C under vacuum for 12 h,80.0,12.0,strip-shaped,,,,,,,,not_reported,not_reported,400.0,epoxidation catalysis,10.1039/d0nj03269g,ok,
10.1039/d0nj03269g,downloaded\10.1039_d0nj03269g.pdf,SI downloaded\10.1039_d0nj03269g_SI.pdf,mof_json_store\10.1039_d0nj03269g\raw_output.json,mof_json_store\10.1039_d0nj03269g\synthesis_006.json,no,,Co-MOF-150-2,,Fe(BF4)2·6H2O,,6 mmol,6,mmol,dipotassium tetrathiocyanopalladate(II,,,,,nan,,,,,terephthalic acid,H2BDC,6 mmol,6.0,mmol,,,,,,,,,,,hydrofluoric acid (40%),HF,6 mmol (40%),6.0,mmol,,,,,,deionized water,H2O,60 mL,60.0,,,,,200.0,200 °C,2.0,2 h,"Teflon-lined autoclave (100 mL), rotating crystallization reactor",rotating 150 rpm,"water, DMF",water several times; DMF 12 h at 60 °C,80 °C under vacuum for 12 h,80.0,12.0,strip-shaped,,0.5–2.5 μm width (strips),,,,,,not_reported,not_reported,400.0,epoxidation catalysis,10.1039/d0nj03269g,ok,
10.1039/d0nj03269g,downloaded\10.1039_d0nj03269g.pdf,SI downloaded\10.1039_d0nj03269g_SI.pdf,mof_json_store\10.1039_d0nj03269g\raw_output.json,mof_json_store\10.1039_d0nj03269g\synthesis_007.json,no,,Co-MOF-150-0.5,,ZrCl4,,6 mmol,6,mmol,nan,,,,,nan,,,,,terephthalic acid,H2BDC,6 mmol,6.0,mmol,,,,,,,,,,,hydrofluoric acid (40%),HF,6 mmol (40%),6.0,mmol,,,,,,deionized water,H2O,60 mL,60.0,,,,,200.0,200 °C,0.5,0.5 h,"Teflon-lined autoclave (100 mL), rotating crystallization reactor",rotating 150 rpm,"water, DMF",water several times; DMF 12 h at 60 °C,80 °C under vacuum for 12 h,80.0,12.0,strip-shaped (lower crystallinity),,,,,,,,not_reported,not_reported,400.0,epoxidation catalysis,10.1039/d0nj03269g,ok,
10.1039/d0nj03269g,downloaded\10.1039_d0nj03269g.pdf,SI downloaded\10.1039_d0nj03269g_SI.pdf,mof_json_store\10.1039_d0nj03269g\raw_output.json,mof_json_store\10.1039_d0nj03269g\synthesis_008.json,no,,Co-MOF-150-1.0,,InCl3,,6 mmol,6,mmol,nan,,,,,nan,,,,,terephthalic acid,H2BDC,6 mmol,6.0,mmol,,,,,,,,,,,hydrofluoric acid (40%),HF,6 mmol (40%),6.0,mmol,,,,,,deionized water,H2O,60 mL,60.0,,,,,200.0,200 °C,1.0,1.0 h,"Teflon-lined autoclave (100 mL), rotating crystallization reactor",rotating 150 rpm,"water, DMF",water several times; DMF 12 h at 60 °C,80 °C under vacuum for 12 h,80.0,12.0,strip-shaped,,,,,,,,not_reported,not_reported,400.0,epoxidation catalysis,10.1039/d0nj03269g,ok,
10.1039/d0nj03269g,downloaded\10.1039_d0nj03269g.pdf,SI downloaded\10.1039_d0nj03269g_SI.pdf,mof_json_store\10.1039_d0nj03269g\raw_output.json,mof_json_store\10.1039_d0nj03269g\synthesis_009.json,no,,Co-MOF-150-1.5,,InCl3,,6 mmol,6,mmol,nan,,,,,nan,,,,,terephthalic acid,H2BDC,6 mmol,6.0,mmol,,,,,,,,,,,hydrofluoric acid (40%),HF,6 mmol (40%),6.0,mmol,,,,,,deionized water,H2O,60 mL,60.0,,,,,200.0,200 °C,1.5,1.5 h,"Teflon-lined autoclave (100 mL), rotating crystallization reactor",rotating 150 rpm,"water, DMF",water several times; DMF 12 h at 60 °C,80 °C under vacuum for 12 h,80.0,12.0,strip-shaped,,,,,,,,not_reported,not_reported,400.0,epoxidation catalysis,10.1039/d0nj03269g,ok,
10.1021/acsomega.2c05093,downloaded\10.1021_acsomega.2c05093.pdf,SI downloaded\10.1021_acsomega.2c05093_SI.pdf,mof_json_store\10.1021_acsomega.2c05093\raw_output.json,mof_json_store\10.1021_acsomega.2c05093\synthesis_001.json,no,,MOF1 (Fe-MOF),,InCl3,,150.16 kg,150.16,kg,nan,,,,,nan,,,,,oxalic acid dihydrate,,70 kg,70.0,kg,,,,,,,,,,,urea (CO(NH2)2),,83 kg,83.0,kg,phosphoric acid (H3PO4),,205.5 L,205.5,L,water (process water),H2O,1000 L,1000000.0,,,,,100.0,100 °C,24.0,24 h,hydrothermal reactor (3000 L),"stirred, 90 rpm",deionized water,3×,dried at 60 °C,60.0,,aggregated microcrystals,27.53,,,FeO6 octahedra bridged by PO4; oxalate links layers into 3D,"a=15.3029(7) Å, b=6.3853(3) Å, c=16.2251(7) Å, α=90°, β=94.4770(10)°, γ=90°, P21/n",,,not_reported,not_reported,,,10.1021/acsomega.2c05093,ok,
10.1021/acsomega.2c05093,downloaded\10.1021_acsomega.2c05093.pdf,SI downloaded\10.1021_acsomega.2c05093_SI.pdf,mof_json_store\10.1021_acsomega.2c05093\raw_output.json,mof_json_store\10.1021_acsomega.2c05093\synthesis_002.json,no,,MOF2 (Fe-MOF),,ZrCl4,,67.5 g,289.655,mmol,nan,,,,,nan,,,,,oxalic acid dihydrate,,31.5 g,31.5,g,,,,,,,,,,,urea (CO(NH2)2),,37.3 g,37.3,g,phosphoric acid (H3PO4),,92.4 mL,92.4,mL,deionized water,H2O,450 mL,450.0,,,,,100.0,100 °C,24.0,24 h,KCF-2 autoclave (3 L),stirred,deionized water,3×,dried at 60 °C,60.0,,aggregated microcrystals,26.65,,,FeO6 octahedra bridged by PO4; oxalate links layers into 3D,"a=15.3029(7) Å, b=6.3853(3) Å, c=16.2251(7) Å, α=90°, β=94.4770(10)°, γ=90°, P21/n",,,not_reported,not_reported,,,10.1021/acsomega.2c05093,ok,
10.1021/acsomega.2c01914,downloaded\10.1021_acsomega.2c01914.pdf,SI downloaded\10.1021_acsomega.2c01914_SI.pdf,mof_json_store\10.1021_acsomega.2c01914\raw_output.json,mof_json_store\10.1021_acsomega.2c01914\synthesis_001.json,no,,Zn(BDC)TED0.5,,Co(NO3)2·6H2O,,1.44 g,6.82354,mmol,nan,,,,,nan,,,,,terephthalic acid,H2BDC,0.54 g,0.54,g,"1,4-diazabicyclo[2.2.2]octane",TED,0.91 g,0.91,g,,,,,,,,,,,,,,,,"N,N-dimethylformamide",DMF,50 mL,50.0,,,,,120.0,120 °C,48.0,48 h,Teflon-lined autoclave,,MeOH,3×,vacuum-dried at 100 °C for 12 h,100.0,12.0,rectangular parallelepipeds,,,,,,,1089.0,not_reported,no,,hydrogen storage,10.1021/acsomega.2c01914,ok,
10.1021/acsomega.2c01914,downloaded\10.1021_acsomega.2c01914.pdf,SI downloaded\10.1021_acsomega.2c01914_SI.pdf,mof_json_store\10.1021_acsomega.2c01914\raw_output.json,mof_json_store\10.1021_acsomega.2c01914\synthesis_005.json,no,,Cu0.5Zn0.5(BDC)TED0.5,,Fe(NO3)3·9H2O,,0.585 g,2.11959,mmol,nan,,0.722 g,0.722,g,nan,,,,,terephthalic acid,H2BDC,0.536 g,0.536,g,"1,4-diazabicyclo[2.2.2]octane",TED,0.906 g,0.906,g,,,,,,,,,,,,,,,,"N,N-dimethylformamide",DMF,50 mL,50.0,,,,,120.0,120 °C,48.0,48 h,Teflon-lined autoclave,,MeOH,3×,vacuum-dried at 100 °C for 12 h,100.0,12.0,,,,,,,,1326.0,not_reported,no,,hydrogen storage,10.1021/acsomega.2c01914,ok,
10.1021/acsomega.2c01914,downloaded\10.1021_acsomega.2c01914.pdf,SI downloaded\10.1021_acsomega.2c01914_SI.pdf,mof_json_store\10.1021_acsomega.2c01914\raw_output.json,mof_json_store\10.1021_acsomega.2c01914\synthesis_006.json,no,,Cu0.5Co0.5(BDC)TED0.5,,Fe(NO3)3·9H2O,,0.585 g,2.11959,mmol,nan,,0.705 g,0.705,g,nan,,,,,terephthalic acid,H2BDC,0.536 g,0.536,g,"1,4-diazabicyclo[2.2.2]octane",TED,0.906 g,0.906,g,,,,,,,,,,,,,,,,"N,N-dimethylformamide",DMF,50 mL,50.0,,,,,120.0,120 °C,48.0,48 h,Teflon-lined autoclave,,MeOH,3×,vacuum-dried at 100 °C for 12 h,100.0,12.0,,,,,,,,1380.0,not_reported,no,,hydrogen storage,10.1021/acsomega.2c01914,ok,
10.1021/acsomega.2c01914,downloaded\10.1021_acsomega.2c01914.pdf,SI downloaded\10.1021_acsomega.2c01914_SI.pdf,mof_json_store\10.1021_acsomega.2c01914\raw_output.json,mof_json_store\10.1021_acsomega.2c01914\synthesis_007.json,no,,Cu0.5Ni0.5(BDC)TED0.5,,Fe(NO3)3·9H2O,,0.585 g,2.11959,mmol,nan,,0.705 g,0.705,g,nan,,,,,terephthalic acid,H2BDC,0.536 g,0.536,g,"1,4-diazabicyclo[2.2.2]octane",TED,0.906 g,0.906,g,,,,,,,,,,,,,,,,"N,N-dimethylformamide",DMF,50 mL,50.0,,,,,120.0,120 °C,48.0,48 h,Teflon-lined autoclave,,MeOH,3×,vacuum-dried at 100 °C for 12 h,100.0,12.0,,,,,,,,1740.0,not_reported,no,350.0,hydrogen storage,10.1021/acsomega.2c01914,ok,
10.1021/acsomega.2c01914,downloaded\10.1021_acsomega.2c01914.pdf,SI downloaded\10.1021_acsomega.2c01914_SI.pdf,mof_json_store\10.1021_acsomega.2c01914\raw_output.json,mof_json_store\10.1021_acsomega.2c01914\synthesis_008.json,no,,Zn0.5Co0.5(BDC)TED0.5,,Fe(NO3)3·9H2O,,0.722 g,2.61597,mmol,nan,,0.705 g,0.705,g,nan,,,,,terephthalic acid,H2BDC,0.536 g,0.536,g,"1,4-diazabicyclo[2.2.2]octane",TED,0.906 g,0.906,g,,,,,,,,,,,,,,,,"N,N-dimethylformamide",DMF,50 mL,50.0,,,,,120.0,120 °C,48.0,48 h,Teflon-lined autoclave,,MeOH,3×,vacuum-dried at 100 °C for 12 h,100.0,12.0,,,,,,,,1020.0,not_reported,no,,hydrogen storage,10.1021/acsomega.2c01914,ok,
10.1021/acsomega.2c01914,downloaded\10.1021_acsomega.2c01914.pdf,SI downloaded\10.1021_acsomega.2c01914_SI.pdf,mof_json_store\10.1021_acsomega.2c01914\raw_output.json,mof_json_store\10.1021_acsomega.2c01914\synthesis_009.json,no,,Zn0.5Ni0.5(BDC)TED0.5,,Fe(NO3)3·9H2O,,0.722 g,2.61597,mmol,nan,,0.705 g,0.705,g,nan,,,,,terephthalic acid,H2BDC,0.536 g,0.536,g,"1,4-diazabicyclo[2.2.2]octane",TED,0.906 g,0.906,g,,,,,,,,,,,,,,,,"N,N-dimethylformamide",DMF,50 mL,50.0,,,,,120.0,120 °C,48.0,48 h,Teflon-lined autoclave,,MeOH,3×,vacuum-dried at 100 °C for 12 h,100.0,12.0,,,,,,,,892.0,not_reported,no,,hydrogen storage,10.1021/acsomega.2c01914,ok,
10.1021/acsomega.2c01914,downloaded\10.1021_acsomega.2c01914.pdf,SI downloaded\10.1021_acsomega.2c01914_SI.pdf,mof_json_store\10.1021_acsomega.2c01914\raw_output.json,mof_json_store\10.1021_acsomega.2c01914\synthesis_010.json,no,,Co0.5Ni0.5(BDC)TED0.5,,Fe(NO3)3·9H2O,,0.705 g,2.55437,mmol,nan,,0.705 g,0.705,g,nan,,,,,terephthalic acid,H2BDC,0.536 g,0.536,g,"1,4-diazabicyclo[2.2.2]octane",TED,0.906 g,0.906,g,,,,,,,,,,,,,,,,"N,N-dimethylformamide",DMF,50 mL,50.0,,,,,120.0,120 °C,48.0,48 h,Teflon-lined autoclave,,MeOH,3×,vacuum-dried at 100 °C for 12 h,100.0,12.0,,,,,,,,865.0,not_reported,no,,hydrogen storage,10.1021/acsomega.2c01914,ok,
10.1021/acs.inorgchem.9b02397,downloaded\10.1021_acs.inorgchem.9b02397.pdf,SI downloaded\10.1021_acs.inorgchem.9b02397_SI.pdf,mof_json_store\10.1021_acs.inorgchem.9b02397\raw_output.json,mof_json_store\10.1021_acs.inorgchem.9b02397\synthesis_001.json,no,,BUT-72,1942852,Fe(NO3)3·9H2O,,"30 mg, 0.129 mmol",0.129,mmol,nan,,,,,nan,,,,,"3,3′,3″,3‴-(pyrene-1,3,6,8-tetrayltetrakis(benzene-4,1-diyl))tetraacrylic acid",H4PTSA,"50 mg, 0.064 mmol",0.064,mmol,,,,,,,,,,,formic acid (98%),,"2.3 mL, 98%",2.3,mL,,,,,,"N,N-diethylformamide",DEF,10 mL,10.0,,,,,100.0,100 °C,72.0,72 h,20 mL glass vial,,"DMF, acetone",24 h DMF at 60 °C; 24 h acetone,"Solvent exchange: DMF 60 °C 24 h, then acetone 24 h; dry under vacuum at RT 1 h; activate 80 °C under vacuum 8 h",80.0,8.0,,,,sqc-a,Zr6O4(OH)8(H2O)4 8-connected SBU,"tetragonal, I41/amd; a=17.2687, b=17.2687, c=91.4766 Å",,,not_reported,no,350.0,,10.1021/acs.inorgchem.9b02397,ok,
10.1021/acs.inorgchem.9b02397,downloaded\10.1021_acs.inorgchem.9b02397.pdf,SI downloaded\10.1021_acs.inorgchem.9b02397_SI.pdf,mof_json_store\10.1021_acs.inorgchem.9b02397\raw_output.json,mof_json_store\10.1021_acs.inorgchem.9b02397\synthesis_002.json,no,,BUT-73,,Fe(NO3)3·9H2O,,"100 mg, 0.310 mmol",0.31,mmol,nan,,,,,nan,,,,,"6,6′,6″,6‴-(pyrene-1,3,6,8-tetrayl)tetrakis(2-naphthoic acid)",H4PTNA,"30 mg, 0.034 mmol",0.034,mmol,,,,,,,,,,,benzoic acid,,2.4 g,2.4,g,,,,,,"N,N-dimethylformamide",DMF,10 mL,10.0,,,,,120.0,120 °C,48.0,48 h,20 mL glass vial,,"DMF, acetone",24 h DMF at 60 °C; 24 h acetone,"Solvent exchange: DMF 60 °C 24 h, then acetone 24 h; dry under vacuum at RT 1 h; activate 80 °C under vacuum 8 h",80.0,8.0,,,,sqc-a,Zr6O4(OH)8(H2O)4 8-connected SBU,,,2217.0,not_reported,yes,450.0,,10.1021/acs.inorgchem.9b02397,ok,
10.1021/acs.inorgchem.9b02397,downloaded\10.1021_acs.inorgchem.9b02397.pdf,SI downloaded\10.1021_acs.inorgchem.9b02397_SI.pdf,mof_json_store\10.1021_acs.inorgchem.9b02397\raw_output.json,mof_json_store\10.1021_acs.inorgchem.9b02397\synthesis_003.json,no,,BUT-74,1944675,Fe(NO3)3·9H2O,,"30 mg, 0.129 mmol",0.129,mmol,nan,,,,,nan,,,,,"3,3′,3″,3‴-((9H-carbazole-1,3,6,8-tetrayl)tetrakis(benzene-4,1-diyl))tetraacrylic acid",H4CTSA,"50 mg, 0.067 mmol",0.067,mmol,,,,,,,,,,,formic acid (98%),,"0.50 mL, 98%",0.5,mL,,,,,,"N,N-dimethylformamide",DMF,10 mL,10.0,,,,,100.0,100 °C,72.0,72 h,20 mL glass vial,,"DMF, acetone",24 h DMF at 60 °C; 24 h acetone,"Solvent exchange: DMF 60 °C 24 h, then acetone 24 h; dry under vacuum at RT 1 h; activate 80 °C under vacuum 8 h",80.0,8.0,,,,scu-a,Zr6O4(OH)8(H2O)4 8-connected SBU,"orthorhombic, Immm; a=22.266, b=37.2417, c=40.728 Å",,,not_reported,no,350.0,,10.1021/acs.inorgchem.9b02397,ok,
10.1021/ic302318j,downloaded\10.1021_ic302318j.pdf,SI downloaded\10.1021_ic302318j_SI.pdf,mof_json_store\10.1021_ic302318j\raw_output.json,mof_json_store\10.1021_ic302318j\synthesis_001.json,no,,[Zn(dbtz)(H2O)]n,,Fe(NO3)3·9H2O,,"29.75 mg, 0.1 mmol",0.1,mmol,Mg(NO3)2·6H2O,,,,,nan,,,,,"3,3′-(1,2,4,5-tetrazine-3,6-diyl)dibenzoic acid",H2dbtz,"32.2 mg, 0.1 mmol",0.1,mmol,,,,,,,,,,,,,,,,,,,,,water,H2O,"H2O/CH3CN 1:1, 10 mL total",,acetonitrile,MeCN,"H2O/CH3CN 1:1, 10 mL total",,140.0,140 °C,72.0,3 d; cooled to RT at 15 °C·h−1,Teflon-lined autoclave (23 mL),,,,,,,pink prismatic crystals,81.0,,,tetrahedral ZnO4 nodes; 2D double layers,"a=7.247(4) Å, b=6.814(4) Å, c=29.631(17) Å, β=90.015(9)°, P21/n",,,not_reported,not_reported,,luminescence,10.1021/ic302318j,ok,
10.1021/ic302318j,downloaded\10.1021_ic302318j.pdf,SI downloaded\10.1021_ic302318j_SI.pdf,mof_json_store\10.1021_ic302318j\raw_output.json,mof_json_store\10.1021_ic302318j\synthesis_002.json,no,,{[La2(dbtz)3(H2O)2](H2O)6}n,,Fe(NO3)3·9H2O,,"37.1 mg, 0.1 mmol",0.1,mmol,Mn(NO3)2·4H2O,,,,,nan,,,,,"3,3′-(1,2,4,5-tetrazine-3,6-diyl)dibenzoic acid",H2dbtz,"48.3 mg, 0.15 mmol",0.15,mmol,,,,,,,,,,,,,,,,,,,,,water,H2O,10 mL,10.0,,,,,140.0,140 °C,72.0,3 d; cooled to RT at 15 °C·h−1,Teflon-lined autoclave (23 mL),,,,heated at 393 K under high vacuum (10−4 bar) for activation (structure collapsed),120.0,,pink prismatic crystals,78.0,,,LaO8 coordination nodes; 3D network with channels,"a=5.1474(10) Å, b=18.232(4) Å, c=26.783(5) Å, β=90.08(3)°, P21/c",5.02,,not_reported,not_reported,,luminescence;hydrogen storage,10.1021/ic302318j,ok,
10.1002/adfm.202208148,downloaded\10.1002_adfm.202208148.pdf,SI downloaded\10.1002_adfm.202208148_SI.pdf,mof_json_store\10.1002_adfm.202208148\raw_output.json,mof_json_store\10.1002_adfm.202208148\synthesis_001.json,no,,Ag-TPPE,2102331,Fe(NO3)3·9H2O,AgNO3,16 mg (0.094 mmol),0.094,mmol,Co(NO3)2·6H2O,,,,,nan,,,,,"1,1,2,2-tetrakis(4-pyridylphenyl)ethylene",TPPE,10 mg (0.016 mmol),0.016,mmol,,,,,,,,,,,,,,,,,,,,,acetonitrile,MeCN,14 mL total solvent; CH3CN/DMSO 5:2 v/v,,dimethyl sulfoxide,DMSO,14 mL total solvent; CH3CN/DMSO 5:2 v/v,,100.0,100 °C,48.0,48 h,20 mL scintillation vial,,"H2O, EtOH",,"acetone exchange 7 days, then 80 °C under dynamic vacuum",80.0,168.0,pale yellow octahedral crystals,,,,Ag(I) 4-coordinate nodes; 4-fold interpenetrated net,"a=13.0649, b=13.0649, c=25.7632, P4/n",17.0,510.0,not_reported,yes,,TcO4_removal,10.1002/adfm.202208148,ok,
