Repository: zzhenglab/MOFinder

# MOFinder

MOFinder extracts MOF synthesis information from the literature, reconstructs evidence-supported negative reaction records, and prepares datasets for synthesis-outcome prediction.
[Web application](https://mofinder.chemistry.wustl.edu/) | [Demos](Demo/README.md) | [Source code](docs/source_to_code.md) | [Workflow guide](docs/workflow.md) | [Model evaluation](docs/evaluation.md)

## Quick start

The workflow runs through Python commands. Python 3.10 or newer is required. Clone the repository and initialize its related applications:

```bash
git clone --recurse-submodules https://github.com/zzhenglab/MOFinder.git
cd MOFinder
```

Start with the two offline demonstrations:

```bash

File: mof_extraction_1_2.csv (part 103 of 305)
doi,main_pdf,si_pdf,raw_output,parsed_json,article_trial_or_failure,article_trial_or_failure_notes,mof_name,crystal_code,metal_1,metal_1_abbr,metal_1_amount_text,metal_1_amount_value,metal_1_amount_unit,metal_2,metal_2_abbr,metal_2_amount_text,metal_2_amount_value,metal_2_amount_unit,metal_3,metal_3_abbr,metal_3_amount_text,metal_3_amount_value,metal_3_amount_unit,linker_1,linker_1_abbr,linker_1_amount_text,linker_1_amount_value,linker_1_amount_unit,linker_2,linker_2_abbr,linker_2_amount_text,linker_2_amount_value,linker_2_amount_unit,linker_3,linker_3_abbr,linker_3_amount_text,linker_3_amount_value,linker_3_amount_unit,modulator_1,modulator_1_abbr,modulator_1_amount_text,modulator_1_amount_value,modulator_1_amount_unit,modulator_2,modulator_2_abbr,modulator_2_amount_text,modulator_2_amount_value,modulator_2_amount_unit,solvent_main,solvent_main_abbr,solvent_main_amount_text,solvent_main_ml,solvent_secondary,solvent_secondary_abbr,solvent_secondary_amount_text,solvent_secondary_ml,temperature_c,temperature_c_text,time_h,time_text,vessel_type,stirring,washing_solvent,washing_cycles,activation_text,activation_temp_c,activation_time_h,crystal_morphology,yield_percent,crystal_size,topology_code,metal_cluster_connectivity,unit_cell_short,pore_diameter_A,BET_surface_area_m2g,air_stable,water_stable,tga_decomposition_temp_c,applications,reference,status,error
10.1002/adfm.202208148,downloaded\10.1002_adfm.202208148.pdf,SI downloaded\10.1002_adfm.202208148_SI.pdf,mof_json_store\10.1002_adfm.202208148\raw_output.json,mof_json_store\10.1002_adfm.202208148\synthesis_003.json,no,,Ag-TPPE,2102331,Fe(NO3)3·9H2O,AgNO3,16 mg (0.094 mmol),0.094,mmol,Cu(NO3)2·3H2O,,,,,nan,,,,,"1,1,2,2-tetrakis(4-pyridylphenyl)ethylene",TPPE,40 mg (0.062 mmol),0.062,mmol,,,,,,,,,,,,,,,,,,,,,acetonitrile,MeCN,20 mL total solvent; CH3CN/DMSO 5:2 v/v,,dimethyl sulfoxide,DMSO,20 mL total solvent; CH3CN/DMSO 5:2 v/v,,25,RT,3.0,3 h,glass vial,stirred,"CH3CN, H2O",three times,80 °C under dynamic vacuum,80.0,,pale yellow octahedral crystals,92.0,,,Ag(I) 4-coordinate nodes; 4-fold interpenetrated net,"a=13.0649, b=13.0649, c=25.7632, P4/n",17.0,510.0,not_reported,yes,,TcO4_removal,10.1002/adfm.202208148,ok,
10.1002/adfm.202208148,downloaded\10.1002_adfm.202208148.pdf,SI downloaded\10.1002_adfm.202208148_SI.pdf,mof_json_store\10.1002_adfm.202208148\raw_output.json,mof_json_store\10.1002_adfm.202208148\synthesis_004.json,no,,Ag-TPPE,2102331,Fe(NO3)3·9H2O,AgNO3,16 mg (0.094 mmol),0.094,mmol,Zn(NO3)2·6H2O,,,,,nan,,,,,"1,1,2,2-tetrakis(4-pyridylphenyl)ethylene",TPPE,40 mg (0.062 mmol),0.062,mmol,,,,,,,,,,,,,,,,,,,,,acetonitrile,MeCN,20 mL total solvent; CH3CN/DMSO 5:2 v/v,,dimethyl sulfoxide,DMSO,20 mL total solvent; CH3CN/DMSO 5:2 v/v,,25,RT,1.0,1 h,glass vial,sonicated,"CH3CN, H2O",three times,80 °C under dynamic vacuum,80.0,,pale yellow octahedral crystals,95.0,,,Ag(I) 4-coordinate nodes; 4-fold interpenetrated net,"a=13.0649, b=13.0649, c=25.7632, P4/n",17.0,510.0,not_reported,yes,,TcO4_removal,10.1002/adfm.202208148,ok,
10.1002/adfm.202208148,downloaded\10.1002_adfm.202208148.pdf,SI downloaded\10.1002_adfm.202208148_SI.pdf,mof_json_store\10.1002_adfm.202208148\raw_output.json,mof_json_store\10.1002_adfm.202208148\synthesis_005.json,no,,Ag-TPPE,2102331,Cu(NO3)2·3H2O,AgNO3,26.4 mg dissolved in 12 mL CH3CN,0.125954,mmol,nan,,,,,nan,,,,,"1,1,2,2-tetrakis(4-pyridylphenyl)ethylene",TPPE,100 mg,100.0,mg,,,,,,,,,,,,,,,,,,,,,dichloromethane,CH2Cl2,"CH2Cl2/CH3CN 120 mL, v/v=2/1 (ligand solution)",120.0,acetonitrile,MeCN,"CH2Cl2/CH3CN 120 mL, v/v=2/1 (ligand solution) + 12 mL for AgNO3 solution",12.0,25,RT,0.017,1 min (mixing),,stirred,"CH3CN, H2O",three times,80 °C under dynamic vacuum,80.0,,pale yellow octahedral crystals,94.0,,,Ag(I) 4-coordinate nodes; 4-fold interpenetrated net,"a=13.0649, b=13.0649, c=25.7632, P4/n",17.0,510.0,not_reported,yes,,TcO4_removal,10.1002/adfm.202208148,ok,
10.1039/c5ce00729a,downloaded\10.1039_c5ce00729a.pdf,SI downloaded\10.1039_c5ce00729a_SI.pdf,mof_json_store\10.1039_c5ce00729a\raw_output.json,mof_json_store\10.1039_c5ce00729a\synthesis_001.json,yes,UiO-66 crystals could not be obtained when HF > 3 eq was added,UiO-66,,Zn(CH3COO)2·2H2O,ZrCl4,0.159 g,0.781334,mmol,nan,,,,,nan,,,,,terephthalic acid,H2BDC,0.113 g,0.113,g,,,,,,,,,,,hydrofluoric acid (40%),,0.029 mL (1 eq relative to ZrCl4),0.029,mL,,,,,,"N,N-dimethylformamide",DMF,50 mL,50.0,,,,,120.0,120 °C,24.0,24 h,100 mL Teflon-lined steel autoclave,static,"DMF, MeOH",several times,dried at 90 °C overnight,90.0,,cubes,,,,Zr6O4(OH)4 12-connected SBU,,,,,,,,10.1039/c5ce00729a,ok,
10.1039/c5ce00729a,downloaded\10.1039_c5ce00729a.pdf,SI downloaded\10.1039_c5ce00729a_SI.pdf,mof_json_store\10.1039_c5ce00729a\raw_output.json,mof_json_store\10.1039_c5ce00729a\synthesis_002.json,yes,UiO-66 crystals could not be obtained when HF > 3 eq was added,UiO-66,,Tb(NO3)3·6H2O,ZrCl4,0.159 g,0.426239,mmol,nan,,,,,nan,,,,,terephthalic acid,H2BDC,0.113 g,0.113,g,,,,,,,,,,,hydrofluoric acid (40%),,0.058 mL (2 eq relative to ZrCl4),0.058,mL,,,,,,"N,N-dimethylformamide",DMF,50 mL,50.0,,,,,120.0,120 °C,24.0,24 h,100 mL Teflon-lined steel autoclave,static,"DMF, MeOH",several times,dried at 90 °C overnight,90.0,,cubes (larger),,,,Zr6O4(OH)4 12-connected SBU,,,,,,,,10.1039/c5ce00729a,ok,
10.1039/c5ce00729a,downloaded\10.1039_c5ce00729a.pdf,SI downloaded\10.1039_c5ce00729a_SI.pdf,mof_json_store\10.1039_c5ce00729a\raw_output.json,mof_json_store\10.1039_c5ce00729a\synthesis_003.json,yes,UiO-66 crystals could not be obtained when HF > 3 eq was added,UiO-66,,Eu(NO3)3,ZrCl4,0.159 g,0.470449,mmol,nan,,,,,nan,,,,,terephthalic acid,H2BDC,0.113 g,0.113,g,,,,,,,,,,,hydrofluoric acid (40%),,0.087 mL (3 eq relative to ZrCl4),0.087,mL,,,,,,"N,N-dimethylformamide",DMF,50 mL,50.0,,,,,120.0,120 °C,24.0,24 h,100 mL Teflon-lined steel autoclave,static,"DMF, MeOH",several times,dried at 90 °C overnight,90.0,,truncated cubes,,~6 μm,,Zr6O4(OH)4 12-connected SBU,,,,,,,,10.1039/c5ce00729a,ok,
10.1039/c5ce00729a,downloaded\10.1039_c5ce00729a.pdf,SI downloaded\10.1039_c5ce00729a_SI.pdf,mof_json_store\10.1039_c5ce00729a\raw_output.json,mof_json_store\10.1039_c5ce00729a\synthesis_004.json,yes,UiO-66 crystals could not be obtained when HF > 3 eq was added,UiO-66,,Tb(NO3)3,ZrCl4,0.212 g,0.614607,mmol,nan,,,,,nan,,,,,terephthalic acid,H2BDC,0.151 g,0.151,g,,,,,,,,,,,hydrofluoric acid (40%),,0.039 mL (1 eq relative to ZrCl4),0.039,mL,,,,,,"N,N-dimethylformamide",DMF,50 mL,50.0,,,,,120.0,120 °C,24.0,24 h,100 mL Teflon-lined steel autoclave,static,"DMF, MeOH",several times,dried at 90 °C overnight,90.0,,small irregular cubes,,~150 nm,,Zr6O4(OH)4 12-connected SBU,,,,,,,,10.1039/c5ce00729a,ok,
10.1039/c5ce00729a,downloaded\10.1039_c5ce00729a.pdf,SI downloaded\10.1039_c5ce00729a_SI.pdf,mof_json_store\10.1039_c5ce00729a\raw_output.json,mof_json_store\10.1039_c5ce00729a\synthesis_005.json,yes,UiO-66 crystals could not be obtained when HF > 3 eq was added,UiO-66,,Dy(NO3)3,ZrCl4,0.212 g,0.608302,mmol,nan,,,,,nan,,,,,terephthalic acid,H2BDC,0.151 g,0.151,g,,,,,,,,,,,hydrofluoric acid (40%),,0.078 mL (2 eq relative to ZrCl4),0.078,mL,,,,,,"N,N-dimethylformamide",DMF,50 mL,50.0,,,,,120.0,120 °C,24.0,24 h,100 mL Teflon-lined steel autoclave,static,"DMF, MeOH",several times,dried at 90 °C overnight,90.0,,mixture of truncated cubes,,~0.66 μm and ~5 μm,,Zr6O4(OH)4 12-connected SBU,,,,,,,,10.1039/c5ce00729a,ok,
10.1039/c5ce00729a,downloaded\10.1039_c5ce00729a.pdf,SI downloaded\10.1039_c5ce00729a_SI.pdf,mof_json_store\10.1039_c5ce00729a\raw_output.json,mof_json_store\10.1039_c5ce00729a\synthesis_006.json,yes,UiO-66 crystals could not be obtained when HF > 3 eq was added,UiO-66,,Ho(NO3)3,ZrCl4,0.212 g,0.60409,mmol,nan,,,,,nan,,,,,terephthalic acid,H2BDC,0.151 g,0.151,g,,,,,,,,,,,hydrofluoric acid (40%),,0.117 mL (3 eq relative to ZrCl4),0.117,mL,,,,,,"N,N-dimethylformamide",DMF,50 mL,50.0,,,,,120.0,120 °C,24.0,24 h,100 mL Teflon-lined steel autoclave,static,"DMF, MeOH",several times,dried at 90 °C overnight,90.0,,cuboctahedra,,~2–7 μm,,Zr6O4(OH)4 12-connected SBU,,,,,,,,10.1039/c5ce00729a,ok,
10.1039/c5ce00729a,downloaded\10.1039_c5ce00729a.pdf,SI downloaded\10.1039_c5ce00729a_SI.pdf,mof_json_store\10.1039_c5ce00729a\raw_output.json,mof_json_store\10.1039_c5ce00729a\synthesis_007.json,yes,UiO-66 crystals could not be obtained when HF > 3 eq was added,UiO-66,,Gd(NO3)3,ZrCl4,0.317 g,0.923495,mmol,nan,,,,,nan,,,,,terephthalic acid,H2BDC,0.226 g,0.226,g,,,,,,,,,,,hydrofluoric acid (40%),,0.059 mL (1 eq relative to ZrCl4),0.059,mL,,,,,,"N,N-dimethylformamide",DMF,50 mL,50.0,,,,,120.0,120 °C,24.0,24 h,100 mL Teflon-lined steel autoclave,static,"DMF, MeOH",several times,dried at 90 °C overnight,90.0,,heterogeneous agglomerates,,,,Zr6O4(OH)4 12-connected SBU,,,,,,,,10.1039/c5ce00729a,ok,
10.1039/c5ce00729a,downloaded\10.1039_c5ce00729a.pdf,SI downloaded\10.1039_c5ce00729a_SI.pdf,mof_json_store\10.1039_c5ce00729a\raw_output.json,mof_json_store\10.1039_c5ce00729a\synthesis_008.json,yes,UiO-66 crystals could not be obtained when HF > 3 eq was added,UiO-66,,Er(NO3)3,ZrCl4,0.317 g,0.89733,mmol,nan,,,,,nan,,,,,terephthalic acid,H2BDC,0.226 g,0.226,g,,,,,,,,,,,hydrofluoric acid (40%),,0.118 mL (2 eq relative to ZrCl4),0.118,mL,,,,,,"N,N-dimethylformamide",DMF,50 mL,50.0,,,,,120.0,120 °C,24.0,24 h,100 mL Teflon-lined steel autoclave,static,"DMF, MeOH",several times,dried at 90 °C overnight,90.0,,agglomerates with some truncated cubes,,,,Zr6O4(OH)4 12-connected SBU,,,,,,,,10.1039/c5ce00729a,ok,
10.1039/c5ce00729a,downloaded\10.1039_c5ce00729a.pdf,SI downloaded\10.1039_c5ce00729a_SI.pdf,mof_json_store\10.1039_c5ce00729a\raw_output.json,mof_json_store\10.1039_c5ce00729a\synthesis_009.json,yes,UiO-66 crystals could not be obtained when HF > 3 eq was added,UiO-66,,Nd(NO3)3,ZrCl4,0.317 g,0.959876,mmol,nan,,,,,nan,,,,,terephthalic acid,H2BDC,0.226 g,0.226,g,,,,,,,,,,,hydrofluoric acid (40%),,0.177 mL (3 eq relative to ZrCl4),0.177,mL,,,,,,"N,N-dimethylformamide",DMF,50 mL,50.0,,,,,120.0,120 °C,24.0,24 h,100 mL Teflon-lined steel autoclave,static,"DMF, MeOH",several times,dried at 90 °C overnight,90.0,,agglomerates with some cuboctahedra,,,,Zr6O4(OH)4 12-connected SBU,,,,,,,,10.1039/c5ce00729a,ok,
10.1039/c5ce00729a,downloaded\10.1039_c5ce00729a.pdf,SI downloaded\10.1039_c5ce00729a_SI.pdf,mof_json_store\10.1039_c5ce00729a\raw_output.json,mof_json_store\10.1039_c5ce00729a\synthesis_010.json,yes,UiO-66 crystals could not be obtained when HF > 3 eq was added,UiO-66,,Pr(NO3)3,ZrCl4,0.212 g,0.648478,mmol,nan,,,,,nan,,,,,terephthalic acid,H2BDC,0.151 g,0.151,g,,,,,,,,,,,,,,,,,,,,,"N,N-dimethylformamide",DMF,50 mL,50.0,,,,,120.0,120 °C,24.0,24 h,100 mL Teflon-lined steel autoclave,static,"DMF, MeOH",several times,dried at 90 °C overnight,90.0,,aggregated nanoparticles,,~150 nm (aggregates),,Zr6O4(OH)4 12-connected SBU,,,,,,,,10.1039/c5ce00729a,ok,
10.1039/c2jm30866e,downloaded\10.1039_c2jm30866e.pdf,SI downloaded\10.1039_c2jm30866e_SI.pdf,mof_json_store\10.1039_c2jm30866e\raw_output.json,mof_json_store\10.1039_c2jm30866e\synthesis_001.json,yes,"Water/DMF ratio screened; ≤1:20 gave gel/precipitate, crystallization only at higher H2O.",Ca-5TIA-MOF,846548,Cu(ClO4)2·6H2O,,"31.6 mg, 0.2 mmol",0.2,mmol,nan,,,,,nan,,,,,"5-(1,2,4-triazoleyl)isophthalic acid",5TIA,"44.6 mg, 0.2 mmol",0.2,mmol,,,,,,,,,,,,,,,,,,,,,"N,N-dimethylformamide",DMF,"1.5 mL (of 1:1 DMF:H2O, total 3 mL)",1.5,water,H2O,"1.5 mL (of 1:1 DMF:H2O, total 3 mL)",1.5,85.0,85 °C,48.0,sonicated 30 min at RT; then 48 h,5 mL glass vial,sonicated 30 min; static during heating,EtOH,thoroughly,Soaked in CH2Cl2:MeOH (1:1 v/v) 12 h + fresh 48 h; dried under vacuum (<1e-3 Torr) overnight at RT; heated at 60 °C for 12 h then 100 °C for 12 h,,,colourless plate-like crystals,72.0,0.29 × 0.21 × 0.12 mm,,8-coordinate Ca(II) nodes; Ca–O and Ca–N links; 1D channels,"a=19.346(2) Å, b=24.081(3) Å, c=14.2543(15) Å, Cmca",3.6,,not_reported,not_reported,330.0,CO2_capture;hydrosilylation,10.1039/c2jm30866e,ok,
10.1039/c6ce01594h,downloaded\10.1039_c6ce01594h.pdf,SI downloaded\10.1039_c6ce01594h_SI.pdf,mof_json_store\10.1039_c6ce01594h\raw_output.json,mof_json_store\10.1039_c6ce01594h\synthesis_001.json,no,,CFA-9,,Cu(ClO4)2·6H2O,,"8 mg, 0.04 mmol",0.04,mmol,nan,,,,,nan,,,,,"3,3′,5,5′-tetraphenyl-1H,1′H-4,4′-bipyrazole",H2-phbpz,"30 mg, 0.06 mmol",0.06,mmol,,,,,,,,,,,"2,6-Dimethylpyridine (2,6-lutidine)","2,6-lutidine",0.05 mL,,,,,,,,methanol,MeOH,4 mL,4.0,,,,,120.0,120 °C,72.0,3 d,glass tube,static,MeOH,washed thoroughly,100 °C under vacuum for 2 h,100.0,2.0,colorless hexagonal prismatic crystals,29.0,,qtz,"saddle-type Cu4(pyrazolate)4 tetranuclear SBU, 4-connected","a=18.2348(6), c=16.3950(4), P3221",5.96,189.0,not_reported,not_reported,450.0,luminescence,10.1039/c6ce01594h,ok,
10.1021/acs.cgd.8b01462,downloaded\10.1021_acs.cgd.8b01462.pdf,SI downloaded\10.1021_acs.cgd.8b01462_SI.pdf,mof_json_store\10.1021_acs.cgd.8b01462\raw_output.json,mof_json_store\10.1021_acs.cgd.8b01462\synthesis_001.json,no,,,1819056,Zn(NO3)2·6H2O,,"60 mg, 0.188 mmol",0.188,mmol,Ni(acac)2,,,,,nan,,,,,"1,3,5-tri(1H-benzo[d]imidazol-1-yl)benzene",TBIB,"20 mg, 0.047 mmol",0.047,mmol,"1,3,5-tris(4′-carboxyphenyl)benzene",H3BTB,"20.6 mg, 0.047 mmol",0.047,mmol,,,,,,,,,,,,,,,,"N,N-dimethylformamide",DMF,"DMF:H2O (3 mL, 3:1 v/v)",,water,H2O,"DMF:H2O (3 mL, 3:1 v/v)",,80.0,80 °C,48.0,48 h,Teflon-lined stainless steel autoclave,,"DMF, acetone",,"DCM solvent exchange, then 70 °C under high vacuum to desolvate",70.0,,colorless crystals,80.0,1 × 0.8 × 0.6 mm,sql,Zn(II) 4-connected nodes (N2O2 tetrahedral),"a=10.8190(18) Å, b=34.278(6) Å, c=32.984(6) Å, α=90°, β=95.604(5)°, γ=90°, P21/c (100 K)",18.0,138.0,not_reported,not_reported,350.0,CO2_capture;CO2_conversion;Friedlander_reaction,10.1021/acs.cgd.8b01462,ok,
10.1039/c4nj02356k,downloaded\10.1039_c4nj02356k.pdf,SI downloaded\10.1039_c4nj02356k_SI.pdf,mof_json_store\10.1039_c4nj02356k\raw_output.json,mof_json_store\10.1039_c4nj02356k\synthesis_001.json,no,,[ZnL·H2O]n (1),1033338,Zn(NO3)2·6H2O,,"29.7 mg, 0.1 mmol",0.1,mmol,nan,,,,,nan,,,,,5-aminoisophthalic acid,L,"18.1 mg, 0.1 mmol",0.1,mmol,,,,,,,,,,,,,,,,,,,,,"N,N-dimethylformamide",DMF,4 mL,4.0,water,H2O,4 mL,4.0,85.0,85 °C,72.0,3 days,25 mL stainless steel vessel,static,,,,,,colorless block crystals,,,,mononuclear ZnII nodes; 2D layers; coordinated H2O,"a=9.0342(18) Å, b=8.2698(17) Å, c=11.623(2) Å, β=100.90(3)°, P21/n",,,not_reported,not_reported,446.0,sensing;photocatalysis,10.1039/c4nj02356k,ok,
10.1039/c4ce01457j,downloaded\10.1039_c4ce01457j.pdf,SI downloaded\10.1039_c4ce01457j_SI.pdf,mof_json_store\10.1039_c4ce01457j\raw_output.json,mof_json_store\10.1039_c4ce01457j\synthesis_001.json,yes,Adipic acid with ZrOCl2·8H2O or ZrO(NO3)2·xH2O in water gave only low crystallinity despite varying conditions; chromate syntheses gave mixed phases unless at high acidity.,,,Fe3O(CH3COO)6·3H2O,,966 mg (3 mmol),3,mmol,nan,,,,,nan,,,,,3-methyladipic acid,,480 mg (3 mmol),3.0,mmol,,,,,,,,,,,hydrochloric acid (concentrated aqueous HCl),HCl,800 μL,800.0,μL,,,,,,water,H2O,5 mL,5.0,,,,,90.0,90 °C,20.0,20 h,11 mL crimp cap vial in preheated copper block,stirred,"water, acetone",,dried on the filter,,,white powder,,,bcu,Zr6O8 (Zr6O4(OH)4-derived) 8-connected SBU; eight carboxylates around the node,"a=11.5042, b=11.5042, c=24.7857, P4/mnc",,,not_reported,not_reported,,,10.1039/c4ce01457j,ok,
10.1039/c4ce01457j,downloaded\10.1039_c4ce01457j.pdf,SI downloaded\10.1039_c4ce01457j_SI.pdf,mof_json_store\10.1039_c4ce01457j\raw_output.json,mof_json_store\10.1039_c4ce01457j\synthesis_002.json,yes,Adipic acid with ZrOCl2·8H2O or ZrO(NO3)2·xH2O in water gave only low crystallinity despite varying conditions; chromate syntheses gave mixed phases unless at high acidity.,,,Fe3O(CH3COO)6·3H2O,,710 mg (2 mmol),2,mmol,nan,,,,,nan,,,,,adipic acid,,292 mg (2 mmol),2.0,mmol,,,,,,,,,,,,,,,,,,,,,water,H2O,5 mL,5.0,,,,,90.0,90 °C,20.0,20 h,11 mL crimp cap vial in preheated copper block,stirred,"water, acetone",,dried on the filter,,,white powder,,,,Zr6O8 core with four bidentate sulfate anions; four equatorial carboxylates; inorganic hydrogen-bonded dia substructure and square-grid layers,"a=14.9579, b=14.9579, c=29.1046, I41/a",,,not_reported,not_reported,,,10.1039/c4ce01457j,ok,
10.1039/c4ce01457j,downloaded\10.1039_c4ce01457j.pdf,SI downloaded\10.1039_c4ce01457j_SI.pdf,mof_json_store\10.1039_c4ce01457j\raw_output.json,mof_json_store\10.1039_c4ce01457j\synthesis_003.json,yes,Adipic acid with ZrOCl2·8H2O or ZrO(NO3)2·xH2O in water gave only low crystallinity despite varying conditions; chromate syntheses gave mixed phases unless at high acidity.,,,Fe3O(CH3COO)6·3H2O,,500 mg (2 mmol),2,mmol,nan,,1550 mg (8 mmol),8.0,mmol,nan,,,,,adipic acid,,292 mg (2 mmol),2.0,mmol,,,,,,,,,,,nitric acid (concentrated),HNO3,1 mL,1.0,mL,,,,,,water,H2O,4 mL,4.0,,,,,90.0,90 °C,20.0,20 h,11 mL crimp cap vial in preheated copper block,stirred,"water, acetone",,dried on the filter,,,brownish red powder,,,bcu,Zr6O8 node with dichromate anions bridging twofold (monodentate) between clusters; eight carboxylates on the node,"a=16.6935, b=16.6920, c=24.7658, Fmm2",,,not_reported,not_reported,,,10.1039/c4ce01457j,ok,
10.1039/c0ce00211a,downloaded\10.1039_c0ce00211a.pdf,,mof_json_store\10.1039_c0ce00211a\raw_output.json,mof_json_store\10.1039_c0ce00211a\synthesis_001.json,no,,"Pr(1,3,5-BTC)(H2O)6",,Fe3O(CH3COO)6·3H2O,,"0.5 M, 0.1 mL",0.05,mmol,nan,,,,,nan,,,,,"benzene-1,3,5-tricarboxylic acid",BTC,0.05 mmol,0.05,mmol,,,,,,,,,,,,,,,,,,,,,ethanol,EtOH,"40 mL total, ethanol–water 1:1 v/v",,water,H2O,"40 mL total, ethanol–water 1:1 v/v",,25,RT,0.1667,10 min,,vigorous stirring,"ethanol, water",several times,dried in air,,,"white, flower-like architectures",,flowers ~3–4 μm diameter; petals ~1 μm long,,1D ribbon-like coordination polymer,,,,not_reported,not_reported,,,10.1039/c0ce00211a,ok,
10.1039/c0ce00211a,downloaded\10.1039_c0ce00211a.pdf,,mof_json_store\10.1039_c0ce00211a\raw_output.json,mof_json_store\10.1039_c0ce00211a\synthesis_002.json,no,,"Pr(1,3,5-BTC)(H2O)6",,Co(NO3)2·6H2O,,0.5 mmol,0.5,mmol,FeCl3·6H2O,,,,,nan,,,,,"benzene-1,3,5-tricarboxylic acid",BTC,0.5 mmol,0.5,mmol,,,,,,,,,,,,,,,,,,,,,ethanol,EtOH,"40 mL total, ethanol–water 1:1 v/v",,water,H2O,"40 mL total, ethanol–water 1:1 v/v",,25,RT,,,,vigorous stirring,"ethanol, water",several times,dried in air,,,straw-sheaf-like,,length ~6–8 μm; middle diameter ~1 μm,,1D ribbon-like coordination polymer,,,,not_reported,not_reported,,,10.1039/c0ce00211a,ok,
10.1039/c0ce00211a,downloaded\10.1039_c0ce00211a.pdf,,mof_json_store\10.1039_c0ce00211a\raw_output.json,mof_json_store\10.1039_c0ce00211a\synthesis_003.json,no,,"Pr(1,3,5-BTC)(H2O)6",,FeCl3·6H2O,,3 mmol,3,mmol,nan,,,,,nan,,,,,"benzene-1,3,5-tricarboxylic acid",BTC,3 mmol,3.0,mmol,,,,,,,,,,,,,,,,,,,,,ethanol,EtOH,"40 mL total, ethanol–water 1:1 v/v",,water,H2O,"40 mL total, ethanol–water 1:1 v/v",,25,RT,,,,vigorous stirring,"ethanol, water",several times,dried in air,,,fan-like (half-sheaf-like),,length ~2 μm,,1D ribbon-like coordination polymer,,,,not_reported,not_reported,,,10.1039/c0ce00211a,ok,
10.1039/c0ce00211a,downloaded\10.1039_c0ce00211a.pdf,,mof_json_store\10.1039_c0ce00211a\raw_output.json,mof_json_store\10.1039_c0ce00211a\synthesis_004.json,no,,"Pr(1,3,5-BTC)(H2O)6",,FeCl3·6H2O,,0.5 mmol,0.5,mmol,nan,,,,,nan,,,,,"benzene-1,3,5-tricarboxylic acid",BTC,4 mmol,4.0,mmol,,,,,,,,,,,,,,,,,,,,,ethanol,EtOH,"40 mL total, ethanol–water 1:1 v/v",,water,H2O,"40 mL total, ethanol–water 1:1 v/v",,25,RT,,,,vigorous stirring,"ethanol, water",several times,dried in air,,,microbundle (bundle without fantails),,length ~2–3 μm; diameter ~300–500 nm,,1D ribbon-like coordination polymer,,,,not_reported,not_reported,,,10.1039/c0ce00211a,ok,
10.1039/c0ce00211a,downloaded\10.1039_c0ce00211a.pdf,,mof_json_store\10.1039_c0ce00211a\raw_output.json,mof_json_store\10.1039_c0ce00211a\synthesis_005.json,no,,"Pr(1,3,5-BTC)(H2O)6",,FeCl3·6H2O,,3 mmol,3,mmol,nan,,,,,nan,,,,,"benzene-1,3,5-tricarboxylic acid",BTC,3 mmol,3.0,mmol,,,,,,,,,,,,,,,,,,,,,ethanol,EtOH,"40 mL total, ethanol–water 1:1 v/v",,water,H2O,"40 mL total, ethanol–water 1:1 v/v",,65.0,65 °C,,,,vigorous stirring,"ethanol, water",several times,dried in air,,,nanorods,,length ~10 μm (several μm); width 150–250 nm; thickness 20–50 nm,,1D ribbon-like coordination polymer,,,,not_reported,not_reported,,,10.1039/c0ce00211a,ok,
10.1039/c0ce00211a,downloaded\10.1039_c0ce00211a.pdf,,mof_json_store\10.1039_c0ce00211a\raw_output.json,mof_json_store\10.1039_c0ce00211a\synthesis_006.json,no,,"Pr(1,3,5-BTC)(H2O)6",,Al(NO3)3·9H2O,,0.5 mmol,0.5,mmol,nan,,,,,nan,,,,,"benzene-1,3,5-tricarboxylic acid",BTC,0.5 mmol,0.5,mmol,,,,,,,,,,,"polyvinylpyrrolidone (PVP K30, M = 58000)",PVP,2.0 g,2.0,g,,,,,,ethanol,EtOH,"40 mL total, ethanol–water 1:1 v/v",,water,H2O,"40 mL total, ethanol–water 1:1 v/v",,25,RT,,,,vigorous stirring,"ethanol, water",several times,dried in air,,,microbundle (no radiating fantails),,length ~3 μm; diameter ~500–800 nm,,1D ribbon-like coordination polymer,,,,not_reported,not_reported,,,10.1039/c0ce00211a,ok,
10.1039/c0ce00211a,downloaded\10.1039_c0ce00211a.pdf,,mof_json_store\10.1039_c0ce00211a\raw_output.json,mof_json_store\10.1039_c0ce00211a\synthesis_007.json,no,,"Pr(1,3,5-BTC)(H2O)6",,Al(NO3)3·9H2O,,0.5 mmol,0.5,mmol,nan,,,,,nan,,,,,"benzene-1,3,5-tricarboxylic acid",BTC,0.5 mmol,0.5,mmol,,,,,,,,,,,,,,,,,,,,,water,H2O,"40 mL total, water–ethanol 3:1 v/v",,ethanol,EtOH,"40 mL total, water–ethanol 3:1 v/v",,25,RT,,,,vigorous stirring,"ethanol, water",several times,dried in air,,,chrysanthemum-sheaf superstructures,,length ~6 μm; middle diameter ~500 nm; filaments 10–20 nm,,1D ribbon-like coordination polymer,,,,not_reported,not_reported,,,10.1039/c0ce00211a,ok,
10.1039/c0ce00211a,downloaded\10.1039_c0ce00211a.pdf,,mof_json_store\10.1039_c0ce00211a\raw_output.json,mof_json_store\10.1039_c0ce00211a\synthesis_008.json,no,,"Pr(1,3,5-BTC)(H2O)6",,AlCl3·6H2O,,0.5 mmol,0.5,mmol,nan,,,,,nan,,,,,"benzene-1,3,5-tricarboxylic acid",BTC,0.5 mmol,0.5,mmol,,,,,,,,,,,,,,,,,,,,,ethanol,EtOH,40 mL,40.0,,,,,25,RT,,,,vigorous stirring,"ethanol, water",several times,dried in air,,,dendrite-sheaf-like,,length ~5–6 μm; hierarchical dendrite tails,,1D ribbon-like coordination polymer,,,,not_reported,not_reported,,,10.1039/c0ce00211a,ok,
10.1039/c0ce00211a,downloaded\10.1039_c0ce00211a.pdf,,mof_json_store\10.1039_c0ce00211a\raw_output.json,mof_json_store\10.1039_c0ce00211a\synthesis_009.json,no,,"Pr(1,3,5-BTC)(H2O)6",,AlCl3·6H2O,,0.05 mmol,0.05,mmol,nan,,,,,nan,,,,,"benzene-1,3,5-tricarboxylic acid",BTC,0.05 mmol,0.05,mmol,,,,,,,,,,,,,,,,,,,,,ethanol,EtOH,40 mL,40.0,,,,,25,RT,,,,vigorous stirring,"ethanol, water",several times,dried in air,,,nanobundle (no radiating fantails),,length ~1 μm; diameter ~200–300 nm,,1D ribbon-like coordination polymer,,,,not_reported,not_reported,,,10.1039/c0ce00211a,ok,
10.1039/c0ce00211a,downloaded\10.1039_c0ce00211a.pdf,,mof_json_store\10.1039_c0ce00211a\raw_output.json,mof_json_store\10.1039_c0ce00211a\synthesis_010.json,no,,"Pr(1,3,5-BTC)(H2O)6",,AlCl3·6H2O,,0.5 mmol,0.5,mmol,nan,,,,,nan,,,,,"benzene-1,3,5-tricarboxylic acid",BTC,0.5 mmol,0.5,mmol,,,,,,,,,,,,,,,,,,,,,ethanol,EtOH,"40 mL total, ethanol–water 1:1 v/v",,water,H2O,"40 mL total, ethanol–water 1:1 v/v",,25,RT,,,,static,"ethanol, water",several times,dried in air,,,broccoli-like hierarchical architectures,,overall size ~15–20 μm,,1D ribbon-like coordination polymer,,,,not_reported,not_reported,,,10.1039/c0ce00211a,ok,
10.1039/c0ce00211a,downloaded\10.1039_c0ce00211a.pdf,,mof_json_store\10.1039_c0ce00211a\raw_output.json,mof_json_store\10.1039_c0ce00211a\synthesis_011.json,no,,"Pr(1,3,5-BTC)(H2O)6",,Al(NO3)3·9H2O,,1 mmol,1,mmol,nan,,,,,nan,,,,,"benzene-1,3,5-tricarboxylic acid",BTC,1 mmol,1.0,mmol,,,,,,,,,,,,,,,,,,,,,ethanol,EtOH,"40 mL total, ethanol–water 1:1 v/v",,water,H2O,"40 mL total, ethanol–water 1:1 v/v",,25,RT,,,,static,"ethanol, water",several times,dried in air,,,embryo-like microspheres (twinning),,diameter ~10 μm,,1D ribbon-like coordination polymer,,,,not_reported,not_reported,,,10.1039/c0ce00211a,ok,
10.1002/zaac.201100433,downloaded\10.1002_zaac.201100433.pdf,SI downloaded\10.1002_zaac.201100433_SI.pdf,mof_json_store\10.1002_zaac.201100433\raw_output.json,mof_json_store\10.1002_zaac.201100433\synthesis_001.json,no,,,842919,Al(NO3)3·9H2O,,"0.059 g, 0.2 mmol",0.2,mmol,nan,,,,,nan,,,,,N-(4-carboxyphenyl)iminodiacetic acid,p-H3CPIDA,"0.05 g, 0.2 mmol",0.2,mmol,,,,,,,,,,,nitric acid,HNO3,"1.0 mol·L–1, pH adjusted to 3.0",,,potassium hydroxide,KOH,"1.0 mol·L–1, pH adjusted to 3.0",,,water,H2O,"8.0 mL, H2O/MeCN v/v = 1/1",,acetonitrile,,"8.0 mL, H2O/MeCN v/v = 1/1",,120.0,120 °C,120.0,5 days,Teflon-lined stainless autoclave,,,,,,,light yellow crystals,55.0,,,"paddle wheel Zn8O10C2 units; trinodal (3,4,5)-connected","a=11.772(2), b=7.572(2), c=13.663(3) Å, β=94.14(3)°, P21/c (monoclinic)",,,not_reported,not_reported,,luminescence,10.1002/zaac.201100433,ok,
10.1002/zaac.201100433,downloaded\10.1002_zaac.201100433.pdf,SI downloaded\10.1002_zaac.201100433_SI.pdf,mof_json_store\10.1002_zaac.201100433\raw_output.json,mof_json_store\10.1002_zaac.201100433\synthesis_002.json,no,,,842921,Al(NO3)3·9H2O,,"0.059 g, 0.2 mmol",0.2,mmol,nan,,,,,nan,,,,,N-(3-carboxyphenyl)iminodiacetic acid,m-H3CPIDA,"0.05 g, 0.2 mmol",0.2,mmol,"4,4'-bipyridine",bipy,"0.04 g, 0.25 mmol",0.25,mmol,,,,,,nitric acid,HNO3,"1.0 mol·L–1, pH adjusted to 3.0",,,potassium hydroxide,KOH,"1.0 mol·L–1, pH adjusted to 3.0",,,water,H2O,"8.0 mL, H2O/MeCN v/v = 1/1",,acetonitrile,,"8.0 mL, H2O/MeCN v/v = 1/1",,100.0,100 °C,72.0,3 days,Teflon-lined stainless autoclave,,,,,,,colorless crystals,72.0,,,1D zigzag chain linked by bipy,"a=12.730(3), b=8.869(3), c=17.555(4) Å, β=101.37(3)°, P21/c (monoclinic)",,,not_reported,not_reported,,luminescence,10.1002/zaac.201100433,ok,
10.1039/c2jm31536j,downloaded\10.1039_c2jm31536j.pdf,,mof_json_store\10.1039_c2jm31536j\raw_output.json,mof_json_store\10.1039_c2jm31536j\synthesis_001.json,yes,Attempted Cu3(BTC)2 from water–ethanol at RT (no template) gave unknown phase.,HKUST-1,,Zn(NO3)2·6H2O,,1.2 g,5.51772,mmol,nan,,,,,nan,,,,,"benzene-1,3,5-tricarboxylic acid",BTC,0.6 g,0.6,g,,,,,,,,,,,,,,,,,,,,,ethanol (absolute),EtOH,20 mL,20.0,,,,,25,mixed at RT then immediately frozen in liquid N2 (−196 °C),,lyophilization (duration not stated),lyophilizer (freeze dryer),,water:ethanol 1:1 (v/v),series of centrifugations and redispersion,solvent removed via lyophilization (freeze-drying),,,nanocrystals ~100 nm,,ca. 100 nm,,,,,999.0,not_reported,not_reported,240.0,epoxide_methanolysis,10.1039/c2jm31536j,ok,
10.1039/c2jm31536j,downloaded\10.1039_c2jm31536j.pdf,,mof_json_store\10.1039_c2jm31536j\raw_output.json,mof_json_store\10.1039_c2jm31536j\synthesis_002.json,yes,Attempted Cu3(BTC)2 from water–ethanol at RT (no template) gave unknown phase.,HKUST-1,,Ni(NO3)2·6H2O,,1.724 g,8.17859,mmol,Zn(NO3)2·6H2O,,,,,nan,,,,,"benzene-1,3,5-tricarboxylic acid",BTC,0.5 g,0.5,g,,,,,,,,,,,,,,,,,,,,,ethanol,EtOH,10 mL each (Cu and BTC solutions),20.0,,,,,25,solutions cooled to below −60 °C; mixed cold and then warmed to RT to precipitate,,,,,ethanol,centrifugation/redispersion,dried in an oven at 60 °C,60.0,,primary particles 50–500 nm,,50–500 nm (broader distribution),,,,,1805.0,not_reported,not_reported,240.0,epoxide_methanolysis,10.1039/c2jm31536j,ok,
10.1039/c2jm31536j,downloaded\10.1039_c2jm31536j.pdf,,mof_json_store\10.1039_c2jm31536j\raw_output.json,mof_json_store\10.1039_c2jm31536j\synthesis_003.json,yes,Attempted Cu3(BTC)2 from water–ethanol at RT (no template) gave unknown phase.,HKUST-1,,Ni(NO3)2·6H2O,,1.2 g,5.69276,mmol,Zn(NO3)2·6H2O,,,,,nan,,,,,"benzene-1,3,5-tricarboxylic acid",BTC,0.6 g,0.6,g,,,,,,,,,,,,,,,,,,,,,ethanol,EtOH,20 mL,20.0,,,,,25,room temperature,24.0,24 h,,stirred,water:ethanol 1:1 (v/v),,,,,aggregated crystals ~200–300 nm,,200–300 nm (aggregates),,,,,,not_reported,not_reported,,epoxide_methanolysis,10.1039/c2jm31536j,ok,
10.1039/c2jm31536j,downloaded\10.1039_c2jm31536j.pdf,,mof_json_store\10.1039_c2jm31536j\raw_output.json,mof_json_store\10.1039_c2jm31536j\synthesis_004.json,yes,Attempted Cu3(BTC)2 from water–ethanol at RT (no template) gave unknown phase.,HKUST-1,,Ni(NO3)2·6H2O,,0.349 g,1.65564,mmol,Zn(NO3)2·6H2O,,,,,nan,,,,,"benzene-1,3,5-tricarboxylic acid",BTC,0.1785 g,0.1785,g,,,,,,,,,,,,,,,,,,,,,water (distilled),H2O,10 mL,10.0,ethanol (absolute),EtOH,10 mL,10.0,180.0,180 °C (autoclave),16.0,16 h,PTFE-lined stainless steel autoclave,vigorous stirring 1 min before heating,water:ethanol 1:1 (v/v),,dried in an oven at 60 °C,60.0,,"large crystals, tens of microns",,up to tens of microns,,,,,,not_reported,not_reported,,epoxide_methanolysis,10.1039/c2jm31536j,ok,
10.1039/c2jm31536j,downloaded\10.1039_c2jm31536j.pdf,,mof_json_store\10.1039_c2jm31536j\raw_output.json,mof_json_store\10.1039_c2jm31536j\synthesis_006.json,yes,Attempted Cu3(BTC)2 from water–ethanol at RT (no template) gave unknown phase.,IRMOF-3,,Zn(NO3)2·6H2O,,2.4 g,11.0354,mmol,Cu(NO3)2·3H2O,,,,,nan,,,,,2-aminoterephthalic acid,NH2-BDC,0.66 g,0.66,g,,,,,,,,,,,triethylamine,,4.4 mL,4.4,mL,,,,,,"N,N-dimethylformamide",DMF,80 mL,80.0,,,,,25,room temperature,1.0,1 h,,stirred,DMF,repeated centrifugation and redispersion,dried in an oven at 60 °C,60.0,,micron-sized cubic crystals and agglomerates,,micron-sized (cubic) with agglomerates,,,,,,not_reported,not_reported,,,10.1039/c2jm31536j,ok,
10.1002/adma.202204553,downloaded\10.1002_adma.202204553.pdf,SI downloaded\10.1002_adma.202204553_SI.pdf,mof_json_store\10.1002_adma.202204553\raw_output.json,mof_json_store\10.1002_adma.202204553\synthesis_001.json,no,,JLU-MOF87,2101765,Zn(NO3)2·6H2O,,20 mg,0.091962,mmol,nan,,,,,nan,,,,,terephthalic acid,H2bdc,5 mg,5.0,mg,"1,4-di(4H-1,2,4-triazol-4-yl)benzene","1,4-dtzb",5 mg,5.0,mg,,,,,,,,,,,,,,,,"N,N-dimethylformamide",DMF,1.5 mL,1.5,ethanol,EtOH,0.75 mL,0.75,85.0,85 °C,12.0,12 h,20 mL glass vial (sealed),static,DMF,three times with 5 mL,"Solvent exchange with anhydrous EtOH 10× (every 0.5 h), then 100 °C under high vacuum for 10 h",100.0,10.0,colorless blocks,72.0,,,infinite Cd chain; Cd is 7-coordinated,"C2/c; a=27.019, b=7.969, c=18.852 Å; β=126.56°",2.5,161.1,not_reported,not_reported,,acetylene separation,10.1002/adma.202204553,ok,
10.1002/adma.202204553,downloaded\10.1002_adma.202204553.pdf,SI downloaded\10.1002_adma.202204553_SI.pdf,mof_json_store\10.1002_adma.202204553\raw_output.json,mof_json_store\10.1002_adma.202204553\synthesis_002.json,no,,JLU-MOF88,2101766,Zn(NO3)2·6H2O,,15 mg,0.0689715,mmol,nan,,,,,nan,,,,,"[1,1′-biphenyl]-4,4′-dicarboxylic acid",H2bpdc,5 mg,5.0,mg,"4,4′-di(4H-1,2,4-triazol-4-yl)-1,1′-biphenyl","4,4′-dtzbp",5 mg,5.0,mg,,,,,,,,,,,,,,,,N-methylformamide,NMF,2 mL,2.0,methanol,MeOH,0.5 mL,0.5,85.0,85 °C,12.0,12 h,20 mL glass vial (sealed),static,N-methylformamide (NMF),three times with 5 mL,"Solvent exchange with anhydrous MeOH 10× at 85 °C, then 100 °C under high vacuum for 10 h",100.0,10.0,colorless crystals,75.0,,,infinite Cd chain; Cd is 7-coordinated,"Fdd2; a=35.9005, b=39.176, c=7.5469 Å",5.7,465.6,not_reported,not_reported,,acetylene separation,10.1002/adma.202204553,ok,
10.1002/adma.202204553,downloaded\10.1002_adma.202204553.pdf,SI downloaded\10.1002_adma.202204553_SI.pdf,mof_json_store\10.1002_adma.202204553\raw_output.json,mof_json_store\10.1002_adma.202204553\synthesis_003.json,no,,JLU-MOF89,2101767,Zn(NO3)2·6H2O,,20 mg,0.091962,mmol,nan,,,,,nan,,,,,"[1,1′-biphenyl]-4,4′-dicarboxylic acid",H2bpdc,10 mg,10.0,mg,"4,4′-(3,3′-dimethyl-[1,1′-biphenyl]-4,4′-diyl)bis(4H-1,2,4-triazole)",Me-dtzbp,10 mg,10.0,mg,,,,,,,,,,,,,,,,"N,N-dimethylformamide",DMF,4 mL,4.0,ethanol,EtOH,3 mL,3.0,85.0,85 °C,12.0,12 h,20 mL glass vial (sealed),static,DMF,three times with 5 mL,"Solvent exchange with anhydrous MeOH 10× at 85 °C, then 100 °C under high vacuum for 10 h",100.0,10.0,colorless crystals,75.0,,,infinite Cd chain; Cd is 7-coordinated,"Fdd2; a=35.833, b=39.677, c=7.5115 Å",4.24,418.2,yes,not_reported,,acetylene separation,10.1002/adma.202204553,ok,
10.1039/c3ce40210j,downloaded\10.1039_c3ce40210j.pdf,,mof_json_store\10.1039_c3ce40210j\raw_output.json,mof_json_store\10.1039_c3ce40210j\synthesis_001.json,no,,,,Zn(NO3)2·6H2O,,"17 mg, 0.1 mmol",0.1,mmol,nan,,"0.37 g, 0.3 mmol",0.3,mmol,nan,,,,,"hexakis(1,2,4-triazol-ylmethyl)benzene",Htrb,"18.8 mg, 0.03 mmol",0.03,mmol,,,,,,,,,,,hydrochloric acid (1 M),HCl,adjusted to pH ≤ 3 with 1 M HCl,,,,,,,,water,H2O,8 mL,8.0,,,,,130.0,130 °C,72.0,3 days,Teflon-lined autoclave (15 mL),,,,,,,blue crystals,34.0,,,Cu6(Htrb)8 cage encapsulating [Mo6O19],,,,,,,photocatalysis,10.1039/c3ce40210j,ok,
10.1039/c3ce40210j,downloaded\10.1039_c3ce40210j.pdf,,mof_json_store\10.1039_c3ce40210j\raw_output.json,mof_json_store\10.1039_c3ce40210j\synthesis_002.json,no,,,,Zn(NO3)2·6H2O,,"29.7 mg, 0.1 mmol",0.1,mmol,nan,,"0.37 g, 0.3 mmol",0.3,mmol,nan,,,,,"hexakis(1,2,4-triazol-ylmethyl)benzene",Htrb,"18.8 mg, 0.03 mmol",0.03,mmol,,,,,,,,,,,hydrochloric acid (1 M),HCl,pH adjusted to ~4 with 1 M HCl,,,,,,,,water,H2O,8 mL,8.0,,,,,130.0,130 °C,72.0,3 days,Teflon-lined autoclave (15 mL),,,,,,,light purple crystals,54.0,,,1D [Mo10O34] chains extended by Zn to 2D layers; Htrb links to 3D,,,,,,,photocatalysis,10.1039/c3ce40210j,ok,
10.1039/c3ce40210j,downloaded\10.1039_c3ce40210j.pdf,,mof_json_store\10.1039_c3ce40210j\raw_output.json,mof_json_store\10.1039_c3ce40210j\synthesis_003.json,no,,,,Cu(SCN),,"29.7 mg, 0.1 mmol",0.1,mmol,Bu3N)3[W(CN)8,,"0.37 g, 0.3 mmol",0.3,mmol,nan,,,,,"hexakis(1,2,4-triazol-ylmethyl)benzene",Htrb,"18.8 mg, 0.03 mmol",0.03,mmol,,,,,,,,,,,hydrochloric acid (1 M),HCl,pH adjusted to ~5 with 1 M HCl,,,,,,,,water,H2O,8 mL,8.0,,,,,130.0,130 °C,72.0,3 days,Teflon-lined autoclave (15 mL),,,,,,,colorless crystals,68.0,,,"[β-Mo8O26] anions bridged by Zn; 3D (4,5,6)-connected net",,,,,,,photocatalysis,10.1039/c3ce40210j,ok,
10.1039/c3ce40210j,downloaded\10.1039_c3ce40210j.pdf,,mof_json_store\10.1039_c3ce40210j\raw_output.json,mof_json_store\10.1039_c3ce40210j\synthesis_004.json,no,,,,Cu(SCN),,"23.8 mg, 0.1 mmol",0.1,mmol,Bu3N)3[Mo(CN)8,,"0.37 g, 0.3 mmol",0.3,mmol,nan,,,,,"hexakis(1,2,4-triazol-ylmethyl)benzene",Htrb,"18.8 mg, 0.03 mmol",0.03,mmol,,,,,,,,,,,hydrochloric acid (1 M),HCl,pH adjusted to ~5 with 1 M HCl,,,,,,,,water,H2O,8 mL,8.0,,,,,130.0,130 °C,72.0,3 days,Teflon-lined autoclave (15 mL),,,,,,,pink crystals,35.0,,,"[β-Mo8O26] anions bridged by Co; 3D (4,5,6)-connected net",,,,,,,photocatalysis,10.1039/c3ce40210j,ok,
10.1039/c3ce40210j,downloaded\10.1039_c3ce40210j.pdf,,mof_json_store\10.1039_c3ce40210j\raw_output.json,mof_json_store\10.1039_c3ce40210j\synthesis_005.json,no,,,,InCl3,,"23.8 mg, 0.1 mmol",0.1,mmol,nan,,"0.37 g, 0.3 mmol",0.3,mmol,nan,,,,,"hexakis(1,2,4-triazol-ylmethyl)benzene",Htrb,"18.8 mg, 0.03 mmol",0.03,mmol,,,,,,,,,,,hydrochloric acid (1 M),HCl,pH adjusted to ~3 with 1 M HCl,,,,,,,,water,H2O,8 mL,8.0,,,,,130.0,130 °C,72.0,3 days,Teflon-lined autoclave (15 mL),,,,,,,pink crystals,23.0,,,"Co–Htrb chains linked by [c-Mo8O26] via Mo–N; 3D (3,4,6)-connected net",,,,,,,photocatalysis,10.1039/c3ce40210j,ok,
10.1002/ejic.201000555,downloaded\10.1002_ejic.201000555.pdf,SI downloaded\10.1002_ejic.201000555_SI.pdf,mof_json_store\10.1002_ejic.201000555\raw_output.json,mof_json_store\10.1002_ejic.201000555\synthesis_001.json,no,,,775784,InCl3,,"48 mg, 7.2 × 10−5 mol",5000,mmol,nan,,,,,nan,,,,,tetrakis[4-(carboxyphenyl)oxamethyl]methane,TCM,"24 mg, 3.4 × 10−5 mol",3.4e-05,mol,,,,,,,,,,,,,,,,,,,,,"N,N-dimethylformamide",DMF,4 mL (for A solution),4.0,"N,N-dimethylformamide",DMF,"in mixture DMF/H2O 2:2.5 v/v, total 4.5 mL",,25.0,room temperature,168.0,one week,,static,"DMF, H2O",,briefly dried in air,,,pale violet crystals,89.0,0.1 × 0.1 × 0.1 mm,,"octahedral Ni(II) nodes; TCM4− 4-connected; doubly catenated 2D (4,4) grid","a=15.525(3), b=18.764(4), c=34.496(7) Å, I212121 (100 K)",,,not_reported,not_reported,215.0,,10.1002/ejic.201000555,ok,
10.1039/b913942g,downloaded\10.1039_b913942g.pdf,,mof_json_store\10.1039_b913942g\raw_output.json,mof_json_store\10.1039_b913942g\synthesis_001.json,yes,"Different bases screened; LiOH gave 1–2 and NaOH gave 3–5, while other bases did not yield suitable single crystals.",Cd2(SA)(obix) (1),730708,InCl3,,"61.6 mg, 0.2 mmol",0.2,mmol,nan,,,,,nan,,,,,"3,3′,4,4′-diphenylsulfone tetracarboxylate acid",H4SA,"48.0 mg, 0.1 mmol",0.1,mmol,"1,2-bis(imidazol-1-ylmethyl)benzene",obix,"23.8 mg, 0.1 mmol",0.1,mmol,,,,,,lithium hydroxide monohydrate,LiOH·H2O,"16.8 mg, 0.4 mmol",0.4,mmol,,,,,,water,H2O,15 mL,15.0,,,,,140.0,140 °C,72.0,3 d,Teflon-lined stainless steel container,,"water, ethanol",several times,,,,colorless needle crystals,49.0,,seh,,,,,yes,not_reported,330.0,luminescence,10.1039/b913942g,ok,
10.1039/b913942g,downloaded\10.1039_b913942g.pdf,,mof_json_store\10.1039_b913942g\raw_output.json,mof_json_store\10.1039_b913942g\synthesis_002.json,yes,"Different bases screened; LiOH gave 1–2 and NaOH gave 3–5, while other bases did not yield suitable single crystals.",Zn2(SA)(bimb) (2),730709,Copper(II),,"59.6 mg, 0.2 mmol",0.2,mmol,Zn(NO3)2·6H2O,,,,,nan,,,,,"3,3′,4,4′-diphenylsulfone tetracarboxylate acid",H4SA,"48.0 mg, 0.1 mmol",0.1,mmol,"4,4′-bis(imidazol-1-ylmethyl)biphenyl",bimb,"31.4 mg, 0.1 mmol",0.1,mmol,,,,,,lithium hydroxide monohydrate,LiOH·H2O,"16.8 mg, 0.4 mmol",0.4,mmol,,,,,,water,H2O,15 mL,15.0,,,,,150.0,150 °C,72.0,3 d,Teflon-lined stainless steel container,,"water, ethanol",several times,,,,colorless platelet crystals,71.0,,dia,,,,,yes,not_reported,310.0,luminescence;SHG,10.1039/b913942g,ok,
10.1039/b913942g,downloaded\10.1039_b913942g.pdf,,mof_json_store\10.1039_b913942g\raw_output.json,mof_json_store\10.1039_b913942g\synthesis_003.json,yes,"Different bases screened; LiOH gave 1–2 and NaOH gave 3–5, while other bases did not yield suitable single crystals.",Cd(SDBA)(timb)·3H2O (3),730710,Copper(II),,"30.8 mg, 0.1 mmol",0.1,mmol,Zn(NO3)2·6H2O,,,,,nan,,,,,"4,4′-dicarboxybiphenyl sulfone",H2SDBA,"30.6 mg, 0.1 mmol",0.1,mmol,"1,3,5-tris(imidazol-1-ylmethyl)-2,4,6-trimethylbenzene",timb,"36.0 mg, 0.1 mmol",0.1,mmol,,,,,,sodium hydroxide,NaOH,"8 mg, 0.2 mmol",0.2,mmol,,,,,,water,H2O,15 mL,15.0,,,,,160.0,160 °C,72.0,3 d,Teflon-lined stainless steel container,,"water, ethanol",several times,,,,colorless block crystals,65.0,,gra,,,,,yes,not_reported,280.0,luminescence;SHG,10.1039/b913942g,ok,
10.1039/b913942g,downloaded\10.1039_b913942g.pdf,,mof_json_store\10.1039_b913942g\raw_output.json,mof_json_store\10.1039_b913942g\synthesis_004.json,yes,"Different bases screened; LiOH gave 1–2 and NaOH gave 3–5, while other bases did not yield suitable single crystals.",Co(SDBA)(bimb) (4),730711,Copper(II),,"29.2 mg, 0.1 mmol",0.1,mmol,Zn(NO3)2·6H2O,,,,,nan,,,,,"4,4′-dicarboxybiphenyl sulfone",H2SDBA,"30.6 mg, 0.1 mmol",0.1,mmol,"4,4′-bis(imidazol-1-ylmethyl)biphenyl",bimb,"31.4 mg, 0.1 mmol",0.1,mmol,,,,,,sodium hydroxide,NaOH,"8.0 mg, 0.2 mmol",0.2,mmol,,,,,,water,H2O,15 mL,15.0,,,,,160.0,160 °C,72.0,3 d,Teflon-lined stainless steel container,,"water, ethanol",several times,,,,purple platelet crystals,59.0,,cds,,,,,yes,not_reported,320.0,SHG,10.1039/b913942g,ok,
10.1039/b913942g,downloaded\10.1039_b913942g.pdf,,mof_json_store\10.1039_b913942g\raw_output.json,mof_json_store\10.1039_b913942g\synthesis_005.json,yes,"Different bases screened; LiOH gave 1–2 and NaOH gave 3–5, while other bases did not yield suitable single crystals.",Co(SDBA)(obix) (5),730712,ZrCl4,,"29.2 mg, 0.1 mmol",0.1,mmol,nan,,,,,nan,,,,,"4,4′-dicarboxybiphenyl sulfone",H2SDBA,"30.6 mg, 0.1 mmol",0.1,mmol,"1,2-bis(imidazol-1-ylmethyl)benzene",obix,"23.8 mg, 0.1 mmol",0.1,mmol,,,,,,sodium hydroxide,NaOH,"8.0 mg, 0.2 mmol",0.2,mmol,,,,,,water,H2O,15 mL,15.0,,,,,160.0,160 °C,72.0,3 d,Teflon-lined stainless steel container,,"water, ethanol",several times,,,,purple pillar crystals,52.0,,,,,,,yes,not_reported,,SHG,10.1039/b913942g,ok,
10.1039/d0ce00140f,downloaded\10.1039_d0ce00140f.pdf,SI downloaded\10.1039_d0ce00140f_SI.pdf,mof_json_store\10.1039_d0ce00140f\raw_output.json,mof_json_store\10.1039_d0ce00140f\synthesis_001.json,no,,,,ZrCl4,,"53.2 mg, 0.2 mmol",0.2,mmol,nan,,,,,nan,,,,,"1,4-di(1H-benzo[d]imidazol-2-yl)butane",L1,"29.2 mg, 0.1 mmol",0.1,mmol,"2,5-dichloroterephthalic acid",H2DCTP,"23.5 mg, 0.1 mmol",0.1,mmol,,,,,,sodium hydroxide,NaOH,"8.0 mg, 0.2 mmol",0.2,mmol,,,,,,water (distilled),H2O,10 mL,10.0,,,,,140.0,140 °C,72.0,3 days,Teflon-lined autoclave (25 mL),"stirred 30 min, then static",distilled water,,,,,achromatic block crystals,39.5,0.27 × 0.26 × 0.23 mm,hcb,,,,,not_reported,yes,,luminescence,10.1039/d0ce00140f,ok,
