Repository: zzhenglab/MOFinder

# MOFinder

MOFinder extracts MOF synthesis information from the literature, reconstructs evidence-supported negative reaction records, and prepares datasets for synthesis-outcome prediction.
[Web application](https://mofinder.chemistry.wustl.edu/) | [Demos](Demo/README.md) | [Source code](docs/source_to_code.md) | [Workflow guide](docs/workflow.md) | [Model evaluation](docs/evaluation.md)

## Quick start

The workflow runs through Python commands. Python 3.10 or newer is required. Clone the repository and initialize its related applications:

```bash
git clone --recurse-submodules https://github.com/zzhenglab/MOFinder.git
cd MOFinder
```

Start with the two offline demonstrations:

```bash

File: mof_extraction_1_2.csv (part 104 of 305)
doi,main_pdf,si_pdf,raw_output,parsed_json,article_trial_or_failure,article_trial_or_failure_notes,mof_name,crystal_code,metal_1,metal_1_abbr,metal_1_amount_text,metal_1_amount_value,metal_1_amount_unit,metal_2,metal_2_abbr,metal_2_amount_text,metal_2_amount_value,metal_2_amount_unit,metal_3,metal_3_abbr,metal_3_amount_text,metal_3_amount_value,metal_3_amount_unit,linker_1,linker_1_abbr,linker_1_amount_text,linker_1_amount_value,linker_1_amount_unit,linker_2,linker_2_abbr,linker_2_amount_text,linker_2_amount_value,linker_2_amount_unit,linker_3,linker_3_abbr,linker_3_amount_text,linker_3_amount_value,linker_3_amount_unit,modulator_1,modulator_1_abbr,modulator_1_amount_text,modulator_1_amount_value,modulator_1_amount_unit,modulator_2,modulator_2_abbr,modulator_2_amount_text,modulator_2_amount_value,modulator_2_amount_unit,solvent_main,solvent_main_abbr,solvent_main_amount_text,solvent_main_ml,solvent_secondary,solvent_secondary_abbr,solvent_secondary_amount_text,solvent_secondary_ml,temperature_c,temperature_c_text,time_h,time_text,vessel_type,stirring,washing_solvent,washing_cycles,activation_text,activation_temp_c,activation_time_h,crystal_morphology,yield_percent,crystal_size,topology_code,metal_cluster_connectivity,unit_cell_short,pore_diameter_A,BET_surface_area_m2g,air_stable,water_stable,tga_decomposition_temp_c,applications,reference,status,error
10.1039/d0ce00140f,downloaded\10.1039_d0ce00140f.pdf,SI downloaded\10.1039_d0ce00140f_SI.pdf,mof_json_store\10.1039_d0ce00140f\raw_output.json,mof_json_store\10.1039_d0ce00140f\synthesis_002.json,no,,,,ZrCl4,,"53.2 mg, 0.2 mmol",0.2,mmol,nan,,,,,nan,,,,,"1,5-di(1H-benzo[d]imidazol-2-yl)pentane",L2,"30.4 mg, 0.1 mmol",0.1,mmol,"2,5-dichloroterephthalic acid",H2DCTP,"23.5 mg, 0.1 mmol",0.1,mmol,,,,,,sodium hydroxide,NaOH,"8.0 mg, 0.2 mmol",0.2,mmol,,,,,,water (distilled),H2O,10 mL,10.0,,,,,140.0,140 °C,72.0,3 days,Teflon-lined autoclave (25 mL),"stirred 30 min, then static",distilled water,,,,,colorless block crystals,47.2,0.24 × 0.22 × 0.20 mm,,,,,,not_reported,yes,,luminescence;sensing,10.1039/d0ce00140f,ok,
10.1039/d0ce00140f,downloaded\10.1039_d0ce00140f.pdf,SI downloaded\10.1039_d0ce00140f_SI.pdf,mof_json_store\10.1039_d0ce00140f\raw_output.json,mof_json_store\10.1039_d0ce00140f\synthesis_003.json,no,,,,ZrCl4,,"53.2 mg, 0.2 mmol",0.2,mmol,nan,,,,,nan,,,,,"1,3-bis(1-(pyridin-4-ylmethyl)-1H-benzo[d]imidazol-2-yl)propane",L3,"45.9 mg, 0.1 mmol",0.1,mmol,"2,5-dichloroterephthalic acid",H2DCTP,"23.5 mg, 0.1 mmol",0.1,mmol,,,,,,sodium hydroxide,NaOH,"8.0 mg, 0.2 mmol",0.2,mmol,,,,,,water (distilled),H2O,10 mL,10.0,,,,,140.0,140 °C,72.0,3 days,Teflon-lined autoclave (25 mL),"stirred 30 min, then static",distilled water,,,,,colorless block crystals,41.8,0.26 × 0.22 × 0.21 mm,,,,,,not_reported,yes,,luminescence;sensing,10.1039/d0ce00140f,ok,
10.1039/d0ce00140f,downloaded\10.1039_d0ce00140f.pdf,SI downloaded\10.1039_d0ce00140f_SI.pdf,mof_json_store\10.1039_d0ce00140f\raw_output.json,mof_json_store\10.1039_d0ce00140f\synthesis_004.json,no,,,,ZrCl4,,"53.2 mg, 0.2 mmol",0.2,mmol,nan,,,,,nan,,,,,"1,4-bis(1-(pyridin-4-ylmethyl)-1H-benzo[d]imidazol-2-yl)butane",L4,"47.3 mg, 0.1 mmol",0.1,mmol,"2,5-dichloroterephthalic acid",H2DCTP,"23.5 mg, 0.1 mmol",0.1,mmol,,,,,,sodium hydroxide,NaOH,"8.0 mg, 0.2 mmol",0.2,mmol,,,,,,water (distilled),H2O,10 mL,10.0,,,,,140.0,140 °C,72.0,3 days,Teflon-lined autoclave (25 mL),"stirred 30 min, then static",distilled water,,,,,colorless block crystals,52.1,0.26 × 0.23 × 0.22 mm,gra,,,,,not_reported,yes,,luminescence,10.1039/d0ce00140f,ok,
10.1039/d0ce00140f,downloaded\10.1039_d0ce00140f.pdf,SI downloaded\10.1039_d0ce00140f_SI.pdf,mof_json_store\10.1039_d0ce00140f\raw_output.json,mof_json_store\10.1039_d0ce00140f\synthesis_005.json,no,,,,ZrCl4,,"53.2 mg, 0.2 mmol",0.2,mmol,nan,,,,,nan,,,,,"1,6-bis(1-(pyridin-4-ylmethyl)-1H-benzo[d]imidazol-2-yl)hexane",L5,"50.0 mg, 0.1 mmol",0.1,mmol,"2,5-dichloroterephthalic acid",H2DCTP,"23.5 mg, 0.1 mmol",0.1,mmol,,,,,,sodium hydroxide,NaOH,"8.0 mg, 0.2 mmol",0.2,mmol,,,,,,water (distilled),H2O,10 mL,10.0,,,,,140.0,140 °C,72.0,3 days,Teflon-lined autoclave (25 mL),"stirred 30 min, then static",distilled water,,,,,colorless block crystals,43.8,0.20 × 0.16 × 0.12 mm,,,,,,not_reported,yes,,luminescence,10.1039/d0ce00140f,ok,
10.1039/c3dt52910j,downloaded\10.1039_c3dt52910j.pdf,,mof_json_store\10.1039_c3dt52910j\raw_output.json,mof_json_store\10.1039_c3dt52910j\synthesis_001.json,no,,,,ZrCl4,,"0.1 mmol, 19.8 mg",0.1,mmol,nan,,,,,nan,,,,,"2-(3,4-dimethylphenyl)-1H-imidazole-4,5-dicarboxylic acid",H3DMPhIDC,"0.1 mmol, 26.0 mg",0.1,mmol,"1,3-di(4-pyridyl)propane",bpp,"0.1 mmol, 19.8 mg",0.1,mmol,,,,,,triethylamine,Et3N,"0.6 mmol, 0.084 mL",0.6,mmol,,,,,,water,H2O,"4 mL (of CH3OH–H2O 4/4, total 8 mL)",4.0,methanol,MeOH,"4 mL (of CH3OH–H2O 4/4, total 8 mL)",4.0,150.0,150 °C,132.0,132 h,Teflon-lined stainless steel autoclave (25 mL),,H2O,,dried in air,,,colorless cubic crystals,59.0,0.25 × 0.22 × 0.18 mm,gra,,"a=33.287(4), b=7.5503(8), c=25.231(3) Å; α=90.00°, β=95.425(2)°, γ=90.00°; C2/c",,,not_reported,not_reported,67.5,luminescence,10.1039/c3dt52910j,ok,
10.1039/c3dt52910j,downloaded\10.1039_c3dt52910j.pdf,,mof_json_store\10.1039_c3dt52910j\raw_output.json,mof_json_store\10.1039_c3dt52910j\synthesis_002.json,no,,,,CoCl2·6H2O,,"0.1 mmol, 33.1 mg",0.1,mmol,nan,,,,,nan,,,,,"2-(3,4-dimethylphenyl)-1H-imidazole-4,5-dicarboxylic acid",H3DMPhIDC,"0.1 mmol, 26.0 mg",0.1,mmol,,,,,,,,,,,triethylamine,Et3N,"0.2 mmol, 0.028 mL",0.2,mmol,,,,,,water,H2O,"4 mL (of CH3OH–H2O 3/4, total 7 mL)",4.0,methanol,MeOH,"3 mL (of CH3OH–H2O 3/4, total 7 mL)",3.0,160.0,160 °C,72.0,72 h,Teflon-lined stainless steel autoclave (25 mL),,H2O,,dried in air,,,colorless long strips of crystals,31.0,0.23 × 0.25 × 0.18 mm,,"(4,4,4,4,6,6)-connected 2D net (stepped)","a=6.91220(10), b=13.2192(3), c=16.6432(4) Å; α=69.1940(10)°, β=86.754(2)°, γ=79.3670(10)°; P-1",,,not_reported,not_reported,290.3,luminescence,10.1039/c3dt52910j,ok,
10.1039/c3dt52910j,downloaded\10.1039_c3dt52910j.pdf,,mof_json_store\10.1039_c3dt52910j\raw_output.json,mof_json_store\10.1039_c3dt52910j\synthesis_003.json,no,,,,Cd(NO3)2·6H2O,,"0.1 mmol, 30.8 mg",0.1,mmol,nan,,,,,nan,,,,,"2-(3,4-dimethylphenyl)-1H-imidazole-4,5-dicarboxylic acid",H3DMPhIDC,"0.1 mmol, 26.0 mg",0.1,mmol,ethylenediamine,en,"0.30 mmol, 0.042 mL",0.3,mmol,,,,,,,,,,,,,,,,water,H2O,"4 mL (of CH3OH–H2O 3/4, total 7 mL)",4.0,methanol,MeOH,"3 mL (of CH3OH–H2O 3/4, total 7 mL)",3.0,150.0,150 °C,96.0,96 h,Teflon-lined stainless steel autoclave (25 mL),,H2O,,dried in air,,,light-yellow square blocks crystals,71.0,0.40 × 0.30 × 0.20 mm,,1D left-handed helix chain,"a=22.0941(10), b=22.0941(10), c=14.5099(14) Å; α=90°, β=90°, γ=90°; I41/a",,,not_reported,not_reported,322.5,luminescence,10.1039/c3dt52910j,ok,
10.1039/c3dt52910j,downloaded\10.1039_c3dt52910j.pdf,,mof_json_store\10.1039_c3dt52910j\raw_output.json,mof_json_store\10.1039_c3dt52910j\synthesis_004.json,no,,,,CdCl2·5/2H2O,,"0.1 mmol, 37.1 mg",0.1,mmol,nan,,,,,nan,,,,,"2-(3,4-dimethylphenyl)-1H-imidazole-4,5-dicarboxylic acid",H3DMPhIDC,"0.1 mmol, 26.0 mg",0.1,mmol,pyridine,Py,"0.4 mmol, 0.056 mL",0.4,mmol,,,,,,,,,,,,,,,,water,H2O,7 mL,7.0,,,,,160.0,160 °C,72.0,72 h,Teflon-lined stainless steel autoclave (25 mL),,H2O,,dried in air,,,dark green acicular-shaped crystals,58.0,0.21 × 0.18 × 0.16 mm,,2D sheets linked by π–π stacking,"a=11.1070(16), b=13.386(2), c=18.061(3) Å; α=88.704(2)°, β=77.557(2)°, γ=81.910(2)°; P-1",,,not_reported,not_reported,87.5,luminescence,10.1039/c3dt52910j,ok,
10.1039/c3dt52910j,downloaded\10.1039_c3dt52910j.pdf,,mof_json_store\10.1039_c3dt52910j\raw_output.json,mof_json_store\10.1039_c3dt52910j\synthesis_005.json,no,,,,CdSO4·8/3H2O,,"0.1 mmol, 37.2 mg",0.1,mmol,nan,,,,,nan,,,,,"2-(3,4-dimethylphenyl)-1H-imidazole-4,5-dicarboxylic acid",H3DMPhIDC,"0.1 mmol, 26.0 mg",0.1,mmol,"1,10-phenanthroline",Phen,"0.1 mmol, 26.0 mg",0.1,mmol,,,,,,triethylamine,Et3N,"0.1 mmol, 0.014 mL",0.1,mmol,,,,,,water,H2O,7 mL,7.0,,,,,160.0,160 °C,72.0,72 h,Teflon-lined stainless steel autoclave (25 mL),,H2O,,dried in air,,,colorless and transparent bulk-shaped crystals,55.0,0.30 × 0.20 × 0.10 mm,,1D corrugated chain; π–π stacked layers,"a=18.737(2), b=20.667(3), c=23.441(3) Å; α=90°, β=90°, γ=90°; Pbca",,,not_reported,not_reported,31.0,luminescence,10.1039/c3dt52910j,ok,
10.1039/d3ta04490d,downloaded\10.1039_d3ta04490d.pdf,SI downloaded\10.1039_d3ta04490d_SI.pdf,mof_json_store\10.1039_d3ta04490d\raw_output.json,mof_json_store\10.1039_d3ta04490d\synthesis_001.json,yes,High water/formamide proportions led to amorphous/unidentified products; at 120 °C supramolecular assemblies formed instead of MOFs.,CatPMOF-1(Fe)-pz,,MnCl2·4H2O,,"54 mg, 0.19 mmol",0.19,mmol,nan,,,,,nan,,,,,"5,10,15,20-tetrakis(3,4-dihydroxyphenyl)porphyrin",H10TcatPP,"54 mg, 0.073 mmol",0.073,mmol,,,,,,,,,,,pyrocatechol,H2cat,"120 mg, 1.09 mmol",1.09,mmol,pyrazine,pz,"15 mg, 0.18 mmol",0.18,mmol,water,H2O,"DMF/H2O 1/4 v/v, 8 mL total",8.0,"N,N-dimethylformamide",DMF,"DMF/H2O 1/4 v/v, 8 mL total",,160.0,160 °C,48.0,48 h,Teflon-capped high-pressure glass vessel (20 mL),,DMF,vigorous washing,140 °C under vacuum overnight,140.0,,dark crystals,,,,defective Fe(III) phenolate chains; Fe(II) porphyrin cores axially bridged by pyrazine,,,710.0,not_reported,no,,,10.1039/d3ta04490d,ok,
10.1039/d3ta04490d,downloaded\10.1039_d3ta04490d.pdf,SI downloaded\10.1039_d3ta04490d_SI.pdf,mof_json_store\10.1039_d3ta04490d\raw_output.json,mof_json_store\10.1039_d3ta04490d\synthesis_002.json,yes,High water/formamide proportions led to amorphous/unidentified products; at 120 °C supramolecular assemblies formed instead of MOFs.,CatPMOF-2(Al),,Mn(NO3)2·4H2O,,"36 mg, 0.150 mmol",0.15,mmol,nan,,,,,nan,,,,,"5,10,15,20-tetrakis(3,4-dihydroxyphenyl)porphyrin",H10TcatPP,"60 mg, 0.076 mmol",0.076,mmol,,,,,,,,,,,pyrocatechol,H2cat,"240 mg, 2.18 mmol",2.18,mmol,,,,,,"N,N-diethylformamide",DEF,"DEF/H2O 1/1 v/v, 12 mL total",12.0,water,H2O,"DEF/H2O 1/1 v/v, 12 mL total",,150.0,150 °C,48.0,48 h,Teflon-capped high-pressure glass vessel (20 mL),,DMF,vigorous washing,140 °C under vacuum overnight,140.0,,cubic dark red crystals,,,cds,Al2O6 edge-sharing octahedral dimer bridged by formate (4-connected SBU),,14.0,860.0,not_reported,no,,,10.1039/d3ta04490d,ok,
10.1039/d3ta04490d,downloaded\10.1039_d3ta04490d.pdf,SI downloaded\10.1039_d3ta04490d_SI.pdf,mof_json_store\10.1039_d3ta04490d\raw_output.json,mof_json_store\10.1039_d3ta04490d\synthesis_003.json,yes,High water/formamide proportions led to amorphous/unidentified products; at 120 °C supramolecular assemblies formed instead of MOFs.,CatPMOF-3(In),,MnSO4,,"44.4 mg, 0.152 mmol",0.152,mmol,nan,,,,,nan,,,,,"5,10,15,20-tetrakis(3,4-dihydroxyphenyl)porphyrin",H10TcatPP,"60 mg, 0.076 mmol",0.076,mmol,,,,,,,,,,,pyrocatechol,H2cat,"251 mg, 2.28 mmol",2.28,mmol,,,,,,"N,N-diethylformamide",DEF,"DEF/2 M HCl(aq) 8/1 v/v, 9 mL total",9.0,hydrochloric acid aqueous solution,,2 M HCl in water (part of 8/1 v/v mixture),,150.0,150 °C,48.0,48 h,Teflon-capped high-pressure glass vessel (20 mL),,DMF,vigorous washing,140 °C under vacuum overnight,140.0,,rod-shaped dark green crystals,,,stp,In3O trimer (6-connected) + metallated porphyrin (InCl in core),,20.0,2122.0,no,no,,,10.1039/d3ta04490d,ok,
10.1039/d3ta04490d,downloaded\10.1039_d3ta04490d.pdf,SI downloaded\10.1039_d3ta04490d_SI.pdf,mof_json_store\10.1039_d3ta04490d\raw_output.json,mof_json_store\10.1039_d3ta04490d\synthesis_004.json,yes,High water/formamide proportions led to amorphous/unidentified products; at 120 °C supramolecular assemblies formed instead of MOFs.,Ni-CatPMOF-1(Al),,Zn(NO3)2·6H2O,,"5.1 mg, <0.04 mmol",0.04,mmol,nan,,,,,nan,,,,,"nickel(II) 5,10,15,20-tetrakis(3,4-dihydroxyphenyl)porphyrin",NiH8TcatPP,"5.0 mg, 0.006 mmol",0.006,mmol,,,,,,,,,,,potassium hydroxide,KOH,"2 M, 0.01 mL (aqueous)",,,,,,,,water,H2O,0.375 mL,0.375,"N,N-dimethylformamide",DMF,0.125 mL,0.125,150.0,150 °C,48.0,48 h,2.5 mL HT Teflon liner in autoclave,,DMF,,dried in air,,,,,,,,,,,not_reported,not_reported,,,10.1039/d3ta04490d,ok,
10.1039/d3ta04490d,downloaded\10.1039_d3ta04490d.pdf,SI downloaded\10.1039_d3ta04490d_SI.pdf,mof_json_store\10.1039_d3ta04490d\raw_output.json,mof_json_store\10.1039_d3ta04490d\synthesis_005.json,yes,High water/formamide proportions led to amorphous/unidentified products; at 120 °C supramolecular assemblies formed instead of MOFs.,Ni-CatPMOF-2(Al),,Zn(NO3)2·6H2O,,"59.3 mg, <0.44 mmol",0.44,mmol,nan,,,,,nan,,,,,"nickel(II) 5,10,15,20-tetrakis(3,4-dihydroxyphenyl)porphyrin",NiH8TcatPP,"60.4 mg, 0.076 mmol",0.076,mmol,,,,,,,,,,,pyrocatechol,H2cat,"418.2 mg, 3.8 mmol",3.8,mmol,,,,,,"N,N-diethylformamide",DEF,6 mL,6.0,,,,,150.0,150 °C,48.0,48 h,24 mL Teflon liner in autoclave,,"DEF, ethanol",,dried in air,,,thicker platelets (per text; general),,,cds,Al2 dimer SBU (by analogy to Al free-base phase),,,,not_reported,not_reported,,,10.1039/d3ta04490d,ok,
10.1039/d3ta04490d,downloaded\10.1039_d3ta04490d.pdf,SI downloaded\10.1039_d3ta04490d_SI.pdf,mof_json_store\10.1039_d3ta04490d\raw_output.json,mof_json_store\10.1039_d3ta04490d\synthesis_006.json,yes,High water/formamide proportions led to amorphous/unidentified products; at 120 °C supramolecular assemblies formed instead of MOFs.,Ni-CatPMOF-2(Ga),,Zn(NO3)2·6H2O,,"230.4 mg, <0.9 mmol",0.9,mmol,nan,,,,,nan,,,,,"nickel(II) 5,10,15,20-tetrakis(3,4-dihydroxyphenyl)porphyrin",NiH8TcatPP,"119.7 mg, 0.15 mmol",0.15,mmol,,,,,,,,,,,pyrocatechol,H2cat,"499.2 mg, 4.5 mmol",4.5,mmol,potassium hydroxide,KOH,"2 M, 0.24 mL (aqueous)",,,"N,N-diethylformamide",DEF,12 mL,12.0,water (from 2 M KOH solution),H2O,0.24 mL (2 M KOH aq.),0.24,150.0,150 °C,48.0,48 h,24 mL Teflon liner in autoclave,,DEF,,dried in air,,,,,,cds,Ga2 dimer SBU (isostructural to Al analogue),,,,not_reported,not_reported,,,10.1039/d3ta04490d,ok,
10.1039/d3ta04490d,downloaded\10.1039_d3ta04490d.pdf,SI downloaded\10.1039_d3ta04490d_SI.pdf,mof_json_store\10.1039_d3ta04490d\raw_output.json,mof_json_store\10.1039_d3ta04490d\synthesis_007.json,yes,High water/formamide proportions led to amorphous/unidentified products; at 120 °C supramolecular assemblies formed instead of MOFs.,Ni-CatPMOF-1(Fe),,Zn(NO3)2·6H2O,,"6.2 mg, <0.038 mmol",0.038,mmol,nan,,,,,nan,,,,,"nickel(II) 5,10,15,20-tetrakis(3,4-dihydroxyphenyl)porphyrin",NiH8TcatPP,"5.2 mg, 0.007 mmol",0.007,mmol,,,,,,,,,,,pyrocatechol,H2cat,"20.9 mg, 0.19 mmol",0.19,mmol,,,,,,"N,N-dimethylformamide",DMF,0.5 mL,0.5,,,,,150.0,150 °C,48.0,48 h,2.5 mL HT Teflon liner in autoclave,,DMF,extensively,dried in air,,,,,,,,,,,not_reported,not_reported,,,10.1039/d3ta04490d,ok,
10.1039/d3ta04490d,downloaded\10.1039_d3ta04490d.pdf,SI downloaded\10.1039_d3ta04490d_SI.pdf,mof_json_store\10.1039_d3ta04490d\raw_output.json,mof_json_store\10.1039_d3ta04490d\synthesis_008.json,yes,High water/formamide proportions led to amorphous/unidentified products; at 120 °C supramolecular assemblies formed instead of MOFs.,Ni-CatPMOF-2(Fe),,Zn(NO3)2·6H2O,,"6.0 mg, <0.037 mmol",0.037,mmol,nan,,,,,nan,,,,,"nickel(II) 5,10,15,20-tetrakis(3,4-dihydroxyphenyl)porphyrin",NiH8TcatPP,"5.2 mg, 0.007 mmol",0.007,mmol,,,,,,,,,,,pyrocatechol,H2cat,"20.9 mg, 0.19 mmol",0.19,mmol,,,,,,"N,N-diethylformamide",DEF,0.5 mL,0.5,,,,,150.0,150 °C,48.0,48 h,2.5 mL HT Teflon liner in autoclave,,DEF,extensively,dried in air,,,,,,cds,Fe-based dimers (by analogy to Al/Ga phase 2),,,,not_reported,not_reported,,,10.1039/d3ta04490d,ok,
10.1039/d3ta04490d,downloaded\10.1039_d3ta04490d.pdf,SI downloaded\10.1039_d3ta04490d_SI.pdf,mof_json_store\10.1039_d3ta04490d\raw_output.json,mof_json_store\10.1039_d3ta04490d\synthesis_009.json,yes,High water/formamide proportions led to amorphous/unidentified products; at 120 °C supramolecular assemblies formed instead of MOFs.,Ni-CatPMOF-1(In),,ZrCl4,,"8.3 mg, <0.038 mmol",0.038,mmol,nan,,,,,nan,,,,,"nickel(II) 5,10,15,20-tetrakis(3,4-dihydroxyphenyl)porphyrin",NiH8TcatPP,"5.0 mg, 0.006 mmol",0.006,mmol,,,,,,,,,,,pyrocatechol,H2cat,"20.9 mg, 0.19 mmol",0.19,mmol,potassium hydroxide,KOH,"2 M, 0.01 mL (aqueous)",,,"N,N-dimethylformamide",DMF,0.5 mL,0.5,water (from 2 M KOH solution),H2O,0.01 mL (2 M KOH aq.),0.01,150.0,150 °C,48.0,48 h,2.5 mL HT Teflon liner in autoclave,,DMF,extensively,dried in air,,,,,,,,,,,not_reported,not_reported,,,10.1039/d3ta04490d,ok,
10.1039/d3ta04490d,downloaded\10.1039_d3ta04490d.pdf,SI downloaded\10.1039_d3ta04490d_SI.pdf,mof_json_store\10.1039_d3ta04490d\raw_output.json,mof_json_store\10.1039_d3ta04490d\synthesis_010.json,yes,High water/formamide proportions led to amorphous/unidentified products; at 120 °C supramolecular assemblies formed instead of MOFs.,Ni-CatPMOF-3(In),,ZrOCl2·8H2O,,"8.4 mg, <0.038 mmol",0.038,mmol,nan,,,,,nan,,,,,"nickel(II) 5,10,15,20-tetrakis(3,4-dihydroxyphenyl)porphyrin",NiH8TcatPP,"5.0 mg, 0.006 mmol",0.006,mmol,,,,,,,,,,,pyrocatechol,H2cat,"20.7 mg, 0.19 mmol",0.19,mmol,potassium hydroxide,KOH,"2 M, 0.01 mL (aqueous)",,,"N,N-diethylformamide",DEF,0.5 mL,0.5,water (from 2 M KOH solution),H2O,0.01 mL (2 M KOH aq.),0.01,150.0,150 °C,48.0,48 h,2.5 mL HT Teflon liner in autoclave,,DEF,extensively,dried in air,,,,,,stp,In3O trimer SBU (by analogy to free-base phase 3),,,,not_reported,not_reported,,,10.1039/d3ta04490d,ok,
10.1039/d3ta04490d,downloaded\10.1039_d3ta04490d.pdf,SI downloaded\10.1039_d3ta04490d_SI.pdf,mof_json_store\10.1039_d3ta04490d\raw_output.json,mof_json_store\10.1039_d3ta04490d\synthesis_011.json,yes,High water/formamide proportions led to amorphous/unidentified products; at 120 °C supramolecular assemblies formed instead of MOFs.,Ni-CatPMOF-1(Al),,ZrOCl2·8H2O,,"5.1 mg, <0.04 mmol",0.04,mmol,nan,,,,,nan,,,,,"nickel(II) 5,10,15,20-tetrakis(3,4-dihydroxyphenyl)porphyrin",NiH8TcatPP,"5.0 mg, 0.006 mmol",0.006,mmol,,,,,,,,,,,potassium hydroxide,KOH,"2 M, 0.01 mL (aqueous)",,,,,,,,water,H2O,0.375 mL,0.375,"N,N-dimethylformamide",DMF,0.125 mL,0.125,150.0,150 °C,48.0,48 h,2.5 mL HT Teflon liner in autoclave,,DMF,,dried in air,,,,,,,,,,,not_reported,not_reported,,,10.1039/d3ta04490d,ok,
10.1039/d3ta04490d,downloaded\10.1039_d3ta04490d.pdf,SI downloaded\10.1039_d3ta04490d_SI.pdf,mof_json_store\10.1039_d3ta04490d\raw_output.json,mof_json_store\10.1039_d3ta04490d\synthesis_012.json,yes,High water/formamide proportions led to amorphous/unidentified products; at 120 °C supramolecular assemblies formed instead of MOFs.,Ni-CatPMOF-1(Fe),,ZrOCl2·8H2O,,"6.2 mg, <0.038 mmol",0.038,mmol,nan,,,,,nan,,,,,"nickel(II) 5,10,15,20-tetrakis(3,4-dihydroxyphenyl)porphyrin",NiH8TcatPP,"5.2 mg, 0.007 mmol",0.007,mmol,,,,,,,,,,,pyrocatechol,H2cat,"20.9 mg, 0.19 mmol",0.19,mmol,,,,,,"N,N-dimethylformamide",DMF,0.5 mL,0.5,,,,,150.0,150 °C,48.0,48 h,2.5 mL HT Teflon liner in autoclave,,DMF,extensively,dried in air,,,,,,,,,,,not_reported,not_reported,,,10.1039/d3ta04490d,ok,
10.1021/cg501768f,downloaded\10.1021_cg501768f.pdf,SI downloaded\10.1021_cg501768f_SI.pdf,mof_json_store\10.1021_cg501768f\raw_output.json,mof_json_store\10.1021_cg501768f\synthesis_001.json,no,,,1037620,ZrOCl2·8H2O,,"24.2 mg, 0.1 mmol",0.1,mmol,nan,,,,,nan,,,,,"2,3′,5,5′-biphenyl tetracarboxylic acid",H4bptc,"33.0 mg, 0.1 mmol",0.1,mmol,"2,2′-bipyridine","2,2′-bipy","15.6 mg, 0.1 mmol",0.1,mmol,,,,,,KOH,,"5.6 mg, 0.1 mmol",0.1,mmol,,,,,,water,H2O,12 mL,12.0,,,,,140.0,413 K,72.0,3 days,25 mL Teflon-lined stainless steel vessel,,,,,,,yellow block crystals,44.0,,,,"Pbca; a=16.038(4) Å, b=14.499(3) Å, c=29.508(7) Å",,,yes,not_reported,,,10.1021/cg501768f,ok,
10.1021/cg501768f,downloaded\10.1021_cg501768f.pdf,SI downloaded\10.1021_cg501768f_SI.pdf,mof_json_store\10.1021_cg501768f\raw_output.json,mof_json_store\10.1021_cg501768f\synthesis_002.json,no,,,1037622,ZrOCl2·8H2O,,"24.2 mg, 0.1 mmol",0.1,mmol,nan,,,,,nan,,,,,"2,3′,5,5′-biphenyl tetracarboxylic acid",H4bptc,"33.0 mg, 0.1 mmol",0.1,mmol,"4,4'-bipyridine","4,4′-bipy","18.0 mg, 0.1 mmol",0.1,mmol,,,,,,KOH,,"5.6 mg, 0.1 mmol",0.1,mmol,,,,,,water,H2O,12 mL,12.0,,,,,140.0,413 K,72.0,3 days,25 mL Teflon-lined stainless steel vessel,,,,,,,colorless crystals,traces,,,,"P2(1)/n; a=9.5561(9) Å, b=17.3966(14) Å, c=22.1223(16) Å, β=112.042(3)°",,,yes,not_reported,,,10.1021/cg501768f,ok,
10.1021/cg501768f,downloaded\10.1021_cg501768f.pdf,SI downloaded\10.1021_cg501768f_SI.pdf,mof_json_store\10.1021_cg501768f\raw_output.json,mof_json_store\10.1021_cg501768f\synthesis_003.json,no,,,1037623,ZrOCl2·8H2O,,"24.2 mg, 0.1 mmol",0.1,mmol,nan,,,,,nan,,,,,"2,3′,5,5′-biphenyl tetracarboxylic acid",H4bptc,"33.0 mg, 0.1 mmol",0.1,mmol,"1,4-bis(imidazol-1-ylmethyl)benzene","1,4-biyb","23.8 mg, 0.1 mmol",0.1,mmol,,,,,,KOH,,"5.6 mg, 0.1 mmol",0.1,mmol,,,,,,water,H2O,12 mL,12.0,,,,,140.0,413 K,72.0,3 days,25 mL Teflon-lined stainless steel vessel,,,,,,,colorless block crystals,53.0,,,,"P2(1)/n; a=14.9620(12) Å, b=15.0110(12) Å, c=17.5963(15) Å, β=98.0920(10)°",,,yes,not_reported,,,10.1021/cg501768f,ok,
10.1021/cg501768f,downloaded\10.1021_cg501768f.pdf,SI downloaded\10.1021_cg501768f_SI.pdf,mof_json_store\10.1021_cg501768f\raw_output.json,mof_json_store\10.1021_cg501768f\synthesis_004.json,no,,,1037624,ZrOCl2·8H2O,,"24.2 mg, 0.1 mmol",0.1,mmol,nan,,,,,nan,,,,,"2,3′,5,5′-biphenyl tetracarboxylic acid",H4bptc,"33.0 mg, 0.1 mmol",0.1,mmol,"3,5-bis(1-imidazol)pyridine",biip,"21.1 mg, 0.1 mmol",0.1,mmol,,,,,,KOH,,"5.6 mg, 0.1 mmol",0.1,mmol,,,,,,water,H2O,12 mL,12.0,,,,,140.0,413 K,72.0,3 days,25 mL Teflon-lined stainless steel vessel,,,,,,,colorless crystals,traces,,,,"P-1; a=7.570(7) Å, b=10.630(10) Å, c=16.062(15) Å, α=97.955(10)°, β=94.363(11)°, γ=103.286(10)°",,,yes,not_reported,,,10.1021/cg501768f,ok,
10.1039/c9ce00067d,downloaded\10.1039_c9ce00067d.pdf,SI downloaded\10.1039_c9ce00067d_SI.pdf,mof_json_store\10.1039_c9ce00067d\raw_output.json,mof_json_store\10.1039_c9ce00067d\synthesis_001.json,no,,UiO-66,,ZrOCl2·8H2O,,"117.6 mg, 0.5 mmol",0.5,mmol,nan,,,,,nan,,,,,terephthalic acid,BDC,"83.8 mg, 0.5 mmol",0.5,mmol,,,,,,,,,,,,,,,,,,,,,"N,N-dimethylformamide",DMF,15 mL,15.0,,,,,120.0,120 °C,12.0,12 h,Teflon-lined autoclave (25 mL),ultrasonicated 10 min before heating; static during solvothermal,"DMF, ethanol",3× each,160 °C under vacuum for 8 h,160.0,8.0,intergrown aggregates of small crystallites,,~400 nm,fcu,Zr6O4(OH)4 12-connected SBU,,,485.0,not_reported,not_reported,,,10.1039/c9ce00067d,ok,
10.1039/c9ce00067d,downloaded\10.1039_c9ce00067d.pdf,SI downloaded\10.1039_c9ce00067d_SI.pdf,mof_json_store\10.1039_c9ce00067d\raw_output.json,mof_json_store\10.1039_c9ce00067d\synthesis_002.json,no,,UiO-66-Fc,,ZrOCl2·8H2O,,"116.2 mg, 0.5 mmol",0.5,mmol,nan,,,,,nan,,,,,terephthalic acid,BDC,"83.2 mg, 0.5 mmol",0.5,mmol,,,,,,,,,,,ferrocenecarboxylic acid,FcCOOH,"115.4 mg, 0.5 mmol (1 equiv.)",0.5,mmol,,,,,,"N,N-dimethylformamide",DMF,15 mL,15.0,,,,,120.0,120 °C,12.0,12 h,Teflon-lined autoclave (25 mL),ultrasonicated 10 min before heating; static during solvothermal,"DMF, ethanol",3× each,160 °C under vacuum for 8 h,160.0,8.0,,,,fcu,Zr6O4(OH)4 12-connected SBU,,,579.0,not_reported,not_reported,,,10.1039/c9ce00067d,ok,
10.1039/c9ce00067d,downloaded\10.1039_c9ce00067d.pdf,SI downloaded\10.1039_c9ce00067d_SI.pdf,mof_json_store\10.1039_c9ce00067d\raw_output.json,mof_json_store\10.1039_c9ce00067d\synthesis_003.json,no,,UiO-66-Fc,,Bi4O2(Hsal)8,,"118.6 mg, 0.5 mmol",0.5,mmol,KCl,,,,,nan,,,,,terephthalic acid,BDC,"83.2 mg, 0.5 mmol",0.5,mmol,,,,,,,,,,,ferrocenecarboxylic acid,FcCOOH,"231.5 mg, 1.0 mmol (2 equiv.)",1.0,mmol,,,,,,"N,N-dimethylformamide",DMF,15 mL,15.0,,,,,120.0,120 °C,12.0,12 h,Teflon-lined autoclave (25 mL),ultrasonicated 10 min before heating; static during solvothermal,"DMF, ethanol",3× each,160 °C under vacuum for 8 h,160.0,8.0,,,,fcu,Zr6O4(OH)4 12-connected SBU,,,658.0,not_reported,not_reported,,,10.1039/c9ce00067d,ok,
10.1039/c9ce00067d,downloaded\10.1039_c9ce00067d.pdf,SI downloaded\10.1039_c9ce00067d_SI.pdf,mof_json_store\10.1039_c9ce00067d\raw_output.json,mof_json_store\10.1039_c9ce00067d\synthesis_004.json,no,,UiO-66-Fc,,Co(CH3COO)2·4H2O,,"116.6 mg, 0.5 mmol",0.5,mmol,nan,,,,,nan,,,,,terephthalic acid,BDC,"83.5 mg, 0.5 mmol",0.5,mmol,,,,,,,,,,,ferrocenecarboxylic acid,FcCOOH,"690.6 mg, 3.0 mmol (6 equiv.)",3.0,mmol,,,,,,"N,N-dimethylformamide",DMF,15 mL,15.0,,,,,120.0,120 °C,12.0,12 h,Teflon-lined autoclave (25 mL),ultrasonicated 10 min before heating; static during solvothermal,"DMF, ethanol",3× each,160 °C under vacuum for 8 h,160.0,8.0,nanocrystals,,~50 nm (average),fcu,Zr6O4(OH)4 12-connected SBU,,,1106.0,not_reported,not_reported,,,10.1039/c9ce00067d,ok,
10.1039/c9ce00067d,downloaded\10.1039_c9ce00067d.pdf,SI downloaded\10.1039_c9ce00067d_SI.pdf,mof_json_store\10.1039_c9ce00067d\raw_output.json,mof_json_store\10.1039_c9ce00067d\synthesis_005.json,no,,UiO-66-Fc,,Co(CH3COO)2·4H2O,,"117.6 mg, 0.5 mmol",0.5,mmol,nan,,,,,nan,,,,,terephthalic acid,BDC,"83.4 mg, 0.5 mmol",0.5,mmol,,,,,,,,,,,ferrocenecarboxylic acid,FcCOOH,"1151.2 mg, 5.0 mmol (10 equiv.)",5.0,mmol,,,,,,"N,N-dimethylformamide",DMF,15 mL,15.0,,,,,120.0,120 °C,12.0,12 h,Teflon-lined autoclave (25 mL),ultrasonicated 10 min before heating; static during solvothermal,"DMF, ethanol",3× each,160 °C under vacuum for 8 h,160.0,8.0,nanocrystals,,~50 nm (average),fcu,Zr6O4(OH)4 12-connected SBU,,,1364.0,not_reported,not_reported,,,10.1039/c9ce00067d,ok,
10.1039/c9ce00067d,downloaded\10.1039_c9ce00067d.pdf,SI downloaded\10.1039_c9ce00067d_SI.pdf,mof_json_store\10.1039_c9ce00067d\raw_output.json,mof_json_store\10.1039_c9ce00067d\synthesis_006.json,no,,UiO-66-Fc,,Co(CH3COO)2·4H2O,,"117.6 mg, 0.5 mmol",0.5,mmol,nan,,,,,nan,,,,,terephthalic acid,BDC,"83.4 mg, 0.5 mmol",0.5,mmol,,,,,,,,,,,ferrocenecarboxylic acid,FcCOOH,"1151.2 mg, 5.0 mmol (10 equiv.)",5.0,mmol,,,,,,"N,N-dimethylformamide",DMF,15 mL,15.0,,,,,120.0,120 °C,24.0,24 h,Teflon-lined autoclave (25 mL),ultrasonicated 10 min before heating; static during solvothermal,"DMF, ethanol",3× each,160 °C under vacuum for 8 h,160.0,8.0,nanocrystals,,~50 nm (average),fcu,Zr6O4(OH)4 12-connected SBU,,,,not_reported,not_reported,,,10.1039/c9ce00067d,ok,
10.1039/c9ce00067d,downloaded\10.1039_c9ce00067d.pdf,SI downloaded\10.1039_c9ce00067d_SI.pdf,mof_json_store\10.1039_c9ce00067d\raw_output.json,mof_json_store\10.1039_c9ce00067d\synthesis_007.json,no,,UiO-66,,Co(CH3COO)2·4H2O,,0.5 mmol,0.5,mmol,nan,,,,,nan,,,,,terephthalic acid,BDC,0.5 mmol,0.5,mmol,,,,,,,,,,,acetic acid,AcOH,10 equiv.,,,,,,,,"N,N-dimethylformamide",DMF,15 mL,15.0,,,,,120.0,120 °C,12.0,12 h,Teflon-lined autoclave (25 mL),ultrasonicated 10 min before heating; static during solvothermal,"DMF, ethanol",3× each,160 °C under vacuum for 8 h,160.0,8.0,nanocrystals,,~300 nm (diameter),fcu,Zr6O4(OH)4 12-connected SBU,,,,not_reported,not_reported,,,10.1039/c9ce00067d,ok,
10.1039/c9ce00067d,downloaded\10.1039_c9ce00067d.pdf,SI downloaded\10.1039_c9ce00067d_SI.pdf,mof_json_store\10.1039_c9ce00067d\raw_output.json,mof_json_store\10.1039_c9ce00067d\synthesis_008.json,no,,UiO-66-NH2,,Zn(CH3COO)2,,0.5 mmol,0.5,mmol,nan,,,,,nan,,,,,2-aminoterephthalic acid,NH2-BDC,"90.5 mg, 0.5 mmol",0.5,mmol,,,,,,,,,,,ferrocenecarboxylic acid,FcCOOH,10 equiv.,,,,,,,,"N,N-dimethylformamide",DMF,15 mL,15.0,,,,,120.0,120 °C,12.0,12 h,Teflon-lined autoclave (25 mL),ultrasonicated 10 min before heating; static during solvothermal,"DMF, ethanol",3× each,160 °C under vacuum for 8 h,160.0,8.0,,,,fcu,Zr6O4(OH)4 12-connected SBU,,,,not_reported,not_reported,,,10.1039/c9ce00067d,ok,
10.1039/d2tc04879e,downloaded\10.1039_d2tc04879e.pdf,SI downloaded\10.1039_d2tc04879e_SI.pdf,mof_json_store\10.1039_d2tc04879e\raw_output.json,mof_json_store\10.1039_d2tc04879e\synthesis_001.json,no,,Eu-MOF,,Ni(CH3COO)2·4H2O,,"0.178 g, 0.4 mmol",0.4,mmol,nan,,,,,nan,,,,,"benzene-1,3,5-tricarboxylic acid",H3BTC,"0.084 g, 0.4 mmol",0.4,mmol,,,,,,,,,,,,,,,,,,,,,water,H2O,20 mL,20.0,ethanol,EtOH,20 mL,20.0,25,room temperature,1.0,1 h,,vigorous stirring,"ethanol, water",3× each,60 °C overnight,60.0,,"sheaf-like (straw-sheaf, simple split)",,,,,,,,,,,,10.1039/d2tc04879e,ok,
10.1039/d2tc04879e,downloaded\10.1039_d2tc04879e.pdf,SI downloaded\10.1039_d2tc04879e_SI.pdf,mof_json_store\10.1039_d2tc04879e\raw_output.json,mof_json_store\10.1039_d2tc04879e\synthesis_002.json,no,,Eu-MOF,,Zn(NO3)2·6H2O,,"0.178 g, 0.4 mmol",0.4,mmol,nan,,,,,nan,,,,,"benzene-1,3,5-tricarboxylic acid",H3BTC,"0.084 g, 0.4 mmol",0.4,mmol,,,,,,,,,,,aluminum acetate,,0.1 mmol,0.1,mmol,,,,,,water,H2O,20 mL,20.0,ethanol,EtOH,20 mL,20.0,25,room temperature,1.0,1 h,,vigorous stirring,"ethanol, water",3× each,60 °C overnight,60.0,,bundle-like (outspread nanorods),,,,,,,,,,,,10.1039/d2tc04879e,ok,
10.1039/d2tc04879e,downloaded\10.1039_d2tc04879e.pdf,SI downloaded\10.1039_d2tc04879e_SI.pdf,mof_json_store\10.1039_d2tc04879e\raw_output.json,mof_json_store\10.1039_d2tc04879e\synthesis_003.json,no,,Eu-MOF,,Zn(NO3)2·6H2O,,"0.178 g, 0.4 mmol",0.4,mmol,nan,,,,,nan,,,,,"benzene-1,3,5-tricarboxylic acid",H3BTC,"0.084 g, 0.4 mmol",0.4,mmol,,,,,,,,,,,aluminum acetate,,0.2 mmol,0.2,mmol,,,,,,water,H2O,20 mL,20.0,ethanol,EtOH,20 mL,20.0,25,room temperature,1.0,1 h,,vigorous stirring,"ethanol, water",3× each,60 °C overnight,60.0,,dumbbell-like (dual fantails),,,,,,,,,,,,10.1039/d2tc04879e,ok,
10.1039/d2tc04879e,downloaded\10.1039_d2tc04879e.pdf,SI downloaded\10.1039_d2tc04879e_SI.pdf,mof_json_store\10.1039_d2tc04879e\raw_output.json,mof_json_store\10.1039_d2tc04879e\synthesis_004.json,no,,Eu-MOF,,Zn(NO3)2·6H2O,,"0.178 g, 0.4 mmol",0.4,mmol,nan,,,,,nan,,,,,"benzene-1,3,5-tricarboxylic acid",H3BTC,"0.084 g, 0.4 mmol",0.4,mmol,,,,,,,,,,,aluminum acetate,,0.4 mmol,0.4,mmol,,,,,,water,H2O,20 mL,20.0,ethanol,EtOH,20 mL,20.0,25,room temperature,1.0,1 h,,vigorous stirring,"ethanol, water",3× each,60 °C overnight,60.0,,urchin-like (radial rods sharing a spherical center),,,,,,,,,,,,10.1039/d2tc04879e,ok,
10.1039/d2tc04879e,downloaded\10.1039_d2tc04879e.pdf,SI downloaded\10.1039_d2tc04879e_SI.pdf,mof_json_store\10.1039_d2tc04879e\raw_output.json,mof_json_store\10.1039_d2tc04879e\synthesis_005.json,no,,Eu-MOF,,ZnI2,,"0.178 g, 0.4 mmol",0.4,mmol,nan,,,,,nan,,,,,"benzene-1,3,5-tricarboxylic acid",H3BTC,"0.084 g, 0.4 mmol",0.4,mmol,,,,,,,,,,,zinc acetate,,0.4 mmol,0.4,mmol,,,,,,water,H2O,20 mL,20.0,ethanol,EtOH,20 mL,20.0,25,room temperature,1.0,1 h,,vigorous stirring,"ethanol, water",3× each,60 °C overnight,60.0,,flower-like (petal-like from nanowire aggregation),,,,,,,,,,,,10.1039/d2tc04879e,ok,
10.1039/d2tc04879e,downloaded\10.1039_d2tc04879e.pdf,SI downloaded\10.1039_d2tc04879e_SI.pdf,mof_json_store\10.1039_d2tc04879e\raw_output.json,mof_json_store\10.1039_d2tc04879e\synthesis_006.json,no,,Eu-MOF,,CdBr2,,"0.178 g, 0.4 mmol",0.4,mmol,nan,,,,,nan,,,,,"benzene-1,3,5-tricarboxylic acid",H3BTC,"0.084 g, 0.4 mmol",0.4,mmol,,,,,,,,,,,lead(II) acetate trihydrate,,0.4 mmol,0.4,mmol,,,,,,water,H2O,20 mL,20.0,ethanol,EtOH,20 mL,20.0,25,room temperature,1.0,1 h,,vigorous stirring,"ethanol, water",3× each,60 °C overnight,60.0,,hairball structures with extended nanowires,,,,,,,,,,,,10.1039/d2tc04879e,ok,
10.1039/d2tc04879e,downloaded\10.1039_d2tc04879e.pdf,SI downloaded\10.1039_d2tc04879e_SI.pdf,mof_json_store\10.1039_d2tc04879e\raw_output.json,mof_json_store\10.1039_d2tc04879e\synthesis_007.json,no,,Eu-MOF,,ZnI2,,"0.178 g, 0.4 mmol",0.4,mmol,nan,,,,,nan,,,,,"benzene-1,3,5-tricarboxylic acid",H3BTC,"0.084 g, 0.4 mmol",0.4,mmol,,,,,,,,,,,cupric acetate monohydrate,,0.4 mmol,0.4,mmol,,,,,,water,H2O,20 mL,20.0,ethanol,EtOH,20 mL,20.0,25,room temperature,1.0,1 h,,vigorous stirring,"ethanol, water",3× each,60 °C overnight,60.0,,3D hyperbranched structures,,,,,,,,,,,,10.1039/d2tc04879e,ok,
10.1039/d2tc04879e,downloaded\10.1039_d2tc04879e.pdf,SI downloaded\10.1039_d2tc04879e_SI.pdf,mof_json_store\10.1039_d2tc04879e\raw_output.json,mof_json_store\10.1039_d2tc04879e\synthesis_008.json,no,,Eu-MOF,,Zn(NO3)2·6H2O,,"0.178 g, 0.4 mmol",0.4,mmol,nan,,,,,nan,,,,,"benzene-1,3,5-tricarboxylic acid",H3BTC,"0.084 g, 0.4 mmol",0.4,mmol,,,,,,,,,,,nickel acetate,,0.4 mmol,0.4,mmol,,,,,,water,H2O,20 mL,20.0,ethanol,EtOH,20 mL,20.0,25,room temperature,1.0,1 h,,vigorous stirring,"ethanol, water",3× each,60 °C overnight,60.0,,3D hyperbranched structures,,,,,,,,,,,,10.1039/d2tc04879e,ok,
10.1039/d2tc04879e,downloaded\10.1039_d2tc04879e.pdf,SI downloaded\10.1039_d2tc04879e_SI.pdf,mof_json_store\10.1039_d2tc04879e\raw_output.json,mof_json_store\10.1039_d2tc04879e\synthesis_009.json,no,,Eu-MOF,,Zn(NO3)2·6H2O,,"0.178 g, 0.4 mmol",0.4,mmol,nan,,,,,nan,,,,,"benzene-1,3,5-tricarboxylic acid",H3BTC,"0.084 g, 0.4 mmol",0.4,mmol,,,,,,,,,,,magnesium acetate tetrahydrate,,0.4 mmol,0.4,mmol,,,,,,water,H2O,20 mL,20.0,ethanol,EtOH,20 mL,20.0,25,room temperature,1.0,1 h,,vigorous stirring,"ethanol, water",3× each,60 °C overnight,60.0,,fan-like (simple split),,,,,,,,,,,,10.1039/d2tc04879e,ok,
10.1039/d2tc04879e,downloaded\10.1039_d2tc04879e.pdf,SI downloaded\10.1039_d2tc04879e_SI.pdf,mof_json_store\10.1039_d2tc04879e\raw_output.json,mof_json_store\10.1039_d2tc04879e\synthesis_010.json,no,,Eu-MOF,,Cu(NO3)2·3H2O,,"0.178 g, 0.4 mmol",0.4,mmol,nan,,,,,nan,,,,,"benzene-1,3,5-tricarboxylic acid",H3BTC,"0.084 g, 0.4 mmol",0.4,mmol,,,,,,,,,,,sodium acetate trihydrate,,0.4 mmol,0.4,mmol,,,,,,water,H2O,20 mL,20.0,ethanol,EtOH,20 mL,20.0,25,room temperature,1.0,1 h,,vigorous stirring,"ethanol, water",3× each,60 °C overnight,60.0,,fan-like (simple split),,,,,,,,,,,,10.1039/d2tc04879e,ok,
10.1039/d2tc04879e,downloaded\10.1039_d2tc04879e.pdf,SI downloaded\10.1039_d2tc04879e_SI.pdf,mof_json_store\10.1039_d2tc04879e\raw_output.json,mof_json_store\10.1039_d2tc04879e\synthesis_011.json,no,,Eu-MOF,,Cu(NO3)2·3H2O,,"0.178 g, 0.4 mmol",0.4,mmol,nan,,,,,nan,,,,,"benzene-1,3,5-tricarboxylic acid",H3BTC,"0.084 g, 0.4 mmol",0.4,mmol,,,,,,,,,,,nickel acetate,,0.4 mmol,0.4,mmol,,,,,,water,H2O,20 mL,20.0,ethanol,EtOH,20 mL,20.0,25,room temperature,1.0,1 h,,vigorous stirring,"ethanol, water",3× each,60 °C overnight,60.0,,3D hyperbranched structures,,,,,,,,,,,,10.1039/d2tc04879e,ok,
10.1039/c4ce00355a,downloaded\10.1039_c4ce00355a.pdf,SI downloaded\10.1039_c4ce00355a_SI.pdf,mof_json_store\10.1039_c4ce00355a\raw_output.json,mof_json_store\10.1039_c4ce00355a\synthesis_001.json,no,,,,Zn(NO3)2·6H2O,Cd(OAc)2·2H2O,"26.6 mg, 0.1 mmol",0.1,mmol,nan,,,,,nan,,,,,"2,3′,5,5′-biphenyltetracarboxylic acid",H4bptc,"33.0 mg, 0.1 mmol",0.1,mmol,,,,,,,,,,,"1,3-bis(imidazole)propane","1,3-bip","17.6 mg, 0.1 mmol",0.1,mmol,potassium hydroxide,KOH,"5.6 mg, 0.1 mmol",0.1,mmol,water,H2O,12 mL,12.0,,,,,140.0,413 K,72.0,3 days,25 mL Teflon-lined stainless steel autoclave,,,,,,,colorless block crystals,48.0,,,"[Cd2O2] dinuclear subunit; (3,6)-connected CdI2-type layer",,,,yes,not_reported,,luminescence,10.1039/c4ce00355a,ok,
10.1039/c4ce00355a,downloaded\10.1039_c4ce00355a.pdf,SI downloaded\10.1039_c4ce00355a_SI.pdf,mof_json_store\10.1039_c4ce00355a\raw_output.json,mof_json_store\10.1039_c4ce00355a\synthesis_002.json,no,,,,Cd(NO3)2·4H2O,Cd(OAc)2·2H2O,"26.6 mg, 0.1 mmol",0.1,mmol,nan,,,,,nan,,,,,"2,3′,5,5′-biphenyltetracarboxylic acid",H4bptc,"33.0 mg, 0.1 mmol",0.1,mmol,"1,4-bis(imidazole)butane","1,4-bib",,,,,,,,,potassium hydroxide,KOH,"5.6 mg, 0.1 mmol",0.1,mmol,,,,,,water,H2O,12 mL,12.0,,,,,140.0,413 K,72.0,3 days,25 mL Teflon-lined stainless steel autoclave,,,,,,,colorless block crystals,56.0,,,,,,,yes,not_reported,,luminescence,10.1039/c4ce00355a,ok,
10.1039/c4ce00355a,downloaded\10.1039_c4ce00355a.pdf,SI downloaded\10.1039_c4ce00355a_SI.pdf,mof_json_store\10.1039_c4ce00355a\raw_output.json,mof_json_store\10.1039_c4ce00355a\synthesis_003.json,no,,,,Cd(NO3)2·4H2O,Cd(OAc)2·2H2O,"26.6 mg, 0.1 mmol",0.1,mmol,nan,,,,,nan,,,,,"2,3′,5,5′-biphenyltetracarboxylic acid",H4bptc,"33.0 mg, 0.1 mmol",0.1,mmol,"1,4-bis(imidazol-1-ylmethyl)benzene",bix,,,,,,,,,potassium hydroxide,KOH,"5.6 mg, 0.1 mmol",0.1,mmol,,,,,,water,H2O,12 mL,12.0,,,,,140.0,413 K,72.0,3 days,25 mL Teflon-lined stainless steel autoclave,,,,,,,yellow prismatic crystals,76.0,,,,,,,yes,not_reported,,luminescence,10.1039/c4ce00355a,ok,
10.1039/c4ce00355a,downloaded\10.1039_c4ce00355a.pdf,SI downloaded\10.1039_c4ce00355a_SI.pdf,mof_json_store\10.1039_c4ce00355a\raw_output.json,mof_json_store\10.1039_c4ce00355a\synthesis_004.json,no,,,,Ba(OH)2·8H2O,Cd(OAc)2·2H2O,"26.6 mg, 0.1 mmol",0.1,mmol,nan,,,,,nan,,,,,"2,3′,5,5′-biphenyltetracarboxylic acid",H4bptc,"33.0 mg, 0.1 mmol",0.1,mmol,"4,4′-bis(imidazol-1-ylmethyl)biphenyl",bimb,,,,,,,,,potassium hydroxide,KOH,"5.6 mg, 0.1 mmol",0.1,mmol,,,,,,water,H2O,12 mL,12.0,,,,,140.0,413 K,72.0,3 days,25 mL Teflon-lined stainless steel autoclave,,,,,,,colorless block crystals,37.0,,,,,,,yes,not_reported,,luminescence,10.1039/c4ce00355a,ok,
10.1039/c4ce00355a,downloaded\10.1039_c4ce00355a.pdf,SI downloaded\10.1039_c4ce00355a_SI.pdf,mof_json_store\10.1039_c4ce00355a\raw_output.json,mof_json_store\10.1039_c4ce00355a\synthesis_005.json,no,,,,Ba(OH)2·8H2O,Cd(OAc)2·2H2O,"26.6 mg, 0.1 mmol",0.1,mmol,Cd(NO3)2·4H2O,,,,,nan,,,,,"2,3′,5,5′-biphenyltetracarboxylic acid",H4bptc,"33.0 mg, 0.1 mmol",0.1,mmol,"1,3,5-tris(imidazol-1-yl)benzene",tib,,,,,,,,,potassium hydroxide,KOH,"5.6 mg, 0.1 mmol",0.1,mmol,,,,,,water,H2O,12 mL,12.0,,,,,140.0,413 K,72.0,3 days,25 mL Teflon-lined stainless steel autoclave,,,,,,,colorless block crystals,52.0,,dia,,,,,yes,not_reported,,luminescence,10.1039/c4ce00355a,ok,
10.1021/cg201552g,downloaded\10.1021_cg201552g.pdf,SI downloaded\10.1021_cg201552g_SI.pdf,mof_json_store\10.1021_cg201552g\raw_output.json,mof_json_store\10.1021_cg201552g\synthesis_001.json,no,,,,Ba(OH)2·8H2O,,33.4 mg (0.1 mmol),0.1,mmol,nan,,,,,nan,,,,,tris(p-carboxyphenyl)methane,TCOPM,37.6 mg (0.1 mmol),0.1,mmol,,,,,,,,,,,,,,,,,,,,,"N,N-dimethylformamide",DMF,"DMF/H2O 3:1 v/v, 8 mL total",,water,H2O,"DMF/H2O 3:1 v/v, 8 mL total",,80.0,80 °C,72.0,3 days,Parr Teflon-lined stainless steel vessel,,CH2Cl2,soaked 3 days,Evacuated at 85 °C under high vacuum overnight after CH2Cl2 exchange,85.0,,colorless crystals,40.0,,,μ4-oxo-bridged Zn4O 6-connected SBU,"a=33.291(7) Å, b=24.518(5) Å, c=16.748(4) Å, Pbcn",,88.9,not_reported,not_reported,431.0,luminescence,10.1021/cg201552g,ok,
10.1021/cg201552g,downloaded\10.1021_cg201552g.pdf,SI downloaded\10.1021_cg201552g_SI.pdf,mof_json_store\10.1021_cg201552g\raw_output.json,mof_json_store\10.1021_cg201552g\synthesis_002.json,no,,,,Ba(OH)2·8H2O,,26.8 mg (0.1 mmol),0.1,mmol,nan,,,,,nan,,,,,tris(p-carboxyphenyl)methane,TCOPM,37.6 mg (0.1 mmol),0.1,mmol,,,,,,,,,,,,,,,,,,,,,acetonitrile,MeCN,"MeCN/H2O 3:1 v/v, 8 mL total",,water,H2O,"MeCN/H2O 3:1 v/v, 8 mL total",,80.0,80 °C,72.0,3 days,Parr Teflon-lined stainless steel vessel,,,,,,,colorless crystals,66.0,,tfz-d,binuclear Mn cluster,"a=29.722(6) Å, b=13.552(2) Å, c=18.680(4) Å, β=124.540(6)°, C2/c",,,not_reported,not_reported,,,10.1021/cg201552g,ok,
10.1021/cg201552g,downloaded\10.1021_cg201552g.pdf,SI downloaded\10.1021_cg201552g_SI.pdf,mof_json_store\10.1021_cg201552g\raw_output.json,mof_json_store\10.1021_cg201552g\synthesis_003.json,no,,,,Ba(OH)2·8H2O,,33.4 mg (0.1 mmol),0.1,mmol,nan,,,,,nan,,,,,tris(p-carboxyphenyl)methane,TCOPM,37.6 mg (0.1 mmol),0.1,mmol,,,,,,,,,,,,,,,,,,,,,"N,N-dimethylformamide",DMF,"DMF/H2O 3:1 v/v, 8 mL total",,water,H2O,"DMF/H2O 3:1 v/v, 8 mL total",,85.0,85 °C,72.0,3 days,Parr Teflon-lined stainless steel vessel,,mother liquor (DMF/H2O),,dried under ambient conditions,,,colorless plank crystals,73.0,,,,"a=14.132(3) Å, b=25.112(5) Å, c=19.910(3) Å, β=121.51(1)°, P2/c",,,not_reported,not_reported,360.0,luminescence,10.1021/cg201552g,ok,
10.1021/cg201552g,downloaded\10.1021_cg201552g.pdf,SI downloaded\10.1021_cg201552g_SI.pdf,mof_json_store\10.1021_cg201552g\raw_output.json,mof_json_store\10.1021_cg201552g\synthesis_004.json,no,,,,Ba(NO3)2,,33.4 mg (0.1 mmol),0.1,mmol,nan,,,,,nan,,,,,tris(p-carboxyphenyl)methane,TCOPM,37.6 mg (0.1 mmol),0.1,mmol,"4,4'-bipyridine","4,4′-bipy",15.6 mg (0.1 mmol),0.1,mmol,,,,,,,,,,,,,,,,"N,N-dimethylformamide",DMF,"DMF/H2O 3:1 v/v, 8 mL total",,water,H2O,"DMF/H2O 3:1 v/v, 8 mL total",,85.0,85 °C (similar to 3),72.0,3 days (similar to 3),Parr Teflon-lined stainless steel vessel,,,,,,,colorless plank crystals,66.0,,,Cd-centered 10-connected SBU,"a=13.3185(13) Å, b=9.4298(9) Å, c=25.8321(19) Å, β=116.342(4)°, P2/c",,,not_reported,not_reported,240.0,luminescence,10.1021/cg201552g,ok,
10.1021/cg201552g,downloaded\10.1021_cg201552g.pdf,SI downloaded\10.1021_cg201552g_SI.pdf,mof_json_store\10.1021_cg201552g\raw_output.json,mof_json_store\10.1021_cg201552g\synthesis_005.json,no,,,,Ba(OH)2·8H2O,,33.4 mg (0.1 mmol),0.1,mmol,nan,,,,,nan,,,,,tris(p-carboxyphenyl)methane,TCOPM,37.6 mg (0.1 mmol),0.1,mmol,"1,4-di(pyridine-4-yl)benzene",dpyb,23.3 mg (0.1 mmol),0.1,mmol,,,,,,,,,,,,,,,,"N,N-dimethylformamide",DMF,"DMF/H2O 3:1 v/v, 8 mL total",,water,H2O,"DMF/H2O 3:1 v/v, 8 mL total",,85.0,85 °C (similar to 3),72.0,3 days (similar to 3),Parr Teflon-lined stainless steel vessel,,,,,,,colorless plank crystals,53.0,,,trinuclear Cd cluster,"a=29.1269(17) Å, b=12.9184(8) Å, c=25.2889(14) Å, β=103.408(1)°, C2/c",,,not_reported,not_reported,315.0,luminescence,10.1021/cg201552g,ok,
