Repository: zzhenglab/MOFinder

# MOFinder

MOFinder extracts MOF synthesis information from the literature, reconstructs evidence-supported negative reaction records, and prepares datasets for synthesis-outcome prediction.
[Web application](https://mofinder.chemistry.wustl.edu/) | [Demos](Demo/README.md) | [Source code](docs/source_to_code.md) | [Workflow guide](docs/workflow.md) | [Model evaluation](docs/evaluation.md)

## Quick start

The workflow runs through Python commands. Python 3.10 or newer is required. Clone the repository and initialize its related applications:

```bash
git clone --recurse-submodules https://github.com/zzhenglab/MOFinder.git
cd MOFinder
```

Start with the two offline demonstrations:

```bash

File: mof_extraction_1_2.csv (part 105 of 305)
doi,main_pdf,si_pdf,raw_output,parsed_json,article_trial_or_failure,article_trial_or_failure_notes,mof_name,crystal_code,metal_1,metal_1_abbr,metal_1_amount_text,metal_1_amount_value,metal_1_amount_unit,metal_2,metal_2_abbr,metal_2_amount_text,metal_2_amount_value,metal_2_amount_unit,metal_3,metal_3_abbr,metal_3_amount_text,metal_3_amount_value,metal_3_amount_unit,linker_1,linker_1_abbr,linker_1_amount_text,linker_1_amount_value,linker_1_amount_unit,linker_2,linker_2_abbr,linker_2_amount_text,linker_2_amount_value,linker_2_amount_unit,linker_3,linker_3_abbr,linker_3_amount_text,linker_3_amount_value,linker_3_amount_unit,modulator_1,modulator_1_abbr,modulator_1_amount_text,modulator_1_amount_value,modulator_1_amount_unit,modulator_2,modulator_2_abbr,modulator_2_amount_text,modulator_2_amount_value,modulator_2_amount_unit,solvent_main,solvent_main_abbr,solvent_main_amount_text,solvent_main_ml,solvent_secondary,solvent_secondary_abbr,solvent_secondary_amount_text,solvent_secondary_ml,temperature_c,temperature_c_text,time_h,time_text,vessel_type,stirring,washing_solvent,washing_cycles,activation_text,activation_temp_c,activation_time_h,crystal_morphology,yield_percent,crystal_size,topology_code,metal_cluster_connectivity,unit_cell_short,pore_diameter_A,BET_surface_area_m2g,air_stable,water_stable,tga_decomposition_temp_c,applications,reference,status,error
10.1039/c9ta03403j,downloaded\10.1039_c9ta03403j.pdf,SI downloaded\10.1039_c9ta03403j_SI.pdf,mof_json_store\10.1039_c9ta03403j\raw_output.json,mof_json_store\10.1039_c9ta03403j\synthesis_001.json,yes,Varied CH3COOH/ZrCl4 0–300; only appropriate amounts (25–75 equiv) gave crystalline nanosheets; too low/high gave irregular nanosheets or particles.,Zr-Fc MOF,,Ba(OH)2·8H2O,ZrCl4,0.5 mmol,0.5,mmol,nan,,,,,nan,,,,,"1,1'-ferrocenedicarboxylic acid",FcDA,0.5 mmol,0.5,mmol,,,,,,,,,,,acetic acid,,0.71 mL (12.5 mmol; 25 equiv. vs Zr),12.5,mmol,,,,,,"N,N-dimethylformamide",DMF,15 mL,15.0,,,,,120.0,120 °C,12.0,12 h,Teflon-lined autoclave,static,DMF,3×,35 °C under vacuum for 24 h,35.0,24.0,rectangular nanosheets,,,,Zr6 cluster-based layered MOF,"a=b=c=14.116 Å, α=β=γ=90°, P1",,,yes,yes,,,10.1039/c9ta03403j,ok,
10.1039/c9ta03403j,downloaded\10.1039_c9ta03403j.pdf,SI downloaded\10.1039_c9ta03403j_SI.pdf,mof_json_store\10.1039_c9ta03403j\raw_output.json,mof_json_store\10.1039_c9ta03403j\synthesis_002.json,yes,Varied CH3COOH/ZrCl4 0–300; only appropriate amounts (25–75 equiv) gave crystalline nanosheets; too low/high gave irregular nanosheets or particles.,Zr-Fc MOF,,Ba(OH)2·8H2O,ZrCl4,0.5 mmol,0.5,mmol,nan,,,,,nan,,,,,"1,1'-ferrocenedicarboxylic acid",FcDA,0.5 mmol,0.5,mmol,,,,,,,,,,,acetic acid,,2.14 mL (37.5 mmol; 75 equiv. vs Zr),37.5,mmol,,,,,,"N,N-dimethylformamide",DMF,15 mL,15.0,,,,,120.0,120 °C,12.0,12 h,Teflon-lined autoclave,static,DMF,3×,35 °C under vacuum for 24 h,35.0,24.0,rectangular nanosheets,,,,Zr6 cluster-based layered MOF,"a=b=c=14.116 Å, α=β=γ=90°, P1",,,yes,yes,,,10.1039/c9ta03403j,ok,
10.1039/c9ta03403j,downloaded\10.1039_c9ta03403j.pdf,SI downloaded\10.1039_c9ta03403j_SI.pdf,mof_json_store\10.1039_c9ta03403j\raw_output.json,mof_json_store\10.1039_c9ta03403j\synthesis_003.json,yes,Varied CH3COOH/ZrCl4 0–300; only appropriate amounts (25–75 equiv) gave crystalline nanosheets; too low/high gave irregular nanosheets or particles.,Zr-Fc MOF,,Ba(OH)2·8H2O,ZrCl4,0.5 mmol,0.5,mmol,Cd(CH3COO)2·4H2O,,,,,nan,,,,,"1,1'-ferrocenedicarboxylic acid",FcDA,0.5 mmol,0.5,mmol,,,,,,,,,,,acetic acid,,1.43 mL (25 mmol; 50 equiv. vs Zr),25.0,mmol,,,,,,"N,N-dimethylformamide",DMF,15 mL,15.0,,,,,100.0,100 °C,12.0,12 h,Teflon-lined autoclave,static,DMF,3×,35 °C under vacuum for 24 h,35.0,24.0,rectangular nanosheets,,thickness ~4.4 nm (AFM),,Zr6 cluster-based layered MOF,"a=b=c=14.116 Å, α=β=γ=90°, P1",,,yes,yes,,,10.1039/c9ta03403j,ok,
10.1039/c9ta03403j,downloaded\10.1039_c9ta03403j.pdf,SI downloaded\10.1039_c9ta03403j_SI.pdf,mof_json_store\10.1039_c9ta03403j\raw_output.json,mof_json_store\10.1039_c9ta03403j\synthesis_004.json,yes,Varied CH3COOH/ZrCl4 0–300; only appropriate amounts (25–75 equiv) gave crystalline nanosheets; too low/high gave irregular nanosheets or particles.,Zr-Fc MOF,,Cu(NO3)2·3H2O,ZrCl4,0.5 mmol,0.5,mmol,W12O40,,,,,nan,,,,,"1,1'-ferrocenedicarboxylic acid",FcDA,0.5 mmol,0.5,mmol,,,,,,,,,,,acetic acid,,1.43 mL (25 mmol; 50 equiv. vs Zr),25.0,mmol,,,,,,"N,N-dimethylformamide",DMF,15 mL,15.0,,,,,110.0,110 °C,12.0,12 h,Teflon-lined autoclave,static,DMF,3×,35 °C under vacuum for 24 h,35.0,24.0,rectangular nanosheets,,,,Zr6 cluster-based layered MOF,"a=b=c=14.116 Å, α=β=γ=90°, P1",,,yes,yes,,,10.1039/c9ta03403j,ok,
10.1039/c9ta03403j,downloaded\10.1039_c9ta03403j.pdf,SI downloaded\10.1039_c9ta03403j_SI.pdf,mof_json_store\10.1039_c9ta03403j\raw_output.json,mof_json_store\10.1039_c9ta03403j\synthesis_005.json,yes,Varied CH3COOH/ZrCl4 0–300; only appropriate amounts (25–75 equiv) gave crystalline nanosheets; too low/high gave irregular nanosheets or particles.,Zr-Fc MOF,,Cu(NO3)2·3H2O,ZrCl4,0.5 mmol,0.5,mmol,W12O40,,,,,nan,,,,,"1,1'-ferrocenedicarboxylic acid",FcDA,0.5 mmol,0.5,mmol,,,,,,,,,,,acetic acid,,1.43 mL (25 mmol; 50 equiv. vs Zr),25.0,mmol,,,,,,"N,N-dimethylformamide",DMF,15 mL,15.0,,,,,130.0,130 °C,12.0,12 h,Teflon-lined autoclave,static,DMF,3×,35 °C under vacuum for 24 h,35.0,24.0,rectangular nanosheets,,,,Zr6 cluster-based layered MOF,"a=b=c=14.116 Å, α=β=γ=90°, P1",,,yes,yes,,,10.1039/c9ta03403j,ok,
10.1039/c9ta03403j,downloaded\10.1039_c9ta03403j.pdf,SI downloaded\10.1039_c9ta03403j_SI.pdf,mof_json_store\10.1039_c9ta03403j\raw_output.json,mof_json_store\10.1039_c9ta03403j\synthesis_006.json,yes,Varied CH3COOH/ZrCl4 0–300; only appropriate amounts (25–75 equiv) gave crystalline nanosheets; too low/high gave irregular nanosheets or particles.,Zr-Fc MOF,,Cu(NO3)2·3H2O,ZrCl4,0.5 mmol,0.5,mmol,Mo12O40,,,,,nan,,,,,"1,1'-ferrocenedicarboxylic acid",FcDA,0.5 mmol,0.5,mmol,,,,,,,,,,,acetic acid,,1.43 mL (25 mmol; 50 equiv. vs Zr),25.0,mmol,,,,,,"N,N-dimethylformamide",DMF,15 mL,15.0,,,,,140.0,140 °C,12.0,12 h,Teflon-lined autoclave,static,DMF,3×,35 °C under vacuum for 24 h,35.0,24.0,rectangular nanosheets,,,,Zr6 cluster-based layered MOF,"a=b=c=14.116 Å, α=β=γ=90°, P1",,,yes,yes,,,10.1039/c9ta03403j,ok,
10.1039/c9ta03403j,downloaded\10.1039_c9ta03403j.pdf,SI downloaded\10.1039_c9ta03403j_SI.pdf,mof_json_store\10.1039_c9ta03403j\raw_output.json,mof_json_store\10.1039_c9ta03403j\synthesis_007.json,yes,Varied CH3COOH/ZrCl4 0–300; only appropriate amounts (25–75 equiv) gave crystalline nanosheets; too low/high gave irregular nanosheets or particles.,Zr-Fc MOF,,Cu(NO3)2·3H2O,ZrCl4,0.5 mmol,0.5,mmol,V2O40,,,,,nan,,,,,"1,1'-ferrocenedicarboxylic acid",FcDA,0.5 mmol,0.5,mmol,,,,,,,,,,,acetic acid,,1.43 mL (25 mmol; 50 equiv. vs Zr),25.0,mmol,,,,,,"N,N-dimethylformamide",DMF,15 mL,15.0,,,,,150.0,150 °C,12.0,12 h,Teflon-lined autoclave,static,DMF,3×,35 °C under vacuum for 24 h,35.0,24.0,rectangular nanosheets,,thickness ~15.9 nm (AFM),,Zr6 cluster-based layered MOF,"a=b=c=14.116 Å, α=β=γ=90°, P1",,,yes,yes,,,10.1039/c9ta03403j,ok,
10.1039/c9ta03403j,downloaded\10.1039_c9ta03403j.pdf,SI downloaded\10.1039_c9ta03403j_SI.pdf,mof_json_store\10.1039_c9ta03403j\raw_output.json,mof_json_store\10.1039_c9ta03403j\synthesis_008.json,yes,Varied CH3COOH/ZrCl4 0–300; only appropriate amounts (25–75 equiv) gave crystalline nanosheets; too low/high gave irregular nanosheets or particles.,Zr-Fc MOF,,Cu(NO3)2·3H2O,ZrCl4,0.5 mmol,0.5,mmol,W12O40,,,,,nan,,,,,"1,1'-ferrocenedicarboxylic acid",FcDA,0.5 mmol,0.5,mmol,,,,,,,,,,,acetic acid,,1.43 mL (25 mmol; 50 equiv. vs Zr),25.0,mmol,,,,,,"N,N-dimethylformamide",DMF,15 mL,15.0,,,,,120.0,120 °C,2.0,2 h,Teflon-lined autoclave,static,DMF,3×,35 °C under vacuum for 24 h,35.0,24.0,rectangular nanosheets,,,,Zr6 cluster-based layered MOF,"a=b=c=14.116 Å, α=β=γ=90°, P1",,,yes,yes,,,10.1039/c9ta03403j,ok,
10.1039/c9ta03403j,downloaded\10.1039_c9ta03403j.pdf,SI downloaded\10.1039_c9ta03403j_SI.pdf,mof_json_store\10.1039_c9ta03403j\raw_output.json,mof_json_store\10.1039_c9ta03403j\synthesis_009.json,yes,Varied CH3COOH/ZrCl4 0–300; only appropriate amounts (25–75 equiv) gave crystalline nanosheets; too low/high gave irregular nanosheets or particles.,Zr-Fc MOF,,Cu(NO3)2·3H2O,ZrCl4,0.5 mmol,0.5,mmol,W12O40,,,,,nan,,,,,"1,1'-ferrocenedicarboxylic acid",FcDA,0.5 mmol,0.5,mmol,,,,,,,,,,,acetic acid,,1.43 mL (25 mmol; 50 equiv. vs Zr),25.0,mmol,,,,,,"N,N-dimethylformamide",DMF,15 mL,15.0,,,,,120.0,120 °C,3.0,3 h,Teflon-lined autoclave,static,DMF,3×,35 °C under vacuum for 24 h,35.0,24.0,rectangular nanosheets,,,,Zr6 cluster-based layered MOF,"a=b=c=14.116 Å, α=β=γ=90°, P1",,,yes,yes,,,10.1039/c9ta03403j,ok,
10.1039/c9ta03403j,downloaded\10.1039_c9ta03403j.pdf,SI downloaded\10.1039_c9ta03403j_SI.pdf,mof_json_store\10.1039_c9ta03403j\raw_output.json,mof_json_store\10.1039_c9ta03403j\synthesis_011.json,yes,Varied CH3COOH/ZrCl4 0–300; only appropriate amounts (25–75 equiv) gave crystalline nanosheets; too low/high gave irregular nanosheets or particles.,Zr-Fc MOF,,ZrCl4,ZrCl4,0.5 mmol,0.5,mmol,nan,,,,,nan,,,,,"1,1'-ferrocenedicarboxylic acid",FcDA,0.5 mmol,0.5,mmol,,,,,,,,,,,acetic acid,,1.43 mL (25 mmol; 50 equiv. vs Zr),25.0,mmol,,,,,,"N,N-dimethylformamide",DMF,15 mL,15.0,,,,,120.0,120 °C,12.0,12 h,Teflon-lined autoclave,static,DMF,3×,35 °C under vacuum for 24 h,35.0,24.0,rectangular nanosheets,,thickness 11.6 ± 1.2 nm; lateral size ~500 nm,,Zr6 cluster-based layered MOF,"a=b=c=14.116 Å, α=β=γ=90°, P1",,,yes,yes,,,10.1039/c9ta03403j,ok,
10.1039/c9ta03403j,downloaded\10.1039_c9ta03403j.pdf,SI downloaded\10.1039_c9ta03403j_SI.pdf,mof_json_store\10.1039_c9ta03403j\raw_output.json,mof_json_store\10.1039_c9ta03403j\synthesis_012.json,yes,Varied CH3COOH/ZrCl4 0–300; only appropriate amounts (25–75 equiv) gave crystalline nanosheets; too low/high gave irregular nanosheets or particles.,Zr-Fc MOF,,ZrCl4,ZrCl4,0.5 mmol,0.5,mmol,nan,,,,,nan,,,,,"1,1'-ferrocenedicarboxylic acid",FcDA,0.5 mmol,0.5,mmol,,,,,,,,,,,acetic acid,,1.43 mL (25 mmol; 50 equiv. vs Zr),25.0,mmol,,,,,,"N,N-dimethylformamide",DMF,15 mL,15.0,,,,,120.0,120 °C,24.0,24 h,Teflon-lined autoclave,static,DMF,3×,35 °C under vacuum for 24 h,35.0,24.0,rectangular nanosheets,,,,Zr6 cluster-based layered MOF,"a=b=c=14.116 Å, α=β=γ=90°, P1",,,yes,yes,,,10.1039/c9ta03403j,ok,
10.1039/c9ta03403j,downloaded\10.1039_c9ta03403j.pdf,SI downloaded\10.1039_c9ta03403j_SI.pdf,mof_json_store\10.1039_c9ta03403j\raw_output.json,mof_json_store\10.1039_c9ta03403j\synthesis_013.json,yes,Varied CH3COOH/ZrCl4 0–300; only appropriate amounts (25–75 equiv) gave crystalline nanosheets; too low/high gave irregular nanosheets or particles.,Zr-Fc MOF,,CuSO4·5H2O,ZrCl4,0.5 mmol,0.5,mmol,W48O184·92H2O,,,,,Na2WO4,,,,,"1,1'-ferrocenedicarboxylic acid",FcDA,0.5 mmol,0.5,mmol,,,,,,,,,,,acetic acid,,1.43 mL (25 mmol; 50 equiv. vs Zr),25.0,mmol,,,,,,"N,N-dimethylformamide",DMF,15 mL,15.0,,,,,120.0,120 °C,48.0,48 h,Teflon-lined autoclave,static,DMF,3×,35 °C under vacuum for 24 h,35.0,24.0,rectangular nanosheets,,,,Zr6 cluster-based layered MOF,"a=b=c=14.116 Å, α=β=γ=90°, P1",,,yes,yes,,,10.1039/c9ta03403j,ok,
10.1039/c4ce01959h,downloaded\10.1039_c4ce01959h.pdf,SI downloaded\10.1039_c4ce01959h_SI.pdf,mof_json_store\10.1039_c4ce01959h\raw_output.json,mof_json_store\10.1039_c4ce01959h\synthesis_001.json,yes,Uniform 120 °C MeCN/H2O (1:1) failed for 5; solvothermal Cd(ClO4)2 + Hbpt gave microcrystalline precipitate for 1.,,1007275,CuSO4·5H2O,Cd(ClO4)2·6H2O,"187 mg, 0.6 mmol",0.6,mmol,W48O184·92H2O,,,,,Na2WO4,,,,,"1H-3,5-bis(pyrazinyl)-1,2,4-triazole",Hbpt,"45 mg, 0.2 mmol",0.2,mmol,,,,,,,,,,,,,,,,,,,,,acetonitrile,MeCN,20 mL,20.0,,,,,25,room temperature,,stirred 9 h; evaporated 4 days,,stirred,,,,,,colorless block crystals,68.0,,,,"a=12.993(6), b=10.604(4), c=12.690(6), α=90, β=116.119(7), γ=90, P21/c",,,,,,luminescence,10.1039/c4ce01959h,ok,
10.1039/c4ce01959h,downloaded\10.1039_c4ce01959h.pdf,SI downloaded\10.1039_c4ce01959h_SI.pdf,mof_json_store\10.1039_c4ce01959h\raw_output.json,mof_json_store\10.1039_c4ce01959h\synthesis_002.json,yes,Uniform 120 °C MeCN/H2O (1:1) failed for 5; solvothermal Cd(ClO4)2 + Hbpt gave microcrystalline precipitate for 1.,,1007276,MnCl2,Cd(NO3)2·4H2O,"185 mg, 0.6 mmol",0.6,mmol,nan,,,,,nan,,,,,"1H-3,5-bis(pyrazinyl)-1,2,4-triazole",Hbpt,"22 mg, 0.1 mmol",0.1,mmol,succinic acid,H2suc,"12 mg, 0.1 mmol",0.1,mmol,,,,,,,,,,,,,,,,acetonitrile,MeCN,"5 mL (of total 10 mL, MeCN/H2O = 1:1)",5.0,water,H2O,"5 mL (of total 10 mL, MeCN/H2O = 1:1)",5.0,120.0,120 °C,72.0,3 days,23 mL Teflon-lined stainless steel autoclave,static,,,,,,yellow crystals,56.0,,,,"a=16.646(9), b=29.783(16), c=17.274(9), α=90, β=90, γ=90, C2221",,,,,,luminescence,10.1039/c4ce01959h,ok,
10.1039/c4ce01959h,downloaded\10.1039_c4ce01959h.pdf,SI downloaded\10.1039_c4ce01959h_SI.pdf,mof_json_store\10.1039_c4ce01959h\raw_output.json,mof_json_store\10.1039_c4ce01959h\synthesis_003.json,yes,Uniform 120 °C MeCN/H2O (1:1) failed for 5; solvothermal Cd(ClO4)2 + Hbpt gave microcrystalline precipitate for 1.,,1007277,MnCl2·4H2O,Cd(ClO4)2·6H2O,"187 mg, 0.6 mmol",0.6,mmol,nan,,,,,nan,,,,,"1H-3,5-bis(pyrazinyl)-1,2,4-triazole",Hbpt,"22 mg, 0.1 mmol",0.1,mmol,isophthalic acid,"1,3-H2bdc","16 mg, 0.1 mmol",0.1,mmol,,,,,,,,,,,,,,,,acetonitrile,MeCN,"5 mL (of total 10 mL, MeCN/H2O = 1:1)",5.0,water,H2O,"5 mL (of total 10 mL, MeCN/H2O = 1:1)",5.0,120.0,120 °C,72.0,3 days,23 mL Teflon-lined stainless steel autoclave,static,,,,,,yellow crystals,71.0,,,,"a=25.901(6), b=12.953(3), c=36.822(8), α=90, β=110.234(3), γ=90, C2/c",,,,,,luminescence,10.1039/c4ce01959h,ok,
10.1039/c4ce01959h,downloaded\10.1039_c4ce01959h.pdf,SI downloaded\10.1039_c4ce01959h_SI.pdf,mof_json_store\10.1039_c4ce01959h\raw_output.json,mof_json_store\10.1039_c4ce01959h\synthesis_004.json,yes,Uniform 120 °C MeCN/H2O (1:1) failed for 5; solvothermal Cd(ClO4)2 + Hbpt gave microcrystalline precipitate for 1.,,1007278,MnCl2·4H2O,Cd(NO3)2·4H2O,"185 mg, 0.6 mmol",0.6,mmol,nan,,,,,nan,,,,,"1H-3,5-bis(pyrazinyl)-1,2,4-triazole",Hbpt,"22 mg, 0.1 mmol",0.1,mmol,terephthalic acid,"1,4-H2bdc","16 mg, 0.1 mmol",0.1,mmol,,,,,,,,,,,,,,,,acetonitrile,MeCN,"5 mL (of total 10 mL, MeCN/H2O = 1:1)",5.0,water,H2O,"5 mL (of total 10 mL, MeCN/H2O = 1:1)",5.0,120.0,120 °C,72.0,3 days,23 mL Teflon-lined stainless steel autoclave,static,,,,,,pale yellow crystals,65.0,,,,"a=12.994(6), b=16.064(10), c=17.340(4), α=114.882(6), β=98.214(10), γ=102.015(8), P1¯",,,,,,luminescence,10.1039/c4ce01959h,ok,
10.1039/c4ce01959h,downloaded\10.1039_c4ce01959h.pdf,SI downloaded\10.1039_c4ce01959h_SI.pdf,mof_json_store\10.1039_c4ce01959h\raw_output.json,mof_json_store\10.1039_c4ce01959h\synthesis_005.json,yes,Uniform 120 °C MeCN/H2O (1:1) failed for 5; solvothermal Cd(ClO4)2 + Hbpt gave microcrystalline precipitate for 1.,,1007279,MnCl2·4H2O,Zn(NO3)2·6H2O,"179 mg, 0.6 mmol",0.6,mmol,nan,,,,,nan,,,,,"1H-3,5-bis(pyrazinyl)-1,2,4-triazole",Hbpt,"22 mg, 0.1 mmol",0.1,mmol,"benzene-1,2,3,4,5,6-hexacarboxylic acid",H6bhc,"34 mg, 0.1 mmol",0.1,mmol,,,,,,,,,,,,,,,,water,H2O,10 mL,10.0,,,,,120.0,120 °C,72.0,3 days,23 mL Teflon-lined stainless steel autoclave,static,,,,,,yellow block crystals,54.0,,,,"a=9.852(3), b=10.626(3), c=14.145(5), α=82.691(8), β=88.688(11), γ=72.313(8), P1¯",,,,,,luminescence,10.1039/c4ce01959h,ok,
10.1002/slct.201801720,,SI downloaded\10.1002_slct.201801720_SI.pdf,mof_json_store\10.1002_slct.201801720\raw_output.json,mof_json_store\10.1002_slct.201801720\synthesis_001.json,no,,,,MnCl2·4H2O,,"1 mmol, 0.241 g dissolved in 10 mL H2O; 3 mL of this solution used for layering",1,mmol,nan,,,,,nan,,,,,"Na2(2,5-pyrdc)","2,5-pyrdc","1 mmol, 0.255 g in 10 mL H2O (mixed-ligand solution prepared)",1.0,mmol,"1,3-bis(1,2,4-triazol-1-yl)propane",btp,"1 mmol, 0.178 g in 10 mL MeOH (mixed-ligand solution prepared)",1.0,mmol,,,,,,,,,,,,,,,,water,H2O,layered diffusion with H2O/MeOH; includes buffer H2O/MeOH 1:1 (5 mL),,methanol,MeOH,layered diffusion with H2O/MeOH; includes buffer H2O/MeOH 1:1 (5 mL),,25,room temperature,336.0,two weeks,crystal tube,static,"MeOH, H2O (1:1)",,413 K under ~1×10−1 Pa vacuum for ~4 h,140.0,4.0,blue block-shaped crystals,60.0,,,,,,,,,,water_harvesting;CO2_capture,10.1002/slct.201801720,ok,
10.1002/slct.201801720,,SI downloaded\10.1002_slct.201801720_SI.pdf,mof_json_store\10.1002_slct.201801720\raw_output.json,mof_json_store\10.1002_slct.201801720\synthesis_002.json,no,,,,MnCl2·4H2O,,"1 mmol, 0.241 g dissolved in 10 mL H2O; layered as in 1",1,mmol,nan,,,,,nan,,,,,"Na2(2,5-pyrdc)","2,5-pyrdc",1 mmol (as in 1),1.0,mmol,"1,2-bis(1,2,4-triazol-1-yl)ethane",bte,"1 mmol, 0.164 g (methanolic solution as in 1)",1.0,mmol,,,,,,,,,,,,,,,,water,H2O,slow liquid–liquid diffusion with H2O/MeOH,,methanol,MeOH,slow liquid–liquid diffusion with H2O/MeOH,,25,room temperature,504.0,three weeks,crystal tube,static,"MeOH, H2O (1:1)",,413 K under ~1×10−1 Pa vacuum for ~4 h,140.0,4.0,blue small block-shaped crystals,58.0,,,,,,,,,,water_harvesting;CO2_capture,10.1002/slct.201801720,ok,
10.1002/slct.201801720,,SI downloaded\10.1002_slct.201801720_SI.pdf,mof_json_store\10.1002_slct.201801720\raw_output.json,mof_json_store\10.1002_slct.201801720\synthesis_003.json,no,,,,CoCl2·4H2O,,"1 mmol, 0.241 g (as in 1)",1,mmol,MnCl2·4H2O,,,,,nan,,,,,"Na4(1,2,4,5-btc)","1,2,4,5-btc","1 mmol, 0.342 g",1.0,mmol,"1,2-bis(1,2,4-triazol-1-yl)ethane",bte,"1 mmol, 0.164 g",1.0,mmol,,,,,,,,,,,,,,,,water,H2O,slow diffusion in H2O/MeOH system (as in 1),,methanol,MeOH,slow diffusion in H2O/MeOH system (as in 1),,25,room temperature,336.0,two weeks,crystal tube,static,"MeOH, H2O (1:1)",,413 K under ~1×10−1 Pa vacuum for ~4 h,140.0,4.0,blue linear-shaped crystals,72.0,,,,,,,,,,water_harvesting,10.1002/slct.201801720,ok,
10.1002/slct.201801720,,SI downloaded\10.1002_slct.201801720_SI.pdf,mof_json_store\10.1002_slct.201801720\raw_output.json,mof_json_store\10.1002_slct.201801720\synthesis_004.json,no,,,,Al(NO3)3·9H2O,,"1 mmol, 0.297 g",1,mmol,nan,,,,,nan,,,,,"2,5-bis-(4-pyridyl)-3,4-diaza-2,4-hexadiene",4-bpdh,"1 mmol, 0.238 g",1.0,mmol,"Na4(1,2,4,5-btc)","1,2,4,5-btc","1 mmol, 0.342 g",1.0,mmol,,,,,,,,,,,,,,,,water,H2O,slow diffusion in H2O/MeOH system (as in 1),,methanol,MeOH,slow diffusion in H2O/MeOH system (as in 1),,25,room temperature,672.0,four weeks,crystal tube,static,"MeOH, H2O (1:1)",,413 K under ~1×10−1 Pa vacuum for ~4 h,140.0,4.0,orange block-shaped crystals,52.0,,,,,,,,,,water_harvesting,10.1002/slct.201801720,ok,
10.1002/slct.201801720,,SI downloaded\10.1002_slct.201801720_SI.pdf,mof_json_store\10.1002_slct.201801720\raw_output.json,mof_json_store\10.1002_slct.201801720\synthesis_005.json,no,,,,Zn(NO3)2·6H2O,,"1 mmol, 0.297 g",1,mmol,nan,,,,,nan,,,,,"1,4-bis-(4-pyridyl)-2,3-diaza-1,3-butadiene",4-bpdb,"1 mmol, 0.210 g",1.0,mmol,"Na4(1,2,4,5-btc)","1,2,4,5-btc","1 mmol, 0.342 g",1.0,mmol,,,,,,,,,,,,,,,,water,H2O,slow diffusion in H2O/MeOH system (as in 1),,methanol,MeOH,slow diffusion in H2O/MeOH system (as in 1),,25,room temperature,504.0,three weeks,crystal tube,static,"MeOH, H2O (1:1)",,413 K under ~1×10−1 Pa vacuum for ~4 h,140.0,4.0,orange block-shaped crystals,65.0,,,,,,,,,,water_harvesting;CO2_capture,10.1002/slct.201801720,ok,
10.1039/c3ce42152j,downloaded\10.1039_c3ce42152j.pdf,SI downloaded\10.1039_c3ce42152j_SI.pdf,mof_json_store\10.1039_c3ce42152j\raw_output.json,mof_json_store\10.1039_c3ce42152j\synthesis_001.json,no,,,,Zn(NO3)2·6H2O,,"20 mg, 0.13 mmol",0.13,mmol,nan,,,,,nan,,,,,"5,5′-(2,3,6,7-tetramethoxyanthracene-9,10-diyl)diisophthalic acid",,"2.5 mg, 0.004 mmol",0.004,mmol,,,,,,,,,,,,,,,,,,,,,N-methyl-2-pyrrolidone,NMP,"1 mL total, v/v/v = 1/1/1",,"N,N-diethylformamide",DEF,"1 mL total, v/v/v = 1/1/1",,75.0,"Heated to 75 °C in 8 h, held 75 °C for 33 h, cooled to 30 °C in 10 h",33.0,33 h at 75 °C (plus 8 h ramp and 10 h cooling),pressure-resistant glass tube,,,,,,,brown crystals,50.0,,sql,Mn4 μ3-OH tetranuclear 4-connected SBU,"Triclinic, P-1; a=8.792(4) Å, b=11.024(5) Å, c=16.479(7) Å, α=84.580(7)°, β=85.459(7)°, γ=78.893(7)°",,,yes,not_reported,,magnetism;luminescence,10.1039/c3ce42152j,ok,
10.1039/c3ce42152j,downloaded\10.1039_c3ce42152j.pdf,SI downloaded\10.1039_c3ce42152j_SI.pdf,mof_json_store\10.1039_c3ce42152j\raw_output.json,mof_json_store\10.1039_c3ce42152j\synthesis_002.json,no,,,,Cd(NO3)2·4H2O,,"20 mg, 0.07 mmol",0.07,mmol,nan,,,,,nan,,,,,"5,5′-(2,3,6,7-tetramethoxyanthracene-9,10-diyl)diisophthalic acid",,"2.5 mg, 0.004 mmol",0.004,mmol,,,,,,,,,,,,,,,,,,,,,N-methyl-2-pyrrolidone,NMP,"1 mL total, v/v/v = 1/1/1",,"N,N-dimethylacetamide",DMA,"1 mL total, v/v/v = 1/1/1",,130.0,"Heated to 130 °C in 8 h, held 130 °C for 50 h, cooled to 30 °C in 13 h",50.0,50 h at 130 °C (plus 8 h ramp and 13 h cooling),pressure-resistant glass tube,,,,,,,green crystals,57.0,,fsc,tetranuclear Ni4 cluster 4-connected linked by ligands to 6-connected nodes,"Triclinic, P-1; a=11.080(3) Å, b=16.583(4) Å, c=16.600(4) Å, α=68.533(5)°, β=89.208(4)°, γ=89.167(4)°",,,yes,not_reported,,magnetism,10.1039/c3ce42152j,ok,
10.1039/c3ce42152j,downloaded\10.1039_c3ce42152j.pdf,SI downloaded\10.1039_c3ce42152j_SI.pdf,mof_json_store\10.1039_c3ce42152j\raw_output.json,mof_json_store\10.1039_c3ce42152j\synthesis_003.json,no,,,,Cd(CH3COO)2·4H2O,,"20 mg, 0.065 mmol",0.065,mmol,nan,,,,,nan,,,,,"5,5′-(2,3,6,7-tetramethoxyanthracene-9,10-diyl)diisophthalic acid",,"2.5 mg, 0.004 mmol",0.004,mmol,,,,,,,,,,,,,,,,,,,,,N-methyl-2-pyrrolidone,NMP,"1 mL total, v/v/v = 1/1/1",,"N,N-dimethylformamide",DMF,"1 mL total, v/v/v = 1/1/1",,75.0,"Heated to 75 °C in 8 h, held 75 °C for 33 h, cooled to 30 °C in 10 h",33.0,33 h at 75 °C (plus 8 h ramp and 10 h cooling),pressure-resistant glass tube,,,,,,,brown crystals,43.0,,PtS,dimetal {Cd2O11} units 4-connected,"Monoclinic, P21/c; a=15.4676(17) Å, b=13.1962(15) Å, c=26.497(3) Å, β=98.729(2)°",,,yes,not_reported,,luminescence,10.1039/c3ce42152j,ok,
10.1039/c3ce42152j,downloaded\10.1039_c3ce42152j.pdf,SI downloaded\10.1039_c3ce42152j_SI.pdf,mof_json_store\10.1039_c3ce42152j\raw_output.json,mof_json_store\10.1039_c3ce42152j\synthesis_004.json,no,,,,Cd(CH3COO)2·4H2O,,"20 mg, 0.07 mmol",0.07,mmol,nan,,,,,nan,,,,,"5,5′-(2,3,6,7-tetramethoxyanthracene-9,10-diyl)diisophthalic acid",,"2.5 mg, 0.004 mmol",0.004,mmol,,,,,,,,,,,,,,,,,,,,,N-methyl-2-pyrrolidone,NMP,"1 mL total, v/v/v = 1/1/1",,"N,N-dimethylacetamide",DMA,"1 mL total, v/v/v = 1/1/1",,130.0,"Heated to 130 °C in 8 h, held 130 °C for 50 h, cooled to 30 °C in 13 h (same as 2)",50.0,50 h at 130 °C (plus 8 h ramp and 13 h cooling),pressure-resistant glass tube,,,,,,,dark red crystals,62.0,,nou,"3D 3-nodal (4,4,4)-connected network","Monoclinic, P21/c; a=10.168(3) Å, b=18.035(5) Å, c=27.054(8) Å, β=99.321(5)°",,,yes,not_reported,,,10.1039/c3ce42152j,ok,
10.1039/c3ce42152j,downloaded\10.1039_c3ce42152j.pdf,SI downloaded\10.1039_c3ce42152j_SI.pdf,mof_json_store\10.1039_c3ce42152j\raw_output.json,mof_json_store\10.1039_c3ce42152j\synthesis_005.json,no,,,,Cd(CH3COO)2·4H2O,,"20 mg, 0.067 mmol",0.067,mmol,nan,,,,,nan,,,,,"5,5′-(2,3,6,7-tetramethoxyanthracene-9,10-diyl)diisophthalic acid",,"2.5 mg, 0.004 mmol",0.004,mmol,,,,,,,,,,,,,,,,,,,,,N-methyl-2-pyrrolidone,NMP,"1 mL total, v/v/v = 1/1/1",,"1,4-dioxane",DOE,"1 mL total, v/v/v = 1/1/1",,130.0,"Heated to 130 °C in 5 h, held 130 °C for 50 h, cooled to 30 °C in 13 h",50.0,50 h at 130 °C (plus 5 h ramp and 13 h cooling),pressure-resistant glass tube,,,,,,,brown crystals,64.0,,nou,"3D 3-nodal (4,4,4)-connected network","Monoclinic, P21/c; a=10.107(4) Å, b=18.338(7) Å, c=27.084(11) Å, β=99.285(8)°",,,yes,not_reported,,luminescence,10.1039/c3ce42152j,ok,
10.1021/acs.cgd.9b00237,downloaded\10.1021_acs.cgd.9b00237.pdf,SI downloaded\10.1021_acs.cgd.9b00237_SI.pdf,mof_json_store\10.1021_acs.cgd.9b00237\raw_output.json,mof_json_store\10.1021_acs.cgd.9b00237\synthesis_001.json,yes,Monometallic Mn-BTC via this aqueous method was not isoreticular (low crystallinity); Mn–Ni mixtures above 50% Mn lost target structure.,Co-BTC,,Cd(CH3COO)2·4H2O,,3 mmol,3,mmol,nan,,,,,nan,,,,,"1,3,5-benzenetricarboxylate (BTC) as Na3BTC 0.1 M solution",BTC,"0.1 M, 20 mL (2 mmol)",2.0,mmol,,,,,,,,,,,,,,,,,,,,,water,H2O,"from 0.1 M Na3BTC solution, 20 mL",20.0,,,,,25,room temperature,0.1667,10 min,,rapid stirring,"water, ethanol","water 3×, ethanol 1×",air-dried at room temperature overnight,,,,>90,,,zigzag chains; bridging and terminal M sites (2:1),"a=17.467, b=12.947, c=6.557 Å, β=112.230°, C2",,,not_reported,not_reported,,,10.1021/acs.cgd.9b00237,ok,
10.1021/acs.cgd.9b00237,downloaded\10.1021_acs.cgd.9b00237.pdf,SI downloaded\10.1021_acs.cgd.9b00237_SI.pdf,mof_json_store\10.1021_acs.cgd.9b00237\raw_output.json,mof_json_store\10.1021_acs.cgd.9b00237\synthesis_002.json,yes,Monometallic Mn-BTC via this aqueous method was not isoreticular (low crystallinity); Mn–Ni mixtures above 50% Mn lost target structure.,Ni-BTC,,Cd(CH3COO)2·4H2O,,3 mmol,3,mmol,nan,,,,,nan,,,,,"1,3,5-benzenetricarboxylate (BTC) as Na3BTC 0.1 M solution",BTC,"0.1 M, 20 mL (2 mmol)",2.0,mmol,,,,,,,,,,,,,,,,,,,,,water,H2O,"from 0.1 M Na3BTC solution, 20 mL",20.0,,,,,25,room temperature,0.1667,10 min,,rapid stirring,"water, ethanol","water 3×, ethanol 1×",air-dried at room temperature overnight,,,,>90,,,zigzag chains; bridging and terminal M sites (2:1),"a=17.440, b=12.868, c=6.540 Å, β=112.603°, C2",,,not_reported,not_reported,,,10.1021/acs.cgd.9b00237,ok,
10.1021/acs.cgd.9b00237,downloaded\10.1021_acs.cgd.9b00237.pdf,SI downloaded\10.1021_acs.cgd.9b00237_SI.pdf,mof_json_store\10.1021_acs.cgd.9b00237\raw_output.json,mof_json_store\10.1021_acs.cgd.9b00237\synthesis_003.json,yes,Monometallic Mn-BTC via this aqueous method was not isoreticular (low crystallinity); Mn–Ni mixtures above 50% Mn lost target structure.,Cu-BTC (hydrated M3BTC2·12H2O polymorph),,Cr(NO3)3·9H2O,,3 mmol,3,mmol,nan,,,,,nan,,,,,"1,3,5-benzenetricarboxylate (BTC) as Na3BTC 0.1 M solution",BTC,"0.1 M, 20 mL (2 mmol)",2.0,mmol,,,,,,,,,,,,,,,,,,,,,water,H2O,"from 0.1 M Na3BTC solution, 20 mL",20.0,,,,,25,room temperature,0.1667,10 min,,rapid stirring,"water, ethanol","water 3×, ethanol 1×",air-dried at room temperature overnight,,,,>90,,,zigzag chains; bridging and terminal M sites (2:1),"a=17.412, b=12.913, c=6.567 Å, β=111.93°, C2",,,not_reported,not_reported,,,10.1021/acs.cgd.9b00237,ok,
10.1021/acs.cgd.9b00237,downloaded\10.1021_acs.cgd.9b00237.pdf,SI downloaded\10.1021_acs.cgd.9b00237_SI.pdf,mof_json_store\10.1021_acs.cgd.9b00237\raw_output.json,mof_json_store\10.1021_acs.cgd.9b00237\synthesis_004.json,yes,Monometallic Mn-BTC via this aqueous method was not isoreticular (low crystallinity); Mn–Ni mixtures above 50% Mn lost target structure.,Zn-BTC,,Cr(NO3)3·9H2O,,3 mmol,3,mmol,nan,,,,,nan,,,,,"1,3,5-benzenetricarboxylate (BTC) as Na3BTC 0.1 M solution",BTC,"0.1 M, 20 mL (2 mmol)",2.0,mmol,,,,,,,,,,,,,,,,,,,,,water,H2O,"from 0.1 M Na3BTC solution, 20 mL",20.0,,,,,25,room temperature,0.1667,10 min,,rapid stirring,"water, ethanol","water 3×, ethanol 1×",air-dried at room temperature overnight,,,,>90,,,zigzag chains; bridging and terminal M sites (2:1),"a=17.475, b=12.926, c=6.582 Å, β=112.443°, C2",,,not_reported,not_reported,,,10.1021/acs.cgd.9b00237,ok,
10.1039/c3ce41623b,downloaded\10.1039_c3ce41623b.pdf,SI downloaded\10.1039_c3ce41623b_SI.pdf,mof_json_store\10.1039_c3ce41623b\raw_output.json,mof_json_store\10.1039_c3ce41623b\synthesis_001.json,no,,[Zn(pdda)(bpy)],,Cd(NO3)2·6H2O,Zn(NO3)2·6H2O,"0.0297 g, 0.1 mmol",0.1,mmol,nan,,,,,nan,,,,,"4,4′-(1,3-phenylenedioxy)dibenzoic acid",H2pdda,"0.0350 g, 0.1 mmol",0.1,mmol,"2,2′-bipyridine",bpy,"0.0156 g, 0.1 mmol",0.1,mmol,,,,,,,,,,,,,,,,water,H2O,10 mL,10.0,,,,,160.0,160 °C,72.0,3 days; cooled to room temperature at a rate of 10 °C h^-1,Teflon reactor (20 mL),static,,,,,,yellow crystals,62.0,,,mononuclear Zn(II) nodes; interwoven helical chains,"a=10.1639(4), b=16.0423(6), c=16.2284(6) Å, β=102.593(1)°, P21/c",,,not_reported,not_reported,260.0,luminescence,10.1039/c3ce41623b,ok,
10.1039/d0dt04341a,downloaded\10.1039_d0dt04341a.pdf,SI downloaded\10.1039_d0dt04341a_SI.pdf,mof_json_store\10.1039_d0dt04341a\raw_output.json,mof_json_store\10.1039_d0dt04341a\synthesis_001.json,yes,Pure DMF at 80 °C for 24 h yielded no solid product.,,,Co(NO3)2·6H2O,,0.738 mmol,0.738,mmol,nan,,,,,nan,,,,,terephthalic acid,TPA,1.23 mmol,1.23,mmol,,,,,,,,,,,,,,,,,,,,,"N,N-dimethylformamide",DMF,30 mL,30.0,ethanol (95%),EtOH,30 mL,30.0,80.0,80 °C,24.0,24 h,100 mL PTFE-lined stainless-steel autoclave,,"DMF:EtOH (1:1), EtOH",,"Vacuum oven 70 °C, >12 h, <50 mbar; subsequently dried at 90 °C (>1 h) and 110 °C (>2 h) under N2 before measurements",70.0,,,,,,,,,,,,,,10.1039/d0dt04341a,ok,
10.1039/d0dt04341a,downloaded\10.1039_d0dt04341a.pdf,SI downloaded\10.1039_d0dt04341a_SI.pdf,mof_json_store\10.1039_d0dt04341a\raw_output.json,mof_json_store\10.1039_d0dt04341a\synthesis_002.json,yes,Pure DMF at 80 °C for 24 h yielded no solid product.,,,Cu(NO3)2·3H2O,,0.615 mmol,0.615,mmol,nan,,,,,nan,,,,,terephthalic acid,TPA,0.615 mmol,0.615,mmol,,,,,,,,,,,,,,,,,,,,,"N,N-dimethylformamide",DMF,DMF:EtOH 1:1 v/v,,ethanol,EtOH,DMF:EtOH 1:1 v/v,,80.0,80 °C,24.0,24 h (equilibration teq = 1 day before filtration),100 mL glass bottle (sealed with PTFE tape),,"DMF:EtOH (1:1), EtOH",,"Vacuum oven 70 °C, >12 h, <50 mbar; then 90 °C (>1 h) and 110 °C (>2 h) under N2",70.0,,,74.0,,,,,,2430.0,,,,,10.1039/d0dt04341a,ok,
10.1039/d0dt04341a,downloaded\10.1039_d0dt04341a.pdf,SI downloaded\10.1039_d0dt04341a_SI.pdf,mof_json_store\10.1039_d0dt04341a\raw_output.json,mof_json_store\10.1039_d0dt04341a\synthesis_003.json,yes,Pure DMF at 80 °C for 24 h yielded no solid product.,,,Cu(NO3)2·3H2O,,0.820 mmol,0.82,mmol,nan,,,,,nan,,,,,terephthalic acid,TPA,0.615 mmol,0.615,mmol,,,,,,,,,,,,,,,,,,,,,"N,N-dimethylformamide",DMF,DMF:EtOH 1:1 v/v,,ethanol,EtOH,DMF:EtOH 1:1 v/v,,80.0,80 °C,24.0,24 h (equilibration teq = 1 day before filtration),100 mL glass bottle (sealed with PTFE tape),,"DMF:EtOH (1:1), EtOH",,"Vacuum oven 70 °C, >12 h, <50 mbar; then 90 °C (>1 h) and 110 °C (>2 h) under N2",70.0,,,80.0,,,,,,1080.0,,,,,10.1039/d0dt04341a,ok,
10.1039/d0dt04341a,downloaded\10.1039_d0dt04341a.pdf,SI downloaded\10.1039_d0dt04341a_SI.pdf,mof_json_store\10.1039_d0dt04341a\raw_output.json,mof_json_store\10.1039_d0dt04341a\synthesis_004.json,yes,Pure DMF at 80 °C for 24 h yielded no solid product.,,,Zn(NO3)2·6H2O,,0.369 mmol,0.369,mmol,nan,,,,,nan,,,,,terephthalic acid,TPA,0.615 mmol,0.615,mmol,,,,,,,,,,,,,,,,,,,,,"N,N-dimethylformamide",DMF,DMF:EtOH 1:1 v/v,,ethanol,EtOH,DMF:EtOH 1:1 v/v,,80.0,80 °C,24.0,24 h (equilibration teq = 1 day before filtration),100 mL glass bottle (sealed with PTFE tape),,"DMF:EtOH (1:1), EtOH",,"Vacuum oven 70 °C, >12 h, <50 mbar; then 90 °C (>1 h) and 110 °C (>2 h) under N2",70.0,,,39.0,,,,,,285.0,,,,,10.1039/d0dt04341a,ok,
10.1039/d0dt04341a,downloaded\10.1039_d0dt04341a.pdf,SI downloaded\10.1039_d0dt04341a_SI.pdf,mof_json_store\10.1039_d0dt04341a\raw_output.json,mof_json_store\10.1039_d0dt04341a\synthesis_005.json,yes,Pure DMF at 80 °C for 24 h yielded no solid product.,,,Co(NO3)2·6H2O,,0.615 mmol,0.615,mmol,nan,,,,,nan,,,,,terephthalic acid,TPA,0.615 mmol,0.615,mmol,,,,,,,,,,,,,,,,,,,,,"N,N-dimethylformamide",DMF,DMF:EtOH 1:1 v/v,,ethanol,EtOH,DMF:EtOH 1:1 v/v,,80.0,80 °C,24.0,24 h (equilibration teq = 0 days; filtered immediately after synthesis),100 mL glass bottle (sealed with PTFE tape),,"DMF:EtOH (1:1), EtOH",,"Vacuum oven 70 °C, >12 h, <50 mbar; then 90 °C (>1 h) and 110 °C (>2 h) under N2",70.0,,,77.0,,,,,,1530.0,,,,,10.1039/d0dt04341a,ok,
10.1039/d0dt04341a,downloaded\10.1039_d0dt04341a.pdf,SI downloaded\10.1039_d0dt04341a_SI.pdf,mof_json_store\10.1039_d0dt04341a\raw_output.json,mof_json_store\10.1039_d0dt04341a\synthesis_006.json,yes,Pure DMF at 80 °C for 24 h yielded no solid product.,,,Cu(NO3)2·3H2O,,0.820 mmol,0.82,mmol,nan,,,,,nan,,,,,terephthalic acid,TPA,0.615 mmol,0.615,mmol,,,,,,,,,,,,,,,,,,,,,"N,N-dimethylformamide",DMF,DMF:EtOH 1:1 v/v,,ethanol,EtOH,DMF:EtOH 1:1 v/v,,80.0,80 °C,24.0,24 h (equilibration teq = 0 days; filtered immediately after synthesis),100 mL glass bottle (sealed with PTFE tape),,"DMF:EtOH (1:1), EtOH",,"Vacuum oven 70 °C, >12 h, <50 mbar; then 90 °C (>1 h) and 110 °C (>2 h) under N2",70.0,,,84.0,,,,,,2320.0,,,,,10.1039/d0dt04341a,ok,
10.1039/d0dt04341a,downloaded\10.1039_d0dt04341a.pdf,SI downloaded\10.1039_d0dt04341a_SI.pdf,mof_json_store\10.1039_d0dt04341a\raw_output.json,mof_json_store\10.1039_d0dt04341a\synthesis_007.json,yes,Pure DMF at 80 °C for 24 h yielded no solid product.,,,ZrO(NO3)2·6H2O,,0.369 mmol,0.369,mmol,NH4)2Ce(NO3)6,,,,,nan,,,,,terephthalic acid,TPA,0.615 mmol,0.615,mmol,,,,,,,,,,,,,,,,,,,,,"N,N-dimethylformamide",DMF,DMF:EtOH 1:1 v/v,,ethanol,EtOH,DMF:EtOH 1:1 v/v,,80.0,80 °C,24.0,24 h (equilibration teq = 0 days; filtered immediately after synthesis),100 mL glass bottle (sealed with PTFE tape),,"DMF:EtOH (1:1), EtOH",,"Vacuum oven 70 °C, >12 h, <50 mbar; then 90 °C (>1 h) and 110 °C (>2 h) under N2",70.0,,,50.0,,,,,,1690.0,,,,,10.1039/d0dt04341a,ok,
10.1039/d0dt04341a,downloaded\10.1039_d0dt04341a.pdf,SI downloaded\10.1039_d0dt04341a_SI.pdf,mof_json_store\10.1039_d0dt04341a\raw_output.json,mof_json_store\10.1039_d0dt04341a\synthesis_008.json,yes,Pure DMF at 80 °C for 24 h yielded no solid product.,,,ZrO(NO3)2·6H2O,,0.615 mmol,0.615,mmol,NH4)2Ce(NO3)6,,,,,nan,,,,,terephthalic acid,TPA,0.615 mmol,0.615,mmol,,,,,,,,,,,,,,,,,,,,,"N,N-dimethylformamide",DMF,DMF:EtOH 2:1 v/v,,ethanol,EtOH,DMF:EtOH 2:1 v/v,,80.0,80 °C,24.0,24 h (equilibration teq = 1 day before filtration),100 mL glass bottle (sealed with PTFE tape),,"DMF:EtOH (1:1), EtOH",,"Vacuum oven 70 °C, >12 h, <50 mbar; then 90 °C (>1 h) and 110 °C (>2 h) under N2",70.0,,,52.0,,,,,,1030.0,,,,,10.1039/d0dt04341a,ok,
10.1039/d0dt04341a,downloaded\10.1039_d0dt04341a.pdf,SI downloaded\10.1039_d0dt04341a_SI.pdf,mof_json_store\10.1039_d0dt04341a\raw_output.json,mof_json_store\10.1039_d0dt04341a\synthesis_009.json,yes,Pure DMF at 80 °C for 24 h yielded no solid product.,,,ZrO(NO3)2·6H2O,,0.820 mmol,0.82,mmol,NH4)2Ce(NO3)6,,,,,nan,,,,,terephthalic acid,TPA,0.615 mmol,0.615,mmol,,,,,,,,,,,,,,,,,,,,,"N,N-dimethylformamide",DMF,DMF:EtOH 2:1 v/v,,ethanol,EtOH,DMF:EtOH 2:1 v/v,,80.0,80 °C,24.0,24 h (equilibration teq = 1 day before filtration),100 mL glass bottle (sealed with PTFE tape),,"DMF:EtOH (1:1), EtOH",,"Vacuum oven 70 °C, >12 h, <50 mbar; then 90 °C (>1 h) and 110 °C (>2 h) under N2",70.0,,,60.0,,,,,,1300.0,,,,,10.1039/d0dt04341a,ok,
10.1039/d0dt04341a,downloaded\10.1039_d0dt04341a.pdf,SI downloaded\10.1039_d0dt04341a_SI.pdf,mof_json_store\10.1039_d0dt04341a\raw_output.json,mof_json_store\10.1039_d0dt04341a\synthesis_010.json,yes,Pure DMF at 80 °C for 24 h yielded no solid product.,,,ZrO(NO3)2·6H2O,,0.369 mmol,0.369,mmol,NH4)2Ce(NO3)6,,,,,nan,,,,,terephthalic acid,TPA,0.615 mmol,0.615,mmol,,,,,,,,,,,,,,,,,,,,,"N,N-dimethylformamide",DMF,DMF:EtOH 2:1 v/v,,ethanol,EtOH,DMF:EtOH 2:1 v/v,,80.0,80 °C,24.0,24 h (equilibration teq = 1 day before filtration),100 mL glass bottle (sealed with PTFE tape),,"DMF:EtOH (1:1), EtOH",,"Vacuum oven 70 °C, >12 h, <50 mbar; then 90 °C (>1 h) and 110 °C (>2 h) under N2",70.0,,,43.0,,,,,,1180.0,,,,,10.1039/d0dt04341a,ok,
10.1039/d0dt04341a,downloaded\10.1039_d0dt04341a.pdf,SI downloaded\10.1039_d0dt04341a_SI.pdf,mof_json_store\10.1039_d0dt04341a\raw_output.json,mof_json_store\10.1039_d0dt04341a\synthesis_011.json,yes,Pure DMF at 80 °C for 24 h yielded no solid product.,,,ZrO(NO3)2·6H2O,,0.615 mmol,0.615,mmol,NH4)2Ce(NO3)6,,,,,nan,,,,,terephthalic acid,TPA,0.615 mmol,0.615,mmol,,,,,,,,,,,,,,,,,,,,,"N,N-dimethylformamide",DMF,DMF:EtOH 2:1 v/v,,ethanol,EtOH,DMF:EtOH 2:1 v/v,,80.0,80 °C,24.0,24 h (equilibration teq = 0 days; filtered immediately after synthesis),100 mL glass bottle (sealed with PTFE tape),,"DMF:EtOH (1:1), EtOH",,"Vacuum oven 70 °C, >12 h, <50 mbar; then 90 °C (>1 h) and 110 °C (>2 h) under N2",70.0,,,44.0,,,,,,313.0,,,,,10.1039/d0dt04341a,ok,
10.1039/d0dt04341a,downloaded\10.1039_d0dt04341a.pdf,SI downloaded\10.1039_d0dt04341a_SI.pdf,mof_json_store\10.1039_d0dt04341a\raw_output.json,mof_json_store\10.1039_d0dt04341a\synthesis_012.json,yes,Pure DMF at 80 °C for 24 h yielded no solid product.,,,ZrO(NO3)2·6H2O,,0.820 mmol,0.82,mmol,NH4)2Ce(NO3)6,,,,,nan,,,,,terephthalic acid,TPA,0.615 mmol,0.615,mmol,,,,,,,,,,,,,,,,,,,,,"N,N-dimethylformamide",DMF,DMF:EtOH 2:1 v/v,,ethanol,EtOH,DMF:EtOH 2:1 v/v,,80.0,80 °C,24.0,24 h (equilibration teq = 0 days; filtered immediately after synthesis),100 mL glass bottle (sealed with PTFE tape),,"DMF:EtOH (1:1), EtOH",,"Vacuum oven 70 °C, >12 h, <50 mbar; then 90 °C (>1 h) and 110 °C (>2 h) under N2",70.0,,,44.0,,,,,,736.0,,,,,10.1039/d0dt04341a,ok,
10.1039/d0dt04341a,downloaded\10.1039_d0dt04341a.pdf,SI downloaded\10.1039_d0dt04341a_SI.pdf,mof_json_store\10.1039_d0dt04341a\raw_output.json,mof_json_store\10.1039_d0dt04341a\synthesis_013.json,yes,Pure DMF at 80 °C for 24 h yielded no solid product.,,,ZrO(NO3)2·6H2O,,0.369 mmol,0.369,mmol,NH4)2Ce(NO3)6,,,,,nan,,,,,terephthalic acid,TPA,0.615 mmol,0.615,mmol,,,,,,,,,,,,,,,,,,,,,"N,N-dimethylformamide",DMF,DMF:EtOH 2:1 v/v,,ethanol,EtOH,DMF:EtOH 2:1 v/v,,80.0,80 °C,24.0,24 h (equilibration teq = 0 days; filtered immediately after synthesis),100 mL glass bottle (sealed with PTFE tape),,"DMF:EtOH (1:1), EtOH",,"Vacuum oven 70 °C, >12 h, <50 mbar; then 90 °C (>1 h) and 110 °C (>2 h) under N2",70.0,,,32.0,,,,,,937.0,,,,,10.1039/d0dt04341a,ok,
10.1039/d0dt04341a,downloaded\10.1039_d0dt04341a.pdf,SI downloaded\10.1039_d0dt04341a_SI.pdf,mof_json_store\10.1039_d0dt04341a\raw_output.json,mof_json_store\10.1039_d0dt04341a\synthesis_014.json,yes,Pure DMF at 80 °C for 24 h yielded no solid product.,MOF-235(Fe),,ZrO(NO3)2·6H2O,,0.615 mmol,0.615,mmol,NH4)2Ce(NO3)6,,,,,nan,,,,,terephthalic acid,TPA,0.615 mmol,0.615,mmol,,,,,,,,,,,,,,,,,,,,,"N,N-dimethylformamide",DMF,DMF:EtOH 3:1 v/v,,ethanol,EtOH,DMF:EtOH 3:1 v/v,,80.0,80 °C,24.0,24 h (equilibration teq = 1 day before filtration),100 mL glass bottle (sealed with PTFE tape),,"DMF:EtOH (1:1), EtOH",,"Vacuum oven 70 °C, >12 h, <50 mbar; then 90 °C (>1 h) and 110 °C (>2 h) under N2",70.0,,,58.0,,,,,,502.0,,,350.0,,10.1039/d0dt04341a,ok,
10.1039/d0dt04341a,downloaded\10.1039_d0dt04341a.pdf,SI downloaded\10.1039_d0dt04341a_SI.pdf,mof_json_store\10.1039_d0dt04341a\raw_output.json,mof_json_store\10.1039_d0dt04341a\synthesis_015.json,yes,Pure DMF at 80 °C for 24 h yielded no solid product.,MOF-235(Fe),,ZrO(NO3)2·6H2O,,0.820 mmol,0.82,mmol,NH4)2Ce(NO3)6,,,,,nan,,,,,terephthalic acid,TPA,0.615 mmol,0.615,mmol,,,,,,,,,,,,,,,,,,,,,"N,N-dimethylformamide",DMF,DMF:EtOH 3:1 v/v,,ethanol,EtOH,DMF:EtOH 3:1 v/v,,80.0,80 °C,24.0,24 h (equilibration teq = 1 day before filtration),100 mL glass bottle (sealed with PTFE tape),,"DMF:EtOH (1:1), EtOH",,"Vacuum oven 70 °C, >12 h, <50 mbar; then 90 °C (>1 h) and 110 °C (>2 h) under N2",70.0,,,67.0,,,,,,295.0,,,350.0,,10.1039/d0dt04341a,ok,
10.1039/d0dt04341a,downloaded\10.1039_d0dt04341a.pdf,SI downloaded\10.1039_d0dt04341a_SI.pdf,mof_json_store\10.1039_d0dt04341a\raw_output.json,mof_json_store\10.1039_d0dt04341a\synthesis_016.json,yes,Pure DMF at 80 °C for 24 h yielded no solid product.,,,ZrO(NO3)2·6H2O,,0.369 mmol,0.369,mmol,NH4)2Ce(NO3)6,,,,,nan,,,,,terephthalic acid,TPA,0.615 mmol,0.615,mmol,,,,,,,,,,,,,,,,,,,,,"N,N-dimethylformamide",DMF,DMF:EtOH 3:1 v/v,,ethanol,EtOH,DMF:EtOH 3:1 v/v,,80.0,80 °C,24.0,24 h (equilibration teq = 1 day before filtration),100 mL glass bottle (sealed with PTFE tape),,"DMF:EtOH (1:1), EtOH",,"Vacuum oven 70 °C, >12 h, <50 mbar; then 90 °C (>1 h) and 110 °C (>2 h) under N2",70.0,,,47.0,,,,,,1480.0,,,,,10.1039/d0dt04341a,ok,
10.1039/d0dt04341a,downloaded\10.1039_d0dt04341a.pdf,SI downloaded\10.1039_d0dt04341a_SI.pdf,mof_json_store\10.1039_d0dt04341a\raw_output.json,mof_json_store\10.1039_d0dt04341a\synthesis_017.json,yes,Pure DMF at 80 °C for 24 h yielded no solid product.,MOF-235(Fe),,ZrO(NO3)2·6H2O,,0.615 mmol,0.615,mmol,NH4)2Ce(NO3)6,,,,,nan,,,,,terephthalic acid,TPA,0.615 mmol,0.615,mmol,,,,,,,,,,,,,,,,,,,,,"N,N-dimethylformamide",DMF,DMF:EtOH 3:1 v/v,,ethanol,EtOH,DMF:EtOH 3:1 v/v,,80.0,80 °C,24.0,24 h (equilibration teq = 0 days; filtered immediately after synthesis),100 mL glass bottle (sealed with PTFE tape),,"DMF:EtOH (1:1), EtOH",,"Vacuum oven 70 °C, >12 h, <50 mbar; then 90 °C (>1 h) and 110 °C (>2 h) under N2",70.0,,,49.0,,,,,,1160.0,,,350.0,,10.1039/d0dt04341a,ok,
10.1039/d0dt04341a,downloaded\10.1039_d0dt04341a.pdf,SI downloaded\10.1039_d0dt04341a_SI.pdf,mof_json_store\10.1039_d0dt04341a\raw_output.json,mof_json_store\10.1039_d0dt04341a\synthesis_018.json,yes,Pure DMF at 80 °C for 24 h yielded no solid product.,MOF-235(Fe),,ZrO(NO3)2·6H2O,,0.820 mmol,0.82,mmol,NH4)2Ce(NO3)6,,,,,nan,,,,,terephthalic acid,TPA,0.615 mmol,0.615,mmol,,,,,,,,,,,,,,,,,,,,,"N,N-dimethylformamide",DMF,DMF:EtOH 3:1 v/v,,ethanol,EtOH,DMF:EtOH 3:1 v/v,,80.0,80 °C,24.0,24 h (equilibration teq = 0 days; filtered immediately after synthesis),100 mL glass bottle (sealed with PTFE tape),,"DMF:EtOH (1:1), EtOH",,"Vacuum oven 70 °C, >12 h, <50 mbar; then 90 °C (>1 h) and 110 °C (>2 h) under N2",70.0,,,55.0,,,,,,420.0,,,350.0,,10.1039/d0dt04341a,ok,
