Repository: zzhenglab/MOFinder

# MOFinder

MOFinder extracts MOF synthesis information from the literature, reconstructs evidence-supported negative reaction records, and prepares datasets for synthesis-outcome prediction.
[Web application](https://mofinder.chemistry.wustl.edu/) | [Demos](Demo/README.md) | [Source code](docs/source_to_code.md) | [Workflow guide](docs/workflow.md) | [Model evaluation](docs/evaluation.md)

## Quick start

The workflow runs through Python commands. Python 3.10 or newer is required. Clone the repository and initialize its related applications:

```bash
git clone --recurse-submodules https://github.com/zzhenglab/MOFinder.git
cd MOFinder
```

Start with the two offline demonstrations:

```bash

File: mof_extraction_1_2.csv (part 106 of 305)
doi,main_pdf,si_pdf,raw_output,parsed_json,article_trial_or_failure,article_trial_or_failure_notes,mof_name,crystal_code,metal_1,metal_1_abbr,metal_1_amount_text,metal_1_amount_value,metal_1_amount_unit,metal_2,metal_2_abbr,metal_2_amount_text,metal_2_amount_value,metal_2_amount_unit,metal_3,metal_3_abbr,metal_3_amount_text,metal_3_amount_value,metal_3_amount_unit,linker_1,linker_1_abbr,linker_1_amount_text,linker_1_amount_value,linker_1_amount_unit,linker_2,linker_2_abbr,linker_2_amount_text,linker_2_amount_value,linker_2_amount_unit,linker_3,linker_3_abbr,linker_3_amount_text,linker_3_amount_value,linker_3_amount_unit,modulator_1,modulator_1_abbr,modulator_1_amount_text,modulator_1_amount_value,modulator_1_amount_unit,modulator_2,modulator_2_abbr,modulator_2_amount_text,modulator_2_amount_value,modulator_2_amount_unit,solvent_main,solvent_main_abbr,solvent_main_amount_text,solvent_main_ml,solvent_secondary,solvent_secondary_abbr,solvent_secondary_amount_text,solvent_secondary_ml,temperature_c,temperature_c_text,time_h,time_text,vessel_type,stirring,washing_solvent,washing_cycles,activation_text,activation_temp_c,activation_time_h,crystal_morphology,yield_percent,crystal_size,topology_code,metal_cluster_connectivity,unit_cell_short,pore_diameter_A,BET_surface_area_m2g,air_stable,water_stable,tga_decomposition_temp_c,applications,reference,status,error
10.1039/d0dt04341a,downloaded\10.1039_d0dt04341a.pdf,SI downloaded\10.1039_d0dt04341a_SI.pdf,mof_json_store\10.1039_d0dt04341a\raw_output.json,mof_json_store\10.1039_d0dt04341a\synthesis_019.json,yes,Pure DMF at 80 °C for 24 h yielded no solid product.,MOF-235(Fe),,ZrO(NO3)2·6H2O,,0.369 mmol,0.369,mmol,NH4)2Ce(NO3)6,,,,,nan,,,,,terephthalic acid,TPA,0.615 mmol,0.615,mmol,,,,,,,,,,,,,,,,,,,,,"N,N-dimethylformamide",DMF,DMF:EtOH 3:1 v/v,,ethanol,EtOH,DMF:EtOH 3:1 v/v,,80.0,80 °C,24.0,24 h (equilibration teq = 0 days; filtered immediately after synthesis),100 mL glass bottle (sealed with PTFE tape),,"DMF:EtOH (1:1), EtOH",,"Vacuum oven 70 °C, >12 h, <50 mbar; then 90 °C (>1 h) and 110 °C (>2 h) under N2",70.0,,,30.0,,,,,,530.0,,,350.0,,10.1039/d0dt04341a,ok,
10.1039/d0dt04341a,downloaded\10.1039_d0dt04341a.pdf,SI downloaded\10.1039_d0dt04341a_SI.pdf,mof_json_store\10.1039_d0dt04341a\raw_output.json,mof_json_store\10.1039_d0dt04341a\synthesis_020.json,yes,Pure DMF at 80 °C for 24 h yielded no solid product.,,,Ce(NO3)3·6H2O,,0.615 mmol,0.615,mmol,Eu(NO3)3·6H2O,,,,,nan,,,,,terephthalic acid,TPA,0.615 mmol,0.615,mmol,,,,,,,,,,,,,,,,,,,,,"N,N-dimethylformamide",DMF,DMF:EtOH 1:1 v/v,,ethanol,EtOH,DMF:EtOH 1:1 v/v,,80.0,80 °C,24.0,24 h (equilibration teq = 2 days before filtration),100 mL glass bottle (sealed with PTFE tape),,"DMF:EtOH (1:1), EtOH",,"Vacuum oven 70 °C, >12 h, <50 mbar; then 90 °C (>1 h) and 110 °C (>2 h) under N2",70.0,,,73.0,,,,,,37.3,,,,,10.1039/d0dt04341a,ok,
10.1039/d0dt04341a,downloaded\10.1039_d0dt04341a.pdf,SI downloaded\10.1039_d0dt04341a_SI.pdf,mof_json_store\10.1039_d0dt04341a\raw_output.json,mof_json_store\10.1039_d0dt04341a\synthesis_021.json,yes,Pure DMF at 80 °C for 24 h yielded no solid product.,MIL-101(Fe),,Nd(NO3)3·6H2O,,0.820 mmol,0.82,mmol,nan,,,,,nan,,,,,terephthalic acid,TPA,0.615 mmol,0.615,mmol,,,,,,,,,,,,,,,,,,,,,"N,N-dimethylformamide",DMF,DMF:EtOH 1:1 v/v,,ethanol,EtOH,DMF:EtOH 1:1 v/v,,80.0,80 °C,24.0,24 h (equilibration teq = 2 days before filtration),100 mL glass bottle (sealed with PTFE tape),,"DMF:EtOH (1:1), EtOH",,"Vacuum oven 70 °C, >12 h, <50 mbar; then 90 °C (>1 h) and 110 °C (>2 h) under N2",70.0,,,95.0,,,,,,2570.0,,,300.0,,10.1039/d0dt04341a,ok,
10.1039/d0dt04341a,downloaded\10.1039_d0dt04341a.pdf,SI downloaded\10.1039_d0dt04341a_SI.pdf,mof_json_store\10.1039_d0dt04341a\raw_output.json,mof_json_store\10.1039_d0dt04341a\synthesis_022.json,yes,Pure DMF at 80 °C for 24 h yielded no solid product.,,,ZrOCl2·8H2O,,0.369 mmol,0.369,mmol,nan,,,,,nan,,,,,terephthalic acid,TPA,0.615 mmol,0.615,mmol,,,,,,,,,,,,,,,,,,,,,"N,N-dimethylformamide",DMF,DMF:EtOH 1:1 v/v,,ethanol,EtOH,DMF:EtOH 1:1 v/v,,80.0,80 °C,24.0,24 h (equilibration teq = 2 days before filtration),100 mL glass bottle (sealed with PTFE tape),,"DMF:EtOH (1:1), EtOH",,"Vacuum oven 70 °C, >12 h, <50 mbar; then 90 °C (>1 h) and 110 °C (>2 h) under N2",70.0,,,48.0,,,,,,2170.0,,,,,10.1039/d0dt04341a,ok,
10.1002/chem.202103102,downloaded\10.1002_chem.202103102.pdf,SI downloaded\10.1002_chem.202103102_SI.pdf,mof_json_store\10.1002_chem.202103102\raw_output.json,mof_json_store\10.1002_chem.202103102\synthesis_001.json,yes,ZrSO4 precursor gave no crystallinity; several 24 h syntheses exploded; some time/temperature–precursor combinations not obtained.,MOF-808,,ZrOCl2·8H2O,,"0.53 M, 1.2 mL",0.636,mmol,nan,,,,,nan,,,,,"benzene-1,3,5-tricarboxylic acid",BTC,67.2 mg (0.32 mmol),0.32,mmol,,,,,,,,,,,formic acid,,4.1 mL,,,,,,,,"N,N-dimethylformamide",DMF,1.6 mL,1.6,,,,,130.0,130 °C,0.333,20 min,sealed 10 mL glass vessel,stirred (300 rpm),"DMF, MeOH",3× each over 6 days,120 °C for 12 h,120.0,12.0,white powder,57.0,15.1 ± 1.9 μm,,Zr6O8 6-connected SBU,,,1060.0,not_reported,not_reported,430.0,peptide_hydrolysis,10.1002/chem.202103102,ok,
10.1002/chem.202103102,downloaded\10.1002_chem.202103102.pdf,SI downloaded\10.1002_chem.202103102_SI.pdf,mof_json_store\10.1002_chem.202103102\raw_output.json,mof_json_store\10.1002_chem.202103102\synthesis_002.json,yes,ZrSO4 precursor gave no crystallinity; several 24 h syntheses exploded; some time/temperature–precursor combinations not obtained.,MOF-808,,ZrOCl2·8H2O,,"0.53 M in H2O, 1.2 mL",0.636,mmol,nan,,,,,nan,,,,,"benzene-1,3,5-tricarboxylic acid",BTC,67.2 mg (0.32 mmol),0.32,mmol,,,,,,,,,,,formic acid,,4.1 mL,,,,,,,,"N,N-dimethylformamide",DMF,1.6 mL,1.6,,,,,130.0,130 °C,0.333,20 min,sealed 10 mL glass vessel,stirred (300 rpm),"DMF, MeOH",3× each over 6 days,120 °C for 12 h,120.0,12.0,white powder,23.0,17.1 ± 1.8 μm,,Zr6O8 6-connected SBU,,,2285.0,not_reported,not_reported,280.0,peptide_hydrolysis,10.1002/chem.202103102,ok,
10.1002/chem.202103102,downloaded\10.1002_chem.202103102.pdf,SI downloaded\10.1002_chem.202103102_SI.pdf,mof_json_store\10.1002_chem.202103102\raw_output.json,mof_json_store\10.1002_chem.202103102\synthesis_003.json,yes,ZrSO4 precursor gave no crystallinity; several 24 h syntheses exploded; some time/temperature–precursor combinations not obtained.,MOF-808,,ZrOCl2·8H2O,,"0.53 M in H2O, 1.2 mL",0.636,mmol,nan,,,,,nan,,,,,"benzene-1,3,5-tricarboxylic acid",BTC,67.2 mg (0.32 mmol),0.32,mmol,,,,,,,,,,,formic acid,,4.1 mL,,,,,,,,"N,N-dimethylformamide",DMF,1.6 mL,1.6,,,,,130.0,130 °C,0.333,20 min,sealed 10 mL glass vessel,stirred (300 rpm),"DMF, MeOH",3× each over 6 days,120 °C for 12 h,120.0,12.0,white powder,26.0,15.5 ± 2.6 μm,,Zr6O8 6-connected SBU,,,2290.0,not_reported,not_reported,430.0,peptide_hydrolysis,10.1002/chem.202103102,ok,
10.1002/chem.202103102,downloaded\10.1002_chem.202103102.pdf,SI downloaded\10.1002_chem.202103102_SI.pdf,mof_json_store\10.1002_chem.202103102\raw_output.json,mof_json_store\10.1002_chem.202103102\synthesis_004.json,yes,ZrSO4 precursor gave no crystallinity; several 24 h syntheses exploded; some time/temperature–precursor combinations not obtained.,MOF-808,,ZrOCl2·8H2O,,"0.53 M in H2O, 1.2 mL",0.636,mmol,nan,,,,,nan,,,,,"benzene-1,3,5-tricarboxylic acid",BTC,67.2 mg (0.32 mmol),0.32,mmol,,,,,,,,,,,formic acid,,4.1 mL,,,,,,,,"N,N-dimethylformamide",DMF,1.6 mL,1.6,,,,,130.0,130 °C,0.333,20 min,sealed 10 mL glass vessel,stirred (300 rpm),"DMF, MeOH",3× each over 6 days,120 °C for 12 h,120.0,12.0,white powder,26.0,17.4 ± 7.3 μm,,Zr6O8 6-connected SBU,,,1500.0,not_reported,not_reported,430.0,peptide_hydrolysis,10.1002/chem.202103102,ok,
10.1002/chem.202103102,downloaded\10.1002_chem.202103102.pdf,SI downloaded\10.1002_chem.202103102_SI.pdf,mof_json_store\10.1002_chem.202103102\raw_output.json,mof_json_store\10.1002_chem.202103102\synthesis_005.json,yes,ZrSO4 precursor gave no crystallinity; several 24 h syntheses exploded; some time/temperature–precursor combinations not obtained.,MOF-808,,ZrOCl2·8H2O,,"0.53 M in H2O, 1.2 mL",0.636,mmol,nan,,,,,nan,,,,,"benzene-1,3,5-tricarboxylic acid",BTC,67.2 mg (0.32 mmol),0.32,mmol,,,,,,,,,,,formic acid,,4.1 mL,,,,,,,,"N,N-dimethylformamide",DMF,1.6 mL,1.6,,,,,100.0,100 °C,0.333,20 min,sealed 10 mL glass vessel,stirred (300 rpm),"DMF, MeOH",3× each over 6 days,120 °C for 12 h,120.0,12.0,white powder,17.0,7.05 ± 1.80 μm,,Zr6O8 6-connected SBU,,,,not_reported,not_reported,,peptide_hydrolysis,10.1002/chem.202103102,ok,
10.1002/chem.202103102,downloaded\10.1002_chem.202103102.pdf,SI downloaded\10.1002_chem.202103102_SI.pdf,mof_json_store\10.1002_chem.202103102\raw_output.json,mof_json_store\10.1002_chem.202103102\synthesis_006.json,yes,ZrSO4 precursor gave no crystallinity; several 24 h syntheses exploded; some time/temperature–precursor combinations not obtained.,MOF-808,,ZrOCl2·8H2O,,"0.53 M in H2O, 1.2 mL",0.636,mmol,nan,,,,,nan,,,,,"benzene-1,3,5-tricarboxylic acid",BTC,67.2 mg (0.32 mmol),0.32,mmol,,,,,,,,,,,formic acid,,4.1 mL,,,,,,,,"N,N-dimethylformamide",DMF,1.6 mL,1.6,,,,,100.0,100 °C,0.333,20 min,sealed 10 mL glass vessel,stirred (300 rpm),"DMF, MeOH",3× each over 6 days,120 °C for 12 h,120.0,12.0,white powder,4.0,17.1 ± 2.70 μm,,Zr6O8 6-connected SBU,,,,not_reported,not_reported,,peptide_hydrolysis,10.1002/chem.202103102,ok,
10.1002/chem.202103102,downloaded\10.1002_chem.202103102.pdf,SI downloaded\10.1002_chem.202103102_SI.pdf,mof_json_store\10.1002_chem.202103102\raw_output.json,mof_json_store\10.1002_chem.202103102\synthesis_007.json,yes,ZrSO4 precursor gave no crystallinity; several 24 h syntheses exploded; some time/temperature–precursor combinations not obtained.,MOF-808,,ZrOCl2·8H2O,,"0.53 M in H2O, 1.2 mL",0.636,mmol,nan,,,,,nan,,,,,"benzene-1,3,5-tricarboxylic acid",BTC,67.2 mg (0.32 mmol),0.32,mmol,,,,,,,,,,,formic acid,,4.1 mL,,,,,,,,"N,N-dimethylformamide",DMF,1.6 mL,1.6,,,,,100.0,100 °C,0.333,20 min,sealed 10 mL glass vessel,stirred (300 rpm),"DMF, MeOH",3× each over 6 days,120 °C for 12 h,120.0,12.0,white powder,1.0,9.83 ± 1.50 μm,,Zr6O8 6-connected SBU,,,,not_reported,not_reported,,peptide_hydrolysis,10.1002/chem.202103102,ok,
10.1002/chem.202103102,downloaded\10.1002_chem.202103102.pdf,SI downloaded\10.1002_chem.202103102_SI.pdf,mof_json_store\10.1002_chem.202103102\raw_output.json,mof_json_store\10.1002_chem.202103102\synthesis_008.json,yes,ZrSO4 precursor gave no crystallinity; several 24 h syntheses exploded; some time/temperature–precursor combinations not obtained.,MOF-808,,HfCl4,,"0.53 M in H2O, 1.2 mL",0.636,mmol,nan,,,,,nan,,,,,"benzene-1,3,5-tricarboxylic acid",BTC,67.2 mg (0.32 mmol),0.32,mmol,,,,,,,,,,,formic acid,,4.1 mL,,,,,,,,"N,N-dimethylformamide",DMF,1.6 mL,1.6,,,,,100.0,100 °C,6.0,6 h,sealed 10 mL glass vessel,stirred (300 rpm),"DMF, MeOH",3× each over 6 days,120 °C for 12 h,120.0,12.0,white powder,24.0,28.3 ± 2.98 μm,,Zr6O8 6-connected SBU,,,,not_reported,not_reported,,peptide_hydrolysis,10.1002/chem.202103102,ok,
10.1002/chem.202103102,downloaded\10.1002_chem.202103102.pdf,SI downloaded\10.1002_chem.202103102_SI.pdf,mof_json_store\10.1002_chem.202103102\raw_output.json,mof_json_store\10.1002_chem.202103102\synthesis_009.json,yes,ZrSO4 precursor gave no crystallinity; several 24 h syntheses exploded; some time/temperature–precursor combinations not obtained.,MOF-808,,ZrOCl2·8H2O,,"0.53 M in H2O, 1.2 mL",0.636,mmol,nan,,,,,nan,,,,,"benzene-1,3,5-tricarboxylic acid",BTC,67.2 mg (0.32 mmol),0.32,mmol,,,,,,,,,,,formic acid,,4.1 mL,,,,,,,,"N,N-dimethylformamide",DMF,1.6 mL,1.6,,,,,100.0,100 °C,6.0,6 h,sealed 10 mL glass vessel,stirred (300 rpm),"DMF, MeOH",3× each over 6 days,120 °C for 12 h,120.0,12.0,white powder,30.0,27.1 ± 5.89 μm,,Zr6O8 6-connected SBU,,,,not_reported,not_reported,,peptide_hydrolysis,10.1002/chem.202103102,ok,
10.1002/chem.202103102,downloaded\10.1002_chem.202103102.pdf,SI downloaded\10.1002_chem.202103102_SI.pdf,mof_json_store\10.1002_chem.202103102\raw_output.json,mof_json_store\10.1002_chem.202103102\synthesis_010.json,yes,ZrSO4 precursor gave no crystallinity; several 24 h syntheses exploded; some time/temperature–precursor combinations not obtained.,MOF-808,,ZrCl4,,"0.53 M in H2O, 1.2 mL",0.636,mmol,nan,,,,,nan,,,,,"benzene-1,3,5-tricarboxylic acid",BTC,67.2 mg (0.32 mmol),0.32,mmol,,,,,,,,,,,formic acid,,4.1 mL,,,,,,,,"N,N-dimethylformamide",DMF,1.6 mL,1.6,,,,,100.0,100 °C,6.0,6 h,sealed 10 mL glass vessel,stirred (300 rpm),"DMF, MeOH",3× each over 6 days,120 °C for 12 h,120.0,12.0,white powder,19.0,17.3 ± 2.02 μm,,Zr6O8 6-connected SBU,,,,not_reported,not_reported,,peptide_hydrolysis,10.1002/chem.202103102,ok,
10.1002/chem.202103102,downloaded\10.1002_chem.202103102.pdf,SI downloaded\10.1002_chem.202103102_SI.pdf,mof_json_store\10.1002_chem.202103102\raw_output.json,mof_json_store\10.1002_chem.202103102\synthesis_011.json,yes,ZrSO4 precursor gave no crystallinity; several 24 h syntheses exploded; some time/temperature–precursor combinations not obtained.,MOF-808,,ZrOCl2·8H2O,,"0.53 M in H2O, 1.2 mL",0.636,mmol,nan,,,,,nan,,,,,"benzene-1,3,5-tricarboxylic acid",BTC,67.2 mg (0.32 mmol),0.32,mmol,,,,,,,,,,,formic acid,,4.1 mL,,,,,,,,"N,N-dimethylformamide",DMF,1.6 mL,1.6,,,,,100.0,100 °C,24.0,24 h,sealed 10 mL glass vessel,stirred (300 rpm),"DMF, MeOH",3× each over 6 days,120 °C for 12 h,120.0,12.0,white powder,52.0,21.1 ± 2.66 μm,,Zr6O8 6-connected SBU,,,1980.0,not_reported,not_reported,,peptide_hydrolysis,10.1002/chem.202103102,ok,
10.1002/chem.202103102,downloaded\10.1002_chem.202103102.pdf,SI downloaded\10.1002_chem.202103102_SI.pdf,mof_json_store\10.1002_chem.202103102\raw_output.json,mof_json_store\10.1002_chem.202103102\synthesis_012.json,yes,ZrSO4 precursor gave no crystallinity; several 24 h syntheses exploded; some time/temperature–precursor combinations not obtained.,MOF-808,,Ag2O,,"0.53 M in H2O, 1.2 mL",0.636,mmol,nan,,,,,nan,,,,,"benzene-1,3,5-tricarboxylic acid",BTC,67.2 mg (0.32 mmol),0.32,mmol,,,,,,,,,,,formic acid,,4.1 mL,,,,,,,,"N,N-dimethylformamide",DMF,1.6 mL,1.6,,,,,100.0,100 °C,24.0,24 h,sealed 10 mL glass vessel,stirred (300 rpm),"DMF, MeOH",3× each over 6 days,120 °C for 12 h,120.0,12.0,white powder,13.0,23.7 ± 6.61 μm,,Zr6O8 6-connected SBU,,,1740.0,not_reported,not_reported,,peptide_hydrolysis,10.1002/chem.202103102,ok,
10.1002/chem.202103102,downloaded\10.1002_chem.202103102.pdf,SI downloaded\10.1002_chem.202103102_SI.pdf,mof_json_store\10.1002_chem.202103102\raw_output.json,mof_json_store\10.1002_chem.202103102\synthesis_013.json,yes,ZrSO4 precursor gave no crystallinity; several 24 h syntheses exploded; some time/temperature–precursor combinations not obtained.,MOF-808,,NiCl2·6H2O,,"0.53 M in H2O, 1.2 mL",0.636,mmol,nan,,,,,nan,,,,,"benzene-1,3,5-tricarboxylic acid",BTC,67.2 mg (0.32 mmol),0.32,mmol,,,,,,,,,,,formic acid,,4.1 mL,,,,,,,,"N,N-dimethylformamide",DMF,1.6 mL,1.6,,,,,130.0,130 °C,6.0,6 h,sealed 10 mL glass vessel,stirred (300 rpm),"DMF, MeOH",3× each over 6 days,120 °C for 12 h,120.0,12.0,white powder,31.0,19.5 ± 1.77 μm,,Zr6O8 6-connected SBU,,,,not_reported,not_reported,,peptide_hydrolysis,10.1002/chem.202103102,ok,
10.1002/chem.202103102,downloaded\10.1002_chem.202103102.pdf,SI downloaded\10.1002_chem.202103102_SI.pdf,mof_json_store\10.1002_chem.202103102\raw_output.json,mof_json_store\10.1002_chem.202103102\synthesis_014.json,yes,ZrSO4 precursor gave no crystallinity; several 24 h syntheses exploded; some time/temperature–precursor combinations not obtained.,MOF-808,,NiCl2·6H2O,,"0.53 M in H2O, 1.2 mL",0.636,mmol,nan,,,,,nan,,,,,"benzene-1,3,5-tricarboxylic acid",BTC,67.2 mg (0.32 mmol),0.32,mmol,,,,,,,,,,,formic acid,,4.1 mL,,,,,,,,"N,N-dimethylformamide",DMF,1.6 mL,1.6,,,,,130.0,130 °C,6.0,6 h,sealed 10 mL glass vessel,stirred (300 rpm),"DMF, MeOH",3× each over 6 days,120 °C for 12 h,120.0,12.0,white powder,30.0,27.1 ± 2.60 μm,,Zr6O8 6-connected SBU,,,,not_reported,not_reported,,peptide_hydrolysis,10.1002/chem.202103102,ok,
10.1002/chem.202103102,downloaded\10.1002_chem.202103102.pdf,SI downloaded\10.1002_chem.202103102_SI.pdf,mof_json_store\10.1002_chem.202103102\raw_output.json,mof_json_store\10.1002_chem.202103102\synthesis_015.json,yes,ZrSO4 precursor gave no crystallinity; several 24 h syntheses exploded; some time/temperature–precursor combinations not obtained.,MOF-808,,NiCl2·6H2O,,"0.53 M in H2O, 1.2 mL",0.636,mmol,nan,,,,,nan,,,,,"benzene-1,3,5-tricarboxylic acid",BTC,67.2 mg (0.32 mmol),0.32,mmol,,,,,,,,,,,formic acid,,4.1 mL,,,,,,,,"N,N-dimethylformamide",DMF,1.6 mL,1.6,,,,,130.0,130 °C,6.0,6 h,sealed 10 mL glass vessel,stirred (300 rpm),"DMF, MeOH",3× each over 6 days,120 °C for 12 h,120.0,12.0,white powder,40.0,21.9 ± 2.62 μm,,Zr6O8 6-connected SBU,,,,not_reported,not_reported,,peptide_hydrolysis,10.1002/chem.202103102,ok,
10.1002/chem.202103102,downloaded\10.1002_chem.202103102.pdf,SI downloaded\10.1002_chem.202103102_SI.pdf,mof_json_store\10.1002_chem.202103102\raw_output.json,mof_json_store\10.1002_chem.202103102\synthesis_016.json,yes,ZrSO4 precursor gave no crystallinity; several 24 h syntheses exploded; some time/temperature–precursor combinations not obtained.,MOF-808,,NiCl2·6H2O,,"0.53 M in H2O, 1.2 mL",0.636,mmol,nan,,,,,nan,,,,,"benzene-1,3,5-tricarboxylic acid",BTC,67.2 mg (0.32 mmol),0.32,mmol,,,,,,,,,,,formic acid,,4.1 mL,,,,,,,,"N,N-dimethylformamide",DMF,1.6 mL,1.6,,,,,130.0,130 °C,0.333,20 min,sealed 10 mL glass vessel,stirred (300 rpm),"DMF, MeOH",3× each over 6 days,120 °C for 12 h,120.0,12.0,white powder,23.0,17.1 ± 1.8 μm,,Zr6O8 6-connected SBU,,16.9,2285.0,not_reported,not_reported,280.0,peptide_hydrolysis,10.1002/chem.202103102,ok,
10.1002/chem.202103102,downloaded\10.1002_chem.202103102.pdf,SI downloaded\10.1002_chem.202103102_SI.pdf,mof_json_store\10.1002_chem.202103102\raw_output.json,mof_json_store\10.1002_chem.202103102\synthesis_017.json,yes,ZrSO4 precursor gave no crystallinity; several 24 h syntheses exploded; some time/temperature–precursor combinations not obtained.,MOF-808,,NiCl2·6H2O,,"0.53 M in H2O, 1.2 mL",0.636,mmol,nan,,,,,nan,,,,,"benzene-1,3,5-tricarboxylic acid",BTC,67.2 mg (0.32 mmol),0.32,mmol,,,,,,,,,,,formic acid,,4.1 mL,,,,,,,,"N,N-dimethylformamide",DMF,1.6 mL,1.6,,,,,130.0,130 °C,0.333,20 min,sealed 10 mL glass vessel,stirred (300 rpm),"DMF, MeOH",3× each over 6 days,120 °C for 12 h,120.0,12.0,white powder,26.0,15.5 ± 2.6 μm,,Zr6O8 6-connected SBU,,16.9,2290.0,not_reported,not_reported,430.0,peptide_hydrolysis,10.1002/chem.202103102,ok,
10.1002/chem.202103102,downloaded\10.1002_chem.202103102.pdf,SI downloaded\10.1002_chem.202103102_SI.pdf,mof_json_store\10.1002_chem.202103102\raw_output.json,mof_json_store\10.1002_chem.202103102\synthesis_018.json,yes,ZrSO4 precursor gave no crystallinity; several 24 h syntheses exploded; some time/temperature–precursor combinations not obtained.,MOF-808,,Pr(NO3)3·6H2O,,"0.53 M in H2O, 1.2 mL",0.636,mmol,nan,,,,,nan,,,,,"benzene-1,3,5-tricarboxylic acid",BTC,67.2 mg (0.32 mmol),0.32,mmol,,,,,,,,,,,formic acid,,4.1 mL,,,,,,,,"N,N-dimethylformamide",DMF,1.6 mL,1.6,,,,,130.0,130 °C,0.333,20 min,sealed 10 mL glass vessel,stirred (300 rpm),"DMF, MeOH",3× each over 6 days,120 °C for 12 h,120.0,12.0,white powder,26.0,17.4 ± 7.3 μm,,Zr6O8 6-connected SBU,,16.9,1500.0,not_reported,not_reported,430.0,peptide_hydrolysis,10.1002/chem.202103102,ok,
10.1002/chem.202103102,downloaded\10.1002_chem.202103102.pdf,SI downloaded\10.1002_chem.202103102_SI.pdf,mof_json_store\10.1002_chem.202103102\raw_output.json,mof_json_store\10.1002_chem.202103102\synthesis_019.json,yes,ZrSO4 precursor gave no crystallinity; several 24 h syntheses exploded; some time/temperature–precursor combinations not obtained.,MOF-808,,Pr(NO3)3·6H2O,,"0.53 M in H2O, 1.2 mL",0.636,mmol,nan,,,,,nan,,,,,"benzene-1,3,5-tricarboxylic acid",BTC,67.2 mg (0.32 mmol),0.32,mmol,,,,,,,,,,,formic acid,,4.1 mL,,,,,,,,"N,N-dimethylformamide",DMF,1.6 mL,1.6,,,,,100.0,100 °C,24.0,24 h,sealed 10 mL glass vessel,stirred (300 rpm),"DMF, MeOH",3× each over 6 days,120 °C for 12 h,120.0,12.0,white powder,52.0,21.1 ± 2.66 μm,,Zr6O8 6-connected SBU,,16.9,1980.0,not_reported,not_reported,,peptide_hydrolysis,10.1002/chem.202103102,ok,
10.1002/chem.202103102,downloaded\10.1002_chem.202103102.pdf,SI downloaded\10.1002_chem.202103102_SI.pdf,mof_json_store\10.1002_chem.202103102\raw_output.json,mof_json_store\10.1002_chem.202103102\synthesis_020.json,yes,ZrSO4 precursor gave no crystallinity; several 24 h syntheses exploded; some time/temperature–precursor combinations not obtained.,MOF-808,,Pr(NO3)3·6H2O,,"0.53 M in H2O, 1.2 mL",0.636,mmol,nan,,,,,nan,,,,,"benzene-1,3,5-tricarboxylic acid",BTC,67.2 mg (0.32 mmol),0.32,mmol,,,,,,,,,,,formic acid,,4.1 mL,,,,,,,,"N,N-dimethylformamide",DMF,1.6 mL,1.6,,,,,100.0,100 °C,24.0,24 h,sealed 10 mL glass vessel,stirred (300 rpm),"DMF, MeOH",3× each over 6 days,120 °C for 12 h,120.0,12.0,white powder,13.0,23.7 ± 6.61 μm,,Zr6O8 6-connected SBU,,16.9,1740.0,not_reported,not_reported,,peptide_hydrolysis,10.1002/chem.202103102,ok,
10.1002/chem.202103102,downloaded\10.1002_chem.202103102.pdf,SI downloaded\10.1002_chem.202103102_SI.pdf,mof_json_store\10.1002_chem.202103102\raw_output.json,mof_json_store\10.1002_chem.202103102\synthesis_021.json,yes,ZrSO4 precursor gave no crystallinity; several 24 h syntheses exploded; some time/temperature–precursor combinations not obtained.,MOF-808,,Pr(NO3)3·6H2O,,"0.53 M in H2O, 1.2 mL",0.636,mmol,nan,,,,,nan,,,,,"benzene-1,3,5-tricarboxylic acid",BTC,67.2 mg (0.32 mmol),0.32,mmol,,,,,,,,,,,formic acid,,4.1 mL,,,,,,,,"N,N-dimethylformamide",DMF,1.6 mL,1.6,,,,,130.0,130 °C,24.0,24 h,sealed 10 mL glass vessel,stirred (300 rpm),"DMF, MeOH",3× each over 6 days,120 °C for 12 h,120.0,12.0,white powder,72.0,29.6 ± 3.47 μm,,Zr6O8 6-connected SBU,,16.9,1610.0,not_reported,not_reported,,peptide_hydrolysis,10.1002/chem.202103102,ok,
10.1021/acsanm.2c03688,downloaded\10.1021_acsanm.2c03688.pdf,SI downloaded\10.1021_acsanm.2c03688_SI.pdf,mof_json_store\10.1021_acsanm.2c03688\raw_output.json,mof_json_store\10.1021_acsanm.2c03688\synthesis_001.json,no,,Eu-MOF,,Co(NO3)2·6H2O,,"0.0223 g, 0.05 mmol",0.05,mmol,nan,,,,,nan,,,,,"terphenyl-3,4″,5-tricarboxylic acid",H3L,"0.0181 g, 0.05 mmol",0.05,mmol,,,,,,,,,,,,,,,,,,,,,"N,N-dimethylformamide",DMF,3 mL,3.0,water,H2O,3 mL,3.0,120.0,120 °C,72.0,72 h; cooled to 25 °C for 48 h,25 mL Teflon-lined stainless steel vessel,,deionized water,three times,dried in air,,,colorless block crystals,,,,,,,,not_reported,not_reported,,,10.1021/acsanm.2c03688,ok,
10.1021/acsanm.2c03688,downloaded\10.1021_acsanm.2c03688.pdf,SI downloaded\10.1021_acsanm.2c03688_SI.pdf,mof_json_store\10.1021_acsanm.2c03688\raw_output.json,mof_json_store\10.1021_acsanm.2c03688\synthesis_002.json,no,,Tb-MOF,,Zn(NO3)2·6H2O,,"0.0223 g, 0.05 mmol",0.05,mmol,nan,,,,,nan,,,,,"terphenyl-3,4″,5-tricarboxylic acid",H3L,"0.0181 g, 0.05 mmol",0.05,mmol,,,,,,,,,,,,,,,,,,,,,"N,N-dimethylformamide",DMF,3 mL,3.0,water,H2O,3 mL,3.0,80.0,80 °C,48.0,48 h; cooled to 25 °C for 24 h,25 mL Teflon-lined stainless steel vessel,,deionized water,three times,dried in air,,,colorless block crystals,,,,,,,,not_reported,not_reported,,,10.1021/acsanm.2c03688,ok,
10.1021/acssuschemeng.0c05587,downloaded\10.1021_acssuschemeng.0c05587.pdf,SI downloaded\10.1021_acssuschemeng.0c05587_SI.pdf,mof_json_store\10.1021_acssuschemeng.0c05587\raw_output.json,mof_json_store\10.1021_acssuschemeng.0c05587\synthesis_001.json,yes,Screened ~40 solvents; in many cases UiO-66 did not form (amorphous or other phases).,UiO-66,,Zn(NO3)2·6H2O,,0.5 mmol,0.5,mmol,nan,,,,,nan,,,,,terephthalic acid,BDC,1 equiv (0.5 mmol),0.5,mmol,,,,,,,,,,,water,H2O,3 equiv,,,,,,,,"N,N-dimethylformamide",DMF,100 mL,100.0,,,,,120.0,120 °C,16.0,16 h,Teflon reactor,static,"DMF, H2O, acetone",soaked sequentially,dried at 80 °C for 2 h,80.0,2.0,,,,,Zr6O4(OH)4 12-connected SBU,,,,not_reported,not_reported,,,10.1021/acssuschemeng.0c05587,ok,
10.1021/acssuschemeng.0c05587,downloaded\10.1021_acssuschemeng.0c05587.pdf,SI downloaded\10.1021_acssuschemeng.0c05587_SI.pdf,mof_json_store\10.1021_acssuschemeng.0c05587\raw_output.json,mof_json_store\10.1021_acssuschemeng.0c05587\synthesis_002.json,yes,Screened ~40 solvents; in many cases UiO-66 did not form (amorphous or other phases).,UiO-66,,Cu(NO3)2·3H2O,,"290 mg, 1.25 mmol",1.25,mmol,nan,,,,,nan,,,,,terephthalic acid,BDC,"205 mg, 1.25 mmol",1.25,mmol,,,,,,,,,,,acetic acid,AcOH,37.5 mmol (30 equiv),37.5,mmol,water,H2O,"70 μL, 3.75 mmol (3 equiv)",3.75,mmol,"N,N-dimethylformamide",DMF,10 mL,10.0,,,,,120.0,120 °C,16.0,16 h,Teflon reactor,static,"DMF, H2O, acetone",DMF 1×1 h; H2O 2×1 h; acetone 1×1 h + overnight,dried at 80 °C for 2 h,80.0,2.0,,85.0,,,Zr6O4(OH)4 12-connected SBU,,,1066.0,not_reported,not_reported,,,10.1021/acssuschemeng.0c05587,ok,
10.1021/acssuschemeng.0c05587,downloaded\10.1021_acssuschemeng.0c05587.pdf,SI downloaded\10.1021_acssuschemeng.0c05587_SI.pdf,mof_json_store\10.1021_acssuschemeng.0c05587\raw_output.json,mof_json_store\10.1021_acssuschemeng.0c05587\synthesis_003.json,yes,Screened ~40 solvents; in many cases UiO-66 did not form (amorphous or other phases).,UiO-66,,Zn(NO3)2·6H2O,,"290 mg, 1.25 mmol",1.25,mmol,nan,,,,,nan,,,,,terephthalic acid,BDC,"205 mg, 1.25 mmol",1.25,mmol,,,,,,,,,,,acetic acid,AcOH,37.5 mmol (30 equiv),37.5,mmol,water,H2O,"70 μL, 3.75 mmol (3 equiv)",3.75,mmol,γ-valerolactone,GVL,10 mL,10.0,,,,,120.0,120 °C,16.0,16 h,Teflon reactor,static,"GVL, H2O, acetone",GVL 1×1 h; H2O 2×1 h; acetone 1×1 h + overnight,dried at 80 °C for 2 h,80.0,2.0,octahedral nanocrystals ~200 nm,84.0,,,Zr6O4(OH)4 12-connected SBU,,,930.0,not_reported,not_reported,,,10.1021/acssuschemeng.0c05587,ok,
10.1021/acssuschemeng.0c05587,downloaded\10.1021_acssuschemeng.0c05587.pdf,SI downloaded\10.1021_acssuschemeng.0c05587_SI.pdf,mof_json_store\10.1021_acssuschemeng.0c05587\raw_output.json,mof_json_store\10.1021_acssuschemeng.0c05587\synthesis_005.json,yes,Screened ~40 solvents; in many cases UiO-66 did not form (amorphous or other phases).,UiO-66 (PC),,Zn(NO3)2·6H2O,,"116 mg, 0.5 mmol",0.5,mmol,nan,,,,,nan,,,,,terephthalic acid,BDC,"83 mg, 0.5 mmol",0.5,mmol,,,,,,,,,,,acetic acid,AcOH,"860 μL (30 equiv, ~15 mmol)",15.0,mmol,water,H2O,"27 μL, 1.5 mmol (3 equiv)",1.5,mmol,propylene carbonate,PC,4 mL,4.0,,,,,120.0,120 °C,16.0,16 h,Teflon reactor (4 mL screw-capped vial inside),static,"MeOH, H2O, acetone",MeOH 1×1 h; H2O 2×1 h; acetone 1×1 h + overnight,dried at 80 °C for 2 h,80.0,2.0,"octahedra, knobby surface",71.0,,,Zr6O4(OH)4 12-connected SBU,,,771.0,not_reported,not_reported,,,10.1021/acssuschemeng.0c05587,ok,
10.1021/acssuschemeng.0c05587,downloaded\10.1021_acssuschemeng.0c05587.pdf,SI downloaded\10.1021_acssuschemeng.0c05587_SI.pdf,mof_json_store\10.1021_acssuschemeng.0c05587\raw_output.json,mof_json_store\10.1021_acssuschemeng.0c05587\synthesis_006.json,yes,Screened ~40 solvents; in many cases UiO-66 did not form (amorphous or other phases).,UiO-66 (1-(2-HE)-2-pyrrolidone),,Cu(NO3)2·3H2O,,"116 mg, 0.5 mmol",0.5,mmol,nan,,,,,nan,,,,,terephthalic acid,BDC,"83 mg, 0.5 mmol",0.5,mmol,,,,,,,,,,,acetic acid,AcOH,"860 μL (30 equiv, ~15 mmol)",15.0,mmol,water,H2O,"27 μL, 1.5 mmol (3 equiv)",1.5,mmol,1-(2-hydroxyethyl)-2-pyrrolidone,1-(2-HE)-2-P,4 mL,4.0,,,,,120.0,120 °C,16.0,16 h,Teflon reactor (4 mL screw-capped vial inside),static,"MeOH, H2O, acetone",MeOH 2×1 h; H2O 1×1 h; acetone 1×1 h + overnight,dried at 80 °C for 2 h,80.0,2.0,,94.0,,,Zr6O4(OH)4 12-connected SBU,,,1407.0,not_reported,not_reported,,,10.1021/acssuschemeng.0c05587,ok,
10.1021/acssuschemeng.0c05587,downloaded\10.1021_acssuschemeng.0c05587.pdf,SI downloaded\10.1021_acssuschemeng.0c05587_SI.pdf,mof_json_store\10.1021_acssuschemeng.0c05587\raw_output.json,mof_json_store\10.1021_acssuschemeng.0c05587\synthesis_007.json,yes,Screened ~40 solvents; in many cases UiO-66 did not form (amorphous or other phases).,UiO-66 (TAME),,Eu(NO3)3·6H2O,,"116 mg, 0.5 mmol",0.5,mmol,nan,,,,,nan,,,,,terephthalic acid,BDC,"83 mg, 0.5 mmol",0.5,mmol,,,,,,,,,,,acetic acid,AcOH,"860 μL (30 equiv, ~15 mmol)",15.0,mmol,water,H2O,"27 μL, 1.5 mmol (3 equiv)",1.5,mmol,t-amyl methyl ether,TAME,4 mL,4.0,,,,,120.0,120 °C,16.0,16 h,Teflon reactor (4 mL screw-capped vial inside),static,"MeOH, H2O, acetone",MeOH 1×1 h; H2O 2×1 h; acetone 1×1 h + overnight,dried at 80 °C for 2 h,80.0,2.0,,83.0,,,Zr6O4(OH)4 12-connected SBU,,,813.0,not_reported,not_reported,,,10.1021/acssuschemeng.0c05587,ok,
10.1021/acssuschemeng.0c05587,downloaded\10.1021_acssuschemeng.0c05587.pdf,SI downloaded\10.1021_acssuschemeng.0c05587_SI.pdf,mof_json_store\10.1021_acssuschemeng.0c05587\raw_output.json,mof_json_store\10.1021_acssuschemeng.0c05587\synthesis_008.json,yes,Screened ~40 solvents; in many cases UiO-66 did not form (amorphous or other phases).,"UiO-66 (1,3-propanediol)",,Gd(NO3)3·6H2O,,"116 mg, 0.5 mmol",0.5,mmol,nan,,,,,nan,,,,,terephthalic acid,BDC,"83 mg, 0.5 mmol",0.5,mmol,,,,,,,,,,,acetic acid,AcOH,"860 μL (30 equiv, ~15 mmol)",15.0,mmol,water,H2O,"27 μL, 1.5 mmol (3 equiv)",1.5,mmol,"1,3-propanediol","1,3-PD",4 mL,4.0,,,,,120.0,120 °C,16.0,16 h,Teflon reactor (4 mL screw-capped vial inside),static,"MeOH, H2O, acetone",MeOH 1×1 h; H2O 2×1 h; acetone 1×1 h + overnight,dried at 80 °C for 2 h,80.0,2.0,,63.0,,,Zr6O4(OH)4 12-connected SBU,,,838.0,not_reported,not_reported,,,10.1021/acssuschemeng.0c05587,ok,
10.1021/acssuschemeng.0c05587,downloaded\10.1021_acssuschemeng.0c05587.pdf,SI downloaded\10.1021_acssuschemeng.0c05587_SI.pdf,mof_json_store\10.1021_acssuschemeng.0c05587\raw_output.json,mof_json_store\10.1021_acssuschemeng.0c05587\synthesis_015.json,yes,Screened ~40 solvents; in many cases UiO-66 did not form (amorphous or other phases).,UiO-66 (Rhodiasolv Polarclean),,ZnO,,"116 mg, 0.5 mmol",0.5,mmol,Cu(NO3)2·3H2O,,,,,nan,,,,,terephthalic acid,BDC,"83 mg, 0.5 mmol",0.5,mmol,,,,,,,,,,,acetic acid,AcOH,"860 μL (30 equiv, ~15 mmol)",15.0,mmol,water,H2O,"27 μL, 1.5 mmol (3 equiv)",1.5,mmol,Rhodiasolv Polarclean,Polarclean,4 mL,4.0,,,,,120.0,120 °C,16.0,16 h,Teflon reactor (4 mL screw-capped vial inside),static,"MeOH, H2O, acetone",MeOH 1×1 h; H2O 2×1 h; acetone 1×1 h + overnight,dried at 80 °C for 2 h,80.0,2.0,,,,,Zr6O4(OH)4 12-connected SBU,,,303.0,not_reported,not_reported,,,10.1021/acssuschemeng.0c05587,ok,
10.1021/acssuschemeng.0c05587,downloaded\10.1021_acssuschemeng.0c05587.pdf,SI downloaded\10.1021_acssuschemeng.0c05587_SI.pdf,mof_json_store\10.1021_acssuschemeng.0c05587\raw_output.json,mof_json_store\10.1021_acssuschemeng.0c05587\synthesis_016.json,yes,Screened ~40 solvents; in many cases UiO-66 did not form (amorphous or other phases).,"UiO-66 in GVL (ZrCl4, no modulator)",,ZnO,,"116 mg, 0.5 mmol",0.5,mmol,Cu(NO3)2·3H2O,,,,,nan,,,,,terephthalic acid,BDC,"83 mg, 0.5 mmol",0.5,mmol,,,,,,,,,,,water,H2O,"27 μL, 1.5 mmol (3 equiv)",1.5,mmol,,,,,,γ-valerolactone,GVL,4 mL,4.0,,,,,120.0,120 °C,16.0,16 h,Teflon reactor (4 mL screw-capped vial inside),static,"MeOH, H2O, acetone",MeOH 1×1 h; H2O 2×1 h; acetone 1×1 h + overnight,dried at 80 °C for 2 h,80.0,2.0,,,,,Zr6O4(OH)4 12-connected SBU,,,,not_reported,not_reported,,,10.1021/acssuschemeng.0c05587,ok,
10.1021/acssuschemeng.0c05587,downloaded\10.1021_acssuschemeng.0c05587.pdf,SI downloaded\10.1021_acssuschemeng.0c05587_SI.pdf,mof_json_store\10.1021_acssuschemeng.0c05587\raw_output.json,mof_json_store\10.1021_acssuschemeng.0c05587\synthesis_017.json,yes,Screened ~40 solvents; in many cases UiO-66 did not form (amorphous or other phases).,"UiO-66 in GVL (ZrCl4, HCOOH modulator)",,ZnO,,"116 mg, 0.5 mmol",0.5,mmol,Cu(NO3)2·3H2O,,,,,nan,,,,,terephthalic acid,BDC,"83 mg, 0.5 mmol",0.5,mmol,,,,,,,,,,,formic acid,HCOOH,15 mmol (30 equiv),15.0,mmol,water,H2O,"27 μL, 1.5 mmol (3 equiv)",1.5,mmol,γ-valerolactone,GVL,4 mL,4.0,,,,,120.0,120 °C,16.0,16 h,Teflon reactor (4 mL screw-capped vial inside),static,"MeOH, H2O, acetone",MeOH 1×1 h; H2O 2×1 h; acetone 1×1 h + overnight,dried at 80 °C for 2 h,80.0,2.0,,,,,Zr6O4(OH)4 12-connected SBU,,,,not_reported,not_reported,,,10.1021/acssuschemeng.0c05587,ok,
10.1021/acssuschemeng.0c05587,downloaded\10.1021_acssuschemeng.0c05587.pdf,SI downloaded\10.1021_acssuschemeng.0c05587_SI.pdf,mof_json_store\10.1021_acssuschemeng.0c05587\raw_output.json,mof_json_store\10.1021_acssuschemeng.0c05587\synthesis_018.json,yes,Screened ~40 solvents; in many cases UiO-66 did not form (amorphous or other phases).,"UiO-66 in GVL (ZrOCl2·8H2O, no modulator)",,ZnO,,"161 mg, 0.5 mmol",0.5,mmol,Cu(NO3)2·3H2O,,,,,nan,,,,,terephthalic acid,BDC,"83 mg, 0.5 mmol",0.5,mmol,,,,,,,,,,,water,H2O,"27 μL, 1.5 mmol (3 equiv)",1.5,mmol,,,,,,γ-valerolactone,GVL,4 mL,4.0,,,,,120.0,120 °C,16.0,16 h,Teflon reactor (4 mL screw-capped vial inside),static,"MeOH, H2O, acetone",MeOH 1×1 h; H2O 2×1 h; acetone 1×1 h + overnight,dried at 80 °C for 2 h,80.0,2.0,,,,,Zr6O4(OH)4 12-connected SBU,,,,not_reported,not_reported,,,10.1021/acssuschemeng.0c05587,ok,
10.1021/acssuschemeng.0c05587,downloaded\10.1021_acssuschemeng.0c05587.pdf,SI downloaded\10.1021_acssuschemeng.0c05587_SI.pdf,mof_json_store\10.1021_acssuschemeng.0c05587\raw_output.json,mof_json_store\10.1021_acssuschemeng.0c05587\synthesis_019.json,yes,Screened ~40 solvents; in many cases UiO-66 did not form (amorphous or other phases).,"UiO-66 in GVL (ZrOCl2·8H2O, AcOH modulator)",,Cu(NO3)2·3H2O,,"161 mg, 0.5 mmol",0.5,mmol,nan,,,,,nan,,,,,terephthalic acid,BDC,"83 mg, 0.5 mmol",0.5,mmol,,,,,,,,,,,acetic acid,AcOH,15 mmol (30 equiv),15.0,mmol,water,H2O,"27 μL, 1.5 mmol (3 equiv)",1.5,mmol,γ-valerolactone,GVL,4 mL,4.0,,,,,120.0,120 °C,16.0,16 h,Teflon reactor (4 mL screw-capped vial inside),static,"MeOH, H2O, acetone",MeOH 1×1 h; H2O 2×1 h; acetone 1×1 h + overnight,dried at 80 °C for 2 h,80.0,2.0,,,,,Zr6O4(OH)4 12-connected SBU,,,,not_reported,not_reported,,,10.1021/acssuschemeng.0c05587,ok,
10.1021/acssuschemeng.0c05587,downloaded\10.1021_acssuschemeng.0c05587.pdf,SI downloaded\10.1021_acssuschemeng.0c05587_SI.pdf,mof_json_store\10.1021_acssuschemeng.0c05587\raw_output.json,mof_json_store\10.1021_acssuschemeng.0c05587\synthesis_020.json,yes,Screened ~40 solvents; in many cases UiO-66 did not form (amorphous or other phases).,"UiO-66 in GVL (ZrOCl2·8H2O, HCOOH modulator)",,ZnO,,"161 mg, 0.5 mmol",0.5,mmol,Zn(CH3COO)2·2H2O,,,,,nan,,,,,terephthalic acid,BDC,"83 mg, 0.5 mmol",0.5,mmol,,,,,,,,,,,formic acid,HCOOH,15 mmol (30 equiv),15.0,mmol,water,H2O,"27 μL, 1.5 mmol (3 equiv)",1.5,mmol,γ-valerolactone,GVL,4 mL,4.0,,,,,120.0,120 °C,16.0,16 h,Teflon reactor (4 mL screw-capped vial inside),static,"MeOH, H2O, acetone",MeOH 1×1 h; H2O 2×1 h; acetone 1×1 h + overnight,dried at 80 °C for 2 h,80.0,2.0,,,,,Zr6O4(OH)4 12-connected SBU,,,,not_reported,not_reported,,,10.1021/acssuschemeng.0c05587,ok,
10.1039/c7nr06274e,downloaded\10.1039_c7nr06274e.pdf,SI downloaded\10.1039_c7nr06274e_SI.pdf,mof_json_store\10.1039_c7nr06274e\raw_output.json,mof_json_store\10.1039_c7nr06274e\synthesis_001.json,yes,Excess H2O or acetic acid gave no product within 15 min (Table S1); short times for PCN-222 gave disordered solids.,UiO-66-NH2-Fast,,NH4)2Ce(NO3)6,,15.0 g (64.4 mmol),64.4,mmol,nan,,,,,nan,,,,,2-aminoterephthalic acid,BDC-NH2,11.7 g (64.4 mmol),64.4,mmol,,,,,,,,,,,acetic acid,AcOH,440 mL (7.73 mol),7.73,mol,water,H2O,75 mL,75.0,mL,"N,N-dimethylformamide",DMF,1 L,1000.0,,,,,120.0,120 °C,0.25,15 min,2 L three-necked flask,stirred,ethanol,several times,MeOH 12 h then acetone 12 h; 80 °C under vacuum for 24 h,80.0,24.0,octahedra,90.7,~200 nm,,Zr6O4(OH)4 cluster,,,1075.0,not_reported,yes,360.0,,10.1039/c7nr06274e,ok,
10.1039/c7nr06274e,downloaded\10.1039_c7nr06274e.pdf,SI downloaded\10.1039_c7nr06274e_SI.pdf,mof_json_store\10.1039_c7nr06274e\raw_output.json,mof_json_store\10.1039_c7nr06274e\synthesis_002.json,yes,Excess H2O or acetic acid gave no product within 15 min (Table S1); short times for PCN-222 gave disordered solids.,UiO-66-Fast,,NH4)2Ce(NO3)6,,15.0 g (64.4 mmol),64.4,mmol,nan,,,,,nan,,,,,terephthalic acid,BDC,10.7 g (64.4 mmol),64.4,mmol,,,,,,,,,,,acetic acid,AcOH,440 mL (7.73 mol),7.73,mol,water,H2O,75 mL,75.0,mL,"N,N-dimethylformamide",DMF,1 L,1000.0,,,,,120.0,120 °C,0.25,15 min,2 L three-necked flask,stirred,ethanol,several times,MeOH 12 h then acetone 12 h; 80 °C under vacuum for 24 h,80.0,24.0,,,,,,,,,not_reported,yes,,,10.1039/c7nr06274e,ok,
10.1039/c7nr06274e,downloaded\10.1039_c7nr06274e.pdf,SI downloaded\10.1039_c7nr06274e_SI.pdf,mof_json_store\10.1039_c7nr06274e\raw_output.json,mof_json_store\10.1039_c7nr06274e\synthesis_003.json,yes,Excess H2O or acetic acid gave no product within 15 min (Table S1); short times for PCN-222 gave disordered solids.,UiO-66-(OH)2-Fast,,NH4)2Ce(NO3)6,,10.0 g (42.9 mmol),42.9,mmol,nan,,,,,nan,,,,,"2,5-dihydroxyterephthalic acid",BDC-(OH)2,8.5 g (42.9 mmol),42.9,mmol,,,,,,,,,,,acetic acid,AcOH,610 mL (10.72 mol),10.72,mol,water,H2O,50 mL,50.0,mL,"N,N-dimethylformamide",DMF,700 mL,700.0,,,,,120.0,120 °C,0.25,15 min,2 L three-necked flask,stirred,ethanol,several times,MeOH 12 h then acetone 12 h; 80 °C under vacuum for 24 h,80.0,24.0,,,,,,,,,not_reported,yes,,,10.1039/c7nr06274e,ok,
10.1039/c7nr06274e,downloaded\10.1039_c7nr06274e.pdf,SI downloaded\10.1039_c7nr06274e_SI.pdf,mof_json_store\10.1039_c7nr06274e\raw_output.json,mof_json_store\10.1039_c7nr06274e\synthesis_004.json,yes,Excess H2O or acetic acid gave no product within 15 min (Table S1); short times for PCN-222 gave disordered solids.,"UiO-66-2,6-NDC-Fast",,CuCl2·2H2O,,15.0 g (64.4 mmol),64.4,mmol,nan,,,,,nan,,,,,"2,6-naphthalenedicarboxylic acid","2,6-NDC",,,,,,,,,,,,,,acetic acid,AcOH,440 mL (7.73 mol),7.73,mol,water,H2O,75 mL,75.0,mL,"N,N-dimethylformamide",DMF,1 L,1000.0,,,,,120.0,120 °C,0.25,15 min,2 L three-necked flask,stirred,ethanol,several times,MeOH 12 h then acetone 12 h; 80 °C under vacuum for 24 h,80.0,24.0,,,,,,,,,not_reported,yes,,,10.1039/c7nr06274e,ok,
10.1039/c7nr06274e,downloaded\10.1039_c7nr06274e.pdf,SI downloaded\10.1039_c7nr06274e_SI.pdf,mof_json_store\10.1039_c7nr06274e\raw_output.json,mof_json_store\10.1039_c7nr06274e\synthesis_005.json,yes,Excess H2O or acetic acid gave no product within 15 min (Table S1); short times for PCN-222 gave disordered solids.,UiO-67-Fast,,CuCl2·2H2O,,15.0 g (64.4 mmol),64.4,mmol,nan,,,,,nan,,,,,"biphenyl-4,4'-dicarboxylic acid",BPDC,15.6 g (64.4 mmol),64.4,mmol,,,,,,,,,,,acetic acid,AcOH,185 mL (3.22 mol),3.22,mol,water,H2O,75 mL,75.0,mL,"N,N-dimethylformamide",DMF,1 L,1000.0,,,,,120.0,120 °C,0.25,15 min,2 L three-necked flask,stirred,ethanol,several times,MeOH 12 h then acetone 12 h; 80 °C under vacuum for 24 h,80.0,24.0,,,,,,,,,not_reported,yes,,,10.1039/c7nr06274e,ok,
10.1039/c7nr06274e,downloaded\10.1039_c7nr06274e.pdf,SI downloaded\10.1039_c7nr06274e_SI.pdf,mof_json_store\10.1039_c7nr06274e\raw_output.json,mof_json_store\10.1039_c7nr06274e\synthesis_006.json,yes,Excess H2O or acetic acid gave no product within 15 min (Table S1); short times for PCN-222 gave disordered solids.,BUT-12-Fast,,CuCl2·2H2O,,1.0 g (4.3 mmol),4.3,mmol,nan,,,,,nan,,,,,H3CTTA,H3CTTA,1.0 g,1.0,g,,,,,,,,,,,acetic acid,AcOH,30 mL (0.52 mol),0.52,mol,water,H2O,5 mL,5.0,mL,"N,N-dimethylformamide",DMF,200 mL,200.0,,,,,120.0,120 °C,0.25,15 min,500 mL three-necked flask,stirred,ethanol,several times,MeOH 12 h then acetone 12 h; 80 °C under vacuum for 24 h,80.0,24.0,,,,,,,,,not_reported,yes,,,10.1039/c7nr06274e,ok,
10.1039/c7nr06274e,downloaded\10.1039_c7nr06274e.pdf,SI downloaded\10.1039_c7nr06274e_SI.pdf,mof_json_store\10.1039_c7nr06274e\raw_output.json,mof_json_store\10.1039_c7nr06274e\synthesis_007.json,yes,Excess H2O or acetic acid gave no product within 15 min (Table S1); short times for PCN-222 gave disordered solids.,PCN-222-Ni-Fast,,NH4)2Ce(NO3)6,,1.0 g (4.3 mmol),4.3,mmol,nan,,,,,nan,,,,,tetrakis(4-carboxyphenyl)porphyrin nickel(II),TCPP-Ni,1.0 g,1.0,g,,,,,,,,,,,acetic acid,AcOH,12 mL (0.21 mol),0.21,mol,water,H2O,5 mL,5.0,mL,"N,N-dimethylformamide",DMF,200 mL,200.0,,,,,120.0,120 °C,0.25,15 min,500 mL three-necked flask,stirred,ethanol,several times,In DMF with 8 M HCl at 120 °C for 12 h; acetone exchange 24 h; 120 °C under vacuum for 24 h,120.0,24.0,,,,,Zr6(OH)8 cluster,,,,not_reported,yes,,,10.1039/c7nr06274e,ok,
10.1039/c7nr06274e,downloaded\10.1039_c7nr06274e.pdf,SI downloaded\10.1039_c7nr06274e_SI.pdf,mof_json_store\10.1039_c7nr06274e\raw_output.json,mof_json_store\10.1039_c7nr06274e\synthesis_008.json,yes,Excess H2O or acetic acid gave no product within 15 min (Table S1); short times for PCN-222 gave disordered solids.,PCN-222-Co-Fast,,NH4)2Ce(NO3)6,,1.0 g (4.3 mmol),4.3,mmol,nan,,,,,nan,,,,,tetrakis(4-carboxyphenyl)porphyrin cobalt(II),TCPP-Co,1.0 g,1.0,g,,,,,,,,,,,acetic acid,AcOH,12 mL (0.21 mol),0.21,mol,water,H2O,5 mL,5.0,mL,"N,N-dimethylformamide",DMF,200 mL,200.0,,,,,120.0,120 °C,0.25,15 min,500 mL three-necked flask,stirred,ethanol,several times,In DMF with 8 M HCl at 120 °C for 12 h; acetone exchange 24 h; 120 °C under vacuum for 24 h,120.0,24.0,,,,,Zr6(OH)8 cluster,,,,not_reported,yes,,,10.1039/c7nr06274e,ok,
