Repository: zzhenglab/MOFinder

# MOFinder

MOFinder extracts MOF synthesis information from the literature, reconstructs evidence-supported negative reaction records, and prepares datasets for synthesis-outcome prediction.
[Web application](https://mofinder.chemistry.wustl.edu/) | [Demos](Demo/README.md) | [Source code](docs/source_to_code.md) | [Workflow guide](docs/workflow.md) | [Model evaluation](docs/evaluation.md)

## Quick start

The workflow runs through Python commands. Python 3.10 or newer is required. Clone the repository and initialize its related applications:

```bash
git clone --recurse-submodules https://github.com/zzhenglab/MOFinder.git
cd MOFinder
```

Start with the two offline demonstrations:

```bash

File: mof_extraction_1_2.csv (part 107 of 305)
doi,main_pdf,si_pdf,raw_output,parsed_json,article_trial_or_failure,article_trial_or_failure_notes,mof_name,crystal_code,metal_1,metal_1_abbr,metal_1_amount_text,metal_1_amount_value,metal_1_amount_unit,metal_2,metal_2_abbr,metal_2_amount_text,metal_2_amount_value,metal_2_amount_unit,metal_3,metal_3_abbr,metal_3_amount_text,metal_3_amount_value,metal_3_amount_unit,linker_1,linker_1_abbr,linker_1_amount_text,linker_1_amount_value,linker_1_amount_unit,linker_2,linker_2_abbr,linker_2_amount_text,linker_2_amount_value,linker_2_amount_unit,linker_3,linker_3_abbr,linker_3_amount_text,linker_3_amount_value,linker_3_amount_unit,modulator_1,modulator_1_abbr,modulator_1_amount_text,modulator_1_amount_value,modulator_1_amount_unit,modulator_2,modulator_2_abbr,modulator_2_amount_text,modulator_2_amount_value,modulator_2_amount_unit,solvent_main,solvent_main_abbr,solvent_main_amount_text,solvent_main_ml,solvent_secondary,solvent_secondary_abbr,solvent_secondary_amount_text,solvent_secondary_ml,temperature_c,temperature_c_text,time_h,time_text,vessel_type,stirring,washing_solvent,washing_cycles,activation_text,activation_temp_c,activation_time_h,crystal_morphology,yield_percent,crystal_size,topology_code,metal_cluster_connectivity,unit_cell_short,pore_diameter_A,BET_surface_area_m2g,air_stable,water_stable,tga_decomposition_temp_c,applications,reference,status,error
10.1039/c7nr06274e,downloaded\10.1039_c7nr06274e.pdf,SI downloaded\10.1039_c7nr06274e_SI.pdf,mof_json_store\10.1039_c7nr06274e\raw_output.json,mof_json_store\10.1039_c7nr06274e\synthesis_009.json,yes,Excess H2O or acetic acid gave no product within 15 min (Table S1); short times for PCN-222 gave disordered solids.,Hf-UiO-66-Fast,,NH4)2Ce(NO3)6,,1.5 g (4.7 mmol),4.7,mmol,nan,,,,,nan,,,,,terephthalic acid,BDC,0.78 g (4.7 mmol),4.7,mmol,,,,,,,,,,,acetic acid,AcOH,12 mL,12.0,mL,water,H2O,5 mL,5.0,mL,"N,N-dimethylformamide",DMF,200 mL,200.0,,,,,120.0,120 °C,0.25,15 min,500 mL three-necked flask,stirred,ethanol,several times,MeOH 12 h then acetone 12 h; 80 °C under vacuum for 24 h,80.0,24.0,,,,,,,,,not_reported,not_reported,,,10.1039/c7nr06274e,ok,
10.1039/c7nr06274e,downloaded\10.1039_c7nr06274e.pdf,SI downloaded\10.1039_c7nr06274e_SI.pdf,mof_json_store\10.1039_c7nr06274e\raw_output.json,mof_json_store\10.1039_c7nr06274e\synthesis_010.json,yes,Excess H2O or acetic acid gave no product within 15 min (Table S1); short times for PCN-222 gave disordered solids.,Hf-UiO-66-NH2-Fast,,NH4)2Ce(NO3)6,,1.5 g (4.7 mmol),4.7,mmol,nan,,,,,nan,,,,,2-aminoterephthalic acid,BDC-NH2,0.85 g (4.7 mmol),4.7,mmol,,,,,,,,,,,acetic acid,AcOH,36 mL,36.0,mL,water,H2O,5 mL,5.0,mL,"N,N-dimethylformamide",DMF,200 mL,200.0,,,,,120.0,120 °C,0.25,15 min,500 mL three-necked flask,stirred,ethanol,several times,MeOH 12 h then acetone 12 h; 80 °C under vacuum for 24 h,80.0,24.0,,,,,,,,,not_reported,not_reported,,,10.1039/c7nr06274e,ok,
10.1039/c7nr06274e,downloaded\10.1039_c7nr06274e.pdf,SI downloaded\10.1039_c7nr06274e_SI.pdf,mof_json_store\10.1039_c7nr06274e\raw_output.json,mof_json_store\10.1039_c7nr06274e\synthesis_011.json,yes,Excess H2O or acetic acid gave no product within 15 min (Table S1); short times for PCN-222 gave disordered solids.,Hf-UiO-66-(OH)2-Fast,,NH4)2Ce(NO3)6,,1.5 g (4.7 mmol),4.7,mmol,nan,,,,,nan,,,,,"2,5-dihydroxyterephthalic acid",BDC-(OH)2,0.93 g (4.7 mmol),4.7,mmol,,,,,,,,,,,acetic acid,AcOH,60 mL,60.0,mL,water,H2O,5 mL,5.0,mL,"N,N-dimethylformamide",DMF,200 mL,200.0,,,,,120.0,120 °C,0.25,15 min,500 mL three-necked flask,stirred,ethanol,several times,MeOH 12 h then acetone 12 h; 80 °C under vacuum for 24 h,80.0,24.0,,,,,,,,,not_reported,not_reported,,,10.1039/c7nr06274e,ok,
10.1039/c7nr06274e,downloaded\10.1039_c7nr06274e.pdf,SI downloaded\10.1039_c7nr06274e_SI.pdf,mof_json_store\10.1039_c7nr06274e\raw_output.json,mof_json_store\10.1039_c7nr06274e\synthesis_012.json,yes,Excess H2O or acetic acid gave no product within 15 min (Table S1); short times for PCN-222 gave disordered solids.,"Hf-UiO-66-2,6-NDC-Fast",,NH4)2Ce(NO3)6,,1.5 g (4.7 mmol),4.7,mmol,nan,,,,,nan,,,,,"2,6-naphthalenedicarboxylic acid","2,6-NDC",1.0 g (4.7 mmol),4.7,mmol,,,,,,,,,,,acetic acid,AcOH,36 mL,36.0,mL,water,H2O,5 mL,5.0,mL,"N,N-dimethylformamide",DMF,200 mL,200.0,,,,,120.0,120 °C,0.25,15 min,500 mL three-necked flask,stirred,ethanol,several times,MeOH 12 h then acetone 12 h; 80 °C under vacuum for 24 h,80.0,24.0,,,,,,,,,not_reported,not_reported,,,10.1039/c7nr06274e,ok,
10.1039/c7nr06274e,downloaded\10.1039_c7nr06274e.pdf,SI downloaded\10.1039_c7nr06274e_SI.pdf,mof_json_store\10.1039_c7nr06274e\raw_output.json,mof_json_store\10.1039_c7nr06274e\synthesis_013.json,yes,Excess H2O or acetic acid gave no product within 15 min (Table S1); short times for PCN-222 gave disordered solids.,Hf-BUT-12-Fast,,NH4)2Ce(NO3)6,,1.5 g (4.7 mmol),4.7,mmol,nan,,,,,nan,,,,,H3CTTA,H3CTTA,1.0 g,1.0,g,,,,,,,,,,,acetic acid,AcOH,12 mL,12.0,mL,water,H2O,5 mL,5.0,mL,"N,N-dimethylformamide",DMF,200 mL,200.0,,,,,120.0,120 °C,0.25,15 min,500 mL three-necked flask,stirred,ethanol,several times,MeOH 12 h then acetone 12 h; 80 °C under vacuum for 24 h,80.0,24.0,,,,,,,,,not_reported,not_reported,,,10.1039/c7nr06274e,ok,
10.1039/c7nr06274e,downloaded\10.1039_c7nr06274e.pdf,SI downloaded\10.1039_c7nr06274e_SI.pdf,mof_json_store\10.1039_c7nr06274e\raw_output.json,mof_json_store\10.1039_c7nr06274e\synthesis_014.json,yes,Excess H2O or acetic acid gave no product within 15 min (Table S1); short times for PCN-222 gave disordered solids.,UiO-66-Ref,,NH4)2Ce(NO3)6,,67 mg,67.0,mg,nan,,,,,nan,,,,,terephthalic acid,BDC,50 mg,50.0,mg,,,,,,,,,,,acetic acid,AcOH,1.4 mL,1.4,mL,,,,,,"N,N-dimethylformamide",DMF,20 mL,20.0,,,,,120.0,120 °C for 24 h,24.0,24 h,50 mL Teflon-lined stainless-steel autoclave,static,ethanol,several times,MeOH 12 h then acetone 12 h; 80 °C under vacuum for 24 h,80.0,24.0,,,,,,,,,not_reported,not_reported,,,10.1039/c7nr06274e,ok,
10.1039/c7nr06274e,downloaded\10.1039_c7nr06274e.pdf,SI downloaded\10.1039_c7nr06274e_SI.pdf,mof_json_store\10.1039_c7nr06274e\raw_output.json,mof_json_store\10.1039_c7nr06274e\synthesis_015.json,yes,Excess H2O or acetic acid gave no product within 15 min (Table S1); short times for PCN-222 gave disordered solids.,UiO-66-NH2-Ref,,NH4)2Ce(NO3)6,,67 mg,67.0,mg,nan,,,,,nan,,,,,2-aminoterephthalic acid,BDC-NH2,same molar as BDC in UiO-66-Ref,,,,,,,,,,,,,acetic acid,AcOH,1.4 mL,1.4,mL,,,,,,"N,N-dimethylformamide",DMF,20 mL,20.0,,,,,120.0,120 °C for 24 h,24.0,24 h,50 mL Teflon-lined stainless-steel autoclave,static,ethanol,several times,MeOH 12 h then acetone 12 h; 80 °C under vacuum for 24 h,80.0,24.0,,,,,,,,776.0,not_reported,not_reported,,,10.1039/c7nr06274e,ok,
10.1039/c7nr06274e,downloaded\10.1039_c7nr06274e.pdf,SI downloaded\10.1039_c7nr06274e_SI.pdf,mof_json_store\10.1039_c7nr06274e\raw_output.json,mof_json_store\10.1039_c7nr06274e\synthesis_016.json,yes,Excess H2O or acetic acid gave no product within 15 min (Table S1); short times for PCN-222 gave disordered solids.,"UiO-66-2,6-NDC-Ref",,NH4)2Ce(NO3)6,,67 mg,67.0,mg,nan,,,,,nan,,,,,"2,6-naphthalenedicarboxylic acid","2,6-NDC",same molar as BDC in UiO-66-Ref,,,,,,,,,,,,,acetic acid,AcOH,1.4 mL,1.4,mL,,,,,,"N,N-dimethylformamide",DMF,20 mL,20.0,,,,,120.0,120 °C for 24 h,24.0,24 h,50 mL Teflon-lined stainless-steel autoclave,static,ethanol,several times,MeOH 12 h then acetone 12 h; 80 °C under vacuum for 24 h,80.0,24.0,,,,,,,,,not_reported,not_reported,,,10.1039/c7nr06274e,ok,
10.1039/c7nr06274e,downloaded\10.1039_c7nr06274e.pdf,SI downloaded\10.1039_c7nr06274e_SI.pdf,mof_json_store\10.1039_c7nr06274e\raw_output.json,mof_json_store\10.1039_c7nr06274e\synthesis_017.json,yes,Excess H2O or acetic acid gave no product within 15 min (Table S1); short times for PCN-222 gave disordered solids.,UiO-67-Ref,,Zn(NO3)2·6H2O,,67 mg,0.308073,mmol,nan,,,,,nan,,,,,"biphenyl-4,4'-dicarboxylic acid",BPDC,same molar as BDC in UiO-66-Ref,,,,,,,,,,,,,acetic acid,AcOH,1.4 mL,1.4,mL,,,,,,"N,N-dimethylformamide",DMF,20 mL,20.0,,,,,120.0,120 °C for 24 h,24.0,24 h,50 mL Teflon-lined stainless-steel autoclave,static,ethanol,several times,MeOH 12 h then acetone 12 h; 80 °C under vacuum for 24 h,80.0,24.0,,,,,,,,,not_reported,not_reported,,,10.1039/c7nr06274e,ok,
10.1039/c7nr06274e,downloaded\10.1039_c7nr06274e.pdf,SI downloaded\10.1039_c7nr06274e_SI.pdf,mof_json_store\10.1039_c7nr06274e\raw_output.json,mof_json_store\10.1039_c7nr06274e\synthesis_018.json,yes,Excess H2O or acetic acid gave no product within 15 min (Table S1); short times for PCN-222 gave disordered solids.,UiO-66-(OH)2-Ref,,Zn(NO3)2·6H2O,,67 mg,0.308073,mmol,nan,,,,,nan,,,,,"2,5-dihydroxyterephthalic acid",BDC-(OH)2,60 mg,60.0,mg,,,,,,,,,,,acetic acid,AcOH,4 mL,4.0,mL,,,,,,"N,N-dimethylformamide",DMF,20 mL,20.0,,,,,120.0,120 °C for 24 h,24.0,24 h,50 mL Teflon-lined stainless-steel autoclave,static,ethanol,several times,MeOH 12 h then acetone 12 h; 80 °C under vacuum for 24 h,80.0,24.0,,,,,,,,,not_reported,not_reported,,,10.1039/c7nr06274e,ok,
10.1039/c7nr06274e,downloaded\10.1039_c7nr06274e.pdf,SI downloaded\10.1039_c7nr06274e_SI.pdf,mof_json_store\10.1039_c7nr06274e\raw_output.json,mof_json_store\10.1039_c7nr06274e\synthesis_019.json,yes,Excess H2O or acetic acid gave no product within 15 min (Table S1); short times for PCN-222 gave disordered solids.,BUT-12-Ref,,Zn(NO3)2·6H2O,,48 mg (0.2 mmol),0.2,mmol,nan,,,,,nan,,,,,H3CTTA,H3CTTA,40 mg (0.08 mmol),0.08,mmol,,,,,,,,,,,formic acid,,8 mL,8.0,mL,,,,,,"N,N-dimethylformamide",DMF,8 mL,8.0,,,,,120.0,120 °C for 48 h,48.0,48 h,20 mL Pyrex vial,static,ethanol,several times,MeOH 12 h then acetone 12 h; 80 °C under vacuum for 24 h,80.0,24.0,,,,,,,,,not_reported,not_reported,,,10.1039/c7nr06274e,ok,
10.1039/d4ce00168k,downloaded\10.1039_d4ce00168k.pdf,SI downloaded\10.1039_d4ce00168k_SI.pdf,mof_json_store\10.1039_d4ce00168k\raw_output.json,mof_json_store\10.1039_d4ce00168k\synthesis_011.json,no,,CeCoH,2322534,Zn(NO3)2·6H2O,,0.75 mmol,0.75,mmol,nan,,0.50 mmol,0.5,mmol,nan,,,,,"2,2′-oxydiacetic acid",H2oda,1.5 mmol (oxydiacetate generated in situ),1.5,mmol,,,,,,,,,,,NaOH,,adjust pH to 8.0,,,,,,,,distilled water,H2O,15 mL (metal solution) + 5 mL (ligand solution),,isopropanol,iPrOH,vapor diffusion,,25,RT (vapor diffusion of iPrOH into aqueous solution),504.0,3 weeks,vapor diffusion setup,static,,,,,,red crystals,ca. 10,,,μ-syn–anti carboxylate bridges; CoO4(H2O)2 octahedra; [Ln(oda)3]3− nodes,P6/mcc,9.33,,not_reported,not_reported,,,10.1039/d4ce00168k,ok,
10.1039/d4ce00168k,downloaded\10.1039_d4ce00168k.pdf,SI downloaded\10.1039_d4ce00168k_SI.pdf,mof_json_store\10.1039_d4ce00168k\raw_output.json,mof_json_store\10.1039_d4ce00168k\synthesis_012.json,no,,DyCoH,2322524,Zn(NO3)2·6H2O,,0.75 mmol,0.75,mmol,nan,,0.50 mmol,0.5,mmol,nan,,,,,"2,2′-oxydiacetic acid",H2oda,1.5 mmol (oxydiacetate generated in situ),1.5,mmol,,,,,,,,,,,NaOH,,adjust pH to 8.0,,,,,,,,distilled water,H2O,15 mL (metal solution) + 5 mL (ligand solution),,isopropanol,iPrOH,vapor diffusion,,25,RT (vapor diffusion of iPrOH into aqueous solution),504.0,3 weeks,vapor diffusion setup,static,,,,,,red crystals,ca. 10,,,μ-syn–anti carboxylate bridges; CoO4(H2O)2 octahedra; [Ln(oda)3]3− nodes,P6/mcc,8.54,,not_reported,not_reported,,,10.1039/d4ce00168k,ok,
10.1039/d4ce00168k,downloaded\10.1039_d4ce00168k.pdf,SI downloaded\10.1039_d4ce00168k_SI.pdf,mof_json_store\10.1039_d4ce00168k\raw_output.json,mof_json_store\10.1039_d4ce00168k\synthesis_013.json,no,,HoCoH,2322540,Zn(NO3)2·6H2O,,0.75 mmol,0.75,mmol,nan,,0.50 mmol,0.5,mmol,nan,,,,,"2,2′-oxydiacetic acid",H2oda,1.5 mmol (oxydiacetate generated in situ),1.5,mmol,,,,,,,,,,,NaOH,,adjust pH to 8.0,,,,,,,,distilled water,H2O,15 mL (metal solution) + 5 mL (ligand solution),,isopropanol,iPrOH,vapor diffusion,,25,RT (vapor diffusion of iPrOH into aqueous solution),504.0,3 weeks,vapor diffusion setup,static,,,,,,red crystals,ca. 10,,,μ-syn–anti carboxylate bridges; CoO4(H2O)2 octahedra; [Ln(oda)3]3− nodes,P6/mcc,8.55,,not_reported,not_reported,,,10.1039/d4ce00168k,ok,
10.1039/d4ce00168k,downloaded\10.1039_d4ce00168k.pdf,SI downloaded\10.1039_d4ce00168k_SI.pdf,mof_json_store\10.1039_d4ce00168k\raw_output.json,mof_json_store\10.1039_d4ce00168k\synthesis_014.json,no,,YCoH,2322541,Zn(NO3)2·6H2O,,0.75 mmol,0.75,mmol,nan,,0.50 mmol,0.5,mmol,nan,,,,,"2,2′-oxydiacetic acid",H2oda,1.5 mmol (oxydiacetate generated in situ),1.5,mmol,,,,,,,,,,,NaOH,,adjust pH to 8.0,,,,,,,,distilled water,H2O,15 mL (metal solution) + 5 mL (ligand solution),,isopropanol,iPrOH,vapor diffusion,,25,RT (vapor diffusion of iPrOH into aqueous solution),504.0,3 weeks,vapor diffusion setup,static,,,,,,red crystals,ca. 10,,,μ-syn–anti carboxylate bridges; CoO4(H2O)2 octahedra; [Ln(oda)3]3− nodes,P6/mcc,8.54,,not_reported,not_reported,,,10.1039/d4ce00168k,ok,
10.1039/d4ce00168k,downloaded\10.1039_d4ce00168k.pdf,SI downloaded\10.1039_d4ce00168k_SI.pdf,mof_json_store\10.1039_d4ce00168k\raw_output.json,mof_json_store\10.1039_d4ce00168k\synthesis_015.json,no,,SmCoH,2322526,Zn(SO4),,0.75 mmol,0.75,mmol,nan,,0.50 mmol,0.5,mmol,nan,,,,,"2,2′-oxydiacetic acid",H2oda,1.5 mmol (oxydiacetate generated in situ),1.5,mmol,,,,,,,,,,,NaOH,,adjust pH to 7.0,,,,,,,,distilled water,H2O,2 mL (metal solution) + 5 mL (ligand solution),,isopropanol,iPrOH,vapor diffusion,,25,RT (vapor diffusion of iPrOH into aqueous solution),504.0,3 weeks,vapor diffusion setup,static,,,,,,red crystals,13.0,,,μ-syn–anti carboxylate bridges; CoO4(H2O)2 octahedra; [Ln(oda)3]3− nodes,P6/mcc,8.92,,not_reported,not_reported,,,10.1039/d4ce00168k,ok,
10.1039/d4ce00168k,downloaded\10.1039_d4ce00168k.pdf,SI downloaded\10.1039_d4ce00168k_SI.pdf,mof_json_store\10.1039_d4ce00168k\raw_output.json,mof_json_store\10.1039_d4ce00168k\synthesis_016.json,no,,EuCoH,2322537,ZnCl2,,0.75 mmol,0.75,mmol,nan,,0.50 mmol,0.5,mmol,nan,,,,,"2,2′-oxydiacetic acid",H2oda,1.5 mmol (oxydiacetate generated in situ),1.5,mmol,,,,,,,,,,,NaOH,,adjust pH to 7.0,,,,,,,,distilled water,H2O,2 mL (metal solution) + 5 mL (ligand solution),,isopropanol,iPrOH,vapor diffusion,,25,RT (vapor diffusion of iPrOH into aqueous solution),504.0,3 weeks,vapor diffusion setup,static,,,,,,red crystals,13.0,,,μ-syn–anti carboxylate bridges; CoO4(H2O)2 octahedra; [Ln(oda)3]3− nodes,P6/mcc,8.82,,not_reported,not_reported,,,10.1039/d4ce00168k,ok,
10.1039/d4ce00168k,downloaded\10.1039_d4ce00168k.pdf,SI downloaded\10.1039_d4ce00168k_SI.pdf,mof_json_store\10.1039_d4ce00168k\raw_output.json,mof_json_store\10.1039_d4ce00168k\synthesis_017.json,no,,GdCoH,2322528,Zn(CH3COO)2·2H2O,,0.75 mmol,0.75,mmol,nan,,0.50 mmol,0.5,mmol,nan,,,,,"2,2′-oxydiacetic acid",H2oda,1.5 mmol (oxydiacetate generated in situ),1.5,mmol,,,,,,,,,,,NaOH,,adjust pH to 7.0,,,,,,,,distilled water,H2O,2 mL (metal solution) + 5 mL (ligand solution),,isopropanol,iPrOH,vapor diffusion,,25,RT (vapor diffusion of iPrOH into aqueous solution),504.0,3 weeks,vapor diffusion setup,static,,,,,,red crystals,22.0,,,μ-syn–anti carboxylate bridges; CoO4(H2O)2 octahedra; [Ln(oda)3]3− nodes,P6/mcc,8.74,,not_reported,not_reported,,,10.1039/d4ce00168k,ok,
10.1039/d4ce00168k,downloaded\10.1039_d4ce00168k.pdf,SI downloaded\10.1039_d4ce00168k_SI.pdf,mof_json_store\10.1039_d4ce00168k\raw_output.json,mof_json_store\10.1039_d4ce00168k\synthesis_018.json,no,,TbCoH,2322539,Zn(CH3COO)2·2H2O,,0.75 mmol,0.75,mmol,nan,,0.50 mmol,0.5,mmol,nan,,,,,"2,2′-oxydiacetic acid",H2oda,1.5 mmol (oxydiacetate generated in situ),1.5,mmol,,,,,,,,,,,NaOH,,adjust pH to 7.0,,,,,,,,distilled water,H2O,2 mL (metal solution) + 5 mL (ligand solution),,isopropanol,iPrOH,vapor diffusion,,25,RT (vapor diffusion of iPrOH into aqueous solution),504.0,3 weeks,vapor diffusion setup,static,,,,,,red crystals,15.0,,,μ-syn–anti carboxylate bridges; CoO4(H2O)2 octahedra; [Ln(oda)3]3− nodes,P6/mcc,8.7,,not_reported,not_reported,,,10.1039/d4ce00168k,ok,
10.1021/acsami.1c08678,downloaded\10.1021_acsami.1c08678.pdf,SI downloaded\10.1021_acsami.1c08678_SI.pdf,mof_json_store\10.1021_acsami.1c08678\raw_output.json,mof_json_store\10.1021_acsami.1c08678\synthesis_001.json,no,,Zn-adtb,2067421,Zn(CH3COO)2·2H2O,,"32 mg, 0.11 mmol",0.11,mmol,nan,,,,,nan,,,,,"4,4′,4′′,4′′′-(anthracene-9,10-diylidenebis(methanediylylidene))tetrabenzoic acid",H4adtb,"30 mg, 0.044 mmol",0.044,mmol,,,,,,,,,,,,,,,,,,,,,"N,N-dimethylacetamide",DMA,2 mL,2.0,water,H2O,1 mL,1.0,100.0,373 K,48.0,48 h,,static; sonicated 5 min before heating,"DMA, DCM, n-hexanes",5× each,Activated under dynamic vacuum at 373 K for 8 h,100.0,8.0,rod-shaped single crystals,40.13,,scu,Zn5(μ3-OH)2 8-connected SBU,"a=16.1783(8) Å, b=24.8432(12) Å, c=26.2068(13) Å, Pbcn",6.5,273.0,not_reported,yes,450.0,C6_isomer_separation,10.1021/acsami.1c08678,ok,
10.1021/cg301577a,downloaded\10.1021_cg301577a.pdf,SI downloaded\10.1021_cg301577a_SI.pdf,mof_json_store\10.1021_cg301577a\raw_output.json,mof_json_store\10.1021_cg301577a\synthesis_001.json,no,,NJU-Bai6,891626,Zn(CH3COO)2·2H2O,,"12.7 mg, 0.053 mmol",0.053,mmol,nan,,,,,nan,,,,,5-(pyridin-4-yl)isophthalic acid,PIP,"12.7 mg, 0.05 mmol",0.05,mmol,,,,,,,,,,,nitric acid (concentrated),,8 drops (conc. HNO3),,,,,,,,"N,N-dimethylformamide",DMF,,,,,,,65.0,65 °C,72.0,3 days,,,DMF,soaked 3 days; solution replaced every 4 h,"supercritical CO2 drying at 40 °C, then evacuated under high vacuum at room temperature for 12 h",40.0,12.0,blue polyhedral crystals,67.0,,tbo,Cu(II) 4-coordinated; fused Cu6(PIP)4/Cu12(PIP)8/Cu12(PIP)24 nanocages,"a=21.2737(14) Å, b=21.2737(14) Å, c=30.086(2) Å, α=90.000°, β=90.000°, γ=90.000°, P4(2)/n",,1051.0,not_reported,not_reported,,CO2_capture,10.1021/cg301577a,ok,
10.1039/c8nr04992k,downloaded\10.1039_c8nr04992k.pdf,SI downloaded\10.1039_c8nr04992k_SI.pdf,mof_json_store\10.1039_c8nr04992k\raw_output.json,mof_json_store\10.1039_c8nr04992k\synthesis_001.json,yes,Attempts with several d10 transition metal ions failed to give porous MOFs; only In3+ afforded In-TPA.,In-TPA,,Zn(CH3COO)2·2H2O,,"0.011 g, 0.038 mmol (dissolved in 1 mL H2O–HBF4, 9:1 v/v)",0.038,mmol,nan,,,,,nan,,,,,H6TPA,H6TPA,"0.020 g, 0.018 mmol",0.02,g,,,,,,,,,,,HBF4 (45% aq.),,present in 1 mL H2O–HBF4 (9:1 v/v) used to dissolve In(NO3)3,,,,,,,,"N,N-dimethylformamide",DMF,4.0 mL,4.0,water (in H2O–HBF4 9:1 v/v),H2O,"1.0 mL (with HBF4, 9:1 v/v)",1.0,90.0,90 °C,48.0,2 d,tightly capped glass vial,static,,,,,,pale-yellow block-shaped crystals,61.0,,kgd,3-connected In3+ nodes; hepta-coordinated In with DMF cap,"a=23.254(3) Å, b=22.981(3) Å, c=17.777(2) Å, α=90°, β=98.488(4)°, γ=90°, C2/c",,21.6,not_reported,yes,300.0,sensing;luminescence,10.1039/c8nr04992k,ok,
10.1039/c1ce06002c,downloaded\10.1039_c1ce06002c.pdf,SI downloaded\10.1039_c1ce06002c_SI.pdf,mof_json_store\10.1039_c1ce06002c\raw_output.json,mof_json_store\10.1039_c1ce06002c\synthesis_001.json,yes,No solid formed under similar solvothermal conditions without formate even after 3 months.,ZIF-8,,Zn(CH3COO)2·2H2O,ZnCl2,30.3 mg (0.22 mmol),0.22,mmol,nan,,,,,nan,,,,,2-methylimidazole,Hmim,36.5 mg (0.44 mmol),0.44,mmol,,,,,,,,,,,sodium formate,NaHCO2,30.3 mg (0.44 mmol),0.44,mmol,,,,,,methanol,MeOH,3 mL,3.0,,,,,130.0,130 °C,4.0,4 h,sealed glass tube,without stirring,MeOH,,dried under reduced pressure,,,rhombic dodecahedra,63.0,up to 180 µm,,,,,1450.0,not_reported,not_reported,,,10.1039/c1ce06002c,ok,
10.1002/smll.202304096,downloaded\10.1002_smll.202304096.pdf,SI downloaded\10.1002_smll.202304096_SI.pdf,mof_json_store\10.1002_smll.202304096\raw_output.json,mof_json_store\10.1002_smll.202304096\synthesis_001.json,no,,d-UiO-66-0FA,,Zn(CH3COO)2·2H2O,ZrCl4,"0.5 mmol, 116.5 mg",0.5,mmol,nan,,,,,nan,,,,,2-aminoterephthalic acid,BDC-NH2,"0.5 mmol, 90.6 mg",0.5,mmol,"benzene-1,3,5-tricarboxylic acid",H3BTC,"0.5 mmol, 105 mg",0.5,mmol,,,,,,,,,,,,,,,,"N,N-dimethylformamide",DMF,15 mL,15.0,,,,,120.0,120 °C,24.0,24 h,,static,"DMF, EtOH, MeOH",washed with DMF and ethanol several times; solvent exchange with methanol four times over two days,vacuum freeze-drying,,,aggregates of small crystallites,,,fcu,,,,480.2415,not_reported,not_reported,,sensing,10.1002/smll.202304096,ok,
10.1002/smll.202304096,downloaded\10.1002_smll.202304096.pdf,SI downloaded\10.1002_smll.202304096_SI.pdf,mof_json_store\10.1002_smll.202304096\raw_output.json,mof_json_store\10.1002_smll.202304096\synthesis_002.json,no,,d-UiO-66-400FA,,ZrCl4,ZrCl4,"0.5 mmol, 116.5 mg",0.5,mmol,nan,,,,,nan,,,,,2-aminoterephthalic acid,BDC-NH2,"0.5 mmol, 90.6 mg",0.5,mmol,"benzene-1,3,5-tricarboxylic acid",H3BTC,"0.5 mmol, 105 mg",0.5,mmol,,,,,,formic acid,FA,7.54 mL (400 eq vs ZrCl4),7.54,mL,,,,,,"N,N-dimethylformamide",DMF,15 mL,15.0,,,,,120.0,120 °C,24.0,24 h,,static,"DMF, EtOH, MeOH",washed with DMF and ethanol several times; solvent exchange with methanol four times over two days,vacuum freeze-drying,,,nanocrystals,,,fcu,,,,555.8735,not_reported,not_reported,,sensing,10.1002/smll.202304096,ok,
10.1002/smll.202304096,downloaded\10.1002_smll.202304096.pdf,SI downloaded\10.1002_smll.202304096_SI.pdf,mof_json_store\10.1002_smll.202304096\raw_output.json,mof_json_store\10.1002_smll.202304096\synthesis_003.json,no,,d-UiO-66-800FA,,ZrPiv,ZrCl4,"0.5 mmol, 116.5 mg",0.5,mmol,nan,,,,,nan,,,,,2-aminoterephthalic acid,BDC-NH2,"0.5 mmol, 90.6 mg",0.5,mmol,"benzene-1,3,5-tricarboxylic acid",H3BTC,"0.5 mmol, 105 mg",0.5,mmol,,,,,,formic acid,FA,15.09 mL (800 eq vs ZrCl4),15.09,mL,,,,,,"N,N-dimethylformamide",DMF,15 mL,15.0,,,,,120.0,120 °C,24.0,24 h,,static,"DMF, EtOH, MeOH",washed with DMF and ethanol several times; solvent exchange with methanol four times over two days,vacuum freeze-drying,,,octahedral nanocrystals,,,fcu,,,27.6,785.5968,not_reported,not_reported,,sensing,10.1002/smll.202304096,ok,
10.1002/smll.202304096,downloaded\10.1002_smll.202304096.pdf,SI downloaded\10.1002_smll.202304096_SI.pdf,mof_json_store\10.1002_smll.202304096\raw_output.json,mof_json_store\10.1002_smll.202304096\synthesis_004.json,no,,d-UiO-66-1200FA,,HfCl4,ZrCl4,"0.5 mmol, 116.5 mg",0.5,mmol,nan,,,,,nan,,,,,2-aminoterephthalic acid,BDC-NH2,"0.5 mmol, 90.6 mg",0.5,mmol,"benzene-1,3,5-tricarboxylic acid",H3BTC,"0.5 mmol, 105 mg",0.5,mmol,,,,,,formic acid,FA,22.62 mL (1200 eq vs ZrCl4),22.62,mL,,,,,,"N,N-dimethylformamide",DMF,15 mL,15.0,,,,,120.0,120 °C,24.0,24 h,,static,"DMF, EtOH, MeOH",washed with DMF and ethanol several times; solvent exchange with methanol four times over two days,vacuum freeze-drying,,,intergrown crystals,,,fcu,,,,984.9039,not_reported,not_reported,,sensing,10.1002/smll.202304096,ok,
10.1021/cg060369l,downloaded\10.1021_cg060369l.pdf,SI downloaded\10.1021_cg060369l_SI.pdf,mof_json_store\10.1021_cg060369l\raw_output.json,mof_json_store\10.1021_cg060369l\synthesis_002.json,no,,,295166,ZrCl4,,"0.5 mmol, 145 mg",0.5,mmol,nan,,,,,nan,,,,,"biphenyl-4,4'-dicarboxylic acid",H2bpdc,"0.5 mmol, 122 mg",0.5,mmol,2-(2-pyridyl)benzimidazole,Hpb,"0.5 mmol, 97.9 mg",0.5,mmol,,,,,,sodium hydroxide,,"1 mmol, 40.3 mg",1.0,mmol,,,,,,water,H2O,10.0 mL,10.0,,,,,160.0,160 °C,96.0,4 days,Teflon-lined stainless steel container,stirred before sealing,,,,,,red rod-like crystals,69.0,0.20 × 0.18 × 0.05 mm,,,"triclinic, P-1; a=8.877(3) Å, b=8.943(3) Å, c=15.517(4) Å, α=100.030(2)°, β=90.082(2)°, γ=112.987(2)°",,,not_reported,not_reported,265.0,,10.1021/cg060369l,ok,
10.1021/jacs.9b10261,downloaded\10.1021_jacs.9b10261.pdf,SI downloaded\10.1021_jacs.9b10261_SI.pdf,mof_json_store\10.1021_jacs.9b10261\raw_output.json,mof_json_store\10.1021_jacs.9b10261\synthesis_001.json,yes,Mixture of IEF-5/IEF-6 during optimization; IEF-6 could not be isolated as a pure phase.,IEF-5,,ZrPiv,Bi(NO3)3·5H2O,molar ratio 2·10−3,,,nan,,,,,nan,,,,,"dithieno[3,2-b:2′,3′-d]thiophene-2,6-dicarboxylic acid",DTTDC,molar ratio 0.01,,,,,,,,,,,,,,,,,,,,,,,"N,N-dimethylformamide",DMF,DMF/EtOH = 10:1 (molar ratio),,ethanol,EtOH,part of DMF/EtOH 10:1 (molar ratio),,120.0,120 °C,72.0,72 h,20 mL vial,sonicated 10 min; static,"DMF, DCM, THF",DMF 4×7 mL; DCM 3×7 mL; THF exchange several times over 2 days,115 °C under vacuum for 12 h after THF exchange,115.0,12.0,orange crystals,,0.01 × 0.06 × 0.06 mm,pcu,Bi3 12-connected SBU,"a=25.5961(19), b=22.5938(19), c=17.2880(2) Å, β=100.512(8)°, C2",,30.0,not_reported,not_reported,250.0,photoelectrocatalysis;hydrogen_production,10.1021/jacs.9b10261,ok,
10.1002/zaac.201200413,downloaded\10.1002_zaac.201200413.pdf,,mof_json_store\10.1002_zaac.201200413\raw_output.json,mof_json_store\10.1002_zaac.201200413\synthesis_001.json,no,,,823841,ZrPiv,,"1.0 mmol, 0.250 g",1,mmol,nan,,,,,nan,,,,,"3,5-bis-oxyacetate-benzoic acid",H3boaba,"0.5 mmol, 0.135 g",0.5,mmol,"1,4-bis(imidazol-1-yl)butane",bimb,"0.5 mmol, 0.095 g",0.5,mmol,,,,,,NaOH,,"2.0 mmol, 0.080 g",2.0,mmol,,,,,,water,H2O,17 mL,17.0,,,,,140.0,140 °C,72.0,72 h; cooled to room temperature over 72 h,Teflon-lined stainless steel Parr bomb (25 mL),,,,,,,blue crystals,25.0,0.414 × 0.231 × 0.138 mm,,"trinodal (3,4,4)-connected 3D network","triclinic P-1; a=8.9096(2) Å, b=11.9101(2) Å, c=15.5520(3) Å, α=79.5760(10)°, β=85.6720(10)°, γ=69.6220(10)°",,,not_reported,not_reported,218.0,,10.1002/zaac.201200413,ok,
10.1021/acs.jpcc.1c08474,downloaded\10.1021_acs.jpcc.1c08474.pdf,SI downloaded\10.1021_acs.jpcc.1c08474_SI.pdf,mof_json_store\10.1021_acs.jpcc.1c08474\raw_output.json,mof_json_store\10.1021_acs.jpcc.1c08474\synthesis_001.json,no,,,2111340,ZrCl4,,0.04 mmol (12 mg),0.04,mmol,nan,,,,,nan,,,,,"1,4-naphthalene dicarboxylic acid","1,4-NDCA",0.04 mmol (8 mg),0.04,mmol,"1,4-bis(3-pyridyl)-2,3-diaza-1,3-butadiene",3-BPDB,0.04 mmol (8 mg),0.04,mmol,,,,,,,,,,,,,,,,"N,N-dimethylformamide",DMF,2 mL,2.0,methanol,MeOH,2 mL,2.0,25,room temperature,216.0,9 days,10 mL culture tube (capped),static,"DMF, MeOH",,,,,yellow colored crystals,60.0,,,Zn2 paddle-wheel dimer,"triclinic, P-1; a=10.2597(4) Å, b=10.8766(4) Å, c=10.9289(5) Å, α=93.653(3)°, β=109.577(4)°, γ=97.147(3)°",,,not_reported,not_reported,,catalysis,10.1021/acs.jpcc.1c08474,ok,
10.1021/acs.jpcc.1c08474,downloaded\10.1021_acs.jpcc.1c08474.pdf,SI downloaded\10.1021_acs.jpcc.1c08474_SI.pdf,mof_json_store\10.1021_acs.jpcc.1c08474\raw_output.json,mof_json_store\10.1021_acs.jpcc.1c08474\synthesis_002.json,no,,,2111341,ZrPiv,,0.04 mmol (12.3 mg),0.04,mmol,nan,,,,,nan,,,,,"1,4-naphthalene dicarboxylic acid","1,4-NDCA",0.04 mmol (8 mg),0.04,mmol,"1,4-bis(3-pyridyl)-2,3-diaza-1,3-butadiene",3-BPDB,0.04 mmol (8 mg),0.04,mmol,,,,,,,,,,,,,,,,"N,N-dimethylformamide",DMF,2 mL,2.0,methanol,MeOH,2 mL,2.0,25,room temperature,216.0,9 days,10 mL culture tube (capped),static,"DMF, MeOH",,,,,,65.0,,rob,Cd2 carboxylate-bridged dimer,"monoclinic, P21/n; a=14.0129(5) Å, b=21.0765(8) Å, c=15.0463(6) Å, β=93.872(2)°",,,not_reported,not_reported,,catalysis,10.1021/acs.jpcc.1c08474,ok,
10.1002/ejic.201402737,downloaded\10.1002_ejic.201402737.pdf,SI downloaded\10.1002_ejic.201402737_SI.pdf,mof_json_store\10.1002_ejic.201402737\raw_output.json,mof_json_store\10.1002_ejic.201402737\synthesis_001.json,no,,,1000496,ZrCl4,,"0.20 mmol, 50 mg",0.2,mmol,nan,,,,,nan,,,,,5-(benzonic-4-ylmethoxy)isophthalic acid,H3L,"0.20 mmol, 63 mg",0.2,mmol,,,,,,,,,,,,,,,,,,,,,water,H2O,8 mL,8.0,,,,,170.0,170 °C,72.0,3 d,Teflon-lined stainless-steel autoclave (15 mL),static,,,,,,purple crystals,3.0,,,"tetranuclear CoII [Co4] cluster, 8-connected SBU","a=6.1210(5), b=10.7810(8), c=13.9870(10) Å, α=98.901(6), β=96.715(6), γ=103.861(7), P-1",,,not_reported,not_reported,310.0,,10.1002/ejic.201402737,ok,
10.1002/ejic.201402737,downloaded\10.1002_ejic.201402737.pdf,SI downloaded\10.1002_ejic.201402737_SI.pdf,mof_json_store\10.1002_ejic.201402737\raw_output.json,mof_json_store\10.1002_ejic.201402737\synthesis_002.json,no,,,1000497,ZrPiv,,"0.20 mmol, 58 mg",0.2,mmol,nan,,,,,nan,,,,,5-(benzonic-4-ylmethoxy)isophthalic acid,H3L,"0.20 mmol, 63 mg",0.2,mmol,,,,,,,,,,,,,,,,,,,,,water,H2O,8 mL,8.0,,,,,170.0,170 °C,72.0,3 d,Teflon-lined stainless-steel autoclave (15 mL),static,,,,,,purple crystals,12.0,,,"binuclear CoII unit, 6-connected node","a=18.3900(15), b=7.0920(5), c=24.263(2) Å, β=107.004(9)°, C2/c",,,not_reported,not_reported,,,10.1002/ejic.201402737,ok,
10.1002/ejic.201402737,downloaded\10.1002_ejic.201402737.pdf,SI downloaded\10.1002_ejic.201402737_SI.pdf,mof_json_store\10.1002_ejic.201402737\raw_output.json,mof_json_store\10.1002_ejic.201402737\synthesis_003.json,no,,,1000498,ZrOCl2·8H2O,,"0.20 mmol, 50 mg",0.2,mmol,nan,,,,,nan,,,,,5-(benzonic-4-ylmethoxy)isophthalic acid,H3L,"0.20 mmol, 63 mg",0.2,mmol,"1,2,4-triazole",Htrz,"0.20 mmol, 14 mg",0.2,mmol,,,,,,,,,,,,,,,,water,H2O,8 mL,8.0,,,,,170.0,170 °C,72.0,3 d,Teflon-lined stainless-steel autoclave (15 mL),static,MeOH,soaked 3 days,100 °C under vacuum for 5 h,100.0,5.0,purple crystals,40.0,,,trinuclear CoII [Co3] group (7-connected) plus CoII (4-connected) nodes,"a=12.1772(9), b=15.5314(13), c=15.8267(14) Å, α=76.019(7), β=67.570(8), γ=69.196(7), P-1",,,not_reported,not_reported,320.0,CO2_capture,10.1002/ejic.201402737,ok,
10.1002/ejic.201402737,downloaded\10.1002_ejic.201402737.pdf,SI downloaded\10.1002_ejic.201402737_SI.pdf,mof_json_store\10.1002_ejic.201402737\raw_output.json,mof_json_store\10.1002_ejic.201402737\synthesis_004.json,no,,,1000499,ZrPiv,,"0.20 mmol, 50 mg",0.2,mmol,nan,,,,,nan,,,,,5-(benzonic-4-ylmethoxy)isophthalic acid,H3L,"0.20 mmol, 63 mg",0.2,mmol,"1,2,4-triazole",Htrz,"0.20 mmol, 14 mg",0.2,mmol,,,,,,,,,,,,,,,,water,H2O,8 mL,8.0,,,,,130.0,130 °C,72.0,3 d,Teflon-lined stainless-steel autoclave (15 mL),static,,,,,,purple crystals,37.0,,,"trinuclear CoII [Co3] cluster, 10-connected node","a=15.7300(10), b=13.7550(7), c=8.9610(4) Å, β=101.910(5)°, P21/c",,,not_reported,not_reported,320.0,,10.1002/ejic.201402737,ok,
10.1039/b915539b,downloaded\10.1039_b915539b.pdf,,mof_json_store\10.1039_b915539b\raw_output.json,mof_json_store\10.1039_b915539b\synthesis_001.json,no,,,740697,ZrCl4,,0.58 mmol,0.58,mmol,nan,,0.58 mmol,0.58,mmol,nan,,,,,"4,4′-bipyridyl",bpy,0.58 mmol,0.58,mmol,,,,,,,,,,,boric acid (HBO3),,adjusted to pH 6.0 using 1 M HBO3 solution,,,,,,,,water,H2O,30 mL,30.0,,,,,170.0,170 °C,120.0,five days,"Teflon-lined autoclave (Parr bomb), 40 mL",static,,,,,,,,,,NiN4O2 octahedra as 6-connected nodes; vanadate V5O15 chains corner-linked,"a=11.278(1), b=22.600(3), c=22.521(5) Å, α=104.63(1)°, β=100.22(1)°, γ=96.241(9)°, triclinic P-1, Z=1",,3.7,not_reported,not_reported,370.0,,10.1039/b915539b,ok,
10.1021/acs.inorgchem.3c02553,downloaded\10.1021_acs.inorgchem.3c02553.pdf,SI downloaded\10.1021_acs.inorgchem.3c02553_SI.pdf,mof_json_store\10.1021_acs.inorgchem.3c02553\raw_output.json,mof_json_store\10.1021_acs.inorgchem.3c02553\synthesis_001.json,yes,"Prehydrolyzed (SO3H)(SO2)obaH2 precursor gave a nonisostructural Cd material, not JUK-13-SO3H-SO2.",JUK-13-SO3H-SO2,2283830,ZrPiv,,82.3 mg (0.27 mmol),0.27,mmol,nan,,,,,nan,,,,,terephthalaldehyde di-isonicotinoylhydrazone,tdih,98.9 mg (0.27 mmol),0.27,mmol,"4-(Chlorosulfonyl)-10,10-dioxo-10λ6-phenoxathiin-2,8-dicarboxylic acid",(SO2Cl)(SO2)obaH2,111.7 mg (0.27 mmol),0.27,mmol,,,,,,,,,,,,,,,,"N,N-dimethylformamide",DMF,9.6 mL,9.6,water,H2O,1.1 mL,1.1,80.0,80 °C,168.0,7 days,Pyrex vial,static,DMF,,dried in air at room temperature,,,brown/dark yellow crystals,31.1,,,dicadmium nodes; 7-coordinate Cd,"a=10.3869, b=15.3762, c=17.6030 Å; α=72.775°, β=78.972°, γ=76.947°; P-1 (100 K)",,,yes,no,340.0,CO2_capture;proton_conduction,10.1021/acs.inorgchem.3c02553,ok,
10.1021/acs.inorgchem.3c02553,downloaded\10.1021_acs.inorgchem.3c02553.pdf,SI downloaded\10.1021_acs.inorgchem.3c02553_SI.pdf,mof_json_store\10.1021_acs.inorgchem.3c02553\raw_output.json,mof_json_store\10.1021_acs.inorgchem.3c02553\synthesis_002.json,yes,"Prehydrolyzed (SO3H)(SO2)obaH2 precursor gave a nonisostructural Cd material, not JUK-13-SO3H-SO2.",JUK-13-SO3H,2005087,Fe(SO4)·7H2O,,138.9 mg (0.45 mmol),0.45,mmol,nan,,,,,nan,,,,,terephthalaldehyde di-isonicotinoylhydrazone,tdih,167.7 mg (0.45 mmol),0.45,mmol,4-(4-carboxyphenoxy)-3-chlorosulfonylbenzoic acid,(SO2Cl)obaH2,160.5 mg (0.45 mmol),0.45,mmol,,,,,,,,,,,,,,,,"N,N-dimethylformamide",DMF,16.2 mL,16.2,water,H2O,1.8 mL,1.8,80.0,80 °C,336.0,14 days,Pyrex vial,static,DMF,,dried in air at room temperature,,,brown/dark yellow crystals,,,,dicadmium nodes; 7-coordinate Cd,"a=39.3542, b=8.9707, c=30.3706 Å; β=109.407°; P21/c (100 K)",,,yes,no,,CO2_capture;proton_conduction,10.1021/acs.inorgchem.3c02553,ok,
10.1039/d3dt00422h,downloaded\10.1039_d3dt00422h.pdf,SI downloaded\10.1039_d3dt00422h_SI.pdf,mof_json_store\10.1039_d3dt00422h\raw_output.json,mof_json_store\10.1039_d3dt00422h\synthesis_001.json,no,,UoC-9(Ca),2240876,Fe(SO4)·7H2O,,30.0 mg (0.13 mmol),0.13,mmol,AlCl3,,,,,nan,,,,,"1,3,5-trifluoro-2,4,6-tris(4-carboxy-phenyl)benzene",H3-3F-BTB,10.0 mg (0.02 mmol),0.02,mmol,,,,,,,,,,,acetic acid,,0.2 mL,,,,,,,,"N,N-dimethylformamide",DMF,4 mL,4.0,,,,,100.0,100 °C,,48–72 h,15 mL screw-cap glass vial,,,,,,,colorless crystals,,sufficient size for SCXRD,,corrugated 1D Ca–O carboxylate strands (rod SBU),Ima2 (RT),,,no,no,,,10.1039/d3dt00422h,ok,
10.1039/d3dt00422h,downloaded\10.1039_d3dt00422h.pdf,SI downloaded\10.1039_d3dt00422h_SI.pdf,mof_json_store\10.1039_d3dt00422h\raw_output.json,mof_json_store\10.1039_d3dt00422h\synthesis_002.json,no,,UoC-9(Sr),2240875,Fe(SO4)·7H2O,,30.0 mg (0.14 mmol),0.14,mmol,TiCl3,,,,,nan,,,,,"1,3,5-trifluoro-2,4,6-tris(4-carboxy-phenyl)benzene",H3-3F-BTB,10.0 mg (0.02 mmol),0.02,mmol,,,,,,,,,,,acetic acid,,0.2 mL,,,,,,,,"N,N-dimethylformamide",DMF,4 mL,4.0,,,,,100.0,100 °C,,48–72 h,15 mL screw-cap glass vial,,,,,,,colorless crystals,,sufficient size for SCXRD (mixture with at least one other phase reported),,corrugated 1D Sr–O carboxylate strands (rod SBU),Ima2 (RT),,,no,no,,,10.1039/d3dt00422h,ok,
10.1039/d3dt00422h,downloaded\10.1039_d3dt00422h.pdf,SI downloaded\10.1039_d3dt00422h_SI.pdf,mof_json_store\10.1039_d3dt00422h\raw_output.json,mof_json_store\10.1039_d3dt00422h\synthesis_003.json,no,,UoC-9(Sr),2240875,Fe(SO4)·7H2O,,30.0 mg (0.14 mmol),0.14,mmol,VCl3,,,,,nan,,,,,"1,3,5-trifluoro-2,4,6-tris(4-carboxy-phenyl)benzene",H3-3F-BTB,10.0 mg (0.02 mmol),0.02,mmol,,,,,,,,,,,acetic acid,,0.2 mL,,,,,,,,"N,N-dimethylformamide",DMF,4 mL,4.0,,,,,80.0,80 °C (seeded growth),,48–72 h,15 mL screw-cap glass vial,,,,,,,colorless crystals,,sufficient size for SCXRD,,corrugated 1D Sr–O carboxylate strands (rod SBU),Ima2 (RT),,,no,no,,,10.1039/d3dt00422h,ok,
10.1039/c3ce41037d,downloaded\10.1039_c3ce41037d.pdf,SI downloaded\10.1039_c3ce41037d_SI.pdf,mof_json_store\10.1039_c3ce41037d\raw_output.json,mof_json_store\10.1039_c3ce41037d\synthesis_001.json,no,,Cd(NTBAF)2 (2),,Fe(SO4)·7H2O,,"0.023 g, 0.1 mmol",0.1,mmol,ZnCl2,,,,,nan,,,,,4-fluoro-N-(1H-tetrazol-5-yl)benzamide,H-NTBAF,0.2 mmol,0.2,mmol,,,,,,,,,,,dicyandiamide (mineralization agent),,"0.017 g, 0.2 mmol",0.2,mmol,,,,,,ethanol,EtOH,4 mL,4.0,"N,N-dimethylformamide",DMF,2 mL,2.0,120.0,120 °C,72.0,3 days,25 mL Teflon-lined autoclave,static,,,,,,colorless crystals,35.0,,dia,octahedral Cd(II) 4-connected node,"a=10.6882(15), b=10.6882(15), c=16.036(3), P43212",,,not_reported,not_reported,,SHG;luminescence,10.1039/c3ce41037d,ok,
10.1039/c3ce41037d,downloaded\10.1039_c3ce41037d.pdf,SI downloaded\10.1039_c3ce41037d_SI.pdf,mof_json_store\10.1039_c3ce41037d\raw_output.json,mof_json_store\10.1039_c3ce41037d\synthesis_002.json,no,,Cd(NTINA)2 (3),,Fe(SO4)·7H2O,,"0.023 g, 0.1 mmol",0.1,mmol,Cd(NO3)2·4H2O,,,,,nan,,,,,N-(1H-tetrazol-5-yl)isonicotinamide,H-NTINA,0.2 mmol,0.2,mmol,,,,,,,,,,,dicyandiamide (mineralization agent),,"0.017 g, 0.2 mmol",0.2,mmol,,,,,,ethanol,EtOH,6 mL,6.0,,,,,120.0,120 °C,72.0,3 days,25 mL Teflon-lined autoclave,static,,,,,,colorless block crystals,35.0,,dia,octahedral Cd(II) 4-connected node,"a=10.5749(15), b=10.5749(15), c=16.256(3), P41212",,,not_reported,not_reported,,SHG;luminescence,10.1039/c3ce41037d,ok,
10.1039/c3ce41037d,downloaded\10.1039_c3ce41037d.pdf,SI downloaded\10.1039_c3ce41037d_SI.pdf,mof_json_store\10.1039_c3ce41037d\raw_output.json,mof_json_store\10.1039_c3ce41037d\synthesis_003.json,no,,Cd(NTTCA)2 (4),,Fe(SO4)·7H2O,,"0.023 g, 0.1 mmol",0.1,mmol,Y(NO3)3·5H2O,,,,,nan,,,,,N-(1H-tetrazol-5-yl)thiophene-2-carboxamide,H-NTTCA,0.2 mmol,0.2,mmol,,,,,,,,,,,dicyandiamide (mineralization agent),,"0.017 g, 0.2 mmol",0.2,mmol,,,,,,water,H2O,6 mL,6.0,,,,,120.0,120 °C,72.0,3 days,25 mL Teflon-lined autoclave,static,,,,,,colorless crystals,67.0,,dia,octahedral Cd(II) 4-connected node,"a=10.877(2), b=10.898(2), c=14.101(3), P212121",,,not_reported,not_reported,,SHG;luminescence,10.1039/c3ce41037d,ok,
10.1021/acs.inorgchem.7b02443,downloaded\10.1021_acs.inorgchem.7b02443.pdf,SI downloaded\10.1021_acs.inorgchem.7b02443_SI.pdf,mof_json_store\10.1021_acs.inorgchem.7b02443\raw_output.json,mof_json_store\10.1021_acs.inorgchem.7b02443\synthesis_001.json,no,,{[Zn(L)]·2DMF·2H2O}n (1),,Fe(SO4)·7H2O,,"60 mg, 0.16 mmol",0.16,mmol,PrCl3,,,,,nan,,,,,5-(1H-imidazol-1-yl)isophthalic acid,,"30 mg, 0.13 mmol",0.13,mmol,,,,,,,,,,,,,,,,,,,,,"N,N-dimethylformamide",DMF,3 mL,3.0,,,,,90.0,90 °C,72.0,72 h,Teflon vessel (5 mL),static,"DMF, acetone",,"Soaked in methanol for 5 days (changed twice daily), then heated at 150 °C under high vacuum for 8 h",150.0,8.0,colorless block-shaped crystals,80.0,,rtl,"Zn2(COO)4N2 paddle-wheel SBU, 6-connected","a=10.906(2) Å, b=12.850(2) Å, c=13.942(2) Å, β=109.019(3)°, P21/c",,215.0,not_reported,not_reported,,CO2_capture,10.1021/acs.inorgchem.7b02443,ok,
10.1021/acs.inorgchem.7b02443,downloaded\10.1021_acs.inorgchem.7b02443.pdf,SI downloaded\10.1021_acs.inorgchem.7b02443_SI.pdf,mof_json_store\10.1021_acs.inorgchem.7b02443\raw_output.json,mof_json_store\10.1021_acs.inorgchem.7b02443\synthesis_002.json,no,,{[(CH3)2NH2][Zn2(L)(H2O)PO4]·2DMF}n (2),,Fe(SO4)·7H2O,,"60 mg, 0.20 mmol",0.2,mmol,SmCl3,,,,,nan,,,,,5-(1H-imidazol-1-yl)isophthalic acid,,"30 mg, 0.13 mmol",0.13,mmol,,,,,,,,,,,"phosphoric acid (H3PO4, 85%)",,"85%, 20 μL",20.0,μL,,,,,,"N,N-dimethylformamide",DMF,3 mL,3.0,,,,,120.0,120 °C,72.0,72 h,Teflon vessel (5 mL),static,"DMF, acetone",,"Soaked in methanol for 5 days (changed twice daily), then heated at 150 °C under high vacuum for 8 h",150.0,8.0,colorless block-shaped crystals,83.0,,,Zn–PO4 chains; 5-coordinate Zn; open metal sites,"a=b=33.859(5) Å, c=10.608(5) Å, α=β=90.000°, γ=120.000°, R-3",,750.0,not_reported,not_reported,,CO2_capture,10.1021/acs.inorgchem.7b02443,ok,
10.1021/cg201287t,downloaded\10.1021_cg201287t.pdf,,mof_json_store\10.1021_cg201287t\raw_output.json,mof_json_store\10.1021_cg201287t\synthesis_001.json,no,,,808357,Fe(SO4)·7H2O,,"0.10 mmol, 0.0205 g",0.1,mmol,ZnCl2,,,,,nan,,,,,"2-((1H-1,2,4-triazol-1-yl)methyl)-1H-imidazole-4,5-dicarboxylic acid",H3tmidc,"0.10 mmol, 0.0240 g",0.1,mmol,,,,,,,,,,,,,,,,,,,,,water,H2O,10 mL,10.0,,,,,150.0,150 °C,48.0,48 h,Teflon-lined autoclave,,,,,,,pink blocky crystals,50.0,,fsc,,"a=12.170(2), b=13.601(3), c=17.400(4), alpha=90, beta=90, gamma=90, Pbca",,,not_reported,not_reported,330.0,,10.1021/cg201287t,ok,
10.1021/cg201287t,downloaded\10.1021_cg201287t.pdf,,mof_json_store\10.1021_cg201287t\raw_output.json,mof_json_store\10.1021_cg201287t\synthesis_002.json,no,,,770104,ZrOCl2·8H2O,,"0.10 mmol, 0.0290 g",0.1,mmol,nan,,,,,nan,,,,,"2-((1H-1,2,4-triazol-1-yl)methyl)-1H-imidazole-4,5-dicarboxylic acid",H3tmidc,"0.10 mmol, 0.0240 g",0.1,mmol,,,,,,,,,,,sodium hydroxide,,"0.30 mmol, 0.0120 g",0.3,mmol,,,,,,water,H2O,10 mL,10.0,,,,,180.0,180 °C,72.0,72 h,Teflon-lined autoclave,,,,,,,pink octahedron-shaped crystals,78.0,,,,"a=b=12.5879(18), c=25.090(5), alpha=90, beta=90, gamma=90, P43212",,,not_reported,not_reported,230.0,,10.1021/cg201287t,ok,
10.1021/cg201287t,downloaded\10.1021_cg201287t.pdf,,mof_json_store\10.1021_cg201287t\raw_output.json,mof_json_store\10.1021_cg201287t\synthesis_003.json,no,,,808358,Cr(NO3)3·9H2O,,"0.20 mmol, 0.0486 g",0.2,mmol,nan,,,,,nan,,,,,"2-((1H-1,2,4-triazol-1-yl)methyl)-1H-imidazole-4,5-dicarboxylic acid",H3tmidc,"0.10 mmol, 0.0240 g",0.1,mmol,,,,,,,,,,,,,,,,,,,,,water,H2O,10 mL,10.0,,,,,185.0,185 °C,48.0,48 h,Teflon-lined autoclave,,,,,,,blue blocky crystals,35.0,,,,"a=11.271(2), b=15.663(3), c=12.609(3), alpha=90, beta=104.43(3), gamma=90, P21/c",,,not_reported,not_reported,190.0,,10.1021/cg201287t,ok,
10.1021/cg201287t,downloaded\10.1021_cg201287t.pdf,,mof_json_store\10.1021_cg201287t\raw_output.json,mof_json_store\10.1021_cg201287t\synthesis_004.json,no,,,808359,Mg(ClO4)2·6H2O,,"0.10 mmol, 0.0305 g",0.1,mmol,nan,,,,,nan,,,,,"2-((1H-1,2,4-triazol-1-yl)methyl)-1H-imidazole-4,5-dicarboxylic acid",H3tmidc,"0.10 mmol, 0.0240 g",0.1,mmol,,,,,,,,,,,sodium hydroxide,,"0.30 mmol, 0.0120 g",0.3,mmol,,,,,,water,H2O,10 mL,10.0,,,,,185.0,185 °C,48.0,48 h,Teflon-lined autoclave,,,,,,,colorless crystals,58.0,,crb,,"a=7.9459(16), b=10.560(2), c=11.698(2), alpha=90, beta=105.25(3), gamma=90, P21/c",,,not_reported,not_reported,370.0,luminescence,10.1021/cg201287t,ok,
