Repository: zzhenglab/MOFinder

# MOFinder

MOFinder extracts MOF synthesis information from the literature, reconstructs evidence-supported negative reaction records, and prepares datasets for synthesis-outcome prediction.
[Web application](https://mofinder.chemistry.wustl.edu/) | [Demos](Demo/README.md) | [Source code](docs/source_to_code.md) | [Workflow guide](docs/workflow.md) | [Model evaluation](docs/evaluation.md)

## Quick start

The workflow runs through Python commands. Python 3.10 or newer is required. Clone the repository and initialize its related applications:

```bash
git clone --recurse-submodules https://github.com/zzhenglab/MOFinder.git
cd MOFinder
```

Start with the two offline demonstrations:

```bash

File: mof_extraction_1_2.csv (part 108 of 305)
doi,main_pdf,si_pdf,raw_output,parsed_json,article_trial_or_failure,article_trial_or_failure_notes,mof_name,crystal_code,metal_1,metal_1_abbr,metal_1_amount_text,metal_1_amount_value,metal_1_amount_unit,metal_2,metal_2_abbr,metal_2_amount_text,metal_2_amount_value,metal_2_amount_unit,metal_3,metal_3_abbr,metal_3_amount_text,metal_3_amount_value,metal_3_amount_unit,linker_1,linker_1_abbr,linker_1_amount_text,linker_1_amount_value,linker_1_amount_unit,linker_2,linker_2_abbr,linker_2_amount_text,linker_2_amount_value,linker_2_amount_unit,linker_3,linker_3_abbr,linker_3_amount_text,linker_3_amount_value,linker_3_amount_unit,modulator_1,modulator_1_abbr,modulator_1_amount_text,modulator_1_amount_value,modulator_1_amount_unit,modulator_2,modulator_2_abbr,modulator_2_amount_text,modulator_2_amount_value,modulator_2_amount_unit,solvent_main,solvent_main_abbr,solvent_main_amount_text,solvent_main_ml,solvent_secondary,solvent_secondary_abbr,solvent_secondary_amount_text,solvent_secondary_ml,temperature_c,temperature_c_text,time_h,time_text,vessel_type,stirring,washing_solvent,washing_cycles,activation_text,activation_temp_c,activation_time_h,crystal_morphology,yield_percent,crystal_size,topology_code,metal_cluster_connectivity,unit_cell_short,pore_diameter_A,BET_surface_area_m2g,air_stable,water_stable,tga_decomposition_temp_c,applications,reference,status,error
10.1039/d4tc00862f,downloaded\10.1039_d4tc00862f.pdf,SI downloaded\10.1039_d4tc00862f_SI.pdf,mof_json_store\10.1039_d4tc00862f\raw_output.json,mof_json_store\10.1039_d4tc00862f\synthesis_001.json,no,,Al-1,,AlCl3·6H2O,,44 mg (0.18 mmol),0.18,mmol,nan,,,,,nan,,,,,2-((benzyl)amino)terephthalic acid,L-1,44.8 mg (0.16 mmol),0.16,mmol,,,,,,,,,,,,,,,,,,,,,water,H2O,9 mL,9.0,"N,N-dimethylformamide",DMF,1 mL,1.0,120.0,120 °C,24.0,24 h,Teflon-lined autoclave,static,"DMF, MeOH",DMF soak 3 days with daily refresh; MeOH exchange 3× over 3 days,heated in MeOH at 50 °C for 24 h,50.0,24.0,yellow to pale-yellow powder,,,,oxo-bridged AlO4(OH)2 rod SBU,,,35.0,not_reported,yes,,luminescence;sensing,10.1039/d4tc00862f,ok,
10.1039/d4tc00862f,downloaded\10.1039_d4tc00862f.pdf,SI downloaded\10.1039_d4tc00862f_SI.pdf,mof_json_store\10.1039_d4tc00862f\raw_output.json,mof_json_store\10.1039_d4tc00862f\synthesis_002.json,no,,Al-0.5,,Cu(NO3)2·5H2O,,44 mg (0.18 mmol),0.18,mmol,nan,,,,,nan,,,,,2-((benzyl)amino)terephthalic acid,L-1,22.4 mg (0.08 mmol),0.08,mmol,terephthalic acid,H2BDC,13.8 mg (0.08 mmol),0.08,mmol,,,,,,,,,,,,,,,,water,H2O,9 mL,9.0,"N,N-dimethylformamide",DMF,1 mL,1.0,120.0,120 °C,24.0,24 h,Teflon-lined autoclave,static,"DMF, MeOH",DMF soak 3 days with daily refresh; MeOH exchange 3× over 3 days,heated in MeOH at 50 °C for 24 h,50.0,24.0,yellow to pale-yellow powder,,,,oxo-bridged AlO4(OH)2 rod SBU,,,87.0,not_reported,yes,,luminescence;sensing,10.1039/d4tc00862f,ok,
10.1039/d4tc00862f,downloaded\10.1039_d4tc00862f.pdf,SI downloaded\10.1039_d4tc00862f_SI.pdf,mof_json_store\10.1039_d4tc00862f\raw_output.json,mof_json_store\10.1039_d4tc00862f\synthesis_003.json,no,,Al-0.25,,Cd(NO3)2·4H2O,,44 mg (0.18 mmol),0.18,mmol,nan,,,,,nan,,,,,2-((benzyl)amino)terephthalic acid,L-1,11.2 mg (0.04 mmol),0.04,mmol,terephthalic acid,H2BDC,20.4 mg (0.12 mmol),0.12,mmol,,,,,,,,,,,,,,,,water,H2O,9 mL,9.0,"N,N-dimethylformamide",DMF,1 mL,1.0,120.0,120 °C,24.0,24 h,Teflon-lined autoclave,static,"DMF, MeOH",DMF soak 3 days with daily refresh; MeOH exchange 3× over 3 days,heated in MeOH at 50 °C for 24 h,50.0,24.0,yellow to pale-yellow powder,,,,oxo-bridged AlO4(OH)2 rod SBU,,,243.0,not_reported,yes,,luminescence;sensing,10.1039/d4tc00862f,ok,
10.1039/c7ce00535k,downloaded\10.1039_c7ce00535k.pdf,SI downloaded\10.1039_c7ce00535k_SI.pdf,mof_json_store\10.1039_c7ce00535k\raw_output.json,mof_json_store\10.1039_c7ce00535k\synthesis_001.json,no,,,1408056,Cd(NO3)2·4H2O,,"0.0297 g, 0.1 mmol",0.1,mmol,nan,,,,,nan,,,,,"5,5′-(pyridine-2,5-diyl)diisophthalic acid",H4TPTA,"0.0407 g, 0.1 mmol",0.1,mmol,"4,4′-bis(imidazol-1-yl)biphenyl",BIBP,"0.0286 g, 0.1 mmol",0.1,mmol,,,,,,,,,,,,,,,,"N,N-dimethylformamide",DMF,9 mL,9.0,water,H2O,1 mL,1.0,110.0,110 °C,72.0,3 days,Teflon-lined autoclave,static,ethanol,,,,,colorless prismatic single crystals,73.0,,,mononuclear Zn(II) [ZnN2O2] nodes,"a=18.338(13), b=20.090(14), c=18.933(14) Å; α=90, β=96.929(12), γ=90; C2/c",,,not_reported,not_reported,430.0,CO2_capture;luminescence,10.1039/c7ce00535k,ok,
10.1039/c7ce00535k,downloaded\10.1039_c7ce00535k.pdf,SI downloaded\10.1039_c7ce00535k_SI.pdf,mof_json_store\10.1039_c7ce00535k\raw_output.json,mof_json_store\10.1039_c7ce00535k\synthesis_002.json,no,,,1408057,Co(CH3COO)2·4H2O,,"0.0198 g, 0.1 mmol",0.1,mmol,nan,,,,,nan,,,,,"5,5′-(pyridine-2,5-diyl)diisophthalic acid",H4TPTA,"0.0407 g, 0.1 mmol",0.1,mmol,"4,4′-bis(imidazol-1-yl)biphenyl",BIBP,"0.0286 g, 0.1 mmol (same as 1)",0.1,mmol,,,,,,,,,,,,,,,,"N,N-dimethylformamide",DMF,9 mL (same as 1),9.0,water,H2O,1 mL (same as 1),1.0,110.0,110 °C,72.0,3 days,Teflon-lined autoclave,static,,,,,,colorless crystals,76.0,,pcu,binuclear Mn2 unit [Mn2(CO2)2],"a=9.7601(19), b=10.129(2), c=13.161(3) Å; α=103.634(4), β=90.513(4), γ=95.060(4); P-1",,,not_reported,not_reported,390.0,CO2_capture,10.1039/c7ce00535k,ok,
10.1039/c7ce00535k,downloaded\10.1039_c7ce00535k.pdf,SI downloaded\10.1039_c7ce00535k_SI.pdf,mof_json_store\10.1039_c7ce00535k\raw_output.json,mof_json_store\10.1039_c7ce00535k\synthesis_003.json,no,,,1408058,Eu(NO3)3·6H2O,,"0.0297 g, 0.1 mmol",0.1,mmol,Zn(NO3)2·6H2O,,,,,nan,,,,,"5,5′-(pyridine-2,5-diyl)diisophthalic acid",H4TPTA,"0.0407 g, 0.1 mmol",0.1,mmol,,,,,,,,,,,,,,,,,,,,,"N,N-dimethylformamide",DMF,8 mL,8.0,water,H2O,2 mL,2.0,130.0,130 °C,72.0,3 days,Teflon-lined autoclave,static,ethanol,,,,,colorless block crystals,70.0,,flu,trinuclear Zn3(CO2)6 8-connected SBU,"a=10.208(4), b=28.445(10), c=18.358(6) Å; α=90, β=90.818(7), γ=90; C2/c",,,not_reported,not_reported,360.0,CO2_capture;luminescence,10.1039/c7ce00535k,ok,
10.1039/c7ce00589j,downloaded\10.1039_c7ce00589j.pdf,SI downloaded\10.1039_c7ce00589j_SI.pdf,mof_json_store\10.1039_c7ce00589j\raw_output.json,mof_json_store\10.1039_c7ce00589j\synthesis_001.json,yes,"Outside optimal DMF:H2O 2.0:0.5, <12 h, or anhydrous DMF gave no transformation or SION-2/SION-1 mixtures; dry SION-2 showed no transformation.",SION-2,,CoCl2·6H2O,,20 mg,0.126636,mmol,nan,,,,,nan,,,,,"2,5-dihydroxybenzene-1,4-dicarboxylic acid",DHBDC,20 mg,20.0,mg,,,,,,,,,,,,,,,,,,,,,"N,N-dimethylformamide",DMF,2.0 mL,2.0,water,H2O,0.5 mL,0.5,120.0,120 °C,24.0,24 h,12 mL glass scintillation vial,static,,,,,,gold coloured crystals,67.0,,xah,Tb2(COO)6 binuclear SBU,"a=10.4608(8), b=10.9006(10), c=12.5293(10) Å, α=104.610(5)°, β=107.840(4)°, γ=97.204(4)°, P-1",,,yes,no,,,10.1039/c7ce00589j,ok,
10.1039/c7ce00589j,downloaded\10.1039_c7ce00589j.pdf,SI downloaded\10.1039_c7ce00589j_SI.pdf,mof_json_store\10.1039_c7ce00589j\raw_output.json,mof_json_store\10.1039_c7ce00589j\synthesis_002.json,yes,"Outside optimal DMF:H2O 2.0:0.5, <12 h, or anhydrous DMF gave no transformation or SION-2/SION-1 mixtures; dry SION-2 showed no transformation.",SION-1,,Co(NO3)2·6H2O,,20 mg,0.0947714,mmol,nan,,,,,nan,,,,,"2,5-dihydroxybenzene-1,4-dicarboxylic acid",DHBDC,20 mg,20.0,mg,,,,,,,,,,,,,,,,,,,,,"N,N-dimethylformamide",DMF,2.0 mL,2.0,water,H2O,0.5 mL,0.5,120.0,120 °C,72.0,72 h,12 mL glass scintillation vial,static,,,,,,red single crystals,76.0,,lvt,1D Tb–O chains (rod SBU),"a=13.388(3), b=6.6366(12), c=15.567(2) Å, β=98.599(14)°, P21/n",,,yes,no,,,10.1039/c7ce00589j,ok,
10.1021/jp0708291,downloaded\10.1021_jp0708291.pdf,,mof_json_store\10.1021_jp0708291\raw_output.json,mof_json_store\10.1021_jp0708291\synthesis_001.json,no,,MOF-5,,Mn(ClO4)2·6H2O,,"1.333 g, 5.1 mmol",5.1,mmol,nan,,,,,nan,,,,,terephthalic acid,BDC,"0.282 g, 1.7 mmol",1.7,mmol,,,,,,,,,,,,,,,,,,,,,"N,N-diethylformamide",DEF,13 mL,13.0,,,,,105.0,105 °C,,20-24 h (crystals appeared after ~15 h),autoclave (glass insert),,,,,,,small transparent crystals,,,,,,,,,,,,10.1021/jp0708291,ok,
10.1021/jp0708291,downloaded\10.1021_jp0708291.pdf,,mof_json_store\10.1021_jp0708291\raw_output.json,mof_json_store\10.1021_jp0708291\synthesis_002.json,no,,MOF-69c,,Fe(NO3)3·9H2O,,"1.333 g, 5.1 mmol",5.1,mmol,nan,,,,,nan,,,,,terephthalic acid,BDC,"0.282 g, 1.7 mmol",1.7,mmol,,,,,,,,,,,,,,,,,,,,,"N,N-diethylformamide",DEF,13 mL,13.0,,,,,105.0,105 °C,,20-24 h,Teflon-lined autoclave (PTFE insert),,,,,,,,,,,,,,,,,,,10.1021/jp0708291,ok,
10.1002/chem.201303610,downloaded\10.1002_chem.201303610.pdf,SI downloaded\10.1002_chem.201303610_SI.pdf,mof_json_store\10.1002_chem.201303610\raw_output.json,mof_json_store\10.1002_chem.201303610\synthesis_001.json,no,,,941967,Zn(SO4)·7H2O,Cd(NO3)2·6H2O,"0.2 mmol, 0.049 g",0.2,mmol,nan,,,,,nan,,,,,2-aminobenzenedicarboxylic acid,NH2-bdc,"0.2 mmol, 0.035 g",0.2,mmol,"1,2-bis(4-pyridylmethylene)hydrazine",bphz,"0.2 mmol, 0.042 g",0.2,mmol,,,,,,,,,,,,,,,,"N,N-dimethylformamide",DMF,14 mL,14.0,,,,,90.0,90 °C,24.0,24 h,glass vial,static,DMF,,Activated under vacuum (~1×10^-1 Pa) at 453 K for ~6 h,180.0,6.0,yellow rectangular block-shaped crystals,67.0,,,Cd2(COO)4 paddle-wheel SBU; 2-fold interpenetrated,"a=15.5918(15) Å, b=15.3726(14) Å, c=18.2802(16) Å, Cmcm",,82.0,not_reported,not_reported,250.0,CO2_capture,10.1002/chem.201303610,ok,
10.1002/chem.201303610,downloaded\10.1002_chem.201303610.pdf,SI downloaded\10.1002_chem.201303610_SI.pdf,mof_json_store\10.1002_chem.201303610\raw_output.json,mof_json_store\10.1002_chem.201303610\synthesis_002.json,no,,,941968,Cd(CH3COO)2·3H2O,Cd(NO3)2·6H2O,"0.2 mmol, 0.049 g",0.2,mmol,nan,,,,,nan,,,,,2-aminobenzenedicarboxylic acid,NH2-bdc,"0.2 mmol, 0.035 g",0.2,mmol,"1,2-bis(4-pyridylmethylene)hydrazine",bphz,"0.2 mmol, 0.042 g",0.2,mmol,,,,,,,,,,,,,,,,"N,N-dimethylformamide",DMF,14 mL,14.0,,,,,120.0,120 °C,24.0,24 h,glass vial,static,DMF,,Activated under vacuum (~1×10^-1 Pa) at 453 K for ~6 h,180.0,6.0,yellow rectangular block-shaped crystals,58.0,,,μ-oxo-bridged Cd2(μ-OCO)2 SBU; 2-fold interpenetrated,"a=15.939(5) Å, b=20.857(5) Å, c=14.374(5) Å, Cmca",,298.0,not_reported,not_reported,280.0,CO2_capture;Knoevenagel_catalysis,10.1002/chem.201303610,ok,
10.1021/acs.chemmater.3c03180,downloaded\10.1021_acs.chemmater.3c03180.pdf,SI downloaded\10.1021_acs.chemmater.3c03180_SI.pdf,mof_json_store\10.1021_acs.chemmater.3c03180\raw_output.json,mof_json_store\10.1021_acs.chemmater.3c03180\synthesis_001.json,no,,UiO-66,,CdCl2·6H2O,,84 mg,0.397331,mmol,nan,,,,,nan,,,,,terephthalic acid,H2BDC,200 mg,200.0,mg,,,,,,,,,,,formic acid,HCOOH,5.6 mL,5.6,mL,,,,,,"N,N-dimethylformamide",DMF,16 mL,16.0,,,,,90.0,90 °C,18.0,18 h,,,"DMF, acetone",3× each,150 °C for 4 h,150.0,4.0,,,∼440 nm,,,,,1421.0,,,,,10.1021/acs.chemmater.3c03180,ok,
10.1021/acs.chemmater.3c03180,downloaded\10.1021_acs.chemmater.3c03180.pdf,SI downloaded\10.1021_acs.chemmater.3c03180_SI.pdf,mof_json_store\10.1021_acs.chemmater.3c03180\raw_output.json,mof_json_store\10.1021_acs.chemmater.3c03180\synthesis_002.json,no,,UiO-66,,CdBr2·4H2O,,115 mg,0.388145,mmol,nan,,,,,nan,,,,,terephthalic acid,H2BDC,97 mg,97.0,mg,,,,,,,,,,,acetic acid,AcOH,3.0 mL,3.0,mL,,,,,,"N,N-dimethylformamide",DMF,15 mL,15.0,water,H2O,45 μL,0.045,120.0,120 °C,24.0,24 h,,,"DMF, acetone",3× each,150 °C for 4 h,150.0,4.0,,,∼350 nm,,,,,1583.0,,,,,10.1021/acs.chemmater.3c03180,ok,
10.1021/acs.inorgchem.0c03688,downloaded\10.1021_acs.inorgchem.0c03688.pdf,SI downloaded\10.1021_acs.inorgchem.0c03688_SI.pdf,mof_json_store\10.1021_acs.inorgchem.0c03688\raw_output.json,mof_json_store\10.1021_acs.inorgchem.0c03688\synthesis_001.json,no,,{[Ag(L1)](BF4)}n (1),,CdI2,,"0.0389 g, 0.2 mmol",0.2,mmol,nan,,,,,nan,,,,,"3-fluoro-5-(4H-1,2,4-triazol-4-yl)pyridine",L1,"0.0378 g, 0.2 mmol",0.2,mmol,,,,,,,,,,,,,,,,,,,,,water,H2O,8 mL,8.0,,,,,80.0,80 °C,72.0,72 h; slow cool 72 h,Teflon-lined autoclave,static,,,,,,colorless crystals,42.0,,sql,,"a=12.0374(5), b=12.3929(1), c=13.126(2) Å, β=116.956(14)°, monoclinic, I2/a",,,not_reported,not_reported,300.0,,10.1021/acs.inorgchem.0c03688,ok,
10.1021/acs.inorgchem.0c03688,downloaded\10.1021_acs.inorgchem.0c03688.pdf,SI downloaded\10.1021_acs.inorgchem.0c03688_SI.pdf,mof_json_store\10.1021_acs.inorgchem.0c03688\raw_output.json,mof_json_store\10.1021_acs.inorgchem.0c03688\synthesis_004.json,no,,{[Ag(L2)](NO3)}n (4),,Cr(NO3)3·9H2O,,"0.0339 g, 0.2 mmol",0.2,mmol,nan,,,,,nan,,,,,"3-(4H-1,2,4-triazol-4-yl)-5-(trifluoromethyl)pyridine",L2,"0.0428 g, 0.02 mmol",0.0428,g,,,,,,,,,,,,,,,,,,,,,water,H2O,8 mL,8.0,,,,,80.0,80 °C,72.0,72 h; slow cool 72 h,Teflon-lined autoclave,static,,,,,,,59.0,,bct,,"a=11.4651(8), b=14.4420(9), c=7.1419(5) Å, orthorhombic, Pna2",,,not_reported,not_reported,300.0,dye_adsorption;dye_separation;oxoanion_removal,10.1021/acs.inorgchem.0c03688,ok,
10.1021/acssuschemeng.1c06207,downloaded\10.1021_acssuschemeng.1c06207.pdf,SI downloaded\10.1021_acssuschemeng.1c06207_SI.pdf,mof_json_store\10.1021_acssuschemeng.1c06207\raw_output.json,mof_json_store\10.1021_acssuschemeng.1c06207\synthesis_001.json,no,,MIL-160(Al),,Cd(NO3)2·4H2O,,0.1875 g (0.5 mmol),0.5,mmol,nan,,,,,nan,,,,,"furan-2,5-dicarboxylic acid",FDCA,14 mL nitric-acidified FDCA enriching solution in DMF,,,,,,,,,,,,,,,,,,,,,,,"N,N-dimethylformamide",DMF,14 mL (from FDCA DMF solution),14.0,,,,,120.0,393 K,48.0,48 h,Teflon container (20 mL),static,"DMF, EtOH; then exchanged with anhydrous EtOH",several times,333 K under vacuum for 24 h,60.0,24.0,white powders,97.4,,,helical [AlO6H2] chain SBU,,5.5,1020.0,not_reported,yes,250.0,ethane_separation,10.1021/acssuschemeng.1c06207,ok,
10.1021/acssuschemeng.1c06207,downloaded\10.1021_acssuschemeng.1c06207.pdf,SI downloaded\10.1021_acssuschemeng.1c06207_SI.pdf,mof_json_store\10.1021_acssuschemeng.1c06207\raw_output.json,mof_json_store\10.1021_acssuschemeng.1c06207\synthesis_002.json,no,,PCN-233(FeNi),,Zn(NO3)2·6H2O,,0.27 g (0.5 mmol),0.5,mmol,nan,,,,,nan,,,,,"furan-2,5-dicarboxylic acid",FDCA,35 mL nitric-acidified FDCA enriching solution in DMF,,,,,,,,,,,,,hydrofluoric acid,HF,40 μL,40.0,μL,,,,,,"N,N-dimethylformamide",DMF,35 mL FDCA DMF solution + 10 mL DMF,,,,,,125.0,398 K,24.0,24 h,Teflon container (100 mL),static,"DMF, EtOH; then exchanged with anhydrous EtOH",several times,333 K under vacuum for 24 h,60.0,24.0,dark brown powders,95.0,,,trigonal-prism composite Fe2/M cluster,,5.8,568.0,not_reported,yes,250.0,ethane_separation,10.1021/acssuschemeng.1c06207,ok,
10.1021/acssuschemeng.1c06207,downloaded\10.1021_acssuschemeng.1c06207.pdf,SI downloaded\10.1021_acssuschemeng.1c06207_SI.pdf,mof_json_store\10.1021_acssuschemeng.1c06207\raw_output.json,mof_json_store\10.1021_acssuschemeng.1c06207\synthesis_003.json,no,,PCN-233(FeCo),,ZrCl4,,0.27 g (0.5 mmol),0.5,mmol,nan,,,,,nan,,,,,"furan-2,5-dicarboxylic acid",FDCA,35 mL nitric-acidified FDCA enriching solution in DMF,,,,,,,,,,,,,hydrofluoric acid,HF,40 μL,40.0,μL,,,,,,"N,N-dimethylformamide",DMF,35 mL FDCA DMF solution + 10 mL DMF,,,,,,125.0,398 K,24.0,24 h,Teflon container (100 mL),static,"DMF, EtOH; then exchanged with anhydrous EtOH",several times,333 K under vacuum for 24 h,60.0,24.0,dark brown powders,94.8,,,trigonal-prism composite Fe2/M cluster,,5.8,463.0,not_reported,yes,250.0,ethane_separation,10.1021/acssuschemeng.1c06207,ok,
10.1021/acssuschemeng.1c06207,downloaded\10.1021_acssuschemeng.1c06207.pdf,SI downloaded\10.1021_acssuschemeng.1c06207_SI.pdf,mof_json_store\10.1021_acssuschemeng.1c06207\raw_output.json,mof_json_store\10.1021_acssuschemeng.1c06207\synthesis_004.json,no,,PCN-233(FeMn),,ZrCl4,,0.26 g (0.5 mmol),0.5,mmol,nan,,,,,nan,,,,,"furan-2,5-dicarboxylic acid",FDCA,35 mL nitric-acidified FDCA enriching solution in DMF,,,,,,,,,,,,,hydrofluoric acid,HF,40 μL,40.0,μL,,,,,,"N,N-dimethylformamide",DMF,35 mL FDCA DMF solution + 10 mL DMF,,,,,,125.0,398 K,24.0,24 h,Teflon container (100 mL),static,"DMF, EtOH; then exchanged with anhydrous EtOH",several times,333 K under vacuum for 24 h,60.0,24.0,dark brown powders,96.5,,,trigonal-prism composite Fe2/M cluster,,5.8,233.0,not_reported,yes,250.0,ethane_separation,10.1021/acssuschemeng.1c06207,ok,
10.1021/cg301161c,downloaded\10.1021_cg301161c.pdf,SI downloaded\10.1021_cg301161c_SI.pdf,mof_json_store\10.1021_cg301161c\raw_output.json,mof_json_store\10.1021_cg301161c\synthesis_001.json,yes,"Single-solvent trials failed: no product in DMF, precipitate in MeOH; room temperature gave no solid; higher temperatures gave poor crystals.",,,ZnCl2,MnCl2·4H2O,"12 mg, 0.061 mmol",0.061,mmol,nan,,,,,nan,,,,,"4,4′,4″-{[(2,4,6-trimethylbenzene-1,3,5-triyl)tris(methylene)]tris(oxy)}tribenzoic acid",H3TCM,"30 mg, 0.053 mmol",0.053,mmol,,,,,,,,,,,,,,,,,,,,,"N,N-dimethylformamide",DMF,10 mL,10.0,methanol,MeOH,10 mL,10.0,50.0,50 °C,48.0,48 h,screw cap vials,,"DMF, diethyl ether",,dried at room temperature,,,light brown crystals,30.0,0.18 × 0.13 × 0.05 mm,,Mn2(COO)3 binuclear SBU,"a=8.7530(6), b=35.440(3), c=17.9595(10) Å, α=90°, β=91.812(7)°, γ=90°, P21/c",,,not_reported,not_reported,,luminescence;magnetic,10.1021/cg301161c,ok,
10.1021/cg301161c,downloaded\10.1021_cg301161c.pdf,SI downloaded\10.1021_cg301161c_SI.pdf,mof_json_store\10.1021_cg301161c\raw_output.json,mof_json_store\10.1021_cg301161c\synthesis_002.json,yes,"Single-solvent trials failed: no product in DMF, precipitate in MeOH; room temperature gave no solid; higher temperatures gave poor crystals.",,,Cd(NO3)2·6H2O,Mn(CH3COO)2·4H2O,"15 mg, 0.061 mmol",0.061,mmol,nan,,,,,nan,,,,,"4,4′,4″-{[(2,4,6-trimethylbenzene-1,3,5-triyl)tris(methylene)]tris(oxy)}tribenzoic acid",H3TCM,"30 mg, 0.053 mmol",0.053,mmol,,,,,,,,,,,acetic acid,,0.5 mL,0.5,mL,,,,,,"N,N-dimethylformamide",DMF,10 mL,10.0,methanol,MeOH,10 mL,10.0,50.0,50 °C,48.0,48 h,screw cap vials,,"DMF, diethyl ether",,dried at room temperature,,,light brown crystals,35.0,0.45 × 0.15 × 0.09 mm,,Mn2(COO)3 binuclear SBU; acetate-bridged chains,"a=16.4674(11), b=18.1705(18), c=20.4456(14) Å, α=64.167(8)°, β=70.668(6)°, γ=70.119(8)°, P-1",,,not_reported,not_reported,,luminescence;magnetic,10.1021/cg301161c,ok,
10.1021/cg301161c,downloaded\10.1021_cg301161c.pdf,SI downloaded\10.1021_cg301161c_SI.pdf,mof_json_store\10.1021_cg301161c\raw_output.json,mof_json_store\10.1021_cg301161c\synthesis_003.json,yes,"Single-solvent trials failed: no product in DMF, precipitate in MeOH; room temperature gave no solid; higher temperatures gave poor crystals.",,,Co(NO3)2·6H2O,Cu(CH3COO)2·H2O,"7 mg, 0.032 mmol",0.032,mmol,nan,,,,,nan,,,,,"4,4′,4″-{[(2,4,6-trimethylbenzene-1,3,5-triyl)tris(methylene)]tris(oxy)}tribenzoic acid",H3TCM,"15 mg, 0.027 mmol",0.027,mmol,,,,,,,,,,,acetic acid,,1 mL,1.0,mL,,,,,,"N,N-dimethylformamide",DMF,15 mL,15.0,methanol,MeOH,10 mL,10.0,50.0,50 °C,48.0,48 h,screw cap vials,,"DMF, diethyl ether",,dried at room temperature,,,green crystals,27.0,0.13 × 0.10 × 0.03 mm,,Cu2(COO)4 paddlewheel SBU,"a=10.635(5), b=16.717(7), c=18.705(7) Å, α=83.78(3)°, β=84.43(4)°, γ=79.59(4)°, P-1",,,not_reported,not_reported,,luminescence;magnetic,10.1021/cg301161c,ok,
10.1021/cg301161c,downloaded\10.1021_cg301161c.pdf,SI downloaded\10.1021_cg301161c_SI.pdf,mof_json_store\10.1021_cg301161c\raw_output.json,mof_json_store\10.1021_cg301161c\synthesis_004.json,yes,"Single-solvent trials failed: no product in DMF, precipitate in MeOH; room temperature gave no solid; higher temperatures gave poor crystals.",,,Y(NO3)3·5H2O,Co(NO3)2·6H2O,"9 mg, 0.030 mmol",0.03,mmol,nan,,,,,nan,,,,,"4,4′,4″-{[(2,4,6-trimethylbenzene-1,3,5-triyl)tris(methylene)]tris(oxy)}tribenzoic acid",H3TCM,"15 mg, 0.027 mmol",0.027,mmol,,,,,,,,,,,,,,,,,,,,,methanol,MeOH,20 mL,20.0,"N,N-dimethylformamide",DMF,10 mL,10.0,50.0,50 °C,48.0,48 h,screw cap vials,,"DMF, diethyl ether",,dried at room temperature,,,pink crystals,28.0,0.33 × 0.16 × 0.09 mm,,Co3(COO)6 trinuclear SBU,"a=14.056(2), b=18.053(2), c=19.335(2) Å, α=111.129(12)°, β=93.381(11)°, γ=109.639(13)°, P-1",,,not_reported,not_reported,,luminescence;magnetic,10.1021/cg301161c,ok,
10.1002/ejic.201501194,downloaded\10.1002_ejic.201501194.pdf,SI downloaded\10.1002_ejic.201501194_SI.pdf,mof_json_store\10.1002_ejic.201501194\raw_output.json,mof_json_store\10.1002_ejic.201501194\synthesis_001.json,no,,TCM-10,1431313,Dy(NO3)3·5H2O,,0.065 g,0.173523,mmol,nan,,,,,nan,,,,,"4,4′,4′′-[1,3,5-Benzenetriyltris(ethyne-2,1-diyl)]tribenzoic acid",BTEB,0.094 g,0.094,g,,,,,,,,,,,"4,4′-bipyridine",,0.015 g in 0.25 mL DMF,0.015,g,,,,,,"N,N-dimethylformamide",DMF,2 mL + 0.25 mL,2.25,,,,,85.0,85 °C,48.0,48 h,closed vial,static,,,,,,"blue, block-like aggregates",5–10 %,0.40 × 0.35 × 0.25 mm (single crystal),,Cu2 paddlewheel 4-connected SBU,"a=17.116(2) Å, b=38.686(5) Å, c=25.647(3) Å, β=101.44(2)°, P21/c (monoclinic)",12.3,3904.0,not_reported,not_reported,280.0,,10.1002/ejic.201501194,ok,
10.1002/ejic.201501194,downloaded\10.1002_ejic.201501194.pdf,SI downloaded\10.1002_ejic.201501194_SI.pdf,mof_json_store\10.1002_ejic.201501194\raw_output.json,mof_json_store\10.1002_ejic.201501194\synthesis_002.json,no,,TCM-8,,Tb(NO3)3·5H2O,,0.065 g,0.175195,mmol,nan,,,,,nan,,,,,"4,4′,4′′-[1,3,5-Benzenetriyltris(ethyne-2,1-diyl)]tribenzoic acid",BTEB,0.094 g,0.094,g,,,,,,,,,,,"4,4′-bipyridine",,0.015 g in 0.25 mL DMF,0.015,g,,,,,,"N,N-dimethylformamide",DMF,2 mL + 0.25 mL,2.25,,,,,85.0,85 °C,48.0,48 h,closed vial,static,,,,,,"light-blue, plate-like crystals",,,tbo,Cu2 paddlewheel,,,,not_reported,not_reported,,,10.1002/ejic.201501194,ok,
10.1002/ejic.201501194,downloaded\10.1002_ejic.201501194.pdf,SI downloaded\10.1002_ejic.201501194_SI.pdf,mof_json_store\10.1002_ejic.201501194\raw_output.json,mof_json_store\10.1002_ejic.201501194\synthesis_003.json,no,,TCM-4,,Cu(NO3)2·3H2O,,0.065 g,0.310115,mmol,nan,,,,,nan,,,,,"4,4′,4′′-[1,3,5-Benzenetriyltris(ethyne-2,1-diyl)]tribenzoic acid",BTEB,0.094 g,0.094,g,,,,,,,,,,,"4,4′-bipyridine",,0.015 g in 0.25 mL DMF,0.015,g,,,,,,"N,N-dimethylformamide",DMF,2 mL + 0.25 mL,2.25,,,,,85.0,85 °C,48.0,48 h,closed vial,static,,,,,,"greenish-blue, polyhedron-type crystals",,,pto,Cu2 paddlewheel,,,,not_reported,not_reported,,,10.1002/ejic.201501194,ok,
10.1021/acs.cgd.4c00354,downloaded\10.1021_acs.cgd.4c00354.pdf,SI downloaded\10.1021_acs.cgd.4c00354_SI.pdf,mof_json_store\10.1021_acs.cgd.4c00354\raw_output.json,mof_json_store\10.1021_acs.cgd.4c00354\synthesis_001.json,yes,"Synthesis without 2,5-dihydroxyterephthalic acid failed.","[Ce(HCOO)(2,5-pydc)]",2284068,Cu(NO3)2,,"0.0547 g, 0.125 mM",0.29165,mmol,nan,,,,,nan,,,,,"2,5-pyridinedicarboxylic acid","2,5-pydc","0.0213 g, 0.125 mM",0.0213,g,,,,,,,,,,,"2,5-dihydroxyterephthalic acid",DHTA,"0.0252 g, 0.125 mM",0.0252,g,,,,,,"N,N-dimethylformamide",DMF,3 mL,3.0,water,H2O,3 mL,3.0,180.0,180 °C,48.0,48 h,PTFE-lined stainless steel autoclave (23 mL),homogenized at RT for 60 min before heating,water,,dried in ambient environment,,,greenish yellow rod-shaped crystals,77.0,0.08 × 0.05 × 0.05 mm,,CeO8N tricapped trigonal prism,"a=12.065(2) Å, b=7.637(2) Å, c=18.673(4) Å, α=β=γ=90°, Pbca",,,not_reported,yes,325.0,sensing;amino_acid_sensing,10.1021/acs.cgd.4c00354,ok,
10.1002/anie.202000795,downloaded\10.1002_anie.202000795.pdf,SI downloaded\10.1002_anie.202000795_SI.pdf,mof_json_store\10.1002_anie.202000795\raw_output.json,mof_json_store\10.1002_anie.202000795\synthesis_003.json,no,,MIL-69(Al),,Zn(NO3)2·6H2O,,"1.31 g, 3.5 mmol",3.5,mmol,nan,,,,,nan,,,,,"2,6-naphthalenedicarboxylic acid","2,6-ndc","0.38 g, 1.75 mmol",1.75,mmol,,,,,,,,,,,potassium hydroxide,,"0.24 g, 4.35 mmol",4.35,mmol,,,,,,water,H2O,5 mL,5.0,,,,,210.0,210 °C,16.0,16 h,Teflon-lined autoclave (23 mL steel bomb),static,H2O,,,,,well-facetted micrometer-sized platelets and cubes,,micrometer-sized,,corner-sharing AlO4(OH)2 chains,,,,,,,,10.1002/anie.202000795,ok,
10.1002/chem.201602318,downloaded\10.1002_chem.201602318.pdf,SI downloaded\10.1002_chem.201602318_SI.pdf,mof_json_store\10.1002_chem.201602318\raw_output.json,mof_json_store\10.1002_chem.201602318\synthesis_001.json,no,,UiO-66-allyl,,Zn(CH3COO)2·4H2O,ZrCl4,1.61 g (6.91 mmol),6.91,mmol,nan,,,,,nan,,,,,terephthalic acid,2-allyl-BDC,1.50 g (7.27 mmol),7.27,mmol,,,,,,,,,,,acetic acid,AcOH,36 mL,36.0,mL,,,,,,"N,N-dimethylformamide",DMF,160 mL + 164 mL,324.0,water,H2O,393 mL,393.0,130.0,130 °C,20.0,20 h,glass autoclave,static,"DMF, MeOH, DCM",repeatedly; ultrasonic 5 min each,120 °C under vacuum,120.0,,microcrystalline powder,,,,Zr6(μ3-O)4(CO2)12 cluster,,,798.0,not_reported,not_reported,,CO2_capture,10.1002/chem.201602318,ok,
10.1039/c4ce00098f,downloaded\10.1039_c4ce00098f.pdf,SI downloaded\10.1039_c4ce00098f_SI.pdf,mof_json_store\10.1039_c4ce00098f\raw_output.json,mof_json_store\10.1039_c4ce00098f\synthesis_001.json,no,,,,Zn(CH3COO)2·4H2O,,"33.05 mg, 0.15 mmol",0.15,mmol,Ca(OH)2,,,,,nan,,,,,"(3,5-dicarboxyl-phenyl)-(4-(2′-carboxyl-phenyl)-benzyl) ether",H3L,"39.23 mg, 0.10 mmol",0.1,mmol,"4,4′-bis(1,2,4-triazol-1-ylmethyl)biphenyl",btbp,"31.60 mg, 0.10 mmol",0.1,mmol,,,,,,sodium hydroxide,,"12.01 mg, 0.30 mmol",0.3,mmol,,,,,,water,H2O,8 mL,8.0,,,,,160.0,160 °C,72.0,3 days; cooled to room temperature at 10 °C h−1,Teflon-lined vessel (15 mL),,,,,,,colorless crystals,56.0,,,Zn4(μ4-O)(COO)6 9-connected cluster,"a=26.713(3), b=10.1860(6), c=26.764(3) Å, α=90.00°, β=114.765(12)°, γ=90.00°, P21/c",,,not_reported,not_reported,336.0,luminescence,10.1039/c4ce00098f,ok,
10.1039/c4ce00098f,downloaded\10.1039_c4ce00098f.pdf,SI downloaded\10.1039_c4ce00098f_SI.pdf,mof_json_store\10.1039_c4ce00098f\raw_output.json,mof_json_store\10.1039_c4ce00098f\synthesis_002.json,no,,,,CoC2O4·2H2O,,"33.05 mg, 0.15 mmol",0.15,mmol,nan,,,,,nan,,,,,"(3,5-dicarboxyl-phenyl)-(4-(2′-carboxyl-phenyl)-benzyl) ether",H3L,"39.23 mg, 0.10 mmol",0.1,mmol,"1,4-bis(1,2,4-triazol-1-yl)butane",btb,"22.0 mg, 0.10 mmol",0.1,mmol,,,,,,sodium hydroxide,,"12.01 mg, 0.30 mmol",0.3,mmol,,,,,,water,H2O,8 mL,8.0,,,,,160.0,160 °C,72.0,3 days; cooled to room temperature at 10 °C h−1,Teflon-lined vessel (15 mL),,,,,,,colorless crystals,48.0,,,Zn8(μ3-OH)4(COO)12 14-connected cluster,"a=10.4910(5), b=14.4420(8), c=15.7380(9) Å, α=97.903(4)°, β=107.597(5)°, γ=95.036(4)°, P-1",,,not_reported,not_reported,,luminescence,10.1039/c4ce00098f,ok,
10.1039/c4ce00098f,downloaded\10.1039_c4ce00098f.pdf,SI downloaded\10.1039_c4ce00098f_SI.pdf,mof_json_store\10.1039_c4ce00098f\raw_output.json,mof_json_store\10.1039_c4ce00098f\synthesis_003.json,no,,,,FeC2O4·2H2O,,"39.95 mg, 0.15 mmol",0.15,mmol,nan,,,,,nan,,,,,"(3,5-dicarboxyl-phenyl)-(4-(2′-carboxyl-phenyl)-benzyl) ether",H3L,"39.23 mg, 0.10 mmol",0.1,mmol,"4,4'-bipyridine","4,4'-bipy","15.6 mg, 0.10 mmol",0.1,mmol,,,,,,sodium hydroxide,,"12.01 mg, 0.30 mmol",0.3,mmol,,,,,,water,H2O,8 mL,8.0,,,,,160.0,160 °C,72.0,3 days; cooled to room temperature at 10 °C h−1,Teflon-lined vessel (15 mL),,,,,,,colorless crystals,51.0,,,Cd8(μ3-OH)4(COO)12(H2O)4 14-connected cluster,"a=10.4120(3), b=14.8610(6), c=15.6160(6) Å, α=103.206(3)°, β=92.815(3)°, γ=97.125(3)°, P-1",,,not_reported,not_reported,346.0,luminescence,10.1039/c4ce00098f,ok,
10.1039/c4ce00098f,downloaded\10.1039_c4ce00098f.pdf,SI downloaded\10.1039_c4ce00098f_SI.pdf,mof_json_store\10.1039_c4ce00098f\raw_output.json,mof_json_store\10.1039_c4ce00098f\synthesis_004.json,no,,,,ZrCl4,,"39.95 mg, 0.15 mmol",0.15,mmol,nan,,,,,nan,,,,,"(3,5-dicarboxyl-phenyl)-(4-(2′-carboxyl-phenyl)-benzyl) ether",H3L,"39.23 mg, 0.10 mmol",0.1,mmol,5-(4-imidazol-1-yl-phenyl)-2H-tetrazole,Hipt,"15.6 mg, 0.10 mmol",0.1,mmol,,,,,,sodium hydroxide,,"12.01 mg, 0.30 mmol",0.3,mmol,,,,,,water,H2O,8 mL,8.0,,,,,160.0,160 °C,72.0,3 days; cooled to room temperature at 10 °C h−1,Teflon-lined vessel (15 mL),,,,,,,colorless crystals,43.0,,,Cd3(COO)2(H2O)2 8-connected unit,"a=11.014(5), b=13.170(5), c=14.7730(8) Å, α=88.002(4)°, β=83.199(4)°, γ=86.478(3)°, P-1",,,not_reported,not_reported,302.0,luminescence,10.1039/c4ce00098f,ok,
10.1021/ic902483m,downloaded\10.1021_ic902483m.pdf,SI downloaded\10.1021_ic902483m_SI.pdf,mof_json_store\10.1021_ic902483m\raw_output.json,mof_json_store\10.1021_ic902483m\synthesis_001.json,yes,Other stoichiometries failed or gave low yields; changing solvents or metal salt anions often led to powders/non-crystalline products.,,,ZrCl4,,"21.9 mg, 0.13 mmol",0.13,mmol,nan,,,,,nan,,,,,"2-ethyl-1H-imidazole-4,5-dicarboxylic acid",H3EIDC,"24.1 mg, 0.13 mmol",0.13,mmol,"4,40-bipy","4,40-bipy","20.2 mg, 0.13 mmol",0.13,mmol,,,,,,triethylamine,Et3N,"0.056 mL, 0.4 mmol",0.4,mmol,,,,,,deionized water,H2O,7 mL,7.0,,,,,150.0,150 °C,96.0,96 h,Teflon-lined bomb,static,distilled water,,dried in air,,,yellow crystals,64.0,,,,"monoclinic, P21/n; a=13.067(3) Å, b=8.5169(17) Å, c=13.984(3) Å, β=116.762(2)°",,,not_reported,not_reported,254.9,,10.1021/ic902483m,ok,
10.1021/ic902483m,downloaded\10.1021_ic902483m.pdf,SI downloaded\10.1021_ic902483m_SI.pdf,mof_json_store\10.1021_ic902483m\raw_output.json,mof_json_store\10.1021_ic902483m\synthesis_002.json,yes,Other stoichiometries failed or gave low yields; changing solvents or metal salt anions often led to powders/non-crystalline products.,,,Zn(NO3)2·6H2O,Mn(OAc)2,"34.6 mg, 0.2 mmol",0.2,mmol,nan,,,,,nan,,,,,"2-ethyl-1H-imidazole-4,5-dicarboxylic acid",H3EIDC,"36.8 mg, 0.2 mmol",0.2,mmol,,,,,,,,,,,pyridine,py,0.2 mL,,,,,,,,deionized water,H2O,7 mL,7.0,,,,,160.0,160 °C,96.0,96 h,Teflon-lined bomb,static,distilled water,,dried in air,,,colorless flake-shaped crystals,53.0,,,,"monoclinic, P21/n; a=16.722(7) Å, b=21.350(8) Å, c=16.805(7) Å, β=102.589(5)°",,,not_reported,not_reported,240.0,,10.1021/ic902483m,ok,
10.1021/ic902483m,downloaded\10.1021_ic902483m.pdf,SI downloaded\10.1021_ic902483m_SI.pdf,mof_json_store\10.1021_ic902483m\raw_output.json,mof_json_store\10.1021_ic902483m\synthesis_003.json,yes,Other stoichiometries failed or gave low yields; changing solvents or metal salt anions often led to powders/non-crystalline products.,,,Zn(NO3)2·6H2O,,"61.6 mg, 0.2 mmol",0.2,mmol,nan,,,,,nan,,,,,"2-ethyl-1H-imidazole-4,5-dicarboxylic acid",H3EIDC,"36.8 mg, 0.2 mmol",0.2,mmol,"4,40-bipy","4,40-bipy","31.2 mg, 0.2 mmol",0.2,mmol,,,,,,pyridine,py,0.2 mL,,,,,,,,deionized water,H2O,7 mL,7.0,,,,,160.0,160 °C,96.0,96 h,Teflon-lined bomb,static,water,,dried in air,,,colorless crystals,56.0,,,,"monoclinic, P21/c; a=12.615(3) Å, b=12.295(3) Å, c=20.242(4) Å, β=104.1(3)°",,,yes,not_reported,332.0,,10.1021/ic902483m,ok,
10.1002/chem.201804673,downloaded\10.1002_chem.201804673.pdf,SI downloaded\10.1002_chem.201804673_SI.pdf,mof_json_store\10.1002_chem.201804673\raw_output.json,mof_json_store\10.1002_chem.201804673\synthesis_001.json,no,,,1866183,Zn(OH)2,,15.4 mg (0.050 mmol),0.05,mmol,nan,,,,,nan,,,,,"N-(pyridin-4-yl)-4-(pyridin-4-yl)-1,8-naphthalimide",NI-bpy-44,8.8 mg (0.025 mmol),0.025,mmol,terephthalic acid,"1,4-H2bdc",8.3 mg (0.050 mmol),0.05,mmol,,,,,,,,,,,,,,,,"N,N-dimethylformamide",DMF,5 mL,5.0,,,,,80.0,80 °C,36.0,36 h,acid digestion bomb,,"H2O, EtOH",,immersed in methanol for 3 days and then dried under vacuum at 50 °C for 1 day,50.0,24.0,colorless rod-like crystals,95.0,,pcu,dinuclear {Cd2(COO)4N4} SBU,"orthorhombic, Pbam; a=21.4935(7) Å, b=12.7159(8) Å, c=18.1677(8) Å",,,not_reported,not_reported,300.0,luminescence;sensing;I2 delivery,10.1002/chem.201804673,ok,
10.1002/chem.201804673,downloaded\10.1002_chem.201804673.pdf,SI downloaded\10.1002_chem.201804673_SI.pdf,mof_json_store\10.1002_chem.201804673\raw_output.json,mof_json_store\10.1002_chem.201804673\synthesis_002.json,no,,,1866184,CdCO3,,15.4 mg (0.050 mmol),0.05,mmol,nan,,,,,nan,,,,,"N-(pyridin-4-yl)-4-(pyridin-4-yl)-1,8-naphthalimide",NI-bpy-44,8.8 mg (0.025 mmol),0.025,mmol,"2-bromobenzene-1,4-dicarboxylic acid","Br-1,4-H2bdc",12.2 mg (0.050 mmol),0.05,mmol,,,,,,,,,,,,,,,,"N,N-dimethylformamide",DMF,5 mL,5.0,,,,,80.0,80 °C,36.0,36 h,acid digestion bomb,,"H2O, EtOH",,immersed in methanol for 3 days and then dried under vacuum at 50 °C for 1 day,50.0,24.0,colorless rod-like crystals,92.0,,pcu,dinuclear {Cd2(COO)4N4} SBU,"orthorhombic, Pbam; a=21.179(5) Å, b=13.497(5) Å, c=18.112(5) Å",,,not_reported,not_reported,290.0,luminescence;sensing;I2 delivery,10.1002/chem.201804673,ok,
10.1002/chem.201804673,downloaded\10.1002_chem.201804673.pdf,SI downloaded\10.1002_chem.201804673_SI.pdf,mof_json_store\10.1002_chem.201804673\raw_output.json,mof_json_store\10.1002_chem.201804673\synthesis_003.json,no,,,1866185,Pb(NO3)2,,15.4 mg (0.050 mmol),0.05,mmol,nan,,,,,nan,,,,,"N-(pyridin-4-yl)-4-(pyridin-4-yl)-1,8-naphthalimide",NI-bpy-44,8.8 mg (0.025 mmol),0.025,mmol,"2-nitrobenzene-1,4-dicarboxylic acid","NO2-1,4-H2bdc",10.5 mg (0.050 mmol),0.05,mmol,,,,,,,,,,,,,,,,"N,N-dimethylformamide",DMF,5 mL,5.0,,,,,80.0,80 °C,36.0,36 h,acid digestion bomb,,"H2O, EtOH",,immersed in methanol for 3 days and then dried under vacuum at 50 °C for 1 day,50.0,24.0,colorless rod-like crystals,90.0,,pcu,dinuclear {Cd2(COO)4N4} SBU,"orthorhombic, Pbam; a=21.1302(7) Å, b=13.4692(7) Å, c=18.0816(19) Å",,,not_reported,not_reported,279.0,luminescence;sensing;I2 delivery,10.1002/chem.201804673,ok,
10.1002/chem.201804673,downloaded\10.1002_chem.201804673.pdf,SI downloaded\10.1002_chem.201804673_SI.pdf,mof_json_store\10.1002_chem.201804673\raw_output.json,mof_json_store\10.1002_chem.201804673\synthesis_004.json,no,,,1866186,Zn(CH3COO)2·2H2O,,15.4 mg (0.050 mmol),0.05,mmol,nan,,,,,nan,,,,,"N-(pyridin-4-yl)-4-(pyridin-4-yl)-1,8-naphthalimide",NI-bpy-44,8.8 mg (0.025 mmol),0.025,mmol,"biphenyl-4,4'-dicarboxylic acid",H2bpdc,12.1 mg (0.050 mmol),0.05,mmol,,,,,,,,,,,,,,,,"N,N-dimethylformamide",DMF,5 mL,5.0,,,,,100.0,100 °C,48.0,48 h,acid digestion bomb,,"H2O, EtOH",,immersed in methanol for 3 days and then dried under vacuum at 50 °C for 1 day,50.0,24.0,colorless plate-like crystals,94.0,,pcu,dinuclear {Cd2(COO)4N4} SBU,"orthorhombic, Cmca; a=18.1360(8) Å, b=16.4758(7) Å, c=29.2562(12) Å",,,not_reported,not_reported,338.0,luminescence;sensing;I2 delivery,10.1002/chem.201804673,ok,
10.1002/ejic.201601242,downloaded\10.1002_ejic.201601242.pdf,SI downloaded\10.1002_ejic.201601242_SI.pdf,mof_json_store\10.1002_ejic.201601242\raw_output.json,mof_json_store\10.1002_ejic.201601242\synthesis_001.json,no,,,1490502,Zn(CH3COO)2·2H2O,,"6 mg, 0.025 mmol",0.025,mmol,nan,,,,,nan,,,,,"biphenyl-4,4'-dicarboxylic acid",H2L,"9 mg, 0.025 mmol",0.025,mmol,,,,,,,,,,,,,,,,,,,,,"N,N-dimethylformamide",DMF,1 mL,1.0,water,H2O,0.1 mL,0.1,70.0,70 °C,24.0,1 d,10 mL glass vial,,"DMF, H2O",,"MeOH exchange 2 d, then 100 °C under vacuum for 12 h",100.0,12.0,deep blue crystals,73.0,,nbo,[Cu2(O2CR)4] paddle-wheel SBU,,,412.0,not_reported,not_reported,,,10.1002/ejic.201601242,ok,
10.1002/ejic.201601242,downloaded\10.1002_ejic.201601242.pdf,SI downloaded\10.1002_ejic.201601242_SI.pdf,mof_json_store\10.1002_ejic.201601242\raw_output.json,mof_json_store\10.1002_ejic.201601242\synthesis_002.json,no,,,1448509,Pb(NO3)2,,"8 mg, 0.025 mmol",0.025,mmol,nan,,,,,nan,,,,,"biphenyl-4,4'-dicarboxylic acid",H2L,"4.5 mg, 0.0125 mmol",0.0125,mmol,,,,,,,,,,,,,,,,,,,,,"N,N-dimethylformamide",DMF,1 mL,1.0,water,H2O,0.1 mL,0.1,90.0,90 °C,72.0,3 d,10 mL glass vial,,"DMF, H2O",,"MeOH exchange 2 d, then 100 °C under vacuum for 12 h",100.0,12.0,,57.0,,pcu,Zn4O 6-connected SBU,,,,not_reported,not_reported,,CO2_capture,10.1002/ejic.201601242,ok,
10.1039/d0dt02437f,downloaded\10.1039_d0dt02437f.pdf,SI downloaded\10.1039_d0dt02437f_SI.pdf,mof_json_store\10.1039_d0dt02437f\raw_output.json,mof_json_store\10.1039_d0dt02437f\synthesis_001.json,no,,LiMOF12,,PbCl2,,"49.8 mg, 1.18 mmol, 9 equiv.",1.18,mmol,nan,,,,,nan,,,,,"1,3-bis(3′-carboxypyridine)adamantane",L1,"50.6 mg, 0.133 mmol",0.133,mmol,,,,,,,,,,,,,,,,,,,,,methanol,MeOH,15 mL,15.0,"N,N-diethylformamide",DEF,5 mL,5.0,85.0,85 °C,,24–72 h,,,,,,,,large colourless crystalline needles,71.0,,,Li–carboxylate rod SBU; double-walled channels,,,,yes,not_reported,350.0,,10.1039/d0dt02437f,ok,
10.1039/d0dt02437f,downloaded\10.1039_d0dt02437f.pdf,SI downloaded\10.1039_d0dt02437f_SI.pdf,mof_json_store\10.1039_d0dt02437f\raw_output.json,mof_json_store\10.1039_d0dt02437f\synthesis_002.json,no,,LiMOF30,,Cd(OH)2,,"49.8 mg, 1.18 mmol, 9 equiv.",1.18,mmol,nan,,,,,nan,,,,,"1,3-bis(3′-carboxypyridine)adamantane",L1,"50.6 mg, 0.133 mmol",0.133,mmol,,,,,,,,,,,,,,,,,,,,,methanol,MeOH,15 mL,15.0,"N,N-diethylformamide",DEF,5 mL,5.0,85.0,85 °C,,24–72 h,,,,,,,,large colourless crystalline needles,71.0,,,Li–carboxylate rod SBU; double-walled channels,,,,yes,not_reported,350.0,,10.1039/d0dt02437f,ok,
10.1039/d0dt02437f,downloaded\10.1039_d0dt02437f.pdf,SI downloaded\10.1039_d0dt02437f_SI.pdf,mof_json_store\10.1039_d0dt02437f\raw_output.json,mof_json_store\10.1039_d0dt02437f\synthesis_003.json,no,,LiMOF50,,Pb(NO3)2,,"49.8 mg, 1.18 mmol, 9 equiv.",1.18,mmol,nan,,,,,nan,,,,,"1,3-bis(3′-carboxypyridine)adamantane",L1,"50.6 mg, 0.133 mmol",0.133,mmol,,,,,,,,,,,,,,,,,,,,,methanol,MeOH,15 mL,15.0,"N,N-diethylformamide",DEF,5 mL,5.0,85.0,85 °C,,24–72 h,,,,,,,,large colourless crystalline needles,71.0,,,Li–carboxylate rod SBU; double-walled channels,,,,yes,not_reported,350.0,,10.1039/d0dt02437f,ok,
10.1039/d0dt02437f,downloaded\10.1039_d0dt02437f.pdf,SI downloaded\10.1039_d0dt02437f_SI.pdf,mof_json_store\10.1039_d0dt02437f\raw_output.json,mof_json_store\10.1039_d0dt02437f\synthesis_004.json,no,,Cu-L1,,Zn(NO3)2·6H2O,Cu(BF4)2·H2O,"63.2 mg, 0.264 mmol, 2 equiv.",0.264,mmol,nan,,,,,nan,,,,,"1,3-bis(3′-carboxypyridine)adamantane",L1,"50.1 mg, 0.133 mmol",0.133,mmol,,,,,,,,,,,,,,,,,,,,,methanol,MeOH,15 mL,15.0,"N,N-diethylformamide",DEF,5 mL,5.0,80.0,80 °C,,7–10 days,,,,,,,,blue block-like crystals,49.0,,,"Cu2 paddle-wheel SBU; 2D sheets, 2-fold interpenetrated",,,,not_reported,not_reported,230.0,,10.1039/d0dt02437f,ok,
10.1039/c4ce01581a,downloaded\10.1039_c4ce01581a.pdf,SI downloaded\10.1039_c4ce01581a_SI.pdf,mof_json_store\10.1039_c4ce01581a\raw_output.json,mof_json_store\10.1039_c4ce01581a\synthesis_001.json,no,,,,ZrCl4,,"0.012 g, 0.05 mmol",0.05,mmol,nan,,,,,nan,,,,,"2,8,14,20-tetra-methyl-4,6,10,12,16,18,22,24-octa-carboxymethoxy-calix[4]arene",H8L,"0.027 g, 0.025 mmol",0.025,mmol,,,,,,,,,,,,,,,,,,,,,"N,N-dimethylformamide",DMF,4 mL,4.0,water,H2O,4 mL,4.0,120.0,120 °C,72.0,three days,Teflon reactor (15 mL),,,,,,,colorless crystals,50.0,,,binuclear ZnII units; 2D double layer,"a=12.1230(6) Å, b=16.8510(8) Å, c=17.7160(8) Å, α=106.672(4)°, β=109.300(4)°, γ=99.890(4)°, P-1",,,not_reported,not_reported,,luminescence;sensing,10.1039/c4ce01581a,ok,
10.1039/c4ce01581a,downloaded\10.1039_c4ce01581a.pdf,SI downloaded\10.1039_c4ce01581a_SI.pdf,mof_json_store\10.1039_c4ce01581a\raw_output.json,mof_json_store\10.1039_c4ce01581a\synthesis_002.json,no,,,,Zn(NO3)2·6H2O,,"0.014 g, 0.05 mmol",0.05,mmol,nan,,,,,nan,,,,,"2,8,14,20-tetra-methyl-4,6,10,12,16,18,22,24-octa-carboxymethoxy-calix[4]arene",H8L,"0.027 g, 0.025 mmol",0.025,mmol,,,,,,,,,,,,,,,,,,,,,"N,N-dimethylformamide",DMF,4 mL,4.0,water,H2O,4 mL,4.0,110.0,110 °C,72.0,three days,Teflon reactor (15 mL),,,,,,,red crystals,65.0,,,"binuclear CoII units; (3,6)-connected net","a=16.7190(4) Å, b=16.7190(4) Å, c=24.5980(7) Å, α=90°, β=90°, γ=120°, P3121",,,not_reported,not_reported,,,10.1039/c4ce01581a,ok,
10.1039/c4ce01581a,downloaded\10.1039_c4ce01581a.pdf,SI downloaded\10.1039_c4ce01581a_SI.pdf,mof_json_store\10.1039_c4ce01581a\raw_output.json,mof_json_store\10.1039_c4ce01581a\synthesis_003.json,no,,,,Zn(NO3)2·6H2O,,"0.014 g, 0.05 mmol",0.05,mmol,nan,,,,,nan,,,,,"2,8,14,20-tetra-methyl-4,6,10,12,16,18,22,24-octa-carboxymethoxy-calix[4]arene",H8L,"0.027 g, 0.025 mmol",0.025,mmol,,,,,,,,,,,,,,,,,,,,,"N,N-dimethylformamide",DMF,4 mL,4.0,water,H2O,4 mL,4.0,110.0,110 °C,72.0,three days,Teflon reactor (15 mL),,,,,,,green crystals,60.0,,,"binuclear NiII units; (3,6)-connected net","a=16.7190(7) Å, b=16.7190(7) Å, c=24.5980(10) Å, α=90°, β=90°, γ=120°, P3121",,,not_reported,not_reported,,,10.1039/c4ce01581a,ok,
10.1039/c4ce01581a,downloaded\10.1039_c4ce01581a.pdf,SI downloaded\10.1039_c4ce01581a_SI.pdf,mof_json_store\10.1039_c4ce01581a\raw_output.json,mof_json_store\10.1039_c4ce01581a\synthesis_004.json,no,,,,Cd(NO3)2·4H2O,,"0.016 g, 0.05 mmol",0.05,mmol,nan,,,,,nan,,,,,"2,8,14,20-tetra-methyl-4,6,10,12,16,18,22,24-octa-carboxymethoxy-calix[4]arene",H8L,"0.027 g, 0.025 mmol",0.025,mmol,,,,,,,,,,,,,,,,,,,,,"N,N-dimethylformamide",DMF,5 mL,5.0,water,H2O,3 mL,3.0,120.0,120 °C,72.0,three days,Teflon reactor (15 mL),,,,,,,light pink crystals,33.0,,,binuclear MnII units; 3D 5-connected net,"a=12.3029(13) Å, b=17.4336(19) Å, c=17.4920(18) Å, α=67.670(10)°, β=76.200(9)°, γ=71.884(9)°, P-1",,,not_reported,not_reported,,,10.1039/c4ce01581a,ok,
10.1039/d3ce00179b,downloaded\10.1039_d3ce00179b.pdf,SI downloaded\10.1039_d3ce00179b_SI.pdf,mof_json_store\10.1039_d3ce00179b\raw_output.json,mof_json_store\10.1039_d3ce00179b\synthesis_001.json,no,,,2167431,Cd(NO3)2·4H2O,,0.5 mmol,0.5,mmol,nan,,,,,nan,,,,,isophthalic acid,O-cpiaH3,0.1 mmol,0.1,mmol,"2,2′-bipyridine","2,2′-bpy",0.1 mmol,0.1,mmol,,,,,,NaOH,,"2 mol L−1, 0.1 mL",,,,,,,,water,H2O,10 mL,10.0,,,,,140.0,140 °C,72.0,72 h,25 mL Teflon-lined Parr autoclave,,,,,,,,60.0,0.25 × 0.21 × 0.12 mm,,[Zn4(μ3-OH)2] tetranuclear SBU,"a=10.3022(5) Å, b=17.0112(8) Å, c=13.9944(7) Å, α=90°, β=109.803(2)°, γ=90°, P21/c",,,yes,yes,490.0,sensing,10.1039/d3ce00179b,ok,
