Repository: zzhenglab/MOFinder

# MOFinder

MOFinder extracts MOF synthesis information from the literature, reconstructs evidence-supported negative reaction records, and prepares datasets for synthesis-outcome prediction.
[Web application](https://mofinder.chemistry.wustl.edu/) | [Demos](Demo/README.md) | [Source code](docs/source_to_code.md) | [Workflow guide](docs/workflow.md) | [Model evaluation](docs/evaluation.md)

## Quick start

The workflow runs through Python commands. Python 3.10 or newer is required. Clone the repository and initialize its related applications:

```bash
git clone --recurse-submodules https://github.com/zzhenglab/MOFinder.git
cd MOFinder
```

Start with the two offline demonstrations:

```bash

File: mof_extraction_1_2.csv (part 109 of 305)
doi,main_pdf,si_pdf,raw_output,parsed_json,article_trial_or_failure,article_trial_or_failure_notes,mof_name,crystal_code,metal_1,metal_1_abbr,metal_1_amount_text,metal_1_amount_value,metal_1_amount_unit,metal_2,metal_2_abbr,metal_2_amount_text,metal_2_amount_value,metal_2_amount_unit,metal_3,metal_3_abbr,metal_3_amount_text,metal_3_amount_value,metal_3_amount_unit,linker_1,linker_1_abbr,linker_1_amount_text,linker_1_amount_value,linker_1_amount_unit,linker_2,linker_2_abbr,linker_2_amount_text,linker_2_amount_value,linker_2_amount_unit,linker_3,linker_3_abbr,linker_3_amount_text,linker_3_amount_value,linker_3_amount_unit,modulator_1,modulator_1_abbr,modulator_1_amount_text,modulator_1_amount_value,modulator_1_amount_unit,modulator_2,modulator_2_abbr,modulator_2_amount_text,modulator_2_amount_value,modulator_2_amount_unit,solvent_main,solvent_main_abbr,solvent_main_amount_text,solvent_main_ml,solvent_secondary,solvent_secondary_abbr,solvent_secondary_amount_text,solvent_secondary_ml,temperature_c,temperature_c_text,time_h,time_text,vessel_type,stirring,washing_solvent,washing_cycles,activation_text,activation_temp_c,activation_time_h,crystal_morphology,yield_percent,crystal_size,topology_code,metal_cluster_connectivity,unit_cell_short,pore_diameter_A,BET_surface_area_m2g,air_stable,water_stable,tga_decomposition_temp_c,applications,reference,status,error
10.1039/d3ce00179b,downloaded\10.1039_d3ce00179b.pdf,SI downloaded\10.1039_d3ce00179b_SI.pdf,mof_json_store\10.1039_d3ce00179b\raw_output.json,mof_json_store\10.1039_d3ce00179b\synthesis_002.json,no,,,2167432,Co(NO3)2·6H2O,,0.5 mmol,0.5,mmol,nan,,,,,nan,,,,,isophthalic acid,O-cpiaH3,0.1 mmol,0.1,mmol,"4,4'-bipyridine","4,4′-bpy",0.1 mmol,0.1,mmol,,,,,,NaOH,,"2 mol L−1, 0.2 mL",,,,,,,,water,H2O,10 mL,10.0,,,,,140.0,140 °C,72.0,72 h,25 mL Teflon-lined Parr autoclave,,,,,,,,55.0,0.456 × 0.214 × 0.105 mm,,[Zn4(μ3-OH)2] tetranuclear SBU,"a=9.3209(4) Å, b=9.6054(4) Å, c=10.9253(5) Å, α=97.3950(10)°, β=92.4190(10)°, γ=103.8140(10)°, P-1",,,yes,not_reported,480.0,,10.1039/d3ce00179b,ok,
10.1039/d3ce00179b,downloaded\10.1039_d3ce00179b.pdf,SI downloaded\10.1039_d3ce00179b_SI.pdf,mof_json_store\10.1039_d3ce00179b\raw_output.json,mof_json_store\10.1039_d3ce00179b\synthesis_003.json,no,,,2167433,Co(NO3)2·6H2O,,0.5 mmol,0.5,mmol,BuOK,,,,,nan,,,,,isophthalic acid,O-cpiaH3,0.1 mmol,0.1,mmol,"1,3-di(4-pyridyl)propane",bpp,0.1 mmol,0.1,mmol,,,,,,NaOH,,"2 mol L−1, 0.2 mL",,,,,,,,water,H2O,10 mL,10.0,,,,,140.0,140 °C,72.0,72 h,25 mL Teflon-lined Parr autoclave,,,,,,,,43.0,0.496 × 0.289 × 0.101 mm,,binuclear [Zn2(COO)4] ([Zn2O4N1]) and mononuclear [Zn1O2N2] SBUs,"a=15.4865(6) Å, b=7.7516(3) Å, c=21.7882(9) Å, α=90°, β=107.4800(10)°, γ=90°, P21/c",,,yes,not_reported,550.0,,10.1039/d3ce00179b,ok,
10.1039/d3ce00179b,downloaded\10.1039_d3ce00179b.pdf,SI downloaded\10.1039_d3ce00179b_SI.pdf,mof_json_store\10.1039_d3ce00179b\raw_output.json,mof_json_store\10.1039_d3ce00179b\synthesis_004.json,no,,,2167434,Mn(CH3COO)2·4H2O,,0.5 mmol,0.5,mmol,nan,,,,,nan,,,,,isophthalic acid,O-cpiaH3,0.1 mmol,0.1,mmol,"1,10-phenanthroline",phen,0.1 mmol,0.1,mmol,,,,,,NaOH,,"2 mol L−1, 0.15 mL",,,,,,,,water,H2O,10 mL,10.0,,,,,140.0,140 °C,72.0,72 h,25 mL Teflon-lined Parr autoclave,,,,,,,,54.0,0.378 × 0.303 × 0.112 mm,,[Zn4(μ3-OH)2] tetranuclear SBU (2D network),"a=21.1334(8) Å, b=10.3316(4) Å, c=26.5739(8) Å, α=90°, β=121.011(2)°, γ=90°, P21/c",,,yes,not_reported,460.0,,10.1039/d3ce00179b,ok,
10.1039/c8ra01900b,downloaded\10.1039_c8ra01900b.pdf,SI downloaded\10.1039_c8ra01900b_SI.pdf,mof_json_store\10.1039_c8ra01900b\raw_output.json,mof_json_store\10.1039_c8ra01900b\synthesis_001.json,yes,Different Co/Ni ratios were screened; only 1.01:1.99 gave a pure phase. Single crystals for 1 could not be obtained.,,,Mn(CH3COO)2·4H2O,,"0.036 g, 0.1 mmol",0.1,mmol,nan,,,,,nan,,,,,"4-(3,5-dicarboxylphenyl) picolinic acid",H3L,"0.029 g, 0.1 mmol",0.1,mmol,,,,,,,,,,,,,,,,,,,,,water,H2O,4 mL,4.0,,,,,100.0,100 b0C,72.0,3 days,Teflon-lined stainless steel vessel (25 mL),stirred 30 min before sealing; static during heating,,,,,,colorless microcrystals,56.0,,,"linear trinuclear motifs linked by single syn 93 d0 93 d0anti carboxylate bridges; 2D (4,4) layers pillared by L",,,,not_reported,not_reported,320.0,,10.1039/c8ra01900b,ok,
10.1039/c8ra01900b,downloaded\10.1039_c8ra01900b.pdf,SI downloaded\10.1039_c8ra01900b_SI.pdf,mof_json_store\10.1039_c8ra01900b\raw_output.json,mof_json_store\10.1039_c8ra01900b\synthesis_002.json,yes,Different Co/Ni ratios were screened; only 1.01:1.99 gave a pure phase. Single crystals for 1 could not be obtained.,,,Mn(CH3COO)2·4H2O,,"0.024 g, 0.10 mmol",0.1,mmol,nan,,,,,nan,,,,,"4-(3,5-dicarboxylphenyl) picolinic acid",H3L,"0.029 g, 0.1 mmol",0.1,mmol,,,,,,,,,,,,,,,,,,,,,water,H2O,4 mL,4.0,,,,,100.0,100 b0C,72.0,3 days,Teflon-lined stainless steel vessel,stirred before sealing; static during heating,,,,,,red block crystals,65.0,,,"linear trinuclear motifs linked by single syn 93 d0 93 d0anti carboxylate bridges; 2D (4,4) layers pillared by L","a=17.0967(15) c5, b=13.6362(13) c5, c=7.1320(7) c5, df=97.993(4) b0, P21/c",,,not_reported,not_reported,320.0,,10.1039/c8ra01900b,ok,
10.1039/c8ra01900b,downloaded\10.1039_c8ra01900b.pdf,SI downloaded\10.1039_c8ra01900b_SI.pdf,mof_json_store\10.1039_c8ra01900b\raw_output.json,mof_json_store\10.1039_c8ra01900b\synthesis_003.json,yes,Different Co/Ni ratios were screened; only 1.01:1.99 gave a pure phase. Single crystals for 1 could not be obtained.,,,ZrCl4,,"0.024 g, 0.10 mmol",0.1,mmol,nan,,,,,nan,,,,,"4-(3,5-dicarboxylphenyl) picolinic acid",H3L,"0.029 g, 0.1 mmol",0.1,mmol,,,,,,,,,,,,,,,,,,,,,water,H2O,4 mL,4.0,,,,,100.0,100 b0C,72.0,3 days,Teflon-lined stainless steel vessel,stirred before sealing; static during heating,,,,,,green block crystals,65.0,,,"linear trinuclear motifs linked by single syn 93 d0 93 d0anti carboxylate bridges; 2D (4,4) layers pillared by L","a=16.6233(15) c5, b=13.4654(13) c5, c=7.1298(7) c5, df=100.442(4) b0, P21/c",,,not_reported,not_reported,320.0,,10.1039/c8ra01900b,ok,
10.1039/c8ra01900b,downloaded\10.1039_c8ra01900b.pdf,SI downloaded\10.1039_c8ra01900b_SI.pdf,mof_json_store\10.1039_c8ra01900b\raw_output.json,mof_json_store\10.1039_c8ra01900b\synthesis_004.json,yes,Different Co/Ni ratios were screened; only 1.01:1.99 gave a pure phase. Single crystals for 1 could not be obtained.,,,ZrOCl2·8H2O,,"0.012 g, 0.05 mmol",0.05,mmol,nan,,"0.012 g, 0.05 mmol",0.05,mmol,nan,,,,,"4-(3,5-dicarboxylphenyl) picolinic acid",H3L,"0.029 g, 0.1 mmol",0.1,mmol,,,,,,,,,,,,,,,,,,,,,water,H2O,4 mL,4.0,,,,,100.0,100 b0C,72.0,3 days,Teflon-lined stainless steel vessel,stirred before sealing; static during heating,,,,,,grey green block crystals,60.0,,,"linear trinuclear motifs linked by single syn 93 d0 93 d0anti carboxylate bridges; 2D (4,4) layers pillared by L","a=16.699(4) c5, b=13.510(3) c5, c=7.1625(18) c5, df=100.626(9) b0, P21/c",,,not_reported,not_reported,320.0,,10.1039/c8ra01900b,ok,
10.1021/cg4012058,downloaded\10.1021_cg4012058.pdf,SI downloaded\10.1021_cg4012058_SI.pdf,mof_json_store\10.1021_cg4012058\raw_output.json,mof_json_store\10.1021_cg4012058\synthesis_001.json,yes,Dry VCl3 required; varying temperature/time/pH often gave MIL-88B/MIL-101 mixtures.,MIL-88B(V),,Zn(NO3)2·6H2O,VCl3,"1 mmol, 157 mg",1,mmol,nan,,,,,nan,,,,,terephthalic acid,H2BDC,"1 mmol, 166 mg",1.0,mmol,,,,,,,,,,,hydrochloric acid (1 M in water),,1 mL of 1 M HCl,,,,,,,,absolute ethanol,EtOH,5 mL,5.0,,,,,120.0,120 °C,48.0,48 h,Teflon-lined autoclave (30 mL),"stirred 30 min, sonicated 15 min; static during heating",ethanol,,70 °C in DMF for 3 h under N2; then 70 °C in ethanol for 3 h under N2; vacuum 120 °C for 16 h,120.0,16.0,green prismatic rods,30.0,"4–20 μm length, 1–3 μm width",acs-a,trinuclear oxo-centered V3 carboxylate SBU (trigonal prism),"hexagonal, a=10.7499(6) Å, c=19.216(2) Å, V=1923.1(3) Å3 (closed form)",,,not_reported,no,350.0,,10.1021/cg4012058,ok,
10.1021/cg4012058,downloaded\10.1021_cg4012058.pdf,SI downloaded\10.1021_cg4012058_SI.pdf,mof_json_store\10.1021_cg4012058\raw_output.json,mof_json_store\10.1021_cg4012058\synthesis_002.json,yes,Dry VCl3 required; varying temperature/time/pH often gave MIL-88B/MIL-101 mixtures.,MIL-101(V),,Zn(NO3)2·6H2O,VCl3,"1 mmol, 157 mg",1,mmol,nan,,,,,nan,,,,,terephthalic acid,H2BDC,"1 mmol, 166 mg",1.0,mmol,,,,,,,,,,,,,,,,,,,,,absolute ethanol,EtOH,5 mL,5.0,,,,,120.0,120 °C,48.0,48 h,Teflon-lined autoclave (30 mL),"stirred 30 min, sonicated 15 min; static during heating",ethanol,,70 °C in DMF for 3 h under N2; then 70 °C in ethanol for 3 h under N2; vacuum 120 °C for 16 h,120.0,16.0,green octahedral nanoparticles,23.0,∼250–350 nm,,trinuclear oxo-centered V3 carboxylate SBU (trigonal prism),,,3600.0,not_reported,not_reported,300.0,,10.1021/cg4012058,ok,
10.1021/acs.inorgchem.6b02137,downloaded\10.1021_acs.inorgchem.6b02137.pdf,SI downloaded\10.1021_acs.inorgchem.6b02137_SI.pdf,mof_json_store\10.1021_acs.inorgchem.6b02137\raw_output.json,mof_json_store\10.1021_acs.inorgchem.6b02137\synthesis_001.json,no,,poly-[Ag(L3)2]BF4,,Zn(NO3)2·6H2O,AgBF4,8 mg (41 μmol),0.041,mmol,nan,,,,,nan,,,,,"N-(4-cyanophenylmethylene)-4-(4-cyanophenoxy)-1,8-naphthalimide",L3,20 mg (47 μmol),0.047,mmol,,,,,,,,,,,,,,,,,,,,,tetrahydrofuran,THF,1 mL THF (ligand suspension) + 2 mL THF (metal solution),,,,,,25,"room temperature, in dark",48.0,2 days,,static,THF,,,,,colorless crystals,47.0,0.28 × 0.10 × 0.05 mm,,AgI 4-connected node (tetrahedral),"C2/c, a=4.4466(4) Å, b=39.390(3) Å, c=31.168(2) Å, β=90.755(2)°",,,not_reported,not_reported,250.0,luminescence,10.1021/acs.inorgchem.6b02137,ok,
10.1021/acs.inorgchem.6b02137,downloaded\10.1021_acs.inorgchem.6b02137.pdf,SI downloaded\10.1021_acs.inorgchem.6b02137_SI.pdf,mof_json_store\10.1021_acs.inorgchem.6b02137\raw_output.json,mof_json_store\10.1021_acs.inorgchem.6b02137\synthesis_002.json,no,,poly-[Cu(L4)(OH2)],,CoCl2·6H2O,,24 mg (99 μmol),0.099,mmol,nan,,,,,nan,,,,,"N-(4-carboxyphenylmethylene)-4-(4-carboxyphenoxy)-1,8-naphthalimide",H2L4,20 mg (42 μmol),0.042,mmol,,,,,,,,,,,,,,,,,,,,,"N,N-dimethylformamide",DMF,"2 mL, 5% H2O in DMF",2.0,water,H2O,5% v/v in DMF (of 2 mL mixture),,100.0,100 °C,4.0,4 h,,static,DMF,,,,,light green crystals,44.0,0.08 × 0.05 × 0.05 mm,,CuII aqua/carboxylate chains (Jahn–Teller distorted),"P-1, a=6.8306(9) Å, b=10.7920(13) Å, c=20.523(3) Å, α=88.621(3)°, β=88.801(3)°, γ=80.851(3)°",,,not_reported,not_reported,300.0,CO2_capture;luminescence,10.1021/acs.inorgchem.6b02137,ok,
10.1021/acs.inorgchem.6b02137,downloaded\10.1021_acs.inorgchem.6b02137.pdf,SI downloaded\10.1021_acs.inorgchem.6b02137_SI.pdf,mof_json_store\10.1021_acs.inorgchem.6b02137\raw_output.json,mof_json_store\10.1021_acs.inorgchem.6b02137\synthesis_003.json,no,,poly-[Cd2(L4)2(OH2)2],,CdCl2,,12 mg (39 μmol),0.039,mmol,nan,,,,,nan,,,,,"N-(4-carboxyphenylmethylene)-4-(4-carboxyphenoxy)-1,8-naphthalimide",H2L4,10 mg (21 μmol),0.021,mmol,,,,,,,,,,,,,,,,,,,,,"N,N-dimethylformamide",DMF,"1 mL, 5% H2O in DMF",1.0,water,H2O,5% v/v in DMF (of 1 mL mixture),,100.0,100 °C,24.0,24 h,screw-cap vial,static,DMF,,,,,colorless rod crystals,43.0,0.23 × 0.21 × 0.08 mm,,CdII-carboxylate chains (octahedral) forming 2D layers,"Pccn, a=37.4447(10) Å, b=7.3470(2) Å, c=23.1978(6) Å",,,not_reported,not_reported,,,10.1021/acs.inorgchem.6b02137,ok,
10.1039/d0ra06106a,downloaded\10.1039_d0ra06106a.pdf,SI downloaded\10.1039_d0ra06106a_SI.pdf,mof_json_store\10.1039_d0ra06106a\raw_output.json,mof_json_store\10.1039_d0ra06106a\synthesis_001.json,yes,Br–MOF-5 gave amorphous PXRD; not MOF-5 topology,MOF-5,,PbCl2,,0.653 g,2.34803,mmol,nan,,,,,nan,,,,,terephthalic acid,BDC,0.135 g,0.135,g,,,,,,,,,,,triethylamine,TEA,1.1 mL,1.1,mL,,,,,,"N,N-dimethylformamide",DMF,20 mL,20.0,,,,,25,RT,2.0,2 h,,"ultrasonicated, then stirred","DMF, MeOH",DMF 3×; MeOH exchange every 24 h for 3 days,120 °C under vacuum for 12 h,120.0,12.0,white powder,,,,,,10.491,,not_reported,not_reported,450.0,drug_delivery,10.1039/d0ra06106a,ok,
10.1039/d0ra06106a,downloaded\10.1039_d0ra06106a.pdf,SI downloaded\10.1039_d0ra06106a_SI.pdf,mof_json_store\10.1039_d0ra06106a\raw_output.json,mof_json_store\10.1039_d0ra06106a\synthesis_002.json,yes,Br–MOF-5 gave amorphous PXRD; not MOF-5 topology,NH2–MOF-5,,ZnCl2,,0.644 g,4.72536,mmol,nan,,,,,nan,,,,,2-aminoterephthalic acid,NH2–BDC,0.144 g,0.144,g,,,,,,,,,,,triethylamine,TEA,1.1 mL,1.1,mL,,,,,,"N,N-dimethylformamide",DMF,20 mL,20.0,,,,,25,RT,2.0,2 h,,"ultrasonicated, then stirred","DMF, MeOH",DMF 3×; MeOH exchange every 24 h for 3 days,120 °C under vacuum for 12 h,120.0,12.0,,,,,,,10.94,,not_reported,not_reported,450.0,drug_delivery,10.1039/d0ra06106a,ok,
10.1039/d0ra06106a,downloaded\10.1039_d0ra06106a.pdf,SI downloaded\10.1039_d0ra06106a_SI.pdf,mof_json_store\10.1039_d0ra06106a\raw_output.json,mof_json_store\10.1039_d0ra06106a\synthesis_003.json,yes,Br–MOF-5 gave amorphous PXRD; not MOF-5 topology,CH3–MOF-5,,ZnCl2,,0.654 g,4.79873,mmol,nan,,,,,nan,,,,,2-methylterephthalic acid,CH3–BDC,0.148 g,0.148,g,,,,,,,,,,,triethylamine,TEA,1.1 mL,1.1,mL,,,,,,"N,N-dimethylformamide",DMF,20 mL,20.0,,,,,25,RT,2.0,2 h,,"ultrasonicated, then stirred","DMF, MeOH",DMF 3×; MeOH exchange every 24 h for 3 days,120 °C under vacuum for 12 h,120.0,12.0,,,,,,,10.999,,not_reported,not_reported,500.0,drug_delivery,10.1039/d0ra06106a,ok,
10.1039/d0ra06106a,downloaded\10.1039_d0ra06106a.pdf,SI downloaded\10.1039_d0ra06106a_SI.pdf,mof_json_store\10.1039_d0ra06106a\raw_output.json,mof_json_store\10.1039_d0ra06106a\synthesis_004.json,yes,Br–MOF-5 gave amorphous PXRD; not MOF-5 topology,HO–MOF-5,,Mg(NO3)2·6H2O,,0.654 g,3.70735,mmol,nan,,,,,nan,,,,,2-hydroxyterephthalic acid,HO–BDC,0.149 g,0.149,g,,,,,,,,,,,triethylamine,TEA,1.1 mL,1.1,mL,,,,,,"N,N-dimethylformamide",DMF,20 mL,20.0,,,,,25,RT,2.0,2 h,,stirred,"DMF, MeOH",DMF 3×; MeOH exchange every 24 h for 3 days,120 °C under vacuum for 12 h,120.0,12.0,,,,,,,10.962,,not_reported,not_reported,450.0,drug_delivery,10.1039/d0ra06106a,ok,
10.1039/d0ra06106a,downloaded\10.1039_d0ra06106a.pdf,SI downloaded\10.1039_d0ra06106a_SI.pdf,mof_json_store\10.1039_d0ra06106a\raw_output.json,mof_json_store\10.1039_d0ra06106a\synthesis_005.json,yes,Br–MOF-5 gave amorphous PXRD; not MOF-5 topology,CH2]CH–MOF-5,,Al,,0.654 g,24.2384,mmol,nan,,,,,nan,,,,,2-vinylterephthalic acid,CH2]CH–BDC,0.158 g,0.158,g,,,,,,,,,,,triethylamine,TEA,1.1 mL,1.1,mL,,,,,,"N,N-dimethylformamide",DMF,20 mL,20.0,,,,,25,RT,2.0,2 h,,stirred,"DMF, MeOH",DMF 3×; MeOH exchange every 24 h for 3 days,120 °C under vacuum for 12 h,120.0,12.0,,,,,,,10.892,,not_reported,not_reported,450.0,drug_delivery,10.1039/d0ra06106a,ok,
10.1021/cg701164u,downloaded\10.1021_cg701164u.pdf,SI downloaded\10.1021_cg701164u_SI.pdf,mof_json_store\10.1021_cg701164u\raw_output.json,mof_json_store\10.1021_cg701164u\synthesis_001.json,no,,,668599,Al,,"0.074 g, 0.25 mmol",0.25,mmol,nan,,,,,nan,,,,,"1,2,4-triazole",Htrz,"0.035 g, 0.50 mmol",,,isophthalic acid,"1,3-bdc","0.042 g, 0.25 mmol",,,,,,,,sodium hydroxide,NaOH,"0.5 M, adjust to pH 6.5",,,,,,,,water,H2O,6 mL,6.0,,,,,160.0,160 °C,72.0,3 days,Teflon-lined stainless steel vessel (23 mL),static,,,,,,colorless block crystals,81.0,0.19 × 0.16 × 0.13 mm,,"[Zn7(trz)6]8+ layers pillared by 1,3-bdc","a=9.758(4) Å, b=11.890(4) Å, c=15.220(6) Å, α=95.544(7)°, β=99.068(7)°, γ=112.874(6)°, P-1",,,not_reported,not_reported,,luminescence,10.1021/cg701164u,ok,
10.1021/cg701164u,downloaded\10.1021_cg701164u.pdf,SI downloaded\10.1021_cg701164u_SI.pdf,mof_json_store\10.1021_cg701164u\raw_output.json,mof_json_store\10.1021_cg701164u\synthesis_002.json,no,,,668600,Al,,"0.074 g, 0.25 mmol",0.25,mmol,nan,,,,,nan,,,,,"1,2,4-triazole",Htrz,"0.035 g, 0.50 mmol",,,5-hydroxyisophthalic acid,hip,"0.045 g, 0.25 mmol",,,,,,,,sodium hydroxide,NaOH,"0.5 M, adjust to pH 8.4",,,,,,,,water,H2O,6 mL,6.0,,,,,160.0,160 °C,72.0,3 days,Teflon-lined stainless steel vessel (23 mL),static,,,,,,colorless block crystals,60.0,0.19 × 0.17 × 0.15 mm,,[Zn7(trz)6]8+ layers pillared by hip,"a=9.924(2) Å, b=11.738(2) Å, c=15.203(3) Å, α=94.77(3)°, β=98.94(3)°, γ=112.62(3)°, P-1",,,not_reported,not_reported,,luminescence,10.1021/cg701164u,ok,
10.1021/cg701164u,downloaded\10.1021_cg701164u.pdf,SI downloaded\10.1021_cg701164u_SI.pdf,mof_json_store\10.1021_cg701164u\raw_output.json,mof_json_store\10.1021_cg701164u\synthesis_003.json,no,,,668601,Al,,"0.074 g, 0.25 mmol",0.25,mmol,nan,,,,,nan,,,,,"1,2,4-triazole",Htrz,"0.035 g, 0.50 mmol",,,5-nitroisophthalic acid,nip,"0.106 g, 0.50 mmol",,,,,,,,sodium hydroxide,NaOH,"0.5 M, adjust to pH 4.8",,,,,,,,water,H2O,6 mL,6.0,,,,,160.0,160 °C,72.0,3 days,Teflon-lined stainless steel vessel (23 mL),static,,,,,,colorless block crystals,77.0,0.35 × 0.23 × 0.19 mm,,"2D {[Zn4(trz)4]4+}n layers from [Zn2(trz)2]2+, nip pillars; (4,8^2) topology","a=23.769(3) Å, b=13.7612(13) Å, c=14.0822(14) Å, α=90°, β=92.911(2)°, γ=90°, C2/c",,,not_reported,not_reported,,luminescence,10.1021/cg701164u,ok,
10.1021/cg701164u,downloaded\10.1021_cg701164u.pdf,SI downloaded\10.1021_cg701164u_SI.pdf,mof_json_store\10.1021_cg701164u\raw_output.json,mof_json_store\10.1021_cg701164u\synthesis_004.json,no,,,668602,Zn(NO3)2·6H2O,,"0.074 g, 0.25 mmol",0.25,mmol,nan,,,,,nan,,,,,"1,2,4-triazole",Htrz,"0.035 g, 0.50 mmol",,,"benzene-1,3,5-tricarboxylic acid",BTC,"0.053 g, 0.25 mmol",,,,,,,,sodium hydroxide,NaOH,"0.5 M, adjust to pH 5.4",,,,,,,,water,H2O,6 mL,6.0,,,,,160.0,160 °C,72.0,3 days,Teflon-lined stainless steel vessel (23 mL),static,,,,,,colorless block crystals,17.0,0.35 × 0.27 × 0.19 mm,,"2D layers from [Zn2(trz)2]2+ and [ZnO6] units, btc pillars","a=8.712(2) Å, b=13.121(5) Å, c=18.958(9) Å, α=90°, β=93.89(3)°, γ=90°, P21/c",,,not_reported,not_reported,,luminescence,10.1021/cg701164u,ok,
10.1039/c6ra21382k,downloaded\10.1039_c6ra21382k.pdf,SI downloaded\10.1039_c6ra21382k_SI.pdf,mof_json_store\10.1039_c6ra21382k\raw_output.json,mof_json_store\10.1039_c6ra21382k\synthesis_001.json,yes,AgNO3 or Ag(OAc) gave only powder or tiny crystals.,,,Zn(NO3)2·6H2O,Ag2O,"0.0869 g, 0.375 mmol",0.375,mmol,nan,,,,,nan,,,,,"(benzene-1,3,5-triyltris(methylene))tris(phosphonic acid)",H6L1,"0.090 g, 0.25 mmol",0.25,mmol,,,,,,,,,,,,,,,,,,,,,water,H2O,10 mL,10.0,,,,,160.0,160 °C,72.0,3 days,Teflon-lined autoclave,stirred,deionized water,,,,,colorless plate crystals,26.44,,,,,,,not_reported,not_reported,280.0,luminescence,10.1039/c6ra21382k,ok,
10.1039/c6ra21382k,downloaded\10.1039_c6ra21382k.pdf,SI downloaded\10.1039_c6ra21382k_SI.pdf,mof_json_store\10.1039_c6ra21382k\raw_output.json,mof_json_store\10.1039_c6ra21382k\synthesis_002.json,yes,AgNO3 or Ag(OAc) gave only powder or tiny crystals.,,,CoCl2·6H2O,Ag2O,"0.0579 g, 0.25 mmol",0.25,mmol,nan,,,,,nan,,,,,"(2,5-dimethyl-1,4-phenylene)bis(phosphonic acid)",H4L2,"0.0736 g, 0.25 mmol",0.25,mmol,,,,,,,,,,,,,,,,,,,,,water,H2O,10 mL,10.0,,,,,160.0,160 °C,72.0,3 days,Teflon-lined autoclave,stirred,deionized water,,,,,colorless plate crystals,28.35,,,,,,,not_reported,not_reported,280.0,luminescence,10.1039/c6ra21382k,ok,
10.1039/c6ra21382k,downloaded\10.1039_c6ra21382k.pdf,SI downloaded\10.1039_c6ra21382k_SI.pdf,mof_json_store\10.1039_c6ra21382k\raw_output.json,mof_json_store\10.1039_c6ra21382k\synthesis_003.json,yes,AgNO3 or Ag(OAc) gave only powder or tiny crystals.,,,Mn(CH3COO)2·4H2O,Ag2O,"0.0579 g, 0.25 mmol",0.25,mmol,nan,,,,,nan,,,,,"(2,5-dimethyl-1,4-phenylene)bis(phosphonic acid)",H4L2,"0.0736 g, 0.25 mmol",0.25,mmol,pyrazine,pyz,"0.020 g, 0.25 mmol",0.25,mmol,,,,,,,,,,,,,,,,water,H2O,10 mL,10.0,,,,,160.0,160 °C,72.0,3 days,Teflon-lined autoclave,stirred,deionized water,,,,,colorless block crystals,38.1,,,,,,,not_reported,not_reported,380.0,luminescence,10.1039/c6ra21382k,ok,
10.1039/c6ra21382k,downloaded\10.1039_c6ra21382k.pdf,SI downloaded\10.1039_c6ra21382k_SI.pdf,mof_json_store\10.1039_c6ra21382k\raw_output.json,mof_json_store\10.1039_c6ra21382k\synthesis_004.json,yes,AgNO3 or Ag(OAc) gave only powder or tiny crystals.,,,Zn(NO3)2·6H2O,Ag2O,,0.25,mmol,nan,,,,,nan,,,,,"(2,5-dimethyl-1,4-phenylene)bis(phosphonic acid)",H4L2,,0.25,mmol,"4,4'-bipyridine","4,4'-bipy",,,,,,,,,,,,,,,,,,,water,H2O,10 mL,10.0,,,,,160.0,160 °C,72.0,3 days,Teflon-lined autoclave,stirred,deionized water,,,,,colorless block crystals,39.77,,,,,,,not_reported,not_reported,180.0,luminescence,10.1039/c6ra21382k,ok,
10.1039/c3ce41428k,downloaded\10.1039_c3ce41428k.pdf,SI downloaded\10.1039_c3ce41428k_SI.pdf,mof_json_store\10.1039_c3ce41428k\raw_output.json,mof_json_store\10.1039_c3ce41428k\synthesis_001.json,no,,[MnL(DMF)]n,933526,Ho(NO3)3·5H2O,,"0.020 g, 0.1 mmol",0.1,mmol,K(OH),,,,,nan,,,,,"biphenyl-4,4'-dicarboxylic acid",H2L,"0.0304 g, 0.1 mmol",0.1,mmol,,,,,,,,,,,,,,,,,,,,,"N,N-dimethylformamide",DMF,3.0 mL,3.0,water,H2O,1.0 mL,1.0,100.0,100 °C,48.0,two days,Teflon-lined autoclave (25 mL),static,,,,,,light yellow block crystals,71.0,,sra,MnO6 octahedra linked by μ2-ODMF and carboxylates (ladder chains),"a=28.410(8), b=8.844(3), c=7.497(2) Å, orthorhombic, Ima2",,,not_reported,not_reported,307.0,,10.1039/c3ce41428k,ok,
10.1039/c3ce41428k,downloaded\10.1039_c3ce41428k.pdf,SI downloaded\10.1039_c3ce41428k_SI.pdf,mof_json_store\10.1039_c3ce41428k\raw_output.json,mof_json_store\10.1039_c3ce41428k\synthesis_002.json,no,,[NiL(H2O)2(DMF)]n,933527,Ho(NO3)3·5H2O,,"0.029 g, 0.1 mmol",0.1,mmol,K2(C2O4)·1H2O,,,,,nan,,,,,"biphenyl-4,4'-dicarboxylic acid",H2L,"0.0304 g, 0.1 mmol",0.1,mmol,,,,,,,,,,,,,,,,,,,,,"N,N-dimethylformamide",DMF,2.0 mL,2.0,water,H2O,0.5 mL,0.5,80.0,80 °C,48.0,two days,Teflon-lined autoclave (25 mL),static,,,,,,green rhombus crystals,65.0,,sql,NiO6 octahedra linked by μ2-H2O bridges (zigzag chains to 2D),"a=7.631(2), b=9.033(3), c=14.870(4) Å, α=106.822(3)°, β=96.077(3)°, γ=91.721(3)°, triclinic, P-1",,,not_reported,not_reported,365.0,,10.1039/c3ce41428k,ok,
10.1039/c3ce41428k,downloaded\10.1039_c3ce41428k.pdf,SI downloaded\10.1039_c3ce41428k_SI.pdf,mof_json_store\10.1039_c3ce41428k\raw_output.json,mof_json_store\10.1039_c3ce41428k\synthesis_003.json,no,,[Cu2L2(H2O)2]·6H2O·2DMF,933528,ZrCl4,,"0.024 g, 0.1 mmol",0.1,mmol,nan,,,,,nan,,,,,"biphenyl-4,4'-dicarboxylic acid",H2L,"0.0304 g, 0.1 mmol",0.1,mmol,,,,,,,,,,,pyrazine,,"0.002 g, 0.025 mmol",0.025,mmol,,,,,,"N,N-dimethylformamide",DMF,4.0 mL,4.0,water,H2O,2.0 mL,2.0,100.0,100 °C,48.0,two days,Teflon-lined autoclave (25 mL),static,"DMF, CH2Cl2",DMF 5 mL × 3; CH2Cl2 soak 36 h (refresh every 6 h),80 °C under high vacuum for 10 h,80.0,10.0,green prism crystals,56.0,,lvt,Cu2(CO2)4 paddle-wheel 4-connected SBU; 4-fold interpenetrated,"a=b=27.086(3), c=6.7052(9) Å, tetragonal, P4/nbm",,132.7,not_reported,not_reported,270.0,CO2_capture;gas_separation,10.1039/c3ce41428k,ok,
10.1039/c3ce41428k,downloaded\10.1039_c3ce41428k.pdf,SI downloaded\10.1039_c3ce41428k_SI.pdf,mof_json_store\10.1039_c3ce41428k\raw_output.json,mof_json_store\10.1039_c3ce41428k\synthesis_004.json,no,,Na2(Me2NH2)4[Cd7L10]·9H2O·17Me2NH·2DMF,933529,ZrCl4,,"0.0308 g, 0.1 mmol",0.1,mmol,nan,,,,,nan,,,,,"biphenyl-4,4'-dicarboxylic acid",H2L,"0.0431 g, 0.14 mmol",0.14,mmol,,,,,,,,,,,sodium hydroxide,NaOH,"0.0034 g, 0.085 mmol",0.085,mmol,,,,,,"N,N-dimethylformamide",DMF,1.0 mL,1.0,water,H2O,0.1 mL,0.1,120.0,120 °C,72.0,three days,Teflon-lined autoclave (25 mL),static,,,,,,colorless block crystals,81.5,,,Cd(CO2)4 4-connected and Cd3(CO2)8 8-connected nodes; Na-linked 1D inorganic chain,"a=b=21.769(2), c=44.426(9) Å, tetragonal, I-42d (acentric)",,,not_reported,not_reported,350.0,dye_adsorption;nonlinear_optics,10.1039/c3ce41428k,ok,
10.1002/anie.202209335,downloaded\10.1002_anie.202209335.pdf,SI downloaded\10.1002_anie.202209335_SI.pdf,mof_json_store\10.1002_anie.202209335\raw_output.json,mof_json_store\10.1002_anie.202209335\synthesis_001.json,no,,InPF-60,2150203,ZrCl4,In(OAc)3,44 mg (0.15 mmol),0.15,mmol,nan,,,,,nan,,,,,"4,4',4'',4'''-methanetetrayltetrabenzoic acid",H4MTBA,50 mg (0.10 mmol),0.1,mmol,,,,,,,,,,,nitric acid,,0.9 mL,0.9,mL,,,,,,"N,N-dimethylformamide",DMF,2.5 mL,2.5,,,,,120.0,120 °C,48.0,48 h,Teflon vessel,static,"DMF, H2O, EtOH, acetone",,under vacuum for 18 h,,18.0,"white, needle-like crystals",64.0,,dia,mononuclear In coordinated to 4 carboxylates (4-connected),"a=21.3537(10), b=14.9688(6), c=15.0505(7), β=132.912°, Cc",,370.0,not_reported,not_reported,424.0,Strecker_reaction,10.1002/anie.202209335,ok,
10.1002/anie.202209335,downloaded\10.1002_anie.202209335.pdf,SI downloaded\10.1002_anie.202209335_SI.pdf,mof_json_store\10.1002_anie.202209335\raw_output.json,mof_json_store\10.1002_anie.202209335\synthesis_002.json,no,,BiPF-5,2150204,ZrCl4,Bi(NO3)3·5H2O,10.2 mg (0.021 mmol),0.021,mmol,nan,,,,,nan,,,,,"4,4',4'',4'''-methanetetrayltetrabenzoic acid",H4MTBA,10 mg (0.02 mmol),0.02,mmol,,,,,,,,,,,,,,,,,,,,,"N,N-dimethylformamide",DMF,1 mL,1.0,ethanol,EtOH,1 mL,1.0,90.0,90 °C,144.0,6 days,glass vial (sealed),static,"DMF, toluene, EtOH",toluene ×2,under vacuum for 18 h,,18.0,"white, needle-like crystals",61.0,,dia,Bi1 coordinated to 4 carboxylates + 1 H2O (4-connected),"a=28.0290(15), b=18.5193(8), c=15.0920(7), Pnna",,135.0,not_reported,not_reported,382.0,,10.1002/anie.202209335,ok,
10.1002/anie.202209335,downloaded\10.1002_anie.202209335.pdf,SI downloaded\10.1002_anie.202209335_SI.pdf,mof_json_store\10.1002_anie.202209335\raw_output.json,mof_json_store\10.1002_anie.202209335\synthesis_003.json,no,,BiPF-7,2150208,Ce(NO3)3·6H2O,Bi(NO3)3·5H2O,29.1 mg (0.06 mmol),0.06,mmol,AgNO3,,,,,nan,,,,,"4,4',4'',4'''-methanetetrayltetrabenzoic acid",H4MTBA,20 mg (0.04 mmol),0.04,mmol,,,,,,,,,,,nitric acid,,0.9 mL,0.9,mL,,,,,,"N,N-dimethylformamide",DMF,2.5 mL,2.5,,,,,90.0,90 °C,144.0,6 days,glass vial (sealed),static,"DMF, H2O, EtOH, acetone",,under vacuum for 18 h; for Ar sorption: 90 °C under vacuum overnight,90.0,18.0,colourless hexagonal prisms,,,,"two Bi2 SBUs (6-connected); one with bridging carboxylates, one with three μ2-H2O bridges (3:1 ratio)","a=39.4805(13), c=24.6270(10), R-3c",,425.0,not_reported,not_reported,395.0,Strecker_reaction,10.1002/anie.202209335,ok,
10.1039/c0ce00878h,downloaded\10.1039_c0ce00878h.pdf,SI downloaded\10.1039_c0ce00878h_SI.pdf,mof_json_store\10.1039_c0ce00878h\raw_output.json,mof_json_store\10.1039_c0ce00878h\synthesis_001.json,no,,,,Sm(NO3)3·6H2O,,"0.058 g, 0.20 mmol",0.2,mmol,AgNO3,,,,,nan,,,,,"1,4-cyclohexanedicarboxylic acid",H2chdc,"0.035 g, 0.20 mmol",0.2,mmol,"1,3-bis(4-pyridyl)propane",bpp,"0.02 g, 0.20 mmol",0.2,mmol,,,,,,triethylamine,TEA,"0.05 mL, 0.40 mmol",0.4,mmol,,,,,,water,H2O,8 mL,8.0,,,,,100.0,100 °C,24.0,24 h,Teflon-lined stainless steel container,static,water,,dried at room temperature,,,Colourless block crystals,40.0,,,,,,,not_reported,not_reported,,luminescence,10.1039/c0ce00878h,ok,
10.1039/c0ce00878h,downloaded\10.1039_c0ce00878h.pdf,SI downloaded\10.1039_c0ce00878h_SI.pdf,mof_json_store\10.1039_c0ce00878h\raw_output.json,mof_json_store\10.1039_c0ce00878h\synthesis_002.json,no,,,,Gd(NO3)3·6H2O,,"0.149 g, 0.50 mmol",0.5,mmol,AgNO3,,,,,nan,,,,,"1,4-cyclohexanedicarboxylic acid",H2chdc,"0.086 g, 0.50 mmol",0.5,mmol,"N,N′-bis(4-pyridylmethyl)piperazine",bpmp,"0.134 g, 0.50 mmol",0.5,mmol,,,,,,sodium hydroxide (1 M),NaOH,adjusted to pH 8.0 with 1 M NaOH solution,,,,,,,,water,H2O,8 mL,8.0,,,,,140.0,140 °C,168.0,7 d,15 mL Teflon-lined stainless steel container,static,water,,dried at room temperature,,,Colorless block crystals,51.0,,,,,,,not_reported,not_reported,,luminescence,10.1039/c0ce00878h,ok,
10.1039/c0ce00878h,downloaded\10.1039_c0ce00878h.pdf,SI downloaded\10.1039_c0ce00878h_SI.pdf,mof_json_store\10.1039_c0ce00878h\raw_output.json,mof_json_store\10.1039_c0ce00878h\synthesis_003.json,no,,,,Tb(NO3)3·6H2O,,"0.057 g, 0.185 mmol",0.185,mmol,AgNO3,,,,,nan,,,,,"1,4-cyclohexanedicarboxylic acid",H2chdc,"0.032 g, 0.185 mmol",0.185,mmol,"N,N′-bis(4-pyridylmethyl)piperazine",bpmp,"0.100 g, 0.37 mmol",0.37,mmol,,,,,,,,,,,,,,,,water,H2O,8 mL,8.0,,,,,120.0,120 °C,120.0,5 d,15 mL Teflon-lined stainless steel container,static,water,,dried at room temperature,,,Yellow block crystals,50.0,,,,,,,not_reported,not_reported,,luminescence,10.1039/c0ce00878h,ok,
10.1039/c0ce00878h,downloaded\10.1039_c0ce00878h.pdf,SI downloaded\10.1039_c0ce00878h_SI.pdf,mof_json_store\10.1039_c0ce00878h\raw_output.json,mof_json_store\10.1039_c0ce00878h\synthesis_004.json,no,,,,Dy(NO3)3·6H2O,,"0.093 g, 0.30 mmol",0.3,mmol,AgNO3,,,,,nan,,,,,terephthalic acid,H2tp,"0.050 g, 0.30 mmol",0.3,mmol,"1,3-bis(4-pyridyl)propane",bpp,"0.02 g, 0.20 mmol",0.2,mmol,,,,,,triethylamine,TEA,"0.04 mL, 0.30 mmol",0.3,mmol,,,,,,"N,N-dimethylformamide",DMF,5 mL,5.0,methanol,MeOH,5 mL,5.0,25,room temperature,336.0,two weeks,thin tube (inner diameter 1.0 cm),static,,,,,,Colorless block crystals,60.0,,,trinuclear Cd3 cluster 8-connected node,,,,not_reported,not_reported,,luminescence,10.1039/c0ce00878h,ok,
10.1021/jacs.1c10493,downloaded\10.1021_jacs.1c10493.pdf,SI downloaded\10.1021_jacs.1c10493_SI.pdf,mof_json_store\10.1021_jacs.1c10493\raw_output.json,mof_json_store\10.1021_jacs.1c10493\synthesis_001.json,yes,Excess 2-fba in Ho-UiO-66 synthesis led to HoF3 formation instead of the MOF.,Ho-UiO-66,2080338,Ho(NO3)3·6H2O,,"92.0 mg, 0.208 mmol",0.208,mmol,AgNO3,,,,,nan,,,,,terephthalic acid,BDC,"16.0 mg, 96.31 µmol",0.09631,mmol,,,,,,,,,,,2-fluorobenzoic acid,2-fba,"243.5 mg, 1.74 mmol",1.74,mmol,nitric acid (concentrated),HNO3,0.2 mL,,,"N,N-dimethylacetamide",DMAc,11 mL,11.0,water,H2O,2.5 mL,2.5,120.0,120 °C,24.0,24 h,20 mL scintillation vial,static,DMAc,twice,250 °C under vacuum,250.0,,hexagonal colorless crystals,20.6,0.04 × 0.04 × 0.04 mm,fcu,"Ho6 μ3-F hexacluster, 12-connected","a=21.380(4) Å, cubic, Fm-3m",,,not_reported,not_reported,560.0,,10.1021/jacs.1c10493,ok,
10.1021/jacs.1c10493,downloaded\10.1021_jacs.1c10493.pdf,SI downloaded\10.1021_jacs.1c10493_SI.pdf,mof_json_store\10.1021_jacs.1c10493\raw_output.json,mof_json_store\10.1021_jacs.1c10493\synthesis_002.json,yes,Excess 2-fba in Ho-UiO-66 synthesis led to HoF3 formation instead of the MOF.,"Ho-4,4′-BPDC",2080337,Er(NO3)3·6H2O,,"92.3 mg, 0.209 mmol",0.209,mmol,AgNO3,,,,,nan,,,,,"2,2′-bipyridine-4,4′-dicarboxylic acid",BPDC,"22.8 mg, 93.4 μmol",0.0934,mmol,,,,,,,,,,,2-fluorobenzoic acid,2-fba,"243.5 mg, 1.74 mmol",1.74,mmol,nitric acid (concentrated),HNO3,0.2 mL,,,"N,N-dimethylformamide",DMF,11.0 mL,11.0,water,H2O,2.5 mL,2.5,120.0,120 °C,24.0,24 h,20 mL scintillation vial,static,DMF,twice,220 °C under vacuum,220.0,,rectangular colorless crystals,22.8,0.06 × 0.04 × 0.04 mm,,Ho3 μ3-F trinuclear clusters forming ladders,"a=8.3355(13), b=14.039(2), c=16.384(3) Å, α=83.432(7), β=88.522(8), γ=80.548(17), P-1",,,not_reported,not_reported,500.0,,10.1021/jacs.1c10493,ok,
10.1039/c4ce00408f,downloaded\10.1039_c4ce00408f.pdf,SI downloaded\10.1039_c4ce00408f_SI.pdf,mof_json_store\10.1039_c4ce00408f\raw_output.json,mof_json_store\10.1039_c4ce00408f\synthesis_001.json,no,,UHM-31,,FeCl3·6H2O,,0.8 mL of a Cu(NO3)2·3H2O solution (200 mg mL−1),0.662,mmol,nan,,,,,nan,,,,,"benzene-1,3,5-tricarboxylic acid",Fbtc,92.5 mg (0.405 mmol),0.405,mmol,,,,,,,,,,,HNO3 (20%),,0.56 mL of HNO3 (20%),,,,,,,,"N,N-dimethylacetamide",DMA,8 mL,8.0,,,,,80.0,80 °C,48.0,48 h,,,DMA,,Soxhlet extraction with ethanol for 20 h; then 120 °C under vacuum for 20 h,120.0,20.0,turquoise single crystals,,0.10 × 0.10 × 0.07 mm,tbo,Cu2 paddle wheel 4-connected SBU,"a=b=c=26.3136 Å, α=β=γ=90°, Fm-3̄m",,1802.0,not_reported,not_reported,,hydrogen storage;CO2_capture;methane storage,10.1039/c4ce00408f,ok,
10.1039/c4ce00408f,downloaded\10.1039_c4ce00408f.pdf,SI downloaded\10.1039_c4ce00408f_SI.pdf,mof_json_store\10.1039_c4ce00408f\raw_output.json,mof_json_store\10.1039_c4ce00408f\synthesis_002.json,no,,UHM-32,,FeCl3,,0.4 mL of a Cu(NO3)2·3H2O solution (200 mg mL−1),0.331,mmol,nan,,,,,nan,,,,,"benzene-1,3,5-tricarboxylic acid",Fbtc,45.0 mg (0.197 mmol),0.197,mmol,,,,,,,,,,,HNO3 (20%),,0.28 mL of HNO3 (20%),,,,,,,,"N,N-dimethylacetamide",DMA,4 mL,4.0,,,,,100.0,100 °C,48.0,48 h,,,DMA,,Soxhlet extraction with ethanol for 20 h; then 120 °C under vacuum for 20 h,120.0,20.0,green single crystals,,0.20 × 0.20 × 0.12 mm,rtl,tetranuclear Cu4(μ3-OH)2 6-connected SBU,"a=10.8304 Å, b=11.9985 Å, c=15.4960 Å, α=γ=90°, β=95.227°, P21/n",,,not_reported,not_reported,,,10.1039/c4ce00408f,ok,
10.1039/c4ce00408f,downloaded\10.1039_c4ce00408f.pdf,SI downloaded\10.1039_c4ce00408f_SI.pdf,mof_json_store\10.1039_c4ce00408f\raw_output.json,mof_json_store\10.1039_c4ce00408f\synthesis_003.json,no,,UHM-33,,TbCl3·6H2O,,0.4 mL of a Cu(NO3)2·3H2O solution (200 mg mL−1),0.331,mmol,nan,,,,,nan,,,,,"benzene-1,3,5-tricarboxylic acid",Fbtc,75.3 mg (0.330 mmol),0.33,mmol,,,,,,,,,,,HNO3 (20%),,0.28 mL of HNO3 (20%),,,,,,,,"N,N-dimethylacetamide",DMA,4 mL,4.0,,,,,65.0,65 °C,48.0,48 h,,,DMA,,Soxhlet extraction with ethanol for 20 h; then 120 °C under vacuum for 20 h,120.0,20.0,turquoise single crystals,,0.20 × 0.12 × 0.10 mm,sql,Cu2 paddle wheel SBU (2D layers),"a=11.8906 Å, b=11.6262 Å, c=14.5010 Å, α=γ=90°, β=91.671°, P21/c",,,not_reported,not_reported,,,10.1039/c4ce00408f,ok,
10.1002/cctc.201300241,downloaded\10.1002_cctc.201300241.pdf,SI downloaded\10.1002_cctc.201300241_SI.pdf,mof_json_store\10.1002_cctc.201300241\raw_output.json,mof_json_store\10.1002_cctc.201300241\synthesis_001.json,no,,Cu2I2(PDIN),,YbCl3·6H2O,,"68.4 mg, 0.36 mmol",0.36,mmol,nan,,,,,nan,,,,,"1,4-phenylene diisonicotinate",PDIN,"57.6 mg, 0.18 mmol",0.18,mmol,,,,,,,,,,,,,,,,,,,,,acetonitrile,CH3CN,8 mL,8.0,chloroform,CHCl3,8 mL,8.0,25,RT,0.5,30 min,,stirred,CHCl3/CH3CN (1:1),2 mL × 3,dried under vacuum,,,orange-yellow flaky crystals,88.0,0.1–1 µm,,Cu2I2 ribbons linked by PDIN; 2D network,,,,not_reported,not_reported,353.0,heterogeneous_catalysis,10.1002/cctc.201300241,ok,
10.1002/cctc.201300241,downloaded\10.1002_cctc.201300241.pdf,SI downloaded\10.1002_cctc.201300241_SI.pdf,mof_json_store\10.1002_cctc.201300241\raw_output.json,mof_json_store\10.1002_cctc.201300241\synthesis_002.json,no,,Cu2I2(PDIN),919898,Dy2O3,,"3.8 mg, 0.02 mmol",0.02,mmol,Cu(CH3COO)2·2H2O,,,,,nan,,,,,"1,4-phenylene diisonicotinate",PDIN,"3.2 mg, 0.1 mmol",,,,,,,,,,,,,,,,,,,,,,,acetonitrile,CH3CN,2 mL,2.0,chloroform,CHCl3,2 mL,2.0,25,RT (layering),168.0,1 week,test tube,static,,,,,,orange tabular crystals,,0.13 × 0.11 × 0.04 mm,,Cu2I2 ribbons linked by PDIN; 2D network,"a=4.0832(6), b=9.4441(11), c=13.0763(11), alpha=96.403(8), beta=95.736(9), gamma=101.544(11), P-1",,,not_reported,not_reported,353.0,heterogeneous_catalysis,10.1002/cctc.201300241,ok,
10.1002/cctc.201300241,downloaded\10.1002_cctc.201300241.pdf,SI downloaded\10.1002_cctc.201300241_SI.pdf,mof_json_store\10.1002_cctc.201300241\raw_output.json,mof_json_store\10.1002_cctc.201300241\synthesis_003.json,no,,Cu2I2(BTTP4),,Tb2O3,,"68.4 mg, 0.36 mmol",0.36,mmol,Ag(CH3COO),,,,,NaCl,,,,,"benzene-1,3,5-triyltriisonicotinate",BTTP4,"79.4 mg, 0.18 mmol",0.18,mmol,,,,,,,,,,,,,,,,,,,,,acetonitrile,CH3CN,8 mL,8.0,chloroform,CHCl3,8 mL,8.0,25,RT,0.5,30 min,,stirred,CHCl3/CH3CN (1:1),2 mL × 3,35 °C under high vacuum for 16 h,35.0,16.0,orange-yellow block-like crystals,96.0,1–10 µm,,"Cu2I2 units; polycatenated 3D framework of 2D (6,3) nets",,,,not_reported,not_reported,308.0,heterogeneous_catalysis;shape_selective,10.1002/cctc.201300241,ok,
10.1002/ejic.201700099,downloaded\10.1002_ejic.201700099.pdf,SI downloaded\10.1002_ejic.201700099_SI.pdf,mof_json_store\10.1002_ejic.201700099\raw_output.json,mof_json_store\10.1002_ejic.201700099\synthesis_001.json,no,,Nd-msucc,,Ni(NO3)2·6H2O,,1 mmol,1,mmol,nan,,,,,nan,,,,,2-methylsuccinic acid,H2msucc,1.5 mmol,1.5,mmol,,,,,,,,,,,triethylamine (pH adjusted to 3–4.5),TEA,seven drops; to adjust pH 3–4.5,,,,,,,,water,H2O,15 mL,15.0,,,,,180.0,180 °C,72.0,72 h,"Teflon-lined Parr bomb (autoclave), 120 mL","stirred 30 min, then static during heating","water, ethanol",,dried at room temperature,,,platy crystals in broccoli-like aggregates; highly twinned,63–80,1 × 0.3 × 40 μm,bnn,edge-sharing [LnO9] rod SBU (1D),"a=8.487(3) Å, b=12.424(3) Å, c=13.030(2) Å, α=117.31(2)°, β=94.72(2)°, γ=94.82(3)°, P-1",,,not_reported,not_reported,401.25,luminescence;sensing,10.1002/ejic.201700099,ok,
10.1002/ejic.201700099,downloaded\10.1002_ejic.201700099.pdf,SI downloaded\10.1002_ejic.201700099_SI.pdf,mof_json_store\10.1002_ejic.201700099\raw_output.json,mof_json_store\10.1002_ejic.201700099\synthesis_002.json,no,,Sm-msucc,,Ni(NO3)2·6H2O,,1 mmol,1,mmol,nan,,,,,nan,,,,,2-methylsuccinic acid,H2msucc,1.5 mmol,1.5,mmol,,,,,,,,,,,triethylamine (pH adjusted to 3–4.5),TEA,seven drops; to adjust pH 3–4.5,,,,,,,,water,H2O,15 mL,15.0,,,,,180.0,180 °C,72.0,72 h,"Teflon-lined Parr bomb (autoclave), 120 mL","stirred 30 min, then static during heating","water, ethanol",,dried at room temperature,,,platy crystals in broccoli-like aggregates; highly twinned,63–80,1 × 0.3 × 40 μm,bnn,edge-sharing [LnO9] rod SBU (1D),,,,not_reported,not_reported,463.3,luminescence;sensing,10.1002/ejic.201700099,ok,
10.1002/ejic.201700099,downloaded\10.1002_ejic.201700099.pdf,SI downloaded\10.1002_ejic.201700099_SI.pdf,mof_json_store\10.1002_ejic.201700099\raw_output.json,mof_json_store\10.1002_ejic.201700099\synthesis_003.json,no,,Eu-msucc,,Ni(NO3)2·6H2O,,1 mmol,1,mmol,nan,,,,,nan,,,,,2-methylsuccinic acid,H2msucc,1.5 mmol,1.5,mmol,,,,,,,,,,,triethylamine (pH adjusted to 3–4.5),TEA,seven drops; to adjust pH 3–4.5,,,,,,,,water,H2O,15 mL,15.0,,,,,180.0,180 °C,72.0,72 h,"Teflon-lined Parr bomb (autoclave), 120 mL","stirred 30 min, then static during heating","water, ethanol",,dried at room temperature,,,platy crystals in broccoli-like aggregates; highly twinned,63–80,1 × 0.3 × 40 μm,bnn,edge-sharing [LnO9] rod SBU (1D),,,,not_reported,not_reported,361.6,luminescence;sensing,10.1002/ejic.201700099,ok,
10.1002/ejic.201700099,downloaded\10.1002_ejic.201700099.pdf,SI downloaded\10.1002_ejic.201700099_SI.pdf,mof_json_store\10.1002_ejic.201700099\raw_output.json,mof_json_store\10.1002_ejic.201700099\synthesis_004.json,no,,Gd-msucc,,CoCl2·6H2O,,1 mmol,1,mmol,nan,,,,,nan,,,,,2-methylsuccinic acid,H2msucc,1.5 mmol,1.5,mmol,,,,,,,,,,,triethylamine (pH adjusted to 3–4.5),TEA,seven drops; to adjust pH 3–4.5,,,,,,,,water,H2O,15 mL,15.0,,,,,180.0,180 °C,72.0,72 h,"Teflon-lined Parr bomb (autoclave), 120 mL","stirred 30 min, then static during heating","water, ethanol",,dried at room temperature,,,platy crystals in broccoli-like aggregates; highly twinned,63–80,1 × 0.3 × 40 μm,bnn,edge-sharing [LnO9] rod SBU (1D),,,,not_reported,not_reported,431.6,luminescence;sensing,10.1002/ejic.201700099,ok,
10.1002/ejic.201700099,downloaded\10.1002_ejic.201700099.pdf,SI downloaded\10.1002_ejic.201700099_SI.pdf,mof_json_store\10.1002_ejic.201700099\raw_output.json,mof_json_store\10.1002_ejic.201700099\synthesis_005.json,no,,Tb-msucc,,Pr6O11,,1 mmol,1,mmol,NiSO4·7H2O,,,,,nan,,,,,2-methylsuccinic acid,H2msucc,1.5 mmol,1.5,mmol,,,,,,,,,,,triethylamine (pH adjusted to 3–4.5),TEA,seven drops; to adjust pH 3–4.5,,,,,,,,water,H2O,15 mL,15.0,,,,,180.0,180 °C,72.0,72 h,"Teflon-lined Parr bomb (autoclave), 120 mL","stirred 30 min, then static during heating","water, ethanol",,dried at room temperature,,,platy crystals in broccoli-like aggregates; highly twinned,63–80,1 × 0.3 × 40 μm,bnn,edge-sharing [LnO9] rod SBU (1D),,,,not_reported,not_reported,459.2,luminescence;sensing,10.1002/ejic.201700099,ok,
10.1039/c2ce26436f,downloaded\10.1039_c2ce26436f.pdf,SI downloaded\10.1039_c2ce26436f_SI.pdf,mof_json_store\10.1039_c2ce26436f\raw_output.json,mof_json_store\10.1039_c2ce26436f\synthesis_001.json,yes,MnCl2/Mn(OAc)2 and Mn(III) acetate did not give Mn-MIL-100; other acids gave no crystalline products; ethanol or water solvents gave no Mn-MIL-100; in DMF no oxidation observed.,Mn-MIL-100,,Sm2O3,,"1 M in methanol, 2 mL (2 mmol)",2,mmol,NiSO4·7H2O,,,,,nan,,,,,"benzene-1,3,5-tricarboxylic acid",H3BTC,400 mg (1.9 mmol),1.9,mmol,,,,,,,,,,,,,,,,,,,,,methanol,MeOH,18 mL,18.0,methanol,MeOH,2 mL (as solvent for 1 M Mn(NO3)2·4H2O solution),2.0,125.0,125 °C,0.75,45 min,closed glass reactor (100 mL),stirring,ethanol,once,activated under vacuum at 0.1 mbar at room temperature; alternatively 140 °C under vacuum for 4.5 h,,,brown powder,,,MTN,oxo-centered Mn3O trimer SBU,a = 73.299(3) Å,29.0,1540.0,no,no,400.0,,10.1039/c2ce26436f,ok,
10.1039/c3ce40599k,downloaded\10.1039_c3ce40599k.pdf,SI downloaded\10.1039_c3ce40599k_SI.pdf,mof_json_store\10.1039_c3ce40599k\raw_output.json,mof_json_store\10.1039_c3ce40599k\synthesis_001.json,yes,Replacing DMF with DMA or DMSO gave no products (1–3); replacing NMP with DMF yielded copper(II) formate instead of 4.,,931172,Dy2O3,,"4.0 mg, 0.02 mmol",0.02,mmol,NiSO4·7H2O,,,,,nan,,,,,"5,5′-(6-(4-carboxyphenylamino)-1,3,5-triazine-2,4-diyldiimino)diisophthalic acid",H5L,"10.0 mg, 0.02 mmol",10.0,mg,,,,,,,,,,,,,,,,,,,,,"N,N-dimethylformamide",DMF,"DMF/H2O/EtOH 4:1:1, total 3 mL",,water,H2O,"DMF/H2O/EtOH 4:1:1, total 3 mL",,105.0,105 °C,48.0,48 h,20 mL scintillation vial,,DMF,,,,,colorless crystals,49.6,,,"{Mn2(CO2)5} quasi-paddlewheel MBB, 5-connected","Monoclinic, C2; a=18.871(13), b=18.123(13), c=14.501(10) Å, β=95.280(9)°, V=4938(6) Å3",,,yes,no,,,10.1039/c3ce40599k,ok,
