Repository: zzhenglab/MOFinder

# MOFinder

MOFinder extracts MOF synthesis information from the literature, reconstructs evidence-supported negative reaction records, and prepares datasets for synthesis-outcome prediction.
[Web application](https://mofinder.chemistry.wustl.edu/) | [Demos](Demo/README.md) | [Source code](docs/source_to_code.md) | [Workflow guide](docs/workflow.md) | [Model evaluation](docs/evaluation.md)

## Quick start

The workflow runs through Python commands. Python 3.10 or newer is required. Clone the repository and initialize its related applications:

```bash
git clone --recurse-submodules https://github.com/zzhenglab/MOFinder.git
cd MOFinder
```

Start with the two offline demonstrations:

```bash

File: mof_extraction_1_2.csv (part 110 of 305)
doi,main_pdf,si_pdf,raw_output,parsed_json,article_trial_or_failure,article_trial_or_failure_notes,mof_name,crystal_code,metal_1,metal_1_abbr,metal_1_amount_text,metal_1_amount_value,metal_1_amount_unit,metal_2,metal_2_abbr,metal_2_amount_text,metal_2_amount_value,metal_2_amount_unit,metal_3,metal_3_abbr,metal_3_amount_text,metal_3_amount_value,metal_3_amount_unit,linker_1,linker_1_abbr,linker_1_amount_text,linker_1_amount_value,linker_1_amount_unit,linker_2,linker_2_abbr,linker_2_amount_text,linker_2_amount_value,linker_2_amount_unit,linker_3,linker_3_abbr,linker_3_amount_text,linker_3_amount_value,linker_3_amount_unit,modulator_1,modulator_1_abbr,modulator_1_amount_text,modulator_1_amount_value,modulator_1_amount_unit,modulator_2,modulator_2_abbr,modulator_2_amount_text,modulator_2_amount_value,modulator_2_amount_unit,solvent_main,solvent_main_abbr,solvent_main_amount_text,solvent_main_ml,solvent_secondary,solvent_secondary_abbr,solvent_secondary_amount_text,solvent_secondary_ml,temperature_c,temperature_c_text,time_h,time_text,vessel_type,stirring,washing_solvent,washing_cycles,activation_text,activation_temp_c,activation_time_h,crystal_morphology,yield_percent,crystal_size,topology_code,metal_cluster_connectivity,unit_cell_short,pore_diameter_A,BET_surface_area_m2g,air_stable,water_stable,tga_decomposition_temp_c,applications,reference,status,error
10.1039/c4dt03172e,downloaded\10.1039_c4dt03172e.pdf,SI downloaded\10.1039_c4dt03172e_SI.pdf,mof_json_store\10.1039_c4dt03172e\raw_output.json,mof_json_store\10.1039_c4dt03172e\synthesis_001.json,no,,[Cu5(μ3-OH)2(SO4)2(tz)4]n,,Tb(NO3)3·6H2O,,"74.9 mg, 0.3 mmol",0.3,mmol,nan,,,,,nan,,,,,1H-tetrazole,Htz,"14.0 mg, 0.2 mmol",0.2,mmol,,,,,,,,,,,sodium hydroxide (aqueous),NaOH,"0.25 M aqueous NaOH, adjusted to pH ≈ 6",,,,,,,,methanol,MeOH,"MeOH/H2O = 7:3 v/v, total 10.0 mL",,water,H2O,"MeOH/H2O = 7:3 v/v, total 10.0 mL",,140.0,140 °C,72.0,72 h,"Teflon-lined autoclave (Parr, 23 mL)",,MeOH,,dried in air,,,blue block-shaped crystals,35.0,0.18 × 0.17 × 0.16 mm,,hourglass-shaped {Cu5(μ3-OH)2}8+ cluster; mixed μ4-SO4 and μ3/μ4-tz− linkers,"Monoclinic P21/n, a=8.6031(5) Å, b=8.5338(5) Å, c=13.3805(8) Å, β=106.7950(10)°, V=940.46(10) Å3",,,not_reported,not_reported,,,10.1039/c4dt03172e,ok,
10.1039/c4dt03172e,downloaded\10.1039_c4dt03172e.pdf,SI downloaded\10.1039_c4dt03172e_SI.pdf,mof_json_store\10.1039_c4dt03172e\raw_output.json,mof_json_store\10.1039_c4dt03172e\synthesis_002.json,no,,{[Cu3(tz)4Cl2]·1.4CH3OH}n,,Tb(NO3)3·6H2O,,"34.0 mg, 0.2 mmol",0.2,mmol,nan,,,,,nan,,,,,1H-tetrazole,Htz,"14.0 mg, 0.2 mmol",0.2,mmol,,,,,,,,,,,sodium hydroxide (aqueous),NaOH,"0.25 M aqueous NaOH, adjusted to pH ≈ 6",,,,,,,,methanol,MeOH,"MeOH/H2O = 4:1 v/v, total 10.0 mL",,water,H2O,"MeOH/H2O = 4:1 v/v, total 10.0 mL",,130.0,130 °C,72.0,72 h,"Teflon-lined autoclave (Parr, 23 mL)",,MeOH,,dried in air,,,blue block-shaped crystals,40.0,0.10 × 0.08 × 0.07 mm,,linear {Cu3(μ-Cl)2}4+ subunits extended by μ3-tz−,"Orthorhombic Pnnm, a=11.6119(6) Å, b=8.6116(5) Å, c=8.8761(5) Å",,,not_reported,not_reported,,,10.1039/c4dt03172e,ok,
10.1039/c4dt03172e,downloaded\10.1039_c4dt03172e.pdf,SI downloaded\10.1039_c4dt03172e_SI.pdf,mof_json_store\10.1039_c4dt03172e\raw_output.json,mof_json_store\10.1039_c4dt03172e\synthesis_003.json,no,,[Cu(N3)(tz)]n,,Tb(NO3)3·6H2O,,"74.9 mg, 0.3 mmol",0.3,mmol,nan,,,,,nan,,,,,1H-tetrazole,Htz,"14.0 mg, 0.2 mmol",0.2,mmol,,,,,,,,,,,sodium azide,NaN3,"26.0 mg, 0.4 mmol",0.4,mmol,,,,,,water,H2O,10.0 mL,10.0,,,,,130.0,130 °C,96.0,96 h,"Teflon-lined autoclave (Parr, 23 mL)",,MeOH,,dried in air,,,blue block-shaped crystals,33.0,0.15 × 0.05 × 0.04 mm,,"linear {Cu(μ1,1-N3)}+ chains linked by μ3-tz−; square grid-like","Orthorhombic P212121, a=6.7311(7) Å, b=7.4805(10) Å, c=9.6521(10) Å",,,not_reported,not_reported,,,10.1039/c4dt03172e,ok,
10.1039/c4dt03172e,downloaded\10.1039_c4dt03172e.pdf,SI downloaded\10.1039_c4dt03172e_SI.pdf,mof_json_store\10.1039_c4dt03172e\raw_output.json,mof_json_store\10.1039_c4dt03172e\synthesis_004.json,no,,{[Cu5(tz)9]Cl·4H2O}n,,Tb(NO3)3·6H2O,,"34.0 mg, 0.2 mmol",0.2,mmol,nan,,,,,nan,,,,,1H-tetrazole,Htz,"21.0 mg, 0.3 mmol",0.3,mmol,,,,,,,,,,,sodium hydroxide (aqueous),NaOH,"0.25 M aqueous NaOH, adjusted to pH ≈ 6.0",,,,,,,,water,H2O,10.0 mL,10.0,,,,,150.0,150 °C,72.0,72 h,"Teflon-lined autoclave (Parr, 23 mL)",,MeOH,,dried in air,,,blue block-shaped crystals,30.0,0.18 × 0.17 × 0.15 mm,,trigonal prism subunits built from {Cu4(μ3-tz)3}5+ interconnected by μ4-tz−; hexagonal porous framework,"Trigonal P31c, a=b=12.3275(3) Å, c=12.5415(7) Å",,,not_reported,not_reported,,,10.1039/c4dt03172e,ok,
10.1021/ic301257k,downloaded\10.1021_ic301257k.pdf,SI downloaded\10.1021_ic301257k_SI.pdf,mof_json_store\10.1021_ic301257k\raw_output.json,mof_json_store\10.1021_ic301257k\synthesis_001.json,no,,,,Zn(NO3)2·6H2O,Cu(OAc)2·H2O,"100 mg, 0.5 mmol",0.5,mmol,nan,Na2MoO4·2H2O,"242 mg, 1 mmol",1.0,mmol,nan,PhAsO3H2,"200 mg, 1 mmol",1.0,mmol,"1,3-bis(1,2,4-triazol-1-yl)propane",L1,"90 mg, 0.5 mmol",0.5,mmol,,,,,,,,,,,hydrochloric acid,HCl,"4 M, adjusted to pH 3–4",,,,,,,,water,H2O,10 mL,10.0,,,,,170.0,170 °C,120.0,5 days,18 mL Teflon reactor,,,,,,,yellow crystals,28.0,,,Cu(I) T-shaped/linear nodes; As2Mo6 bidentate linker,"monoclinic, P21/c; a=14.3901(4), b=12.5772(4), c=21.7574(8) Å; α=90°, β=124.537(2)°, γ=90°",,,not_reported,not_reported,280.0,photocatalysis,10.1021/ic301257k,ok,
10.1021/ic301257k,downloaded\10.1021_ic301257k.pdf,SI downloaded\10.1021_ic301257k_SI.pdf,mof_json_store\10.1021_ic301257k\raw_output.json,mof_json_store\10.1021_ic301257k\synthesis_002.json,no,,,,Zn(NO3)2·6H2O,Cu(OAc)2·H2O,"100 mg, 0.5 mmol",0.5,mmol,nan,Na2MoO4·2H2O,"242 mg, 1 mmol",1.0,mmol,nan,PhAsO3H2,"200 mg, 1 mmol",1.0,mmol,"1,4-bis(1,2,4-triazol-1-yl)butane",L2,"95 mg, 0.5 mmol",0.5,mmol,,,,,,,,,,,hydrochloric acid,HCl,"4 M, adjusted to pH 3–4",,,,,,,,water,H2O,10 mL,10.0,,,,,170.0,170 °C,120.0,5 days,18 mL Teflon reactor,,,,,,,yellow crystals,5.0,,,Cu(I) T-shaped nodes; As2Mo6 tetradentate linker,"triclinic, P-1; a=11.3976(3), b=13.3822(4), c=13.3964(5) Å; α=109.716(3)°, β=96.413(2)°, γ=107.931(2)°",,,not_reported,not_reported,270.0,,10.1021/ic301257k,ok,
10.1021/ic301257k,downloaded\10.1021_ic301257k.pdf,SI downloaded\10.1021_ic301257k_SI.pdf,mof_json_store\10.1021_ic301257k\raw_output.json,mof_json_store\10.1021_ic301257k\synthesis_003.json,no,,,,Zn(NO3)2·6H2O,Cu(OAc)2·H2O,"100 mg, 0.5 mmol",0.5,mmol,nan,Na2MoO4·2H2O,"242 mg, 1 mmol",1.0,mmol,nan,PhAsO3H2,"200 mg, 1 mmol",1.0,mmol,"1,5-bis(1,2,4-triazol-1-yl)pentane",L3,"103 mg, 0.5 mmol",0.5,mmol,,,,,,,,,,,hydrochloric acid,HCl,"4 M, adjusted to pH 3–4",,,,,,,,water,H2O,10 mL,10.0,,,,,170.0,170 °C,120.0,5 days,18 mL Teflon reactor,,,,,,,brown crystals,35.0,,,Cu(I) T-shaped/seesaw nodes; As2Mo6 hexadentate linker,"triclinic, P-1; a=11.4894(3), b=13.0862(3), c=13.1470(3) Å; α=82.996(2)°, β=82.647(2)°, γ=85.451(2)°",,,not_reported,not_reported,270.0,photocatalysis;nitrite_reduction,10.1021/ic301257k,ok,
10.1021/ic301257k,downloaded\10.1021_ic301257k.pdf,SI downloaded\10.1021_ic301257k_SI.pdf,mof_json_store\10.1021_ic301257k\raw_output.json,mof_json_store\10.1021_ic301257k\synthesis_004.json,no,,,,CoCl2·6H2O,Cu(OAc)2·H2O,"100 mg, 0.5 mmol",0.5,mmol,nan,Na2MoO4·2H2O,"242 mg, 1 mmol",1.0,mmol,nan,PhAsO3H2,"200 mg, 1 mmol",1.0,mmol,"1,6-bis(1,2,4-triazol-1-yl)hexane",L4,"110 mg, 0.5 mmol",0.5,mmol,,,,,,,,,,,hydrochloric acid,HCl,"4 M, adjusted to pH 3–4",,,,,,,,water,H2O,10 mL,10.0,,,,,170.0,170 °C,120.0,5 days,18 mL Teflon reactor,,,,,,,brown crystals,32.0,,,Cu(I) seesaw nodes; As2Mo6 octadentate linker,"monoclinic, P21/c; a=11.4377(2), b=19.3351(3), c=14.3898(4) Å; α=90°, β=128.4860(10)°, γ=90°",,,not_reported,not_reported,290.0,photocatalysis,10.1021/ic301257k,ok,
10.1021/ic402012d,downloaded\10.1021_ic402012d.pdf,SI downloaded\10.1021_ic402012d_SI.pdf,mof_json_store\10.1021_ic402012d\raw_output.json,mof_json_store\10.1021_ic402012d\synthesis_001.json,no,,MIL-101 (Cr),,CoCl2·6H2O,,"molar ratio 1 (relative to linker, HF, H2O)",,,nan,,,,,nan,,,,,terephthalic acid,TPA,molar ratio 1.5,,,,,,,,,,,,,hydrofluoric acid,HF,molar ratio 1,,,,,,,,water,H2O,molar ratio 280,,,,,,220.0,220 °C,10.0,10 h,Teflon beaker (autogenous pressure),,"H2O, EtOH, 30 mM NH4F solution",H2O hot wash ≥5×; EtOH 3 h; NH4F 10 h,150 °C under vacuum for 12 h,150.0,12.0,,,,,,,,3155.0,not_reported,not_reported,350.0,denitrogenation;desulfurization,10.1021/ic402012d,ok,
10.1039/c4ce01837k,downloaded\10.1039_c4ce01837k.pdf,SI downloaded\10.1039_c4ce01837k_SI.pdf,mof_json_store\10.1039_c4ce01837k\raw_output.json,mof_json_store\10.1039_c4ce01837k\synthesis_001.json,no,,JUC-126,,CoCl2·6H2O,Cu(NO3)2·2.5H2O,"5 mg, 0.022 mmol",0.022,mmol,nan,,,,,nan,,,,,5-(phenyldiazenyl)isophthalic acid,H2PDIA,"5 mg, 0.019 mmol",5.0,mg,,,,,,,,,,,nitric acid (aqueous),HNO3,0.3 mL of 2 M aqueous HNO3,0.3,mL,,,,,,"N,N-dimethylacetamide",DMA,5 mL,5.0,water,H2O,0.9 mL,0.9,85.0,85 b0C,96.0,4 days,20 mL capped vessel,sonicated 2 min at RT; static during heating,DMA,3 d7 (5 mL each),dried in air,,,blue block crystals,52.0,,nbo,Cu2(COO)4 paddle-wheel 4-connected SBU,"a=22.004(11), b=22.004(11), c=20.67(2) c5; b1=90 b0, b2=90 b0, b3=120 b0; R-3",,,not_reported,not_reported,,,10.1039/c4ce01837k,ok,
10.1039/c4ce01837k,downloaded\10.1039_c4ce01837k.pdf,SI downloaded\10.1039_c4ce01837k_SI.pdf,mof_json_store\10.1039_c4ce01837k\raw_output.json,mof_json_store\10.1039_c4ce01837k\synthesis_002.json,no,,JUC-127,,NiCl2·6H2O,Mn(NO3)2·4H2O,"15 mg, 0.06 mmol",0.06,mmol,nan,,,,,nan,,,,,5-(phenyldiazenyl)isophthalic acid,H2PDIA,"5 mg, 0.019 mmol",5.0,mg,,,,,,,,,,,,,,,,,,,,,"N,N-dimethylformamide",DMF,5 mL,5.0,water,H2O,0.5 mL,0.5,85.0,85 b0C,120.0,5 days,20 mL capped vessel,sonicated 2 min at RT; static during heating,DMF,3 d7 (5 mL each),dried in air,,,orange block crystals,73.0,,sql,Mn2(COO)4 4-connected SBU,"a=14.744(7), b=16.525(8), c=19.870(9) c5; b1=90 b0, b2=102.968(9) b0, b3=90 b0; P21",,,not_reported,not_reported,390.0,magnetism,10.1039/c4ce01837k,ok,
10.1039/c4ce01837k,downloaded\10.1039_c4ce01837k.pdf,SI downloaded\10.1039_c4ce01837k_SI.pdf,mof_json_store\10.1039_c4ce01837k\raw_output.json,mof_json_store\10.1039_c4ce01837k\synthesis_003.json,no,,JUC-128,,Cu(NO3)2·3H2O,Zn(NO3)2·6H2O,"15 mg, 0.05 mmol",0.05,mmol,nan,,,,,nan,,,,,5-(phenyldiazenyl)isophthalic acid,H2PDIA,"5 mg, 0.019 mmol",5.0,mg,,,,,,,,,,,,,,,,,,,,,"N,N-dimethylacetamide",DMA,5 mL,5.0,water,H2O,0.5 mL,0.5,85.0,85 b0C,120.0,5 days,20 mL capped vessel,sonicated 2 min at RT; static during heating,,,,,,,68.0,,,Zn4O(COO)6 6-connected and Zn5( b53-OH)2(COO)8 8-connected SBUs,"a=26.655(4), b=26.655(4), c=85.130(3) c5; b1=90 b0, b2=90 b0, b3=120 b0; R-3c",,,not_reported,not_reported,390.0,luminescence,10.1039/c4ce01837k,ok,
10.1039/c4ce01837k,downloaded\10.1039_c4ce01837k.pdf,SI downloaded\10.1039_c4ce01837k_SI.pdf,mof_json_store\10.1039_c4ce01837k\raw_output.json,mof_json_store\10.1039_c4ce01837k\synthesis_004.json,no,,JUC-129,,Cu(NO3)2·3H2O,Co(NO3)2·6H2O,"15 mg, 0.05 mmol",0.05,mmol,nan,,,,,nan,,,,,5-(phenyldiazenyl)isophthalic acid,H2PDIA,"5 mg, 0.019 mmol",5.0,mg,,,,,,,,,,,nitric acid (in DMF),HNO3,0.25 mL of 2.0 M HNO3 in DMF,0.25,mL,,,,,,"N,N-dimethylacetamide",DMA,5 mL,5.0,water,H2O,0.5 mL,0.5,85.0,85 b0C,120.0,5 days,20 mL capped vessel,sonicated 2 min at RT; static during heating,,,,,,,42.0,,sql,Co6( b53-OH)2(COO)10 8-connected SBU,"a=9.862(2), b=13.348(3), c=18.934(4) c5; b1=75.217(5) b0, b2=81.616(5) b0, b3=88.983(5) b0; P-1",,,not_reported,not_reported,,magnetism,10.1039/c4ce01837k,ok,
10.1039/c4ce00224e,downloaded\10.1039_c4ce00224e.pdf,SI downloaded\10.1039_c4ce00224e_SI.pdf,mof_json_store\10.1039_c4ce00224e\raw_output.json,mof_json_store\10.1039_c4ce00224e\synthesis_001.json,no,,,,Co(NO3)2·6H2O,,"15.0 mg, 0.05 mmol",0.05,mmol,nan,,,,,nan,,,,,"2′,5′-dimethoxy-[1,1′:4′,1′′-terphenyl]-4,4′′-dicarboxylic acid",H2L,"18.9 mg, 0.05 mmol",0.05,mmol,"1,4-di(1H-imidazol-1-yl)benzene",BIP,"21.0 mg, 0.1 mmol",0.1,mmol,,,,,,,,,,,,,,,,"N,N-dimethylformamide",DMF,4.5 mL,4.5,water,H2O,1.5 mL,1.5,95.0,95 °C,72.0,3 days,Teflon vessel (15 mL),,,,,,,colourless crystals,46.0,,pcu,"dinuclear Cd SBU, 6-connected","a=9.4740(8), b=11.2487(10), c=16.5633(15) Å, α=84.0930(10), β=89.4220(10), γ=83.414(2), P-1",,,not_reported,not_reported,290.0,luminescence,10.1039/c4ce00224e,ok,
10.1039/c4ce00224e,downloaded\10.1039_c4ce00224e.pdf,SI downloaded\10.1039_c4ce00224e_SI.pdf,mof_json_store\10.1039_c4ce00224e\raw_output.json,mof_json_store\10.1039_c4ce00224e\synthesis_002.json,no,,,,Co(NO3)2·6H2O,,"14.55 mg, 0.05 mmol",0.05,mmol,nan,,,,,nan,,,,,"2′,5′-dimethoxy-[1,1′:4′,1′′-terphenyl]-4,4′′-dicarboxylic acid",H2L,"18.9 mg, 0.05 mmol",0.05,mmol,"4,4′-di(1H-imidazol-1-yl)-1,1′-biphenyl",BIBP,"28.6 mg, 0.1 mmol",0.1,mmol,,,,,,,,,,,,,,,,"N,N-dimethylformamide",DMF,4.0 mL,4.0,water,H2O,4.0 mL,4.0,95.0,95 °C,72.0,3 days,Teflon vessel (15 mL),,,,,,,pink block crystals,53.0,,,,"a=22.625(2), b=14.9276(13), c=30.645(2) Å, α=90.00, β=128.963(4), γ=90.00, P21/c",,,not_reported,not_reported,308.0,,10.1039/c4ce00224e,ok,
10.1039/c4ce00224e,downloaded\10.1039_c4ce00224e.pdf,SI downloaded\10.1039_c4ce00224e_SI.pdf,mof_json_store\10.1039_c4ce00224e\raw_output.json,mof_json_store\10.1039_c4ce00224e\synthesis_003.json,no,,,,AlCl3·6H2O,,"14.54 mg, 0.05 mmol",0.05,mmol,nan,,,,,nan,,,,,"2′,5′-dimethoxy-[1,1′:4′,1′′-terphenyl]-4,4′′-dicarboxylic acid",H2L,"18.9 mg, 0.05 mmol",0.05,mmol,"4,4′-di(1H-imidazol-1-yl)-1,1′-biphenyl",BIBP,"28.6 mg, 0.1 mmol",0.1,mmol,,,,,,,,,,,,,,,,"N,N-dimethylformamide",DMF,4.0 mL,4.0,water,H2O,2.0 mL,2.0,95.0,95 °C,72.0,3 days,Teflon vessel (15 mL),,,,,,,green crystals,65.0,,sql,octahedral Ni nodes; 2D layers,"a=10.8266(7), b=12.4225(7), c=16.9020(10) Å, α=107.5810(10), β=91.9470(10), γ=99.3780(10), P-1",,,not_reported,not_reported,350.0,,10.1039/c4ce00224e,ok,
10.1039/c4ce00224e,downloaded\10.1039_c4ce00224e.pdf,SI downloaded\10.1039_c4ce00224e_SI.pdf,mof_json_store\10.1039_c4ce00224e\raw_output.json,mof_json_store\10.1039_c4ce00224e\synthesis_004.json,no,,,,AlCl3·6H2O,,"14.54 mg, 0.05 mmol",0.05,mmol,nan,,,,,nan,,,,,"2′,5′-dimethoxy-[1,1′:4′,1′′-terphenyl]-4,4′′-dicarboxylic acid",H2L,"18.9 mg, 0.05 mmol",0.05,mmol,"4,4′-bis((1H-imidazol-1-yl)methyl)-1,1′-biphenyl",BIMB,"31.4 mg, 0.1 mmol",0.1,mmol,,,,,,,,,,,,,,,,"N,N-dimethylformamide",DMF,5.0 mL,5.0,water,H2O,1.5 mL,1.5,95.0,95 °C,72.0,3 days,Teflon vessel (15 mL),,,,,,,green crystals,58.0,,sql,octahedral Ni nodes; 2D sql layers,"a=7.2985(4), b=16.4843(10), c=34.438(2) Å, Pbcm",,,not_reported,not_reported,315.0,,10.1039/c4ce00224e,ok,
10.1039/c8ce01448e,downloaded\10.1039_c8ce01448e.pdf,SI downloaded\10.1039_c8ce01448e_SI.pdf,mof_json_store\10.1039_c8ce01448e\raw_output.json,mof_json_store\10.1039_c8ce01448e\synthesis_001.json,no,,,,AlCl3·6H2O,,"14.4 mg, 0.05 mmol",0.05,mmol,nan,,,,,nan,,,,,"3,3′,5,5′-tetra(1H-imidazol-1-yl)-1,1′-biphenyl",L,"10.5 mg, 0.025 mmol",0.025,mmol,"2,6-naphthalic acid","2,6-H2NDC","10.8 mg, 0.05 mmol",0.05,mmol,,,,,,sodium hydroxide solution,NaOH,adjusted to pH ≈ 7 with 0.5 mol L−1 NaOH solution,,,,,,,,water,H2O,6 mL,6.0,acetonitrile,MeCN,2 mL,2.0,180.0,180 °C,72.0,3 days,Teflon-lined stainless steel container,static,,,,,,colorless rod-like crystals,32.0,,gwg,"ZnII nodes; 2D Zn–L layers linked by 2,6-NDC","Monoclinic, P21/n; a=8.408(5) Å, b=20.812(5) Å, c=12.279(5) Å, β=97.875(5)°, V=2128.4(16) Å3",,,not_reported,not_reported,392.0,,10.1039/c8ce01448e,ok,
10.1039/c8ce01448e,downloaded\10.1039_c8ce01448e.pdf,SI downloaded\10.1039_c8ce01448e_SI.pdf,mof_json_store\10.1039_c8ce01448e\raw_output.json,mof_json_store\10.1039_c8ce01448e\synthesis_002.json,no,,,,AlCl3·6H2O,,"14.4 mg, 0.05 mmol",0.05,mmol,nan,,,,,nan,,,,,"3,3′,5,5′-tetra(1H-imidazol-1-yl)-1,1′-biphenyl",L,"10.5 mg, 0.025 mmol",0.025,mmol,"4,4′-carbonyldibenzoic acid",H2BPnDC,"13.5 mg, 0.05 mmol",0.05,mmol,,,,,,sodium hydroxide solution,NaOH,adjusted to pH ≈ 7 with 0.5 mol L−1 NaOH solution,,,,,,,,water,H2O,6 mL,6.0,acetonitrile,MeCN,2 mL,2.0,180.0,180 °C,72.0,3 days,Teflon-lined stainless steel container,static,,,180 °C under high vacuum for 10 h,180.0,10.0,light yellow block crystals,70.0,,,4-connected ZnII nodes; 2-fold interpenetrated,"Monoclinic, P21/c; a=16.0554(18) Å, b=16.5185(17) Å, c=19.990(2) Å, β=93.140(2)°, V=5293.7(10) Å3",,,not_reported,not_reported,392.0,water_vapor_sorption;alcohol_vapor_sorption,10.1039/c8ce01448e,ok,
10.1039/c8ce01448e,downloaded\10.1039_c8ce01448e.pdf,SI downloaded\10.1039_c8ce01448e_SI.pdf,mof_json_store\10.1039_c8ce01448e\raw_output.json,mof_json_store\10.1039_c8ce01448e\synthesis_003.json,no,,,,AlCl3·6H2O,,"14.1 mg, 0.05 mmol",0.05,mmol,nan,,,,,nan,,,,,"3,3′,5,5′-tetra(1H-imidazol-1-yl)-1,1′-biphenyl",L,"10.5 mg, 0.025 mmol",0.025,mmol,"4,4′-oxidibenzoic acid",H2OBA,"12.9 mg, 0.05 mmol",0.05,mmol,,,,,,sodium hydroxide solution,NaOH,adjusted to pH ≈ 7 with 0.5 mol L−1 NaOH solution,,,,,,,,water,H2O,6 mL,6.0,acetonitrile,MeCN,2 mL,2.0,180.0,180 °C,72.0,3 days,Teflon-lined stainless steel container,static,,,160 °C under high vacuum for 10 h,160.0,10.0,deep purple rod-like crystals,85.0,,,4-connected CoII nodes; 2-fold interpenetrated,"Orthorhombic, Pbcn; a=13.7262(13) Å, b=20.841(2) Å, c=18.9308(18) Å, V=5415.4(9) Å3",,,not_reported,not_reported,416.0,water_vapor_sorption;alcohol_vapor_sorption,10.1039/c8ce01448e,ok,
10.1039/c8ce01448e,downloaded\10.1039_c8ce01448e.pdf,SI downloaded\10.1039_c8ce01448e_SI.pdf,mof_json_store\10.1039_c8ce01448e\raw_output.json,mof_json_store\10.1039_c8ce01448e\synthesis_004.json,no,,,,AlCl3·6H2O,,"14.4 mg, 0.05 mmol",0.05,mmol,nan,,,,,nan,,,,,"3,3′,5,5′-tetra(1H-imidazol-1-yl)-1,1′-biphenyl",L,"10.5 mg, 0.025 mmol",0.025,mmol,"3,3′,4,4′-oxidibenzene tetracarboxylic acid",H4ODAC,"8.7 mg, 0.025 mmol",0.025,mmol,,,,,,sodium hydroxide solution,NaOH,adjusted to pH ∼7 with 0.5 mol L−1 NaOH solution,,,,,,,,water,H2O,6 mL,6.0,acetonitrile,MeCN,2 mL,2.0,180.0,180 °C,72.0,3 days,Teflon-lined stainless steel container,static,,,160 °C under high vacuum for 10 h,160.0,10.0,pale-yellow block crystals,60.0,,,"4-connected ZnII nodes; 4-nodal (4,4,4,4) net","Monoclinic, C2/c; a=20.946(2) Å, b=21.777(3) Å, c=19.067(2) Å, β=102.325°, V=8496.8(17) Å3",,,not_reported,not_reported,247.0,water_vapor_sorption;selective_sorption,10.1039/c8ce01448e,ok,
10.1039/c6dt00349d,downloaded\10.1039_c6dt00349d.pdf,SI downloaded\10.1039_c6dt00349d_SI.pdf,mof_json_store\10.1039_c6dt00349d\raw_output.json,mof_json_store\10.1039_c6dt00349d\synthesis_001.json,yes,Screened solvent systems; DMF/H2O (1:5 to 5:1) and DMF/CH3CN gave only powder; DMF/CH3CN/H2O 2/2/2 gave multi-component crystals.,,,NiCl2·6H2O,,9 mg (0.03 mmol),0.03,mmol,nan,,,,,nan,,,,,"4,4'-dicarboxydiphenyl sulfone","4,4'-sdb",9 mg (0.03 mmol),0.03,mmol,"1,4-bis((1H-imidazol-1-yl)methyl)benzene",BMB,7 mg (0.03 mmol),0.03,mmol,,,,,,,,,,,,,,,,"N,N-dimethylformamide",DMF,3.0 mL,3.0,water,H2O,2.5 mL,2.5,95.0,95 °C,72.0,3 days,Teflon-lined stainless steel autoclave (15 mL),,,,,,,black crystals,30.0,,sql,mononuclear Co(II) nodes in 2D layer,"a=24.226(2) Å, b=20.495(2) Å, c=12.7686(12) Å, α=90°, β=90°, γ=90°, Cmca",,,not_reported,not_reported,400.0,,10.1039/c6dt00349d,ok,
10.1039/c6dt00349d,downloaded\10.1039_c6dt00349d.pdf,SI downloaded\10.1039_c6dt00349d_SI.pdf,mof_json_store\10.1039_c6dt00349d\raw_output.json,mof_json_store\10.1039_c6dt00349d\synthesis_002.json,yes,Screened solvent systems; DMF/H2O (1:5 to 5:1) and DMF/CH3CN gave only powder; DMF/CH3CN/H2O 2/2/2 gave multi-component crystals.,,,NiCl2·6H2O,,9 mg (0.03 mmol),0.03,mmol,nan,,,,,nan,,,,,"4,4'-dicarboxydiphenyl sulfone","4,4'-sdb",9 mg (0.03 mmol),0.03,mmol,"1,4-bis((1H-imidazol-1-yl)methyl)benzene",BMB,7 mg (0.03 mmol),0.03,mmol,,,,,,,,,,,,,,,,water,H2O,3.5 mL,3.5,acetonitrile,CH3CN,1.5 mL,1.5,95.0,95 °C,72.0,3 days,Teflon-lined stainless steel autoclave (15 mL),,,,,,,red crystals,12.0,,sql,Co2(CO2)4 paddle-wheel 6-connected SBU,"a=7.0828(7) Å, b=12.9378(13) Å, c=12.9943(13) Å, α=109.3550(10)°, β=92.9220(10)°, γ=101.7330(10)°, P-1",,,not_reported,not_reported,390.0,,10.1039/c6dt00349d,ok,
10.1039/c6dt00349d,downloaded\10.1039_c6dt00349d.pdf,SI downloaded\10.1039_c6dt00349d_SI.pdf,mof_json_store\10.1039_c6dt00349d\raw_output.json,mof_json_store\10.1039_c6dt00349d\synthesis_003.json,yes,Screened solvent systems; DMF/H2O (1:5 to 5:1) and DMF/CH3CN gave only powder; DMF/CH3CN/H2O 2/2/2 gave multi-component crystals.,,,NiCl2·6H2O,,9 mg (0.03 mmol),0.03,mmol,nan,,,,,nan,,,,,"4,4'-dicarboxydiphenyl sulfone","4,4'-sdb",9 mg (0.03 mmol),0.03,mmol,"1,4-bis((1H-imidazol-1-yl)methyl)benzene",BMB,7 mg (0.03 mmol),0.03,mmol,,,,,,,,,,,,,,,,water,H2O,3.5 mL,3.5,"N,N-dimethylformamide",DMF,2.0 mL,2.0,95.0,95 °C,72.0,3 days,Teflon-lined stainless steel autoclave (15 mL),,,,,,,pink crystals,19.0,,,rod-shaped SBU,,,,not_reported,not_reported,400.0,,10.1039/c6dt00349d,ok,
10.1039/c6dt00349d,downloaded\10.1039_c6dt00349d.pdf,SI downloaded\10.1039_c6dt00349d_SI.pdf,mof_json_store\10.1039_c6dt00349d\raw_output.json,mof_json_store\10.1039_c6dt00349d\synthesis_004.json,yes,Screened solvent systems; DMF/H2O (1:5 to 5:1) and DMF/CH3CN gave only powder; DMF/CH3CN/H2O 2/2/2 gave multi-component crystals.,,,Cu(SO4)·5H2O,,9 mg (0.03 mmol),0.03,mmol,nan,,,,,nan,,,,,"4,4'-dicarboxydiphenyl sulfone","4,4'-sdb",9 mg (0.03 mmol),0.03,mmol,"1,4-bis((1H-imidazol-1-yl)methyl)benzene",BMB,7 mg (0.03 mmol),0.03,mmol,,,,,,,,,,,,,,,,water,H2O,4.5 mL,4.5,"N,N-dimethylformamide",DMF,1.0 mL,1.0,95.0,95 °C,72.0,3 days,Teflon-lined stainless steel autoclave (15 mL),,,,,,,purple crystals,25.0,,,"octahedral Co(II) nodes, 3D network",,,,not_reported,not_reported,400.0,,10.1039/c6dt00349d,ok,
10.1002/chem.201102295,downloaded\10.1002_chem.201102295.pdf,SI downloaded\10.1002_chem.201102295_SI.pdf,mof_json_store\10.1002_chem.201102295\raw_output.json,mof_json_store\10.1002_chem.201102295\synthesis_001.json,no,,Co-INA-1,,Mn(CH3COO)2·4H2O,,"1 mmol, 0.029 g",1,mmol,nan,,,,,nan,,,,,isonicotinic acid,INA,"1 mmol, 0.121 g",1.0,mmol,,,,,,,,,,,triethylamine,TEA,0.20 mL,,,,,,,,ethanol,EtOH,10 mL,10.0,,,,,140.0,140 °C,72.0,72 h,Teflon-lined stainless-steel Parr bomb (15 mL),,EtOH,,Solvent exchange in dry CH2Cl2/MeOH (1:1) for 12 h + fresh 48 h; dynamic vacuum overnight at RT; then 60 °C for 12 h and 120 °C for 12 h under vacuum.,120.0,12.0,block red crystals,75.0,,,8-connected [Co3(OH)] SBU,"a=18.986(4), b=19.683(4), c=12.081(2) Å, Pnma",5.0,,not_reported,not_reported,,hydrogen storage;CO2_capture,10.1002/chem.201102295,ok,
10.1002/chem.201102295,downloaded\10.1002_chem.201102295.pdf,SI downloaded\10.1002_chem.201102295_SI.pdf,mof_json_store\10.1002_chem.201102295\raw_output.json,mof_json_store\10.1002_chem.201102295\synthesis_002.json,no,,Co-INA-2,835981,Mn(SO4)·1H2O,,"0.20 M, 0.5 mL in DMF",0.1,mmol,nan,,,,,nan,,,,,isonicotinic acid,INA,"0.20 M, 1.5 mL in DMF",0.3,mmol,,,,,,,,,,,,,,,,,,,,,"N,N-dimethylformamide",DMF,,,,,,,85.0,85 °C,72.0,72 h,glass vial (5 mL),,DMF,,Solvent exchange in dry CH2Cl2/MeOH (1:1) for 12 h + fresh 48 h; dynamic vacuum overnight at RT; then 60 °C for 12 h and 120 °C for 12 h under vacuum.,120.0,12.0,plate pink crystals,58.0,,,doubly bridged Co(II) carboxylate chains,"a=9.819(2), b=12.6499(13), c=11.0731 Å, β=99.852(17)°, P21",3.1,92.6,not_reported,not_reported,250.0,hydrogen storage;CO2_capture,10.1002/chem.201102295,ok,
10.1002/chem.201102295,downloaded\10.1002_chem.201102295.pdf,SI downloaded\10.1002_chem.201102295_SI.pdf,mof_json_store\10.1002_chem.201102295\raw_output.json,mof_json_store\10.1002_chem.201102295\synthesis_003.json,no,,Co-FINA-1,835979,Fe(SO4)·7H2O,,"1 mmol, 0.029 g",1,mmol,nan,,,,,nan,,,,,3-fluoroisonicotinic acid,FINA,"1 mmol, 0.121 g",1.0,mmol,,,,,,,,,,,,,,,,,,,,,"N,N-dimethylformamide",DMF,5 mL,5.0,ethanol,EtOH,2 mL,2.0,140.0,140 °C,72.0,72 h,Teflon-lined stainless-steel Parr bomb (25 mL),,DMF,,Solvent exchange in dry CH2Cl2/MeOH (1:1) for 12 h + fresh 48 h; dynamic vacuum overnight at RT; then 60 °C for 12 h and 120 °C for 12 h under vacuum.,120.0,12.0,block pink crystals,50.0,,,8-connected [Co3(O)] SBU,"a=19.329(10), b=20.088(11), c=12.120(7) Å, Pnma",4.2,547.3,not_reported,not_reported,400.0,hydrogen storage;CO2_capture,10.1002/chem.201102295,ok,
10.1021/cg3014464,downloaded\10.1021_cg3014464.pdf,SI downloaded\10.1021_cg3014464_SI.pdf,mof_json_store\10.1021_cg3014464\raw_output.json,mof_json_store\10.1021_cg3014464\synthesis_001.json,no,,,,Ni(SO4)·6H2O,,"1 mmol, 0.308 g (in 4 mL H2O)",1,mmol,nan,,,,,nan,,,,,disodium succinate,Na2suc,"1 mmol, 0.162 g (in 4 mL H2O)",1.0,mmol,"2,5-bis-(4-pyridyl)-3,4-diaza-2,4-hexadiene",L1,"1 mmol, 0.238 g (in 4 mL MeOH)",1.0,mmol,,,,,,,,,,,,,,,,water,H2O,"4 mL (Na2suc) + 4 mL (Cd salt) + 2.5 mL in buffer (H2O/MeOH 1:1, total 5 mL)",,methanol,MeOH,"4 mL (L1) + 2.5 mL in buffer (H2O/MeOH 1:1, total 5 mL)",,25,room temperature,336.0,two weeks,,stirred 20 min; layered slow diffusion,MeOH/H2O 1:1; CH2Cl2/MeOH 1:1 (dry),washed; soak 12 h; refresh and soak 48 h,"dynamic vacuum overnight (RT), then 60 °C 12 h and 110 °C 12 h under dynamic vacuum",110.0,12.0,orange block crystals,78.0,,,Cd(II) hepta-coordinated (CdO5N2); succinate-bridged sheets pillared by L1,"C2/c, a=29.200(2) Å, b=11.9144(9) Å, c=14.0146(10) Å, β=92.054(7)°",,,not_reported,not_reported,240.0,hydrogen_storage;CO2_capture,10.1021/cg3014464,ok,
10.1021/cg3014464,downloaded\10.1021_cg3014464.pdf,SI downloaded\10.1021_cg3014464_SI.pdf,mof_json_store\10.1021_cg3014464\raw_output.json,mof_json_store\10.1021_cg3014464\synthesis_002.json,no,,,,NiO,,"1 mmol, 0.308 g (in 4 mL H2O)",1,mmol,nan,,,,,nan,,,,,disodium succinate,Na2suc,"1 mmol, 0.162 g (in 4 mL H2O)",1.0,mmol,"trans-4,4′-azobispyridine",L2,"1 mmol, 0.184 g (in 4 mL MeOH)",1.0,mmol,,,,,,,,,,,,,,,,water,H2O,"4 mL (Na2suc) + 4 mL (Cd salt) + 2.5 mL in buffer (H2O/MeOH 1:1, total 5 mL)",,methanol,MeOH,"4 mL (L2) + 2.5 mL in buffer (H2O/MeOH 1:1, total 5 mL)",,25,room temperature,120.0,five days,,stirred 20 min; layered slow diffusion,MeOH/H2O 1:1; CH2Cl2/MeOH 1:1 (dry),washed; soak 12 h; refresh and soak 48 h,"dynamic vacuum overnight (RT), then 60 °C 12 h and 110 °C 12 h under dynamic vacuum",110.0,12.0,reddish block crystals,64.0,,,Cd(II) hepta-coordinated (CdO5N2); succinate-bridged sheets pillared by L2,"C2/c, a=24.709(3) Å, b=11.5985(12) Å, c=14.2484(15) Å, β=103.464(7)°",,,not_reported,not_reported,190.0,hydrogen_storage;CO2_capture,10.1021/cg3014464,ok,
10.1021/cg3014464,downloaded\10.1021_cg3014464.pdf,SI downloaded\10.1021_cg3014464_SI.pdf,mof_json_store\10.1021_cg3014464\raw_output.json,mof_json_store\10.1021_cg3014464\synthesis_003.json,no,,,,NiCl2·6H2O,,"1 mmol, 0.308 g (in 4 mL H2O)",1,mmol,nan,,,,,nan,,,,,disodium succinate,Na2suc,"1 mmol, 0.162 g (in 4 mL H2O)",1.0,mmol,"2,5-bis-(3-pyridyl)-3,4-diaza-2,4-hexadiene",L3,"1 mmol, 0.238 g (in 4 mL MeOH)",1.0,mmol,,,,,,,,,,,,,,,,water,H2O,"4 mL (Na2suc) + 4 mL (Cd salt) + 2.5 mL in buffer (H2O/MeOH 1:1, total 5 mL)",,methanol,MeOH,"4 mL (L3) + 2.5 mL in buffer (H2O/MeOH 1:1, total 5 mL)",,25,room temperature,168.0,one week,,stirred 20 min; layered slow diffusion,MeOH/H2O 1:1; CH2Cl2/MeOH 1:1 (dry),washed; soak 12 h; refresh and soak 48 h,"dynamic vacuum overnight (RT), then 60 °C 12 h and 110 °C 12 h under dynamic vacuum",110.0,12.0,yellow block crystals,74.0,,,Cd(II) hepta-coordinated (CdO5N2); succinate-bridged sheets pillared by bent L3,"P21/c, a=12.6099(2) Å, b=12.1229(2) Å, c=14.2819(3) Å, β=98.410(1)°",,,not_reported,not_reported,240.0,,10.1021/cg3014464,ok,
10.1021/cg3014464,downloaded\10.1021_cg3014464.pdf,SI downloaded\10.1021_cg3014464_SI.pdf,mof_json_store\10.1021_cg3014464\raw_output.json,mof_json_store\10.1021_cg3014464\synthesis_004.json,no,,,,NiCl2·6H2O,,"1 mmol, 0.308 g (in 4 mL H2O)",1,mmol,nan,,,,,nan,,,,,disodium succinate,Na2suc,"1 mmol, 0.162 g (in 4 mL H2O)",1.0,mmol,"1,2-bis(4-pyridyl)ethane",L4,"1 mmol, 0.184 g (in 4 mL MeOH)",1.0,mmol,,,,,,,,,,,,,,,,water,H2O,"4 mL (Na2suc) + 4 mL (Cd salt) + 2.5 mL in buffer (H2O/MeOH 1:1, total 5 mL)",,methanol,MeOH,"4 mL (L4) + 2.5 mL in buffer (H2O/MeOH 1:1, total 5 mL)",,25,room temperature,504.0,three weeks,,stirred 20 min; layered slow diffusion,,,,,,colorless block crystals,71.0,,,Cd1 octahedral (CdO4N2) and Cd2 hepta-coordinated (CdO5N2); succinate-bridged layers pillared by L4,"C2/c, a=23.7901(9) Å, b=8.6694(3) Å, c=29.5375(9) Å, β=113.205(3)°",,,not_reported,not_reported,260.0,,10.1021/cg3014464,ok,
10.1039/b912415b,downloaded\10.1039_b912415b.pdf,,mof_json_store\10.1039_b912415b\raw_output.json,mof_json_store\10.1039_b912415b\synthesis_001.json,no,,[Zn(pytpy)Cl2]n (1),,Zn(CH3COO)2·2H2O,,"0.0136 g, 0.1 mmol",0.1,mmol,nan,,,,,nan,,,,,"40-(4-pyridyl)-4,20:60,400-terpyridine",pytpy,"0.0312 g, 0.1 mmol",0.1,mmol,,,,,,,,,,,,,,,,,,,,,distilled water,H2O,10 mL,10.0,,,,,160.0,160 °C,72.0,72 h,Teflon-lined stainless steel vessel (25 mL),,H2O,,dried in air,,,yellow crystals,67.4,,,,"a=8.4268(13) Å, b=20.661(3) Å, c=11.3627(17) Å, β=100.242(2)°, P21/n",,,not_reported,not_reported,290.0,luminescence,10.1039/b912415b,ok,
10.1039/b912415b,downloaded\10.1039_b912415b.pdf,,mof_json_store\10.1039_b912415b\raw_output.json,mof_json_store\10.1039_b912415b\synthesis_002.json,no,,[Zn2(pytpy)2(ox)2]n·n(H2O) (2),,Zn(CH3COO)2·2H2O,,"0.0136 g, 0.1 mmol",0.1,mmol,nan,,,,,nan,,,,,"40-(4-pyridyl)-4,20:60,400-terpyridine",pytpy,"0.0312 g, 0.1 mmol",0.1,mmol,oxalic acid,ox,"0.0181 g, 0.2 mmol",0.2,mmol,,,,,,NaOH aqueous solution,,"0.5 mol L−1 NaOH, adjusted to pH 6.0",,,,,,,,distilled water,H2O,10 mL,10.0,,,,,160.0,160 °C,72.0,72 h,,,H2O,,dried in air,,,block colorless crystals,54.2,,,,"a=26.694(7) Å, b=9.283(3) Å, c=17.354(5) Å, β=102.759(4)°, C2/c",,,not_reported,not_reported,400.0,luminescence,10.1039/b912415b,ok,
10.1039/b912415b,downloaded\10.1039_b912415b.pdf,,mof_json_store\10.1039_b912415b\raw_output.json,mof_json_store\10.1039_b912415b\synthesis_003.json,no,,[Cd(pytpy)(mal)]n·n(H2O) (3),,Zn(CH3COO)2·2H2O,,"0.0228 g, 0.1 mmol",0.1,mmol,nan,,,,,nan,,,,,"40-(4-pyridyl)-4,20:60,400-terpyridine",pytpy,"0.0312 g, 0.1 mmol (same as 2)",0.1,mmol,maleic acid,,"0.0232 g, 0.2 mmol",0.2,mmol,,,,,,NaOH aqueous solution,,"0.5 mol L−1 NaOH, adjusted to pH 6.0",,,,,,,,distilled water,H2O,10 mL (same as 2),10.0,,,,,160.0,160 °C,72.0,72 h,,,,,,,,rhombic colorless crystals,41.5,,,,"a=27.178(12) Å, b=11.287(5) Å, c=14.980(6) Å, β=107.480(5)°, C2/c",,,not_reported,not_reported,330.0,luminescence,10.1039/b912415b,ok,
10.1039/b912415b,downloaded\10.1039_b912415b.pdf,,mof_json_store\10.1039_b912415b\raw_output.json,mof_json_store\10.1039_b912415b\synthesis_004.json,no,,[Zn2(pytpy)(btc)(OH)]n (4),,ZnCl2,,"0.0136 g, 0.1 mmol (same as 2)",0.1,mmol,nan,,,,,nan,,,,,"40-(4-pyridyl)-4,20:60,400-terpyridine",pytpy,"0.0312 g, 0.1 mmol (same as 2)",0.1,mmol,"benzene-1,3,5-tricarboxylic acid",BTC,"0.0210 g, 0.1 mmol",0.1,mmol,,,,,,NaOH aqueous solution,,"0.5 mol L−1 NaOH, adjusted to pH 6.0",,,,,,,,distilled water,H2O,10 mL (same as 2),10.0,,,,,160.0,160 °C,72.0,72 h,,,H2O,,dried in air,,,rhombic yellow crystals,69.5,,,di-Zn [Zn2(μ2-OH)(μ2-O2CR)] units linked by btc3−,"a=35.332(10) Å, b=10.979(3) Å, c=16.158(5) Å, β=116.232(4)°, C2/c",,,not_reported,not_reported,365.0,luminescence,10.1039/b912415b,ok,
10.1039/c3ee24506c,downloaded\10.1039_c3ee24506c.pdf,SI downloaded\10.1039_c3ee24506c_SI.pdf,mof_json_store\10.1039_c3ee24506c\raw_output.json,mof_json_store\10.1039_c3ee24506c\synthesis_001.json,no,,NU-125,910753,ZnCl2,,"1.00 g, 4.3 mmol",4.3,mmol,nan,,,,,nan,,,,,hexa-carboxylic acid linker,LH6,"0.40 g, 0.52 mmol",0.52,mmol,,,,,,,,,,,tetrafluoroboric acid (concentrated),,"50 drops, concentrated HBF4",,,,,,,,"N,N-dimethylformamide",DMF,100 mL,100.0,,,,,80.0,80 °C,24.0,24 h,"glass jar (250 mL), capped",static,"DMF, EtOH",DMF rinse; EtOH exchange every 24 h for 3 days,Supercritical CO2 drying: exchange EtOH with CO2(liq.) over 10 h with periodic venting; raise to 38 °C and vent over 15 h; then evacuate at RT 2 h and heat to 110 °C over 4 h.,110.0,,teal crystalline powder,80.0,0.10 × 0.07 × 0.05 mm,rht,Cu2(II) paddlewheel SBUs,"a=b=31.31 Å, c=44.81 Å, I4/m (225 K)",24.0,3120.0,not_reported,not_reported,,hydrogen storage;CO2_capture,10.1039/c3ee24506c,ok,
10.1039/d0cp02731f,downloaded\10.1039_d0cp02731f.pdf,SI downloaded\10.1039_d0cp02731f_SI.pdf,mof_json_store\10.1039_d0cp02731f\raw_output.json,mof_json_store\10.1039_d0cp02731f\synthesis_001.json,no,,Al-MIL-53,,Ni(ClO4)2,,1.40 mmol,1.4,mmol,nan,,,,,nan,,,,,terephthalic acid,H2BDC,1.80 mmol,1.8,mmol,,,,,,,,,,,,,,,,,,,,,water (17O-enriched),H2O,130 mL (90% 17O-enriched),130.0,,,,,220.0,220 °C,72.0,72 h,Teflon cup in Teflon-lined autoclave,static,water,minimum volume,300 °C under vacuum (~1×10^-4 Torr) for 72 h,300.0,72.0,,,,,,,,,,,,,10.1039/d0cp02731f,ok,
10.1039/d0cp02731f,downloaded\10.1039_d0cp02731f.pdf,SI downloaded\10.1039_d0cp02731f_SI.pdf,mof_json_store\10.1039_d0cp02731f\raw_output.json,mof_json_store\10.1039_d0cp02731f\synthesis_002.json,no,,"(Al,Ga)-MIL-53",,Cd(ClO4)2,,1.12 mmol,1.12,mmol,nan,,0.28 mmol,0.28,mmol,nan,,,,,terephthalic acid,H2BDC,1.80 mmol,1.8,mmol,,,,,,,,,,,,,,,,,,,,,water (17O-enriched),H2O,130 mL (90% 17O-enriched),130.0,,,,,220.0,220 °C,72.0,72 h,Teflon cup in Teflon-lined autoclave,static,water,minimum volume,300 °C under vacuum (~1×10^-4 Torr) for 72 h,300.0,72.0,,,,,,,,,,,,,10.1039/d0cp02731f,ok,
10.1039/d0cp02731f,downloaded\10.1039_d0cp02731f.pdf,SI downloaded\10.1039_d0cp02731f_SI.pdf,mof_json_store\10.1039_d0cp02731f\raw_output.json,mof_json_store\10.1039_d0cp02731f\synthesis_003.json,no,,"(Al,Ga)-MIL-53",,ZrOCl2·8H2O,,0.70 mmol,0.7,mmol,nan,,0.70 mmol,0.7,mmol,nan,,,,,terephthalic acid,H2BDC,1.80 mmol,1.8,mmol,,,,,,,,,,,,,,,,,,,,,water (17O-enriched),H2O,130 mL (90% 17O-enriched),130.0,,,,,220.0,220 °C,72.0,72 h,Teflon cup in Teflon-lined autoclave,static,water,minimum volume,300 °C under vacuum (~1×10^-4 Torr) for 72 h,300.0,72.0,,,,,,,,,,,,,10.1039/d0cp02731f,ok,
10.1039/d0cp02731f,downloaded\10.1039_d0cp02731f.pdf,SI downloaded\10.1039_d0cp02731f_SI.pdf,mof_json_store\10.1039_d0cp02731f\raw_output.json,mof_json_store\10.1039_d0cp02731f\synthesis_004.json,no,,"(Al,Ga)-MIL-53",,ZrCl4,,0.28 mmol,0.28,mmol,nan,,1.12 mmol,1.12,mmol,nan,,,,,terephthalic acid,H2BDC,1.80 mmol,1.8,mmol,,,,,,,,,,,,,,,,,,,,,water (17O-enriched),H2O,130 mL (90% 17O-enriched),130.0,,,,,220.0,220 °C,72.0,72 h,Teflon cup in Teflon-lined autoclave,static,water,minimum volume,300 °C under vacuum (~1×10^-4 Torr) for 72 h,300.0,72.0,,,,,,,,,,,,,10.1039/d0cp02731f,ok,
10.1039/c6nj00065g,downloaded\10.1039_c6nj00065g.pdf,SI downloaded\10.1039_c6nj00065g_SI.pdf,mof_json_store\10.1039_c6nj00065g\raw_output.json,mof_json_store\10.1039_c6nj00065g\synthesis_001.json,no,,,1406715,Zn(NO3)2·6H2O,,"29.1 mg, 0.10 mmol",0.1,mmol,nan,,,,,nan,,,,,3-((6-carboxynaphthalen-2-yl)oxy)phthalic acid,H3L,"35.2 mg, 0.10 mmol",0.1,mmol,"1,4-di(1H-imidazol-1-yl)benzene",dib,"21.0 mg, 0.10 mmol",0.1,mmol,,,,,,,,,,,,,,,,water,H2O,8 mL,8.0,,,,,95.0,95 °C,56.0,56 h,Teflon-lined autoclave,static,H2O,,dried in air,,,clear light pink needle-shaped crystals,46.0,0.28 × 0.25 × 0.22 mm,,2D layers from CoO4N2 octahedra linked by L3− and dib; H-bonded water,"P-1, a=9.6519(5) Å, b=14.0468(14) Å, c=14.7341(14) Å, α=117.367(10)°, β=99.409(6)°, γ=94.091(6)°",,,not_reported,not_reported,343.0,,10.1039/c6nj00065g,ok,
10.1039/c6nj00065g,downloaded\10.1039_c6nj00065g.pdf,SI downloaded\10.1039_c6nj00065g_SI.pdf,mof_json_store\10.1039_c6nj00065g\raw_output.json,mof_json_store\10.1039_c6nj00065g\synthesis_002.json,no,,,1406716,Zn(NO3)2·6H2O,,"29.1 mg, 0.10 mmol",0.1,mmol,nan,,,,,nan,,,,,3-((6-carboxynaphthalen-2-yl)oxy)phthalic acid,H3L,"35.2 mg, 0.10 mmol",0.1,mmol,"4,4'-di(1H-imidazol-1-yl)-1,1'-biphenyl","4,4'-bibp","28.6 mg, 0.10 mmol",0.1,mmol,,,,,,,,,,,,,,,,water,H2O,6 mL,6.0,"N,N-dimethylformamide",DMF,2 mL,2.0,80.0,80 °C,72.0,72 h,Teflon-lined autoclave,static,H2O,,dried in air,,,purple block-shaped crystals,53.0,0.18 × 0.16 × 0.12 mm,,"2D layers via L3− and 4,4'-bibp; H-bonded into 3D supramolecular network","P2/n, a=11.7113(6) Å, b=10.4600(5) Å, c=33.1080(16) Å, β=94.1870(10)°",,,not_reported,not_reported,,,10.1039/c6nj00065g,ok,
10.1039/c6nj00065g,downloaded\10.1039_c6nj00065g.pdf,SI downloaded\10.1039_c6nj00065g_SI.pdf,mof_json_store\10.1039_c6nj00065g\raw_output.json,mof_json_store\10.1039_c6nj00065g\synthesis_003.json,no,,,1406717,Zn(NO3)2·6H2O,,"29.1 mg, 0.10 mmol",0.1,mmol,nan,,,,,nan,,,,,3-((6-carboxynaphthalen-2-yl)oxy)phthalic acid,H3L,"35.2 mg, 0.10 mmol",0.1,mmol,"1,1'-(oxybis(4,1-phenylene))bis(1H-imidazole)",bidpe,"30.2 mg, 0.10 mmol",0.1,mmol,,,,,,,,,,,,,,,,water,H2O,8 mL,8.0,,,,,150.0,150 °C,72.0,72 h,Teflon-lined autoclave,static,H2O,,dried in air,,,clear light pink needle-shaped crystals,50.0,0.25 × 0.22 × 0.19 mm,,dinuclear Co2 units linked by bidpe into 1D chains,"P21/c, a=16.136(2) Å, b=9.3687(13) Å, c=21.052(3) Å, β=94.838(2)°",,,not_reported,not_reported,407.0,,10.1039/c6nj00065g,ok,
10.1039/c6nj00065g,downloaded\10.1039_c6nj00065g.pdf,SI downloaded\10.1039_c6nj00065g_SI.pdf,mof_json_store\10.1039_c6nj00065g\raw_output.json,mof_json_store\10.1039_c6nj00065g\synthesis_004.json,no,,,1406718,Zn(NO3)2·6H2O,,"29.1 mg, 0.10 mmol",0.1,mmol,nan,,,,,nan,,,,,3-((6-carboxynaphthalen-2-yl)oxy)phthalic acid,H3L,"35.2 mg, 0.10 mmol",0.1,mmol,"4,4'-bis((2-methyl-1H-imidazol-1-yl)methyl)-1,1'-biphenyl",bib,"34.2 mg, 0.10 mmol",0.1,mmol,,,,,,,,,,,,,,,,water,H2O,8 mL,8.0,,,,,150.0,150 °C,72.0,72 h,Teflon-lined autoclave,static,H2O,,dried in air,,,purple block-shaped crystals,57.0,0.25 × 0.22 × 0.19 mm,,Co1/Co2 bridged by μ3-OH and carboxylates; homochiral 3D 43 and 21 helices,"P43212, a=21.087(4) Å, b=21.087(4) Å, c=12.382(3) Å",,,not_reported,not_reported,310.0,,10.1039/c6nj00065g,ok,
10.1021/cg700979r,downloaded\10.1021_cg700979r.pdf,SI downloaded\10.1021_cg700979r_SI.pdf,mof_json_store\10.1021_cg700979r\raw_output.json,mof_json_store\10.1021_cg700979r\synthesis_001.json,yes,Other stoichiometries failed or gave ~2% yield; no crystals when final pH <6 or >7.,,,Zn(NO3)2·6H2O,Cd(NO3)2·4H2O,"0.308 g, 1.0 mmol",1,mmol,nan,,,,,nan,,,,,"imidazole-4,5-dicarboxylic acid",H3IDC,"0.078 g, 0.50 mmol",0.078,g,"4,4'-bipyridine",bpy,"0.156 g, 1.0 mmol",0.156,g,,,,,,pyridine,py,1.0 mL,1.0,mL,,,,,,water,H2O,10 mL,10.0,,,,,170.0,170 °C,168.0,7 days; cooled to room temperature at 10 °C/h,25 mL Teflon-lined stainless steel vessel,static,water,,dried in air,,,pale block-shaped crystals,63.0,0.25 × 0.25 × 0.10 mm,,,"Orthorhombic, Cmma; a=19.041(4) Å, b=23.089(5) Å, c=15.056(3) Å",,,yes,not_reported,,luminescence,10.1021/cg700979r,ok,
10.1021/cg700979r,downloaded\10.1021_cg700979r.pdf,SI downloaded\10.1021_cg700979r_SI.pdf,mof_json_store\10.1021_cg700979r\raw_output.json,mof_json_store\10.1021_cg700979r\synthesis_002.json,yes,Other stoichiometries failed or gave ~2% yield; no crystals when final pH <6 or >7.,,,Zn(NO3)2·6H2O,Cd(NO3)2·4H2O,"0.308 g, 1.0 mmol",1,mmol,nan,,,,,nan,,,,,"imidazole-4,5-dicarboxylic acid",H3IDC,"0.156 g, 1.0 mmol",0.156,g,"4,4'-bipyridine",bpy,"0.156 g, 1.0 mmol",0.156,g,,,,,,pyridine,py,1.0 mL,1.0,mL,potassium hydroxide,KOH,"0.112 g, 2.0 mmol",0.112,g,water,H2O,10 mL,10.0,,,,,180.0,180 °C,72.0,3 days at 180 °C; cooled to 100 °C at 10 °C/h and held 10 h; then to RT,25 mL Teflon-lined stainless steel vessel,static,water,,dried in air,,,pale block-shaped crystals,50.0,0.41 × 0.35 × 0.31 mm,,,"Orthorhombic, Pnma; a=14.4247(17) Å, b=16.2067(19) Å, c=15.7309(18) Å",,,yes,not_reported,,luminescence,10.1021/cg700979r,ok,
10.1021/cg700979r,downloaded\10.1021_cg700979r.pdf,SI downloaded\10.1021_cg700979r_SI.pdf,mof_json_store\10.1021_cg700979r\raw_output.json,mof_json_store\10.1021_cg700979r\synthesis_003.json,yes,Other stoichiometries failed or gave ~2% yield; no crystals when final pH <6 or >7.,,,Zn(NO3)2·6H2O,Cd(NO3)2·4H2O,"0.308 g, 1.0 mmol",1,mmol,nan,,,,,nan,,,,,"imidazole-4,5-dicarboxylic acid",H3IDC,"0.078 g, 0.50 mmol",0.078,g,"4,4'-bipyridine",bpy,"0.078 g, 0.50 mmol",0.078,g,,,,,,potassium hydroxide,KOH,"0.084 g, 1.5 mmol",0.084,g,,,,,,water,H2O,10 mL,10.0,,,,,170.0,170 °C,168.0,7 days; cooled to room temperature at 10 °C/h,25 mL Teflon-lined stainless steel vessel,static,water,,dried in air,,,pale cuboid crystals,63.0,0.12 × 0.08 × 0.07 mm,,,"Orthorhombic, Cmca; a=16.6207(7) Å, b=15.3719(12) Å, c=37.354(3) Å",,,yes,not_reported,380.0,,10.1021/cg700979r,ok,
10.1021/cg700979r,downloaded\10.1021_cg700979r.pdf,SI downloaded\10.1021_cg700979r_SI.pdf,mof_json_store\10.1021_cg700979r\raw_output.json,mof_json_store\10.1021_cg700979r\synthesis_004.json,yes,Other stoichiometries failed or gave ~2% yield; no crystals when final pH <6 or >7.,,,ZnO,Cd(NO3)2·4H2O,"0.308 g, 1.0 mmol",1,mmol,nan,,,,,nan,,,,,"imidazole-4,5-dicarboxylic acid",H3IDC,"0.039 g, 0.25 mmol",0.039,g,"4,4'-bipyridine",bpy,"0.078 g, 0.50 mmol",0.078,g,,,,,,potassium hydroxide,KOH,"0.042 g, 0.75 mmol",0.042,g,,,,,,water,H2O,10 mL,10.0,,,,,170.0,170 °C,168.0,7 days; cooled to room temperature at 10 °C/h,25 mL Teflon-lined stainless steel vessel,static,water,,dried in air,,,colorless flake-shaped crystals,21.0,0.32 × 0.18 × 0.01 mm,,,"Monoclinic, P2/c; a=19.374(2) Å, b=14.8874(18) Å, c=15.3721(18) Å, β=111.753(2)°",,,yes,not_reported,350.0,luminescence,10.1021/cg700979r,ok,
