Repository: zzhenglab/MOFinder

# MOFinder

MOFinder extracts MOF synthesis information from the literature, reconstructs evidence-supported negative reaction records, and prepares datasets for synthesis-outcome prediction.
[Web application](https://mofinder.chemistry.wustl.edu/) | [Demos](Demo/README.md) | [Source code](docs/source_to_code.md) | [Workflow guide](docs/workflow.md) | [Model evaluation](docs/evaluation.md)

## Quick start

The workflow runs through Python commands. Python 3.10 or newer is required. Clone the repository and initialize its related applications:

```bash
git clone --recurse-submodules https://github.com/zzhenglab/MOFinder.git
cd MOFinder
```

Start with the two offline demonstrations:

```bash

File: mof_extraction_1_2.csv (part 111 of 305)
doi,main_pdf,si_pdf,raw_output,parsed_json,article_trial_or_failure,article_trial_or_failure_notes,mof_name,crystal_code,metal_1,metal_1_abbr,metal_1_amount_text,metal_1_amount_value,metal_1_amount_unit,metal_2,metal_2_abbr,metal_2_amount_text,metal_2_amount_value,metal_2_amount_unit,metal_3,metal_3_abbr,metal_3_amount_text,metal_3_amount_value,metal_3_amount_unit,linker_1,linker_1_abbr,linker_1_amount_text,linker_1_amount_value,linker_1_amount_unit,linker_2,linker_2_abbr,linker_2_amount_text,linker_2_amount_value,linker_2_amount_unit,linker_3,linker_3_abbr,linker_3_amount_text,linker_3_amount_value,linker_3_amount_unit,modulator_1,modulator_1_abbr,modulator_1_amount_text,modulator_1_amount_value,modulator_1_amount_unit,modulator_2,modulator_2_abbr,modulator_2_amount_text,modulator_2_amount_value,modulator_2_amount_unit,solvent_main,solvent_main_abbr,solvent_main_amount_text,solvent_main_ml,solvent_secondary,solvent_secondary_abbr,solvent_secondary_amount_text,solvent_secondary_ml,temperature_c,temperature_c_text,time_h,time_text,vessel_type,stirring,washing_solvent,washing_cycles,activation_text,activation_temp_c,activation_time_h,crystal_morphology,yield_percent,crystal_size,topology_code,metal_cluster_connectivity,unit_cell_short,pore_diameter_A,BET_surface_area_m2g,air_stable,water_stable,tga_decomposition_temp_c,applications,reference,status,error
10.1021/acs.inorgchem.3c01245,downloaded\10.1021_acs.inorgchem.3c01245.pdf,SI downloaded\10.1021_acs.inorgchem.3c01245_SI.pdf,mof_json_store\10.1021_acs.inorgchem.3c01245\raw_output.json,mof_json_store\10.1021_acs.inorgchem.3c01245\synthesis_001.json,no,,,,ZnO,,"0.16 g, 0.5 mmol",0.5,mmol,nan,,,,,nan,,,,,"2,5-bis(prop-2-yn-1-yloxy)terephthalic acid","2,5-BPTA","0.13 g, 0.5 mmol",0.5,mmol,"4,4'-bipyridine",bipy,"0.08 g, 0.5 mmol",0.5,mmol,,,,,,,,,,,,,,,,"N,N-dimethylformamide",DMF,2 mL (solution C),2.0,water,H2O,2 mL (solution A),2.0,75.0,75 °C,72.0,3 days,Teflon-capped reaction tube,static,"DMF, H2O",,dried in vacuum,,,blue cubic crystals,45–60 (wrt Cu),,,"mononuclear Cu(II), 5-coord square pyramidal; 2D layers","triclinic, P-1; a=10.006(5) Å, b=10.82(6) Å, c=11.207(6) Å, α=97.387(2)°, β=106.428(2)°, γ=104.439(2)°",,1.45,not_reported,not_reported,212.0,,10.1021/acs.inorgchem.3c01245,ok,
10.1021/acs.inorgchem.3c01245,downloaded\10.1021_acs.inorgchem.3c01245.pdf,SI downloaded\10.1021_acs.inorgchem.3c01245_SI.pdf,mof_json_store\10.1021_acs.inorgchem.3c01245\raw_output.json,mof_json_store\10.1021_acs.inorgchem.3c01245\synthesis_002.json,no,,,,Cu(NO3)2·4H2O,,"0.16 g, 0.5 mmol",0.5,mmol,nan,,,,,nan,,,,,"2,5-bis(prop-2-yn-1-yloxy)terephthalic acid","2,5-BPTA","0.13 g, 0.5 mmol",0.5,mmol,"4,4'-bipyridine",bipy,"0.08 g, 0.5 mmol",0.5,mmol,,,,,,,,,,,,,,,,"N,N-dimethylformamide",DMF,2 mL (solution C),2.0,water,H2O,2 mL (solution A),2.0,75.0,75 °C,168.0,7 days,Teflon-capped reaction tube,static,"DMF, H2O",,dried in vacuum,,,greenish blue pillar-shaped crystals,45–60 (wrt Cu),,,"mononuclear Cu(II), 5-coord square pyramidal; 2D layers with interlayer DMF","triclinic, P-1; a=10.7289(16) Å, b=11.2298(17) Å, c=12.193(2) Å, α=77.800(6)°, β=76.673(6)°, γ=83.343(5)°",,,not_reported,not_reported,,,10.1021/acs.inorgchem.3c01245,ok,
10.1021/acs.inorgchem.3c01245,downloaded\10.1021_acs.inorgchem.3c01245.pdf,SI downloaded\10.1021_acs.inorgchem.3c01245_SI.pdf,mof_json_store\10.1021_acs.inorgchem.3c01245\raw_output.json,mof_json_store\10.1021_acs.inorgchem.3c01245\synthesis_003.json,no,,,,MnCl2·4H2O,,"0.16 g, 0.5 mmol",0.5,mmol,nan,,,,,nan,,,,,"2,5-bis(prop-2-yn-1-yloxy)terephthalic acid","2,5-BPTA","0.13 g, 0.5 mmol",0.5,mmol,"4,4'-bipyridine",bipy,"0.08 g, 0.5 mmol",0.5,mmol,,,,,,,,,,,,,,,,"N,N-dimethylformamide",DMF,2 mL (solution C),2.0,water,H2O,2 mL (solution A),2.0,75.0,75 °C,360.0,15 days,Teflon-capped reaction tube,static,"DMF, H2O",,dried in vacuum,,,deep green crystals,45–60 (wrt Cu),,,"mononuclear Cu(II), 6-coord octahedral; 2D layers with interlayer DMF","monoclinic, C2/c; a=14.5809(12) Å, b=11.5243(9) Å, c=16.2341(13) Å, β=95.264(2)°",,,not_reported,not_reported,,,10.1021/acs.inorgchem.3c01245,ok,
10.1021/acs.inorgchem.3c01245,downloaded\10.1021_acs.inorgchem.3c01245.pdf,SI downloaded\10.1021_acs.inorgchem.3c01245_SI.pdf,mof_json_store\10.1021_acs.inorgchem.3c01245\raw_output.json,mof_json_store\10.1021_acs.inorgchem.3c01245\synthesis_004.json,no,,,,Co(NO3)2·6H2O,,"0.16 g, 0.5 mmol",0.5,mmol,nan,,,,,nan,,,,,"2,5-bis(prop-2-yn-1-yloxy)terephthalic acid","2,5-BPTA","0.13 g, 0.5 mmol",0.5,mmol,"4,4′-azopyridine",,"0.08 g, 0.5 mmol",0.5,mmol,,,,,,,,,,,,,,,,"N,N-dimethylformamide",DMF,2 mL (solution C),2.0,water,H2O,2 mL (solution A),2.0,75.0,75 °C,72.0,3 days,Teflon-capped reaction tube,static,"DMF, H2O",,dried in vacuum,,,brown cubic crystals,45–60 (wrt Cu),,,"mononuclear Cu(II), 4-coord square planar; 2D layers","triclinic, P-1; a=7.4817(3) Å, b=7.9849(3) Å, c=9.0936(3) Å, α=83.640(1)°, β=82.999(1)°, γ=89.709(1)°",,2.57,not_reported,not_reported,170.0,,10.1021/acs.inorgchem.3c01245,ok,
10.1021/acs.inorgchem.3c01245,downloaded\10.1021_acs.inorgchem.3c01245.pdf,SI downloaded\10.1021_acs.inorgchem.3c01245_SI.pdf,mof_json_store\10.1021_acs.inorgchem.3c01245\raw_output.json,mof_json_store\10.1021_acs.inorgchem.3c01245\synthesis_005.json,no,,,,Cu(NO3)2·4H2O,,"0.16 g, 0.5 mmol",0.5,mmol,nan,,,,,nan,,,,,"2,5-bis(prop-2-yn-1-yloxy)terephthalic acid","2,5-BPTA","0.13 g, 0.5 mmol",0.5,mmol,"4,4′-azopyridine",,"0.08 g, 0.5 mmol",0.5,mmol,,,,,,,,,,,,,,,,"N,N-dimethylformamide",DMF,2 mL (solution C),2.0,water,H2O,2 mL (solution A),2.0,25,RT,168.0,7 days,Teflon-capped reaction tube,static,"DMF, H2O",,dried in vacuum,,,dark green cubic crystals,45–60 (wrt Cu),,,carboxylate-bridged Cu2 dimers linked by linkers; distorted square pyramidal Cu; 3D framework,"triclinic, P-1; a=9.7805(5) Å, b=13.0164(7) Å, c=13.0810(7) Å, α=75.535(2)°, β=79.241(2)°, γ=79.306(2)°",,7.6,not_reported,not_reported,,,10.1021/acs.inorgchem.3c01245,ok,
10.1039/c4ra08138b,downloaded\10.1039_c4ra08138b.pdf,SI downloaded\10.1039_c4ra08138b_SI.pdf,mof_json_store\10.1039_c4ra08138b\raw_output.json,mof_json_store\10.1039_c4ra08138b\synthesis_001.json,no,,[Co(L1)(bpdc)]n (1),,Cd(NO3)2·4H2O,,"23.8 mg, 0.1 mmol",0.1,mmol,nan,,,,,nan,,,,,"1,4-bis(5,6-dimethylbenzimidazol-1-ylmethyl)benzene",L1,"39.4 mg, 0.1 mmol",0.1,mmol,"biphenyl-4,4'-dicarboxylic acid",H2bpdc,"24.2 mg, 0.1 mmol",0.1,mmol,,,,,,sodium hydroxide,NaOH,"4.0 mg, 0.1 mmol",0.1,mmol,,,,,,water,H2O,10 mL,10.0,,,,,140.0,140 °C,72.0,3 days; cooled to RT at 5 °C h−1,Teflon-lined vessel (25 mL),,,,,,,pink block crystals,40.0,,dia,Co(II) 4-connected node,"a=23.6808, b=13.9240, c=10.909, β=91.602°, C2/c (monoclinic)",,0.912,yes,not_reported,320.0,dye_degradation,10.1039/c4ra08138b,ok,
10.1039/c4ra08138b,downloaded\10.1039_c4ra08138b.pdf,SI downloaded\10.1039_c4ra08138b_SI.pdf,mof_json_store\10.1039_c4ra08138b\raw_output.json,mof_json_store\10.1039_c4ra08138b\synthesis_002.json,no,,{[Co(L1)(npht)]·0.5H2O}n (2),,Sr(CH3COO)2,,"23.8 mg, 0.1 mmol",0.1,mmol,nan,,,,,nan,,,,,"1,4-bis(5,6-dimethylbenzimidazol-1-ylmethyl)benzene",L1,"39.4 mg, 0.1 mmol",0.1,mmol,3-nitrophthalic acid,H2npht,"21.1 mg, 0.1 mmol",0.1,mmol,,,,,,sodium hydroxide,NaOH,"4.0 mg, 0.1 mmol",0.1,mmol,,,,,,water,H2O,10 mL,10.0,,,,,140.0,140 °C,72.0,3 days; cooled to RT at 5 °C h−1,Teflon-lined vessel (25 mL),,,,,,,purple block crystals,53.0,,ths,Co(II) 3-connected node,"a=19.0540, b=16.0040, c=21.248, β=100.471°, C2/c (monoclinic)",,0.783,yes,not_reported,255.0,dye_degradation,10.1039/c4ra08138b,ok,
10.1039/c4ra08138b,downloaded\10.1039_c4ra08138b.pdf,SI downloaded\10.1039_c4ra08138b_SI.pdf,mof_json_store\10.1039_c4ra08138b\raw_output.json,mof_json_store\10.1039_c4ra08138b\synthesis_003.json,no,,[Co(L2)(bpdc)]n (3),,Sr(NO3)2,,"23.8 mg, 0.1 mmol",0.1,mmol,nan,,,,,nan,,,,,"1,3-bis(5,6-dimethylbenzimidazol-1-ylmethyl)benzene",L2,"39.4 mg, 0.1 mmol",0.1,mmol,"biphenyl-4,4'-dicarboxylic acid",H2bpdc,"24.2 mg, 0.1 mmol",0.1,mmol,,,,,,sodium hydroxide,NaOH,"4.0 mg, 0.1 mmol",0.1,mmol,,,,,,water,H2O,10 mL,10.0,,,,,140.0,140 °C,72.0,3 days; cooled to RT at 5 °C h−1,Teflon-lined vessel (25 mL),,,,,,,purple block-like crystals,48.0,,hcb,Co(II) 3-connected node,"a=11.4409, b=24.6960, c=25.285, pbca (orthorhombic)",,0.852,yes,not_reported,385.0,dye_degradation,10.1039/c4ra08138b,ok,
10.1039/c4ra08138b,downloaded\10.1039_c4ra08138b.pdf,SI downloaded\10.1039_c4ra08138b_SI.pdf,mof_json_store\10.1039_c4ra08138b\raw_output.json,mof_json_store\10.1039_c4ra08138b\synthesis_004.json,no,,[Co(L3)(bpdc)(H2O)]n (4),,Sr(NO3)2,,"23.8 mg, 0.1 mmol",0.1,mmol,nan,,,,,nan,,,,,"1,10-bis(5,6-dimethylbenzimidazole)methane",L3,"30.4 mg, 0.1 mmol",0.1,mmol,"biphenyl-4,4'-dicarboxylic acid",H2bpdc,"24.2 mg, 0.1 mmol",0.1,mmol,,,,,,sodium hydroxide,NaOH,"4.0 mg, 0.1 mmol",0.1,mmol,,,,,,water,H2O,10 mL,10.0,,,,,140.0,140 °C,72.0,3 days; cooled to RT at 5 °C h−1,Teflon-lined vessel (25 mL),,,,,,,pink block crystals,59.0,,sql,Co(II) 4-connected node,"a=10.5449, b=9.9472, c=28.910, β=94.899°, P21/c (monoclinic)",,0.813,yes,not_reported,329.0,dye_degradation,10.1039/c4ra08138b,ok,
10.1039/c8cc03216e,downloaded\10.1039_c8cc03216e.pdf,SI downloaded\10.1039_c8cc03216e_SI.pdf,mof_json_store\10.1039_c8cc03216e\raw_output.json,mof_json_store\10.1039_c8cc03216e\synthesis_001.json,yes,dabco present before heating gave phase-impure materials; extension to other Cu cages unsuccessful,Cu_bdc_dabco,,Sr(NO3)2,,"0.116 g, 0.50 mmol",0.5,mmol,nan,,,,,nan,,,,,isophthalic acid,bdc,"0.083 g, 0.50 mmol",0.5,mmol,"1,4-diazabicyclo[2.2.2]octane",dabco,"0.056 g, 0.50 mmol",0.5,mmol,,,,,,,,,,,,,,,,"N,N-dimethylacetamide",DMA,15 mL,15.0,ethanol,EtOH,3 mL,3.0,92.0,"365 K (preheat 1 h, then 24 h after dabco addition)",25.0,1 h preheat + 24 h after dabco addition,20 mL glass scintillation vial (Teflon-lined cap),,"DMA, CHCl3","DMA 3 days at 373 K, replace every 12 h; then CHCl3 3 days at 333 K, replace every 12 h","Flow N2 for 48 h, then evacuate at 348 K",348.0,48.0,light blue microcrystalline precipitate,,,,Cu2 paddlewheel-based pillared cage (M24L24 cages pillared by dabco),"a=39.942(3) Å, Fm-3m (7 K)",,1673.0,not_reported,not_reported,,,10.1039/c8cc03216e,ok,
10.1039/c8cc03216e,downloaded\10.1039_c8cc03216e.pdf,SI downloaded\10.1039_c8cc03216e_SI.pdf,mof_json_store\10.1039_c8cc03216e\raw_output.json,mof_json_store\10.1039_c8cc03216e\synthesis_004.json,yes,dabco present before heating gave phase-impure materials; extension to other Cu cages unsuccessful,Cu_OH-bdc_dabco,,Cu(CH3COO)2·1H2O,,120 mg,0.601057,mmol,nan,,,,,nan,,,,,"5-hydroxybenzene-1,3-dicarboxylate",OH-bdc,,,,"1,4-diazabicyclo[2.2.2]octane",dabco,"45 mg, 0.4 mmol",0.4,mmol,,,,,,,,,,,,,,,,"N,N-dimethylformamide",DMF,9 mL,9.0,methanol,MeOH,1 mL,1.0,90.0,363 K,7.0,7 h,20 mL glass scintillation vial,,,,,,,light green precipitate,,,,Cu2 paddlewheel-based pillared cage (OH-bdc cages pillared by dabco),"a=39.977(14) Å, Fm-3m (298 K, solvated)",,,not_reported,not_reported,,,10.1039/c8cc03216e,ok,
10.1021/cg901545k,downloaded\10.1021_cg901545k.pdf,SI downloaded\10.1021_cg901545k_SI.pdf,mof_json_store\10.1021_cg901545k\raw_output.json,mof_json_store\10.1021_cg901545k\synthesis_001.json,yes,Direct Ag(I)+H2pda hydrothermal reactions gave microcrystalline products unsuitable for single-crystal XRD.,[Ag2(pda)(bipy)2]n·4nH2O (1),734033,Ba(CH3COO)2,AgOAc,"16.7 mg, 0.1 mmol",0.1,mmol,nan,,,,,nan,,,,,"1,2-phenylenediacetic acid",H2pda,"9.7 mg, 0.05 mmol",0.05,mmol,"4,4'-bipyridine",bipy,"15.6 mg, 0.1 mmol",0.1,mmol,,,,,,sodium hydroxide solution,NaOH,"0.5 M NaOH solution, adjusted to pH = 6",,,,,,,,water,H2O,15 mL,15.0,,,,,130.0,130 °C,72.0,3 days; cooled to RT over 24 h,Teflon-lined stainless steel autoclave,static,,,,,,colorless needles,49.0,,,argentophilic Ag···Ag interactions (~3.12 Å); Ag nodes 4-connected,"a=10.686(2), b=18.519(4), c=15.891(4) Å, α=90°, β=106.038(4)°, γ=90°, P21/c",,,not_reported,not_reported,310.0,luminescence,10.1021/cg901545k,ok,
10.1021/cg901545k,downloaded\10.1021_cg901545k.pdf,SI downloaded\10.1021_cg901545k_SI.pdf,mof_json_store\10.1021_cg901545k\raw_output.json,mof_json_store\10.1021_cg901545k\synthesis_002.json,yes,Direct Ag(I)+H2pda hydrothermal reactions gave microcrystalline products unsuitable for single-crystal XRD.,[Ag2(pda)(dpe)2(H2O)]n·4nH2O (2),734034,Ba(CH3COO)2,AgOAc,"16.7 mg, 0.1 mmol",0.1,mmol,nan,,,,,nan,,,,,"1,2-phenylenediacetic acid",H2pda,"9.7 mg, 0.05 mmol",0.05,mmol,"1,2-di(4-pyridyl)ethylene",dpe,"1.0 mmol, 18.2 mg",,,,,,,,sodium hydroxide solution,NaOH,"0.5 M NaOH solution, adjusted to pH = 6",,,,,,,,water,H2O,15 mL,15.0,,,,,130.0,130 °C,72.0,3 days; cooled to RT over 24 h,Teflon-lined stainless steel autoclave,static,,,,,,,42.0,,,argentophilic Ag···Ag interactions (~3.14 Å) present,"a=11.3125(13), b=11.5420(13), c=13.9032(16) Å, α=84.266°, β=82.614(2)°, γ=75.128(2)°, P1",,,not_reported,not_reported,,luminescence,10.1021/cg901545k,ok,
10.1021/cg901545k,downloaded\10.1021_cg901545k.pdf,SI downloaded\10.1021_cg901545k_SI.pdf,mof_json_store\10.1021_cg901545k\raw_output.json,mof_json_store\10.1021_cg901545k\synthesis_003.json,yes,Direct Ag(I)+H2pda hydrothermal reactions gave microcrystalline products unsuitable for single-crystal XRD.,[Ag(Hpda)(bpp)]n (3),734035,Ba(NO3)2,AgOAc,"16.7 mg, 0.1 mmol",0.1,mmol,nan,,,,,nan,,,,,"1,2-phenylenediacetic acid",H2pda,"19.4 mg, 0.05 mmol",0.05,mmol,"1,2-bis(4-pyridyl)propane",bpp,"1.0 mmol, 19.8 mg",,,,,,,,,,,,,,,,,,water,H2O,15 mL,15.0,,,,,130.0,130 °C,72.0,3 days; cooled to RT over 24 h,Teflon-lined stainless steel autoclave,static,,,,,,,31.0,,,argentophilic Ag···Ag interactions (2.980 Å),"a=11.3734(1), b=8.8235(14), c=21.111(3) Å, α=90°, β=94.015(3)°, γ=90°, P21/n",,,not_reported,not_reported,,luminescence,10.1021/cg901545k,ok,
10.1039/c3ce42028k,downloaded\10.1039_c3ce42028k.pdf,SI downloaded\10.1039_c3ce42028k_SI.pdf,mof_json_store\10.1039_c3ce42028k\raw_output.json,mof_json_store\10.1039_c3ce42028k\synthesis_001.json,no,,,,Cu(NO3)2·3H2O,,"1 mmol, 0.291 g in 4 mL H2O",1,mmol,nan,,,,,nan,,,,,glutarate,glut,"1 mmol, 0.162 g in 4 mL H2O",1.0,mmol,"N,N′-bis-pyridin-4-ylmethylene-hydrazine",azpy,"1 mmol, 0.210 g in 4 mL MeOH",1.0,mmol,,,,,,,,,,,,,,,,water,H2O,4 mL (Na2glut) + 4 mL (Co salt solution) + part of 5 mL buffer (H2O/MeOH 1:1) used for layering,,methanol,MeOH,4 mL (azpy) + part of 5 mL buffer (H2O/MeOH 1:1) used for layering,,25,RT,504.0,three weeks,glass tube,"stirred 15 min, then static layering",MeOH/H2O 1:1,,"Solvent exchange in dry CH2Cl2/MeOH (1:1) for 12 h, refreshed and soaked 48 h; vacuum-dried overnight at RT, then 60 °C 12 h and 130 °C 12 h under dynamic vacuum",130.0,24.0,red block crystals,76.0,,,"Co(II) 5-connected nodes; 2D grid; (2,3,5)-connected","a=9.8733(3), b=13.7275(5), c=16.1107(5), α=102.603(1), β=105.275(1), γ=106.803(2), P-1",,35.0,not_reported,not_reported,200.0,hydrogen_storage;CO2_capture,10.1039/c3ce42028k,ok,
10.1039/c3ce42028k,downloaded\10.1039_c3ce42028k.pdf,SI downloaded\10.1039_c3ce42028k_SI.pdf,mof_json_store\10.1039_c3ce42028k\raw_output.json,mof_json_store\10.1039_c3ce42028k\synthesis_002.json,no,,,,Cu(NO3)2·3H2O,,"1 mmol, 0.291 g in 4 mL H2O",1,mmol,nan,,,,,nan,,,,,glutarate,glut,"1 mmol, 0.162 g in 4 mL H2O",1.0,mmol,"N,N′-bis-(1-pyridin-4-yl-ethylidene)-hydrazine",meazpy,"1 mmol, 0.238 g in 4 mL MeOH",1.0,mmol,,,,,,,,,,,,,,,,water,H2O,4 mL (Na2glut) + 4 mL (Co salt solution) + part of 5 mL buffer (H2O/MeOH 1:1) used for layering,,methanol,MeOH,4 mL (meazpy) + part of 5 mL buffer (H2O/MeOH 1:1) used for layering,,25,RT,336.0,two weeks,glass tube,"stirred 15 min, then static layering",MeOH/H2O 1:1,,"Solvent exchange in dry CH2Cl2/MeOH (1:1) for 12 h, refreshed and soaked 48 h; vacuum-dried overnight at RT, then 60 °C 12 h and 130 °C 12 h under dynamic vacuum",130.0,24.0,red block crystals,67.0,,,"Co(II) 4-connected; (2,4)-connected (4,4) net","a=14.9099(5), b=21.0323(7), c=8.5659(3), β=94.401(2), P21/c",,,not_reported,not_reported,200.0,hydrogen_storage;CO2_capture,10.1039/c3ce42028k,ok,
10.1039/c3ce42028k,downloaded\10.1039_c3ce42028k.pdf,SI downloaded\10.1039_c3ce42028k_SI.pdf,mof_json_store\10.1039_c3ce42028k\raw_output.json,mof_json_store\10.1039_c3ce42028k\synthesis_003.json,no,,,,UO2(NO3)2·6H2O,,"1 mmol, 0.297 g in 4 mL H2O",1,mmol,nan,,,,,nan,,,,,glutarate,glut,"1 mmol, 0.162 g in 4 mL H2O",1.0,mmol,"N,N′-bis-pyridin-4-ylmethylene-hydrazine",azpy,"1 mmol, 0.210 g in 4 mL MeOH",1.0,mmol,,,,,,,,,,,,,,,,water,H2O,4 mL (Na2glut) + 4 mL (Zn salt solution) + part of 5 mL buffer (H2O/MeOH 1:1) used for layering,,methanol,MeOH,4 mL (azpy) + part of 5 mL buffer (H2O/MeOH 1:1) used for layering,,25,RT,504.0,three weeks,glass tube,"stirred 15 min, then static layering",MeOH/H2O 1:1,,"Solvent exchange in dry CH2Cl2/MeOH (1:1) for 12 h, refreshed and soaked 48 h; vacuum-dried overnight at RT, then 60 °C 12 h and 130 °C 12 h under dynamic vacuum",130.0,24.0,yellowish block crystals,72.0,,,"Zn(II) 3-connected; (2,3)-connected 1D ladder","a=7.9410(3), b=10.7157(4), c=12.0719(4), α=93.337(2), β=93.883(2), γ=111.134(2), P-1",,,not_reported,not_reported,210.0,hydrogen_storage;CO2_capture,10.1039/c3ce42028k,ok,
10.1039/c3ce42028k,downloaded\10.1039_c3ce42028k.pdf,SI downloaded\10.1039_c3ce42028k_SI.pdf,mof_json_store\10.1039_c3ce42028k\raw_output.json,mof_json_store\10.1039_c3ce42028k\synthesis_005.json,no,,,,CdSiF6,,"1 mmol, 0.308 g in 4 mL H2O",1,mmol,nan,,,,,nan,,,,,glutarate,glut,"1 mmol, 0.162 g in 4 mL H2O",1.0,mmol,"N,N′-bis-pyridin-4-ylmethylene-hydrazine",azpy,"1 mmol, 0.210 g in 4 mL MeOH",1.0,mmol,,,,,,,,,,,,,,,,water,H2O,4 mL (Na2glut) + 4 mL (Cd salt solution) + part of 5 mL buffer (H2O/MeOH 1:1) used for layering,,methanol,MeOH,4 mL (azpy) + part of 5 mL buffer (H2O/MeOH 1:1) used for layering,,25,RT,336.0,two weeks,glass tube,"stirred 15 min, then static layering",MeOH/H2O 1:1,,"Solvent exchange in dry CH2Cl2/MeOH (1:1) for 12 h, refreshed and soaked 48 h; vacuum-dried overnight at RT, then 60 °C 12 h and 130 °C 12 h under dynamic vacuum",130.0,24.0,yellowish block crystals,69.0,,,"Cd(II) 5-connected nodes; 2D grid; (2,3,5)-connected","a=8.6482(2), b=10.2848(2), c=12.7911(3), α=93.530(1), β=108.249(1), γ=111.453(1), P-1",,11.0,not_reported,not_reported,170.0,hydrogen_storage;CO2_capture,10.1039/c3ce42028k,ok,
10.1039/c3ce42028k,downloaded\10.1039_c3ce42028k.pdf,SI downloaded\10.1039_c3ce42028k_SI.pdf,mof_json_store\10.1039_c3ce42028k\raw_output.json,mof_json_store\10.1039_c3ce42028k\synthesis_006.json,no,,,,ZnBr2,,"1 mmol, 0.308 g in 4 mL H2O",1,mmol,nan,,,,,nan,,,,,glutarate,glut,"1 mmol, 0.162 g in 4 mL H2O",1.0,mmol,"N,N′-bis-(1-pyridin-4-yl-ethylidene)-hydrazine",meazpy,"1 mmol, 0.238 g in 4 mL MeOH",1.0,mmol,,,,,,,,,,,,,,,,water,H2O,4 mL (Na2glut) + 4 mL (Cd salt solution) + part of 5 mL buffer (H2O/MeOH 1:1) used for layering,,methanol,MeOH,4 mL (meazpy) + part of 5 mL buffer (H2O/MeOH 1:1) used for layering,,25,RT,240.0,ten days,glass tube,"stirred 15 min, then static layering",MeOH/H2O 1:1,,,,,yellow crystals,72.0,,,"Cd(II) 4-connected with coordinated NO3−; (2,4)-connected 2D sheets","a=15.8904(3), b=15.8904(3), c=29.0281(10), I-42d",,,not_reported,not_reported,87.0,,10.1039/c3ce42028k,ok,
10.1039/c4ce02457e,downloaded\10.1039_c4ce02457e.pdf,,mof_json_store\10.1039_c4ce02457e\raw_output.json,mof_json_store\10.1039_c4ce02457e\synthesis_001.json,no,,1·DMF,,CdSiF6,,"0.005 mmol, 2.03 mg in H2O (1 mL)",0.005,mmol,nan,,,,,nan,,,,,L-H2 = Ir(ppy)2(H2dcbpy)PF6,L-H2,"0.0025 mmol, 2.22 mg in H2O/DMF (1:1 v/v), 2 mL",0.0025,mmol,,,,,,,,,,,,,,,,,,,,,water,H2O,"1 mL (metal solution) + in H2O/DMF (1:1 v/v), 2 mL (ligand solution)",,"N,N-dimethylformamide",DMF,"in H2O/DMF (1:1 v/v), 2 mL (ligand solution)",,25,room temperature,,several days,,static,,,,,,orange–yellow needle crystals,34.8,,,Pb(II)–carboxylate chains; DMF-coordinated,"monoclinic P2/n; a=29.4296(7) Å, b=8.7352(2) Å, c=30.6568(7) Å, α=90°, β=99.2586(7)°, γ=90°, V=7778.4(3) Å3",,,yes,not_reported,230.0,sensing;luminescence,10.1039/c4ce02457e,ok,
10.1039/c4ce02457e,downloaded\10.1039_c4ce02457e.pdf,,mof_json_store\10.1039_c4ce02457e\raw_output.json,mof_json_store\10.1039_c4ce02457e\synthesis_002.json,no,,1·Acetone,,Cd(BF4)2·6H2O,,"0.005 mmol, 2.03 mg in H2O (1 mL)",0.005,mmol,nan,,,,,nan,,,,,L-H2 = Ir(ppy)2(H2dcbpy)PF6,L-H2,"0.0025 mmol, 2.22 mg in H2O/acetone (1:1 v/v), 2 mL",0.0025,mmol,,,,,,,,,,,,,,,,,,,,,water,H2O,"1 mL (metal solution) + in H2O/acetone (1:1 v/v), 2 mL (ligand solution)",,acetone,,"in H2O/acetone (1:1 v/v), 2 mL (ligand solution)",,25,room temperature,,several days,,static,,,,,,orange–red block crystals,43.1,,,Pb(II)–carboxylate 1D chains; coordinated H2O,"triclinic P-1; a=13.1493(4) Å, b=16.1900(5) Å, c=19.3364(6) Å, α=66.7678(10)°, β=70.8605(9)°, γ=87.8194(9)°, V=3553.78(19) Å3",,,yes,not_reported,280.0,sensing;luminescence,10.1039/c4ce02457e,ok,
10.1039/c4ce02457e,downloaded\10.1039_c4ce02457e.pdf,,mof_json_store\10.1039_c4ce02457e\raw_output.json,mof_json_store\10.1039_c4ce02457e\synthesis_003.json,no,,2·Acetone,,Cd(ClO4)2·6H2O,,"0.005 mmol, 1.62 mg in H2O (1 mL)",0.005,mmol,nan,,,,,nan,,,,,L-H2 = Ir(ppy)2(H2dcbpy)PF6,L-H2,"0.0025 mmol, 2.22 mg in H2O/acetone/CH3CN (1:0.5:0.5 v/v/v), 2 mL",0.0025,mmol,,,,,,,,,,,,,,,,,,,,,water,H2O,"1 mL (metal solution) + in H2O/acetone/CH3CN (1:0.5:0.5 v/v/v), 2 mL (ligand solution)",,acetone,,"in H2O/acetone/CH3CN (1:0.5:0.5 v/v/v), 2 mL (ligand solution)",,25,room temperature,,slow evaporation,,static,,,,,,orange–red block crystals,51.9,,,Pb(II)–carboxylate 1D chains; coordinated H2O,"triclinic P-1; a=13.0965(2) Å, b=16.9698(3) Å, c=19.3066(3) Å, α=67.1073(9)°, β=71.2175(10)°, γ=88.2966(10)°, V=3719.82(10) Å3",,,yes,not_reported,,sensing;luminescence,10.1039/c4ce02457e,ok,
10.1021/acs.langmuir.3c02384,downloaded\10.1021_acs.langmuir.3c02384.pdf,,mof_json_store\10.1021_acs.langmuir.3c02384\raw_output.json,mof_json_store\10.1021_acs.langmuir.3c02384\synthesis_001.json,no,,Ce-UiO-66,,Mg(CH3COO)2·2H2O,,110 mg,0.677244,mmol,nan,,,,,nan,,,,,terephthalic acid,BDC,33 mg,33.0,mg,,,,,,,,,,,sodium perchlorate monohydrate,,84 mg,84.0,mg,,,,,,deionized water,H2O,1.2 mL,1.2,,,,,25,room temperature (ambient),6.0,6 h,,stirred,"water, chloroform, DMF",water 4×; chloroform 4×; DMF 3×; chloroform soak 3 days (change daily),373 K (100 °C) for 12 h,100.0,12.0,"irregular octahedra, <300 nm",,particle size < 300 nm,fcu,Ce6O4(OH)4 12-connected SBU,,,555.0,not_reported,yes,447.0,dye_adsorption;wastewater_treatment,10.1021/acs.langmuir.3c02384,ok,
10.1021/ja109317e,downloaded\10.1021_ja109317e.pdf,SI downloaded\10.1021_ja109317e_SI.pdf,mof_json_store\10.1021_ja109317e\raw_output.json,mof_json_store\10.1021_ja109317e\synthesis_001.json,no,,,,NH4)2Ce(NO3)6,,"0.141 g, 0.47 mmol",0.47,mmol,nan,,,,,nan,,,,,terephthalic acid,BME-bdc,"0.150 g, 0.47 mmol",0.47,mmol,"4,4'-bipyridine",bipy,"0.074 g, 0.47 mmol",0.47,mmol,,,,,,,,,,,,,,,,"N,N-dimethylformamide",DMF,25 mL,25.0,ethanol,EtOH,15 mL,15.0,85.0,85 °C,48.0,48 h,screw-cap glass jar,,"DMF, CHCl3",DMF 3×; then CHCl3 for 3 days with daily solvent replacement,140 °C under vacuum (~10^-3 mbar) for 24 h,140.0,24.0,"colorless, prism shaped crystals",62.0,,,Zn-carboxylate rod; tetrahedral Zn; chelating + syn–anti bridging,"a=53.188(3) Å, b=53.188(3) Å, c=17.813(2) Å, α=90°, β=90°, γ=120°, R-3c",,,not_reported,no,,CO2_capture,10.1021/ja109317e,ok,
10.1021/ja109317e,downloaded\10.1021_ja109317e.pdf,SI downloaded\10.1021_ja109317e_SI.pdf,mof_json_store\10.1021_ja109317e\raw_output.json,mof_json_store\10.1021_ja109317e\synthesis_002.json,no,,,,Zn(NO3)2·6H2O,,"0.141 g, 0.47 mmol",0.47,mmol,nan,,,,,nan,,,,,terephthalic acid,ME-bdc,"0.114 g, 0.47 mmol",0.47,mmol,"4,4'-bipyridine",bipy,"0.074 g, 0.47 mmol",0.47,mmol,,,,,,,,,,,,,,,,"N,N-dimethylformamide",DMF,25 mL,25.0,ethanol,EtOH,15 mL,15.0,85.0,85 °C,48.0,48 h,screw-cap glass jar,,"DMF, CHCl3",DMF 3×; then CHCl3 for 3 days with daily solvent replacement,140 °C under vacuum (~10^-3 mbar) for 24 h,140.0,24.0,"colorless, prism shaped crystals",,,,"Zn2 paddlewheel SBU, bipy pillared","a=14.0138(2) Å, b=10.9078(2) Å, c=21.7501(4) Å, α=90°, β=91.524(2)°, γ=90°, P21/c",,,not_reported,not_reported,,,10.1021/ja109317e,ok,
10.1021/ja109317e,downloaded\10.1021_ja109317e.pdf,SI downloaded\10.1021_ja109317e_SI.pdf,mof_json_store\10.1021_ja109317e\raw_output.json,mof_json_store\10.1021_ja109317e\synthesis_003.json,no,,,,EuCl3·6H2O,,"0.141 g, 0.47 mmol",0.47,mmol,nan,,,,,nan,,,,,terephthalic acid,BMP-bdc,"0.162 g, 0.47 mmol",0.47,mmol,"4,4'-bipyridine",bipy,"0.074 g, 0.47 mmol",0.47,mmol,,,,,,,,,,,,,,,,"N,N-dimethylformamide",DMF,25 mL,25.0,ethanol,EtOH,15 mL,15.0,85.0,85 °C,48.0,48 h,screw-cap glass jar,,"DMF, CHCl3",DMF 3×; then CHCl3 for 3 days with daily solvent replacement,140 °C under vacuum (~10^-3 mbar) for 24 h,140.0,24.0,"colorless, needle shaped crystals",,,,Zn-carboxylate rod; tetrahedral Zn; chelating + syn–anti bridging (isostructural to 1),,,,not_reported,not_reported,,,10.1021/ja109317e,ok,
10.1021/ja109317e,downloaded\10.1021_ja109317e.pdf,SI downloaded\10.1021_ja109317e_SI.pdf,mof_json_store\10.1021_ja109317e\raw_output.json,mof_json_store\10.1021_ja109317e\synthesis_004.json,no,,,,CoCl2·6H2O,,"0.141 g, 0.47 mmol",0.47,mmol,nan,,,,,nan,,,,,terephthalic acid,BB-bdc,"0.150 g, 0.47 mmol",0.47,mmol,"4,4'-bipyridine",bipy,"0.074 g, 0.47 mmol",0.47,mmol,,,,,,,,,,,,,,,,"N,N-dimethylformamide",DMF,25 mL,25.0,ethanol,EtOH,15 mL,15.0,85.0,85 °C,48.0,48 h,screw-cap glass jar,,"DMF, CHCl3",DMF 3×; then CHCl3 for 3 days with daily solvent replacement,140 °C under vacuum (~10^-3 mbar) for 24 h,140.0,24.0,microcrystalline,,,,Zn-carboxylate rod; tetrahedral Zn; chelating + syn–anti bridging (isostructural to 1),,,,not_reported,not_reported,,,10.1021/ja109317e,ok,
10.1039/c7ce00971b,downloaded\10.1039_c7ce00971b.pdf,SI downloaded\10.1039_c7ce00971b_SI.pdf,mof_json_store\10.1039_c7ce00971b\raw_output.json,mof_json_store\10.1039_c7ce00971b\synthesis_001.json,yes,"Diamino BDC linkers (2,3- and 2,5-(NH2)2) gave no crystalline DMOF; ligands insoluble and thermally unstable.","DMOF-2,5-Cl2",,Zn(NO3)2·6H2O,,"149 mg, 0.5 mmol",0.5,mmol,nan,,,,,nan,,,,,"2,5-dichloroterephthalic acid","BDC-2,5-Cl2","117 mg, 0.5 mmol",0.5,mmol,"1,4-diazabicyclo[2.2.2]octane",DABCO,"90 mg, 0.8 mmol",0.8,mmol,,,,,,,,,,,,,,,,"N,N-dimethylformamide",DMF,12.5 mL,12.5,,,,,120.0,120 °C (ramp 2.5 °C/min),24.0,24 h,scintillation vial,static,"DMF, chloroform",DMF 3×; CHCl3 exchange over 3 days (fresh daily),Degassed at 100 °C under vacuum for ≥12 h,100.0,12.0,,,,,,,,,not_reported,not_reported,300.0,,10.1039/c7ce00971b,ok,
10.1039/c7ce00971b,downloaded\10.1039_c7ce00971b.pdf,SI downloaded\10.1039_c7ce00971b_SI.pdf,mof_json_store\10.1039_c7ce00971b\raw_output.json,mof_json_store\10.1039_c7ce00971b\synthesis_002.json,yes,"Diamino BDC linkers (2,3- and 2,5-(NH2)2) gave no crystalline DMOF; ligands insoluble and thermally unstable.","DMOF-2,3-Cl2",,CoCl2·6H2O,,"119 mg, 0.4 mmol",0.4,mmol,nan,,,,,nan,,,,,"2,3-dichloroterephthalic acid","BDC-2,3-Cl2","94 mg, 0.4 mmol",0.4,mmol,"1,4-diazabicyclo[2.2.2]octane",DABCO,"72 mg, 0.64 mmol",0.64,mmol,,,,,,,,,,,,,,,,"N,N-dimethylformamide",DMF,10 mL,10.0,,,,,120.0,120 °C (ramp 1 °C/min),48.0,48 h,scintillation vial,static,"DMF, chloroform",DMF 3×; CHCl3 exchange over 3 days (fresh daily),Degassed at 100 °C under vacuum for ≥12 h,100.0,12.0,,,,,,,,,not_reported,not_reported,300.0,,10.1039/c7ce00971b,ok,
10.1039/c7ce00971b,downloaded\10.1039_c7ce00971b.pdf,SI downloaded\10.1039_c7ce00971b_SI.pdf,mof_json_store\10.1039_c7ce00971b\raw_output.json,mof_json_store\10.1039_c7ce00971b\synthesis_003.json,yes,"Diamino BDC linkers (2,3- and 2,5-(NH2)2) gave no crystalline DMOF; ligands insoluble and thermally unstable.","DMOF-2,5-(NO2)2",,CoCl2·6H2O,,"60 mg, 0.2 mmol",0.2,mmol,nan,,,,,nan,,,,,"2,5-dinitroterephthalic acid","BDC-2,5-(NO2)2","51 mg, 0.2 mmol",0.2,mmol,"1,4-diazabicyclo[2.2.2]octane",DABCO,"11 mg, 0.1 mmol",0.1,mmol,,,,,,,,,,,,,,,,"N,N-diethylformamide",DEF,2.5 mL,2.5,,,,,105.0,105 °C (ramp 1 °C/min) in autoclave,24.0,24 h,autoclave,static,"DMF, chloroform",DMF 3×; CHCl3 exchange over 3 days (fresh daily),Degassed at 100 °C under vacuum for ≥12 h,100.0,12.0,,,,,,,,,not_reported,not_reported,300.0,,10.1039/c7ce00971b,ok,
10.1039/c7ce00971b,downloaded\10.1039_c7ce00971b.pdf,SI downloaded\10.1039_c7ce00971b_SI.pdf,mof_json_store\10.1039_c7ce00971b\raw_output.json,mof_json_store\10.1039_c7ce00971b\synthesis_004.json,yes,"Diamino BDC linkers (2,3- and 2,5-(NH2)2) gave no crystalline DMOF; ligands insoluble and thermally unstable.","DMOF-2,3-(NO2)2",,NiCl2,,"59 mg, 0.2 mmol",0.2,mmol,nan,,,,,nan,,,,,"2,3-dinitroterephthalic acid","BDC-2,3-(NO2)2","51 mg, 0.2 mmol",0.2,mmol,"1,4-diazabicyclo[2.2.2]octane",DABCO,"11 mg, 0.1 mmol",0.1,mmol,,,,,,,,,,,,,,,,"N,N-dimethylformamide",DMF,2.5 mL,2.5,,,,,105.0,105 °C (ramp 1 °C/min) in autoclave,48.0,48 h,autoclave,static,"DMF, chloroform",DMF 3×; CHCl3 exchange over 3 days (fresh daily),Degassed at 100 °C under vacuum for ≥12 h,100.0,12.0,,,,,,,,,not_reported,not_reported,300.0,,10.1039/c7ce00971b,ok,
10.1039/c7ce00971b,downloaded\10.1039_c7ce00971b.pdf,SI downloaded\10.1039_c7ce00971b_SI.pdf,mof_json_store\10.1039_c7ce00971b\raw_output.json,mof_json_store\10.1039_c7ce00971b\synthesis_005.json,yes,"Diamino BDC linkers (2,3- and 2,5-(NH2)2) gave no crystalline DMOF; ligands insoluble and thermally unstable.","DMOF-2,5-(OMe)2",,CoCl2·6H2O,,"149 mg, 0.5 mmol",0.5,mmol,nan,,,,,nan,,,,,"2,5-dimethoxyterephthalic acid","BDC-2,5-(OMe)2","113 mg, 0.5 mmol",0.5,mmol,"1,4-diazabicyclo[2.2.2]octane",DABCO,"90 mg, 0.8 mmol",0.8,mmol,,,,,,,,,,,,,,,,"N,N-dimethylformamide",DMF,12.5 mL,12.5,,,,,100.0,100 °C (ramp 2.5 °C/min),24.0,24 h,scintillation vial,static,"DMF, chloroform",DMF 3×; CHCl3 exchange over 3 days (fresh daily),Degassed at 100 °C under vacuum for ≥12 h,100.0,12.0,,,,,,,,45.0,not_reported,not_reported,300.0,,10.1039/c7ce00971b,ok,
10.1039/c7ce00971b,downloaded\10.1039_c7ce00971b.pdf,SI downloaded\10.1039_c7ce00971b_SI.pdf,mof_json_store\10.1039_c7ce00971b\raw_output.json,mof_json_store\10.1039_c7ce00971b\synthesis_006.json,yes,"Diamino BDC linkers (2,3- and 2,5-(NH2)2) gave no crystalline DMOF; ligands insoluble and thermally unstable.","DMOF-2,3-(OMe)2",,Mn(NO3)2·6H2O,,"149 mg, 0.5 mmol",0.5,mmol,nan,,,,,nan,,,,,"2,3-dimethoxyterephthalic acid","BDC-2,3-(OMe)2","113 mg, 0.5 mmol",0.5,mmol,"1,4-diazabicyclo[2.2.2]octane",DABCO,"90 mg, 0.8 mmol",0.8,mmol,,,,,,,,,,,,,,,,"N,N-dimethylformamide",DMF,12.5 mL,12.5,,,,,100.0,100 °C (ramp 1 °C/min),48.0,48 h,scintillation vial,static,"DMF, chloroform",DMF 3×; CHCl3 exchange over 3 days (fresh daily),Degassed at 100 °C under vacuum for ≥12 h,100.0,12.0,,,,,,,,1554.0,not_reported,not_reported,300.0,,10.1039/c7ce00971b,ok,
10.1039/c7ce00971b,downloaded\10.1039_c7ce00971b.pdf,SI downloaded\10.1039_c7ce00971b_SI.pdf,mof_json_store\10.1039_c7ce00971b\raw_output.json,mof_json_store\10.1039_c7ce00971b\synthesis_007.json,yes,"Diamino BDC linkers (2,3- and 2,5-(NH2)2) gave no crystalline DMOF; ligands insoluble and thermally unstable.","DMOF-2,5-(OMe)2-3-NO2",,Mn(NO3)2·6H2O,,"149 mg, 0.5 mmol",0.5,mmol,nan,,,,,nan,,,,,"2,5-dimethoxy-3-nitroterephthalic acid",,"163 mg, 0.5 mmol",0.5,mmol,"1,4-diazabicyclo[2.2.2]octane",DABCO,"90 mg, 0.8 mmol",0.8,mmol,,,,,,,,,,,,,,,,"N,N-dimethylformamide",DMF,10 mL,10.0,,,,,100.0,100 °C (ramp 2.5 °C/min),48.0,48 h,scintillation vial,static,"DMF, chloroform",DMF 3×; CHCl3 exchange over 3 days (fresh daily),Degassed at 100 °C under vacuum for ≥12 h,100.0,12.0,,,,,,,,830.0,not_reported,not_reported,270.0,,10.1039/c7ce00971b,ok,
10.1039/c7ce00971b,downloaded\10.1039_c7ce00971b.pdf,SI downloaded\10.1039_c7ce00971b_SI.pdf,mof_json_store\10.1039_c7ce00971b\raw_output.json,mof_json_store\10.1039_c7ce00971b\synthesis_008.json,yes,"Diamino BDC linkers (2,3- and 2,5-(NH2)2) gave no crystalline DMOF; ligands insoluble and thermally unstable.","DMOF-2,5-(OMe)2-3-NH2",,Mn(NO3)2·6H2O,,"149 mg, 0.5 mmol",0.5,mmol,nan,,,,,nan,,,,,"3-amino-2,5-dimethoxyterephthalic acid",,"149 mg, 0.5 mmol",0.5,mmol,"1,4-diazabicyclo[2.2.2]octane",DABCO,"90 mg, 0.8 mmol",0.8,mmol,,,,,,,,,,,,,,,,"N,N-dimethylformamide",DMF,10 mL,10.0,,,,,100.0,100 °C (ramp 1 °C/min),48.0,48 h,scintillation vial,static,"DMF, chloroform",DMF 3×; CHCl3 exchange over 3 days (fresh daily),Degassed at 100 °C under vacuum for ≥12 h,100.0,12.0,,,,,,,,661.0,not_reported,not_reported,,,10.1039/c7ce00971b,ok,
10.1021/cg070356n,downloaded\10.1021_cg070356n.pdf,SI downloaded\10.1021_cg070356n_SI.pdf,mof_json_store\10.1021_cg070356n\raw_output.json,mof_json_store\10.1021_cg070356n\synthesis_001.json,yes,Attempts to synthesize 1–4 at acidic or neutral pH failed.,,,Co(NO3)2·6H2O,,"13.6 mg, 0.1 mmol",0.1,mmol,nan,,,,,nan,,,,,benzotriazole,BTAH,"0.06 mg, 0.05 mmol",0.05,mmol,terephthalic acid,tp,"8.3 mg, 0.05 mmol",0.05,mmol,,,,,,triethylamine,,adjust to pH 8.0 by slow addition,,,,,,,,water,H2O,10 mL,10.0,,,,,140.0,140 °C,72.0,heated to 140 °C within 24 h; kept 3 days; cooled at 5 °C/h,stainless steel vessel (20 mL),,,,,,,colorless block-shaped single crystals,28.0,,,pentanuclear [Zn5(μ3-OH)2] SBU; eight-connected self-penetrating,"triclinic P-1: a=9.277(3) Å, b=11.163(4) Å, c=11.396(4) Å, α=70.286(4)°, β=67.456(4)°, γ=67.131(4)°",,,yes,not_reported,479.0,luminescence,10.1021/cg070356n,ok,
10.1021/cg070356n,downloaded\10.1021_cg070356n.pdf,SI downloaded\10.1021_cg070356n_SI.pdf,mof_json_store\10.1021_cg070356n\raw_output.json,mof_json_store\10.1021_cg070356n\synthesis_002.json,yes,Attempts to synthesize 1–4 at acidic or neutral pH failed.,,,Co(NO3)2·6H2O,,"13.6 mg, 0.1 mmol",0.1,mmol,nan,,,,,nan,,,,,benzotriazole,BTAH,"0.06 mg, 0.05 mmol",0.05,mmol,"1,4-cyclohexanedicarboxylic acid",chdc,,,,,,,,,triethylamine,,adjust to pH 8.0 by slow addition,,,,,,,,water,H2O,10 mL,10.0,,,,,140.0,140 °C,72.0,heated to 140 °C within 24 h; kept 3 days; cooled at 5 °C/h,stainless steel vessel (20 mL),,,,,,,colorless block single crystals,52.0,,,hexanuclear Zn metallamacrocycle channels; 34-membered rings,"monoclinic P2(1)/c: a=4.8109(3) Å, b=22.4828(15) Å, c=9.7706(6) Å, β=99.7380(10)°",,,yes,not_reported,519.0,luminescence,10.1021/cg070356n,ok,
10.1021/cg070356n,downloaded\10.1021_cg070356n.pdf,SI downloaded\10.1021_cg070356n_SI.pdf,mof_json_store\10.1021_cg070356n\raw_output.json,mof_json_store\10.1021_cg070356n\synthesis_003.json,yes,Attempts to synthesize 1–4 at acidic or neutral pH failed.,,,Co(NO3)2·6H2O,,"13.6 mg, 0.1 mmol",0.1,mmol,nan,,,,,nan,,,,,benzotriazole,BTAH,"0.06 mg, 0.05 mmol",0.05,mmol,adipic acid,ap,,,,,,,,,triethylamine,,adjust to pH 8.0 by slow addition,,,,,,,,water,H2O,10 mL,10.0,,,,,140.0,140 °C,72.0,heated to 140 °C within 24 h; kept 3 days; cooled at 5 °C/h,stainless steel vessel (20 mL),,,,,,,colorless block single crystals,43.0,,,1D Zn–BTA helix chains; meso-racemic 3D network,"monoclinic P2(1)/c: a=11.2054(18) Å, b=9.9383(16) Å, c=8.8327(14) Å, β=92.627(2)°",,,yes,not_reported,436.0,luminescence,10.1021/cg070356n,ok,
10.1021/cg070356n,downloaded\10.1021_cg070356n.pdf,SI downloaded\10.1021_cg070356n_SI.pdf,mof_json_store\10.1021_cg070356n\raw_output.json,mof_json_store\10.1021_cg070356n\synthesis_004.json,yes,Attempts to synthesize 1–4 at acidic or neutral pH failed.,,,Zn(NO3)2·6H2O,,"13.6 mg, 0.1 mmol",0.1,mmol,nan,,,,,nan,,,,,benzotriazole,BTAH,"0.06 mg, 0.05 mmol",0.05,mmol,glutaric acid,gt,,,,,,,,,triethylamine,,adjust to pH 8.0 by slow addition,,,,,,,,water,H2O,10 mL,10.0,,,,,140.0,140 °C,72.0,heated to 140 °C within 24 h; kept 3 days; cooled at 5 °C/h,stainless steel vessel (20 mL),,,,,,,colorless block single crystals,49.0,,,1D Zn–BTA helix chains; meso-racemic 3D network,"orthorhombic Pbcn: a=9.850(2) Å, b=8.976(2) Å, c=19.990(4) Å",,,yes,not_reported,445.0,luminescence,10.1021/cg070356n,ok,
10.1021/ja9092715,downloaded\10.1021_ja9092715.pdf,SI downloaded\10.1021_ja9092715_SI.pdf,mof_json_store\10.1021_ja9092715\raw_output.json,mof_json_store\10.1021_ja9092715\synthesis_002.json,no,,MIL-53(Fe)-Cl,,Zn(NO3)2·6H2O,,1 mmol,1,mmol,nan,,,,,nan,,,,,2-chloroterephthalic acid,H2BDC-Cl,1 mmol,1.0,mmol,,,,,,,,,,,hydrofluoric acid (5 M aqueous solution),HF,"5 M, 1 mmol",1.0,mmol,,,,,,"N,N-dimethylformamide",DMF,5 mL,5.0,,,,,150.0,,48.0,48 h,Teflon-lined autoclave,,,,,,,single crystals (as-synthesized),,,,Fe–OH–Fe chains (oxo/hydroxo-bridged),,,17.5,,,,,10.1021/ja9092715,ok,
10.1021/ja9092715,downloaded\10.1021_ja9092715.pdf,SI downloaded\10.1021_ja9092715_SI.pdf,mof_json_store\10.1021_ja9092715\raw_output.json,mof_json_store\10.1021_ja9092715\synthesis_004.json,no,,MIL-53(Fe)-CH3,,Cu(NO3)2,,3.54 g (10 mmol),10,mmol,nan,,,,,nan,,,,,2-methylterephthalic acid,H2BDC-CH3,1.8 g (10 mmol),10.0,mmol,,,,,,,,,,,hydrofluoric acid (5 M aqueous solution),HF,"5 M, 1 mL",1.0,mL,,,,,,"N,N-dimethylformamide",DMF,50 mL,50.0,,,,,150.0,,24.0,24 h,Teflon-lined autoclave,,"water, ethanol, acetone",,200 °C for 72 h,200.0,72.0,yellowish solid,,,,Fe–OH–Fe chains (oxo/hydroxo-bridged),,,22.8,,,,,10.1021/ja9092715,ok,
10.1021/ja9092715,downloaded\10.1021_ja9092715.pdf,SI downloaded\10.1021_ja9092715_SI.pdf,mof_json_store\10.1021_ja9092715\raw_output.json,mof_json_store\10.1021_ja9092715\synthesis_005.json,no,,MIL-53(Fe)-NH2,,Fe(NO3)3·9H2O,,1.35 g (5 mmol),5,mmol,nan,,,,,nan,,,,,2-aminoterephthalic acid,H2BDC-NH2,0.9 g (5 mmol),5.0,mmol,,,,,,,,,,,,,,,,,,,,,water,H2O,50 mL,50.0,,,,,150.0,,72.0,72 h,Teflon-lined autoclave,,"water, DMF, acetone, ethanol","EtOH exchange 150 °C, 48 h ×2",150 °C in air for 72 h,150.0,72.0,brown solid,,,,Fe–OH–Fe chains (oxo/hydroxo-bridged),,,37.5,,,,,10.1021/ja9092715,ok,
10.1021/ja9092715,downloaded\10.1021_ja9092715.pdf,SI downloaded\10.1021_ja9092715_SI.pdf,mof_json_store\10.1021_ja9092715\raw_output.json,mof_json_store\10.1021_ja9092715\synthesis_006.json,no,,MIL-53(Fe)-(OH)2,,ZrCl4,,1.63 g (4.6 mmol),4.6,mmol,nan,,,,,nan,,,,,"2,5-dihydroxyterephthalic acid",H2BDC-(OH)2,1.34 g (6.8 mmol),6.8,mmol,,,,,,,,,,,hydrofluoric acid (5 M aqueous solution),HF,"5 M, 1 mL",1.0,mL,perchloric acid (5 M aqueous solution),HClO4,"5 M, 5 mL",5.0,mL,"N,N-dimethylformamide",DMF,25 mL,25.0,,,,,100.0,,16.0,16 h,Teflon-lined autoclave,,ethanol,,150 °C for 15 h,150.0,15.0,dark crystalline solid,,,,Fe–OH–Fe chains (oxo/hydroxo-bridged),,,10.2,,,,,10.1021/ja9092715,ok,
10.1021/ja9092715,downloaded\10.1021_ja9092715.pdf,SI downloaded\10.1021_ja9092715_SI.pdf,mof_json_store\10.1021_ja9092715\raw_output.json,mof_json_store\10.1021_ja9092715\synthesis_007.json,no,,MIL-53(Fe)-(CO2H)2,,ZrCl4,,3.54 g (10 mmol),10,mmol,nan,,,,,nan,,,,,"1,2,4,5-benzenetetracarboxylic acid",,2.54 g (10 mmol),10.0,mmol,,,,,,,,,,,,,,,,,,,,,water,H2O,50 mL,50.0,,,,,150.0,,16.0,16 h,Teflon-lined autoclave,,ethanol,,,,,pale yellow crystalline solid,,,,Fe–OH–Fe chains (oxo/hydroxo-bridged),,,20.4,,,,,10.1021/ja9092715,ok,
10.1002/slct.202002661,,SI downloaded\10.1002_slct.202002661_SI.pdf,mof_json_store\10.1002_slct.202002661\raw_output.json,mof_json_store\10.1002_slct.202002661\synthesis_001.json,no,,Cu3(BTC)2,,ZrCl4,,"2.69 g, 18.1 mmol",18.1,mmol,nan,,,,,nan,,,,,"benzene-1,3,5-tricarboxylic acid",BTC,"1.18 g, 11.2 mmol",11.2,mmol,,,,,,,,,,,,,,,,,,,,,Ethanol,EtOH,20 mL (×2 solutions; total 40 mL),40.0,"N,N-dimethylformamide",DMF,15 mL (×2 solutions; total 30 mL),30.0,85.0,85 °C,24.0,24 h,glass vials (air oven),static,"DMF, MeOH","copious DMF wash; MeOH soak 24 h, then exchanged 3× with fresh MeOH",170 °C under vacuum for 6 h,170.0,6.0,deep purple octahedral crystals,,,,,,,943.0,not_reported,not_reported,300.0,,10.1002/slct.202002661,ok,
10.1002/slct.202002661,,SI downloaded\10.1002_slct.202002661_SI.pdf,mof_json_store\10.1002_slct.202002661\raw_output.json,mof_json_store\10.1002_slct.202002661\synthesis_002.json,no,,Cu(BDC),,ZrCl4,,8.45 g (34.9 mmol),34.9,mmol,nan,,,,,nan,,,,,terephthalic acid,BDC,5.80 g (34.9 mmol),34.9,mmol,,,,,,,,,,,,,,,,,,,,,"N,N-dimethylformamide",DMF,780 mL,780.0,,,,,110.0,110 °C,36.0,36 h,Teflon-lined autoclave,static,DMF,repeatedly with excess DMF,dried in hot air oven at 220 °C for 24 h,220.0,24.0,small fine blue crystals,,,,,,,,not_reported,not_reported,,,10.1002/slct.202002661,ok,
10.1002/slct.202002661,,SI downloaded\10.1002_slct.202002661_SI.pdf,mof_json_store\10.1002_slct.202002661\raw_output.json,mof_json_store\10.1002_slct.202002661\synthesis_003.json,no,,Cu2(BDC)2(DABCO),,ZrCl4,,"0.80 g, 3.3 mmol",3.3,mmol,nan,,,,,nan,,,,,terephthalic acid,BDC,"0.506 g, 3.1 mmol",3.1,mmol,"1,4-diazabicyclo[2.2.2]octane",DABCO,"0.188 g, 1.67 mmol",1.67,mmol,,,,,,,,,,,,,,,,"N,N-dimethylformamide",DMF,80 mL,80.0,,,,,120.0,120 °C,48.0,48 h,Teflon-lined autoclave,static,DMF,repeatedly with excess DMF,140 °C under vacuum for 6 h,140.0,6.0,light blue crystals,,,,,,,,not_reported,not_reported,,,10.1002/slct.202002661,ok,
10.1002/slct.202002661,,SI downloaded\10.1002_slct.202002661_SI.pdf,mof_json_store\10.1002_slct.202002661\raw_output.json,mof_json_store\10.1002_slct.202002661\synthesis_004.json,no,,Cu(bpy)(H2O)2(BF4)2(bpy),,Eu2O3,,"0.618 g, 1 mmol",1,mmol,nan,,,,,nan,,,,,"4,4'-bipyridine",bpy,"0.624 g, 2 mmol",2.0,mmol,,,,,,,,,,,,,,,,,,,,,Water,H2O,16 mL (metal solution),16.0,Ethanol,EtOH,4 mL (ligand solution),4.0,25,RT,4.0,4 h,,stirred,"H2O, EtOH",washed with water and ethanol,"air-dried at RT, then vacuum 100 °C for 2 h",100.0,2.0,blue precipitate,,,,,,,,not_reported,not_reported,,,10.1002/slct.202002661,ok,
