Repository: zzhenglab/MOFinder

# MOFinder

MOFinder extracts MOF synthesis information from the literature, reconstructs evidence-supported negative reaction records, and prepares datasets for synthesis-outcome prediction.
[Web application](https://mofinder.chemistry.wustl.edu/) | [Demos](Demo/README.md) | [Source code](docs/source_to_code.md) | [Workflow guide](docs/workflow.md) | [Model evaluation](docs/evaluation.md)

## Quick start

The workflow runs through Python commands. Python 3.10 or newer is required. Clone the repository and initialize its related applications:

```bash
git clone --recurse-submodules https://github.com/zzhenglab/MOFinder.git
cd MOFinder
```

Start with the two offline demonstrations:

```bash

File: mof_extraction_1_2.csv (part 112 of 305)
doi,main_pdf,si_pdf,raw_output,parsed_json,article_trial_or_failure,article_trial_or_failure_notes,mof_name,crystal_code,metal_1,metal_1_abbr,metal_1_amount_text,metal_1_amount_value,metal_1_amount_unit,metal_2,metal_2_abbr,metal_2_amount_text,metal_2_amount_value,metal_2_amount_unit,metal_3,metal_3_abbr,metal_3_amount_text,metal_3_amount_value,metal_3_amount_unit,linker_1,linker_1_abbr,linker_1_amount_text,linker_1_amount_value,linker_1_amount_unit,linker_2,linker_2_abbr,linker_2_amount_text,linker_2_amount_value,linker_2_amount_unit,linker_3,linker_3_abbr,linker_3_amount_text,linker_3_amount_value,linker_3_amount_unit,modulator_1,modulator_1_abbr,modulator_1_amount_text,modulator_1_amount_value,modulator_1_amount_unit,modulator_2,modulator_2_abbr,modulator_2_amount_text,modulator_2_amount_value,modulator_2_amount_unit,solvent_main,solvent_main_abbr,solvent_main_amount_text,solvent_main_ml,solvent_secondary,solvent_secondary_abbr,solvent_secondary_amount_text,solvent_secondary_ml,temperature_c,temperature_c_text,time_h,time_text,vessel_type,stirring,washing_solvent,washing_cycles,activation_text,activation_temp_c,activation_time_h,crystal_morphology,yield_percent,crystal_size,topology_code,metal_cluster_connectivity,unit_cell_short,pore_diameter_A,BET_surface_area_m2g,air_stable,water_stable,tga_decomposition_temp_c,applications,reference,status,error
10.1002/slct.202002661,,SI downloaded\10.1002_slct.202002661_SI.pdf,mof_json_store\10.1002_slct.202002661\raw_output.json,mof_json_store\10.1002_slct.202002661\synthesis_006.json,no,,Ni(HBTC)BPY,,ZrOCl2·8H2O,,"1.74 g, 5.98 mmol",5.98,mmol,nan,,,,,nan,,,,,"benzene-1,3,5-tricarboxylic acid",BTC,"0.63 g, 2.99 mmol",2.99,mmol,"4,4'-bipyridine",bpy,"0.705 g, 3 mmol",3.0,mmol,,,,,,,,,,,,,,,,"N,N-dimethylformamide",DMF,60 mL,60.0,,,,,100.0,100 °C,24.0,24 h,Teflon-lined autoclave,static,"DMF, DCM",DMF 3×10 mL; DCM 3×10 mL (solvent exchange),140 °C under vacuum for 6 h,140.0,6.0,green crystals,,,,,,,,not_reported,not_reported,,,10.1002/slct.202002661,ok,
10.1002/slct.202002661,,SI downloaded\10.1002_slct.202002661_SI.pdf,mof_json_store\10.1002_slct.202002661\raw_output.json,mof_json_store\10.1002_slct.202002661\synthesis_007.json,no,,Ni2(BDC)2(DABCO),,ZrCl4,,"2.9 g, 9.975 mmol",9.975,mmol,nan,,,,,nan,,,,,terephthalic acid,BDC,"2.075 g, 12.49 mmol",12.49,mmol,"1,4-diazabicyclo[2.2.2]octane",DABCO,"0.84 g, 7.49 mmol",7.49,mmol,,,,,,,,,,,,,,,,"N,N-dimethylformamide",DMF,75 mL,75.0,,,,,100.0,100 °C,48.0,48 h,Teflon-lined autoclave,static,"DMF, MeOH",DMF 3×10 mL for 3 days; MeOH 3×10 mL for 3 days (solvent exchange),140 °C under vacuum for 6 h,140.0,6.0,green crystals,72.0,,,,,,,not_reported,not_reported,,,10.1002/slct.202002661,ok,
10.1039/c6ce01709f,downloaded\10.1039_c6ce01709f.pdf,SI downloaded\10.1039_c6ce01709f_SI.pdf,mof_json_store\10.1039_c6ce01709f\raw_output.json,mof_json_store\10.1039_c6ce01709f\synthesis_001.json,no,,,,Cu(NO3)2·3H2O,,"8.8 mg, 0.05 mmol",0.05,mmol,nan,,,,,nan,,,,,"2,5-dibromoterephthalic acid",H2-dbt,16.2 mg 0.05 mmol,0.05,mmol,,,,,,,,,,,"2,2′-bipyridine","2,2′-bpy","19.0 mg, 0.12 mmol",0.12,mmol,potassium hydroxide solution,KOH,"1.2 M, 0.05 mL",,,ethanol,EtOH,"EtOH–H2O v:v = 1:1, total 1 mL",,water,H2O,"EtOH–H2O v:v = 1:1, total 1 mL",,120.0,120 °C,72.0,3 days,glass tube (sealed),,acetone,,dried in air,,,Colorless stick crystals,57.0,,,edge-sharing CaO7 1D Ca–O–Ca chains,"a=15.6300(1) Å, b=12.6171(7) Å, c=5.4481(4) Å, α=90°, β=92.926(7)°, γ=90°, C2/c",,,not_reported,not_reported,,luminescence,10.1039/c6ce01709f,ok,
10.1039/c6ce01709f,downloaded\10.1039_c6ce01709f.pdf,SI downloaded\10.1039_c6ce01709f_SI.pdf,mof_json_store\10.1039_c6ce01709f\raw_output.json,mof_json_store\10.1039_c6ce01709f\synthesis_002.json,no,,,,CdI2,,"8.8 mg, 0.05 mmol",0.05,mmol,nan,,,,,nan,,,,,"2,5-dibromoterephthalic acid",H2-dbt,16.2 mg 0.05 mmol,0.05,mmol,"5,5′-dimethyl-2,2′-bipyridine","5,5′-dmbpy","5.6 mg, 0.03 mmol",0.03,mmol,,,,,,potassium hydroxide solution,KOH,"1.2 M, 0.05 mL",,,,,,,,ethanol,EtOH,"EtOH–H2O v:v = 1:1, total 1 mL",,water,H2O,"EtOH–H2O v:v = 1:1, total 1 mL",,120.0,120 °C,72.0,3 days,glass tube (sealed),,,,,,,Colorless plate crystals,72.0,,dia,single Ca nodes (CaO4N4),"a=11.0693(5) Å, b=12.9647(3) Å, c=13.6267(4) Å, α=90°, β=90°, γ=90°, Pnnn",,,not_reported,not_reported,,luminescence,10.1039/c6ce01709f,ok,
10.1039/c6ce01709f,downloaded\10.1039_c6ce01709f.pdf,SI downloaded\10.1039_c6ce01709f_SI.pdf,mof_json_store\10.1039_c6ce01709f\raw_output.json,mof_json_store\10.1039_c6ce01709f\synthesis_003.json,no,,,,Cd(BF4)2·6H2O,,"8.8 mg, 0.05 mmol",0.05,mmol,nan,,,,,nan,,,,,"2,5-dibromoterephthalic acid",H2-dbt,16.2 mg 0.05 mmol,0.05,mmol,,,,,,,,,,,"4,4′-bipyridine","4,4′-bpy","8.3 mg, 0.053 mmol",0.053,mmol,potassium hydroxide solution,KOH,"1.2 M, 0.05 mL",,,ethanol,EtOH,"EtOH–H2O v:v = 1:1, total 1 mL",,water,H2O,"EtOH–H2O v:v = 1:1, total 1 mL",,120.0,120 °C,72.0,3 days,glass tube (sealed),,,,,,,Faint yellow stick crystals,72.0,,pcu,binuclear [Ca2(CO2)4] SBU (6-connected),"a=7.7834(4) Å, b=10.1301(5) Å, c=10.3277(8) Å, α=103.873(5)°, β=91.797(5)°, γ=90.935(4)°, P-1",,,not_reported,not_reported,,luminescence;sensing,10.1039/c6ce01709f,ok,
10.1039/c6ce01709f,downloaded\10.1039_c6ce01709f.pdf,SI downloaded\10.1039_c6ce01709f_SI.pdf,mof_json_store\10.1039_c6ce01709f\raw_output.json,mof_json_store\10.1039_c6ce01709f\synthesis_004.json,no,,,,CdI2,,"8.8 mg, 0.05 mmol",0.05,mmol,nan,,,,,nan,,,,,"2,5-dibromoterephthalic acid",H2-dbt,"16.2 mg, 0.05 mmol",0.05,mmol,,,,,,,,,,,"1,4-di(1H-imidazol-1-yl)benzene",dib,"10.5 mg, 0.04 mmol",0.04,mmol,potassium hydroxide solution,KOH,"0.1 M, 0.1 mL",,,ethanol,EtOH,"EtOH–H2O v:v = 5:7, total 1.2 mL",,water,H2O,"EtOH–H2O v:v = 5:7, total 1.2 mL",,120.0,120 °C,72.0,3 days,glass tube (sealed),,acetone,,dried in air,,,Brown block crystals,69.0,,,"mononuclear Ca nodes (CaO6/CaO7), 5-nodal net","a=10.0545(6) Å, b=11.5943(6) Å, c=12.4010(7) Å, α=74.417(5)°, β=84.716(5)°, γ=83.300(5)°, P-1",,,not_reported,not_reported,,luminescence;sensing,10.1039/c6ce01709f,ok,
10.1039/c7ra02063e,downloaded\10.1039_c7ra02063e.pdf,SI downloaded\10.1039_c7ra02063e_SI.pdf,mof_json_store\10.1039_c7ra02063e\raw_output.json,mof_json_store\10.1039_c7ra02063e\synthesis_001.json,no,,[Zn(HL1)],1530042,CdI2,,"0.2 mmol, 0.057 g",0.2,mmol,nan,,,,,nan,,,,,"4-(2,4-dicarboxylphenyl) picolinic acid",H3L1,"0.4 mmol, 0.119 g",0.4,mmol,,,,,,,,,,,,,,,,,,,,,water,H2O,10 mL,10.0,,,,,160.0,160 °C,72.0,3 days,23 mL Teflon-lined autoclave,stirred 15 min before heating,,,,,,yellow plates,55.0,,,[Zn(μ-Ocarboxylate)(COO)]n chains,"a=15.7203(10), b=13.1516(9), c=6.1682(4) Å, alpha=90, beta=90, gamma=90, Pca2(1)",,,not_reported,not_reported,,luminescence,10.1039/c7ra02063e,ok,
10.1039/c7ra02063e,downloaded\10.1039_c7ra02063e.pdf,SI downloaded\10.1039_c7ra02063e_SI.pdf,mof_json_store\10.1039_c7ra02063e\raw_output.json,mof_json_store\10.1039_c7ra02063e\synthesis_004.json,no,,[Co3(L1)2(H2O)8]·4H2O,1530044,Cd(BF4)2·6H2O,,"0.3 mmol, 0.071 g",0.3,mmol,nan,,,,,nan,,,,,"4-(2,4-dicarboxylphenyl) picolinic acid",H3L1,"0.2 mmol, 0.057 g",0.2,mmol,,,,,,,,,,,NaOH aqueous solution (1 mol L−1),,"1 mol L−1, 600 μL",0.6,mmol,,,,,,water,H2O,10 mL,10.0,,,,,160.0,160 °C,72.0,3 days,23 mL Teflon-lined autoclave,stirred 15 min before heating,,,,,,orange crystals,12.0,,,3D framework with single syn–anti carboxylate bridges (Co1/Co3),"a=7.1966(5), b=10.3116(6), c=12.2101(8) Å, alpha=102.745(2), beta=101.788(2), gamma=92.055(2), triclinic",,,not_reported,not_reported,,magnetism,10.1039/c7ra02063e,ok,
10.1039/c7ra02063e,downloaded\10.1039_c7ra02063e.pdf,SI downloaded\10.1039_c7ra02063e_SI.pdf,mof_json_store\10.1039_c7ra02063e\raw_output.json,mof_json_store\10.1039_c7ra02063e\synthesis_005.json,no,,"[Mn3(H3L2)2(4,4′-bpy)2(H2O)2]",1530041,Cd(ClO4)2·6H2O,,"0.3 mmol, 0.059 g",0.3,mmol,nan,,,,,nan,,,,,"5-(3′,5′-dicarboxylphenyl) nicotinic acid",H3L2,"0.2 mmol, 0.057 g",0.2,mmol,"4,4'-bipyridine","4,4′-bpy","0.3 mmol, 0.047 g",0.3,mmol,,,,,,NaOH aqueous solution (1 mol L−1),,"1 mol L−1, 600 μL",0.6,mmol,,,,,,water,H2O,10 mL,10.0,,,,,160.0,160 °C,72.0,3 days,23 mL Teflon-lined autoclave,stirred 15 min before heating,,,,,,light yellow crystals,25.0,,,trinuclear [Mn3(COO)6(H2O)2] units with (μ-Ocarboxylate)(COO)2 bridges,"a=9.6330(10), b=10.6019(9), c=11.2826(10) Å, alpha=96.503(7), beta=104.988(8), gamma=104.111(8), triclinic",,,not_reported,not_reported,,magnetism,10.1039/c7ra02063e,ok,
10.1039/c0ce00181c,downloaded\10.1039_c0ce00181c.pdf,,mof_json_store\10.1039_c0ce00181c\raw_output.json,mof_json_store\10.1039_c0ce00181c\synthesis_001.json,no,,,,FeCl3·6H2O,Cd(CH3COO)2·2H2O,53.3 mg (0.20 mmol),0.2,mmol,nan,,,,,nan,,,,,"4,4'-(hexafluoroisopropylidene)diphthalic acid",,48.0 mg (0.10 mmol),0.1,mmol,"1,10-(1,4-butanediyl)bis(imidazole)",biim-4,38.0 mg (0.20 mmol),0.2,mmol,,,,,,,,,,,,,,,,water,H2O,"8 mL (from EtOH/H2O 1:4 v/v, total 10 mL)",8.0,ethanol,EtOH,"2 mL (from EtOH/H2O 1:4 v/v, total 10 mL)",2.0,150.0,150 b0C,72.0,3 days; cooled to RT at 10 b0C h \n1,Teflon reactor (15 mL),stirred,,,,,,colorless crystals,57.0,,,,"a=10.590(4) c5, b=11.460(6) c5, c=17.775(9) c5, b1=77.232(19) b0, b2=75.175(16) b0, b3=63.319(15) b0, P-1",,,not_reported,not_reported,,luminescence,10.1039/c0ce00181c,ok,
10.1039/c7ce01042g,downloaded\10.1039_c7ce01042g.pdf,SI downloaded\10.1039_c7ce01042g_SI.pdf,mof_json_store\10.1039_c7ce01042g\raw_output.json,mof_json_store\10.1039_c7ce01042g\synthesis_001.json,yes,"Mn(NO3)2, Mn(OAc)2, CoCl2, Co(OAc)2, NiCl2 and Ni(OAc)2 gave unknown or mixed phases under similar conditions.",,,CuCl2·2H2O,,"0.0297 g, 0.1 mmol",0.1,mmol,nan,,,,,nan,,,,,"4-(3,5-dicarboxylphenyl)-2-methylpyridine",H2L,"0.0072 g, 0.025 mmol",0.025,mmol,,,,,,,,,,,,,,,,,,,,,acetonitrile,MeCN,5 mL,5.0,water,H2O,1 mL,1.0,160.0,160 °C,48.0,2 days,Teflon lined stainless steel vessel (20 mL),static,,,,,,colorless block crystals,51.0,,kgd,"dinuclear [Zn2O2] unit, 6-connected","a=8.2330(8) Å, b=9.7370(8) Å, c=10.4837(10) Å, α=107.355(3)°, β=101.071(4)°, γ=111.799(3)°, P-1",,,not_reported,not_reported,,luminescence,10.1039/c7ce01042g,ok,
10.1039/c7ce01042g,downloaded\10.1039_c7ce01042g.pdf,SI downloaded\10.1039_c7ce01042g_SI.pdf,mof_json_store\10.1039_c7ce01042g\raw_output.json,mof_json_store\10.1039_c7ce01042g\synthesis_002.json,yes,"Mn(NO3)2, Mn(OAc)2, CoCl2, Co(OAc)2, NiCl2 and Ni(OAc)2 gave unknown or mixed phases under similar conditions.",,,Ni[Ni(CN)4]n·3H2O,,"0.0197 g, 0.1 mmol",0.1,mmol,nan,,,,,nan,,,,,"4-(3,5-dicarboxylphenyl)-2-methylpyridine",H2L,"0.0072 g, 0.025 mmol",0.025,mmol,,,,,,,,,,,,,,,,,,,,,acetonitrile,MeCN,5 mL,5.0,water,H2O,2 mL,2.0,160.0,160 °C,72.0,3 days,Teflon lined stainless steel vessel (20 mL),static,,,,,,colorless block crystals,48.0,,rtl,linear [Mn3] with μ-COO/μ-Ocarboxylate/μ-Cl triple bridges,"a=18.019(3) Å, b=7.6710(12) Å, c=23.088(3) Å, α=90°, β=90°, γ=90°, Pbca",,,not_reported,not_reported,,magnetism,10.1039/c7ce01042g,ok,
10.1039/c7ce01042g,downloaded\10.1039_c7ce01042g.pdf,SI downloaded\10.1039_c7ce01042g_SI.pdf,mof_json_store\10.1039_c7ce01042g\raw_output.json,mof_json_store\10.1039_c7ce01042g\synthesis_003.json,yes,"Mn(NO3)2, Mn(OAc)2, CoCl2, Co(OAc)2, NiCl2 and Ni(OAc)2 gave unknown or mixed phases under similar conditions.",,,Ni[Ni(CN)4]n,,"0.0291 g, 0.1 mmol",0.1,mmol,nan,,,,,nan,,,,,"4-(3,5-dicarboxylphenyl)-2-methylpyridine",H2L,"0.0072 g, 0.025 mmol",0.025,mmol,,,,,,,,,,,,,,,,,,,,,acetonitrile,MeCN,6 mL,6.0,water,H2O,2 mL,2.0,160.0,160 °C,72.0,3 days,Teflon lined stainless steel vessel (20 mL),static,,,,,,red block crystals,68.0,,,linear [Co3] with μ-COO/μ-Ocarboxylate/μ-ONO3 triple bridges,"a=18.1510(9) Å, b=11.5168(5) Å, c=15.9081(8) Å, α=90°, β=117.996(2)°, γ=90°, C2/c",,,not_reported,not_reported,,magnetism,10.1039/c7ce01042g,ok,
10.1039/c2ce26847g,downloaded\10.1039_c2ce26847g.pdf,SI downloaded\10.1039_c2ce26847g_SI.pdf,mof_json_store\10.1039_c2ce26847g\raw_output.json,mof_json_store\10.1039_c2ce26847g\synthesis_001.json,yes,"At low Hmim/Zn (20) with high water, by-products (zinc hydroxide, basic zinc nitrate) formed and porosity was poor.",ZIF-8,,Zn(NO3)2·4H2O,,0.744 g (2.5 mmol),2.5,mmol,nan,,,,,nan,,,,,2-methylimidazole,Hmim,Hmim/Zn molar ratio = 100 (Zn = 2.5 mmol),,,,,,,,,,,,,,,,,,,,,,,deionized water,H2O,100 mL total,100.0,,,,,25,room temperature,24.0,24 h,,stirred,methanol,three times,40 °C under reduced pressure for 24 h,40.0,24.0,rhombic dodecahedra with truncated corners,89.6,0.25 µm,sod,,,,1600.0,not_reported,not_reported,,,10.1039/c2ce26847g,ok,
10.1039/c2ce26847g,downloaded\10.1039_c2ce26847g.pdf,SI downloaded\10.1039_c2ce26847g_SI.pdf,mof_json_store\10.1039_c2ce26847g\raw_output.json,mof_json_store\10.1039_c2ce26847g\synthesis_002.json,yes,"At low Hmim/Zn (20) with high water, by-products (zinc hydroxide, basic zinc nitrate) formed and porosity was poor.",ZIF-8,,Cu(NO3)2,,0.744 g (2.5 mmol),2.5,mmol,nan,,,,,nan,,,,,2-methylimidazole,Hmim,Hmim/Zn molar ratio = 80 (Zn = 2.5 mmol),,,,,,,,,,,,,,,,,,,,,,,deionized water,H2O,100 mL total,100.0,,,,,25,room temperature,24.0,24 h,,stirred,methanol,three times,40 °C under reduced pressure for 24 h,40.0,24.0,rhombic dodecahedra with truncated corners,90.0,0.30 µm,sod,,,,1580.0,not_reported,not_reported,,,10.1039/c2ce26847g,ok,
10.1039/c2ce26847g,downloaded\10.1039_c2ce26847g.pdf,SI downloaded\10.1039_c2ce26847g_SI.pdf,mof_json_store\10.1039_c2ce26847g\raw_output.json,mof_json_store\10.1039_c2ce26847g\synthesis_003.json,yes,"At low Hmim/Zn (20) with high water, by-products (zinc hydroxide, basic zinc nitrate) formed and porosity was poor.",ZIF-8,,Zn(NO3)2·4H2O,,0.744 g (2.5 mmol),2.5,mmol,nan,,,,,nan,,,,,2-methylimidazole,Hmim,12.3 g (0.15 mol),0.15,mol,,,,,,,,,,,,,,,,,,,,,deionized water,H2O,100 mL total (10 mL Zn solution + 90 mL Hmim solution),100.0,,,,,25,room temperature,24.0,24 h,,stirred,methanol,three times,40 °C under reduced pressure for 24 h,40.0,24.0,rhombic dodecahedra with truncated corners,94.2,0.49 µm,sod,,,,1550.0,not_reported,not_reported,,,10.1039/c2ce26847g,ok,
10.1039/c2ce26847g,downloaded\10.1039_c2ce26847g.pdf,SI downloaded\10.1039_c2ce26847g_SI.pdf,mof_json_store\10.1039_c2ce26847g\raw_output.json,mof_json_store\10.1039_c2ce26847g\synthesis_004.json,yes,"At low Hmim/Zn (20) with high water, by-products (zinc hydroxide, basic zinc nitrate) formed and porosity was poor.",ZIF-8,,Zn(NO3)2·4H2O,,0.744 g (2.5 mmol),2.5,mmol,nan,,,,,nan,,,,,2-methylimidazole,Hmim,Hmim/Zn molar ratio = 40 (Zn = 2.5 mmol),,,,,,,,,,,,,,,,,,,,,,,deionized water,H2O,100 mL total,100.0,,,,,25,room temperature,24.0,24 h,,stirred,methanol,three times,40 °C under reduced pressure for 24 h,40.0,24.0,rhombic dodecahedra with truncated corners,97.5,1.91 µm,sod,,,,1520.0,not_reported,not_reported,,,10.1039/c2ce26847g,ok,
10.1039/c2ce26847g,downloaded\10.1039_c2ce26847g.pdf,SI downloaded\10.1039_c2ce26847g_SI.pdf,mof_json_store\10.1039_c2ce26847g\raw_output.json,mof_json_store\10.1039_c2ce26847g\synthesis_005.json,yes,"At low Hmim/Zn (20) with high water, by-products (zinc hydroxide, basic zinc nitrate) formed and porosity was poor.",ZIF-8,,Zn(NO3)2·4H2O,,0.744 g (2.5 mmol),2.5,mmol,nan,,,,,nan,,,,,2-methylimidazole,Hmim,Hmim/Zn molar ratio = 20 (Zn = 2.5 mmol),,,,,,,,,,,,,,,,,,,,,,,deionized water,H2O,100 mL total,100.0,,,,,25,room temperature,24.0,24 h,,stirred,methanol,three times,40 °C under reduced pressure for 24 h,40.0,24.0,aggregated particles (mixed phases),117.4,Aggregated,sod,,,,120.0,not_reported,not_reported,,,10.1039/c2ce26847g,ok,
10.1039/c2ce26847g,downloaded\10.1039_c2ce26847g.pdf,SI downloaded\10.1039_c2ce26847g_SI.pdf,mof_json_store\10.1039_c2ce26847g\raw_output.json,mof_json_store\10.1039_c2ce26847g\synthesis_006.json,yes,"At low Hmim/Zn (20) with high water, by-products (zinc hydroxide, basic zinc nitrate) formed and porosity was poor.",ZIF-8,,Zn(NO3)2·4H2O,,0.744 g (2.5 mmol),2.5,mmol,nan,,,,,nan,,,,,2-methylimidazole,Hmim,Hmim/Zn molar ratio = 20 (Zn = 2.5 mmol),,,,,,,,,,,,,,,,,,,,,,,deionized water,H2O,80 mL total,80.0,,,,,25,room temperature,24.0,24 h,,stirred,methanol,three times,40 °C under reduced pressure for 24 h,40.0,24.0,aggregated particles (mixed phases),112.0,Aggregated,sod,,,,150.0,not_reported,not_reported,,,10.1039/c2ce26847g,ok,
10.1039/c2ce26847g,downloaded\10.1039_c2ce26847g.pdf,SI downloaded\10.1039_c2ce26847g_SI.pdf,mof_json_store\10.1039_c2ce26847g\raw_output.json,mof_json_store\10.1039_c2ce26847g\synthesis_007.json,yes,"At low Hmim/Zn (20) with high water, by-products (zinc hydroxide, basic zinc nitrate) formed and porosity was poor.",ZIF-8,,Zn(NO3)2·4H2O,,0.744 g (2.5 mmol),2.5,mmol,nan,,,,,nan,,,,,2-methylimidazole,Hmim,Hmim/Zn molar ratio = 20 (Zn = 2.5 mmol),,,,,,,,,,,,,,,,,,,,,,,deionized water,H2O,60 mL total,60.0,,,,,25,room temperature,24.0,24 h,,stirred,methanol,three times,40 °C under reduced pressure for 24 h,40.0,24.0,aggregated particles (mixed phases),105.4,Aggregated,sod,,,,760.0,not_reported,not_reported,,,10.1039/c2ce26847g,ok,
10.1039/c2ce26847g,downloaded\10.1039_c2ce26847g.pdf,SI downloaded\10.1039_c2ce26847g_SI.pdf,mof_json_store\10.1039_c2ce26847g\raw_output.json,mof_json_store\10.1039_c2ce26847g\synthesis_008.json,yes,"At low Hmim/Zn (20) with high water, by-products (zinc hydroxide, basic zinc nitrate) formed and porosity was poor.",ZIF-8,,Zn(CH3COO)2·2H2O,,0.744 g (2.5 mmol),2.5,mmol,nan,,,,,nan,,,,,2-methylimidazole,Hmim,Hmim/Zn molar ratio = 20 (Zn = 2.5 mmol),,,,,,,,,,,,,,,,,,,,,,,deionized water,H2O,40 mL total,40.0,,,,,25,room temperature,24.0,24 h,,stirred,methanol,three times,40 °C under reduced pressure for 24 h,40.0,24.0,aggregated particles (mixed phases),102.3,Aggregated,sod,,,,1300.0,not_reported,not_reported,,,10.1039/c2ce26847g,ok,
10.1039/c2ce26847g,downloaded\10.1039_c2ce26847g.pdf,SI downloaded\10.1039_c2ce26847g_SI.pdf,mof_json_store\10.1039_c2ce26847g\raw_output.json,mof_json_store\10.1039_c2ce26847g\synthesis_009.json,yes,"At low Hmim/Zn (20) with high water, by-products (zinc hydroxide, basic zinc nitrate) formed and porosity was poor.",ZIF-8,,ZrOCl2·8H2O,,0.744 g (2.5 mmol),2.5,mmol,nan,,,,,nan,,,,,2-methylimidazole,Hmim,Hmim/Zn molar ratio = 20 (Zn = 2.5 mmol),,,,,,,,,,,,,,,,,,,,,,,deionized water,H2O,20 mL total,20.0,,,,,25,room temperature,24.0,24 h,,stirred,methanol,three times,40 °C under reduced pressure for 24 h,40.0,24.0,aggregated ZIF-8 crystals,82.8,Aggregated,sod,,,,1480.0,not_reported,not_reported,,,10.1039/c2ce26847g,ok,
10.1039/c4ra06629d,downloaded\10.1039_c4ra06629d.pdf,SI downloaded\10.1039_c4ra06629d_SI.pdf,mof_json_store\10.1039_c4ra06629d\raw_output.json,mof_json_store\10.1039_c4ra06629d\synthesis_005.json,no,,,,ZrCl4,,0.25 mmol,0.25,mmol,nan,,"0.091 g, 0.25 mmol",0.25,mmol,nan,,,,,"1H-[1,2,3]-triazole-4,5-dicarboxylic acid",H3TDA,"0.159 g, 1.0 mmol",1.0,mmol,,,,,,,,,,,,,,,,,,,,,water,H2O,15 mL,15.0,,,,,180.0,180 °C,72.0,3 days,23 mL acid digestion bomb,static,"H2O, MeOH, CH2Cl2",H2O: 3× 5 mL; MeOH and CH2Cl2: alternately for 3 days,235 °C under vacuum for 12 h,235.0,12.0,lilac diamond-like crystals,,,,,,,318.0,not_reported,not_reported,,CO2_capture,10.1039/c4ra06629d,ok,
10.1002/ejic.202100466,downloaded\10.1002_ejic.202100466.pdf,SI downloaded\10.1002_ejic.202100466_SI.pdf,mof_json_store\10.1002_ejic.202100466\raw_output.json,mof_json_store\10.1002_ejic.202100466\synthesis_001.json,no,,MOF-5,,Zn(NO3)2·6H2O,,0.80 mmol,0.8,mmol,nan,,,,,nan,,,,,terephthalic acid,H2BDC,0.40 mmol,0.4,mmol,,,,,,,,,,,,,,,,,,,,,"N,N-dimethylformamide",DMF,8 mL,8.0,,,,,120.0,120 °C,24.0,24 h,screw-capped vial,,"DMF, CHCl3",CHCl3 immersion overnight,150 °C under high vacuum for 6 h,150.0,6.0,colorless crystals,,,,Zn4O cluster,,,985.0,not_reported,not_reported,400.0,CO2_capture;hydrogen storage,10.1002/ejic.202100466,ok,
10.1002/ejic.202100466,downloaded\10.1002_ejic.202100466.pdf,SI downloaded\10.1002_ejic.202100466_SI.pdf,mof_json_store\10.1002_ejic.202100466\raw_output.json,mof_json_store\10.1002_ejic.202100466\synthesis_002.json,no,,MOF-5,,Cr(NO3)3·9H2O,,0.80 mmol,0.8,mmol,nan,,,,,nan,,,,,terephthalic acid,H2BDC,0.40 mmol,0.4,mmol,,,,,,,,,,,,,,,,,,,,,"N,N-diethylformamide",DEF,8 mL,8.0,,,,,120.0,120 °C,24.0,24 h,screw-capped vial,,"DMF, CHCl3",CHCl3 immersion overnight,150 °C under high vacuum for 6 h,150.0,6.0,colorless crystals,,,,Zn4O cluster,,,3483.0,not_reported,not_reported,400.0,CO2_capture;hydrogen storage,10.1002/ejic.202100466,ok,
10.1002/ejic.202100466,downloaded\10.1002_ejic.202100466.pdf,SI downloaded\10.1002_ejic.202100466_SI.pdf,mof_json_store\10.1002_ejic.202100466\raw_output.json,mof_json_store\10.1002_ejic.202100466\synthesis_003.json,no,,Me2-MOF-5,,Cr(NO3)3·9H2O,,0.80 mmol,0.8,mmol,nan,,,,,nan,,,,,terephthalic acid,Me2BDC,0.40 mmol,0.4,mmol,,,,,,,,,,,,,,,,,,,,,"N,N-dimethylformamide",DMF,8 mL,8.0,,,,,120.0,120 °C,24.0,24 h,screw-capped vial,,"DMF, CHCl3",CHCl3 immersion overnight,150 °C under high vacuum for 6 h,150.0,6.0,colorless crystals,,,,Zn4O cluster,,,663.0,not_reported,not_reported,400.0,CO2_capture;hydrogen storage,10.1002/ejic.202100466,ok,
10.1002/ejic.202100466,downloaded\10.1002_ejic.202100466.pdf,SI downloaded\10.1002_ejic.202100466_SI.pdf,mof_json_store\10.1002_ejic.202100466\raw_output.json,mof_json_store\10.1002_ejic.202100466\synthesis_004.json,no,,Me2-MOF-5,,Cr(NO3)3·9H2O,,0.80 mmol,0.8,mmol,nan,,,,,nan,,,,,terephthalic acid,Me2BDC,0.40 mmol,0.4,mmol,,,,,,,,,,,,,,,,,,,,,"N,N-diethylformamide",DEF,8 mL,8.0,,,,,120.0,120 °C,24.0,24 h,screw-capped vial,,"DMF, CHCl3",CHCl3 immersion overnight,150 °C under high vacuum for 6 h,150.0,6.0,colorless crystals,,,,Zn4O cluster,,,2340.0,not_reported,not_reported,400.0,CO2_capture;hydrogen storage,10.1002/ejic.202100466,ok,
10.1002/ejic.202100466,downloaded\10.1002_ejic.202100466.pdf,SI downloaded\10.1002_ejic.202100466_SI.pdf,mof_json_store\10.1002_ejic.202100466\raw_output.json,mof_json_store\10.1002_ejic.202100466\synthesis_005.json,no,,Et2-MOF-5,,Cr(NO3)3·9H2O,,0.80 mmol,0.8,mmol,nan,,,,,nan,,,,,terephthalic acid,Et2BDC,0.40 mmol,0.4,mmol,,,,,,,,,,,,,,,,,,,,,"N,N-dimethylformamide",DMF,8 mL,8.0,,,,,120.0,120 °C,24.0,24 h,screw-capped vial,,"DMF, CHCl3",CHCl3 immersion overnight,150 °C under high vacuum for 6 h,150.0,6.0,colorless crystals,,,,Zn4O cluster,,,1931.0,not_reported,not_reported,400.0,CO2_capture;hydrogen storage,10.1002/ejic.202100466,ok,
10.1002/ejic.202100466,downloaded\10.1002_ejic.202100466.pdf,SI downloaded\10.1002_ejic.202100466_SI.pdf,mof_json_store\10.1002_ejic.202100466\raw_output.json,mof_json_store\10.1002_ejic.202100466\synthesis_006.json,no,,Et2-MOF-5,,Cr(NO3)3·9H2O,,0.80 mmol,0.8,mmol,nan,,,,,nan,,,,,terephthalic acid,Et2BDC,0.40 mmol,0.4,mmol,,,,,,,,,,,,,,,,,,,,,"N,N-diethylformamide",DEF,8 mL,8.0,,,,,120.0,120 °C,24.0,24 h,screw-capped vial,,"DMF, CHCl3",CHCl3 immersion overnight,150 °C under high vacuum for 6 h,150.0,6.0,colorless crystals,,,,Zn4O cluster,,,1931.0,not_reported,not_reported,400.0,CO2_capture;hydrogen storage,10.1002/ejic.202100466,ok,
10.1002/ejic.202100466,downloaded\10.1002_ejic.202100466.pdf,SI downloaded\10.1002_ejic.202100466_SI.pdf,mof_json_store\10.1002_ejic.202100466\raw_output.json,mof_json_store\10.1002_ejic.202100466\synthesis_007.json,no,,Pr2-MOF-5,,Cr(NO3)3·9H2O,,0.80 mmol,0.8,mmol,nan,,,,,nan,,,,,terephthalic acid,Pr2BDC,0.40 mmol,0.4,mmol,,,,,,,,,,,,,,,,,,,,,"N,N-dimethylformamide",DMF,8 mL,8.0,,,,,120.0,120 °C,24.0,24 h,screw-capped vial,,"DMF, CHCl3",CHCl3 immersion overnight,150 °C under high vacuum for 6 h,150.0,6.0,colorless crystals,,,,Zn4O cluster,,,1723.0,not_reported,not_reported,400.0,CO2_capture;hydrogen storage,10.1002/ejic.202100466,ok,
10.1002/ejic.202100466,downloaded\10.1002_ejic.202100466.pdf,SI downloaded\10.1002_ejic.202100466_SI.pdf,mof_json_store\10.1002_ejic.202100466\raw_output.json,mof_json_store\10.1002_ejic.202100466\synthesis_008.json,no,,Pr2-MOF-5,,Cr(NO3)3·9H2O,,0.80 mmol,0.8,mmol,nan,,,,,nan,,,,,terephthalic acid,Pr2BDC,0.40 mmol,0.4,mmol,,,,,,,,,,,,,,,,,,,,,"N,N-diethylformamide",DEF,8 mL,8.0,,,,,120.0,120 °C,24.0,24 h,screw-capped vial,,"DMF, CHCl3",CHCl3 immersion overnight,150 °C under high vacuum for 6 h,150.0,6.0,colorless crystals,,,,Zn4O cluster,,,1723.0,not_reported,not_reported,400.0,CO2_capture;hydrogen storage,10.1002/ejic.202100466,ok,
10.1002/ejic.202100466,downloaded\10.1002_ejic.202100466.pdf,SI downloaded\10.1002_ejic.202100466_SI.pdf,mof_json_store\10.1002_ejic.202100466\raw_output.json,mof_json_store\10.1002_ejic.202100466\synthesis_009.json,no,,Bu2-MOF-5,,Cr(NO3)3·9H2O,,0.80 mmol,0.8,mmol,nan,,,,,nan,,,,,terephthalic acid,Bu2BDC,0.40 mmol,0.4,mmol,,,,,,,,,,,,,,,,,,,,,"N,N-dimethylformamide",DMF,8 mL,8.0,,,,,120.0,120 °C,24.0,24 h,screw-capped vial,,"DMF, CHCl3",CHCl3 immersion overnight,150 °C under high vacuum for 6 h,150.0,6.0,colorless crystals,,,,Zn4O cluster,,,1339.0,not_reported,not_reported,400.0,CO2_capture;hydrogen storage,10.1002/ejic.202100466,ok,
10.1002/ejic.202100466,downloaded\10.1002_ejic.202100466.pdf,SI downloaded\10.1002_ejic.202100466_SI.pdf,mof_json_store\10.1002_ejic.202100466\raw_output.json,mof_json_store\10.1002_ejic.202100466\synthesis_010.json,no,,Bu2-MOF-5,,Cr(NO3)3·9H2O,,0.80 mmol,0.8,mmol,nan,,,,,nan,,,,,terephthalic acid,Bu2BDC,0.40 mmol,0.4,mmol,,,,,,,,,,,,,,,,,,,,,"N,N-diethylformamide",DEF,8 mL,8.0,,,,,120.0,120 °C,24.0,24 h,screw-capped vial,,"DMF, CHCl3",CHCl3 immersion overnight,150 °C under high vacuum for 6 h,150.0,6.0,colorless crystals,,,,Zn4O cluster,,,1339.0,not_reported,not_reported,400.0,CO2_capture;hydrogen storage,10.1002/ejic.202100466,ok,
10.1039/d0ce00950d,downloaded\10.1039_d0ce00950d.pdf,SI downloaded\10.1039_d0ce00950d_SI.pdf,mof_json_store\10.1039_d0ce00950d\raw_output.json,mof_json_store\10.1039_d0ce00950d\synthesis_001.json,no,,CP 1,,Cr(NO3)3·9H2O,,"43.9 mg, 0.2 mmol",0.2,mmol,nan,,,,,nan,,,,,"1-(triazol-1-yl)-2,4,6-benzenetricarboxylic acid",H3tbta,"27.7 mg, 0.1 mmol",0.1,mmol,"1,10-phenanthroline",phen,"36.0 mg, 0.2 mmol",0.2,mmol,,,,,,NaOH (aqueous),,"0.5 M NaOH solution, adjusted to pH 6.5",,,,,,,,water,H2O,10 mL,10.0,,,,,160.0,160 °C,96.0,"96 h; cooled to 100 °C at 5 °C h−1 and held 24 h, then cooled to RT at 5 °C h−1",25 mL Teflon-lined stainless steel container (autoclave),static,,,,,,colorless crystals,61.0,,,binuclear Zn2 units bridged by μ-OH,"a=9.2669(4), b=9.8502(5), c=14.0987(7) Å, α=95.459(2)°, β=102.736(2)°, γ=96.328(2)°, P-1",,,not_reported,not_reported,385.0,luminescence;sensing,10.1039/d0ce00950d,ok,
10.1039/d0ce00950d,downloaded\10.1039_d0ce00950d.pdf,SI downloaded\10.1039_d0ce00950d_SI.pdf,mof_json_store\10.1039_d0ce00950d\raw_output.json,mof_json_store\10.1039_d0ce00950d\synthesis_002.json,no,,CP 2,,Cr(NO3)3·9H2O,,"43.9 mg, 0.2 mmol",0.2,mmol,nan,,,,,nan,,,,,"1-(triazol-1-yl)-2,4,6-benzenetricarboxylic acid",H3tbta,"27.7 mg, 0.1 mmol",0.1,mmol,"4,4'-bipyridine",bpy,"31.2 mg, 0.2 mmol",0.2,mmol,,,,,,NaOH (aqueous),,"0.5 M NaOH solution, adjusted to pH 6.5",,,,,,,,water,H2O,10 mL,10.0,,,,,160.0,160 °C,72.0,72 h; cooled to RT at 5 °C h−1,25 mL Teflon-lined stainless steel container (autoclave),static,,,,,,colorless crystals,53.0,,,Zn2 dimeric units bridged by μ-OH,"a=9.7083(3), b=12.3721(8), c=18.0053(5) Å, α=91.074(4)°, β=95.987(3)°, γ=99.217(4)°, P-1",,,not_reported,not_reported,380.0,,10.1039/d0ce00950d,ok,
10.1039/d0ce00950d,downloaded\10.1039_d0ce00950d.pdf,SI downloaded\10.1039_d0ce00950d_SI.pdf,mof_json_store\10.1039_d0ce00950d\raw_output.json,mof_json_store\10.1039_d0ce00950d\synthesis_003.json,no,,CP 3,,Cr(NO3)3·9H2O,,"50.0 mg, 0.2 mmol",0.2,mmol,nan,,,,,nan,,,,,"1-(triazol-1-yl)-2,4,6-benzenetricarboxylic acid",H3tbta,"27.7 mg, 0.1 mmol",0.1,mmol,"1,10-phenanthroline",phen,"36.0 mg, 0.2 mmol",0.2,mmol,,,,,,NaOH (aqueous),,"0.5 M NaOH solution, adjusted to pH 6.5",,,,,,,,water,H2O,10 mL,10.0,,,,,160.0,160 °C,96.0,"96 h; cooled to 100 °C at 5 °C h−1 and held 24 h, then cooled to RT at 5 °C h−1",25 mL Teflon-lined stainless steel container (autoclave),static,,,,,,blue crystals,51.0,,,binuclear Cu2 units bridged by μ-OH,"a=9.2751(19), b=9.8616(17), c=14.100(3) Å, α=95.512(7)°, β=102.830(6)°, γ=96.382(6)°, P-1",,,not_reported,not_reported,365.0,photocatalysis,10.1039/d0ce00950d,ok,
10.1039/d0ce00950d,downloaded\10.1039_d0ce00950d.pdf,SI downloaded\10.1039_d0ce00950d_SI.pdf,mof_json_store\10.1039_d0ce00950d\raw_output.json,mof_json_store\10.1039_d0ce00950d\synthesis_004.json,no,,CP 4,,Cr(NO3)3·9H2O,,"25.0 mg, 0.1 mmol",0.1,mmol,nan,,,,,nan,,,,,"1-(triazol-1-yl)-2,4,6-benzenetricarboxylic acid",H3tbta,"27.7 mg, 0.1 mmol",0.1,mmol,"1,10-phenanthroline",phen,"36.0 mg, 0.2 mmol",0.2,mmol,,,,,,NaOH (aqueous),,"0.5 M NaOH solution, adjusted to pH 6.5",,,,,,,,water,H2O,10 mL,10.0,,,,,160.0,160 °C,96.0,"96 h; cooled to 100 °C at 5 °C h−1 and held 24 h, then cooled to RT at 5 °C h−1",25 mL Teflon-lined stainless steel container (autoclave),static,,,,,,blue crystals,59.0,,,Cu2 dimeric units bridged by μ-OH,"a=9.9614(12), b=17.775(2), c=19.243(2) Å, α=90°, β=102.947(2)°, γ=90°, C2/c",,,not_reported,not_reported,405.0,photocatalysis,10.1039/d0ce00950d,ok,
10.1021/cg2013717,downloaded\10.1021_cg2013717.pdf,SI downloaded\10.1021_cg2013717_SI.pdf,mof_json_store\10.1021_cg2013717\raw_output.json,mof_json_store\10.1021_cg2013717\synthesis_001.json,yes,Reflux/stirring/diffusion at RT failed; high-pH NaOH route gave precipitates; crystals obtained by hydrothermal at pH 4,1Y,816027,Cr(NO3)3·9H2O,,"0.076 g, 0.2 mmol",0.2,mmol,nan,,,,,nan,,,,,"2-ethyl-1H-imidazole-4,5-dicarboxylic acid",,"0.039 g, 0.2 mmol",0.2,mmol,sodium formate dihydrate,,"0.015 g, 0.2 mmol",0.2,mmol,,,,,,nitric acid (1 M),,adjusted to pH 4.0 with 1 mol/L HNO3,,,,,,,,water,H2O,aqueous solution (10 mL) of Y(NO3)3·6H2O,10.0,water/alcohol mixture,,"water/alcohol (v/v = 1.5), 10 mL",10.0,155.0,155 °C,72.0,72 h,25 mL Teflon-lined autoclave,stirred 30 min before heating; static during solvothermal stage,distilled water,,,,,colorless crystals,45.0,0.37 × 0.24 × 0.19 mm,,Y(III) 8-coord nodes; formate-bridged chains,"monoclinic, C2/c; a=33.595(3) Å, b=9.1560(9) Å, c=13.0325(12) Å, β=92.0960(10)°, V=4006.1(7) Å³",,,not_reported,not_reported,,,10.1021/cg2013717,ok,
10.1021/cg2013717,downloaded\10.1021_cg2013717.pdf,SI downloaded\10.1021_cg2013717_SI.pdf,mof_json_store\10.1021_cg2013717\raw_output.json,mof_json_store\10.1021_cg2013717\synthesis_004.json,yes,Reflux/stirring/diffusion at RT failed; high-pH NaOH route gave precipitates; crystals obtained by hydrothermal at pH 4,4Nd,756340,Cr(NO3)3·9H2O,,"0.0452 g, 0.1 mmol",0.1,mmol,nan,,,,,nan,,,,,"2-propyl-1H-imidazole-4,5-dicarboxylic acid",,"0.0341 g, 0.2 mmol",0.2,mmol,ammonium oxalate,,"0.0152 g, 0.1 mmol",0.1,mmol,formic acid,,"present in solvent mixture HCOOH/H2O (v/v = 0.5/19.5), total 20 mL",,,,,,,,,,,,,water,H2O,"HCOOH/H2O (v/v = 0.5/19.5), 20 mL",20.0,formic acid,,"HCOOH/H2O (v/v = 0.5/19.5), 20 mL",,165.0,165 °C,72.0,3 days,25 mL Teflon-lined autoclave,stirred 20 min at RT before heating; static during solvothermal stage,,,Solvent exchange MeOH 3 days then CH2Cl2 4 days; evacuated under dynamic vacuum at 140 °C overnight; degassed 96 h at 220 °C before N2 sorption,220.0,96.0,pink block crystals,41.0,0.36 × 0.18 × 0.10 mm,pcu,Nd(III) 9-coord nodes; formate/oxalate-bridged; hexameric Nd6 rings,"orthorhombic, Pnma; a=13.0079 Å, b=22.5014(18) Å, c=12.6096(10) Å, V=3690.8(5) Å³",8.7,296.0,not_reported,not_reported,,luminescence;nitrogen_sorption,10.1021/cg2013717,ok,
10.1002/chem.201902874,downloaded\10.1002_chem.201902874.pdf,SI downloaded\10.1002_chem.201902874_SI.pdf,mof_json_store\10.1002_chem.201902874\raw_output.json,mof_json_store\10.1002_chem.201902874\synthesis_001.json,yes,"With 1,2,4-triazole in DMF/EtOH/H2O (2.5/0.5/0.5 g), solution turned turbid (no crystals).",CPM-72,,Cr(NO3)3·9H2O,,"60 mg, 0.2 mmol",0.2,mmol,nan,,,,,nan,,,,,"2,5-dihydroxyterephthalic acid",H4DOBDC,"19.8 mg, 0.1 mmol",0.1,mmol,"1,2,3-triazole",trz,"5.8 μL, 0.1 mmol",0.1,mmol,,,,,,,,,,,,,,,,"N,N-dimethylformamide",DMF,2.5 g,,ethanol,EtOH,0.5 g,,120.0,120 °C,72.0,3 days,15-mL scintillation vial,stirred,DMF,5 mL × 3,methanol exchange 3 days; dried at 80 °C then degassed at 80 °C for 10 h,80.0,10.0,pale yellow polyhedral crystals,,,lcy,Zn12 Zn6@Zn6 chiral cluster; 6-connected node,"a=b=c=26.471(12) Å, P4132",,1143.7,not_reported,yes,,CO2_capture;hydrogen_storage,10.1002/chem.201902874,ok,
10.1002/chem.201902874,downloaded\10.1002_chem.201902874.pdf,SI downloaded\10.1002_chem.201902874_SI.pdf,mof_json_store\10.1002_chem.201902874\raw_output.json,mof_json_store\10.1002_chem.201902874\synthesis_002.json,yes,"With 1,2,4-triazole in DMF/EtOH/H2O (2.5/0.5/0.5 g), solution turned turbid (no crystals).",CPM-72,,Cr(NO3)3·9H2O,,50 mg,0.183723,mmol,nan,,,,,nan,,,,,"2,5-dihydroxyterephthalic acid",H4DOBDC,,,,"1,2,3-triazole",trz,"5.8 μL, 0.1 mmol",0.1,mmol,,,,,,concentrated nitric acid,,35 μL,35.0,μL,,,,,,"N,N-dimethylformamide",DMF,2.5 g,,ethanol,EtOH,0.5 g,,120.0,120 °C,72.0,3 days,15-mL scintillation vial,stirred,DMF,5 mL × 3,methanol exchange 3 days; dried at 80 °C then degassed at 80 °C for 10 h,80.0,10.0,polyhedral crystals,,,lcy,Zn12 Zn6@Zn6 chiral cluster; 6-connected node,"a=b=c=26.471(12) Å, P4132",,1143.7,not_reported,yes,,CO2_capture;hydrogen_storage,10.1002/chem.201902874,ok,
10.1002/chem.201902874,downloaded\10.1002_chem.201902874.pdf,SI downloaded\10.1002_chem.201902874_SI.pdf,mof_json_store\10.1002_chem.201902874\raw_output.json,mof_json_store\10.1002_chem.201902874\synthesis_003.json,yes,"With 1,2,4-triazole in DMF/EtOH/H2O (2.5/0.5/0.5 g), solution turned turbid (no crystals).",CPM-73,,Cr(NO3)3·9H2O,,"60 mg, 0.2 mmol",0.2,mmol,nan,,,,,nan,,,,,2-hydroxyterephthalic acid,H3OBDC,"18.2 mg, 0.1 mmol",0.1,mmol,"1,2,3-triazole",trz,"5.8 μL, 0.1 mmol",0.1,mmol,,,,,,,,,,,,,,,,"N,N-dimethylformamide",DMF,2.0 g,,"N,N-dibutylformamide",DBF,0.5 g,,120.0,120 °C,72.0,3 days,15-mL scintillation vial,stirred,DMF,5 mL × 3,reflux in anhydrous acetonitrile for 2 days; dried at 80 °C then degassed at 80 °C for 10 h,80.0,10.0,polyhedral crystals,,,lcy,Zn12 Zn6@Zn6 chiral cluster; 6-connected node,"a=b=c=26.449(7) Å, P4332",,986.8,not_reported,not_reported,,CO2_capture;hydrogen_storage,10.1002/chem.201902874,ok,
10.1039/d3sc02257a,downloaded\10.1039_d3sc02257a.pdf,SI downloaded\10.1039_d3sc02257a_SI.pdf,mof_json_store\10.1039_d3sc02257a\raw_output.json,mof_json_store\10.1039_d3sc02257a\synthesis_001.json,yes,Air- and water-free syntheses gave amorphous solids; excess/uncontrolled water produced TiO2 byproducts.,MIL-125,,Cr(NO3)3·9H2O,,1.23 mmol,1.23,mmol,nan,,,,,nan,,,,,terephthalic acid,H2BDC,0.352 g (2.12 mmol),2.12,mmol,,,,,,,,,,,benzoic acid,BA,5 equivalents relative to BDC (≈10.6 mmol),,,,,,,,"N,N-dimethylformamide",DMF,5 mL,5.0,methanol,MeOH,1.5 mL,1.5,110.0,reflux at 110 °C under N2,,less than 2 h (crystalline by PXRD),two-neck round-bottom flask with reflux condenser,stirred under N2,"cold DMF, MeOH",2× each; quenched by excess cold DMF,degassed under high vacuum at 140 °C for BET,140.0,,,,25 ± 4 nm (SEM),,,,,,not_reported,not_reported,,,10.1039/d3sc02257a,ok,
10.1039/d3sc02257a,downloaded\10.1039_d3sc02257a.pdf,SI downloaded\10.1039_d3sc02257a_SI.pdf,mof_json_store\10.1039_d3sc02257a\raw_output.json,mof_json_store\10.1039_d3sc02257a\synthesis_002.json,yes,Air- and water-free syntheses gave amorphous solids; excess/uncontrolled water produced TiO2 byproducts.,MIL-125,,Cr(NO3)3·9H2O,,1.23 mmol,1.23,mmol,nan,,,,,nan,,,,,terephthalic acid,H2BDC,0.352 g (2.12 mmol),2.12,mmol,,,,,,,,,,,benzoic acid,BA,5 equivalents relative to BDC (≈10.6 mmol),,,,,,,,"N,N-dimethylformamide",DMF,5 mL,5.0,methanol,MeOH,1.5 mL,1.5,110.0,reflux at 110 °C under N2,,reaction monitored by PXRD; crystals within hours,two-neck round-bottom flask with reflux condenser,stirred under N2,"cold DMF, MeOH",2× each; quenched by excess cold DMF,degassed under high vacuum at 140 °C for BET,140.0,,,,"~79 nm (SEM, 5 eq BA)",,,,,,not_reported,not_reported,,,10.1039/d3sc02257a,ok,
10.1021/acs.jafc.8b00400,downloaded\10.1021_acs.jafc.8b00400.pdf,SI downloaded\10.1021_acs.jafc.8b00400_SI.pdf,mof_json_store\10.1021_acs.jafc.8b00400\raw_output.json,mof_json_store\10.1021_acs.jafc.8b00400\synthesis_001.json,no,,γ-CD-MOF,,Cr(NO3)3·9H2O,KOH,112 mg,0.41154,mmol,nan,,,,,nan,,,,,γ-cyclodextrin,γ-CD,324 mg,324.0,mg,,,,,,,,,,,,,,,,,,,,,water,H2O,10 mL (pure water),10.0,ethanol (absolute),EtOH,5 mL (added as emulsifier),5.0,50.0,"50 °C (vapor diffusion), then RT for precipitation",7.0,"6 h at 50 °C, then 1 h at RT",glass vessel; glass tube,seed-free control; ultrasonicated before filtration,absolute MeOH,twice,dried overnight at 45 °C under vacuum,45.0,,uniform cubic crystals,,6.2 ± 0.8 μm,,,,33.1,165.3,not_reported,not_reported,210.0,drug_delivery,10.1021/acs.jafc.8b00400,ok,
10.1021/acs.jafc.8b00400,downloaded\10.1021_acs.jafc.8b00400.pdf,SI downloaded\10.1021_acs.jafc.8b00400_SI.pdf,mof_json_store\10.1021_acs.jafc.8b00400\raw_output.json,mof_json_store\10.1021_acs.jafc.8b00400\synthesis_002.json,no,,γ-CD-MOF,,Cr(NO3)3·9H2O,KOH,112 mg,0.41154,mmol,nan,,,,,nan,,,,,γ-cyclodextrin,γ-CD,324 mg,324.0,mg,,,,,,,,,,,,,,,,,,,,,water,H2O,10 mL (pure water),10.0,ethanol (absolute),EtOH,5 mL (added as emulsifier),5.0,50.0,"50 °C (vapor diffusion), then RT for precipitation",7.0,"6 h at 50 °C, then 1 h at RT",glass vessel; glass tube,seed-mediated with SNP seeds 0.5 mg/mL; ultrasonicated before filtration,absolute MeOH,twice,dried overnight at 45 °C under vacuum,45.0,,uniform cubic crystals,,3.9 ± 1.1 μm,,,,25.2,764.4,not_reported,not_reported,,drug_delivery,10.1021/acs.jafc.8b00400,ok,
10.1021/acs.jafc.8b00400,downloaded\10.1021_acs.jafc.8b00400.pdf,SI downloaded\10.1021_acs.jafc.8b00400_SI.pdf,mof_json_store\10.1021_acs.jafc.8b00400\raw_output.json,mof_json_store\10.1021_acs.jafc.8b00400\synthesis_003.json,no,,γ-CD-MOF,,Cr(NO3)3·9H2O,KOH,112 mg,0.41154,mmol,nan,,,,,nan,,,,,γ-cyclodextrin,γ-CD,324 mg,324.0,mg,,,,,,,,,,,,,,,,,,,,,water,H2O,10 mL (pure water),10.0,ethanol (absolute),EtOH,5 mL (added as emulsifier),5.0,50.0,"50 °C (vapor diffusion), then RT for precipitation",7.0,"6 h at 50 °C, then 1 h at RT",glass vessel; glass tube,seed-mediated with SNP seeds 1.0 mg/mL; ultrasonicated before filtration,absolute MeOH,twice,dried overnight at 45 °C under vacuum,45.0,,uniform cubic crystals,,1.8 ± 0.4 μm,,,,24.5,846.2,not_reported,not_reported,,drug_delivery,10.1021/acs.jafc.8b00400,ok,
10.1021/acs.jafc.8b00400,downloaded\10.1021_acs.jafc.8b00400.pdf,SI downloaded\10.1021_acs.jafc.8b00400_SI.pdf,mof_json_store\10.1021_acs.jafc.8b00400\raw_output.json,mof_json_store\10.1021_acs.jafc.8b00400\synthesis_004.json,no,,γ-CD-MOF,,Cr(NO3)3·9H2O,KOH,112 mg,0.41154,mmol,nan,,,,,nan,,,,,γ-cyclodextrin,γ-CD,324 mg,324.0,mg,,,,,,,,,,,,,,,,,,,,,water,H2O,10 mL (pure water),10.0,ethanol (absolute),EtOH,5 mL (added as emulsifier),5.0,50.0,"50 °C (vapor diffusion), then RT for precipitation",7.0,"6 h at 50 °C, then 1 h at RT",glass vessel; glass tube,seed-mediated with SNP seeds 1.5 mg/mL; ultrasonicated before filtration,absolute MeOH,twice,dried overnight at 45 °C under vacuum,45.0,,uniform cubic crystals,,2.6 ± 0.6 μm,,,,31.5,465.5,not_reported,not_reported,,drug_delivery,10.1021/acs.jafc.8b00400,ok,
10.1039/c6ra13242a,downloaded\10.1039_c6ra13242a.pdf,SI downloaded\10.1039_c6ra13242a_SI.pdf,mof_json_store\10.1039_c6ra13242a\raw_output.json,mof_json_store\10.1039_c6ra13242a\synthesis_001.json,no,,,,Cr(NO3)3·9H2O,,0.1 mmol,0.1,mmol,nan,,,,,nan,,,,,"pyridine-3,5-dicarboxylic acid",H2PDC,0.05 mmol,0.05,mmol,,,,,,,,,,,nitric acid,HNO3,0.2 mL,0.2,mL,,,,,,"N,N-dimethylformamide",DMF,6 mL,6.0,water,H2O,3 mL,3.0,120.0,120 °C,72.0,3 days,15 mL Teflon-lined stainless steel autoclave,static,water,,150 °C under vacuum for 8 h,150.0,8.0,block crystals,51.0,,pcu,binuclear Ln2 nodes,,9.7,,not_reported,not_reported,,cyanosilylation,10.1039/c6ra13242a,ok,
10.1039/c6ra13242a,downloaded\10.1039_c6ra13242a.pdf,SI downloaded\10.1039_c6ra13242a_SI.pdf,mof_json_store\10.1039_c6ra13242a\raw_output.json,mof_json_store\10.1039_c6ra13242a\synthesis_002.json,no,,,,Zn(NO3)2·6H2O,,0.1 mmol,0.1,mmol,nan,,,,,nan,,,,,"pyridine-3,5-dicarboxylic acid",H2PDC,0.05 mmol,0.05,mmol,,,,,,,,,,,nitric acid,HNO3,0.2 mL,0.2,mL,,,,,,"N,N-dimethylformamide",DMF,6 mL,6.0,water,H2O,3 mL,3.0,120.0,120 °C,72.0,3 days,15 mL Teflon-lined stainless steel autoclave,static,water,,150 °C under vacuum for 8 h,150.0,8.0,block crystals,58.0,,pcu,binuclear Ln2 nodes,,9.7,,not_reported,not_reported,,cyanosilylation,10.1039/c6ra13242a,ok,
10.1039/c6ra13242a,downloaded\10.1039_c6ra13242a.pdf,SI downloaded\10.1039_c6ra13242a_SI.pdf,mof_json_store\10.1039_c6ra13242a\raw_output.json,mof_json_store\10.1039_c6ra13242a\synthesis_003.json,no,,,,Zn(NO3)2·6H2O,,0.1 mmol,0.1,mmol,Cu(CH3CN)4]PF6,,,,,nan,,,,,"pyridine-3,5-dicarboxylic acid",H2PDC,0.05 mmol,0.05,mmol,,,,,,,,,,,nitric acid,HNO3,0.2 mL,0.2,mL,,,,,,"N,N-dimethylformamide",DMF,6 mL,6.0,water,H2O,3 mL,3.0,120.0,120 °C,72.0,3 days,15 mL Teflon-lined stainless steel autoclave,static,water,,150 °C under vacuum for 8 h,150.0,8.0,block crystals,56.0,,pcu,binuclear Ln2 nodes,,9.7,850.0,not_reported,not_reported,350.0,cyanosilylation,10.1039/c6ra13242a,ok,
