Repository: zzhenglab/MOFinder

# MOFinder

MOFinder extracts MOF synthesis information from the literature, reconstructs evidence-supported negative reaction records, and prepares datasets for synthesis-outcome prediction.
[Web application](https://mofinder.chemistry.wustl.edu/) | [Demos](Demo/README.md) | [Source code](docs/source_to_code.md) | [Workflow guide](docs/workflow.md) | [Model evaluation](docs/evaluation.md)

## Quick start

The workflow runs through Python commands. Python 3.10 or newer is required. Clone the repository and initialize its related applications:

```bash
git clone --recurse-submodules https://github.com/zzhenglab/MOFinder.git
cd MOFinder
```

Start with the two offline demonstrations:

```bash

File: mof_extraction_1_2.csv (part 113 of 305)
doi,main_pdf,si_pdf,raw_output,parsed_json,article_trial_or_failure,article_trial_or_failure_notes,mof_name,crystal_code,metal_1,metal_1_abbr,metal_1_amount_text,metal_1_amount_value,metal_1_amount_unit,metal_2,metal_2_abbr,metal_2_amount_text,metal_2_amount_value,metal_2_amount_unit,metal_3,metal_3_abbr,metal_3_amount_text,metal_3_amount_value,metal_3_amount_unit,linker_1,linker_1_abbr,linker_1_amount_text,linker_1_amount_value,linker_1_amount_unit,linker_2,linker_2_abbr,linker_2_amount_text,linker_2_amount_value,linker_2_amount_unit,linker_3,linker_3_abbr,linker_3_amount_text,linker_3_amount_value,linker_3_amount_unit,modulator_1,modulator_1_abbr,modulator_1_amount_text,modulator_1_amount_value,modulator_1_amount_unit,modulator_2,modulator_2_abbr,modulator_2_amount_text,modulator_2_amount_value,modulator_2_amount_unit,solvent_main,solvent_main_abbr,solvent_main_amount_text,solvent_main_ml,solvent_secondary,solvent_secondary_abbr,solvent_secondary_amount_text,solvent_secondary_ml,temperature_c,temperature_c_text,time_h,time_text,vessel_type,stirring,washing_solvent,washing_cycles,activation_text,activation_temp_c,activation_time_h,crystal_morphology,yield_percent,crystal_size,topology_code,metal_cluster_connectivity,unit_cell_short,pore_diameter_A,BET_surface_area_m2g,air_stable,water_stable,tga_decomposition_temp_c,applications,reference,status,error
10.1039/c6ra13242a,downloaded\10.1039_c6ra13242a.pdf,SI downloaded\10.1039_c6ra13242a_SI.pdf,mof_json_store\10.1039_c6ra13242a\raw_output.json,mof_json_store\10.1039_c6ra13242a\synthesis_004.json,no,,,,Cu(NO3)2,,0.1 mmol,0.1,mmol,nan,,,,,nan,,,,,"pyridine-3,5-dicarboxylic acid",H2PDC,0.05 mmol,0.05,mmol,,,,,,,,,,,nitric acid,HNO3,0.2 mL,0.2,mL,,,,,,"N,N-dimethylformamide",DMF,6 mL,6.0,water,H2O,3 mL,3.0,120.0,120 °C,72.0,3 days,15 mL Teflon-lined stainless steel autoclave,static,water,,150 °C under vacuum for 8 h,150.0,8.0,block crystals,62.0,,,"2D (4,4)-grid layers; zigzag chains linked by PDC",,5.1,,not_reported,not_reported,,cyanosilylation,10.1039/c6ra13242a,ok,
10.1039/c6ra13242a,downloaded\10.1039_c6ra13242a.pdf,SI downloaded\10.1039_c6ra13242a_SI.pdf,mof_json_store\10.1039_c6ra13242a\raw_output.json,mof_json_store\10.1039_c6ra13242a\synthesis_005.json,no,,,,Co(NO3)2·6H2O,,0.1 mmol,0.1,mmol,nan,,,,,nan,,,,,"pyridine-3,5-dicarboxylic acid",H2PDC,0.05 mmol,0.05,mmol,,,,,,,,,,,nitric acid,HNO3,0.2 mL,0.2,mL,,,,,,"N,N-dimethylformamide",DMF,6 mL,6.0,water,H2O,3 mL,3.0,120.0,120 °C,72.0,3 days,15 mL Teflon-lined stainless steel autoclave,static,water,,150 °C under vacuum for 8 h,150.0,8.0,block crystals,65.0,,,"2D (4,4)-grid layers; zigzag chains linked by PDC",,5.1,546.0,not_reported,not_reported,350.0,cyanosilylation,10.1039/c6ra13242a,ok,
10.1039/c6ra13242a,downloaded\10.1039_c6ra13242a.pdf,SI downloaded\10.1039_c6ra13242a_SI.pdf,mof_json_store\10.1039_c6ra13242a\raw_output.json,mof_json_store\10.1039_c6ra13242a\synthesis_006.json,no,,,,Mg(NO3)2·6H2O,,0.1 mmol,0.1,mmol,nan,,,,,nan,,,,,"pyridine-3,5-dicarboxylic acid",H2PDC,0.05 mmol,0.05,mmol,,,,,,,,,,,nitric acid,HNO3,0.2 mL,0.2,mL,,,,,,"N,N-dimethylformamide",DMF,6 mL,6.0,water,H2O,3 mL,3.0,120.0,120 °C,72.0,3 days,15 mL Teflon-lined stainless steel autoclave,static,water,,150 °C under vacuum for 8 h,150.0,8.0,block crystals,50.0,,,1D zigzag chains (HPDC bridging),,,,not_reported,not_reported,350.0,cyanosilylation,10.1039/c6ra13242a,ok,
10.1039/c6ra13242a,downloaded\10.1039_c6ra13242a.pdf,SI downloaded\10.1039_c6ra13242a_SI.pdf,mof_json_store\10.1039_c6ra13242a\raw_output.json,mof_json_store\10.1039_c6ra13242a\synthesis_007.json,no,,,,MnCl2·4H2O,,0.1 mmol,0.1,mmol,nan,,,,,nan,,,,,"pyridine-3,5-dicarboxylic acid",H2PDC,0.05 mmol,0.05,mmol,,,,,,,,,,,nitric acid,HNO3,0.2 mL,0.2,mL,,,,,,"N,N-dimethylformamide",DMF,6 mL,6.0,water,H2O,3 mL,3.0,120.0,120 °C,72.0,3 days,15 mL Teflon-lined stainless steel autoclave,static,water,,150 °C under vacuum for 8 h,150.0,8.0,block crystals,50.0,,,1D zigzag chains (HPDC bridging),,,,not_reported,not_reported,350.0,cyanosilylation,10.1039/c6ra13242a,ok,
10.1021/ja305181y,downloaded\10.1021_ja305181y.pdf,SI downloaded\10.1021_ja305181y_SI.pdf,mof_json_store\10.1021_ja305181y\raw_output.json,mof_json_store\10.1021_ja305181y\synthesis_001.json,no,,CPM-16-Co,,CdCl2·5/2H2O,,0.120 g,0.587212,mmol,nan,,0.150 g,0.15,g,nan,,,,,"benzene-1,3,5-tricarboxylic acid",BTC,0.105 g,0.105,g,,,,,,,,,,,,,,,,,,,,,"N,N-dimethylacetamide",DMA,3.0 g,,water,H2O,0.75 g,,100.0,100 °C,120.0,5 days,glass vial (23 mL),"stirred 1 h pre-mix, then static during heating",EtOH,,degassed at 60 °C under vacuum for 24 h (for sorption),60.0,24.0,purple crystals,,,,tetrahedral {In(COO)4} node; AFI-like,"a=49.5760(5) Å, c=9.9380(2) Å, P-3",,,not_reported,not_reported,,CO2_capture,10.1021/ja305181y,ok,
10.1021/ja305181y,downloaded\10.1021_ja305181y.pdf,SI downloaded\10.1021_ja305181y_SI.pdf,mof_json_store\10.1021_ja305181y\raw_output.json,mof_json_store\10.1021_ja305181y\synthesis_002.json,no,,CPM-16-Ni,,CdCl2·5/2H2O,,0.108 g,0.528491,mmol,nan,,0.084 g,0.084,g,nan,,,,,"benzene-1,3,5-tricarboxylic acid",BTC,0.112 g,0.112,g,,,,,,,,,,,imidazole-2-carboxylic acid,,0.042 g,0.042,g,,,,,,"N,N-dimethylacetamide",DMA,2.50 g,,water,H2O,0.50 g,,100.0,100 °C,120.0,5 days,glass vial (23 mL),"stirred 1 h pre-mix, then static during heating",EtOH,,,,,green crystals,,,,tetrahedral {In(COO)4} node; AFI-like,"a=49.5900(3) Å, c=9.9168(11) Å, P-3",,,not_reported,not_reported,,,10.1021/ja305181y,ok,
10.1021/ja305181y,downloaded\10.1021_ja305181y.pdf,SI downloaded\10.1021_ja305181y_SI.pdf,mof_json_store\10.1021_ja305181y\raw_output.json,mof_json_store\10.1021_ja305181y\synthesis_003.json,no,,CPM-16-Mn,,Zn(NO3)2·6H2O,,0.105 g,0.4828,mmol,nan,,0.030 g,0.03,g,nan,,,,,"benzene-1,3,5-tricarboxylic acid",BTC,0.056 g,0.056,g,,,,,,,,,,,,,,,,,,,,,"N,N-dimethylformamide",DMF,2.50 g,,water,H2O,0.50 g,,100.0,100 °C,120.0,5 days,glass vial (23 mL),"stirred 1 h pre-mix, then static during heating",EtOH,,,,,colorless crystals,,,,tetrahedral {In(COO)4} node; AFI-like,"a=49.4418(6) Å, c=10.0065(3) Å, P-3",,,not_reported,not_reported,,,10.1021/ja305181y,ok,
10.1021/ja305181y,downloaded\10.1021_ja305181y.pdf,SI downloaded\10.1021_ja305181y_SI.pdf,mof_json_store\10.1021_ja305181y\raw_output.json,mof_json_store\10.1021_ja305181y\synthesis_004.json,no,,CPM-17-Co,,Zn(ClO4)2·6H2O,,0.108 g,0.369393,mmol,nan,,0.080 g,0.08,g,nan,,0.025 g,0.025,g,"benzene-1,3,5-tricarboxylic acid",BTC,0.112 g,0.112,g,,,,,,,,,,,isonicotinic acid,,0.030 g,0.03,g,,,,,,"1,3-dimethyltetrahydro-2(1H)-pyrimidinone",DMPU,2.50 g,,water,H2O,0.50 g,,100.0,100 °C,120.0,5 days,glass vial (23 mL),"stirred 1 h pre-mix, then static during heating",EtOH,,degassed at 200 °C under vacuum for 24 h (for sorption),200.0,24.0,purple crystals,,,lcs,tetrahedral {In(COO)4} node,"a=30.7158(5) Å, Ia-3d",,,not_reported,not_reported,,CO2_capture,10.1021/ja305181y,ok,
10.1021/ja305181y,downloaded\10.1021_ja305181y.pdf,SI downloaded\10.1021_ja305181y_SI.pdf,mof_json_store\10.1021_ja305181y\raw_output.json,mof_json_store\10.1021_ja305181y\synthesis_005.json,no,,CPM-17-Zn,,ZnCl2,,0.108 g,0.792451,mmol,nan,,0.080 g,0.08,g,nan,,0.025 g,0.025,g,"benzene-1,3,5-tricarboxylic acid",BTC,0.112 g,0.112,g,,,,,,,,,,,isonicotinic acid,,0.030 g,0.03,g,,,,,,"1,3-dimethyltetrahydro-2(1H)-pyrimidinone",DMPU,2.50 g,,water,H2O,0.50 g,,100.0,100 °C,120.0,5 days,glass vial (23 mL),"stirred 1 h pre-mix, then static during heating",EtOH,,,,,colorless crystals,,,lcs,tetrahedral {In(COO)4} node,"a=30.7159(6) Å, Ia-3d",,,not_reported,not_reported,,,10.1021/ja305181y,ok,
10.1021/acs.cgd.0c00895,downloaded\10.1021_acs.cgd.0c00895.pdf,SI downloaded\10.1021_acs.cgd.0c00895_SI.pdf,mof_json_store\10.1021_acs.cgd.0c00895\raw_output.json,mof_json_store\10.1021_acs.cgd.0c00895\synthesis_001.json,yes,"Screened solution pH; outside optimal windows crystallinity/yield dropped to 0 (e.g., UiO-66 at pH ≥6.8; HKUST-1 at pH ≥6.5).",UiO-66-NH2,,Zn(CH3COO)2·2H2O,,1.2880 g,6.3293,mmol,nan,,,,,nan,,,,,2-aminoterephthalic acid,H2ATA,0.7240 g,0.724,g,,,,,,,,,,,acetic acid,,5 mL (used in metal solution preparation),5.0,mL,sodium hydroxide,NaOH,0.32 g (dissolved in 20 mL H2O for linker solution; used to adjust pH),0.32,g,water,H2O,12 mL in metal solution; 20 mL in linker solution,,,,,,25,room temperature,0.167,10 min total (30 s vigorous mixing + 4.5 min reaction + 5 min centrifuge),50 mL conical centrifuge tube,"vigorously mixed 30 s, then static","0.01 M HCl, 0.001 M NaOH, DMSO, MeOH",,methanol solvent exchange overnight; dried at 70 °C overnight,70.0,,nanoparticles,37.0,,,hexanuclear Zr6 oxocluster,,,717.0,not_reported,not_reported,,,10.1021/acs.cgd.0c00895,ok,
10.1021/acs.cgd.0c00895,downloaded\10.1021_acs.cgd.0c00895.pdf,SI downloaded\10.1021_acs.cgd.0c00895_SI.pdf,mof_json_store\10.1021_acs.cgd.0c00895\raw_output.json,mof_json_store\10.1021_acs.cgd.0c00895\synthesis_002.json,yes,"Screened solution pH; outside optimal windows crystallinity/yield dropped to 0 (e.g., UiO-66 at pH ≥6.8; HKUST-1 at pH ≥6.5).",UiO-66,,Zn(CH3COO)2·2H2O,,1.288 g,6.3293,mmol,nan,,,,,nan,,,,,terephthalic acid,H2BDC,0.6640 g,0.664,g,,,,,,,,,,,acetic acid,,3 mL (used in metal solution preparation),3.0,mL,sodium hydroxide,NaOH,0.32 g (dissolved in 20 mL H2O for linker solution; used to adjust pH),0.32,g,water,H2O,12 mL in metal solution; 20 mL in linker solution,,,,,,25,room temperature,0.167,10 min total (30 s vigorous mixing + 4.5 min reaction + 5 min centrifuge),50 mL conical centrifuge tube,"vigorously mixed 30 s, then static","0.01 M HCl, 0.001 M NaOH, DMSO, MeOH",,methanol solvent exchange overnight; dried at 70 °C overnight,70.0,,nanoparticles,13.0,,,hexanuclear Zr6 oxocluster,,,339.0,not_reported,not_reported,,,10.1021/acs.cgd.0c00895,ok,
10.1021/acs.cgd.0c00895,downloaded\10.1021_acs.cgd.0c00895.pdf,SI downloaded\10.1021_acs.cgd.0c00895_SI.pdf,mof_json_store\10.1021_acs.cgd.0c00895\raw_output.json,mof_json_store\10.1021_acs.cgd.0c00895\synthesis_003.json,yes,"Screened solution pH; outside optimal windows crystallinity/yield dropped to 0 (e.g., UiO-66 at pH ≥6.8; HKUST-1 at pH ≥6.5).",ZIF-L,,Cd(CH3COO)2·2H2O,,0.5950 g,2.37497,mmol,nan,,,,,nan,,,,,2-methylimidazole,HmIm,0.3284 g,0.3284,g,,,,,,,,,,,,,,,,,,,,,water,H2O,10 mL in metal solution; 10 mL in linker solution,,,,,,25,room temperature,0.167,10 min total (30 s vigorous mixing + 4.5 min reaction + 5 min centrifuge),50 mL conical centrifuge tube,"vigorously mixed 30 s, then static",,,centrifuged and dried; stored under N2 (no further activation reported),,,intergrown particles,48.0,1–2 μm intergrown particles,,,,,120.0,not_reported,not_reported,,,10.1021/acs.cgd.0c00895,ok,
10.1021/acs.cgd.0c00895,downloaded\10.1021_acs.cgd.0c00895.pdf,SI downloaded\10.1021_acs.cgd.0c00895_SI.pdf,mof_json_store\10.1021_acs.cgd.0c00895\raw_output.json,mof_json_store\10.1021_acs.cgd.0c00895\synthesis_004.json,yes,"Screened solution pH; outside optimal windows crystallinity/yield dropped to 0 (e.g., UiO-66 at pH ≥6.8; HKUST-1 at pH ≥6.5).",HKUST-1,,Co(CH3COO)2·4H2O,,0.4652 g,2.31348,mmol,nan,,,,,nan,,,,,"benzene-1,3,5-tricarboxylic acid",H3BTC,0.2802 g,0.2802,g,,,,,,,,,,,sodium hydroxide,NaOH,0.16 g (dissolved in 10 mL H2O for linker solution; used to adjust pH),0.16,g,,,,,,water,H2O,10 mL in metal solution; 10 mL in linker solution,,,,,,25,room temperature,0.167,10 min total (30 s vigorous mixing + 4.5 min reaction + 5 min centrifuge),50 mL conical centrifuge tube,"vigorously mixed 30 s, then static",ethanol,,solvent exchanged with ethanol; dried under vacuum (~30 mmHg) at 90 °C under N2,90.0,,bimodal: nanoparticles and well-faceted crystals,50.0,~5 μm well-faceted crystals plus nanoparticles,,Cu2 paddlewheel dimers,,,1372.0,not_reported,not_reported,,,10.1021/acs.cgd.0c00895,ok,
10.1039/c6sc05602d,downloaded\10.1039_c6sc05602d.pdf,SI downloaded\10.1039_c6sc05602d_SI.pdf,mof_json_store\10.1039_c6sc05602d\raw_output.json,mof_json_store\10.1039_c6sc05602d\synthesis_001.json,no,,UiO-66,,Co(CH3COO)2·4H2O,,10 mmol (3.22 g),10,mmol,nan,,,,,nan,,,,,terephthalic acid,BDC,14.5 mmol (2.41 g),14.5,mmol,,,,,,,,,,,hydrochloric acid (37 wt%),HCl,1.5 mL,1.5,mL,acetic acid (glacial),,2 mL,2.0,mL,"N,N-dimethylformamide",DMF,60 mL,60.0,,,,,100.0,100 °C,2.0,2 h,Pyrex Schott bottle (100 mL),static,"DMF, EtOH","2× DMF, 3× EtOH; each step rest overnight; centrifuge and decant",Air-dried (xerogel) at 200 °C for 2 h,200.0,2.0,nanoparticles ~10–15 nm (aggregated into monoliths),,,,,,,,not_reported,not_reported,450.0,,10.1039/c6sc05602d,ok,
10.1039/c6sc05602d,downloaded\10.1039_c6sc05602d.pdf,SI downloaded\10.1039_c6sc05602d_SI.pdf,mof_json_store\10.1039_c6sc05602d\raw_output.json,mof_json_store\10.1039_c6sc05602d\synthesis_002.json,no,,UiO-66-NO2,,Co(CH3COO)2·4H2O,,10 mmol (3.22 g),10,mmol,nan,,,,,nan,,,,,2-nitroterephthalic acid,,equimolar amount (14.5 mmol),14.5,mmol,,,,,,,,,,,hydrochloric acid (37 wt%),HCl,1.5 mL,1.5,mL,acetic acid (glacial),,2 mL,2.0,mL,"N,N-dimethylformamide",DMF,60 mL,60.0,,,,,100.0,100 °C,2.0,2 h,Pyrex Schott bottle (100 mL),static,"DMF, EtOH","2× DMF, 3× EtOH; each step rest overnight; centrifuge and decant",Air-dried (xerogel) at 200 °C for 2 h,200.0,2.0,nanoparticles (gel-derived),,,,,,,,not_reported,not_reported,,,10.1039/c6sc05602d,ok,
10.1039/c6sc05602d,downloaded\10.1039_c6sc05602d.pdf,SI downloaded\10.1039_c6sc05602d_SI.pdf,mof_json_store\10.1039_c6sc05602d\raw_output.json,mof_json_store\10.1039_c6sc05602d\synthesis_003.json,no,,UiO-66-NH2,,ZrOCl2·8H2O,,10 mmol (3.22 g),10,mmol,nan,,,,,nan,,,,,2-aminoterephthalic acid,,equimolar amount (14.5 mmol),14.5,mmol,,,,,,,,,,,hydrochloric acid (37 wt%),HCl,1.5 mL,1.5,mL,acetic acid (glacial),,2 mL,2.0,mL,"N,N-dimethylformamide",DMF,60 mL,60.0,,,,,100.0,100 °C,2.0,2 h,Pyrex Schott bottle (100 mL),static,"DMF, EtOH","2× DMF, 3× EtOH; each step rest overnight; centrifuge and decant",Air-dried (xerogel) at 200 °C for 2 h,200.0,2.0,nanoparticles (gel-derived),,,,,,,,not_reported,not_reported,,,10.1039/c6sc05602d,ok,
10.1039/c6sc05602d,downloaded\10.1039_c6sc05602d.pdf,SI downloaded\10.1039_c6sc05602d_SI.pdf,mof_json_store\10.1039_c6sc05602d\raw_output.json,mof_json_store\10.1039_c6sc05602d\synthesis_004.json,no,,UiO-66-(OH)2,,ZrOCl2·8H2O,,10 mmol (3.22 g),10,mmol,nan,,,,,nan,,,,,"2,5-dihydroxyterephthalic acid",,equimolar amount (14.5 mmol),14.5,mmol,,,,,,,,,,,hydrochloric acid (37 wt%),HCl,1.5 mL,1.5,mL,acetic acid (glacial),,2 mL,2.0,mL,"N,N-dimethylformamide",DMF,60 mL,60.0,,,,,100.0,100 °C,2.0,2 h,Pyrex Schott bottle (100 mL),static,"DMF, EtOH","2× DMF, 3× EtOH; each step rest overnight; centrifuge and decant",Air-dried (xerogel) at 200 °C for 2 h,200.0,2.0,nanoparticles (gel-derived),,,,,,,,not_reported,not_reported,,,10.1039/c6sc05602d,ok,
10.1039/c6sc05602d,downloaded\10.1039_c6sc05602d.pdf,SI downloaded\10.1039_c6sc05602d_SI.pdf,mof_json_store\10.1039_c6sc05602d\raw_output.json,mof_json_store\10.1039_c6sc05602d\synthesis_005.json,no,,UiO-67,,ZrOCl2·8H2O,,10 mmol (3.22 g),10,mmol,nan,,,,,nan,,,,,"biphenyl-4,4'-dicarboxylic acid",BPDC,equimolar amount (14.5 mmol),14.5,mmol,,,,,,,,,,,hydrochloric acid (37 wt%),HCl,1.5 mL,1.5,mL,acetic acid (glacial),,2 mL,2.0,mL,"N,N-dimethylformamide",DMF,60 mL,60.0,,,,,100.0,100 °C,2.0,2 h,Pyrex Schott bottle (100 mL),static,"DMF, EtOH","2× DMF, 3× EtOH; each step rest overnight; centrifuge and decant",Air-dried (xerogel) at 200 °C for 2 h,200.0,2.0,nanoparticles (gel-derived),,,,,,,,not_reported,not_reported,,,10.1039/c6sc05602d,ok,
10.1039/c6sc05602d,downloaded\10.1039_c6sc05602d.pdf,SI downloaded\10.1039_c6sc05602d_SI.pdf,mof_json_store\10.1039_c6sc05602d\raw_output.json,mof_json_store\10.1039_c6sc05602d\synthesis_006.json,no,,MOF-801,,ZrOCl2·8H2O,,10 mmol (3.22 g),10,mmol,nan,,,,,nan,,,,,fumaric acid,,equimolar amount (14.5 mmol),14.5,mmol,,,,,,,,,,,hydrochloric acid (37 wt%),HCl,1.5 mL,1.5,mL,acetic acid (glacial),,2 mL,2.0,mL,"N,N-dimethylformamide",DMF,60 mL,60.0,,,,,100.0,100 °C,2.0,2 h,Pyrex Schott bottle (100 mL),static,"DMF, EtOH","2× DMF, 3× EtOH; each step rest overnight; centrifuge and decant",Air-dried (xerogel) at 200 °C for 2 h,200.0,2.0,nanoparticles (gel-derived),,,,,,,,not_reported,not_reported,,,10.1039/c6sc05602d,ok,
10.1039/c6sc05602d,downloaded\10.1039_c6sc05602d.pdf,SI downloaded\10.1039_c6sc05602d_SI.pdf,mof_json_store\10.1039_c6sc05602d\raw_output.json,mof_json_store\10.1039_c6sc05602d\synthesis_007.json,no,,MOF-808,,ZrOCl2·8H2O,,3.3 mmol (1.07 g),3.3,mmol,nan,,,,,nan,,,,,"benzene-1,3,5-tricarboxylic acid",BTC,4.8 mmol (1.02 g),4.8,mmol,,,,,,,,,,,formic acid (98%),,10 mL,10.0,mL,,,,,,"N,N-dimethylformamide",DMF,10 mL,10.0,water (distilled),H2O,0.3 mL,0.3,100.0,100 °C,2.0,2 h,,static,"DMF, EtOH","2× DMF, 3× EtOH; each step rest overnight; centrifuge and decant",Air-dried (xerogel) at 200 °C for 2 h,200.0,2.0,nanoparticles (gel-derived),,,,,,,,not_reported,not_reported,,,10.1039/c6sc05602d,ok,
10.1039/c6sc05602d,downloaded\10.1039_c6sc05602d.pdf,SI downloaded\10.1039_c6sc05602d_SI.pdf,mof_json_store\10.1039_c6sc05602d\raw_output.json,mof_json_store\10.1039_c6sc05602d\synthesis_008.json,no,,NU-1000,,ZrOCl2·8H2O,,167 mmol (53.7 mg),167,mmol,nan,,,,,nan,,,,,"1,3,6,8-tetrakis(p-benzoic acid)pyrene",TBAPy,146 mmol (100 mg),,,,,,,,,,,,,hydrochloric acid (37 wt%),HCl,25 mL,,,benzoic acid,,584 mmol (71.2 mg),,,"N,N-dimethylformamide",DMF,1 mL,1.0,,,,,100.0,"ultrasound 15 min, then 100 °C",48.0,48 h (after 15 min ultrasound),,ultrasonicated 15 min; then static,"DMF, EtOH","2× DMF, 3× EtOH; each step rest overnight; centrifuge and decant",Air-dried (xerogel) at 200 °C for 2 h (general procedure for gels),200.0,2.0,nanoparticles (gel-derived),,,,,,,,not_reported,not_reported,,,10.1039/c6sc05602d,ok,
10.1039/c6sc05602d,downloaded\10.1039_c6sc05602d.pdf,SI downloaded\10.1039_c6sc05602d_SI.pdf,mof_json_store\10.1039_c6sc05602d\raw_output.json,mof_json_store\10.1039_c6sc05602d\synthesis_009.json,no,,UiO-66 (conventional microcrystalline powder),,ZrOCl2·8H2O,ZrCl4,1.172 g,5.5742,mmol,nan,,,,,nan,,,,,terephthalic acid,BDC,1.263 g,1.263,g,,,,,,,,,,,hydrochloric acid (37 wt%),HCl,0.75 mL,0.75,mL,acetic acid (glacial),,1.5 mL,1.5,mL,"N,N-dimethylformamide",DMF,150 mL,150.0,,,,,120.0,120 °C,96.0,96 h,,static,,,,,,microcrystalline powder,,,,,,,,not_reported,not_reported,,,10.1039/c6sc05602d,ok,
10.1021/acs.cgd.6b00038,downloaded\10.1021_acs.cgd.6b00038.pdf,SI downloaded\10.1021_acs.cgd.6b00038_SI.pdf,mof_json_store\10.1021_acs.cgd.6b00038\raw_output.json,mof_json_store\10.1021_acs.cgd.6b00038\synthesis_001.json,yes,"Solvothermal 70 °C gave mixed MFU-4 + coordination polymer; 60 °C gave coordination polymer 2; 40 °C no precipitate; using DMSO, EtOH, or H2O alone gave no MFU-4.",MFU-4,,ZrOCl2·8H2O,,"34 mg, 0.25 mmol",0.25,mmol,nan,,,,,nan,,,,,"1H,5H-benzo(1,2-d:4,5-d′)bistriazole",H2-BBTA,"10 mg, 0.06 mmol",0.06,mmol,,,,,,,,,,,,,,,,,,,,,"N,N-dimethylformamide",DMF,2 mL,2.0,,,,,140.0,140 °C,24.0,24 h,heating test tube (heating block),,DMF,three times,,,,microcrystalline; cubic reported for MFU-4,72.5,,,Zn5 Kuratowski-type SBU,,,0.86,not_reported,not_reported,,,10.1021/acs.cgd.6b00038,ok,
10.1021/acs.cgd.6b00038,downloaded\10.1021_acs.cgd.6b00038.pdf,SI downloaded\10.1021_acs.cgd.6b00038_SI.pdf,mof_json_store\10.1021_acs.cgd.6b00038\raw_output.json,mof_json_store\10.1021_acs.cgd.6b00038\synthesis_002.json,yes,"Solvothermal 70 °C gave mixed MFU-4 + coordination polymer; 60 °C gave coordination polymer 2; 40 °C no precipitate; using DMSO, EtOH, or H2O alone gave no MFU-4.",MFU-4,,ZrOCl2·8H2O,,"34 mg, 0.25 mmol",0.25,mmol,nan,,,,,nan,,,,,"1H,5H-benzo(1,2-d:4,5-d′)bistriazole",H2-BBTA,"10 mg, 0.06 mmol",0.06,mmol,,,,,,,,,,,,,,,,,,,,,"N,N-dimethylformamide",DMF,2 mL,2.0,,,,,110.0,110 °C,24.0,24 h,heating test tube (heating block),,DMF,three times,,,,,54.5,,,Zn5 Kuratowski-type SBU,,,,not_reported,not_reported,,,10.1021/acs.cgd.6b00038,ok,
10.1021/acs.cgd.6b00038,downloaded\10.1021_acs.cgd.6b00038.pdf,SI downloaded\10.1021_acs.cgd.6b00038_SI.pdf,mof_json_store\10.1021_acs.cgd.6b00038\raw_output.json,mof_json_store\10.1021_acs.cgd.6b00038\synthesis_003.json,yes,"Solvothermal 70 °C gave mixed MFU-4 + coordination polymer; 60 °C gave coordination polymer 2; 40 °C no precipitate; using DMSO, EtOH, or H2O alone gave no MFU-4.",MFU-4,,ZrOCl2·8H2O,,"34 mg, 0.25 mmol",0.25,mmol,nan,,,,,nan,,,,,"1H,5H-benzo(1,2-d:4,5-d′)bistriazole",H2-BBTA,"10 mg, 0.06 mmol",0.06,mmol,,,,,,,,,,,,,,,,,,,,,"N,N-dimethylformamide",DMF,2 mL,2.0,,,,,80.0,80 °C,24.0,24 h,heating test tube (heating block),,DMF,three times,,,,,28.2,,,Zn5 Kuratowski-type SBU,,,,not_reported,not_reported,,,10.1021/acs.cgd.6b00038,ok,
10.1021/acs.cgd.6b00038,downloaded\10.1021_acs.cgd.6b00038.pdf,SI downloaded\10.1021_acs.cgd.6b00038_SI.pdf,mof_json_store\10.1021_acs.cgd.6b00038\raw_output.json,mof_json_store\10.1021_acs.cgd.6b00038\synthesis_004.json,yes,"Solvothermal 70 °C gave mixed MFU-4 + coordination polymer; 60 °C gave coordination polymer 2; 40 °C no precipitate; using DMSO, EtOH, or H2O alone gave no MFU-4.",MFU-4,,ZrOCl2·8H2O,,"34 mg, 0.25 mmol",0.25,mmol,nan,,,,,nan,,,,,"1H,5H-benzo(1,2-d:4,5-d′)bistriazole",H2-BBTA,"10 mg, 0.06 mmol",0.06,mmol,,,,,,,,,,,"2,6-lutidine",,2 equiv relative to H2-BBTA,2.0,equiv,,,,,,"N,N-dimethylformamide",DMF,2 mL,2.0,,,,,60.0,60 °C,24.0,24 h,heating test tube (heating block),,DMF,three times,,,,,30.2,Dn50 = 119 nm (DLS),,Zn5 Kuratowski-type SBU,,,,not_reported,not_reported,,,10.1021/acs.cgd.6b00038,ok,
10.1021/acs.cgd.6b00038,downloaded\10.1021_acs.cgd.6b00038.pdf,SI downloaded\10.1021_acs.cgd.6b00038_SI.pdf,mof_json_store\10.1021_acs.cgd.6b00038\raw_output.json,mof_json_store\10.1021_acs.cgd.6b00038\synthesis_005.json,yes,"Solvothermal 70 °C gave mixed MFU-4 + coordination polymer; 60 °C gave coordination polymer 2; 40 °C no precipitate; using DMSO, EtOH, or H2O alone gave no MFU-4.",MFU-4,,ZrOCl2·8H2O,,"34 mg, 0.25 mmol",0.25,mmol,nan,,,,,nan,,,,,"1H,5H-benzo(1,2-d:4,5-d′)bistriazole",H2-BBTA,"10 mg, 0.06 mmol",0.06,mmol,,,,,,,,,,,,,,,,,,,,,"N,N-dimethylformamide",DMF,2 mL,2.0,,,,,155.0,155 °C,0.167,10 min,Pyrex sample tube (microwave synthesizer),,"DMF, EtOH","once with DMF, twice with EtOH",100–200 °C under vacuum for 20 h (for sorption measurements),200.0,20.0,micron-sized cubic crystals,51.5,>1200 nm (DLS),,Zn5 Kuratowski-type SBU,,,0.86,not_reported,not_reported,,,10.1021/acs.cgd.6b00038,ok,
10.1021/acs.cgd.6b00038,downloaded\10.1021_acs.cgd.6b00038.pdf,SI downloaded\10.1021_acs.cgd.6b00038_SI.pdf,mof_json_store\10.1021_acs.cgd.6b00038\raw_output.json,mof_json_store\10.1021_acs.cgd.6b00038\synthesis_006.json,yes,"Solvothermal 70 °C gave mixed MFU-4 + coordination polymer; 60 °C gave coordination polymer 2; 40 °C no precipitate; using DMSO, EtOH, or H2O alone gave no MFU-4.",MFU-4,,Cu(CH3COO)2·4H2O,,"34 mg, 0.25 mmol",0.25,mmol,nan,,,,,nan,,,,,"1H,5H-benzo(1,2-d:4,5-d′)bistriazole",H2-BBTA,"10 mg, 0.06 mmol",0.06,mmol,,,,,,,,,,,,,,,,,,,,,"N,N-dimethylformamide",DMF,2 mL,2.0,,,,,100.0,100 °C,0.167,10 min,Pyrex sample tube (microwave synthesizer),,"DMF, EtOH","once with DMF, twice with EtOH",,,,,9.0,>1200 nm (DLS),,Zn5 Kuratowski-type SBU,,,,not_reported,not_reported,,,10.1021/acs.cgd.6b00038,ok,
10.1021/acs.cgd.6b00038,downloaded\10.1021_acs.cgd.6b00038.pdf,SI downloaded\10.1021_acs.cgd.6b00038_SI.pdf,mof_json_store\10.1021_acs.cgd.6b00038\raw_output.json,mof_json_store\10.1021_acs.cgd.6b00038\synthesis_007.json,yes,"Solvothermal 70 °C gave mixed MFU-4 + coordination polymer; 60 °C gave coordination polymer 2; 40 °C no precipitate; using DMSO, EtOH, or H2O alone gave no MFU-4.",MFU-4,,Cu(CH3COO)2·4H2O,,"34 mg, 0.25 mmol",0.25,mmol,nan,,,,,nan,,,,,"1H,5H-benzo(1,2-d:4,5-d′)bistriazole",H2-BBTA,"10 mg, 0.06 mmol",0.06,mmol,,,,,,,,,,,,,,,,,,,,,"N,N-dimethylformamide",DMF,"DMF–EtOH 1:1 v/v, 2 mL total",,ethanol,EtOH,"DMF–EtOH 1:1 v/v, 2 mL total",,100.0,100 °C,0.167,10 min,Pyrex sample tube (microwave synthesizer),,"DMF, EtOH","once with DMF, twice with EtOH",,,,,63.2,>1200 nm (DLS),,Zn5 Kuratowski-type SBU,,,,not_reported,not_reported,,,10.1021/acs.cgd.6b00038,ok,
10.1021/acs.cgd.6b00038,downloaded\10.1021_acs.cgd.6b00038.pdf,SI downloaded\10.1021_acs.cgd.6b00038_SI.pdf,mof_json_store\10.1021_acs.cgd.6b00038\raw_output.json,mof_json_store\10.1021_acs.cgd.6b00038\synthesis_008.json,yes,"Solvothermal 70 °C gave mixed MFU-4 + coordination polymer; 60 °C gave coordination polymer 2; 40 °C no precipitate; using DMSO, EtOH, or H2O alone gave no MFU-4.",MFU-4,,Cu(NO3)2·3H2O,,"34 mg, 0.25 mmol",0.25,mmol,nan,,,,,nan,,,,,"1H,5H-benzo(1,2-d:4,5-d′)bistriazole",H2-BBTA,"10 mg, 0.06 mmol",0.06,mmol,,,,,,,,,,,,,,,,,,,,,"N,N-dimethylformamide",DMF,"DMF–EtOH 1:1 v/v, 2 mL total",,ethanol,EtOH,"DMF–EtOH 1:1 v/v, 2 mL total",,100.0,100 °C,0.0833,5 min,Pyrex sample tube (microwave synthesizer),,"DMF, EtOH","once with DMF, twice with EtOH",,,,,51.0,>1200 nm (DLS),,Zn5 Kuratowski-type SBU,,,,not_reported,not_reported,,,10.1021/acs.cgd.6b00038,ok,
10.1021/acs.cgd.6b00038,downloaded\10.1021_acs.cgd.6b00038.pdf,SI downloaded\10.1021_acs.cgd.6b00038_SI.pdf,mof_json_store\10.1021_acs.cgd.6b00038\raw_output.json,mof_json_store\10.1021_acs.cgd.6b00038\synthesis_009.json,yes,"Solvothermal 70 °C gave mixed MFU-4 + coordination polymer; 60 °C gave coordination polymer 2; 40 °C no precipitate; using DMSO, EtOH, or H2O alone gave no MFU-4.",MFU-4,,Cu(NO3)2·3H2O,,"34 mg, 0.25 mmol",0.25,mmol,nan,,,,,nan,,,,,"1H,5H-benzo(1,2-d:4,5-d′)bistriazole",H2-BBTA,"10 mg, 0.06 mmol",0.06,mmol,,,,,,,,,,,,,,,,,,,,,"N,N-dimethylformamide",DMF,"DMF–EtOH 1:1 v/v, 2 mL total",,ethanol,EtOH,"DMF–EtOH 1:1 v/v, 2 mL total",,100.0,100 °C,0.0333,2 min,Pyrex sample tube (microwave synthesizer),,"DMF, EtOH","once with DMF, twice with EtOH",100–200 °C under vacuum for 20 h (for sorption measurements),200.0,20.0,,24.3,Dn50 = 1086 nm (DLS),,Zn5 Kuratowski-type SBU,,,4.41,not_reported,not_reported,,,10.1021/acs.cgd.6b00038,ok,
10.1021/acs.cgd.6b00038,downloaded\10.1021_acs.cgd.6b00038.pdf,SI downloaded\10.1021_acs.cgd.6b00038_SI.pdf,mof_json_store\10.1021_acs.cgd.6b00038\raw_output.json,mof_json_store\10.1021_acs.cgd.6b00038\synthesis_010.json,yes,"Solvothermal 70 °C gave mixed MFU-4 + coordination polymer; 60 °C gave coordination polymer 2; 40 °C no precipitate; using DMSO, EtOH, or H2O alone gave no MFU-4.",MFU-4,,ZnCl2,,"34 mg, 0.25 mmol",0.25,mmol,nan,,,,,nan,,,,,"1H,5H-benzo(1,2-d:4,5-d′)bistriazole",H2-BBTA,"10 mg, 0.06 mmol",0.06,mmol,,,,,,,,,,,sodium hydroxide,NaOH,2 equiv relative to H2-BBTA,2.0,equiv,,,,,,"N,N-dimethylformamide",DMF,"DMF–EtOH 1:1 v/v, 2 mL total",,ethanol,EtOH,"DMF–EtOH 1:1 v/v, 2 mL total",,100.0,100 °C,0.0333,2 min,Pyrex sample tube (microwave synthesizer),,"DMF, EtOH","once with DMF, twice with EtOH",100–200 °C under vacuum for 20 h (for sorption measurements),200.0,20.0,globular/spherical nanocrystals,62.0,Dn50 = 46 nm (DLS),,Zn5 Kuratowski-type SBU,,,98.3,not_reported,not_reported,,,10.1021/acs.cgd.6b00038,ok,
10.1021/acs.cgd.6b00038,downloaded\10.1021_acs.cgd.6b00038.pdf,SI downloaded\10.1021_acs.cgd.6b00038_SI.pdf,mof_json_store\10.1021_acs.cgd.6b00038\raw_output.json,mof_json_store\10.1021_acs.cgd.6b00038\synthesis_011.json,yes,"Solvothermal 70 °C gave mixed MFU-4 + coordination polymer; 60 °C gave coordination polymer 2; 40 °C no precipitate; using DMSO, EtOH, or H2O alone gave no MFU-4.",MFU-4,,Al(NO3)3·9H2O,,"34 mg, 0.25 mmol",0.25,mmol,nan,,,,,nan,,,,,"1H,5H-benzo(1,2-d:4,5-d′)bistriazole",H2-BBTA,"10 mg, 0.06 mmol",0.06,mmol,,,,,,,,,,,sodium hydroxide,NaOH,2 equiv relative to H2-BBTA,2.0,equiv,,,,,,"N,N-dimethylformamide",DMF,"DMF–EtOH 1:1 v/v, 2 mL total",,ethanol,EtOH,"DMF–EtOH 1:1 v/v, 2 mL total",,60.0,60 °C,0.0333,2 min,Pyrex sample tube (microwave synthesizer),,"DMF, EtOH","once with DMF, twice with EtOH",,,,globular/spherical nanocrystals,55.7,Dn50 = 42 nm (DLS),,Zn5 Kuratowski-type SBU,,,,not_reported,not_reported,,,10.1021/acs.cgd.6b00038,ok,
10.1021/acs.cgd.6b00038,downloaded\10.1021_acs.cgd.6b00038.pdf,SI downloaded\10.1021_acs.cgd.6b00038_SI.pdf,mof_json_store\10.1021_acs.cgd.6b00038\raw_output.json,mof_json_store\10.1021_acs.cgd.6b00038\synthesis_012.json,yes,"Solvothermal 70 °C gave mixed MFU-4 + coordination polymer; 60 °C gave coordination polymer 2; 40 °C no precipitate; using DMSO, EtOH, or H2O alone gave no MFU-4.",MFU-4,,Al(NO3)3·9H2O,,"34 mg, 0.25 mmol",0.25,mmol,nan,,,,,nan,,,,,"1H,5H-benzo(1,2-d:4,5-d′)bistriazole",H2-BBTA,"10 mg, 0.06 mmol",0.06,mmol,,,,,,,,,,,potassium hydroxide,KOH,2 equiv relative to H2-BBTA,2.0,equiv,,,,,,"N,N-dimethylformamide",DMF,"DMF–EtOH 1:1 v/v, 2 mL total",,ethanol,EtOH,"DMF–EtOH 1:1 v/v, 2 mL total",,100.0,100 °C,0.0333,2 min,Pyrex sample tube (microwave synthesizer),,"DMF, EtOH","once with DMF, twice with EtOH",,,,globular/spherical nanocrystals,76.3,Dn50 = 48 nm (DLS),,Zn5 Kuratowski-type SBU,,,,not_reported,not_reported,,,10.1021/acs.cgd.6b00038,ok,
10.1021/acs.cgd.6b00038,downloaded\10.1021_acs.cgd.6b00038.pdf,SI downloaded\10.1021_acs.cgd.6b00038_SI.pdf,mof_json_store\10.1021_acs.cgd.6b00038\raw_output.json,mof_json_store\10.1021_acs.cgd.6b00038\synthesis_013.json,yes,"Solvothermal 70 °C gave mixed MFU-4 + coordination polymer; 60 °C gave coordination polymer 2; 40 °C no precipitate; using DMSO, EtOH, or H2O alone gave no MFU-4.",MFU-4,,Al(NO3)3·9H2O,,"34 mg, 0.25 mmol",0.25,mmol,nan,,,,,nan,,,,,"1H,5H-benzo(1,2-d:4,5-d′)bistriazole",H2-BBTA,"10 mg, 0.06 mmol",0.06,mmol,,,,,,,,,,,potassium hydroxide,KOH,2 equiv relative to H2-BBTA,2.0,equiv,,,,,,"N,N-dimethylformamide",DMF,"DMF–EtOH 1:1 v/v, 2 mL total",,ethanol,EtOH,"DMF–EtOH 1:1 v/v, 2 mL total",,60.0,60 °C,0.0333,2 min,Pyrex sample tube (microwave synthesizer),,"DMF, EtOH","once with DMF, twice with EtOH",,,,globular/spherical nanocrystals,63.0,Dn50 = 43 nm (DLS),,Zn5 Kuratowski-type SBU,,,,not_reported,not_reported,,,10.1021/acs.cgd.6b00038,ok,
10.1021/acs.cgd.6b00038,downloaded\10.1021_acs.cgd.6b00038.pdf,SI downloaded\10.1021_acs.cgd.6b00038_SI.pdf,mof_json_store\10.1021_acs.cgd.6b00038\raw_output.json,mof_json_store\10.1021_acs.cgd.6b00038\synthesis_014.json,yes,"Solvothermal 70 °C gave mixed MFU-4 + coordination polymer; 60 °C gave coordination polymer 2; 40 °C no precipitate; using DMSO, EtOH, or H2O alone gave no MFU-4.",MFU-4,,AgNO3,,"34 mg, 0.25 mmol",0.25,mmol,W12O40,,,,,nan,,,,,"1H,5H-benzo(1,2-d:4,5-d′)bistriazole",H2-BBTA,"10 mg, 0.06 mmol",0.06,mmol,,,,,,,,,,,potassium hydroxide,KOH,0.5 equiv relative to H2-BBTA,0.5,equiv,,,,,,"N,N-dimethylformamide",DMF,"DMF–EtOH 1:1 v/v, 2 mL total",,ethanol,EtOH,"DMF–EtOH 1:1 v/v, 2 mL total",,100.0,100 °C,0.0333,2 min,Pyrex sample tube (microwave synthesizer),,"DMF, EtOH","once with DMF, twice with EtOH",,,,globular/spherical nanocrystals,44.1,Dn50 = 119 nm (DLS),,Zn5 Kuratowski-type SBU,,,,not_reported,not_reported,,,10.1021/acs.cgd.6b00038,ok,
10.1021/acs.cgd.6b00038,downloaded\10.1021_acs.cgd.6b00038.pdf,SI downloaded\10.1021_acs.cgd.6b00038_SI.pdf,mof_json_store\10.1021_acs.cgd.6b00038\raw_output.json,mof_json_store\10.1021_acs.cgd.6b00038\synthesis_015.json,yes,"Solvothermal 70 °C gave mixed MFU-4 + coordination polymer; 60 °C gave coordination polymer 2; 40 °C no precipitate; using DMSO, EtOH, or H2O alone gave no MFU-4.",MFU-4,,AgNO3,,"34 mg, 0.25 mmol",0.25,mmol,W12O40,,,,,nan,,,,,"1H,5H-benzo(1,2-d:4,5-d′)bistriazole",H2-BBTA,"10 mg, 0.06 mmol",0.06,mmol,,,,,,,,,,,potassium hydroxide,KOH,1.0 equiv relative to H2-BBTA,1.0,equiv,,,,,,"N,N-dimethylformamide",DMF,"DMF–EtOH 1:1 v/v, 2 mL total",,ethanol,EtOH,"DMF–EtOH 1:1 v/v, 2 mL total",,100.0,100 °C,0.0333,2 min,Pyrex sample tube (microwave synthesizer),,"DMF, EtOH","once with DMF, twice with EtOH",,,,globular/spherical nanocrystals,56.2,Dn50 = 52 nm (DLS),,Zn5 Kuratowski-type SBU,,,,not_reported,not_reported,,,10.1021/acs.cgd.6b00038,ok,
10.1021/acs.cgd.6b00038,downloaded\10.1021_acs.cgd.6b00038.pdf,SI downloaded\10.1021_acs.cgd.6b00038_SI.pdf,mof_json_store\10.1021_acs.cgd.6b00038\raw_output.json,mof_json_store\10.1021_acs.cgd.6b00038\synthesis_016.json,yes,"Solvothermal 70 °C gave mixed MFU-4 + coordination polymer; 60 °C gave coordination polymer 2; 40 °C no precipitate; using DMSO, EtOH, or H2O alone gave no MFU-4.",MFU-4,,K2Co(NCS)4,,"34 mg, 0.25 mmol",0.25,mmol,nan,,,,,nan,,,,,"1H,5H-benzo(1,2-d:4,5-d′)bistriazole",H2-BBTA,"10 mg, 0.06 mmol",0.06,mmol,,,,,,,,,,,triethylamine,,2 equiv relative to H2-BBTA,2.0,equiv,,,,,,"N,N-dimethylformamide",DMF,"DMF–EtOH 1:1 v/v, 2 mL total",,ethanol,EtOH,"DMF–EtOH 1:1 v/v, 2 mL total",,100.0,100 °C,0.0333,2 min,Pyrex sample tube (microwave synthesizer),,"DMF, EtOH","once with DMF, twice with EtOH",,,,nanocrystals (likely cubic),88.9,Dn50 = 211 nm (DLS),,Zn5 Kuratowski-type SBU,,,,not_reported,not_reported,,,10.1021/acs.cgd.6b00038,ok,
10.1021/acs.cgd.6b00038,downloaded\10.1021_acs.cgd.6b00038.pdf,SI downloaded\10.1021_acs.cgd.6b00038_SI.pdf,mof_json_store\10.1021_acs.cgd.6b00038\raw_output.json,mof_json_store\10.1021_acs.cgd.6b00038\synthesis_017.json,yes,"Solvothermal 70 °C gave mixed MFU-4 + coordination polymer; 60 °C gave coordination polymer 2; 40 °C no precipitate; using DMSO, EtOH, or H2O alone gave no MFU-4.",MFU-4,,K2Co(SCN)4,,"34 mg, 0.25 mmol",0.25,mmol,nan,,,,,nan,,,,,"1H,5H-benzo(1,2-d:4,5-d′)bistriazole",H2-BBTA,"10 mg, 0.06 mmol",0.06,mmol,,,,,,,,,,,triethylamine,,2 equiv relative to H2-BBTA,2.0,equiv,,,,,,"N,N-dimethylformamide",DMF,"DMF–EtOH 1:1 v/v, 2 mL total",,ethanol,EtOH,"DMF–EtOH 1:1 v/v, 2 mL total",,60.0,60 °C,0.0333,2 min,Pyrex sample tube (microwave synthesizer),,"DMF, EtOH","once with DMF, twice with EtOH",,,,,72.3,Dn50 = 64 nm (DLS),,Zn5 Kuratowski-type SBU,,,,not_reported,not_reported,,,10.1021/acs.cgd.6b00038,ok,
10.1021/acs.cgd.6b00038,downloaded\10.1021_acs.cgd.6b00038.pdf,SI downloaded\10.1021_acs.cgd.6b00038_SI.pdf,mof_json_store\10.1021_acs.cgd.6b00038\raw_output.json,mof_json_store\10.1021_acs.cgd.6b00038\synthesis_018.json,yes,"Solvothermal 70 °C gave mixed MFU-4 + coordination polymer; 60 °C gave coordination polymer 2; 40 °C no precipitate; using DMSO, EtOH, or H2O alone gave no MFU-4.",MFU-4,,Zn(NO3)2·4H2O,,"34 mg, 0.25 mmol",0.25,mmol,nan,,,,,nan,,,,,"1H,5H-benzo(1,2-d:4,5-d′)bistriazole",H2-BBTA,"10 mg, 0.06 mmol",0.06,mmol,,,,,,,,,,,diethylamine,,2 equiv relative to H2-BBTA,2.0,equiv,,,,,,"N,N-dimethylformamide",DMF,"DMF–EtOH 1:1 v/v, 2 mL total",,ethanol,EtOH,"DMF–EtOH 1:1 v/v, 2 mL total",,100.0,100 °C,0.0333,2 min,Pyrex sample tube (microwave synthesizer),,"DMF, EtOH","once with DMF, twice with EtOH",100–200 °C under vacuum for 20 h (for sorption measurements),200.0,20.0,cubic nanocrystals,97.4,Dn50 = 104 nm (DLS),,Zn5 Kuratowski-type SBU,,,54.6,not_reported,not_reported,,,10.1021/acs.cgd.6b00038,ok,
10.1021/acs.cgd.6b00038,downloaded\10.1021_acs.cgd.6b00038.pdf,SI downloaded\10.1021_acs.cgd.6b00038_SI.pdf,mof_json_store\10.1021_acs.cgd.6b00038\raw_output.json,mof_json_store\10.1021_acs.cgd.6b00038\synthesis_019.json,yes,"Solvothermal 70 °C gave mixed MFU-4 + coordination polymer; 60 °C gave coordination polymer 2; 40 °C no precipitate; using DMSO, EtOH, or H2O alone gave no MFU-4.",MFU-4,,Zn(NO3)2·4H2O,,"34 mg, 0.25 mmol",0.25,mmol,nan,,,,,nan,,,,,"1H,5H-benzo(1,2-d:4,5-d′)bistriazole",H2-BBTA,"10 mg, 0.06 mmol",0.06,mmol,,,,,,,,,,,diethylamine,,2 equiv relative to H2-BBTA,2.0,equiv,,,,,,"N,N-dimethylformamide",DMF,"DMF–EtOH 1:1 v/v, 2 mL total",,ethanol,EtOH,"DMF–EtOH 1:1 v/v, 2 mL total",,60.0,60 °C,0.0333,2 min,Pyrex sample tube (microwave synthesizer),,"DMF, EtOH","once with DMF, twice with EtOH",,,,cubic nanocrystals,90.9,Dn50 = 95 nm (DLS),,Zn5 Kuratowski-type SBU,,,,not_reported,not_reported,,,10.1021/acs.cgd.6b00038,ok,
10.1021/acs.cgd.6b00038,downloaded\10.1021_acs.cgd.6b00038.pdf,SI downloaded\10.1021_acs.cgd.6b00038_SI.pdf,mof_json_store\10.1021_acs.cgd.6b00038\raw_output.json,mof_json_store\10.1021_acs.cgd.6b00038\synthesis_021.json,yes,"Solvothermal 70 °C gave mixed MFU-4 + coordination polymer; 60 °C gave coordination polymer 2; 40 °C no precipitate; using DMSO, EtOH, or H2O alone gave no MFU-4.",MFU-4,,Al(NO3)3·9H2O,,"34 mg, 0.25 mmol",0.25,mmol,nan,,,,,nan,,,,,"1H,5H-benzo(1,2-d:4,5-d′)bistriazole",H2-BBTA,"10 mg, 0.06 mmol",0.06,mmol,,,,,,,,,,,n-hexylamine,,2 equiv relative to H2-BBTA,2.0,equiv,,,,,,"N,N-dimethylformamide",DMF,"DMF–EtOH 1:1 v/v, 2 mL total",,ethanol,EtOH,"DMF–EtOH 1:1 v/v, 2 mL total",,60.0,60 °C,0.0333,2 min,Pyrex sample tube (microwave synthesizer),,"DMF, EtOH","once with DMF, twice with EtOH",,,,octahedral nanocrystals,80.7,Dn50 = 47 nm (DLS),,Zn5 Kuratowski-type SBU,,,,not_reported,not_reported,,,10.1021/acs.cgd.6b00038,ok,
10.1002/anie.202414026,downloaded\10.1002_anie.202414026.pdf,SI downloaded\10.1002_anie.202414026_SI.pdf,mof_json_store\10.1002_anie.202414026\raw_output.json,mof_json_store\10.1002_anie.202414026\synthesis_001.json,no,,HIAM-4009,,Al(NO3)3·9H2O,,"0.1 mmol, 23.3 mg",0.1,mmol,nan,,,,,nan,,,,,"5',5''''-(2,3-diaminophenyl)-bis([1,1':3',1''-terphenyl]-4,4''-dicarboxylic acid)",H4APTC,"0.0135 mM, 1 mL in DEF",0.0135,mM,,,,,,,,,,,benzoic acid,,700 mg,700.0,mg,trifluoroacetic acid,TFA,10 μL,10.0,μL,"N,N-diethylformamide",DEF,2 mL (+ 1 mL H4APTC stock in DEF),2.0,,,,,120.0,120 °C,72.0,3 days,5 mL vial,"sonicated 5 min, then static",DMF,"several times, until no fluorescent signal",,,,,,,csq,Zr6 8-connected SBU,,,,not_reported,not_reported,,luminescence,10.1002/anie.202414026,ok,
10.1002/anie.202414026,downloaded\10.1002_anie.202414026.pdf,SI downloaded\10.1002_anie.202414026_SI.pdf,mof_json_store\10.1002_anie.202414026\raw_output.json,mof_json_store\10.1002_anie.202414026\synthesis_002.json,no,,HIAM-4009A,2361932,Al(NO3)3·9H2O,,"0.1 mmol, 23.3 mg",0.1,mmol,nan,,,,,nan,,,,,"5',5''''-(2-(4-carboxyphenyl)-1H-benzo[d]imidazole-4,7-diyl)bis(([1,1':3',1''-terphenyl]-4,4''-dicarboxylic acid))",linker A,generated in situ,,,,,,,,,,,,,4-formylbenzoic acid (aldehyde A),A,"0.02 mM, 1 mL in DEF",,,benzoic acid,,600 mg,600.0,mg,"N,N-diethylformamide",DEF,1 mL (+ 1 mL H4APTC stock in DEF + 1 mL aldehyde stock in DEF),1.0,,,,,120.0,120 °C,72.0,3 days,5 mL vial,"sonicated 5 min, then static",DMF,"several times, until no fluorescent signal",,,,,,,csq,Zr6 8-connected SBU,,,,not_reported,not_reported,,luminescence,10.1002/anie.202414026,ok,
10.1002/anie.202414026,downloaded\10.1002_anie.202414026.pdf,SI downloaded\10.1002_anie.202414026_SI.pdf,mof_json_store\10.1002_anie.202414026\raw_output.json,mof_json_store\10.1002_anie.202414026\synthesis_003.json,no,,HIAM-4009B,2361931,Al(NO3)3·9H2O,,"0.1 mmol, 23.3 mg",0.1,mmol,nan,,,,,nan,,,,,"5',5''''-(2-(4-ethynylphenyl)-1H-benzo[d]imidazole-4,7-diyl)bis(([1,1':3',1''-terphenyl]-4,4''-dicarboxylic acid))",linker B,generated in situ,,,,,,,,,,,,,4-ethynylbenzaldehyde (aldehyde B),B,"0.02 mM, 1 mL in DEF",,,benzoic acid,,650 mg,650.0,mg,"N,N-diethylformamide",DEF,1 mL (+ 1 mL H4APTC stock in DEF + 1 mL aldehyde stock in DEF),1.0,,,,,120.0,120 °C,72.0,3 days,5 mL vial,"sonicated 5 min, then static",DMF,"several times, until no fluorescent signal",,,,,,,csq,Zr6 8-connected SBU,,,,not_reported,not_reported,,luminescence,10.1002/anie.202414026,ok,
10.1002/anie.202414026,downloaded\10.1002_anie.202414026.pdf,SI downloaded\10.1002_anie.202414026_SI.pdf,mof_json_store\10.1002_anie.202414026\raw_output.json,mof_json_store\10.1002_anie.202414026\synthesis_004.json,no,,HIAM-4009C,,Al(NO3)3·9H2O,,"0.1 mmol, 23.3 mg",0.1,mmol,nan,,,,,nan,,,,,"5',5''''-(2-(4-(1,2,2-triphenylvinyl)phenyl)-1H-benzo[d]imidazole-4,7-diyl)bis(([1,1':3',1''-terphenyl]-4,4''-dicarboxylic acid))",linker C,generated in situ,,,,,,,,,,,,,"4-(1,2,2-triphenylvinyl)benzaldehyde (aldehyde C)",C,"0.02 mM, 1 mL in DEF",,,benzoic acid,,600 mg,600.0,mg,"N,N-diethylformamide",DEF,1 mL (+ 1 mL H4APTC stock in DEF + 1 mL aldehyde stock in DEF),1.0,,,,,120.0,120 °C,72.0,3 days,5 mL vial,"sonicated 5 min, then static",DMF,"several times, until no fluorescent signal",,,,,,,csq,Zr6 8-connected SBU,,,,not_reported,not_reported,,luminescence,10.1002/anie.202414026,ok,
10.1002/anie.202414026,downloaded\10.1002_anie.202414026.pdf,SI downloaded\10.1002_anie.202414026_SI.pdf,mof_json_store\10.1002_anie.202414026\raw_output.json,mof_json_store\10.1002_anie.202414026\synthesis_005.json,no,,HIAM-4009D,2361930,Cu(BF4)2·6H2O,,"0.1 mmol, 23.3 mg",0.1,mmol,nan,,,,,nan,,,,,"5',5''''-(2-(2-hydroxyphenyl)-1H-benzo[d]imidazole-4,7-diyl)bis(([1,1':3',1''-terphenyl]-4,4''-dicarboxylic acid))",linker D,generated in situ,,,,,,,,,,,,,salicylaldehyde (aldehyde D),D,"0.02 mM, 1 mL in DEF",,,benzoic acid,,700 mg,700.0,mg,"N,N-diethylformamide",DEF,1 mL (+ 1 mL H4APTC stock in DEF + 1 mL aldehyde stock in DEF),1.0,,,,,120.0,120 °C,72.0,3 days,5 mL vial,"sonicated 5 min, then static",DMF,"several times, until no fluorescent signal",,,,,,,csq,Zr6 8-connected SBU,,,,not_reported,not_reported,,luminescence,10.1002/anie.202414026,ok,
