Repository: zzhenglab/MOFinder

# MOFinder

MOFinder extracts MOF synthesis information from the literature, reconstructs evidence-supported negative reaction records, and prepares datasets for synthesis-outcome prediction.
[Web application](https://mofinder.chemistry.wustl.edu/) | [Demos](Demo/README.md) | [Source code](docs/source_to_code.md) | [Workflow guide](docs/workflow.md) | [Model evaluation](docs/evaluation.md)

## Quick start

The workflow runs through Python commands. Python 3.10 or newer is required. Clone the repository and initialize its related applications:

```bash
git clone --recurse-submodules https://github.com/zzhenglab/MOFinder.git
cd MOFinder
```

Start with the two offline demonstrations:

```bash

File: mof_extraction_1_2.csv (part 114 of 305)
doi,main_pdf,si_pdf,raw_output,parsed_json,article_trial_or_failure,article_trial_or_failure_notes,mof_name,crystal_code,metal_1,metal_1_abbr,metal_1_amount_text,metal_1_amount_value,metal_1_amount_unit,metal_2,metal_2_abbr,metal_2_amount_text,metal_2_amount_value,metal_2_amount_unit,metal_3,metal_3_abbr,metal_3_amount_text,metal_3_amount_value,metal_3_amount_unit,linker_1,linker_1_abbr,linker_1_amount_text,linker_1_amount_value,linker_1_amount_unit,linker_2,linker_2_abbr,linker_2_amount_text,linker_2_amount_value,linker_2_amount_unit,linker_3,linker_3_abbr,linker_3_amount_text,linker_3_amount_value,linker_3_amount_unit,modulator_1,modulator_1_abbr,modulator_1_amount_text,modulator_1_amount_value,modulator_1_amount_unit,modulator_2,modulator_2_abbr,modulator_2_amount_text,modulator_2_amount_value,modulator_2_amount_unit,solvent_main,solvent_main_abbr,solvent_main_amount_text,solvent_main_ml,solvent_secondary,solvent_secondary_abbr,solvent_secondary_amount_text,solvent_secondary_ml,temperature_c,temperature_c_text,time_h,time_text,vessel_type,stirring,washing_solvent,washing_cycles,activation_text,activation_temp_c,activation_time_h,crystal_morphology,yield_percent,crystal_size,topology_code,metal_cluster_connectivity,unit_cell_short,pore_diameter_A,BET_surface_area_m2g,air_stable,water_stable,tga_decomposition_temp_c,applications,reference,status,error
10.1002/anie.202414026,downloaded\10.1002_anie.202414026.pdf,SI downloaded\10.1002_anie.202414026_SI.pdf,mof_json_store\10.1002_anie.202414026\raw_output.json,mof_json_store\10.1002_anie.202414026\synthesis_006.json,no,,HIAM-4009E,2361929,Cu(BF4)2·6H2O,,"0.1 mmol, 23.3 mg",0.1,mmol,nan,,,,,nan,,,,,"5',5''''-(2-(1H-indol-6-yl)-1H-benzo[d]imidazole-4,7-diyl)bis(([1,1':3',1''-terphenyl]-4,4''-dicarboxylic acid))",linker E,generated in situ,,,,,,,,,,,,,1H-indole-6-carbaldehyde (aldehyde E),E,"0.02 mM, 1 mL in DEF",,,benzoic acid,,700 mg,700.0,mg,"N,N-diethylformamide",DEF,1 mL (+ 1 mL H4APTC stock in DEF + 1 mL aldehyde stock in DEF),1.0,,,,,120.0,120 °C,72.0,3 days,5 mL vial,"sonicated 5 min, then static",DMF,"several times, until no fluorescent signal",,,,,,,csq,Zr6 8-connected SBU,,,,not_reported,not_reported,,luminescence,10.1002/anie.202414026,ok,
10.1002/anie.202414026,downloaded\10.1002_anie.202414026.pdf,SI downloaded\10.1002_anie.202414026_SI.pdf,mof_json_store\10.1002_anie.202414026\raw_output.json,mof_json_store\10.1002_anie.202414026\synthesis_007.json,no,,HIAM-4009F,2361928,Cu(BF4)2·6H2O,,"0.1 mmol, 23.3 mg",0.1,mmol,nan,,,,,nan,,,,,"5',5''''-(2-(benzo[c][1,2,5]thiadiazol-5-yl)-1H-benzo[d]imidazole-4,7-diyl)bis(([1,1':3',1''-terphenyl]-4,4''-dicarboxylic acid))",linker F,generated in situ,,,,,,,,,,,,,"benzo[c][1,2,5]thiadiazole-5-carbaldehyde (aldehyde F)",F,"0.02 mM, 1 mL in DEF",,,2-fluorobenzoic acid,,600 mg,600.0,mg,"N,N-diethylformamide",DEF,1 mL (+ 1 mL H4APTC stock in DEF + 1 mL aldehyde stock in DEF),1.0,,,,,120.0,120 °C,72.0,3 days,5 mL vial,"sonicated 5 min, then static",DMF,"several times, until no fluorescent signal",,,,,,,csq,Zr6 8-connected SBU,,,,not_reported,not_reported,,luminescence,10.1002/anie.202414026,ok,
10.1002/anie.202414026,downloaded\10.1002_anie.202414026.pdf,SI downloaded\10.1002_anie.202414026_SI.pdf,mof_json_store\10.1002_anie.202414026\raw_output.json,mof_json_store\10.1002_anie.202414026\synthesis_008.json,no,,HIAM-4009G,2361927,Cu(BF4)2·6H2O,,"0.1 mmol, 23.3 mg",0.1,mmol,nan,,,,,nan,,,,,"5',5''''-(2-(pyridin-2-yl)-1H-benzo[d]imidazole-4,7-diyl)bis(([1,1':3',1''-terphenyl]-4,4''-dicarboxylic acid))",linker G,generated in situ,,,,,,,,,,,,,2-pyridinecarboxaldehyde (aldehyde G),G,"0.02 mM, 1 mL in DEF",,,2-fluorobenzoic acid,,700 mg,700.0,mg,"N,N-diethylformamide",DEF,1 mL (+ 1 mL H4APTC stock in DEF + 1 mL aldehyde stock in DEF),1.0,,,,,120.0,120 °C,72.0,3 days,5 mL vial,"sonicated 5 min, then static",DMF,"several times, until no fluorescent signal",,,,,,,csq,Zr6 8-connected SBU,,,,not_reported,not_reported,,luminescence,10.1002/anie.202414026,ok,
10.1002/anie.202414026,downloaded\10.1002_anie.202414026.pdf,SI downloaded\10.1002_anie.202414026_SI.pdf,mof_json_store\10.1002_anie.202414026\raw_output.json,mof_json_store\10.1002_anie.202414026\synthesis_009.json,no,,HIAM-4009H,2361926,Cu(NO3)2·3H2O,,"0.1 mmol, 23.3 mg",0.1,mmol,nan,,,,,nan,,,,,"(E)-5',5''''-(2-(4-(phenyldiazenyl)phenyl)-1H-benzo[d]imidazole-4,7-diyl)bis(([1,1':3',1''-terphenyl]-4,4''-dicarboxylic acid))",linker H,generated in situ,,,,,,,,,,,,,4-(phenyldiazenyl)benzaldehyde (aldehyde H),H,"0.02 mM, 1 mL in DEF",,,2-fluorobenzoic acid,,650 mg,650.0,mg,"N,N-diethylformamide",DEF,1 mL (+ 1 mL H4APTC stock in DEF + 1 mL aldehyde stock in DEF),1.0,,,,,120.0,120 °C,72.0,3 days,5 mL vial,"sonicated 5 min, then static",DMF,"several times, until no fluorescent signal",,,,,,,csq,Zr6 8-connected SBU,,,,not_reported,not_reported,,luminescence,10.1002/anie.202414026,ok,
10.1002/anie.202414026,downloaded\10.1002_anie.202414026.pdf,SI downloaded\10.1002_anie.202414026_SI.pdf,mof_json_store\10.1002_anie.202414026\raw_output.json,mof_json_store\10.1002_anie.202414026\synthesis_010.json,no,,HIAM-4009I,2361933,Cu(NO3)2·3H2O,,"0.1 mmol, 23.3 mg",0.1,mmol,nan,,,,,nan,,,,,"5',5''''-(2-(7-(thiophen-2-yl)benzo[c][1,2,5]thiadiazol-4-yl)-1H-benzo[d]imidazole-4,7-diyl)bis(([1,1':3',1''-terphenyl]-4,4''-dicarboxylic acid))",linker I,generated in situ,,,,,,,,,,,,,"7-(thiophen-2-yl)benzo[c][1,2,5]thiadiazole-4-carbaldehyde (aldehyde I)",I,"0.02 mM, 1 mL in DEF",,,2-fluorobenzoic acid,,750 mg,750.0,mg,"N,N-diethylformamide",DEF,1 mL (+ 1 mL H4APTC stock in DEF + 1 mL aldehyde stock in DEF),1.0,,,,,120.0,120 °C,72.0,3 days,5 mL vial,"sonicated 5 min, then static",DMF,"several times, until no fluorescent signal",,,,,,,csq,Zr6 8-connected SBU,,,,not_reported,not_reported,,luminescence,10.1002/anie.202414026,ok,
10.1002/anie.202414026,downloaded\10.1002_anie.202414026.pdf,SI downloaded\10.1002_anie.202414026_SI.pdf,mof_json_store\10.1002_anie.202414026\raw_output.json,mof_json_store\10.1002_anie.202414026\synthesis_011.json,no,,HIAM-4009J,2361925,Cu(NO3)2·3H2O,,"0.1 mmol, 23.3 mg",0.1,mmol,nan,,,,,nan,,,,,"5',5''''-(2-(7-(4-(piperidin-1-yl)phenyl)benzo[c][1,2,5]thiadiazol-4-yl)-1H-benzo[d]imidazole-4,7-diyl)bis(([1,1':3',1''-terphenyl]-4,4''-dicarboxylic acid))",linker J,generated in situ,,,,,,,,,,,,,"7-(4-(piperidin-1-yl)phenyl)benzo[c][1,2,5]thiadiazole-4-carbaldehyde (aldehyde J)",J,"0.02 mM, 1 mL in DEF",,,2-fluorobenzoic acid,,800 mg,800.0,mg,"N,N-diethylformamide",DEF,1 mL (+ 1 mL H4APTC stock in DEF + 1 mL aldehyde stock in DEF),1.0,,,,,120.0,120 °C,72.0,3 days,5 mL vial,"sonicated 5 min, then static",DMF,"several times, until no fluorescent signal",,,,,,,csq,Zr6 8-connected SBU,,,,not_reported,not_reported,,luminescence,10.1002/anie.202414026,ok,
10.1002/anie.202414026,downloaded\10.1002_anie.202414026.pdf,SI downloaded\10.1002_anie.202414026_SI.pdf,mof_json_store\10.1002_anie.202414026\raw_output.json,mof_json_store\10.1002_anie.202414026\synthesis_012.json,no,,HIAM-4009K,,Cu(NO3)2·3H2O,,"0.1 mmol, 23.3 mg",0.1,mmol,nan,,,,,nan,,,,,"5',5''''-(2-(7-(4-(4-methylpiperazin-1-yl)phenyl)benzo[c][1,2,5]thiadiazol-4-yl)-1H-benzo[d]imidazole-4,7-diyl)bis(([1,1':3',1''-terphenyl]-4,4''-dicarboxylic acid))",linker K,generated in situ,,,,,,,,,,,,,"7-(4-(4-methylpiperazin-1-yl)phenyl)benzo[c][1,2,5]thiadiazole-4-carbaldehyde (aldehyde K)",K,"0.02 mM, 1 mL in DEF",,,2-fluorobenzoic acid,,700 mg,700.0,mg,"N,N-diethylformamide",DEF,1 mL (+ 1 mL H4APTC stock in DEF + 1 mL aldehyde stock in DEF),1.0,,,,,120.0,120 °C,72.0,3 days,5 mL vial,"sonicated 5 min, then static",DMF,"several times, until no fluorescent signal",,,,,,,csq,Zr6 8-connected SBU,,,,not_reported,not_reported,,luminescence,10.1002/anie.202414026,ok,
10.1002/anie.202414026,downloaded\10.1002_anie.202414026.pdf,SI downloaded\10.1002_anie.202414026_SI.pdf,mof_json_store\10.1002_anie.202414026\raw_output.json,mof_json_store\10.1002_anie.202414026\synthesis_013.json,no,,HIAM-4009DI,,Cu(NO3)2·3H2O,,"0.1 mmol, 23.3 mg",0.1,mmol,nan,,,,,nan,,,,,"5',5''''-(2-(2-hydroxyphenyl)-1H-benzo[d]imidazole-4,7-diyl)bis(([1,1':3',1''-terphenyl]-4,4''-dicarboxylic acid))",linker D,generated in situ (mixed-linker with linker I),,,"5',5''''-(2-(7-(thiophen-2-yl)benzo[c][1,2,5]thiadiazol-4-yl)-1H-benzo[d]imidazole-4,7-diyl)bis(([1,1':3',1''-terphenyl]-4,4''-dicarboxylic acid))",linker I,generated in situ (mixed-linker with linker D),,,,,,,,"solution L (mixture of salicylaldehyde and 7-(thiophen-2-yl)benzo[c][1,2,5]thiadiazole-4-carbaldehyde, 1:1)",,"0.0135 mM total, 1 mL in DEF (1:1 molar ratio of D:I aldehydes)",,,benzoic acid,,650 mg,650.0,mg,"N,N-diethylformamide",DEF,1 mL (+ 1 mL H4APTC stock in DEF + 1 mL mixed-aldehyde stock in DEF),1.0,,,,,120.0,120 °C,72.0,3 days,5 mL vial,"sonicated 5 min, then static",DMF,"several times, until no fluorescent signal",,,,octahedral single crystals,,,csq,Zr6 8-connected SBU,,,,not_reported,not_reported,,luminescence,10.1002/anie.202414026,ok,
10.1002/anie.202414026,downloaded\10.1002_anie.202414026.pdf,SI downloaded\10.1002_anie.202414026_SI.pdf,mof_json_store\10.1002_anie.202414026\raw_output.json,mof_json_store\10.1002_anie.202414026\synthesis_014.json,no,,HIAM-4009G,2361927,Y(NO3)3,,"0.1 mmol, 23.3 mg",0.1,mmol,nan,,,,,nan,,,,,"5',5''''-(2-(pyridin-2-yl)-1H-benzo[d]imidazole-4,7-diyl)bis(([1,1':3',1''-terphenyl]-4,4''-dicarboxylic acid))",linker G,generated in situ,,,,,,,,,,,,,2-pyridinecarboxaldehyde (aldehyde G),G,"0.02 mM, 1 mL in DEF",,,2-fluorobenzoic acid,,700 mg,700.0,mg,"N,N-diethylformamide",DEF,1 mL (+ 1 mL H4APTC stock in DEF + 1 mL aldehyde stock in DEF),1.0,,,,,120.0,120 °C,72.0,3 days,5 mL vial,"sonicated 5 min, then static",DMF,"several times, until no fluorescent signal",,,,,,,csq,Zr6 8-connected SBU,,,,not_reported,not_reported,,luminescence,10.1002/anie.202414026,ok,
10.1002/anie.202414026,downloaded\10.1002_anie.202414026.pdf,SI downloaded\10.1002_anie.202414026_SI.pdf,mof_json_store\10.1002_anie.202414026\raw_output.json,mof_json_store\10.1002_anie.202414026\synthesis_015.json,no,,HIAM-4009H,2361926,Tb(NO3)3,,"0.1 mmol, 23.3 mg",0.1,mmol,nan,,,,,nan,,,,,"(E)-5',5''''-(2-(4-(phenyldiazenyl)phenyl)-1H-benzo[d]imidazole-4,7-diyl)bis(([1,1':3',1''-terphenyl]-4,4''-dicarboxylic acid))",linker H,generated in situ,,,,,,,,,,,,,4-(phenyldiazenyl)benzaldehyde (aldehyde H),H,"0.02 mM, 1 mL in DEF",,,2-fluorobenzoic acid,,650 mg,650.0,mg,"N,N-diethylformamide",DEF,1 mL (+ 1 mL H4APTC stock in DEF + 1 mL aldehyde stock in DEF),1.0,,,,,120.0,120 °C,72.0,3 days,5 mL vial,"sonicated 5 min, then static",DMF,"several times, until no fluorescent signal",,,,,,,csq,Zr6 8-connected SBU,,,,not_reported,not_reported,,luminescence,10.1002/anie.202414026,ok,
10.1002/anie.202414026,downloaded\10.1002_anie.202414026.pdf,SI downloaded\10.1002_anie.202414026_SI.pdf,mof_json_store\10.1002_anie.202414026\raw_output.json,mof_json_store\10.1002_anie.202414026\synthesis_016.json,no,,HIAM-4009E,2361929,Dy(NO3)3,,"0.1 mmol, 23.3 mg",0.1,mmol,nan,,,,,nan,,,,,"5',5''''-(2-(1H-indol-6-yl)-1H-benzo[d]imidazole-4,7-diyl)bis(([1,1':3',1''-terphenyl]-4,4''-dicarboxylic acid))",linker E,generated in situ,,,,,,,,,,,,,1H-indole-6-carbaldehyde (aldehyde E),E,"0.02 mM, 1 mL in DEF",,,benzoic acid,,700 mg,700.0,mg,"N,N-diethylformamide",DEF,1 mL (+ 1 mL H4APTC stock in DEF + 1 mL aldehyde stock in DEF),1.0,,,,,120.0,120 °C,72.0,3 days,5 mL vial,"sonicated 5 min, then static",DMF,"several times, until no fluorescent signal",,,,,,,csq,Zr6 8-connected SBU,,,,not_reported,not_reported,,luminescence,10.1002/anie.202414026,ok,
10.1002/anie.202414026,downloaded\10.1002_anie.202414026.pdf,SI downloaded\10.1002_anie.202414026_SI.pdf,mof_json_store\10.1002_anie.202414026\raw_output.json,mof_json_store\10.1002_anie.202414026\synthesis_017.json,no,,nano-HIAM-4009F,,Ho(NO3)3,,20.0 mg,0.0569896,mmol,nan,,,,,nan,,,,,"5',5''''-(2-(benzo[c][1,2,5]thiadiazol-5-yl)-1H-benzo[d]imidazole-4,7-diyl)bis(([1,1':3',1''-terphenyl]-4,4''-dicarboxylic acid))",linker F,generated in situ,,,,,,,,,,,,,"benzo[c][1,2,5]thiadiazole-5-carbaldehyde (aldehyde F)",F,"0.02 mM, 1 mL in DEF",,,formic acid,,350 μL,350.0,μL,"N,N-diethylformamide",DEF,1 mL (+ 1 mL H4APTC stock in DEF + 1 mL aldehyde stock in DEF),1.0,,,,,90.0,90 °C,12.0,12 hours,5 mL vial,"sonicated several minutes, then static","DMF, MeOH",5×,,,,,,~700 nm (SEM),csq,Zr6 8-connected SBU,,,2288.2,not_reported,yes,,sensing;luminescence,10.1002/anie.202414026,ok,
10.1021/jacs.7b02184,downloaded\10.1021_jacs.7b02184.pdf,SI downloaded\10.1021_jacs.7b02184_SI.pdf,mof_json_store\10.1021_jacs.7b02184\raw_output.json,mof_json_store\10.1021_jacs.7b02184\synthesis_001.json,yes,L-proline modulation failed for Zr/Hf-L5; benzoic acid modulation used instead.,Zr-L2,,Y(NO3)3,ZrCl4,"0.052 g (0.22 mmol, 1 eq)",0.22,mmol,Eu(NO3)3,,,,,nan,,,,,"dimethyl-substituted 4,4′-[1,4-phenylene-bis(ethyne-2,1-diyl)]-dibenzoic acid",L2-H2,"0.089 g (0.23 mmol, 1 eq)",0.23,mmol,,,,,,,,,,,L-proline,,"0.130 g (1.13 mmol, 5 eq)",1.13,mmol,concentrated hydrochloric acid,HCl,0.02 mL,0.02,mL,"N,N-dimethylformamide",DMF,10 mL,10.0,,,,,120.0,120 °C,24.0,24 h,50 mL PYREX reagent bottle,static,"DMF, acetone","1× DMF (30 mL), 2× acetone (30 mL each)","CHCl3 solvent exchange for 3 days (≥3×), then vacuum dry",,,,93.0,,fcu,Zr6O4(OH)4 12-connected SBU; two-fold interpenetrated,,,2070.0,not_reported,not_reported,,,10.1021/jacs.7b02184,ok,
10.1021/jacs.7b02184,downloaded\10.1021_jacs.7b02184.pdf,SI downloaded\10.1021_jacs.7b02184_SI.pdf,mof_json_store\10.1021_jacs.7b02184\raw_output.json,mof_json_store\10.1021_jacs.7b02184\synthesis_002.json,yes,L-proline modulation failed for Zr/Hf-L5; benzoic acid modulation used instead.,Zr-L2 (single crystals),,Y(NO3)3,ZrCl4,"0.026 g (0.11 mmol, 1 eq)",0.11,mmol,Tb(NO3)3,,,,,nan,,,,,"dimethyl-substituted 4,4′-[1,4-phenylene-bis(ethyne-2,1-diyl)]-dibenzoic acid",L2-H2,"0.044 g (0.11 mmol, 1 eq)",0.11,mmol,,,,,,,,,,,L-proline,,"0.052 g (0.45 mmol, 4 eq)",0.45,mmol,concentrated hydrochloric acid,HCl,0.01 mL,0.01,mL,"N,N-dimethylformamide",DMF,5 mL,5.0,,,,,100.0,100 °C,48.0,48 h,50 mL PYREX reagent bottle,static,,,,,,lozenge-shaped and rounded crystals,,,fcu,Zr6O4(OH)4 12-connected SBU; two-fold interpenetrated,Imma (orthorhombic) single-crystal phase reported,,,not_reported,not_reported,,,10.1021/jacs.7b02184,ok,
10.1021/jacs.7b02184,downloaded\10.1021_jacs.7b02184.pdf,SI downloaded\10.1021_jacs.7b02184_SI.pdf,mof_json_store\10.1021_jacs.7b02184\raw_output.json,mof_json_store\10.1021_jacs.7b02184\synthesis_003.json,yes,L-proline modulation failed for Zr/Hf-L5; benzoic acid modulation used instead.,Hf-L2,,Eu(NO3)3·6H2O,HfCl4,"0.072 g (0.22 mmol, 1 eq)",0.22,mmol,nan,,,,,nan,,,,,"dimethyl-substituted 4,4′-[1,4-phenylene-bis(ethyne-2,1-diyl)]-dibenzoic acid",L2-H2,"0.089 g (0.23 mmol, 1 eq)",0.23,mmol,,,,,,,,,,,L-proline,,"0.130 g (1.13 mmol, 5 eq)",1.13,mmol,concentrated hydrochloric acid,HCl,0.02 mL,0.02,mL,"N,N-dimethylformamide",DMF,10 mL,10.0,,,,,100.0,100 °C,48.0,48 h,50 mL PYREX reagent bottle,static,"DMF, acetone","1× DMF (30 mL), 2× acetone (30 mL each)","CHCl3 solvent exchange for 3 days (≥3×), then vacuum dry",,,,91.0,,fcu,Hf6O4(OH)4 12-connected SBU; two-fold interpenetrated,,,1775.0,not_reported,not_reported,,,10.1021/jacs.7b02184,ok,
10.1021/jacs.7b02184,downloaded\10.1021_jacs.7b02184.pdf,SI downloaded\10.1021_jacs.7b02184_SI.pdf,mof_json_store\10.1021_jacs.7b02184\raw_output.json,mof_json_store\10.1021_jacs.7b02184\synthesis_004.json,yes,L-proline modulation failed for Zr/Hf-L5; benzoic acid modulation used instead.,Zr-L3,,Gd(NO3)3·6H2O,ZrCl4,"0.026 g (0.11 mmol, 1 eq)",0.11,mmol,nan,,,,,nan,,,,,"difluoro-substituted 4,4′-[1,4-phenylene-bis(ethyne-2,1-diyl)]-dibenzoic acid",L3-H2,"0.045 g (0.11 mmol, 1 eq)",0.11,mmol,,,,,,,,,,,L-proline,,"0.052 g (0.45 mmol, 4 eq)",0.45,mmol,concentrated hydrochloric acid,HCl,0.01 mL,0.01,mL,"N,N-dimethylformamide",DMF,5 mL,5.0,,,,,120.0,120 °C,24.0,24 h,50 mL PYREX reagent bottle,static,"DMF, acetone","1× DMF (30 mL), 2× acetone (30 mL each)","CHCl3 solvent exchange for 3 days (≥3×), then vacuum dry",,,,98.0,,fcu,Zr6O4(OH)4 12-connected SBU; two-fold interpenetrated,,,2195.0,not_reported,not_reported,,,10.1021/jacs.7b02184,ok,
10.1021/jacs.7b02184,downloaded\10.1021_jacs.7b02184.pdf,SI downloaded\10.1021_jacs.7b02184_SI.pdf,mof_json_store\10.1021_jacs.7b02184\raw_output.json,mof_json_store\10.1021_jacs.7b02184\synthesis_005.json,yes,L-proline modulation failed for Zr/Hf-L5; benzoic acid modulation used instead.,Zr-L3 (single crystals),,Zn(NO3)2·6H2O,ZrCl4,"0.013 g (0.056 mmol, 1 eq)",0.056,mmol,nan,,,,,nan,,,,,"difluoro-substituted 4,4′-[1,4-phenylene-bis(ethyne-2,1-diyl)]-dibenzoic acid",L3-H2,"0.023 g (0.057 mmol, 1 eq)",0.057,mmol,,,,,,,,,,,benzoic acid,,"0.275 g (2.25 mmol, 40 eq)",2.25,mmol,hydrochloric acid,HCl,0.01 mL,0.01,mL,"N,N-dimethylformamide",DMF,5 mL,5.0,,,,,120.0,120 °C,24.0,24 h,25 mL PYREX reagent bottle,static,,,,,,,,,fcu,Zr6O4(OH)4 12-connected SBU; two-fold interpenetrated,Fd-3̅m (cubic) single-crystal phase reported,,,not_reported,not_reported,,,10.1021/jacs.7b02184,ok,
10.1021/jacs.7b02184,downloaded\10.1021_jacs.7b02184.pdf,SI downloaded\10.1021_jacs.7b02184_SI.pdf,mof_json_store\10.1021_jacs.7b02184\raw_output.json,mof_json_store\10.1021_jacs.7b02184\synthesis_006.json,yes,L-proline modulation failed for Zr/Hf-L5; benzoic acid modulation used instead.,Hf-L3,,Zn(NO3)2·6H2O,HfCl4,"0.036 g (0.11 mmol, 1 eq)",0.11,mmol,nan,,,,,nan,,,,,"difluoro-substituted 4,4′-[1,4-phenylene-bis(ethyne-2,1-diyl)]-dibenzoic acid",L3-H2,"0.045 g (0.11 mmol, 1 eq)",0.11,mmol,,,,,,,,,,,L-proline,,"0.052 g (0.45 mmol, 4 eq)",0.45,mmol,concentrated hydrochloric acid,HCl,0.01 mL,0.01,mL,"N,N-dimethylformamide",DMF,5 mL,5.0,,,,,120.0,120 °C,24.0,24 h,50 mL PYREX reagent bottle,static,"DMF, acetone","1× DMF (30 mL), 2× acetone (30 mL each)","CHCl3 solvent exchange for 3 days (≥3×), then vacuum dry",,,,98.0,,fcu,Hf6O4(OH)4 12-connected SBU; two-fold interpenetrated,,,1800.0,not_reported,not_reported,,,10.1021/jacs.7b02184,ok,
10.1021/jacs.7b02184,downloaded\10.1021_jacs.7b02184.pdf,SI downloaded\10.1021_jacs.7b02184_SI.pdf,mof_json_store\10.1021_jacs.7b02184\raw_output.json,mof_json_store\10.1021_jacs.7b02184\synthesis_007.json,yes,L-proline modulation failed for Zr/Hf-L5; benzoic acid modulation used instead.,Hf-L3 (single crystals),,Co(NO3)2·6H2O,HfCl4,"0.018 g (0.056 mmol, 1 eq)",0.056,mmol,nan,,,,,nan,,,,,"difluoro-substituted 4,4′-[1,4-phenylene-bis(ethyne-2,1-diyl)]-dibenzoic acid",L3-H2,"0.023 g (0.057 mmol, 1 eq)",0.057,mmol,,,,,,,,,,,benzoic acid,,"0.275 g (2.25 mmol, 40 eq)",2.25,mmol,hydrochloric acid,HCl,0.01 mL,0.01,mL,"N,N-dimethylformamide",DMF,5 mL,5.0,,,,,120.0,120 °C,24.0,24 h,25 mL PYREX reagent bottle,static,,,,,,,,,fcu,Hf6O4(OH)4 12-connected SBU; two-fold interpenetrated,Fd-3̅m (cubic) single-crystal phase reported,,,not_reported,not_reported,,,10.1021/jacs.7b02184,ok,
10.1021/jacs.7b02184,downloaded\10.1021_jacs.7b02184.pdf,SI downloaded\10.1021_jacs.7b02184_SI.pdf,mof_json_store\10.1021_jacs.7b02184\raw_output.json,mof_json_store\10.1021_jacs.7b02184\synthesis_008.json,yes,L-proline modulation failed for Zr/Hf-L5; benzoic acid modulation used instead.,Zr-L4,,ZrCl4,ZrCl4,"0.026 g (0.11 mmol, 1 eq)",0.11,mmol,nan,,,,,nan,,,,,"difluoro-substituted 4,4′-[1,4-phenylene-bis(ethyne-2,1-diyl)]-dibenzoic acid",L4-H2,"0.045 g (0.11 mmol, 1 eq)",0.11,mmol,,,,,,,,,,,L-proline,,"0.052 g (0.45 mmol, 4 eq)",0.45,mmol,concentrated hydrochloric acid,HCl,0.01 mL,0.01,mL,"N,N-dimethylformamide",DMF,5 mL,5.0,,,,,120.0,120 °C,24.0,24 h,50 mL PYREX reagent bottle,static,"DMF, acetone","1× DMF (30 mL), 2× acetone (30 mL each)","CHCl3 solvent exchange for 3 days (≥3×), then vacuum dry",,,,98.0,,fcu,Zr6O4(OH)4 12-connected SBU; two-fold interpenetrated,,,2270.0,not_reported,not_reported,,,10.1021/jacs.7b02184,ok,
10.1021/jacs.7b02184,downloaded\10.1021_jacs.7b02184.pdf,SI downloaded\10.1021_jacs.7b02184_SI.pdf,mof_json_store\10.1021_jacs.7b02184\raw_output.json,mof_json_store\10.1021_jacs.7b02184\synthesis_010.json,yes,L-proline modulation failed for Zr/Hf-L5; benzoic acid modulation used instead.,Hf-L4,,Pb(CH3COO)2·3H2O,HfCl4,"0.036 g (0.11 mmol, 1 eq)",0.11,mmol,nan,,,,,nan,,,,,"difluoro-substituted 4,4′-[1,4-phenylene-bis(ethyne-2,1-diyl)]-dibenzoic acid",L4-H2,"0.045 g (0.11 mmol, 1 eq)",0.11,mmol,,,,,,,,,,,L-proline,,"0.052 g (0.45 mmol, 4 eq)",0.45,mmol,concentrated hydrochloric acid,HCl,0.01 mL,0.01,mL,"N,N-dimethylformamide",DMF,5 mL,5.0,,,,,120.0,120 °C,24.0,24 h,50 mL PYREX reagent bottle,static,"DMF, acetone","1× DMF (30 mL), 2× acetone (30 mL each)","CHCl3 solvent exchange for 3 days (≥3×), then vacuum dry",,,,100.0,,fcu,Hf6O4(OH)4 12-connected SBU; two-fold interpenetrated,,,1960.0,not_reported,not_reported,,,10.1021/jacs.7b02184,ok,
10.1021/jacs.7b02184,downloaded\10.1021_jacs.7b02184.pdf,SI downloaded\10.1021_jacs.7b02184_SI.pdf,mof_json_store\10.1021_jacs.7b02184\raw_output.json,mof_json_store\10.1021_jacs.7b02184\synthesis_011.json,yes,L-proline modulation failed for Zr/Hf-L5; benzoic acid modulation used instead.,Hf-L4 (single crystals),,Pb(CH3COO)2·3H2O,HfCl4,"0.018 g (0.056 mmol, 1 eq)",0.056,mmol,nan,,,,,nan,,,,,"difluoro-substituted 4,4′-[1,4-phenylene-bis(ethyne-2,1-diyl)]-dibenzoic acid",L4-H2,"0.023 g (0.057 mmol, 1 eq)",0.057,mmol,,,,,,,,,,,benzoic acid,,"0.206 g (1.69 mmol, 30 eq)",1.69,mmol,hydrochloric acid,HCl,0.01 mL,0.01,mL,"N,N-dimethylformamide",DMF,5 mL,5.0,,,,,120.0,120 °C,24.0,24 h,25 mL PYREX reagent bottle,static,,,,,,,,,fcu,Hf6O4(OH)4 12-connected SBU; two-fold interpenetrated,Fd-3̅m (cubic) single-crystal phase reported,,,not_reported,not_reported,,,10.1021/jacs.7b02184,ok,
10.1021/jacs.7b02184,downloaded\10.1021_jacs.7b02184.pdf,SI downloaded\10.1021_jacs.7b02184_SI.pdf,mof_json_store\10.1021_jacs.7b02184\raw_output.json,mof_json_store\10.1021_jacs.7b02184\synthesis_012.json,yes,L-proline modulation failed for Zr/Hf-L5; benzoic acid modulation used instead.,Zr-L5,,Pb(NO3)2,ZrCl4,"0.039 g (0.17 mmol, 1 eq)",0.17,mmol,nan,,,,,nan,,,,,"tetrafluoro-substituted 4,4′-[1,4-phenylene-bis(ethyne-2,1-diyl)]-dibenzoic acid",L5-H2,"0.074 g (0.17 mmol, 1 eq)",0.17,mmol,,,,,,,,,,,benzoic acid,,"0.618 g (5.06 mmol, 30 eq)",5.06,mmol,hydrochloric acid,HCl,0.015 mL,0.015,mL,"N,N-dimethylformamide",DMF,10 mL,10.0,,,,,120.0,120 °C,24.0,24 h,50 mL PYREX reagent bottle,static,"DMF, acetone","1× DMF (30 mL), 2× acetone (30 mL each)","CHCl3 solvent exchange for 3 days (≥3×), then vacuum dry",,,intense yellow microcrystals/single crystals,92.0,,fcu,Zr6O4(OH)4 12-connected SBU; two-fold interpenetrated,Fd-3̅m (cubic),,1420.0,not_reported,not_reported,,sensing,10.1021/jacs.7b02184,ok,
10.1021/jacs.7b02184,downloaded\10.1021_jacs.7b02184.pdf,SI downloaded\10.1021_jacs.7b02184_SI.pdf,mof_json_store\10.1021_jacs.7b02184\raw_output.json,mof_json_store\10.1021_jacs.7b02184\synthesis_013.json,yes,L-proline modulation failed for Zr/Hf-L5; benzoic acid modulation used instead.,Hf-L5,,Zn(NO3)2·6H2O,HfCl4,"0.054 g (0.17 mmol, 1 eq)",0.17,mmol,nan,,,,,nan,,,,,"tetrafluoro-substituted 4,4′-[1,4-phenylene-bis(ethyne-2,1-diyl)]-dibenzoic acid",L5-H2,"0.074 g (0.17 mmol, 1 eq)",0.17,mmol,,,,,,,,,,,benzoic acid,,"0.618 g (5.06 mmol, 30 eq)",5.06,mmol,hydrochloric acid,HCl,0.015 mL,0.015,mL,"N,N-dimethylformamide",DMF,10 mL,10.0,,,,,120.0,120 °C,24.0,24 h,50 mL PYREX reagent bottle,static,"DMF, acetone","1× DMF (30 mL), 2× acetone (30 mL each)","CHCl3 solvent exchange for 3 days (≥3×), then vacuum dry",,,intense yellow microcrystals/single crystals,92.0,,fcu,Hf6O4(OH)4 12-connected SBU; two-fold interpenetrated,Fd-3̅m (cubic),,675.0,not_reported,not_reported,,sensing,10.1021/jacs.7b02184,ok,
10.1021/jacs.7b02184,downloaded\10.1021_jacs.7b02184.pdf,SI downloaded\10.1021_jacs.7b02184_SI.pdf,mof_json_store\10.1021_jacs.7b02184\raw_output.json,mof_json_store\10.1021_jacs.7b02184\synthesis_014.json,yes,L-proline modulation failed for Zr/Hf-L5; benzoic acid modulation used instead.,Zr-L6,,Zn(NO3)2·6H2O,ZrCl4,"0.026 g (0.11 mmol, 1 eq)",0.11,mmol,nan,,,,,nan,,,,,"naphthyl-substituted 4,4′-[1,4-phenylene-bis(ethyne-2,1-diyl)]-dibenzoic acid",L6-H2,"0.047 g (0.11 mmol, 1 eq)",0.11,mmol,,,,,,,,,,,L-proline,,"0.052 g (0.45 mmol, 4 eq)",0.45,mmol,concentrated hydrochloric acid,HCl,0.01 mL,0.01,mL,"N,N-dimethylformamide",DMF,5 mL,5.0,,,,,120.0,120 °C,24.0,24 h,50 mL PYREX reagent bottle,static,"DMF, acetone","1× DMF (30 mL), 2× acetone (30 mL each)","CHCl3 solvent exchange for 3 days (≥3×), then vacuum dry",,,,,,fcu,Zr6O4(OH)4 12-connected SBU; two-fold interpenetrated,Fd-3̅m (cubic),,1990.0,not_reported,not_reported,,sensing,10.1021/jacs.7b02184,ok,
10.1021/jacs.7b02184,downloaded\10.1021_jacs.7b02184.pdf,SI downloaded\10.1021_jacs.7b02184_SI.pdf,mof_json_store\10.1021_jacs.7b02184\raw_output.json,mof_json_store\10.1021_jacs.7b02184\synthesis_015.json,yes,L-proline modulation failed for Zr/Hf-L5; benzoic acid modulation used instead.,Zr-L6 (single crystals),,Zn(NO3)2·6H2O,ZrCl4,"0.013 g (0.056 mmol, 1 eq)",0.056,mmol,nan,,,,,nan,,,,,"naphthyl-substituted 4,4′-[1,4-phenylene-bis(ethyne-2,1-diyl)]-dibenzoic acid",L6-H2,"0.024 g (0.057 mmol, 1 eq)",0.057,mmol,,,,,,,,,,,benzoic acid,,"0.206 g (1.69 mmol, 30 eq)",1.69,mmol,hydrochloric acid,HCl,0.01 mL,0.01,mL,"N,N-dimethylformamide",DMF,5 mL,5.0,,,,,120.0,120 °C,24.0,24 h,25 mL PYREX reagent bottle,static,,,,,,,,,fcu,Zr6O4(OH)4 12-connected SBU; two-fold interpenetrated,Fd-3̅m (cubic) single-crystal phase reported,,,not_reported,not_reported,,sensing,10.1021/jacs.7b02184,ok,
10.1021/jacs.7b02184,downloaded\10.1021_jacs.7b02184.pdf,SI downloaded\10.1021_jacs.7b02184_SI.pdf,mof_json_store\10.1021_jacs.7b02184\raw_output.json,mof_json_store\10.1021_jacs.7b02184\synthesis_016.json,yes,L-proline modulation failed for Zr/Hf-L5; benzoic acid modulation used instead.,Hf-L6,,ZrCl4,HfCl4,"0.036 g (0.11 mmol, 1 eq)",0.11,mmol,nan,,,,,nan,,,,,"naphthyl-substituted 4,4′-[1,4-phenylene-bis(ethyne-2,1-diyl)]-dibenzoic acid",L6-H2,"0.047 g (0.11 mmol, 1 eq)",0.11,mmol,,,,,,,,,,,L-proline,,"0.052 g (0.45 mmol, 4 eq)",0.45,mmol,concentrated hydrochloric acid,HCl,0.01 mL,0.01,mL,"N,N-dimethylformamide",DMF,5 mL,5.0,,,,,120.0,120 °C,24.0,24 h,50 mL PYREX reagent bottle,static,"DMF, acetone","1× DMF (30 mL), 2× acetone (30 mL each)","CHCl3 solvent exchange for 3 days (≥3×), then vacuum dry",,,,87.0,,fcu,Hf6O4(OH)4 12-connected SBU; two-fold interpenetrated,Fd-3̅m (cubic),,1210.0,not_reported,not_reported,,sensing,10.1021/jacs.7b02184,ok,
10.1021/jacs.7b02184,downloaded\10.1021_jacs.7b02184.pdf,SI downloaded\10.1021_jacs.7b02184_SI.pdf,mof_json_store\10.1021_jacs.7b02184\raw_output.json,mof_json_store\10.1021_jacs.7b02184\synthesis_017.json,yes,L-proline modulation failed for Zr/Hf-L5; benzoic acid modulation used instead.,Zr-L7,,ZrCl4,ZrCl4,"0.026 g (0.11 mmol, 1 eq)",0.11,mmol,nan,,,,,nan,,,,,"benzothiadiazolyl-substituted 4,4′-[1,4-phenylene-bis(ethyne-2,1-diyl)]-dibenzoic acid",L7-H2,"0.048 g (0.11 mmol, 1 eq)",0.11,mmol,,,,,,,,,,,L-proline,,"0.052 g (0.45 mmol, 4 eq)",0.45,mmol,concentrated hydrochloric acid,HCl,0.01 mL,0.01,mL,"N,N-dimethylformamide",DMF,5 mL,5.0,,,,,120.0,120 °C,24.0,24 h,50 mL PYREX reagent bottle,static,"DMF, acetone","1× DMF (30 mL), 2× acetone (30 mL each)","CHCl3 solvent exchange for 3 days (≥3×), then vacuum dry",,,,98.0,,fcu,Zr6O4(OH)4 12-connected SBU; two-fold interpenetrated,Fd-3̅m (cubic),,2130.0,not_reported,not_reported,,sensing,10.1021/jacs.7b02184,ok,
10.1021/jacs.7b02184,downloaded\10.1021_jacs.7b02184.pdf,SI downloaded\10.1021_jacs.7b02184_SI.pdf,mof_json_store\10.1021_jacs.7b02184\raw_output.json,mof_json_store\10.1021_jacs.7b02184\synthesis_018.json,yes,L-proline modulation failed for Zr/Hf-L5; benzoic acid modulation used instead.,Zr-L7 (single crystals),,ZrCl4,ZrCl4,"0.022 g (0.094 mmol, 1 eq)",0.094,mmol,nan,,,,,nan,,,,,"benzothiadiazolyl-substituted 4,4′-[1,4-phenylene-bis(ethyne-2,1-diyl)]-dibenzoic acid",L7-H2,"0.040 g (0.094 mmol, 1 eq)",0.094,mmol,,,,,,,,,,,L-proline (pre-treated with HCl; see text),,"0.054 g (0.47 mmol, 5 eq) used; dissolved in 0.063 mL conc. HCl then evaporated",0.47,mmol,concentrated hydrochloric acid,HCl,0.063 mL (used to dissolve L-proline prior to addition),0.063,mL,"N,N-dimethylformamide",DMF,3 mL,3.0,,,,,120.0,120 °C,48.0,48 h,25 mL PYREX reagent bottle,static,,,,,,deep yellow crystals,,,fcu,Zr6O4(OH)4 12-connected SBU; two-fold interpenetrated,Fd-3̅m (cubic) single-crystal phase reported,,,not_reported,not_reported,,sensing,10.1021/jacs.7b02184,ok,
10.1021/jacs.7b02184,downloaded\10.1021_jacs.7b02184.pdf,SI downloaded\10.1021_jacs.7b02184_SI.pdf,mof_json_store\10.1021_jacs.7b02184\raw_output.json,mof_json_store\10.1021_jacs.7b02184\synthesis_019.json,yes,L-proline modulation failed for Zr/Hf-L5; benzoic acid modulation used instead.,Hf-L7,,ZrCl4,HfCl4,"0.026 g (0.11 mmol, 1 eq)",0.11,mmol,nan,,,,,nan,,,,,"benzothiadiazolyl-substituted 4,4′-[1,4-phenylene-bis(ethyne-2,1-diyl)]-dibenzoic acid",L7-H2,"0.048 g (0.11 mmol, 1 eq)",0.11,mmol,,,,,,,,,,,L-proline,,"0.052 g (0.45 mmol, 4 eq)",0.45,mmol,concentrated hydrochloric acid,HCl,0.01 mL,0.01,mL,"N,N-dimethylformamide",DMF,5 mL,5.0,,,,,120.0,120 °C,24.0,24 h,50 mL PYREX reagent bottle,static,"DMF, acetone","1× DMF (30 mL), 2× acetone (30 mL each)","CHCl3 solvent exchange for 3 days (≥3×), then vacuum dry",,,,93.0,,fcu,Hf6O4(OH)4 12-connected SBU; two-fold interpenetrated,Fd-3̅m (cubic),,1660.0,not_reported,not_reported,,sensing,10.1021/jacs.7b02184,ok,
10.1021/jacs.7b02184,downloaded\10.1021_jacs.7b02184.pdf,SI downloaded\10.1021_jacs.7b02184_SI.pdf,mof_json_store\10.1021_jacs.7b02184\raw_output.json,mof_json_store\10.1021_jacs.7b02184\synthesis_020.json,yes,L-proline modulation failed for Zr/Hf-L5; benzoic acid modulation used instead.,Hf-L7 (single crystals),,ZrCl4,HfCl4,"0.018 g (0.056 mmol, 1 eq)",0.056,mmol,nan,,,,,nan,,,,,"benzothiadiazolyl-substituted 4,4′-[1,4-phenylene-bis(ethyne-2,1-diyl)]-dibenzoic acid",L7-H2,"0.024 g (0.057 mmol, 1 eq)",0.057,mmol,,,,,,,,,,,L-proline,,"0.026 g (0.23 mmol, 4 eq)",0.23,mmol,hydrochloric acid,HCl,0.01 mL,0.01,mL,"N,N-dimethylformamide",DMF,2.5 mL,2.5,,,,,100.0,100 °C,48.0,48 h,25 mL PYREX reagent bottle,static,,,,,,deep yellow crystals,,,fcu,Hf6O4(OH)4 12-connected SBU; two-fold interpenetrated,Fd-3̅m (cubic) single-crystal phase reported,,,not_reported,not_reported,,sensing,10.1021/jacs.7b02184,ok,
10.1021/acs.chemmater.6b02817,downloaded\10.1021_acs.chemmater.6b02817.pdf,SI downloaded\10.1021_acs.chemmater.6b02817_SI.pdf,mof_json_store\10.1021_acs.chemmater.6b02817\raw_output.json,mof_json_store\10.1021_acs.chemmater.6b02817\synthesis_001.json,no,,Fe-soc-MOF-1a,1408397,ZrCl4,FeSO4·6H2O,"30.0 mg, 0.11 mmol",0.11,mmol,nan,,,,,nan,,,,,"3,3′,5,5′-azobenzenetetracarboxylic acid",H4-ABTC,"12.9 mg, 0.036 mmol",0.036,mmol,,,,,,,,,,,nitric acid,HNO3,"3.5 M in DMF, 0.30 mL",,,,,,,,"N,N-dimethylformamide",DMF,1 mL,1.0,water,H2O,1 mL,1.0,85.0,85 °C,12.0,12 h,20 mL scintillation vial,static,"DMF, CH3CN",repeated washings with DMF; then washed with CH3CN,air-dried,,,small red cube-shaped crystals,33.0,,soc,"Fe3(µ3-O)(O2C)6 trimer, 6-connected",,6.4,1700.0,not_reported,not_reported,,hydrogen storage,10.1021/acs.chemmater.6b02817,ok,
10.1021/acs.chemmater.6b02817,downloaded\10.1021_acs.chemmater.6b02817.pdf,SI downloaded\10.1021_acs.chemmater.6b02817_SI.pdf,mof_json_store\10.1021_acs.chemmater.6b02817\raw_output.json,mof_json_store\10.1021_acs.chemmater.6b02817\synthesis_002.json,no,,Fe-soc-MOF-1b,1408398,ZrCl4,FeCl2,"13.7 mg, 0.11 mmol",0.11,mmol,nan,,,,,nan,,,,,"3,3′,5,5′-azobenzenetetracarboxylic acid",H4-ABTC,"12.9 mg, 0.034 mmol",0.034,mmol,,,,,,,,,,,hydrochloric acid,HCl,"3.5 M in DMF, 0.45 mL",,,,,,,,"N,N-dimethylformamide",DMF,1 mL,1.0,water,H2O,1 mL,1.0,85.0,85 °C,12.0,12 h,20 mL scintillation vial,static,CH3CN,washed,air-dried,,,red cube-shaped crystals,52.9,,soc,"Fe3(µ3-O)(O2C)6 trimer, 6-connected",,6.4,1650.0,not_reported,not_reported,,hydrogen storage,10.1021/acs.chemmater.6b02817,ok,
10.1021/acs.chemmater.6b02817,downloaded\10.1021_acs.chemmater.6b02817.pdf,SI downloaded\10.1021_acs.chemmater.6b02817_SI.pdf,mof_json_store\10.1021_acs.chemmater.6b02817\raw_output.json,mof_json_store\10.1021_acs.chemmater.6b02817\synthesis_003.json,no,,In-soc-MOF-1b,1408399,ZrCl4,InCl3,"30.0 mg, 0.14 mmol",0.14,mmol,nan,,,,,nan,,,,,"3,3′,5,5′-azobenzenetetracarboxylic acid",H4-ABTC,"24.3 mg, 0.068 mmol",0.068,mmol,,,,,,,,,,,,,,,,,,,,,"N,N-dimethylformamide",DMF,1 mL,1.0,ethanol,EtOH,1 mL,1.0,85.0,85 °C,12.0,12 h,20 mL scintillation vial,static,CH3CN,washed,air-dried,,,orange cube-shaped crystals,52.9,,soc,In3(µ3-O)(Cl)(H2O)2 6-connected SBU,,6.1,1240.0,not_reported,not_reported,,hydrogen storage,10.1021/acs.chemmater.6b02817,ok,
10.1021/acs.chemmater.6b02817,downloaded\10.1021_acs.chemmater.6b02817.pdf,SI downloaded\10.1021_acs.chemmater.6b02817_SI.pdf,mof_json_store\10.1021_acs.chemmater.6b02817\raw_output.json,mof_json_store\10.1021_acs.chemmater.6b02817\synthesis_004.json,no,,In-soc-MOF-1c,1408400,ZrCl4,InBr3,"49.6 mg, 0.14 mmol",0.14,mmol,nan,,,,,nan,,,,,"3,3′,5,5′-azobenzenetetracarboxylic acid",H4-ABTC,"24.1 mg, 0.067 mmol",0.067,mmol,,,,,,,,,,,,,,,,,,,,,"N,N-dimethylformamide",DMF,1 mL,1.0,acetonitrile,CH3CN,1 mL,1.0,85.0,85 °C,12.0,12 h,20 mL scintillation vial,static,CH3CN,washed,air-dried,,,orange cube-shaped crystals,44.7,,soc,In3(µ3-O)(Br)(H2O)2 6-connected SBU,,6.1,1240.0,not_reported,not_reported,,hydrogen storage,10.1021/acs.chemmater.6b02817,ok,
10.1039/c8ta08702d,downloaded\10.1039_c8ta08702d.pdf,SI downloaded\10.1039_c8ta08702d_SI.pdf,mof_json_store\10.1039_c8ta08702d\raw_output.json,mof_json_store\10.1039_c8ta08702d\synthesis_001.json,yes,Room-temperature synthesis with SBS only (no HDS) gave no precipitate.,ZIF-8,,CdCl2,ZnO,1.0 mmol,1,mmol,nan,,1.0 mmol,1.0,mmol,nan,,,,,2-methylimidazole,2Im,6 mmol,6.0,mmol,,,,,,,,,,,sodium benzene sulfonate,SBS,0.2 mmol (SBS/Zn2+ = 0.1),0.2,mmol,,,,,,"N,N-dimethylformamide",DMF,10 mL (from 1 mL in solution B + 9 mL in solution D),10.0,water,H2O,2 mL (solution A),2.0,25,RT,0.0167,60 s,,fast magnetic stirring,EtOH,4× (25 mL each),dried in oven at 120 °C for 12 h,120.0,12.0,white powder; nanosized particles,,,,,,,1407.0,not_reported,not_reported,,,10.1039/c8ta08702d,ok,
10.1039/c8ta08702d,downloaded\10.1039_c8ta08702d.pdf,SI downloaded\10.1039_c8ta08702d_SI.pdf,mof_json_store\10.1039_c8ta08702d\raw_output.json,mof_json_store\10.1039_c8ta08702d\synthesis_002.json,yes,Room-temperature synthesis with SBS only (no HDS) gave no precipitate.,ZIF-8,,CdCl2,ZnO,1.0 mmol,1,mmol,nan,,1.0 mmol,1.0,mmol,nan,,,,,2-methylimidazole,2Im,6 mmol,6.0,mmol,,,,,,,,,,,sodium benzene sulfonate,SBS,0.5 mmol (SBS/Zn2+ = 0.25),0.5,mmol,,,,,,"N,N-dimethylformamide",DMF,10 mL (from 1 mL in solution B + 9 mL in solution D),10.0,water,H2O,2 mL (solution A),2.0,25,RT,0.0167,60 s,,fast magnetic stirring,EtOH,4× (25 mL each),dried in oven at 120 °C for 12 h,120.0,12.0,white powder; nanosized particles,,,,,,,1406.0,not_reported,not_reported,,,10.1039/c8ta08702d,ok,
10.1039/c8ta08702d,downloaded\10.1039_c8ta08702d.pdf,SI downloaded\10.1039_c8ta08702d_SI.pdf,mof_json_store\10.1039_c8ta08702d\raw_output.json,mof_json_store\10.1039_c8ta08702d\synthesis_003.json,yes,Room-temperature synthesis with SBS only (no HDS) gave no precipitate.,ZIF-8,,Ga(NO3)3,ZnO,1.0 mmol,1,mmol,nan,,1.0 mmol,1.0,mmol,nan,,,,,2-methylimidazole,2Im,6 mmol,6.0,mmol,,,,,,,,,,,sodium benzene sulfonate,SBS,1.0 mmol (SBS/Zn2+ = 0.5),1.0,mmol,,,,,,"N,N-dimethylformamide",DMF,10 mL (from 1 mL in solution B + 9 mL in solution D),10.0,water,H2O,2 mL (solution A),2.0,25,RT,0.0167,60 s,,fast magnetic stirring,EtOH,4× (25 mL each),dried in oven at 120 °C for 12 h,120.0,12.0,white powder; nanosized particles,,,,,,,1313.0,not_reported,not_reported,,,10.1039/c8ta08702d,ok,
10.1039/c8ta08702d,downloaded\10.1039_c8ta08702d.pdf,SI downloaded\10.1039_c8ta08702d_SI.pdf,mof_json_store\10.1039_c8ta08702d\raw_output.json,mof_json_store\10.1039_c8ta08702d\synthesis_004.json,yes,Room-temperature synthesis with SBS only (no HDS) gave no precipitate.,ZIF-8,,AlCl3·6H2O,ZnO,1.0 mmol,1,mmol,nan,,1.0 mmol,1.0,mmol,nan,,,,,2-methylimidazole,2Im,6 mmol,6.0,mmol,,,,,,,,,,,sodium benzene sulfonate,SBS,2.0 mmol (SBS/Zn2+ = 1.0),2.0,mmol,,,,,,"N,N-dimethylformamide",DMF,10 mL (from 1 mL in solution B + 9 mL in solution D),10.0,water,H2O,2 mL (solution A),2.0,25,RT,0.0167,60 s,,fast magnetic stirring,EtOH,4× (25 mL each),dried in oven at 120 °C for 12 h,120.0,12.0,white powder; nanosized particles,,,,,,,1424.0,not_reported,yes,,CO2_capture,10.1039/c8ta08702d,ok,
10.1039/c8ta08702d,downloaded\10.1039_c8ta08702d.pdf,SI downloaded\10.1039_c8ta08702d_SI.pdf,mof_json_store\10.1039_c8ta08702d\raw_output.json,mof_json_store\10.1039_c8ta08702d\synthesis_005.json,yes,Room-temperature synthesis with SBS only (no HDS) gave no precipitate.,ZIF-8,,Cd(NO3)2·4H2O,ZnO,1.0 mmol,1,mmol,nan,,1.0 mmol,1.0,mmol,nan,,,,,2-methylimidazole,2Im,6 mmol,6.0,mmol,,,,,,,,,,,sodium benzene sulfonate,SBS,4.0 mmol (SBS/Zn2+ = 2.0),4.0,mmol,,,,,,"N,N-dimethylformamide",DMF,10 mL (from 1 mL in solution B + 9 mL in solution D),10.0,water,H2O,2 mL (solution A),2.0,25,RT,0.0167,60 s,,fast magnetic stirring,EtOH,4× (25 mL each),dried in oven at 120 °C for 12 h,120.0,12.0,white powder; nanosized particles,,,,,,,1365.0,not_reported,not_reported,,,10.1039/c8ta08702d,ok,
10.1039/c8ta08702d,downloaded\10.1039_c8ta08702d.pdf,SI downloaded\10.1039_c8ta08702d_SI.pdf,mof_json_store\10.1039_c8ta08702d\raw_output.json,mof_json_store\10.1039_c8ta08702d\synthesis_006.json,yes,Room-temperature synthesis with SBS only (no HDS) gave no precipitate.,ZIF-8,,Sr(NO3)2,ZnO,1.0 mmol,1,mmol,nan,,1.0 mmol,1.0,mmol,nan,,,,,2-methylimidazole,2Im,6 mmol,6.0,mmol,,,,,,,,,,,sodium p-toluenesulfonate,STS,2 mmol (surfactant/Zn2+ = 1.0),2.0,mmol,,,,,,"N,N-dimethylformamide",DMF,10 mL (from 1 mL in solution B + 9 mL in solution D),10.0,water,H2O,2 mL (solution A),2.0,25,RT,0.0167,60 s,,fast magnetic stirring,EtOH,4× (25 mL each),dried in oven at 120 °C for 12 h,120.0,12.0,white powder; nanosized particles,,,,,,,1322.0,not_reported,not_reported,,,10.1039/c8ta08702d,ok,
10.1039/c8ta08702d,downloaded\10.1039_c8ta08702d.pdf,SI downloaded\10.1039_c8ta08702d_SI.pdf,mof_json_store\10.1039_c8ta08702d\raw_output.json,mof_json_store\10.1039_c8ta08702d\synthesis_007.json,yes,Room-temperature synthesis with SBS only (no HDS) gave no precipitate.,ZIF-8,,ZrCl4,ZnO,1.0 mmol,1,mmol,nan,,1.0 mmol,1.0,mmol,nan,,,,,2-methylimidazole,2Im,6 mmol,6.0,mmol,,,,,,,,,,,sodium dodecylbenzenesulfonate,SDBS,2 mmol (surfactant/Zn2+ = 1.0),2.0,mmol,,,,,,"N,N-dimethylformamide",DMF,10 mL (from 1 mL in solution B + 9 mL in solution D),10.0,water,H2O,2 mL (solution A),2.0,25,RT,0.0167,60 s,,fast magnetic stirring,EtOH,4× (25 mL each),dried in oven at 120 °C for 12 h,120.0,12.0,white powder; nanosized particles,,,,,,,1121.0,not_reported,not_reported,,,10.1039/c8ta08702d,ok,
10.1039/c8ta08702d,downloaded\10.1039_c8ta08702d.pdf,SI downloaded\10.1039_c8ta08702d_SI.pdf,mof_json_store\10.1039_c8ta08702d\raw_output.json,mof_json_store\10.1039_c8ta08702d\synthesis_008.json,yes,Room-temperature synthesis with SBS only (no HDS) gave no precipitate.,ZIF-8,,ZrCl4,ZnO,1.0 mmol,1,mmol,nan,,1.0 mmol,1.0,mmol,nan,,,,,2-methylimidazole,2Im,6 mmol,6.0,mmol,,,,,,,,,,,sodium 1-hexadecylsulfonate,SHDS,2 mmol (surfactant/Zn2+ = 1.0),2.0,mmol,,,,,,"N,N-dimethylformamide",DMF,10 mL (from 1 mL in solution B + 9 mL in solution D),10.0,water,H2O,2 mL (solution A),2.0,25,RT,0.0167,60 s,,fast magnetic stirring,EtOH,4× (25 mL each),dried in oven at 120 °C for 12 h,120.0,12.0,white powder; nanosized particles,,,,,,,1169.4,not_reported,not_reported,,,10.1039/c8ta08702d,ok,
10.1039/c8ta08702d,downloaded\10.1039_c8ta08702d.pdf,SI downloaded\10.1039_c8ta08702d_SI.pdf,mof_json_store\10.1039_c8ta08702d\raw_output.json,mof_json_store\10.1039_c8ta08702d\synthesis_009.json,yes,Room-temperature synthesis with SBS only (no HDS) gave no precipitate.,ZIF-61,,ZrCl4,ZnO,1.0 mmol,1,mmol,nan,,1.0 mmol,1.0,mmol,nan,,,,,imidazole,Im,6 mmol,6.0,mmol,2-methylimidazole,2Im,4 mmol,4.0,mmol,,,,,,sodium benzene sulfonate,SBS,2 mmol,2.0,mmol,,,,,,methanol,MeOH,40 mL,40.0,water,H2O,2 mL (solution A),2.0,25,RT,0.0167,60 s,,fast magnetic stirring,EtOH,4× (25 mL each),dried in oven at 120 °C for 12 h,120.0,12.0,white powder,,,,,,,,not_reported,not_reported,,,10.1039/c8ta08702d,ok,
10.1039/c8ta08702d,downloaded\10.1039_c8ta08702d.pdf,SI downloaded\10.1039_c8ta08702d_SI.pdf,mof_json_store\10.1039_c8ta08702d\raw_output.json,mof_json_store\10.1039_c8ta08702d\synthesis_010.json,yes,Room-temperature synthesis with SBS only (no HDS) gave no precipitate.,ZIF-90,,ZrCl4,ZnO,1.0 mmol,1,mmol,nan,,1.0 mmol,1.0,mmol,nan,,,,,imidazole-2-carboxaldehyde,ICA,6 mmol,6.0,mmol,,,,,,,,,,,sodium benzene sulfonate,SBS,2 mmol,2.0,mmol,,,,,,"N,N-dimethylformamide",DMF,10 mL (from 1 mL in solution B + 9 mL in solution D),10.0,water,H2O,2 mL (solution A),2.0,25,RT,0.0167,60 s,,fast magnetic stirring,EtOH,4× (25 mL each),dried in oven at 120 °C for 12 h,120.0,12.0,white powder,,,,,,,,not_reported,not_reported,,,10.1039/c8ta08702d,ok,
