Repository: zzhenglab/MOFinder

# MOFinder

MOFinder extracts MOF synthesis information from the literature, reconstructs evidence-supported negative reaction records, and prepares datasets for synthesis-outcome prediction.
[Web application](https://mofinder.chemistry.wustl.edu/) | [Demos](Demo/README.md) | [Source code](docs/source_to_code.md) | [Workflow guide](docs/workflow.md) | [Model evaluation](docs/evaluation.md)

## Quick start

The workflow runs through Python commands. Python 3.10 or newer is required. Clone the repository and initialize its related applications:

```bash
git clone --recurse-submodules https://github.com/zzhenglab/MOFinder.git
cd MOFinder
```

Start with the two offline demonstrations:

```bash

File: mof_extraction_1_2.csv (part 115 of 305)
doi,main_pdf,si_pdf,raw_output,parsed_json,article_trial_or_failure,article_trial_or_failure_notes,mof_name,crystal_code,metal_1,metal_1_abbr,metal_1_amount_text,metal_1_amount_value,metal_1_amount_unit,metal_2,metal_2_abbr,metal_2_amount_text,metal_2_amount_value,metal_2_amount_unit,metal_3,metal_3_abbr,metal_3_amount_text,metal_3_amount_value,metal_3_amount_unit,linker_1,linker_1_abbr,linker_1_amount_text,linker_1_amount_value,linker_1_amount_unit,linker_2,linker_2_abbr,linker_2_amount_text,linker_2_amount_value,linker_2_amount_unit,linker_3,linker_3_abbr,linker_3_amount_text,linker_3_amount_value,linker_3_amount_unit,modulator_1,modulator_1_abbr,modulator_1_amount_text,modulator_1_amount_value,modulator_1_amount_unit,modulator_2,modulator_2_abbr,modulator_2_amount_text,modulator_2_amount_value,modulator_2_amount_unit,solvent_main,solvent_main_abbr,solvent_main_amount_text,solvent_main_ml,solvent_secondary,solvent_secondary_abbr,solvent_secondary_amount_text,solvent_secondary_ml,temperature_c,temperature_c_text,time_h,time_text,vessel_type,stirring,washing_solvent,washing_cycles,activation_text,activation_temp_c,activation_time_h,crystal_morphology,yield_percent,crystal_size,topology_code,metal_cluster_connectivity,unit_cell_short,pore_diameter_A,BET_surface_area_m2g,air_stable,water_stable,tga_decomposition_temp_c,applications,reference,status,error
10.1039/c8ta08702d,downloaded\10.1039_c8ta08702d.pdf,SI downloaded\10.1039_c8ta08702d_SI.pdf,mof_json_store\10.1039_c8ta08702d\raw_output.json,mof_json_store\10.1039_c8ta08702d\synthesis_011.json,yes,Room-temperature synthesis with SBS only (no HDS) gave no precipitate.,ZIF-8,,ZrCl4,,0.24 g,1.02988,mmol,nan,,,,,nan,,,,,2-methylimidazole,2Im,0.06 g,0.06,g,,,,,,,,,,,,,,,,,,,,,"N,N-dimethylformamide",DMF,18 mL,18.0,,,,,140.0,140 °C,24.0,24 h,Teflon-lined autoclave,static (after initial mixing),,,dried at 120 °C for 12 h,120.0,12.0,white powder,,,,,,,831.0,not_reported,not_reported,,,10.1039/c8ta08702d,ok,
10.1039/c8ta08702d,downloaded\10.1039_c8ta08702d.pdf,SI downloaded\10.1039_c8ta08702d_SI.pdf,mof_json_store\10.1039_c8ta08702d\raw_output.json,mof_json_store\10.1039_c8ta08702d\synthesis_012.json,yes,Room-temperature synthesis with SBS only (no HDS) gave no precipitate.,ZIF-8,,ZrCl4,,0.24 g,1.02988,mmol,Ti(OiPr)4,,,,,nan,,,,,2-methylimidazole,2Im,0.06 g,0.06,g,,,,,,,,,,,sodium benzene sulfonate,SBS,0.145 g,0.145,g,,,,,,"N,N-dimethylformamide",DMF,18 mL,18.0,,,,,140.0,140 °C,24.0,24 h,Teflon-lined autoclave,static (after initial mixing),EtOH,4× (25 mL each),dried at 120 °C for 12 h,120.0,12.0,white powder,,,,,,,,not_reported,not_reported,,,10.1039/c8ta08702d,ok,
10.1002/chem.201803900,downloaded\10.1002_chem.201803900.pdf,SI downloaded\10.1002_chem.201803900_SI.pdf,mof_json_store\10.1002_chem.201803900\raw_output.json,mof_json_store\10.1002_chem.201803900\synthesis_001.json,no,,UiO-67,,SmCl3·6H2O,ZrCl4,0.1 mmol,0.1,mmol,nan,,,,,nan,,,,,"biphenyl-4,4'-dicarboxylic acid",H2BPDC,0.1 mmol,0.1,mmol,,,,,,,,,,,benzoic acid,,8.0 mmol,8.0,mmol,,,,,,"N,N-dimethylformamide",DMF,10 mL,10.0,,,,,120.0,120 °C,24.0,24 h,Teflon-lined stainless-steel autoclave (15 mL),,DMF,,270 °C under vacuum for 70 h,270.0,70.0,,,,,Zr6O4(OH)4 clusters,,,1739.0,not_reported,not_reported,450.0,,10.1002/chem.201803900,ok,
10.1039/d3me00145h,downloaded\10.1039_d3me00145h.pdf,,mof_json_store\10.1039_d3me00145h\raw_output.json,mof_json_store\10.1039_d3me00145h\synthesis_001.json,no,,ZIF-8,,InCl3·4H2O,,2 g,8.1553,mmol,nan,,,,,nan,,,,,2-methylimidazole,2MeIM,4.42 g,4.42,g,,,,,,,,,,,,,,,,,,,,,methanol,MeOH,10 mL,10.0,water (distilled),H2O,10 mL,10.0,25,room temperature,1.0,1 h,,vigorous stirring,methanol,three times,dried under vacuum at 60 °C for 24 h,60.0,24.0,,,,,,,,373.98,,,,,10.1039/d3me00145h,ok,
10.1021/acs.inorgchem.0c00752,downloaded\10.1021_acs.inorgchem.0c00752.pdf,SI downloaded\10.1021_acs.inorgchem.0c00752_SI.pdf,mof_json_store\10.1021_acs.inorgchem.0c00752\raw_output.json,mof_json_store\10.1021_acs.inorgchem.0c00752\synthesis_001.json,no,,Mn-BDC,,Co(NO3)2·6H2O,,0.76 g,3.60131,mmol,nan,,,,,nan,,,,,terephthalic acid,BDC,0.83 g,0.83,g,,,,,,,,,,,,,,,,,,,,,"N,N-dimethylformamide",DMF,40 mL,40.0,methanol,MeOH,10 mL,10.0,120.0,120 °C,24.0,24 h,autoclave,static,methanol,,dried at 110 °C in an oven for 24 h,110.0,24.0,laminar microflake-like,,,,,,,,not_reported,not_reported,,,10.1021/acs.inorgchem.0c00752,ok,
10.1039/c8nj05193c,downloaded\10.1039_c8nj05193c.pdf,,mof_json_store\10.1039_c8nj05193c\raw_output.json,mof_json_store\10.1039_c8nj05193c\synthesis_001.json,no,,ZIF-8,,Co(CH3COO)2·4H2O,,1.21 g,6.01743,mmol,nan,,,,,nan,,,,,2-methylimidazole,Hmim,2.03 g,2.03,g,,,,,,,,,,,,,,,,,,,,,methanol,MeOH,40 mL + 40 mL,80.0,,,,,25,room temperature,1.0,1 h,,stirred,MeOH,,vacuum dried overnight at 60 °C,60.0,,,,,,,,,251.0,not_reported,not_reported,,,10.1039/c8nj05193c,ok,
10.1002/ejic.202000399,downloaded\10.1002_ejic.202000399.pdf,SI downloaded\10.1002_ejic.202000399_SI.pdf,mof_json_store\10.1002_ejic.202000399\raw_output.json,mof_json_store\10.1002_ejic.202000399\synthesis_001.json,no,,UiO-67-(NH2)2,,Co(CH3COO)2·4H2O,ZrCl4,"34.5 mg, 0.15 mmol",0.15,mmol,nan,,,,,nan,,,,,"2,2′-diamino-[1,1′-biphenyl]-4,4′-dicarboxylic acid",H2BPDC-(NH2)2,"41 mg, 0.15 mmol",0.15,mmol,,,,,,,,,,,Glacial acetic acid,,"257 µL, 4.5 mmol",4.5,mmol,,,,,,"N,N-dimethylformamide",DMF,2 mL,2.0,,,,,120.0,120 °C,24.0,24 h,glass tube,static,acetone,several times,"acetone exchange 24 h, then 60 °C under vacuum for 24 h",60.0,24.0,yellow powder,65.0,,,Zr6O4(OH)4 hexanuclear SBU,"a=b=c=26.803(3) Å, cubic",7.3,341.0,not_reported,yes,335.0,cascade_catalysis,10.1002/ejic.202000399,ok,
10.1039/d0qi00840k,downloaded\10.1039_d0qi00840k.pdf,SI downloaded\10.1039_d0qi00840k_SI.pdf,mof_json_store\10.1039_d0qi00840k\raw_output.json,mof_json_store\10.1039_d0qi00840k\synthesis_001.json,no,,MOF-808,,Co(NO3)2·6H2O,,0.16 g,0.758171,mmol,nan,,,,,nan,,,,,"benzene-1,3,5-tricarboxylic acid",BTC,0.11 g,0.11,g,,,,,,,,,,,formic acid,,20 mL (in 1:1 v/v with DMF; total 40 mL),,,,,,,,"N,N-dimethylformamide",DMF,20 mL (1:1 v/v with formic acid; total 40 mL),20.0,,,,,100.0,100 °C,168.0,seven days,,,"DMF, acetone","3× each, 15 mL",150 °C under high vacuum for 24 h,150.0,24.0,white crystals,62.0,200–700 nm,,,,,1941.454,,,,,10.1039/d0qi00840k,ok,
10.1021/acsami.8b12908,downloaded\10.1021_acsami.8b12908.pdf,SI downloaded\10.1021_acsami.8b12908_SI.pdf,mof_json_store\10.1021_acsami.8b12908\raw_output.json,mof_json_store\10.1021_acsami.8b12908\synthesis_001.json,no,,MIL-100(Fe),,Zn(NO3)2·6H2O,,2.5 mmol,2.5,mmol,nan,,,,,nan,,,,,"benzene-1,3,5-tricarboxylic acid",BTC,1.68 mmol,1.68,mmol,,,,,,,,,,,,,,,,,,,,,deionized water,H2O,12 mL,12.0,,,,,150.0,150 °C,12.0,12 h,Teflon-lined stainless steel autoclave,vigorous stirring (250 rpm) before heating,"deionized water, methanol",several times,150 °C under vacuum for 12 h,150.0,12.0,brown precipitate; octahedral crystals,,ca. 200 nm,,,,,1405.0,not_reported,not_reported,,Fenton-like catalysis;pesticide degradation,10.1021/acsami.8b12908,ok,
10.1002/ejic.201600576,downloaded\10.1002_ejic.201600576.pdf,SI downloaded\10.1002_ejic.201600576_SI.pdf,mof_json_store\10.1002_ejic.201600576\raw_output.json,mof_json_store\10.1002_ejic.201600576\synthesis_001.json,no,,m-NB13,1471812,Zn(OH)2,,"17.05 mg, 0.1 mmol",0.1,mmol,nan,,,,,nan,,,,,5-[(4-carboxy-2-methylphenyl)ethynyl]isophthalic acid,H3CMPEIP,"6.2 mg, 0.02 mmol",6.2,mg,,,,,,,,,,,,,,,,,,,,,"N,N-dimethylacetamide",DMA,"1.0 mL (in DMA/MeOH/H2O 5:3:1, total 1.8 mL)",1.0,methanol,MeOH,"0.6 mL (in DMA/MeOH/H2O 5:3:1, total 1.8 mL)",0.6,80.0,80 °C,48.0,48 h,Teflon-lined autoclave (20 mL),stirred 10 min before sealing; static during heating,acetone,"3 days, solvent refreshed every 8 h",80 °C under vacuum for 12 h,80.0,12.0,green hexagonal-plate-shaped crystals,60.8,0.4 × 0.2 × 0.1 mm,agw,"Cu paddlewheel and Cu3(O2CR)6 trinuclear clusters; (3,4,6)-connected","a=18.868(4) Å, b=18.868(4) Å, c=51.015(15) Å, α=90°, β=90°, γ=120°, P63/mmc",,3215.4,not_reported,no,,hydrogen storage;CO2_capture,10.1002/ejic.201600576,ok,
10.1002/ejic.201201508,downloaded\10.1002_ejic.201201508.pdf,SI downloaded\10.1002_ejic.201201508_SI.pdf,mof_json_store\10.1002_ejic.201201508\raw_output.json,mof_json_store\10.1002_ejic.201201508\synthesis_001.json,no,,MIL-150,899216,Cu(NO3)2·3H2O,,2:1 molar ratio (Na3BTTC:LiNO3),,,nan,,2:1 molar ratio (Na3BTTC:LiNO3),,,nan,,,,,"benzo-(1,2;3,4;5,6)-tris(thiophene-2′-carboxylate)",BTTC,present as Na3BTTC; 2:1 molar ratio with LiNO3,,,,,,,,,,,,,,,,,,,,,,,"N,N-dimethylformamide",DMF,DMF solution,,,,,,175.0,448 K,120.0,5 d,,static,dry EtOH,soak 3 days; solution refreshed every 24 h,outgassed under vacuum at room temperature for 24 h,,24.0,,,,,Na7 core with LiO4 tetrahedra forming supertetrahedra,"a=37.7551(3) Å, cubic, Fd3̄; V=53818(1) Å3",11.5,1191.0,no,not_reported,,,10.1002/ejic.201201508,ok,
10.1021/acs.cgd.1c01145,downloaded\10.1021_acs.cgd.1c01145.pdf,SI downloaded\10.1021_acs.cgd.1c01145_SI.pdf,mof_json_store\10.1021_acs.cgd.1c01145\raw_output.json,mof_json_store\10.1021_acs.cgd.1c01145\synthesis_001.json,no,,EAMOF-74(Mn),,ZrCl4,,"13.85 mg, 0.070 mmol",0.07,mmol,nan,,,,,nan,,,,,"4,4'-(anthracene-9,10-diylbis(ethyne-2,1-diyl))bis(2-hydroxybenzoic acid)",AEHA,"10.00 mg, 0.022 mmol",10.0,mg,,,,,,,,,,,,,,,,,,,,,"N,N-dimethylformamide",DMF,0.75 mL (in 1:1 DMF/BnOH),0.75,benzyl alcohol,,0.75 mL (in 1:1 DMF/BnOH),0.75,120.0,120 °C,48.0,48 h (2 days),5 mL DURAN glass culture tube (closed),static,DMF,3×,50 °C under vacuum for 18 h (for N2 sorption); otherwise dried under dynamic vacuum for 2 h,50.0,18.0,yellow helical rod-like crystals/rods,,"width 0.5–3 μm; length 5–50 μm (typically ~600 nm wide, 4.5–6.5 μm long)",,helical Mn–oxo chains (rod SBU),"R-3; a=b=61.40 Å, c=6.64 Å, α=β=90°, γ=120°",31.0,110.5,not_reported,not_reported,100.0,luminescence;electrical_conductivity,10.1021/acs.cgd.1c01145,ok,
10.1002/chem.201705562,downloaded\10.1002_chem.201705562.pdf,SI downloaded\10.1002_chem.201705562_SI.pdf,mof_json_store\10.1002_chem.201705562\raw_output.json,mof_json_store\10.1002_chem.201705562\synthesis_001.json,no,,ZIF-8,,ZrCl4,,0.73 g in 50 mL MeOH,3.13256,mmol,nan,,,,,nan,,,,,2-methylimidazole,Hmim,1.61 g in 50 mL MeOH,1.61,g,,,,,,,,,,,,,,,,,,,,,methanol,MeOH,50 mL (metal solution) + 50 mL (linker solution),,,,,,25,RT,0.083,5 min (after 10 s stirring),,"stirred 10 s, then static",MeOH,once,,,,,,,,,,,,,,,,10.1002/chem.201705562,ok,
10.1021/acsomega.3c04177,downloaded\10.1021_acsomega.3c04177.pdf,SI downloaded\10.1021_acsomega.3c04177_SI.pdf,mof_json_store\10.1021_acsomega.3c04177\raw_output.json,mof_json_store\10.1021_acsomega.3c04177\synthesis_001.json,no,,,2233261,ZrOCl2·8H2O,,"0.0241 g, 0.1 mmol",0.1,mmol,nan,,,,,nan,,,,,"4,4'-bipyridine","4,4′-bpy","0.0610 g, 0.2 mmol",0.2,mmol,,,,,,,,,,,,,,,,,,,,,water,H2O,10 mL,10.0,methanol (anhydrous),MeOH,10 mL,10.0,25,room temperature,,"stir 2 h at RT, then allow filtrate to evaporate naturally for 7 days",glass beaker,"stirred (2 h), then static",,,,,,blue blocky crystals,95.0,0.14 × 0.12 × 0.10 mm,,"Cu(II) nodes bridged by 4,4′-bpy; 2D cationic framework","a=1.45149(12) nm, b=4.1897(4) nm, c=4.1989(4) nm, α=β=γ=90°, Fddd",,67.63,not_reported,yes,,Cr(VI)_adsorption;Mn(VII)_adsorption,10.1021/acsomega.3c04177,ok,
10.1039/c2cc16779d,downloaded\10.1039_c2cc16779d.pdf,SI downloaded\10.1039_c2cc16779d_SI.pdf,mof_json_store\10.1039_c2cc16779d\raw_output.json,mof_json_store\10.1039_c2cc16779d\synthesis_001.json,no,,,842165,Al(NO3)3·9H2O,,"0.05 mmol, 0.062 g",0.05,mmol,nan,,,,,nan,,,,,3-(4-hydroxypyridinium-1-yl)phthalic acid,H2DPA,"0.05 mmol, 0.0147 g",0.05,mmol,"1,4-bis(imidazol-1-ylmethyl)benzene",bix,"0.05 mmol, 0.0119 g",0.05,mmol,,,,,,KOH,,"0.1 mmol, 0.0056 g",0.1,mmol,,,,,,water,H2O,4 mL,4.0,methanol,MeOH,2 mL,2.0,160.0,160 °C,72.0,three days,23 mL Teflon-lined autoclave,static,,,dried at 110 °C under reduced pressure for 12 h,110.0,12.0,colorless needle-shaped crystals,52.0,,,"CdII nodes, 4-connected net","a=b=21.0747(7) Å, c=11.2029(5) Å, P61, V=4309.1(3) Å3",,,not_reported,yes,280.0,SHG;luminescence,10.1039/c2cc16779d,ok,
10.1021/acs.inorgchem.6b00111,downloaded\10.1021_acs.inorgchem.6b00111.pdf,SI downloaded\10.1021_acs.inorgchem.6b00111_SI.pdf,mof_json_store\10.1021_acs.inorgchem.6b00111\raw_output.json,mof_json_store\10.1021_acs.inorgchem.6b00111\synthesis_001.json,no,,,1438184,Al(NO3)3·9H2O,,"31.36 mg, 0.12 mmol",0.12,mmol,nan,,"8.6 mg, 0.02 mmol",0.02,mmol,nan,,,,,"p-terphenyl-3,4″,5-tricarboxylic acid",H3L,"17.4 mg, 0.1 mmol",0.1,mmol,,,,,,,,,,,HNO3,,"2 M, 30 μL",0.06,mmol,,,,,,"N,N-dimethylformamide",DMF,5 mL,5.0,water,H2O,5 mL,5.0,160.0,160 °C,12.0,12 h,Teflon-lined autoclave,"stirred 0.5 h pre-mix, then static during heating","1,1′-oxybis-ethane, deionized water",thoroughly,130 °C in oven for 24 h,130.0,24.0,block-shaped colorless single crystals,41.0,,,2D inorganic Ba–O–La connectivity (I2O1-type),"a=10.7045(4) Å, b=34.7385(12) Å, c=17.9860(6) Å, α=90°, β=118.015(3)°, γ=90°, space group C2, 173 K",,,not_reported,yes,,luminescence;sensing,10.1021/acs.inorgchem.6b00111,ok,
10.1021/ja909169x,downloaded\10.1021_ja909169x.pdf,SI downloaded\10.1021_ja909169x_SI.pdf,mof_json_store\10.1021_ja909169x\raw_output.json,mof_json_store\10.1021_ja909169x\synthesis_001.json,no,,bio-MOF-11,,Al(NO3)3·9H2O,,"0.05 M in DMF, 0.25 mL (0.0125 mmol)",0.0125,mmol,nan,,,,,nan,,,,,adenine,Ad,"0.05 M in DMF, 0.75 mL (0.0375 mmol)",0.0375,mmol,,,,,,,,,,,,,,,,,,,,,"N,N-dimethylformamide",DMF,total 1.0 mL (from stock solutions),1.0,,,,,130.0,130 °C,24.0,24 h,sealed glass tube (0.8 cm diameter),static,DMF,3 mL x 3,Chloroform exchange 24 h; then 100 °C under vacuum for 22–24 h,100.0,,purple octahedral crystals,30.0,0.30 x 0.20 x 0.20 mm,lvt,Co2(adeninate)2(acetate) paddle-wheel (square SBU),"a=15.4355(18) Å, b=15.4355(18) Å, c=22.775(5) Å, I41/a",5.8,1040.0,not_reported,not_reported,,CO2_capture;hydrogen_storage,10.1021/ja909169x,ok,
10.1021/acsami.9b15667,downloaded\10.1021_acsami.9b15667.pdf,SI downloaded\10.1021_acsami.9b15667_SI.pdf,mof_json_store\10.1021_acsami.9b15667\raw_output.json,mof_json_store\10.1021_acsami.9b15667\synthesis_001.json,no,,ZIF-8,,Al(NO3)3·9H2O,,"20 mM, 20 mL (aqueous)",0.4,mmol,nan,,,,,nan,,,,,2-methylimidazole,HMIM,"1600 mM, 20 mL (aqueous)",32.0,mmol,,,,,,,,,,,,,,,,,,,,,water,H2O,40 mL total (two aqueous solutions),40.0,,,,,25,ambient (RT),0.5,30 min,,"shaken 20 s, then static",water (ultrapure),2×,dried in a vacuum oven at 150 °C overnight,150.0,,,,,sod,,,,1842.0,,,,,10.1021/acsami.9b15667,ok,
10.1021/acsami.2c04331,downloaded\10.1021_acsami.2c04331.pdf,SI downloaded\10.1021_acsami.2c04331_SI.pdf,mof_json_store\10.1021_acsami.2c04331\raw_output.json,mof_json_store\10.1021_acsami.2c04331\synthesis_001.json,no,,Zr-TCA,,Al(NO3)3·9H2O,,"0.220 mol, 74 mg",220,mmol,nan,,,,,nan,,,,,"4,4′,4″-nitrilotribenzoic acid",H3TCA,"0.095 mmol, 36 mg",0.095,mmol,,,,,,,,,,,acetic acid,,9 mL,9.0,mL,,,,,,"N,N-dimethylformamide",DMF,6 mL,6.0,,,,,100.0,100 b0C,72.0,3 d,sealed vial (20 mL),,"acetone, ethanol",thrice,"acetone exchange, then degassed at 150 b0C under vacuum for 12 h",150.0,12.0,yellow powder; very small crystals/nanocrystals,,,,Zr6 cluster 6-connected SBU,"a=30.50 c5, b=14.74 c5, c=9.50 c5, b1= b2= b3=90 b0, P222",11.7,818.4,yes,yes,,photocatalysis;sulfide_oxidation;trifluoromethylation,10.1021/acsami.2c04331,ok,
10.1039/d5qi00261c,downloaded\10.1039_d5qi00261c.pdf,SI downloaded\10.1039_d5qi00261c_SI.pdf,mof_json_store\10.1039_d5qi00261c\raw_output.json,mof_json_store\10.1039_d5qi00261c\synthesis_001.json,no,,X-pcu-11-Zn,2372920,Al(NO3)3·9H2O,,30 mg (0.1 mmol),0.1,mmol,nan,,,,,nan,,,,,"2,5-thiophenedicarboxylic acid",H2DMTDC,26 mg (0.1 mmol),0.1,mmol,"1,4-di(pyridin-4-yl)benzene",dpb,11 mg (0.05 mmol),0.05,mmol,,,,,,,,,,,,,,,,"N,N-dimethylformamide",DMF,4 mL,4.0,,,,,105.0,105 °C,24.0,24 h,30 mL glass vial,static,DMF,,120 °C under vacuum for 12 h,120.0,12.0,"Pale yellow, rod-shaped crystals",54.0,,pcu,dinuclear Zn(II) tetracarboxylate paddlewheel SBU,"P-1; a=12.5951(10) Å, b=12.6532(10) Å, c=18.3323(15) Å, α=90.665(4)°, β=95.424(4)°, γ=96.155(4)°",,,not_reported,not_reported,320.0,benzene_cyclohexane_separation,10.1039/d5qi00261c,ok,
10.1039/c7dt04701k,downloaded\10.1039_c7dt04701k.pdf,SI downloaded\10.1039_c7dt04701k_SI.pdf,mof_json_store\10.1039_c7dt04701k\raw_output.json,mof_json_store\10.1039_c7dt04701k\synthesis_001.json,no,,Cu-MOF-74,,Al(NO3)3·9H2O,,"0.40 g, 2.0 mmol",2,mmol,nan,,,,,nan,,,,,"2,5-dihydroxyterephthalic acid",DHTP,"0.20 g, 1.0 mmol",1.0,mmol,,,,,,,,,,,,,,,,,,,,,methanol,MeOH,6.67 g (208 mmol) and 3.33 g (104 mmol),,,,,,25,room temperature,20.0,"dropwise addition 10 min, then stirred 20 h",,stirred,MeOH,"5× with 10 mL; then immersed in 10 mL for 6 days, refreshed 3×",150 °C under vacuum (10−3 bar) for 1 h,150.0,1.0,nanocrystals (35–50 nm),,35–50 nm,,,,,1013.0,,,,oxidation_catalysis,10.1039/c7dt04701k,ok,
10.1021/acsami.0c21509,downloaded\10.1021_acsami.0c21509.pdf,SI downloaded\10.1021_acsami.0c21509_SI.pdf,mof_json_store\10.1021_acsami.0c21509\raw_output.json,mof_json_store\10.1021_acsami.0c21509\synthesis_001.json,no,,UiO-66-NH2,,Al(NO3)3·9H2O,,"[Zr] = 0.0144 M, 11 mL",0.1584,mmol,nan,,,,,nan,,,,,2-aminoterephthalic acid,ATA,"0.0936 M, 2.4 mL (DMF stock)",0.22464,mmol,,,,,,,,,,,glacial acetic acid,,present in Zr oxide cluster stock (stock prepared with 4 mL AcOH in 7 mL DMF),,,,,,,,"N,N-dimethylformamide",DMF,0.6 mL added in vial; additional DMF present in 11 mL Zr stock and 2.4 mL ATA stock,,,,,,25,room temperature,20.0,20 h,20-mL scintillation vial,stirred,"DMF, EtOH",2× each,150 °C under vacuum for 18 h,150.0,18.0,,,,,,,,1266.0,not_reported,not_reported,,,10.1021/acsami.0c21509,ok,
10.1039/d3cy01105d,downloaded\10.1039_d3cy01105d.pdf,SI downloaded\10.1039_d3cy01105d_SI.pdf,mof_json_store\10.1039_d3cy01105d\raw_output.json,mof_json_store\10.1039_d3cy01105d\synthesis_001.json,no,,Zr-BTB,,Al(NO3)3·9H2O,,100 mg,0.404638,mmol,nan,,,,,nan,,,,,"1,3,5-tri(4-carboxyphenyl)benzene",H3BTB,100 mg,100.0,mg,,,,,,,,,,,benzoic acid,BA,6 g,6.0,g,water,H2O,10 mL,10.0,mL,"N,N-dimethylformamide",DMF,30 mL,30.0,,,,,100.0,100 °C,24.0,24 h,Pyrex vial,static,"DMF, acetone",,,,,nanoflower-like secondary structure; ultrathin 2D nanosheet petals (~3.1 nm thick),,petal thickness ~3.1 nm,,Zr6O4(OH)4 6-connected cluster; 3-connected BTB,,39.0,430.0,,,,,10.1039/d3cy01105d,ok,
10.1039/d3cy01105d,downloaded\10.1039_d3cy01105d.pdf,SI downloaded\10.1039_d3cy01105d_SI.pdf,mof_json_store\10.1039_d3cy01105d\raw_output.json,mof_json_store\10.1039_d3cy01105d\synthesis_002.json,no,,UiO-67-Bpy,,ZrOCl2·8H2O,,"121 mg, 0.52 mmol",0.52,mmol,nan,,,,,nan,,,,,"2,2′-bipyridine-5,5′-dicarboxylic acid",H2bpydc,"127 mg, 0.52 mmol",0.52,mmol,,,,,,,,,,,benzoic acid,BA,"1.88 g, 15.6 mmol",1.88,g,,,,,,"N,N-dimethylformamide",DMF,20 mL,20.0,,,,,120.0,120 °C,24.0,24 h,Teflon-lined stainless-steel autoclave,static,"DMF, acetone",DMF 3×; acetone soak 3 d (daily exchange),dried under vacuum at 60 °C for 24 h after acetone exchange,60.0,24.0,white powder,,,,,,,,,,,,10.1039/d3cy01105d,ok,
10.1021/acs.cgd.6b00776,downloaded\10.1021_acs.cgd.6b00776.pdf,SI downloaded\10.1021_acs.cgd.6b00776_SI.pdf,mof_json_store\10.1021_acs.cgd.6b00776\raw_output.json,mof_json_store\10.1021_acs.cgd.6b00776\synthesis_001.json,no,,,917760,Cu(NO3)2·5/2H2O,,"1 mmol, 238 mg",1,mmol,nan,,,,,nan,,,,,"benzene-1,3,5-tricarboxylic acid",H3BTC,"0.5 mmol, 105 mg",,,,,,,,,,,,,,,,,,,,,,,"N,N-dimethylacetamide",DMAc,6 mL (in 10 mL DMAc/MeCN 6:4),6.0,acetonitrile,MeCN,4 mL (in 10 mL DMAc/MeCN 6:4),4.0,160.0,160 °C,72.0,72 h,Teflon-lined stainless steel autoclave,static,,,,,,reddish-brown block crystals,50.0,,tbo,Co2 paddlewheel 4-connected SBU,"a=b=c=26.647(3) Å, Fm-3m (293 K)",,,not_reported,not_reported,440.0,proton_conduction,10.1021/acs.cgd.6b00776,ok,
10.1021/acs.cgd.6b00776,downloaded\10.1021_acs.cgd.6b00776.pdf,SI downloaded\10.1021_acs.cgd.6b00776_SI.pdf,mof_json_store\10.1021_acs.cgd.6b00776\raw_output.json,mof_json_store\10.1021_acs.cgd.6b00776\synthesis_002.json,no,,,917761,Cu(NO3)2·5/2H2O,,"1 mmol, 197 mg",1,mmol,nan,,,,,nan,,,,,"benzene-1,3,5-tricarboxylic acid",H3BTC,"0.5 mmol, 105 mg",,,,,,,,,,,,,,,,,,,,,,,"N,N-dimethylacetamide",DMAc,6 mL (in 10 mL DMAc/MeCN 6:4),6.0,acetonitrile,MeCN,4 mL (in 10 mL DMAc/MeCN 6:4),4.0,160.0,160 °C,72.0,72 h,Teflon-lined stainless steel autoclave,static,,,,,,colorless block crystals,40.0,,tbo,Mn2 paddlewheel 4-connected SBU,"a=b=c=26.771(3) Å, Fm-3m (293 K)",,,not_reported,not_reported,520.0,proton_conduction,10.1021/acs.cgd.6b00776,ok,
10.1021/jacs.2c06142,downloaded\10.1021_jacs.2c06142.pdf,SI downloaded\10.1021_jacs.2c06142_SI.pdf,mof_json_store\10.1021_jacs.2c06142\raw_output.json,mof_json_store\10.1021_jacs.2c06142\synthesis_001.json,yes,Using Ga and Ni/Co salts with H2NDC yielded only Ga MIL-69; no divalent metal incorporation.,Ga7Ni-MIL-69,,Ni(OH)2,Ga7Ni-mBU,0.0500 g (0.021 mmol),0.021,mmol,nan,,,,,nan,,,,,"2,6-naphthalenedicarboxylic acid",NDC,0.0723 g (0.331 mmol),0.0723,g,,,,,,,,,,,,,,,,,,,,,"N,N-dimethylformamide",DMF,10 mL,10.0,toluene,,5 mL,5.0,180.0,180 °C,72.0,72 h,Teflon-lined autoclave (50 mL),static,DMF,3× (5 mL each),120 °C under vacuum overnight,120.0,,"beige microcrystalline, needle-like crystals",54.0,,,rod-shaped SBU of octahedral Ga/Ni linked via μ2-F,"a=5.2, b=6.4, c=19.1 Å (orthorhombic, 3D ED; flexible open/closed forms)",,,not_reported,not_reported,548.0,,10.1021/jacs.2c06142,ok,
10.1021/jacs.2c06142,downloaded\10.1021_jacs.2c06142.pdf,SI downloaded\10.1021_jacs.2c06142_SI.pdf,mof_json_store\10.1021_jacs.2c06142\raw_output.json,mof_json_store\10.1021_jacs.2c06142\synthesis_002.json,yes,Using Ga and Ni/Co salts with H2NDC yielded only Ga MIL-69; no divalent metal incorporation.,Ga7Co-MIL-69,,Ni(OH)2,Ga7Co-mBU,0.0500 g (0.021 mmol),0.021,mmol,nan,,,,,nan,,,,,"2,6-naphthalenedicarboxylic acid",NDC,0.0723 g (0.331 mmol),0.0723,g,,,,,,,,,,,,,,,,,,,,,"N,N-dimethylformamide",DMF,10 mL,10.0,toluene,,5 mL,5.0,180.0,180 °C,72.0,72 h,Teflon-lined autoclave (50 mL),static,DMF,3× (5 mL each),120 °C under vacuum overnight,120.0,,beige microcrystalline,,,,rod-shaped SBU of octahedral Ga/Co linked via μ2-F,"isostructural to Ga7Ni-MIL-69 (MIL-69-type, flexible)",,,not_reported,not_reported,,,10.1021/jacs.2c06142,ok,
10.1021/jacs.2c06142,downloaded\10.1021_jacs.2c06142.pdf,SI downloaded\10.1021_jacs.2c06142_SI.pdf,mof_json_store\10.1021_jacs.2c06142\raw_output.json,mof_json_store\10.1021_jacs.2c06142\synthesis_003.json,yes,Using Ga and Ni/Co salts with H2NDC yielded only Ga MIL-69; no divalent metal incorporation.,Ga7Ni-MIL-53,,Co(NO3)2·6H2O,Ga7Ni-mBU,0.0500 g (0.021 mmol),0.021,mmol,nan,,,,,nan,,,,,terephthalic acid,BDC,0.0246 g (0.145 mmol),0.0246,g,,,,,,,,,,,,,,,,,,,,,"N,N-dimethylacetamide",DMAc,4 mL,4.0,,,,,170.0,170 °C,89.0,89 h,Teflon-lined autoclave (50 mL),static,"water, ethanol",3× (4 mL each),,,,beige microcrystalline,,,,rod-shaped SBU (MIL-53-type),"P21/c, a=19.480 Å, b=17.716 Å, c=6.671 Å, β=103.757° (PXRD-derived model)",,,not_reported,not_reported,,,10.1021/jacs.2c06142,ok,
10.1039/b404485a,downloaded\10.1039_b404485a.pdf,,mof_json_store\10.1039_b404485a\raw_output.json,mof_json_store\10.1039_b404485a\synthesis_001.json,no,,,,Co(NO3)2·6H2O,,"0.123 g, 0.42 mmol",0.42,mmol,nan,,,,,nan,,,,,isonicotinic acid,INA,"0.104 g, 0.84 mmol",0.84,mmol,,,,,,,,,,,,,,,,,,,,,ethanol,EtOH,30 ml,30.0,,,,,100.0,100 °C,24.0,24 h,Teflon-lined autoclave,static,,,,,,pink block crystals,95.0,,,1D Co–carboxylate chains cross-linked by pyridyl N donors,"a=4.902(5), b=12.868(12), c=10.865(10) Å, β=100.669(11)°, P21/n",,,,no,350.0,,10.1039/b404485a,ok,
10.1002/advs.201902897,downloaded\10.1002_advs.201902897.pdf,SI downloaded\10.1002_advs.201902897_SI.pdf,mof_json_store\10.1002_advs.201902897\raw_output.json,mof_json_store\10.1002_advs.201902897\synthesis_001.json,no,,ZIF-8,,Cd(NO3)2·4H2O,,"2.4 g, 0.002 mol",2,mmol,nan,,,,,nan,,,,,2-methylimidazole,2-MeIm,13.2 g (0.04 mol),13.2,g,,,,,,,,,,,,,,,,,,,,,methanol,MeOH,20 g (per solution) with 3 g H2O; two solutions mixed,,water,H2O,3 g (per solution) with 20 g MeOH; two solutions mixed,,25,room temperature,24.0,24 h,,stirred,methanol,3×,dried under vacuum at 103 °C overnight,103.0,,,,,,,,8.0,1562.0,not_reported,not_reported,,,10.1002/advs.201902897,ok,
10.1002/advs.201902897,downloaded\10.1002_advs.201902897.pdf,SI downloaded\10.1002_advs.201902897_SI.pdf,mof_json_store\10.1002_advs.201902897\raw_output.json,mof_json_store\10.1002_advs.201902897\synthesis_002.json,no,,MOF-199 (HKUST-1),,Cu(ida)]n·2H2O,,860 mg,860.0,mg,[W(CN)8]·4H2O,,,,,nan,,,,,"benzene-1,3,5-tricarboxylic acid",BTC,500 mg,500.0,mg,,,,,,,,,,,,,,,,,,,,,"N,N-dimethylformamide",DMF,"12 mL, DMF:ethanol:water (1:1:1) mixture",12.0,ethanol,EtOH,"part of 12 mL, DMF:ethanol:water (1:1:1) mixture",,25,room temperature,24.0,24 h,,stirred vigorously,DMF,3×,dried under vacuum at 103 °C overnight,103.0,,,,,,,,,,not_reported,not_reported,,,10.1002/advs.201902897,ok,
10.1039/c7dt04221c,downloaded\10.1039_c7dt04221c.pdf,SI downloaded\10.1039_c7dt04221c_SI.pdf,mof_json_store\10.1039_c7dt04221c\raw_output.json,mof_json_store\10.1039_c7dt04221c\synthesis_001.json,no,,CAU-15-Cit,,Cu(ida)]n·2H2O,,"0.5 M aqueous solution, 6 mL (3 mmol salt, 6 mmol Al3+)",6,mmol,[Mo(CN)8]·4H2O,,,,,nan,,,,,citraconic acid,H2Cit,780 mg (6 mmol),6.0,mmol,,,,,,,,,,,sodium hydroxide,NaOH,"5 M aqueous solution, 3.6 mL (18 mmol)",18.0,mmol,,,,,,water,H2O,"H2O, total ~20 mL (10.4 mL H2O + 3.6 mL 5 M NaOH(aq) + 6 mL 0.5 M Al2(SO4)3(aq))",,,,,,100.0,100 °C,3.0,3 h,20 mL glass vial (microwave oven),stirred,"water, acetone",,120 °C in oven for 30 min to obtain anhydrous phase,120.0,0.5,,69.0,,,edge-sharing AlO6 chains; layered AAA stacking,"hydrated: a=7.4074(8), b=23.006(3), c=7.0890(4) Å, β=85.024(7)°, C2/c",,,not_reported,not_reported,350.0,,10.1039/c7dt04221c,ok,
10.1039/c7nj02398g,downloaded\10.1039_c7nj02398g.pdf,SI downloaded\10.1039_c7nj02398g_SI.pdf,mof_json_store\10.1039_c7nj02398g\raw_output.json,mof_json_store\10.1039_c7nj02398g\synthesis_001.json,no,,,1472612,Co(CH3COO)2,,"0.08 g, 0.25 mmol",0.25,mmol,nan,,"0.09 g, 0.25 mmol",0.25,mmol,nan,,,,,pyrazine,pyz,"0.30 g, 3.75 mmol",3.75,mmol,,,,,,,,,,,,,,,,,,,,,water,H2O,20 mL (pyz solution); 1 mL (Fe salt); 1 mL (K2[Pt(CN)4]),,,,,,25,room temperature,,several hours,jar with inner vial,static,,,dried in vacuo,,,yellow crystalline powder and needle-like crystals,30.0,0.03 × 0.06 × 0.160 mm,,Hofmann-type Fe–Pt–pyz 3D network,"a=7.2727(2) Å, b=7.4681(1) Å, c=7.4416(2) Å, β=95.939(1)°, P2/m",,,not_reported,not_reported,500.0,,10.1039/c7nj02398g,ok,
10.1039/c7nj02398g,downloaded\10.1039_c7nj02398g.pdf,SI downloaded\10.1039_c7nj02398g_SI.pdf,mof_json_store\10.1039_c7nj02398g\raw_output.json,mof_json_store\10.1039_c7nj02398g\synthesis_002.json,no,,,1472613,In(CH3COO)3,,"0.23 g, 0.68 mmol",0.68,mmol,nan,,"0.20 g, 0.69 mmol",0.69,mmol,nan,,,,,pyrazine,pyz,"0.80 g, 10.0 mmol",10.0,mmol,,,,,,,,,,,,,,,,,,,,,water,H2O,65 mL (pyz solution); 2.5 mL (Fe); 2.5 mL (K2[Pd(CN)4]),,,,,,25,room temperature,,several hours,H-tube,static,,,dried in vacuo,,,yellow crystalline powder and needle-like crystals,30.0,0.02 × 0.04 × 0.120 mm,,Hofmann-type Fe–Pd–pyz 3D network,"a=7.2800(1) Å, b=7.4700(1) Å, c=7.4387(1) Å, β=95.880(1)°, P2/m",,,not_reported,not_reported,500.0,,10.1039/c7nj02398g,ok,
10.1039/d1ta10522a,downloaded\10.1039_d1ta10522a.pdf,SI downloaded\10.1039_d1ta10522a_SI.pdf,mof_json_store\10.1039_d1ta10522a\raw_output.json,mof_json_store\10.1039_d1ta10522a\synthesis_001.json,no,,{Na[Dy2(μ3-OH)(BTB)2]·6.5DMA·H2O}n (1),2034446,In(CH3COO)3,,0.1 mmol,0.1,mmol,nan,,0.48 mmol,0.48,mmol,nan,,,,,"1,3,5-benzenetribenzoic acid",H3BTB,0.1 mmol,0.1,mmol,,,,,,,,,,,dibenzoylmethane,,0.1 mmol,0.1,mmol,,,,,,"N,N-dimethylacetamide",DMA,8 mL,8.0,water,H2O,2 mL,2.0,130.0,130 °C,72.0,72 h,Teflon-lined stainless steel autoclave (25 mL),static,DMA,several times,Solvent exchange with MeOH; dried at 80 °C for 2 h,80.0,2.0,colorless crystal flakes,,,,"Dy4 μ3-OH cluster, 12-connected nodes; [Dy24] cages","a=20.5751(4), b=19.0251(4), c=27.2310(6) Å, β=102.224(2)°, P21/n",8.7,1072.0,yes,not_reported,,CS2_cycloaddition;CO2_cycloaddition,10.1039/d1ta10522a,ok,
10.1039/d1ta10522a,downloaded\10.1039_d1ta10522a.pdf,SI downloaded\10.1039_d1ta10522a_SI.pdf,mof_json_store\10.1039_d1ta10522a\raw_output.json,mof_json_store\10.1039_d1ta10522a\synthesis_002.json,no,,{Na[Tb2(μ3-OH)(BTB)2]·6DMA}n (2),2034449,In(NO3)3·3H2O,,0.1 mmol,0.1,mmol,nan,,0.48 mmol,0.48,mmol,nan,,,,,"1,3,5-benzenetribenzoic acid",H3BTB,0.1 mmol,0.1,mmol,,,,,,,,,,,dibenzoylmethane,,0.1 mmol,0.1,mmol,,,,,,"N,N-dimethylacetamide",DMA,8 mL,8.0,water,H2O,2 mL,2.0,130.0,130 °C,72.0,72 h,Teflon-lined stainless steel autoclave (25 mL),static,DMA,several times,Solvent exchange with MeOH; dried at 80 °C for 2 h,80.0,2.0,,,,,Tb4 μ3-OH cluster,"a=20.7046(4), b=19.1345(3), c=26.5347(12) Å, β=101.404(3)°, P21/n",,,not_reported,not_reported,,,10.1039/d1ta10522a,ok,
10.1039/c9dt02394a,downloaded\10.1039_c9dt02394a.pdf,SI downloaded\10.1039_c9dt02394a_SI.pdf,mof_json_store\10.1039_c9dt02394a\raw_output.json,mof_json_store\10.1039_c9dt02394a\synthesis_001.json,no,,MOF 1,1883737,NH4)2Ce(NO3)6,,"0.1 mmol, 29.1 mg",0.1,mmol,nan,,,,,nan,,,,,5-azidoisophthalic acid,5N3-H2IPA,"0.1 mmol, 20.7 mg",0.1,mmol,"1,2-bis(4-pyridyl)ethylene","1,2-bpe","0.1 mmol, 18.2 mg",0.1,mmol,,,,,,,,,,,,,,,,"N,N-dimethylformamide",DMF,2 mL,2.0,methanol,MeOH,2 mL,2.0,80.0,80 °C,48.0,48 h,sealed container,,acetone,,dried in air,,,transparent light red block-shaped crystals,64.0,,,CoII nodes; 3-fold interpenetrated 3D network,"monoclinic, I2/m, a=13.6754(6) Å, b=9.8645(3) Å, c=20.0008(8) Å, α=90°, β=109.923(4)°, γ=90°, V=2536.65(18) Å3",,22.61,not_reported,not_reported,,photocatalysis;dye_degradation,10.1039/c9dt02394a,ok,
10.1039/c9dt02394a,downloaded\10.1039_c9dt02394a.pdf,SI downloaded\10.1039_c9dt02394a_SI.pdf,mof_json_store\10.1039_c9dt02394a\raw_output.json,mof_json_store\10.1039_c9dt02394a\synthesis_002.json,no,,MOF 2,1883736,Zn(NO3)2·6H2O,,"0.1 mmol, 29.1 mg",0.1,mmol,nan,,,,,nan,,,,,5-aminoisophthalic acid,5NH2-H2IPA,"0.1 mmol, 18.11 mg",0.1,mmol,"1,2-bis(4-pyridyl)ethylene","1,2-bpe","0.1 mmol, 18.2 mg",0.1,mmol,,,,,,,,,,,,,,,,"N,N-dimethylformamide",DMF,2 mL,2.0,methanol,MeOH,2 mL,2.0,80.0,80 °C,48.0,48 h,sealed container,,acetone,,dried in air,,,transparent light pink block-shaped crystals,57.7,,sql,dinuclear CoII nodes; 2D 4-connected pillar-layered net,"triclinic, P-1, a=8.5998(8) Å, b=10.0610(8) Å, c=13.6233(10) Å, α=96.921(6)°, β=105.824(7)°, γ=100.478(7)°, V=1096.97(16) Å3",,3.17,not_reported,not_reported,,photocatalysis;dye_degradation,10.1039/c9dt02394a,ok,
10.1021/acs.inorgchem.3c00560,downloaded\10.1021_acs.inorgchem.3c00560.pdf,SI downloaded\10.1021_acs.inorgchem.3c00560_SI.pdf,mof_json_store\10.1021_acs.inorgchem.3c00560\raw_output.json,mof_json_store\10.1021_acs.inorgchem.3c00560\synthesis_001.json,no,,MOF-801(Zr),,ZrCl4,ZrCl4,"15 mmol, 3.5 g",15,mmol,nan,,,,,nan,,,,,fumaric acid,,"15 mmol, 1.75 g",15.0,mmol,,,,,,,,,,,formic acid,,20 mL,,,,,,,,deionized water,H2O,80 mL,80.0,,,,,25,room temperature,,stir 20 min; then all night at room temperature,200 mL round-bottom flask,stirred,"EtOH, H2O",three times,"methanol exchange every 12 h for 3 days, then 120 °C under vacuum for 24 h",120.0,24.0,white solid,89.2,,fcu,M6(μ3-O)4(μ3-OH)4 12-connected SBU,,,817.0,not_reported,not_reported,300.0,CO2_capture,10.1021/acs.inorgchem.3c00560,ok,
10.1021/acs.inorgchem.3c00560,downloaded\10.1021_acs.inorgchem.3c00560.pdf,SI downloaded\10.1021_acs.inorgchem.3c00560_SI.pdf,mof_json_store\10.1021_acs.inorgchem.3c00560\raw_output.json,mof_json_store\10.1021_acs.inorgchem.3c00560\synthesis_002.json,no,,MOF-801(Ce),,ZrCl4,Ce(NH4)2(NO3)6,"15 mmol, 8.2 g",15,mmol,nan,,,,,nan,,,,,fumaric acid,,"15 mmol, 1.75 g",15.0,mmol,,,,,,,,,,,formic acid,,20 mL,,,,,,,,deionized water,H2O,80 mL,80.0,,,,,25,room temperature,,stir 20 min; then all night at room temperature,200 mL round-bottom flask,stirred,"EtOH, H2O",three times,"methanol exchange every 12 h for 3 days, then 120 °C under vacuum for 24 h",120.0,24.0,,86.8,,fcu,M6(μ3-O)4(μ3-OH)4 12-connected SBU,,,584.0,not_reported,not_reported,300.0,CO2_capture,10.1021/acs.inorgchem.3c00560,ok,
10.1021/acs.inorgchem.3c00560,downloaded\10.1021_acs.inorgchem.3c00560.pdf,SI downloaded\10.1021_acs.inorgchem.3c00560_SI.pdf,mof_json_store\10.1021_acs.inorgchem.3c00560\raw_output.json,mof_json_store\10.1021_acs.inorgchem.3c00560\synthesis_003.json,no,,MOF-801(Hf),,Cu(NO3)2·3H2O,HfCl4,"15 mmol, 4.8 g",15,mmol,nan,,,,,nan,,,,,fumaric acid,,"15 mmol, 1.75 g",15.0,mmol,,,,,,,,,,,formic acid,,20 mL,,,,,,,,deionized water,H2O,80 mL,80.0,,,,,25,room temperature,,stir 20 min; then all night at room temperature,200 mL round-bottom flask,stirred,"EtOH, H2O",three times,"methanol exchange every 12 h for 3 days, then 120 °C under vacuum for 24 h",120.0,24.0,,86.9,,fcu,M6(μ3-O)4(μ3-OH)4 12-connected SBU,,,573.0,not_reported,not_reported,300.0,CO2_capture,10.1021/acs.inorgchem.3c00560,ok,
10.1021/ic900478z,downloaded\10.1021_ic900478z.pdf,SI downloaded\10.1021_ic900478z_SI.pdf,mof_json_store\10.1021_ic900478z\raw_output.json,mof_json_store\10.1021_ic900478z\synthesis_001.json,no,,PCN-12-Si,,Gd(NO3)3·6H2O,,259 mg (1.07 mmol),1.07,mmol,nan,,,,,nan,,,,,"5,5′-(dimethylsilanediyl)diisophthalic acid",dmsdip,113 mg (0.291 mmol),113.0,mg,,,,,,,,,,,,,,,,,,,,,"N,N-dimethylacetamide",DMA,15 mL,15.0,,,,,85.0,85 °C,46.0,46 h,Teflon-lined autoclave,,DMA,several times,150 °C under vacuum for 24 h,150.0,24.0,blue powder,,,,Cu2 paddle-wheel SBU (open metal sites),"a=b=33.7434 Å, c=23.3252 Å, P4/mmm",,2430.0,not_reported,not_reported,,hydrogen storage,10.1021/ic900478z,ok,
10.1021/jacs.3c11947,downloaded\10.1021_jacs.3c11947.pdf,SI downloaded\10.1021_jacs.3c11947_SI.pdf,mof_json_store\10.1021_jacs.3c11947\raw_output.json,mof_json_store\10.1021_jacs.3c11947\synthesis_001.json,yes,Attempts using MOF-303/MOF-LA2-1(pyrazole) synthesis conditions gave noncrystalline materials.,MOF-LA2-1(furan),,CdCl2·1H2O,,"0.25 M aqueous solution, 1.100 mL (0.275 mmol)",0.275,mmol,nan,,,,,nan,,,,,(E)-5-(2-carboxyvinyl)-2-furancarboxylic acid,H2FVDC,100 mg (0.549 mmol),0.549,mmol,,,,,,,,,,,,,,,,,,,,,"N,N-dimethylformamide",DMF,458 µL,0.458,water,H2O,730 µL,0.73,135.0,135 °C,1.0,1 h,microwave vessel,static,"H2O, MeOH","H2O 4×, MeOH 3×",dried at room temperature on a Schlenk line,,,white powder,80.0,single crystals ~30 μm,,cis corner-shared Al(μ2-OH) rod SBU,"a=b=24.0 Å, c=10.5 Å, I41/a",9.2,1113.0,not_reported,yes,,water_harvesting,10.1021/jacs.3c11947,ok,
10.1021/jacs.3c11947,downloaded\10.1021_jacs.3c11947.pdf,SI downloaded\10.1021_jacs.3c11947_SI.pdf,mof_json_store\10.1021_jacs.3c11947\raw_output.json,mof_json_store\10.1021_jacs.3c11947\synthesis_002.json,yes,Attempts using MOF-303/MOF-LA2-1(pyrazole) synthesis conditions gave noncrystalline materials.,MOF-LA2-2(furan),2303711,ZnCl2,,"0.25 M aqueous solution, 0.961 mL (0.240 mmol)",0.24,mmol,nan,,,,,nan,,,,,"(E,E)-3,3′-(2,5-furandiyl)bis-2-propenoic acid",H2FDP,100 mg (0.480 mmol),0.48,mmol,,,,,,,,,,,,,,,,,,,,,"N,N-dimethylformamide",DMF,400 µL,0.4,water,H2O,639 µL,0.639,135.0,135 °C,1.0,1 h,microwave vessel,static,"H2O, MeOH","H2O 4×, MeOH 3×",dried at room temperature on a Schlenk line,,,light brown powder,82.0,single crystals ~100 μm,,cis corner-shared Al(μ2-OH) rod SBU,"a=b=27.0 Å, c=10.6 Å, I41md; V=7754.6 Å3",11.1,1269.0,not_reported,yes,,water_harvesting,10.1021/jacs.3c11947,ok,
10.1039/d3tb01819a,downloaded\10.1039_d3tb01819a.pdf,SI downloaded\10.1039_d3tb01819a_SI.pdf,mof_json_store\10.1039_d3tb01819a\raw_output.json,mof_json_store\10.1039_d3tb01819a\synthesis_001.json,no,,MUV-2,,Co(NO3)2·6H2O,,90 mg (0.133 mmol),0.133,mmol,nan,,,,,nan,,,,,tetrathiafulvalene tetrabenzoic acid,H4TTFTB,60 mg (0.088 mmol),0.088,mmol,,,,,,,,,,,acetic acid,,1.8 mL,1.8,mL,,,,,,"N,N-dimethylformamide",DMF,9 mL (ligand solution) + 9 mL (metal solution),,,,,,105.0,105 °C,60.0,60 h,15 mL pyrex jar,,"DMF, EtOH","DMF ×3, EtOH ×2; then EtOH solvent exchange 5 days with two further EtOH washes",EtOH solvent exchange with shaking for 5 days; dried at RT 24 h then under vacuum 2 h,,,nanoparticles,,ca. 190 ± 59 nm,ttp,"Fe3O(μ3-O)(COO)6 trimer, 6-connected",,35.0,1404.0,not_reported,not_reported,,drug_delivery,10.1039/d3tb01819a,ok,
10.1039/d3tb01819a,downloaded\10.1039_d3tb01819a.pdf,SI downloaded\10.1039_d3tb01819a_SI.pdf,mof_json_store\10.1039_d3tb01819a\raw_output.json,mof_json_store\10.1039_d3tb01819a\synthesis_002.json,no,,UiO-66,,Co(NO3)2·6H2O,ZrCl4,629 mg (2.7 mmol),2.7,mmol,nan,,,,,nan,,,,,terephthalic acid,BDC,448 mg (2.7 mmol),2.7,mmol,,,,,,,,,,,acetic acid,,"4.2 mL, 7% v/v",4.2,mL,,,,,,"N,N-dimethylformamide",DMF,30 mL (ligand solution) + 30 mL (metal solution),,,,,,120.0,120 °C,24.0,24 h,,,"DMF, EtOH","DMF ×2, EtOH ×3",,,,,,,,,,,,not_reported,not_reported,,,10.1039/d3tb01819a,ok,
10.1039/d3tb01819a,downloaded\10.1039_d3tb01819a.pdf,SI downloaded\10.1039_d3tb01819a_SI.pdf,mof_json_store\10.1039_d3tb01819a\raw_output.json,mof_json_store\10.1039_d3tb01819a\synthesis_003.json,no,,MIL-100(Fe),,Co(NO3)2·6H2O,,1.62 g (4.06 mmol),4.06,mmol,nan,,,,,nan,,,,,"benzene-1,3,5-tricarboxylic acid",BTC,369 mg (2.28 mmol),2.28,mmol,,,,,,,,,,,,,,,,,,,,,water,H2O,20 mL,20.0,,,,,130.0,130 °C,0.0917,5 min 30 s (after 30 s ramp),,,water,x3,150 °C under vacuum for 24 h,150.0,24.0,,,,,,,,,not_reported,not_reported,,,10.1039/d3tb01819a,ok,
10.1039/d2ra08312d,downloaded\10.1039_d2ra08312d.pdf,SI downloaded\10.1039_d2ra08312d_SI.pdf,mof_json_store\10.1039_d2ra08312d\raw_output.json,mof_json_store\10.1039_d2ra08312d\synthesis_001.json,no,,ZIF-8-F1,,Co(NO3)2·6H2O,,2.0 mmol,2,mmol,nan,,,,,nan,,,,,2-methylimidazole,2-MIM,12.0 mmol,12.0,mmol,,,,,,,,,,,,,,,,,,,,,water,H2O,MeOH:H2O = 1:2 v/v; solvent used in both solutions (30 mL in solution A and 100 mL in solution B),,methanol,MeOH,MeOH:H2O = 1:2 v/v; solvent used in both solutions (30 mL in solution A and 100 mL in solution B),,25,room temperature,12.0,"stirred vigorously 30 min at RT, then kept undisturbed (no stirring) for 12 h at RT",,stirred 30 min then static 12 h,MeOH,several times,dried overnight in a vacuum oven at 60 ± 1 °C,60.0,,white 3D rhombic dodecahedra,,~450 ± 35 nm particles,,,,,1308.2,not_reported,not_reported,475.0,photocatalysis;dye_degradation,10.1039/d2ra08312d,ok,
10.1039/d2ra08312d,downloaded\10.1039_d2ra08312d.pdf,SI downloaded\10.1039_d2ra08312d_SI.pdf,mof_json_store\10.1039_d2ra08312d\raw_output.json,mof_json_store\10.1039_d2ra08312d\synthesis_002.json,no,,ZIF-8-F2,,Co(NO3)2·6H2O,,2.0 mmol,2,mmol,nan,,,,,nan,,,,,2-methylimidazole,2-MIM,12.0 mmol,12.0,mmol,,,,,,,,,,,,,,,,,,,,,water,H2O,MeOH:H2O = 1:3.5 v/v; solvent used in both solutions (30 mL in solution A and 100 mL in solution B),,methanol,MeOH,MeOH:H2O = 1:3.5 v/v; solvent used in both solutions (30 mL in solution A and 100 mL in solution B),,25,room temperature,12.0,"stirred vigorously 30 min at RT, then kept undisturbed (no stirring) for 12 h at RT",,stirred 30 min then static 12 h,MeOH,several times,dried overnight in a vacuum oven at 60 ± 1 °C,60.0,,white pitaya-like particles,,~1.8 ± 0.4 μm particles,,,,,683.7,not_reported,not_reported,475.0,photocatalysis;dye_degradation,10.1039/d2ra08312d,ok,
10.1039/d2ra08312d,downloaded\10.1039_d2ra08312d.pdf,SI downloaded\10.1039_d2ra08312d_SI.pdf,mof_json_store\10.1039_d2ra08312d\raw_output.json,mof_json_store\10.1039_d2ra08312d\synthesis_003.json,no,,ZIF-8-F3,,ZrOCl2·8H2O,,2.0 mmol,2,mmol,nan,,,,,nan,,,,,2-methylimidazole,2-MIM,12.0 mmol,12.0,mmol,,,,,,,,,,,,,,,,,,,,,water,H2O,0:1 MeOH:H2O (100% water); solvent used in both solutions (30 mL in solution A and 100 mL in solution B),,,,,,25,room temperature,12.0,"stirred vigorously 30 min at RT, then kept undisturbed (no stirring) for 12 h at RT",,stirred 30 min then static 12 h,MeOH,several times,dried overnight in a vacuum oven at 60 ± 1 °C,60.0,,white 2D leaf-like plates,,"plates several microns laterally, thickness ~200 nm",,,,,62.4,not_reported,not_reported,475.0,photocatalysis;dye_degradation,10.1039/d2ra08312d,ok,
10.1021/acsami.2c19614,downloaded\10.1021_acsami.2c19614.pdf,SI downloaded\10.1021_acsami.2c19614_SI.pdf,mof_json_store\10.1021_acsami.2c19614\raw_output.json,mof_json_store\10.1021_acsami.2c19614\synthesis_001.json,no,,,2191588,ZrOCl2·8H2O,,0.15 mmol,0.15,mmol,nan,,,,,nan,,,,,"2′-fluoro-[1,1′:4′,1″-terphenyl]-3,3″,5,5″-tetracarboxylic acid",H4L,2 mmol,2.0,mmol,,,,,,,,,,,hydrochloric acid,HCl,100 μL,100.0,μL,,,,,,"N,N-dimethylformamide",DMF,"6 mL (from 8 mL mixture, DMF/H2O 3/1 v/v)",6.0,water,H2O,"2 mL (from 8 mL mixture, DMF/H2O 3/1 v/v)",2.0,80.0,80 °C,24.0,24 h,Teflon-lined stainless steel autoclave,static,DMF,,,,,blue block crystals,46.0,,nbo,Cu2 paddle-wheel SBUs; [Cu12] nanocage,"a=18.7523(10) Å, b=18.7523(10) Å, c=38.363(3) Å, α=90°, β=90°, γ=120°, R-3m (trigonal)",,2276.53,not_reported,yes,,CO2_capture;CO2_conversion;aziridine_cycloaddition,10.1021/acsami.2c19614,ok,
