Repository: zzhenglab/MOFinder

# MOFinder

MOFinder extracts MOF synthesis information from the literature, reconstructs evidence-supported negative reaction records, and prepares datasets for synthesis-outcome prediction.
[Web application](https://mofinder.chemistry.wustl.edu/) | [Demos](Demo/README.md) | [Source code](docs/source_to_code.md) | [Workflow guide](docs/workflow.md) | [Model evaluation](docs/evaluation.md)

## Quick start

The workflow runs through Python commands. Python 3.10 or newer is required. Clone the repository and initialize its related applications:

```bash
git clone --recurse-submodules https://github.com/zzhenglab/MOFinder.git
cd MOFinder
```

Start with the two offline demonstrations:

```bash

File: mof_extraction_1_2.csv (part 116 of 305)
doi,main_pdf,si_pdf,raw_output,parsed_json,article_trial_or_failure,article_trial_or_failure_notes,mof_name,crystal_code,metal_1,metal_1_abbr,metal_1_amount_text,metal_1_amount_value,metal_1_amount_unit,metal_2,metal_2_abbr,metal_2_amount_text,metal_2_amount_value,metal_2_amount_unit,metal_3,metal_3_abbr,metal_3_amount_text,metal_3_amount_value,metal_3_amount_unit,linker_1,linker_1_abbr,linker_1_amount_text,linker_1_amount_value,linker_1_amount_unit,linker_2,linker_2_abbr,linker_2_amount_text,linker_2_amount_value,linker_2_amount_unit,linker_3,linker_3_abbr,linker_3_amount_text,linker_3_amount_value,linker_3_amount_unit,modulator_1,modulator_1_abbr,modulator_1_amount_text,modulator_1_amount_value,modulator_1_amount_unit,modulator_2,modulator_2_abbr,modulator_2_amount_text,modulator_2_amount_value,modulator_2_amount_unit,solvent_main,solvent_main_abbr,solvent_main_amount_text,solvent_main_ml,solvent_secondary,solvent_secondary_abbr,solvent_secondary_amount_text,solvent_secondary_ml,temperature_c,temperature_c_text,time_h,time_text,vessel_type,stirring,washing_solvent,washing_cycles,activation_text,activation_temp_c,activation_time_h,crystal_morphology,yield_percent,crystal_size,topology_code,metal_cluster_connectivity,unit_cell_short,pore_diameter_A,BET_surface_area_m2g,air_stable,water_stable,tga_decomposition_temp_c,applications,reference,status,error
10.1039/d0dt00145g,downloaded\10.1039_d0dt00145g.pdf,SI downloaded\10.1039_d0dt00145g_SI.pdf,mof_json_store\10.1039_d0dt00145g\raw_output.json,mof_json_store\10.1039_d0dt00145g\synthesis_001.json,yes,No ZIF-8 crystal was observed at high TPA concentration (>1 mmol).,ZIF-8 (NaOH),,ZrOCl2·8H2O,Zn(NO3)2·6H2O,"0.8 mL, 0.84 M",0.672,mmol,nan,,,,,nan,,,,,2-methylimidazole,Hmim,"8 mL, 3.0 M",24.0,mmol,,,,,,,,,,,sodium hydroxide,NaOH,"0.1 mL, 0.1 mmol",0.1,mmol,,,,,,water,H2O,water added to adjust the final volume to 17 mL,,,,,,25,room temperature,0.5,30 min,,stirred,ethanol,"2×, 20 mL each",85 °C in oven overnight,85.0,,,,50–200 nm (SEM particle size),,,,,1300.0,,,,,10.1039/d0dt00145g,ok,
10.1039/d0dt00145g,downloaded\10.1039_d0dt00145g.pdf,SI downloaded\10.1039_d0dt00145g_SI.pdf,mof_json_store\10.1039_d0dt00145g\raw_output.json,mof_json_store\10.1039_d0dt00145g\synthesis_002.json,yes,No ZIF-8 crystal was observed at high TPA concentration (>1 mmol).,ZIF-8 (TPA),,Zn(CH3COO)2·2H2O,Zn(NO3)2·6H2O,"0.8 mL, 0.84 M",0.672,mmol,nan,,,,,nan,,,,,2-methylimidazole,Hmim,"8 mL, 3.0 M (24 mmol)",24.0,mmol,,,,,,,,,,,sodium hydroxide,NaOH,"0.1 mL, 0.1 mmol",0.1,mmol,terephthalic acid,TPA,1 mmol (added as a solution in DMF),1.0,mmol,water,H2O,water added to adjust the final volume to 17 mL,,"N,N-dimethylformamide",DMF,TPA dissolved in DMF (solution),,25,room temperature,2.0,2 h,,stirred,ethanol,"2×, 20 mL each",,,,,,1–4 µm (SEM particle size),,,,,1442.0,,,,,10.1039/d0dt00145g,ok,
10.1039/c5ce00618j,downloaded\10.1039_c5ce00618j.pdf,SI downloaded\10.1039_c5ce00618j_SI.pdf,mof_json_store\10.1039_c5ce00618j\raw_output.json,mof_json_store\10.1039_c5ce00618j\synthesis_001.json,no,,,,Zn(NO3)2·6H2O,,7100 mg (20 mmol),20,mmol,nan,,,,,nan,,,,,2-aminoterephthalic acid,BDC-NH2,2400 mg (13.3 mmol),13.3,mmol,,,,,,,,,,,formic acid,,1 mL,1.0,mL,,,,,,water,H2O,100 mL,100.0,,,,,98.0,98 °C,16.0,16 h,Pyrex glass bottle (oil bath),stirred,"water, acetone",,150 °C under vacuum,150.0,,,,,bcu,"Zr6-oxo cluster, 8-connected; sulfate-decorated","a=14.248(1), b=14.248(1), c=21.369(3) Å, I-4",,420.0,not_reported,not_reported,,,10.1039/c5ce00618j,ok,
10.1039/c5ce00618j,downloaded\10.1039_c5ce00618j.pdf,SI downloaded\10.1039_c5ce00618j_SI.pdf,mof_json_store\10.1039_c5ce00618j\raw_output.json,mof_json_store\10.1039_c5ce00618j\synthesis_002.json,no,,,,Zn(NO3)2·6H2O,,14200 mg (40 mmol),40,mmol,nan,,,,,nan,,,,,pyromellitic acid,BTEC,6800 mg (26.8 mmol),26.8,mmol,,,,,,,,,,,sulfuric acid,,2 mL,2.0,mL,,,,,,water,H2O,80 mL,80.0,,,,,90.0,90 °C,16.0,16 h,Pyrex glass bottle (oil bath),stirred,"water, acetone",,150 °C under vacuum,150.0,,,,,bcu,"Zr6-oxo cluster, 8-connected","a=14.1669(8), b=14.1669(8), c=21.421(2) Å, I-4",,250.0,not_reported,not_reported,,,10.1039/c5ce00618j,ok,
10.1039/c5ce00618j,downloaded\10.1039_c5ce00618j.pdf,SI downloaded\10.1039_c5ce00618j_SI.pdf,mof_json_store\10.1039_c5ce00618j\raw_output.json,mof_json_store\10.1039_c5ce00618j\synthesis_003.json,no,,UiO-66-F4,,Zn(NO3)2,,355 mg (1 mmol),1,mmol,nan,,,,,nan,,,,,tetrafluoroterephthalic acid,BDC-F4,240 mg (1 mmol),1.0,mmol,,,,,,,,,,,sulfuric acid,,50 µL,50.0,µL,,,,,,water,H2O,5 mL,5.0,,,,,90.0,90 °C,16.0,16 h,crimp cap vial,stirred,"water, acetone",,150 °C under vacuum,150.0,,,,,fcu,"Zr6-oxo cluster, 12-connected","a=20.8253(4), b=20.8253(4), c=20.8253(4) Å, Fm-3m",,640.0,not_reported,not_reported,,,10.1039/c5ce00618j,ok,
10.1021/acssuschemeng.8b04429,downloaded\10.1021_acssuschemeng.8b04429.pdf,SI downloaded\10.1021_acssuschemeng.8b04429_SI.pdf,mof_json_store\10.1021_acssuschemeng.8b04429\raw_output.json,mof_json_store\10.1021_acssuschemeng.8b04429\synthesis_001.json,no,,,1864896,Zn(CO3),,"0.1 mmol, 25.3 mg",0.1,mmol,nan,,,,,nan,,,,,2-azidoterephthalic acid,2N3H2-TPA,"0.1 mmol, 20.7 mg",0.1,mmol,,,,,,,,,,,,,,,,,,,,,"N,N-dimethylformamide",DMF,1 mL,1.0,methanol,MeOH,2 mL,2.0,85.0,85 °C,48.0,2 days,sealed container,static,acetone,,dried in air,,,transparent brown block-shaped crystals,58.0,0.20 × 0.12 × 0.09 mm,,1D Dy–carboxylate chains; DyIII 9-coordinate,"triclinic, P-1; a=8.6528(17), b=11.331(2), c=12.842(3) Å; α=111.684(6)°, β=90.827(6)°, γ=111.425(5)°; V=1072.8(4) Å3",,,not_reported,yes,,luminescence;sensing,10.1021/acssuschemeng.8b04429,ok,
10.1021/acssuschemeng.8b04429,downloaded\10.1021_acssuschemeng.8b04429.pdf,SI downloaded\10.1021_acssuschemeng.8b04429_SI.pdf,mof_json_store\10.1021_acssuschemeng.8b04429\raw_output.json,mof_json_store\10.1021_acssuschemeng.8b04429\synthesis_002.json,no,,,1864897,Al(ClO4)3·9H2O,,"0.1 mmol, 25.3 mg",0.1,mmol,nan,,,,,nan,,,,,5-azidoisophthalic acid,5N3H2-IPA,"0.1 mmol, 20.07 mg",0.1,mmol,,,,,,,,,,,,,,,,,,,,,"N,N-dimethylformamide",DMF,1 mL,1.0,methanol,MeOH,2 mL,2.0,85.0,85 °C,48.0,2 days,sealed container,static,acetone,,dried in air,,,yellow block-shaped crystals,56.0,0.34 × 0.25 × 0.18 mm,sql,"Dy4 tetranuclear node, 4-connected; helical Dy–carboxylate chains","triclinic, P-1; a=12.8778(5), b=14.0670(5), c=21.8032(8) Å; α=85.6730(10)°, β=77.2070(10)°, γ=84.6580(10)°; V=3828.8(2) Å3",,,not_reported,yes,,luminescence;sensing,10.1021/acssuschemeng.8b04429,ok,
10.1021/acs.cgd.6b01808,downloaded\10.1021_acs.cgd.6b01808.pdf,SI downloaded\10.1021_acs.cgd.6b01808_SI.pdf,mof_json_store\10.1021_acs.cgd.6b01808\raw_output.json,mof_json_store\10.1021_acs.cgd.6b01808\synthesis_001.json,no,,,1484794,Al(ClO4)3·9H2O,,"0.375 mmol, 99 mg",0.375,mmol,nan,,"0.065 mmol, 21 mg",0.065,mmol,nan,,,,,"2,6-naphthalenedicarboxylic acid",H2NDC,"0.250 mmol, 54 mg",0.25,mmol,,,,,,,,,,,9-anthracenecarboxylic acid,9-AC,"0.250 mmol, 55 mg",0.25,mmol,,,,,,"N,N-dimethylacetamide",DMA,4 mL,4.0,methanol,MeOH,1 mL,1.0,150.0,150 °C,96.0,4 days,Teflon-lined stainless steel vessel (25 mL),static,"DMA, ethanol",,200 °C for 4 h,200.0,4.0,,34.2,,,{Cd2Cs2O18} and {CdCs4O18} clusters; pillared-layered,"a=27.806(9) Å, b=13.792(4) Å, c=28.738(8) Å, β=108.289(6)°, C2/c",,,not_reported,not_reported,,luminescence;sensing,10.1021/acs.cgd.6b01808,ok,
10.1021/acs.cgd.6b01808,downloaded\10.1021_acs.cgd.6b01808.pdf,SI downloaded\10.1021_acs.cgd.6b01808_SI.pdf,mof_json_store\10.1021_acs.cgd.6b01808\raw_output.json,mof_json_store\10.1021_acs.cgd.6b01808\synthesis_002.json,no,,,1493444,Co(CH3COO)2·4H2O,,"0.375 mmol, 99 mg",0.375,mmol,nan,,"0.138 mmol, 8 mg",0.138,mmol,nan,,,,,"2,6-naphthalenedicarboxylic acid",H2NDC,"0.250 mmol, 54 mg",0.25,mmol,,,,,,,,,,,9-anthracenecarboxylic acid,9-AC,"0.250 mmol, 55 mg",0.25,mmol,,,,,,"N,N-dimethylacetamide",DMA,4 mL,4.0,methanol,MeOH,1 mL,1.0,150.0,150 °C,96.0,4 days,Teflon-lined stainless steel vessel (25 mL),static,,,200 °C for 4 h,200.0,4.0,,34.2,,rld-z,linear trinuclear {Cd2Mg} SBU,"a=33.5429(18) Å, b=34.1738(17) Å, c=24.3555(13) Å, Fdd2",9.7,,not_reported,not_reported,,luminescence;sensing,10.1021/acs.cgd.6b01808,ok,
10.1021/acs.cgd.6b01808,downloaded\10.1021_acs.cgd.6b01808.pdf,SI downloaded\10.1021_acs.cgd.6b01808_SI.pdf,mof_json_store\10.1021_acs.cgd.6b01808\raw_output.json,mof_json_store\10.1021_acs.cgd.6b01808\synthesis_003.json,no,,,1519610,InCl3·4H2O,,"0.375 mmol, 99 mg",0.375,mmol,nan,,"0.143 mmol, 8 mg",0.143,mmol,nan,,,,,"2,6-naphthalenedicarboxylic acid",H2NDC,"0.250 mmol, 54 mg",0.25,mmol,,,,,,,,,,,9-anthracenecarboxylic acid,9-AC,"0.250 mmol, 55 mg",0.25,mmol,,,,,,"N,N-dimethylacetamide",DMA,4 mL,4.0,methanol,MeOH,1 mL,1.0,150.0,150 °C,96.0,4 days,Teflon-lined stainless steel vessel (25 mL),static,,,200 °C for 4 h,200.0,4.0,colorless crystals,,,rld-z,linear trinuclear {Cd2K} SBU,"a=30.4133(18) Å, b=34.5880(2) Å, c=27.5921(18) Å, Fdd2",,,not_reported,not_reported,,luminescence;sensing,10.1021/acs.cgd.6b01808,ok,
10.1002/adfm.202214307,downloaded\10.1002_adfm.202214307.pdf,SI downloaded\10.1002_adfm.202214307_SI.pdf,mof_json_store\10.1002_adfm.202214307\raw_output.json,mof_json_store\10.1002_adfm.202214307\synthesis_001.json,no,,ZIF-7-III nanosheets (Z7-NS),,InCl3·4H2O,,59.5 mg (0.2 mmol),0.2,mmol,nan,,,,,nan,,,,,benzimidazole,bIm,283.5 mg (2.4 mmol),2.4,mmol,,,,,,,,,,,sodium chloride (NaCl),,20 g,20.0,g,,,,,,methanol,MeOH,2 mL for Zn(NO3)2 + 2 mL for bIm (total 4 mL),,,,,,25,room temperature (RT),12.0,12 h,conical flask,vigorous magnetic stirring,"H2O, MeOH",3× 45 mL H2O; 5× 40 mL MeOH,dried at 90 °C for 1 h,90.0,1.0,few-layer nanosheets (plate-like sheets),70–80,lateral ≈10 × 5 μm; thickness 1–4 layers (~2–4 nm),,ZnN4 tetrahedra in 2D layers,,,,not_reported,yes,550.0,,10.1002/adfm.202214307,ok,
10.1002/adfm.202214307,downloaded\10.1002_adfm.202214307.pdf,SI downloaded\10.1002_adfm.202214307_SI.pdf,mof_json_store\10.1002_adfm.202214307\raw_output.json,mof_json_store\10.1002_adfm.202214307\synthesis_002.json,no,,ZIF-7 (I),,InCl3·4H2O,Zn(NO3)2·6H2O,303 mg,1.23553,mmol,nan,,,,,nan,,,,,benzimidazole,bIm,770 mg,770.0,mg,,,,,,,,,,,,,,,,,,,,,"N,N-dimethylformamide",DMF,100 mL,100.0,,,,,25,room temperature (RT); stirred 1 h then static 96 h,96.0,96 h (after 1 h initial stirring),,stirred 1 h then static,MeOH,5× 50 mL MeOH,"dried at 50 °C for 8 h, then at 120 °C under vacuum for 48 h",120.0,48.0,,,,,,,,,not_reported,not_reported,,,10.1002/adfm.202214307,ok,
10.1021/acs.inorgchem.0c00987,downloaded\10.1021_acs.inorgchem.0c00987.pdf,SI downloaded\10.1021_acs.inorgchem.0c00987_SI.pdf,mof_json_store\10.1021_acs.inorgchem.0c00987\raw_output.json,mof_json_store\10.1021_acs.inorgchem.0c00987\synthesis_002.json,no,,UiO-66,,Zn(NO3)2·6H2O,,"3.22 g, 10 mmol",10,mmol,nan,,,,,nan,,,,,terephthalic acid,BDC,"1.6 g, 10 mmol",10.0,mmol,,,,,,,,,,,hydrochloric acid (concentrated),HCl,1.6 mL (19.2 mmol),19.2,mmol,,,,,,"N,N-dimethylformamide",DMF,50 mL,50.0,,,,,150.0,150 °C oil bath (reflux in DMF),24.0,24 h,round-bottom flask with reflux condenser,stirred,"DMF, MeOH",DMF overnight; MeOH 3×,dried at 100 °C for 12 h,100.0,12.0,white solid,,,,,,,1191.0,not_reported,not_reported,,,10.1021/acs.inorgchem.0c00987,ok,
10.1021/acsomega.0c02171,downloaded\10.1021_acsomega.0c02171.pdf,SI downloaded\10.1021_acsomega.0c02171_SI.pdf,mof_json_store\10.1021_acsomega.0c02171\raw_output.json,mof_json_store\10.1021_acsomega.0c02171\synthesis_001.json,no,,MIL-100(Fe),,Zn(NO3)2·6H2O,,"0.036 M, final 36 mL H2O",1.296,mmol,nan,,,,,nan,,,,,"1,3,5-benzene tricarboxylic acid",BTC,"0.024 M, final 36 mL H2O",0.864,mmol,,,,,,,,,,,,,,,,,,,,,water,H2O,36 mL,36.0,,,,,160.0,160 °C,15.0,15 h,,stirred,"H2O (warm), EtOH",repeated centrifuging; double-step purification,"Disperse in H2O at 80 °C for 6 h, then mix with EtOH at 60 °C for 6 h; dry at 150 °C for 6 h",150.0,6.0,yellow powder; octahedral,,,,μ3-oxo-centered Fe3O trimers,,11.03,2551.0,not_reported,not_reported,,HER,10.1021/acsomega.0c02171,ok,
10.1039/c9dt00510b,downloaded\10.1039_c9dt00510b.pdf,SI downloaded\10.1039_c9dt00510b_SI.pdf,mof_json_store\10.1039_c9dt00510b\raw_output.json,mof_json_store\10.1039_c9dt00510b\synthesis_001.json,no,,,1894317,Zn(NO3)2·6H2O,,"29.1 mg, 0.1 mmol",0.1,mmol,nan,,,,,nan,,,,,"2,6-di(2’,5’-dicarboxylphenyl)pyridine",H4L,"20.2 mg, 0.05 mmol",0.05,mmol,,,,,,,,,,,nitric acid (aqueous),HNO3,0.5 mL aq. (1 mL HNO3 in 10 mL H2O),,,,,,,,"N,N-dimethylformamide",DMF,4 mL,4.0,,,,,120.0,120 °C,72.0,72 h,8 mL screw-capped glass vial,static,EtOH,soaked 3 days,140 °C under vacuum for 10 h,140.0,10.0,red block crystals,47.0,,,μ3-OH-bridged Co4 chain; open CoII sites,"a=18.30(2), b=14.350(19), c=6.661(9) Å, α=90°, β=99.09(2)°, γ=90°, Cm",6.8,1011.5,not_reported,yes,,acetylene separation;CO2_capture,10.1039/c9dt00510b,ok,
10.1002/smll.202304771,downloaded\10.1002_smll.202304771.pdf,SI downloaded\10.1002_smll.202304771_SI.pdf,mof_json_store\10.1002_smll.202304771\raw_output.json,mof_json_store\10.1002_smll.202304771\synthesis_001.json,no,,QPF-1,,Zn(NO3)2·6H2O,,14 mg,0.0643734,mmol,nan,,,,,nan,,,,,meso-tetra(3-carboxyphenyl)porphine,3-TCPP,42 mg,42.0,mg,,,,,,,,,,,benzoic acid,,1.4 g,1.4,g,,,,,,"N,N-dimethylformamide",DMF,3 mL,3.0,,,,,140.0,140 °C,72.0,72 h,"Teflon-lined autoclave, 20 mL",static,"DMF, alcohol",DMF wash 3×; alcohol exchange 24 h,"Pretreated in DMF + 8 M HCl (0.5 mL in 12 mL DMF) at 100 °C for 24 h; solvent-exchanged to alcohol 24 h; supercritical CO2 drying at 37 °C, ~1200 psi for 2 h; slow vent 4 h",37.0,2.0,purple-red hexagonal crystals,,,flu,8-connected Zr6 node,"a=b=22.5862(11) Å, c=16.7113(13) Å, tetragonal, I4/mmm",,,not_reported,yes,450.0,,10.1002/smll.202304771,ok,
10.1021/ja501606h,downloaded\10.1021_ja501606h.pdf,SI downloaded\10.1021_ja501606h_SI.pdf,mof_json_store\10.1021_ja501606h\raw_output.json,mof_json_store\10.1021_ja501606h\synthesis_001.json,no,,MOF-519,,W12O40,,"0.2 M in DMF, 0.675 mL",0.135,mmol,Cu(NO3)2·3H2O,,,,,nan,,,,,"4,4′,4″-benzene-1,3,5-triyl-tribenzoic acid",H3BTB,109 mg,109.0,mg,,,,,,,,,,,nitric acid,,0.675 mL,0.675,mL,,,,,,"N,N-dimethylformamide",DMF,9 mL,9.0,,,,,150.0,150 °C,72.0,72 h,Teflon-lined autoclave,,"DMF, acetone",DMF 3×; acetone exchange 5× over 48 h,Supercritical CO2 drying (CO2 exchanged 5× over 4 h; bled slowly overnight),,,white microcrystalline powder,,,sum,Al8(OH)8 12-connected SBU,"a=19.289(1) Å, c=36.030(1) Å, P42212",7.6,2400.0,not_reported,not_reported,,methane_storage,10.1021/ja501606h,ok,
10.1021/ja501606h,downloaded\10.1021_ja501606h.pdf,SI downloaded\10.1021_ja501606h_SI.pdf,mof_json_store\10.1021_ja501606h\raw_output.json,mof_json_store\10.1021_ja501606h\synthesis_002.json,no,,MOF-519,,W12O40,,"0.065 M in DMF, 0.200 mL",0.013,mmol,Cu(NO3)2·3H2O,,,,,nan,,,,,"4,4′,4″-benzene-1,3,5-triyl-tribenzoic acid",H3BTB,10.9 mg,10.9,mg,,,,,,,,,,,nitric acid,,0.150 mL,0.15,mL,,,,,,"N,N-dimethylformamide",DMF,0.45 mL,0.45,"N,N-dimethylformamide",DMF,0.200 mL (from 0.065 M Al nitrate stock solution),0.2,150.0,150 °C,72.0,72 h,Teflon-lined autoclave,,,,,,,,,,sum,Al8(OH)8 12-connected SBU,"a=19.289(1) Å, c=36.030(1) Å, P42212",7.6,2400.0,not_reported,not_reported,,methane_storage,10.1021/ja501606h,ok,
10.1021/ja501606h,downloaded\10.1021_ja501606h.pdf,SI downloaded\10.1021_ja501606h_SI.pdf,mof_json_store\10.1021_ja501606h\raw_output.json,mof_json_store\10.1021_ja501606h\synthesis_003.json,no,,MOF-520,,Mo12O40,,"0.02 M in DMF, 2 mL",0.04,mmol,Cu(NO3)2·3H2O,,,,,nan,,,,,"4,4′,4″-benzene-1,3,5-triyl-tribenzoic acid",H3BTB,75 mg,75.0,mg,,,,,,,,,,,formic acid,,1.4 mL,1.4,mL,,,,,,"N,N-dimethylformamide",DMF,15 mL (2 mL + 13 mL),15.0,"N,N-dimethylformamide",DMF,2 mL (from 0.02 M Al nitrate stock solution),2.0,130.0,130 °C,72.0,72 h,20 mL glass vial,,"DMF, acetone",DMF 3× (20 mL each); acetone exchange 5× over 48 h,"Supercritical CO2 drying, then 120 °C under vacuum (30 mTorr) for 3 h",120.0,3.0,white prismatic crystals,,,sum,Al8(OH)8 12-connected SBU (with formate ligands),"a=18.878(4) Å, c=37.043(8) Å, P42212",,3290.0,not_reported,not_reported,,methane_storage,10.1021/ja501606h,ok,
10.1021/ic3016673,downloaded\10.1021_ic3016673.pdf,SI downloaded\10.1021_ic3016673_SI.pdf,mof_json_store\10.1021_ic3016673\raw_output.json,mof_json_store\10.1021_ic3016673\synthesis_002.json,yes,Direct mixing of K2[M(SCN)4] with Fe(II)-pz (MeOH/H2O) gave highly insoluble microcrystalline powders; single crystals required slow diffusion.,{Fe(pz)[Pd(SCN)4]} (2),,Cd(NO3)2·4H2O,,0.06 mmol,0.06,mmol,Mo6O18(OH)6,,0.047 mmol,0.047,mmol,Na2SiO3·9H2O,,,,,pyrazine,pz,0.06 mmol,0.06,mmol,,,,,,,,,,,ascorbic acid,,a few crystals,,,,,,,,acetonitrile,MeCN,0.5 mL in arm; vessel filled with MeCN,,water,H2O,0.5 mL in opposite arm,,25,RT,672.0,~4 weeks,H-shaped diffusion glass vessel (10 mL),static,,,,,,orange single crystals,10.0,0.04 × 0.08 × 0.08 mm,,flat {Fe[Pd(SCN)4]} layers pillared by pyrazine (3D),"tetragonal P4/m; a=8.6730(11) Å, c=7.2010(7) Å, V=541.67(11) Å3",,,not_reported,not_reported,,,10.1021/ic3016673,ok,
10.1021/acs.jpcc.7b07772,downloaded\10.1021_acs.jpcc.7b07772.pdf,SI downloaded\10.1021_acs.jpcc.7b07772_SI.pdf,mof_json_store\10.1021_acs.jpcc.7b07772\raw_output.json,mof_json_store\10.1021_acs.jpcc.7b07772\synthesis_001.json,no,,"UiO-66 (defective, TFA-modulated)",,Cd(NO3)2·4H2O,ZrCl4,0.682 mmol,0.682,mmol,Mo6O24H6,,,,,Na2SiO3·9H2O,,,,,terephthalic acid,H2BDC,0.682 mmol,0.682,mmol,,,,,,,,,,,trifluoroacetic acid,TFA,13.64 mmol (20X),13.64,mmol,,,,,,"N,N-dimethylformamide",DMF,26.5 mL,26.5,,,,,120.0,120 °C,24.5,24.5 h,Teflon-lined stainless steel reactor,static,"DMF, methanol",abundantly,200 °C under dynamic vacuum for 18 h,200.0,18.0,,,,,,,,1808.0,not_reported,yes,,,10.1021/acs.jpcc.7b07772,ok,
10.1021/acs.inorgchem.8b00910,downloaded\10.1021_acs.inorgchem.8b00910.pdf,SI downloaded\10.1021_acs.inorgchem.8b00910_SI.pdf,mof_json_store\10.1021_acs.inorgchem.8b00910\raw_output.json,mof_json_store\10.1021_acs.inorgchem.8b00910\synthesis_001.json,no,,,1826099,Cu(NO3)2·3H2O,,"116.8 mg, 0.53 mmol",0.53,mmol,nan,,,,,nan,,,,,palladated linker trans-[PdCl2(PDC)2],H4L,"112.5 mg, 0.22 mmol",0.22,mmol,,,,,,,,,,,,,,,,,,,,,tetrahydrofuran,THF,"THF/DMF/H2O (4:3:1), total 56 mL",,"N,N-dimethylformamide",DMF,"THF/DMF/H2O (4:3:1), total 56 mL",,65.0,65 °C,72.0,3 days,scintillation vial (8 mL),static,DMF,3× 8 mL per day for 3 days,"MeOH exchange 3 days (supernatant replaced 6× per day), supercritical CO2 drying (120 bar; exchange with liquid CO2 1.5 h at RT; then 50 °C for 1.5 h), slow vent; evacuate under dynamic vacuum at RT until outgas <2 mTorr/min",50.0,,yellow cubic crystals,30.0,10–50 μm cubes,soc,In3O(COO)6 6-connected trigonal prismatic SBU,"a=22.719(5) Å, Pm-3̅n",5.8,795.0,not_reported,no,320.0,CO2_capture;hydrogen_storage,10.1021/acs.inorgchem.8b00910,ok,
10.1021/acs.inorgchem.8b00910,downloaded\10.1021_acs.inorgchem.8b00910.pdf,SI downloaded\10.1021_acs.inorgchem.8b00910_SI.pdf,mof_json_store\10.1021_acs.inorgchem.8b00910\raw_output.json,mof_json_store\10.1021_acs.inorgchem.8b00910\synthesis_002.json,no,,,1826098,Zn(NO3)2·6H2O,,"44.2 mg, 0.200 mmol",0.2,mmol,Cd(NO3)2·4H2O,,,,,nan,,,,,palladated linker trans-[PdCl2(PDC)2],H4L,"34.1 mg, 0.067 mmol",0.067,mmol,,,,,,,,,,,,,,,,,,,,,"N,N-dimethylformamide",DMF,10 mL,10.0,water,H2O,1 drop,,65.0,65 °C,72.0,3 days,scintillation vial (20 mL),sonicated 2 min; static,"DMF, acetone",DMF: 3× per day for 3 days; acetone: 3×,vacuum-dried,,,yellow microcrystalline solid,65.0,,pts,mononuclear In(COO)4 4-connected pseudotetrahedral node,"a=b=9.974(5) Å, c=22.722(10) Å, P42/mmc",6.7,,not_reported,not_reported,,,10.1021/acs.inorgchem.8b00910,ok,
10.1021/acs.inorgchem.8b00910,downloaded\10.1021_acs.inorgchem.8b00910.pdf,SI downloaded\10.1021_acs.inorgchem.8b00910_SI.pdf,mof_json_store\10.1021_acs.inorgchem.8b00910\raw_output.json,mof_json_store\10.1021_acs.inorgchem.8b00910\synthesis_003.json,no,,,1826098,Zn(NO3)2·6H2O,,"44.2 mg, 0.200 mmol",0.2,mmol,Cd(NO3)2·4H2O,,,,,nan,,,,,palladated linker trans-[PdCl2(PDC)2],H4L,"34.1 mg, 0.067 mmol",0.067,mmol,,,,,,,,,,,,,,,,,,,,,"N,N-dimethylformamide",DMF,"DMF/CH3CN (1:1), total 10 mL; plus a drop of H2O",,acetonitrile,CH3CN,"DMF/CH3CN (1:1), total 10 mL; plus a drop of H2O",,65.0,65 °C,72.0,3 days,,static,,,,,,octahedral crystals,,,pts,mononuclear In(COO)4 4-connected pseudotetrahedral node,"a=b=9.974(5) Å, c=22.722(10) Å, P42/mmc",6.7,,not_reported,not_reported,,,10.1021/acs.inorgchem.8b00910,ok,
10.1021/jacs.6b04608,downloaded\10.1021_jacs.6b04608.pdf,SI downloaded\10.1021_jacs.6b04608_SI.pdf,mof_json_store\10.1021_jacs.6b04608\raw_output.json,mof_json_store\10.1021_jacs.6b04608\synthesis_001.json,no,,NPF-200,1471480,Zn(NO3)2·6H2O,,14 mg (0.06 mmol),0.06,mmol,Cd(NO3)2·4H2O,,,,,nan,,,,,"4,4',4'',4'''-((methanetetrayltetrakis(benzene-4,1-diyl))tetrakis(ethyne-2,1-diyl))tetrabenzoic acid",,12 mg (0.0133 mmol),0.0133,mmol,,,,,,,,,,,benzoic acid,,250 mg (2.05 mmol),2.05,mmol,,,,,,"N,N-dimethylformamide",DMF,2.2 mL,2.2,,,,,120.0,120 °C,48.0,48 h,4 mL glass vial,static,"DMF, EtOH",DMF 3 days (change every 12 h); EtOH 3 days (change every 12 h),supercritical CO2 drying,,,colorless truncated octahedral single crystals,73.0,0.5 × 0.5 × 0.3 mm,,Zr6(μ3-O)4(μ3-OH)4 12-connected; Zr8(μ2-O(H))12 12-connected,"a=48.842(8) Å, Pm-3n (cubic)",,5463.0,not_reported,yes,450.0,,10.1021/jacs.6b04608,ok,
10.1021/jacs.6b04608,downloaded\10.1021_jacs.6b04608.pdf,SI downloaded\10.1021_jacs.6b04608_SI.pdf,mof_json_store\10.1021_jacs.6b04608\raw_output.json,mof_json_store\10.1021_jacs.6b04608\synthesis_002.json,no,,NPF-201,1471526,Zn(NO3)2·6H2O,,14 mg (0.06 mmol),0.06,mmol,Cd(NO3)2·4H2O,,,,,nan,,,,,"tetrabutylammonium 4',4'',4'''-(((λ4-boranetetrayl)tetrakis(2,3,5,6-tetrafluorobenzene-4,1-diyl))tetrakis(ethyne-2,1-diyl))tetrabenzoate",,20 mg (0.0133 mmol),0.0133,mmol,,,,,,,,,,,benzoic acid,,180 mg (1.48 mmol),1.48,mmol,,,,,,"N,N-dimethylformamide",DMF,2.2 mL,2.2,,,,,120.0,120 °C,48.0,48 h,4 mL glass vial,static,"DMF, EtOH",DMF 3 days (change every 12 h); EtOH 3 days (change every 12 h),supercritical CO2 drying (same procedure as NPF-200),,,colorless truncated octahedral single crystals,84.0,0.50 × 0.50 × 0.50 mm,,Zr6(μ3-O)4(μ3-OH)4 12-connected; Zr8(μ2-O(H))12 12-connected,"a=49.365(3) Å, Pm-3n (cubic)",,534.0,not_reported,yes,400.0,,10.1021/jacs.6b04608,ok,
10.1021/acs.cgd.0c01724,downloaded\10.1021_acs.cgd.0c01724.pdf,SI downloaded\10.1021_acs.cgd.0c01724_SI.pdf,mof_json_store\10.1021_acs.cgd.0c01724\raw_output.json,mof_json_store\10.1021_acs.cgd.0c01724\synthesis_001.json,no,,,1912892,Zn(NO3)2·6H2O,,"0.40 mmol, 0.116 g",0.4,mmol,Cd(NO3)2·4H2O,,,,,nan,,,,,"3,5-bis(3,5-dicarboxylphenoxy)benzoic acid",H5L,"0.10 mmol, 0.048 g",0.1,mmol,,,,,,,,,,,,,,,,,,,,,acetonitrile,ACN,4 mL,4.0,water (deionized),H2O,4 mL,4.0,130.0,kept at 130 °C after ramp,72.0,"72 h; heated from 25 to 130 °C (≈1 °C/min), cooled at 5 °C h−1",Teflon-lined stainless-steel autoclave (23 mL),stirred 0.5 h before autoclave,"ACN, H2O",,60 °C for 24 h,60.0,24.0,violet block crystals,62.0,,,[Co4(μ3-O)(μ2-O)(COO)10] SBU,"triclinic, P1̅; a=10.7964(8) Å, b=13.5998(9) Å, c=24.2985(18) Å, α=90.788(2)°, β=100.987(2)°, γ=91.584(2)°",4.0,1.929,yes,yes,382.0,dye_adsorption,10.1021/acs.cgd.0c01724,ok,
10.1021/acs.cgd.0c01724,downloaded\10.1021_acs.cgd.0c01724.pdf,SI downloaded\10.1021_acs.cgd.0c01724_SI.pdf,mof_json_store\10.1021_acs.cgd.0c01724\raw_output.json,mof_json_store\10.1021_acs.cgd.0c01724\synthesis_002.json,no,,,1912891,FeCl3·6H2O,,"0.40 mmol, 0.116 g",0.4,mmol,nan,,,,,nan,,,,,"3,5-bis(3,5-dicarboxylphenoxy)benzoic acid",H5L,"0.10 mmol, 0.048 g",0.1,mmol,,,,,,,,,,,sodium hydroxide (for pH adjustment to 7.0),NaOH,"0.1 M NaOH, to pH 7.0",,,,,,,,water (deionized),H2O,4 mL,4.0,,,,,150.0,kept at 150 °C after ramp,72.0,72 h; hydrothermal; process similar to 1,Teflon-lined stainless-steel autoclave (23 mL),stirred 30 min before autoclave,H2O,,60 °C for 24 h,60.0,24.0,violet crystals,58.0,,,[Co2(μ2-O)(COO)4] SBU,"monoclinic, C2/c; a=24.1721(8) Å, b=14.7569(5) Å, c=19.8894(6) Å, α=90°, β=127.42°, γ=90°",3.8,6.622,yes,yes,397.0,dye_adsorption,10.1021/acs.cgd.0c01724,ok,
10.1021/acs.cgd.0c01724,downloaded\10.1021_acs.cgd.0c01724.pdf,SI downloaded\10.1021_acs.cgd.0c01724_SI.pdf,mof_json_store\10.1021_acs.cgd.0c01724\raw_output.json,mof_json_store\10.1021_acs.cgd.0c01724\synthesis_003.json,no,,,1912890,FeCl3·6H2O,,"0.40 mmol, 0.116 g",0.4,mmol,nan,,,,,nan,,,,,"3,5-bis(3,5-dicarboxylphenoxy)benzoic acid",H5L,"0.10 mmol, 0.048 g",0.1,mmol,"4,4′-bis(imidazolyl)biphenyl","4,4′-bibp","0.40 mmol, 0.114 g",0.4,mmol,,,,,,,,,,,,,,,,1-methyl-2-pyrrolidinone,NMP,4 mL,4.0,water (deionized),H2O,4 mL,4.0,130.0,kept at 130 °C after ramp,72.0,"72 h; heated from 25 to 130 °C (≈1 °C/min), cooled at 5 °C h−1",Teflon-lined stainless-steel autoclave (23 mL),stirred 0.5 h before autoclave,"NMP, H2O",,60 °C for 24 h,60.0,24.0,violet crystals,65.0,,,Co nodes with O/N coordination,"triclinic, P1̅; a=9.8998(3) Å, b=16.9153(6) Å, c=23.6693(10) Å, α=70.492(2)°, β=83.145(10)°, γ=75.748(10)°",4.0,9.372,yes,yes,322.0,dye_adsorption,10.1021/acs.cgd.0c01724,ok,
10.1021/acs.cgd.0c01724,downloaded\10.1021_acs.cgd.0c01724.pdf,SI downloaded\10.1021_acs.cgd.0c01724_SI.pdf,mof_json_store\10.1021_acs.cgd.0c01724\raw_output.json,mof_json_store\10.1021_acs.cgd.0c01724\synthesis_004.json,no,,,1912893,Fe,,"0.40 mmol, 0.116 g",0.4,mmol,nan,,,,,nan,,,,,"3,5-bis(3,5-dicarboxylphenoxy)benzoic acid",H5L,"0.10 mmol, 0.048 g",0.1,mmol,"4,4′-bis(imidazolyl)biphenyl","4,4′-bibp","0.40 mmol, 0.114 g",0.4,mmol,,,,,,,,,,,,,,,,acetonitrile,ACN,4 mL,4.0,water (deionized),H2O,4 mL,4.0,130.0,kept at 130 °C after ramp,72.0,"72 h; heated from 25 to 130 °C (≈1 °C/min), cooled at 5 °C h−1",Teflon-lined stainless-steel autoclave (23 mL),stirred 0.5 h before autoclave,"ACN, H2O",,60 °C for 24 h,60.0,24.0,violet crystals,68.0,,,[Co2(μ2-O)(COO)5N3] SBU,"triclinic, P1̅; a=10.8243(8) Å, b=18.8547(13) Å, c=26.9207(17) Å, α=98.505(2)°, β=91.006(2)°, γ=104.632(2)°",,1.641,yes,yes,362.0,dye_adsorption,10.1021/acs.cgd.0c01724,ok,
10.1002/smll.202301894,downloaded\10.1002_smll.202301894.pdf,SI downloaded\10.1002_smll.202301894_SI.pdf,mof_json_store\10.1002_smll.202301894\raw_output.json,mof_json_store\10.1002_smll.202301894\synthesis_001.json,no,,MIL-88A,,Zn(NO3)2·6H2O,,"404.1 mg, 1 mmol",1,mmol,nan,,,,,nan,,,,,fumaric acid,,"1857 mg, 16 mmol",16.0,mmol,,,,,,,,,,,,,,,,,,,,,"N,N-dimethylformamide",DMF,20 mL,20.0,,,,,100.0,100 °C,4.0,4 h,autoclave,static,"H2O, EtOH",,"DCM exchange (10 mL, three times) then degassed at 150 °C overnight",150.0,,red powder,,,,,,,,not_reported,not_reported,,MRI,10.1002/smll.202301894,ok,
10.1002/smll.202301894,downloaded\10.1002_smll.202301894.pdf,SI downloaded\10.1002_smll.202301894_SI.pdf,mof_json_store\10.1002_smll.202301894\raw_output.json,mof_json_store\10.1002_smll.202301894\synthesis_002.json,no,,MIL-88A,,Zn(NO3)2·6H2O,,"404.3 mg, 1 mmol (in 1 mL DEG)",1,mmol,nan,,,,,nan,,,,,fumaric acid,,"116 mg, 1 mmol (in 1 mL DMF)",1.0,mmol,,,,,,,,,,,,,,,,,,,,,"N,N-dimethylformamide",DMF,1 mL,1.0,diethylene glycol,DEG,1 mL,1.0,90.0,90 °C,24.0,24 h (after 2–3 d aging at RT),glass bottle,static,"DMF, EtOH",,"DCM exchange (10 mL, three times) then degassed at 150 °C overnight",150.0,,red spindle-like nanoparticles,,,,,,,,not_reported,not_reported,,MRI,10.1002/smll.202301894,ok,
10.1002/smll.202301894,downloaded\10.1002_smll.202301894.pdf,SI downloaded\10.1002_smll.202301894_SI.pdf,mof_json_store\10.1002_smll.202301894\raw_output.json,mof_json_store\10.1002_smll.202301894\synthesis_003.json,no,,MIL-88A,,Zn(NO3)2·6H2O,,"404.3 mg, 1 mmol (in 1 mL DEG)",1,mmol,nan,,,,,nan,,,,,fumaric acid,,"116 mg, 1 mmol (in 1 mL DMF)",1.0,mmol,,,,,,,,,,,,,,,,,,,,,"N,N-dimethylformamide",DMF,1 mL,1.0,diethylene glycol,DEG,1 mL,1.0,50.0,50 °C,24.0,24 h (after 2–3 d aging at RT),glass bottle,static,"DMF, EtOH",,"DCM exchange (10 mL, three times) then degassed at 150 °C overnight",150.0,,red spindle-like nanoparticles,,,,,,,,not_reported,not_reported,,MRI,10.1002/smll.202301894,ok,
10.1002/smll.202301894,downloaded\10.1002_smll.202301894.pdf,SI downloaded\10.1002_smll.202301894_SI.pdf,mof_json_store\10.1002_smll.202301894\raw_output.json,mof_json_store\10.1002_smll.202301894\synthesis_004.json,no,,MIL-88A,,Zn(NO3)2·6H2O,,"404.3 mg, 1 mmol (in 1 mL DEG)",1,mmol,nan,,,,,nan,,,,,fumaric acid,,"116 mg, 1 mmol (in 1 mL DMF)",1.0,mmol,,,,,,,,,,,,,,,,,,,,,"N,N-dimethylformamide",DMF,1 mL,1.0,diethylene glycol,DEG,1 mL,1.0,70.0,70 °C,24.0,24 h (after 2–3 d aging at RT),glass bottle,static,"DMF, EtOH",,"DCM exchange (10 mL, three times) then degassed at 150 °C overnight",150.0,,red spindle-like nanoparticles,,,,,,,,not_reported,not_reported,,MRI,10.1002/smll.202301894,ok,
10.1002/smll.202301894,downloaded\10.1002_smll.202301894.pdf,SI downloaded\10.1002_smll.202301894_SI.pdf,mof_json_store\10.1002_smll.202301894\raw_output.json,mof_json_store\10.1002_smll.202301894\synthesis_005.json,no,,MIL-88A,,Zn(NO3)2·6H2O,,"404.3 mg, 1 mmol (in 1 mL DEG)",1,mmol,nan,,,,,nan,,,,,fumaric acid,,"116 mg, 1 mmol (in 1 mL DMF)",1.0,mmol,,,,,,,,,,,,,,,,,,,,,"N,N-dimethylformamide",DMF,1 mL,1.0,diethylene glycol,DEG,1 mL,1.0,110.0,110 °C,24.0,24 h (after 2–3 d aging at RT),glass bottle,static,"DMF, EtOH",,"DCM exchange (10 mL, three times) then degassed at 150 °C overnight",150.0,,red spindle-like nanoparticles,,,,,,,,not_reported,not_reported,,MRI,10.1002/smll.202301894,ok,
10.1002/smll.202301894,downloaded\10.1002_smll.202301894.pdf,SI downloaded\10.1002_smll.202301894_SI.pdf,mof_json_store\10.1002_smll.202301894\raw_output.json,mof_json_store\10.1002_smll.202301894\synthesis_006.json,no,,MIL-88A,,Zn(NO3)2·6H2O,,"404.3 mg, 1 mmol (in 1 mL EG)",1,mmol,sodium thiosulfate,,,,,nan,,,,,fumaric acid,,"116 mg, 1 mmol (in 1 mL DMF)",1.0,mmol,,,,,,,,,,,,,,,,,,,,,"N,N-dimethylformamide",DMF,1 mL,1.0,ethylene glycol,EG,1 mL,1.0,90.0,90 °C,24.0,24 h (after 2–3 d aging at RT),glass bottle,static,"DMF, EtOH",,"DCM exchange (10 mL, three times) then degassed at 150 °C overnight",150.0,,red spindle-like nanoparticles,,,,,,,,not_reported,not_reported,,MRI,10.1002/smll.202301894,ok,
10.1002/smll.202301894,downloaded\10.1002_smll.202301894.pdf,SI downloaded\10.1002_smll.202301894_SI.pdf,mof_json_store\10.1002_smll.202301894\raw_output.json,mof_json_store\10.1002_smll.202301894\synthesis_007.json,no,,MIL-88A,,Zn(NO3)2·6H2O,,"404.3 mg, 1 mmol (in 1 mL TEG)",1,mmol,sodium thiosulfate,,,,,nan,,,,,fumaric acid,,"116 mg, 1 mmol (in 1 mL DMF)",1.0,mmol,,,,,,,,,,,,,,,,,,,,,"N,N-dimethylformamide",DMF,1 mL,1.0,triethylene glycol,TEG,1 mL,1.0,90.0,90 °C,24.0,24 h (after 2–3 d aging at RT),glass bottle,static,"DMF, EtOH",,"DCM exchange (10 mL, three times) then degassed at 150 °C overnight",150.0,,red spindle-like nanoparticles,,,,,,,,not_reported,not_reported,,MRI,10.1002/smll.202301894,ok,
10.1002/smll.202301894,downloaded\10.1002_smll.202301894.pdf,SI downloaded\10.1002_smll.202301894_SI.pdf,mof_json_store\10.1002_smll.202301894\raw_output.json,mof_json_store\10.1002_smll.202301894\synthesis_008.json,no,,MIL-88A,,Zn(NO3)2·6H2O,,"404.3 mg, 1 mmol (in 1 mL PEG)",1,mmol,sodium thiosulfate,,,,,nan,,,,,fumaric acid,,"116 mg, 1 mmol (in 1 mL DMF)",1.0,mmol,,,,,,,,,,,,,,,,,,,,,"N,N-dimethylformamide",DMF,1 mL,1.0,polyethylene glycol (molecular weight not specified),PEG,1 mL,1.0,90.0,90 °C,24.0,24 h (after 2–3 d aging at RT),glass bottle,static,"DMF, EtOH",,"DCM exchange (10 mL, three times) then degassed at 150 °C overnight",150.0,,red spindle-like nanoparticles,,,,,,,,not_reported,not_reported,,MRI,10.1002/smll.202301894,ok,
10.1002/smll.202301894,downloaded\10.1002_smll.202301894.pdf,SI downloaded\10.1002_smll.202301894_SI.pdf,mof_json_store\10.1002_smll.202301894\raw_output.json,mof_json_store\10.1002_smll.202301894\synthesis_009.json,no,,MIL-88A (DEG:DMF = 0:1),,Zn(NO3)2·6H2O,,"404.3 mg, 1 mmol (no DEG)",1,mmol,sodium thiosulfate,,,,,nan,,,,,fumaric acid,,"116 mg, 1 mmol (in 1 mL DMF)",1.0,mmol,,,,,,,,,,,,,,,,,,,,,"N,N-dimethylformamide",DMF,1 mL (no DEG),1.0,,,,,90.0,90 °C,24.0,24 h (after 2–3 d aging at RT; remained sol without DEG during gel stage),glass bottle,static,"DMF, EtOH",,"DCM exchange (10 mL, three times) then degassed at 150 °C overnight",150.0,,red nanoparticles,,,,,,,,not_reported,not_reported,,MRI,10.1002/smll.202301894,ok,
10.1002/smll.202301894,downloaded\10.1002_smll.202301894.pdf,SI downloaded\10.1002_smll.202301894_SI.pdf,mof_json_store\10.1002_smll.202301894\raw_output.json,mof_json_store\10.1002_smll.202301894\synthesis_010.json,no,,MIL-88A (DEG:DMF = 2:1),,Zn(NO3)2·6H2O,,1 mmol (dissolved in 2 mL DEG),1,mmol,nan,,,,,nan,,,,,fumaric acid,,1 mmol (in 1 mL DMF),1.0,mmol,,,,,,,,,,,,,,,,,,,,,"N,N-dimethylformamide",DMF,1 mL,1.0,diethylene glycol,DEG,2 mL,2.0,90.0,90 °C,24.0,24 h (after 2–3 d aging at RT),glass bottle (larger for increased volume),static,"DMF, EtOH",,"DCM exchange (10 mL, three times) then degassed at 150 °C overnight",150.0,,red spindle-like nanoparticles,,,,,,,,not_reported,not_reported,,MRI,10.1002/smll.202301894,ok,
10.1002/smll.202301894,downloaded\10.1002_smll.202301894.pdf,SI downloaded\10.1002_smll.202301894_SI.pdf,mof_json_store\10.1002_smll.202301894\raw_output.json,mof_json_store\10.1002_smll.202301894\synthesis_011.json,no,,MIL-88A (DEG:DMF = 4:1),,Zn(NO3)2·6H2O,,1 mmol (dissolved in 4 mL DEG),1,mmol,nan,,,,,nan,,,,,fumaric acid,,1 mmol (in 1 mL DMF),1.0,mmol,,,,,,,,,,,,,,,,,,,,,"N,N-dimethylformamide",DMF,1 mL,1.0,diethylene glycol,DEG,4 mL,4.0,90.0,90 °C,24.0,24 h (after 2–3 d aging at RT),glass bottle (larger for increased volume),static,"DMF, EtOH",,"DCM exchange (10 mL, three times) then degassed at 150 °C overnight",150.0,,red spindle-like nanoparticles,,,,,,,,not_reported,not_reported,,MRI,10.1002/smll.202301894,ok,
10.1002/smll.202301894,downloaded\10.1002_smll.202301894.pdf,SI downloaded\10.1002_smll.202301894_SI.pdf,mof_json_store\10.1002_smll.202301894\raw_output.json,mof_json_store\10.1002_smll.202301894\synthesis_012.json,no,,MIL-88A (DEG:DMF = 6:1),,Zn(NO3)2·6H2O,,1 mmol (dissolved in 6 mL DEG),1,mmol,nan,,,,,nan,,,,,fumaric acid,,1 mmol (in 1 mL DMF),1.0,mmol,,,,,,,,,,,,,,,,,,,,,"N,N-dimethylformamide",DMF,1 mL,1.0,diethylene glycol,DEG,6 mL,6.0,90.0,90 °C,24.0,24 h (after 2–3 d aging at RT),glass bottle (larger for increased volume),static,"DMF, EtOH",,"DCM exchange (10 mL, three times) then degassed at 150 °C overnight",150.0,,red spindle-like nanoparticles,,,,,,,,not_reported,not_reported,,MRI,10.1002/smll.202301894,ok,
10.1002/smll.202301894,downloaded\10.1002_smll.202301894.pdf,SI downloaded\10.1002_smll.202301894_SI.pdf,mof_json_store\10.1002_smll.202301894\raw_output.json,mof_json_store\10.1002_smll.202301894\synthesis_013.json,no,,MIL-88A (DEG:DMF = 8:1),,Zn(NO3)2·6H2O,,1 mmol (dissolved in 8 mL DEG),1,mmol,nan,,,,,nan,,,,,fumaric acid,,1 mmol (in 1 mL DMF),1.0,mmol,,,,,,,,,,,,,,,,,,,,,"N,N-dimethylformamide",DMF,1 mL,1.0,diethylene glycol,DEG,8 mL,8.0,90.0,90 °C,24.0,24 h (after 2–3 d aging at RT),glass bottle (larger for increased volume),static,"DMF, EtOH",,"DCM exchange (10 mL, three times) then degassed at 150 °C overnight",150.0,,red spindle-like nanoparticles,,,,,,,,not_reported,not_reported,,MRI,10.1002/smll.202301894,ok,
10.1002/smll.202301894,downloaded\10.1002_smll.202301894.pdf,SI downloaded\10.1002_smll.202301894_SI.pdf,mof_json_store\10.1002_smll.202301894\raw_output.json,mof_json_store\10.1002_smll.202301894\synthesis_014.json,no,,MIL-88A (DEG:DMF = 10:1),,Co(CH3COO)2·4H2O,,1 mmol (dissolved in 10 mL DEG),1,mmol,nan,,,,,nan,,,,,fumaric acid,,1 mmol (in 1 mL DMF),1.0,mmol,,,,,,,,,,,,,,,,,,,,,"N,N-dimethylformamide",DMF,1 mL,1.0,diethylene glycol,DEG,10 mL,10.0,90.0,90 °C,24.0,24 h (after 2–3 d aging at RT),glass bottle (larger for increased volume),static,"DMF, EtOH",,"DCM exchange (10 mL, three times) then degassed at 150 °C overnight",150.0,,red spindle-like nanoparticles,,,,,,,,not_reported,not_reported,,MRI,10.1002/smll.202301894,ok,
10.1002/smll.202301894,downloaded\10.1002_smll.202301894.pdf,SI downloaded\10.1002_smll.202301894_SI.pdf,mof_json_store\10.1002_smll.202301894\raw_output.json,mof_json_store\10.1002_smll.202301894\synthesis_015.json,no,,MIL-88A (DEG:DMF = 20:1),,Co(NO3)2·6H2O,,1 mmol (dissolved in 20 mL DEG),1,mmol,nan,,,,,nan,,,,,fumaric acid,,1 mmol (in 1 mL DMF),1.0,mmol,,,,,,,,,,,,,,,,,,,,,"N,N-dimethylformamide",DMF,1 mL,1.0,diethylene glycol,DEG,20 mL,20.0,90.0,90 °C,24.0,24 h (after 2–3 d aging at RT; sol state at this ratio prior to heating),glass bottle (larger for increased volume),static,"DMF, EtOH",,"DCM exchange (10 mL, three times) then degassed at 150 °C overnight",150.0,,red nanoparticles,,,,,,,,not_reported,not_reported,,MRI,10.1002/smll.202301894,ok,
10.1002/smll.202301894,downloaded\10.1002_smll.202301894.pdf,SI downloaded\10.1002_smll.202301894_SI.pdf,mof_json_store\10.1002_smll.202301894\raw_output.json,mof_json_store\10.1002_smll.202301894\synthesis_016.json,no,,MIL-88A (Fe/Mg),,Co(NO3)2·6H2O,,0.6 mmol (in 1 mL DEG),0.6,mmol,nan,,0.3 mmol (in 1 mL DEG),0.3,mmol,nan,,,,,fumaric acid,,1 mmol (in 1 mL DMF),1.0,mmol,,,,,,,,,,,,,,,,,,,,,"N,N-dimethylformamide",DMF,1 mL,1.0,diethylene glycol,DEG,1 mL (per metal solution; combined during mixing),,90.0,90 °C,24.0,24 h (after 2–3 d aging at RT),glass bottle,static,"DMF, EtOH",,"DCM exchange (10 mL, three times) then degassed at 150 °C overnight",150.0,,red nanoparticles,,,,,,,,not_reported,not_reported,,MRI,10.1002/smll.202301894,ok,
10.1002/smll.202301894,downloaded\10.1002_smll.202301894.pdf,SI downloaded\10.1002_smll.202301894_SI.pdf,mof_json_store\10.1002_smll.202301894\raw_output.json,mof_json_store\10.1002_smll.202301894\synthesis_017.json,no,,MIL-88A (Fe/Mn),,ZrCl4,,0.6 mmol (in 1 mL DEG),0.6,mmol,nan,,0.3 mmol (in 1 mL DEG),0.3,mmol,nan,,,,,fumaric acid,,1 mmol (in 1 mL DMF),1.0,mmol,,,,,,,,,,,,,,,,,,,,,"N,N-dimethylformamide",DMF,1 mL,1.0,diethylene glycol,DEG,1 mL (per metal solution; combined during mixing),,90.0,90 °C,24.0,24 h (after 2–3 d aging at RT),glass bottle,static,"DMF, EtOH",,"DCM exchange (10 mL, three times) then degassed at 150 °C overnight",150.0,,red nanoparticles,,,,,,,,not_reported,not_reported,,MRI,10.1002/smll.202301894,ok,
10.1002/smll.202301894,downloaded\10.1002_smll.202301894.pdf,SI downloaded\10.1002_smll.202301894_SI.pdf,mof_json_store\10.1002_smll.202301894\raw_output.json,mof_json_store\10.1002_smll.202301894\synthesis_018.json,no,,MIL-88A (Fe/Co),,ZrCl4,,0.6 mmol (in 1 mL DEG),0.6,mmol,nan,,0.3 mmol (in 1 mL DEG),0.3,mmol,nan,,,,,fumaric acid,,1 mmol (in 1 mL DMF),1.0,mmol,,,,,,,,,,,,,,,,,,,,,"N,N-dimethylformamide",DMF,1 mL,1.0,diethylene glycol,DEG,1 mL (per metal solution; combined during mixing),,90.0,90 °C,24.0,24 h (after 2–3 d aging at RT),glass bottle,static,"DMF, EtOH",,"DCM exchange (10 mL, three times) then degassed at 150 °C overnight",150.0,,red nanoparticles,,,,,,,,not_reported,not_reported,,MRI,10.1002/smll.202301894,ok,
10.1002/smll.202301894,downloaded\10.1002_smll.202301894.pdf,SI downloaded\10.1002_smll.202301894_SI.pdf,mof_json_store\10.1002_smll.202301894\raw_output.json,mof_json_store\10.1002_smll.202301894\synthesis_019.json,no,,MIL-88A (Fe/Ni),,ZrCl4,,0.6 mmol (in 1 mL DEG),0.6,mmol,nan,,0.3 mmol (in 1 mL DEG),0.3,mmol,nan,,,,,fumaric acid,,1 mmol (in 1 mL DMF),1.0,mmol,,,,,,,,,,,,,,,,,,,,,"N,N-dimethylformamide",DMF,1 mL,1.0,diethylene glycol,DEG,1 mL (per metal solution; combined during mixing),,90.0,90 °C,24.0,24 h (after 2–3 d aging at RT),glass bottle,static,"DMF, EtOH",,"DCM exchange (10 mL, three times) then degassed at 150 °C overnight",150.0,,red nanoparticles,,,,,,,,not_reported,not_reported,,MRI,10.1002/smll.202301894,ok,
10.1002/smll.202301894,downloaded\10.1002_smll.202301894.pdf,SI downloaded\10.1002_smll.202301894_SI.pdf,mof_json_store\10.1002_smll.202301894\raw_output.json,mof_json_store\10.1002_smll.202301894\synthesis_020.json,no,,MIL-88A (Fe/Cu),,ZrCl4,,0.6 mmol (in 1 mL DEG),0.6,mmol,nan,,0.3 mmol (in 1 mL DEG),0.3,mmol,nan,,,,,fumaric acid,,1 mmol (in 1 mL DMF),1.0,mmol,,,,,,,,,,,,,,,,,,,,,"N,N-dimethylformamide",DMF,1 mL,1.0,diethylene glycol,DEG,1 mL (per metal solution; combined during mixing),,90.0,90 °C,24.0,24 h (after 2–3 d aging at RT),glass bottle,static,"DMF, EtOH",,"DCM exchange (10 mL, three times) then degassed at 150 °C overnight",150.0,,red nanoparticles,,,,,,,,not_reported,not_reported,,MRI,10.1002/smll.202301894,ok,
10.1002/smll.202301894,downloaded\10.1002_smll.202301894.pdf,SI downloaded\10.1002_smll.202301894_SI.pdf,mof_json_store\10.1002_smll.202301894\raw_output.json,mof_json_store\10.1002_smll.202301894\synthesis_021.json,no,,MIL-88A (Fe/Zn),,ZrCl4,,0.6 mmol (in 1 mL DEG),0.6,mmol,nan,,0.3 mmol (in 1 mL DEG),0.3,mmol,nan,,,,,fumaric acid,,1 mmol (in 1 mL DMF),1.0,mmol,,,,,,,,,,,,,,,,,,,,,"N,N-dimethylformamide",DMF,1 mL,1.0,diethylene glycol,DEG,1 mL (per metal solution; combined during mixing),,90.0,90 °C,24.0,24 h (after 2–3 d aging at RT),glass bottle,static,"DMF, EtOH",,"DCM exchange (10 mL, three times) then degassed at 150 °C overnight",150.0,,red nanoparticles,,,,,,,,not_reported,not_reported,,MRI,10.1002/smll.202301894,ok,
