Repository: zzhenglab/MOFinder

# MOFinder

MOFinder extracts MOF synthesis information from the literature, reconstructs evidence-supported negative reaction records, and prepares datasets for synthesis-outcome prediction.
[Web application](https://mofinder.chemistry.wustl.edu/) | [Demos](Demo/README.md) | [Source code](docs/source_to_code.md) | [Workflow guide](docs/workflow.md) | [Model evaluation](docs/evaluation.md)

## Quick start

The workflow runs through Python commands. Python 3.10 or newer is required. Clone the repository and initialize its related applications:

```bash
git clone --recurse-submodules https://github.com/zzhenglab/MOFinder.git
cd MOFinder
```

Start with the two offline demonstrations:

```bash

File: mof_extraction_1_2.csv (part 117 of 305)
doi,main_pdf,si_pdf,raw_output,parsed_json,article_trial_or_failure,article_trial_or_failure_notes,mof_name,crystal_code,metal_1,metal_1_abbr,metal_1_amount_text,metal_1_amount_value,metal_1_amount_unit,metal_2,metal_2_abbr,metal_2_amount_text,metal_2_amount_value,metal_2_amount_unit,metal_3,metal_3_abbr,metal_3_amount_text,metal_3_amount_value,metal_3_amount_unit,linker_1,linker_1_abbr,linker_1_amount_text,linker_1_amount_value,linker_1_amount_unit,linker_2,linker_2_abbr,linker_2_amount_text,linker_2_amount_value,linker_2_amount_unit,linker_3,linker_3_abbr,linker_3_amount_text,linker_3_amount_value,linker_3_amount_unit,modulator_1,modulator_1_abbr,modulator_1_amount_text,modulator_1_amount_value,modulator_1_amount_unit,modulator_2,modulator_2_abbr,modulator_2_amount_text,modulator_2_amount_value,modulator_2_amount_unit,solvent_main,solvent_main_abbr,solvent_main_amount_text,solvent_main_ml,solvent_secondary,solvent_secondary_abbr,solvent_secondary_amount_text,solvent_secondary_ml,temperature_c,temperature_c_text,time_h,time_text,vessel_type,stirring,washing_solvent,washing_cycles,activation_text,activation_temp_c,activation_time_h,crystal_morphology,yield_percent,crystal_size,topology_code,metal_cluster_connectivity,unit_cell_short,pore_diameter_A,BET_surface_area_m2g,air_stable,water_stable,tga_decomposition_temp_c,applications,reference,status,error
10.1002/smll.202301894,downloaded\10.1002_smll.202301894.pdf,SI downloaded\10.1002_smll.202301894_SI.pdf,mof_json_store\10.1002_smll.202301894\raw_output.json,mof_json_store\10.1002_smll.202301894\synthesis_022.json,no,,CufumDMF,,ZrOCl2·8H2O,,"242 mg, 1 mmol (in 0.5 mL DEG)",1,mmol,nan,,,,,nan,,,,,fumaric acid,,"116 mg, 1 mmol (in 0.5 mL DMF)",1.0,mmol,,,,,,,,,,,,,,,,,,,,,"N,N-dimethylformamide",DMF,0.5 mL,0.5,diethylene glycol,DEG,0.5 mL,0.5,90.0,90 °C,24.0,24 h (after 2–3 d aging at RT),glass bottle,static,"DMF, EtOH",,dried at 65 °C overnight,65.0,,blue powder,,,,,,,,not_reported,not_reported,,,10.1002/smll.202301894,ok,
10.1002/smll.202301894,downloaded\10.1002_smll.202301894.pdf,SI downloaded\10.1002_smll.202301894_SI.pdf,mof_json_store\10.1002_smll.202301894\raw_output.json,mof_json_store\10.1002_smll.202301894\synthesis_023.json,no,,ZIF-8,,Cu(NO3)2·3H2O,,"636 mg, 3 mmol",3,mmol,nan,,,,,nan,,,,,2-methylimidazole,,"738 mg, 9 mmol",9.0,mmol,,,,,,,,,,,ethanolamine,,0.2 mL,,,,,,,,ethanol,EtOH,2 mL total (1 mL for metal solution + 1 mL for linker solution),2.0,,,,,60.0,60 °C,24.0,24 h,glass bottle,static,,,,,,white powder,,,,,,,,not_reported,not_reported,,,10.1002/smll.202301894,ok,
10.1021/acsami.0c14312,downloaded\10.1021_acsami.0c14312.pdf,,mof_json_store\10.1021_acsami.0c14312\raw_output.json,mof_json_store\10.1021_acsami.0c14312\synthesis_001.json,no,,Tb-BTC,,Cu(CH3COO)2·1H2O,,46 mg (0.1 mM),0.230405,mmol,nan,,,,,nan,,,,,"benzene-1,3,5-tricarboxylic acid",H3BTC,22 mg (0.1 mM),22.0,mg,,,,,,,,,,,,,,,,,,,,,water,H2O,5 mL,5.0,ethanol,EtOH,5 mL,5.0,25.0,RT (25 ± 2 °C),1.0,60 min,,vigorous stirring,"water, ethanol",several times,dried at RT,,,white precipitate; rod-like nanorods,,,,Tb3+ nodes bridged by trimesate; 1 coordinated H2O,,,,not_reported,yes,,luminescence;sensing,10.1021/acsami.0c14312,ok,
10.1021/acsomega.4c05760,downloaded\10.1021_acsomega.4c05760.pdf,SI downloaded\10.1021_acsomega.4c05760_SI.pdf,mof_json_store\10.1021_acsomega.4c05760\raw_output.json,mof_json_store\10.1021_acsomega.4c05760\synthesis_001.json,no,,Eu-Ox,,Cu(CH3COO)2·1H2O,,1 mmol (337.98 mg),1,mmol,nan,,,,,nan,,,,,oxalic acid,,2.5 mmol (315 mg),2.5,mmol,,,,,,,,,,,,,,,,,,,,,"N,N-dimethylformamide",DMF,5 mL,5.0,deionized water,H2O,5 mL,5.0,120.0,120 °C,72.0,72 h,23 mL Teflon-lined Parr autoclave,,"deionized water, acetone",a couple of times,120 °C under vacuum for 4 h,120.0,4.0,diamond-like crystals,,~5–10 μm,,,"orthorhombic, a=12.606 Å, b=12.000 Å, c=12.686 Å",,9.164,not_reported,not_reported,340.0,,10.1021/acsomega.4c05760,ok,
10.1021/acsomega.4c05760,downloaded\10.1021_acsomega.4c05760.pdf,SI downloaded\10.1021_acsomega.4c05760_SI.pdf,mof_json_store\10.1021_acsomega.4c05760\raw_output.json,mof_json_store\10.1021_acsomega.4c05760\synthesis_002.json,no,,Tb-Ox,,Cu(CH3COO)2·1H2O,,1 mmol (435.02 mg),1,mmol,nan,,,,,nan,,,,,oxalic acid,,2.5 mmol (315 mg),2.5,mmol,,,,,,,,,,,,,,,,,,,,,"N,N-dimethylformamide",DMF,5 mL,5.0,deionized water,H2O,5 mL,5.0,120.0,120 °C,72.0,72 h,23 mL Teflon-lined Parr autoclave,,"deionized water, acetone",a couple of times,120 °C under vacuum for 4 h,120.0,4.0,diamond-like crystals,,~5–10 μm,,,"orthorhombic, a=12.606 Å, b=12.000 Å, c=12.686 Å",,6.277,not_reported,not_reported,340.0,,10.1021/acsomega.4c05760,ok,
10.1021/ic2024296,downloaded\10.1021_ic2024296.pdf,SI downloaded\10.1021_ic2024296_SI.pdf,mof_json_store\10.1021_ic2024296\raw_output.json,mof_json_store\10.1021_ic2024296\synthesis_001.json,no,,[Cu4(L1)(H2O)4]·20DEF,,Ga(NO3)3·7H2O,,"1.35 mg, 3.65 μmol",0.00365,mmol,nan,,,,,nan,,,,,"(R)-5,5′,5″,5‴-(2,2′-diethoxy-1,1′-binaphthyl-4,4′,6,6′-tetrayl)tetrakis(ethyne-2,1-diyl)tetraisophthalic acid",L1-H8,"1 mg, 0.91 μmol",1.0,mg,,,,,,,,,,,hydrochloric acid,HCl,"1 M, 10 μL",10.0,μL,,,,,,"N,N-diethylformamide",DEF,0.3 mL,0.3,water,H2O,0.025 mL,0.025,80.0,80 °C,48.0,2 days,screw-capped vial,static,,,,,,blue-green very thin plates,69.0,0.4 × 0.2 × 0.03 mm,scu,Cu2(O2CR)4 paddle wheel 4-connected SBU,"a=18.8423(19), b=18.8423(19), c=21.921(3), P4",,1942.0,not_reported,not_reported,,hydrogen storage,10.1021/ic2024296,ok,
10.1021/ic2024296,downloaded\10.1021_ic2024296.pdf,SI downloaded\10.1021_ic2024296_SI.pdf,mof_json_store\10.1021_ic2024296\raw_output.json,mof_json_store\10.1021_ic2024296\synthesis_002.json,no,,[Cu4(L2)(H2O)4]·16DMF·5H2O,,Ga(NO3)3·7H2O,,"1.42 mg, 3.85 μmol",0.00385,mmol,nan,,,,,nan,,,,,"(R)-5,5′,5″,5‴-(2,2′-dihydroxy-1,1′-binaphthyl-4,4′,6,6′-tetrayl)tetrakis(ethyne-2,1-diyl)tetraisophthalic acid",L2-H8,"1 mg, 0.96 μmol",1.0,mg,,,,,,,,,,,hydrochloric acid,HCl,"1 M, 10 μL",10.0,μL,,,,,,"N,N-dimethylformamide",DMF,0.1 mL,0.1,water,H2O,0.050 mL,0.05,80.0,80 °C,4.0,4 h,screw-capped vial,static,,,,,,dark green very thin plates,75.0,0.3 × 0.3 × 0.02 mm,scu,Cu2(O2CR)4 paddle wheel 4-connected SBU,"a=24.495(8), b=27.929(10), c=22.130(11), C222",,2448.0,not_reported,not_reported,,hydrogen storage,10.1021/ic2024296,ok,
10.1021/ic2024296,downloaded\10.1021_ic2024296.pdf,SI downloaded\10.1021_ic2024296_SI.pdf,mof_json_store\10.1021_ic2024296\raw_output.json,mof_json_store\10.1021_ic2024296\synthesis_003.json,no,,[Cu4(L3)(H2O)4]·14DMF,,In(CH3COO)3,,"1.21 mg, 3.26 μmol",0.00326,mmol,nan,,,,,nan,,,,,"(R)-5,5′,5″,5‴-(2,2′-bis(benzyloxy)-1,1′-binaphthyl-4,4′,6,6′-tetrayl)tetrakis(ethyne-2,1-diyl)tetraisophthalic acid",L3-H8,"1 mg, 0.82 μmol",1.0,mg,,,,,,,,,,,hydrochloric acid,HCl,"2 M, 10 μL",10.0,μL,,,,,,"N,N-dimethylformamide",DMF,0.1 mL,0.1,water,H2O,0.025 mL,0.025,80.0,80 °C,18.0,18 h,screw-capped vial,static,,,,,,green very thin plates,68.0,0.4 × 0.4 × 0.03 mm,scu,Cu2(O2CR)4 paddle wheel 4-connected SBU,"a=19.02890(10), b=19.02890(10), c=21.9107(3), P4",,1189.0,not_reported,not_reported,,hydrogen storage,10.1021/ic2024296,ok,
10.1002/anie.201406484,downloaded\10.1002_anie.201406484.pdf,SI downloaded\10.1002_anie.201406484_SI.pdf,mof_json_store\10.1002_anie.201406484\raw_output.json,mof_json_store\10.1002_anie.201406484\synthesis_001.json,yes,"Without Zn precursor, almost no solid matter appeared.",Zn/Ni-MOF-2,,In(acac)3,,35 mg,0.084922,mmol,nan,Ni(acac)2,52 mg,52.0,mg,nan,,,,,terephthalic acid,H2BDC,16.8 mg,16.8,mg,,,,,,,,,,,,,,,,,,,,,"N,N-dimethylacetamide",DMAC,"DMAC/EtOH 25.6 mL total, v/v = 5:3",16.0,ethanol,EtOH,"DMAC/EtOH 25.6 mL total, v/v = 5:3",9.6,150.0,150 °C,3.0,3 h,40 mL Teflon-lined stainless-steel autoclave,"stirred 10 min at RT, then static","DMAC, ethanol",several times,120 °C for 6 h (degassed before gas sorption),120.0,6.0,nanosheet-assembled hollow nanocubes,,edge length 400–600 nm,,,,34.0,309.0,not_reported,no,300.0,,10.1002/anie.201406484,ok,
10.1002/anie.201406484,downloaded\10.1002_anie.201406484.pdf,SI downloaded\10.1002_anie.201406484_SI.pdf,mof_json_store\10.1002_anie.201406484\raw_output.json,mof_json_store\10.1002_anie.201406484\synthesis_002.json,yes,"Without Zn precursor, almost no solid matter appeared.",Zn-MOF-5,,In(NO3)3·3H2O,,35 mg,0.108401,mmol,nan,,,,,nan,,,,,terephthalic acid,H2BDC,16.8 mg,16.8,mg,,,,,,,,,,,,,,,,,,,,,"N,N-dimethylacetamide",DMAC,"DMAC/EtOH 25.6 mL total, v/v = 5:3",16.0,ethanol,EtOH,"DMAC/EtOH 25.6 mL total, v/v = 5:3",9.6,150.0,150 °C,3.0,3 h,40 mL Teflon-lined stainless-steel autoclave,"stirred 10 min at RT, then static","DMAC, ethanol",several times,,,,cubic particles,,100 nm–1 μm,,,,,,not_reported,not_reported,,,10.1002/anie.201406484,ok,
10.1021/jacs.5c04567,downloaded\10.1021_jacs.5c04567.pdf,SI downloaded\10.1021_jacs.5c04567_SI.pdf,mof_json_store\10.1021_jacs.5c04567\raw_output.json,mof_json_store\10.1021_jacs.5c04567\synthesis_001.json,no,,Fe-ncb-BPDC-II,2430617,Zn(NO3)2·6H2O,,"10 mg, 0.017 mmol",0.017,mmol,nan,,,,,nan,,,,,biphenyldicarboxylic acid,BPDC,"3.63 mg, 0.015 mmol",0.015,mmol,4-(4-(pyridine-4-phenyl)amido)benzoic acid,HBLP,"19.08 mg, 0.060 mmol",0.06,mmol,,,,,,acetic acid,AcOH,0.10 mL,0.1,mL,trifluoroacetic acid,TFA,0.01 mL,0.01,mL,"N,N-dimethylformamide",DMF,6 mL,6.0,N-methyl-2-pyrrolidone,NMP,0.15 mL,0.15,120.0,393 K,24.0,24 h,20 mL scintillation vial,static,"CH2Cl2, CH3CN, n-hexane",3 exchanges each; 24 h per solvent,supercritical CO2 drying; exchanged with fresh liquid CO2 3× (30 min each),,,dark brown polyhedra,,0.04 × 0.04 × 0.04 mm,ncb,Fe3O 9-connected MBB,"a=37.8245(8) Å, I-43m",,4878.0,not_reported,not_reported,350.0,methane_storage,10.1021/jacs.5c04567,ok,
10.1021/jacs.5c04567,downloaded\10.1021_jacs.5c04567.pdf,SI downloaded\10.1021_jacs.5c04567_SI.pdf,mof_json_store\10.1021_jacs.5c04567\raw_output.json,mof_json_store\10.1021_jacs.5c04567\synthesis_002.json,no,,Fe-ncb-ABDC-II,2430618,Zn(NO3)2·6H2O,,"10 mg, 0.017 mmol",0.017,mmol,nan,,,,,nan,,,,,azobenzene dicarboxylic acid,ABDC,"4.05 mg, 0.015 mmol",0.015,mmol,4-(4-(pyridine-4-phenyl)amido)benzoic acid,HBLP,"23.80 mg, 0.075 mmol",0.075,mmol,,,,,,acetic acid,AcOH,0.10 mL,0.1,mL,trifluoroacetic acid,TFA,0.01 mL,0.01,mL,"N,N-dimethylformamide",DMF,6 mL,6.0,N-methyl-2-pyrrolidone,NMP,0.18 mL,0.18,120.0,393 K,24.0,24 h,20 mL scintillation vial,static,"CH2Cl2, CH3CN, n-hexane",each solvent 2 days; refreshed every 8 h,supercritical CO2 drying; exchanged with fresh liquid CO2 3× (30 min each),,,dark brown polyhedra,,0.12 × 0.10 × 0.08 mm,ncb,Fe3O 9-connected MBB,"a=39.291(7) Å, I-43m",,4993.0,not_reported,not_reported,350.0,methane_storage,10.1021/jacs.5c04567,ok,
10.1021/jacs.5c04567,downloaded\10.1021_jacs.5c04567.pdf,SI downloaded\10.1021_jacs.5c04567_SI.pdf,mof_json_store\10.1021_jacs.5c04567\raw_output.json,mof_json_store\10.1021_jacs.5c04567\synthesis_003.json,no,,Fe-ncb-TPDC-II,,Zn(NO3)2·6H2O,,"10 mg, 0.017 mmol",0.017,mmol,nan,,,,,nan,,,,,triphenyldicarboxylic acid,TPDC,"4.77 mg, 0.015 mmol",0.015,mmol,4-(4-(pyridine-4-phenyl)amido)benzoic acid,HBLP,"28.6 mg, 0.090 mmol",0.09,mmol,,,,,,acetic acid,AcOH,0.10 mL,0.1,mL,trifluoroacetic acid,TFA,0.02 mL,0.02,mL,"N,N-dimethylformamide",DMF,7 mL,7.0,N-methyl-2-pyrrolidone,NMP,0.10 mL,0.1,120.0,393 K,48.0,48 h,20 mL scintillation vial,static,"NMP (85 °C), EtOH, CH2Cl2, CH3CN, n-hexane",NMP 24 h (refreshed every 8 h); EtOH 12 h (3×); CH2Cl2 24 h; CH3CN 24 h; n-hexane 2 days,supercritical CO2 drying; exchanged with fresh liquid CO2 3× (30 min each),,,dark brown polyhedra,,,ncb,Fe3O 9-connected MBB,,,5157.0,not_reported,not_reported,350.0,methane_storage,10.1021/jacs.5c04567,ok,
10.1021/jacs.5c04567,downloaded\10.1021_jacs.5c04567.pdf,SI downloaded\10.1021_jacs.5c04567_SI.pdf,mof_json_store\10.1021_jacs.5c04567\raw_output.json,mof_json_store\10.1021_jacs.5c04567\synthesis_004.json,no,,Fe-ncb-BPyDC-II,,Zn(NO3)2·6H2O,,"10 mg, 0.017 mmol",0.017,mmol,nan,,,,,nan,,,,,"2,2′-bipyridine dicarboxylic acid",BPyDC,"2.44 mg, 0.010 mmol",0.01,mmol,4-(4-(pyridine-4-phenyl)amido)benzoic acid,HBLP,"19.08 mg, 0.060 mmol",0.06,mmol,,,,,,acetic acid,AcOH,0.10 mL,0.1,mL,trifluoroacetic acid,TFA,0.01 mL,0.01,mL,"N,N-dimethylformamide",DMF,6 mL,6.0,N-methyl-2-pyrrolidone,NMP,0.15 mL,0.15,120.0,393 K,48.0,48 h,20 mL scintillation vial,static,"CH2Cl2, CH3CN, n-hexane",3 exchanges each; 24 h per solvent,supercritical CO2 drying; exchanged with fresh liquid CO2 3× (30 min each),,,dark brown polyhedra,,,ncb,Fe3O 9-connected MBB,,,4833.0,not_reported,not_reported,350.0,methane_storage,10.1021/jacs.5c04567,ok,
10.1021/jacs.5c04567,downloaded\10.1021_jacs.5c04567.pdf,SI downloaded\10.1021_jacs.5c04567_SI.pdf,mof_json_store\10.1021_jacs.5c04567\raw_output.json,mof_json_store\10.1021_jacs.5c04567\synthesis_005.json,no,,Fe-ncb-BTDDC-II,2430619,Zn(NO3)2·6H2O,,"10 mg, 0.017 mmol",0.017,mmol,nan,,,,,nan,,,,,"4,4’-(benzo[c][1,2,5]thiadiazole-4,7-diyl)diphenyl dicarboxylic acid",BTDDC,"2.44 mg, 0.010 mmol",0.01,mmol,4-(4-(pyridine-4-phenyl)amido)benzoic acid,HBLP,"28.6 mg, 0.090 mmol",0.09,mmol,,,,,,acetic acid,AcOH,0.10 mL,0.1,mL,trifluoroacetic acid,TFA,0.05 mL,0.05,mL,"N,N-dimethylformamide",DMF,7 mL,7.0,N-methyl-2-pyrrolidone,NMP,0.15 mL,0.15,120.0,393 K,48.0,48 h,20 mL scintillation vial,static,"NMP (85 °C), CH2Cl2, CH3CN, n-hexane",NMP 24 h (refreshed every 8 h); CH2Cl2 24 h; CH3CN 24 h; n-hexane 24 h,supercritical CO2 drying; exchanged with fresh liquid CO2 3× (30 min each),,,dark brown polyhedra,,0.05 × 0.05 × 0.05 mm,ncb,Fe3O 9-connected MBB,"a=40.507(2) Å, I-43m",,5023.0,not_reported,not_reported,350.0,methane_storage,10.1021/jacs.5c04567,ok,
10.1039/d1tb02596a,downloaded\10.1039_d1tb02596a.pdf,SI downloaded\10.1039_d1tb02596a_SI.pdf,mof_json_store\10.1039_d1tb02596a\raw_output.json,mof_json_store\10.1039_d1tb02596a\synthesis_001.json,no,,FCM (Fe/Co-BDC),,Fe(NO3)3·9H2O,,20 mg,0.0724645,mmol,nan,,10 mg,10.0,mg,nan,,,,,"1,4-benzene dicarboxylic acid",BDC,12 mg,12.0,mg,,,,,,,,,,,,,,,,,,,,,deionized water,H2O,10 mL,10.0,,,,,25,room temperature,12.0,12 h,,stirred,"ethanol, deionized water",3× each,,,,,,,,,,,102.42,not_reported,not_reported,,sensing,10.1039/d1tb02596a,ok,
10.1039/d1tb02596a,downloaded\10.1039_d1tb02596a.pdf,SI downloaded\10.1039_d1tb02596a_SI.pdf,mof_json_store\10.1039_d1tb02596a\raw_output.json,mof_json_store\10.1039_d1tb02596a\synthesis_002.json,no,,Fe-MIL-88-NH2,,Ni(NO3)2·6H2O,,0.187 g,0.887121,mmol,nan,,,,,nan,,,,,2-aminoterephthalic acid,NH2-BDC,0.126 g,0.126,g,,,,,,,,,,,acetic acid,AcOH,0.207 g,0.207,g,,,,,,"N,N-dimethylformamide",DMF,15 mL,15.0,,,,,120.0,120 °C,4.0,4 h,oil bath,,"DMF, ethanol",,dried in a vacuum oven,,,,,,,,,,,not_reported,not_reported,,,10.1039/d1tb02596a,ok,
10.1039/d1tb02596a,downloaded\10.1039_d1tb02596a.pdf,SI downloaded\10.1039_d1tb02596a_SI.pdf,mof_json_store\10.1039_d1tb02596a\raw_output.json,mof_json_store\10.1039_d1tb02596a\synthesis_003.json,no,,MIL-53(Fe),,Ni(ClO4)2·6H2O,,0.272 g,0.952098,mmol,nan,,,,,nan,,,,,"1,4-benzene dicarboxylic acid",BDC,0.166 mmol,0.166,mmol,,,,,,,,,,,,,,,,,,,,,"N,N-dimethylformamide",DMF,5 mL,5.0,,,,,150.0,150 °C,6.0,6 h,Teflon-lined autoclave (20 mL),,"distilled water (solvent exchange), then water","overnight exchange, then rinse",vacuum-dried at 60 °C for 24 h,60.0,24.0,,,,,,,,,not_reported,not_reported,,,10.1039/d1tb02596a,ok,
10.1039/d1tb02596a,downloaded\10.1039_d1tb02596a.pdf,SI downloaded\10.1039_d1tb02596a_SI.pdf,mof_json_store\10.1039_d1tb02596a\raw_output.json,mof_json_store\10.1039_d1tb02596a\synthesis_004.json,no,,MIL-101(Fe),,Ni(NO3)2·6H2O,,0.41 g,1.94503,mmol,nan,,,,,nan,,,,,terephthalic acid,BDC,0.12 g,0.12,g,,,,,,,,,,,,,,,,,,,,,"N,N-dimethylformamide",DMF,10 mL,10.0,,,,,110.0,110 °C,24.0,24 h,Teflon-lined autoclave,,"water, ethanol",repeated washing,vacuum-dried at 60 °C for 24 h,60.0,24.0,,,,,,,,,not_reported,not_reported,,,10.1039/d1tb02596a,ok,
10.1039/c8dt00394g,downloaded\10.1039_c8dt00394g.pdf,SI downloaded\10.1039_c8dt00394g_SI.pdf,mof_json_store\10.1039_c8dt00394g\raw_output.json,mof_json_store\10.1039_c8dt00394g\synthesis_001.json,no,,MIL-53(Al)-EB,,Ni(NO3)2·6H2O,,molar ratio [1 Al : 0.5 linker : 80 H2O],,,nan,,,,,nan,,,,,4-ethylbenzoic acid,EB,molar ratio [1 Al : 0.5 linker : 80 H2O],,,,,,,,,,,,,,,,,,,,,,,water (Milli-Q),H2O,molar ratio component = 80 in [1 Al : 0.5 linker : 80 H2O],,,,,,150.0,150 °C,72.0,3 days,stainless steel autoclave,static,"water, methanol",several times,60 °C under vacuum overnight,60.0,12.0,,,,,AlO4(OH)2 octahedral chains (1D),,,,not_reported,not_reported,,catalysis,10.1039/c8dt00394g,ok,
10.1039/c8dt00394g,downloaded\10.1039_c8dt00394g.pdf,SI downloaded\10.1039_c8dt00394g_SI.pdf,mof_json_store\10.1039_c8dt00394g\raw_output.json,mof_json_store\10.1039_c8dt00394g\synthesis_002.json,no,,MIL-53(Al)-HB,,Zn(NO3)2·6H2O,,molar ratio [1 Al : 0.5 linker : 80 H2O],,,nan,,,,,nan,,,,,4-heptylbenzoic acid,HB,molar ratio [1 Al : 0.5 linker : 80 H2O],,,,,,,,,,,,,,,,,,,,,,,water (Milli-Q),H2O,molar ratio component = 80 in [1 Al : 0.5 linker : 80 H2O],,,,,,150.0,150 °C,168.0,7 days,stainless steel autoclave,static,"water, methanol",several times,60 °C under vacuum overnight,60.0,12.0,,,,,AlO4(OH)2 octahedral chains (1D),,6.0,383.0,not_reported,not_reported,,catalysis,10.1039/c8dt00394g,ok,
10.1039/c8dt00394g,downloaded\10.1039_c8dt00394g.pdf,SI downloaded\10.1039_c8dt00394g_SI.pdf,mof_json_store\10.1039_c8dt00394g\raw_output.json,mof_json_store\10.1039_c8dt00394g\synthesis_003.json,no,,Al-ITQ-EB,,Zn(NO3)2·6H2O,,3.1 mmol,3.1,mmol,nan,,,,,nan,,,,,4-ethylbenzoic acid,EB,3.1 mmol,3.1,mmol,,,,,,,,,,,,,,,,,,,,,"N,N-dimethylformamide",DMF,15 mL + 15 mL,30.0,,,,,150.0,150 °C,24.0,24 h,stainless steel autoclave,static,"water, methanol",several times,dried at room temperature,,,,,,,AlO6 octahedral chains (1D ribbon),,,,not_reported,not_reported,,catalysis,10.1039/c8dt00394g,ok,
10.1039/c8dt00394g,downloaded\10.1039_c8dt00394g.pdf,SI downloaded\10.1039_c8dt00394g_SI.pdf,mof_json_store\10.1039_c8dt00394g\raw_output.json,mof_json_store\10.1039_c8dt00394g\synthesis_004.json,no,,Al-ITQ-HB,,Zn(NO3)2·6H2O,,3.1 mmol,3.1,mmol,nan,,,,,nan,,,,,4-heptylbenzoic acid,HB,3.1 mmol,3.1,mmol,,,,,,,,,,,,,,,,,,,,,"N,N-dimethylformamide",DMF,15 mL + 15 mL,30.0,,,,,150.0,150 °C,24.0,24 h,stainless steel autoclave,static,"water, methanol",several times,dried at room temperature,,,,,,,AlO6 octahedral chains (1D ribbon),,22.0,30.0,not_reported,not_reported,,catalysis,10.1039/c8dt00394g,ok,
10.1039/c8dt00394g,downloaded\10.1039_c8dt00394g.pdf,SI downloaded\10.1039_c8dt00394g_SI.pdf,mof_json_store\10.1039_c8dt00394g\raw_output.json,mof_json_store\10.1039_c8dt00394g\synthesis_005.json,no,,Al-ITQ-DB,,Zn(NO3)2·6H2O,,3.1 mmol,3.1,mmol,nan,,,,,nan,,,,,4-dodecylbenzoic acid,DB,3.1 mmol,3.1,mmol,,,,,,,,,,,,,,,,,,,,,"N,N-dimethylformamide",DMF,15 mL + 15 mL,30.0,,,,,150.0,150 °C,24.0,24 h,stainless steel autoclave,static,"water, methanol",several times,dried at room temperature,,,,,,,AlO6 octahedral chains (1D ribbon),,,,not_reported,not_reported,,catalysis,10.1039/c8dt00394g,ok,
10.1039/c8dt00394g,downloaded\10.1039_c8dt00394g.pdf,SI downloaded\10.1039_c8dt00394g_SI.pdf,mof_json_store\10.1039_c8dt00394g\raw_output.json,mof_json_store\10.1039_c8dt00394g\synthesis_006.json,no,,L-MOF-EB,,Zn(NO3)2·6H2O,,5.33 mmol,5.33,mmol,nan,,,,,nan,,,,,4-ethylbenzoic acid,EB,5.33 mmol,5.33,mmol,,,,,,,,,,,,,,,,,,,,,water (Milli-Q),H2O,25 mL + 5 mL,30.0,"N,N-dimethylformamide",DMF,20 mL,20.0,90.0,90 °C,120.0,5 days,flask bottle,,"DMF, water, methanol",several times,60 °C under vacuum overnight,60.0,12.0,,,,,AlO6 octahedral chains (lamellar stacking),,,,not_reported,not_reported,,catalysis,10.1039/c8dt00394g,ok,
10.1039/c8dt00394g,downloaded\10.1039_c8dt00394g.pdf,SI downloaded\10.1039_c8dt00394g_SI.pdf,mof_json_store\10.1039_c8dt00394g\raw_output.json,mof_json_store\10.1039_c8dt00394g\synthesis_007.json,no,,L-MOF-HB,,Zn(NO3)2·6H2O,,5.33 mmol,5.33,mmol,nan,,,,,nan,,,,,4-heptylbenzoic acid,HB,5.33 mmol,5.33,mmol,,,,,,,,,,,,,,,,,,,,,water (Milli-Q),H2O,25 mL + 5 mL,30.0,"N,N-dimethylformamide",DMF,20 mL,20.0,90.0,90 °C,120.0,5 days,flask bottle,,"DMF, water, methanol",several times,60 °C under vacuum overnight,60.0,12.0,plate-like crystallites (lamellar),,,,AlO6 octahedral chains (lamellar stacking),,22.0,70.0,not_reported,not_reported,,catalysis,10.1039/c8dt00394g,ok,
10.1039/c8dt00394g,downloaded\10.1039_c8dt00394g.pdf,SI downloaded\10.1039_c8dt00394g_SI.pdf,mof_json_store\10.1039_c8dt00394g\raw_output.json,mof_json_store\10.1039_c8dt00394g\synthesis_008.json,no,,L-MOF-DB,,Co(NO3)2·6H2O,,5.33 mmol,5.33,mmol,nan,,,,,nan,,,,,4-dodecylbenzoic acid,DB,5.33 mmol,5.33,mmol,,,,,,,,,,,,,,,,,,,,,water (Milli-Q),H2O,25 mL + 5 mL,30.0,"N,N-dimethylformamide",DMF,20 mL,20.0,90.0,90 °C,120.0,5 days,flask bottle,,"DMF, water, methanol",several times,60 °C under vacuum overnight,60.0,12.0,,,,,AlO6 octahedral chains (lamellar stacking),,,,not_reported,not_reported,,catalysis,10.1039/c8dt00394g,ok,
10.1021/jacs.1c02272,downloaded\10.1021_jacs.1c02272.pdf,SI downloaded\10.1021_jacs.1c02272_SI.pdf,mof_json_store\10.1021_jacs.1c02272\raw_output.json,mof_json_store\10.1021_jacs.1c02272\synthesis_006.json,no,,Cu-ZIF-8,,Li(CH3COO)·2H2O,,520.55 mg (1.75 mmol) in 22.6 mL MeOH,1.75,mmol,nan,,60.4 mg (0.25 mmol) in 22.6 mL MeOH (co-dissolved with Zn salt),0.25,mmol,nan,,,,,2-methylimidazole,,1320 mg (16 mmol) in 22.6 mL MeOH,16.0,mmol,,,,,,,,,,,,,,,,,,,,,methanol,MeOH,22.6 mL (metal salts solution) + 22.6 mL (linker solution),,,,,,25,room temperature,,"dropwise addition over 1 h under N2, then 24 h standing at RT",two-neck flask,"stirred during addition, then static",MeOH,3× (30 mL each),dried at 60 °C for 6 h,60.0,6.0,,,,,,,,,,,,,10.1021/jacs.1c02272,ok,
10.1021/jacs.6b05261,downloaded\10.1021_jacs.6b05261.pdf,SI downloaded\10.1021_jacs.6b05261_SI.pdf,mof_json_store\10.1021_jacs.6b05261\raw_output.json,mof_json_store\10.1021_jacs.6b05261\synthesis_001.json,no,,MOF-950,,Li(CH3COO)·2H2O,,"0.25 g, 0.84 mmol",0.84,mmol,nan,,,,,nan,,,,,"benzene-1,3,5-tri-β-acrylic acid",H3BTAC,"0.033 g, 0.11 mmol",0.11,mmol,,,,,,,,,,,,,,,,,,,,,"N,N-dimethylformamide",DMF,20 mL,20.0,,,,,85.0,85 °C,72.0,3 d,20 mL screw-capped scintillation vial,static,"DMF, CHCl3","3 days, 3× per day",Evacuated under dynamic vacuum: RT 12 h then 80 °C for 4 h,80.0,16.0,light yellow blocks,62.0,,pyr,Zn4O(−CO2)6 SBU,"a=21.2832(4) Å, Pa-3 (150 K)",,3440.0,not_reported,not_reported,,methane_storage,10.1021/jacs.6b05261,ok,
10.1021/jacs.6b05261,downloaded\10.1021_jacs.6b05261.pdf,SI downloaded\10.1021_jacs.6b05261_SI.pdf,mof_json_store\10.1021_jacs.6b05261\raw_output.json,mof_json_store\10.1021_jacs.6b05261\synthesis_002.json,no,,MOF-905,,Li(CH3COO)·2H2O,,"0.26 g, 0.87 mmol",0.87,mmol,nan,,,,,nan,,,,,"benzene-1,3,5-tri-β-acrylic acid",H3BTAC,"0.045 g, 0.16 mmol",0.16,mmol,terephthalic acid,H2BDC,"0.048 g, 0.29 mmol",0.29,mmol,,,,,,,,,,,,,,,,"N,N-dimethylformamide",DMF,18 mL,18.0,ethanol,EtOH,1.8 mL,1.8,85.0,85 °C,24.0,1 d,20 mL screw-capped scintillation vial,static,"DMF, CHCl3","3 days, 3× per day",Evacuated under dynamic vacuum: RT 12 h then 80 °C for 4 h,80.0,16.0,light yellow truncated octahedra,49.0,,ith-d,Zn4O(−CO2)6 SBU,"a=24.624 Å, Pm-3 (model)",,3490.0,no,not_reported,,methane_storage,10.1021/jacs.6b05261,ok,
10.1021/jacs.6b05261,downloaded\10.1021_jacs.6b05261.pdf,SI downloaded\10.1021_jacs.6b05261_SI.pdf,mof_json_store\10.1021_jacs.6b05261\raw_output.json,mof_json_store\10.1021_jacs.6b05261\synthesis_003.json,no,,MOF-905-Me2,,Li(CH3COO)·2H2O,,"0.26 g, 0.87 mmol",0.87,mmol,nan,,,,,nan,,,,,"benzene-1,3,5-tri-β-acrylic acid",H3BTAC,"0.045 g, 0.16 mmol",0.16,mmol,terephthalic acid,H2BDC-Me2,"0.067 g, 0.34 mmol",0.34,mmol,,,,,,,,,,,,,,,,"N,N-dimethylformamide",DMF,18 mL,18.0,ethanol,EtOH,1.8 mL,1.8,85.0,85 °C,24.0,1 d,20 mL screw-capped scintillation vial,static,"DMF, CHCl3","3 days, 3× per day",Evacuated under dynamic vacuum: RT 12 h then 80 °C for 4 h,80.0,16.0,light yellow crystals,43.0,,ith-d,Zn4O(−CO2)6 SBU,"a=24.7215 Å, Pm-3 (model)",,3640.0,not_reported,not_reported,,methane_storage,10.1021/jacs.6b05261,ok,
10.1021/jacs.6b05261,downloaded\10.1021_jacs.6b05261.pdf,SI downloaded\10.1021_jacs.6b05261_SI.pdf,mof_json_store\10.1021_jacs.6b05261\raw_output.json,mof_json_store\10.1021_jacs.6b05261\synthesis_004.json,no,,MOF-905-Naph,,Li(CH3COO)·2H2O,,"0.26 g, 0.87 mmol",0.87,mmol,nan,,,,,nan,,,,,"benzene-1,3,5-tri-β-acrylic acid",H3BTAC,"0.045 g, 0.16 mmol",0.16,mmol,"1,4-naphthalenedicarboxylic acid",H2NDC,"0.074 g, 0.34 mmol",0.34,mmol,,,,,,,,,,,,,,,,"N,N-dimethylformamide",DMF,18 mL,18.0,ethanol,EtOH,1.8 mL,1.8,85.0,85 °C,24.0,1 d,20 mL screw-capped scintillation vial,static,"DMF, CHCl3","3 days, 3× per day",Evacuated under dynamic vacuum: RT 12 h then 80 °C for 4 h,80.0,16.0,light yellow crystals,45.0,,ith-d,Zn4O(−CO2)6 SBU,"a=24.7401 Å, Pm-3 (model)",,3310.0,not_reported,not_reported,,methane_storage,10.1021/jacs.6b05261,ok,
10.1021/jacs.6b05261,downloaded\10.1021_jacs.6b05261.pdf,SI downloaded\10.1021_jacs.6b05261_SI.pdf,mof_json_store\10.1021_jacs.6b05261\raw_output.json,mof_json_store\10.1021_jacs.6b05261\synthesis_005.json,no,,MOF-905-NO2,,Li(CH3COO)·2H2O,,"0.26 g, 0.87 mmol",0.87,mmol,nan,,,,,nan,,,,,"benzene-1,3,5-tri-β-acrylic acid",H3BTAC,"0.045 g, 0.16 mmol",0.16,mmol,2-nitroterephthalic acid,H2BDC-NO2,"0.062 g, 0.29 mmol",0.29,mmol,,,,,,,,,,,,,,,,"N,N-dimethylformamide",DMF,18 mL,18.0,ethanol,EtOH,1.8 mL,1.8,85.0,85 °C,36.0,36 h,20 mL screw-capped scintillation vial,static,"DMF, CHCl3","3 days, 3× per day",Evacuated under dynamic vacuum: RT 12 h then 80 °C for 4 h,80.0,16.0,light yellow crystals,41.0,,ith-d,Zn4O(−CO2)6 SBU,"a=23.9918 Å, Pm-3 (model)",,3380.0,not_reported,not_reported,,methane_storage,10.1021/jacs.6b05261,ok,
10.1021/cg9008834,downloaded\10.1021_cg9008834.pdf,SI downloaded\10.1021_cg9008834_SI.pdf,mof_json_store\10.1021_cg9008834\raw_output.json,mof_json_store\10.1021_cg9008834\synthesis_001.json,no,,,720894,Li(CH3COO)·2H2O,,"0.248 g, 2 mmol",2,mmol,nan,,"1.118 g, 1.0 mmol (in 10 mL MeOH)",1.0,mmol,nan,,,,,"1,3-di(4-pyridyl)propane",DPP,"0.552 g, 4 mmol",4.0,mmol,,,,,,,,,,,ammonium thiocyanate,,"0.304 g, 4 mmol",4.0,mmol,,,,,,dimethyl sulfoxide,DMSO,15 mL total (10 mL initial + 5 mL blank layer),15.0,methanol,MeOH,10 mL (for dissolving (Bu3N)3[W(CN)8]),10.0,25,room temperature,,several days,,stirred; static diffusion,ether,,dried in air,,,purple-red rhombus crystals,18.0,0.3 × 0.2 × 0.35 mm,,"[W(CN)8]4− 4-connected; Cu 6-connected (4,6)-connected net","a=19.734(3) Å, b=19.734(3) Å, c=13.989(2) Å, I41/a",,,not_reported,not_reported,,,10.1021/cg9008834,ok,
10.1021/cg9008834,downloaded\10.1021_cg9008834.pdf,SI downloaded\10.1021_cg9008834_SI.pdf,mof_json_store\10.1021_cg9008834\raw_output.json,mof_json_store\10.1021_cg9008834\synthesis_002.json,no,,,722268,Ti(OiPr)4,,"0.248 g, 2 mmol",2,mmol,nan,,"1.028 g, 1.0 mmol (in 10 mL MeOH)",1.0,mmol,nan,,,,,"1,3-di(4-pyridyl)propane",DPP,"0.552 g, 4 mmol",4.0,mmol,,,,,,,,,,,ammonium thiocyanate,,"0.304 g, 4 mmol",4.0,mmol,,,,,,dimethyl sulfoxide,DMSO,15 mL total (10 mL initial + 5 mL blank layer),15.0,methanol,MeOH,10 mL (for dissolving (Bu3N)3[Mo(CN)8]),10.0,25,room temperature,,several days,,stirred; static diffusion,ether,,dried in air,,,purple rhombus crystals,12.0,0.3 × 0.2 × 0.3 mm,,"[Mo(CN)8]4− 4-connected; Cu 6-connected (4,6)-connected net","a=19.7429(19) Å, b=19.7429(19) Å, c=13.9883(15) Å, I41/a",,,not_reported,not_reported,,,10.1021/cg9008834,ok,
10.1021/acs.cgd.9b01301,downloaded\10.1021_acs.cgd.9b01301.pdf,SI downloaded\10.1021_acs.cgd.9b01301_SI.pdf,mof_json_store\10.1021_acs.cgd.9b01301\raw_output.json,mof_json_store\10.1021_acs.cgd.9b01301\synthesis_001.json,yes,BDC with Et4NCl/Br/BF4 gave MIL-68(In); Et4N(BF4) sometimes gave trace YCM-51; using InF3/InBr3 led to no reaction or MIL-68.,YCM-41,1954267,Ti(OiPr)4,,"0.114 g, 0.500 mmol (1.00 equiv)",0.5,mmol,nan,,,,,nan,,,,,"biphenyl-4,4'-dicarboxylic acid",BPDC,"0.298 g, 1.23 mmol",1.23,mmol,,,,,,,,,,,tetraethylammonium chloride,Et4NCl,"0.170 g, 1.00 mmol (2.00 equiv)",1.0,mmol,,,,,,"N,N-dimethylformamide",DMF,18 mL,18.0,"1,4-dioxane",,12 mL,12.0,120.0,120 °C,144.0,6 days,"20 mL glass scintillation vials, Teflon-lined caps",static,DMF,4× 10 mL,dried in vacuo,,,,21.0,0.20 × 0.09 × 0.08 mm,mcm,mix of [In(CO2R)3Cl]− and [In(CO2R)4]− nodes (3:2),"a=15.3566(11) Å, b=9.3863(6) Å, c=34.022(2) Å, P2221",,,not_reported,no,,,10.1021/acs.cgd.9b01301,ok,
10.1021/acs.cgd.9b01301,downloaded\10.1021_acs.cgd.9b01301.pdf,SI downloaded\10.1021_acs.cgd.9b01301_SI.pdf,mof_json_store\10.1021_acs.cgd.9b01301\raw_output.json,mof_json_store\10.1021_acs.cgd.9b01301\synthesis_002.json,yes,BDC with Et4NCl/Br/BF4 gave MIL-68(In); Et4N(BF4) sometimes gave trace YCM-51; using InF3/InBr3 led to no reaction or MIL-68.,YCM-41(Br),1954268,Ti(OiPr)4,,"0.114 g, 0.500 mmol (1.00 equiv)",0.5,mmol,nan,,,,,nan,,,,,"biphenyl-4,4'-dicarboxylic acid",BPDC,"0.298 g, 1.23 mmol",1.23,mmol,,,,,,,,,,,tetraethylammonium bromide,Et4NBr,"0.216 g, 1.00 mmol (2.00 equiv)",1.0,mmol,,,,,,"N,N-dimethylformamide",DMF,18 mL,18.0,"1,4-dioxane",,12 mL,12.0,120.0,120 °C,144.0,6 days,"20 mL glass scintillation vials, Teflon-lined caps",static,DMF,4× 10 mL,dried in vacuo,,,,,0.40 × 0.20 × 0.20 mm,mcm,mix of [In(CO2R)3Br]− and [In(CO2R)4]− nodes,"a=9.3894(19) Å, b=15.536(4) Å, c=34.201(7) Å, P2221",,,not_reported,no,,,10.1021/acs.cgd.9b01301,ok,
10.1021/acs.cgd.9b01301,downloaded\10.1021_acs.cgd.9b01301.pdf,SI downloaded\10.1021_acs.cgd.9b01301_SI.pdf,mof_json_store\10.1021_acs.cgd.9b01301\raw_output.json,mof_json_store\10.1021_acs.cgd.9b01301\synthesis_003.json,yes,BDC with Et4NCl/Br/BF4 gave MIL-68(In); Et4N(BF4) sometimes gave trace YCM-51; using InF3/InBr3 led to no reaction or MIL-68.,YCM-41,,Ti4O4(ox)7(pipH2)3·2H2O,,"0.114 g, 0.500 mmol (1.00 equiv)",0.5,mmol,nan,,,,,nan,,,,,"biphenyl-4,4'-dicarboxylic acid",BPDC,"0.298 g, 1.23 mmol",1.23,mmol,,,,,,,,,,,tetraethylammonium tetrafluoroborate,Et4N(BF4),"0.224 g, 1.00 mmol (2.00 equiv)",1.0,mmol,,,,,,"N,N-dimethylformamide",DMF,18 mL,18.0,"1,4-dioxane",,12 mL,12.0,120.0,120 °C,144.0,6 days,"20 mL glass scintillation vials, Teflon-lined caps",static,DMF,4× 10 mL,dried in vacuo,,,,,,mcm,mix of [In(CO2R)3Cl]− and [In(CO2R)4]− nodes (inferred),,,,not_reported,no,,,10.1021/acs.cgd.9b01301,ok,
10.1002/anie.201900863,downloaded\10.1002_anie.201900863.pdf,SI downloaded\10.1002_anie.201900863_SI.pdf,mof_json_store\10.1002_anie.201900863\raw_output.json,mof_json_store\10.1002_anie.201900863\synthesis_001.json,no,,FDM-8,1877267,MnCl2·4H2O,,"0.022 g, 0.09 mmol",0.09,mmol,nan,,"1.30 g, 4.38 mmol",4.38,mmol,nan,,,,,4-pyrazolecarboxylic acid,H2PyC,"0.020 g, 0.18 mmol",0.18,mmol,terephthalic acid,H2BDC,"0.016 g, 0.10 mmol",0.1,mmol,"2,6-naphthalenedicarboxylic acid",H2NDC,"0.012 g, 0.06 mmol",0.06,mmol,,,,,,,,,,,"N,N-dimethylformamide",DMF,15 mL,15.0,N-methyl-2-pyrrolidone,NMP,5 mL,5.0,100.0,100 °C,16.0,16 h,glass vial (25 mL),static,"DMF, CH2Cl2",DMF 3×; CH2Cl2 9× over 3 days,200 °C in vacuo for 12 h,200.0,12.0,colorless single crystals,79.0,,ith,"Zn4O(COO)6 6-connected; Cu3(NN)3 3-connected; (3,6)-connected network","a=b=28.098(6) Å, c=25.858(5) Å, P42/mmc",,3643.0,yes,no,,methane_storage,10.1002/anie.201900863,ok,
10.1002/anie.201900863,downloaded\10.1002_anie.201900863.pdf,SI downloaded\10.1002_anie.201900863_SI.pdf,mof_json_store\10.1002_anie.201900863\raw_output.json,mof_json_store\10.1002_anie.201900863\synthesis_002.json,no,,NH2-FDM-8,1891972,Cd(NO3)2·4H2O,,"0.022 g, 0.09 mmol",0.09,mmol,nan,,"1.30 g, 4.38 mmol",4.38,mmol,nan,,,,,4-pyrazolecarboxylic acid,H2PyC,"0.020 g, 0.18 mmol",0.18,mmol,2-aminoterephthalic acid,NH2-H2BDC,"0.018 g, 0.10 mmol",0.1,mmol,"2,6-naphthalenedicarboxylic acid",H2NDC,"0.012 g, 0.06 mmol",0.06,mmol,,,,,,,,,,,"N,N-dimethylformamide",DMF,15 mL,15.0,N-methyl-2-pyrrolidone,NMP,5 mL,5.0,100.0,100 °C,16.0,16 h,glass vial (25 mL),static,"DMF, CH2Cl2",DMF 3×; CH2Cl2 9× over 3 days,200 °C in vacuo for 12 h,200.0,12.0,colorless single crystals,76.0,,ith,"Zn4O(COO)6 6-connected; Cu3(NN)3 3-connected; (3,6)-connected network","a=b=28.108(6) Å, c=25.916(5) Å, P42/mmc",,3335.0,yes,no,,methane_storage,10.1002/anie.201900863,ok,
10.1002/anie.201900863,downloaded\10.1002_anie.201900863.pdf,SI downloaded\10.1002_anie.201900863_SI.pdf,mof_json_store\10.1002_anie.201900863\raw_output.json,mof_json_store\10.1002_anie.201900863\synthesis_003.json,no,,C4H4-FDM-8,1891973,Cd(NO3)2·4H2O,,"0.022 g, 0.09 mmol",0.09,mmol,nan,,"1.30 g, 4.38 mmol",4.38,mmol,nan,,,,,4-pyrazolecarboxylic acid,H2PyC,"0.020 g, 0.18 mmol",0.18,mmol,terephthalic acid,C4H4-H2BDC,"0.020 g, 0.10 mmol",0.1,mmol,"2,6-naphthalenedicarboxylic acid",H2NDC,"0.012 g, 0.06 mmol",0.06,mmol,,,,,,,,,,,"N,N-dimethylformamide",DMF,15 mL,15.0,N-methyl-2-pyrrolidone,NMP,5 mL,5.0,100.0,100 °C,16.0,16 h,glass vial (25 mL),static,"DMF, CH2Cl2",DMF 3×; CH2Cl2 9× over 3 days,200 °C in vacuo for 12 h,200.0,12.0,colorless single crystals,76.0,,ith,"Zn4O(COO)6 6-connected; Cu3(NN)3 3-connected; (3,6)-connected network","a=b=28.1230(5) Å, c=25.8922(5) Å, P42/mmc",,3085.0,yes,no,,methane_storage,10.1002/anie.201900863,ok,
10.1039/c6cc10225e,downloaded\10.1039_c6cc10225e.pdf,SI downloaded\10.1039_c6cc10225e_SI.pdf,mof_json_store\10.1039_c6cc10225e\raw_output.json,mof_json_store\10.1039_c6cc10225e\synthesis_001.json,yes,pbdc-10a-u gave amorphous films under several conditions; pbdc-9a and pbdc-10a yielded only amorphous materials.,polyUiO-66,,Cd(NO3)2·4H2O,ZrCl4,0.037 mmol,0.037,mmol,nan,,,,,nan,,,,,"Poly-2,5-bis(but-3-en-1-yloxy)terephthalic acid",pbdc-6a-u,0.03 mmol,0.03,mmol,,,,,,,,,,,formic acid,,2 mL,2.0,mL,,,,,,"N,N-diethylformamide",DEF,2 mL,2.0,,,,,135.0,135 °C,48.0,2 days,20 mL scintillation vial,,"DMF, MeOH",DMF exchange 3× over 1 day; MeOH exchange 2×/day for 2 days,105 °C under vacuum for 10 h,105.0,10.0,microcrystalline powder; very small crystalline nanostructures,,,,Zr6O4(OH)4 12-connected SBU,,,,yes,not_reported,,,10.1039/c6cc10225e,ok,
10.1039/c6cc10225e,downloaded\10.1039_c6cc10225e.pdf,SI downloaded\10.1039_c6cc10225e_SI.pdf,mof_json_store\10.1039_c6cc10225e\raw_output.json,mof_json_store\10.1039_c6cc10225e\synthesis_002.json,yes,pbdc-10a-u gave amorphous films under several conditions; pbdc-9a and pbdc-10a yielded only amorphous materials.,polyUiO-66,,Th(NO3)4·6H2O,ZrCl4,0.037 mmol,0.037,mmol,nan,,,,,nan,,,,,"Poly-2,5-bis(pent-4-en-1-yloxy)terephthalic acid",pbdc-8a-u (disperse),0.03 mmol,0.03,mmol,,,,,,,,,,,formic acid,,2 mL,2.0,mL,,,,,,"N,N-diethylformamide",DEF,2 mL,2.0,,,,,135.0,135 °C,48.0,2 days,20 mL scintillation vial,,"DMF, MeOH",DMF exchange 3× over 1 day; MeOH exchange 2×/day for 2 days,105 °C under vacuum for 10 h,105.0,10.0,"thin, brittle crystalline film with interlaced morphology",,,,Zr6O4(OH)4 12-connected SBU,,,,yes,not_reported,,,10.1039/c6cc10225e,ok,
10.1039/c6cc10225e,downloaded\10.1039_c6cc10225e.pdf,SI downloaded\10.1039_c6cc10225e_SI.pdf,mof_json_store\10.1039_c6cc10225e\raw_output.json,mof_json_store\10.1039_c6cc10225e\synthesis_003.json,yes,pbdc-10a-u gave amorphous films under several conditions; pbdc-9a and pbdc-10a yielded only amorphous materials.,polyUiO-66,,Th(NO3)4·6H2O,ZrCl4,0.037 mmol,0.037,mmol,nan,,,,,nan,,,,,"Poly-2,5-bis(pent-4-en-1-yloxy)terephthalic acid",pbdc-8a-u 2800,0.03 mmol,0.03,mmol,,,,,,,,,,,formic acid,,2 mL,2.0,mL,,,,,,"N,N-diethylformamide",DEF,2 mL,2.0,,,,,135.0,135 °C,48.0,2 days,20 mL scintillation vial,,"DMF, MeOH",DMF exchange 3× over 1 day; MeOH exchange 2×/day for 2 days,105 °C under vacuum for 10 h,105.0,10.0,"thin, brittle crystalline film with interlaced morphology",,,,Zr6O4(OH)4 12-connected SBU,,,,yes,not_reported,,,10.1039/c6cc10225e,ok,
10.1039/c6cc10225e,downloaded\10.1039_c6cc10225e.pdf,SI downloaded\10.1039_c6cc10225e_SI.pdf,mof_json_store\10.1039_c6cc10225e\raw_output.json,mof_json_store\10.1039_c6cc10225e\synthesis_004.json,yes,pbdc-10a-u gave amorphous films under several conditions; pbdc-9a and pbdc-10a yielded only amorphous materials.,polyUiO-66,,Th(NO3)4·6H2O,ZrCl4,0.037 mmol,0.037,mmol,nan,,,,,nan,,,,,"Poly-2,5-bis(pent-4-en-1-yloxy)terephthalic acid",pbdc-8a-u 7800,0.03 mmol,0.03,mmol,,,,,,,,,,,formic acid,,2 mL,2.0,mL,,,,,,"N,N-diethylformamide",DEF,2 mL,2.0,,,,,135.0,135 °C,48.0,2 days,20 mL scintillation vial,,"DMF, MeOH",DMF exchange 3× over 1 day; MeOH exchange 2×/day for 2 days,105 °C under vacuum for 10 h,105.0,10.0,"thin, brittle crystalline film with interlaced morphology",,,,Zr6O4(OH)4 12-connected SBU,,,,yes,not_reported,,,10.1039/c6cc10225e,ok,
10.1039/c6cc10225e,downloaded\10.1039_c6cc10225e.pdf,SI downloaded\10.1039_c6cc10225e_SI.pdf,mof_json_store\10.1039_c6cc10225e\raw_output.json,mof_json_store\10.1039_c6cc10225e\synthesis_005.json,yes,pbdc-10a-u gave amorphous films under several conditions; pbdc-9a and pbdc-10a yielded only amorphous materials.,polyUiO-66,,Th(NO3)4·6H2O,ZrCl4,0.037 mmol,0.037,mmol,nan,,,,,nan,,,,,"Poly-2,5-bis(pent-4-en-1-yloxy)terephthalic acid",pbdc-8a-u 42000,0.03 mmol,0.03,mmol,,,,,,,,,,,formic acid,,2 mL,2.0,mL,,,,,,"N,N-diethylformamide",DEF,2 mL,2.0,,,,,135.0,135 °C,48.0,2 days,20 mL scintillation vial,,"DMF, MeOH",DMF exchange 3× over 1 day; MeOH exchange 2×/day for 2 days,105 °C under vacuum for 10 h,105.0,10.0,"thin, brittle crystalline film with interlaced morphology",,,,Zr6O4(OH)4 12-connected SBU,,,,yes,not_reported,,,10.1039/c6cc10225e,ok,
10.1039/c6cc10225e,downloaded\10.1039_c6cc10225e.pdf,SI downloaded\10.1039_c6cc10225e_SI.pdf,mof_json_store\10.1039_c6cc10225e\raw_output.json,mof_json_store\10.1039_c6cc10225e\synthesis_006.json,yes,pbdc-10a-u gave amorphous films under several conditions; pbdc-9a and pbdc-10a yielded only amorphous materials.,polyUiO-66,,Th(NO3)4·6H2O,ZrCl4,0.037 mmol,0.037,mmol,nan,,,,,nan,,,,,"Poly-2,5-bis(heptan-1-yloxy)terephthalic acid",pbdc-7a,0.03 mmol,0.03,mmol,,,,,,,,,,,formic acid,,2 mL,2.0,mL,,,,,,"N,N-diethylformamide",DEF,2 mL,2.0,,,,,135.0,135 °C,48.0,2 days,20 mL scintillation vial,,"DMF, MeOH",DMF exchange 3× over 1 day; MeOH exchange 2×/day for 2 days,105 °C under vacuum for 10 h,105.0,10.0,crystalline polyMOF film,,,,Zr6O4(OH)4 12-connected SBU,,,,yes,not_reported,,,10.1039/c6cc10225e,ok,
10.1039/c6cc10225e,downloaded\10.1039_c6cc10225e.pdf,SI downloaded\10.1039_c6cc10225e_SI.pdf,mof_json_store\10.1039_c6cc10225e\raw_output.json,mof_json_store\10.1039_c6cc10225e\synthesis_007.json,yes,pbdc-10a-u gave amorphous films under several conditions; pbdc-9a and pbdc-10a yielded only amorphous materials.,polyUiO-66,,Th(NO3)4·6H2O,ZrCl4,0.037 mmol,0.037,mmol,nan,,,,,nan,,,,,"Poly-2,5-bis(octan-1-yloxy)terephthalic acid",pbdc-8a,0.03 mmol,0.03,mmol,,,,,,,,,,,formic acid,,2 mL,2.0,mL,,,,,,"N,N-diethylformamide",DEF,2 mL,2.0,,,,,135.0,135 °C,48.0,2 days,20 mL scintillation vial,,"DMF, MeOH",DMF exchange 3× over 1 day; MeOH exchange 2×/day for 2 days,105 °C under vacuum for 10 h,105.0,10.0,crystalline film with interlaced morphology,,,,Zr6O4(OH)4 12-connected SBU,,,,yes,not_reported,,,10.1039/c6cc10225e,ok,
10.1039/c0dt01483d,downloaded\10.1039_c0dt01483d.pdf,,mof_json_store\10.1039_c0dt01483d\raw_output.json,mof_json_store\10.1039_c0dt01483d\synthesis_001.json,no,,MCoS-1,,Th(NO3)4·6H2O,,3.8 g (0.01 mole),7.47816,mmol,nan,,,,,nan,,,,,sodium salicylate,,1.6 g (0.01 mole),1.6,g,,,,,,,,,,,sodium hydroxide,NaOH,added to adjust pH to 10,,,,,,,,water,H2O,25 mL total (20 mL + 5 mL),25.0,,,,,75.0,348 K,24.0,24 h (hydrothermal aging),Teflon-lined autoclave,stirred then static,water,several times,"dried at 333 K; for sorption measurements, degassed at 423 K for 14 h; optional solvent exchange: 50 mL MeOH or CHCl3 for 72 h with solvent refreshed every 24 h",150.0,14.0,"purple, rod-shaped particles",,,,,"a=b=12.957(0.042) Å, c=12.738(0.019) Å, α=β=γ=90°, P4mm, V=2138.73 Å3",,178.0,not_reported,not_reported,300.0,magnetism;luminescence,10.1039/c0dt01483d,ok,
10.1021/cg100535q,downloaded\10.1021_cg100535q.pdf,SI downloaded\10.1021_cg100535q_SI.pdf,mof_json_store\10.1021_cg100535q\raw_output.json,mof_json_store\10.1021_cg100535q\synthesis_001.json,no,,,,Tb(NO3)3·6H2O,,"29.7 mg, 0.1 mmol",0.1,mmol,nan,,,,,nan,,,,,"3,5-di(imidazol-1-yl)benzoic acid",HL,"12.7 mg, 0.05 mmol",0.05,mmol,"1,4-benzenediacetic acid",H2PBEA,"8.7 mg, 0.05 mmol",0.05,mmol,,,,,,NaOH,,"6.0 mg, 0.15 mmol",0.15,mmol,,,,,,water,H2O,10 mL,10.0,,,,,180.0,180 °C,72.0,3 d,16 mL Teflon-lined stainless steel autoclave,static,"water, ethanol",several times,,,,colorless block crystals,62.0,,tfz-d,binuclear [Cd2(COO)2] 8-connected SBU,,,,not_reported,not_reported,325.0,luminescence,10.1021/cg100535q,ok,
10.1021/cg100535q,downloaded\10.1021_cg100535q.pdf,SI downloaded\10.1021_cg100535q_SI.pdf,mof_json_store\10.1021_cg100535q\raw_output.json,mof_json_store\10.1021_cg100535q\synthesis_002.json,no,,,,Tb(NO3)3·6H2O,,"22.8 mg, 0.1 mmol",0.1,mmol,nan,,,,,nan,,,,,"3,5-di(imidazol-1-yl)benzoic acid",HL,"12.7 mg, 0.05 mmol",0.05,mmol,"1,4-benzenediacetic acid",H2PBEA,"8.7 mg, 0.05 mmol",0.05,mmol,,,,,,NaOH,,"6.0 mg, 0.15 mmol",0.15,mmol,,,,,,water,H2O,10 mL,10.0,,,,,180.0,180 °C,72.0,3 d,16 mL Teflon-lined stainless steel autoclave,static,"water, ethanol",several times,,,,colorless block crystals,56.0,,,tetranuclear [Cd4(μ3-OH)2(COO)6] 10-connected SBU,,,,not_reported,not_reported,370.0,luminescence,10.1021/cg100535q,ok,
