Repository: zzhenglab/MOFinder

# MOFinder

MOFinder extracts MOF synthesis information from the literature, reconstructs evidence-supported negative reaction records, and prepares datasets for synthesis-outcome prediction.
[Web application](https://mofinder.chemistry.wustl.edu/) | [Demos](Demo/README.md) | [Source code](docs/source_to_code.md) | [Workflow guide](docs/workflow.md) | [Model evaluation](docs/evaluation.md)

## Quick start

The workflow runs through Python commands. Python 3.10 or newer is required. Clone the repository and initialize its related applications:

```bash
git clone --recurse-submodules https://github.com/zzhenglab/MOFinder.git
cd MOFinder
```

Start with the two offline demonstrations:

```bash

File: mof_extraction_1_2.csv (part 118 of 305)
doi,main_pdf,si_pdf,raw_output,parsed_json,article_trial_or_failure,article_trial_or_failure_notes,mof_name,crystal_code,metal_1,metal_1_abbr,metal_1_amount_text,metal_1_amount_value,metal_1_amount_unit,metal_2,metal_2_abbr,metal_2_amount_text,metal_2_amount_value,metal_2_amount_unit,metal_3,metal_3_abbr,metal_3_amount_text,metal_3_amount_value,metal_3_amount_unit,linker_1,linker_1_abbr,linker_1_amount_text,linker_1_amount_value,linker_1_amount_unit,linker_2,linker_2_abbr,linker_2_amount_text,linker_2_amount_value,linker_2_amount_unit,linker_3,linker_3_abbr,linker_3_amount_text,linker_3_amount_value,linker_3_amount_unit,modulator_1,modulator_1_abbr,modulator_1_amount_text,modulator_1_amount_value,modulator_1_amount_unit,modulator_2,modulator_2_abbr,modulator_2_amount_text,modulator_2_amount_value,modulator_2_amount_unit,solvent_main,solvent_main_abbr,solvent_main_amount_text,solvent_main_ml,solvent_secondary,solvent_secondary_abbr,solvent_secondary_amount_text,solvent_secondary_ml,temperature_c,temperature_c_text,time_h,time_text,vessel_type,stirring,washing_solvent,washing_cycles,activation_text,activation_temp_c,activation_time_h,crystal_morphology,yield_percent,crystal_size,topology_code,metal_cluster_connectivity,unit_cell_short,pore_diameter_A,BET_surface_area_m2g,air_stable,water_stable,tga_decomposition_temp_c,applications,reference,status,error
10.1021/cg100535q,downloaded\10.1021_cg100535q.pdf,SI downloaded\10.1021_cg100535q_SI.pdf,mof_json_store\10.1021_cg100535q\raw_output.json,mof_json_store\10.1021_cg100535q\synthesis_003.json,no,,,,Dy(NO3)3·5H2O,,"25.6 mg, 0.1 mmol",0.1,mmol,nan,,,,,nan,,,,,"3,5-di(imidazol-1-yl)benzoic acid",HL,"12.7 mg, 0.05 mmol",0.05,mmol,"1,4-benzenediacetic acid",H2PBEA,"8.7 mg, 0.05 mmol",0.05,mmol,,,,,,NaOH,,"6.0 mg, 0.15 mmol",0.15,mmol,,,,,,water,H2O,10 mL,10.0,,,,,180.0,180 °C,72.0,3 d,16 mL Teflon-lined stainless steel autoclave,static,"water, ethanol",several times,,,,colorless block crystals,54.0,,,mixed SBUs: binuclear [Cd2(COO)2] and tetranuclear [Cd4(μ3-OH)2],,,,not_reported,not_reported,360.0,luminescence,10.1021/cg100535q,ok,
10.1021/cg100535q,downloaded\10.1021_cg100535q.pdf,SI downloaded\10.1021_cg100535q_SI.pdf,mof_json_store\10.1021_cg100535q\raw_output.json,mof_json_store\10.1021_cg100535q\synthesis_004.json,no,,,,Dy(NO3)3·5H2O,,"19.7 mg, 0.1 mmol",0.1,mmol,nan,,,,,nan,,,,,"3,5-di(imidazol-1-yl)benzoic acid",HL,"12.7 mg, 0.05 mmol",0.05,mmol,"1,4-benzenediacetic acid",H2PBEA,"8.7 mg, 0.05 mmol",0.05,mmol,,,,,,NaOH,,"6.0 mg, 0.15 mmol",0.15,mmol,,,,,,water,H2O,10 mL,10.0,,,,,180.0,180 °C,72.0,3 d,16 mL Teflon-lined stainless steel autoclave,static,"water, ethanol",several times,,,,pink block crystals,67.0,,,binuclear [Mn2(μ2-H2O)(COO)2] 8-connected SBU,,,,not_reported,not_reported,310.0,,10.1021/cg100535q,ok,
10.1021/cg100535q,downloaded\10.1021_cg100535q.pdf,SI downloaded\10.1021_cg100535q_SI.pdf,mof_json_store\10.1021_cg100535q\raw_output.json,mof_json_store\10.1021_cg100535q\synthesis_005.json,no,,,,Ho(NO3)3·6H2O,,"25.1 mg, 0.1 mmol",0.1,mmol,nan,,,,,nan,,,,,"3,5-di(imidazol-1-yl)benzoic acid",HL,"12.7 mg, 0.05 mmol",0.05,mmol,"1,4-benzenediacetic acid",H2PBEA,"8.7 mg, 0.05 mmol",0.05,mmol,,,,,,NaOH,,"6.0 mg, 0.15 mmol",0.15,mmol,,,,,,water,H2O,10 mL,10.0,,,,,180.0,180 °C,72.0,3 d,16 mL Teflon-lined stainless steel autoclave,static,"water, ethanol",several times,,,,pink block crystals,50.0,,,binuclear [Mn2(μ2-H2O)(COO)2] 8-connected SBU,,,,not_reported,not_reported,310.0,,10.1021/cg100535q,ok,
10.1021/cg100535q,downloaded\10.1021_cg100535q.pdf,SI downloaded\10.1021_cg100535q_SI.pdf,mof_json_store\10.1021_cg100535q\raw_output.json,mof_json_store\10.1021_cg100535q\synthesis_006.json,no,,,,Ho(NO3)3·6H2O,,"16.9 mg, 0.1 mmol",0.1,mmol,nan,,,,,nan,,,,,"3,5-di(imidazol-1-yl)benzoic acid",HL,"12.7 mg, 0.05 mmol",0.05,mmol,"1,4-benzenediacetic acid",H2PBEA,"8.7 mg, 0.05 mmol",0.05,mmol,,,,,,NaOH,,"6.0 mg, 0.15 mmol",0.15,mmol,,,,,,water,H2O,10 mL,10.0,,,,,180.0,180 °C,72.0,3 d,16 mL Teflon-lined stainless steel autoclave,static,"water, ethanol",several times,,,,pink block crystals,53.0,,,binuclear [Mn2(μ2-H2O)(COO)2] 8-connected SBU,,,,not_reported,not_reported,310.0,,10.1021/cg100535q,ok,
10.1021/acsami.0c04538,downloaded\10.1021_acsami.0c04538.pdf,SI downloaded\10.1021_acsami.0c04538_SI.pdf,mof_json_store\10.1021_acsami.0c04538\raw_output.json,mof_json_store\10.1021_acsami.0c04538\synthesis_002.json,no,,JLU-MOF67,1985592,Er(NO3)3·5H2O,Zn(NO3)2·6H2O,"0.067 mmol, 20 mg",0.067,mmol,nan,,,,,nan,,,,,"1H-[1,2,3]triazole",HTZ,"0.130 mmol, 9 mg",0.13,mmol,"[1,1′:3′,1″-terphenyl]-3,3″,5,5″-tetracarboxylic acid",H4TPTA,"0.010 mmol, 4 mg",0.01,mmol,,,,,,nitric acid (diluted in DMF),,"50 μL, 1.1 mL nitric acid in 10 mL DMF",,,,,,,,"N,N-dimethylacetamide",DMA,0.5 mL,0.5,water,H2O,0.7 mL,0.7,85.0,85 °C for 12 h,12.0,12 h,20 mL vial (sealed),ultrasonicated then static,DMA,three times with 5 mL,Methanol solvent exchange for 3 days; then evacuated under high vacuum at 100 °C for 10 h,100.0,10.0,colorless crystals,75.0,,dia,Zn5(TZ)6 4-connected SBU,"a=12.219, b=15.700, c=15.737 Å; α=101.19°, β=97.41°, γ=92.52°; P-1",,480.0,not_reported,yes,,acetylene separation;CO2_capture,10.1021/acsami.0c04538,ok,
10.1021/am5028346,downloaded\10.1021_am5028346.pdf,SI downloaded\10.1021_am5028346_SI.pdf,mof_json_store\10.1021_am5028346\raw_output.json,mof_json_store\10.1021_am5028346\synthesis_001.json,yes,Below-threshold surfactant gave zinc alkaline nitrate impurity; lower temperatures decreased yield and crystallinity.,ZIF-8,,Tm(NO3)3·6H2O,,"1.60 g, 5.38 mmol",5.38,mmol,nan,,,,,nan,,,,,2-methylimidazole,H-MeIM,"0.900 g, 10.96 mmol",0.9,g,,,,,,,,,,,mixed surfactant (Span 80 and Tween 80 in molar ratio 1:1.2),,0.750 g,0.75,g,,,,,,water,H2O,60 mL (emulsion) + 80 mL (Zn solution),,,,,,60.0,60 °C,1.0,1 h,,moderate stirring,ethanol,reflux 24 h,85 °C under vacuum overnight,85.0,,polyhedral nanocrystals,,70 ± 13 nm (mean),sod,,,,1360.0,not_reported,not_reported,,,10.1021/am5028346,ok,
10.1021/am5028346,downloaded\10.1021_am5028346.pdf,SI downloaded\10.1021_am5028346_SI.pdf,mof_json_store\10.1021_am5028346\raw_output.json,mof_json_store\10.1021_am5028346\synthesis_002.json,yes,Below-threshold surfactant gave zinc alkaline nitrate impurity; lower temperatures decreased yield and crystallinity.,ZIF-8,,Tm(NO3)3·6H2O,,"1.60 g, 5.38 mmol",5.38,mmol,nan,,,,,nan,,,,,2-methylimidazole,H-MeIM,"0.900 g, 10.96 mmol",0.9,g,,,,,,,,,,,mixed surfactant (Span 80 and Tween 80 in molar ratio 1:1.2),,0.750 g,0.75,g,,,,,,water,H2O,60 mL (emulsion) + 80 mL (Zn solution),,,,,,25.0,25 °C,1.0,1 h,,moderate stirring,ethanol,reflux 24 h,85 °C under vacuum overnight,85.0,,polyhedral nanocrystals,,40 ± 7 nm (mean),sod,,,,1143.0,not_reported,not_reported,,,10.1021/am5028346,ok,
10.1021/am5028346,downloaded\10.1021_am5028346.pdf,SI downloaded\10.1021_am5028346_SI.pdf,mof_json_store\10.1021_am5028346\raw_output.json,mof_json_store\10.1021_am5028346\synthesis_003.json,yes,Below-threshold surfactant gave zinc alkaline nitrate impurity; lower temperatures decreased yield and crystallinity.,ZIF-8,,CdBr2·4H2O,,"1.60 g, 5.38 mmol",5.38,mmol,nan,,,,,nan,,,,,2-methylimidazole,H-MeIM,"0.900 g, 10.96 mmol",0.9,g,,,,,,,,,,,mixed surfactant (Span 80 and Tween 80 in molar ratio 1:1.2),,0.750 g,0.75,g,,,,,,water,H2O,60 mL (emulsion) + 80 mL (Zn solution),,,,,,0.0,0 °C,1.0,1 h,,moderate stirring,ethanol,reflux 24 h,85 °C under vacuum overnight,85.0,,polyhedral nanocrystals,,25 ± 5 nm (mean),sod,,,,1225.0,not_reported,not_reported,,,10.1021/am5028346,ok,
10.1021/am5028346,downloaded\10.1021_am5028346.pdf,SI downloaded\10.1021_am5028346_SI.pdf,mof_json_store\10.1021_am5028346\raw_output.json,mof_json_store\10.1021_am5028346\synthesis_004.json,yes,Below-threshold surfactant gave zinc alkaline nitrate impurity; lower temperatures decreased yield and crystallinity.,ZIF-8,,CdBr2·4H2O,,"0.350 g, 1.18 mmol",1.18,mmol,nan,,,,,nan,,,,,2-methylimidazole,H-MeIM,"0.200 g, 2.44 mmol",0.2,g,,,,,,,,,,,,,,,,,,,,,"N,N-dimethylformamide",DMF,15 mL,15.0,,,,,120.0,120 °C,24.0,24 h,Teflon-lined autoclave (25 mL),static,"DMF, MeOH",DMF wash 3×; MeOH solvent exchange 3 days (refresh frequently),85 °C under vacuum overnight,85.0,,large polyhedral particles,,~20 μm (mean),sod,,,,1560.0,not_reported,not_reported,,,10.1021/am5028346,ok,
10.1039/c8cc05895d,downloaded\10.1039_c8cc05895d.pdf,SI downloaded\10.1039_c8cc05895d_SI.pdf,mof_json_store\10.1039_c8cc05895d\raw_output.json,mof_json_store\10.1039_c8cc05895d\synthesis_001.json,no,,UiO-66 (microporous),,CdBr2·4H2O,,"0.053 g, 0.227 mmol",0.227,mmol,nan,,,,,nan,,,,,terephthalic acid,H2BDC,"0.034 g, 0.227 mmol",0.227,mmol,,,,,,,,,,,,,,,,,,,,,"N,N-dimethylformamide",DMF,25 mL,25.0,,,,,120.0,120 °C,24.0,24 h,30 mL sealed vial,,"DMF, MeOH",several times,150 °C under vacuum for 12 h,150.0,12.0,,,,,Zr6O4(OH)4 12-connected SBU,,,,not_reported,not_reported,500.0,,10.1039/c8cc05895d,ok,
10.1039/c8cc05895d,downloaded\10.1039_c8cc05895d.pdf,SI downloaded\10.1039_c8cc05895d_SI.pdf,mof_json_store\10.1039_c8cc05895d\raw_output.json,mof_json_store\10.1039_c8cc05895d\synthesis_002.json,no,,"HP-UiO-66 (R_Zr/BDC = 0.5, 120 °C)",,CdBr2·4H2O,,R_Zr/BDC = 0.5 (relative to H2BDC 0.227 mmol),0.227,mmol,nan,,,,,nan,,,,,terephthalic acid,H2BDC,"0.034 g, 0.227 mmol",0.227,mmol,,,,,,,,,,,,,,,,,,,,,"N,N-dimethylformamide",DMF,25 mL,25.0,,,,,120.0,120 °C,48.0,48 h,30 mL sealed vial,,"DMF, MeOH",several times,150 °C under vacuum for 12 h,150.0,12.0,,,,,Zr6O4(OH)4 12-connected SBU,,,621.0,not_reported,not_reported,500.0,,10.1039/c8cc05895d,ok,
10.1039/c8cc05895d,downloaded\10.1039_c8cc05895d.pdf,SI downloaded\10.1039_c8cc05895d_SI.pdf,mof_json_store\10.1039_c8cc05895d\raw_output.json,mof_json_store\10.1039_c8cc05895d\synthesis_003.json,no,,"HP-UiO-66 (R_Zr/BDC = 0.8, 120 °C)",,Cd(CH3COO)2·2H2O,,R_Zr/BDC = 0.8 (relative to H2BDC 0.227 mmol),0.227,mmol,nan,,,,,nan,,,,,terephthalic acid,H2BDC,"0.034 g, 0.227 mmol",0.227,mmol,,,,,,,,,,,,,,,,,,,,,"N,N-dimethylformamide",DMF,25 mL,25.0,,,,,120.0,120 °C,48.0,48 h,30 mL sealed vial,,"DMF, MeOH",several times,150 °C under vacuum for 12 h,150.0,12.0,,,,,Zr6O4(OH)4 12-connected SBU,,,699.0,not_reported,not_reported,500.0,,10.1039/c8cc05895d,ok,
10.1039/c8cc05895d,downloaded\10.1039_c8cc05895d.pdf,SI downloaded\10.1039_c8cc05895d_SI.pdf,mof_json_store\10.1039_c8cc05895d\raw_output.json,mof_json_store\10.1039_c8cc05895d\synthesis_004.json,no,,"HP-UiO-66 (R_Zr/BDC = 1.0, 120 °C)",,Zn(NO3)2·6H2O,,R_Zr/BDC = 1.0 (relative to H2BDC 0.227 mmol),0.227,mmol,nan,,,,,nan,,,,,terephthalic acid,H2BDC,"0.034 g, 0.227 mmol",0.227,mmol,,,,,,,,,,,,,,,,,,,,,"N,N-dimethylformamide",DMF,25 mL,25.0,,,,,120.0,120 °C,48.0,48 h,30 mL sealed vial,,"DMF, MeOH",several times,150 °C under vacuum for 12 h,150.0,12.0,,,,,Zr6O4(OH)4 12-connected SBU,,,916.0,not_reported,not_reported,500.0,,10.1039/c8cc05895d,ok,
10.1039/c8cc05895d,downloaded\10.1039_c8cc05895d.pdf,SI downloaded\10.1039_c8cc05895d_SI.pdf,mof_json_store\10.1039_c8cc05895d\raw_output.json,mof_json_store\10.1039_c8cc05895d\synthesis_005.json,no,,"HP-UiO-66 (R_Zr/BDC = 1.2, 120 °C)",,Zn(NO3)2·6H2O,,R_Zr/BDC = 1.2 (relative to H2BDC 0.227 mmol),0.227,mmol,nan,,,,,nan,,,,,terephthalic acid,H2BDC,"0.034 g, 0.227 mmol",0.227,mmol,,,,,,,,,,,,,,,,,,,,,"N,N-dimethylformamide",DMF,25 mL,25.0,,,,,120.0,120 °C,48.0,48 h,30 mL sealed vial,,"DMF, MeOH",several times,150 °C under vacuum for 12 h,150.0,12.0,,,,,Zr6O4(OH)4 12-connected SBU,,,565.0,not_reported,not_reported,500.0,,10.1039/c8cc05895d,ok,
10.1039/c8cc05895d,downloaded\10.1039_c8cc05895d.pdf,SI downloaded\10.1039_c8cc05895d_SI.pdf,mof_json_store\10.1039_c8cc05895d\raw_output.json,mof_json_store\10.1039_c8cc05895d\synthesis_006.json,no,,"HP-UiO-66 (R_Zr/BDC = 1.5, 120 °C)",,Cu(NO3)2·3H2O,,R_Zr/BDC = 1.5 (relative to H2BDC 0.227 mmol),0.227,mmol,nan,,,,,nan,,,,,terephthalic acid,H2BDC,"0.034 g, 0.227 mmol",0.227,mmol,,,,,,,,,,,,,,,,,,,,,"N,N-dimethylformamide",DMF,25 mL,25.0,,,,,120.0,120 °C,48.0,48 h,30 mL sealed vial,,"DMF, MeOH",several times,150 °C under vacuum for 12 h,150.0,12.0,white powder,,,,Zr6O4(OH)4 12-connected SBU,,,433.0,not_reported,not_reported,500.0,,10.1039/c8cc05895d,ok,
10.1039/c8cc05895d,downloaded\10.1039_c8cc05895d.pdf,SI downloaded\10.1039_c8cc05895d_SI.pdf,mof_json_store\10.1039_c8cc05895d\raw_output.json,mof_json_store\10.1039_c8cc05895d\synthesis_007.json,no,,HP-UiO-66-100 (R_Zr/BDC = 1.0),,Cu(CH3COO)2,,R_Zr/BDC = 1.0 (relative to H2BDC 0.227 mmol),0.227,mmol,nan,,,,,nan,,,,,terephthalic acid,H2BDC,"0.034 g, 0.227 mmol",0.227,mmol,,,,,,,,,,,,,,,,,,,,,"N,N-dimethylformamide",DMF,25 mL,25.0,,,,,100.0,100 °C,48.0,48 h,30 mL sealed vial,,"DMF, MeOH",several times,150 °C under vacuum for 12 h,150.0,12.0,,,,,Zr6O4(OH)4 12-connected SBU,,,836.0,not_reported,not_reported,500.0,,10.1039/c8cc05895d,ok,
10.1039/c8cc05895d,downloaded\10.1039_c8cc05895d.pdf,SI downloaded\10.1039_c8cc05895d_SI.pdf,mof_json_store\10.1039_c8cc05895d\raw_output.json,mof_json_store\10.1039_c8cc05895d\synthesis_008.json,no,,HP-UiO-66-120 (R_Zr/BDC = 1.0),,Cu(CH3COO)2,,R_Zr/BDC = 1.0 (relative to H2BDC 0.227 mmol),0.227,mmol,nan,,,,,nan,,,,,terephthalic acid,H2BDC,"0.034 g, 0.227 mmol",0.227,mmol,,,,,,,,,,,,,,,,,,,,,"N,N-dimethylformamide",DMF,25 mL,25.0,,,,,120.0,120 °C,48.0,48 h,30 mL sealed vial,,"DMF, MeOH",several times,150 °C under vacuum for 12 h,150.0,12.0,,,,,Zr6O4(OH)4 12-connected SBU,,,916.0,not_reported,not_reported,500.0,,10.1039/c8cc05895d,ok,
10.1039/c8cc05895d,downloaded\10.1039_c8cc05895d.pdf,SI downloaded\10.1039_c8cc05895d_SI.pdf,mof_json_store\10.1039_c8cc05895d\raw_output.json,mof_json_store\10.1039_c8cc05895d\synthesis_009.json,no,,HP-UiO-66-130 (R_Zr/BDC = 1.0),,Cu(SO4)·5H2O,,R_Zr/BDC = 1.0 (relative to H2BDC 0.227 mmol),0.227,mmol,nan,,,,,nan,,,,,terephthalic acid,H2BDC,"0.034 g, 0.227 mmol",0.227,mmol,,,,,,,,,,,,,,,,,,,,,"N,N-dimethylformamide",DMF,25 mL,25.0,,,,,130.0,130 °C,48.0,48 h,30 mL sealed vial,,"DMF, MeOH",several times,150 °C under vacuum for 12 h,150.0,12.0,,,,,Zr6O4(OH)4 12-connected SBU,,,887.0,not_reported,not_reported,500.0,,10.1039/c8cc05895d,ok,
10.1021/acs.cgd.6b00622,downloaded\10.1021_acs.cgd.6b00622.pdf,SI downloaded\10.1021_acs.cgd.6b00622_SI.pdf,mof_json_store\10.1021_acs.cgd.6b00622\raw_output.json,mof_json_store\10.1021_acs.cgd.6b00622\synthesis_001.json,yes,Using Bi(NO3)2 or BiPh3 as metal source gave mixed phases or different products.,LMOF-401,1475408,Ni(NO3)2·6H2O,,"10.0 mg, 0.005 mmol",0.005,mmol,nan,KCl,"3.0 mg, 0.040 mmol",0.04,mmol,nan,,,,,"4′,4‴,4⁗′,4⁗‴-(ethene-1,1,2,2-tetrayl)tetrakis([1,1′-biphenyl]-4-carboxylic acid)",H4tcbpe,"20.0 mg, 0.025 mmol",0.025,mmol,,,,,,,,,,,benzoic acid,,"200 mg, 1.64 mmol",1.64,mmol,,,,,,"N,N-dimethylformamide",DMF,2 mL,2.0,,,,,100.0,100 °C,120.0,5 days,20 mL scintillation vial,static,DMF,,activated in air at 90 °C for 5 days,90.0,120.0,colorless plate-like crystals,77.1,0.080 × 0.070 × 0.015 mm,,"Bi3+ 9-coordinate nodes; two interpenetrated 4,4-connected anionic nets; K+ 1D helical chains via μ3-O/DMF bridges","a=32.0791(13), b=11.9048(5), c=37.7384(15) Å, β=99.269(2)°, monoclinic C2/c",,,yes,no,,luminescence,10.1021/acs.cgd.6b00622,ok,
10.1039/d4gc01350f,downloaded\10.1039_d4gc01350f.pdf,SI downloaded\10.1039_d4gc01350f_SI.pdf,mof_json_store\10.1039_d4gc01350f\raw_output.json,mof_json_store\10.1039_d4gc01350f\synthesis_001.json,no,,MOF-74–Co,,Zn(NO3)2·6H2O,,"2.242 g, 9 mmol",9,mmol,nan,,,,,nan,,,,,"2,5-dihydroxyterephthalic acid",dhtp,"0.892 g, 4.5 mmol",4.5,mmol,,,,,,,,,,,sodium hydroxide,NaOH,"0.72 g, 18 mmol",18.0,mmol,acetic acid,HOAc,"120 μL, 0.46 equivalents relative to dhtp",,,water,H2O,200 mL (metal solution) + 200 mL (ligand solution),,,,,,25.0,room temperature (~25 °C),0.533,2 min in RPB (1500 rpm) + 30 min standing,Rotating packed bed (RPB) reactor,"RPB 1500 rpm, then static","H2O, MeOH",3× each,70 °C for 12 h,70.0,12.0,,91.0,78 nm average,,,,,1599.0,,,,CO2_capture,10.1039/d4gc01350f,ok,
10.1039/d4gc01350f,downloaded\10.1039_d4gc01350f.pdf,SI downloaded\10.1039_d4gc01350f_SI.pdf,mof_json_store\10.1039_d4gc01350f\raw_output.json,mof_json_store\10.1039_d4gc01350f\synthesis_002.json,no,,MOF-74–Co,,Zn(NO3)2·6H2O,,"2.242 g, 9 mmol",9,mmol,nan,,,,,nan,,,,,"2,5-dihydroxyterephthalic acid",dhtp,"0.892 g, 4.5 mmol",4.5,mmol,,,,,,,,,,,sodium hydroxide,NaOH,"0.72 g, 18 mmol",18.0,mmol,acetic acid,HOAc,"120 μL, 0.46 equivalents relative to dhtp",,,water,H2O,200 mL (metal solution) + 200 mL (ligand solution),,,,,,25.0,room temperature (~25 °C),0.5,stirred 30 min at 500 rpm (after mixing),stirred tank reactor (beaker),500 rpm,"H2O, MeOH",3× each,70 °C for 12 h,70.0,12.0,,,,,,,,,,,,CO2_capture,10.1039/d4gc01350f,ok,
10.1039/d4gc01350f,downloaded\10.1039_d4gc01350f.pdf,SI downloaded\10.1039_d4gc01350f_SI.pdf,mof_json_store\10.1039_d4gc01350f\raw_output.json,mof_json_store\10.1039_d4gc01350f\synthesis_003.json,no,,MOF-74–Co,,Co(NO3)2·6H2O,,"2.242 g, 9 mmol",9,mmol,nan,,,,,nan,,,,,"2,5-dihydroxyterephthalic acid",dhtp,"0.892 g, 4.5 mmol",4.5,mmol,,,,,,,,,,,sodium hydroxide,NaOH,"0.72 g, 18 mmol",18.0,mmol,,,,,,water,H2O,200 mL (metal solution) + 200 mL (ligand solution),,,,,,25.0,room temperature (~25 °C),0.533,2 min in RPB (1500 rpm) + 30 min standing,Rotating packed bed (RPB) reactor,"RPB 1500 rpm, then static","H2O, MeOH",3× each,70 °C for 12 h,70.0,12.0,,,227 nm average,,,,,1251.0,,,,,10.1039/d4gc01350f,ok,
10.1039/d4gc01350f,downloaded\10.1039_d4gc01350f.pdf,SI downloaded\10.1039_d4gc01350f_SI.pdf,mof_json_store\10.1039_d4gc01350f\raw_output.json,mof_json_store\10.1039_d4gc01350f\synthesis_004.json,no,,MOF-74–Co,,Ni(NO3)2·6H2O,,"2.242 g, 9 mmol",9,mmol,nan,,,,,nan,,,,,"2,5-dihydroxyterephthalic acid",dhtp,"0.892 g, 4.5 mmol",4.5,mmol,,,,,,,,,,,sodium hydroxide,NaOH,"0.72 g, 18 mmol",18.0,mmol,,,,,,water,H2O,200 mL (metal solution) + 200 mL (ligand solution),,,,,,70.0,70 °C,0.533,2 min in RPB (1500 rpm) + 30 min standing,Rotating packed bed (RPB) reactor,"RPB 1500 rpm, then static","H2O, MeOH",3× each,70 °C for 12 h,70.0,12.0,,,1.86 μm average,,,,,1314.0,,,,,10.1039/d4gc01350f,ok,
10.1039/d4gc01350f,downloaded\10.1039_d4gc01350f.pdf,SI downloaded\10.1039_d4gc01350f_SI.pdf,mof_json_store\10.1039_d4gc01350f\raw_output.json,mof_json_store\10.1039_d4gc01350f\synthesis_005.json,no,,MOF-74–Zn,,Co(NO3)2·6H2O,,"2.0 g, 10.8 mmol",10.8,mmol,nan,,,,,nan,,,,,"2,5-dihydroxyterephthalic acid",dhtp,"1.07 g, 5.4 mmol",5.4,mmol,,,,,,,,,,,sodium hydroxide,NaOH,"0.86 g, 21.6 mmol",21.6,mmol,,,,,,water,H2O,30 mL (metal solution) + 200 mL (ligand solution),,,,,,25.0,room temperature (~25 °C),0.033,~2 min in RPB (1500 rpm); product collected immediately,Rotating packed bed (RPB) reactor,RPB 1500 rpm,"H2O, MeOH",3× each,70 °C for 12 h,70.0,12.0,,,~2.6 × 4.5 μm,,,,,1332.0,,,,,10.1039/d4gc01350f,ok,
10.1039/d4gc01350f,downloaded\10.1039_d4gc01350f.pdf,SI downloaded\10.1039_d4gc01350f_SI.pdf,mof_json_store\10.1039_d4gc01350f\raw_output.json,mof_json_store\10.1039_d4gc01350f\synthesis_006.json,no,,MOF-74–Ni,,Zn(NO3)2·6H2O,,"2.68 g, 10.8 mmol",10.8,mmol,nan,,,,,nan,,,,,"2,5-dihydroxyterephthalic acid",dhtp,"1.07 g, 5.4 mmol",5.4,mmol,,,,,,,,,,,sodium hydroxide,NaOH,"0.86 g, 21.6 mmol",21.6,mmol,,,,,,water,H2O,30 mL (metal solution) + 200 mL (ligand solution),,,,,,25.0,room temperature (~25 °C),0.533,2 min in RPB (1500 rpm) + 30 min standing,Rotating packed bed (RPB) reactor,"RPB 1500 rpm, then static","H2O, MeOH",3× each,70 °C for 12 h,70.0,12.0,,,~16 nm,,,,,1106.0,,,,,10.1039/d4gc01350f,ok,
10.1002/admi.202201532,downloaded\10.1002_admi.202201532.pdf,SI downloaded\10.1002_admi.202201532_SI.pdf,mof_json_store\10.1002_admi.202201532\raw_output.json,mof_json_store\10.1002_admi.202201532\synthesis_001.json,yes,Above base-to-ligand >0.5 no crystalline (gel-like); MbIM at higher Zn concentration formed a different phase.,ZIF-76 ClbIM,,In(NO3)3·1H2O,,0.863 mmol (256.6 mg),0.863,mmol,nan,,,,,nan,,,,,imidazole,,1.725 mmol (117.4 mg),1.725,mmol,5-chlorobenzimidazole,,0.863 mmol (131.6 mg),0.863,mmol,,,,,,sodium hydroxide,NaOH,0.647 mmol (2.5 M in water),0.647,mmol,,,,,,"N,N-dimethylformamide",DMF,1:1 v/v DMF and DEF; total solvent 11.24 mL,,"N,N-diethylformamide",DEF,1:1 v/v DMF and DEF,,25,room temperature,120.0,120 h,,static,"DMF, MeOH",3× DMF; MeOH exchange 3 days (change every 24 h),,,,"truncated cubes, nanoparticles",,avg ~170 nm (TEM),lta,,,12.2,,,not_reported,,,10.1002/admi.202201532,ok,
10.1039/c1ce06019h,downloaded\10.1039_c1ce06019h.pdf,SI downloaded\10.1039_c1ce06019h_SI.pdf,mof_json_store\10.1039_c1ce06019h\raw_output.json,mof_json_store\10.1039_c1ce06019h\synthesis_001.json,no,,,791960,In(NO3)3·1H2O,,"0.062 g, 0.20 mmol",0.2,mmol,nan,,,,,nan,,,,,"N,N'-di(4-pyridyl)adipoamide",L1,"0.06 g, 0.20 mmol",0.2,mmol,terephthalic acid,BDC,"0.034 g, 0.20 mmol",0.2,mmol,,,,,,sodium hydroxide,NaOH,"0.04 M, 10 mL",0.4,mmol,,,,,,water,H2O,10 mL,10.0,,,,,120.0,120 °C,48.0,2 days,Teflon-lined digestion bomb (23 mL),static,water,,dried under vacuum,,,colorless crystals,39.0,,dia,Zn(II) tetrahedral 4-connected nodes,"a=8.3732(4) Å, b=19.2810(9) Å, c=15.4445(7) Å, β=90.890(2)°, P21/n",,,not_reported,not_reported,316.0,,10.1039/c1ce06019h,ok,
10.1039/c1ce06019h,downloaded\10.1039_c1ce06019h.pdf,SI downloaded\10.1039_c1ce06019h_SI.pdf,mof_json_store\10.1039_c1ce06019h\raw_output.json,mof_json_store\10.1039_c1ce06019h\synthesis_002.json,no,,,791961,Copper(II),,"0.054 g, 0.2 mmol",0.2,mmol,nan,,,,,nan,,,,,"N,N'-di(4-pyridyl)adipoamide",L1,"0.06 g, 0.20 mmol",0.2,mmol,terephthalic acid,BDC,"0.034 g, 0.20 mmol",0.2,mmol,,,,,,sodium hydroxide,NaOH,"0.04 M, 10 mL",0.4,mmol,,,,,,water,H2O,10 mL,10.0,,,,,120.0,120 °C,48.0,2 days,Teflon-lined digestion bomb (23 mL),static,water,,dried under vacuum,,,,67.0,,dia,Cd(II) octahedral nodes,"a=9.0807(15) Å, b=11.3600(16) Å, c=13.2607(19) Å, α=92.714(13)°, β=106.281(16)°, γ=107.242(14)°",,,not_reported,not_reported,325.0,,10.1039/c1ce06019h,ok,
10.1039/c1ce06019h,downloaded\10.1039_c1ce06019h.pdf,SI downloaded\10.1039_c1ce06019h_SI.pdf,mof_json_store\10.1039_c1ce06019h\raw_output.json,mof_json_store\10.1039_c1ce06019h\synthesis_003.json,no,,,791962,Copper(II),,"0.062 g, 0.20 mmol",0.2,mmol,nan,,,,,nan,,,,,"N,N'-di(4-pyridyl)dodecanamide",L2,"0.077 g, 0.20 mmol",0.2,mmol,terephthalic acid,BDC,"0.034 g, 0.20 mmol",0.2,mmol,,,,,,,,,,,,,,,,methanol,MeOH,5 mL,5.0,water,H2O,5 mL,5.0,120.0,120 °C,48.0,2 days,Teflon-lined digestion bomb (23 mL),static,,,,,,,11.0,,pcu,Zn2(COO)2 dimer 6-connected SBU,"a=9.2535(2) Å, b=10.2529(2) Å, c=11.8897(3) Å, α=91.372(1)°, β=111.487(1)°, γ=102.427(1)°",,,not_reported,not_reported,330.0,,10.1039/c1ce06019h,ok,
10.1039/c3sc51336j,downloaded\10.1039_c3sc51336j.pdf,SI downloaded\10.1039_c3sc51336j_SI.pdf,mof_json_store\10.1039_c3sc51336j\raw_output.json,mof_json_store\10.1039_c3sc51336j\synthesis_001.json,no,,ZIF-8-VP,,Copper(II),,0.362 mmol,0.362,mmol,nan,,,,,nan,,,,,2-methylimidazole,2-MeIm,1.449 mmol,1.449,mmol,,,,,,,,,,,"4,13-diaza-18-crown-6-ether",,0.380 mmol,0.38,mmol,hydrochloric acid,HCl,"2 M, used to pH ~1 for micelle self-assembly",,,ethanol,EtOH,20 mL (metal step) + 20 mL (ligand step),40.0,water,H2O,11 mL (template micelle solution added),11.0,45.0,45 °C,,12 h (metal capture) + 12 h (ligand step),vial,stirred,EtOH; THF/DMF (1:1),"EtOH 3×, then EtOH 2×; THF/DMF 2×",120 °C under vacuum for 8 h,120.0,8.0,branched fibrous network of interconnected nanocrystallites,,"39.6 nm (average crystallite, Scherrer)",,,,,1438.0,,,,,10.1039/c3sc51336j,ok,
10.1039/c3sc51336j,downloaded\10.1039_c3sc51336j.pdf,SI downloaded\10.1039_c3sc51336j_SI.pdf,mof_json_store\10.1039_c3sc51336j\raw_output.json,mof_json_store\10.1039_c3sc51336j\synthesis_002.json,no,,ZIF-8-AA,,Copper(II),,0.4116 mmol,0.4116,mmol,nan,,,,,nan,,,,,2-methylimidazole,2-MeIm,1.646 mmol,1.646,mmol,,,,,,,,,,,"4,13-diaza-18-crown-6-ether",,0.432 mmol,0.432,mmol,sodium hydroxide,NaOH,used for micelle self-assembly (deprotonation of PAA); 11.03 mg in 12 mL H2O,11.03,mg,ethanol,EtOH,20 mL (metal step) + 20 mL (ligand step),40.0,water,H2O,11 mL (template micelle solution added),11.0,45.0,45 °C,,12 h (metal capture) + 12 h (ligand step),vial,stirred,EtOH; THF/DMF (1:1),"EtOH 3×, then EtOH 2×; THF/DMF 2×",120 °C under vacuum for 8 h,120.0,8.0,branched fibrous network of interconnected nanocrystallites,,"75.1 nm (average crystallite, Scherrer)",,,,,641.0,,,,,10.1039/c3sc51336j,ok,
10.1039/c3sc51336j,downloaded\10.1039_c3sc51336j.pdf,SI downloaded\10.1039_c3sc51336j_SI.pdf,mof_json_store\10.1039_c3sc51336j\raw_output.json,mof_json_store\10.1039_c3sc51336j\synthesis_003.json,no,,HKUST-1-VP,,Copper(II),,0.362 mmol,0.362,mmol,nan,,,,,nan,,,,,"benzene-1,3,5-tricarboxylic acid",H3BTC,1.449 mmol,1.449,mmol,,,,,,,,,,,"4,13-diaza-18-crown-6-ether",,0.380 mmol,0.38,mmol,hydrochloric acid,HCl,"2 M, used to pH ~1 for micelle self-assembly",,,ethanol,EtOH,20 mL (metal step) + 20 mL (ligand step),40.0,water,H2O,11 mL (template micelle solution added),11.0,45.0,45 °C,,12 h (metal capture) + 12 h (ligand step),vial,stirred,EtOH; THF/DMF (1:1),"EtOH 3×, then EtOH 2×; THF/DMF 2×",120 °C under vacuum for 8 h,120.0,8.0,branched fibrous network of interconnected nanocrystallites,,"107.9 nm (average crystallite, Scherrer)",,,,,738.0,,,,,10.1039/c3sc51336j,ok,
10.1039/c3sc51336j,downloaded\10.1039_c3sc51336j.pdf,SI downloaded\10.1039_c3sc51336j_SI.pdf,mof_json_store\10.1039_c3sc51336j\raw_output.json,mof_json_store\10.1039_c3sc51336j\synthesis_004.json,no,,HKUST-1-AA,,Ce(NO3)3·6H2O,,0.4116 mmol,0.4116,mmol,nan,,,,,nan,,,,,"benzene-1,3,5-tricarboxylic acid",H3BTC,1.646 mmol,1.646,mmol,,,,,,,,,,,"4,13-diaza-18-crown-6-ether",,0.432 mmol,0.432,mmol,sodium hydroxide,NaOH,used for micelle self-assembly (deprotonation of PAA); 11.03 mg in 12 mL H2O,11.03,mg,ethanol,EtOH,20 mL (metal step) + 20 mL (ligand step),40.0,water,H2O,11 mL (template micelle solution added),11.0,45.0,45 °C,,12 h (metal capture) + 12 h (ligand step),vial,stirred,EtOH; THF/DMF (1:1),"EtOH 3×, then EtOH 2×; THF/DMF 2×",120 °C under vacuum for 8 h,120.0,8.0,branched fibrous network of interconnected nanocrystallites,,"40.1 nm (average crystallite, Scherrer)",,,,,439.0,,,,,10.1039/c3sc51336j,ok,
10.1002/ejic.201500975,downloaded\10.1002_ejic.201500975.pdf,SI downloaded\10.1002_ejic.201500975_SI.pdf,mof_json_store\10.1002_ejic.201500975\raw_output.json,mof_json_store\10.1002_ejic.201500975\synthesis_001.json,no,,[Zn(hfipbba)(4bpdb)0.5]·H2O (1),1420120,Pr(NO3)3·6H2O,,0.074 g (0.25 mmol) in H2O (25 mL); 2 mL of this solution used,0.25,mmol,nan,,,,,nan,,,,,"4,4'-(hexafluoroisopropylene)bis(benzoic acid)",hfipbba,"0.098 g (0.25 mmol) in H2O (12.5 mL), neutralized with NaOH (0.020 g, 0.50 mmol); mixed with 4bpdb; 2 mL of mixture layered",,,"1,4-bis(4-pyridyl)-2,3-diaza-1,3-butadiene",4bpdb,0.053 g (0.25 mmol) in EtOH (12.5 mL); mixed with hfipbba solution; 2 mL of mixture layered,,,,,,,,sodium hydroxide,NaOH,0.020 g (0.50 mmol) in H2O (12.5 mL) used to neutralize H2hfipbba; 2 mL of mixture layered,,,,,,,,water,H2O,"layering buffer H2O/EtOH 2:1 v/v, 1 mL; metal salt in H2O",,ethanol,EtOH,"layering buffer H2O/EtOH 2:1 v/v, 1 mL; 4bpdb in EtOH",,25,room temperature,,6 weeks,glass vial,static,,,150 °C under vacuum (20 mTorr) for 15 h,150.0,15.0,"yellow, needle-shaped crystals",68.0,,,ZnII dimeric paddlewheel 6-connected SBU,"a=27.6298(15), b=7.6996(4), c=23.5065(11) Å, β=104.582(2)°, C2/c",,,not_reported,yes,,hydrogen_storage;CO2_capture,10.1002/ejic.201500975,ok,
10.1021/acs.inorgchem.1c00017,downloaded\10.1021_acs.inorgchem.1c00017.pdf,SI downloaded\10.1021_acs.inorgchem.1c00017_SI.pdf,mof_json_store\10.1021_acs.inorgchem.1c00017\raw_output.json,mof_json_store\10.1021_acs.inorgchem.1c00017\synthesis_001.json,no,,,2046591,Eu(NO3)3·6H2O,,"0.1 mmol, 0.0308 g",0.1,mmol,nan,,,,,nan,,,,,"4,4'-bipyridine",H2L,"0.05 mmol, 0.0198 g",0.05,mmol,"4,4′-bis(benzoimidaz-1-yl) biphenyl",bbibp,"0.05 mmol, 0.0193 g",0.05,mmol,,,,,,,,,,,,,,,,"N,N-dimethylacetamide",DMA,"6 mL total, VDMA/VH2O = 1:1",,water,H2O,"6 mL total, VDMA/VH2O = 1:1",,130.0,130 °C,72.0,72 h,Teflon-lined stainless-steel autoclave,"stirred 30 min, then static",,,,,,colorless block crystals,69.0,,gra,"Cd(II) 7-coordinate nodes; 2-fold interpenetrated 3,5-c","a=14.5402(14), b=15.0699(13), c=15.3074(15) Å, α=96.787(3)°, β=105.180(3)°, γ=116.708(3)°, P-1",38.2,223.8,not_reported,yes,305.0,sensing;luminescence,10.1021/acs.inorgchem.1c00017,ok,
10.1021/acs.inorgchem.1c00017,downloaded\10.1021_acs.inorgchem.1c00017.pdf,SI downloaded\10.1021_acs.inorgchem.1c00017_SI.pdf,mof_json_store\10.1021_acs.inorgchem.1c00017\raw_output.json,mof_json_store\10.1021_acs.inorgchem.1c00017\synthesis_002.json,no,,,2046592,Gd(NO3)3·6H2O,,"0.1 mmol, 0.0308 g",0.1,mmol,nan,,,,,nan,,,,,"4,4'-bipyridine",H2L,"0.05 mmol, 0.0198 g",0.05,mmol,"4,4′-bis(benzoimidaz-1-yl) biphenyl",bbibp,"0.05 mmol, 0.0193 g",0.05,mmol,,,,,,,,,,,,,,,,acetonitrile,MeCN,"6 mL total, VMeCN/VH2O = 1:1 (DMA replaced by MeCN)",,water,H2O,"6 mL total, VMeCN/VH2O = 1:1",,130.0,130 °C,72.0,72 h,Teflon-lined stainless-steel autoclave,"stirred 30 min, then static",,,,,,colorless block crystals,62.0,,,"Cd(II) 4-coordinate nodes; 3-fold interpenetrated 3,4-c","a=10.2142(5), b=11.2020(5), c=13.3472(8) Å, α=75.476(2)°, β=87.325(2)°, γ=87.852(2)°, P-1",,,not_reported,not_reported,370.0,sensing;luminescence,10.1021/acs.inorgchem.1c00017,ok,
10.1039/c2ce06428f,downloaded\10.1039_c2ce06428f.pdf,SI downloaded\10.1039_c2ce06428f_SI.pdf,mof_json_store\10.1039_c2ce06428f\raw_output.json,mof_json_store\10.1039_c2ce06428f\synthesis_001.json,no,,,,Tb(NO3)3·6H2O,,"126 mg, 0.4 mmol",0.4,mmol,nan,,,,,nan,,,,,"4,4'-sulfonyldibenzoic acid",H2sdba,"61 mg, 0.2 mmol",0.2,mmol,,,,,,,,,,,nicotinic acid,,"49 mg, 0.4 mmol",0.4,mmol,,,,,,water,H2O,10 mL,10.0,,,,,150.0,150 °C,72.0,72 h,Teflon-lined autoclave (18 mL),"stirred 15 min, then static",,,,,,colourless block crystals,52.0,,,Ba–O–Ba rod SBU,,,,not_reported,not_reported,,luminescence,10.1039/c2ce06428f,ok,
10.1039/c2ce06428f,downloaded\10.1039_c2ce06428f.pdf,SI downloaded\10.1039_c2ce06428f_SI.pdf,mof_json_store\10.1039_c2ce06428f\raw_output.json,mof_json_store\10.1039_c2ce06428f\synthesis_002.json,no,,,,Dy(NO3)3·6H2O,,"63 mg, 0.2 mmol",0.2,mmol,nan,,"62 mg, 0.2 mmol",0.2,mmol,nan,,,,,"4,4'-sulfonyldibenzoic acid",H2sdba,"122 mg, 0.4 mmol",0.4,mmol,,,,,,,,,,,sodium hydroxide aqueous solution,NaOH,"0.4 mL, 2 M",0.4,mL,,,,,,water,H2O,10 mL,10.0,,,,,130.0,130 °C,72.0,72 h,Teflon-lined autoclave (18 mL),"stirred 15 min, then static",,,,,,colourless block crystals,,,,Ba–O–Ba rod SBU,,,,not_reported,not_reported,,luminescence,10.1039/c2ce06428f,ok,
10.1039/c2ce06428f,downloaded\10.1039_c2ce06428f.pdf,SI downloaded\10.1039_c2ce06428f_SI.pdf,mof_json_store\10.1039_c2ce06428f\raw_output.json,mof_json_store\10.1039_c2ce06428f\synthesis_003.json,no,,,,Er(NO3)3·6H2O,,"126 mg, 0.4 mmol",0.4,mmol,nan,,,,,nan,,,,,"4,4'-sulfonyldibenzoic acid",H2sdba,"61 mg, 0.2 mmol",0.2,mmol,,,,,,,,,,,,,,,,,,,,,water,H2O,8 mL,8.0,benzene,,2 mL,2.0,150.0,150 °C,72.0,72 h,Teflon-lined autoclave (18 mL),"stirred 15 min, then static",,,,,,colourless block crystals,46.0,,,Ba–O–Ba rod SBU,,,,not_reported,not_reported,,luminescence,10.1039/c2ce06428f,ok,
10.1039/c2ce06428f,downloaded\10.1039_c2ce06428f.pdf,SI downloaded\10.1039_c2ce06428f_SI.pdf,mof_json_store\10.1039_c2ce06428f\raw_output.json,mof_json_store\10.1039_c2ce06428f\synthesis_004.json,no,,,,Yb(NO3)3·6H2O,,"126 mg, 0.4 mmol",0.4,mmol,nan,,,,,nan,,,,,"4,4'-sulfonyldibenzoic acid",H2sdba,"61 mg, 0.2 mmol",0.2,mmol,,,,,,,,,,,,,,,,,,,,,water,H2O,8 mL,8.0,toluene,,2 mL,2.0,150.0,150 °C,72.0,72 h,Teflon-lined autoclave (18 mL),"stirred 15 min, then static",,,,,,colourless block crystals,38.0,,,Ba–O–Ba rod SBU,,,,not_reported,not_reported,,luminescence,10.1039/c2ce06428f,ok,
10.1039/c2ce06428f,downloaded\10.1039_c2ce06428f.pdf,SI downloaded\10.1039_c2ce06428f_SI.pdf,mof_json_store\10.1039_c2ce06428f\raw_output.json,mof_json_store\10.1039_c2ce06428f\synthesis_005.json,no,,,,ZrCl4,,"126 mg, 0.4 mmol",0.4,mmol,nan,,,,,nan,,,,,"4,4'-sulfonyldibenzoic acid",H2sdba,"61 mg, 0.2 mmol",0.2,mmol,,,,,,,,,,,"2,2′-bipyridine (bpy)",bpy,"62 mg, 0.4 mmol",0.4,mmol,nicotinic acid,,"49 mg, 0.4 mmol",0.4,mmol,water,H2O,10 mL,10.0,,,,,150.0,150 °C,72.0,72 h,Teflon-lined autoclave (18 mL),"stirred 15 min, then static",,,,,,colourless block crystals,66.0,,,Ba–O–Ba rod SBU,,,,not_reported,not_reported,,luminescence,10.1039/c2ce06428f,ok,
10.1039/c2ce06428f,downloaded\10.1039_c2ce06428f.pdf,SI downloaded\10.1039_c2ce06428f_SI.pdf,mof_json_store\10.1039_c2ce06428f\raw_output.json,mof_json_store\10.1039_c2ce06428f\synthesis_006.json,no,,,,ZrCl4,,"105 mg, 0.4 mmol",0.4,mmol,nan,,,,,nan,,,,,"4,4'-sulfonyldibenzoic acid",H2sdba,"61 mg, 0.2 mmol",0.2,mmol,,,,,,,,,,,"1,4-bis(imidazol-1-yl)butane (bim)",bim,"76 mg, 0.4 mmol",0.4,mmol,sodium hydroxide aqueous solution,NaOH,"0.4 mL, 1 M",0.4,mL,water,H2O,10 mL,10.0,,,,,150.0,150 °C,72.0,72 h,Teflon-lined autoclave (18 mL),"stirred 15 min, then static",,,,,,colourless block crystals,47.0,,,Ba–O–Ba rod SBU,,,,not_reported,not_reported,,luminescence,10.1039/c2ce06428f,ok,
10.1039/c2ce06428f,downloaded\10.1039_c2ce06428f.pdf,SI downloaded\10.1039_c2ce06428f_SI.pdf,mof_json_store\10.1039_c2ce06428f\raw_output.json,mof_json_store\10.1039_c2ce06428f\synthesis_007.json,no,,,,ZrCl4,,"126 mg, 0.4 mmol",0.4,mmol,nan,,,,,nan,,,,,"4,4'-sulfonyldibenzoic acid",H2sdba,"61 mg, 0.2 mmol",0.2,mmol,,,,,,,,,,,fluconazole,,"122 mg, 0.4 mmol",0.4,mmol,sodium hydroxide aqueous solution,NaOH,"0.2 mL, 2 M",0.2,mL,water,H2O,10 mL,10.0,,,,,150.0,150 °C,72.0,72 h,Teflon-lined autoclave (18 mL),"stirred 15 min, then static",,,,,,colourless block crystals,32.0,,,Ba–O–Ba rod SBU,,,,not_reported,not_reported,,luminescence,10.1039/c2ce06428f,ok,
10.1039/c2ce06428f,downloaded\10.1039_c2ce06428f.pdf,SI downloaded\10.1039_c2ce06428f_SI.pdf,mof_json_store\10.1039_c2ce06428f\raw_output.json,mof_json_store\10.1039_c2ce06428f\synthesis_008.json,no,,,,ZrCl4,,"126 mg, 0.4 mmol",0.4,mmol,nan,,,,,nan,,,,,"4,4'-sulfonyldibenzoic acid",H2sdba,"92 mg, 0.3 mmol (text reports 0.3 M)",,,,,,,,,,,,,fluconazole,,"92 mg, 0.3 M",,,,,,,,water,H2O,8 mL,8.0,,,,,150.0,150 °C,64.0,64 h,Teflon-lined autoclave (18 mL),"stirred 15 min, then static",,,,,,colourless block crystals,,,,Ba–O–Ba rod SBU,,,,not_reported,not_reported,,luminescence,10.1039/c2ce06428f,ok,
10.1039/c2ce06428f,downloaded\10.1039_c2ce06428f.pdf,SI downloaded\10.1039_c2ce06428f_SI.pdf,mof_json_store\10.1039_c2ce06428f\raw_output.json,mof_json_store\10.1039_c2ce06428f\synthesis_009.json,no,,,,ZrCl4,,"126 mg, 0.4 mmol",0.4,mmol,nan,,,,,nan,,,,,"4,4'-sulfonyldibenzoic acid",H2sdba,"61 mg, 0.2 mmol",0.2,mmol,,,,,,,,,,,nicotinic acid,,"49 mg, 0.4 mmol",0.4,mmol,,,,,,water,H2O,10 mL,10.0,,,,,170.0,170 °C,72.0,72 h,Teflon-lined autoclave (18 mL),"stirred 15 min, then static",,,,,,colourless block crystals,44.0,,,Ba–O–Ba rod SBU,,,,not_reported,not_reported,,luminescence,10.1039/c2ce06428f,ok,
10.1039/c2ce06428f,downloaded\10.1039_c2ce06428f.pdf,SI downloaded\10.1039_c2ce06428f_SI.pdf,mof_json_store\10.1039_c2ce06428f\raw_output.json,mof_json_store\10.1039_c2ce06428f\synthesis_010.json,no,,,,ZrCl4,,"63 mg, 0.2 mmol",0.2,mmol,nan,,"53 mg, 0.2 mmol",0.2,mmol,nan,,,,,"4,4'-sulfonyldibenzoic acid",H2sdba,"122 mg, 0.4 mmol",0.4,mmol,,,,,,,,,,,sodium hydroxide aqueous solution,NaOH,"0.4 mL, 2 M",0.4,mL,,,,,,water,H2O,10 mL,10.0,,,,,170.0,170 °C,72.0,72 h,Teflon-lined autoclave (18 mL),"stirred 15 min, then static",,,,,,colourless block crystals,,,,Ba–O–Ba rod SBU,,,,not_reported,not_reported,,luminescence,10.1039/c2ce06428f,ok,
10.1021/acsnano.1c06259,downloaded\10.1021_acsnano.1c06259.pdf,SI downloaded\10.1021_acsnano.1c06259_SI.pdf,mof_json_store\10.1021_acsnano.1c06259\raw_output.json,mof_json_store\10.1021_acsnano.1c06259\synthesis_001.json,no,,om-NENU-3a,,ZrCl4,,"0.2 g, 0.84 mmol",0.84,mmol,nan,HPW,"0.24 g, 0.08 mmol",0.08,mmol,nan,,,,,"benzene-1,3,5-tricarboxylic acid",BTC,"0.12 g, 0.56 mmol",0.56,mmol,,,,,,,,,,,sodium formate,,"400 mM in EtOH/H2O (v/v, 1:1), 10 mL",,,,,,,,ethanol,EtOH,"EtOH/H2O (v/v, 1:1), 10 mL",,water,H2O,"EtOH/H2O (v/v, 1:1), 10 mL",,50.0,50 °C,12.0,12 h,sealed vial,static,"DMF, EtOH",several times,120 °C under vacuum for 6 h,120.0,6.0,cuboctahedral single crystals with ordered macropores,,ca. 2 μm,,,,,687.0,not_reported,not_reported,,,10.1021/acsnano.1c06259,ok,
10.1021/acsnano.1c06259,downloaded\10.1021_acsnano.1c06259.pdf,SI downloaded\10.1021_acsnano.1c06259_SI.pdf,mof_json_store\10.1021_acsnano.1c06259\raw_output.json,mof_json_store\10.1021_acsnano.1c06259\synthesis_002.json,no,,om-NENU-1a,,ZrCl4,,"0.2 g, 0.84 mmol",0.84,mmol,nan,,"0.24 g, 0.08 mmol",0.08,mmol,nan,,,,,"benzene-1,3,5-tricarboxylic acid",BTC,"0.12 g, 0.56 mmol",0.56,mmol,,,,,,,,,,,sodium formate,,"400 mM in EtOH/H2O (v/v, 1:1), 10 mL",,,,,,,,ethanol,EtOH,"EtOH/H2O (v/v, 1:1), 10 mL",,water,H2O,"EtOH/H2O (v/v, 1:1), 10 mL",,50.0,50 °C,12.0,12 h,sealed vial,static,"DMF, EtOH",several times,120 °C under vacuum for 6 h,120.0,6.0,cuboctahedral single crystals with ordered macropores,,,,,,,,not_reported,not_reported,,,10.1021/acsnano.1c06259,ok,
10.1021/acsnano.1c06259,downloaded\10.1021_acsnano.1c06259.pdf,SI downloaded\10.1021_acsnano.1c06259_SI.pdf,mof_json_store\10.1021_acsnano.1c06259\raw_output.json,mof_json_store\10.1021_acsnano.1c06259\synthesis_003.json,no,,om-NENU-5a,,ZrCl4,,"0.2 g, 0.84 mmol",0.84,mmol,nan,,"0.22 g, 0.12 mmol",0.12,mmol,nan,,,,,"benzene-1,3,5-tricarboxylic acid",BTC,"0.12 g, 0.56 mmol",0.56,mmol,,,,,,,,,,,sodium formate,,"400 mM in EtOH/H2O (v/v, 1:1), 10 mL",,,,,,,,ethanol,EtOH,"EtOH/H2O (v/v, 1:1), 10 mL",,water,H2O,"EtOH/H2O (v/v, 1:1), 10 mL",,50.0,50 °C,12.0,12 h,sealed vial,static,"DMF, EtOH",several times,120 °C under vacuum for 6 h,120.0,6.0,cuboctahedral single crystals with ordered macropores,,,,,,,,not_reported,not_reported,,,10.1021/acsnano.1c06259,ok,
10.1021/acsnano.1c06259,downloaded\10.1021_acsnano.1c06259.pdf,SI downloaded\10.1021_acsnano.1c06259_SI.pdf,mof_json_store\10.1021_acsnano.1c06259\raw_output.json,mof_json_store\10.1021_acsnano.1c06259\synthesis_004.json,no,,om-NENU-9a,,MnCl2·4H2O,,"0.2 g, 0.84 mmol",0.84,mmol,nan,,"0.20 g, 0.12 mmol",0.12,mmol,nan,,,,,"benzene-1,3,5-tricarboxylic acid",BTC,"0.12 g, 0.56 mmol",0.56,mmol,,,,,,,,,,,sodium formate,,"400 mM in EtOH/H2O (v/v, 1:1), 10 mL",,,,,,,,ethanol,EtOH,"EtOH/H2O (v/v, 1:1), 10 mL",,water,H2O,"EtOH/H2O (v/v, 1:1), 10 mL",,50.0,50 °C,12.0,12 h,sealed vial,static,"DMF, EtOH",several times,120 °C under vacuum for 6 h,120.0,6.0,cuboctahedral single crystals with ordered macropores,,,,,,,,not_reported,not_reported,,,10.1021/acsnano.1c06259,ok,
10.1021/acsnano.1c06259,downloaded\10.1021_acsnano.1c06259.pdf,SI downloaded\10.1021_acsnano.1c06259_SI.pdf,mof_json_store\10.1021_acsnano.1c06259\raw_output.json,mof_json_store\10.1021_acsnano.1c06259\synthesis_005.json,no,,cm-NENU-3a,,CdCl2·1H2O,,"0.2 g, 0.84 mmol",0.84,mmol,nan,HPW,"0.24 g, 0.08 mmol",0.08,mmol,nan,,,,,"benzene-1,3,5-tricarboxylic acid",BTC,"0.12 g, 0.56 mmol",0.56,mmol,,,,,,,,,,,,,,,,,,,,,ethanol,EtOH,"EtOH/H2O (v/v, 1:1), total 10 mL",,water,H2O,"EtOH/H2O (v/v, 1:1), total 10 mL",,110.0,110 °C,12.0,12 h,Teflon-lined autoclave,static,EtOH,several times,120 °C under vacuum for 6 h,120.0,6.0,"blue crystals, irregular morphology",,,,,,,597.0,not_reported,not_reported,,,10.1021/acsnano.1c06259,ok,
10.1021/acsnano.1c06259,downloaded\10.1021_acsnano.1c06259.pdf,SI downloaded\10.1021_acsnano.1c06259_SI.pdf,mof_json_store\10.1021_acsnano.1c06259\raw_output.json,mof_json_store\10.1021_acsnano.1c06259\synthesis_006.json,no,,pm-NENU-3a,,MnCl2·4H2O,,"2.0 g, 8.4 mmol",8.4,mmol,nan,HPW,"2.4 g, 0.8 mmol",0.8,mmol,nan,,,,,"benzene-1,3,5-tricarboxylic acid",BTC,"1.2 g, 0.56 mmol",,,,,,,,,,,,,sodium hydroxide,NaOH,"10 mM in EtOH/H2O (v/v, 1:1), 10 mL",,,,,,,,ethanol,EtOH,"EtOH/H2O (v/v, 1:1), 10 mL",,water,H2O,"EtOH/H2O (v/v, 1:1), 10 mL",,50.0,50 °C,12.0,12 h,sealed vial,static,"DMF, EtOH",several times,120 °C under vacuum for 6 h,120.0,6.0,polycrystalline disordered macroporous solid,,,,,,,,not_reported,not_reported,,,10.1021/acsnano.1c06259,ok,
10.1002/smll.202405831,downloaded\10.1002_smll.202405831.pdf,SI downloaded\10.1002_smll.202405831_SI.pdf,mof_json_store\10.1002_smll.202405831\raw_output.json,mof_json_store\10.1002_smll.202405831\synthesis_003.json,no,,mesoporous UiO-66-NH2,,Al(NO3)3·9H2O,ZrOCl2·xH2O,322 mg,1.30294,mmol,nan,,,,,nan,,,,,2-aminoterephthalic acid,BDC-NH2,181 mg,181.0,mg,,,,,,,,,,,cocamidopropyl betaine (CAPB) surfactant,CAPB,500 mg,500.0,mg,acetic acid,,0.9 mL,0.9,mL,water,H2O,5 mL,5.0,,,,,60.0,60 °C,24.0,24 h,glass vial,static,"H2O, MeOH","H2O 3×, MeOH 2×",soaked in HCl/MeOH (1/240 v/v) at 60 °C for 4 days (solution changed daily); then dried at 75 °C and 85 °C under vacuum for 18–24 h,60.0,96.0,,,,,,,,1000.0,,,,,10.1002/smll.202405831,ok,
