Repository: zzhenglab/MOFinder

# MOFinder

MOFinder extracts MOF synthesis information from the literature, reconstructs evidence-supported negative reaction records, and prepares datasets for synthesis-outcome prediction.
[Web application](https://mofinder.chemistry.wustl.edu/) | [Demos](Demo/README.md) | [Source code](docs/source_to_code.md) | [Workflow guide](docs/workflow.md) | [Model evaluation](docs/evaluation.md)

## Quick start

The workflow runs through Python commands. Python 3.10 or newer is required. Clone the repository and initialize its related applications:

```bash
git clone --recurse-submodules https://github.com/zzhenglab/MOFinder.git
cd MOFinder
```

Start with the two offline demonstrations:

```bash

File: mof_extraction_1_2.csv (part 119 of 305)
doi,main_pdf,si_pdf,raw_output,parsed_json,article_trial_or_failure,article_trial_or_failure_notes,mof_name,crystal_code,metal_1,metal_1_abbr,metal_1_amount_text,metal_1_amount_value,metal_1_amount_unit,metal_2,metal_2_abbr,metal_2_amount_text,metal_2_amount_value,metal_2_amount_unit,metal_3,metal_3_abbr,metal_3_amount_text,metal_3_amount_value,metal_3_amount_unit,linker_1,linker_1_abbr,linker_1_amount_text,linker_1_amount_value,linker_1_amount_unit,linker_2,linker_2_abbr,linker_2_amount_text,linker_2_amount_value,linker_2_amount_unit,linker_3,linker_3_abbr,linker_3_amount_text,linker_3_amount_value,linker_3_amount_unit,modulator_1,modulator_1_abbr,modulator_1_amount_text,modulator_1_amount_value,modulator_1_amount_unit,modulator_2,modulator_2_abbr,modulator_2_amount_text,modulator_2_amount_value,modulator_2_amount_unit,solvent_main,solvent_main_abbr,solvent_main_amount_text,solvent_main_ml,solvent_secondary,solvent_secondary_abbr,solvent_secondary_amount_text,solvent_secondary_ml,temperature_c,temperature_c_text,time_h,time_text,vessel_type,stirring,washing_solvent,washing_cycles,activation_text,activation_temp_c,activation_time_h,crystal_morphology,yield_percent,crystal_size,topology_code,metal_cluster_connectivity,unit_cell_short,pore_diameter_A,BET_surface_area_m2g,air_stable,water_stable,tga_decomposition_temp_c,applications,reference,status,error
10.1002/smll.202405831,downloaded\10.1002_smll.202405831.pdf,SI downloaded\10.1002_smll.202405831_SI.pdf,mof_json_store\10.1002_smll.202405831\raw_output.json,mof_json_store\10.1002_smll.202405831\synthesis_004.json,no,,"UiO-66-NH2 (microporous, 1X)",,Al(NO3)3·9H2O,ZrCl4,0.16 g,0.647421,mmol,nan,,,,,nan,,,,,2-aminoterephthalic acid,BDC-NH2,0.116 g,0.116,g,,,,,,,,,,,hydrochloric acid,HCl,1.33 mL,1.33,mL,,,,,,"N,N-dimethylformamide",DMF,20 mL,20.0,water,H2O,26 µL,0.026,90.0,90 °C,24.0,24 h,,static,"DMF, EtOH","overnight DMF, then overnight EtOH","dried at 75 °C, then 85 °C under vacuum for 18–24 h",,,,,,,,,,,,,,,10.1002/smll.202405831,ok,
10.1002/smll.202405831,downloaded\10.1002_smll.202405831.pdf,SI downloaded\10.1002_smll.202405831_SI.pdf,mof_json_store\10.1002_smll.202405831\raw_output.json,mof_json_store\10.1002_smll.202405831\synthesis_005.json,no,,"UiO-66-NH2 (microporous, 2X)",,Al(NO3)3·9H2O,ZrCl4,0.32 g,1.29484,mmol,nan,,,,,nan,,,,,2-aminoterephthalic acid,BDC-NH2,0.232 g,0.232,g,,,,,,,,,,,hydrochloric acid,HCl,1.33 mL,1.33,mL,,,,,,"N,N-dimethylformamide",DMF,20 mL,20.0,water,H2O,26 µL,0.026,90.0,90 °C,24.0,24 h,,static,"DMF, EtOH","overnight DMF, then overnight EtOH","dried at 75 °C, then 85 °C under vacuum for 18–24 h",,,,,,,,,,1250.0,,,,,10.1002/smll.202405831,ok,
10.1002/anie.202421132,downloaded\10.1002_anie.202421132.pdf,SI downloaded\10.1002_anie.202421132_SI.pdf,mof_json_store\10.1002_anie.202421132\raw_output.json,mof_json_store\10.1002_anie.202421132\synthesis_001.json,yes,Without Na2WO4 gave unidentified precipitates; at pH > 1.5 amorphous solids or other POMOFs formed; at pH < 1 clear solution without crystals.,HNPOMOF-1,2378362,Al(NO3)3·9H2O,,"0.022 g, 0.088 mmol",0.088,mmol,nan,,"0.029 g, 0.002 mmol",0.002,mmol,nan,,"0.0088 g, 0.03 mmol",0.03,mmol,"4-(4'-carboxyphenyl)-1,2,4-triazole",HL,"0.0036 g, 0.019 mmol",0.019,mmol,,,,,,,,,,,hydrochloric acid,HCl,"1 M HCl, adjusted to pH 1.5",,,,,,,,deionized water,H2O,2 mL,2.0,,,,,120.0,120 °C,48.0,48 h,Teflon-lined autoclave (10 mL Teflon bomb),static,deionized water,,,,,"clear, colorless crystals",48.0,,,half-closed {P8W58} POM node; linked by {Cu3(μ3-OH)(HL)3} and {Cu2(μ2-O)(HL)} units,"a=64.020(4) Å, b=64.020(4) Å, c=52.494(3) Å, R-3c (trigonal)",,,not_reported,yes,250.0,photocatalysis;C-C cleavage,10.1002/anie.202421132,ok,
10.1002/anie.202421132,downloaded\10.1002_anie.202421132.pdf,SI downloaded\10.1002_anie.202421132_SI.pdf,mof_json_store\10.1002_anie.202421132\raw_output.json,mof_json_store\10.1002_anie.202421132\synthesis_002.json,yes,Without Na2WO4 gave unidentified precipitates; at pH > 1.5 amorphous solids or other POMOFs formed; at pH < 1 clear solution without crystals.,HNPOMOF-2,2378363,Al(NO3)3·9H2O,,"0.022 g, 0.088 mmol",0.088,mmol,nan,,"0.029 g, 0.002 mmol",0.002,mmol,nan,,"0.0176 g, 0.06 mmol",0.06,mmol,"4-(4'-carboxyphenyl)-1,2,4-triazole",HL,"0.0036 g, 0.019 mmol",0.019,mmol,,,,,,,,,,,hydrochloric acid,HCl,"1 M HCl, adjusted to pH 1.5",,,,,,,,deionized water,H2O,2 mL,2.0,,,,,120.0,120 °C,48.0,48 h,Teflon-lined autoclave (10 mL Teflon bomb),static,deionized water,,,,,"clear, colorless crystals",48.0,,,fully-closed {P8W64} POM node; 2D layers via {Cu3(μ3-OH)(HL)3} 2-connected nodes,"a=46.844(5) Å, b=28.164(3) Å, c=32.986(4) Å, β=98.336(4)°, C2/c (monoclinic)",,,not_reported,yes,250.0,photocatalysis;C-C cleavage,10.1002/anie.202421132,ok,
10.1021/ic5018517,downloaded\10.1021_ic5018517.pdf,SI downloaded\10.1021_ic5018517_SI.pdf,mof_json_store\10.1021_ic5018517\raw_output.json,mof_json_store\10.1021_ic5018517\synthesis_001.json,no,,,,Al(NO3)3·9H2O,,0.4 mmol,0.4,mmol,nan,,,,,nan,,,,,"4,4'-sulfonyldibenzoic acid",H2SDBA,0.4 mmol,0.4,mmol,,,,,,,,,,,formic acid,,0.02 mL,0.02,mL,,,,,,"N,N-dimethylacetamide",DMA,6 mL,6.0,methanol,MeOH,2 mL,2.0,110.0,110 °C,72.0,3 days,23 mL PTFE-lined autoclave (stainless steel),static,dry ethanol,,vacuum-dried,,,pale yellow block-like crystals,63.0,,,Mn3 oxo-clusters linked by octahedral Mn into 1D Mn−O−Mn chains,"triclinic, P-1; a=11.6384(18), b=21.052(4), c=24.247(4) Å, α=114.959(8), β=102.950(9), γ=92.406(9)",,,not_reported,yes,380.0,proton_conduction,10.1021/ic5018517,ok,
10.1021/ic5018517,downloaded\10.1021_ic5018517.pdf,SI downloaded\10.1021_ic5018517_SI.pdf,mof_json_store\10.1021_ic5018517\raw_output.json,mof_json_store\10.1021_ic5018517\synthesis_002.json,no,,,,La(NO3)3·6H2O,,0.3 mmol,0.3,mmol,nan,,,,,nan,,,,,"4,4'-sulfonyldibenzoic acid",H2SDBA,0.3 mmol,0.3,mmol,,,,,,,,,,,tetrafluoroboric acid (HBF4),,0.06 mL,0.06,mL,ammonium hydroxide (NH4OH),,0.023 mL,0.023,mL,"N,N-dimethylacetamide",DMA,6 mL,6.0,methanol,MeOH,2 mL,2.0,110.0,110 °C,72.0,3 days,23 mL PTFE-lined autoclave (stainless steel),static,ethanol,,vacuum-dried,,,pale blue block-like crystals,71.0,,pcu,"Mn3 oxo trimer SBU, 6-connected via SDBA linkers","monoclinic, P21/n; a=16.7094(3), b=20.2857(4), c=17.1936(3) Å, β=99.178(2)",,,not_reported,not_reported,380.0,,10.1021/ic5018517,ok,
10.1021/ic5018517,downloaded\10.1021_ic5018517.pdf,SI downloaded\10.1021_ic5018517_SI.pdf,mof_json_store\10.1021_ic5018517\raw_output.json,mof_json_store\10.1021_ic5018517\synthesis_007.json,no,,,,Nd(NO3)3·6H2O,,molar composition: 1 part,,,nan,,molar composition: 2 parts,,,nan,,,,,"4,4'-sulfonyldibenzoic acid",H2SDBA,molar composition: 3 parts,,,,,,,,,,,,,tetrafluoroboric acid (HBF4),,molar composition: 3 parts,,,ammonium hydroxide (NH4OH),,molar composition: 3 parts,,,"N,N-dimethylacetamide",DMA,molar composition: 648 parts,,ethanol,EtOH,molar composition: 343 parts,,110.0,110 °C,72.0,3 days,PTFE-lined autoclave,static,ethanol,,vacuum-dried,,,dark blue crystals,66.0,,pcu,Co substitutes one Mn in Mn3 oxo trimer; 6-connected via SDBA,"monoclinic, P21/n (isostructural with II series)",,,not_reported,not_reported,380.0,,10.1021/ic5018517,ok,
10.1021/ic101128w,downloaded\10.1021_ic101128w.pdf,SI downloaded\10.1021_ic101128w_SI.pdf,mof_json_store\10.1021_ic101128w\raw_output.json,mof_json_store\10.1021_ic101128w\synthesis_001.json,yes,"High-throughput screening at 180 °C showed domains where MIL-118A, MIL-120, or mixtures formed instead of MIL-121.",MIL-121 (Al),,Sm(NO3)3·6H2O,,1.2 g (3.2 mmol),3.2,mmol,nan,,,,,nan,,,,,pyromellitic acid,H4btec,0.4 g (1.6 mmol),1.6,mmol,,,,,,,,,,,,,,,,,,,,,deionized water,H2O,5 mL,5.0,,,,,210.0,210 °C,24.0,24 h,"Teflon-lined autoclave (Parr-type steel autoclave, 23 mL)",static,deionized water,,heated at 380 °C for 5 h; degassed at 200 °C under 5 Pa vacuum for 15 h prior to N2 sorption,380.0,5.0,white powder; parallelepiped-like crystallites,,1-4 μm,,trans-connected AlO4(OH)2 octahedral chains (rod SBU),"a=17.54483, b=13.57813, c=6.66420 Å, β=113.1956°, C2/c",,162.0,not_reported,not_reported,380.0,,10.1021/ic101128w,ok,
10.1039/d3ce00068k,downloaded\10.1039_d3ce00068k.pdf,SI downloaded\10.1039_d3ce00068k_SI.pdf,mof_json_store\10.1039_d3ce00068k\raw_output.json,mof_json_store\10.1039_d3ce00068k\synthesis_001.json,no,,Zn-MOF 1,2225619,Eu(NO3)3·6H2O,,"12 mg, 0.04 mmol",0.04,mmol,nan,,,,,nan,,,,,"2,2′-(pyridine-2,6-diyl) diterephthalic acid",H4L,"8.2 mg, 0.02 mmol",0.02,mmol,"1,2,4-triazolium",TZ,"2 mg, 0.02 mmol",0.02,mmol,,,,,,HNO3 (aq) (1 mL HNO3/10 mL H2O),,"0.13 mL, aq (1 mL HNO3/10 mL H2O)",0.13,mL,,,,,,"N,N-dimethylformamide",DMF,4.5 mL,4.5,acetonitrile,,0.5 mL,0.5,120.0,120 °C,48.0,48 h,20 mL Teflon screw-capped borosilicate glass bottle,static,DMF,,"MeOH exchange 3 days (refreshed once at 12 h), then 100 °C under dynamic vacuum for 8 h",100.0,8.0,colorless transparent long strip crystals,81.2,,,paddle wheel [Zn2(COO)4N2] + ZnO2N2 unit,"monoclinic P21; a=14.133(3), b=24.331(4), c=14.139(2) Å; β=119.109(4)",8.04,1209.83,not_reported,yes,337.0,CO2_capture;acetylene separation,10.1039/d3ce00068k,ok,
10.1039/d3ce00068k,downloaded\10.1039_d3ce00068k.pdf,SI downloaded\10.1039_d3ce00068k_SI.pdf,mof_json_store\10.1039_d3ce00068k\raw_output.json,mof_json_store\10.1039_d3ce00068k\synthesis_002.json,no,,Zn-MOF 2,2225620,Pr(NO3)3·6H2O,,"12 mg, 0.04 mmol",0.04,mmol,nan,,,,,nan,,,,,"2,2′-(pyridine-2,6-diyl) diterephthalic acid",H4L,"8.2 mg, 0.02 mmol",0.02,mmol,"1H-1,2,4-triazole-3-thiol",MT,"2 mg, 0.02 mmol",0.02,mmol,,,,,,HNO3 (aq) (1 mL HNO3/10 mL H2O),,"0.13 mL, aq (1 mL HNO3/10 mL H2O)",0.13,mL,,,,,,"N,N-dimethylformamide",DMF,4.5 mL,4.5,acetonitrile,,0.5 mL,0.5,120.0,120 °C,48.0,48 h,20 mL Teflon screw-capped borosilicate glass bottle,static,DMF,,"MeOH exchange 3 days (refreshed once at 12 h), then 100 °C under dynamic vacuum for 8 h",100.0,8.0,colorless transparent long strip crystals,84.6,,,paddle wheel [Zn2(COO)4N2] + ZnO5N2 unit,"orthorhombic Ibca; a=24.2819(11), b=24.2419(11), c=28.6093(13) Å",8.04,1211.41,not_reported,yes,350.0,CO2_capture;acetylene separation,10.1039/d3ce00068k,ok,
10.1039/c7nj01509g,downloaded\10.1039_c7nj01509g.pdf,SI downloaded\10.1039_c7nj01509g_SI.pdf,mof_json_store\10.1039_c7nj01509g\raw_output.json,mof_json_store\10.1039_c7nj01509g\synthesis_001.json,no,,TMU-33,1522499,DyCl3,,"0.3048 g, 1 mmol",1,mmol,nan,,,,,nan,,,,,terephthalic acid,H2BDC,"0.0188 g, 1 mmol",1.0,mmol,"N,N'-(oxybis(4,1-phenylene))bis(1-(pyridin-4-yl)methanimine)",OPP,"0.378 g, 1 mmol",1.0,mmol,,,,,,,,,,,,,,,,"N,N-dimethylformamide",DMF,15 mL,15.0,,,,,100.0,100 b0C,72.0,3 days,Teflon-lined autoclave,static,DMF,,Heated at 200 b0C under vacuum for 2 h; solvent exchange in CH3CN for 3 days (fresh every 12 h) then dried at 80 b0C for 312 h,200.0,2.0,yellow crystals,52.0,,,trinuclear Cd3 cluster bridged by carboxylates,"a=32.476(8) c5, b=11.761(2) c5, c=16.740(3) c5, df=112.62(3) b0, C2/c",,,not_reported,yes,300.0,,10.1039/c7nj01509g,ok,
10.1039/c1ce06138k,downloaded\10.1039_c1ce06138k.pdf,SI downloaded\10.1039_c1ce06138k_SI.pdf,mof_json_store\10.1039_c1ce06138k\raw_output.json,mof_json_store\10.1039_c1ce06138k\synthesis_001.json,no,,MIL-101,,W12O40,,"6 mmol, 2.4 g",6,mmol,Cu(NO3)2·3H2O,,,,,nan,,,,,terephthalic acid,H2BDC,"9 mmol, 1.5 g",9.0,mmol,,,,,,,,,,,hydrofluoric acid (38–40% in water),,"0.25 mL, 38–40% in water",,,,,,,,water (deionized),H2O,30 mL,30.0,,,,,220.0,493 K,8.0,8 h,Teflon-lined stainless steel autoclave (50 mL),static,"hot ethanol (343 K), hot water (353 K)",ethanol 5× 200 mL; water several times 200 mL,423 K under vacuum overnight,150.0,,octahedral microcrystals (bulk MIL-101),,,,,,,2962.0,not_reported,not_reported,,,10.1039/c1ce06138k,ok,
10.1039/c1ce06138k,downloaded\10.1039_c1ce06138k.pdf,SI downloaded\10.1039_c1ce06138k_SI.pdf,mof_json_store\10.1039_c1ce06138k\raw_output.json,mof_json_store\10.1039_c1ce06138k\synthesis_002.json,no,,MIL-101,,W12O40,,"6 mmol, 2.4 g",6,mmol,Cu(CH3COO)2·1H2O,,,,,nan,,,,,terephthalic acid,H2BDC,"9 mmol, 1.5 g",9.0,mmol,,,,,,,,,,,cetyltrimethylammonium bromide,CTAB,CTAB/Cr3+ = 0.15 (molar ratio),,,hydrofluoric acid (38–40% in water),,"0.25 mL, 38–40% in water",,,water (deionized),H2O,30 mL,30.0,,,,,220.0,493 K,8.0,8 h,Teflon-lined stainless steel autoclave (50 mL),static,"hot ethanol (343 K), hot water (353 K)",ethanol 5× 200 mL; water several times 200 mL,423 K under vacuum overnight,150.0,,octahedral microcrystals (~2 μm),,,,,,,2439.0,not_reported,not_reported,,,10.1039/c1ce06138k,ok,
10.1039/c1ce06138k,downloaded\10.1039_c1ce06138k.pdf,SI downloaded\10.1039_c1ce06138k_SI.pdf,mof_json_store\10.1039_c1ce06138k\raw_output.json,mof_json_store\10.1039_c1ce06138k\synthesis_003.json,no,,MIL-101,,W12O40,,"6 mmol, 2.4 g",6,mmol,Cu(CH3COO)2·1H2O,,,,,nan,,,,,terephthalic acid,H2BDC,"9 mmol, 1.5 g",9.0,mmol,,,,,,,,,,,cetyltrimethylammonium bromide,CTAB,CTAB/Cr3+ = 0.2 (molar ratio),,,hydrofluoric acid (38–40% in water),,"0.25 mL, 38–40% in water",,,water (deionized),H2O,30 mL,30.0,,,,,220.0,493 K,8.0,8 h,Teflon-lined stainless steel autoclave (50 mL),static,"hot ethanol (343 K), hot water (353 K)",ethanol 5× 200 mL; water several times 200 mL,423 K under vacuum overnight,150.0,,octahedral microcrystals,,,,,,,2345.0,not_reported,not_reported,,,10.1039/c1ce06138k,ok,
10.1039/c1ce06138k,downloaded\10.1039_c1ce06138k.pdf,SI downloaded\10.1039_c1ce06138k_SI.pdf,mof_json_store\10.1039_c1ce06138k\raw_output.json,mof_json_store\10.1039_c1ce06138k\synthesis_004.json,no,,MIL-101,,Mo12O40,,"6 mmol, 2.4 g",6,mmol,Cu(NO3)2·3H2O,,,,,nan,,,,,terephthalic acid,H2BDC,"9 mmol, 1.5 g",9.0,mmol,,,,,,,,,,,cetyltrimethylammonium bromide,CTAB,CTAB/Cr3+ = 0.25 (molar ratio),,,hydrofluoric acid (38–40% in water),,"0.25 mL, 38–40% in water",,,water (deionized),H2O,30 mL,30.0,,,,,220.0,493 K,8.0,8 h,Teflon-lined stainless steel autoclave (50 mL),static,"hot ethanol (343 K), hot water (353 K)",ethanol 5× 200 mL; water several times 200 mL,423 K under vacuum overnight,150.0,,nanoparticles (≈120–250 nm),,,,,,,1724.0,not_reported,not_reported,,,10.1039/c1ce06138k,ok,
10.1039/c1ce06138k,downloaded\10.1039_c1ce06138k.pdf,SI downloaded\10.1039_c1ce06138k_SI.pdf,mof_json_store\10.1039_c1ce06138k\raw_output.json,mof_json_store\10.1039_c1ce06138k\synthesis_005.json,no,,MIL-101,,Co(NO3)2·6H2O,,"6 mmol, 2.4 g",6,mmol,nan,,,,,nan,,,,,terephthalic acid,H2BDC,"9 mmol, 1.5 g",9.0,mmol,,,,,,,,,,,cetyltrimethylammonium bromide,CTAB,CTAB/Cr3+ = 0.3 (molar ratio),,,hydrofluoric acid (38–40% in water),,"0.25 mL, 38–40% in water",,,water (deionized),H2O,30 mL,30.0,,,,,220.0,493 K,8.0,8 h,Teflon-lined stainless steel autoclave (50 mL),static,"hot ethanol (343 K), hot water (353 K)",ethanol 5× 200 mL; water several times 200 mL,423 K under vacuum overnight,150.0,,irregular nanoparticles with rough surface,,,,,,,846.0,not_reported,not_reported,,,10.1039/c1ce06138k,ok,
10.1039/c1ce06138k,downloaded\10.1039_c1ce06138k.pdf,SI downloaded\10.1039_c1ce06138k_SI.pdf,mof_json_store\10.1039_c1ce06138k\raw_output.json,mof_json_store\10.1039_c1ce06138k\synthesis_006.json,no,,MIL-101,,Zn(NO3)2·6H2O,,"6 mmol, 2.4 g",6,mmol,nan,,,,,nan,,,,,terephthalic acid,H2BDC,"9 mmol, 1.5 g",9.0,mmol,,,,,,,,,,,cetyltrimethylammonium bromide,CTAB,CTAB/Cr3+ = 0.6 (molar ratio),,,hydrofluoric acid (38–40% in water),,"0.25 mL, 38–40% in water",,,water (deionized),H2O,30 mL,30.0,,,,,220.0,493 K,8.0,8 h,Teflon-lined stainless steel autoclave (50 mL),static,"hot ethanol (343 K), hot water (353 K)",ethanol 5× 200 mL; water several times 200 mL,423 K under vacuum overnight,150.0,,irregular nanoparticles,,,,,,,609.0,not_reported,not_reported,,,10.1039/c1ce06138k,ok,
10.1039/c1ce06138k,downloaded\10.1039_c1ce06138k.pdf,SI downloaded\10.1039_c1ce06138k_SI.pdf,mof_json_store\10.1039_c1ce06138k\raw_output.json,mof_json_store\10.1039_c1ce06138k\synthesis_007.json,no,,MIL-101,,Co(NO3)2·6H2O,,"6 mmol, 2.4 g",6,mmol,nan,,,,,nan,,,,,terephthalic acid,H2BDC,"9 mmol, 1.5 g",9.0,mmol,,,,,,,,,,,cetyltrimethylammonium bromide,CTAB,Cr3+/CTAB/TMB = 1:0.3:0.15 (molar ratio),,,"1,3,5-trimethylbenzene",TMB,Cr3+/CTAB/TMB = 1:0.3:0.15 (molar ratio),,,water (deionized),H2O,30 mL,30.0,,,,,220.0,493 K,8.0,8 h,Teflon-lined stainless steel autoclave (50 mL),static,"hot ethanol (343 K), hot water (353 K)",ethanol 5× 200 mL; water several times 200 mL,423 K under vacuum overnight,150.0,,,,,,,,,619.0,not_reported,not_reported,,,10.1039/c1ce06138k,ok,
10.1039/c1ce06138k,downloaded\10.1039_c1ce06138k.pdf,SI downloaded\10.1039_c1ce06138k_SI.pdf,mof_json_store\10.1039_c1ce06138k\raw_output.json,mof_json_store\10.1039_c1ce06138k\synthesis_008.json,no,,MIL-101,,Zn(NO3)2·6H2O,,"6 mmol, 2.4 g",6,mmol,nan,,,,,nan,,,,,terephthalic acid,H2BDC,"9 mmol, 1.5 g",9.0,mmol,,,,,,,,,,,cetyltrimethylammonium bromide,CTAB,Cr3+/CTAB/TMB = 1:0.3:0.3 (molar ratio),,,"1,3,5-trimethylbenzene",TMB,Cr3+/CTAB/TMB = 1:0.3:0.3 (molar ratio),,,water (deionized),H2O,30 mL,30.0,,,,,220.0,493 K,8.0,8 h,Teflon-lined stainless steel autoclave (50 mL),static,"hot ethanol (343 K), hot water (353 K)",ethanol 5× 200 mL; water several times 200 mL,423 K under vacuum overnight,150.0,,,,,,,,,717.0,not_reported,not_reported,,,10.1039/c1ce06138k,ok,
10.1039/c1ce06138k,downloaded\10.1039_c1ce06138k.pdf,SI downloaded\10.1039_c1ce06138k_SI.pdf,mof_json_store\10.1039_c1ce06138k\raw_output.json,mof_json_store\10.1039_c1ce06138k\synthesis_009.json,no,,MIL-101,,Co(NO3)2·6H2O,,"6 mmol, 2.4 g",6,mmol,nan,,,,,nan,,,,,terephthalic acid,H2BDC,"9 mmol, 1.5 g",9.0,mmol,,,,,,,,,,,cetyltrimethylammonium bromide,CTAB,Cr3+/CTAB/TMB = 1:0.6:0.3 (molar ratio),,,"1,3,5-trimethylbenzene",TMB,Cr3+/CTAB/TMB = 1:0.6:0.3 (molar ratio),,,water (deionized),H2O,30 mL,30.0,,,,,220.0,493 K,8.0,8 h,Teflon-lined stainless steel autoclave (50 mL),static,"hot ethanol (343 K), hot water (353 K)",ethanol 5× 200 mL; water several times 200 mL,423 K under vacuum overnight,150.0,,,,,,,,,465.0,not_reported,not_reported,,,10.1039/c1ce06138k,ok,
10.1039/c1ce06138k,downloaded\10.1039_c1ce06138k.pdf,SI downloaded\10.1039_c1ce06138k_SI.pdf,mof_json_store\10.1039_c1ce06138k\raw_output.json,mof_json_store\10.1039_c1ce06138k\synthesis_010.json,no,,MIL-101,,Zn(NO3)2·6H2O,,"6 mmol, 2.4 g",6,mmol,nan,,,,,nan,,,,,terephthalic acid,H2BDC,"9 mmol, 1.5 g",9.0,mmol,,,,,,,,,,,cetyltrimethylammonium bromide,CTAB,Cr3+/CTAB/TMB = 1:0.6:0.6 (molar ratio),,,"1,3,5-trimethylbenzene",TMB,Cr3+/CTAB/TMB = 1:0.6:0.6 (molar ratio),,,water (deionized),H2O,30 mL,30.0,,,,,220.0,493 K,8.0,8 h,Teflon-lined stainless steel autoclave (50 mL),static,"hot ethanol (343 K), hot water (353 K)",ethanol 5× 200 mL; water several times 200 mL,423 K under vacuum overnight,150.0,,"flower-like particles assembled from nanorods (~1.0 μm length, ~200 nm diameter)",,,,,,,1026.0,not_reported,not_reported,,,10.1039/c1ce06138k,ok,
10.1039/c8sc01533c,downloaded\10.1039_c8sc01533c.pdf,SI downloaded\10.1039_c8sc01533c_SI.pdf,mof_json_store\10.1039_c8sc01533c\raw_output.json,mof_json_store\10.1039_c8sc01533c\synthesis_001.json,yes,0 or 12 eq NaOH gave amorphous products; without stirring (12 h) gave amorphous; HCl/formic/acetic acid additives failed—NaF + NaOH required.,Zr-CAU-30,1831844,Co(NO3)2·6H2O,,9.8 mg (0.033 mmol),0.033,mmol,nan,,,,,nan,,,,,Ni-tetra(4-phosphonophenyl)porphyrin tetraphosphonic acid,Ni-H8TPPP,15.0 mg (0.0159 mmol),0.0159,mmol,,,,,,,,,,,sodium fluoride,NaF,38.2 mg (0.96 mmol),0.96,mmol,sodium hydroxide (2 M aqueous),NaOH,"2 M, 60.6 µL (0.129 mmol)",0.129,mmol,water,H2O,3.0 mL,3.0,,,,,160.0,160 °C,3.0,3 h,glass vial,stirred,"H2O, acetone",1× each,"Acid washed in 0.1 M HCl for 24 h, washed with acetone, then activated at 170 °C under vacuum (10^-2 kPa) for 16 h",170.0,16.0,needles (nanorods),,needles up to ~6 µm long and ~200 nm wide,,chains of corner-sharing ZrO6/ZrO4F2 octahedra (1D IBU),"a=45.121(5) Å, b=45.121(5) Å, c=8.090(2) Å, I41/acd",,970.0,yes,yes,400.0,,10.1039/c8sc01533c,ok,
10.1039/c8sc01533c,downloaded\10.1039_c8sc01533c.pdf,SI downloaded\10.1039_c8sc01533c_SI.pdf,mof_json_store\10.1039_c8sc01533c\raw_output.json,mof_json_store\10.1039_c8sc01533c\synthesis_002.json,yes,0 or 12 eq NaOH gave amorphous products; without stirring (12 h) gave amorphous; HCl/formic/acetic acid additives failed—NaF + NaOH required.,Hf-CAU-30,,Zn(NO3)2·6H2O,HfCl4,9.7 mg (0.033 mmol),0.033,mmol,nan,,,,,nan,,,,,Ni-tetra(4-phosphonophenyl)porphyrin tetraphosphonic acid,Ni-H8TPPP,15.0 mg (0.0159 mmol),0.0159,mmol,,,,,,,,,,,sodium fluoride,NaF,38.2 mg (0.96 mmol),0.96,mmol,sodium hydroxide (2 M aqueous),NaOH,"2 M, 60.6 µL (0.129 mmol)",0.129,mmol,water,H2O,3.0 mL,3.0,,,,,160.0,160 °C,3.0,3 h,glass vial,stirred,"H2O, acetone",1× each,"Acid washed in 0.1 M HCl for 24 h, washed with acetone, then activated at 170 °C under vacuum (10^-2 kPa) for 16 h",170.0,16.0,needles (nanorods),,needles up to ~700 nm long and 30–60 nm wide,,chains of corner-sharing HfO6/HfO4F2 octahedra (1D IBU),"a=45.040(5) Å, b=45.040(5) Å, c=8.049(3) Å, I41/acd",,910.0,yes,yes,400.0,,10.1039/c8sc01533c,ok,
10.1021/acs.inorgchem.2c03679,downloaded\10.1021_acs.inorgchem.2c03679.pdf,SI downloaded\10.1021_acs.inorgchem.2c03679_SI.pdf,mof_json_store\10.1021_acs.inorgchem.2c03679\raw_output.json,mof_json_store\10.1021_acs.inorgchem.2c03679\synthesis_001.json,no,,,,MgCl2·6H2O,,"0.16 g, 0.5 mmol",0.5,mmol,aluminum lactate,,,,,nan,,,,,5-(carboxyformamido)isophthalic acid,5-CFIA,"0.13 g, 0.5 mmol",0.5,mmol,,,,,,,,,,,,,,,,,,,,,"N,N-dimethylformamide",DMF,2 mL,2.0,water,H2O,2 mL,2.0,75.0,75 °C,120.0,5 days,Teflon-capped reaction tube,static,"DMF, water",,dried in vacuum,,,"pinkish, pillar-like crystals",35-40,,,,"a=27.497(9), b=13.895(4), c=7.520(2) Å, β=96.44(10)°, C2/c (monoclinic)",,,not_reported,yes,,luminescence;sensing,10.1021/acs.inorgchem.2c03679,ok,
10.1021/acs.inorgchem.2c03679,downloaded\10.1021_acs.inorgchem.2c03679.pdf,SI downloaded\10.1021_acs.inorgchem.2c03679_SI.pdf,mof_json_store\10.1021_acs.inorgchem.2c03679\raw_output.json,mof_json_store\10.1021_acs.inorgchem.2c03679\synthesis_002.json,no,,,,MgCl2·6H2O,,"0.16 g, 0.5 mmol",0.5,mmol,aluminum lactate,,,,,nan,,,,,5-(carboxyformamido)isophthalic acid,5-CFIA,"0.13 g, 0.5 mmol",0.5,mmol,,,,,,,,,,,,,,,,,,,,,"N,N-dimethylformamide",DMF,2 mL,2.0,water,H2O,2 mL,2.0,75.0,75 °C,120.0,5 days,Teflon-capped reaction tube,static,"DMF, water",,dried in vacuum,,,"colorless, pillar-like crystals",35-40,,,,"a=27.523(8), b=14.029(4), c=7.561(2) Å, β=95.71(2)°, C2/c (monoclinic)",,,not_reported,yes,,luminescence;sensing,10.1021/acs.inorgchem.2c03679,ok,
10.1021/acscentsci.1c01563,downloaded\10.1021_acscentsci.1c01563.pdf,SI downloaded\10.1021_acscentsci.1c01563_SI.pdf,mof_json_store\10.1021_acscentsci.1c01563\raw_output.json,mof_json_store\10.1021_acscentsci.1c01563\synthesis_001.json,no,,3DOSA-ZIF-8,,MgCl2·6H2O,,0.163 g/mL in methanol (precursor solution),0.163,g/mL,aluminum lactate,,,,,nan,,,,,2-methylimidazole,2-MeIM,0.135 g/mL in methanol (precursor solution),0.135,g/mL,,,,,,,,,,,ammonia solution,NH3·H2O,"present in CH3OH/NH3·H2O (1:1 v/v) mixed solution, 40 mL total",,,,,,,,methanol,MeOH,"precursor in MeOH; crystallization in CH3OH/NH3·H2O (1:1 v/v), 40 mL",,,,,,25,RT,24.0,24 h,,static,"DMF, CH2Cl2",several times,150 °C under vacuum overnight,150.0,,yellow truncated rhombic dodecahedra,,,,,,,1510.0,not_reported,not_reported,,,10.1021/acscentsci.1c01563,ok,
10.1021/acscentsci.1c01563,downloaded\10.1021_acscentsci.1c01563.pdf,SI downloaded\10.1021_acscentsci.1c01563_SI.pdf,mof_json_store\10.1021_acscentsci.1c01563\raw_output.json,mof_json_store\10.1021_acscentsci.1c01563\synthesis_002.json,no,,3DOSC-ZIF-8,,MgCl2·6H2O,,0.815 g/mL in methanol (precursor solution),0.815,g/mL,aluminum lactate,,,,,nan,,,,,2-methylimidazole,2-MeIM,0.675 g/mL in methanol (precursor solution),0.675,g/mL,,,,,,,,,,,ammonia solution,NH3·H2O,"present in CH3OH/NH3·H2O (1:1 v/v) mixed solution, 40 mL total",,,,,,,,methanol,MeOH,"precursor in MeOH; crystallization in CH3OH/NH3·H2O (1:1 v/v), 40 mL",,,,,,25,RT,24.0,24 h,,static,"DMF, CH2Cl2",several times,150 °C under vacuum overnight,150.0,,3D ordered sphere arrays (monolith),,,,,,,1580.0,not_reported,not_reported,,,10.1021/acscentsci.1c01563,ok,
10.1021/acscentsci.1c01563,downloaded\10.1021_acscentsci.1c01563.pdf,SI downloaded\10.1021_acscentsci.1c01563_SI.pdf,mof_json_store\10.1021_acscentsci.1c01563\raw_output.json,mof_json_store\10.1021_acscentsci.1c01563\synthesis_003.json,no,,F-3DO-ZIF-8,,MgCl2·6H2O,,0.163 g/mL precursor (solutions A and B),0.163,g/mL,aluminum lactate,,,,,nan,,,,,2-methylimidazole,2-MeIM,0.135 g/mL precursor (solutions A and B),0.135,g/mL,,,,,,,,,,,ammonia solution,NH3·H2O,used in CH3OH/NH3·H2O (1:1 v/v) crystallization step,,,,,,,,methanol,MeOH,precursor impregnation; later crystallization in CH3OH/NH3·H2O (1:1 v/v),,water,H2O,used to replace MeOH prior to freeze-drying (with HCl 9:1 v/v),,25,RT (crystallization after freeze-drying),24.0,24 h,,static,"DMF, CH2Cl2",several times,150 °C under vacuum overnight,150.0,,highly porous 3D ZIF-8 network,,,,,,,,not_reported,not_reported,,,10.1021/acscentsci.1c01563,ok,
10.1021/acscentsci.1c01563,downloaded\10.1021_acscentsci.1c01563.pdf,SI downloaded\10.1021_acscentsci.1c01563_SI.pdf,mof_json_store\10.1021_acscentsci.1c01563\raw_output.json,mof_json_store\10.1021_acscentsci.1c01563\synthesis_004.json,no,,3DOSA-ZIF-67,,MgCl2·6H2O,,0.4 g/mL in methanol (precursor solution),0.4,g/mL,aluminum lactate,,,,,nan,,,,,2-methylimidazole,2-MeIM,1 g/mL in methanol (precursor solution),1.0,g/mL,,,,,,,,,,,ammonia solution,NH3·H2O,present in CH3OH/NH3·H2O (1:1 v/v) mixed solution,,,,,,,,methanol,MeOH,precursor in MeOH; crystallization in CH3OH/NH3·H2O (1:1 v/v),,,,,,25,RT,24.0,24 h,,static,"DMF, CH2Cl2",several times,150 °C under vacuum overnight,150.0,,dodecahedral single crystals (sphere-assembled),,,,,,,,not_reported,not_reported,,,10.1021/acscentsci.1c01563,ok,
10.1021/acscentsci.1c01563,downloaded\10.1021_acscentsci.1c01563.pdf,SI downloaded\10.1021_acscentsci.1c01563_SI.pdf,mof_json_store\10.1021_acscentsci.1c01563\raw_output.json,mof_json_store\10.1021_acscentsci.1c01563\synthesis_005.json,no,,3DOSC-ZIF-67,,CoCl2·6H2O,,1 g/mL in methanol (precursor solution),1.0,g/mL,aluminum lactate,,,,,nan,,,,,2-methylimidazole,2-MeIM,2.5 g/mL in methanol (precursor solution),2.5,g/mL,,,,,,,,,,,ammonia solution,NH3·H2O,present in CH3OH/NH3·H2O (1:1 v/v) mixed solution,,,,,,,,methanol,MeOH,precursor in MeOH; crystallization in CH3OH/NH3·H2O (1:1 v/v),,,,,,25,RT,24.0,24 h,,static,"DMF, CH2Cl2",several times,150 °C under vacuum overnight,150.0,,3D ordered ZIF-67 sphere arrays (monolith),,,,,,,,not_reported,not_reported,,,10.1021/acscentsci.1c01563,ok,
10.1021/acscentsci.1c01563,downloaded\10.1021_acscentsci.1c01563.pdf,SI downloaded\10.1021_acscentsci.1c01563_SI.pdf,mof_json_store\10.1021_acscentsci.1c01563\raw_output.json,mof_json_store\10.1021_acscentsci.1c01563\synthesis_006.json,no,,3DOSA-HKUST-1,,CoCl2·6H2O,,1.825 g dissolved in 50 mL H2O (low-concentration precursor),11.5555,mmol,aluminum lactate,,,,,nan,,,,,"benzene-1,3,5-tricarboxylic acid",BTC,0.5292 g dissolved in 50 mL ethanol (low-concentration precursor),0.5292,g,,,,,,,,,,,sodium formate dihydrate,HCOONa·2H2O,1.04 g in 80 mL H2O/MeOH (1:1 v/v) induction solution pre-loaded in template,1.04,g,,,,,,water,H2O,50 mL (metal solution),50.0,ethanol,EtOH,50 mL (linker solution),50.0,25,RT,12.0,12 h,,static,ethanol,thoroughly,dried at 70 °C overnight,70.0,,blue octahedra (sphere-assembled),,,,,,,,not_reported,not_reported,,,10.1021/acscentsci.1c01563,ok,
10.1021/acscentsci.1c01563,downloaded\10.1021_acscentsci.1c01563.pdf,SI downloaded\10.1021_acscentsci.1c01563_SI.pdf,mof_json_store\10.1021_acscentsci.1c01563\raw_output.json,mof_json_store\10.1021_acscentsci.1c01563\synthesis_007.json,no,,3DOSC-HKUST-1,,CoCl2·6H2O,,1.825 g dissolved in 15 mL H2O (high-concentration precursor),11.5555,mmol,aluminum lactate,,,,,nan,,,,,"benzene-1,3,5-tricarboxylic acid",BTC,0.5292 g dissolved in 15 mL ethanol (high-concentration precursor),0.5292,g,,,,,,,,,,,sodium formate dihydrate,HCOONa·2H2O,1.04 g in 80 mL H2O/MeOH (1:1 v/v) induction solution pre-loaded in template,1.04,g,,,,,,water,H2O,15 mL (metal solution),15.0,ethanol,EtOH,15 mL (linker solution),15.0,25,RT,12.0,12 h,,static,ethanol,thoroughly,dried at 70 °C overnight,70.0,,3D ordered HKUST-1 sphere arrays (monolith),,,,,,,,not_reported,not_reported,,,10.1021/acscentsci.1c01563,ok,
10.1021/acscentsci.1c01563,downloaded\10.1021_acscentsci.1c01563.pdf,SI downloaded\10.1021_acscentsci.1c01563_SI.pdf,mof_json_store\10.1021_acscentsci.1c01563\raw_output.json,mof_json_store\10.1021_acscentsci.1c01563\synthesis_008.json,no,,C-ZIF-8 (conventional),,CoCl2·6H2O,,0.29 g in 10 mL H2O,1.83622,mmol,aluminum lactate,,,,,nan,,,,,2-methylimidazole,2-MeIM,4.54 g in 70 mL H2O,4.54,g,,,,,,,,,,,cetyltrimethylammonium bromide,CTAB,1 mg additive,1.0,mg,,,,,,water,H2O,reaction medium (mixed aqueous solutions),,,,,,120.0,,6.0,6 h (heating rate 2 °C/min),Teflon-lined autoclave,static,methanol (anhydrous),several times,dried at 65 °C overnight,65.0,,polyhedral ZIF-8 crystals,,,,,,,1400.0,not_reported,not_reported,,,10.1021/acscentsci.1c01563,ok,
10.1021/acscentsci.1c01563,downloaded\10.1021_acscentsci.1c01563.pdf,SI downloaded\10.1021_acscentsci.1c01563_SI.pdf,mof_json_store\10.1021_acscentsci.1c01563\raw_output.json,mof_json_store\10.1021_acscentsci.1c01563\synthesis_009.json,no,,C-ZIF-67 (conventional),,CoCl2·6H2O,,1.746 g in 150 mL MeOH,11.0553,mmol,aluminum lactate,,,,,nan,,,,,2-methylimidazole,2-MeIM,1.968 g in 150 mL MeOH,1.968,g,,,,,,,,,,,,,,,,,,,,,methanol,MeOH,reaction medium,,,,,,25,"RT (15 s mixing, then static)",24.0,24 h,,static,methanol,three times,dried at 60 °C overnight,60.0,,purple ZIF-67 polyhedra,,,,,,,,not_reported,not_reported,,,10.1021/acscentsci.1c01563,ok,
10.1021/acscentsci.1c01563,downloaded\10.1021_acscentsci.1c01563.pdf,SI downloaded\10.1021_acscentsci.1c01563_SI.pdf,mof_json_store\10.1021_acscentsci.1c01563\raw_output.json,mof_json_store\10.1021_acscentsci.1c01563\synthesis_010.json,no,,C-HKUST-1 (conventional),,CoCl2·6H2O,,3.5 g in 48 mL H2O,22.1613,mmol,aluminum lactate,,,,,nan,,,,,"benzene-1,3,5-tricarboxylic acid",BTC,1.68 g in 48 mL ethanol,1.68,g,,,,,,,,,,,,,,,,,,,,,water,H2O,48 mL (metal solution),48.0,ethanol,EtOH,48 mL (linker solution),48.0,120.0,,14.0,14 h,Teflon-lined autoclave,static,ethanol,three times,,,,blue octahedra,,,,,,,,not_reported,not_reported,,,10.1021/acscentsci.1c01563,ok,
10.1002/smll.202307236,downloaded\10.1002_smll.202307236.pdf,SI downloaded\10.1002_smll.202307236_SI.pdf,mof_json_store\10.1002_smll.202307236\raw_output.json,mof_json_store\10.1002_smll.202307236\synthesis_001.json,yes,Formate route caused pressure/safety issues; Ce(HCOO)3 impurity formed and Ce100f did not form (0% yield).,Zr-MOF-808 (Ce0a),,CoCl2·6H2O,,2.58 g,16.3361,mmol,aluminum lactate,,0 g,0.0,g,nan,,,,,"benzene-1,3,5-tricarboxylic acid",BTC,0.56 g (2.66 mmol),0.56,g,,,,,,,,,,,glacial acetic acid,,20 mL,20.0,mL,,,,,,water,H2O,20 mL,20.0,,,,,95.0,95 °C,18.0,18 h,48 mL Synthware heavy-wall pressure vessel (round-bottom),gentle stirring,"NaOAc aq (0.1 M), H2O, acetone",NaOAc 2×40 mL over 1 day (fresh every 12 h); H2O 2×40 mL over 1 day; acetone 8×40 mL over 4 days,"dried 70 °C for 2 h, then oven activation at 120 °C for 20 h",120.0,20.0,off-white powder,59.0,1.019 ± 0.10 μm (SEM particle size),spn,Zr6O8 6-connected SBU,,,1738.0,not_reported,yes,,peptide_hydrolysis,10.1002/smll.202307236,ok,
10.1002/smll.202307236,downloaded\10.1002_smll.202307236.pdf,SI downloaded\10.1002_smll.202307236_SI.pdf,mof_json_store\10.1002_smll.202307236\raw_output.json,mof_json_store\10.1002_smll.202307236\synthesis_002.json,yes,Formate route caused pressure/safety issues; Ce(HCOO)3 impurity formed and Ce100f did not form (0% yield).,Zr/Ce-MOF-808 (Ce7a),,CoCl2·6H2O,,2.38 g,15.0697,mmol,aluminum lactate,,0.36 g,0.36,g,nan,,,,,"benzene-1,3,5-tricarboxylic acid",BTC,0.56 g (2.66 mmol),0.56,g,,,,,,,,,,,glacial acetic acid,,20 mL,20.0,mL,,,,,,water,H2O,20 mL,20.0,,,,,95.0,95 °C,18.0,18 h,48 mL Synthware heavy-wall pressure vessel (round-bottom),gentle stirring,"NaOAc aq (0.1 M), H2O, acetone",NaOAc 2×40 mL over 1 day (fresh every 12 h); H2O 2×40 mL over 1 day; acetone 8×40 mL over 4 days,"dried 70 °C for 2 h, then oven activation at 120 °C for 20 h",120.0,20.0,off-white powder,69.0,0.359 ± 0.10 μm (SEM particle size),spn,Zr/Ce M6O8 6-connected SBU,,,1763.0,not_reported,yes,,peptide_hydrolysis,10.1002/smll.202307236,ok,
10.1002/smll.202307236,downloaded\10.1002_smll.202307236.pdf,SI downloaded\10.1002_smll.202307236_SI.pdf,mof_json_store\10.1002_smll.202307236\raw_output.json,mof_json_store\10.1002_smll.202307236\synthesis_003.json,yes,Formate route caused pressure/safety issues; Ce(HCOO)3 impurity formed and Ce100f did not form (0% yield).,Zr/Ce-MOF-808 (Ce18a),,CoCl2·6H2O,,2.06 g,13.0435,mmol,Ga(NO3)3,,0.88 g,0.88,g,nan,,,,,"benzene-1,3,5-tricarboxylic acid",BTC,0.56 g (2.66 mmol),0.56,g,,,,,,,,,,,glacial acetic acid,,20 mL,20.0,mL,,,,,,water,H2O,20 mL,20.0,,,,,95.0,95 °C,18.0,18 h,48 mL Synthware heavy-wall pressure vessel (round-bottom),gentle stirring,"NaOAc aq (0.1 M), H2O, acetone",NaOAc 2×40 mL over 1 day (fresh every 12 h); H2O 2×40 mL over 1 day; acetone 8×40 mL over 4 days,"dried 70 °C for 2 h, then oven activation at 120 °C for 20 h",120.0,20.0,off-white powder,68.0,0.371 ± 0.09 μm (SEM particle size),spn,Zr/Ce M6O8 6-connected SBU,,,1846.0,not_reported,yes,,peptide_hydrolysis,10.1002/smll.202307236,ok,
10.1002/smll.202307236,downloaded\10.1002_smll.202307236.pdf,SI downloaded\10.1002_smll.202307236_SI.pdf,mof_json_store\10.1002_smll.202307236\raw_output.json,mof_json_store\10.1002_smll.202307236\synthesis_004.json,yes,Formate route caused pressure/safety issues; Ce(HCOO)3 impurity formed and Ce100f did not form (0% yield).,Zr/Ce-MOF-808 (Ce22a),,CoCl2·6H2O,,1.94 g,12.2837,mmol,InCl3,,1.10 g,1.1,g,nan,,,,,"benzene-1,3,5-tricarboxylic acid",BTC,0.56 g (2.66 mmol),0.56,g,,,,,,,,,,,glacial acetic acid,,20 mL,20.0,mL,,,,,,water,H2O,20 mL,20.0,,,,,95.0,95 °C,18.0,18 h,48 mL Synthware heavy-wall pressure vessel (round-bottom),gentle stirring,"NaOAc aq (0.1 M), H2O, acetone",NaOAc 2×40 mL over 1 day (fresh every 12 h); H2O 2×40 mL over 1 day; acetone 8×40 mL over 4 days,"dried 70 °C for 2 h, then oven activation at 120 °C for 20 h",120.0,20.0,off-white powder,38.0,0.703 ± 0.11 μm (SEM particle size),spn,Zr/Ce M6O8 6-connected SBU,,,2013.0,not_reported,yes,,peptide_hydrolysis,10.1002/smll.202307236,ok,
10.1002/smll.202307236,downloaded\10.1002_smll.202307236.pdf,SI downloaded\10.1002_smll.202307236_SI.pdf,mof_json_store\10.1002_smll.202307236\raw_output.json,mof_json_store\10.1002_smll.202307236\synthesis_005.json,yes,Formate route caused pressure/safety issues; Ce(HCOO)3 impurity formed and Ce100f did not form (0% yield).,Zr/Ce-MOF-808 (Ce51a),,NiCl2·6H2O,,1.44 g,9.13168,mmol,aluminum lactate,,1.92 g,1.92,g,nan,,,,,"benzene-1,3,5-tricarboxylic acid",BTC,0.56 g (2.66 mmol),0.56,g,,,,,,,,,,,glacial acetic acid,,20 mL,20.0,mL,,,,,,water,H2O,20 mL,20.0,,,,,95.0,95 °C,18.0,18 h,48 mL Synthware heavy-wall pressure vessel (round-bottom),gentle stirring,"NaOAc aq (0.1 M), H2O, acetone",NaOAc 2×40 mL over 1 day (fresh every 12 h); H2O 2×40 mL over 1 day; acetone 8×40 mL over 4 days,"dried 70 °C for 2 h, then oven activation at 120 °C for 20 h",120.0,20.0,off-white powder,19.0,0.587 ± 0.26 μm (SEM particle size),spn,Zr/Ce M6O8 6-connected SBU,,,1747.0,not_reported,yes,,peptide_hydrolysis,10.1002/smll.202307236,ok,
10.1002/smll.202307236,downloaded\10.1002_smll.202307236.pdf,SI downloaded\10.1002_smll.202307236_SI.pdf,mof_json_store\10.1002_smll.202307236\raw_output.json,mof_json_store\10.1002_smll.202307236\synthesis_006.json,yes,Formate route caused pressure/safety issues; Ce(HCOO)3 impurity formed and Ce100f did not form (0% yield).,Zr/Ce-MOF-808 (Ce80a),,NiCl2·6H2O,,1.00 g,6.34144,mmol,aluminum lactate,,3.0 g,3.0,g,nan,,,,,"benzene-1,3,5-tricarboxylic acid",BTC,0.56 g (2.66 mmol),0.56,g,,,,,,,,,,,glacial acetic acid,,20 mL,20.0,mL,,,,,,water,H2O,20 mL,20.0,,,,,95.0,95 °C,18.0,18 h,48 mL Synthware heavy-wall pressure vessel (round-bottom),gentle stirring,"NaOAc aq (0.1 M), H2O, acetone",NaOAc 2×40 mL over 1 day (fresh every 12 h); H2O 2×40 mL over 1 day; acetone 8×40 mL over 4 days,"dried 70 °C for 2 h, then oven activation at 120 °C for 20 h",120.0,20.0,off-white powder,54.0,0.308 ± 0.04 μm (SEM particle size),spn,Zr/Ce M6O8 6-connected SBU,,,1098.0,not_reported,yes,,peptide_hydrolysis,10.1002/smll.202307236,ok,
10.1002/smll.202307236,downloaded\10.1002_smll.202307236.pdf,SI downloaded\10.1002_smll.202307236_SI.pdf,mof_json_store\10.1002_smll.202307236\raw_output.json,mof_json_store\10.1002_smll.202307236\synthesis_007.json,yes,Formate route caused pressure/safety issues; Ce(HCOO)3 impurity formed and Ce100f did not form (0% yield).,Ce-MOF-808 (Ce100a),,NiCl2·6H2O,,0 g,0,mmol,aluminum lactate,,4.40 g,4.4,g,nan,,,,,"benzene-1,3,5-tricarboxylic acid",BTC,0.56 g (2.66 mmol),0.56,g,,,,,,,,,,,glacial acetic acid,,20 mL,20.0,mL,,,,,,water,H2O,20 mL,20.0,,,,,95.0,95 °C,18.0,18 h,48 mL Synthware heavy-wall pressure vessel (round-bottom),gentle stirring,"NaOAc aq (0.1 M), H2O, acetone",NaOAc 2×40 mL over 1 day (fresh every 12 h); H2O 2×40 mL over 1 day; acetone 8×40 mL over 4 days,"dried 70 °C for 2 h, then oven activation at 120 °C for 20 h",120.0,20.0,off-white powder,52.0,0.165 ± 0.07 μm (SEM particle size),spn,Ce6O8 6-connected SBU,,,625.0,not_reported,yes,,peptide_hydrolysis,10.1002/smll.202307236,ok,
10.1002/smll.202307236,downloaded\10.1002_smll.202307236.pdf,SI downloaded\10.1002_smll.202307236_SI.pdf,mof_json_store\10.1002_smll.202307236\raw_output.json,mof_json_store\10.1002_smll.202307236\synthesis_008.json,yes,Formate route caused pressure/safety issues; Ce(HCOO)3 impurity formed and Ce100f did not form (0% yield).,Zr-MOF-808 (Ce0f),,NiCl2·6H2O,,"0.53 M, 2400 μL (in H2O)",2400.0,uL,aluminum lactate,,"0.53 M, 0 μL (in H2O)",0.0,uL,nan,,,,,"benzene-1,3,5-tricarboxylic acid",BTC,0.13 g (0.60 mmol),0.13,g,,,,,,,,,,,formic acid,,8.3 mL,8.3,mL,,,,,,"N,N-dimethylformamide",DMF,3.2 mL,3.2,,,,,100.0,100 °C,0.333,20 min,48 mL Synthware heavy-wall pressure vessel (round-bottom),gentle stirring,"DMF, MeOH",DMF 4×40 mL over 2 days; MeOH 8×40 mL over 4 days,"dried 70 °C for 2 h, then oven activation at 120 °C for 20 h",120.0,20.0,off-white powder,19.0,0.584 ± 0.09 μm (SEM particle size),spn,Zr6O8 6-connected SBU,,,693.6,not_reported,no,,peptide_hydrolysis,10.1002/smll.202307236,ok,
10.1002/smll.202307236,downloaded\10.1002_smll.202307236.pdf,SI downloaded\10.1002_smll.202307236_SI.pdf,mof_json_store\10.1002_smll.202307236\raw_output.json,mof_json_store\10.1002_smll.202307236\synthesis_009.json,yes,Formate route caused pressure/safety issues; Ce(HCOO)3 impurity formed and Ce100f did not form (0% yield).,Zr/Ce-MOF-808 (Ce8f),,NiCl2·6H2O,,"0.53 M, 2328 μL (in H2O)",2328.0,uL,aluminum lactate,,"0.53 M, 72 μL (in H2O)",72.0,uL,nan,,,,,"benzene-1,3,5-tricarboxylic acid",BTC,0.13 g (0.60 mmol),0.13,g,,,,,,,,,,,formic acid,,8.3 mL,8.3,mL,,,,,,"N,N-dimethylformamide",DMF,3.2 mL,3.2,,,,,100.0,100 °C,0.333,20 min,48 mL Synthware heavy-wall pressure vessel (round-bottom),gentle stirring,"DMF, MeOH",DMF 4×40 mL over 2 days; MeOH 8×40 mL over 4 days,"dried 70 °C for 2 h, then oven activation at 120 °C for 20 h",120.0,20.0,off-white powder,30.0,0.598 ± 0.06 μm (SEM particle size),spn,Zr/Ce M6O8 6-connected SBU,,,1114.8,not_reported,no,,peptide_hydrolysis,10.1002/smll.202307236,ok,
10.1002/smll.202307236,downloaded\10.1002_smll.202307236.pdf,SI downloaded\10.1002_smll.202307236_SI.pdf,mof_json_store\10.1002_smll.202307236\raw_output.json,mof_json_store\10.1002_smll.202307236\synthesis_010.json,yes,Formate route caused pressure/safety issues; Ce(HCOO)3 impurity formed and Ce100f did not form (0% yield).,Zr/Ce-MOF-808 (Ce20f),,NiCl2·6H2O,,"0.53 M, 2112 μL (in H2O)",2112.0,uL,aluminum lactate,,"0.53 M, 288 μL (in H2O)",288.0,uL,nan,,,,,"benzene-1,3,5-tricarboxylic acid",BTC,0.13 g (0.60 mmol),0.13,g,,,,,,,,,,,formic acid,,8.3 mL,8.3,mL,,,,,,"N,N-dimethylformamide",DMF,3.2 mL,3.2,,,,,100.0,100 °C,0.333,20 min,48 mL Synthware heavy-wall pressure vessel (round-bottom),gentle stirring,"DMF, MeOH",DMF 4×40 mL over 2 days; MeOH 8×40 mL over 4 days,"dried 70 °C for 2 h, then oven activation at 120 °C for 20 h",120.0,20.0,off-white powder,32.0,0.630 ± 0.08 μm (SEM particle size),spn,Zr/Ce M6O8 6-connected SBU,,,1076.3,not_reported,no,,peptide_hydrolysis,10.1002/smll.202307236,ok,
