Repository: zzhenglab/MOFinder

# MOFinder

MOFinder extracts MOF synthesis information from the literature, reconstructs evidence-supported negative reaction records, and prepares datasets for synthesis-outcome prediction.
[Web application](https://mofinder.chemistry.wustl.edu/) | [Demos](Demo/README.md) | [Source code](docs/source_to_code.md) | [Workflow guide](docs/workflow.md) | [Model evaluation](docs/evaluation.md)

## Quick start

The workflow runs through Python commands. Python 3.10 or newer is required. Clone the repository and initialize its related applications:

```bash
git clone --recurse-submodules https://github.com/zzhenglab/MOFinder.git
cd MOFinder
```

Start with the two offline demonstrations:

```bash

File: mof_extraction_1_2.csv (part 120 of 305)
doi,main_pdf,si_pdf,raw_output,parsed_json,article_trial_or_failure,article_trial_or_failure_notes,mof_name,crystal_code,metal_1,metal_1_abbr,metal_1_amount_text,metal_1_amount_value,metal_1_amount_unit,metal_2,metal_2_abbr,metal_2_amount_text,metal_2_amount_value,metal_2_amount_unit,metal_3,metal_3_abbr,metal_3_amount_text,metal_3_amount_value,metal_3_amount_unit,linker_1,linker_1_abbr,linker_1_amount_text,linker_1_amount_value,linker_1_amount_unit,linker_2,linker_2_abbr,linker_2_amount_text,linker_2_amount_value,linker_2_amount_unit,linker_3,linker_3_abbr,linker_3_amount_text,linker_3_amount_value,linker_3_amount_unit,modulator_1,modulator_1_abbr,modulator_1_amount_text,modulator_1_amount_value,modulator_1_amount_unit,modulator_2,modulator_2_abbr,modulator_2_amount_text,modulator_2_amount_value,modulator_2_amount_unit,solvent_main,solvent_main_abbr,solvent_main_amount_text,solvent_main_ml,solvent_secondary,solvent_secondary_abbr,solvent_secondary_amount_text,solvent_secondary_ml,temperature_c,temperature_c_text,time_h,time_text,vessel_type,stirring,washing_solvent,washing_cycles,activation_text,activation_temp_c,activation_time_h,crystal_morphology,yield_percent,crystal_size,topology_code,metal_cluster_connectivity,unit_cell_short,pore_diameter_A,BET_surface_area_m2g,air_stable,water_stable,tga_decomposition_temp_c,applications,reference,status,error
10.1002/smll.202307236,downloaded\10.1002_smll.202307236.pdf,SI downloaded\10.1002_smll.202307236_SI.pdf,mof_json_store\10.1002_smll.202307236\raw_output.json,mof_json_store\10.1002_smll.202307236\synthesis_011.json,yes,Formate route caused pressure/safety issues; Ce(HCOO)3 impurity formed and Ce100f did not form (0% yield).,Zr/Ce-MOF-808 (Ce25f),,MnCl2·4H2O,,"0.53 M, 1800 μL (in H2O)",1800.0,uL,aluminum lactate,,"0.53 M, 600 μL (in H2O)",600.0,uL,nan,,,,,"benzene-1,3,5-tricarboxylic acid",BTC,0.13 g (0.60 mmol),0.13,g,,,,,,,,,,,formic acid,,8.3 mL,8.3,mL,,,,,,"N,N-dimethylformamide",DMF,3.2 mL,3.2,,,,,100.0,100 °C,0.333,20 min,48 mL Synthware heavy-wall pressure vessel (round-bottom),gentle stirring,"DMF, MeOH",DMF 4×40 mL over 2 days; MeOH 8×40 mL over 4 days,"dried 70 °C for 2 h, then oven activation at 120 °C for 20 h",120.0,20.0,off-white powder,38.0,0.675 ± 0.12 μm (SEM particle size),spn,Zr/Ce M6O8 6-connected SBU,,,818.1,not_reported,no,,peptide_hydrolysis,10.1002/smll.202307236,ok,
10.1002/smll.202307236,downloaded\10.1002_smll.202307236.pdf,SI downloaded\10.1002_smll.202307236_SI.pdf,mof_json_store\10.1002_smll.202307236\raw_output.json,mof_json_store\10.1002_smll.202307236\synthesis_012.json,yes,Formate route caused pressure/safety issues; Ce(HCOO)3 impurity formed and Ce100f did not form (0% yield).,Zr/Ce-MOF-808 (Ce44f),,MnCl2·4H2O,,"0.53 M, 1440 μL (in H2O)",1440.0,uL,aluminum lactate,,"0.53 M, 960 μL (in H2O)",960.0,uL,nan,,,,,"benzene-1,3,5-tricarboxylic acid",BTC,0.13 g (0.60 mmol),0.13,g,,,,,,,,,,,formic acid,,8.3 mL,8.3,mL,,,,,,"N,N-dimethylformamide",DMF,3.2 mL,3.2,,,,,100.0,100 °C,0.333,20 min,48 mL Synthware heavy-wall pressure vessel (round-bottom),gentle stirring,"DMF, MeOH",DMF 4×40 mL over 2 days; MeOH 8×40 mL over 4 days,"dried 70 °C for 2 h, then oven activation at 120 °C for 20 h",120.0,20.0,off-white powder,27.0,0.720 ± 0.11 μm (SEM particle size),spn,Zr/Ce M6O8 6-connected SBU,,,1528.0,not_reported,no,,peptide_hydrolysis,10.1002/smll.202307236,ok,
10.1002/smll.202307236,downloaded\10.1002_smll.202307236.pdf,SI downloaded\10.1002_smll.202307236_SI.pdf,mof_json_store\10.1002_smll.202307236\raw_output.json,mof_json_store\10.1002_smll.202307236\synthesis_013.json,yes,Formate route caused pressure/safety issues; Ce(HCOO)3 impurity formed and Ce100f did not form (0% yield).,Zr/Ce-MOF-808 (Ce69f),,MnCl2·4H2O,,"0.53 M, 1080 μL (in H2O)",1080.0,uL,aluminum lactate,,"0.53 M, 1320 μL (in H2O)",1320.0,uL,nan,,,,,"benzene-1,3,5-tricarboxylic acid",BTC,0.13 g (0.60 mmol),0.13,g,,,,,,,,,,,formic acid,,8.3 mL,8.3,mL,,,,,,"N,N-dimethylformamide",DMF,3.2 mL,3.2,,,,,100.0,100 °C,0.333,20 min,48 mL Synthware heavy-wall pressure vessel (round-bottom),gentle stirring,"DMF, MeOH",DMF 4×40 mL over 2 days; MeOH 8×40 mL over 4 days,"dried 70 °C for 2 h, then oven activation at 120 °C for 20 h",120.0,20.0,off-white powder,22.0,0.771 ± 0.12 μm (SEM particle size),spn,Zr/Ce M6O8 6-connected SBU,,,231.6,not_reported,no,,peptide_hydrolysis,10.1002/smll.202307236,ok,
10.1002/adma.201701804,downloaded\10.1002_adma.201701804.pdf,SI downloaded\10.1002_adma.201701804_SI.pdf,mof_json_store\10.1002_adma.201701804\raw_output.json,mof_json_store\10.1002_adma.201701804\synthesis_001.json,no,,MOF-1,,CoCl2·6H2O,,"0.2171 g, 0.5 mmol",0.5,mmol,nan,,"0.2234 g, 0.5 mmol",0.5,mmol,nan,,,,,oxalic acid dihydrate,,"0.25 M, 10 mL (hydrazinium oxalate in H2O)",,,,,,,,,,,,,hydrazine hydrate (80 wt%),,used to prepare 0.25 M hydrazinium oxalate (25 mL total; 10 mL used),,,,,,,,water,H2O,10 mL (as 0.25 M hydrazinium oxalate solution),10.0,,,,,150.0,150 °C,72.0,3 days,Teflon-lined Parr steel autoclave (23 mL),static,deionized water,,dried and stored at room temperature,,,,,,,LnO9 polyhedra; pillared-layer framework,"a=16.3340(4) Å, b=12.1651(3) Å, c=11.4608(2) Å, β=116.615(4)°, C2/m (monoclinic)",,,not_reported,yes,,proton_conductivity;luminescence;sensing,10.1002/adma.201701804,ok,
10.1002/adma.201701804,downloaded\10.1002_adma.201701804.pdf,SI downloaded\10.1002_adma.201701804_SI.pdf,mof_json_store\10.1002_adma.201701804\raw_output.json,mof_json_store\10.1002_adma.201701804\synthesis_002.json,no,,MOF-2,,ZrCl(OH)2(DMF)2]Cl,,1 mmol,1,mmol,nan,,,,,nan,,,,,oxalic acid dihydrate,,"0.25 M, 10 mL (hydrazinium oxalate in H2O)",,,,,,,,,,,,,hydrazine hydrate (80 wt%),,used to prepare 0.25 M hydrazinium oxalate (25 mL total; 10 mL used),,,,,,,,water,H2O,10 mL (as 0.25 M hydrazinium oxalate solution),10.0,,,,,150.0,150 °C,72.0,3 days,Teflon-lined Parr steel autoclave (23 mL),static,deionized water,,dried and stored at room temperature,,,,,,,LnO9 polyhedra; pillared-layer framework,,,,not_reported,yes,,proton_conductivity;luminescence;sensing,10.1002/adma.201701804,ok,
10.1021/jacs.4c02321,downloaded\10.1021_jacs.4c02321.pdf,SI downloaded\10.1021_jacs.4c02321_SI.pdf,mof_json_store\10.1021_jacs.4c02321\raw_output.json,mof_json_store\10.1021_jacs.4c02321\synthesis_001.json,no,,UiO-66-NH2 (2D HPNSs),,ZrCl(OH)2(DMF)2]Cl,ZrOCl2·8H2O,110 mg,0.321326,mmol,nan,,,,,nan,,,,,2-aminoterephthalic acid,BDC-NH2,20 mg,20.0,mg,,,,,,,,,,,octadecyl dimethyl betaine,ODMB,50 mg,50.0,mg,acetic acid,HAc,0.6 mL,0.6,mL,water (in F127/n-octadecanol template suspension),H2O,6.0 mL F127/n-octadecanol template suspension (aqueous),,,,,,45.0,45 °C,,overnight,,stirred,"DMF, ethanol",three times,"Ethanol soak 60 °C for 2 days (ethanol renewed every 12 h), then freeze-dried under vacuum 24 h",60.0,48.0,2D hierarchically porous nanosheets,,,,,,,650.0,not_reported,not_reported,,CO2_cycloaddition,10.1021/jacs.4c02321,ok,
10.1021/jacs.4c02321,downloaded\10.1021_jacs.4c02321.pdf,SI downloaded\10.1021_jacs.4c02321_SI.pdf,mof_json_store\10.1021_jacs.4c02321\raw_output.json,mof_json_store\10.1021_jacs.4c02321\synthesis_002.json,no,,"UiO-66-NH2 (2D HPNSs, higher HAc)",,ZrCl(OH)2(DMF)2]Cl,ZrOCl2·8H2O,110 mg,0.321326,mmol,nan,,,,,nan,,,,,2-aminoterephthalic acid,BDC-NH2,20 mg,20.0,mg,,,,,,,,,,,octadecyl dimethyl betaine,ODMB,50 mg,50.0,mg,acetic acid,HAc,0.8 mL,0.8,mL,water (in F127/n-octadecanol template suspension),H2O,6.0 mL F127/n-octadecanol template suspension (aqueous),,,,,,45.0,45 °C,,overnight,,stirred,"DMF, ethanol",three times,"Ethanol soak 60 °C for 2 days (ethanol renewed every 12 h), then freeze-dried under vacuum 24 h",60.0,48.0,2D hierarchically porous nanosheets,,,,,,,,not_reported,not_reported,,CO2_cycloaddition,10.1021/jacs.4c02321,ok,
10.1021/jacs.4c02321,downloaded\10.1021_jacs.4c02321.pdf,SI downloaded\10.1021_jacs.4c02321_SI.pdf,mof_json_store\10.1021_jacs.4c02321\raw_output.json,mof_json_store\10.1021_jacs.4c02321\synthesis_003.json,no,,"UiO-66-NH2 (2D HPNSs, highest HAc)",,ZrCl(OH)2(DMF)2]Cl,ZrOCl2·8H2O,110 mg,0.321326,mmol,nan,,,,,nan,,,,,2-aminoterephthalic acid,BDC-NH2,20 mg,20.0,mg,,,,,,,,,,,octadecyl dimethyl betaine,ODMB,50 mg,50.0,mg,acetic acid,HAc,1.0 mL,1.0,mL,water (in F127/n-octadecanol template suspension),H2O,6.0 mL F127/n-octadecanol template suspension (aqueous),,,,,,45.0,45 °C,,overnight,,stirred,"DMF, ethanol",three times,"Ethanol soak 60 °C for 2 days (ethanol renewed every 12 h), then freeze-dried under vacuum 24 h",60.0,48.0,2D hierarchically porous nanosheets,,,,,,,,not_reported,not_reported,,CO2_cycloaddition,10.1021/jacs.4c02321,ok,
10.1021/jacs.4c02321,downloaded\10.1021_jacs.4c02321.pdf,SI downloaded\10.1021_jacs.4c02321_SI.pdf,mof_json_store\10.1021_jacs.4c02321\raw_output.json,mof_json_store\10.1021_jacs.4c02321\synthesis_004.json,no,,"UiO-66-NH2 (2D HPNSs, TMB 20 μL)",,ZrCl(OH)2(DMF)2]Cl,ZrOCl2·8H2O,110 mg,0.321326,mmol,nan,,,,,nan,,,,,2-aminoterephthalic acid,BDC-NH2,20 mg,20.0,mg,,,,,,,,,,,octadecyl dimethyl betaine,ODMB,50 mg,50.0,mg,acetic acid,HAc,0.6 mL,0.6,mL,water (in F127/n-octadecanol template suspension),H2O,6.0 mL F127/n-octadecanol template suspension (aqueous),,,,,,45.0,45 °C,,overnight,,stirred,"DMF, ethanol",three times,"Ethanol soak 60 °C for 2 days (ethanol renewed every 12 h), then freeze-dried under vacuum 24 h",60.0,48.0,2D hierarchically porous nanosheets,,,,,,,,not_reported,not_reported,,CO2_cycloaddition,10.1021/jacs.4c02321,ok,
10.1021/jacs.4c02321,downloaded\10.1021_jacs.4c02321.pdf,SI downloaded\10.1021_jacs.4c02321_SI.pdf,mof_json_store\10.1021_jacs.4c02321\raw_output.json,mof_json_store\10.1021_jacs.4c02321\synthesis_005.json,no,,"UiO-66-NH2 (2D HPNSs, TMB 40 μL)",,ZrCl(OH)2(DMF)2]Cl,ZrOCl2·8H2O,110 mg,0.321326,mmol,nan,,,,,nan,,,,,2-aminoterephthalic acid,BDC-NH2,20 mg,20.0,mg,,,,,,,,,,,octadecyl dimethyl betaine,ODMB,50 mg,50.0,mg,acetic acid,HAc,0.6 mL,0.6,mL,water (in F127/n-octadecanol template suspension),H2O,6.0 mL F127/n-octadecanol template suspension (aqueous),,,,,,45.0,45 °C,,overnight,,stirred,"DMF, ethanol",three times,"Ethanol soak 60 °C for 2 days (ethanol renewed every 12 h), then freeze-dried under vacuum 24 h",60.0,48.0,2D hierarchically porous nanosheets,,,,,,,,not_reported,not_reported,,CO2_cycloaddition,10.1021/jacs.4c02321,ok,
10.1021/jacs.4c02321,downloaded\10.1021_jacs.4c02321.pdf,SI downloaded\10.1021_jacs.4c02321_SI.pdf,mof_json_store\10.1021_jacs.4c02321\raw_output.json,mof_json_store\10.1021_jacs.4c02321\synthesis_006.json,no,,"UiO-66-NH2 (2D HPNSs, thicker; BDC-NH2 30 mg)",,ZrCl(OH)2(DMF)2]Cl,ZrOCl2·8H2O,110 mg,0.321326,mmol,nan,,,,,nan,,,,,2-aminoterephthalic acid,BDC-NH2,30 mg,30.0,mg,,,,,,,,,,,octadecyl dimethyl betaine,ODMB,50 mg,50.0,mg,acetic acid,HAc,0.6 mL,0.6,mL,water (in F127/n-octadecanol template suspension),H2O,6.0 mL F127/n-octadecanol template suspension (aqueous),,,,,,45.0,45 °C,,overnight,,stirred,"DMF, ethanol",three times,"Ethanol soak 60 °C for 2 days (ethanol renewed every 12 h), then freeze-dried under vacuum 24 h",60.0,48.0,2D hierarchically porous nanosheets (thicker),,,,,,,,not_reported,not_reported,,CO2_cycloaddition,10.1021/jacs.4c02321,ok,
10.1021/jacs.4c02321,downloaded\10.1021_jacs.4c02321.pdf,SI downloaded\10.1021_jacs.4c02321_SI.pdf,mof_json_store\10.1021_jacs.4c02321\raw_output.json,mof_json_store\10.1021_jacs.4c02321\synthesis_007.json,no,,"UiO-66-NH2 (2D HPNSs, thicker; BDC-NH2 40 mg)",,ZrCl4,ZrOCl2·8H2O,110 mg,0.47203,mmol,nan,,,,,nan,,,,,2-aminoterephthalic acid,BDC-NH2,40 mg,40.0,mg,,,,,,,,,,,octadecyl dimethyl betaine,ODMB,50 mg,50.0,mg,acetic acid,HAc,0.6 mL,0.6,mL,water (in F127/n-octadecanol template suspension),H2O,6.0 mL F127/n-octadecanol template suspension (aqueous),,,,,,45.0,45 °C,,overnight,,stirred,"DMF, ethanol",three times,"Ethanol soak 60 °C for 2 days (ethanol renewed every 12 h), then freeze-dried under vacuum 24 h",60.0,48.0,2D hierarchically porous nanosheets (thicker),,,,,,,,not_reported,not_reported,,CO2_cycloaddition,10.1021/jacs.4c02321,ok,
10.1021/jacs.4c02321,downloaded\10.1021_jacs.4c02321.pdf,SI downloaded\10.1021_jacs.4c02321_SI.pdf,mof_json_store\10.1021_jacs.4c02321\raw_output.json,mof_json_store\10.1021_jacs.4c02321\synthesis_008.json,no,,"UiO-66-NH2 (2D HPNSs, thickest; BDC-NH2 50 mg)",,ZrCl4,ZrOCl2·8H2O,110 mg,0.47203,mmol,nan,,,,,nan,,,,,2-aminoterephthalic acid,BDC-NH2,50 mg,50.0,mg,,,,,,,,,,,octadecyl dimethyl betaine,ODMB,50 mg,50.0,mg,acetic acid,HAc,0.6 mL,0.6,mL,water (in F127/n-octadecanol template suspension),H2O,6.0 mL F127/n-octadecanol template suspension (aqueous),,,,,,45.0,45 °C,,overnight,,stirred,"DMF, ethanol",three times,"Ethanol soak 60 °C for 2 days (ethanol renewed every 12 h), then freeze-dried under vacuum 24 h",60.0,48.0,2D hierarchically porous nanosheets (thickest),,,,,,,,not_reported,not_reported,,CO2_cycloaddition,10.1021/jacs.4c02321,ok,
10.1021/jacs.4c02321,downloaded\10.1021_jacs.4c02321.pdf,SI downloaded\10.1021_jacs.4c02321_SI.pdf,mof_json_store\10.1021_jacs.4c02321\raw_output.json,mof_json_store\10.1021_jacs.4c02321\synthesis_009.json,no,,Hf-UiO-66-NH2 (2D HPNSs),,ZrCl4,HfCl4,110 mg,0.47203,mmol,nan,,,,,nan,,,,,2-aminoterephthalic acid,BDC-NH2,40 mg,40.0,mg,,,,,,,,,,,octadecyl dimethyl betaine,ODMB,50 mg,50.0,mg,formic acid,FAc,0.5 mL,0.5,mL,water (in F127/n-octadecanol template suspension),H2O,6.0 mL F127/n-octadecanol template suspension (aqueous),,,,,,45.0,45 °C,,overnight,,stirred,"DMF, ethanol",three times,,,,2D hierarchically porous nanosheets,,,,,,,,not_reported,not_reported,,,10.1021/jacs.4c02321,ok,
10.1021/jacs.4c02321,downloaded\10.1021_jacs.4c02321.pdf,SI downloaded\10.1021_jacs.4c02321_SI.pdf,mof_json_store\10.1021_jacs.4c02321\raw_output.json,mof_json_store\10.1021_jacs.4c02321\synthesis_010.json,no,,DUT-67 (Zr) (2D HPNSs),,ZrCl4,ZrOCl2·8H2O,270 mg,1.15862,mmol,nan,,,,,nan,,,,,"2,5-thiophenedicarboxylic acid",TDC,135 mg,135.0,mg,,,,,,,,,,,octadecyl dimethyl betaine,ODMB,50 mg,50.0,mg,Pluronic F127,F127,200 mg,200.0,mg,water,H2O,12.0 mL DI water + 6.0 mL F127/n-octadecanol template suspension,,,,,,45.0,45 °C,,overnight,,stirred,"DMF, ethanol",three times,,,,2D hierarchically porous nanosheets,,,,,,,,not_reported,not_reported,,,10.1021/jacs.4c02321,ok,
10.1021/jacs.4c02321,downloaded\10.1021_jacs.4c02321.pdf,SI downloaded\10.1021_jacs.4c02321_SI.pdf,mof_json_store\10.1021_jacs.4c02321\raw_output.json,mof_json_store\10.1021_jacs.4c02321\synthesis_011.json,no,,UiO-66-NH2 (MicroCs),,ZrCl4,ZrCl4,55.92 mg,0.239963,mmol,nan,,,,,nan,,,,,2-aminoterephthalic acid,BDC-NH2,43.44 mg,43.44,mg,,,,,,,,,,,acetic acid,HAc,6 mL,6.0,mL,,,,,,"N,N-dimethylformamide",DMF,30 mL,30.0,,,,,120.0,120 °C,24.0,24 h,,,"DMF, ethanol",three times,Dried in a vacuum oven at 80 °C for 12 h,80.0,12.0,microporous crystals,,,,,,,749.0,not_reported,not_reported,,,10.1021/jacs.4c02321,ok,
10.1021/jacs.4c02321,downloaded\10.1021_jacs.4c02321.pdf,SI downloaded\10.1021_jacs.4c02321_SI.pdf,mof_json_store\10.1021_jacs.4c02321\raw_output.json,mof_json_store\10.1021_jacs.4c02321\synthesis_012.json,no,,UiO-66-NH2 (MesoCs),,Zn(NO3)2·6H2O,ZrOCl2·8H2O,110 mg,0.505791,mmol,nan,,,,,nan,,,,,2-aminoterephthalic acid,BDC-NH2,50 mg,50.0,mg,,,,,,,,,,,Pluronic F127,F127,25 mg,25.0,mg,acetic acid,HAc,1 mL,1.0,mL,water,H2O,6 mL,6.0,,,,,45.0,45 °C,,overnight,,stirred,"DMF, ethanol",three times,"Ethanol soak 60 °C for 2 days (ethanol renewed every 12 h), then dried in a vacuum oven at 80 °C for 12 h",60.0,48.0,mesoporous crystals,,,,,,,,not_reported,not_reported,,,10.1021/jacs.4c02321,ok,
10.1039/c5ce00004a,downloaded\10.1039_c5ce00004a.pdf,SI downloaded\10.1039_c5ce00004a_SI.pdf,mof_json_store\10.1039_c5ce00004a\raw_output.json,mof_json_store\10.1039_c5ce00004a\synthesis_004.json,yes,Guest-containing isomer for dmtz not obtained; rapid mixing gave nonporous 1a and 3a.,[Ag7(diptz)7]·0.5H2O (4b),,Zn(NO3)2·6H2O,Ag2O,"0.05 mmol, 0.012 g",0.05,mmol,nan,,,,,nan,,,,,"3,5-diisopropyl-1,2,4-triazole",Hdiptz,"0.10 mmol, 0.017 g",0.1,mmol,,,,,,,,,,,,,,,,,,,,,methanol,MeOH,3.0 mL total (layered),3.0,aqueous ammonia (25%),NH3(aq),3.0 mL total (layered),3.0,25,"room temperature, dark",,not reported,glass tube,static,,,,,,,42.0,,,mixed linear/trigonal/tetrahedral Ag(I) nodes; complex 3D net with small cavities,,,,not_reported,not_reported,,,10.1039/c5ce00004a,ok,
10.1021/acs.cgd.8b01373,downloaded\10.1021_acs.cgd.8b01373.pdf,SI downloaded\10.1021_acs.cgd.8b01373_SI.pdf,mof_json_store\10.1021_acs.cgd.8b01373\raw_output.json,mof_json_store\10.1021_acs.cgd.8b01373\synthesis_001.json,no,,,,Zn(NO3)2·6H2O,,"0.1 mmol, 23.7 mg",0.1,mmol,nan,,,,,nan,,,,,2-(benzimidazol-1-yl)terephthalic acid,H2bitp,"0.1 mmol, 28.2 mg",0.1,mmol,"1,2-bis(4-pyridyl)ethylene",bpe,"0.1 mmol, 18.2 mg",0.1,mmol,,,,,,NaOH,,8 mg,,,,,,,,water,H2O,10 mL,10.0,,,,,150.0,150 °C,72.0,3 days,Teflon-lined stainless steel vessel (25 mL),,,,200 °C under high vacuum for 5 h,200.0,5.0,dark green block crystals,65.0,,,"Ni nodes four-connected; bitp2− three-connected (3,4,4-connected net)","P-1; a=10.550(4) Å, b=10.656(4) Å, c=11.989(5) Å, α=101.939(6)°, β=108.282(7)°, γ=100.868(7)°",,,not_reported,yes,358.0,CO2_capture;catalysis;magnetism,10.1021/acs.cgd.8b01373,ok,
10.1021/acs.cgd.8b01373,downloaded\10.1021_acs.cgd.8b01373.pdf,SI downloaded\10.1021_acs.cgd.8b01373_SI.pdf,mof_json_store\10.1021_acs.cgd.8b01373\raw_output.json,mof_json_store\10.1021_acs.cgd.8b01373\synthesis_002.json,no,,,,Zn(NO3)2·6H2O,,"0.1 mmol, 23.7 mg",0.1,mmol,nan,,,,,nan,,,,,2-(benzimidazol-1-yl)terephthalic acid,H2bitp,"0.1 mmol, 28.2 mg",0.1,mmol,"1,2-bis(4-pyridyl)ethane",bpa,"0.1 mmol, 18.4 mg",0.1,mmol,,,,,,NaOH,,8 mg,,,,,,,,water,H2O,10 mL,10.0,,,,,150.0,150 °C,72.0,3 days,Teflon-lined stainless steel vessel (25 mL),,,,200 °C under high vacuum for 5 h,200.0,5.0,dark green block crystals,67.0,,,Ni nodes four-connected; bitp2− three-connected (isostructural to 1),"P-1; a=10.4757(3) Å, b=10.6077(3) Å, c=11.9257(3) Å, α=101.762(2)°, β=101.742(2)°, γ=100.345(2)°",,,not_reported,yes,280.0,CO2_capture;catalysis;magnetism,10.1021/acs.cgd.8b01373,ok,
10.1021/acs.cgd.8b01373,downloaded\10.1021_acs.cgd.8b01373.pdf,SI downloaded\10.1021_acs.cgd.8b01373_SI.pdf,mof_json_store\10.1021_acs.cgd.8b01373\raw_output.json,mof_json_store\10.1021_acs.cgd.8b01373\synthesis_003.json,no,,,,Zn(NO3)2·6H2O,,"0.1 mmol, 23.7 mg",0.1,mmol,nan,,,,,nan,,,,,2-(benzimidazol-1-yl)terephthalic acid,H2bitp,"0.1 mmol, 28.2 mg",0.1,mmol,"4,4'-bipyridine","4,4′-bpy","0.1 mmol, 15.7 mg",0.1,mmol,,,,,,NaOH,,8 mg,,,,,,,,water,H2O,10 mL,10.0,,,,,150.0,150 °C,72.0,3 days,Teflon-lined stainless steel vessel (25 mL),,,,,,,green block crystals,35.0,,,distorted-octahedral Ni nodes forming 2D layers linked by H-bonds,"C2/c; a=17.845(5) Å, b=14.502(4) Å, c=16.671(4) Å, α=90°, β=109.468(4)°, γ=90°",,,not_reported,yes,320.0,catalysis;magnetism,10.1021/acs.cgd.8b01373,ok,
10.1021/acs.cgd.8b01373,downloaded\10.1021_acs.cgd.8b01373.pdf,SI downloaded\10.1021_acs.cgd.8b01373_SI.pdf,mof_json_store\10.1021_acs.cgd.8b01373\raw_output.json,mof_json_store\10.1021_acs.cgd.8b01373\synthesis_004.json,no,,,,Zn(NO3)2·6H2O,,"0.1 mmol, 23.7 mg",0.1,mmol,nan,,,,,nan,,,,,2-(benzimidazol-1-yl)terephthalic acid,H2bitp,"0.1 mmol, 28.2 mg",0.1,mmol,"2,2′-bipyridine","2,2′-bpy","0.1 mmol, 15.7 g",0.1,mmol,,,,,,NaOH,,8 mg,,,,,,,,water,H2O,10 mL,10.0,,,,,150.0,150 °C,72.0,3 days,Teflon-lined stainless steel vessel (25 mL),,,,,,,green block crystals,66.0,,,"Ni1 octahedral, Ni2 square-pyramidal; 2D network","P-1; a=7.887(3) Å, b=14.502(6) Å, c=18.085(8) Å, α=113.595(7)°, β=93.273(7)°, γ=96.521(7)°",,,not_reported,yes,320.0,catalysis;magnetism,10.1021/acs.cgd.8b01373,ok,
10.1021/acs.cgd.8b01373,downloaded\10.1021_acs.cgd.8b01373.pdf,SI downloaded\10.1021_acs.cgd.8b01373_SI.pdf,mof_json_store\10.1021_acs.cgd.8b01373\raw_output.json,mof_json_store\10.1021_acs.cgd.8b01373\synthesis_005.json,no,,,,Zn(NO3)2·6H2O,,"0.1 mmol, 23.7 mg",0.1,mmol,nan,,,,,nan,,,,,2-(benzimidazol-1-yl)terephthalic acid,H2bitp,"0.1 mmol, 28.2 mg",0.1,mmol,"2,2′-bipyridylamine",bipyam,"0.1 mmol, 17.1 g",0.1,mmol,,,,,,NaOH,,8 mg,,,,,,,,water,H2O,10 mL,10.0,,,,,150.0,150 °C,72.0,3 days,Teflon-lined stainless steel vessel (25 mL),,,,,,,green block crystals,63.0,,,1D ladder chains linked by H-bonding,"P-1; a=8.612(3) Å, b=8.964(3) Å, c=14.900(4) Å, α=75.564(1)°, β=87.419(1)°, γ=79.086(1)°",,,not_reported,yes,380.0,catalysis;magnetism,10.1021/acs.cgd.8b01373,ok,
10.1002/ejic.201501350,downloaded\10.1002_ejic.201501350.pdf,,mof_json_store\10.1002_ejic.201501350\raw_output.json,mof_json_store\10.1002_ejic.201501350\synthesis_001.json,yes,Triethylamine and Ca(OH)2 gave no solids; other lanthanides did not yield the target CPs.,,1417562,InCl3,,"130.5 mg, 0.30 mmol",0.3,mmol,nan,,,,,nan,,,,,"2,5-furandicarboxylic acid",FDC,"46.8 mg, 0.30 mmol",0.3,mmol,,,,,,,,,,,potassium hydroxide,KOH,"5 M aq., to adjust pH from 2.25 to 8.90",,,,,,,,water,H2O,5 mL,5.0,,,,,120.0,120 °C,72.0,3 d (72 h),23 mL Teflon-lined autoclave,,"H2O, EtOH",2×,air-dried at room temperature,,,"clear, light green crystals",22.0,,,Pr4 hydroxide-bridged tetramer SBU; K+ metallolinker,"triclinic, P-1; a=8.6238(4), b=10.9582(6), c=14.8213(8) Å; α=69.937°, β=87.279°, γ=80.266°",,,,,,,10.1002/ejic.201501350,ok,
10.1002/ejic.201501350,downloaded\10.1002_ejic.201501350.pdf,,mof_json_store\10.1002_ejic.201501350\raw_output.json,mof_json_store\10.1002_ejic.201501350\synthesis_002.json,yes,Triethylamine and Ca(OH)2 gave no solids; other lanthanides did not yield the target CPs.,,1417561,InCl3,,"130.5 mg, 0.30 mmol",0.3,mmol,nan,,,,,nan,,,,,"2,5-furandicarboxylic acid",FDC,"46.8 mg, 0.30 mmol",0.3,mmol,,,,,,,,,,,lithium hydroxide,LiOH,"5 M aq., to pH 8–9",,,,,,,,water,H2O,5 mL,5.0,,,,,120.0,120 °C,72.0,3 d (72 h),23 mL Teflon-lined autoclave,,"H2O, EtOH",2×,air-dried at room temperature,,,"clear, light green crystals",16.0,,,two Pr4 hydroxide-bridged cubane-like tetramers,"orthorhombic, Pmc21; a=21.049(2), b=12.8999(14), c=13.6346(15) Å",,,,,,,10.1002/ejic.201501350,ok,
10.1002/ejic.201501350,downloaded\10.1002_ejic.201501350.pdf,,mof_json_store\10.1002_ejic.201501350\raw_output.json,mof_json_store\10.1002_ejic.201501350\synthesis_003.json,yes,Triethylamine and Ca(OH)2 gave no solids; other lanthanides did not yield the target CPs.,,1417561,ZrOCl2·8H2O,,"130.5 mg, 0.30 mmol",0.3,mmol,nan,,,,,nan,,,,,"2,5-furandicarboxylic acid",FDC,"46.8 mg, 0.30 mmol",0.3,mmol,,,,,,,,,,,sodium hydroxide,NaOH,"5 M aq., to pH 8–9",,,,,,,,water,H2O,5 mL,5.0,,,,,120.0,120 °C,72.0,3 d (72 h),23 mL Teflon-lined autoclave,,"H2O, EtOH",2×,air-dried at room temperature,,,"clear, light green crystals",16.0,,,two Pr4 hydroxide-bridged cubane-like tetramers,"orthorhombic, Pmc21; a=21.049(2), b=12.8999(14), c=13.6346(15) Å",,,,,,,10.1002/ejic.201501350,ok,
10.1002/ejic.201501350,downloaded\10.1002_ejic.201501350.pdf,,mof_json_store\10.1002_ejic.201501350\raw_output.json,mof_json_store\10.1002_ejic.201501350\synthesis_004.json,yes,Triethylamine and Ca(OH)2 gave no solids; other lanthanides did not yield the target CPs.,,1417561,ZrOCl2·8H2O,,"130.5 mg, 0.30 mmol",0.3,mmol,nan,,,,,nan,,,,,"2,5-furandicarboxylic acid",FDC,"46.8 mg, 0.30 mmol",0.3,mmol,,,,,,,,,,,rubidium hydroxide,RbOH,"5 M aq., to pH 8–9",,,,,,,,water,H2O,5 mL,5.0,,,,,120.0,120 °C,72.0,3 d (72 h),23 mL Teflon-lined autoclave,,"H2O, EtOH",2×,air-dried at room temperature,,,"clear, light green crystals",16.0,,,two Pr4 hydroxide-bridged cubane-like tetramers,"orthorhombic, Pmc21; a=21.049(2), b=12.8999(14), c=13.6346(15) Å",,,,,,,10.1002/ejic.201501350,ok,
10.1002/ejic.201501350,downloaded\10.1002_ejic.201501350.pdf,,mof_json_store\10.1002_ejic.201501350\raw_output.json,mof_json_store\10.1002_ejic.201501350\synthesis_005.json,yes,Triethylamine and Ca(OH)2 gave no solids; other lanthanides did not yield the target CPs.,,1417561,ZrOCl2·8H2O,,"130.5 mg, 0.30 mmol",0.3,mmol,nan,,,,,nan,,,,,"2,5-furandicarboxylic acid",FDC,"46.8 mg, 0.30 mmol",0.3,mmol,,,,,,,,,,,cesium hydroxide,CsOH,"5 M aq., to pH 8–9",,,,,,,,water,H2O,5 mL,5.0,,,,,120.0,120 °C,72.0,3 d (72 h),23 mL Teflon-lined autoclave,,"H2O, EtOH",2×,air-dried at room temperature,,,"clear, light green crystals",16.0,,,two Pr4 hydroxide-bridged cubane-like tetramers,"orthorhombic, Pmc21; a=21.049(2), b=12.8999(14), c=13.6346(15) Å",,,,,,,10.1002/ejic.201501350,ok,
10.1002/ejic.201501350,downloaded\10.1002_ejic.201501350.pdf,,mof_json_store\10.1002_ejic.201501350\raw_output.json,mof_json_store\10.1002_ejic.201501350\synthesis_006.json,yes,Triethylamine and Ca(OH)2 gave no solids; other lanthanides did not yield the target CPs.,,1417561,ZrOCl2·8H2O,,"130.5 mg, 0.30 mmol",0.3,mmol,nan,,,,,nan,,,,,"2,5-furandicarboxylic acid",FDC,"46.8 mg, 0.30 mmol",0.3,mmol,,,,,,,,,,,"ammonium hydroxide (saturated, aqueous)",NH4OH,"saturated aq., to pH 8–9",,,,,,,,water,H2O,5 mL,5.0,,,,,120.0,120 °C,72.0,3 d (72 h),23 mL Teflon-lined autoclave,,"H2O, EtOH",2×,air-dried at room temperature,,,"clear, light green crystals",16.0,,,two Pr4 hydroxide-bridged cubane-like tetramers,"orthorhombic, Pmc21; a=21.049(2), b=12.8999(14), c=13.6346(15) Å",,,,,,,10.1002/ejic.201501350,ok,
10.1002/chem.201003708,downloaded\10.1002_chem.201003708.pdf,SI downloaded\10.1002_chem.201003708_SI.pdf,mof_json_store\10.1002_chem.201003708\raw_output.json,mof_json_store\10.1002_chem.201003708\synthesis_001.json,yes,Screening showed no crystalline product at low concentrations (1–2 mL MeOH) and only with 50 μL of 2 M NaOH additive was CAU-1-(OH)2 obtained.,CAU-1-(OH)2,,ZrOCl2·8H2O,,"104.8 mg, 0.433 mmol",0.433,mmol,nan,,,,,nan,,,,,"2,5-dihydroxyterephthalic acid",H2BDC(OH)2,"29.9 mg, 0.151 mmol",0.151,mmol,,,,,,,,,,,sodium hydroxide (in methanol),NaOH,"2 M in methanol, 45 μL (0.09 mmol)",0.09,mmol,,,,,,methanol,MeOH,1000 μL,1.0,,,,,125.0,125 °C,5.0,5 h,24-reactor multiclave (2 mL reactors),,water,several times,130 °C under vacuum (~1×10^-3 bar) for 3 h,130.0,3.0,yellow microcrystalline,50.0,,,Al8(OH)4(OCH3)8 12-connected octameric brick,"a=b=18.320(5), c=17.711(6) Å; V=5945(1) Å3; tetragonal I",,1350.0,yes,yes,330.0,CO2_capture;CH4_storage,10.1002/chem.201003708,ok,
10.1039/c8sm01143e,downloaded\10.1039_c8sm01143e.pdf,SI downloaded\10.1039_c8sm01143e_SI.pdf,mof_json_store\10.1039_c8sm01143e\raw_output.json,mof_json_store\10.1039_c8sm01143e\synthesis_001.json,yes,Without amine template no product formed; non-amine templates and ammonium salts did not yield HKUST-1 at RT within 1 min.,HKUST-1,,ZrOCl2·8H2O,,4.5 mmol,4.5,mmol,nan,,,,,nan,,,,,"benzene-1,3,5-tricarboxylic acid",H3BTC,2.5 mmol,2.5,mmol,,,,,,,,,,,"1,4-butanediamine",BTDM,"0.82 mL (6.75 mmol), BTDM/Cu2+ = 1.5",6.75,mmol,,,,,,methanol,MeOH,15 mL,15.0,water,H2O,15 mL,15.0,25,room temperature (RTP),0.0167,1 min,,fast magnetic stirring,ethanol,"4× at 60 °C, 48 h total",150 °C in oven for 12 h,150.0,12.0,glaucous precipitate; nanoparticles,,~100 nm,,,,,1209.0,not_reported,not_reported,340.0,CH4_storage;CO2_capture,10.1039/c8sm01143e,ok,
10.1039/c8sm01143e,downloaded\10.1039_c8sm01143e.pdf,SI downloaded\10.1039_c8sm01143e_SI.pdf,mof_json_store\10.1039_c8sm01143e\raw_output.json,mof_json_store\10.1039_c8sm01143e\synthesis_004.json,yes,Without amine template no product formed; non-amine templates and ammonium salts did not yield HKUST-1 at RT within 1 min.,HKUST-1,,ZrOCl2·8H2O,,4.5 mmol,4.5,mmol,nan,,,,,nan,,,,,"benzene-1,3,5-tricarboxylic acid",H3BTC,2.5 mmol,2.5,mmol,,,,,,,,,,,"tetramethyl-1,3-propanediamine",TMPDA,,,,,,,,,methanol,MeOH,15 mL,15.0,water,H2O,15 mL,15.0,25,room temperature (RTP),0.0167,1 min,,fast magnetic stirring,ethanol,"4× at 60 °C, 48 h total",150 °C in oven for 12 h,150.0,12.0,,,,,,,,1216.0,not_reported,not_reported,,CH4_storage;CO2_capture,10.1039/c8sm01143e,ok,
10.1039/c8sm01143e,downloaded\10.1039_c8sm01143e.pdf,SI downloaded\10.1039_c8sm01143e_SI.pdf,mof_json_store\10.1039_c8sm01143e\raw_output.json,mof_json_store\10.1039_c8sm01143e\synthesis_005.json,yes,Without amine template no product formed; non-amine templates and ammonium salts did not yield HKUST-1 at RT within 1 min.,HKUST-1,,ZrOCl2·8H2O,,4.5 mmol,4.5,mmol,nan,,,,,nan,,,,,"benzene-1,3,5-tricarboxylic acid",H3BTC,2.5 mmol,2.5,mmol,,,,,,,,,,,tetramethyldiaminomethane,TMDT,,,,,,,,,methanol,MeOH,15 mL,15.0,water,H2O,15 mL,15.0,25,room temperature (RTP),0.0167,1 min,,fast magnetic stirring,ethanol,"4× at 60 °C, 48 h total",150 °C in oven for 12 h,150.0,12.0,,,,,,,,1354.0,not_reported,not_reported,,CH4_storage;CO2_capture,10.1039/c8sm01143e,ok,
10.1039/c8sm01143e,downloaded\10.1039_c8sm01143e.pdf,SI downloaded\10.1039_c8sm01143e_SI.pdf,mof_json_store\10.1039_c8sm01143e\raw_output.json,mof_json_store\10.1039_c8sm01143e\synthesis_006.json,yes,Without amine template no product formed; non-amine templates and ammonium salts did not yield HKUST-1 at RT within 1 min.,ZIF-8,,ZrOCl2·8H2O,,2 mmol,2,mmol,nan,,,,,nan,,,,,2-methylimidazole,Hmim,2 mmol,2.0,mmol,,,,,,,,,,,"1,4-butanediamine",BTDM,"0.33 mL (2 mmol), BTDM/Zn2+ = 1.0",2.0,mmol,,,,,,methanol,MeOH,40 mL,40.0,,,,,25,room temperature (RTP),0.0167,1 min,,fast magnetic stirring,ethanol,"4× at 60 °C, 48 h total",120 °C overnight,120.0,,,,,,,,,,not_reported,not_reported,,CH4_storage;CO2_capture,10.1039/c8sm01143e,ok,
10.1039/c8sm01143e,downloaded\10.1039_c8sm01143e.pdf,SI downloaded\10.1039_c8sm01143e_SI.pdf,mof_json_store\10.1039_c8sm01143e\raw_output.json,mof_json_store\10.1039_c8sm01143e\synthesis_007.json,yes,Without amine template no product formed; non-amine templates and ammonium salts did not yield HKUST-1 at RT within 1 min.,ZIF-8,,ZrOCl2·8H2O,,2 mmol,2,mmol,nan,,,,,nan,,,,,2-methylimidazole,Hmim,2 mmol,2.0,mmol,,,,,,,,,,,"tetramethyl-1,3-propanediamine",TMPDA,,,,,,,,,methanol,MeOH,40 mL,40.0,,,,,25,room temperature (RTP),0.0167,1 min,,fast magnetic stirring,ethanol,"4× at 60 °C, 48 h total",120 °C overnight,120.0,,,,,,,,,,not_reported,not_reported,,CH4_storage;CO2_capture,10.1039/c8sm01143e,ok,
10.1039/c8sm01143e,downloaded\10.1039_c8sm01143e.pdf,SI downloaded\10.1039_c8sm01143e_SI.pdf,mof_json_store\10.1039_c8sm01143e\raw_output.json,mof_json_store\10.1039_c8sm01143e\synthesis_008.json,yes,Without amine template no product formed; non-amine templates and ammonium salts did not yield HKUST-1 at RT within 1 min.,ZIF-67,,ZrOCl2·8H2O,Co(NO3)2·6H2O,0.655 g,3.11527,mmol,nan,,,,,nan,,,,,2-methylimidazole,Hmim,0.167 g,0.167,g,,,,,,,,,,,"1,4-butanediamine",BTDM,0.82 mL,0.82,mL,,,,,,methanol,MeOH,20 mL,20.0,,,,,25,room temperature (RTP),0.0167,1 min,,fast magnetic stirring,ethanol,"4× at 60 °C, 48 h total",120 °C overnight,120.0,,,,,,,,,,not_reported,not_reported,,CH4_storage;CO2_capture,10.1039/c8sm01143e,ok,
10.1039/c8sm01143e,downloaded\10.1039_c8sm01143e.pdf,SI downloaded\10.1039_c8sm01143e_SI.pdf,mof_json_store\10.1039_c8sm01143e\raw_output.json,mof_json_store\10.1039_c8sm01143e\synthesis_009.json,yes,Without amine template no product formed; non-amine templates and ammonium salts did not yield HKUST-1 at RT within 1 min.,ZIF-67,,ZrOCl2·8H2O,Co(NO3)2·6H2O,0.655 g,3.11527,mmol,nan,,,,,nan,,,,,2-methylimidazole,Hmim,0.167 g,0.167,g,,,,,,,,,,,"tetramethyl-1,3-propanediamine",TMPDA,,,,,,,,,methanol,MeOH,20 mL,20.0,,,,,25,room temperature (RTP),0.0167,1 min,,fast magnetic stirring,ethanol,"4× at 60 °C, 48 h total",120 °C overnight,120.0,,,,,,,,,,not_reported,not_reported,,CH4_storage;CO2_capture,10.1039/c8sm01143e,ok,
10.1039/c8sm01143e,downloaded\10.1039_c8sm01143e.pdf,SI downloaded\10.1039_c8sm01143e_SI.pdf,mof_json_store\10.1039_c8sm01143e\raw_output.json,mof_json_store\10.1039_c8sm01143e\synthesis_010.json,yes,Without amine template no product formed; non-amine templates and ammonium salts did not yield HKUST-1 at RT within 1 min.,ZIF-90,,ZrOCl2·8H2O,,2.0 mmol,2,mmol,nan,,,,,nan,,,,,imidazole-2-carboxaldehyde,ICA,3.0 mmol,3.0,mmol,,,,,,,,,,,"1,4-butanediamine",BTDM,"0.33 mL (2 mmol), BTDM/Zn2+ = 1.0",2.0,mmol,,,,,,"N,N-dimethylformamide",DMF,30 mL,30.0,,,,,25,room temperature (RTP),0.0167,1 min,,fast magnetic stirring,ethanol,"4× at 60 °C, 48 h total",120 °C overnight,120.0,,,,,,,,,,not_reported,not_reported,,CH4_storage;CO2_capture,10.1039/c8sm01143e,ok,
10.1039/c8sm01143e,downloaded\10.1039_c8sm01143e.pdf,SI downloaded\10.1039_c8sm01143e_SI.pdf,mof_json_store\10.1039_c8sm01143e\raw_output.json,mof_json_store\10.1039_c8sm01143e\synthesis_011.json,yes,Without amine template no product formed; non-amine templates and ammonium salts did not yield HKUST-1 at RT within 1 min.,ZIF-90,,Mn(NO3)2·4H2O,,2.0 mmol,2,mmol,nan,,,,,nan,,,,,imidazole-2-carboxaldehyde,ICA,3.0 mmol,3.0,mmol,,,,,,,,,,,"tetramethyl-1,3-propanediamine",TMPDA,,,,,,,,,"N,N-dimethylformamide",DMF,30 mL,30.0,,,,,25,room temperature (RTP),0.0167,1 min,,fast magnetic stirring,ethanol,"4× at 60 °C, 48 h total",120 °C overnight,120.0,,,,,,,,,,not_reported,not_reported,,CH4_storage;CO2_capture,10.1039/c8sm01143e,ok,
10.1039/c8sm01143e,downloaded\10.1039_c8sm01143e.pdf,SI downloaded\10.1039_c8sm01143e_SI.pdf,mof_json_store\10.1039_c8sm01143e\raw_output.json,mof_json_store\10.1039_c8sm01143e\synthesis_012.json,yes,Without amine template no product formed; non-amine templates and ammonium salts did not yield HKUST-1 at RT within 1 min.,HKUST-1,,Mn(NO3)2·4H2O,,4.5 mmol in 15 mL H2O,4.5,mmol,nan,,,,,nan,,,,,"benzene-1,3,5-tricarboxylic acid",H3BTC,2.5 mmol in 15 mL ethanol,2.5,mmol,,,,,,,,,,,,,,,,,,,,,ethanol,EtOH,15 mL (linker solution),15.0,water,H2O,15 mL (metal solution),15.0,110.0,110 °C solvothermal,24.0,24 h,Teflon-lined stainless steel autoclave,,ethanol,2×,150 °C in oven for 12 h,150.0,12.0,,,,,,,,1577.0,not_reported,not_reported,340.0,CH4_storage;CO2_capture,10.1039/c8sm01143e,ok,
10.1002/chem.201806417,downloaded\10.1002_chem.201806417.pdf,SI downloaded\10.1002_chem.201806417_SI.pdf,mof_json_store\10.1002_chem.201806417\raw_output.json,mof_json_store\10.1002_chem.201806417\synthesis_001.json,no,,ZIF-CO3-1,,Mn(NO3)2·4H2O,,0.3 g (1 mmol),1,mmol,nan,,,,,nan,,,,,2-methylimidazole,,0.085 g (1 mmol),0.085,g,,,,,,,,,,,,,,,,,,,,,"N,N-dimethylformamide",DMF,"DMF/H2O 1:1 v/v, total 20.3 mL",,water,H2O,"DMF/H2O 1:1 v/v, total 20.3 mL",,150.0,150 °C,24.0,24 h,Teflon-lined autoclave (30 mL),static,"DMF, MeOH",several times,dried at 70 °C overnight,70.0,,white precipitates,,,,,,,,,,,,10.1002/chem.201806417,ok,
10.1002/chem.201806417,downloaded\10.1002_chem.201806417.pdf,SI downloaded\10.1002_chem.201806417_SI.pdf,mof_json_store\10.1002_chem.201806417\raw_output.json,mof_json_store\10.1002_chem.201806417\synthesis_002.json,no,,Al-MIL-53,,Mn(NO3)2·4H2O,,3.75 g (10 mmol),10,mmol,nan,,,,,nan,,,,,disodium terephthalate,BDC,1.05 g (5 mmol),1.05,g,,,,,,,,,,,,,,,,,,,,,water,H2O,10 mL (Al salt solution) + 10 mL (Na2BDC solution),,,,,,25,room temperature,12.0,12 h,,stirred (500 rpm),"0.1 M NaOH(aq), H2O",several times,dried at 70 °C overnight,70.0,,white solids,,,,,,,,,,,,10.1002/chem.201806417,ok,
10.1002/chem.201806417,downloaded\10.1002_chem.201806417.pdf,SI downloaded\10.1002_chem.201806417_SI.pdf,mof_json_store\10.1002_chem.201806417\raw_output.json,mof_json_store\10.1002_chem.201806417\synthesis_004.json,no,,HKUST-1,,Mn(ClO4)2,,0.87 g (3.6 mmol),3.6,mmol,nan,,,,,nan,,,,,"benzene-1,3,5-tricarboxylic acid",BTC,0.42 g (2 mmol),0.42,g,,,,,,,,,,,triethylamine,,0.5 mL,0.5,mL,,,,,,water,H2O,5 mL (metal solution) + 5 mL (ligand solution),,ethanol,EtOH,5 mL (metal solution) + 5 mL (ligand solution),,25,room temperature,20.0,20 h,,stirred (500 rpm),"H2O, EtOH",several times,dried at 70 °C overnight,70.0,,blue precipitates,,,,,,,,,,,,10.1002/chem.201806417,ok,
10.1021/acs.cgd.7b01061,downloaded\10.1021_acs.cgd.7b01061.pdf,SI downloaded\10.1021_acs.cgd.7b01061_SI.pdf,mof_json_store\10.1021_acs.cgd.7b01061\raw_output.json,mof_json_store\10.1021_acs.cgd.7b01061\synthesis_001.json,no,,(Me2NH2)[EuL(H2O)],,Zn(NO3)2·6H2O,,"44.6 mg, 0.1 mmol",0.1,mmol,nan,,,,,nan,,,,,"biphenyl-4,4'-dicarboxylic acid",H4L,"47.4 mg, 0.1 mmol",0.1,mmol,,,,,,,,,,,,,,,,,,,,,water,H2O,4.6 mL,4.6,"N,N-dimethylformamide",DMF,0.1 mL,0.1,150.0,150 °C,48.0,48 h,"Teflon-lined autoclave (stainless-steel reactor, 25 mL)",static,,,,,,colorless crystals,82.3,,bnn,hepta-coordinated Ln(III) carboxylate rod [Ln(−COO)2]+n,"a=14.154(3), b=13.408(3), c=9.920(2) Å, β=98.367(3)°, C2/c",,,yes,yes,,luminescence;proton_conduction,10.1021/acs.cgd.7b01061,ok,
10.1021/acs.cgd.7b01061,downloaded\10.1021_acs.cgd.7b01061.pdf,SI downloaded\10.1021_acs.cgd.7b01061_SI.pdf,mof_json_store\10.1021_acs.cgd.7b01061\raw_output.json,mof_json_store\10.1021_acs.cgd.7b01061\synthesis_002.json,no,,(Me2NH2)[GdL(H2O)],,Zn(NO3)2·6H2O,,"45.1 mg, 0.1 mmol",0.1,mmol,nan,,,,,nan,,,,,"biphenyl-4,4'-dicarboxylic acid",H4L,"47.4 mg, 0.1 mmol",0.1,mmol,,,,,,,,,,,,,,,,,,,,,water,H2O,4.6 mL,4.6,"N,N-dimethylformamide",DMF,0.1 mL,0.1,150.0,150 °C,48.0,48 h,"Teflon-lined autoclave (stainless-steel reactor, 25 mL)",static,,,,,,,80.7,,bnn,hepta-coordinated Ln(III) carboxylate rod [Ln(−COO)2]+n,"a=14.151(4), b=13.395(3), c=9.911(3) Å, β=98.331(3)°, C2/c",,,yes,yes,,magnetism,10.1021/acs.cgd.7b01061,ok,
10.1021/acs.cgd.7b01061,downloaded\10.1021_acs.cgd.7b01061.pdf,SI downloaded\10.1021_acs.cgd.7b01061_SI.pdf,mof_json_store\10.1021_acs.cgd.7b01061\raw_output.json,mof_json_store\10.1021_acs.cgd.7b01061\synthesis_003.json,no,,(Me2NH2)[TbL(H2O)],,Zn(NO3)2·6H2O,,"45.3 mg, 0.1 mmol",0.1,mmol,nan,,,,,nan,,,,,"biphenyl-4,4'-dicarboxylic acid",H4L,"47.4 mg, 0.1 mmol",0.1,mmol,,,,,,,,,,,,,,,,,,,,,water,H2O,4.6 mL,4.6,"N,N-dimethylformamide",DMF,0.1 mL,0.1,150.0,150 °C,48.0,48 h,"Teflon-lined autoclave (stainless-steel reactor, 25 mL)",static,,,,,,,80.1,,bnn,hepta-coordinated Ln(III) carboxylate rod [Ln(−COO)2]+n,"a=14.116(2), b=13.381(2), c=9.9030(16) Å, β=98.375(2)°, C2/c",,,yes,yes,,luminescence,10.1021/acs.cgd.7b01061,ok,
10.1021/acs.cgd.7b01061,downloaded\10.1021_acs.cgd.7b01061.pdf,SI downloaded\10.1021_acs.cgd.7b01061_SI.pdf,mof_json_store\10.1021_acs.cgd.7b01061\raw_output.json,mof_json_store\10.1021_acs.cgd.7b01061\synthesis_004.json,no,,(Me2NH2)[DyL(H2O)],,Zn(NO3)2·6H2O,,"45.7 mg, 0.1 mmol",0.1,mmol,nan,,,,,nan,,,,,"biphenyl-4,4'-dicarboxylic acid",H4L,"47.4 mg, 0.1 mmol",0.1,mmol,,,,,,,,,,,,,,,,,,,,,water,H2O,4.6 mL,4.6,"N,N-dimethylformamide",DMF,0.1 mL,0.1,150.0,150 °C,48.0,48 h,"Teflon-lined autoclave (stainless-steel reactor, 25 mL)",static,,,,,,,79.0,,bnn,hepta-coordinated Ln(III) carboxylate rod [Ln(−COO)2]+n,"a=14.101(4), b=13.366(4), c=9.870(3) Å, β=98.431(3)°, C2/c",,,yes,yes,,magnetism,10.1021/acs.cgd.7b01061,ok,
10.1039/c7ce01843f,downloaded\10.1039_c7ce01843f.pdf,SI downloaded\10.1039_c7ce01843f_SI.pdf,mof_json_store\10.1039_c7ce01843f\raw_output.json,mof_json_store\10.1039_c7ce01843f\synthesis_001.json,yes,Room-temperature synthesis with only 1-bromohexadecane (no ZnO) gave no precipitate within 30 min.,HKUST-1,,Zn(NO3)2·6H2O,ZnO,3.6 mmol,3.6,mmol,nan,,7.2 mmol,7.2,mmol,nan,,,,,"benzene-1,3,5-tricarboxylic acid",H3BTC,4 mmol,4.0,mmol,,,,,,,,,,,1-bromohexadecane,,14.4 mmol (1-bromohexadecane/Cu2+ molar ratio = 2.0),14.4,mmol,,,,,,water,H2O,26 mL total (8 mL in A + 18 mL in B),26.0,"N,N-dimethylformamide",DMF,16 mL (in A),16.0,25,room temperature,0.5,30 min,,fast magnetic stirring,ethanol,four times at 373 K for 32 h,dried overnight in an oven at 393 K,120.0,,,92.7,,,,,,869.0,,,,,10.1039/c7ce01843f,ok,
10.1039/c7ce01843f,downloaded\10.1039_c7ce01843f.pdf,SI downloaded\10.1039_c7ce01843f_SI.pdf,mof_json_store\10.1039_c7ce01843f\raw_output.json,mof_json_store\10.1039_c7ce01843f\synthesis_002.json,yes,Room-temperature synthesis with only 1-bromohexadecane (no ZnO) gave no precipitate within 30 min.,HKUST-1,,Zn(NO3)2·6H2O,ZnO,3.6 mmol,3.6,mmol,nan,,7.2 mmol,7.2,mmol,nan,,,,,"benzene-1,3,5-tricarboxylic acid",H3BTC,4 mmol,4.0,mmol,,,,,,,,,,,1-bromohexadecane,,1-bromohexadecane/Cu2+ molar ratio = 1.0,,,,,,,,water,H2O,26 mL total (8 mL in A + 18 mL in B),26.0,"N,N-dimethylformamide",DMF,16 mL (in A),16.0,25,room temperature,0.5,30 min,,fast magnetic stirring,ethanol,four times at 373 K for 32 h,dried overnight in an oven at 393 K,120.0,,,,,,,,,1044.0,,,,,10.1039/c7ce01843f,ok,
10.1039/c7ce01843f,downloaded\10.1039_c7ce01843f.pdf,SI downloaded\10.1039_c7ce01843f_SI.pdf,mof_json_store\10.1039_c7ce01843f\raw_output.json,mof_json_store\10.1039_c7ce01843f\synthesis_003.json,yes,Room-temperature synthesis with only 1-bromohexadecane (no ZnO) gave no precipitate within 30 min.,HKUST-1,,Zn(NO3)2·6H2O,ZnO,3.6 mmol,3.6,mmol,nan,,7.2 mmol,7.2,mmol,nan,,,,,"benzene-1,3,5-tricarboxylic acid",H3BTC,4 mmol,4.0,mmol,,,,,,,,,,,1-bromohexadecane,,1-bromohexadecane/Cu2+ molar ratio = 3.0,,,,,,,,water,H2O,26 mL total (8 mL in A + 18 mL in B),26.0,"N,N-dimethylformamide",DMF,16 mL (in A),16.0,25,room temperature,0.5,30 min,,fast magnetic stirring,ethanol,four times at 373 K for 32 h,dried overnight in an oven at 393 K,120.0,,,,,,,,,889.0,,,,,10.1039/c7ce01843f,ok,
