Repository: zzhenglab/MOFinder

# MOFinder

MOFinder extracts MOF synthesis information from the literature, reconstructs evidence-supported negative reaction records, and prepares datasets for synthesis-outcome prediction.
[Web application](https://mofinder.chemistry.wustl.edu/) | [Demos](Demo/README.md) | [Source code](docs/source_to_code.md) | [Workflow guide](docs/workflow.md) | [Model evaluation](docs/evaluation.md)

## Quick start

The workflow runs through Python commands. Python 3.10 or newer is required. Clone the repository and initialize its related applications:

```bash
git clone --recurse-submodules https://github.com/zzhenglab/MOFinder.git
cd MOFinder
```

Start with the two offline demonstrations:

```bash

File: mof_extraction_1_2.csv (part 121 of 305)
doi,main_pdf,si_pdf,raw_output,parsed_json,article_trial_or_failure,article_trial_or_failure_notes,mof_name,crystal_code,metal_1,metal_1_abbr,metal_1_amount_text,metal_1_amount_value,metal_1_amount_unit,metal_2,metal_2_abbr,metal_2_amount_text,metal_2_amount_value,metal_2_amount_unit,metal_3,metal_3_abbr,metal_3_amount_text,metal_3_amount_value,metal_3_amount_unit,linker_1,linker_1_abbr,linker_1_amount_text,linker_1_amount_value,linker_1_amount_unit,linker_2,linker_2_abbr,linker_2_amount_text,linker_2_amount_value,linker_2_amount_unit,linker_3,linker_3_abbr,linker_3_amount_text,linker_3_amount_value,linker_3_amount_unit,modulator_1,modulator_1_abbr,modulator_1_amount_text,modulator_1_amount_value,modulator_1_amount_unit,modulator_2,modulator_2_abbr,modulator_2_amount_text,modulator_2_amount_value,modulator_2_amount_unit,solvent_main,solvent_main_abbr,solvent_main_amount_text,solvent_main_ml,solvent_secondary,solvent_secondary_abbr,solvent_secondary_amount_text,solvent_secondary_ml,temperature_c,temperature_c_text,time_h,time_text,vessel_type,stirring,washing_solvent,washing_cycles,activation_text,activation_temp_c,activation_time_h,crystal_morphology,yield_percent,crystal_size,topology_code,metal_cluster_connectivity,unit_cell_short,pore_diameter_A,BET_surface_area_m2g,air_stable,water_stable,tga_decomposition_temp_c,applications,reference,status,error
10.1039/c7ce01843f,downloaded\10.1039_c7ce01843f.pdf,SI downloaded\10.1039_c7ce01843f_SI.pdf,mof_json_store\10.1039_c7ce01843f\raw_output.json,mof_json_store\10.1039_c7ce01843f\synthesis_004.json,yes,Room-temperature synthesis with only 1-bromohexadecane (no ZnO) gave no precipitate within 30 min.,HKUST-1,,Zn(NO3)2·6H2O,ZnO,3.6 mmol,3.6,mmol,nan,,7.2 mmol,7.2,mmol,nan,,,,,"benzene-1,3,5-tricarboxylic acid",H3BTC,4 mmol,4.0,mmol,,,,,,,,,,,tetradecanonitrile,,tetradecanonitrile/Cu2+ molar ratio = 2.0,,,,,,,,water,H2O,26 mL total (8 mL in A + 18 mL in B),26.0,"N,N-dimethylformamide",DMF,16 mL (in A),16.0,25,room temperature,0.5,30 min,,magnetic stirring,ethanol,four times at 373 K for 32 h,dried overnight in an oven at 393 K,120.0,,,,,,,,,,,,,,10.1039/c7ce01843f,ok,
10.1039/c7ce01843f,downloaded\10.1039_c7ce01843f.pdf,SI downloaded\10.1039_c7ce01843f_SI.pdf,mof_json_store\10.1039_c7ce01843f\raw_output.json,mof_json_store\10.1039_c7ce01843f\synthesis_005.json,yes,Room-temperature synthesis with only 1-bromohexadecane (no ZnO) gave no precipitate within 30 min.,HKUST-1,,Zn(NO3)2·6H2O,ZnO,3.6 mmol,3.6,mmol,nan,,7.2 mmol,7.2,mmol,nan,,,,,"benzene-1,3,5-tricarboxylic acid",H3BTC,4 mmol,4.0,mmol,,,,,,,,,,,1-bromodecane,,1-bromodecane/Cu2+ molar ratio = 2.0,,,,,,,,water,H2O,26 mL total (8 mL in A + 18 mL in B),26.0,"N,N-dimethylformamide",DMF,16 mL (in A),16.0,25,room temperature,0.5,30 min,,magnetic stirring,ethanol,four times at 373 K for 32 h,dried overnight in an oven at 393 K,120.0,,,,,,,,,,,,,,10.1039/c7ce01843f,ok,
10.1039/c7ce01843f,downloaded\10.1039_c7ce01843f.pdf,SI downloaded\10.1039_c7ce01843f_SI.pdf,mof_json_store\10.1039_c7ce01843f\raw_output.json,mof_json_store\10.1039_c7ce01843f\synthesis_006.json,yes,Room-temperature synthesis with only 1-bromohexadecane (no ZnO) gave no precipitate within 30 min.,HKUST-1,,Zn(NO3)2·6H2O,ZnO,3.6 mmol,3.6,mmol,nan,,7.2 mmol,7.2,mmol,nan,,,,,"benzene-1,3,5-tricarboxylic acid",H3BTC,4 mmol,4.0,mmol,,,,,,,,,,,hexylamine,,hexylamine/Cu2+ molar ratio = 2.0,,,,,,,,water,H2O,26 mL total (8 mL in A + 18 mL in B),26.0,"N,N-dimethylformamide",DMF,16 mL (in A),16.0,25,room temperature,0.5,30 min,,magnetic stirring,ethanol,four times at 373 K for 32 h,dried overnight in an oven at 393 K,120.0,,,,,,,,,,,,,,10.1039/c7ce01843f,ok,
10.1039/c7ce01843f,downloaded\10.1039_c7ce01843f.pdf,SI downloaded\10.1039_c7ce01843f_SI.pdf,mof_json_store\10.1039_c7ce01843f\raw_output.json,mof_json_store\10.1039_c7ce01843f\synthesis_007.json,yes,Room-temperature synthesis with only 1-bromohexadecane (no ZnO) gave no precipitate within 30 min.,HKUST-1,,Zn(NO3)2·6H2O,ZnO,3.6 mmol,3.6,mmol,nan,,7.2 mmol,7.2,mmol,nan,,,,,"benzene-1,3,5-tricarboxylic acid",H3BTC,4 mmol,4.0,mmol,,,,,,,,,,,1-bromohexadecane,,14.4 mmol (1-bromohexadecane/Cu2+ molar ratio = 2.0),14.4,mmol,,,,,,ethanol,EtOH,8 mL (in C),8.0,water,H2O,13 mL total (4 mL in A + 9 mL in B),13.0,25,room temperature,0.5,"30 min (2× concentration, direct mixing)",,magnetic stirring,,,activated and dried (details not specified),,,,94.1,,,,,,930.0,,,,,10.1039/c7ce01843f,ok,
10.1039/c7ce01843f,downloaded\10.1039_c7ce01843f.pdf,SI downloaded\10.1039_c7ce01843f_SI.pdf,mof_json_store\10.1039_c7ce01843f\raw_output.json,mof_json_store\10.1039_c7ce01843f\synthesis_008.json,yes,Room-temperature synthesis with only 1-bromohexadecane (no ZnO) gave no precipitate within 30 min.,HKUST-1,,Zn(NO3)2·6H2O,ZnO,3.6 mmol,3.6,mmol,nan,,7.2 mmol,7.2,mmol,nan,,,,,"benzene-1,3,5-tricarboxylic acid",H3BTC,4 mmol,4.0,mmol,,,,,,,,,,,,,,,,,,,,,water,H2O,26 mL total (8 mL in A + 18 mL in B),26.0,"N,N-dimethylformamide",DMF,16 mL (in A),16.0,25,room temperature,0.5,30 min,,magnetic stirring,ethanol,four times at 373 K for 32 h,dried overnight in an oven at 393 K,120.0,,,,,,,,,,,,,,10.1039/c7ce01843f,ok,
10.1002/adfm.202303644,downloaded\10.1002_adfm.202303644.pdf,SI downloaded\10.1002_adfm.202303644_SI.pdf,mof_json_store\10.1002_adfm.202303644\raw_output.json,mof_json_store\10.1002_adfm.202303644\synthesis_003.json,no,,UiO-66(Ce),,ZrOCl2·8H2O,,548 mg,2.60637,mmol,nan,,,,,nan,,,,,"1,4-dicarboxybenzene",BDC,188 mg,188.0,mg,,,,,,,,,,,acetic acid,,0.2 mL,0.2,mL,sodium perchlorate monohydrate,,500 mg,500.0,mg,water,H2O,8.0 mL,8.0,"1,3,5-trimethylbenzene",TMB,0.2 mL,0.2,60.0,60 °C,0.667,sonicated 15 min; then stirred 40 min at 60 °C (800 rpm),,stirred (800 rpm),"DMF, ethanol",DMF 3×; EtOH 24 h at 50 °C,dried 60 °C under vacuum for 12 h,60.0,12.0,solid mesoporous polycrystal spheres,,,fcu,,,,860.0,not_reported,not_reported,,photocatalysis;H2_evolution,10.1002/adfm.202303644,ok,
10.1021/jacs.8b07589,downloaded\10.1021_jacs.8b07589.pdf,SI downloaded\10.1021_jacs.8b07589_SI.pdf,mof_json_store\10.1021_jacs.8b07589\raw_output.json,mof_json_store\10.1021_jacs.8b07589\synthesis_001.json,yes,FZU → NJU-Bai34 transformation failed with only CuCl2 in DMF; required H2O and CH3COOH (MeCN aided).,FZU,,ZrOCl2·8H2O,,"27.3 mg, 0.16 mmol",0.16,mmol,nan,,,,,nan,,,,,isonicotinic acid,IN,"10 mg, 0.08 mmol",0.08,mmol,,,,,,,,,,,,,,,,,,,,,"N,N-dimethylformamide",DMF,2.0 mL,2.0,,,,,85.0,85 °C,48.0,48 h,Pyrex tube,,"DMF, MeOH","MeOH exchange 3 days, refresh every 8 h",Activated under vacuum at 90 °C for 10 h,90.0,10.0,blue plate crystals,76.6,,bcu,Cu2 carboxylate binuclear node (8-connected),,,332.7,not_reported,not_reported,300.0,CO2_capture,10.1021/jacs.8b07589,ok,
10.1021/jacs.8b07589,downloaded\10.1021_jacs.8b07589.pdf,SI downloaded\10.1021_jacs.8b07589_SI.pdf,mof_json_store\10.1021_jacs.8b07589\raw_output.json,mof_json_store\10.1021_jacs.8b07589\synthesis_002.json,yes,FZU → NJU-Bai34 transformation failed with only CuCl2 in DMF; required H2O and CH3COOH (MeCN aided).,NJU-Bai34,1811157,ZrOCl2·8H2O,,"109.2 mg, 0.64 mmol",0.64,mmol,nan,,,,,nan,,,,,isonicotinic acid,IN,"10 mg, 0.08 mmol",0.08,mmol,,,,,,,,,,,acetic acid (concentrated),,0.05 mL,0.05,mL,,,,,,"N,N-dimethylformamide",DMF,1.0 mL,1.0,water,H2O,0.5 mL,0.5,85.0,85 °C,48.0,48 h,Pyrex tube,,"DMF, MeOH","MeOH exchange 3 days, refresh every 8 h",Activated under vacuum at 35 °C for 10 h,35.0,10.0,aquamarine-blue block crystals,83.0,0.35 × 0.31 × 0.25 mm,bcu,Cu4(μ3-O)2 8-connected SBU,"a=12.911(3), b=13.862(3), c=13.052(3) Å, β=112.921(2)°, P21/n",,362.2,not_reported,not_reported,300.0,CO2_capture,10.1021/jacs.8b07589,ok,
10.1021/jacs.8b07589,downloaded\10.1021_jacs.8b07589.pdf,SI downloaded\10.1021_jacs.8b07589_SI.pdf,mof_json_store\10.1021_jacs.8b07589\raw_output.json,mof_json_store\10.1021_jacs.8b07589\synthesis_003.json,yes,FZU → NJU-Bai34 transformation failed with only CuCl2 in DMF; required H2O and CH3COOH (MeCN aided).,NJU-Bai35,1811158,ZrOCl2·8H2O,,"109.2 mg, 0.64 mmol",0.64,mmol,nan,,,,,nan,,,,,isonicotinic acid,IN,"10 mg, 0.08 mmol",0.08,mmol,,,,,,,,,,,,,,,,,,,,,"N,N-dimethylformamide",DMF,1.0 mL,1.0,water,H2O,0.5 mL,0.5,120.0,120 °C,60.0,60 h,Pyrex tube,,"DMF, MeOH","MeOH exchange 7 days, refresh every 12 h",MeOH exchange 7 days to remove CuCl2; activated under vacuum at 40 °C for 10 h,40.0,10.0,green plate crystals,80.0,0.35 × 0.30 × 0.20 mm,bcu,Cu4(μ4-O)Cl2 8-connected SBU,"a=11.6840(10), b=12.8660(12), c=14.0116(12) Å, I222",,862.8,not_reported,yes,300.0,CO2_capture,10.1021/jacs.8b07589,ok,
10.1039/d2cc01914k,downloaded\10.1039_d2cc01914k.pdf,SI downloaded\10.1039_d2cc01914k_SI.pdf,mof_json_store\10.1039_d2cc01914k\raw_output.json,mof_json_store\10.1039_d2cc01914k\synthesis_001.json,no,,HP-UiO-Ce (UiO-66(Ce) type),,ZrOCl2·8H2O,,218 mg (0.4 mmol),0.4,mmol,nan,,,,,nan,,,,,terephthalic acid,BDC,66 mg (0.4 mmol),0.4,mmol,,,,,,,,,,,acetic acid,AA,"40 µL (0.68 mmol, 1.7 equiv. to Ce)",0.68,mmol,sodium perchlorate monohydrate (NaClO4·H2O),,"40 mg (0.28 mmol, 0.7 equiv. to Ce)",0.28,mmol,water,H2O,800 µL,0.8,tetrahydrofuran,THF,200 µL,0.2,60.0,60 °C,0.25,15 min,,stirred,"H2O, DMF","H2O once, DMF twice",Soaked in DMF 1 day and ethanol 2 days at 60 °C; dried overnight at 60 °C under vacuum,60.0,,truncated cubic particles,,0.5–1.1 µm,,,,,886.0,not_reported,not_reported,300.0,,10.1039/d2cc01914k,ok,
10.1039/d2cc01914k,downloaded\10.1039_d2cc01914k.pdf,SI downloaded\10.1039_d2cc01914k_SI.pdf,mof_json_store\10.1039_d2cc01914k\raw_output.json,mof_json_store\10.1039_d2cc01914k\synthesis_002.json,no,,HP-UiO-Ce (UiO-66(Ce) type) – without NaClO4,,ZrOCl2·8H2O,,218 mg (0.4 mmol),0.4,mmol,nan,,,,,nan,,,,,terephthalic acid,BDC,66 mg (0.4 mmol),0.4,mmol,,,,,,,,,,,acetic acid,AA,1.7 equiv. to Ce,,,,,,,,water,H2O,800 µL,0.8,tetrahydrofuran,THF,200 µL,0.2,60.0,60 °C,0.25,15 min,,stirred,"H2O, DMF","H2O once, DMF twice",Soaked in DMF 1 day and ethanol 2 days at 60 °C; dried overnight at 60 °C under vacuum,60.0,,,,,,,,,1261.0,not_reported,not_reported,300.0,,10.1039/d2cc01914k,ok,
10.1039/d2cc01914k,downloaded\10.1039_d2cc01914k.pdf,SI downloaded\10.1039_d2cc01914k_SI.pdf,mof_json_store\10.1039_d2cc01914k\raw_output.json,mof_json_store\10.1039_d2cc01914k\synthesis_003.json,no,,HP-UiO-Ce (UiO-66(Ce) type) – 1.4 equiv. ClO4−,,ZrCl4,,218 mg (0.4 mmol),0.4,mmol,nan,,,,,nan,,,,,terephthalic acid,BDC,66 mg (0.4 mmol),0.4,mmol,,,,,,,,,,,acetic acid,AA,1.7 equiv. to Ce,,,sodium perchlorate monohydrate (NaClO4·H2O),,1.4 equiv. to Ce,,,water,H2O,800 µL,0.8,tetrahydrofuran,THF,200 µL,0.2,60.0,60 °C,0.25,15 min,,stirred,"H2O, DMF","H2O once, DMF twice",Soaked in DMF 1 day and ethanol 2 days at 60 °C; dried overnight at 60 °C under vacuum,60.0,,,,,,,,,723.0,not_reported,not_reported,300.0,,10.1039/d2cc01914k,ok,
10.1039/d2cc01914k,downloaded\10.1039_d2cc01914k.pdf,SI downloaded\10.1039_d2cc01914k_SI.pdf,mof_json_store\10.1039_d2cc01914k\raw_output.json,mof_json_store\10.1039_d2cc01914k\synthesis_004.json,no,,HP-UiO-Ce (UiO-66(Ce) type) – 0 equiv. AA,,ZrCl4,,218 mg (0.4 mmol),0.4,mmol,nan,,,,,nan,,,,,terephthalic acid,BDC,66 mg (0.4 mmol),0.4,mmol,,,,,,,,,,,sodium perchlorate monohydrate (NaClO4·H2O),,0.7 equiv. to Ce,,,,,,,,water,H2O,800 µL,0.8,tetrahydrofuran,THF,200 µL,0.2,60.0,60 °C,0.25,15 min,,stirred,"H2O, DMF","H2O once, DMF twice",Soaked in DMF 1 day and ethanol 2 days at 60 °C; dried overnight at 60 °C under vacuum,60.0,,spherical particles,,100–250 nm,,,,,622.0,not_reported,not_reported,300.0,,10.1039/d2cc01914k,ok,
10.1039/d2cc01914k,downloaded\10.1039_d2cc01914k.pdf,SI downloaded\10.1039_d2cc01914k_SI.pdf,mof_json_store\10.1039_d2cc01914k\raw_output.json,mof_json_store\10.1039_d2cc01914k\synthesis_005.json,no,,HP-UiO-Ce (UiO-66(Ce) type) – 3.4 equiv. AA,,ZrCl4,,218 mg (0.4 mmol),0.4,mmol,nan,,,,,nan,,,,,terephthalic acid,BDC,66 mg (0.4 mmol),0.4,mmol,,,,,,,,,,,acetic acid,AA,3.4 equiv. to Ce,,,sodium perchlorate monohydrate (NaClO4·H2O),,0.7 equiv. to Ce,,,water,H2O,800 µL,0.8,tetrahydrofuran,THF,200 µL,0.2,60.0,60 °C,0.25,15 min,,stirred,"H2O, DMF","H2O once, DMF twice",Soaked in DMF 1 day and ethanol 2 days at 60 °C; dried overnight at 60 °C under vacuum,60.0,,truncated cubic particles,,,,,,,625.0,not_reported,not_reported,300.0,,10.1039/d2cc01914k,ok,
10.1039/d2cc01914k,downloaded\10.1039_d2cc01914k.pdf,SI downloaded\10.1039_d2cc01914k_SI.pdf,mof_json_store\10.1039_d2cc01914k\raw_output.json,mof_json_store\10.1039_d2cc01914k\synthesis_006.json,no,,HP-UiO-Ce (UiO-66(Ce) type) – 5.1 equiv. AA,,ZrCl4,,218 mg (0.4 mmol),0.4,mmol,nan,,,,,nan,,,,,terephthalic acid,BDC,66 mg (0.4 mmol),0.4,mmol,,,,,,,,,,,acetic acid,AA,5.1 equiv. to Ce,,,sodium perchlorate monohydrate (NaClO4·H2O),,0.7 equiv. to Ce,,,water,H2O,800 µL,0.8,tetrahydrofuran,THF,200 µL,0.2,60.0,60 °C,0.25,15 min,,stirred,"H2O, DMF","H2O once, DMF twice",Soaked in DMF 1 day and ethanol 2 days at 60 °C; dried overnight at 60 °C under vacuum,60.0,,truncated cubic particles,,,,,,,1089.0,not_reported,not_reported,300.0,,10.1039/d2cc01914k,ok,
10.1039/d2cc01914k,downloaded\10.1039_d2cc01914k.pdf,SI downloaded\10.1039_d2cc01914k_SI.pdf,mof_json_store\10.1039_d2cc01914k\raw_output.json,mof_json_store\10.1039_d2cc01914k\synthesis_007.json,no,,HP-UiO-Ce (UiO-66(Ce) type) – TMB/PEO-b-PS = 0.10 (w/w),,ZrCl4,,218 mg (0.4 mmol),0.4,mmol,nan,,,,,nan,,,,,terephthalic acid,BDC,66 mg (0.4 mmol),0.4,mmol,,,,,,,,,,,acetic acid,AA,1.7 equiv. to Ce,,,sodium perchlorate monohydrate (NaClO4·H2O),,0.7 equiv. to Ce,,,water,H2O,800 µL,0.8,tetrahydrofuran,THF,200 µL,0.2,60.0,60 °C,0.25,15 min,,stirred,"H2O, DMF","H2O once, DMF twice",Soaked in DMF 1 day and ethanol 2 days at 60 °C; dried overnight at 60 °C under vacuum,60.0,,,,,,,,,1177.0,not_reported,not_reported,300.0,,10.1039/d2cc01914k,ok,
10.1039/d2cc01914k,downloaded\10.1039_d2cc01914k.pdf,SI downloaded\10.1039_d2cc01914k_SI.pdf,mof_json_store\10.1039_d2cc01914k\raw_output.json,mof_json_store\10.1039_d2cc01914k\synthesis_008.json,no,,HP-UiO-Ce (UiO-66(Ce) type) – TMB/PEO-b-PS = 0.24 (w/w),,ZrCl4,,218 mg (0.4 mmol),0.4,mmol,nan,,,,,nan,,,,,terephthalic acid,BDC,66 mg (0.4 mmol),0.4,mmol,,,,,,,,,,,acetic acid,AA,1.7 equiv. to Ce,,,sodium perchlorate monohydrate (NaClO4·H2O),,0.7 equiv. to Ce,,,water,H2O,800 µL,0.8,tetrahydrofuran,THF,200 µL,0.2,60.0,60 °C,0.25,15 min,,stirred,"H2O, DMF","H2O once, DMF twice",Soaked in DMF 1 day and ethanol 2 days at 60 °C; dried overnight at 60 °C under vacuum,60.0,,spherical particles,,,,,,,1118.0,not_reported,not_reported,300.0,,10.1039/d2cc01914k,ok,
10.1039/d2cc01914k,downloaded\10.1039_d2cc01914k.pdf,SI downloaded\10.1039_d2cc01914k_SI.pdf,mof_json_store\10.1039_d2cc01914k\raw_output.json,mof_json_store\10.1039_d2cc01914k\synthesis_009.json,no,,HP-UiO-Ce (UiO-66(Ce) type) – TMB/PEO-b-PS = 0.29 (w/w),,ZrCl4,,218 mg (0.4 mmol),0.4,mmol,nan,,,,,nan,,,,,terephthalic acid,BDC,66 mg (0.4 mmol),0.4,mmol,,,,,,,,,,,acetic acid,AA,1.7 equiv. to Ce,,,sodium perchlorate monohydrate (NaClO4·H2O),,0.7 equiv. to Ce,,,water,H2O,800 µL,0.8,tetrahydrofuran,THF,200 µL,0.2,60.0,60 °C,0.25,15 min,,stirred,"H2O, DMF","H2O once, DMF twice",Soaked in DMF 1 day and ethanol 2 days at 60 °C; dried overnight at 60 °C under vacuum,60.0,,spherical particles with shallow surface dimples,,,,,,,1098.0,not_reported,not_reported,300.0,,10.1039/d2cc01914k,ok,
10.1039/d2cc01914k,downloaded\10.1039_d2cc01914k.pdf,SI downloaded\10.1039_d2cc01914k_SI.pdf,mof_json_store\10.1039_d2cc01914k\raw_output.json,mof_json_store\10.1039_d2cc01914k\synthesis_010.json,no,,HP-UiO-Ce (UiO-66(Ce) type) – PEO117-b-PS150 template,,ZrCl4,,218 mg (0.4 mmol),0.4,mmol,nan,,,,,nan,,,,,terephthalic acid,BDC,66 mg (0.4 mmol),0.4,mmol,,,,,,,,,,,acetic acid,AA,1.7 equiv. to Ce,,,sodium perchlorate monohydrate (NaClO4·H2O),,0.7 equiv. to Ce,,,water,H2O,800 µL,0.8,tetrahydrofuran,THF,200 µL,0.2,60.0,60 °C,0.25,15 min,,stirred,"H2O, DMF","H2O once, DMF twice",Soaked in DMF 1 day and ethanol 2 days at 60 °C; dried overnight at 60 °C under vacuum,60.0,,foam-like mesoporous particles; polydisperse mesopores (20–50 nm),,,,,,,,not_reported,not_reported,300.0,,10.1039/d2cc01914k,ok,
10.1021/acscentsci.3c01432,downloaded\10.1021_acscentsci.3c01432.pdf,SI downloaded\10.1021_acscentsci.3c01432_SI.pdf,mof_json_store\10.1021_acscentsci.3c01432\raw_output.json,mof_json_store\10.1021_acscentsci.3c01432\synthesis_001.json,no,,MAF-32,,ZrCl4,,148.7 mg (0.5 mmol) in 12.5 mL H2O (0.04 mol L−1),40,mmol,nan,,,,,nan,,,,,2-ethylimidazole,HeIM,"HeIM aqueous solution (12.5 mL), 20 equiv vs Zn2+ (final [Zn2+] = 0.02 mol L−1)",,,,,,,,,,,,,,,,,,,,,,,water,H2O,total 25 mL (12.5 mL Zn solution + 12.5 mL linker solution),25.0,,,,,25,RT,0.5,30 min,,stirred vigorously,H2O,6× (20 mL each),freeze-dried,,,,,,qtz,,,,,not_reported,not_reported,,,10.1021/acscentsci.3c01432,ok,
10.1021/acscentsci.3c01432,downloaded\10.1021_acscentsci.3c01432.pdf,SI downloaded\10.1021_acscentsci.3c01432_SI.pdf,mof_json_store\10.1021_acscentsci.3c01432\raw_output.json,mof_json_store\10.1021_acscentsci.3c01432\synthesis_002.json,no,,MAF-5,,ZrCl4,,148.7 mg (0.5 mmol) in 12.5 mL H2O (0.04 mol L−1),40,mmol,nan,,,,,nan,,,,,2-ethylimidazole,HeIM,"HeIM aqueous solution (12.5 mL), 30 equiv vs Zn2+ (final [Zn2+] = 0.02 mol L−1)",,,,,,,,,,,,,,,,,,,,,,,water,H2O,total 25 mL (12.5 mL Zn solution + 12.5 mL linker solution),25.0,,,,,25,RT,0.5,30 min,,stirred vigorously,H2O,6× (20 mL each),freeze-dried,,,,,,ANA,,,,,not_reported,not_reported,,,10.1021/acscentsci.3c01432,ok,
10.1021/acscentsci.3c01432,downloaded\10.1021_acscentsci.3c01432.pdf,SI downloaded\10.1021_acscentsci.3c01432_SI.pdf,mof_json_store\10.1021_acscentsci.3c01432\raw_output.json,mof_json_store\10.1021_acscentsci.3c01432\synthesis_003.json,no,,MAF-6,,ZrCl4,,148.7 mg (0.5 mmol) in 12.5 mL H2O (0.04 mol L−1),40,mmol,nan,,,,,nan,,,,,2-ethylimidazole,HeIM,"HeIM aqueous solution (12.5 mL), 40 equiv vs Zn2+ (final [Zn2+] = 0.02 mol L−1)",,,,,,,,,,,,,,,,,,,,,,,water,H2O,total 25 mL (12.5 mL Zn solution + 12.5 mL linker solution),25.0,,,,,25,RT,0.5,30 min,,stirred vigorously,H2O,6× (20 mL each),"methanol Soxhlet exchange, then 120 °C under vacuum for 12 h",120.0,12.0,"chamfered cubes, ~1 μm",50.0,,RHO,,,7.6,1809.1,not_reported,not_reported,,,10.1021/acscentsci.3c01432,ok,
10.1021/acscentsci.3c01432,downloaded\10.1021_acscentsci.3c01432.pdf,SI downloaded\10.1021_acscentsci.3c01432_SI.pdf,mof_json_store\10.1021_acscentsci.3c01432\raw_output.json,mof_json_store\10.1021_acscentsci.3c01432\synthesis_004.json,no,,MAF-6-SDS,,ZrCl4,,148.7 mg (0.5 mmol) in 12.5 mL H2O (0.04 mol L−1),40,mmol,nan,,,,,nan,,,,,2-ethylimidazole,HeIM,"HeIM aqueous solution (12.5 mL), 40 equiv vs Zn2+ (final [Zn2+] = 0.02 mol L−1)",,,,,,,,,,,,,sodium dodecyl sulfate,SDS,50 mg; 2 mg mL−1 in linker solution prior to Zn2+ addition,50.0,mg,,,,,,water,H2O,total 25 mL,25.0,,,,,25,RT,0.5,30 min,,stirred vigorously,H2O,6× (20 mL each),"methanol Soxhlet exchange, then 120 °C under vacuum for 12 h",120.0,12.0,"chamfered cubes, ~1 μm",,,RHO,,,7.6,1875.1,not_reported,not_reported,,,10.1021/acscentsci.3c01432,ok,
10.1021/acscentsci.3c01432,downloaded\10.1021_acscentsci.3c01432.pdf,SI downloaded\10.1021_acscentsci.3c01432_SI.pdf,mof_json_store\10.1021_acscentsci.3c01432\raw_output.json,mof_json_store\10.1021_acscentsci.3c01432\synthesis_005.json,no,,ZIF-8,,ZrCl4,,237.6 mg (0.8 mmol) in 10 mL H2O (0.08 mol L−1),80,mmol,nan,,,,,nan,,,,,2-methylimidazole,2-HmIM,"1.2 M, 10 mL aqueous solution",,,,,,,,,,,,,,,,,,,,,,,water,H2O,total 20 mL (10 mL Zn solution + 10 mL linker solution),20.0,,,,,25,RT,3.0,3 h,,stirred,H2O,6× (20 mL each),"methanol Soxhlet exchange, then 120 °C under vacuum for 12 h",120.0,12.0,,,,SOD,,,3.4,1573.3,not_reported,not_reported,,,10.1021/acscentsci.3c01432,ok,
10.1021/acscentsci.3c01432,downloaded\10.1021_acscentsci.3c01432.pdf,SI downloaded\10.1021_acscentsci.3c01432_SI.pdf,mof_json_store\10.1021_acscentsci.3c01432\raw_output.json,mof_json_store\10.1021_acscentsci.3c01432\synthesis_006.json,no,,ZIF-8-SDS,,ZrCl4,,237.6 mg (0.8 mmol) in 10 mL H2O (0.08 mol L−1),80,mmol,nan,,,,,nan,,,,,2-methylimidazole,2-HmIM,"1.2 M, 10 mL aqueous solution",,,,,,,,,,,,,sodium dodecyl sulfate,SDS,50 mg; 2 mg mL−1 in linker solution prior to Zn2+ addition,50.0,mg,,,,,,water,H2O,total 20 mL,20.0,,,,,25,RT,3.0,3 h,,stirred,H2O,6× (20 mL each),freeze-dried,,,,,,SOD,,,3.4,,not_reported,not_reported,,,10.1021/acscentsci.3c01432,ok,
10.1039/c6ce01585a,downloaded\10.1039_c6ce01585a.pdf,SI downloaded\10.1039_c6ce01585a_SI.pdf,mof_json_store\10.1039_c6ce01585a\raw_output.json,mof_json_store\10.1039_c6ce01585a\synthesis_001.json,no,,,1470930,Co(CH3COO)2·4H2O,,"10 mg, 0.023 mmol",0.023,mmol,nan,,,,,nan,,,,,"4,4′,4″-s-triazine-2,4,6-triyl-tribenzoate",TATB,"5 mg, 0.011 mmol",0.011,mmol,,,,,,,,,,,,,,,,,,,,,"N,N-dimethylformamide",DMF,0.2 mL,0.2,dimethylsulfoxide,DMSO,0.2 mL,0.2,90.0,90 °C,48.0,48 h,Teflon reactor (15 mL),,,,,,,colorless block-shaped crystals,65.0,,,"LnO9 3-connected nodes; 2D (3,3) layer","a=16.1738(12), b=16.3065(12), c=17.2609(12) Å, α=111.4575(19)°, β=110.595(2)°, γ=96.010(2)°, P-1",,,not_reported,not_reported,,luminescence,10.1039/c6ce01585a,ok,
10.1039/c6ce01585a,downloaded\10.1039_c6ce01585a.pdf,SI downloaded\10.1039_c6ce01585a_SI.pdf,mof_json_store\10.1039_c6ce01585a\raw_output.json,mof_json_store\10.1039_c6ce01585a\synthesis_008.json,no,,,1470937,Cu(NO3)2·3H2O,,"10 mg, 0.022 mmol",0.022,mmol,nan,,,,,nan,,,,,"4,4′,4″-s-triazine-2,4,6-triyl-tribenzoate",TATB,"5 mg, 0.011 mmol",0.011,mmol,,,,,,,,,,,,,,,,,,,,,"N,N-dimethylformamide",DMF,0.3 mL,0.3,dimethylsulfoxide,DMSO,0.3 mL,0.3,90.0,90 °C,48.0,48 h,Teflon-lined stainless steel vessel (15 mL),,,,,,,colorless block-shaped crystals,64.0,,,"LnO9 3-connected nodes; 2D (3,3) layer","a=16.0290(7), b=16.2743(7), c=17.1155(7) Å, α=109.8680(10)°, β=111.2610(10)°, γ=96.8580(10)°, P-1",,,not_reported,not_reported,560.0,luminescence,10.1039/c6ce01585a,ok,
10.1021/cg1015934,downloaded\10.1021_cg1015934.pdf,SI downloaded\10.1021_cg1015934_SI.pdf,mof_json_store\10.1021_cg1015934\raw_output.json,mof_json_store\10.1021_cg1015934\synthesis_001.json,yes,"HT screen showed multiple phases; II formed only in a narrow range, and IIa/IIIa/IIIb isolated only as microcrystalline powders; single crystals not obtained for those.",,792141,ZrCl4,,"0.079 g, 0.4 mM",0.339003,mmol,nan,,,,,nan,,,,,5-nitroisophthalic acid,NIPA,"0.084 g, 0.4 mM",0.084,g,melamine,,"0.038 g, 0.3 mM",0.038,g,,,,,,,,,,,,,,,,water,H2O,10 mL,10.0,,,,,125.0,125 °C,72.0,3 days,23 mL PTFE-lined stainless steel autoclave,stirred 30 min; static during heating,deionized water,,dried at ambient conditions,,,green blocks,,,,Cu2 paddle wheel SBU,"a=16.3706(8), b=16.3706(8), c=22.5362(14), α=90, β=90, γ=120, R-3",,,not_reported,not_reported,280.0,,10.1021/cg1015934,ok,
10.1021/cg1015934,downloaded\10.1021_cg1015934.pdf,SI downloaded\10.1021_cg1015934_SI.pdf,mof_json_store\10.1021_cg1015934\raw_output.json,mof_json_store\10.1021_cg1015934\synthesis_002.json,yes,"HT screen showed multiple phases; II formed only in a narrow range, and IIa/IIIa/IIIb isolated only as microcrystalline powders; single crystals not obtained for those.",,792142,Dy(NO3)3·5H2O,,"0.118 g, 0.6 mM",0.315012,mmol,nan,,,,,nan,,,,,5-nitroisophthalic acid,NIPA,"0.127 g, 0.6 mM",0.127,g,tetrazole,,0.05 mL of 30% tetrazole in acetonitrile,0.05,mL,,,,,,,,,,,,,,,,water,H2O,10 mL,10.0,acetonitrile,,0.05 mL (from 30% tetrazole solution),0.05,125.0,125 °C,72.0,3 days,23 mL PTFE-lined stainless steel autoclave,stirred 30 min; static during heating,deionized water,,dried at ambient conditions,,,blue rods,,,,infinite Cu–O(H)–Cu chains (oxo-bridged),"a=10.0134(2), b=6.5861(2), c=11.4842(3), α=90, β=90.144(2), γ=90, P21/m",,,not_reported,not_reported,290.0,cyanosilylation catalysis,10.1021/cg1015934,ok,
10.1021/cg1015934,downloaded\10.1021_cg1015934.pdf,SI downloaded\10.1021_cg1015934_SI.pdf,mof_json_store\10.1021_cg1015934\raw_output.json,mof_json_store\10.1021_cg1015934\synthesis_003.json,yes,"HT screen showed multiple phases; II formed only in a narrow range, and IIa/IIIa/IIIb isolated only as microcrystalline powders; single crystals not obtained for those.",,792143,Gd(NO3)3·5H2O,,"0.079 g, 0.4 mM",0.213896,mmol,nan,,,,,nan,,,,,5-nitroisophthalic acid,NIPA,"0.063 g, 0.3 mM",0.063,g,aminotetrazole,,"0.026 g, 0.3 mM",0.026,g,,,,,,,,,,,,,,,,water,H2O,10 mL,10.0,,,,,125.0,125 °C,72.0,3 days,23 mL PTFE-lined stainless steel autoclave,stirred 30 min; static during heating,deionized water,,dried at ambient conditions,,,blue rods,,,,infinite Cu–O(H)–Cu chains (oxo-bridged),"a=6.4094(15), b=14.857(4), c=16.066(5), α=90, β=90, γ=90, P212121",,,not_reported,not_reported,260.0,cyanosilylation catalysis,10.1021/cg1015934,ok,
10.1039/d4gc03302g,downloaded\10.1039_d4gc03302g.pdf,SI downloaded\10.1039_d4gc03302g_SI.pdf,mof_json_store\10.1039_d4gc03302g\raw_output.json,mof_json_store\10.1039_d4gc03302g\synthesis_001.json,yes,"Target MOF not observed without NaOAc using Zn(NO3)2, ZnSO4, or ZnCl2; excessive base (H2ipa:NaOH=1:5) gave no crystallinity.",Zn2(atz)2ipa,,Cu(CH3COO)2·1H2O,,"1.0 mmol, 0.298 g",1,mmol,nan,,,,,nan,,,,,isophthalic acid,ipa,"0.5 mmol, 0.083 g",0.5,mmol,"3-amino-1,2,4-triazole",atz,"1.0 mmol, 0.084 g",1.0,mmol,,,,,,,,,,,,,,,,"N,N-dimethylformamide",DMF,4 mL,4.0,methanol,MeOH,4 mL,4.0,130.0,130 °C,72.0,72 h,stainless steel reactor (15 mL),static,"DMF, MeOH",3×,dried in air for 12 h,,12.0,colorless crystals,78.0,,,,,,,not_reported,not_reported,,,10.1039/d4gc03302g,ok,
10.1039/d4gc03302g,downloaded\10.1039_d4gc03302g.pdf,SI downloaded\10.1039_d4gc03302g_SI.pdf,mof_json_store\10.1039_d4gc03302g\raw_output.json,mof_json_store\10.1039_d4gc03302g\synthesis_002.json,yes,"Target MOF not observed without NaOAc using Zn(NO3)2, ZnSO4, or ZnCl2; excessive base (H2ipa:NaOH=1:5) gave no crystallinity.",Zn2(atz)2ipa,,Cu(CH3COO)2·1H2O,,4 mmol,4,mmol,nan,,,,,nan,,,,,isophthalic acid,ipa,2 mmol,2.0,mmol,"3-amino-1,2,4-triazole",atz,4 mmol,4.0,mmol,,,,,,sodium hydroxide,NaOH,4 mmol,4.0,mmol,sodium acetate,NaOAc,0.5 mmol,0.5,mmol,water,H2O,30 mL,30.0,,,,,25,ambient (room temperature),2.0,2 h,,stirred,water,,120 °C for 12 h,120.0,12.0,white powder,36.0,,,,,,646.0,not_reported,not_reported,,,10.1039/d4gc03302g,ok,
10.1039/d4gc03302g,downloaded\10.1039_d4gc03302g.pdf,SI downloaded\10.1039_d4gc03302g_SI.pdf,mof_json_store\10.1039_d4gc03302g\raw_output.json,mof_json_store\10.1039_d4gc03302g\synthesis_003.json,yes,"Target MOF not observed without NaOAc using Zn(NO3)2, ZnSO4, or ZnCl2; excessive base (H2ipa:NaOH=1:5) gave no crystallinity.",Zn2(atz)2ipa,,Cd(NO3)2·4H2O,,4 mmol,4,mmol,nan,,,,,nan,,,,,isophthalic acid,ipa,2 mmol,2.0,mmol,"3-amino-1,2,4-triazole",atz,4 mmol,4.0,mmol,,,,,,sodium hydroxide,NaOH,4 mmol,4.0,mmol,sodium acetate,NaOAc,2 mmol,2.0,mmol,water,H2O,30 mL,30.0,,,,,25,ambient (room temperature),2.0,2 h,,stirred,water,,120 °C for 12 h,120.0,12.0,white powder,64.0,,,,,,690.0,not_reported,not_reported,,,10.1039/d4gc03302g,ok,
10.1039/d4gc03302g,downloaded\10.1039_d4gc03302g.pdf,SI downloaded\10.1039_d4gc03302g_SI.pdf,mof_json_store\10.1039_d4gc03302g\raw_output.json,mof_json_store\10.1039_d4gc03302g\synthesis_004.json,yes,"Target MOF not observed without NaOAc using Zn(NO3)2, ZnSO4, or ZnCl2; excessive base (H2ipa:NaOH=1:5) gave no crystallinity.",Zn2(atz)2ipa,,Nd(NO3)3·6H2O,,4 mmol,4,mmol,nan,,,,,nan,,,,,isophthalic acid,ipa,2 mmol,2.0,mmol,"3-amino-1,2,4-triazole",atz,4 mmol,4.0,mmol,,,,,,sodium hydroxide,NaOH,4 mmol,4.0,mmol,sodium acetate,NaOAc,8 mmol,8.0,mmol,water,H2O,30 mL,30.0,,,,,25,ambient (room temperature),2.0,2 h,,stirred,water,,120 °C for 12 h,120.0,12.0,white powder,82.0,,,,,,680.0,not_reported,not_reported,,,10.1039/d4gc03302g,ok,
10.1039/d4gc03302g,downloaded\10.1039_d4gc03302g.pdf,SI downloaded\10.1039_d4gc03302g_SI.pdf,mof_json_store\10.1039_d4gc03302g\raw_output.json,mof_json_store\10.1039_d4gc03302g\synthesis_005.json,yes,"Target MOF not observed without NaOAc using Zn(NO3)2, ZnSO4, or ZnCl2; excessive base (H2ipa:NaOH=1:5) gave no crystallinity.",Zn2(atz)2ipa,,Zn(CH3COO)2·2H2O,,4 mmol,4,mmol,nan,,,,,nan,,,,,isophthalic acid,ipa,2 mmol,2.0,mmol,"3-amino-1,2,4-triazole",atz,4 mmol,4.0,mmol,,,,,,sodium hydroxide,NaOH,4 mmol,4.0,mmol,sodium acetate,NaOAc,12 mmol,12.0,mmol,water,H2O,30 mL,30.0,,,,,25,ambient (room temperature),2.0,2 h,,stirred,water,,120 °C for 12 h,120.0,12.0,white powder,81.0,,,,,,679.0,not_reported,not_reported,,,10.1039/d4gc03302g,ok,
10.1039/d4gc03302g,downloaded\10.1039_d4gc03302g.pdf,SI downloaded\10.1039_d4gc03302g_SI.pdf,mof_json_store\10.1039_d4gc03302g\raw_output.json,mof_json_store\10.1039_d4gc03302g\synthesis_006.json,yes,"Target MOF not observed without NaOAc using Zn(NO3)2, ZnSO4, or ZnCl2; excessive base (H2ipa:NaOH=1:5) gave no crystallinity.",Zn2(atz)2ipa,,Zn(CH3COO)2·2H2O,,4 mmol,4,mmol,nan,,,,,nan,,,,,isophthalic acid,ipa,2 mmol,2.0,mmol,"3-amino-1,2,4-triazole",atz,4 mmol,4.0,mmol,,,,,,sodium hydroxide,NaOH,4 mmol,4.0,mmol,sodium acetate,NaOAc,8 mmol,8.0,mmol,water,H2O,30 mL,30.0,,,,,25,ambient (room temperature),2.0,2 h,,stirred,water,,120 °C for 12 h,120.0,12.0,white powder,78.0,,,,,,640.0,not_reported,not_reported,,,10.1039/d4gc03302g,ok,
10.1039/d4gc03302g,downloaded\10.1039_d4gc03302g.pdf,SI downloaded\10.1039_d4gc03302g_SI.pdf,mof_json_store\10.1039_d4gc03302g\raw_output.json,mof_json_store\10.1039_d4gc03302g\synthesis_007.json,yes,"Target MOF not observed without NaOAc using Zn(NO3)2, ZnSO4, or ZnCl2; excessive base (H2ipa:NaOH=1:5) gave no crystallinity.",Zn2(atz)2ipa,,Zn(NO3)2·6H2O,,4 mmol,4,mmol,nan,,,,,nan,,,,,isophthalic acid,ipa,2 mmol,2.0,mmol,"3-amino-1,2,4-triazole",atz,4 mmol,4.0,mmol,,,,,,sodium hydroxide,NaOH,4 mmol,4.0,mmol,sodium acetate,NaOAc,8 mmol,8.0,mmol,water,H2O,30 mL,30.0,,,,,25,ambient (room temperature),2.0,2 h,,stirred,water,,120 °C for 12 h,120.0,12.0,white powder,80.0,,,,,,718.0,not_reported,not_reported,,,10.1039/d4gc03302g,ok,
10.1039/d4gc03302g,downloaded\10.1039_d4gc03302g.pdf,SI downloaded\10.1039_d4gc03302g_SI.pdf,mof_json_store\10.1039_d4gc03302g\raw_output.json,mof_json_store\10.1039_d4gc03302g\synthesis_008.json,yes,"Target MOF not observed without NaOAc using Zn(NO3)2, ZnSO4, or ZnCl2; excessive base (H2ipa:NaOH=1:5) gave no crystallinity.",Zn2(atz)2ipa,,Zn(NO3)2,Zn(OAc)2·2H2O,"4 mmol, 0.876 g",4,mmol,nan,,,,,nan,,,,,isophthalic acid,ipa,2 mmol (generated from H2ipa + NaOH),2.0,mmol,"3-amino-1,2,4-triazole",atz,"4 mmol, 0.336 g",4.0,mmol,,,,,,sodium hydroxide,NaOH,"4 mmol, 0.160 g",4.0,mmol,,,,,,water,H2O,30 mL,30.0,,,,,25,ambient (room temperature),2.0,2 h,,stirred,water,,120 °C for 12 h (overnight),120.0,12.0,white powder,83.0,,,,,,710.0,not_reported,not_reported,,,10.1039/d4gc03302g,ok,
10.1039/d4gc03302g,downloaded\10.1039_d4gc03302g.pdf,SI downloaded\10.1039_d4gc03302g_SI.pdf,mof_json_store\10.1039_d4gc03302g\raw_output.json,mof_json_store\10.1039_d4gc03302g\synthesis_009.json,yes,"Target MOF not observed without NaOAc using Zn(NO3)2, ZnSO4, or ZnCl2; excessive base (H2ipa:NaOH=1:5) gave no crystallinity.",Zn2(atz)2ipa (addition sequence scenario 1),,Eu(NO3)3·6H2O,Zn(OAc)2·2H2O,"4 mmol, in 10 mL H2O added after 5 min",4,mmol,nan,,,,,nan,,,,,"3-amino-1,2,4-triazole",atz,4 mmol in 20 mL H2O (initial),4.0,mmol,isophthalic acid,ipa,2 mmol in 10 mL H2O (added),2.0,mmol,,,,,,,,,,,,,,,,water,H2O,~30 mL total,30.0,,,,,25,room temperature,12.0,12 h (pure phase obtained),,stirred,water,,120 °C for 12 h,120.0,12.0,white powder,,,,,,,,not_reported,not_reported,,,10.1039/d4gc03302g,ok,
10.1039/d4gc03302g,downloaded\10.1039_d4gc03302g.pdf,SI downloaded\10.1039_d4gc03302g_SI.pdf,mof_json_store\10.1039_d4gc03302g\raw_output.json,mof_json_store\10.1039_d4gc03302g\synthesis_010.json,yes,"Target MOF not observed without NaOAc using Zn(NO3)2, ZnSO4, or ZnCl2; excessive base (H2ipa:NaOH=1:5) gave no crystallinity.",Zn2(atz)2ipa (addition sequence scenario 2),,Eu(NO3)3·6H2O,Zn(OAc)2·2H2O,4 mmol in 10 mL H2O (added),4,mmol,nan,,,,,nan,,,,,isophthalic acid,ipa,2 mmol (in solution),2.0,mmol,"3-amino-1,2,4-triazole",atz,4 mmol in 20 mL H2O (initial),4.0,mmol,,,,,,,,,,,,,,,,water,H2O,~30 mL total,30.0,,,,,25,room temperature,1.0,1 h (high crystallinity),,stirred,water,,120 °C for 12 h,120.0,12.0,white powder,,,,,,,,not_reported,not_reported,,,10.1039/d4gc03302g,ok,
10.1039/d4gc03302g,downloaded\10.1039_d4gc03302g.pdf,SI downloaded\10.1039_d4gc03302g_SI.pdf,mof_json_store\10.1039_d4gc03302g\raw_output.json,mof_json_store\10.1039_d4gc03302g\synthesis_011.json,yes,"Target MOF not observed without NaOAc using Zn(NO3)2, ZnSO4, or ZnCl2; excessive base (H2ipa:NaOH=1:5) gave no crystallinity.",Zn2(atz)2ipa (addition sequence scenario 3),,Eu(NO3)3·6H2O,Zn(OAc)2·2H2O,4 mmol in 20 mL H2O (initial),4,mmol,nan,,,,,nan,,,,,isophthalic acid,ipa,2 mmol (initial),2.0,mmol,"3-amino-1,2,4-triazole",atz,4 mmol in 10 mL H2O (added),4.0,mmol,,,,,,,,,,,,,,,,water,H2O,~30 mL total,30.0,,,,,25,room temperature,1.0,1 h (high crystallinity),,stirred,water,,120 °C for 12 h,120.0,12.0,white powder,,,,,,,,not_reported,not_reported,,,10.1039/d4gc03302g,ok,
10.1039/d4gc03302g,downloaded\10.1039_d4gc03302g.pdf,SI downloaded\10.1039_d4gc03302g_SI.pdf,mof_json_store\10.1039_d4gc03302g\raw_output.json,mof_json_store\10.1039_d4gc03302g\synthesis_012.json,yes,"Target MOF not observed without NaOAc using Zn(NO3)2, ZnSO4, or ZnCl2; excessive base (H2ipa:NaOH=1:5) gave no crystallinity.",Zn2(atz)2ipa (concentration C1),,Zn(NO3)2·6H2O,Zn(OAc)2·2H2O,5 mmol,5,mmol,nan,,,,,nan,,,,,"3-amino-1,2,4-triazole",atz,5 mmol,5.0,mmol,isophthalic acid,ipa,2.5 mmol,2.5,mmol,,,,,,sodium hydroxide,NaOH,5 mmol,5.0,mmol,,,,,,water,H2O,25.6 mL total,25.6,,,,,25,ambient (room temperature),2.0,2 h,round-bottom flask,stirred,water,,120 °C for 12 h,120.0,12.0,white powder,82.0,,,,,,694.0,not_reported,not_reported,,,10.1039/d4gc03302g,ok,
10.1039/d4gc03302g,downloaded\10.1039_d4gc03302g.pdf,SI downloaded\10.1039_d4gc03302g_SI.pdf,mof_json_store\10.1039_d4gc03302g\raw_output.json,mof_json_store\10.1039_d4gc03302g\synthesis_013.json,yes,"Target MOF not observed without NaOAc using Zn(NO3)2, ZnSO4, or ZnCl2; excessive base (H2ipa:NaOH=1:5) gave no crystallinity.",Zn2(atz)2ipa (concentration C2),,Cd(NO3)2·4H2O,Zn(OAc)2·2H2O,10 mmol,10,mmol,nan,,,,,nan,,,,,"3-amino-1,2,4-triazole",atz,10 mmol,10.0,mmol,isophthalic acid,ipa,5 mmol,5.0,mmol,,,,,,sodium hydroxide,NaOH,10 mmol,10.0,mmol,,,,,,water,H2O,25.6 mL total,25.6,,,,,25,ambient (room temperature),2.0,2 h,round-bottom flask,stirred,water,,120 °C for 12 h,120.0,12.0,white powder,85.0,,,,,,725.0,not_reported,not_reported,,,10.1039/d4gc03302g,ok,
10.1039/d4gc03302g,downloaded\10.1039_d4gc03302g.pdf,SI downloaded\10.1039_d4gc03302g_SI.pdf,mof_json_store\10.1039_d4gc03302g\raw_output.json,mof_json_store\10.1039_d4gc03302g\synthesis_014.json,yes,"Target MOF not observed without NaOAc using Zn(NO3)2, ZnSO4, or ZnCl2; excessive base (H2ipa:NaOH=1:5) gave no crystallinity.",Zn2(atz)2ipa (concentration C3),,Cd(NO3)2·4H2O,Zn(OAc)2·2H2O,15 mmol,15,mmol,nan,,,,,nan,,,,,"3-amino-1,2,4-triazole",atz,15 mmol,15.0,mmol,isophthalic acid,ipa,7.5 mmol,7.5,mmol,,,,,,sodium hydroxide,NaOH,15 mmol,15.0,mmol,,,,,,water,H2O,25.6 mL total,25.6,,,,,25,ambient (room temperature),2.0,2 h,round-bottom flask,stirred,water,,120 °C for 12 h,120.0,12.0,white powder,81.0,,,,,,709.0,not_reported,not_reported,,,10.1039/d4gc03302g,ok,
10.1039/d4gc03302g,downloaded\10.1039_d4gc03302g.pdf,SI downloaded\10.1039_d4gc03302g_SI.pdf,mof_json_store\10.1039_d4gc03302g\raw_output.json,mof_json_store\10.1039_d4gc03302g\synthesis_015.json,yes,"Target MOF not observed without NaOAc using Zn(NO3)2, ZnSO4, or ZnCl2; excessive base (H2ipa:NaOH=1:5) gave no crystallinity.",Zn2(atz)2ipa (H2ipa:NaOH = 1:3),,Th(NO3)4·5H2O,Zn(OAc)2·2H2O,20 mmol,20,mmol,nan,,,,,nan,,,,,"3-amino-1,2,4-triazole",atz,20 mmol,20.0,mmol,isophthalic acid,ipa,10 mmol,10.0,mmol,,,,,,sodium hydroxide,NaOH,30 mmol,30.0,mmol,,,,,,water,H2O,25.6 mL total,25.6,,,,,25,room temperature,2.0,2 h,,stirred,water,,120 °C for 12 h,120.0,12.0,white powder,85.0,,,,,,685.0,not_reported,not_reported,,,10.1039/d4gc03302g,ok,
10.1039/d4gc03302g,downloaded\10.1039_d4gc03302g.pdf,SI downloaded\10.1039_d4gc03302g_SI.pdf,mof_json_store\10.1039_d4gc03302g\raw_output.json,mof_json_store\10.1039_d4gc03302g\synthesis_016.json,yes,"Target MOF not observed without NaOAc using Zn(NO3)2, ZnSO4, or ZnCl2; excessive base (H2ipa:NaOH=1:5) gave no crystallinity.","Zn2(atz)2ipa (20 °C, 2 h)",,Zn(CH3COO)2·2H2O,Zn(OAc)2·2H2O,20 mmol,20,mmol,nan,,,,,nan,,,,,"3-amino-1,2,4-triazole",atz,20 mmol,20.0,mmol,isophthalic acid,ipa,10 mmol,10.0,mmol,,,,,,sodium hydroxide,NaOH,20 mmol,20.0,mmol,,,,,,water,H2O,25.6 mL total,25.6,,,,,20.0,20 °C,2.0,2 h,round-bottom flask,stirred,water,,120 °C for 12 h,120.0,12.0,white powder,83.0,,,,,,677.0,not_reported,not_reported,,,10.1039/d4gc03302g,ok,
10.1039/d4gc03302g,downloaded\10.1039_d4gc03302g.pdf,SI downloaded\10.1039_d4gc03302g_SI.pdf,mof_json_store\10.1039_d4gc03302g\raw_output.json,mof_json_store\10.1039_d4gc03302g\synthesis_017.json,yes,"Target MOF not observed without NaOAc using Zn(NO3)2, ZnSO4, or ZnCl2; excessive base (H2ipa:NaOH=1:5) gave no crystallinity.","Zn2(atz)2ipa (40 °C, 2 h)",,Zn(CH3COO)2·2H2O,Zn(OAc)2·2H2O,20 mmol,20,mmol,nan,,,,,nan,,,,,"3-amino-1,2,4-triazole",atz,20 mmol,20.0,mmol,isophthalic acid,ipa,10 mmol,10.0,mmol,,,,,,sodium hydroxide,NaOH,20 mmol,20.0,mmol,,,,,,water,H2O,25.6 mL total,25.6,,,,,40.0,40 °C,2.0,2 h,round-bottom flask,stirred,water,,120 °C for 12 h,120.0,12.0,white powder,81.0,,,,,,680.0,not_reported,not_reported,,,10.1039/d4gc03302g,ok,
10.1039/d4gc03302g,downloaded\10.1039_d4gc03302g.pdf,SI downloaded\10.1039_d4gc03302g_SI.pdf,mof_json_store\10.1039_d4gc03302g\raw_output.json,mof_json_store\10.1039_d4gc03302g\synthesis_018.json,yes,"Target MOF not observed without NaOAc using Zn(NO3)2, ZnSO4, or ZnCl2; excessive base (H2ipa:NaOH=1:5) gave no crystallinity.","Zn2(atz)2ipa (60 °C, 2 h)",,Zn(CH3COO)2·2H2O,Zn(OAc)2·2H2O,20 mmol,20,mmol,nan,,,,,nan,,,,,"3-amino-1,2,4-triazole",atz,20 mmol,20.0,mmol,isophthalic acid,ipa,10 mmol,10.0,mmol,,,,,,sodium hydroxide,NaOH,20 mmol,20.0,mmol,,,,,,water,H2O,25.6 mL total,25.6,,,,,60.0,60 °C,2.0,2 h,round-bottom flask,stirred,water,,120 °C for 12 h,120.0,12.0,white powder,91.0,,,,,,736.0,not_reported,not_reported,,,10.1039/d4gc03302g,ok,
10.1039/d4gc03302g,downloaded\10.1039_d4gc03302g.pdf,SI downloaded\10.1039_d4gc03302g_SI.pdf,mof_json_store\10.1039_d4gc03302g\raw_output.json,mof_json_store\10.1039_d4gc03302g\synthesis_019.json,yes,"Target MOF not observed without NaOAc using Zn(NO3)2, ZnSO4, or ZnCl2; excessive base (H2ipa:NaOH=1:5) gave no crystallinity.","Zn2(atz)2ipa (80 °C, 2 h)",,ZrCl4,Zn(OAc)2·2H2O,20 mmol,20,mmol,nan,,,,,nan,,,,,"3-amino-1,2,4-triazole",atz,20 mmol,20.0,mmol,isophthalic acid,ipa,10 mmol,10.0,mmol,,,,,,sodium hydroxide,NaOH,20 mmol,20.0,mmol,,,,,,water,H2O,25.6 mL total,25.6,,,,,80.0,80 °C,2.0,2 h,round-bottom flask,stirred,water,,120 °C for 12 h,120.0,12.0,white powder,89.0,,,,,,647.0,not_reported,not_reported,,,10.1039/d4gc03302g,ok,
10.1039/d4gc03302g,downloaded\10.1039_d4gc03302g.pdf,SI downloaded\10.1039_d4gc03302g_SI.pdf,mof_json_store\10.1039_d4gc03302g\raw_output.json,mof_json_store\10.1039_d4gc03302g\synthesis_020.json,yes,"Target MOF not observed without NaOAc using Zn(NO3)2, ZnSO4, or ZnCl2; excessive base (H2ipa:NaOH=1:5) gave no crystallinity.","Zn2(atz)2ipa (60 °C, 10 min)",,ZrCl4,Zn(OAc)2·2H2O,"1.57 mol/L, 12.75 mL (20 mmol)",20,mmol,nan,,,,,nan,,,,,isophthalic acid,ipa,"1.88 mol/L, 5.3 mL (10 mmol)",10.0,mmol,"3-amino-1,2,4-triazole",atz,"2.67 mol/L, 7.5 mL (20 mmol)",20.0,mmol,,,,,,,,,,,,,,,,water,H2O,solution media (total ~25.6 mL),25.6,,,,,60.0,60 °C,0.1666666667,10 min,round-bottom flask,stirred,water,,120 °C for 12 h,120.0,12.0,white powder,,,,,,,,not_reported,not_reported,,CH4/N2 separation,10.1039/d4gc03302g,ok,
10.1039/d4gc03302g,downloaded\10.1039_d4gc03302g.pdf,SI downloaded\10.1039_d4gc03302g_SI.pdf,mof_json_store\10.1039_d4gc03302g\raw_output.json,mof_json_store\10.1039_d4gc03302g\synthesis_021.json,yes,"Target MOF not observed without NaOAc using Zn(NO3)2, ZnSO4, or ZnCl2; excessive base (H2ipa:NaOH=1:5) gave no crystallinity.",Zn2(atz)2ipa (kilogram-scale),,ZrCl4,Zn(OAc)2·2H2O,"1.57 mol/L, 3.5 L (5.5 mol)",5500,mmol,nan,,,,,nan,,,,,isophthalic acid,ipa,"1.88 mol/L, 1.2 L (2.25 mol)",2.25,mol,"3-amino-1,2,4-triazole",atz,"2.67 mol/L, 2.1 L (5.5 mol)",5.5,mol,,,,,,,,,,,,,,,,water,H2O,aqueous solutions; total ~6.8 L,6800.0,,,,,60.0,60 °C,,10–20 min (varied; rapid),10 L jacketed glass reactor,stirred,water,"20 L water, 3×",120 °C for 12 h,120.0,12.0,white powder,91.3,,,,,,687.0,not_reported,yes,450.0,CH4/N2 separation,10.1039/d4gc03302g,ok,
