Repository: zzhenglab/MOFinder

# MOFinder

MOFinder extracts MOF synthesis information from the literature, reconstructs evidence-supported negative reaction records, and prepares datasets for synthesis-outcome prediction.
[Web application](https://mofinder.chemistry.wustl.edu/) | [Demos](Demo/README.md) | [Source code](docs/source_to_code.md) | [Workflow guide](docs/workflow.md) | [Model evaluation](docs/evaluation.md)

## Quick start

The workflow runs through Python commands. Python 3.10 or newer is required. Clone the repository and initialize its related applications:

```bash
git clone --recurse-submodules https://github.com/zzhenglab/MOFinder.git
cd MOFinder
```

Start with the two offline demonstrations:

```bash

File: mof_extraction_1_2.csv (part 122 of 305)
doi,main_pdf,si_pdf,raw_output,parsed_json,article_trial_or_failure,article_trial_or_failure_notes,mof_name,crystal_code,metal_1,metal_1_abbr,metal_1_amount_text,metal_1_amount_value,metal_1_amount_unit,metal_2,metal_2_abbr,metal_2_amount_text,metal_2_amount_value,metal_2_amount_unit,metal_3,metal_3_abbr,metal_3_amount_text,metal_3_amount_value,metal_3_amount_unit,linker_1,linker_1_abbr,linker_1_amount_text,linker_1_amount_value,linker_1_amount_unit,linker_2,linker_2_abbr,linker_2_amount_text,linker_2_amount_value,linker_2_amount_unit,linker_3,linker_3_abbr,linker_3_amount_text,linker_3_amount_value,linker_3_amount_unit,modulator_1,modulator_1_abbr,modulator_1_amount_text,modulator_1_amount_value,modulator_1_amount_unit,modulator_2,modulator_2_abbr,modulator_2_amount_text,modulator_2_amount_value,modulator_2_amount_unit,solvent_main,solvent_main_abbr,solvent_main_amount_text,solvent_main_ml,solvent_secondary,solvent_secondary_abbr,solvent_secondary_amount_text,solvent_secondary_ml,temperature_c,temperature_c_text,time_h,time_text,vessel_type,stirring,washing_solvent,washing_cycles,activation_text,activation_temp_c,activation_time_h,crystal_morphology,yield_percent,crystal_size,topology_code,metal_cluster_connectivity,unit_cell_short,pore_diameter_A,BET_surface_area_m2g,air_stable,water_stable,tga_decomposition_temp_c,applications,reference,status,error
10.1021/jacs.3c02787,downloaded\10.1021_jacs.3c02787.pdf,SI downloaded\10.1021_jacs.3c02787_SI.pdf,mof_json_store\10.1021_jacs.3c02787\raw_output.json,mof_json_store\10.1021_jacs.3c02787\synthesis_001.json,yes,Zr12(OAc)2 precursor gave poorly crystalline UiO-66; UiO-66 from ZrPiv without HCl failed; LAG attempts for MOF-808 and PCN-128 unsuccessful.,UiO-66,,ZrCl4,ZrCl4,233 mg (1.00 mmol),1,mmol,nan,,,,,nan,,,,,terephthalic acid,BDC,166 mg (1.00 mmol),1.0,mmol,,,,,,,,,,,,,,,,,,,,,"N,N-dimethylformamide",DMF,1.0 mL,1.0,,,,,120.0,120 °C,72.0,72 h,15 mL screw-cap reaction tube,stirred,"DMF, THF","3× hot DMF soaks, 3× hot THF soaks",100 °C under vacuum for 24 h,100.0,24.0,white powder,76.0,,fcu,Zr6O4(OH)4 12-connected SBU,,,1327.0,,,,,10.1021/jacs.3c02787,ok,
10.1021/jacs.3c02787,downloaded\10.1021_jacs.3c02787.pdf,SI downloaded\10.1021_jacs.3c02787_SI.pdf,mof_json_store\10.1021_jacs.3c02787\raw_output.json,mof_json_store\10.1021_jacs.3c02787\synthesis_002.json,yes,Zr12(OAc)2 precursor gave poorly crystalline UiO-66; UiO-66 from ZrPiv without HCl failed; LAG attempts for MOF-808 and PCN-128 unsuccessful.,UiO-66,,ZrCl4,ZrPiv,315 mg (0.167 mmol),0.167,mmol,nan,,,,,nan,,,,,terephthalic acid,BDC,166 mg (1.00 mmol),1.0,mmol,,,,,,,,,,,concentrated hydrochloric acid,HCl,"170 μL (2.00 mmol, 12.0 equiv.)",2.0,mmol,,,,,,"N,N-dimethylformamide",DMF,1.0 mL,1.0,,,,,120.0,120 °C,72.0,72 h,15 mL screw-cap reaction tube,stirred,"DMF, THF","3× hot DMF soaks, 3× hot THF soaks",100 °C under vacuum for 24 h,100.0,24.0,white powder,72.0,,fcu,Zr6O4(OH)4 12-connected SBU,,,1232.0,,,,,10.1021/jacs.3c02787,ok,
10.1021/jacs.3c02787,downloaded\10.1021_jacs.3c02787.pdf,SI downloaded\10.1021_jacs.3c02787_SI.pdf,mof_json_store\10.1021_jacs.3c02787\raw_output.json,mof_json_store\10.1021_jacs.3c02787\synthesis_003.json,yes,Zr12(OAc)2 precursor gave poorly crystalline UiO-66; UiO-66 from ZrPiv without HCl failed; LAG attempts for MOF-808 and PCN-128 unsuccessful.,UiO-66(Hf),,ZrCl4,HfCl4,320 mg (1.00 mmol),1,mmol,nan,,,,,nan,,,,,terephthalic acid,BDC,166 mg (1.00 mmol),1.0,mmol,,,,,,,,,,,,,,,,,,,,,"N,N-dimethylformamide",DMF,1.0 mL,1.0,,,,,120.0,120 °C,48.0,48 h,15 mL screw-cap reaction tube,stirred,"DMF, THF","3× hot DMF soaks, 3× hot THF soaks",100 °C under vacuum for 24 h,100.0,24.0,white powder,70.0,,fcu,Hf6O4(OH)4 12-connected SBU,,,961.0,,,,,10.1021/jacs.3c02787,ok,
10.1021/jacs.3c02787,downloaded\10.1021_jacs.3c02787.pdf,SI downloaded\10.1021_jacs.3c02787_SI.pdf,mof_json_store\10.1021_jacs.3c02787\raw_output.json,mof_json_store\10.1021_jacs.3c02787\synthesis_004.json,yes,Zr12(OAc)2 precursor gave poorly crystalline UiO-66; UiO-66 from ZrPiv without HCl failed; LAG attempts for MOF-808 and PCN-128 unsuccessful.,UiO-66(Hf),,ZrCl4,HfPiv,403 mg (0.167 mmol),0.167,mmol,nan,,,,,nan,,,,,terephthalic acid,BDC,166 mg (1.00 mmol),1.0,mmol,,,,,,,,,,,concentrated hydrochloric acid,HCl,"170 μL (2.00 mmol, 12.0 equiv.)",2.0,mmol,,,,,,"N,N-dimethylformamide",DMF,1.0 mL,1.0,,,,,120.0,120 °C,72.0,72 h,15 mL screw-cap reaction tube,stirred,"DMF, THF","3× hot DMF soaks, 3× hot THF soaks",100 °C under vacuum for 24 h,100.0,24.0,white powder,70.0,,fcu,Hf6O4(OH)4 12-connected SBU,,,988.0,,,,,10.1021/jacs.3c02787,ok,
10.1021/jacs.3c02787,downloaded\10.1021_jacs.3c02787.pdf,SI downloaded\10.1021_jacs.3c02787_SI.pdf,mof_json_store\10.1021_jacs.3c02787\raw_output.json,mof_json_store\10.1021_jacs.3c02787\synthesis_005.json,yes,Zr12(OAc)2 precursor gave poorly crystalline UiO-66; UiO-66 from ZrPiv without HCl failed; LAG attempts for MOF-808 and PCN-128 unsuccessful.,UiO-66-NH2,,Pr(NO3)3·5H2O,ZrCl4,233 mg (1.00 mmol),1,mmol,nan,,,,,nan,,,,,aminoterephthalic acid,NH2-BDC,181 mg (1.00 mmol),1.0,mmol,,,,,,,,,,,,,,,,,,,,,"N,N-dimethylformamide",DMF,1.0 mL,1.0,,,,,120.0,120 °C,48.0,48 h,15 mL screw-cap reaction tube,stirred,"DMF, THF","3× hot DMF soaks, 3× hot THF soaks",100 °C under vacuum for 24 h,100.0,24.0,light-yellow powder,95.0,,fcu,Zr6O4(OH)4 12-connected SBU,,,822.0,,,,,10.1021/jacs.3c02787,ok,
10.1021/jacs.3c02787,downloaded\10.1021_jacs.3c02787.pdf,SI downloaded\10.1021_jacs.3c02787_SI.pdf,mof_json_store\10.1021_jacs.3c02787\raw_output.json,mof_json_store\10.1021_jacs.3c02787\synthesis_006.json,yes,Zr12(OAc)2 precursor gave poorly crystalline UiO-66; UiO-66 from ZrPiv without HCl failed; LAG attempts for MOF-808 and PCN-128 unsuccessful.,UiO-66-NH2,,Nd(NO3)3·6H2O,ZrPiv,315 mg (0.167 mmol),0.167,mmol,nan,,,,,nan,,,,,aminoterephthalic acid,NH2-BDC,181 mg (1.00 mmol),1.0,mmol,,,,,,,,,,,concentrated hydrochloric acid,HCl,"170 μL (2.00 mmol, 12.0 equiv.)",2.0,mmol,,,,,,"N,N-dimethylformamide",DMF,2.0 mL,2.0,,,,,120.0,120 °C,72.0,72 h,15 mL screw-cap reaction tube,stirred,"DMF, THF","3× hot DMF soaks, 3× hot THF soaks",100 °C under vacuum for 24 h,100.0,24.0,light-yellow powder,93.0,,fcu,Zr6O4(OH)4 12-connected SBU,,,765.0,,,,,10.1021/jacs.3c02787,ok,
10.1021/jacs.3c02787,downloaded\10.1021_jacs.3c02787.pdf,SI downloaded\10.1021_jacs.3c02787_SI.pdf,mof_json_store\10.1021_jacs.3c02787\raw_output.json,mof_json_store\10.1021_jacs.3c02787\synthesis_007.json,yes,Zr12(OAc)2 precursor gave poorly crystalline UiO-66; UiO-66 from ZrPiv without HCl failed; LAG attempts for MOF-808 and PCN-128 unsuccessful.,UiO-66-(OH)2,,Sm(NO3)3·6H2O,ZrCl4,233 mg (1.00 mmol),1,mmol,nan,,,,,nan,,,,,"2,5-dihydroxyterephthalic acid",DOBDC,198 mg (1.00 mmol),1.0,mmol,,,,,,,,,,,,,,,,,,,,,"N,N-dimethylformamide",DMF,1.0 mL,1.0,,,,,120.0,120 °C,48.0,48 h,15 mL screw-cap reaction tube,stirred,"DMF, THF","3× hot DMF soaks, 3× hot THF soaks",100 °C under vacuum for 24 h,100.0,24.0,brown powder,92.0,,fcu,Zr6O4(OH)4 12-connected SBU,,,464.0,,,,,10.1021/jacs.3c02787,ok,
10.1021/jacs.3c02787,downloaded\10.1021_jacs.3c02787.pdf,SI downloaded\10.1021_jacs.3c02787_SI.pdf,mof_json_store\10.1021_jacs.3c02787\raw_output.json,mof_json_store\10.1021_jacs.3c02787\synthesis_008.json,yes,Zr12(OAc)2 precursor gave poorly crystalline UiO-66; UiO-66 from ZrPiv without HCl failed; LAG attempts for MOF-808 and PCN-128 unsuccessful.,UiO-66-(OH)2,,Eu(NO3)3·6H2O,ZrPiv,315 mg (0.167 mmol),0.167,mmol,nan,,,,,nan,,,,,"2,5-dihydroxyterephthalic acid",DOBDC,198 mg (1.00 mmol),1.0,mmol,,,,,,,,,,,concentrated hydrochloric acid,HCl,"170 μL (2.00 mmol, 12.0 equiv.)",2.0,mmol,,,,,,"N,N-dimethylformamide",DMF,2.0 mL,2.0,,,,,120.0,120 °C,72.0,72 h,15 mL screw-cap reaction tube,stirred,"DMF, THF","3× hot DMF soaks, 3× hot THF soaks",100 °C under vacuum for 24 h,100.0,24.0,brown powder,91.0,,fcu,Zr6O4(OH)4 12-connected SBU,,,503.0,,,,,10.1021/jacs.3c02787,ok,
10.1021/jacs.3c02787,downloaded\10.1021_jacs.3c02787.pdf,SI downloaded\10.1021_jacs.3c02787_SI.pdf,mof_json_store\10.1021_jacs.3c02787\raw_output.json,mof_json_store\10.1021_jacs.3c02787\synthesis_009.json,yes,Zr12(OAc)2 precursor gave poorly crystalline UiO-66; UiO-66 from ZrPiv without HCl failed; LAG attempts for MOF-808 and PCN-128 unsuccessful.,UiO-67,,CdCl2,ZrCl4,233 mg (1.00 mmol),1,mmol,nan,,,,,nan,,,,,"biphenyl-4,4'-dicarboxylic acid",BPDC,242 mg (1.00 mmol),1.0,mmol,,,,,,,,,,,,,,,,,,,,,"N,N-dimethylformamide",DMF,1.0 mL,1.0,,,,,120.0,120 °C,48.0,48 h,15 mL screw-cap reaction tube,stirred,"DMF, THF","3× hot DMF soaks, 3× hot THF soaks",100 °C under vacuum for 24 h,100.0,24.0,white powder,79.0,,fcu,Zr6O4(OH)4 12-connected SBU,,,2492.0,,,,,10.1021/jacs.3c02787,ok,
10.1021/jacs.3c02787,downloaded\10.1021_jacs.3c02787.pdf,SI downloaded\10.1021_jacs.3c02787_SI.pdf,mof_json_store\10.1021_jacs.3c02787\raw_output.json,mof_json_store\10.1021_jacs.3c02787\synthesis_010.json,yes,Zr12(OAc)2 precursor gave poorly crystalline UiO-66; UiO-66 from ZrPiv without HCl failed; LAG attempts for MOF-808 and PCN-128 unsuccessful.,UiO-67,,Cu(NO3)2·3H2O,ZrPiv,315 mg (0.167 mmol),0.167,mmol,nan,,,,,nan,,,,,"biphenyl-4,4'-dicarboxylic acid",BPDC,242 mg (1.00 mmol),1.0,mmol,,,,,,,,,,,concentrated hydrochloric acid,HCl,"170 μL (2.00 mmol, 12.0 equiv.)",2.0,mmol,,,,,,"N,N-dimethylformamide",DMF,2.0 mL,2.0,,,,,120.0,120 °C,72.0,72 h,15 mL screw-cap reaction tube,stirred,"DMF, THF","3× hot DMF soaks, 3× hot THF soaks",100 °C under vacuum for 24 h,100.0,24.0,white powder,80.0,,fcu,Zr6O4(OH)4 12-connected SBU,,,1954.0,,,,,10.1021/jacs.3c02787,ok,
10.1021/jacs.3c02787,downloaded\10.1021_jacs.3c02787.pdf,SI downloaded\10.1021_jacs.3c02787_SI.pdf,mof_json_store\10.1021_jacs.3c02787\raw_output.json,mof_json_store\10.1021_jacs.3c02787\synthesis_011.json,yes,Zr12(OAc)2 precursor gave poorly crystalline UiO-66; UiO-66 from ZrPiv without HCl failed; LAG attempts for MOF-808 and PCN-128 unsuccessful.,UiO-68-Me2,,ZrCl4,ZrCl4,233 mg (1.00 mmol),1,mmol,nan,,,,,nan,,,,,"2′,5′-dimethyl-[1,1′:4′,1″-terphenyl]-4,4″-dicarboxylic acid",,346 mg (1.00 mmol),1.0,mmol,,,,,,,,,,,,,,,,,,,,,"N,N-dimethylformamide",DMF,1.0 mL,1.0,,,,,120.0,120 °C,48.0,48 h,15 mL screw-cap reaction tube,stirred,"DMF, THF","3× hot DMF soaks, 3× hot THF soaks",room temperature under vacuum for 24 h,25.0,24.0,white powder,69.0,,fcu,Zr6O4(OH)4 12-connected SBU,,,1237.0,,,,,10.1021/jacs.3c02787,ok,
10.1021/jacs.3c02787,downloaded\10.1021_jacs.3c02787.pdf,SI downloaded\10.1021_jacs.3c02787_SI.pdf,mof_json_store\10.1021_jacs.3c02787\raw_output.json,mof_json_store\10.1021_jacs.3c02787\synthesis_012.json,yes,Zr12(OAc)2 precursor gave poorly crystalline UiO-66; UiO-66 from ZrPiv without HCl failed; LAG attempts for MOF-808 and PCN-128 unsuccessful.,UiO-68-Me2,,ZrCl4,ZrPiv,315 mg (0.167 mmol),0.167,mmol,nan,,,,,nan,,,,,"2′,5′-dimethyl-[1,1′:4′,1″-terphenyl]-4,4″-dicarboxylic acid",,346 mg (1.00 mmol),1.0,mmol,,,,,,,,,,,concentrated hydrochloric acid,HCl,"170 μL (2.00 mmol, 12.0 equiv.)",2.0,mmol,,,,,,"N,N-dimethylformamide",DMF,2.0 mL,2.0,,,,,120.0,120 °C,72.0,72 h,15 mL screw-cap reaction tube,stirred,"DMF, THF","3× hot DMF soaks, 3× hot THF soaks",room temperature under vacuum for 24 h,25.0,24.0,white powder,63.0,,fcu,Zr6O4(OH)4 12-connected SBU,,,2413.0,,,,,10.1021/jacs.3c02787,ok,
10.1021/jacs.3c02787,downloaded\10.1021_jacs.3c02787.pdf,SI downloaded\10.1021_jacs.3c02787_SI.pdf,mof_json_store\10.1021_jacs.3c02787\raw_output.json,mof_json_store\10.1021_jacs.3c02787\synthesis_013.json,yes,Zr12(OAc)2 precursor gave poorly crystalline UiO-66; UiO-66 from ZrPiv without HCl failed; LAG attempts for MOF-808 and PCN-128 unsuccessful.,MOF-808,,ZrCl4,ZrOCl2·8H2O,242 mg (0.750 mmol),0.75,mmol,nan,,,,,nan,,,,,"benzene-1,3,5-tricarboxylic acid",BTC,52.5 mg (0.250 mmol),0.25,mmol,,,,,,,,,,,formic acid,FA,0.50 mL,,,,,,,,"N,N-dimethylformamide",DMF,0.50 mL,0.5,,,,,120.0,120 °C,48.0,48 h,15 mL screw-cap reaction tube,stirred,"DMF, THF","3× hot DMF soaks, 3× hot THF soaks",100 °C under vacuum for 24 h,100.0,24.0,white powder,75.0,,spn,Zr6 oxo 6-connected SBU,,,1789.0,,,,,10.1021/jacs.3c02787,ok,
10.1021/jacs.3c02787,downloaded\10.1021_jacs.3c02787.pdf,SI downloaded\10.1021_jacs.3c02787_SI.pdf,mof_json_store\10.1021_jacs.3c02787\raw_output.json,mof_json_store\10.1021_jacs.3c02787\synthesis_014.json,yes,Zr12(OAc)2 precursor gave poorly crystalline UiO-66; UiO-66 from ZrPiv without HCl failed; LAG attempts for MOF-808 and PCN-128 unsuccessful.,MOF-808,,ZrCl4,ZrPiv,237 mg (0.125 mmol),0.125,mmol,nan,,,,,nan,,,,,"benzene-1,3,5-tricarboxylic acid",BTC,52.5 mg (0.250 mmol),0.25,mmol,,,,,,,,,,,formic acid,FA,0.50 mL,,,,,,,,"N,N-dimethylformamide",DMF,0.50 mL,0.5,,,,,120.0,120 °C,72.0,72 h,15 mL screw-cap reaction tube,stirred,"DMF, THF","3× hot DMF soaks, 3× hot THF soaks",100 °C under vacuum for 24 h,100.0,24.0,white powder,72.0,,spn,Zr6 oxo 6-connected SBU,,,1732.0,,,,,10.1021/jacs.3c02787,ok,
10.1021/jacs.3c02787,downloaded\10.1021_jacs.3c02787.pdf,SI downloaded\10.1021_jacs.3c02787_SI.pdf,mof_json_store\10.1021_jacs.3c02787\raw_output.json,mof_json_store\10.1021_jacs.3c02787\synthesis_015.json,yes,Zr12(OAc)2 precursor gave poorly crystalline UiO-66; UiO-66 from ZrPiv without HCl failed; LAG attempts for MOF-808 and PCN-128 unsuccessful.,PCN-128,,Zn(NO3)2·6H2O,ZrCl4,175 mg (0.750 mmol),0.75,mmol,nan,,,,,nan,,,,,"4′,4‴,4″‴,4″″‴-(ethene-1,1,2,2-tetrayl)tetrakis(([1,1′-biphenyl]-4-carboxylic acid))",ETTC,203 mg (0.250 mmol),0.25,mmol,,,,,,,,,,,trifluoroacetic acid,TFA,0.10 mL,,,,,,,,"N,N-dimethylformamide",DMF,1.0 mL,1.0,,,,,120.0,120 °C,48.0,48 h,15 mL screw-cap reaction tube,stirred,"DMF, THF","3× hot DMF soaks, 3× hot THF soaks",room temperature under vacuum for 24 h,25.0,24.0,light-yellow powder,69.0,,csq,Zr6 oxo 8-connected SBU,,,1321.0,,,,,10.1021/jacs.3c02787,ok,
10.1021/jacs.3c02787,downloaded\10.1021_jacs.3c02787.pdf,SI downloaded\10.1021_jacs.3c02787_SI.pdf,mof_json_store\10.1021_jacs.3c02787\raw_output.json,mof_json_store\10.1021_jacs.3c02787\synthesis_016.json,yes,Zr12(OAc)2 precursor gave poorly crystalline UiO-66; UiO-66 from ZrPiv without HCl failed; LAG attempts for MOF-808 and PCN-128 unsuccessful.,PCN-128,,Zn(NO3)2·6H2O,ZrPiv,237 mg (0.125 mmol),0.125,mmol,nan,,,,,nan,,,,,"4′,4‴,4″‴,4″″‴-(ethene-1,1,2,2-tetrayl)tetrakis(([1,1′-biphenyl]-4-carboxylic acid))",ETTC,203 mg (0.250 mmol),0.25,mmol,,,,,,,,,,,trifluoroacetic acid,TFA,0.10 mL,,,,,,,,"N,N-dimethylformamide",DMF,1.0 mL,1.0,,,,,120.0,120 °C,72.0,72 h,15 mL screw-cap reaction tube,stirred,"DMF, THF","3× hot DMF soaks, 3× hot THF soaks",room temperature under vacuum for 24 h,25.0,24.0,"hexagonal rods, light-yellow powder",73.0,,csq,Zr6 oxo 8-connected SBU,,,1983.0,,,,,10.1021/jacs.3c02787,ok,
10.1039/d0nj00257g,downloaded\10.1039_d0nj00257g.pdf,SI downloaded\10.1039_d0nj00257g_SI.pdf,mof_json_store\10.1039_d0nj00257g\raw_output.json,mof_json_store\10.1039_d0nj00257g\synthesis_001.json,yes,Pb2+ precipitated with sulfate and Bi3+ underwent oxolation in water; incorporation into MIL-100(Fe) failed.,MIL-100(Fe),,Cr(NO3)3·9H2O,,2.25 g,8.26755,mmol,nan,,,,,nan,,,,,sodium trimesate trihydrate,Na3BTC,1.86 g,1.86,g,,,,,,,,,,,,,,,,,,,,,water,H2O,125 mL (Na3BTC solution) + 125 mL (metal salt solution),,,,,,25,RT,15.0,15 h,500 mL Erlenmeyer flask,stirred (500 rpm),"water, ethanol",3× 250 mL each,200 °C under vacuum for 10 h,200.0,10.0,,,,,,,,2012.0,not_reported,not_reported,355.0,,10.1039/d0nj00257g,ok,
10.1039/d0nj00257g,downloaded\10.1039_d0nj00257g.pdf,SI downloaded\10.1039_d0nj00257g_SI.pdf,mof_json_store\10.1039_d0nj00257g\raw_output.json,mof_json_store\10.1039_d0nj00257g\synthesis_002.json,yes,Pb2+ precipitated with sulfate and Bi3+ underwent oxolation in water; incorporation into MIL-100(Fe) failed.,MIL-100(Fe),,Cr(NO3)3·9H2O,,2.25 g,8.26755,mmol,Fe(NO3)3·9H2O,,,,,nan,,,,,"benzene-1,3,5-tricarboxylic acid",BTC,1.42 g,1.42,g,,,,,,,,,,,sodium hydroxide,NaOH,0.80 g,0.8,g,,,,,,water,H2O,125 mL (H3BTC/NaOH solution) + 125 mL (FeSO4 solution),,,,,,25,RT,15.0,15 h,500 mL Erlenmeyer flask,stirred (500 rpm),"water, ethanol",3× 250 mL each,200 °C under vacuum for 10 h (for sorption measurements),200.0,10.0,,,,,,,,1542.0,not_reported,not_reported,355.0,,10.1039/d0nj00257g,ok,
10.1039/d0nj00257g,downloaded\10.1039_d0nj00257g.pdf,SI downloaded\10.1039_d0nj00257g_SI.pdf,mof_json_store\10.1039_d0nj00257g\raw_output.json,mof_json_store\10.1039_d0nj00257g\synthesis_003.json,yes,Pb2+ precipitated with sulfate and Bi3+ underwent oxolation in water; incorporation into MIL-100(Fe) failed.,"MIL-100(Fe,Al)",,Zn(NO3)2·6H2O,,1.50 g,6.89715,mmol,nan,,0.19 g,0.19,g,nan,,,,,sodium trimesate trihydrate,Na3BTC,1.86 g,1.86,g,,,,,,,,,,,,,,,,,,,,,water,H2O,125 mL (Na3BTC solution) + 125 mL (FeSO4 + AlCl3 solution),,,,,,25,RT,15.0,15 h,500 mL Erlenmeyer flask,stirred (500 rpm),"water, ethanol",3× 250 mL each,200 °C under vacuum for 10 h,200.0,10.0,yellow-white to orange powder,,,,,,,1883.0,not_reported,not_reported,355.0,,10.1039/d0nj00257g,ok,
10.1039/d0nj00257g,downloaded\10.1039_d0nj00257g.pdf,SI downloaded\10.1039_d0nj00257g_SI.pdf,mof_json_store\10.1039_d0nj00257g\raw_output.json,mof_json_store\10.1039_d0nj00257g\synthesis_004.json,yes,Pb2+ precipitated with sulfate and Bi3+ underwent oxolation in water; incorporation into MIL-100(Fe) failed.,"MIL-100(Fe,Ti)",,Zn(NO3)2·6H2O,,1.50 g,6.89715,mmol,nan,,0.21 g,0.21,g,nan,,,,,sodium trimesate trihydrate,Na3BTC,1.86 g,1.86,g,,,,,,,,,,,,,,,,,,,,,water,H2O,125 mL + 125 mL water,,,,,,25,RT,15.0,15 h,500 mL Erlenmeyer flask,stirred (500 rpm),"water, ethanol",3× 250 mL each,200 °C under vacuum for 10 h,200.0,10.0,dark brown/whitening to orange,,,,,,,1687.0,not_reported,not_reported,355.0,,10.1039/d0nj00257g,ok,
10.1039/d0nj00257g,downloaded\10.1039_d0nj00257g.pdf,SI downloaded\10.1039_d0nj00257g_SI.pdf,mof_json_store\10.1039_d0nj00257g\raw_output.json,mof_json_store\10.1039_d0nj00257g\synthesis_005.json,yes,Pb2+ precipitated with sulfate and Bi3+ underwent oxolation in water; incorporation into MIL-100(Fe) failed.,"MIL-100(Fe,V)",,Zn(NO3)2·6H2O,,1.50 g,6.89715,mmol,nan,,0.21 g,0.21,g,nan,,,,,sodium trimesate trihydrate,Na3BTC,1.86 g,1.86,g,,,,,,,,,,,,,,,,,,,,,water,H2O,125 mL + 125 mL water,,,,,,25,RT,15.0,15 h,500 mL Erlenmeyer flask,stirred (500 rpm),"water, ethanol",3× 250 mL each,200 °C under vacuum for 10 h,200.0,10.0,green-grey to orange,,,,,,,1811.0,not_reported,not_reported,355.0,,10.1039/d0nj00257g,ok,
10.1039/d0nj00257g,downloaded\10.1039_d0nj00257g.pdf,SI downloaded\10.1039_d0nj00257g_SI.pdf,mof_json_store\10.1039_d0nj00257g\raw_output.json,mof_json_store\10.1039_d0nj00257g\synthesis_006.json,yes,Pb2+ precipitated with sulfate and Bi3+ underwent oxolation in water; incorporation into MIL-100(Fe) failed.,"MIL-100(Fe,Cr)",,Zn(NO3)2·6H2O,,1.50 g,6.89715,mmol,CuCl2·2H2O,,0.34 g,0.34,g,nan,,,,,sodium trimesate trihydrate,Na3BTC,1.86 g,1.86,g,,,,,,,,,,,,,,,,,,,,,water,H2O,125 mL + 125 mL water,,,,,,25,RT,15.0,15 h,500 mL Erlenmeyer flask,stirred (500 rpm),"water, ethanol",3× 250 mL each,200 °C under vacuum for 10 h,200.0,10.0,dark green to orange,,,,,,,1357.0,not_reported,not_reported,355.0,,10.1039/d0nj00257g,ok,
10.1039/d0nj00257g,downloaded\10.1039_d0nj00257g.pdf,SI downloaded\10.1039_d0nj00257g_SI.pdf,mof_json_store\10.1039_d0nj00257g\raw_output.json,mof_json_store\10.1039_d0nj00257g\synthesis_007.json,yes,Pb2+ precipitated with sulfate and Bi3+ underwent oxolation in water; incorporation into MIL-100(Fe) failed.,"MIL-100(Fe,Mn)",,MnSO4,,1.50 g,9.93384,mmol,nan,,0.17 g,0.17,g,nan,,,,,sodium trimesate trihydrate,Na3BTC,1.86 g,1.86,g,,,,,,,,,,,,,,,,,,,,,water,H2O,125 mL + 125 mL water,,,,,,25,RT,15.0,15 h,500 mL Erlenmeyer flask,stirred (500 rpm),"water, ethanol",3× 250 mL each,200 °C under vacuum for 10 h,200.0,10.0,yellow (slightly orange) powder,,,,,,,1859.0,not_reported,not_reported,355.0,,10.1039/d0nj00257g,ok,
10.1039/d0nj00257g,downloaded\10.1039_d0nj00257g.pdf,SI downloaded\10.1039_d0nj00257g_SI.pdf,mof_json_store\10.1039_d0nj00257g\raw_output.json,mof_json_store\10.1039_d0nj00257g\synthesis_008.json,yes,Pb2+ precipitated with sulfate and Bi3+ underwent oxolation in water; incorporation into MIL-100(Fe) failed.,"MIL-100(Fe,Co)",,MnSO4,,1.50 g,9.93384,mmol,nan,,0.32 g,0.32,g,nan,,,,,sodium trimesate trihydrate,Na3BTC,1.86 g,1.86,g,,,,,,,,,,,,,,,,,,,,,water,H2O,125 mL + 125 mL water,,,,,,25,RT,15.0,15 h,500 mL Erlenmeyer flask,stirred (500 rpm),"water, ethanol",3× 250 mL each,200 °C under vacuum for 10 h,200.0,10.0,orange powder,,,,,,,2256.0,not_reported,not_reported,355.0,,10.1039/d0nj00257g,ok,
10.1039/d0nj00257g,downloaded\10.1039_d0nj00257g.pdf,SI downloaded\10.1039_d0nj00257g_SI.pdf,mof_json_store\10.1039_d0nj00257g\raw_output.json,mof_json_store\10.1039_d0nj00257g\synthesis_009.json,yes,Pb2+ precipitated with sulfate and Bi3+ underwent oxolation in water; incorporation into MIL-100(Fe) failed.,"MIL-100(Fe,Ni)",,Cr(NO3)3·9H2O,,1.50 g,5.5117,mmol,nan,,0.33 g,0.33,g,nan,,,,,sodium trimesate trihydrate,Na3BTC,1.86 g,1.86,g,,,,,,,,,,,,,,,,,,,,,water,H2O,125 mL + 125 mL water,,,,,,25,RT,15.0,15 h,500 mL Erlenmeyer flask,stirred (500 rpm),"water, ethanol",3× 250 mL each,200 °C under vacuum for 10 h,200.0,10.0,yellow powder,,,,,,,2274.0,not_reported,not_reported,355.0,,10.1039/d0nj00257g,ok,
10.1039/d0nj00257g,downloaded\10.1039_d0nj00257g.pdf,SI downloaded\10.1039_d0nj00257g_SI.pdf,mof_json_store\10.1039_d0nj00257g\raw_output.json,mof_json_store\10.1039_d0nj00257g\synthesis_010.json,yes,Pb2+ precipitated with sulfate and Bi3+ underwent oxolation in water; incorporation into MIL-100(Fe) failed.,"MIL-100(Fe,Cu)",,Cr(NO3)3·9H2O,,1.50 g,5.5117,mmol,nan,,0.23 g,0.23,g,nan,,,,,sodium trimesate trihydrate,Na3BTC,1.86 g,1.86,g,,,,,,,,,,,,,,,,,,,,,water,H2O,125 mL + 125 mL water,,,,,,25,RT,15.0,15 h,500 mL Erlenmeyer flask,stirred (500 rpm),"water, ethanol",3× 250 mL each,200 °C under vacuum for 10 h,200.0,10.0,brown powder,,,,,,,1674.0,not_reported,not_reported,327.0,,10.1039/d0nj00257g,ok,
10.1039/d0nj00257g,downloaded\10.1039_d0nj00257g.pdf,SI downloaded\10.1039_d0nj00257g_SI.pdf,mof_json_store\10.1039_d0nj00257g\raw_output.json,mof_json_store\10.1039_d0nj00257g\synthesis_011.json,yes,Pb2+ precipitated with sulfate and Bi3+ underwent oxolation in water; incorporation into MIL-100(Fe) failed.,"MIL-100(Fe,Zn)",,Cr(NO3)3·9H2O,,1.50 g,5.5117,mmol,nan,,0.19 g,0.19,g,nan,,,,,sodium trimesate trihydrate,Na3BTC,1.86 g,1.86,g,,,,,,,,,,,,,,,,,,,,,water,H2O,125 mL + 125 mL water,,,,,,25,RT,15.0,15 h,500 mL Erlenmeyer flask,stirred (500 rpm),"water, ethanol",3× 250 mL each,200 °C under vacuum for 10 h,200.0,10.0,canary yellow powder,,,,,,,2192.0,not_reported,not_reported,355.0,,10.1039/d0nj00257g,ok,
10.1039/d0nj00257g,downloaded\10.1039_d0nj00257g.pdf,SI downloaded\10.1039_d0nj00257g_SI.pdf,mof_json_store\10.1039_d0nj00257g\raw_output.json,mof_json_store\10.1039_d0nj00257g\synthesis_012.json,yes,Pb2+ precipitated with sulfate and Bi3+ underwent oxolation in water; incorporation into MIL-100(Fe) failed.,"MIL-100(Fe,Cd)",,Cr(NO3)3·9H2O,,1.50 g,5.5117,mmol,nan,,0.42 g,0.42,g,nan,,,,,sodium trimesate trihydrate,Na3BTC,1.86 g,1.86,g,,,,,,,,,,,,,,,,,,,,,water,H2O,125 mL + 125 mL water,,,,,,25,RT,15.0,15 h,500 mL Erlenmeyer flask,stirred (500 rpm),"water, ethanol",3× 250 mL each,200 °C under vacuum for 10 h,200.0,10.0,light yellow powder,,,,,,,1462.0,not_reported,not_reported,355.0,,10.1039/d0nj00257g,ok,
10.1039/d0nj00257g,downloaded\10.1039_d0nj00257g.pdf,SI downloaded\10.1039_d0nj00257g_SI.pdf,mof_json_store\10.1039_d0nj00257g\raw_output.json,mof_json_store\10.1039_d0nj00257g\synthesis_013.json,yes,Pb2+ precipitated with sulfate and Bi3+ underwent oxolation in water; incorporation into MIL-100(Fe) failed.,"MIL-100(Fe,Y)",,PbI2,,1.50 g,3.25374,mmol,nan,,0.61 g,0.61,g,nan,,,,,sodium trimesate trihydrate,Na3BTC,1.86 g,1.86,g,,,,,,,,,,,,,,,,,,,,,water,H2O,125 mL + 125 mL water,,,,,,25,RT,15.0,15 h,500 mL Erlenmeyer flask,stirred (500 rpm),"water, ethanol",3× 250 mL each,200 °C under vacuum for 10 h,200.0,10.0,white to yellowing powder,,,,,,,1350.0,not_reported,not_reported,355.0,,10.1039/d0nj00257g,ok,
10.1039/d0nj00257g,downloaded\10.1039_d0nj00257g.pdf,SI downloaded\10.1039_d0nj00257g_SI.pdf,mof_json_store\10.1039_d0nj00257g\raw_output.json,mof_json_store\10.1039_d0nj00257g\synthesis_014.json,yes,Pb2+ precipitated with sulfate and Bi3+ underwent oxolation in water; incorporation into MIL-100(Fe) failed.,"MIL-100(Fe,La)",,PbI2,,1.50 g,3.25374,mmol,NaI,,0.51 g,0.51,g,nan,,,,,sodium trimesate trihydrate,Na3BTC,1.86 g,1.86,g,,,,,,,,,,,,,,,,,,,,,water,H2O,125 mL + 125 mL water,,,,,,25,RT,15.0,15 h,500 mL Erlenmeyer flask,stirred (500 rpm),"water, ethanol",3× 250 mL each,200 °C under vacuum for 10 h,200.0,10.0,white/yellowing powder,,,,,,,1137.0,not_reported,not_reported,355.0,,10.1039/d0nj00257g,ok,
10.1039/d0nj00257g,downloaded\10.1039_d0nj00257g.pdf,SI downloaded\10.1039_d0nj00257g_SI.pdf,mof_json_store\10.1039_d0nj00257g\raw_output.json,mof_json_store\10.1039_d0nj00257g\synthesis_015.json,yes,Pb2+ precipitated with sulfate and Bi3+ underwent oxolation in water; incorporation into MIL-100(Fe) failed.,"MIL-100(Fe,Ce)",,Ni(CH3COO)2,,1.50 g,8.4851,mmol,nan,,0.50 g,0.5,g,nan,,,,,sodium trimesate trihydrate,Na3BTC,1.86 g,1.86,g,,,,,,,,,,,,,,,,,,,,,water,H2O,125 mL + 125 mL water,,,,,,25,RT,15.0,15 h,500 mL Erlenmeyer flask,stirred (500 rpm),"water, ethanol",3× 250 mL each,200 °C under vacuum for 10 h,200.0,10.0,white/yellowing powder,,,,,,,788.0,not_reported,not_reported,355.0,,10.1039/d0nj00257g,ok,
10.1039/d0nj00257g,downloaded\10.1039_d0nj00257g.pdf,SI downloaded\10.1039_d0nj00257g_SI.pdf,mof_json_store\10.1039_d0nj00257g\raw_output.json,mof_json_store\10.1039_d0nj00257g\synthesis_016.json,yes,Pb2+ precipitated with sulfate and Bi3+ underwent oxolation in water; incorporation into MIL-100(Fe) failed.,"MIL-100(Fe,Pr)",,Ni(CH3COO)2,,1.50 g,8.4851,mmol,nan,,0.50 g,0.5,g,nan,,,,,sodium trimesate trihydrate,Na3BTC,1.86 g,1.86,g,,,,,,,,,,,,,,,,,,,,,water,H2O,125 mL + 125 mL water,,,,,,25,RT,15.0,15 h,500 mL Erlenmeyer flask,stirred (500 rpm),"water, ethanol",3× 250 mL each,200 °C under vacuum for 10 h,200.0,10.0,white/yellowing powder,,,,,,,942.0,not_reported,not_reported,355.0,,10.1039/d0nj00257g,ok,
10.1039/d0nj00257g,downloaded\10.1039_d0nj00257g.pdf,SI downloaded\10.1039_d0nj00257g_SI.pdf,mof_json_store\10.1039_d0nj00257g\raw_output.json,mof_json_store\10.1039_d0nj00257g\synthesis_017.json,yes,Pb2+ precipitated with sulfate and Bi3+ underwent oxolation in water; incorporation into MIL-100(Fe) failed.,"MIL-100(Fe,Sm)",,Co(CH3COO)2,,1.50 g,8.4736,mmol,nan,,0.50 g,0.5,g,nan,,,,,sodium trimesate trihydrate,Na3BTC,1.86 g,1.86,g,,,,,,,,,,,,,,,,,,,,,water,H2O,125 mL + 125 mL water,,,,,,25,RT,15.0,15 h,500 mL Erlenmeyer flask,stirred (500 rpm),"water, ethanol",3× 250 mL each,200 °C under vacuum for 10 h,200.0,10.0,white/yellowing powder,,,,,,,1445.0,not_reported,not_reported,355.0,,10.1039/d0nj00257g,ok,
10.1039/d0nj00257g,downloaded\10.1039_d0nj00257g.pdf,SI downloaded\10.1039_d0nj00257g_SI.pdf,mof_json_store\10.1039_d0nj00257g\raw_output.json,mof_json_store\10.1039_d0nj00257g\synthesis_018.json,yes,Pb2+ precipitated with sulfate and Bi3+ underwent oxolation in water; incorporation into MIL-100(Fe) failed.,"MIL-100(Fe,Tb)",,Cu(NO3)2,,1.50 g,7.99772,mmol,nan,,0.61 g,0.61,g,nan,,,,,sodium trimesate trihydrate,Na3BTC,1.86 g,1.86,g,,,,,,,,,,,,,,,,,,,,,water,H2O,125 mL + 125 mL water,,,,,,25,RT,15.0,15 h,500 mL Erlenmeyer flask,stirred (500 rpm),"water, ethanol",3× 250 mL each,200 °C under vacuum for 10 h,200.0,10.0,white/yellowing powder,,,,,,,1419.0,not_reported,not_reported,355.0,,10.1039/d0nj00257g,ok,
10.1039/d0nj00257g,downloaded\10.1039_d0nj00257g.pdf,SI downloaded\10.1039_d0nj00257g_SI.pdf,mof_json_store\10.1039_d0nj00257g\raw_output.json,mof_json_store\10.1039_d0nj00257g\synthesis_019.json,yes,Pb2+ precipitated with sulfate and Bi3+ underwent oxolation in water; incorporation into MIL-100(Fe) failed.,"MIL-100(Fe,Co) (varying Co/Fe noted; representative conditions as S2A)",,Cu(NO3)2,,1.50 g,7.99772,mmol,nan,,0.32 g,0.32,g,nan,,,,,sodium trimesate trihydrate,Na3BTC,1.86 g,1.86,g,,,,,,,,,,,,,,,,,,,,,water,H2O,125 mL (Na3BTC) + 125 mL (metal salts),,,,,,25,RT; time varied in study (4–24 h); representative synthesis 15 h,15.0,15 h (representative); 4–24 h explored,500 mL Erlenmeyer flask,stirred (500 rpm),"water, ethanol",3× 250 mL each,200 °C under vacuum for 10 h,200.0,10.0,,,,,,,,2256.0,not_reported,not_reported,355.0,,10.1039/d0nj00257g,ok,
10.1039/d0nj00257g,downloaded\10.1039_d0nj00257g.pdf,SI downloaded\10.1039_d0nj00257g_SI.pdf,mof_json_store\10.1039_d0nj00257g\raw_output.json,mof_json_store\10.1039_d0nj00257g\synthesis_020.json,yes,Pb2+ precipitated with sulfate and Bi3+ underwent oxolation in water; incorporation into MIL-100(Fe) failed.,"MIL-100(Fe,Cr) (representative)",,Cu(NO3)2,,1.50 g,7.99772,mmol,nan,,0.34 g,0.34,g,nan,,,,,sodium trimesate trihydrate,Na3BTC,1.86 g,1.86,g,,,,,,,,,,,,,,,,,,,,,water,H2O,125 mL + 125 mL water,,,,,,25,RT,15.0,15 h,500 mL Erlenmeyer flask,stirred (500 rpm),"water, ethanol",3× 250 mL each,200 °C under vacuum for 10 h,200.0,10.0,,,,,,,,1357.0,not_reported,not_reported,355.0,,10.1039/d0nj00257g,ok,
10.1039/d0nj00257g,downloaded\10.1039_d0nj00257g.pdf,SI downloaded\10.1039_d0nj00257g_SI.pdf,mof_json_store\10.1039_d0nj00257g\raw_output.json,mof_json_store\10.1039_d0nj00257g\synthesis_021.json,yes,Pb2+ precipitated with sulfate and Bi3+ underwent oxolation in water; incorporation into MIL-100(Fe) failed.,"MIL-100(Fe,Zn) (representative)",,Mn(NO3)2,,1.50 g,8.38245,mmol,nan,,0.19 g,0.19,g,nan,,,,,sodium trimesate trihydrate,Na3BTC,1.86 g,1.86,g,,,,,,,,,,,,,,,,,,,,,water,H2O,125 mL + 125 mL water,,,,,,25,RT,15.0,15 h,500 mL Erlenmeyer flask,stirred (500 rpm),"water, ethanol",3× 250 mL each,200 °C under vacuum for 10 h,200.0,10.0,,,,,,,,2192.0,not_reported,not_reported,355.0,,10.1039/d0nj00257g,ok,
10.1002/chem.201600447,downloaded\10.1002_chem.201600447.pdf,SI downloaded\10.1002_chem.201600447_SI.pdf,mof_json_store\10.1002_chem.201600447\raw_output.json,mof_json_store\10.1002_chem.201600447\synthesis_001.json,no,,NUPF-1,1058125,Sm(NO3)3·6H2O,,"10 mg, 0.03 mmol",0.03,mmol,nan,,,,,nan,,,,,"4,4',4'',4'''-((4,4',4'',4'''-(porphyrin-5,10,15,20-tetrayl)tetrakis(benzoyl))tetrakis(azanediyl))tetrabenzoic acid",H4L,"13 mg, 0.01 mmol",0.01,mmol,,,,,,,,,,,formic acid (anhydrous),,0.3 mL,0.3,mL,,,,,,"N,N-dimethylformamide",DMF,2 mL,2.0,,,,,120.0,120 °C,48.0,2 days,Teflon-lined acid-digestion bomb,static,"DMF, EtOH",several times,"Acetone solvent exchange (8×, refreshed every 12 h), then supercritical CO2 activation at 40 °C, 1400 psi for 2 h, repeated 3×",40.0,,dark purple rods,72.0,0.15 × 0.13 × 0.12 mm,scu,Zr6O8 8-connected SBU (twofold interpenetrated net),"a=30.6210(7) Å, b=55.6255(9) Å, c=24.4120(4) Å, α=β=γ=90°, Cmcm",,,not_reported,yes,450.0,,10.1002/chem.201600447,ok,
10.1039/c5ra23132a,downloaded\10.1039_c5ra23132a.pdf,SI downloaded\10.1039_c5ra23132a_SI.pdf,mof_json_store\10.1039_c5ra23132a\raw_output.json,mof_json_store\10.1039_c5ra23132a\synthesis_001.json,no,,MIL-101,,Eu(NO3)3·6H2O,,2.5 mmol,2.5,mmol,nan,,,,,nan,,,,,terephthalic acid,BDC,2.5 mmol,2.5,mmol,,,,,,,,,,,,,,,,,,,,,water,H2O,10 mL,10.0,,,,,218.0,218 °C,18.0,18 h,Teflon-lined autoclave (20 mL),stirred 30 min before heating,"H2O, EtOH",3 h each (H2O at 100 °C; EtOH at 60 °C),120 °C under vacuum overnight,120.0,,octahedral crystals,,,,,,,2521.916,not_reported,not_reported,,,10.1039/c5ra23132a,ok,
10.1021/la201769x,downloaded\10.1021_la201769x.pdf,SI downloaded\10.1021_la201769x_SI.pdf,mof_json_store\10.1021_la201769x\raw_output.json,mof_json_store\10.1021_la201769x\synthesis_001.json,yes,HCl in place of dicarboxylic acid gave mixture of 1 with Mg(HCOO)2·2H2O polymorphs; DMAc/DMF–CF3 solvent trials failed; basic conditions gave microcrystalline/amorphous product; Mg salt in DMF alone gave no crystals.,{H[Mg(HCOO)3]⊃NHMe2}∞,,Gd(NO3)3·6H2O,,"1.84 g, 5.6 mmol",5.6,mmol,nan,,,,,nan,,,,,formate,,,,,,,,,,,,,,,"cyclobutane-1,1′-dicarboxylic acid",,"0.40 g, 2.8 mmol",2.8,mmol,,,,,,"N,N-dimethylformamide",DMF,10 mL,10.0,,,,,140.0,140 °C,24.0,24 h,Teflon-lined stainless steel autoclave (inner Teflon beaker ca. 15 mL),static,"EtOH, petroleum ether",4× 10 mL each,140 °C under vacuum (UHV) for 72 h,140.0,72.0,colorless hexagonal crystals,18.0,,,,,3.35,448.0,not_reported,not_reported,,hydrogen storage,10.1021/la201769x,ok,
10.1002/zaac.201300253,downloaded\10.1002_zaac.201300253.pdf,,mof_json_store\10.1002_zaac.201300253\raw_output.json,mof_json_store\10.1002_zaac.201300253\synthesis_001.json,yes,"Parallel experiments varying Cu(NO3)2:L (2:1, 1:1, 1:2) and 120–210 °C for 3 d; only the stated 2:1 at 120 °C yielded crystals.",,924779,Tb(NO3)3·6H2O,,481 mg; 2 mmol,2,mmol,nan,,,,,nan,,,,,3-aminopyrazine-2-carboxylic acid,,139 mg; 1 mmol,1.0,mmol,,,,,,,,,,,,,,,,,,,,,water,H2O,9 mL,9.0,,,,,120.0,120 °C,72.0,72 h,15 mL Teflon-lined reactor,static,,,40 °C under reduced pressure for 10 h,40.0,10.0,green plate crystals,,0.20 × 0.14 × 0.13 mm,,"trinuclear Cu units with μ2-NO3 bridges; 3,3,3,4-connected net","monoclinic, P21/c; a=14.745(3), b=11.024(2), c=13.287(3) Å, β=97.27(3)°",,,yes,not_reported,230.0,,10.1002/zaac.201300253,ok,
10.1021/ic051992i,downloaded\10.1021_ic051992i.pdf,SI downloaded\10.1021_ic051992i_SI.pdf,mof_json_store\10.1021_ic051992i\raw_output.json,mof_json_store\10.1021_ic051992i\synthesis_001.json,no,,[Co2(trz)3Cl],,Dy(NO3)3·6H2O,,"0.379 g, 1.593 mmol",1.593,mmol,nan,,,,,nan,,,,,"1,2,4-triazole",trz,"0.235 g, 3.402 mmol",3.402,mmol,,,,,,,,,,,,,,,,,,,,,water,H2O,"10.00 g, 556 mmol",,,,,,200.0,200 °C,96.0,96 h,23 mL PTFE-lined stainless steel autoclave,stirred briefly before heating; static during reaction,,,,,,purple rods,90.0,,,{Co(trz)3}∞ chains linked by tetrahedral {CoN3Cl} nodes into 3D framework,"a=7.4914(5) Å, b=9.9397(7) Å, c=17.381(1) Å, Pnma",,,not_reported,not_reported,470.0,,10.1021/ic051992i,ok,
10.1021/acssuschemeng.2c00536,downloaded\10.1021_acssuschemeng.2c00536.pdf,SI downloaded\10.1021_acssuschemeng.2c00536_SI.pdf,mof_json_store\10.1021_acssuschemeng.2c00536\raw_output.json,mof_json_store\10.1021_acssuschemeng.2c00536\synthesis_001.json,no,,CAU-10pydc,,Co(NO3)2·6H2O,,21.73 g (90 mmol),90,mmol,[Ni(CN)4],,,,,nan,,,,,"3,5-pyridinedicarboxylic acid",pydc,15.04 g (90 mmol),15.04,g,,,,,,,,,,,sodium hydroxide,,10.80 g (270 mmol),10.8,g,,,,,,water,H2O,240 mL total (60 mL metal solution + 180 mL linker solution),240.0,,,,,120.0,120 °C under reflux,12.0,12 h,round-bottom flask with reflux condenser,stirred,"H2O, EtOH","200 mL H2O (3 h), then 200 mL EtOH (3 h)",150 °C in convection oven for 12 h,150.0,12.0,white crystallites (microsized),93.0,,,helical AlO6 chains bridged by μ-OH (rod SBU),"hydrated: a=21.4474(14) Å, c=10.6898(8) Å, I41/amd",5.7,1030.0,not_reported,yes,420.0,adsorption_cooling;heat_pump,10.1021/acssuschemeng.2c00536,ok,
10.1002/zaac.200800259,downloaded\10.1002_zaac.200800259.pdf,,mof_json_store\10.1002_zaac.200800259\raw_output.json,mof_json_store\10.1002_zaac.200800259\synthesis_001.json,no,,Cu3(OH)2(C4O4)2·4H2O,,Cu(NO3)2,,0.375 mmol,0.375,mmol,nan,,,,,nan,,,,,squaric acid,,0.750 mmol,0.75,mmol,,,,,,,,,,,m-phenylenediamine,,0.375 mmol,0.375,mmol,,,,,,water,H2O,339 mmol,,,,,,180.0,180 °C,96.0,96 h,10 mL Teflon-lined bomb (Teflon-lined stainless steel autoclave),static,"water, acetone",,air-dried,,,brown crystals,,,,edge-sharing CuO6 octahedral chains (brucite-like),"a=5.6437(4) Å, b=12.8357(9) Å, c=9.1507(6) Å, β=95.892(1)°, P21/c",,,not_reported,not_reported,,,10.1002/zaac.200800259,ok,
10.1002/zaac.200700073,downloaded\10.1002_zaac.200700073.pdf,,mof_json_store\10.1002_zaac.200700073\raw_output.json,mof_json_store\10.1002_zaac.200700073\synthesis_001.json,no,,,632093,Cu(NO3)2,,0.2 mmol,0.2,mmol,nan,,,,,nan,,,,,K2bqdc,bqdc,0.1 mmol,0.1,mmol,"1,10-phenanthroline",phen,0.4 mmol,0.4,mmol,,,,,,,,,,,,,,,,water,H2O,10 mL,10.0,,,,,170.0,170 °C,72.0,72 h,25 mL Teflon-lined stainless steel autoclave,stirred 30 min pre-seal; static during heating,,,,,,colorless block crystals,68.0,,,CdII single-ion node; distorted pentagonal bipyramid; 1D zigzag chain,"monoclinic, P21/c; a=16.1075(9) Å, b=11.9734(7) Å, c=19.8457(11) Å, β=112.7830(10)°, V=3528.8(3) Å3",,,yes,not_reported,311.0,luminescence,10.1002/zaac.200700073,ok,
10.1002/zaac.200700073,downloaded\10.1002_zaac.200700073.pdf,,mof_json_store\10.1002_zaac.200700073\raw_output.json,mof_json_store\10.1002_zaac.200700073\synthesis_002.json,no,,,632094,ZrCl4,,0.1 mmol,0.1,mmol,nan,,,,,nan,,,,,K2bqdc,bqdc,0.1 mmol,0.1,mmol,"1,10-phenanthroline",phen,0.1 mmol,0.1,mmol,,,,,,,,,,,,,,,,water,H2O,10 mL,10.0,,,,,170.0,170 °C,72.0,72 h,25 mL Teflon-lined stainless steel autoclave,stirred 30 min pre-seal; static during heating,,,,,,pale-yellow block crystals,63.0,,,"CdII eight-coordinate (CdN2O6), distorted monocapped pentagonal bipyramid; 3D framework","triclinic, P-1; a=8.2123(13) Å, b=11.857(2) Å, c=13.097(2) Å, α=94.400(2)°, β=93.621(2)°, γ=101.030(2)°, V=1244.0(3) Å3",,,yes,not_reported,340.0,luminescence,10.1002/zaac.200700073,ok,
10.1039/d2dt03446h,downloaded\10.1039_d2dt03446h.pdf,,mof_json_store\10.1039_d2dt03446h\raw_output.json,mof_json_store\10.1039_d2dt03446h\synthesis_001.json,no,,,2167746,Sm(NO3)3·6H2O,,"0.05 mmol, 22.2 mg",0.05,mmol,nan,,"0.1 mmol, 29.8 mg",0.1,mmol,nan,,,,,"2,2'-bipyridine-4,4'-dicarboxylic acid",H2LZ,"0.15 mmol, 36.6 mg",0.15,mmol,,,,,,,,,,,,,,,,,,,,,"N,N-dimethylformamide",DMF,8.0 mL,8.0,water,H2O,8.0 mL,8.0,130.0,130 °C,96.0,96 h; cooled to room temperature over 50 h,"stainless steel autoclave, 25 mL",pre-mix stirred 30 min; static during solvothermal,deionised water,,dried overnight at room temperature,,,white needle-like crystals,54.0,,,Eu3+ 9-coordinate; Zn2+ N4O2 octahedral; 2-fold interpenetrated 3D,,,,not_reported,yes,300.0,luminescence;sensing,10.1039/d2dt03446h,ok,
10.1002/chem.201803200,downloaded\10.1002_chem.201803200.pdf,SI downloaded\10.1002_chem.201803200_SI.pdf,mof_json_store\10.1002_chem.201803200\raw_output.json,mof_json_store\10.1002_chem.201803200\synthesis_001.json,no,,UiO-66(Hf),,Eu(NO3)3·6H2O,,300 mg (0.94 mmol),0.94,mmol,nan,,,,,nan,,,,,terephthalic acid,BDC,174 mg (1.04 mmol),174.0,mg,,,,,,,,,,,,,,,,,,,,,"N,N-dimethylformamide",DMF,10 mL DMF containing 0.1 M H2O,10.0,water,H2O,0.1 M in DMF,,100.0,100 °C,24.0,24 h,30 mL screw capped bottle (sealed),,"DMF, EtOH",DMF once; EtOH twice (2 × 50 mL),dried under vacuum at room temperature,,,,,,,Hf6O4(OH)4 SBU,,7.0,895.0,not_reported,not_reported,,,10.1002/chem.201803200,ok,
10.1002/zaac.201300240,downloaded\10.1002_zaac.201300240.pdf,,mof_json_store\10.1002_zaac.201300240\raw_output.json,mof_json_store\10.1002_zaac.201300240\synthesis_001.json,no,,,,Tb(NO3)3·6H2O,Zn(NO3)2·6H2O,"297 mg, 1.0 mmol",1,mmol,nan,,,,,nan,,,,,"4,4'-oxydibenzoic acid",H2L1,"258 mg, 1.0 mmol",1.0,mmol,"4,4'-bis(1-imidazolyl)biphenyl",bibp,"286 mg, 1.0 mmol",1.0,mmol,,,,,,sodium hydroxide,NaOH,"1 m NaOH solution, adjusted to pH 6.0",,,,,,,,water,H2O,8 mL,8.0,,,,,160.0,160 °C,72.0,3 d,25 mL Teflon-lined stainless steel vessel,,,,,,,colorless crystals,65.0,,dmp,ZnII (O2N2) 4-connected node,"a=8.5510(17) Å, b=22.199(4) Å, c=14.867(3) Å, α=90°, β=90°, γ=90°, Pnna",,,not_reported,not_reported,240.0,luminescence,10.1002/zaac.201300240,ok,
10.1002/zaac.201300240,downloaded\10.1002_zaac.201300240.pdf,,mof_json_store\10.1002_zaac.201300240\raw_output.json,mof_json_store\10.1002_zaac.201300240\synthesis_002.json,no,,,,Er(NO3)3·6H2O,CoCl2·6H2O,"238 mg, 1.0 mmol",1,mmol,nan,,,,,nan,,,,,"4,4'-(2,2'-oxybis(ethane-2,1-diyl)bis(oxy))dibenzoic acid",H2L2,"350 mg, 1.0 mmol",1.0,mmol,"1,4-bis(1-imidazolyl)benzene",bib,"218 mg, 1.0 mmol",1.0,mmol,,,,,,sodium hydroxide,NaOH,"1 m NaOH solution, adjusted to pH 6.0",,,,,,,,water,H2O,8 mL,8.0,,,,,160.0,160 °C,72.0,3 d,25 mL Teflon-lined stainless steel vessel,,,,,,,purple crystals,60.0,,,CoII (O2N2) tetrahedral nodes,"a=10.169(10) Å, b=11.891(9) Å, c=12.366(11) Å, α=92.341(15)°, β=112.077(19)°, γ=92.860(7)°, P-1",,,not_reported,not_reported,260.0,,10.1002/zaac.201300240,ok,
10.1039/b800255j,downloaded\10.1039_b800255j.pdf,,mof_json_store\10.1039_b800255j\raw_output.json,mof_json_store\10.1039_b800255j\synthesis_001.json,no,,Co(OBA)(BPP),672250,Yb(NO3)3·6H2O,,146 mg,0.37712,mmol,nan,,,,,nan,,,,,"4,4'-oxybis(benzoate)",OBA,258 mg,258.0,mg,"1,3-bis(4-pyridyl)propane",BPP,99 mg,99.0,mg,,,,,,hydrochloric acid (38%),HCl,0.1 mL (38%),0.1,mL,sodium carbonate,,100 mg,100.0,mg,water,H2O,5.0 mL,5.0,,,,,180.0,180 b0C,120.0,5 days,15 mL Teflon-lined autoclave,static,water,,dried at ambient temperature,,,block-shaped red crystals,,0.32 d7 0.30 d7 0.27 mm,,paddle-wheel Co2(CO2)4 dimer,"a=9.7103(11) c5, b=10.0679(11) c5, c=24.245(3) c5, df=90.852(2) b0, P21/n",,,not_reported,not_reported,250.0,,10.1039/b800255j,ok,
