Repository: zzhenglab/MOFinder

# MOFinder

MOFinder extracts MOF synthesis information from the literature, reconstructs evidence-supported negative reaction records, and prepares datasets for synthesis-outcome prediction.
[Web application](https://mofinder.chemistry.wustl.edu/) | [Demos](Demo/README.md) | [Source code](docs/source_to_code.md) | [Workflow guide](docs/workflow.md) | [Model evaluation](docs/evaluation.md)

## Quick start

The workflow runs through Python commands. Python 3.10 or newer is required. Clone the repository and initialize its related applications:

```bash
git clone --recurse-submodules https://github.com/zzhenglab/MOFinder.git
cd MOFinder
```

Start with the two offline demonstrations:

```bash

File: mof_extraction_1_2.csv (part 123 of 305)
doi,main_pdf,si_pdf,raw_output,parsed_json,article_trial_or_failure,article_trial_or_failure_notes,mof_name,crystal_code,metal_1,metal_1_abbr,metal_1_amount_text,metal_1_amount_value,metal_1_amount_unit,metal_2,metal_2_abbr,metal_2_amount_text,metal_2_amount_value,metal_2_amount_unit,metal_3,metal_3_abbr,metal_3_amount_text,metal_3_amount_value,metal_3_amount_unit,linker_1,linker_1_abbr,linker_1_amount_text,linker_1_amount_value,linker_1_amount_unit,linker_2,linker_2_abbr,linker_2_amount_text,linker_2_amount_value,linker_2_amount_unit,linker_3,linker_3_abbr,linker_3_amount_text,linker_3_amount_value,linker_3_amount_unit,modulator_1,modulator_1_abbr,modulator_1_amount_text,modulator_1_amount_value,modulator_1_amount_unit,modulator_2,modulator_2_abbr,modulator_2_amount_text,modulator_2_amount_value,modulator_2_amount_unit,solvent_main,solvent_main_abbr,solvent_main_amount_text,solvent_main_ml,solvent_secondary,solvent_secondary_abbr,solvent_secondary_amount_text,solvent_secondary_ml,temperature_c,temperature_c_text,time_h,time_text,vessel_type,stirring,washing_solvent,washing_cycles,activation_text,activation_temp_c,activation_time_h,crystal_morphology,yield_percent,crystal_size,topology_code,metal_cluster_connectivity,unit_cell_short,pore_diameter_A,BET_surface_area_m2g,air_stable,water_stable,tga_decomposition_temp_c,applications,reference,status,error
10.1039/b800255j,downloaded\10.1039_b800255j.pdf,,mof_json_store\10.1039_b800255j\raw_output.json,mof_json_store\10.1039_b800255j\synthesis_002.json,no,,Co(OBA)(BPP)·H2O,672251,SmCl3·6H2O,,292 mg,1.02523,mmol,nan,,,,,nan,,,,,"4,4'-oxybis(benzoate)",OBA,129 mg,129.0,mg,"1,3-bis(4-pyridyl)propane",BPP,99 mg,99.0,mg,,,,,,hydrochloric acid (38%),HCl,0.1 mL (38%),0.1,mL,sodium carbonate,,60 mg,60.0,mg,water,H2O,5.0 mL,5.0,,,,,160.0,160 b0C,120.0,5 days,15 mL Teflon-lined autoclave,static,,,,,,block-shaped black d7red crystals,high yield,0.29 d7 0.24 d7 0.21 mm,,,"a=13.979(3) c5, b=19.700(5) c5, c=36.094(9) c5, Fddd",,,not_reported,not_reported,160.0,,10.1039/b800255j,ok,
10.1039/b819302a,downloaded\10.1039_b819302a.pdf,,mof_json_store\10.1039_b819302a\raw_output.json,mof_json_store\10.1039_b819302a\synthesis_001.json,no,,,,EuCl3·6H2O,,"0.4 mmol, 73.3 mg",0.4,mmol,nan,,,,,nan,,,,,"1,2,3-triazole",Hta,"0.4 mmol, 27.6 mg",0.4,mmol,,,,,,,,,,,,,,,,,,,,,water,H2O,8 mL,8.0,,,,,180.0,180 °C,72.0,3 d,Teflon-lined bomb,,,,,,,colorless rod crystals,63.0,,,Cd/Cl inorganic [(Cd3Cl3)3+]n fused with {[Cd3(ta)3]3+}n double helices,"a=8.7114(12), b=13.7087(18), c=11.8156(16) Å, β=93.082(2)°, C2/c",,,yes,not_reported,,,10.1039/b819302a,ok,
10.1039/b819302a,downloaded\10.1039_b819302a.pdf,,mof_json_store\10.1039_b819302a\raw_output.json,mof_json_store\10.1039_b819302a\synthesis_002.json,no,,,,GdCl3·6H2O,,"0.2 mmol, 36.7 mg",0.2,mmol,nan,,,,,nan,,,,,"1,2,3-triazole",Hta,"0.4 mmol, 27.6 mg",0.4,mmol,,,,,,,,,,,,,,,,,,,,,water,H2O,8 mL,8.0,,,,,200.0,200 °C,72.0,3 d,Teflon-lined bomb,,,,,,,colorless crystals,23.0,,dia,Cd5(ta)6 unit; Cd-centered CdCd4 tetrahedron 4-connected nodes,"a=b=c=18.5954(8) Å, Fd-3m",10.0,,yes,not_reported,,,10.1039/b819302a,ok,
10.1002/zaac.201000354,downloaded\10.1002_zaac.201000354.pdf,SI downloaded\10.1002_zaac.201000354_SI.pdf,mof_json_store\10.1002_zaac.201000354\raw_output.json,mof_json_store\10.1002_zaac.201000354\synthesis_001.json,no,,,794990,DyCl3·6H2O,,1 mmol,1,mmol,nan,,,,,nan,,,,,benzotriazol-1-yl-acetonitrile,,1.0 mmol,1.0,mmol,benzotriazol-1-yl-acetic acid,,,,,1-(1H-tetrazol-5-ylmethyl)-1H-benzotriazole,,,,,sodium azide (NaN3),,1.5 mmol,1.5,mmol,,,,,,water (distilled),H2O,3.0 mL,3.0,,,,,150.0,150 °C,72.0,3 days,sealed Pyrex glass tube,static,,,,,,colorless block crystals,61.0,0.20 × 0.15 × 0.15 mm,,,"a=28.438(6) Å, b=9.4150(19) Å, c=17.760(4) Å, β=105.25(3)°, C2/c",,,not_reported,not_reported,,dielectric,10.1002/zaac.201000354,ok,
10.1021/acs.chemmater.3c01495,downloaded\10.1021_acs.chemmater.3c01495.pdf,SI downloaded\10.1021_acs.chemmater.3c01495_SI.pdf,mof_json_store\10.1021_acs.chemmater.3c01495\raw_output.json,mof_json_store\10.1021_acs.chemmater.3c01495\synthesis_002.json,no,,MIL-100(Fe),,Cu(NO3)2·3H2O,,"1.44 g, 3.56 mmol",3.56,mmol,nan,,,,,nan,,,,,"benzene-1,3,5-tricarboxylic acid",BTC,"0.5 g, 2.38 mmol",2.38,mmol,,,,,,,,,,,,,,,,,,,,,water,H2O,180 mL,180.0,,,,,25,room temperature (RT),,24 to 72 h,,"stirred, 300 rpm","distilled water, ethanol",2 times each,Activated at 150 b0C under vacuum for 6 h (for sorption/IR analyses),150.0,6.0,orange-brown nanoparticles (more spherical),42.6,,mtn,Fe3O trimer SBU forming supertetrahedra,,,1502.9,not_reported,not_reported,,drug_delivery,10.1021/acs.chemmater.3c01495,ok,
10.1021/acs.chemmater.3c01495,downloaded\10.1021_acs.chemmater.3c01495.pdf,SI downloaded\10.1021_acs.chemmater.3c01495_SI.pdf,mof_json_store\10.1021_acs.chemmater.3c01495\raw_output.json,mof_json_store\10.1021_acs.chemmater.3c01495\synthesis_003.json,no,,MIL-100(Fe),,Ag(ClO4)·1H2O,,"1.44 g, 3.56 mmol",3.56,mmol,nan,,,,,nan,,,,,"benzene-1,3,5-tricarboxylic acid",BTC,"0.5 g, 2.38 mmol",2.38,mmol,,,,,,,,,,,,,,,,,,,,,water,H2O,180 mL,180.0,,,,,60.0,60 b0C,,24 to 72 h,,"stirred, 300 rpm","distilled water, ethanol",2 times each,Activated at 150 b0C under vacuum for 6 h (for sorption/IR analyses),150.0,6.0,orange-brown nanoparticles (cubic-like),45.6,,mtn,Fe3O trimer SBU forming supertetrahedra,,,1580.2,not_reported,not_reported,,drug_delivery,10.1021/acs.chemmater.3c01495,ok,
10.1002/zaac.201200473,downloaded\10.1002_zaac.201200473.pdf,SI downloaded\10.1002_zaac.201200473_SI.pdf,mof_json_store\10.1002_zaac.201200473\raw_output.json,mof_json_store\10.1002_zaac.201200473\synthesis_001.json,no,,,896949,Cu(ClO4)2·6H2O,,"0.2 mmol, 57 mg",0.2,mmol,nan,,,,,nan,,,,,"2,5-thiophenedicarboxylic acid",H2TDC,"0.2 mmol, 34 mg",0.2,mmol,"1,1′-(1,4-butanediyl)bis(imidazole)",biim-4,"0.2 mmol, 38 mg",0.2,mmol,,,,,,sodium hydroxide (for pH adjustment),NaOH,"0.5 M NaOH solution, adjusted to pH 8.0",,,,,,,,water (distilled),H2O,10 mL,10.0,,,,,130.0,130 °C,72.0,3 d,25 mL Teflon-lined stainless steel vessel,static,,,,,,colorless block-shaped crystals,51.0,,dia,ZnII tetrahedral 4-connected SBU; fivefold interpenetrated,"a=9.422(2) Å, b=12.234(3) Å, c=18.735(4) Å, α=108.845(3)°, β=91.083(3)°, γ=110.110(3)°, P-1",,,not_reported,not_reported,300.0,luminescence,10.1002/zaac.201200473,ok,
10.1002/zaac.201200473,downloaded\10.1002_zaac.201200473.pdf,SI downloaded\10.1002_zaac.201200473_SI.pdf,mof_json_store\10.1002_zaac.201200473\raw_output.json,mof_json_store\10.1002_zaac.201200473\synthesis_002.json,no,,,896950,Cu(ClO4)2·6H2O,,0.2 mmol,0.2,mmol,nan,,,,,nan,,,,,"2,5-thiophenedicarboxylic acid",H2TDC,"0.2 mmol, 34 mg",0.2,mmol,"1,1′-(1,4-butanediyl)bis(imidazole)",biim-4,"0.2 mmol, 38 mg",0.2,mmol,,,,,,sodium hydroxide (for pH adjustment),NaOH,"0.5 M NaOH solution, adjusted to pH 8.0",,,,,,,,water (distilled),H2O,10 mL,10.0,,,,,130.0,130 °C,72.0,3 d,25 mL Teflon-lined stainless steel vessel,static,,,,,,colorless block-shaped crystals,54.0,,,"CdII 5-connected nodes; (3,5)-connected net","a=12.0282(8) Å, b=19.8658(13) Å, c=16.8577(11) Å, α=90°, β=109.7630(10)°, γ=90°, P21/c",,,not_reported,not_reported,290.0,luminescence,10.1002/zaac.201200473,ok,
10.1039/c4ra03077j,downloaded\10.1039_c4ra03077j.pdf,SI downloaded\10.1039_c4ra03077j_SI.pdf,mof_json_store\10.1039_c4ra03077j\raw_output.json,mof_json_store\10.1039_c4ra03077j\synthesis_001.json,no,,,,Ag(ClO4)·1H2O,,"29.10 mg, 0.10 mmol",0.1,mmol,nan,,,,,nan,,,,,"4-amino-benzene-1,2,4-triazole",L1,"7.96 mg, 0.05 mmol",0.05,mmol,,,,,,,,,,,,,,,,,,,,,water,H2O,10 mL,10.0,,,,,160.0,160 °C,48.0,48 h (then cooled to room temperature over 72 h),Teflon-lined autoclave,static,"water, diethyl ether",several times,Solvent exchange in dry chloroform for 72 h; evacuated at ambient temperature for 24 h; 100 °C under vacuum for 36 h,100.0,36.0,colorless block-shaped crystals,31.0,,,trinuclear Cd3 clusters; 4-connected SBU,"a=16.829(4), b=21.250(6), c=7.2108(19) Å; alpha=90.00, beta=90.00, gamma=90.00; Pba2",,488.9,yes,not_reported,210.0,luminescence;CO2_capture;sensing,10.1039/c4ra03077j,ok,
10.1039/c4ra03077j,downloaded\10.1039_c4ra03077j.pdf,SI downloaded\10.1039_c4ra03077j_SI.pdf,mof_json_store\10.1039_c4ra03077j\raw_output.json,mof_json_store\10.1039_c4ra03077j\synthesis_002.json,no,,,,Ag(ClO4)·1H2O,,"34.40 mg, 0.10 mmol",0.1,mmol,nan,,,,,nan,,,,,"4-amino-benzene-1,2,4-triazole",L1,"7.96 mg, 0.05 mmol",0.05,mmol,,,,,,,,,,,,,,,,,,,,,water,H2O,10 mL,10.0,,,,,160.0,160 °C,48.0,48 h (then cooled to room temperature over 72 h),Teflon-lined autoclave,static,"water, diethyl ether",several times,Solvent exchange in dry chloroform for 72 h; evacuated at ambient temperature for 24 h; 100 °C under vacuum for 36 h,100.0,36.0,colorless block-shaped crystals,37.0,,,"I1O3 hybrid framework with Cd–Br–Cd inorganic chains reinforcing 3D Cd–L1 net; (4,6,8)-connected","a=38.460(10), b=8.626(2), c=14.826(4) Å; alpha=90.00, beta=99.161(4), gamma=90.00; C2/c",,,yes,not_reported,305.0,luminescence;CO2_capture,10.1039/c4ra03077j,ok,
10.1039/c4ra03077j,downloaded\10.1039_c4ra03077j.pdf,SI downloaded\10.1039_c4ra03077j_SI.pdf,mof_json_store\10.1039_c4ra03077j\raw_output.json,mof_json_store\10.1039_c4ra03077j\synthesis_003.json,no,,,,Pb(NO3)2,,"36.60 mg, 0.10 mmol",0.1,mmol,nan,,,,,nan,,,,,"4-amino-benzene-1,2,4-triazole",L1,"7.96 mg, 0.05 mmol",0.05,mmol,,,,,,,,,,,,,,,,,,,,,water,H2O,10 mL,10.0,,,,,160.0,160 °C,48.0,48 h (then cooled to room temperature over 72 h),Teflon-lined autoclave,static,"water, diethyl ether",several times,Solvent exchange in dry chloroform for 72 h; evacuated at ambient temperature for 24 h; 100 °C under vacuum for 36 h,100.0,36.0,colorless needle-shaped crystals,33.0,,dmp,binuclear Cd2I2 4-connected SBU; cationic framework with guest [CdI4]2-,"a=9.4335(13), b=18.353(3), c=32.499(5) Å; alpha=90.00, beta=95.807(2), gamma=90.00; P2(1)/c",,,yes,not_reported,230.0,luminescence;CO2_capture,10.1039/c4ra03077j,ok,
10.1039/d2sc04783g,downloaded\10.1039_d2sc04783g.pdf,,mof_json_store\10.1039_d2sc04783g\raw_output.json,mof_json_store\10.1039_d2sc04783g\synthesis_001.json,yes,Closed-vessel 170 °C gave amorphous black product; 160 °C gave mixed isomers.,NU-1305,,Pb(NO3)2,UO2(NO3)2,node:linker 1.6:1,,,nan,,,,,nan,,,,,tetrakis(4-carboxyphenyl)methane,TCPM,node:linker 1.6:1,,,,,,,,,,,,,formic acid,FA,FA:DMF = 0.09,,,,,,,,"N,N-dimethylformamide",DMF,0.8 mL,0.8,,,,,120.0,120 °C,24.0,24 h,glass vial (not pressure-rated),static,,,,,,,,,ctn,"uranyl node 3-connected; (3,4)-connected net",,,,not_reported,not_reported,,,10.1039/d2sc04783g,ok,
10.1039/d2sc04783g,downloaded\10.1039_d2sc04783g.pdf,,mof_json_store\10.1039_d2sc04783g\raw_output.json,mof_json_store\10.1039_d2sc04783g\synthesis_002.json,yes,Closed-vessel 170 °C gave amorphous black product; 160 °C gave mixed isomers.,NU-1306,2203723,Tb(NO3)3·6H2O,UO2(NO3)2,node:linker 1.6:1,,,nan,,,,,nan,,,,,tetrakis(4-carboxyphenyl)methane,TCPM,node:linker 1.6:1,,,,,,,,,,,,,formic acid,FA,FA:DMF = 0.09,,,,,,,,"N,N-dimethylformamide",DMF,0.8 mL,0.8,,,,,170.0,170 °C,1.0,1 h,glass vial (not pressure-rated; open to solvent loss),static,,,,,,,,,bor,"uranyl node 3-connected; (3,4)-connected net","a=b=c=20.9 Å, cubic, non-centrosymmetric",,,not_reported,not_reported,,,10.1039/d2sc04783g,ok,
10.1002/cphc.201800526,downloaded\10.1002_cphc.201800526.pdf,,mof_json_store\10.1002_cphc.201800526\raw_output.json,mof_json_store\10.1002_cphc.201800526\synthesis_001.json,no,,MIL-101(Cr),,Dy(NO3)3·6H2O,,4 g,10.6212,mmol,nan,,,,,nan,,,,,terephthalic acid,BDC,1.66 g,1.66,g,,,,,,,,,,,hydrochloric acid (concentrated),HCl,1 mL (concentrated),1.0,mL,,,,,,water,H2O,50 mL,50.0,,,,,200.0,200 °C,12.0,12 hours,autoclave reactor,,"DMF, EtOH (anhydrous)",DMF heated 80 °C; EtOH at 80 °C for 12 h,dried at 80 °C in a vacuum oven,80.0,,green powder; octahedral particles,,,,chromium trimers (octahedral),,,3302.0,not_reported,not_reported,,CO2_capture;methane_storage,10.1002/cphc.201800526,ok,
10.1039/b005438k,downloaded\10.1039_b005438k.pdf,,mof_json_store\10.1039_b005438k\raw_output.json,mof_json_store\10.1039_b005438k\synthesis_002.json,no,,,,Dy(NO3)3·6H2O,,"0.154 g, 0.5 mmol",0.5,mmol,nan,,,,,nan,,,,,terephthalic acid,tp,"0.083 g, 0.5 mmol",,,"4,4'-bipyridine","4,4'-bipy","0.078 g, 0.5 mmol",,,,,,,,triethylamine,TEA,"0.7 cm3, 5 mmol",,,,,,,,water,H2O,8 cm3,8.0,,,,,140.0,140 °C for 20 h; cooled at 5 °C h−1 to 100 °C and held 10 h; then cooled to RT,20.0,20 h at 140 °C; then 10 h at 100 °C,Parr Teflon-lined stainless steel autoclave (23 cm3),,water,,dried in air,,,colourless plate-like crystals,80.0,,,,"a=16.108(3) Å, b=11.675(2) Å, c=20.171(4) Å, β=111.99(3)°, C2/c",,,not_reported,not_reported,366.0,,10.1039/b005438k,ok,
10.1039/b005438k,downloaded\10.1039_b005438k.pdf,,mof_json_store\10.1039_b005438k\raw_output.json,mof_json_store\10.1039_b005438k\synthesis_003.json,no,,,,Cu(NO3)2·3H2O,,"0.150 g, 0.5 mmol",0.5,mmol,nan,,,,,nan,,,,,terephthalic acid,tp,"0.083 g, 0.5 mmol",,,"4,4'-bipyridine","4,4'-bipy","0.078 g, 0.5 mmol",,,,,,,,pyridine,,1.0 cm3,,,,,,,,water,H2O,8 cm3,8.0,,,,,180.0,180 °C for 7 days; cooled at 5 °C h−1 to 100 °C and held 10 h; then cooled to RT,168.0,7 days at 180 °C; then 10 h at 100 °C,Parr Teflon-lined stainless steel autoclave (23 cm3),,water,,dried in air,,,colourless plate-like crystals,65.0,,,,"a=9.187(2) Å, b=10.276(2) Å, c=10.976(2) Å, α=67.89(3)°, β=68.19(3)°, γ=65.69(3)°, P-1",,,not_reported,not_reported,403.0,,10.1039/b005438k,ok,
10.1021/jacs.9b02294,downloaded\10.1021_jacs.9b02294.pdf,SI downloaded\10.1021_jacs.9b02294_SI.pdf,mof_json_store\10.1021_jacs.9b02294\raw_output.json,mof_json_store\10.1021_jacs.9b02294\synthesis_001.json,no,,Spiro-1,1871750,Cu(NO3)2·3H2O,ZrCl4,"52 mg, 0.22 mmol",0.22,mmol,nan,,,,,nan,,,,,"H4L1: enantiopure 4,4′,6,6′-tetrabenzoate SPINOL phosphoric acid linker",H4L1,"60 mg, 0.075 mmol",0.075,mmol,,,,,,,,,,,formic acid (anhydrous),HCOOH,5 mL,,,,,,,,"N,N-dimethylformamide",DMF,12 mL,12.0,,,,,120.0,120 °C,72.0,3 days,,,"DMF, acetone",,Acetone-exchanged; degassed at 100 °C under vacuum for 10 h,100.0,10.0,colorless block crystals,48.0,,sjt,Zr6(μ3-O)4(μ3-OH)4 8-connected SBU,"P6222; a=b=38.1622(9) Å, c=45.5859(9) Å",13.9,2002.0,yes,yes,430.0,asymmetric_catalysis,10.1021/jacs.9b02294,ok,
10.1021/jacs.9b02294,downloaded\10.1021_jacs.9b02294.pdf,SI downloaded\10.1021_jacs.9b02294_SI.pdf,mof_json_store\10.1021_jacs.9b02294\raw_output.json,mof_json_store\10.1021_jacs.9b02294\synthesis_002.json,no,,Spiro-2,1871749,Cu(NO3)2·3H2O,ZrCl4,"28 mg, 0.12 mmol",0.12,mmol,nan,,,,,nan,,,,,"H4L2: enantiopure 4,4′,6,6′-tetra(2-naphthoate) SPINOL phosphoric acid linker",H4L2,"30 mg, 0.03 mmol",0.03,mmol,,,,,,,,,,,formic acid (anhydrous),HCOOH,1.2 mL,,,,,,,,"N,N-dimethylformamide",DMF,4 mL,4.0,,,,,120.0,120 °C,72.0,3 days,,,"DMF, EtOH",,Acetone-exchanged; degassed at 100 °C under vacuum for 10 h,100.0,10.0,colorless block crystals,62.0,,sjt,Zr6(μ3-O)4(μ3-OH)4 8-connected SBU,"P3221; a=b=45.122(6) Å, c=49.238(10) Å",18.5,,yes,yes,430.0,asymmetric_catalysis,10.1021/jacs.9b02294,ok,
10.1039/c5dt03658e,downloaded\10.1039_c5dt03658e.pdf,SI downloaded\10.1039_c5dt03658e_SI.pdf,mof_json_store\10.1039_c5dt03658e\raw_output.json,mof_json_store\10.1039_c5dt03658e\synthesis_001.json,no,,,982796,Nd(NO3)3·6H2O,,"54.4 mg, 4 mmol",4,mmol,nan,,,,,nan,,,,,"1,2-bis{2,6-bis[(1H-imidazol-1-yl)methyl]-4-methylphenoxy} ethane",L1,"57.6 mg, 1 mmol",,,terephthalic acid,H2tp,"16.7 mg, 1 mmol",,,,,,,,,,,,,,,,,,"N,N-dimethylformamide",DMF,DMF/H2O (7/4),,water,H2O,DMF/H2O (7/4),,160.0,160 °C,96.0,96 h,Teflon-lined autoclave,,water,,dried under ambient conditions,,,colorless block crystals,70.0,,fsh,Zn(II) tetrahedral 3-connected node,"a=13.053(8) Å, b=8.067(5) Å, c=23.754(11) Å, α=90.00°, β=117.71(2)°, γ=90.00°, P21/c",,,yes,not_reported,316.0,luminescence;C60 adsorption,10.1039/c5dt03658e,ok,
10.1039/c5dt03658e,downloaded\10.1039_c5dt03658e.pdf,SI downloaded\10.1039_c5dt03658e_SI.pdf,mof_json_store\10.1039_c5dt03658e\raw_output.json,mof_json_store\10.1039_c5dt03658e\synthesis_002.json,no,,,982797,Sm(NO3)3·6H2O,,"69.0 mg, 2 mmol",2,mmol,nan,,,,,nan,,,,,"1,3-bis{2,6-bis[(1H-imidazol-1-yl)methyl]-4-methylphenoxy} propane",L2,"57.6 mg, 1 mmol",,,isophthalic acid,H2ip,"16.7 mg, 1 mmol",,,,,,,,,,,,,,,,,,methanol,MeOH,MeOH/H2O (12/5),,water,H2O,MeOH/H2O (12/5),,160.0,160 °C,96.0,96 h,Teflon-lined autoclave,,water,,dried under ambient conditions,,,yellow block crystals,20.0,,,Cd2 dinuclear 8-connected SBU,"a=17.811(8) Å, b=19.155(8) Å, c=14.683(6) Å, α=90.00°, β=90.00°, γ=90.00°, C2221",,,yes,not_reported,316.0,luminescence,10.1039/c5dt03658e,ok,
10.1039/c5dt03658e,downloaded\10.1039_c5dt03658e.pdf,SI downloaded\10.1039_c5dt03658e_SI.pdf,mof_json_store\10.1039_c5dt03658e\raw_output.json,mof_json_store\10.1039_c5dt03658e\synthesis_003.json,no,,,982798,Eu(NO3)3·6H2O,,"59.0 mg, 2 mmol",2,mmol,nan,,,,,nan,,,,,"1,3-bis{2,6-bis[(1H-imidazol-1-yl)methyl]-4-methylphenoxy} propane",L2,"57.6 mg, 1 mmol",,,"4,4′-oxybisbenzoic acid",H2obba,"25.9 mg, 1 mmol",,,,,,,,,,,,,,,,,,"N,N-dimethylformamide",DMF,DMF/H2O (8/5),,water,H2O,DMF/H2O (8/5),,160.0,160 °C,96.0,96 h,Teflon-lined autoclave,,water,,dried under ambient conditions,,,violet block crystals,80.0,,,Co(II) tetrahedral 4-connected node,"a=14.4417(3) Å, b=23.1157(8) Å, c=25.9453(10) Å, α=114.309(4)°, β=100.856(3)°, γ=97.740(2)°, P-1",,,yes,not_reported,344.0,,10.1039/c5dt03658e,ok,
10.1002/anie.201506391,downloaded\10.1002_anie.201506391.pdf,SI downloaded\10.1002_anie.201506391_SI.pdf,mof_json_store\10.1002_anie.201506391\raw_output.json,mof_json_store\10.1002_anie.201506391\synthesis_001.json,no,,POST-66(Y),1056988,Gd(NO3)3·6H2O,,"1 g, 2.6 mmol",2.6,mmol,nan,,,,,nan,,,,,H3hmtt,hmtt,"300 mg, 0.51 mmol",0.51,mmol,,,,,,,,,,,nitric acid (60% aqueous),,0.1 mL,0.1,mL,,,,,,"N,N-dimethylformamide",DMF,30 mL,30.0,methanol,MeOH,1.0 mL,1.0,80.0,80 °C,96.0,4 d,glass scintillation vials (4 mL capacity),static,DMF,,Solvent exchange with THF for 3 days; evacuated at 200 °C under high vacuum (10^-2 Pa) overnight,200.0,,colorless truncated octahedron-shaped crystals,40.0,,reo,{Y4(H2O)}12+ 8-connected SBU,"a=51.550(6) Å, Fm-3c, 100 K",13.0,2400.0,not_reported,not_reported,350.0,,10.1002/anie.201506391,ok,
10.1002/anie.201506391,downloaded\10.1002_anie.201506391.pdf,SI downloaded\10.1002_anie.201506391_SI.pdf,mof_json_store\10.1002_anie.201506391\raw_output.json,mof_json_store\10.1002_anie.201506391\synthesis_002.json,no,,POST-66(Dy),,Tb(NO3)3·6H2O,,"1 g, 2.6 mmol (same as POST-66(Y))",2.6,mmol,nan,,,,,nan,,,,,H3hmtt,hmtt,"300 mg, 0.51 mmol (same as POST-66(Y))",0.51,mmol,,,,,,,,,,,nitric acid (60% aqueous),,0.1 mL,0.1,mL,,,,,,"N,N-dimethylformamide",DMF,30 mL,30.0,methanol,MeOH,1.0 mL,1.0,80.0,80 °C,96.0,4 d,glass scintillation vials (4 mL capacity),static,DMF,,Solvent exchange with THF for 3 days; evacuated at 200 °C under high vacuum (10^-2 Pa) overnight,200.0,,colorless crystals,,,,,,,,not_reported,not_reported,,,10.1002/anie.201506391,ok,
10.1002/anie.201506391,downloaded\10.1002_anie.201506391.pdf,SI downloaded\10.1002_anie.201506391_SI.pdf,mof_json_store\10.1002_anie.201506391\raw_output.json,mof_json_store\10.1002_anie.201506391\synthesis_003.json,no,,POST-66(Tb),,Dy(NO3)3·6H2O,,"1 g, 2.6 mmol (same as POST-66(Y))",2.6,mmol,nan,,,,,nan,,,,,H3hmtt,hmtt,"300 mg, 0.51 mmol (same as POST-66(Y))",0.51,mmol,,,,,,,,,,,nitric acid (60% aqueous),,0.1 mL,0.1,mL,,,,,,"N,N-dimethylformamide",DMF,30 mL,30.0,methanol,MeOH,1.0 mL,1.0,80.0,80 °C,96.0,4 d,glass scintillation vials (4 mL capacity),static,DMF,,Solvent exchange with THF for 3 days; evacuated at 200 °C under high vacuum (10^-2 Pa) overnight,200.0,,colorless crystals,,,,,,,,not_reported,not_reported,,,10.1002/anie.201506391,ok,
10.1039/c2cc37453f,downloaded\10.1039_c2cc37453f.pdf,SI downloaded\10.1039_c2cc37453f_SI.pdf,mof_json_store\10.1039_c2cc37453f\raw_output.json,mof_json_store\10.1039_c2cc37453f\synthesis_001.json,yes,Crystals only formed with (NH4)2SiF6 or (NH4)2ZrF6; no identifiable products with Na2SiF6 or NH4Cl.,[Cu(HL)2],894177,Tb(NO3)3·6H2O,,4 mg; 16 µmol,0.016,mmol,nan,,,,,nan,,,,,1H-indazole-5-carboxylic acid,H2L,10 mg; 61 µmol,,,,,,,,,,,,,(NH4)2SiF6,,5 mg; 28 µmol,,,,,,,,methanol,MeOH,"1:1 MeOH/H2O mixture, 2 mL total",,water,H2O,"1:1 MeOH/H2O mixture, 2 mL total",,100.0,100 °C,24.0,24 hours,Teflon-lined autoclave (Parr acid digestion bomb),static,"MeOH, H2O, MeOH",washed sequentially,150 °C under dynamic vacuum overnight,150.0,,dichroic purple crystals,59.0,,nbo,4-connected Cu(II) nodes (square planar),"a=33.6525(6) Å, b=33.6525(6) Å, c=4.80132(11) Å, α=90°, β=90°, γ=120°, R-3",4.7,550.0,not_reported,yes,310.0,CO2_capture,10.1039/c2cc37453f,ok,
10.1021/ic501849g,downloaded\10.1021_ic501849g.pdf,SI downloaded\10.1021_ic501849g_SI.pdf,mof_json_store\10.1021_ic501849g\raw_output.json,mof_json_store\10.1021_ic501849g\synthesis_003.json,no,,L-2,,HfCl4,,"47 mg, 0.2 mmol",0.2,mmol,nan,,,,,nan,,,,,5-(2-carboxypyrrolidine-1-carbonyl)isophthalic acid,(S)-H3PIA,"31 mg, 0.1 mmol",0.1,mmol,,,,,,,,,,,,,,,,,,,,,water,H2O,3 mL,3.0,"N,N-diethylformamide",DEF,1 mL,1.0,100.0,100 °C,72.0,3 days,screw-capped vial,,methanol,soaked 3 days,"Evacuated at room temperature 2 days, then degassed at 100 °C until no weight change",100.0,,green-blue octahedral crystals,80.0,,,Cu2(COO)4 paddle-wheel units,"a=b=12.4736(1) Å, c=70.2884(8) Å, P41212",7.0,165.3,not_reported,yes,240.0,,10.1021/ic501849g,ok,
10.1021/ic501849g,downloaded\10.1021_ic501849g.pdf,SI downloaded\10.1021_ic501849g_SI.pdf,mof_json_store\10.1021_ic501849g\raw_output.json,mof_json_store\10.1021_ic501849g\synthesis_004.json,no,,D-2,,Cu(NO3)2·3H2O,,"47 mg, 0.2 mmol",0.2,mmol,nan,,,,,nan,,,,,5-(2-carboxypyrrolidine-1-carbonyl)isophthalic acid,(R)-H3PIA,"31 mg, 0.1 mmol",0.1,mmol,,,,,,,,,,,,,,,,,,,,,water,H2O,3 mL,3.0,"N,N-diethylformamide",DEF,1 mL,1.0,100.0,100 °C,72.0,3 days,screw-capped vial,,,,,,,green-blue octahedral crystals,78.0,,,Cu2(COO)4 paddle-wheel units,"a=b=12.5085(1) Å, c=70.2284(15) Å, P43212",,,not_reported,yes,240.0,,10.1021/ic501849g,ok,
10.1039/c4cc09986a,downloaded\10.1039_c4cc09986a.pdf,SI downloaded\10.1039_c4cc09986a_SI.pdf,mof_json_store\10.1039_c4cc09986a\raw_output.json,mof_json_store\10.1039_c4cc09986a\synthesis_001.json,no,,UiO-67,,Zn(NO3)2·6H2O,,"116 mg, 0.5 mmol",0.5,mmol,nan,,,,,nan,,,,,biphenyl-dicarboxylic acid,BPDC,"121 mg, 0.5 mmol",0.5,mmol,,,,,,,,,,,benzoic acid,,"1.83 g (15 mmol, 30 equivalents)",15.0,mmol,hydrochloric acid,HCl,37% (83 μL),,,"N,N-dimethylformamide",DMF,10 mL,10.0,,,,,120.0,120 °C,24.0,24 h,Teflon-lined autoclave,static,"DMF, acetone",,90 °C in oven overnight,90.0,,,60.0,,,Zr6O4(OH)4 12-connected SBU,"a=27.1 Å, fcc",,2400.0,not_reported,not_reported,,,10.1039/c4cc09986a,ok,
10.1021/cm3006953,downloaded\10.1021_cm3006953.pdf,SI downloaded\10.1021_cm3006953_SI.pdf,mof_json_store\10.1021_cm3006953\raw_output.json,mof_json_store\10.1021_cm3006953\synthesis_001.json,yes,Only the DMF–MeOH solvent system yielded crystalline ZIF-7-8; other solvent systems failed to give crystalline products.,ZIF-8-90 hybrid,,ZrCl4,,5 mmol,5,mmol,nan,,,,,nan,,,,,2-methylimidazole,2-MeIM,(20 − x) mmol,,mmol,carboxaldehyde-2-imidazole,OHC-IM,x mmol,,mmol,,,,,,sodium formate,,20 mmol,20.0,mmol,,,,,,methanol,MeOH,50 mL,50.0,water,H2O,50 mL,50.0,25,room temperature (OHC-IM solution was warmed to 50 °C until clear before mixing),1.0,1 h,,stirred,MeOH,three times,dried in an oven at 85 °C,85.0,,rhombic dodecahedra,20–25% (based on Zn),∼250 nm to >1 μm (composition-dependent),,,,,,not_reported,not_reported,,,10.1021/cm3006953,ok,
10.1021/cm3006953,downloaded\10.1021_cm3006953.pdf,SI downloaded\10.1021_cm3006953_SI.pdf,mof_json_store\10.1021_cm3006953\raw_output.json,mof_json_store\10.1021_cm3006953\synthesis_002.json,yes,Only the DMF–MeOH solvent system yielded crystalline ZIF-7-8; other solvent systems failed to give crystalline products.,ZIF-7-8 hybrid,,ZrCl4,,5 mmol,5,mmol,nan,,,,,nan,,,,,2-methylimidazole,2-MeIM,(20 − x) mmol,,mmol,benzimidazole,Bz-IM,x mmol,,mmol,,,,,,sodium formate,,20 mmol,20.0,mmol,,,,,,"N,N-dimethylformamide",DMF,50 mL,50.0,methanol,MeOH,50 mL,50.0,25,room temperature,,1–48 h (longer times at low Bz-IM; rapid formation ≥25% Bz-IM),,stirred,MeOH,three times,dried in an oven at 85 °C,85.0,,spherical/ill-defined,"1–67% (based on Zn), depending on Bz-IM loading",,,,,,,not_reported,not_reported,,,10.1021/cm3006953,ok,
10.1002/zaac.200900516,downloaded\10.1002_zaac.200900516.pdf,,mof_json_store\10.1002_zaac.200900516\raw_output.json,mof_json_store\10.1002_zaac.200900516\synthesis_001.json,no,,,716613,Zn(NO3)2·6H2O,,"0.2 mmol, 43.8 mg",0.2,mmol,nan,,,,,nan,,,,,"1,2-bis(4-pyridyl)ethylene",bpe,"0.2 mmol, 36.4 mg",0.2,mmol,5-methoxyisophthalic acid,H2L,"0.2 mmol, 39.2 mg",0.2,mmol,,,,,,potassium hydroxide,KOH,"0.1 mmol, 5.6 mg; adjusted pH to ≈4",0.1,mmol,,,,,,water,H2O,8 mL,8.0,,,,,160.0,160 °C,72.0,3 days,Teflon-lined stainless steel vessel,,,,,,,colorless block-shaped crystals,,0.36 × 0.21 × 0.17 mm,,,"monoclinic, P21/c; a=11.7826(11), b=18.0047(16), c=13.6844(12) Å, β=104.7100(10)°, V=2807.9(4) Å3",,,not_reported,not_reported,,luminescence,10.1002/zaac.200900516,ok,
10.1002/zaac.200900516,downloaded\10.1002_zaac.200900516.pdf,,mof_json_store\10.1002_zaac.200900516\raw_output.json,mof_json_store\10.1002_zaac.200900516\synthesis_002.json,no,,,716614,Zn(NO3)2·6H2O,,"0.2 mmol, 43.8 mg",0.2,mmol,nan,,,,,nan,,,,,"1,2-bis(4-pyridyl)ethylene",bpe,"0.2 mmol, 36.4 mg",0.2,mmol,5-methoxyisophthalic acid,H2L,"0.2 mmol, 39.2 mg",0.2,mmol,,,,,,potassium hydroxide,KOH,used to adjust pH to 7.0,,,,,,,,water,H2O,8 mL,8.0,,,,,160.0,160 °C,72.0,3 days,Teflon-lined stainless steel vessel,,,,,,,colorless block-shaped crystals,,0.29 × 0.14 × 0.13 mm,sql,,"triclinic, P-1; a=8.760(5), b=9.707(5), c=13.728(8) Å, β=96.333(6)°, V=1020.2(10) Å3",,,not_reported,not_reported,,luminescence,10.1002/zaac.200900516,ok,
10.1002/zaac.200900516,downloaded\10.1002_zaac.200900516.pdf,,mof_json_store\10.1002_zaac.200900516\raw_output.json,mof_json_store\10.1002_zaac.200900516\synthesis_003.json,no,,,716615,Cu(ClO4)2·6H2O,,"0.2 mmol, 43.8 mg",0.2,mmol,nan,,used instead of KOH; amount not reported,,,nan,,,,,"1,2-bis(4-pyridyl)ethylene",bpe,"0.2 mmol, 36.4 mg",0.2,mmol,5-methoxyisophthalic acid,H2L,"0.2 mmol, 39.2 mg",0.2,mmol,,,,,,calcium hydroxide,,used as base (amount not reported),,,,,,,,water,H2O,8 mL,8.0,,,,,160.0,160 °C,72.0,3 days,Teflon-lined stainless steel vessel,,,,,,,colorless block-shaped crystals,,0.29 × 0.21 × 0.18 mm,pcu,,"monoclinic, C2/c; a=10.6882(9), b=18.5267(15), c=23.5473(19) Å, β=90.7600(10)°, V=4662.4(7) Å3",,,not_reported,not_reported,,luminescence,10.1002/zaac.200900516,ok,
10.1039/b209491f,downloaded\10.1039_b209491f.pdf,,mof_json_store\10.1039_b209491f\raw_output.json,mof_json_store\10.1039_b209491f\synthesis_001.json,no,,,183360,Cu(ClO4)2·6H2O,,"0.091 g, 0.5 mmol",0.5,mmol,nan,,,,,nan,,,,,Na4bta,bta,"0.17 g, 0.5 mmol",0.17,g,Na2C2O4·2H2O,,"0.085 g, 0.5 mmol",0.085,g,,,,,,,,,,,,,,,,water,H2O,20 mL,20.0,,,,,160.0,160 °C,120.0,five days,Teflon-lined stainless steel autoclave (30 mL),,H2O,repeated cycles in ultrasonic bath,,,,mauve columnar crystals,72.0,0.112 × 0.146 × 0.267 mm,,,"Monoclinic, C2/m, a=9.3343(19) Å, b=13.738(3) Å, c=6.7078(13) Å, β=122.60(3)°",,,not_reported,not_reported,380.0,,10.1039/b209491f,ok,
10.1002/adma.202304832,downloaded\10.1002_adma.202304832.pdf,SI downloaded\10.1002_adma.202304832_SI.pdf,mof_json_store\10.1002_adma.202304832\raw_output.json,mof_json_store\10.1002_adma.202304832\synthesis_001.json,yes,Only 1/10 syntheses gave phase-pure PCN-222; no ordered PCN-224 obtained (3/10 were phase-pure dPCN-224); many mixtures or amorphous.,PCN-222,,Ni(NO3)2·4H2O,,150 mg,0.72547,mmol,nan,,,,,nan,,,,,tetrakis(4-carboxyphenyl)porphyrin,TCPP,100 mg,100.0,mg,,,,,,,,,,,benzoic acid,,5.4 g,5.4,g,,,,,,"N,N-diethylformamide",DEF,16 mL,16.0,,,,,120.0,120 °C,48.0,48 h,,,"DMF, acetone","3×6 mL DMF, 3×6 mL acetone","8 M HCl (0.2 mL) in DMF (3 mL), 100 °C for 24 h; then 3×4 mL DMF wash, overnight DMF soak, 4×5 mL acetone; dry in air",100.0,24.0,,,,csq,Zr6O4(OH)4 8-connected SBU,,,,not_reported,not_reported,,,10.1002/adma.202304832,ok,
10.1002/adma.202304832,downloaded\10.1002_adma.202304832.pdf,SI downloaded\10.1002_adma.202304832_SI.pdf,mof_json_store\10.1002_adma.202304832\raw_output.json,mof_json_store\10.1002_adma.202304832\synthesis_002.json,yes,Only 1/10 syntheses gave phase-pure PCN-222; no ordered PCN-224 obtained (3/10 were phase-pure dPCN-224); many mixtures or amorphous.,PCN-224,,Ni(NO3)2·4H2O,,150 mg,0.72547,mmol,nan,,,,,nan,,,,,tetrakis(4-carboxyphenyl)porphyrin,TCPP,50 mg,50.0,mg,,,,,,,,,,,benzoic acid,,2.0 g,2.0,g,,,,,,"N,N-dimethylformamide",DMF,10 mL,10.0,,,,,120.0,120 °C,24.0,24 h,,,"DMF, acetone","3×6 mL DMF, 3×6 mL acetone","8 M HCl (0.2 mL) in DMF (3 mL), 100 °C for 24 h; then 3×4 mL DMF wash, overnight DMF soak, 4×5 mL acetone; dry in air",100.0,24.0,,,,she,Zr6O4(OH)4 6-connected SBU,,,,not_reported,not_reported,,,10.1002/adma.202304832,ok,
10.1039/d4ra07458k,downloaded\10.1039_d4ra07458k.pdf,SI downloaded\10.1039_d4ra07458k_SI.pdf,mof_json_store\10.1039_d4ra07458k\raw_output.json,mof_json_store\10.1039_d4ra07458k\synthesis_001.json,no,,IL-Ti(salen) CMOF-1,,Y(NO3)3·6H2O,,0.67 mmol,0.67,mmol,nan,,,,,nan,,,,,IL-Ti(salen)-derived dicarboxylic linker,,0.24 mmol,0.24,mmol,,,,,,,,,,,,,,,,,,,,,"N,N-dimethylformamide",DMF,120 mL,120.0,,,,,80.0,80 °C,72.0,72 h,capped vial,,"DMF, hexane",,60 °C under vacuum for 12 h,60.0,12.0,faint yellow powder,,,,,,33.0,67.7,not_reported,not_reported,,asymmetric_sulfoxidation,10.1039/d4ra07458k,ok,
10.1039/d4ra07458k,downloaded\10.1039_d4ra07458k.pdf,SI downloaded\10.1039_d4ra07458k_SI.pdf,mof_json_store\10.1039_d4ra07458k\raw_output.json,mof_json_store\10.1039_d4ra07458k\synthesis_002.json,no,,IL-Ti(salen) CMOF-2,,Dy(NO3)3·5H2O,,0.67 mmol,0.67,mmol,nan,,,,,nan,,,,,IL-Ti(salen)-derived dicarboxylic linker,,0.24 mmol,0.24,mmol,,,,,,,,,,,,,,,,,,,,,"N,N-dimethylformamide",DMF,120 mL,120.0,,,,,80.0,80 °C,72.0,72 h,capped vial,,"DMF, hexane",,60 °C under vacuum for 12 h,60.0,12.0,faint yellow powder,,,,,,29.0,67.2,not_reported,not_reported,,asymmetric_sulfoxidation,10.1039/d4ra07458k,ok,
10.1039/d4ra07458k,downloaded\10.1039_d4ra07458k.pdf,SI downloaded\10.1039_d4ra07458k_SI.pdf,mof_json_store\10.1039_d4ra07458k\raw_output.json,mof_json_store\10.1039_d4ra07458k\synthesis_003.json,no,,Ti(salen) CMOF,,Ho(NO3)3·5H2O,,0.67 mmol,0.67,mmol,nan,,,,,nan,,,,,Ti(salen)-derived dicarboxylic linker,,0.24 mmol,0.24,mmol,,,,,,,,,,,,,,,,,,,,,"N,N-dimethylformamide",DMF,120 mL,120.0,,,,,80.0,80 °C,72.0,72 h,capped vial,,"DMF, hexane",,80 °C under vacuum for 12 h,80.0,12.0,brown powder,,,,,,22.0,63.6,not_reported,not_reported,,asymmetric_sulfoxidation,10.1039/d4ra07458k,ok,
10.1021/acs.cgd.7b01689,downloaded\10.1021_acs.cgd.7b01689.pdf,SI downloaded\10.1021_acs.cgd.7b01689_SI.pdf,mof_json_store\10.1021_acs.cgd.7b01689\raw_output.json,mof_json_store\10.1021_acs.cgd.7b01689\synthesis_001.json,no,,,,Er(NO3)3·5H2O,,"0.0099 g, 0.10 mmol",0.1,mmol,nan,,,,,nan,,,,,(S)-5-(((1-carboxyethyl)amino)methyl)isophthalic acid,H3L,"0.0134 g, 0.05 mmol",0.05,mmol,,,,,,,,,,,,,,,,,,,,,deionized water,H2O,6 mL,6.0,,,,,110.0,110 °C,120.0,120 h,Teflon-lined autoclave,static,H2O,,dried in air,,,colorless block crystals,53.0,,kgd,tetranuclear [Zn4(μ3-OH)2]6+ clusters; 6-connected,"a=11.2487(4), b=11.4465(4), c=11.5726(4) Å, α=71.762(1)°, β=69.371(1)°, γ=85.317(1)°, P1",,,not_reported,not_reported,363.0,luminescence;nonlinear_optics,10.1021/acs.cgd.7b01689,ok,
10.1021/acs.cgd.7b01689,downloaded\10.1021_acs.cgd.7b01689.pdf,SI downloaded\10.1021_acs.cgd.7b01689_SI.pdf,mof_json_store\10.1021_acs.cgd.7b01689\raw_output.json,mof_json_store\10.1021_acs.cgd.7b01689\synthesis_002.json,no,,,,Tm(NO3)3·5H2O,,"0.0086 g, 0.05 mmol",0.05,mmol,nan,,,,,nan,,,,,(S)-5-(((1-carboxyethyl)amino)methyl)isophthalic acid,H3L,"0.0134 g, 0.05 mmol",0.05,mmol,,,,,,,,,,,,,,,,,,,,,deionized water,H2O,8 mL,8.0,methanol,MeOH,8 mL,8.0,150.0,150 °C,144.0,144 h,Teflon-lined autoclave,static,H2O,,dried in air,,,colorless block crystals,46.0,,,,"a=8.8978(5), b=9.8274(6), c=10.3201(6) Å, α=69.655(6)°, β=86.579(5)°, γ=85.922(5)°, P1",,,not_reported,not_reported,298.0,luminescence,10.1021/acs.cgd.7b01689,ok,
10.1021/acs.cgd.7b01689,downloaded\10.1021_acs.cgd.7b01689.pdf,SI downloaded\10.1021_acs.cgd.7b01689_SI.pdf,mof_json_store\10.1021_acs.cgd.7b01689\raw_output.json,mof_json_store\10.1021_acs.cgd.7b01689\synthesis_003.json,no,,,,Yb(NO3)3·5H2O,,"0.0086 g, 0.05 mmol",0.05,mmol,nan,,,,,nan,,,,,(S)-5-(((1-carboxyethyl)amino)methyl)isophthalic acid,H3L,"0.0134 g, 0.05 mmol",0.05,mmol,,,,,,,,,,,,,,,,,,,,,deionized water,H2O,8 mL,8.0,methanol,MeOH,8 mL,8.0,90.0,90 °C,72.0,72 h,Teflon-lined autoclave,static,H2O,,dried in air,,,colorless block crystals,41.0,,,,"a=b=10.3136(1), c=57.3888(7) Å, P41212",,,not_reported,not_reported,270.0,luminescence;nonlinear_optics,10.1021/acs.cgd.7b01689,ok,
10.1039/d3ta06719j,downloaded\10.1039_d3ta06719j.pdf,SI downloaded\10.1039_d3ta06719j_SI.pdf,mof_json_store\10.1039_d3ta06719j\raw_output.json,mof_json_store\10.1039_d3ta06719j\synthesis_001.json,yes,473 conditions screened in 96-well plates; many did not form wet gels or target phases.,ZIF-zni,,Lu(NO3)3·1H2O,ZnAc,"0.03 M, 30 mL (EtOH)",0.9,mmol,nan,,,,,nan,,,,,imidazole,im,"0.1 M, 40 mL (EtOH)",4.0,mmol,,,,,,,,,,,,,,,,,,,,,ethanol,EtOH,solvent for stock solutions; reaction conducted in EtOH,,,,,,25.0,RT,,overnight,,stirred,,,Supernatant (20 mL) dried at RT to obtain gel; gel solidified/crystallized by heating to 150 °C,150.0,,,,,,,,,,not_reported,not_reported,500.0,,10.1039/d3ta06719j,ok,
10.1039/d3ta06719j,downloaded\10.1039_d3ta06719j.pdf,SI downloaded\10.1039_d3ta06719j_SI.pdf,mof_json_store\10.1039_d3ta06719j\raw_output.json,mof_json_store\10.1039_d3ta06719j\synthesis_002.json,yes,473 conditions screened in 96-well plates; many did not form wet gels or target phases.,ZIF-61,,Fe,ZnAc,"0.03 M, 30 mL (EtOH)",0.9,mmol,nan,,,,,nan,,,,,imidazole,im,"0.1 M, 23 mL (EtOH)",2.3,mmol,2-methylimidazole,mim,"0.1 M, 3 mL (EtOH)",0.3,mmol,,,,,,,,,,,,,,,,ethanol,EtOH,solvent for stock solutions; reaction conducted in EtOH,,,,,,25.0,RT,,overnight,,stirred,,,Supernatant removed; wet precipitate dried overnight at RT to obtain gel; gel solidified/crystallized by heating to 150 °C,150.0,,,,,,,,,,not_reported,not_reported,,,10.1039/d3ta06719j,ok,
10.1021/acs.cgd.9b01442,downloaded\10.1021_acs.cgd.9b01442.pdf,SI downloaded\10.1021_acs.cgd.9b01442_SI.pdf,mof_json_store\10.1021_acs.cgd.9b01442\raw_output.json,mof_json_store\10.1021_acs.cgd.9b01442\synthesis_001.json,yes,Further attempts to get suitable single crystals by different methods failed.,,,ZrCl4,,"8.28 mg, 0.025 mmol",0.025,mmol,nan,,,,,nan,,,,,(S)-5-(((1-carboxyethyl)amino)methyl)isophthalic acid,,"6.7 mg, 0.025 mmol",0.025,mmol,,,,,,,,,,,lithium hydroxide (LiOH),,"1.2 mg, 0.05 mmol",0.05,mmol,,,,,,water (deionized),H2O,7 mL,7.0,,,,,120.0,120 °C,96.0,96 h; cooled to RT at 3 °C·h−1,Teflon-lined stainless autoclave (25 mL),static,distilled water,,dried in air,,,colorless needle crystals,43.0,,,hemidirected PbII nodes (six-coordinate),"a=21.111(4), b=10.198(2), c=17.870(4), β=99.22(3), C2",,,not_reported,not_reported,288.0,luminescence;nonlinear_optics,10.1021/acs.cgd.9b01442,ok,
10.1021/acs.cgd.9b01442,downloaded\10.1021_acs.cgd.9b01442.pdf,SI downloaded\10.1021_acs.cgd.9b01442_SI.pdf,mof_json_store\10.1021_acs.cgd.9b01442\raw_output.json,mof_json_store\10.1021_acs.cgd.9b01442\synthesis_002.json,yes,Further attempts to get suitable single crystals by different methods failed.,,,Zn(SO4)·7H2O,,"6.95 mg, 0.025 mmol",0.025,mmol,nan,,,,,nan,,,,,(S)-5-(((1-carboxy-3-methylbutyl)amino)methyl)isophthalic acid,,"7.7 mg, 0.025 mmol",0.025,mmol,,,,,,,,,,,lithium hydroxide (LiOH),,"1.2 mg, 0.05 mmol",0.05,mmol,,,,,,water (deionized),H2O,7 mL,7.0,methanol,MeOH,0.5 mL,0.5,110.0,110 °C,72.0,72 h; then filtrate evaporated at RT for 3 days,Teflon-lined stainless autoclave (25 mL),static,distilled water,,dried in air,,,colorless needle crystals,55.0,,,hemidirected PbII nodes (five- and six-coordinate),"a=10.1897(3), b=11.5444(4), c=11.7521(4), α=102.443(3), β=94.024(3), γ=115.533(3), P1",,,not_reported,not_reported,254.0,luminescence;nonlinear_optics,10.1021/acs.cgd.9b01442,ok,
10.1021/acs.cgd.9b01442,downloaded\10.1021_acs.cgd.9b01442.pdf,SI downloaded\10.1021_acs.cgd.9b01442_SI.pdf,mof_json_store\10.1021_acs.cgd.9b01442\raw_output.json,mof_json_store\10.1021_acs.cgd.9b01442\synthesis_003.json,yes,Further attempts to get suitable single crystals by different methods failed.,,,Tb(NO3)3·6H2O,,"5.49 mg, 0.0375 mmol",0.0375,mmol,nan,,,,,nan,,,,,(S)-5-(((1-carboxy-3-methylbutyl)amino)methyl)isophthalic acid,,"7.7 mg, 0.025 mmol",0.025,mmol,,,,,,,,,,,,,,,,,,,,,water (deionized),H2O,7 mL,7.0,methanol,MeOH,0.25 mL,0.25,110.0,110 °C,96.0,96 h; cooled slowly to RT,Teflon-lined stainless autoclave (25 mL),static,,,,,,colorless rodlike crystals,51.0,,,Cd6 cluster (mixed 6- and 7-coordinate CdII),"a=17.984(4), b=9.5131(17), c=24.785(5), β=99.237(8), P21",,,not_reported,not_reported,292.0,luminescence;nonlinear_optics,10.1021/acs.cgd.9b01442,ok,
10.1021/acs.cgd.9b01442,downloaded\10.1021_acs.cgd.9b01442.pdf,SI downloaded\10.1021_acs.cgd.9b01442_SI.pdf,mof_json_store\10.1021_acs.cgd.9b01442\raw_output.json,mof_json_store\10.1021_acs.cgd.9b01442\synthesis_004.json,yes,Further attempts to get suitable single crystals by different methods failed.,,,Ho(NO3)3·5H2O,,"8.28 mg, 0.025 mmol",0.025,mmol,nan,,,,,nan,,,,,(S)-5-(((1-carboxy-2-phenylethyl)amino)methyl)isophthalic acid,,"8.6 mg, 0.025 mmol",0.025,mmol,,,,,,,,,,,lithium hydroxide (LiOH),,"1.2 mg, 0.05 mmol",0.05,mmol,,,,,,water (deionized),H2O,2 mL,2.0,methanol,MeOH,2 mL,2.0,120.0,120 °C,72.0,72 h; cooled to RT at 5 °C·h−1,Teflon-lined stainless autoclave (25 mL),static,distilled water,,dried in air,,,colorless block crystals,58.0,,,hemidirected PbII nodes (five-coordinate),"a=8.57050(10), b=13.14790(10), c=14.6987(2), P212121",,,not_reported,not_reported,330.0,luminescence,10.1021/acs.cgd.9b01442,ok,
10.1039/d0dt00870b,downloaded\10.1039_d0dt00870b.pdf,SI downloaded\10.1039_d0dt00870b_SI.pdf,mof_json_store\10.1039_d0dt00870b\raw_output.json,mof_json_store\10.1039_d0dt00870b\synthesis_001.json,no,,Zn4O(bpdc-I)3,,Nd(NO3)3·6H2O,,"123.2 mg, 0.414 mmol",0.414,mmol,nan,,,,,nan,,,,,"2-iodo-[1,1′-biphenyl]-4,4′-dicarboxylic acid",H2bpdc-I,"50.0 mg, 0.136 mmol",0.136,mmol,,,,,,,,,,,,,,,,,,,,,"N,N-dimethylformamide",DMF,4 cm3,4.0,,,,,100.0,100 °C,18.0,18 hours,screw-cap vial,,"DMF, CH2Cl2, benzene",DMF 5× at 100 °C; CH2Cl2 2 days; benzene 3 days,"freeze drying 1 h, then 120 °C under vacuum for 5 h",120.0,5.0,"colourless, cubic-shaped crystals",,,,,,9.6,1376.0,not_reported,not_reported,400.0,,10.1039/d0dt00870b,ok,
10.1039/d0dt00870b,downloaded\10.1039_d0dt00870b.pdf,SI downloaded\10.1039_d0dt00870b_SI.pdf,mof_json_store\10.1039_d0dt00870b\raw_output.json,mof_json_store\10.1039_d0dt00870b\synthesis_002.json,no,,Zr6O4(OH)4(bpdc-I)6,,Fe(NO3)3·9H2O,,"50.6 mg, 0.217 mmol",0.217,mmol,nan,,,,,nan,,,,,"2-iodo-[1,1′-biphenyl]-4,4′-dicarboxylic acid",H2bpdc-I,"80.0 mg, 0.217 mmol; then 40.0 mg, 0.109 mmol (annealing)",,,,,,,,,,,,,L-proline,,"125 mg, 1.09 mmol",1.09,mmol,concentrated hydrochloric acid,HCl,20 µL (dropwise),,,"N,N-dimethylformamide",DMF,2.5 cm3 (metal) + 2.5 cm3 (linker); then 5 cm3 (annealing),,,,,,120.0,120 °C,,"24 h, then 72 h (annealing)",screw-cap reaction vial,,"DMF, CH2Cl2, acetone, benzene",DMF 3× at 120 °C; CH2Cl2 2 days; acetone 85 °C 1 day; benzene 3 days,"freeze drying 1 h, then 120 °C under vacuum for 5 h",120.0,5.0,white powder,,,,,,8.5,1423.0,not_reported,not_reported,400.0,,10.1039/d0dt00870b,ok,
10.1021/acs.inorgchem.4c05575,downloaded\10.1021_acs.inorgchem.4c05575.pdf,SI downloaded\10.1021_acs.inorgchem.4c05575_SI.pdf,mof_json_store\10.1021_acs.inorgchem.4c05575\raw_output.json,mof_json_store\10.1021_acs.inorgchem.4c05575\synthesis_001.json,no,,Zn-L-OEt,2406824,La(CH3COO)3·6H2O,,"12.0 mg, 40.3 μmol",0.0403,mmol,nan,,,,,nan,,,,,"(R)-2,2’-diethoxy-1,1’-binaphthyl-3,3',6,6’-tetrakis(4-benzoic acid)",H4L-OEt,"4 mg, 4.9 μmol",4.0,mg,,,,,,,,,,,,,,,,,,,,,"N,N-dimethylformamide",DMF,0.4 mL,0.4,"N,N-dibutylformamide",DBF,0.4 mL,0.4,100.0,100 °C,120.0,5 days,screw-capped vial,static,,,,,,colorless crystals,55.5,0.15 × 0.1 × 0.1 mm,,[Zn5(OH)2(COO)8(H2O)4] 8-connected penta-metallic SBU,"orthorhombic, C2221, a=31.7494(8) Å, b=31.8179(8) Å, c=23.7360(6) Å",,,not_reported,not_reported,,luminescence;sensing;enantioselective_sensing,10.1021/acs.inorgchem.4c05575,ok,
