Repository: zzhenglab/MOFinder

# MOFinder

MOFinder extracts MOF synthesis information from the literature, reconstructs evidence-supported negative reaction records, and prepares datasets for synthesis-outcome prediction.
[Web application](https://mofinder.chemistry.wustl.edu/) | [Demos](Demo/README.md) | [Source code](docs/source_to_code.md) | [Workflow guide](docs/workflow.md) | [Model evaluation](docs/evaluation.md)

## Quick start

The workflow runs through Python commands. Python 3.10 or newer is required. Clone the repository and initialize its related applications:

```bash
git clone --recurse-submodules https://github.com/zzhenglab/MOFinder.git
cd MOFinder
```

Start with the two offline demonstrations:

```bash

File: mof_extraction_1_2.csv (part 124 of 305)
doi,main_pdf,si_pdf,raw_output,parsed_json,article_trial_or_failure,article_trial_or_failure_notes,mof_name,crystal_code,metal_1,metal_1_abbr,metal_1_amount_text,metal_1_amount_value,metal_1_amount_unit,metal_2,metal_2_abbr,metal_2_amount_text,metal_2_amount_value,metal_2_amount_unit,metal_3,metal_3_abbr,metal_3_amount_text,metal_3_amount_value,metal_3_amount_unit,linker_1,linker_1_abbr,linker_1_amount_text,linker_1_amount_value,linker_1_amount_unit,linker_2,linker_2_abbr,linker_2_amount_text,linker_2_amount_value,linker_2_amount_unit,linker_3,linker_3_abbr,linker_3_amount_text,linker_3_amount_value,linker_3_amount_unit,modulator_1,modulator_1_abbr,modulator_1_amount_text,modulator_1_amount_value,modulator_1_amount_unit,modulator_2,modulator_2_abbr,modulator_2_amount_text,modulator_2_amount_value,modulator_2_amount_unit,solvent_main,solvent_main_abbr,solvent_main_amount_text,solvent_main_ml,solvent_secondary,solvent_secondary_abbr,solvent_secondary_amount_text,solvent_secondary_ml,temperature_c,temperature_c_text,time_h,time_text,vessel_type,stirring,washing_solvent,washing_cycles,activation_text,activation_temp_c,activation_time_h,crystal_morphology,yield_percent,crystal_size,topology_code,metal_cluster_connectivity,unit_cell_short,pore_diameter_A,BET_surface_area_m2g,air_stable,water_stable,tga_decomposition_temp_c,applications,reference,status,error
10.1021/acs.inorgchem.4c05575,downloaded\10.1021_acs.inorgchem.4c05575.pdf,SI downloaded\10.1021_acs.inorgchem.4c05575_SI.pdf,mof_json_store\10.1021_acs.inorgchem.4c05575\raw_output.json,mof_json_store\10.1021_acs.inorgchem.4c05575\synthesis_002.json,no,,Zn-L-OH,2406825,Eu(NO3)3·6H2O,,"12.0 mg, 40.3 μmol",0.0403,mmol,nan,,,,,nan,,,,,"(R)-2,2’-dihydroxy-1,1’-binaphthyl-3,3',6,6’-tetrakis(4-benzoic acid)",H4L-OH,"4 mg, 5.2 μmol",4.0,mg,,,,,,,,,,,,,,,,,,,,,"N,N-dimethylformamide",DMF,0.4 mL,0.4,"N,N-dibutylformamide",DBF,0.4 mL,0.4,100.0,100 °C,120.0,5 days,screw-capped vial,static,,,,,,colorless crystals,51.2,0.4 × 0.4 × 0.2 mm,,[Zn5(OH)2(COO)8(H2O)4] 8-connected penta-metallic SBU,"orthorhombic, C2221, a=31.749(3) Å, b=31.935(3) Å, c=23.4951(19) Å",,,not_reported,not_reported,,luminescence;sensing;enantioselective_sensing,10.1021/acs.inorgchem.4c05575,ok,
10.1021/acs.inorgchem.4c05575,downloaded\10.1021_acs.inorgchem.4c05575.pdf,SI downloaded\10.1021_acs.inorgchem.4c05575_SI.pdf,mof_json_store\10.1021_acs.inorgchem.4c05575\raw_output.json,mof_json_store\10.1021_acs.inorgchem.4c05575\synthesis_003.json,no,,Cd-L-OEt,,Gd(CH3COO)3·6H2O,,"12.0 mg, 48.9 μmol",0.0489,mmol,nan,,,,,nan,,,,,"(R)-2,2’-diethoxy-1,1’-binaphthyl-3,3',6,6’-tetrakis(4-benzoic acid)",H4L-OEt,"4 mg, 4.9 μmol",4.0,mg,,,,,,,,,,,"hydrochloric acid (3 M, aq.)",,5 μL,,,,,,,,"N,N-dimethylformamide",DMF,0.7 mL,0.7,"N,N-dibutylformamide",DBF,0.3 mL,0.3,80.0,80 °C,120.0,5 days,screw-capped vial,static,,,,,,light yellow crystals,42.4,,dia,[Cd3(COO)4(H2O)4] 4-connected trimetallic SBU,"orthorhombic, I212121, a=19.8891 Å, b=23.1739 Å, c=23.2124 Å (Pawley refined)",,,not_reported,not_reported,,luminescence;sensing;enantioselective_sensing,10.1021/acs.inorgchem.4c05575,ok,
10.1021/acs.inorgchem.4c05575,downloaded\10.1021_acs.inorgchem.4c05575.pdf,SI downloaded\10.1021_acs.inorgchem.4c05575_SI.pdf,mof_json_store\10.1021_acs.inorgchem.4c05575\raw_output.json,mof_json_store\10.1021_acs.inorgchem.4c05575\synthesis_004.json,no,,Cd-L-OH,2406826,Tb(CH3COO)3·6H2O,,"12.0 mg, 48.9 μmol",0.0489,mmol,nan,,,,,nan,,,,,"(R)-2,2’-dihydroxy-1,1’-binaphthyl-3,3',6,6’-tetrakis(4-benzoic acid)",H4L-OH,"4 mg, 5.2 μmol",4.0,mg,,,,,,,,,,,,,,,,,,,,,"N,N-dimethylformamide",DMF,0.5 mL,0.5,"N,N-dibutylformamide",DBF,0.5 mL,0.5,80.0,80 °C,120.0,5 days,screw-capped vial,static,,,,,,light yellow crystals,39.0,0.25 × 0.2 × 0.06 mm,dia,[Cd3(COO)4(H2O)4] 4-connected trimetallic SBU,"orthorhombic, I212121, a=19.8891(2) Å, b=23.1739(3) Å, c=23.2124(3) Å",,,not_reported,not_reported,,luminescence;sensing;enantioselective_sensing,10.1021/acs.inorgchem.4c05575,ok,
10.1039/c5ra00728c,downloaded\10.1039_c5ra00728c.pdf,SI downloaded\10.1039_c5ra00728c_SI.pdf,mof_json_store\10.1039_c5ra00728c\raw_output.json,mof_json_store\10.1039_c5ra00728c\synthesis_001.json,no,,"[Co3(1,4-BDC)3(L1)]n",1043101,Cd(NO3)2·4H2O,Co(NO3)2·6H2O,"0.087 g, 0.30 mmol",0.3,mmol,nan,,,,,nan,,,,,terephthalic acid,BDC,"0.050 g, 0.30 mmol",0.3,mmol,"N,N'-bis(3-pyridinyl)-1,4-benzenedicarboxamide",L1,"0.032 g, 0.10 mmol",0.1,mmol,,,,,,,,,,,,,,,,"N,N-dimethylformamide",DMF,"10 mL, CH3OH/DMF 1:3 v/v",,methanol,MeOH,"10 mL, CH3OH/DMF 1:3 v/v",,140.0,140 °C,72.0,72 h,"Teflon-lined stainless container, 23 mL",,ether,,dried under vacuum,,,purple block crystals,67.0,,,linear trinuclear Co(II) units,"a=31.3901(7), b=10.9106(2), c=15.8458(3) Å; beta=90.553(1); C2/c",,,not_reported,not_reported,410.0,magnetism,10.1039/c5ra00728c,ok,
10.1039/c5ra00728c,downloaded\10.1039_c5ra00728c.pdf,SI downloaded\10.1039_c5ra00728c_SI.pdf,mof_json_store\10.1039_c5ra00728c\raw_output.json,mof_json_store\10.1039_c5ra00728c\synthesis_002.json,no,,[K2Co3(L2)4]n,1043102,AlCl3·6H2O,Co(NO3)2·6H2O,"0.15 g, 0.5 mmol",0.5,mmol,nan,t-BuOK,"0.11 g, 1.0 mmol",1.0,mmol,nan,,,,,5-acetamidoisophthalic acid,L2,"0.22 g, 1.0 mmol",1.0,mmol,,,,,,,,,,,,,,,,,,,,,tetrahydrofuran,THF,"10 mL, THF/MeOH 1:1 v/v",,methanol,MeOH,"10 mL, THF/MeOH 1:1 v/v",,140.0,140 °C,72.0,72 h,"Teflon-lined stainless container, 23 mL",,diethyl ether,,dried under vacuum,,,purple plate crystals,72.0,,,linear trinuclear Co(II) and dinuclear K(I) nodes,"a=26.5485(4), b=9.4823(1), c=18.7577(3) Å; beta=101.185(1); C2/c",,,not_reported,not_reported,320.0,magnetism,10.1039/c5ra00728c,ok,
10.1002/ejic.200501155,downloaded\10.1002_ejic.200501155.pdf,SI downloaded\10.1002_ejic.200501155_SI.pdf,mof_json_store\10.1002_ejic.200501155\raw_output.json,mof_json_store\10.1002_ejic.200501155\synthesis_001.json,no,,,293769,AlCl3·6H2O,,"0.024 g, 0.1 mmol",0.1,mmol,nan,,,,,nan,,,,,"4,4'-oxybis(benzoic acid)",H2oba,"0.026 g, 0.1 mmol",0.1,mmol,"4,4'-bipyridine","4,4'-bpy","0.019 g, 0.1 mmol",0.1,mmol,,,,,,NaOH solution,,"0.65 M, 0.3 mL",0.195,mmol,,,,,,water,H2O,5 mL,5.0,,,,,180.0,180 °C,72.0,72 h,Teflon-lined stainless-steel vessel (25 mL),static,"water, ethanol",,,,,yellow crystals,17.6,,,,,,,not_reported,not_reported,,,10.1002/ejic.200501155,ok,
10.1002/ejic.200501155,downloaded\10.1002_ejic.200501155.pdf,SI downloaded\10.1002_ejic.200501155_SI.pdf,mof_json_store\10.1002_ejic.200501155\raw_output.json,mof_json_store\10.1002_ejic.200501155\synthesis_002.json,no,,,293772,AlCl3·6H2O,,"0.024 g, 0.1 mmol",0.1,mmol,nan,,,,,nan,,,,,p-carboxycinnamic acid,H2cca,"0.02 g, 0.1 mmol",0.1,mmol,"4,4'-bipyridine","4,4'-bpy","0.038 g, 0.2 mmol",0.2,mmol,,,,,,NaOH solution,,"0.65 M, 0.3 mL",0.195,mmol,,,,,,water,H2O,5 mL,5.0,,,,,140.0,140 °C,72.0,72 h,Teflon-lined stainless-steel vessel (25 mL),static,"water, ethanol",,,,,yellow crystals,35.9,,,,,,,not_reported,not_reported,,,10.1002/ejic.200501155,ok,
10.1002/ejic.200501155,downloaded\10.1002_ejic.200501155.pdf,SI downloaded\10.1002_ejic.200501155_SI.pdf,mof_json_store\10.1002_ejic.200501155\raw_output.json,mof_json_store\10.1002_ejic.200501155\synthesis_003.json,no,,,293773,Mg(CH3COO)2·4H2O,,"0.024 g, 0.1 mmol",0.1,mmol,nan,,,,,nan,,,,,p-carboxycinnamic acid,H2cca,"0.02 g, 0.1 mmol",0.1,mmol,"1,10-phenanthroline·H2O",phen,"0.020 g, 0.1 mmol",0.1,mmol,,,,,,NaOH solution,,"0.65 M, 0.3 mL",0.195,mmol,,,,,,water,H2O,5 mL,5.0,,,,,160.0,160 °C,72.0,72 h,Teflon-lined stainless-steel vessel (25 mL),static,"water, ethanol",,,,,,48.9,,,,,,,not_reported,not_reported,,,10.1002/ejic.200501155,ok,
10.1002/anie.202108150,downloaded\10.1002_anie.202108150.pdf,SI downloaded\10.1002_anie.202108150_SI.pdf,mof_json_store\10.1002_anie.202108150\raw_output.json,mof_json_store\10.1002_anie.202108150\synthesis_001.json,yes,"HT screen of 97 compositions: 11/45 gave no solid initially; only 9 conditions formed the rhombohedral phase, most others cubic or mixed.",Zr6(BDC)3(Fum)3,2089846,Zn(CH3COO)2·2H2O,,0.12 mmol (0.0277 g) per vial,0.12,mmol,nan,,,,,nan,,,,,terephthalic acid,BDC,"0.08 mmol, from 0.16 M equimolar T+F stock solution (1.0 mL added)",0.08,mmol,fumaric acid,Fum,"0.08 mmol, from 0.16 M equimolar T+F stock solution (1.0 mL added)",0.08,mmol,,,,,,formic acid,FA,1.5 mL (neat),,,,,,,,"N,N-dimethylformamide",DMF,8.5 mL total (7.5 mL DMF + 1.0 mL DMF from linker stock),8.5,,,,,120.0,120 °C after 50 °C sonication pre-treatment,48.0,48 h,20 mL headspace screw neck glass vial (metal screw cap),"sonicated 45 min at 50 °C, then static during solvothermal step","DMF, MeOH","DMF 3× (25 mL, 1 h each), then MeOH for 9 days with 4 exchanges",60 °C under high vacuum (~1e-5 bar) for 24 h,60.0,24.0,,83.0,,fcu,Zr6O4(OH)4 12-connected SBU,"a=12.69646(7), b=12.69646(7), c=37.9733(4), R-3",,783.0,not_reported,yes,,,10.1002/anie.202108150,ok,
10.1002/anie.202108150,downloaded\10.1002_anie.202108150.pdf,SI downloaded\10.1002_anie.202108150_SI.pdf,mof_json_store\10.1002_anie.202108150\raw_output.json,mof_json_store\10.1002_anie.202108150\synthesis_002.json,yes,"HT screen of 97 compositions: 11/45 gave no solid initially; only 9 conditions formed the rhombohedral phase, most others cubic or mixed.",Zr6(BDC)3(Fum)3,2089846,Zn(CH3COO)2·2H2O,ZrOCl2·8H2O,38 mg (0.12 mmol) per 10 mL reaction,0.12,mmol,nan,,,,,nan,,,,,terephthalic acid,BDC,Equimolar with fumaric acid; Zr:(T+F)=0.5:0.5 and T:F=1:1 (≈0.06 mmol BDC for 0.12 mmol Zr),,,fumaric acid,Fum,Equimolar with terephthalic acid; Zr:(T+F)=0.5:0.5 and T:F=1:1 (≈0.06 mmol Fum for 0.12 mmol Zr),,,,,,,,formic acid,FA,"neat, FA:Zr = 376",,,,,,,,"N,N-dimethylformamide",DMF,DMF to 10 mL total reaction volume,,,,,,120.0,120 °C,48.0,48 h,20 mL headspace screw neck glass vial (metal screw cap),static,"DMF, MeOH","washed twice with DMF (5 mL), then MeOH (5 mL)",,,,,15.0,,fcu,Zr6O4(OH)4 12-connected SBU,"a=12.69646(7), b=12.69646(7), c=37.9733(4), R-3",,783.0,not_reported,yes,,,10.1002/anie.202108150,ok,
10.1021/cm051829l,downloaded\10.1021_cm051829l.pdf,,mof_json_store\10.1021_cm051829l\raw_output.json,mof_json_store\10.1021_cm051829l\synthesis_001.json,yes,Structure 3 synthesis with pure water yielded light gray powders and poor-quality crystals; mixed H2O/BuOH required.,,,Zn(CH3COO)2·2H2O,,0.60 g,2.94843,mmol,nan,,,,,nan,,,,,"1,2,4-triazole",,0.07 g,0.07,g,terephthalic acid,BDC,0.17 g,0.17,g,,,,,,triethyleneamine (TEA),TEA,0.10 g,0.1,g,,,,,,water,H2O,3.60 g,,,,,,150.0,150 °C,72.0,3 days,Teflon-lined 23-mL Parr autoclave,stirred 1 h before heating; static during heating,H2O,,,,,"colorless, transparent needles",,0.15 × 0.06 × 0.06 mm,,isolated Zn polyhedra (tetrahedra and octahedra) linked by triazole and BDC,"a=10.192(2) Å, b=17.764(4) Å, c=24.437(5) Å, β=91.19(3)°, P21/n",,,not_reported,not_reported,410.0,,10.1021/cm051829l,ok,
10.1021/cm051829l,downloaded\10.1021_cm051829l.pdf,,mof_json_store\10.1021_cm051829l\raw_output.json,mof_json_store\10.1021_cm051829l\synthesis_002.json,yes,Structure 3 synthesis with pure water yielded light gray powders and poor-quality crystals; mixed H2O/BuOH required.,,,Zn(CH3COO)2·2H2O,,0.22 g,1.08109,mmol,nan,,,,,nan,,,,,"1,2,4-triazole",,0.14 g,0.14,g,terephthalic acid,BDC,0.17 g,0.17,g,,,,,,triethyleneamine (TEA),TEA,0.10 g,0.1,g,,,,,,water,H2O,3.60 g,,,,,,150.0,150 °C,72.0,3 days,Teflon-lined 23-mL Parr autoclave,stirred 1 h before heating; static during heating,H2O,,,,,thin colorless rhombic plates (plus a small amount of white powders),,0.05 × 0.05 × 0.03 mm,,isolated Zn octahedra and trigonal bipyramids bridged by triazole and BDC,"a=7.797(2) Å, b=10.047(2) Å, c=13.577(3) Å, α=110.18(3)°, β=105.46(3)°, γ=93.90(3)°, P-1",,,not_reported,not_reported,,,10.1021/cm051829l,ok,
10.1021/cm051829l,downloaded\10.1021_cm051829l.pdf,,mof_json_store\10.1021_cm051829l\raw_output.json,mof_json_store\10.1021_cm051829l\synthesis_003.json,yes,Structure 3 synthesis with pure water yielded light gray powders and poor-quality crystals; mixed H2O/BuOH required.,,,Zn(CH3COO)2·2H2O,,0.60 g,2.94843,mmol,nan,,,,,nan,,,,,"1,2,4-triazole",,0.14 g,0.14,g,terephthalic acid,BDC,0.17 g,0.17,g,,,,,,,,,,,,,,,,water,H2O,1.80 g,,1-butanol,BuOH,2.22 g,,150.0,150 °C,72.0,3 days,Teflon-lined 23-mL Parr autoclave,stirred 1 h before heating; static during heating,H2O,,,,,"small, colorless, transparent prisms (plus pale yellow powders)",,0.08 × 0.05 × 0.05 mm,,isolated Zn polyhedra pillared by BDC; open framework,"a=13.475(3) Å, b=26.949(5) Å, c=13.509(3) Å, β=95.18(3)°, P21/n",,,not_reported,not_reported,400.0,,10.1021/cm051829l,ok,
10.1039/c9dt01253b,downloaded\10.1039_c9dt01253b.pdf,SI downloaded\10.1039_c9dt01253b_SI.pdf,mof_json_store\10.1039_c9dt01253b\raw_output.json,mof_json_store\10.1039_c9dt01253b\synthesis_001.json,yes,NaOH:H3cpia ratios above 4:1 gave no crystalline products.,,,Zn(CH3COO)2·2H2O,,0.20 mmol,0.2,mmol,nan,,,,,nan,,,,,4-(6-carboxy-pyridin-3-yl)-isophthalic acid,H3cpia,"57.4 mg, 0.20 mmol",0.2,mmol,,,,,,,,,,,"1,10-phenanthroline",phen,"40.0 mg, 0.20 mmol",0.2,mmol,sodium hydroxide,NaOH,"16.0 mg, 0.40 mmol",0.4,mmol,water,H2O,10 mL,10.0,,,,,160.0,160 °C,72.0,3 days,Teflon-lined stainless steel reactor (25 mL),stirred 15 min before heating,water,,,,,pink block-shaped crystals,60.0,,,zigzag 1D Co chain linked by μ-Hcpia,,,,not_reported,not_reported,345.0,photocatalysis,10.1039/c9dt01253b,ok,
10.1039/c9dt01253b,downloaded\10.1039_c9dt01253b.pdf,SI downloaded\10.1039_c9dt01253b_SI.pdf,mof_json_store\10.1039_c9dt01253b\raw_output.json,mof_json_store\10.1039_c9dt01253b\synthesis_002.json,yes,NaOH:H3cpia ratios above 4:1 gave no crystalline products.,,,Co(NO3)2·6H2O,,0.20 mmol,0.2,mmol,VCl3,,,,,nan,,,,,4-(6-carboxy-pyridin-3-yl)-isophthalic acid,H3cpia,"57.4 mg, 0.20 mmol",0.2,mmol,,,,,,,,,,,"1,10-phenanthroline",phen,"40.0 mg, 0.20 mmol",0.2,mmol,sodium hydroxide,NaOH,"16.0 mg, 0.40 mmol",0.4,mmol,water,H2O,10 mL,10.0,,,,,160.0,160 °C,72.0,3 days,Teflon-lined stainless steel reactor (25 mL),stirred 15 min before heating,water,,,,,colorless block-shaped crystals,55.0,,,1D Cd chain linked by μ-Hcpia,,,,not_reported,not_reported,349.0,,10.1039/c9dt01253b,ok,
10.1039/c9dt01253b,downloaded\10.1039_c9dt01253b.pdf,SI downloaded\10.1039_c9dt01253b_SI.pdf,mof_json_store\10.1039_c9dt01253b\raw_output.json,mof_json_store\10.1039_c9dt01253b\synthesis_003.json,yes,NaOH:H3cpia ratios above 4:1 gave no crystalline products.,,,Co(NO3)2·6H2O,,"55.6 mg, 0.20 mmol",0.2,mmol,VCl3,,,,,nan,,,,,4-(6-carboxy-pyridin-3-yl)-isophthalic acid,H3cpia,"57.4 mg, 0.20 mmol",0.2,mmol,,,,,,,,,,,sodium hydroxide,NaOH,"16.0 mg, 0.40 mmol",0.4,mmol,,,,,,water,H2O,10 mL,10.0,,,,,160.0,160 °C,72.0,3 days,Teflon-lined stainless steel reactor (25 mL),stirred 15 min before heating,water,,,,,colorless block-shaped crystals,58.0,,sql,2D Pb layer with μ4-Hcpia linkers,,,,not_reported,not_reported,351.0,,10.1039/c9dt01253b,ok,
10.1039/c9dt01253b,downloaded\10.1039_c9dt01253b.pdf,SI downloaded\10.1039_c9dt01253b_SI.pdf,mof_json_store\10.1039_c9dt01253b\raw_output.json,mof_json_store\10.1039_c9dt01253b\synthesis_004.json,yes,NaOH:H3cpia ratios above 4:1 gave no crystalline products.,,,Co(NO3)2·6H2O,,"40.9 mg, 0.30 mmol",0.3,mmol,VCl3,,,,,nan,,,,,4-(6-carboxy-pyridin-3-yl)-isophthalic acid,H3cpia,"57.4 mg, 0.20 mmol",0.2,mmol,,,,,,,,,,,"1,10-phenanthroline",phen,"60.0 mg, 0.30 mmol",0.3,mmol,sodium hydroxide,NaOH,"24.0 mg, 0.60 mmol",0.6,mmol,water,H2O,10 mL,10.0,,,,,160.0,160 °C,72.0,3 days,Teflon-lined stainless steel reactor (25 mL),stirred 15 min before heating,water,,,,,colorless block-shaped crystals,55.0,,,"1D Zn chain; μ3-cpia linkers, phen chelates",,,,not_reported,not_reported,358.0,,10.1039/c9dt01253b,ok,
10.1039/c9dt01253b,downloaded\10.1039_c9dt01253b.pdf,SI downloaded\10.1039_c9dt01253b_SI.pdf,mof_json_store\10.1039_c9dt01253b\raw_output.json,mof_json_store\10.1039_c9dt01253b\synthesis_005.json,yes,NaOH:H3cpia ratios above 4:1 gave no crystalline products.,,,Co(NO3)2·6H2O,,"40.9 mg, 0.30 mmol",0.3,mmol,FeCl3·6H2O,,,,,nan,,,,,4-(6-carboxy-pyridin-3-yl)-isophthalic acid,H3cpia,"57.4 mg, 0.20 mmol",0.2,mmol,"4,4'-bipyridine","4,4′-bipy","46.8 mg, 0.30 mmol",0.3,mmol,,,,,,sodium hydroxide,NaOH,"28.0 mg, 0.70 mmol",0.7,mmol,,,,,,water,H2O,10 mL,10.0,,,,,160.0,160 °C,72.0,3 days,Teflon-lined stainless steel reactor (25 mL),stirred 15 min before heating,water,,,,,colorless block-shaped crystals,52.0,,,"2D Zn4-based layer; μ4-cpia, μ-OH, μ-4,4′-bipy",,,,not_reported,not_reported,296.0,,10.1039/c9dt01253b,ok,
10.1021/acs.cgd.9b00452,downloaded\10.1021_acs.cgd.9b00452.pdf,SI downloaded\10.1021_acs.cgd.9b00452_SI.pdf,mof_json_store\10.1021_acs.cgd.9b00452\raw_output.json,mof_json_store\10.1021_acs.cgd.9b00452\synthesis_001.json,yes,No solid precipitate at HCl >0.5 M; DMF solvent failed; RT/50 °C gave no free powder.,MIL-53(Al),,MgCl2·6H2O,,"50 mg, 1.8 mmol",1.8,mmol,VCl3,,,,,nan,,,,,terephthalic acid,BDC,"924 mg, 5.56 mmol",5.56,mmol,,,,,,,,,,,hydrochloric acid (aq),HCl,0.5 M in 10 mL H2O; 4.96 mmol HCl (152 μL of 36% w/w HCl),4.96,mmol,,,,,,water,H2O,10 mL,10.0,,,,,220.0,,2.0,,20 mL PTFE-lined stainless steel autoclave,static,"DMF, MeOH",3× each,150 °C under vacuum for 24 h,150.0,24.0,rectangular crystals (nonsupported powder),,,,,,,1400.0,,,,,10.1021/acs.cgd.9b00452,ok,
10.1021/acs.cgd.9b00452,downloaded\10.1021_acs.cgd.9b00452.pdf,SI downloaded\10.1021_acs.cgd.9b00452_SI.pdf,mof_json_store\10.1021_acs.cgd.9b00452\raw_output.json,mof_json_store\10.1021_acs.cgd.9b00452\synthesis_002.json,yes,No solid precipitate at HCl >0.5 M; DMF solvent failed; RT/50 °C gave no free powder.,MIL-53(Al),,Ni(NO3)2·6H2O,,"50 mg, 1.8 mmol",1.8,mmol,VCl3,,,,,nan,,,,,terephthalic acid,BDC,"924 mg, 5.56 mmol",5.56,mmol,,,,,,,,,,,hydrochloric acid (aq),HCl,0.5 M in 10 mL H2O; 4.96 mmol HCl (152 μL of 36% w/w HCl),4.96,mmol,,,,,,water,H2O,10 mL,10.0,,,,,80.0,,24.0,24 h,20 mL PTFE-lined stainless steel autoclave,static,"DMF, MeOH",3× each,150 °C under vacuum for 24 h,150.0,24.0,agglomerated needle-like rods,,∼5 μm rods,,,,,,,,,,10.1021/acs.cgd.9b00452,ok,
10.1021/acs.cgd.9b00452,downloaded\10.1021_acs.cgd.9b00452.pdf,SI downloaded\10.1021_acs.cgd.9b00452_SI.pdf,mof_json_store\10.1021_acs.cgd.9b00452\raw_output.json,mof_json_store\10.1021_acs.cgd.9b00452\synthesis_003.json,yes,No solid precipitate at HCl >0.5 M; DMF solvent failed; RT/50 °C gave no free powder.,MIL-53-NH2(Al),,Co(NO3)2·6H2O,,"50 mg, 1.8 mmol",1.8,mmol,nan,,,,,nan,,,,,2-aminoterephthalic acid,,5.56 mmol,5.56,mmol,,,,,,,,,,,hydrochloric acid (aq),HCl,0.5 M in 10 mL H2O; 4.96 mmol HCl (152 μL of 36% w/w HCl),4.96,mmol,,,,,,water,H2O,10 mL,10.0,,,,,220.0,,24.0,24 h,20 mL PTFE-lined stainless steel autoclave,static,"DMF, MeOH",3× each,150 °C under vacuum for 24 h,150.0,24.0,,,,,,,,,,,,,10.1021/acs.cgd.9b00452,ok,
10.1021/acs.cgd.9b00452,downloaded\10.1021_acs.cgd.9b00452.pdf,SI downloaded\10.1021_acs.cgd.9b00452_SI.pdf,mof_json_store\10.1021_acs.cgd.9b00452\raw_output.json,mof_json_store\10.1021_acs.cgd.9b00452\synthesis_004.json,yes,No solid precipitate at HCl >0.5 M; DMF solvent failed; RT/50 °C gave no free powder.,MIL-96(Al)/MIL-100(Al) mixture,,FeCl3·6H2O,,"50 mg, 1.8 mmol",1.8,mmol,nan,,,,,nan,,,,,"benzene-1,3,5-tricarboxylic acid",BTC,5.56 mmol,5.56,mmol,,,,,,,,,,,hydrochloric acid (aq),HCl,0.5 M in 10 mL H2O; 4.96 mmol HCl (152 μL of 36% w/w HCl),4.96,mmol,,,,,,water,H2O,10 mL,10.0,,,,,220.0,,24.0,24 h,20 mL PTFE-lined stainless steel autoclave,static,"DMF, MeOH",3× each,150 °C under vacuum for 24 h,150.0,24.0,dodecahedra,,1–3 μm,,,,,,,,,,10.1021/acs.cgd.9b00452,ok,
10.1039/d3ra01571h,downloaded\10.1039_d3ra01571h.pdf,SI downloaded\10.1039_d3ra01571h_SI.pdf,mof_json_store\10.1039_d3ra01571h\raw_output.json,mof_json_store\10.1039_d3ra01571h\synthesis_001.json,no,,HZIF-8,,La(NO3)3·6H2O,,1 mmol dissolved in 25 mL deionized water,1,mmol,nan,,,,,nan,,,,,2-methylimidazole,,8 mmol dissolved in 25 mL deionized water,8.0,mmol,,,,,,,,,,,triethylamine,TEA,8 mmol,8.0,mmol,L-histidine,His,with CTAB at 4:1 molar ratio (His:CTAB); absolute amount not specified,,,water,H2O,25 mL (metal solution) + 25 mL (linker solution),,,,,,25,room temperature,1.0,1 h,,stirred,"ethanol, water (1:1)",,freeze-dried overnight,,,white powder,,,,,,,1153.0,not_reported,not_reported,,,10.1039/d3ra01571h,ok,
10.1039/d3ra01571h,downloaded\10.1039_d3ra01571h.pdf,SI downloaded\10.1039_d3ra01571h_SI.pdf,mof_json_store\10.1039_d3ra01571h\raw_output.json,mof_json_store\10.1039_d3ra01571h\synthesis_002.json,no,,MZIF-8,,Pr(NO3)3·6H2O,,1 mmol dissolved in 25 mL deionized water,1,mmol,nan,,,,,nan,,,,,2-methylimidazole,,8 mmol dissolved in 25 mL deionized water,8.0,mmol,,,,,,,,,,,triethylamine,TEA,8 mmol,8.0,mmol,,,,,,water,H2O,25 mL (metal solution) + 25 mL (linker solution),,,,,,25,room temperature,1.0,1 h,,stirred,,,freeze-dried overnight,,,white powder,,,,,,,585.0,not_reported,not_reported,,,10.1039/d3ra01571h,ok,
10.1021/ic801221r,downloaded\10.1021_ic801221r.pdf,SI downloaded\10.1021_ic801221r_SI.pdf,mof_json_store\10.1021_ic801221r\raw_output.json,mof_json_store\10.1021_ic801221r\synthesis_001.json,no,,,,Nd(NO3)3·6H2O,,"12 mg, 0.05 mmol",0.05,mmol,nan,,,,,nan,,,,,"5,5′-(1,4-phenylenebis(methylene))bis(oxy)diisophthalic acid",H4L1,"12 mg, 0.025 mmol",0.025,mmol,,,,,,,,,,,potassium hydroxide,KOH,"3 mg, 0.05 mmol",0.05,mmol,,,,,,water,H2O,7 mL,7.0,,,,,160.0,160 °C,120.0,5 days,PTFE-lined stainless-steel acid digestion bomb,static,water,,air-dried under ambient conditions,,,violet crystals,76.0,,,"Co(II) octahedral nodes; 3-connected Co, 6-connected linker","monoclinic, C2/c, a=20.282(4), b=15.220(3), c=7.9736(17) Å, β=106.461(3)°",,,not_reported,not_reported,380.0,,10.1021/ic801221r,ok,
10.1021/ic801221r,downloaded\10.1021_ic801221r.pdf,SI downloaded\10.1021_ic801221r_SI.pdf,mof_json_store\10.1021_ic801221r\raw_output.json,mof_json_store\10.1021_ic801221r\synthesis_002.json,no,,,,Sm(NO3)3·6H2O,,"12 mg, 0.05 mmol",0.05,mmol,nan,,,,,nan,,,,,"5,5′-(1,4-phenylenebis(methylene))bis(oxy)diisophthalic acid",H4L1,"12 mg, 0.025 mmol",0.025,mmol,,,,,,,,,,,potassium hydroxide,KOH,"3 mg, 0.05 mmol",0.05,mmol,,,,,,water,H2O,7 mL,7.0,,,,,160.0,160 °C,120.0,5 days,PTFE-lined stainless-steel acid digestion bomb,static,water,copious quantities,dried under ambient conditions,,,yellow crystals,72.0,,,Mn(II) octahedral nodes; isostructural to 1,"monoclinic, C2/c, a=20.607(4), b=15.384(3), c=8.1417(17) Å, β=107.167(3)°",,,not_reported,not_reported,380.0,,10.1021/ic801221r,ok,
10.1021/ic801221r,downloaded\10.1021_ic801221r.pdf,SI downloaded\10.1021_ic801221r_SI.pdf,mof_json_store\10.1021_ic801221r\raw_output.json,mof_json_store\10.1021_ic801221r\synthesis_003.json,no,,,,Gd(NO3)3·6H2O,,"12 mg, 0.05 mmol",0.05,mmol,nan,,,,,nan,,,,,"5,5′-(1,3-phenylenebis(methylene))bis(oxy)diisophthalic acid",H4L2,"12 mg, 0.025 mmol",0.025,mmol,,,,,,,,,,,potassium hydroxide,KOH,"5 mg, 0.1 mmol",0.1,mmol,,,,,,water,H2O,7 mL,7.0,,,,,160.0,160 °C,144.0,6 days,PTFE-lined stainless-steel acid digestion bomb,static,water,,air-dried under ambient conditions,,,white crystals,80.0,,,"Zn(II) tetrahedral nodes; 4-connected Zn, 8-connected linker","monoclinic, C2/c, a=18.392(4), b=16.462(4), c=7.6238(17) Å, β=90.345(3)°",,6.7893,not_reported,not_reported,450.0,luminescence,10.1021/ic801221r,ok,
10.1021/cm9014749,downloaded\10.1021_cm9014749.pdf,SI downloaded\10.1021_cm9014749_SI.pdf,mof_json_store\10.1021_cm9014749\raw_output.json,mof_json_store\10.1021_cm9014749\synthesis_001.json,no,,{KHo(C2O4)2(H2O)4}n,,ZrCl4,,"0.220 g, 0.5 mmol",0.5,mmol,nan,KOH,"0.084 g, 1.5 mmol",1.5,mmol,nan,,,,,oxalic acid dihydrate,,"0.111 g, 0.75 mmol",0.75,mmol,,,,,,,,,,,,,,,,,,,,,water,H2O,10 mL,10.0,,,,,150.0,150 °C,120.0,120 h,Teflon-lined stainless steel autoclave,stirred 1 h then static,,,423 K under vacuum for 18 h (degassed for sorption measurements),150.0,18.0,colorless block-shaped crystals; white powder,25.0,,pcu,HoO8 and KO8 nodes; μ4-oxalate bridges,"a=11.4651(3), b=11.4651(3), c=8.9154(3), I41/amd",,,not_reported,not_reported,380.0,hydrogen_storage;CO2_capture,10.1021/cm9014749,ok,
10.1021/cm9014749,downloaded\10.1021_cm9014749.pdf,SI downloaded\10.1021_cm9014749_SI.pdf,mof_json_store\10.1021_cm9014749\raw_output.json,mof_json_store\10.1021_cm9014749\synthesis_002.json,no,,{KHo(C2O4)2(H2O)4}n,,ZrCl4,,"0.441 g, 1.0 mmol",1,mmol,nan,,"0.368 g, 2.0 mmol",2.0,mmol,nan,,,,,potassium oxalate monohydrate,,"0.368 g, 2.0 mmol",2.0,mmol,,,,,,,,,,,,,,,,,,,,,water,H2O,,,,,,,180.0,180 °C,200.0,200 h,Teflon-lined stainless steel autoclave,static,,,423 K under vacuum for 18 h (degassed for sorption measurements),150.0,18.0,white crystalline powder,85.0,,pcu,HoO8 and KO8 nodes; μ4-oxalate bridges,"a=11.4651(3), b=11.4651(3), c=8.9154(3), I41/amd",,,not_reported,not_reported,380.0,hydrogen_storage;CO2_capture,10.1021/cm9014749,ok,
10.1021/acs.inorgchem.3c03712,downloaded\10.1021_acs.inorgchem.3c03712.pdf,SI downloaded\10.1021_acs.inorgchem.3c03712_SI.pdf,mof_json_store\10.1021_acs.inorgchem.3c03712\raw_output.json,mof_json_store\10.1021_acs.inorgchem.3c03712\synthesis_001.json,no,,Zr-fcu-H,2279702,ZrCl4,,"0.0435 mmol, 10.1 mg",0.0435,mmol,nan,,,,,nan,,,,,H2L,,"0.0435 mmol, 12.4 mg",0.0435,mmol,,,,,,,,,,,trifluoroacetic acid,,70 μL,70.0,μL,,,,,,"N,N-dimethylformamide",DMF,2.5 mL,2.5,,,,,120.0,120 °C,48.0,48 h,20 mL scintillation vial,ultrasonicated to dissolve; static during heating,"DMF, acetone, n-hexane",DMF several times; acetone and n-hexane 120 min each (refresh every 30 min),Solvent-exchanged with acetone then n-hexane and activated under high vacuum at 30 °C for 12 h,30.0,12.0,colorless octahedral crystals,,,fcu,Zr6O4(OH)4 12-connected SBU,"a=29.7394 Å, Fm-3m",,2808.0,not_reported,yes,400.0,methane_storage,10.1021/acs.inorgchem.3c03712,ok,
10.1021/acs.inorgchem.3c03712,downloaded\10.1021_acs.inorgchem.3c03712.pdf,SI downloaded\10.1021_acs.inorgchem.3c03712_SI.pdf,mof_json_store\10.1021_acs.inorgchem.3c03712\raw_output.json,mof_json_store\10.1021_acs.inorgchem.3c03712\synthesis_002.json,no,,Zr-fcu-F,,Er(NO3)3,,"0.0435 mmol, 10.1 mg",0.0435,mmol,nan,,,,,nan,,,,,H2L-F,,"0.0435 mmol, 13.2 mg",0.0435,mmol,,,,,,,,,,,trifluoroacetic acid,,90 μL,90.0,μL,,,,,,"N,N-dimethylformamide",DMF,2.5 mL,2.5,,,,,120.0,120 °C,48.0,48 h,20 mL scintillation vial,ultrasonicated to dissolve; static during heating,"DMF, acetone, n-hexane",DMF several times; acetone and n-hexane 120 min each (refresh every 30 min),Solvent-exchanged with acetone then n-hexane and activated under high vacuum at 30 °C for 12 h,30.0,12.0,colorless octahedral crystals,,,fcu,Zr6O4(OH)4 12-connected SBU,,,2789.0,not_reported,yes,400.0,methane_storage,10.1021/acs.inorgchem.3c03712,ok,
10.1021/acs.inorgchem.3c03712,downloaded\10.1021_acs.inorgchem.3c03712.pdf,SI downloaded\10.1021_acs.inorgchem.3c03712_SI.pdf,mof_json_store\10.1021_acs.inorgchem.3c03712\raw_output.json,mof_json_store\10.1021_acs.inorgchem.3c03712\synthesis_003.json,no,,Zr-fcu-CH3,,Dy(NO3)3,,"0.0435 mmol, 10.1 mg",0.0435,mmol,nan,,,,,nan,,,,,H2L-CH3,,"0.0435 mmol, 13.0 mg",0.0435,mmol,,,,,,,,,,,trifluoroacetic acid,,105 μL,105.0,μL,,,,,,"N,N-dimethylformamide",DMF,2.5 mL,2.5,,,,,120.0,120 °C,48.0,48 h,20 mL scintillation vial,ultrasonicated to dissolve; static during heating,"DMF, acetone, n-hexane",DMF several times; acetone and n-hexane 120 min each (refresh every 30 min),Solvent-exchanged with acetone then n-hexane and activated under high vacuum at 30 °C for 12 h,30.0,12.0,colorless octahedral crystals,,,fcu,Zr6O4(OH)4 12-connected SBU,,,2837.0,not_reported,yes,400.0,methane_storage,10.1021/acs.inorgchem.3c03712,ok,
10.1021/acs.inorgchem.3c03712,downloaded\10.1021_acs.inorgchem.3c03712.pdf,SI downloaded\10.1021_acs.inorgchem.3c03712_SI.pdf,mof_json_store\10.1021_acs.inorgchem.3c03712\raw_output.json,mof_json_store\10.1021_acs.inorgchem.3c03712\synthesis_004.json,no,,Zr-fcu-OH,,Tb(NO3)3,,"0.0435 mmol, 10.1 mg",0.0435,mmol,nan,,,,,nan,,,,,H2L-OH,,"0.0435 mmol, 13.1 mg",0.0435,mmol,,,,,,,,,,,trifluoroacetic acid,,75 μL,75.0,μL,,,,,,"N,N-dimethylformamide",DMF,2.5 mL,2.5,,,,,120.0,120 °C,48.0,48 h,20 mL scintillation vial,ultrasonicated to dissolve; static during heating,"DMF, acetone, n-hexane",DMF several times; acetone and n-hexane 120 min each (refresh every 30 min),Solvent-exchanged with acetone then n-hexane and activated under high vacuum at 30 °C for 12 h,30.0,12.0,colorless octahedral crystals,,,fcu,Zr6O4(OH)4 12-connected SBU,,,2804.0,not_reported,yes,400.0,methane_storage,10.1021/acs.inorgchem.3c03712,ok,
10.1039/c0dt00579g,downloaded\10.1039_c0dt00579g.pdf,,mof_json_store\10.1039_c0dt00579g\raw_output.json,mof_json_store\10.1039_c0dt00579g\synthesis_001.json,no,,,,Gd(NO3)3,,0.2 mmol,0.2,mmol,nan,,0.2 mmol,0.2,mmol,nan,,,,,"1H-benzimidazole-5,6-dicarboxylic acid",H3bidc,0.2 mmol,0.2,mmol,,,,,,,,,,,,,,,,,,,,,water,H2O,10 mL,10.0,,,,,170.0,170 °C,120.0,5 days (then cooled to RT over 3 days),Teflon-lined autoclave,,H2O,,dried in air,,,light yellow square-shaped crystals,76.0,,,"Ag 3-connected, Ce 4-connected; 3,3,4,4-connected","a=6.9529(14) Å, b=22.109(4) Å, c=11.875(2) Å, Orthorhombic, Pna2(1)",,,,,,,10.1039/c0dt00579g,ok,
10.1039/c0dt00579g,downloaded\10.1039_c0dt00579g.pdf,,mof_json_store\10.1039_c0dt00579g\raw_output.json,mof_json_store\10.1039_c0dt00579g\synthesis_002.json,no,,,,Tb(NO3)3,,0.2 mmol,0.2,mmol,nan,,0.2 mmol,0.2,mmol,nan,,,,,"1H-benzimidazole-5,6-dicarboxylic acid",H3bidc,0.2 mmol,0.2,mmol,,,,,,,,,,,,,,,,,,,,,water,H2O,10 mL,10.0,,,,,170.0,170 °C,120.0,5 days (then cooled to RT over 3 days),Teflon-lined autoclave,,H2O,,dried in air,,,light yellow square-shaped crystals,72.0,,,"Ln(COO)4− rod SBU; Ag linear; 3,4,5-connected; two-fold interpenetrating 3D framework","a=25.363(5) Å, b=8.5955(17) Å, c=17.822(4) Å, Orthorhombic, Pccn",,,,,,,10.1039/c0dt00579g,ok,
10.1039/c0dt00579g,downloaded\10.1039_c0dt00579g.pdf,,mof_json_store\10.1039_c0dt00579g\raw_output.json,mof_json_store\10.1039_c0dt00579g\synthesis_003.json,no,,,,Tb(NO3)3,,0.2 mmol,0.2,mmol,nan,,0.2 mmol,0.2,mmol,nan,,,,,"1H-benzimidazole-5,6-dicarboxylic acid",H3bidc,0.2 mmol,0.2,mmol,,,,,,,,,,,,,,,,,,,,,water,H2O,10 mL,10.0,,,,,170.0,170 °C,120.0,5 days (then cooled to RT over 3 days),Teflon-lined autoclave,,H2O,,dried in air,,,colorless square-shaped crystals,84.0,,,"Ln(COO)4− rod SBU; Ag linear; 3,4,5-connected; two-fold interpenetrating 3D framework","a=25.287(5) Å, b=8.5525(17) Å, c=17.827(4) Å, Orthorhombic, Pccn",,,,,,,10.1039/c0dt00579g,ok,
10.1039/c0dt00579g,downloaded\10.1039_c0dt00579g.pdf,,mof_json_store\10.1039_c0dt00579g\raw_output.json,mof_json_store\10.1039_c0dt00579g\synthesis_004.json,no,,,,Eu(NO3)3,,0.2 mmol,0.2,mmol,nan,,0.2 mmol,0.2,mmol,nan,,,,,"1H-benzimidazole-5,6-dicarboxylic acid",H3bidc,0.2 mmol,0.2,mmol,,,,,,,,,,,,,,,,,,,,,water,H2O,10 mL,10.0,,,,,170.0,170 °C,120.0,5 days (then cooled to RT over 3 days),Teflon-lined autoclave,,H2O,,dried in air,,,colorless square-shaped crystals,79.0,,,"Ln(COO)4− rod SBU; Ag linear; 3,4,5-connected; two-fold interpenetrating 3D framework","a=25.339(5) Å, b=8.5112(17) Å, c=17.774(4) Å, Orthorhombic, Pccn",,,,,,,10.1039/c0dt00579g,ok,
10.1039/c0dt00579g,downloaded\10.1039_c0dt00579g.pdf,,mof_json_store\10.1039_c0dt00579g\raw_output.json,mof_json_store\10.1039_c0dt00579g\synthesis_005.json,no,,,,Co(NO3)2·6H2O,,0.2 mmol,0.2,mmol,nan,,0.2 mmol,0.2,mmol,nan,,,,,"1H-benzimidazole-5,6-dicarboxylic acid",H3bidc,0.2 mmol,0.2,mmol,,,,,,,,,,,,,,,,,,,,,water,H2O,10 mL,10.0,,,,,170.0,170 °C,120.0,5 days (then cooled to RT over 3 days),Teflon-lined autoclave,,H2O,,dried in air,,,colorless square-shaped crystals,65.0,,,"Ln(COO)4− rod SBU; Ag linear; 3,4,5-connected; two-fold interpenetrating 3D framework","a=25.326(5) Å, b=8.4517(17) Å, c=17.748(4) Å, Orthorhombic, Pccn",,,,,,,10.1039/c0dt00579g,ok,
10.1039/c0dt00579g,downloaded\10.1039_c0dt00579g.pdf,,mof_json_store\10.1039_c0dt00579g\raw_output.json,mof_json_store\10.1039_c0dt00579g\synthesis_006.json,no,,,,Cu(NO3)2·3H2O,,0.2 mmol,0.2,mmol,nan,,0.2 mmol,0.2,mmol,nan,,,,,"1H-benzimidazole-5,6-dicarboxylic acid",H3bidc,0.2 mmol,0.2,mmol,,,,,,,,,,,,,,,,,,,,,water,H2O,10 mL,10.0,,,,,170.0,170 °C,120.0,5 days (then cooled to RT over 3 days),Teflon-lined autoclave,,H2O,,dried in air,,,colorless square-shaped crystals,90.0,,,"Ln(COO)4− rod SBU; Ag linear; 3,4,5-connected; two-fold interpenetrating 3D framework","a=25.370(5) Å, b=8.4884(17) Å, c=17.806(4) Å, Orthorhombic, Pccn",,,,,,,10.1039/c0dt00579g,ok,
10.1039/c0dt00579g,downloaded\10.1039_c0dt00579g.pdf,,mof_json_store\10.1039_c0dt00579g\raw_output.json,mof_json_store\10.1039_c0dt00579g\synthesis_007.json,no,,,,Zn(NO3)2·6H2O,,0.2 mmol,0.2,mmol,nan,,0.2 mmol,0.2,mmol,nan,,,,,"1H-benzimidazole-5,6-dicarboxylic acid",H3bidc,0.2 mmol,0.2,mmol,,,,,,,,,,,,,,,,,,,,,water,H2O,10 mL,10.0,,,,,170.0,170 °C,120.0,5 days (then cooled to RT over 3 days),Teflon-lined autoclave,,H2O,,dried in air,,,pink square-shaped crystals,80.0,,,"Ln(COO)4− rod SBU; Ag linear; 3,4,5-connected; two-fold interpenetrating 3D framework","a=25.285(5) Å, b=8.4759(17) Å, c=17.765(4) Å, Orthorhombic, Pccn",,,,,,,10.1039/c0dt00579g,ok,
10.1021/cm300450x,downloaded\10.1021_cm300450x.pdf,SI downloaded\10.1021_cm300450x_SI.pdf,mof_json_store\10.1021_cm300450x\raw_output.json,mof_json_store\10.1021_cm300450x\synthesis_001.json,yes,Non-interpenetrated MIL-88D(Fe) formed only <100 °C with poor crystallinity; otherwise transformed to MIL-126.,MIL-126,,Cu(NO3)2·3H2O,,1 mmol,1,mmol,nan,,,,,nan,,,,,"biphenyl-4,4'-dicarboxylic acid",BPDC,1 mmol,1.0,mmol,,,,,,,,,,,,,,,,,,,,,"N,N-dimethylformamide",DMF,5 mL,5.0,,,,,150.0,150 °C,,overnight,,,"DMF, MeOH","DMF 50 mL, 1 h; MeOH 50 mL, 1 h; MeOH 50 mL, 1 h","Outgassed at RT under vacuum until methanol removed, then 150 °C under vacuum overnight",150.0,,very small orange single crystals,,0.010 × 0.005 × 0.005 mm,acs,oxo-centered Fe3 trimer (Fe3O),"a=21.800(3), c=35.407(7), P43212",,1750.0,no,not_reported,,,10.1021/cm300450x,ok,
10.1021/cm300450x,downloaded\10.1021_cm300450x.pdf,SI downloaded\10.1021_cm300450x_SI.pdf,mof_json_store\10.1021_cm300450x\raw_output.json,mof_json_store\10.1021_cm300450x\synthesis_002.json,yes,Non-interpenetrated MIL-88D(Fe) formed only <100 °C with poor crystallinity; otherwise transformed to MIL-126.,MIL-88C(Fe),,Zn(NO3)2·6H2O,,"47.3 mmol, 12.8 g",47.3,mmol,nan,,,,,nan,,,,,"2,6-naphthalenedicarboxylic acid",NDC,"34.2 mmol, 34.2 g",34.2,mmol,,,,,,,,,,,,,,,,,,,,,"N,N-dimethylformamide",DMF,500 mL,500.0,,,,,120.0,120 °C,24.0,24 h,round bottom flask,stirred,"DMF, EtOH",washed with DMF then EtOH; EtOH reflux,"EtOH reflux 16 h, then filtered and dried at RT",,16.0,orange powder,82.0,,,,,,,not_reported,not_reported,,,10.1021/cm300450x,ok,
10.1002/ejic.200300876,downloaded\10.1002_ejic.200300876.pdf,,mof_json_store\10.1002_ejic.200300876\raw_output.json,mof_json_store\10.1002_ejic.200300876\synthesis_001.json,no,,[Tb2(NDC)3(phen)2]·H2NDC,,Zn(NO3)2·6H2O,,"0.038 g, 0.1 mmol",0.1,mmol,nan,,,,,nan,,,,,"dipotassium 2,6-naphthalenedicarboxylate",NDC,"0.044 g, 0.15 mmol",0.15,mmol,"1,10-phenanthroline monohydrate",phen,"0.04 g, 0.2 mmol",0.2,mmol,,,,,,hydrochloric acid (aq),HCl,"1.65 mol·L−1, 4 drops",,,,,,,,water,H2O,10 mL,10.0,,,,,170.0,170 °C,72.0,72 h,Teflon-lined autoclave,static,,,,,,light-yellow crystals,26.0,,,dinuclear Ln2 units linked by NDC,"triclinic, P-1; a=10.7822(2) Å, b=12.1806(3) Å, c=12.3369(3) Å, α=94.2028(9)°, β=106.3049(9)°, γ=100.9193(12)°",,,not_reported,not_reported,,,10.1002/ejic.200300876,ok,
10.1002/ejic.200300876,downloaded\10.1002_ejic.200300876.pdf,,mof_json_store\10.1002_ejic.200300876\raw_output.json,mof_json_store\10.1002_ejic.200300876\synthesis_002.json,no,,[Ho2(NDC)3(phen)2]·H2NDC,,Zn(NO3)2·6H2O,,"0.038 g, 0.1 mmol",0.1,mmol,nan,,,,,nan,,,,,"dipotassium 2,6-naphthalenedicarboxylate",NDC,"0.044 g, 0.15 mmol",0.15,mmol,"1,10-phenanthroline monohydrate",phen,"0.04 g, 0.2 mmol",0.2,mmol,,,,,,hydrochloric acid (aq),HCl,"1.65 mol·L−1, 4 drops",,,,,,,,water,H2O,10 mL,10.0,,,,,170.0,170 °C,72.0,72 h,Teflon-lined autoclave,static,,,,,,light-yellow crystals,31.0,,,dinuclear Ln2 units linked by NDC,"triclinic, P-1; a=10.802(6) Å, b=12.143(6) Å, c=12.245(7) Å, α=94.031(11)°, β=106.641(9)°, γ=101.356(9)°",,,not_reported,not_reported,330.0,,10.1002/ejic.200300876,ok,
10.1002/ejic.200300876,downloaded\10.1002_ejic.200300876.pdf,,mof_json_store\10.1002_ejic.200300876\raw_output.json,mof_json_store\10.1002_ejic.200300876\synthesis_003.json,no,,[Yb2(NDC)3(phen)2]·H2NDC,,AlCl3·6H2O,,"0.039 g, 0.1 mmol",0.1,mmol,nan,,,,,nan,,,,,"dipotassium 2,6-naphthalenedicarboxylate",NDC,"0.044 g, 0.15 mmol",0.15,mmol,"1,10-phenanthroline monohydrate",phen,"0.04 g, 0.2 mmol",0.2,mmol,,,,,,hydrochloric acid (aq),HCl,"1.65 mol·L−1, 4 drops",,,,,,,,water,H2O,10 mL,10.0,,,,,170.0,170 °C,72.0,72 h,Teflon-lined autoclave,static,,,,,,light-yellow crystals,27.3,,,dinuclear Ln2 units linked by NDC,"triclinic, P-1; a=10.8762(2) Å, b=12.2294(3) Å, c=12.3328(3) Å, α=93.9317(11)°, β=106.6736(11)°, γ=101.2612(13)°",,,not_reported,not_reported,,,10.1002/ejic.200300876,ok,
10.1002/chem.201405178,downloaded\10.1002_chem.201405178.pdf,SI downloaded\10.1002_chem.201405178_SI.pdf,mof_json_store\10.1002_chem.201405178\raw_output.json,mof_json_store\10.1002_chem.201405178\synthesis_001.json,yes,AgNO3 in place of AgOAc gave no crystals for 2; without HCOOH the target compounds were not obtained.,,685354,Ga(NO3)3,Dy2O3,0.1895 g (0.5 mmol),0.5,mmol,nan,Cu(OAc)2·2H2O,0.033 g (0.3 mmol),0.3,mmol,nan,,,,,nicotinic acid,HNic,0.2414 g (2.0 mmol),2.0,mmol,,,,,,,,,,,formic acid,HCOOH,27.6 mg (0.60 mmol),0.6,mmol,hydrochloric acid,HCl,adjusted to pH 2 with HCl (36–38%),,,water,H2O,8 mL,8.0,,,,,170.0,170 °C,168.0,7 days,25 mL Teflon-lined autoclave,pre-stirred 12 h; static during heating,H2O,,dried at room temperature for 24 h,,24.0,light yellow block crystals,32.22,,,CO3@Dy26 nodes linked by Cu+ via Nic,"a=35.775(12) Å, b=33.346(11) Å, c=24.424(8) Å, β=93.993(5)°, Cc, V=29065(16) Å3",,,not_reported,not_reported,,,10.1002/chem.201405178,ok,
10.1002/chem.201405178,downloaded\10.1002_chem.201405178.pdf,SI downloaded\10.1002_chem.201405178_SI.pdf,mof_json_store\10.1002_chem.201405178\raw_output.json,mof_json_store\10.1002_chem.201405178\synthesis_002.json,yes,AgNO3 in place of AgOAc gave no crystals for 2; without HCOOH the target compounds were not obtained.,,1023053,FeCl3·6H2O,Tb4O7,0.1837 g (0.2457 mmol),0.2457,mmol,nan,AgOAc,0.0367 g (0.2199 mmol),0.2199,mmol,nan,NaCl,0.0049 g (0.0838 mmol),0.0838,mmol,nicotinic acid,HNic,0.2472 g (2.241 mmol),2.241,mmol,,,,,,,,,,,formic acid,HCOOH,27.6 mg (0.60 mmol),0.6,mmol,nitric acid,HNO3,adjusted to pH 2.5 with HNO3 (50%),,,water,H2O,8 mL,8.0,,,,,170.0,170 °C,168.0,7 days,25 mL Teflon-lined autoclave,pre-stirred 12 h; static during heating,H2O,,dried at room temperature for 24 h,,24.0,light yellow block crystals,31.16,,,CO3@Tb26 units connected by [Ag3Cl]2+ via Nic; 2D layer,"a=20.4929(19) Å, b=24.671(2) Å, c=29.727(3) Å, α=81.9990(10)°, β=88.0830(10)°, γ=89.9940(10)°, P-1, V=14875(2) Å3",,,not_reported,not_reported,,luminescence;two_photon_absorption,10.1002/chem.201405178,ok,
10.1021/cg9006229,downloaded\10.1021_cg9006229.pdf,SI downloaded\10.1021_cg9006229_SI.pdf,mof_json_store\10.1021_cg9006229\raw_output.json,mof_json_store\10.1021_cg9006229\synthesis_001.json,no,,,,Sc(NO3)3,,"0.15 g, 0.5 mmol",0.5,mmol,nan,,,,,nan,,,,,"biphenylethene-4,4'-dicarboxylic acid",H2bpea,"0.134 g, 0.5 mmol",0.5,mmol,"1,3-di(4-pyridyl)propane",L1,"0.10 g, 0.5 mmol",0.5,mmol,,,,,,pyridine,Py,1 mL,1.0,mL,,,,,,water,H2O,8 mL,8.0,,,,,170.0,170 °C,72.0,3 days,Teflon-lined stainless steel vessel,,,,,,,green crystals,38.0,,,Ni(II) octahedral nodes; 2-fold interpenetrated 2D 48^62 (SnS) layers,"Monoclinic, P2(1)/c; a=10.251(2) Å, b=9.0012(18) Å, c=15.547(5) Å, α=90°, β=114.53(2)°, γ=90°",,,not_reported,not_reported,235.0,,10.1021/cg9006229,ok,
10.1021/cg9006229,downloaded\10.1021_cg9006229.pdf,SI downloaded\10.1021_cg9006229_SI.pdf,mof_json_store\10.1021_cg9006229\raw_output.json,mof_json_store\10.1021_cg9006229\synthesis_002.json,no,,,,ZnCl2,,"0.15 g, 0.5 mmol",0.5,mmol,nan,,,,,nan,,,,,"biphenylethene-4,4'-dicarboxylic acid",H2bpea,"0.134 g, 0.5 mmol",0.5,mmol,"1,4-bis(imidazol-1-yl-methylene)benzene",L2,"0.12 g, 0.5 mmol",0.5,mmol,,,,,,sodium hydroxide solution,NaOH,"1 mol L-1, 0.30 mL",,,,,,,,water,H2O,8 mL,8.0,,,,,170.0,170 °C,72.0,3 days,Teflon-lined stainless steel vessel,,,,,,,green crystals,36.0,,sql,"Ni(II) octahedral nodes; 2D (4,4) sql nets with 2-fold inclined polycatenation (2D→3D)","Triclinic, P-1; a=10.684(2) Å, b=10.838(2) Å, c=12.369(3) Å, α=67.58(3)°, β=82.83(3)°, γ=72.15(3)°",,,not_reported,not_reported,400.0,,10.1021/cg9006229,ok,
