Repository: zzhenglab/MOFinder

# MOFinder

MOFinder extracts MOF synthesis information from the literature, reconstructs evidence-supported negative reaction records, and prepares datasets for synthesis-outcome prediction.
[Web application](https://mofinder.chemistry.wustl.edu/) | [Demos](Demo/README.md) | [Source code](docs/source_to_code.md) | [Workflow guide](docs/workflow.md) | [Model evaluation](docs/evaluation.md)

## Quick start

The workflow runs through Python commands. Python 3.10 or newer is required. Clone the repository and initialize its related applications:

```bash
git clone --recurse-submodules https://github.com/zzhenglab/MOFinder.git
cd MOFinder
```

Start with the two offline demonstrations:

```bash

File: mof_extraction_1_2.csv (part 125 of 305)
doi,main_pdf,si_pdf,raw_output,parsed_json,article_trial_or_failure,article_trial_or_failure_notes,mof_name,crystal_code,metal_1,metal_1_abbr,metal_1_amount_text,metal_1_amount_value,metal_1_amount_unit,metal_2,metal_2_abbr,metal_2_amount_text,metal_2_amount_value,metal_2_amount_unit,metal_3,metal_3_abbr,metal_3_amount_text,metal_3_amount_value,metal_3_amount_unit,linker_1,linker_1_abbr,linker_1_amount_text,linker_1_amount_value,linker_1_amount_unit,linker_2,linker_2_abbr,linker_2_amount_text,linker_2_amount_value,linker_2_amount_unit,linker_3,linker_3_abbr,linker_3_amount_text,linker_3_amount_value,linker_3_amount_unit,modulator_1,modulator_1_abbr,modulator_1_amount_text,modulator_1_amount_value,modulator_1_amount_unit,modulator_2,modulator_2_abbr,modulator_2_amount_text,modulator_2_amount_value,modulator_2_amount_unit,solvent_main,solvent_main_abbr,solvent_main_amount_text,solvent_main_ml,solvent_secondary,solvent_secondary_abbr,solvent_secondary_amount_text,solvent_secondary_ml,temperature_c,temperature_c_text,time_h,time_text,vessel_type,stirring,washing_solvent,washing_cycles,activation_text,activation_temp_c,activation_time_h,crystal_morphology,yield_percent,crystal_size,topology_code,metal_cluster_connectivity,unit_cell_short,pore_diameter_A,BET_surface_area_m2g,air_stable,water_stable,tga_decomposition_temp_c,applications,reference,status,error
10.1021/cg9006229,downloaded\10.1021_cg9006229.pdf,SI downloaded\10.1021_cg9006229_SI.pdf,mof_json_store\10.1021_cg9006229\raw_output.json,mof_json_store\10.1021_cg9006229\synthesis_003.json,no,,,,ZnBr2,,"0.15 g, 0.50 mmol",0.5,mmol,nan,,,,,nan,,,,,"biphenylethene-4,4'-dicarboxylic acid",H2bpea,"0.134 g, 0.50 mmol",0.5,mmol,"1,4-bis(1-imidazolyl)benzene",L3,"0.10 g, 0.5 mmol",0.5,mmol,,,,,,sodium hydroxide solution,NaOH,"1 mol L-1, 0.30 mL",,,,,,,,water,H2O,8 mL,8.0,,,,,170.0,170 °C,72.0,3 days,Teflon-lined stainless steel vessel,,,,,,,green crystals,33.0,,sqp,Ni(II) octahedral nodes; 3-fold interpenetrated 5-connected 44 66-sqp net,"Triclinic, P-1; a=9.4900(19) Å, b=12.604(3) Å, c=18.104(4) Å, α=70.26(3)°, β=80.60(3)°, γ=82.30(3)°",,,not_reported,not_reported,330.0,,10.1021/cg9006229,ok,
10.1021/cg9006229,downloaded\10.1021_cg9006229.pdf,SI downloaded\10.1021_cg9006229_SI.pdf,mof_json_store\10.1021_cg9006229\raw_output.json,mof_json_store\10.1021_cg9006229\synthesis_004.json,no,,,,ZnF2·4H2O,,0.5 mmol,0.5,mmol,nan,,,,,nan,,,,,"biphenylethene-4,4'-dicarboxylic acid",H2bpea,"0.134 g, 0.50 mmol",0.5,mmol,"1,4-bis(1-imidazolyl)benzene",L3,"0.10 g, 0.5 mmol",0.5,mmol,,,,,,sodium hydroxide solution,NaOH,"1 mol L-1, 0.30 mL",,,,,,,,water,H2O,8 mL,8.0,,,,,170.0,170 °C,72.0,3 days,Teflon-lined stainless steel vessel,,,,,,,purple crystals,32.0,,pcu,dinuclear Co2 node; 3-fold interpenetrated primitive cubic (pcu),"Triclinic, P-1; a=10.082(2) Å, b=11.192(2) Å, c=13.547(6) Å, α=114.14(2)°, β=93.97(4)°, γ=111.72(3)°",,,not_reported,not_reported,300.0,,10.1021/cg9006229,ok,
10.1039/c2dt30277b,downloaded\10.1039_c2dt30277b.pdf,SI downloaded\10.1039_c2dt30277b_SI.pdf,mof_json_store\10.1039_c2dt30277b\raw_output.json,mof_json_store\10.1039_c2dt30277b\synthesis_001.json,no,,,862562,Zn(NO3)2·6H2O,,"0.068 g, 0.067 mmol",0.067,mmol,nan,,"0.1123 g, 0.4 mmol",0.4,mmol,nan,,,,,"1H-benzimidazole-5,6-dicarboxylic acid",H3bidc,"0.0824 g, 0.4 mmol",0.4,mmol,,,,,,,,,,,,,,,,,,,,,water,H2O,10 mL,10.0,,,,,160.0,160 °C,72.0,3 days; then slowly cooled to RT over 3 days,Teflon-lined autoclave,static,H2O,,dried in air,,,green-yellow prism-shaped crystals,76.5,,pts,binuclear Ln 4-connected nodes; Ni(H2O)4 2+ linking unit 4-connected,,,,not_reported,not_reported,,,10.1039/c2dt30277b,ok,
10.1039/c2dt30277b,downloaded\10.1039_c2dt30277b.pdf,SI downloaded\10.1039_c2dt30277b_SI.pdf,mof_json_store\10.1039_c2dt30277b\raw_output.json,mof_json_store\10.1039_c2dt30277b\synthesis_002.json,no,,,862563,Zn(CH3COO)2·2H2O,,"0.697 g, 0.2 mmol",0.2,mmol,nan,,"0.1123 g, 0.4 mmol",0.4,mmol,nan,,,,,"1H-benzimidazole-5,6-dicarboxylic acid",H3bidc,"0.0824 g, 0.4 mmol",0.4,mmol,,,,,,,,,,,,,,,,,,,,,water,H2O,10 mL,10.0,,,,,160.0,160 °C,72.0,3 days; then slowly cooled to RT over 3 days,Teflon-lined autoclave,static,H2O,,dried in air,,,green-yellow prism-shaped crystals,80.25,,pts,binuclear Ln 4-connected nodes; Ni(H2O)4 2+ linking unit 4-connected,,,,not_reported,not_reported,,,10.1039/c2dt30277b,ok,
10.1039/c2dt30277b,downloaded\10.1039_c2dt30277b.pdf,SI downloaded\10.1039_c2dt30277b_SI.pdf,mof_json_store\10.1039_c2dt30277b\raw_output.json,mof_json_store\10.1039_c2dt30277b\synthesis_003.json,no,,,862564,ZnI2,,"0.0704 g, 0.2 mmol",0.2,mmol,nan,,"0.1123 g, 0.4 mmol",0.4,mmol,nan,,,,,"1H-benzimidazole-5,6-dicarboxylic acid",H3bidc,"0.0824 g, 0.4 mmol",0.4,mmol,,,,,,,,,,,,,,,,,,,,,water,H2O,10 mL,10.0,,,,,160.0,160 °C,72.0,3 days; then slowly cooled to RT over 3 days,Teflon-lined autoclave,static,H2O,,dried in air,,,green-yellow prism-shaped crystals,81.8,,pts,binuclear Ln 4-connected nodes; Ni(H2O)4 2+ linking unit 4-connected,,,,not_reported,not_reported,,,10.1039/c2dt30277b,ok,
10.1039/c2dt30277b,downloaded\10.1039_c2dt30277b.pdf,SI downloaded\10.1039_c2dt30277b_SI.pdf,mof_json_store\10.1039_c2dt30277b\raw_output.json,mof_json_store\10.1039_c2dt30277b\synthesis_004.json,no,,,862565,ZrCl4,,"0.0725 g, 0.2 mmol",0.2,mmol,nan,,"0.1123 g, 0.4 mmol",0.4,mmol,nan,,,,,"1H-benzimidazole-5,6-dicarboxylic acid",H3bidc,"0.0824 g, 0.4 mmol",0.4,mmol,,,,,,,,,,,,,,,,,,,,,water,H2O,10 mL,10.0,,,,,160.0,160 °C,72.0,3 days; then slowly cooled to RT over 3 days,Teflon-lined autoclave,static,H2O,,dried in air,,,green-yellow prism-shaped crystals,85.2,,pts,binuclear Ln 4-connected nodes; Ni(H2O)4 2+ linking unit 4-connected,,,,not_reported,not_reported,,,10.1039/c2dt30277b,ok,
10.1039/c2dt30277b,downloaded\10.1039_c2dt30277b.pdf,SI downloaded\10.1039_c2dt30277b_SI.pdf,mof_json_store\10.1039_c2dt30277b\raw_output.json,mof_json_store\10.1039_c2dt30277b\synthesis_005.json,no,,,862566,ZrCl4,,"0.0748 g, 0.1 mmol",0.1,mmol,nan,,"0.1123 g, 0.4 mmol",0.4,mmol,nan,,,,,"1H-benzimidazole-5,6-dicarboxylic acid",H3bidc,"0.0824 g, 0.4 mmol",0.4,mmol,,,,,,,,,,,,,,,,,,,,,water,H2O,10 mL,10.0,,,,,160.0,160 °C,72.0,3 days; then slowly cooled to RT over 3 days,Teflon-lined autoclave,static,H2O,,dried in air,,,green-yellow prism-shaped crystals,78.5,,pts,binuclear Ln 4-connected nodes; Ni(H2O)4 2+ linking unit 4-connected,,,,not_reported,not_reported,,,10.1039/c2dt30277b,ok,
10.1039/c2dt30277b,downloaded\10.1039_c2dt30277b.pdf,SI downloaded\10.1039_c2dt30277b_SI.pdf,mof_json_store\10.1039_c2dt30277b\raw_output.json,mof_json_store\10.1039_c2dt30277b\synthesis_006.json,no,,,862567,ZrCl4,,"0.0746 g, 0.2 mmol",0.2,mmol,nan,,"0.1123 g, 0.4 mmol",0.4,mmol,nan,,,,,"1H-benzimidazole-5,6-dicarboxylic acid",H3bidc,"0.0824 g, 0.4 mmol",0.4,mmol,,,,,,,,,,,,,,,,,,,,,water,H2O,10 mL,10.0,,,,,160.0,160 °C,72.0,3 days; then slowly cooled to RT over 3 days,Teflon-lined autoclave,static,H2O,,dried in air,,,green-yellow prism-shaped crystals,75.8,,pts,binuclear Ln 4-connected nodes; Ni(H2O)4 2+ linking unit 4-connected,,,,not_reported,not_reported,,,10.1039/c2dt30277b,ok,
10.1039/c2dt30277b,downloaded\10.1039_c2dt30277b.pdf,SI downloaded\10.1039_c2dt30277b_SI.pdf,mof_json_store\10.1039_c2dt30277b\raw_output.json,mof_json_store\10.1039_c2dt30277b\synthesis_007.json,no,,,862568,ZrCl4,,"0.0755 g, 0.2 mmol",0.2,mmol,nan,,"0.1123 g, 0.4 mmol",0.4,mmol,nan,,,,,"1H-benzimidazole-5,6-dicarboxylic acid",H3bidc,"0.0824 g, 0.4 mmol",0.4,mmol,,,,,,,,,,,,,,,,,,,,,water,H2O,10 mL,10.0,,,,,160.0,160 °C,72.0,3 days; then slowly cooled to RT over 3 days,Teflon-lined autoclave,static,H2O,,dried in air,,,green-yellow prism-shaped crystals,88.7,,pts,binuclear Ln 4-connected nodes; Ni(H2O)4 2+ linking unit 4-connected,,,,not_reported,not_reported,,,10.1039/c2dt30277b,ok,
10.1039/c2dt30277b,downloaded\10.1039_c2dt30277b.pdf,SI downloaded\10.1039_c2dt30277b_SI.pdf,mof_json_store\10.1039_c2dt30277b\raw_output.json,mof_json_store\10.1039_c2dt30277b\synthesis_008.json,no,,,862569,ZrCl4,,"0.0765 g, 0.2 mmol",0.2,mmol,nan,,"0.1123 g, 0.4 mmol",0.4,mmol,nan,,,,,"1H-benzimidazole-5,6-dicarboxylic acid",H3bidc,"0.0824 g, 0.4 mmol",0.4,mmol,,,,,,,,,,,,,,,,,,,,,water,H2O,10 mL,10.0,,,,,160.0,160 °C,72.0,3 days; then slowly cooled to RT over 3 days,Teflon-lined autoclave,static,H2O,,dried in air,,,green-yellow prism-shaped crystals,83.7,,pts,binuclear Ln 4-connected nodes; Ni(H2O)4 2+ linking unit 4-connected,,,,not_reported,not_reported,,,10.1039/c2dt30277b,ok,
10.1039/c2dt30277b,downloaded\10.1039_c2dt30277b.pdf,SI downloaded\10.1039_c2dt30277b_SI.pdf,mof_json_store\10.1039_c2dt30277b\raw_output.json,mof_json_store\10.1039_c2dt30277b\synthesis_009.json,no,,,862570,ZrCl4,,"0.0788 g, 0.2 mmol",0.2,mmol,nan,,"0.1123 g, 0.4 mmol",0.4,mmol,nan,,,,,"1H-benzimidazole-5,6-dicarboxylic acid",H3bidc,"0.0824 g, 0.4 mmol",0.4,mmol,,,,,,,,,,,,,,,,,,,,,water,H2O,10 mL,10.0,,,,,160.0,160 °C,72.0,3 days; then slowly cooled to RT over 3 days,Teflon-lined autoclave,static,H2O,,dried in air,,,green-yellow prism-shaped crystals,69.5,,pts,binuclear Ln 4-connected nodes; Ni(H2O)4 2+ linking unit 4-connected,,,,not_reported,not_reported,,,10.1039/c2dt30277b,ok,
10.1039/d1ra08088a,downloaded\10.1039_d1ra08088a.pdf,SI downloaded\10.1039_d1ra08088a_SI.pdf,mof_json_store\10.1039_d1ra08088a\raw_output.json,mof_json_store\10.1039_d1ra08088a\synthesis_001.json,no,,,2082489,ZrCl4,,"1 mmol, 0.453 g",1,mmol,nan,,,,,nan,,,,,"benzene-1,3,5-tricarboxylic acid",BTC,"1 mmol, 0.210 g",1.0,mmol,,,,,,,,,,,"2,5-thiophenedicarboxylic acid",TDC,"1 mmol, 0.172 g",1.0,mmol,,,,,,"N,N-dimethylformamide",DMF,10 mL,10.0,,,,,150.0,150 °C,72.0,72 h,Teflon-lined autoclave,static,DMF,,vacuum drying oven at 60 °C,60.0,,hollow spheres,,,,,"a=18.6318(8) Å, b=11.445(5) Å, c=19.7386(8) Å, β=106.504(1)°, C2/c",,,not_reported,not_reported,,luminescence;sensing,10.1039/d1ra08088a,ok,
10.1039/d1ra08088a,downloaded\10.1039_d1ra08088a.pdf,SI downloaded\10.1039_d1ra08088a_SI.pdf,mof_json_store\10.1039_d1ra08088a\raw_output.json,mof_json_store\10.1039_d1ra08088a\synthesis_002.json,no,,,2082489,ZrCl4,,"1 mmol, 0.453 g",1,mmol,nan,,,,,nan,,,,,"benzene-1,3,5-tricarboxylic acid",BTC,"4/3 mmol, 0.280 g",1.3333333333,mmol,,,,,,,,,,,"2,5-thiophenedicarboxylic acid",TDC,"2/3 mmol, 0.115 g",0.6666666667,mmol,,,,,,"N,N-dimethylformamide",DMF,10 mL,10.0,,,,,150.0,150 °C,72.0,72 h,Teflon-lined autoclave,static,DMF,,vacuum drying oven at 60 °C,60.0,,hollow spheres,,,,,"a=18.6318(8) Å, b=11.445(5) Å, c=19.7386(8) Å, β=106.504(1)°, C2/c",,,not_reported,not_reported,,luminescence;sensing,10.1039/d1ra08088a,ok,
10.1039/d1ra08088a,downloaded\10.1039_d1ra08088a.pdf,SI downloaded\10.1039_d1ra08088a_SI.pdf,mof_json_store\10.1039_d1ra08088a\raw_output.json,mof_json_store\10.1039_d1ra08088a\synthesis_003.json,no,,,2082489,Zr(acac)4,,"1 mmol, 0.453 g",1,mmol,nan,,,,,nan,,,,,"benzene-1,3,5-tricarboxylic acid",BTC,"3/2 mmol, 0.069 g",1.5,mmol,,,,,,,,,,,"2,5-thiophenedicarboxylic acid",TDC,"1/2 mmol, 0.086 g",0.5,mmol,,,,,,"N,N-dimethylformamide",DMF,10 mL,10.0,,,,,150.0,150 °C,72.0,72 h,Teflon-lined autoclave,static,DMF,,vacuum drying oven at 60 °C,60.0,,hollow spheres,,,,,"a=18.6318(8) Å, b=11.445(5) Å, c=19.7386(8) Å, β=106.504(1)°, C2/c",,,not_reported,not_reported,,luminescence;sensing,10.1039/d1ra08088a,ok,
10.1039/d1ra08088a,downloaded\10.1039_d1ra08088a.pdf,SI downloaded\10.1039_d1ra08088a_SI.pdf,mof_json_store\10.1039_d1ra08088a\raw_output.json,mof_json_store\10.1039_d1ra08088a\synthesis_004.json,no,,,2082489,ZrCl4,,"1 mmol, 0.453 g",1,mmol,nan,,,,,nan,,,,,"benzene-1,3,5-tricarboxylic acid",BTC,"8/5 mmol, 0.336 g",1.6,mmol,,,,,,,,,,,"2,5-thiophenedicarboxylic acid",TDC,"2/5 mmol, 0.069 g",0.4,mmol,,,,,,"N,N-dimethylformamide",DMF,10 mL,10.0,,,,,150.0,150 °C,72.0,72 h,Teflon-lined autoclave,static,DMF,,vacuum drying oven at 60 °C,60.0,,hollow spheres,,,,,"a=18.6318(8) Å, b=11.445(5) Å, c=19.7386(8) Å, β=106.504(1)°, C2/c",,,not_reported,not_reported,,luminescence;sensing,10.1039/d1ra08088a,ok,
10.1039/d1ra08088a,downloaded\10.1039_d1ra08088a.pdf,SI downloaded\10.1039_d1ra08088a_SI.pdf,mof_json_store\10.1039_d1ra08088a\raw_output.json,mof_json_store\10.1039_d1ra08088a\synthesis_005.json,no,,,2082489,ZrCl4,,"1 mmol, 0.453 g",1,mmol,nan,,,,,nan,,,,,"benzene-1,3,5-tricarboxylic acid",BTC,"2/3 mmol, 0.140 g",0.6666666667,mmol,,,,,,,,,,,"2,5-thiophenedicarboxylic acid",TDC,"4/3 mmol, 0.229 g",1.3333333333,mmol,,,,,,"N,N-dimethylformamide",DMF,10 mL,10.0,,,,,150.0,150 °C,72.0,72 h,Teflon-lined autoclave,static,DMF,,vacuum drying oven at 60 °C,60.0,,hollow spheres,,,,,"a=18.6318(8) Å, b=11.445(5) Å, c=19.7386(8) Å, β=106.504(1)°, C2/c",,,not_reported,not_reported,,luminescence;sensing,10.1039/d1ra08088a,ok,
10.1039/d1ra08088a,downloaded\10.1039_d1ra08088a.pdf,SI downloaded\10.1039_d1ra08088a_SI.pdf,mof_json_store\10.1039_d1ra08088a\raw_output.json,mof_json_store\10.1039_d1ra08088a\synthesis_006.json,no,,,2082489,ZrOCl2,,"1 mmol, 0.453 g",1,mmol,nan,,,,,nan,,,,,"benzene-1,3,5-tricarboxylic acid",BTC,"1/2 mmol, 0.105 g",0.5,mmol,,,,,,,,,,,"2,5-thiophenedicarboxylic acid",TDC,"3/2 mmol, 0.258 g",1.5,mmol,,,,,,"N,N-dimethylformamide",DMF,10 mL,10.0,,,,,150.0,150 °C,72.0,72 h,Teflon-lined autoclave,static,DMF,,vacuum drying oven at 60 °C,60.0,,hollow spheres,,,,,"a=18.6318(8) Å, b=11.445(5) Å, c=19.7386(8) Å, β=106.504(1)°, C2/c",,,not_reported,not_reported,,luminescence;sensing,10.1039/d1ra08088a,ok,
10.1039/d1ra08088a,downloaded\10.1039_d1ra08088a.pdf,SI downloaded\10.1039_d1ra08088a_SI.pdf,mof_json_store\10.1039_d1ra08088a\raw_output.json,mof_json_store\10.1039_d1ra08088a\synthesis_007.json,no,,,2082489,ZrCl4,,"1 mmol, 0.453 g",1,mmol,nan,,,,,nan,,,,,"benzene-1,3,5-tricarboxylic acid",BTC,"2/5 mmol, 0.084 g",0.4,mmol,,,,,,,,,,,"2,5-thiophenedicarboxylic acid",TDC,"8/5 mmol, 0.275 g",1.6,mmol,,,,,,"N,N-dimethylformamide",DMF,10 mL,10.0,,,,,150.0,150 °C,72.0,72 h,Teflon-lined autoclave,static,DMF,,vacuum drying oven at 60 °C,60.0,,hollow spheres,,,,,"a=18.6318(8) Å, b=11.445(5) Å, c=19.7386(8) Å, β=106.504(1)°, C2/c",,,not_reported,not_reported,,luminescence;sensing,10.1039/d1ra08088a,ok,
10.1021/acs.cgd.0c00740,downloaded\10.1021_acs.cgd.0c00740.pdf,SI downloaded\10.1021_acs.cgd.0c00740_SI.pdf,mof_json_store\10.1021_acs.cgd.0c00740\raw_output.json,mof_json_store\10.1021_acs.cgd.0c00740\synthesis_001.json,yes,m4-ZIF-4 (1-MeIm:Im = 1:0) gave 0% yield; no product with 1-MeIm as sole linker.,ZIF-4,,Eu(NO3)3·6H2O,,0.6 g,1.63904,mmol,nan,,,,,nan,,,,,imidazole,Im,0.45 g,0.45,g,,,,,,,,,,,,,,,,,,,,,"N,N-dimethylformamide",DMF,45 mL,45.0,,,,,100.0,100 °C,72.0,72 h,Teflon-lined autoclave,static,DMF,"25 mL, three times",100 °C under vacuum for 12 h,100.0,12.0,rhombic octahedra,40.0,,,,"Pbca, a=15.484(7) Å, b=15.367(6) Å, c=18.282(9) Å",,,,,,,10.1021/acs.cgd.0c00740,ok,
10.1021/cg101494t,downloaded\10.1021_cg101494t.pdf,SI downloaded\10.1021_cg101494t_SI.pdf,mof_json_store\10.1021_cg101494t\raw_output.json,mof_json_store\10.1021_cg101494t\synthesis_001.json,yes,"For complex 6, changing pH or reagent ratios gave no crystals.",{[Co(btmb)(HBTC)]·2H2O}n,,Ce(NO3)3·6H2O,CoCl2·6H2O,"23.7 mg, 0.1 mmol",0.1,mmol,nan,,,,,nan,,,,,"4,4'-bis(1,2,4-triazol-1-ylmethyl)biphenyl",btmb,"31.6 mg, 0.1 mmol",0.1,mmol,"benzene-1,3,5-tricarboxylic acid",H3BTC,"21.0 mg, 0.1 mmol",0.1,mmol,,,,,,sodium methoxide (methanolic solution),NaOMe,pH adjusted to 5.0 with methanolic NaOCH3 solution,,,,,,,,water,H2O,10 mL,10.0,,,,,130.0,130 °C,72.0,3 days,Teflon-lined stainless steel vessel,,,,,,,purple crystals,70.0,,,,"monoclinic, P21/c",,,yes,not_reported,349.5,oxidative_coupling,10.1021/cg101494t,ok,
10.1021/cg101494t,downloaded\10.1021_cg101494t.pdf,SI downloaded\10.1021_cg101494t_SI.pdf,mof_json_store\10.1021_cg101494t\raw_output.json,mof_json_store\10.1021_cg101494t\synthesis_002.json,yes,"For complex 6, changing pH or reagent ratios gave no crystals.",{[Co3(btmb)3(BTC)2(H2O)2]·6H2O}n,,Pr(NO3)3·6H2O,CoCl2·6H2O,"23.7 mg, 0.1 mmol (same as 1)",0.1,mmol,nan,,,,,nan,,,,,"4,4'-bis(1,2,4-triazol-1-ylmethyl)biphenyl",btmb,"31.6 mg, 0.1 mmol (same as 1)",0.1,mmol,"1,3,5-benzenetricarboxylate",BTC,"21.0 mg H3BTC, 0.1 mmol (same as 1)",0.1,mmol,,,,,,sodium methoxide (methanolic solution),NaOMe,pH adjusted to 7.0 with methanolic NaOCH3 solution,,,,,,,,water,H2O,10 mL (same as 1),10.0,,,,,130.0,130 °C,72.0,3 days,Teflon-lined stainless steel vessel,,,,,,,purple crystals,50.0,,,,"monoclinic, P21/c",,,yes,not_reported,317.4,oxidative_coupling,10.1021/cg101494t,ok,
10.1021/cg101494t,downloaded\10.1021_cg101494t.pdf,SI downloaded\10.1021_cg101494t_SI.pdf,mof_json_store\10.1021_cg101494t\raw_output.json,mof_json_store\10.1021_cg101494t\synthesis_003.json,yes,"For complex 6, changing pH or reagent ratios gave no crystals.",{[Co3(btmb)3(BTC)2(H2O)4]·2H2O}n,,Sm(NO3)3·6H2O,CoCl2·6H2O,molar ratio Co/H3BTC/btmb = 3:1:1 (amounts not specified),,,nan,,,,,nan,,,,,"4,4'-bis(1,2,4-triazol-1-ylmethyl)biphenyl",btmb,molar ratio Co/H3BTC/btmb = 3:1:1 (amounts not specified),,,"1,3,5-benzenetricarboxylate",BTC,molar ratio Co/H3BTC/btmb = 3:1:1 (amounts not specified),,,,,,,,sodium methoxide (methanolic solution),NaOMe,pH adjusted to 7.0 with methanolic NaOCH3 solution,,,,,,,,water,H2O,10 mL (same as 2),10.0,,,,,130.0,130 °C,72.0,3 days,Teflon-lined stainless steel vessel,,,,,,,red block crystals,45.0,,,,"monoclinic, P21/c",,,yes,not_reported,283.9,oxidative_coupling,10.1021/cg101494t,ok,
10.1021/cg101494t,downloaded\10.1021_cg101494t.pdf,SI downloaded\10.1021_cg101494t_SI.pdf,mof_json_store\10.1021_cg101494t\raw_output.json,mof_json_store\10.1021_cg101494t\synthesis_004.json,yes,"For complex 6, changing pH or reagent ratios gave no crystals.",{[Ni3(btmb)3(BTC)2(H2O)4]·2H2O}n,,Tb(NO3)3·6H2O,NiCl2·6H2O,"23.7 mg, 0.1 mmol",0.1,mmol,nan,,,,,nan,,,,,"4,4'-bis(1,2,4-triazol-1-ylmethyl)biphenyl",btmb,"31.6 mg, 0.1 mmol (same as 2)",0.1,mmol,"1,3,5-benzenetricarboxylate",BTC,"21.0 mg H3BTC, 0.1 mmol (same as 2)",0.1,mmol,,,,,,sodium methoxide (methanolic solution),NaOMe,pH adjusted to 7.0 with methanolic NaOCH3 solution,,,,,,,,water,H2O,10 mL (same as 2),10.0,,,,,130.0,130 °C,72.0,3 days,Teflon-lined stainless steel vessel,,,,,,,green crystals,65.0,,,,"monoclinic, P21/c (isostructural with 3)",,,yes,not_reported,305.9,oxidative_coupling,10.1021/cg101494t,ok,
10.1021/cg101494t,downloaded\10.1021_cg101494t.pdf,SI downloaded\10.1021_cg101494t_SI.pdf,mof_json_store\10.1021_cg101494t\raw_output.json,mof_json_store\10.1021_cg101494t\synthesis_005.json,yes,"For complex 6, changing pH or reagent ratios gave no crystals.",[Cu(btmb)(HBTC)]n,,GdCl3·6H2O,Cu(NO3)2·3H2O,"24.1 mg, 0.1 mmol",0.1,mmol,nan,,,,,nan,,,,,"4,4'-bis(1,2,4-triazol-1-ylmethyl)biphenyl",btmb,"31.6 mg, 0.1 mmol",0.1,mmol,"benzene-1,3,5-tricarboxylic acid",H3BTC,"21.0 mg, 0.1 mmol",0.1,mmol,,,,,,,,,,,,,,,,water,H2O,10 mL,10.0,,,,,130.0,130 °C,72.0,3 days,Teflon-lined stainless steel vessel,,,,,,,blue crystals,60.0,,,,"monoclinic, P21/c",,,yes,not_reported,308.0,oxidative_coupling,10.1021/cg101494t,ok,
10.1021/cg101494t,downloaded\10.1021_cg101494t.pdf,SI downloaded\10.1021_cg101494t_SI.pdf,mof_json_store\10.1021_cg101494t\raw_output.json,mof_json_store\10.1021_cg101494t\synthesis_006.json,yes,"For complex 6, changing pH or reagent ratios gave no crystals.",[Cu(btmb)(NDC)]n,,EuCl3·6H2O,Cu(NO3)2·3H2O,"24.1 mg, 0.1 mmol (same as 5)",0.1,mmol,nan,,,,,nan,,,,,"4,4'-bis(1,2,4-triazol-1-ylmethyl)biphenyl",btmb,"31.6 mg, 0.1 mmol (same as 5)",0.1,mmol,"1,2-benzenedicarboxylic acid",H2NDC,"16.6 mg, 0.1 mmol",0.1,mmol,,,,,,,,,,,,,,,,water,H2O,10 mL (same as 5),10.0,,,,,130.0,130 °C,72.0,3 days,Teflon-lined stainless steel vessel,,,,,,,deep blue crystals,52.0,,,,"triclinic, P1̅",,,yes,not_reported,246.0,oxidative_coupling,10.1021/cg101494t,ok,
10.1039/d3nj03772j,downloaded\10.1039_d3nj03772j.pdf,SI downloaded\10.1039_d3nj03772j_SI.pdf,mof_json_store\10.1039_d3nj03772j\raw_output.json,mof_json_store\10.1039_d3nj03772j\synthesis_001.json,no,,,2255432,YbCl3·6H2O,,"40.78 mg, 0.14 mmol",0.14,mmol,nan,,,,,nan,,,,,"5,5′-(ethene-1,2-diyl)diisophthalic acid",,"24.93 mg, 0.07 mmol",0.07,mmol,,,,,,,,,,,,,,,,,,,,,water,H2O,8 mL,8.0,,,,,155.0,155 °C,72.0,3 days,Teflon-lined autoclave,,H2O,several times,dried in air,,,clear light pink block crystals,51.0,0.07 × 0.05 × 0.04 mm,,"[Co(COO)2] SBU; 6-connected Co nodes, 4-connected L4−","a=4.4234(2), b=13.3689(5), c=13.1637(5) Å, α=90, β=90.391(3), γ=90; P21/c",,,not_reported,not_reported,400.0,,10.1039/d3nj03772j,ok,
10.1039/d3nj03772j,downloaded\10.1039_d3nj03772j.pdf,SI downloaded\10.1039_d3nj03772j_SI.pdf,mof_json_store\10.1039_d3nj03772j\raw_output.json,mof_json_store\10.1039_d3nj03772j\synthesis_002.json,no,,,2255433,TbCl3·6H2O,,"40.78 mg, 0.14 mmol",0.14,mmol,nan,,,,,nan,,,,,"5,5′-(ethene-1,2-diyl)diisophthalic acid",,"24.93 mg, 0.07 mmol",0.07,mmol,"(E)-1,2-di(pyridin-4-yl)diazene",dpa,"12.89 mg, 0.07 mmol",0.07,mmol,,,,,,,,,,,,,,,,water,H2O,8 mL,8.0,,,,,155.0,155 °C,72.0,3 days,Teflon-lined autoclave,,,,,,,red plate crystals,51.0,0.08 × 0.06 × 0.03 mm,,"binuclear [Co2(COO)2] SBU, 6-connected; L4− 4-connected","a=8.0125(7), b=9.6714(8), c=13.1079(11) Å, α=109.886(2), β=90.701(3), γ=112.409(3); P-1",,,not_reported,not_reported,340.0,,10.1039/d3nj03772j,ok,
10.1039/c2jm15966j,downloaded\10.1039_c2jm15966j.pdf,SI downloaded\10.1039_c2jm15966j_SI.pdf,mof_json_store\10.1039_c2jm15966j\raw_output.json,mof_json_store\10.1039_c2jm15966j\synthesis_001.json,no,,Al-MIL-53,,Zn(NO3)2·6H2O,AlCl3·6H2O,1.931 g (8 mmol),8,mmol,nan,,,,,nan,,,,,"benzene-1,4-dicarboxylate",BDC,8.0 mmol,8.0,mmol,,,,,,,,,,,,,,,,,,,,,water,H2O,30 mL,30.0,,,,,150.0,150 °C,9.0,9 h,Teflon-lined autoclave (48 mL),static,"DMF, dichloromethane","DMF at 150 °C for 24 h, replace with fresh DMF and repeat twice; dichloromethane Soxhlet 20 h",100 °C under reduced pressure for 9 h,100.0,9.0,platelet-like,,~1 µm,,chains of trans corner-sharing AlO4(OH)2 octahedra,,,1041.0,not_reported,not_reported,,,10.1039/c2jm15966j,ok,
10.1039/c2jm15966j,downloaded\10.1039_c2jm15966j.pdf,SI downloaded\10.1039_c2jm15966j_SI.pdf,mof_json_store\10.1039_c2jm15966j\raw_output.json,mof_json_store\10.1039_c2jm15966j\synthesis_002.json,no,,Al-MIL-53-11.1%NH2,,Cd(ClO4)2·6H2O,AlCl3·6H2O,1.931 g (8 mmol),8,mmol,nan,,,,,nan,,,,,"benzene-1,4-dicarboxylate",BDC,7.112 mmol,7.112,mmol,"2-aminobenzene-1,4-dicarboxylate",ABDC,0.888 mmol,0.888,mmol,,,,,,,,,,,,,,,,water,H2O,30 mL,30.0,,,,,150.0,150 °C,9.0,9 h,Teflon-lined autoclave (48 mL),static,"DMF, dichloromethane","DMF at 150 °C for 24 h, replace with fresh DMF and repeat twice; dichloromethane Soxhlet 20 h",100 °C under reduced pressure for 9 h,100.0,9.0,platelet-like,,~1 µm,,chains of trans corner-sharing AlO4(OH)2 octahedra,,,1048.0,not_reported,not_reported,,,10.1039/c2jm15966j,ok,
10.1039/c2jm15966j,downloaded\10.1039_c2jm15966j.pdf,SI downloaded\10.1039_c2jm15966j_SI.pdf,mof_json_store\10.1039_c2jm15966j\raw_output.json,mof_json_store\10.1039_c2jm15966j\synthesis_003.json,no,,Al-MIL-53-20%NH2,,Co(NO3)2·6H2O,AlCl3·6H2O,1.931 g (8 mmol),8,mmol,nan,,,,,nan,,,,,"benzene-1,4-dicarboxylate",BDC,6.4 mmol,6.4,mmol,"2-aminobenzene-1,4-dicarboxylate",ABDC,1.6 mmol,1.6,mmol,,,,,,,,,,,,,,,,water,H2O,30 mL,30.0,,,,,150.0,150 °C,9.0,9 h,Teflon-lined autoclave (48 mL),static,"DMF, dichloromethane","DMF at 150 °C for 24 h, replace with fresh DMF and repeat twice; dichloromethane Soxhlet 20 h",100 °C under reduced pressure for 9 h,100.0,9.0,platelet-like,,~1 µm,,chains of trans corner-sharing AlO4(OH)2 octahedra,,,1090.0,not_reported,not_reported,,,10.1039/c2jm15966j,ok,
10.1039/c2jm15966j,downloaded\10.1039_c2jm15966j.pdf,SI downloaded\10.1039_c2jm15966j_SI.pdf,mof_json_store\10.1039_c2jm15966j\raw_output.json,mof_json_store\10.1039_c2jm15966j\synthesis_004.json,no,,Al-MIL-53-50%NH2,,Ni(NO3)2·6H2O,AlCl3·6H2O,1.931 g (8 mmol),8,mmol,nan,,,,,nan,,,,,"benzene-1,4-dicarboxylate",BDC,4.0 mmol,4.0,mmol,"2-aminobenzene-1,4-dicarboxylate",ABDC,4.0 mmol,4.0,mmol,,,,,,,,,,,,,,,,water,H2O,30 mL,30.0,,,,,150.0,150 °C,9.0,9 h,Teflon-lined autoclave (48 mL),static,"DMF, dichloromethane","DMF at 150 °C for 24 h, replace with fresh DMF and repeat twice; dichloromethane Soxhlet 20 h",100 °C under reduced pressure for 9 h,100.0,9.0,platelet-like,,~1 µm,,chains of trans corner-sharing AlO4(OH)2 octahedra,,,1100.0,not_reported,not_reported,,,10.1039/c2jm15966j,ok,
10.1039/c2jm15966j,downloaded\10.1039_c2jm15966j.pdf,SI downloaded\10.1039_c2jm15966j_SI.pdf,mof_json_store\10.1039_c2jm15966j\raw_output.json,mof_json_store\10.1039_c2jm15966j\synthesis_005.json,no,,Al-MIL-53-66.7%NH2,,FeCl3·6H2O,AlCl3·6H2O,1.931 g (8 mmol),8,mmol,nan,,,,,nan,,,,,"benzene-1,4-dicarboxylate",BDC,2.664 mmol,2.664,mmol,"2-aminobenzene-1,4-dicarboxylate",ABDC,5.336 mmol,5.336,mmol,,,,,,,,,,,,,,,,water,H2O,30 mL,30.0,,,,,150.0,150 °C,9.0,9 h,Teflon-lined autoclave (48 mL),static,"DMF, dichloromethane","DMF at 150 °C for 24 h, replace with fresh DMF and repeat twice; dichloromethane Soxhlet 20 h",100 °C under reduced pressure for 9 h,100.0,9.0,platelet-like,,~1 µm,,chains of trans corner-sharing AlO4(OH)2 octahedra,,,1017.0,not_reported,not_reported,,,10.1039/c2jm15966j,ok,
10.1039/c2jm15966j,downloaded\10.1039_c2jm15966j.pdf,SI downloaded\10.1039_c2jm15966j_SI.pdf,mof_json_store\10.1039_c2jm15966j\raw_output.json,mof_json_store\10.1039_c2jm15966j\synthesis_006.json,no,,Al-MIL-53-NH2,,FeCl3·6H2O,AlCl3·6H2O,1.931 g (8 mmol),8,mmol,nan,,,,,nan,,,,,"2-aminobenzene-1,4-dicarboxylate",ABDC,8.0 mmol,8.0,mmol,,,,,,,,,,,,,,,,,,,,,water,H2O,30 mL,30.0,,,,,150.0,150 °C,9.0,9 h,Teflon-lined autoclave (48 mL),static,"DMF, dichloromethane","DMF at 150 °C for 24 h, replace with fresh DMF and repeat twice; dichloromethane Soxhlet 20 h",100 °C under reduced pressure for 9 h,100.0,9.0,platelet-like,,~1 µm,,chains of trans corner-sharing AlO4(OH)2 octahedra,,,940.0,not_reported,not_reported,,,10.1039/c2jm15966j,ok,
10.1039/c5ra04559b,downloaded\10.1039_c5ra04559b.pdf,SI downloaded\10.1039_c5ra04559b_SI.pdf,mof_json_store\10.1039_c5ra04559b\raw_output.json,mof_json_store\10.1039_c5ra04559b\synthesis_001.json,no,,,1046680,FeCl3·6H2O,,"0.20 mmol, 0.048 g",0.2,mmol,nan,,,,,nan,,,,,"1,3-di(2',4'-dicarboxylphenyl)benzene",H4DDB,"0.10 mmol, 0.041 g",0.1,mmol,,,,,,,,,,,,,,,,,,,,,water,H2O,6 mL,6.0,acetonitrile,MeCN,3 mL,3.0,130.0,130 °C,120.0,5 days,Teflon-lined stainless steel vessel,,,,,,,green block crystals,76.0,,,water-bridged Ni chain [Ni(H2O)2(μ2-H2O)]n,"Pnma; a=7.7017(3) Å, b=22.7746(7) Å, c=11.5195(4) Å",,,not_reported,not_reported,,,10.1039/c5ra04559b,ok,
10.1039/c5ra04559b,downloaded\10.1039_c5ra04559b.pdf,SI downloaded\10.1039_c5ra04559b_SI.pdf,mof_json_store\10.1039_c5ra04559b\raw_output.json,mof_json_store\10.1039_c5ra04559b\synthesis_002.json,no,,,1046681,FeCl3·6H2O,,"0.20 mmol, 0.048 g",0.2,mmol,nan,,,,,nan,,,,,"1,3-di(2',4'-dicarboxylphenyl)benzene",H4DDB,"0.10 mmol, 0.041 g",0.1,mmol,"1,4-bis(1H-imidazol-4-yl)benzene","1,4-bib","0.30 mmol, 0.063 g",0.3,mmol,,,,,,,,,,,,,,,,water,H2O,6 mL,6.0,acetonitrile,MeCN,3 mL,3.0,130.0,130 °C,120.0,5 days,Teflon-lined stainless steel vessel,,,,,,,green block crystals,61.0,,,,"P21/n; a=12.2234(4) Å, b=10.2921(4) Å, c=28.1648(10) Å; β=98.6459(11)°",,,not_reported,not_reported,,,10.1039/c5ra04559b,ok,
10.1039/c5ra04559b,downloaded\10.1039_c5ra04559b.pdf,SI downloaded\10.1039_c5ra04559b_SI.pdf,mof_json_store\10.1039_c5ra04559b\raw_output.json,mof_json_store\10.1039_c5ra04559b\synthesis_003.json,no,,,1046682,FeCl3·6H2O,,"0.20 mmol, 0.048 g",0.2,mmol,nan,,,,,nan,,,,,"1,3-di(2',4'-dicarboxylphenyl)benzene",H4DDB,"0.10 mmol, 0.041 g",0.1,mmol,"1,3-bis(1H-imidazol-4-yl)benzene","1,3-bib","0.30 mmol, 0.063 g",0.3,mmol,,,,,,,,,,,,,,,,water,H2O,6 mL,6.0,acetonitrile,MeCN,3 mL,3.0,130.0,130 °C,120.0,5 days,Teflon-lined stainless steel vessel,,,,,,,green block crystals,82.0,,,binuclear {Ni2(COO)(μ2-H2O)} SBU,"C2/c; a=42.0250(14) Å, b=11.1915(4) Å, c=23.6784(8) Å; β=120.5704(9)°",,,not_reported,not_reported,,,10.1039/c5ra04559b,ok,
10.1039/c5ra04559b,downloaded\10.1039_c5ra04559b.pdf,SI downloaded\10.1039_c5ra04559b_SI.pdf,mof_json_store\10.1039_c5ra04559b\raw_output.json,mof_json_store\10.1039_c5ra04559b\synthesis_004.json,no,,,1046684,Zirconium(IV),,"0.20 mmol, 0.050 g",0.2,mmol,nan,,,,,nan,,,,,"1,3-di(2',4'-dicarboxylphenyl)benzene",H4DDB,"0.10 mmol, 0.041 g",0.1,mmol,"1,2-bis(imidazol-1-ylmethyl)benzene","1,2-bimb","0.30 mmol, 0.063 g",0.3,mmol,,,,,,,,,,,,,,,,water,H2O,6 mL,6.0,acetonitrile,MeCN,3 mL,3.0,130.0,130 °C,120.0,5 days,Teflon-lined stainless steel vessel,,,,,,,purple blue crystals,57.0,,cds,paddle wheel {Cu2(COO)4} SBU,"P21/n; a=17.8722(10) Å, b=10.9304(6) Å, c=19.1523(11) Å; β=115.5103(16)°",,,not_reported,not_reported,,,10.1039/c5ra04559b,ok,
10.1021/ic700790h,downloaded\10.1021_ic700790h.pdf,SI downloaded\10.1021_ic700790h_SI.pdf,mof_json_store\10.1021_ic700790h\raw_output.json,mof_json_store\10.1021_ic700790h\synthesis_001.json,no,,[Mn7(trz)8(CH3CO2)4(OH)2]·2.5H2O,,Zirconium(IV),,"1.980 g, 8.082 mmol",8.082,mmol,nan,,,,,nan,,,,,"1,2,4-triazole",Htrz,"0.181 g, 2.621 mmol",2.621,mmol,,,,,,,,,,,,,,,,,,,,,water,H2O,"10.00 g, 556 mmol",,,,,,200.0,200 °C,72.0,72 h,"Teflon-lined autoclave (PTFE-lined stainless steel, 23 mL)",stirred briefly before heating,,,,,,colorless blocks,75.0,,,heptanuclear MnII clusters linked by triazolate and acetate,,,,not_reported,not_reported,,,10.1021/ic700790h,ok,
10.1021/ic700790h,downloaded\10.1021_ic700790h.pdf,SI downloaded\10.1021_ic700790h_SI.pdf,mof_json_store\10.1021_ic700790h\raw_output.json,mof_json_store\10.1021_ic700790h\synthesis_002.json,no,,[Mn5(Htrz)2(SO4)4(OH)2],,Zirconium(IV),,"1.185 g, 7.011 mmol",7.011,mmol,nan,,,,,nan,,,,,"1,2,4-triazole",Htrz,"0.183 g, 2.649 mmol",2.649,mmol,,,,,,,,,,,tetrabutylammonium hydroxide,TBAOH,"0.200 mL, 0.308 mmol",0.308,mmol,,,,,,water,H2O,"10.00 g, 556 mmol",,,,,,200.0,200 °C,72.0,72 h,"Teflon-lined autoclave (PTFE-lined stainless steel, 23 mL)",stirred briefly before heating,,,,,,colorless blocks,75.0,,,pentanuclear MnII clusters linked via sulfate,,,,not_reported,not_reported,,,10.1021/ic700790h,ok,
10.1021/ic700790h,downloaded\10.1021_ic700790h.pdf,SI downloaded\10.1021_ic700790h_SI.pdf,mof_json_store\10.1021_ic700790h\raw_output.json,mof_json_store\10.1021_ic700790h\synthesis_003.json,no,,[Fe5(Htrz)2(SO4)4(OH)2],,Zirconium(IV),,"0.459 g, 1.651 mmol",1.651,mmol,nan,,,,,nan,,,,,"1,2,4-triazole",Htrz,"0.230 g, 3.330 mmol",3.33,mmol,,,,,,,,,,,ascorbic acid,,"0.100 g, 0.568 mmol",0.568,mmol,,,,,,water,H2O,"10.00 g, 556 mmol",,,,,,200.0,200 °C,48.0,48 h,"Teflon-lined autoclave (PTFE-lined stainless steel, 23 mL)",stirred briefly before heating,,,,,,yellow plates,75.0,,,pentanuclear FeII clusters linked via sulfate,,,,not_reported,not_reported,,,10.1021/ic700790h,ok,
10.1021/ic700790h,downloaded\10.1021_ic700790h.pdf,SI downloaded\10.1021_ic700790h_SI.pdf,mof_json_store\10.1021_ic700790h\raw_output.json,mof_json_store\10.1021_ic700790h\synthesis_004.json,no,,[Fe3(Htrz)3(HSO4)(SO4)2(OH)]·H2O,,Zirconium(IV),,"0.100 g, 0.255 mmol",0.255,mmol,nan,,,,,nan,,,,,"1,2,4-triazole",Htrz,"0.100 g, 1.448 mmol",1.448,mmol,,,,,,,,,,,ascorbic acid,,"0.015 g, 0.085 mmol",0.085,mmol,,,,,,water,H2O,"2.00 g, 111 mmol",,ethanol,EtOH,"2.00 g, 43.41 mmol",,180.0,180 °C,2.0,2 h,"Teflon-lined autoclave (PTFE-lined stainless steel, 23 mL)",stirred briefly before heating,,,,,,colorless blocks,90.0,,,trinuclear FeII clusters linked by sulfate bridges,,,,not_reported,not_reported,,,10.1021/ic700790h,ok,
10.1021/ic700790h,downloaded\10.1021_ic700790h.pdf,SI downloaded\10.1021_ic700790h_SI.pdf,mof_json_store\10.1021_ic700790h\raw_output.json,mof_json_store\10.1021_ic700790h\synthesis_005.json,no,,[Ni3(trz)3(OH)3(H2O)4]·5H2O,,Zirconium(IV),,"0.438 g, 1.666 mmol",1.666,mmol,nan,,,,,nan,,,,,"1,2,4-triazole",Htrz,"0.229 g, 3.315 mmol",3.315,mmol,,,,,,,,,,,hydrofluoric acid (50%),HF,"0.350 mL, 10.14 mmol",10.14,mmol,,,,,,water,H2O,"10.00 g, 556 mmol",,,,,,200.0,200 °C,48.0,48 h,"Teflon-lined autoclave (PTFE-lined stainless steel, 23 mL)",stirred briefly before heating,,,Evacuated under dynamic vacuum at 160 °C (0.1 °C/min) until outgas rate < 2 mTorr/min,160.0,,blue crystals,90.0,,,trinuclear NiII clusters {Ni3(μ3-OH)(trz)3} linked via N4 into 3D framework,,12.45,,not_reported,not_reported,,,10.1021/ic700790h,ok,
10.1021/ic700790h,downloaded\10.1021_ic700790h.pdf,SI downloaded\10.1021_ic700790h_SI.pdf,mof_json_store\10.1021_ic700790h\raw_output.json,mof_json_store\10.1021_ic700790h\synthesis_006.json,no,,[Ni3(trz)5(OH)]·2.5H2O,,Sm(NO3)3·6H2O,,"0.133 g, 1.781 mmol",1.781,mmol,nan,,,,,nan,,,,,"1,2,4-triazole",Htrz,"0.230 g, 3.330 mmol",3.33,mmol,,,,,,,,,,,hydrofluoric acid (50%),HF,"0.100 mL, 2.90 mmol",2.9,mmol,,,,,,water,H2O,"10.00 g, 556 mmol",,,,,,200.0,200 °C,72.0,72 h,"Teflon-lined autoclave (PTFE-lined stainless steel, 23 mL)",stirred briefly before heating,,,,,,orange rods,20.0,,,{Ni2(trz)5(OH)}n chains linked by {Ni(H2O)2}2+ nodes into 3D,,,,not_reported,not_reported,,,10.1021/ic700790h,ok,
10.1002/zaac.201200003,downloaded\10.1002_zaac.201200003.pdf,,mof_json_store\10.1002_zaac.201200003\raw_output.json,mof_json_store\10.1002_zaac.201200003\synthesis_001.json,no,,,,Eu(NO3)3·6H2O,,"0.119 g, 0.5 mmol",0.5,mmol,nan,,,,,nan,,,,,"benzophenone-2,4′-dicarboxylic acid",H2L,"0.135 g, 0.5 mmol",0.5,mmol,"4,4'-bipyridine","4,4′-bipy","0.156 g, 0.5 mmol",0.5,mmol,,,,,,sodium hydroxide,NaOH,"0.04 g, 1 mmol",1.0,mmol,,,,,,water,H2O,15 mL,15.0,,,,,160.0,160 °C,96.0,96 h,Teflon-lined autoclave (25 mL),static,,,,,,,56.0,,,"NiII nodes 4-connected; 3D network, Schläfli (4^2.6^3.8)","monoclinic, C2/c; a=15.303(3) Å, b=33.873 Å, c=10.825(2) Å, β=104.483°, V=5433(2) Å³",,,not_reported,not_reported,,,10.1002/zaac.201200003,ok,
10.1002/zaac.201200003,downloaded\10.1002_zaac.201200003.pdf,,mof_json_store\10.1002_zaac.201200003\raw_output.json,mof_json_store\10.1002_zaac.201200003\synthesis_002.json,no,,,,Gd(NO3)3·6H2O,,"0.119 g, 0.5 mmol",0.5,mmol,nan,,,,,nan,,,,,"benzophenone-2,4′-dicarboxylic acid",H2L,"0.135 g, 0.5 mmol",0.5,mmol,"1,3-bis(4-pyridyl)propane",bpp,"0.099 g, 0.5 mmol",0.5,mmol,,,,,,sodium hydroxide,NaOH,"0.04 g, 1 mmol",1.0,mmol,,,,,,water,H2O,15 mL,15.0,,,,,160.0,160 °C,96.0,96 h,Teflon-lined autoclave (25 mL),static,,,,,,green crystals,42.0,,,"dinuclear Ni2 units via carboxylates; 2D (4,4) layer","monoclinic, C2/c; a=21.887(10) Å, b=9.997(5) Å, c=23.855(11) Å, β=101.547(5)°, V=5114(3) Å³",,,not_reported,not_reported,,,10.1002/zaac.201200003,ok,
10.1002/zaac.201200003,downloaded\10.1002_zaac.201200003.pdf,,mof_json_store\10.1002_zaac.201200003\raw_output.json,mof_json_store\10.1002_zaac.201200003\synthesis_003.json,no,,,,Tb(NO3)3·6H2O,Zn(OAc)2·2H2O,"0.108 g, 0.5 mmol",0.5,mmol,nan,,,,,nan,,,,,"benzophenone-2,4′-dicarboxylic acid",H2L,"0.135 g, 0.5 mmol",0.5,mmol,,bib,"0.109 g, 0.5 mmol",0.5,mmol,,,,,,sodium hydroxide,NaOH,"0.04 g, 1 mmol",1.0,mmol,,,,,,water,H2O,15 mL,15.0,,,,,160.0,160 °C,96.0,96 h,Teflon-lined autoclave (25 mL),static,,,,,,colorless crystals,53.0,,,"Zn2 paddle-wheel SBU; 2D (4,4) layer","triclinic, P-1; a=9.6099(7) Å, b=9.8590(7) Å, c=11.2613(8) Å, α=90.9650(10)°, β=106.9690(10)°, γ=108.6200(10)°, V=959.92(12) Å³",,,not_reported,not_reported,,luminescence,10.1002/zaac.201200003,ok,
10.1002/zaac.201200003,downloaded\10.1002_zaac.201200003.pdf,,mof_json_store\10.1002_zaac.201200003\raw_output.json,mof_json_store\10.1002_zaac.201200003\synthesis_004.json,no,,,,Dy(NO3)3·6H2O,Zn(OAc)2·2H2O,"0.108 g, 0.5 mmol",0.5,mmol,nan,,,,,nan,,,,,"benzophenone-2,4′-dicarboxylic acid",H2L,"0.135 g, 0.5 mmol",0.5,mmol,2-(4-pyridyl)benzimidazole,PyBIm,"0.098 g, 0.5 mmol",0.5,mmol,,,,,,sodium hydroxide,NaOH,"0.04 g, 1 mmol",1.0,mmol,,,,,,water,H2O,15 mL,15.0,,,,,160.0,160 °C,96.0,96 h,Teflon-lined autoclave (25 mL),static,,,,,,colorless crystals,42.0,,,2D layer; L acts μ3; PyBIm monodentate pendant,"monoclinic, P21/c; a=11.505(7) Å, b=9.076(6) Å, c=24.058(14) Å, β=115.839(13)°, V=2261.0(17) Å³",,,not_reported,not_reported,,luminescence,10.1002/zaac.201200003,ok,
10.1002/zaac.201200003,downloaded\10.1002_zaac.201200003.pdf,,mof_json_store\10.1002_zaac.201200003\raw_output.json,mof_json_store\10.1002_zaac.201200003\synthesis_005.json,no,,,,Ho(NO3)3·6H2O,Zn(OAc)2·2H2O,"0.108 g, 0.5 mmol",0.5,mmol,nan,,,,,nan,,,,,"benzophenone-2,4′-dicarboxylic acid",H2L,"0.135 g, 0.5 mmol",0.5,mmol,imidazole,im,"0.068 g, 0.5 mmol",0.5,mmol,,,,,,sodium hydroxide,NaOH,"0.04 g, 1 mmol",1.0,mmol,,,,,,water,H2O,15 mL,15.0,,,,,160.0,160 °C,96.0,96 h,Teflon-lined autoclave (25 mL),static,,,,,,colorless crystals,40.0,,,Zn3(μ3-OH) trinuclear 6-connected SBU; Schläfli (3^6.4^6.5^3),"triclinic, P-1; a=10.949(6) Å, b=12.293(7) Å, c=12.519(7) Å, α=76.987(7)°, β=73.293(6)°, γ=80.099(7)°, V=1562.02(15) Å³",,,not_reported,not_reported,,luminescence,10.1002/zaac.201200003,ok,
10.1039/b909754f,downloaded\10.1039_b909754f.pdf,,mof_json_store\10.1039_b909754f\raw_output.json,mof_json_store\10.1039_b909754f\synthesis_001.json,yes,"tzf + 4,4'-bipy attempts failed; obtained [ZnCl2(4,4'-bipy)]n or decarboxylated [Zn(HCN4)2] at higher T/pH.",,,Yb(NO3)3·6H2O,,0.3 mmol,0.3,mmol,nan,,,,,nan,,,,,1H-tetrazolate-5-ethyl acetate,Htzea,0.3 mmol,0.3,mmol,,,,,,,,,,,sodium hydroxide,NaOH,0.4 mmol,0.4,mmol,,,,,,water,H2O,5 mL,5.0,,,,,160.0,160 °C,72.0,3 d,Teflon-lined stainless steel autoclave (25 mL),static,water,,dried in air,,,colorless block crystals,33.0,,dia,tetranuclear [Zn(COO)]4 TBU,"P4(2)/n; a=12.7076, b=12.7076, c=7.7157 Å",,,yes,not_reported,325.0,,10.1039/b909754f,ok,
10.1039/b909754f,downloaded\10.1039_b909754f.pdf,,mof_json_store\10.1039_b909754f\raw_output.json,mof_json_store\10.1039_b909754f\synthesis_002.json,yes,"tzf + 4,4'-bipy attempts failed; obtained [ZnCl2(4,4'-bipy)]n or decarboxylated [Zn(HCN4)2] at higher T/pH.",,,Pr(NO3)3·6H2O,,0.3 mmol,0.3,mmol,nan,,,,,nan,,,,,1H-tetrazolate-5-ethyl acetate,Htzea,0.3 mmol,0.3,mmol,"2,2'-bipyridine","2,2'-bipy",0.3 mmol,0.3,mmol,,,,,,sodium hydroxide,NaOH,0.4 mmol,0.4,mmol,,,,,,water,H2O,5 mL,5.0,,,,,160.0,160 °C,72.0,3 d,Teflon-lined stainless steel autoclave (25 mL),static,water,,dried in air,,,colorless prism crystals,9.0,,,helical [Zn(COO)]n chains as TBUs,"Fdd2; a=22.118, b=44.164, c=6.6646 Å",,,yes,not_reported,260.0,,10.1039/b909754f,ok,
10.1039/b909754f,downloaded\10.1039_b909754f.pdf,,mof_json_store\10.1039_b909754f\raw_output.json,mof_json_store\10.1039_b909754f\synthesis_003.json,yes,"tzf + 4,4'-bipy attempts failed; obtained [ZnCl2(4,4'-bipy)]n or decarboxylated [Zn(HCN4)2] at higher T/pH.",,,Nd(NO3)3·6H2O,,0.3 mmol,0.3,mmol,nan,,,,,nan,,,,,1H-tetrazolate-5-ethyl acetate,Htzea,0.3 mmol,0.3,mmol,"4,4'-bipyridine","4,4'-bipy",0.3 mmol,0.3,mmol,,,,,,sodium hydroxide,NaOH,0.4 mmol,0.4,mmol,,,,,,water,H2O,5 mL,5.0,,,,,160.0,160 °C,72.0,3 d,Teflon-lined stainless steel autoclave (25 mL),static,water,,dried in air,,,,23.0,,,"dinuclear [Zn(COO)]2 clusters pillared by 4,4'-bipy","P2(1)/c; a=13.515, b=6.7465, c=10.667 Å, β=91.33°",,,yes,not_reported,320.0,,10.1039/b909754f,ok,
10.1021/cg049701o,downloaded\10.1021_cg049701o.pdf,SI downloaded\10.1021_cg049701o_SI.pdf,mof_json_store\10.1021_cg049701o\raw_output.json,mof_json_store\10.1021_cg049701o\synthesis_001.json,no,,,211984,Eu(NO3)3·6H2O,,"0.12 g, 0.50 mmol",0.5,mmol,nan,,,,,nan,,,,,"1,2,4-benzenetricarboxylic acid",H3btrc,"0.96 g, 0.5 mmol",0.5,mmol,"4,4'-bipyridine","4,4′-bpy","0.1 g, 0.52 mmol",0.52,mmol,,,,,,NH3·H2O (ammonia solution),,"0.1 mL, 1.3 mmol",1.3,mmol,,,,,,water,H2O,18 mL,18.0,,,,,170.0,170 °C,120.0,5 days,sealed 30 mL Teflon-lined stainless steel vessel,,,,,,,green crystals,53.0,0.62 × 0.56 × 0.18 mm,,,"a=22.556(1), b=17.239(1), c=10.023(6) Å, Pna2(1)",,,not_reported,not_reported,281.0,,10.1021/cg049701o,ok,
10.1021/cg049701o,downloaded\10.1021_cg049701o.pdf,SI downloaded\10.1021_cg049701o_SI.pdf,mof_json_store\10.1021_cg049701o\raw_output.json,mof_json_store\10.1021_cg049701o\synthesis_002.json,no,,,226825,Tb(NO3)3·6H2O,,"0.13 g, 0.50 mmol",0.5,mmol,nan,,,,,nan,,,,,"1,2,4-benzenetricarboxylic acid",H3btrc,"0.1 g, 0.50 mmol",0.5,mmol,"1,10-phenanthroline","1,10-phen","0.05 g, 0.50 mmol",0.5,mmol,,,,,,NH3·H2O (ammonia solution),,"0.05 mL, 0.6 mmol",0.6,mmol,,,,,,water,H2O,18 mL,18.0,,,,,110.0,110 °C,144.0,6 days,sealed 25 mL Teflon-lined stainless steel vessel,,,,,,,deep blue crystals,30.0,0.30 × 0.20 × 0.12 mm,,,"a=10.582(1), b=15.028(1), c=16.101(1) Å, α=65.136(2)°, β=84.715(2)°, γ=77.397(2)°, P-1",,,not_reported,not_reported,,,10.1021/cg049701o,ok,
10.1021/cg049701o,downloaded\10.1021_cg049701o.pdf,SI downloaded\10.1021_cg049701o_SI.pdf,mof_json_store\10.1021_cg049701o\raw_output.json,mof_json_store\10.1021_cg049701o\synthesis_003.json,no,,,226826,Cd(NO3)2·4H2O,,"0.125 g, 0.50 mmol",0.5,mmol,nan,,,,,nan,,,,,"1,2,4-benzenetricarboxylic acid",H3btrc,"0.96 g, 0.5 mmol",0.5,mmol,"4,4'-bipyridine","4,4′-bpy","0.1 g, 0.52 mmol",0.52,mmol,,,,,,NH3·H2O (ammonia solution),,"0.1 mL, 1.3 mmol",1.3,mmol,,,,,,water,H2O,18 mL,18.0,,,,,170.0,170 °C,120.0,5 days; solution evaporated at RT for about a week,sealed 30 mL Teflon-lined stainless steel vessel,,,,,,,deep red crystals,18.0,0.80 × 0.60 × 0.48 mm,,,"a=15.106(1), b=11.593(1), c=25.892(2) Å, β=99.548(1)°, C2/c",,,not_reported,not_reported,,,10.1021/cg049701o,ok,
