Repository: zzhenglab/MOFinder

# MOFinder

MOFinder extracts MOF synthesis information from the literature, reconstructs evidence-supported negative reaction records, and prepares datasets for synthesis-outcome prediction.
[Web application](https://mofinder.chemistry.wustl.edu/) | [Demos](Demo/README.md) | [Source code](docs/source_to_code.md) | [Workflow guide](docs/workflow.md) | [Model evaluation](docs/evaluation.md)

## Quick start

The workflow runs through Python commands. Python 3.10 or newer is required. Clone the repository and initialize its related applications:

```bash
git clone --recurse-submodules https://github.com/zzhenglab/MOFinder.git
cd MOFinder
```

Start with the two offline demonstrations:

```bash

File: mof_extraction_1_2.csv (part 126 of 305)
doi,main_pdf,si_pdf,raw_output,parsed_json,article_trial_or_failure,article_trial_or_failure_notes,mof_name,crystal_code,metal_1,metal_1_abbr,metal_1_amount_text,metal_1_amount_value,metal_1_amount_unit,metal_2,metal_2_abbr,metal_2_amount_text,metal_2_amount_value,metal_2_amount_unit,metal_3,metal_3_abbr,metal_3_amount_text,metal_3_amount_value,metal_3_amount_unit,linker_1,linker_1_abbr,linker_1_amount_text,linker_1_amount_value,linker_1_amount_unit,linker_2,linker_2_abbr,linker_2_amount_text,linker_2_amount_value,linker_2_amount_unit,linker_3,linker_3_abbr,linker_3_amount_text,linker_3_amount_value,linker_3_amount_unit,modulator_1,modulator_1_abbr,modulator_1_amount_text,modulator_1_amount_value,modulator_1_amount_unit,modulator_2,modulator_2_abbr,modulator_2_amount_text,modulator_2_amount_value,modulator_2_amount_unit,solvent_main,solvent_main_abbr,solvent_main_amount_text,solvent_main_ml,solvent_secondary,solvent_secondary_abbr,solvent_secondary_amount_text,solvent_secondary_ml,temperature_c,temperature_c_text,time_h,time_text,vessel_type,stirring,washing_solvent,washing_cycles,activation_text,activation_temp_c,activation_time_h,crystal_morphology,yield_percent,crystal_size,topology_code,metal_cluster_connectivity,unit_cell_short,pore_diameter_A,BET_surface_area_m2g,air_stable,water_stable,tga_decomposition_temp_c,applications,reference,status,error
10.1021/acsami.7b01758,downloaded\10.1021_acsami.7b01758.pdf,SI downloaded\10.1021_acsami.7b01758_SI.pdf,mof_json_store\10.1021_acsami.7b01758\raw_output.json,mof_json_store\10.1021_acsami.7b01758\synthesis_001.json,no,,,1460855,Cd(NO3)2·4H2O,,"27.4 mg, 0.075 mmol",0.075,mmol,nan,,,,,nan,,,,,"4′-(4-(3,5-dicarboxylphenoxy)phenyl)-4,2′:6′,4″-terpyridine",H2DPT,"24.5 mg, 0.05 mmol",0.05,mmol,,,,,,,,,,,"1,3-di(1H-imidazol-1-yl)propane",,"8.8 mg, 0.05 mmol",0.05,mmol,sodium hydroxide solution,NaOH,"1 mol·L−1, adjusted to pH 4.0",,,water,H2O,"8 mL, DMF−water (v/v = 1:3)",,"N,N-dimethylformamide",DMF,"8 mL, DMF−water (v/v = 1:3)",,150.0,150 °C,72.0,72 h,Teflon-lined autoclave,static,,,,,,blocky green crystals,78.53,0.44 × 0.38 × 0.24 mm,,octahedral {NiN2O4} node,"orthorhombic, Ibca; a=19.6682(6) Å, b=25.9267(10) Å, c=23.5206(10) Å",,,not_reported,not_reported,,,10.1021/acsami.7b01758,ok,
10.1021/acsami.7b01758,downloaded\10.1021_acsami.7b01758.pdf,SI downloaded\10.1021_acsami.7b01758_SI.pdf,mof_json_store\10.1021_acsami.7b01758\raw_output.json,mof_json_store\10.1021_acsami.7b01758\synthesis_002.json,no,,,1460854,Ce(NO3)3·6H2O,,"32.2 mg, 0.075 mmol",0.075,mmol,nan,,,,,nan,,,,,"4′-(4-(3,5-dicarboxylphenoxy)phenyl)-4,2′:6′,4″-terpyridine",H2DPT,"36.7 mg, 0.075 mmol",0.075,mmol,4′4-bis-(imidazolyl) biphenyl,bibp,"21.5 mg, 0.075 mmol",0.075,mmol,,,,,,sodium hydroxide solution,NaOH,"1 mol·L−1, adjusted to pH 5.7",,,,,,,,water,H2O,"8 mL, DMF−water (v/v = 1:3)",,"N,N-dimethylformamide",DMF,"8 mL, DMF−water (v/v = 1:3)",,150.0,150 °C,72.0,72 h,Teflon-lined autoclave,static,,,,,,blocky light yellow crystals,58.33,0.34 × 0.26 × 0.22 mm,,octahedral {CdO4N2} and {CdO3N3} nodes,"triclinic, P−1; a=10.5207(6) Å, b=19.5694(11) Å, c=19.8195(12) Å, α=85.5670(10)°, β=76.2310(10)°, γ=85.8780(10)°",,,not_reported,not_reported,356.0,luminescence;sensing,10.1021/acsami.7b01758,ok,
10.1039/c9tc00067d,downloaded\10.1039_c9tc00067d.pdf,SI downloaded\10.1039_c9tc00067d_SI.pdf,mof_json_store\10.1039_c9tc00067d\raw_output.json,mof_json_store\10.1039_c9tc00067d\synthesis_001.json,no,,MOF-BTBMBA,,Nd(NO3)3·6H2O,,"37 mg, 0.115 mmol",0.115,mmol,nan,,,,,nan,,,,,"4,40-(Benzo[c][1,2,5]thiadiazole-4,7-diyl)bis(3-methoxybenzoic acid)",BTBMBA,"50 mg, 0.115 mmol",0.115,mmol,,,,,,,,,,,acetic acid,,"0.5 mL (525 mg, 8.7 mmol, 75 equiv.)",8.7,mmol,,,,,,"N,N-dimethylformamide",DMF,10 mL,10.0,,,,,120.0,120 °C,20.0,20 h,25 mL screw top jar,,"DMF, acetone",DMF (30 mL); acetone (2×30 mL),120 °C under vacuum for 20 h,120.0,20.0,yellow powder; octahedra,82.0,500–700 nm,fcu,Zr6O4(OH)4 12-connected SBU,"a=33.02947 Å, Fm3m (PXRD Pawley, RT)",,950.0,not_reported,not_reported,,luminescence,10.1039/c9tc00067d,ok,
10.1039/c9tc00067d,downloaded\10.1039_c9tc00067d.pdf,SI downloaded\10.1039_c9tc00067d_SI.pdf,mof_json_store\10.1039_c9tc00067d\raw_output.json,mof_json_store\10.1039_c9tc00067d\synthesis_002.json,no,,MOF-BTBMBA,,Sm(NO3)3·6H2O,,"22 mg, 0.095 mmol",0.095,mmol,nan,,,,,nan,,,,,"4,40-(Benzo[c][1,2,5]thiadiazole-4,7-diyl)bis(3-methoxybenzoic acid)",BTBMBA,"41 mg, 0.095 mmol",0.095,mmol,,,,,,,,,,,L-proline (pretreated with conc. HCl),,"54 mg, 0.47 mmol, 5 equiv.",0.47,mmol,concentrated hydrochloric acid,HCl,"62.5 mL (used to form L-proline·HCl, then evaporated)",,,"N,N-dimethylformamide",DMF,1.25 mL (from L-proline·HCl solution) + 1.75 mL,,,,,,120.0,120 °C,24.0,24 h,25 mL screw top jar,,,,,,,yellow octahedral single crystals,,,fcu,Zr6O4(OH)4 12-connected SBU,"a=32.5594(7) Å, F-centered cubic (likely Fm3m), 100 K",,,not_reported,not_reported,,luminescence,10.1039/c9tc00067d,ok,
10.1021/jacs.9b04915,downloaded\10.1021_jacs.9b04915.pdf,SI downloaded\10.1021_jacs.9b04915_SI.pdf,mof_json_store\10.1021_jacs.9b04915\raw_output.json,mof_json_store\10.1021_jacs.9b04915\synthesis_001.json,yes,"Using Ti(IV) 2-ethylhexyloxide (TTEEO), CpTiCl3 (CTTT), or Cp2TiCl2 (BCTTD) gave amorphous solids; non-1:5 M:L ratios and other solvents/modulators were unsuccessful.",MUV-11,1884457,Gd(NO3)3·6H2O,TTIP,72 μmol,0.072,mmol,nan,,,,,nan,,,,,"benzene-1,4-dihydroxamic acid",H4bdha,70.6 mg; 0.36 mmol,0.36,mmol,,,,,,,,,,,acetic acid,AcOH,2.1 mL,2.1,mL,,,,,,"N,N-dimethylformamide",DMF,7.2 mL,7.2,,,,,120.0,120 °C,48.0,48 h,25 mL Schott glass bottle (capped),static,"DMF, acetone",3× each (15 mL portions),"exchanged with acetone, then activated at 100 °C under vacuum (~10^-3 mbar)",100.0,,orange hexagonal crystals (lamellae),,typically 10–20 μm (TTIP),,"mononuclear Ti(IV), octahedral, hydroxamate chelates","a=18.1230(8) Å, c=11.2238(7) Å, P32",10.0,756.0,not_reported,yes,400.0,photocatalysis,10.1021/jacs.9b04915,ok,
10.1021/jacs.9b04915,downloaded\10.1021_jacs.9b04915.pdf,SI downloaded\10.1021_jacs.9b04915_SI.pdf,mof_json_store\10.1021_jacs.9b04915\raw_output.json,mof_json_store\10.1021_jacs.9b04915\synthesis_002.json,yes,"Using Ti(IV) 2-ethylhexyloxide (TTEEO), CpTiCl3 (CTTT), or Cp2TiCl2 (BCTTD) gave amorphous solids; non-1:5 M:L ratios and other solvents/modulators were unsuccessful.",MUV-11,1884457,Tb(NO3)3·6H2O,TTP,72 μmol,0.072,mmol,nan,,,,,nan,,,,,"benzene-1,4-dihydroxamic acid",H4bdha,70.6 mg; 0.36 mmol,0.36,mmol,,,,,,,,,,,acetic acid,AcOH,2.1 mL,2.1,mL,,,,,,"N,N-dimethylformamide",DMF,7.2 mL,7.2,,,,,120.0,120 °C,48.0,48 h,25 mL Schott glass bottle (capped),static,"DMF, acetone",3× each (15 mL portions),"exchanged with acetone, then activated at 100 °C under vacuum (~10^-3 mbar)",100.0,,orange hexagonal crystals (lamellae),,~5 μm (TTP) hexagonal lamellae,,"mononuclear Ti(IV), octahedral, hydroxamate chelates","a=18.1230(8) Å, c=11.2238(7) Å, P32",10.0,756.0,not_reported,yes,400.0,photocatalysis,10.1021/jacs.9b04915,ok,
10.1021/jacs.9b04915,downloaded\10.1021_jacs.9b04915.pdf,SI downloaded\10.1021_jacs.9b04915_SI.pdf,mof_json_store\10.1021_jacs.9b04915\raw_output.json,mof_json_store\10.1021_jacs.9b04915\synthesis_003.json,yes,"Using Ti(IV) 2-ethylhexyloxide (TTEEO), CpTiCl3 (CTTT), or Cp2TiCl2 (BCTTD) gave amorphous solids; non-1:5 M:L ratios and other solvents/modulators were unsuccessful.",MUV-11,1884457,Dy(NO3)3·1H2O,TTB,72 μmol,0.072,mmol,nan,,,,,nan,,,,,"benzene-1,4-dihydroxamic acid",H4bdha,70.6 mg; 0.36 mmol,0.36,mmol,,,,,,,,,,,acetic acid,AcOH,2.1 mL,2.1,mL,,,,,,"N,N-dimethylformamide",DMF,7.2 mL,7.2,,,,,120.0,120 °C,48.0,48 h,25 mL Schott glass bottle (capped),static,"DMF, acetone",3× each (15 mL portions),"exchanged with acetone, then activated at 100 °C under vacuum (~10^-3 mbar)",100.0,,orange hexagonal crystals (lamellae),,larger hexagonal lamellae (~20–40 μm) for TTB,,"mononuclear Ti(IV), octahedral, hydroxamate chelates","a=18.1230(8) Å, c=11.2238(7) Å, P32",10.0,756.0,not_reported,yes,400.0,photocatalysis,10.1021/jacs.9b04915,ok,
10.1021/jacs.9b04915,downloaded\10.1021_jacs.9b04915.pdf,SI downloaded\10.1021_jacs.9b04915_SI.pdf,mof_json_store\10.1021_jacs.9b04915\raw_output.json,mof_json_store\10.1021_jacs.9b04915\synthesis_004.json,yes,"Using Ti(IV) 2-ethylhexyloxide (TTEEO), CpTiCl3 (CTTT), or Cp2TiCl2 (BCTTD) gave amorphous solids; non-1:5 M:L ratios and other solvents/modulators were unsuccessful.",MUV-11,1884457,Yb(NO3)3·5H2O,TTTEI,72 μmol,0.072,mmol,nan,,,,,nan,,,,,"benzene-1,4-dihydroxamic acid",H4bdha,70.6 mg; 0.36 mmol,0.36,mmol,,,,,,,,,,,acetic acid,AcOH,2.1 mL,2.1,mL,,,,,,"N,N-dimethylformamide",DMF,7.2 mL,7.2,,,,,120.0,120 °C,48.0,48 h,25 mL Schott glass bottle (capped),static,"DMF, acetone",3× each (15 mL portions),"exchanged with acetone, then activated at 100 °C under vacuum (~10^-3 mbar)",100.0,,"orange hexagonal crystals (lamellae), highly crystalline",,hexagonal lamellae up to ~50 μm (TTTEI),,"mononuclear Ti(IV), octahedral, hydroxamate chelates","a=18.1230(8) Å, c=11.2238(7) Å, P32",10.0,756.0,not_reported,yes,400.0,photocatalysis,10.1021/jacs.9b04915,ok,
10.1021/ja076877g,downloaded\10.1021_ja076877g.pdf,SI downloaded\10.1021_ja076877g_SI.pdf,mof_json_store\10.1021_ja076877g\raw_output.json,mof_json_store\10.1021_ja076877g\synthesis_001.json,no,,MOF-5,,Gd(NO3)3·6H2O,,"1.8 g, 6.1 mmol",6.1,mmol,nan,,,,,nan,,,,,terephthalic acid,H2BDC,"0.33 g, 2.0 mmol",2.0,mmol,,,,,,,,,,,,,,,,,,,,,"N,N-diethylformamide",DEF,50 mL,50.0,,,,,80.0,80 °C,10.0,10 h,100 mL jar with Teflon-lined lid,static,"DMF, CH2Cl2","6× 50 mL DMF (8 h soaks), then 6× 50 mL CH2Cl2 (8 h soaks)",vacuum (10^-3 torr) for 12 h after CH2Cl2 exchange,,12.0,colorless cube-shaped crystals,73.0,~0.13 mm^3,,oxo-centered Zn4 tetrahedra (Zn4O),,,3800.0,no,no,,hydrogen storage,10.1021/ja076877g,ok,
10.1021/ja076877g,downloaded\10.1021_ja076877g.pdf,SI downloaded\10.1021_ja076877g_SI.pdf,mof_json_store\10.1021_ja076877g\raw_output.json,mof_json_store\10.1021_ja076877g\synthesis_002.json,no,,MOF-5,,Tb(NO3)3,,"0.45 g, 1.5 mmol",1.5,mmol,nan,,,,,nan,,,,,terephthalic acid,H2BDC,"0.083 g, 0.50 mmol",0.5,mmol,,,,,,,,,,,,,,,,,,,,,"N,N-dimethylformamide",DMF,49 mL,49.0,water,H2O,1 mL,1.0,100.0,100 °C,7.0,7 h,100 mL jar with Teflon-lined lid,static,"DMF, CH2Cl2","6× 50 mL DMF (8 h soaks), then 6× 50 mL CH2Cl2 (8 h soaks)",vacuum (10^-3 torr) for 12 h after CH2Cl2 exchange,,12.0,colorless cube-shaped crystals,56.0,,,oxo-centered Zn4 tetrahedra (Zn4O),,,,no,no,,hydrogen storage,10.1021/ja076877g,ok,
10.1021/ja076877g,downloaded\10.1021_ja076877g.pdf,SI downloaded\10.1021_ja076877g_SI.pdf,mof_json_store\10.1021_ja076877g\raw_output.json,mof_json_store\10.1021_ja076877g\synthesis_003.json,no,,MOF-5,,Ho(NO3)3,,"1.8 g, 6.1 mmol",6.1,mmol,nan,,,,,nan,,,,,terephthalic acid,H2BDC,"0.33 g, 2.0 mmol",2.0,mmol,,,,,,,,,,,,,,,,,,,,,"N,N-diethylformamide",DEF,50 mL,50.0,,,,,80.0,80 °C,10.0,10 h,100 mL jar with Teflon-lined lid,static,"DMF, CH2Cl2","6× 50 mL DMF (8 h soaks), then 6× 50 mL CH2Cl2 (8 h soaks)",vacuum (10^-3 torr) for 12 h after CH2Cl2 exchange,,12.0,colorless cube-shaped crystals,77.0,~0.13 mm^3,,oxo-centered Zn4 tetrahedra (Zn4O),,,3100.0,no,no,,hydrogen storage,10.1021/ja076877g,ok,
10.1021/ic701721t,downloaded\10.1021_ic701721t.pdf,SI downloaded\10.1021_ic701721t_SI.pdf,mof_json_store\10.1021_ic701721t\raw_output.json,mof_json_store\10.1021_ic701721t\synthesis_001.json,no,,,,Ho(NO3)3,,"0.297 g, 1.0 mmol",1,mmol,nan,,,,,nan,,,,,"1,2,3,4,5-benzenepentacarboxylic acid",H5L,"0.077 g, 0.25 mmol",0.25,mmol,,,,,,,,,,,sodium hydroxide,,"0.080 g, 2.0 mmol",2.0,mmol,,,,,,water,H2O,5.0 mL + 5.0 mL + 5.0 mL,,,,,,175.0,175 °C,90.0,90 h,stainless steel reactor with Teflon liner,stirred,water,,air-dried in air,,,colorless needle-like crystals,40.0,,,Zn6(μ3-OH)2 hexanuclear SBU,"monoclinic, C2/c, a=19.643(2) Å, b=10.3470(11) Å, c=13.4879(15) Å, β=98.476(2)°",,,yes,not_reported,,luminescence,10.1021/ic701721t,ok,
10.1021/ic701721t,downloaded\10.1021_ic701721t.pdf,SI downloaded\10.1021_ic701721t_SI.pdf,mof_json_store\10.1021_ic701721t\raw_output.json,mof_json_store\10.1021_ic701721t\synthesis_002.json,no,,,,Gd(NO3)3·5H2O,,"0.297 g, 1.0 mmol",1,mmol,nan,,,,,nan,,,,,"1,2,3,4,5-benzenepentacarboxylic acid",H5L,"0.077 g, 0.25 mmol",0.25,mmol,"2,2′-bipyridyl","2,2′-bpy","0.076 g, 0.50 mmol",0.5,mmol,,,,,,sodium hydroxide,,"0.040 g, 1.0 mmol",1.0,mmol,,,,,,water,H2O,15 mL,15.0,,,,,175.0,175 °C,60.0,60 h,Teflon-lined autoclave,,water,,air-dried in air,,,colorless block crystals,75.0,,,Zn5(μ3-OH)2 pentanuclear SBU,"monoclinic, C2/c, a=17.0298(14) Å, b=13.9683(11) Å, c=19.3375(16) Å, β=101.635(2)°",,,yes,not_reported,395.0,luminescence,10.1021/ic701721t,ok,
10.1021/ic701721t,downloaded\10.1021_ic701721t.pdf,SI downloaded\10.1021_ic701721t_SI.pdf,mof_json_store\10.1021_ic701721t\raw_output.json,mof_json_store\10.1021_ic701721t\synthesis_003.json,no,,,,Tb(NO3)3·6H2O,,"0.297 g, 1.0 mmol",1,mmol,nan,,,,,nan,,,,,"1,2,3,4,5-benzenepentacarboxylic acid",H5L,"0.077 g, 0.25 mmol",0.25,mmol,"1,10-phenanthroline",phen,"0.099 g, 0.50 mmol",0.5,mmol,,,,,,sodium hydroxide,,"0.040 g, 1.0 mmol",1.0,mmol,,,,,,water,H2O,15 mL,15.0,,,,,140.0,140 °C,60.0,60 h,Teflon-lined autoclave,,"water, absolute alcohol",,air-dried in air,,,colorless block crystals,60.0,,,1D Zn–carboxylate chain,"monoclinic, C2/c, a=20.065(2) Å, b=7.9324(9) Å, c=19.605(2) Å, β=94.863(2)°",,,yes,not_reported,431.0,luminescence,10.1021/ic701721t,ok,
10.1021/ic701721t,downloaded\10.1021_ic701721t.pdf,SI downloaded\10.1021_ic701721t_SI.pdf,mof_json_store\10.1021_ic701721t\raw_output.json,mof_json_store\10.1021_ic701721t\synthesis_004.json,no,,,,Sm(NO3)3·6H2O,,"0.297 g, 1.0 mmol",1,mmol,nan,,,,,nan,,,,,"1,2,3,4,5-benzenepentacarboxylic acid",H5L,"0.077 g, 0.25 mmol",0.25,mmol,"1,10-phenanthroline",phen,"0.099 g, 0.50 mmol",0.5,mmol,,,,,,sodium hydroxide,,"0.080 g, 2.0 mmol",2.0,mmol,,,,,,water,H2O,15 mL,15.0,,,,,140.0,140 °C,120.0,120 h,Teflon-lined autoclave,,"water, absolute alcohol",,air-dried in air,,,colorless block crystals,40.0,,,2D Zn–carboxylate layers,"triclinic, P-1, a=12.4083(8) Å, b=16.1136(10) Å, c=17.3138(11) Å, α=72.326(1)°, β=83.787(1)°, γ=85.596(1)°",,,yes,not_reported,420.0,luminescence,10.1021/ic701721t,ok,
10.1039/c0ce00950d,downloaded\10.1039_c0ce00950d.pdf,SI downloaded\10.1039_c0ce00950d_SI.pdf,mof_json_store\10.1039_c0ce00950d\raw_output.json,mof_json_store\10.1039_c0ce00950d\synthesis_001.json,no,,,,Tb(NO3)3·6H2O,,"8.1 mg, 0.10 mmol",0.1,mmol,nan,,,,,nan,,,,,"benzene-1,2,3-tricarboxylic acid","1,2,3-H3btc","41.5 mg, 0.2 mmol",0.2,mmol,"4,4'-bipyridine","4,4′-bpy","15.6 mg, 0.10 mmol",0.1,mmol,,,,,,,,,,,,,,,,water,H2O,"3 mL (from MeOH/H2O 2:3 v/v, total 5 mL)",3.0,methanol,MeOH,"2 mL (from MeOH/H2O 2:3 v/v, total 5 mL)",2.0,150.0,150 °C,72.0,3 d,25 mL Teflon-lined autoclave,stirred before sealing; static during heating,,,,,,colourless block crystals,61.0,,,,"a=20.920(3), b=9.4373(13), c=22.981(3) Å, β=108.736(2)°, C2/c",,,not_reported,not_reported,,luminescence,10.1039/c0ce00950d,ok,
10.1039/c0ce00950d,downloaded\10.1039_c0ce00950d.pdf,SI downloaded\10.1039_c0ce00950d_SI.pdf,mof_json_store\10.1039_c0ce00950d\raw_output.json,mof_json_store\10.1039_c0ce00950d\synthesis_002.json,no,,,,Ho(NO3)3·6H2O,,"16.3 mg, 0.2 mmol",0.2,mmol,nan,,,,,nan,,,,,"benzene-1,2,3-tricarboxylic acid","1,2,3-H3btc","20.7 mg, 0.1 mmol",0.1,mmol,"1,10-(1,4-butanediyl)bis(imidazole)",bbi,"19.0 mg, 0.1 mmol",0.1,mmol,,,,,,,,,,,,,,,,methanol,MeOH,"3 mL (from MeOH/H2O 3:2 v/v, total 5 mL)",3.0,water,H2O,"2 mL (from MeOH/H2O 3:2 v/v, total 5 mL)",2.0,150.0,150 °C,72.0,3 d,25 mL Teflon-lined autoclave,,,,,,,colourless block crystals,55.0,,,,"a=10.5883(10), b=20.2922(19), c=24.9206(19) Å, β=111.197(3)°, P21/c",,,not_reported,not_reported,,luminescence,10.1039/c0ce00950d,ok,
10.1039/c8dt03093f,downloaded\10.1039_c8dt03093f.pdf,SI downloaded\10.1039_c8dt03093f_SI.pdf,mof_json_store\10.1039_c8dt03093f\raw_output.json,mof_json_store\10.1039_c8dt03093f\synthesis_001.json,no,,,,Y(NO3)3·6H2O,,"0.0072 g, 0.03 mmol",0.03,mmol,nan,,,,,nan,,,,,"4,4’-oxybisbenzoyl-bis(L-alanine)",H2ODBALa,"0.0120 g, 0.03 mmol",0.03,mmol,"1,2-bis(4-pyridyl)ethane",bpa,"0.0055 g, 0.03 mmol",0.03,mmol,,,,,,HNO3,,"0.16 mol L−1, 0.2 mL",,,,,,,,"N,N-dimethylformamide",DMF,"DMF/H2O 3:1 v/v, total 1.5 mL",,water,H2O,"DMF/H2O 3:1 v/v, total 1.5 mL",,60.0,60 °C,48.0,two days,20 mL Teflon-lined stainless steel reactor,stirred,,,,,,blue plate crystals,43.0,,,Cu2 metallacycles; 1D chain via bpa,"a=16.1213, b=8.9632, c=25.9147 Å, α=90, β=96.817, γ=90; P21",,,,,240.0,,10.1039/c8dt03093f,ok,
10.1039/c8dt03093f,downloaded\10.1039_c8dt03093f.pdf,SI downloaded\10.1039_c8dt03093f_SI.pdf,mof_json_store\10.1039_c8dt03093f\raw_output.json,mof_json_store\10.1039_c8dt03093f\synthesis_002.json,no,,,,Tb(NO3)3·6H2O,,"0.0118 g, 0.06 mmol",0.06,mmol,nan,,,,,nan,,,,,"4,4’-oxybisbenzoyl-bis(L-alanine)",H2ODBALa,"0.0120 g, 0.03 mmol",0.03,mmol,,,,,,,,,,,,,,,,,,,,,water,H2O,3 mL,3.0,,,,,90.0,90 °C,48.0,two days,20 mL Teflon-lined stainless steel reactor,stirred,,,,,,colorless plate crystals,38.0,,,1D {MnO6}n chain via (μ2-COO)(μ2-Ocarboxylate)(μ2-H2O) triple bridges,"a=6.5725, b=10.1493, c=31.853 Å, α=90, β=90, γ=90; P212121",,,,,310.0,magnetism,10.1039/c8dt03093f,ok,
10.1039/c8dt03093f,downloaded\10.1039_c8dt03093f.pdf,SI downloaded\10.1039_c8dt03093f_SI.pdf,mof_json_store\10.1039_c8dt03093f\raw_output.json,mof_json_store\10.1039_c8dt03093f\synthesis_003.json,no,,,,Dy(NO3)3·6H2O,,"0.0089 g, 0.03 mmol",0.03,mmol,nan,,,,,nan,,,,,"4,4’-oxybisbenzoyl-bis(L-alanine)",H2ODBALa,"0.0120 g, 0.03 mmol",0.03,mmol,,,,,,,,,,,NaOH,,"0.10 mol L−1, 0.5 mL",,,,,,,,water,H2O,3 mL,3.0,,,,,140.0,140 °C,48.0,two days,20 mL Teflon-lined stainless steel reactor,stirred,,,,,,pink needle crystals,51.0,,,1D {CoO6}n chain via (μ2-COO)(μ2-Ocarboxylate)(μ2-H2O) triple bridges,"a=6.3508, b=10.4298, c=31.772 Å, α=90, β=90, γ=90; P212121",,,,,310.0,magnetism,10.1039/c8dt03093f,ok,
10.1039/c8dt03093f,downloaded\10.1039_c8dt03093f.pdf,SI downloaded\10.1039_c8dt03093f_SI.pdf,mof_json_store\10.1039_c8dt03093f\raw_output.json,mof_json_store\10.1039_c8dt03093f\synthesis_004.json,no,,,,Ho(NO3)3·6H2O,,"0.0144 g, 0.06 mmol",0.06,mmol,nan,,,,,nan,,,,,"4,4’-oxybisbenzoyl-bis(L-proline)",H2ODBPRo,"0.0272 g, 0.06 mmol",0.06,mmol,"1,2-bis(4-pyridyl)ethene",bpe,"0.0055 g, 0.03 mmol",0.03,mmol,,,,,,HNO3,,"0.16 mol L−1, 1.2 mL",,,,,,,,water,H2O,2 mL,2.0,"N,N-dimethylformamide",DMF,1 mL,1.0,70.0,70 °C,48.0,two days,20 mL Teflon-lined stainless steel reactor,stirred,,,,,,blue plate crystals,56.0,,,[Cu(ODBPRo)]n left-handed helical chains linked by bpe (2D layer),"a=13.3695, b=19.989, c=15.6098 Å, α=90, β=96.395, γ=90; P21",,,,,210.0,,10.1039/c8dt03093f,ok,
10.1039/c8dt03093f,downloaded\10.1039_c8dt03093f.pdf,SI downloaded\10.1039_c8dt03093f_SI.pdf,mof_json_store\10.1039_c8dt03093f\raw_output.json,mof_json_store\10.1039_c8dt03093f\synthesis_005.json,no,,,,Lu(NO3)3·6H2O,,"0.0155 g, 0.05 mmol",0.05,mmol,nan,,,,,nan,,,,,"4,4’-oxybisbenzoyl-bis(L-proline)",H2ODBPRo,"0.0227 g, 0.05 mmol",0.05,mmol,"1,2-bis(4-pyridyl)ethene",bpe,"0.0091 g, 0.05 mmol",0.05,mmol,,,,,,,,,,,,,,,,water,H2O,3 mL,3.0,,,,,70.0,70 °C,48.0,two days,20 mL Teflon-lined stainless steel reactor,stirred,,,,,,colorless plate crystals,35.0,,,Crab-like Cd fragments forming left-handed helical chains linked by bpe (2D layered network),"a=42.4758, b=13.9687, c=23.1291 Å, α=90, β=105.610, γ=90; C2",,,,,270.0,luminescence,10.1039/c8dt03093f,ok,
10.1002/zaac.202000137,downloaded\10.1002_zaac.202000137.pdf,SI downloaded\10.1002_zaac.202000137_SI.pdf,mof_json_store\10.1002_zaac.202000137\raw_output.json,mof_json_store\10.1002_zaac.202000137\synthesis_001.json,yes,HKUST-1 analogues with dF-BTC or pF-BTC failed; 3 not phase-pure,,,Y(NO3)3·6H2O,,"172 mg (0.83 mmol, 1 equiv.)",0.83,mmol,nan,,,,,nan,,,,,"benzene-1,3,5-tricarboxylic acid",BTC,"175 mg (0.83 mmol, 1 equiv.)",0.83,mmol,,,,,,,,,,,,,,,,,,,,,water,H2O,12.5 mL,12.5,,,,,180.0,"heated to 180 °C in 3 h, held 10 h; cooled to 80 °C in 36 h and to RT in 12 h",10.0,10 h at 180 °C (plus heat/cool ramps),Teflon-lined autoclave (23 mL),static,H2O,,air-dried,,,colorless crystals,,,,edge-sharing SrO9 zigzag chains,,,,,,,,10.1002/zaac.202000137,ok,
10.1002/zaac.202000137,downloaded\10.1002_zaac.202000137.pdf,SI downloaded\10.1002_zaac.202000137_SI.pdf,mof_json_store\10.1002_zaac.202000137\raw_output.json,mof_json_store\10.1002_zaac.202000137\synthesis_004.json,yes,HKUST-1 analogues with dF-BTC or pF-BTC failed; 3 not phase-pure,,,Zn(NO3)2·6H2O,,"31.7 mg (0.15 mmol, 1 equiv.)",0.15,mmol,nan,,,,,nan,,,,,K(H2dF-BTC),dF-BTC,"42.7 mg (0.15 mmol, 1 equiv.)",0.15,mmol,,,,,,,,,,,,,,,,,,,,,water,H2O,9 mL,9.0,,,,,100.0,"100 °C hydrothermal (heated 2 h to 100 °C, held 12 h; cooled to RT in 24 h)",12.0,12 h at 100 °C (plus heat/cool ramps),Teflon-lined autoclave (23 mL),static,H2O,,air-dried,,,colorless powder,20.0,,,edge-sharing SrO9 zigzag chains,"a=16.6112(12) Å, b=7.0920(5) Å, c=19.9974(15) Å, β=102.081(4)°, C2/c",,10.0,,,,,10.1002/zaac.202000137,ok,
10.1002/zaac.202000137,downloaded\10.1002_zaac.202000137.pdf,SI downloaded\10.1002_zaac.202000137_SI.pdf,mof_json_store\10.1002_zaac.202000137\raw_output.json,mof_json_store\10.1002_zaac.202000137\synthesis_005.json,yes,HKUST-1 analogues with dF-BTC or pF-BTC failed; 3 not phase-pure,,,Zn(NO3)2·6H2O,,"31.7 mg (0.15 mmol, 1 equiv.)",0.15,mmol,nan,,,,,nan,,,,,K(H2dF-BTC),dF-BTC,"42.7 mg (0.15 mmol, 1 equiv.)",0.15,mmol,,,,,,,,,,,,,,,,,,,,,water,H2O,H2O/EtOH 2:1 (v/v) mixture,,ethanol,EtOH,H2O/EtOH 2:1 (v/v) mixture,,100.0,100 °C hydrothermal (assame schedule as water-only run),12.0,12 h at 100 °C (plus heat/cool ramps),Teflon-lined autoclave (23 mL),static,H2O,,air-dried,,,,37.0,,,edge-sharing SrO9 zigzag chains,"a=16.6112(12) Å, b=7.0920(5) Å, c=19.9974(15) Å, β=102.081(4)°, C2/c",,10.0,,,,,10.1002/zaac.202000137,ok,
10.1002/zaac.202000137,downloaded\10.1002_zaac.202000137.pdf,SI downloaded\10.1002_zaac.202000137_SI.pdf,mof_json_store\10.1002_zaac.202000137\raw_output.json,mof_json_store\10.1002_zaac.202000137\synthesis_006.json,yes,HKUST-1 analogues with dF-BTC or pF-BTC failed; 3 not phase-pure,,1954443,Zn(NO3)2·6H2O,,"31.7 mg (0.15 mmol, 1 equiv.)",0.15,mmol,nan,,,,,nan,,,,,K(H2dF-BTC),dF-BTC,"42.7 mg (0.15 mmol, 1 equiv.)",0.15,mmol,,,,,,,,,,,acetic acid (12% aqueous),AcOH,1 mL (conc. 12%),1.0,mL,,,,,,water,H2O,9 mL,9.0,,,,,100.0,"100 °C hydrothermal (heated 2 h to 100 °C, held 12 h; cooled to RT in 24 h)",12.0,12 h at 100 °C (plus heat/cool ramps),Teflon-lined autoclave (23 mL),static,H2O,,air-dried,,,colorless single crystals,13.0,0.2 × 0.1 × 0.05 mm,,edge-sharing SrO9 zigzag chains,"a=16.6112(12) Å, b=7.0920(5) Å, c=19.9974(15) Å, β=102.081(4)°, C2/c",,10.0,,,,,10.1002/zaac.202000137,ok,
10.1021/acs.cgd.8b00575,downloaded\10.1021_acs.cgd.8b00575.pdf,SI downloaded\10.1021_acs.cgd.8b00575_SI.pdf,mof_json_store\10.1021_acs.cgd.8b00575\raw_output.json,mof_json_store\10.1021_acs.cgd.8b00575\synthesis_001.json,no,,,,Zn(NO3)2·6H2O,,"45 mg, 0.10 mmol",0.1,mmol,nan,,,,,nan,,,,,"1,3-bis-[3,5-bis(carboxy)phenoxy]propane",H4L,"12 mg, 0.03 mmol",0.03,mmol,,,,,,,,,,,HNO3,,8 drops of 2 mol/L HNO3,,,,,,,,"N,N-dimethylacetamide",DMA,7.5 mL,7.5,water,H2O,1.5 mL,1.5,140.0,140 °C,72.0,72 h,15 mL Teflon-lined stainless steel autoclave,,,,,,,colorless block-like crystals,,,,binuclear Eu2(COO)4 unit; 8-connected node,"a=22.780(6) Å, b=20.276(5) Å, c=12.298(3) Å, β=110.936(3)°, C2/c",,,not_reported,no,400.0,,10.1021/acs.cgd.8b00575,ok,
10.1021/jacs.5c07158,downloaded\10.1021_jacs.5c07158.pdf,SI downloaded\10.1021_jacs.5c07158_SI.pdf,mof_json_store\10.1021_jacs.5c07158\raw_output.json,mof_json_store\10.1021_jacs.5c07158\synthesis_001.json,no,,Cu-HBB-MOF,,Cd(NO3)2·6H2O,,27.9 mg (0.14 mmol),0.14,mmol,nan,,,,,nan,,,,,"N,N'-(4,5-dihydroxy-1,2-phenylene)bis(2,4,5-trihydroxybenzamide)",6OH-HBB,17.8 mg (0.04 mmol),0.04,mmol,,,,,,,,,,,potassium acetate,,49.1 mg (0.50 mmol),0.5,mmol,,,,,,"N,N-dimethylformamide",DMF,2 mL,2.0,water,H2O,2 mL,2.0,85.0,85 °C,72.0,3 days,Pyrex tube (10 mL),static,"DMF, EtOH, DCM",,dried under vacuum; activated at 80 °C under vacuum for 12 h,80.0,12.0,black powder; rod-like,88.0,,,[CuO4] square-planar centers; AA-stacked layers,"a=b=43.95(6) Å, c=3.0258(18) Å, P6/mmm",24.7,605.0,not_reported,not_reported,,,10.1021/jacs.5c07158,ok,
10.1021/jacs.5c07158,downloaded\10.1021_jacs.5c07158.pdf,SI downloaded\10.1021_jacs.5c07158_SI.pdf,mof_json_store\10.1021_jacs.5c07158\raw_output.json,mof_json_store\10.1021_jacs.5c07158\synthesis_002.json,no,,Cu-Salphen-MOF,,SnCl4·5H2O,,27.9 mg (0.14 mmol),0.14,mmol,nan,,,,,nan,,,,,"5,5'-((1E,1'E)-((4,5-dihydroxy-1,2-phenylene)bis(azaneylylidene))bis(methaneylylidene))bis(benzene-1,2,4-triol)",6OH-Salphen,16.6 mg (0.04 mmol),0.04,mmol,,,,,,,,,,,,,,,,,,,,,water,H2O,3.5 mL,3.5,"N,N-dimethylformamide",DMF,2.5 mL,2.5,85.0,85 °C,72.0,3 days,Pyrex tube (10 mL),static,"DMF, EtOH, DCM",,dried under vacuum; activated at 80 °C under vacuum for 12 h,80.0,12.0,black powder; rod-like,92.0,,,[CuO4] square-planar centers; AA-stacked layers,"a=b=43.93(5) Å, c=3.0280(13) Å, P6/mmm",25.4,726.0,not_reported,not_reported,,,10.1021/jacs.5c07158,ok,
10.1021/acs.inorgchem.9b00940,downloaded\10.1021_acs.inorgchem.9b00940.pdf,SI downloaded\10.1021_acs.inorgchem.9b00940_SI.pdf,mof_json_store\10.1021_acs.inorgchem.9b00940\raw_output.json,mof_json_store\10.1021_acs.inorgchem.9b00940\synthesis_001.json,yes,Perfluorinated linker decomposed in DMA at 100–120 °C; attempts to make HKUST-1 analogs with dF-/pF-BTC failed.,,,SnCl4·5H2O,,"99.8 mg (0.39 mmol, 1.0 equiv)",0.39,mmol,nan,,,,,nan,,,,,"benzene-1,3,5-tricarboxylic acid",BTC,"82.4 mg (0.39 mmol, 1.0 equiv)",0.39,mmol,,,,,,,,,,,,,,,,,,,,,water,H2O,6 mL,6.0,,,,,180.0,"heated to 180 °C within 2 h, held 10 h; cooled to 80 °C in 36 h then to RT in 2 h",10.0,10 h at 180 °C,Teflon-lined autoclave (23 mL),static,H2O,,,,,colorless crystals,,,,,,,,not_reported,not_reported,,,10.1021/acs.inorgchem.9b00940,ok,
10.1021/acs.inorgchem.9b00940,downloaded\10.1021_acs.inorgchem.9b00940.pdf,SI downloaded\10.1021_acs.inorgchem.9b00940_SI.pdf,mof_json_store\10.1021_acs.inorgchem.9b00940\raw_output.json,mof_json_store\10.1021_acs.inorgchem.9b00940\synthesis_002.json,yes,Perfluorinated linker decomposed in DMA at 100–120 °C; attempts to make HKUST-1 analogs with dF-/pF-BTC failed.,,1859451,SnCl4·5H2O,,"24.0 mg (0.094 mmol, 1.0 equiv)",0.094,mmol,nan,,,,,nan,,,,,K(H2mF-BTC),HmF-BTC,"25.0 mg (0.094 mmol, 1.0 equiv)",0.094,mmol,,,,,,,,,,,acetic acid,,"2 mL (in EtOH/MeCOOH/H2O = 3:2:1, total 6 mL)",2.0,mL,pyridine (vapor),,50 mL in desiccator (vapor source),50.0,mL,water,H2O,"4 mL (for linker solution) + 1 mL (in EtOH/MeCOOH/H2O 3:2:1, 6 mL)",,ethanol,EtOH,"3 mL (in EtOH/MeCOOH/H2O 3:2:1, 6 mL)",3.0,25,"RT (desiccator, pyridine vapor)",504.0,3 weeks,small beaker covered with perforated foil placed in desiccator,static,EtOH/H2O (1:1 v/v),,,,,"prism, colorless",,0.10 × 0.10 × 0.10 mm,,,"P1; a=7.4850(5) Å, b=8.3620(6) Å, c=10.4720(7) Å, α=93.429(5)°, β=105.306(5)°, γ=110.039(5)°",,,not_reported,not_reported,,,10.1021/acs.inorgchem.9b00940,ok,
10.1021/acs.inorgchem.9b00940,downloaded\10.1021_acs.inorgchem.9b00940.pdf,SI downloaded\10.1021_acs.inorgchem.9b00940_SI.pdf,mof_json_store\10.1021_acs.inorgchem.9b00940\raw_output.json,mof_json_store\10.1021_acs.inorgchem.9b00940\synthesis_003.json,yes,Perfluorinated linker decomposed in DMA at 100–120 °C; attempts to make HKUST-1 analogs with dF-/pF-BTC failed.,,1859452,SnCl4·5H2O,,"39.1 mg (0.15 mmol, 1.0 equiv)",0.15,mmol,nan,,,,,nan,,,,,K(H2dF-BTC),HdF-BTC,"42.7 mg (0.15 mmol, 1.0 equiv)",0.15,mmol,,,,,,,,,,,,,,,,,,,,,water,H2O,1 mL (for Ba salt) + 17 mL (for linker); total ≈18 mL,18.0,,,,,25,RT; pH ~4; Petri dish covered with perforated foil,168.0,1 week,Petri dish covered with perforated foil,static,H2O,,,,,"cube, colorless; needle-shaped crystals reported",,0.30 × 0.20 × 0.10 mm,,,"P1; a=7.522(5) Å, b=8.574(5) Å, c=10.557(5) Å, α=94.228(5)°, β=104.038(5)°, γ=111.321(5)°",,,not_reported,not_reported,,,10.1021/acs.inorgchem.9b00940,ok,
10.1021/acs.inorgchem.9b00940,downloaded\10.1021_acs.inorgchem.9b00940.pdf,SI downloaded\10.1021_acs.inorgchem.9b00940_SI.pdf,mof_json_store\10.1021_acs.inorgchem.9b00940\raw_output.json,mof_json_store\10.1021_acs.inorgchem.9b00940\synthesis_004.json,yes,Perfluorinated linker decomposed in DMA at 100–120 °C; attempts to make HKUST-1 analogs with dF-/pF-BTC failed.,UHM-33,,SnCl4·5H2O,,80.0 mg (0.331 mmol),0.331,mmol,nan,,,,,nan,,,,,K(H2mF-BTC),HmF-BTC,50.0 mg (0.188 mmol),0.188,mmol,,,,,,,,,,,,,,,,,,,,,"N,N-dimethylacetamide",DMA,8 mL,8.0,,,,,60.0,"heated to 60 °C at 50 °C/h, held 24 h; cooled to RT in 48 h",24.0,24 h at 60 °C,Teflon-lined autoclave (23 mL),static,DMA,,,,,light blue solid,,,sql,Cu2 paddlewheel units with axial DMA,,,,not_reported,not_reported,,,10.1021/acs.inorgchem.9b00940,ok,
10.1021/acs.inorgchem.9b00940,downloaded\10.1021_acs.inorgchem.9b00940.pdf,SI downloaded\10.1021_acs.inorgchem.9b00940_SI.pdf,mof_json_store\10.1021_acs.inorgchem.9b00940\raw_output.json,mof_json_store\10.1021_acs.inorgchem.9b00940\synthesis_005.json,yes,Perfluorinated linker decomposed in DMA at 100–120 °C; attempts to make HKUST-1 analogs with dF-/pF-BTC failed.,dF-UHM-33,1826232,SnCl4·5H2O,,80.0 mg (0.331 mmol),0.331,mmol,nan,,,,,nan,,,,,K(H2dF-BTC),HdF-BTC,53.3 mg (0.188 mmol),0.188,mmol,,,,,,,,,,,,,,,,,,,,,"N,N-dimethylacetamide",DMA,8 mL,8.0,,,,,60.0,"heated to 60 °C at 50 °C/h, held 24 h; cooled to RT in 48 h",24.0,24 h at 60 °C,Teflon-lined autoclave (23 mL),static,DMA,,,,,"plate, blue",,0.20 × 0.10 × 0.10 mm,sql,Cu2 paddlewheel units with axial DMA,"P21/c; a=12.1440(9) Å, b=11.6260(9) Å, c=14.662(2) Å, α=90°, β=90.238(6)°, γ=90°",,,not_reported,not_reported,,,10.1021/acs.inorgchem.9b00940,ok,
10.1021/acs.inorgchem.9b02999,downloaded\10.1021_acs.inorgchem.9b02999.pdf,SI downloaded\10.1021_acs.inorgchem.9b02999_SI.pdf,mof_json_store\10.1021_acs.inorgchem.9b02999\raw_output.json,mof_json_store\10.1021_acs.inorgchem.9b02999\synthesis_001.json,no,,HNU-39,1941648,SnCl4·5H2O,,"100.4 mg, 0.2 mmol",0.2,mmol,nan,,,,,nan,,,,,"5,5′-(anthracene-9,10-diyl)diisophthalic acid",H4DPATC,"50.6 mg, 0.1 mmol",0.1,mmol,,,,,,,,,,,ammonia (3 wt % in water),NH3·H2O,100 μL (3 wt%),,,,,,,,deionized water,H2O,1 mL,1.0,,,,,150.0,150 °C,72.0,3 days,20 mL autoclave,static,deionized water,,,,,yellow polyhedron-like crystals,52.3,,,UO8 hexagonal bipyramids (uranyl),"a=16.9026, b=8.8809, c=17.7860 Å, β=104.697°, P21/n",,,not_reported,yes,375.0,pH_sensing,10.1021/acs.inorgchem.9b02999,ok,
10.1039/c3ce40946e,downloaded\10.1039_c3ce40946e.pdf,SI downloaded\10.1039_c3ce40946e_SI.pdf,mof_json_store\10.1039_c3ce40946e\raw_output.json,mof_json_store\10.1039_c3ce40946e\synthesis_001.json,no,,,910903,SnCl4·5H2O,,"10.37 mg, 0.05 mmol",0.05,mmol,nan,,,,,nan,,,,,"1,3-di-(1,2,4-triazol-4-yl)benzene",L,"21.5 mg, 0.1 mmol",0.1,mmol,,,,,,,,,,,,,,,,,,,,,water,H2O,5 mL,5.0,,,,,160.0,160 °C,12.0,12 h; cooled to room temperature over 72 h,Teflon vessel in a steel autoclave,,"H2O, diethyl ether",,,,,colorless needle-shaped crystals,52.0,,,,"a=7.003(3), b=9.800(4), c=10.744(4) Å, α=63.290(4), β=87.998(5), γ=70.983(4), P-1",,,yes,not_reported,,luminescence,10.1039/c3ce40946e,ok,
10.1039/c3ce40946e,downloaded\10.1039_c3ce40946e.pdf,SI downloaded\10.1039_c3ce40946e_SI.pdf,mof_json_store\10.1039_c3ce40946e\raw_output.json,mof_json_store\10.1039_c3ce40946e\synthesis_002.json,no,,,917442,SnCl4·5H2O,,"12.72 mg, 0.05 mmol",0.05,mmol,nan,,,,,nan,,,,,"1,3-di-(1,2,4-triazol-4-yl)benzene",L,"21.5 mg, 0.1 mmol",0.1,mmol,,,,,,,,,,,,,,,,,,,,,water,H2O,5 mL,5.0,,,,,160.0,160 °C,12.0,12 h; cooled to room temperature over 72 h,Teflon vessel in a steel autoclave,,"H2O, diethyl ether",,,,,colorless needle-shaped crystals,55.0,,,,"a=7.5550(5), b=9.5468(6), c=10.3006(6) Å, α=113.6790(10), β=91.9870(10), γ=104.3270(10), P-1",,,yes,not_reported,,luminescence,10.1039/c3ce40946e,ok,
10.1039/c3ce40946e,downloaded\10.1039_c3ce40946e.pdf,SI downloaded\10.1039_c3ce40946e_SI.pdf,mof_json_store\10.1039_c3ce40946e\raw_output.json,mof_json_store\10.1039_c3ce40946e\synthesis_003.json,no,,,929121,SnCl4·5H2O,,"11.26 mg, 0.05 mmol",0.05,mmol,nan,,,,,nan,,,,,"1,3-di-(1,2,4-triazol-4-yl)benzene",L,"21.5 mg, 0.1 mmol",0.1,mmol,,,,,,,,,,,,,,,,,,,,,water,H2O,5 mL,5.0,,,,,160.0,160 °C,12.0,12 h; cooled to room temperature over 72 h,Teflon vessel in a steel autoclave,,"H2O, diethyl ether",,,,,colorless block-shaped crystals,46.0,,,,"a=10.135(3), b=13.562(4), c=20.655(6) Å, Pbca",,,yes,not_reported,335.0,luminescence,10.1039/c3ce40946e,ok,
10.1039/c3ce40946e,downloaded\10.1039_c3ce40946e.pdf,SI downloaded\10.1039_c3ce40946e_SI.pdf,mof_json_store\10.1039_c3ce40946e\raw_output.json,mof_json_store\10.1039_c3ce40946e\synthesis_004.json,no,,,917437,SnCl4·5H2O,,"12.72 mg, 0.05 mmol",0.05,mmol,nan,,,,,nan,,,,,"1,3-di-(1,2,4-triazol-4-yl)benzene",L,"21.5 mg, 0.1 mmol",0.1,mmol,,,,,,,,,,,ammonium thiocyanate,NH4NCS,"4.4 mg, 0.100 mmol",0.1,mmol,,,,,,water,H2O,5 mL,5.0,,,,,160.0,160 °C,12.0,12 h; cooled to room temperature over 72 h,Teflon vessel in a steel autoclave,,"H2O, diethyl ether",,,,,colorless block-shaped crystals,53.0,,,,"a=8.905(3), b=11.572(4), c=14.981(4) Å, β=120.870(14), P21/c",,,yes,not_reported,320.0,luminescence,10.1039/c3ce40946e,ok,
10.1039/c3ce40946e,downloaded\10.1039_c3ce40946e.pdf,SI downloaded\10.1039_c3ce40946e_SI.pdf,mof_json_store\10.1039_c3ce40946e\raw_output.json,mof_json_store\10.1039_c3ce40946e\synthesis_005.json,no,,,917438,CdCl2,,"19.9 mg, 0.05 mmol",0.05,mmol,nan,,,,,nan,,,,,"1,3-di-(1,2,4-triazol-4-yl)benzene",L,"21.4 mg, 0.1 mmol",0.1,mmol,,,,,,,,,,,,,,,,,,,,,water,H2O,5 mL,5.0,,,,,160.0,160 °C,12.0,12 h; cooled to room temperature over 72 h,Teflon vessel in a steel autoclave,,"H2O, diethyl ether",,,,,colorless block-shaped crystals,45.0,,,CdN6 octahedral nodes; {Cd-(trz)2-Cd}n chains in 2D,"a=14.287(11), b=22.046(16), c=8.268(6) Å, β=98.563(10), P21/c",,,yes,not_reported,365.0,luminescence,10.1039/c3ce40946e,ok,
10.1039/c3ce40946e,downloaded\10.1039_c3ce40946e.pdf,SI downloaded\10.1039_c3ce40946e_SI.pdf,mof_json_store\10.1039_c3ce40946e\raw_output.json,mof_json_store\10.1039_c3ce40946e\synthesis_006.json,no,,,917439,ZnCl2,,"21.1 mg, 0.05 mmol",0.05,mmol,nan,,,,,nan,,,,,"1,3-di-(1,2,4-triazol-4-yl)benzene",L,"21.4 mg, 0.1 mmol",0.1,mmol,,,,,,,,,,,,,,,,,,,,,water,H2O,5 mL,5.0,,,,,160.0,160 °C,12.0,12 h; cooled to room temperature over 72 h,Teflon vessel in a steel autoclave,,"H2O, diethyl ether",,,,,colorless needle-shaped crystals,41.0,,,CdN6 octahedral nodes; {Cd-(trz)2-Cd}n chains in 2D,"a=14.327(3), b=22.105(5), c=8.3039(19) Å, β=98.790(3), P21/c",,,yes,not_reported,325.0,luminescence,10.1039/c3ce40946e,ok,
10.1039/c3ce40946e,downloaded\10.1039_c3ce40946e.pdf,SI downloaded\10.1039_c3ce40946e_SI.pdf,mof_json_store\10.1039_c3ce40946e\raw_output.json,mof_json_store\10.1039_c3ce40946e\synthesis_007.json,no,,,917440,CoCl2·6H2O,,"11.8 mg, 0.05 mmol",0.05,mmol,nan,,,,,nan,,,,,"1,3-di-(1,2,4-triazol-4-yl)benzene",L,"21.4 mg, 0.1 mmol",0.1,mmol,,,,,,,,,,,,,,,,,,,,,water,H2O,5 mL,5.0,,,,,160.0,160 °C,12.0,12 h; cooled to room temperature over 72 h,Teflon vessel in a steel autoclave,,"H2O, diethyl ether",,,,,colorless block-shaped crystals,26.0,,,[Cd3L12] trinuclear cluster nodes,"R-3, a=20.5262(16), b=20.5262(16), c=20.152(3) Å, γ=120°",13.622,,yes,not_reported,350.0,luminescence,10.1039/c3ce40946e,ok,
10.1039/d4dt02609h,downloaded\10.1039_d4dt02609h.pdf,SI downloaded\10.1039_d4dt02609h_SI.pdf,mof_json_store\10.1039_d4dt02609h\raw_output.json,mof_json_store\10.1039_d4dt02609h\synthesis_001.json,yes,Direct one-pot Fe(III)- or Fe(II)-POMOF syntheses failed; FeCl3 exchange decomposed Zn-POMOF,Zn-POMOF,2381573,Ti44,,"50 mg, 0.23 mmol",0.23,mmol,nan,,,,,nan,,,,,(TBA)3[MnMo6O18{(OCH2)3CNH2}2],POM-NH2,"145 mg, 0.1 mmol",0.1,mmol,4-formylbenzoic acid,,"30 mg, 0.2 mmol",0.2,mmol,,,,,,,,,,,,,,,,"N,N-dimethylformamide",DMF,1 mL,1.0,,,,,25,room temperature,24.0,24 h (after 5 min sonication),20 mL Pyrex vial,static,DMF,three times,,,,orange crystals,,0.23 × 0.14 × 0.10 mm,pcu,Zn4(OH)2(COO)6(H2O)6 6-connected SBU,"a=45.047(2), b=45.047, c=18.7659(10), alpha=90, beta=90, gamma=120, R-3m",,,not_reported,not_reported,250.0,CO2_cycloaddition,10.1039/d4dt02609h,ok,
10.1039/d3ce00228d,downloaded\10.1039_d3ce00228d.pdf,SI downloaded\10.1039_d3ce00228d_SI.pdf,mof_json_store\10.1039_d3ce00228d\raw_output.json,mof_json_store\10.1039_d3ce00228d\synthesis_001.json,yes,Initial 1:1 DMF:EtOH for Zn-TPEEB gave fine powders; switching to DEF:EtOH yielded crystals.,Zn-TPEEB,,Ti6(O)6(i,,150 mg (0.504 mmol),0.504,mmol,nan,,,,,nan,,,,,"4,4′,4″,4‴-((ethene-1,1,2,2-tetrayltetrakis(benzene-4,1-diyl))tetrakis(ethyne-2,1-diyl))tetrabenzoic acid",H4TPEEB,10 mg (0.011 mmol),10.0,mg,,,,,,,,,,,,,,,,,,,,,"N,N-diethylformamide",DEF,0.5 mL,0.5,ethanol,EtOH,0.5 mL,0.5,75.0,75 °C,36.0,36 h,20 mL glass scintillation vial with Teflon cap,static,,,,,,"yellow crystals, block/rod-shaped",,0.452 × 0.400 × 0.264 mm,,Zn2 carboxylate paddlewheel (2-D sheets),"a=10.4851(5), b=17.0154(8), c=24.7946(11) Å; α=89.7118°, β=89.6383°, γ=82.0544°; P-1",,,not_reported,not_reported,,luminescence;sensing,10.1039/d3ce00228d,ok,
10.1039/d3ce00228d,downloaded\10.1039_d3ce00228d.pdf,SI downloaded\10.1039_d3ce00228d_SI.pdf,mof_json_store\10.1039_d3ce00228d\raw_output.json,mof_json_store\10.1039_d3ce00228d\synthesis_002.json,yes,Initial 1:1 DMF:EtOH for Zn-TPEEB gave fine powders; switching to DEF:EtOH yielded crystals.,Eu-TPEEB,,Ti6O4(OEt)4(i,,0.0229 mmol (8.39 mg),0.0229,mmol,nan,,,,,nan,,,,,"4,4′,4″,4‴-((ethene-1,1,2,2-tetrayltetrakis(benzene-4,1-diyl))tetrakis(ethyne-2,1-diyl))tetrabenzoic acid",H4TPEEB,0.0115 mmol (10.4 mg),10.4,mg,,,,,,,,,,,2-fluorobenzoic acid,,1.832 mmol (10.4 mg),1.832,mmol,,,,,,"N,N-dimethylformamide",DMF,4 mL,4.0,,,,,115.0,115 °C (1.5 °C h−1 ramp; cooled 1 °C h−1),48.0,48 h,glass scintillation vial,static,DMF,three times,,,,rod-like crystals,,0.40 × 0.20 × 0.05 mm,,oxo-bridged infinite Eu3+ chains (anionic framework),"a=11.4293(15), b=14.916(2), c=26.471(3) Å; α=90.494°, β=100.425°, γ=97.844°; P-1",,,not_reported,not_reported,,luminescence;sensing,10.1039/d3ce00228d,ok,
10.1021/cg700758c,downloaded\10.1021_cg700758c.pdf,,mof_json_store\10.1021_cg700758c\raw_output.json,mof_json_store\10.1021_cg700758c\synthesis_001.json,yes,"If pH >6 or <5, no product was obtained; optimal pH 5–6 used.",,,Ti8O8(C6H5CO2)16,,"0.24 g, 1.0 mmol",1,mmol,nan,,,,,nan,,,,,"benzene-1,3,5-tricarboxylic acid",BTC,"0.21 g, 1.0 mmol",1.0,mmol,"1,4-bis(imidazol-1-ylmethyl)benzene",L1,"0.24 g, 1.0 mmol",1.0,mmol,,,,,,sodium hydroxide solution,NaOH,"1.0 mol/L, adjust to pH 6.0",,,,,,,,water,H2O,,,,,,,150.0,150 °C,72.0,3 days,Teflon-lined autoclave,static,,,,,,purple crystals,52.0,,,"Co(II) nodes; (3,4)-connected self-penetrating net","P21/c, a=14.178(3), b=10.118(2), c=20.936(4) Å, β=99.79(3)°",,,not_reported,not_reported,360.0,,10.1021/cg700758c,ok,
10.1021/cg700758c,downloaded\10.1021_cg700758c.pdf,,mof_json_store\10.1021_cg700758c\raw_output.json,mof_json_store\10.1021_cg700758c\synthesis_002.json,yes,"If pH >6 or <5, no product was obtained; optimal pH 5–6 used.",,,Ti8O8((C(CH3)3CO2))16,,"0.30 g, 1.0 mmol",1,mmol,nan,,,,,nan,,,,,"benzene-1,3,5-tricarboxylic acid",BTC,"0.21 g, 1.0 mmol",1.0,mmol,"1,1′-(1,4-butanediyl)bis(imidazole)",L2,"0.19 g, 1.0 mmol",1.0,mmol,,,,,,sodium hydroxide solution,NaOH,"1.0 mol/L, adjust to pH 5.5",,,,,,,,water,H2O,,,,,,,160.0,160 °C,72.0,3 days,Teflon-lined autoclave,static,,,,,,colorless crystals,58.0,,,"Zn(II) nodes; (3,4)-connected 2D net","P-1, a=8.7582(18), b=8.8731(18), c=10.210(2) Å, α=95.59(3)°, β=100.37(3)°, γ=102.60(3)°",,,not_reported,not_reported,360.0,,10.1021/cg700758c,ok,
10.1021/cg700758c,downloaded\10.1021_cg700758c.pdf,,mof_json_store\10.1021_cg700758c\raw_output.json,mof_json_store\10.1021_cg700758c\synthesis_003.json,yes,"If pH >6 or <5, no product was obtained; optimal pH 5–6 used.",,,Ti44,,"0.24 g, 1.0 mmol",1,mmol,nan,,,,,nan,,,,,"benzene-1,3,5-tricarboxylic acid",BTC,"0.21 g, 1.0 mmol",1.0,mmol,"1,1′-(1,4-hexanediyl)bis(imidazole)",L3,"0.22 g, 1.0 mmol",1.0,mmol,,,,,,sodium hydroxide solution,NaOH,"1.0 mol/L, adjust to pH 5.0",,,,,,,,water,H2O,,,,,,,150.0,150 °C,72.0,3 days,Teflon-lined autoclave,static,,,,,,purple crystals,43.0,,,"Co(II); pillar-layered (4,5)-connected supramolecular framework","P-1, a=8.2544(17), b=10.044(2), c=12.819(3) Å, α=96.61(3)°, β=102.07(3)°, γ=90.54(3)°",,,not_reported,not_reported,360.0,,10.1021/cg700758c,ok,
10.1021/cg700758c,downloaded\10.1021_cg700758c.pdf,,mof_json_store\10.1021_cg700758c\raw_output.json,mof_json_store\10.1021_cg700758c\synthesis_004.json,yes,"If pH >6 or <5, no product was obtained; optimal pH 5–6 used.",,,Ti44,,1.0 mmol (same as 1),1,mmol,nan,,,,,nan,,,,,"1,2-benzenedicarboxylic acid",NDC,1.0 mmol (equal to H3BTC in 1),1.0,mmol,"1,4-bis(imidazol-1-ylmethyl)benzene",L1,1.0 mmol (same as 1),1.0,mmol,,,,,,sodium hydroxide solution,NaOH,"1.0 mol/L, adjust to pH 6.0",,,,,,,,water,H2O,,,,,,,150.0,150 °C,72.0,3 days,Teflon-lined autoclave,static,,,,,,purple crystals,41.0,,,Co(II) 4-connected 65·10 net,"Cc, a=10.452(2), b=18.951(4), c=10.550(2) Å, β=103.78(3)°",,,not_reported,not_reported,300.0,,10.1021/cg700758c,ok,
