Repository: zzhenglab/MOFinder

# MOFinder

MOFinder extracts MOF synthesis information from the literature, reconstructs evidence-supported negative reaction records, and prepares datasets for synthesis-outcome prediction.
[Web application](https://mofinder.chemistry.wustl.edu/) | [Demos](Demo/README.md) | [Source code](docs/source_to_code.md) | [Workflow guide](docs/workflow.md) | [Model evaluation](docs/evaluation.md)

## Quick start

The workflow runs through Python commands. Python 3.10 or newer is required. Clone the repository and initialize its related applications:

```bash
git clone --recurse-submodules https://github.com/zzhenglab/MOFinder.git
cd MOFinder
```

Start with the two offline demonstrations:

```bash

File: mof_extraction_1_2.csv (part 127 of 305)
doi,main_pdf,si_pdf,raw_output,parsed_json,article_trial_or_failure,article_trial_or_failure_notes,mof_name,crystal_code,metal_1,metal_1_abbr,metal_1_amount_text,metal_1_amount_value,metal_1_amount_unit,metal_2,metal_2_abbr,metal_2_amount_text,metal_2_amount_value,metal_2_amount_unit,metal_3,metal_3_abbr,metal_3_amount_text,metal_3_amount_value,metal_3_amount_unit,linker_1,linker_1_abbr,linker_1_amount_text,linker_1_amount_value,linker_1_amount_unit,linker_2,linker_2_abbr,linker_2_amount_text,linker_2_amount_value,linker_2_amount_unit,linker_3,linker_3_abbr,linker_3_amount_text,linker_3_amount_value,linker_3_amount_unit,modulator_1,modulator_1_abbr,modulator_1_amount_text,modulator_1_amount_value,modulator_1_amount_unit,modulator_2,modulator_2_abbr,modulator_2_amount_text,modulator_2_amount_value,modulator_2_amount_unit,solvent_main,solvent_main_abbr,solvent_main_amount_text,solvent_main_ml,solvent_secondary,solvent_secondary_abbr,solvent_secondary_amount_text,solvent_secondary_ml,temperature_c,temperature_c_text,time_h,time_text,vessel_type,stirring,washing_solvent,washing_cycles,activation_text,activation_temp_c,activation_time_h,crystal_morphology,yield_percent,crystal_size,topology_code,metal_cluster_connectivity,unit_cell_short,pore_diameter_A,BET_surface_area_m2g,air_stable,water_stable,tga_decomposition_temp_c,applications,reference,status,error
10.1021/cg700758c,downloaded\10.1021_cg700758c.pdf,,mof_json_store\10.1021_cg700758c\raw_output.json,mof_json_store\10.1021_cg700758c\synthesis_005.json,yes,"If pH >6 or <5, no product was obtained; optimal pH 5–6 used.",,,Dy(NO3)3·6H2O,,1.0 mmol (used instead of Zn salt in 2),1,mmol,nan,,,,,nan,,,,,"1,2-benzenedicarboxylic acid",NDC,1.0 mmol (equal to H3BTC in 2),1.0,mmol,"1,1′-(1,4-butanediyl)bis(imidazole)",L2,1.0 mmol (same as 2),1.0,mmol,,,,,,sodium hydroxide solution,NaOH,"1.0 mol/L, adjust to pH 5.5",,,,,,,,water,H2O,,,,,,,160.0,160 °C,72.0,3 days,Teflon-lined autoclave,static,,,,,,green crystals,56.0,,,Ni(II) 4-connected 65·8 CdSO4-type net,"C2/c, a=15.389(3), b=9.4636(19), c=12.728(3) Å, β=104.98(3)°",,,not_reported,not_reported,300.0,,10.1021/cg700758c,ok,
10.1021/cg700758c,downloaded\10.1021_cg700758c.pdf,,mof_json_store\10.1021_cg700758c\raw_output.json,mof_json_store\10.1021_cg700758c\synthesis_006.json,yes,"If pH >6 or <5, no product was obtained; optimal pH 5–6 used.",,,Eu(NO3)3·6H2O,,1.0 mmol (same as 3),1,mmol,nan,,,,,nan,,,,,"1,2-benzenedicarboxylic acid",NDC,1.0 mmol (equal to H3BTC in 3),1.0,mmol,"1,1′-(1,4-hexanediyl)bis(imidazole)",L3,1.0 mmol (same as 3),1.0,mmol,,,,,,sodium hydroxide solution,NaOH,"1.0 mol/L, adjust to pH 5.0",,,,,,,,water,H2O,,,,,,,150.0,150 °C,72.0,3 days,Teflon-lined autoclave,static,,,,,,purple crystals,51.0,,,"Co(II) 2D (4,4) net","P21/c, a=11.409(2), b=10.998(2), c=17.116(6) Å, β=112.34(2)°",,,not_reported,not_reported,300.0,,10.1021/cg700758c,ok,
10.1039/c1ce05208j,downloaded\10.1039_c1ce05208j.pdf,SI downloaded\10.1039_c1ce05208j_SI.pdf,mof_json_store\10.1039_c1ce05208j\raw_output.json,mof_json_store\10.1039_c1ce05208j\synthesis_001.json,yes,2 not obtained using H2dcpt; 1.5 equiv NaOH gave mixture; varying NaOH ratio changed products.,,,Eu(NO3)3·6H2O,,"215 mg, 0.75 mmol",0.75,mmol,Dy(NO3)3·6H2O,,,,,nan,,,,,"1-(3,5-dicarboxyphenyl)-4-carboxy-1H-1,2,3-triazole",H3dcpct,"78 mg, 0.25 mmol",0.25,mmol,,,,,,,,,,,,,,,,,,,,,water,H2O,8 mL,8.0,,,,,180.0,180 °C,72.0,3 d,Teflon-lined autoclave,static,water,,dried in air,,,yellow block crystals,57.3,0.10 × 0.10 × 0.05 mm,,,"a=19.666(3), b=10.4447(15), c=13.887(7) Å, α=90°, β=122.89(2)°, γ=90°, C2/c",,,yes,not_reported,340.0,,10.1039/c1ce05208j,ok,
10.1039/c1ce05208j,downloaded\10.1039_c1ce05208j.pdf,SI downloaded\10.1039_c1ce05208j_SI.pdf,mof_json_store\10.1039_c1ce05208j\raw_output.json,mof_json_store\10.1039_c1ce05208j\synthesis_002.json,yes,2 not obtained using H2dcpt; 1.5 equiv NaOH gave mixture; varying NaOH ratio changed products.,,,Eu(NO3)3·6H2O,,0.75 mmol,0.75,mmol,Dy(NO3)3·6H2O,,,,,nan,,,,,"1-(3,5-dicarboxyphenyl)-1H-1,2,3-triazole",H2dcpt,0.25 mmol,0.25,mmol,,,,,,,,,,,,,,,,,,,,,water,H2O,8 mL,8.0,,,,,180.0,180 °C,72.0,3 d,Teflon-lined autoclave,static,water,,dried in air,,,yellow block crystals,21.7,0.10 × 0.10 × 0.05 mm,,,"a=19.666(3), b=10.4447(15), c=13.887(7) Å, α=90°, β=122.89(2)°, γ=90°, C2/c",,,yes,not_reported,340.0,,10.1039/c1ce05208j,ok,
10.1039/c1ce05208j,downloaded\10.1039_c1ce05208j.pdf,SI downloaded\10.1039_c1ce05208j_SI.pdf,mof_json_store\10.1039_c1ce05208j\raw_output.json,mof_json_store\10.1039_c1ce05208j\synthesis_003.json,yes,2 not obtained using H2dcpt; 1.5 equiv NaOH gave mixture; varying NaOH ratio changed products.,,,Eu(NO3)3·6H2O,,"215 mg, 0.75 mmol",0.75,mmol,Dy(NO3)3·6H2O,,,,,nan,,,,,"1-(3,5-dicarboxyphenyl)-4-carboxy-1H-1,2,3-triazole",H3dcpct,"78 mg, 0.25 mmol",0.25,mmol,,,,,,,,,,,sodium hydroxide,NaOH,"10 mg, 0.25 mmol",0.25,mmol,,,,,,water,H2O,8 mL,8.0,,,,,180.0,180 °C,72.0,3 d,Teflon-lined autoclave,static,water,,dried in air,,,yellow lamellate crystals,74.0,0.30 × 0.25 × 0.15 mm,,Mn2+ octahedral nodes,"a=18.895(4), b=8.0248(16), c=17.604(4) Å, α=90°, β=120.80(3)°, γ=90°, C2/c",,,yes,not_reported,385.0,,10.1039/c1ce05208j,ok,
10.1039/c1ce05208j,downloaded\10.1039_c1ce05208j.pdf,SI downloaded\10.1039_c1ce05208j_SI.pdf,mof_json_store\10.1039_c1ce05208j\raw_output.json,mof_json_store\10.1039_c1ce05208j\synthesis_004.json,yes,2 not obtained using H2dcpt; 1.5 equiv NaOH gave mixture; varying NaOH ratio changed products.,,,Eu(NO3)3·6H2O,,0.75 mmol,0.75,mmol,Dy(NO3)3·6H2O,,,,,nan,,,,,"1-(3,5-dicarboxyphenyl)-4-carboxy-1H-1,2,3-triazole",H3dcpct,"78 mg, 0.25 mmol",0.25,mmol,,,,,,,,,,,,,,,,,,,,,water,H2O,8 mL,8.0,,,,,180.0,180 °C,72.0,3 d,Teflon-lined autoclave,static,water,,dried in air,,,pink block crystals,87.1,0.20 × 0.15 × 0.10 mm,,,"a=10.446(3), b=16.862(2), c=7.3912(15) Å, α=90°, β=96.063(19)°, γ=90°, P21/c",,,yes,not_reported,340.0,,10.1039/c1ce05208j,ok,
10.1039/c1ce05208j,downloaded\10.1039_c1ce05208j.pdf,SI downloaded\10.1039_c1ce05208j_SI.pdf,mof_json_store\10.1039_c1ce05208j\raw_output.json,mof_json_store\10.1039_c1ce05208j\synthesis_005.json,yes,2 not obtained using H2dcpt; 1.5 equiv NaOH gave mixture; varying NaOH ratio changed products.,,,Eu(NO3)3·6H2O,,0.75 mmol,0.75,mmol,Dy(NO3)3·6H2O,,,,,nan,,,,,"1-(3,5-dicarboxyphenyl)-1H-1,2,3-triazole",H2dcpt,0.25 mmol,0.25,mmol,,,,,,,,,,,,,,,,,,,,,water,H2O,8 mL,8.0,,,,,180.0,180 °C,72.0,3 d,Teflon-lined autoclave,static,water,,dried in air,,,pink block crystals,18.3,0.20 × 0.15 × 0.10 mm,,,"a=10.446(3), b=16.862(2), c=7.3912(15) Å, α=90°, β=96.063(19)°, γ=90°, P21/c",,,yes,not_reported,340.0,,10.1039/c1ce05208j,ok,
10.1039/c1ce05208j,downloaded\10.1039_c1ce05208j.pdf,SI downloaded\10.1039_c1ce05208j_SI.pdf,mof_json_store\10.1039_c1ce05208j\raw_output.json,mof_json_store\10.1039_c1ce05208j\synthesis_006.json,yes,2 not obtained using H2dcpt; 1.5 equiv NaOH gave mixture; varying NaOH ratio changed products.,,,Eu(NO3)3·6H2O,,0.75 mmol,0.75,mmol,Dy(NO3)3·6H2O,,,,,nan,,,,,"1-(3,5-dicarboxyphenyl)-4-carboxy-1H-1,2,3-triazole",H3dcpct,0.25 mmol,0.25,mmol,,,,,,,,,,,sodium hydroxide,NaOH,"20 mg, 0.50 mmol",0.5,mmol,,,,,,water,H2O,8 mL,8.0,,,,,180.0,180 °C,72.0,3 d,Teflon-lined autoclave,static,water,,dried in air,,,yellow block crystals,81.0,0.20 × 0.15 × 0.10 mm,,1D zigzag anion-chained net,"a=6.994(3), b=10.990(4), c=12.008(5) Å, α=82.639(10)°, β=82.527(10)°, γ=71.827(9)°, P-1",,,yes,not_reported,195.0,,10.1039/c1ce05208j,ok,
10.1021/acsami.2c12908,downloaded\10.1021_acsami.2c12908.pdf,,mof_json_store\10.1021_acsami.2c12908\raw_output.json,mof_json_store\10.1021_acsami.2c12908\synthesis_001.json,yes,Zn(dcIm)2 end-member did not crystallize at room temperature; heating to 393 K was required.,ZIF-7,,Eu(NO3)3·6H2O,,2 mmol,2,mmol,Dy(NO3)3·6H2O,,,,,nan,,,,,benzimidazole,BzIm,8 mmol,8.0,mmol,,,,,,,,,,,,,,,,,,,,,"N,N-dimethylformamide",DMF,50 mL,50.0,,,,,25,room temperature,2.0,2 h,,stirred vigorously,DMF,three times,Activated under N2 at 180 °C for 10 h,180.0,10.0,nanoparticles,,ca. 70 nm,sod,,,,,not_reported,not_reported,,CO2_capture,10.1021/acsami.2c12908,ok,
10.1021/acsami.2c12908,downloaded\10.1021_acsami.2c12908.pdf,,mof_json_store\10.1021_acsami.2c12908\raw_output.json,mof_json_store\10.1021_acsami.2c12908\synthesis_002.json,yes,Zn(dcIm)2 end-member did not crystallize at room temperature; heating to 393 K was required.,"COK-17 (Zn(dcIm)2, rhombohedral sod)",,Eu(NO3)3·6H2O,,2 mmol,2,mmol,Dy(NO3)3·6H2O,,,,,nan,,,,,"4,5-dichloroimidazole",dcIm,4.3 mmol,4.3,mmol,,,,,,,,,,,,,,,,,,,,,"N,N-dimethylformamide",DMF,"~95 mL (DMF/H2O 19:1, total 100 mL)",95.0,water,H2O,"~5 mL (DMF/H2O 19:1, total 100 mL)",5.0,120.0,393 K (120 °C) for 4 days; then static for 3 days,,4 days at 120 °C; then 3 days static,,"stirred, then static",DMF,three times,Activated under N2 at 180 °C for 10 h,180.0,10.0,well-faceted large crystals,,,sod,,,,,not_reported,not_reported,415.0,CO2_capture,10.1021/acsami.2c12908,ok,
10.1021/acsami.2c12908,downloaded\10.1021_acsami.2c12908.pdf,,mof_json_store\10.1021_acsami.2c12908\raw_output.json,mof_json_store\10.1021_acsami.2c12908\synthesis_003.json,yes,Zn(dcIm)2 end-member did not crystallize at room temperature; heating to 393 K was required.,"ZIF-7/COK-17 (hybrid, target ~45% dcIm) - large particles (L)",,Eu(NO3)3·6H2O,,2 mmol (in 20 mL DMF),2,mmol,Dy(NO3)3·6H2O,,,,,nan,,,,,benzimidazole,BzIm,(8 − x) mmol (dissolved in 30 mL DMF),,,"4,5-dichloroimidazole",dcIm,x mmol (dissolved in 30 mL DMF),,,,,,,,,,,,,,,,,,"N,N-dimethylformamide",DMF,20 mL (metal solution) + 30 mL (linker solution),50.0,,,,,25,"Solutions stirred at 393 K (120 °C) for 30 min, then combined and stirred at room temperature for 2 h",2.0,2 h (after mixing),,stirred,"DMF, MeOH",DMF three times; MeOH three times,Activated under N2 at 180 °C for 10 h,180.0,10.0,faceted nanoparticles,,ca. 400 nm,sod,,,,,not_reported,not_reported,435.0,CO2_capture,10.1021/acsami.2c12908,ok,
10.1021/acsami.2c12908,downloaded\10.1021_acsami.2c12908.pdf,,mof_json_store\10.1021_acsami.2c12908\raw_output.json,mof_json_store\10.1021_acsami.2c12908\synthesis_004.json,yes,Zn(dcIm)2 end-member did not crystallize at room temperature; heating to 393 K was required.,"ZIF-7/COK-17 (hybrid, target ~45% dcIm) - small particles (S)",,FeCl3·6H2O,,2 mmol (typical scale),2,mmol,nan,,,,,nan,,,,,benzimidazole,BzIm,(8 − x) mmol,,,"4,5-dichloroimidazole",dcIm,x mmol,,,,,,,,,,,,,,,,,,"N,N-dimethylformamide",DMF,DMF (similar volumes as standard synthesis),,,,,,-15.0,258 K (acetone/ice bath),,stirred at 258 K (time not stated),,stirred,"DMF, MeOH",DMF three times; MeOH three times,Activated under N2 at 180 °C for 10 h,180.0,10.0,faceted nanoparticles,,ca. 250 nm,sod,,,,,not_reported,not_reported,435.0,CO2_capture,10.1021/acsami.2c12908,ok,
10.1002/chem.201806146,downloaded\10.1002_chem.201806146.pdf,SI downloaded\10.1002_chem.201806146_SI.pdf,mof_json_store\10.1002_chem.201806146\raw_output.json,mof_json_store\10.1002_chem.201806146\synthesis_001.json,no,,MAF-2,,FeCl3·6H2O,,0.4 mmol (in 20 mL H2O for Cu2O preparation),0.4,mmol,nan,,,,,nan,,,,,"3,5-diethyl-1,2,4-triazole",Hdetz,4 mmol,4.0,mmol,,,,,,,,,,,ascorbic acid,,1.4 mmol (for Cu2O preparation),1.4,mmol,sodium hydroxide,,1 g (for Cu2O preparation),1.0,g,water,H2O,60 mL,60.0,ethanol,EtOH,30 mL,30.0,25.0,25 °C,0.5,30 min,,stirred,H2O,3×,,,,microcrystals,,,,,,10.0,,not_reported,yes,,sensing,10.1002/chem.201806146,ok,
10.1021/acsmaterialslett.2c00820,downloaded\10.1021_acsmaterialslett.2c00820.pdf,SI downloaded\10.1021_acsmaterialslett.2c00820_SI.pdf,mof_json_store\10.1021_acsmaterialslett.2c00820\raw_output.json,mof_json_store\10.1021_acsmaterialslett.2c00820\synthesis_001.json,no,,MIL-100(Fe),,FeCl3·6H2O,,13 mmol L−1,13,mmol,nan,,,,,nan,,,,,"benzene-1,3,5-tricarboxylic acid",BTC,8.5 mmol L−1,,,,,,,,,,,,,,,,,,,,,,,water,H2O,,,,,,,30.0,30 °C,21.0,21 h,,,,,,,,,,,,,,,,,,,,10.1021/acsmaterialslett.2c00820,ok,
10.1021/jacs.1c10973,downloaded\10.1021_jacs.1c10973.pdf,SI downloaded\10.1021_jacs.1c10973_SI.pdf,mof_json_store\10.1021_jacs.1c10973\raw_output.json,mof_json_store\10.1021_jacs.1c10973\synthesis_001.json,no,,UiO-67,,FeCl3·6H2O,ZrCl4,"93.2 mg, 0.4 mmol",0.4,mmol,nan,,,,,nan,,,,,"biphenyl-4,4'-dicarboxylic acid",BPDC,"96.8 mg, 0.4 mmol",0.4,mmol,,,,,,,,,,,"hydrochloric acid, concentrated",HCl,0.5 mL,0.5,mL,,,,,,"N,N-dimethylformamide",DMF,5 mL and 10 mL (total 15 mL),15.0,,,,,80.0,80 °C,24.0,24 h,Teflon-lined autoclave,static,"DMF, MeOH (anhydrous)",MeOH exchange ≥8 times over 3 days,MeOH exchange (≥8 times over 3 days); evacuated at RT 12 h then 323 K under vacuum 12 h,50.0,24.0,white crystalline powder,,,fcu,Zr6O4(OH)4 12-connected SBU,,,2815.0,not_reported,not_reported,,,10.1021/jacs.1c10973,ok,
10.1021/jacs.1c10973,downloaded\10.1021_jacs.1c10973.pdf,SI downloaded\10.1021_jacs.1c10973_SI.pdf,mof_json_store\10.1021_jacs.1c10973\raw_output.json,mof_json_store\10.1021_jacs.1c10973\synthesis_002.json,no,,UiO-67,,FeCl3·6H2O,ZrCl4,"93.2 mg, 0.4 mmol",0.4,mmol,nan,,,,,nan,,,,,"biphenyl-4,4'-dicarboxylic acid",BPDC,"96.8 mg, 0.4 mmol",0.4,mmol,,,,,,,,,,,"hydrochloric acid, concentrated",HCl,0.25 mL,0.25,mL,,,,,,"N,N-dimethylformamide",DMF,5 mL and 10 mL (total 15 mL),15.0,,,,,80.0,80 °C,24.0,24 h,Teflon-lined autoclave,static,"DMF, MeOH (anhydrous)",MeOH exchange ≥8 times over 3 days,MeOH exchange (≥8 times over 3 days); evacuated at RT 12 h then 323 K under vacuum 12 h,50.0,24.0,,,,fcu,Zr6O4(OH)4 12-connected SBU,,,2815.0,not_reported,not_reported,,,10.1021/jacs.1c10973,ok,
10.1021/jacs.1c10973,downloaded\10.1021_jacs.1c10973.pdf,SI downloaded\10.1021_jacs.1c10973_SI.pdf,mof_json_store\10.1021_jacs.1c10973\raw_output.json,mof_json_store\10.1021_jacs.1c10973\synthesis_003.json,no,,UiO-67,,FeCl3·6H2O,ZrCl4,"93.2 mg, 0.4 mmol",0.4,mmol,nan,,,,,nan,,,,,"biphenyl-4,4'-dicarboxylic acid",BPDC,"96.8 mg, 0.4 mmol",0.4,mmol,,,,,,,,,,,"hydrochloric acid, concentrated",HCl,1.0 mL,1.0,mL,,,,,,"N,N-dimethylformamide",DMF,5 mL and 10 mL (total 15 mL),15.0,,,,,80.0,80 °C,24.0,24 h,Teflon-lined autoclave,static,"DMF, MeOH (anhydrous)",MeOH exchange ≥8 times over 3 days,MeOH exchange (≥8 times over 3 days); evacuated at RT 12 h then 323 K under vacuum 12 h,50.0,24.0,,,,fcu,Zr6O4(OH)4 12-connected SBU,,,2815.0,not_reported,not_reported,,,10.1021/jacs.1c10973,ok,
10.1021/jacs.1c10973,downloaded\10.1021_jacs.1c10973.pdf,SI downloaded\10.1021_jacs.1c10973_SI.pdf,mof_json_store\10.1021_jacs.1c10973\raw_output.json,mof_json_store\10.1021_jacs.1c10973\synthesis_004.json,no,,UiO-67,,FeCl3·6H2O,ZrCl4,"82 mg, 0.35 mmol",0.35,mmol,nan,,,,,nan,,,,,"biphenyl-4,4'-dicarboxylic acid",BPDC,"85 mg, 0.35 mmol",0.35,mmol,,,,,,,,,,,benzoic acid,BA,10 equivalents relative to ligand,,,,,,,,"N,N-dimethylformamide",DMF,20 mL,20.0,,,,,120.0,120 °C,48.0,48 h,Teflon-lined autoclave,static,"DMF, MeOH (anhydrous)",MeOH exchange ≥8 times over 3 days,MeOH exchange (≥8 times over 3 days); evacuated at RT 12 h then 323 K under vacuum 12 h,50.0,24.0,,,,fcu,Zr6O4(OH)4 12-connected SBU,,,2815.0,not_reported,not_reported,,,10.1021/jacs.1c10973,ok,
10.1021/jacs.1c10973,downloaded\10.1021_jacs.1c10973.pdf,SI downloaded\10.1021_jacs.1c10973_SI.pdf,mof_json_store\10.1021_jacs.1c10973\raw_output.json,mof_json_store\10.1021_jacs.1c10973\synthesis_005.json,no,,UiO-67,,FeCl3·6H2O,ZrCl4,"82 mg, 0.35 mmol",0.35,mmol,nan,,,,,nan,,,,,"biphenyl-4,4'-dicarboxylic acid",BPDC,"85 mg, 0.35 mmol",0.35,mmol,,,,,,,,,,,benzoic acid,BA,20 equivalents relative to ligand,,,,,,,,"N,N-dimethylformamide",DMF,20 mL,20.0,,,,,120.0,120 °C,48.0,48 h,Teflon-lined autoclave,static,"DMF, MeOH (anhydrous)",MeOH exchange ≥8 times over 3 days,MeOH exchange (≥8 times over 3 days); evacuated at RT 12 h then 323 K under vacuum 12 h,50.0,24.0,,,,fcu,Zr6O4(OH)4 12-connected SBU,,,2815.0,not_reported,not_reported,,,10.1021/jacs.1c10973,ok,
10.1021/jacs.1c10973,downloaded\10.1021_jacs.1c10973.pdf,SI downloaded\10.1021_jacs.1c10973_SI.pdf,mof_json_store\10.1021_jacs.1c10973\raw_output.json,mof_json_store\10.1021_jacs.1c10973\synthesis_006.json,no,,UiO-67-(NH2)2,,FeCl3·6H2O,ZrCl4,"82 mg, 0.35 mmol",0.35,mmol,nan,,,,,nan,,,,,"2,2′-diamino-[1,1′-Biphenyl]-4,4′-dicarboxylic acid",BPDC-(NH2)2,"95 mg, 0.35 mmol",0.35,mmol,,,,,,,,,,,benzoic acid,BA,"1.71 g, 14.0 mmol",14.0,mmol,,,,,,"N,N-dimethylformamide",DMF,20 mL,20.0,,,,,120.0,120 °C,48.0,48 h,Teflon-lined autoclave,static,"DMF, MeOH (anhydrous)",MeOH exchange ≥8 times over 3 days,MeOH exchange (≥8 times over 3 days); evacuated at RT 12 h then 323 K under vacuum 12 h,50.0,24.0,yellow crystalline powder,,,fcu,Zr6O4(OH)4 12-connected SBU,"a=26.5200 Å, cubic, F23",,2022.0,not_reported,yes,,,10.1021/jacs.1c10973,ok,
10.1039/c0ce00135j,downloaded\10.1039_c0ce00135j.pdf,,mof_json_store\10.1039_c0ce00135j\raw_output.json,mof_json_store\10.1039_c0ce00135j\synthesis_001.json,yes,"Alternative synthesis using pyrazine-2,5-dicarboxylic acid and sodium oxalate gave impure small crystals, poor reproducibility, yield <38%.",,761012,FeCl2·4H2O,,"0.176 g, 0.5 mmol",0.5,mmol,nan,,,,,nan,,,,,5-methylpyrazine-2-carboxylic acid,,"0.138 g, 1 mmol",1.0,mmol,,,,,,,,,,,nitric acid,HNO3,0.16 mL,0.16,mL,,,,,,water,H2O,10 mL,10.0,,,,,150.0,150 °C,24.0,24 h,Teflon-lined stainless-steel autoclave,,,,Outgassed at 80 °C under dynamic vacuum overnight (to remove guest water),80.0,12.0,yellow block single crystals,52.0,,,infinite rod-shaped europium–carboxylate SBU,"triclinic, P-1; a=6.0915(12) Å, b=9.961(2) Å, c=13.361(3) Å, α=68.87(3)°, β=81.01(3)°, γ=76.72(3)°",,1225.0,not_reported,not_reported,,sensing;acetone sensing,10.1039/c0ce00135j,ok,
10.1039/c0ce00135j,downloaded\10.1039_c0ce00135j.pdf,,mof_json_store\10.1039_c0ce00135j\raw_output.json,mof_json_store\10.1039_c0ce00135j\synthesis_002.json,yes,"Alternative synthesis using pyrazine-2,5-dicarboxylic acid and sodium oxalate gave impure small crystals, poor reproducibility, yield <38%.",,761012,FeCl2·4H2O,,"0.176 g, 0.5 mmol",0.5,mmol,nan,,,,,nan,,,,,"pyrazine-2,5-dicarboxylic acid",H2pzdc,"0.168 g, 1 mmol",1.0,mmol,sodium oxalate,Na2C2O4,"0.134 g, 1 mmol",1.0,mmol,,,,,,nitric acid,HNO3,0.16 mL,0.16,mL,,,,,,water,H2O,10 mL,10.0,,,,,160.0,160 °C,72.0,72 h,Teflon-lined stainless-steel autoclave,,,,Outgassed at 80 °C under dynamic vacuum overnight (to remove guest water),80.0,12.0,yellow block single crystals,<38,,,infinite rod-shaped europium–carboxylate SBU,"triclinic, P-1; a=6.0915(12) Å, b=9.961(2) Å, c=13.361(3) Å, α=68.87(3)°, β=81.01(3)°, γ=76.72(3)°",,1225.0,not_reported,not_reported,,sensing;acetone sensing,10.1039/c0ce00135j,ok,
10.1002/aoc.6777,,SI downloaded\10.1002_aoc.6777_SI.docx,mof_json_store\10.1002_aoc.6777\raw_output.json,mof_json_store\10.1002_aoc.6777\synthesis_001.json,no,,MOF-808,,Mg(NO3)2·6H2O,,"3.75 mmol, 1.209 g",3.75,mmol,nan,,,,,nan,,,,,"benzene-1,3,5-tricarboxylic acid",H3BTC,"3.75 mmol, 0.786 g",3.75,mmol,,,,,,,,,,,formic acid,,150 mL,150.0,mL,,,,,,"N,N-dimethylformamide",DMF,150 mL,150.0,,,,,130.0,130 °C,48.0,48 h,closed 1 L reactor,,"DMF, MeOH",twice a day for 3 days each,,,,white powder,,,,,,,,,,,,10.1002/aoc.6777,ok,
10.1002/aoc.6777,,SI downloaded\10.1002_aoc.6777_SI.docx,mof_json_store\10.1002_aoc.6777\raw_output.json,mof_json_store\10.1002_aoc.6777\synthesis_002.json,no,,UiO-66,,Mn(NO3)2·4H2O,,"0.93 g, 4 mmol",4,mmol,nan,,,,,nan,,,,,terephthalic acid,H2BDC,"1.32 g, 8 mmol",8.0,mmol,,,,,,,,,,,concentrated HCl,,0.67 mL,0.67,mL,,,,,,"N,N-dimethylformamide",DMF,24 mL,24.0,,,,,220.0,220 °C,16.0,16 h,100 mL autoclave,,,,,,,,,,,,,,,,,,,10.1002/aoc.6777,ok,
10.1002/aoc.6777,,SI downloaded\10.1002_aoc.6777_SI.docx,mof_json_store\10.1002_aoc.6777\raw_output.json,mof_json_store\10.1002_aoc.6777\synthesis_003.json,no,,HKUST-1,,Mg(NO3)2·6H2O,,1.09375 g,6.20018,mmol,nan,,,,,nan,,,,,"benzene-1,3,5-tricarboxylic acid",H3BTC,0.525 g,0.525,g,,,,,,,,,,,,,,,,,,,,,ethanol,EtOH,15 mL,15.0,water,H2O,15 mL,15.0,120.0,120 °C,12.0,12 h,80 mL stainless steel reactor,,,,,,,,,,,,,,,,,,,10.1002/aoc.6777,ok,
10.1039/c3ce26998a,downloaded\10.1039_c3ce26998a.pdf,SI downloaded\10.1039_c3ce26998a_SI.pdf,mof_json_store\10.1039_c3ce26998a\raw_output.json,mof_json_store\10.1039_c3ce26998a\synthesis_001.json,no,,,910903,Ni(NO3)2·6H2O,,"18.3 mg, 0.05 mmol",0.05,mmol,nan,,,,,nan,,,,,"2,6-di-(1,2,4-triazole-4-yl)pyridine",L1,"21.5 mg, 0.1 mmol",0.1,mmol,,,,,,,,,,,,,,,,,,,,,water,H2O,5 mL,5.0,,,,,160.0,160 °C,12.0,12 h; cooled to room temperature over 72 h,Teflon vessel in a steel autoclave,,"H2O, diethyl ether",several times,,,,colorless block-shaped crystals,52.0,,,"2D (4,4) sheet with interlinked right-/left-handed helices","Orthorhombic, Pbcn; a=18.3342(6) Å, b=7.6172(2) Å, c=16.7658(7) Å",,,yes,not_reported,210.0,luminescence,10.1039/c3ce26998a,ok,
10.1039/c3ce26998a,downloaded\10.1039_c3ce26998a.pdf,SI downloaded\10.1039_c3ce26998a_SI.pdf,mof_json_store\10.1039_c3ce26998a\raw_output.json,mof_json_store\10.1039_c3ce26998a\synthesis_002.json,no,,,910904,Zn(CH3COO)2·2H2O,,"19.9 mg, 0.05 mmol",0.05,mmol,nan,,,,,nan,,,,,"2,6-di-(1,2,4-triazole-4-yl)pyridine",L1,"21.5 mg, 0.1 mmol",0.1,mmol,,,,,,,,,,,,,,,,,,,,,water,H2O,5 mL,5.0,,,,,160.0,160 °C,12.0,12 h; cooled to room temperature over 72 h,Teflon vessel in a steel autoclave,,"H2O, diethyl ether",several times,,,,colorless block-shaped crystals,35.0,,,trinuclear Cd3 cluster-based 3D framework with triangular channels,"Hexagonal, R-3; a=b=20.0843(5) Å, c=20.2408(7) Å, γ=120°",,,yes,not_reported,305.0,luminescence,10.1039/c3ce26998a,ok,
10.1039/c3ce26998a,downloaded\10.1039_c3ce26998a.pdf,SI downloaded\10.1039_c3ce26998a_SI.pdf,mof_json_store\10.1039_c3ce26998a\raw_output.json,mof_json_store\10.1039_c3ce26998a\synthesis_003.json,no,,,910905,Zn(CH3COO)2·2H2O,,"18.3 mg, 0.05 mmol",0.05,mmol,nan,,,,,nan,,,,,"1,4-di-(1,2,4-triazole-4-yl)benzene",L2,"21.4 mg, 0.1 mmol",0.1,mmol,,,,,,,,,,,,,,,,,,,,,water,H2O,5 mL,5.0,,,,,160.0,160 °C,12.0,12 h; cooled to room temperature over 72 h,Teflon vessel in a steel autoclave,,"H2O, diethyl ether",several times,,,,colorless block-shaped crystals,46.0,,,1D zigzag chains via μ2-L2 bridges,"Monoclinic, C2/c; a=16.549(12) Å, b=6.323(5) Å, c=15.523(11) Å, β=109.066(10)°",,,yes,not_reported,205.0,luminescence,10.1039/c3ce26998a,ok,
10.1039/c3ce26998a,downloaded\10.1039_c3ce26998a.pdf,SI downloaded\10.1039_c3ce26998a_SI.pdf,mof_json_store\10.1039_c3ce26998a\raw_output.json,mof_json_store\10.1039_c3ce26998a\synthesis_004.json,no,,,910906,Cd(CH3COO)2·2H2O,,"18.3 mg, 0.05 mmol",0.05,mmol,nan,,,,,nan,,,,,"1,4-di-(1,2,4-triazole-4-yl)benzene",L2,"21.4 mg, 0.1 mmol",0.1,mmol,,,,,,,,,,,ammonium thiocyanate,NH4NCS,"4.4 mg, 0.100 mmol",0.1,mmol,,,,,,water,H2O,5 mL,5.0,,,,,160.0,160 °C,12.0,12 h; cooled to room temperature over 72 h,Teflon vessel in a steel autoclave,,"H2O, diethyl ether",several times,,,,colorless block-shaped crystals,33.0,,,"2D corrugated layers via μ1,3-SCN bridges and μ2-L2","Triclinic, P-1; a=5.5829(13) Å, b=7.2843(17) Å, c=9.482(2) Å, α=93.241(3)°, β=102.883(3)°, γ=94.796(3)°",,,yes,not_reported,220.0,luminescence,10.1039/c3ce26998a,ok,
10.1039/c3ce26998a,downloaded\10.1039_c3ce26998a.pdf,SI downloaded\10.1039_c3ce26998a_SI.pdf,mof_json_store\10.1039_c3ce26998a\raw_output.json,mof_json_store\10.1039_c3ce26998a\synthesis_005.json,no,,,914808,Zn(CH3COO)2·2H2O,,"18.3 mg, 0.05 mmol",0.05,mmol,nan,,,,,nan,,,,,"1,4-di-(1,2,4-triazole-4-yl)benzene",L2,"21.4 mg, 0.1 mmol",0.1,mmol,,,,,,,,,,,,,,,,,,,,,water,H2O,5 mL,5.0,,,,,160.0,160 °C,12.0,12 h; cooled to room temperature over 72 h,Teflon vessel in a steel autoclave,,"H2O, diethyl ether",several times,,,,colorless block-shaped crystals,25.0,,,1D cationic chains; 3D supramolecular framework with 1D rhombic channels,"Triclinic, P-1; a=7.5567(17) Å, b=12.290(3) Å, c=16.329(4) Å, α=101.322(3)°, β=97.130(3)°, γ=92.066(3)°",,,yes,not_reported,,luminescence,10.1039/c3ce26998a,ok,
10.1039/c3ce26998a,downloaded\10.1039_c3ce26998a.pdf,SI downloaded\10.1039_c3ce26998a_SI.pdf,mof_json_store\10.1039_c3ce26998a\raw_output.json,mof_json_store\10.1039_c3ce26998a\synthesis_006.json,no,,,910907,Cd(CH3COO)2·2H2O,,"18.3 mg, 0.05 mmol",0.05,mmol,nan,,,,,nan,,,,,"1,4-di-(1,2,4-triazole-4-yl)benzene",L2,"21.4 mg, 0.1 mmol",0.1,mmol,,,,,,,,,,,,,,,,,,,,,water,H2O,3 mL,3.0,methanol,MeOH,2 mL,2.0,160.0,160 °C,12.0,12 h; cooled to room temperature over 72 h,Teflon vessel in a steel autoclave,,"H2O, diethyl ether",several times,,,,colorless block-shaped crystals,21.0,,,1D cationic chains; 3D supramolecular framework with 1D rhombic channels,"Triclinic, P-1; a=7.4903(12) Å, b=12.354(2) Å, c=16.282(3) Å, α=101.810(3)°, β=97.598(2)°, γ=91.796(3)°",,,yes,not_reported,,luminescence,10.1039/c3ce26998a,ok,
10.1039/c3ce26998a,downloaded\10.1039_c3ce26998a.pdf,SI downloaded\10.1039_c3ce26998a_SI.pdf,mof_json_store\10.1039_c3ce26998a\raw_output.json,mof_json_store\10.1039_c3ce26998a\synthesis_007.json,no,,,914809,Zn(CH3COO)2·2H2O,,"19.9 mg, 0.05 mmol",0.05,mmol,nan,,,,,nan,,,,,"1,4-di-(1,2,4-triazole-4-yl)benzene",L2,"21.4 mg, 0.1 mmol",0.1,mmol,,,,,,,,,,,,,,,,,,,,,water,H2O,5 mL,5.0,,,,,160.0,160 °C,12.0,12 h; cooled to room temperature over 72 h,Teflon vessel in a steel autoclave,,"H2O, diethyl ether",several times,,,,colorless needle-shaped crystals,36.0,,,1D [Cd(μ2-L2)3]2+ columns; trigonal channels host BF4−,"Trigonal, P-3c1; a=b=16.210(4) Å, c=8.070(4) Å, γ=120°",,,yes,not_reported,275.0,luminescence,10.1039/c3ce26998a,ok,
10.1039/c3ce26998a,downloaded\10.1039_c3ce26998a.pdf,SI downloaded\10.1039_c3ce26998a_SI.pdf,mof_json_store\10.1039_c3ce26998a\raw_output.json,mof_json_store\10.1039_c3ce26998a\synthesis_008.json,no,,,910908,Zn(CH3COO)2·2H2O,,"21.1 mg, 0.05 mmol",0.05,mmol,nan,,,,,nan,,,,,"1,4-di-(1,2,4-triazole-4-yl)benzene",L2,"21.4 mg, 0.1 mmol",0.1,mmol,,,,,,,,,,,,,,,,,,,,,water,H2O,5 mL,5.0,,,,,160.0,160 °C,12.0,12 h; cooled to room temperature over 72 h,Teflon vessel in a steel autoclave,,"H2O, diethyl ether",several times,,,,colorless needle-shaped crystals,41.0,,,1D [Cd(μ2-L2)3]2+ columns; trigonal channels host ClO4−,"Trigonal, P-3c1; a=b=16.247(4) Å, c=8.146(4) Å, γ=120°",,,yes,not_reported,280.0,luminescence,10.1039/c3ce26998a,ok,
10.1021/ic800538r,downloaded\10.1021_ic800538r.pdf,SI downloaded\10.1021_ic800538r_SI.pdf,mof_json_store\10.1021_ic800538r\raw_output.json,mof_json_store\10.1021_ic800538r\synthesis_001.json,yes,"HT screens reported X-ray amorphous products under several conditions (e.g., MeOH 160 °C; DMF 185 °C).",Fe-MIL-53_NH2,647506,CuSO4·5H2O,,"0.4 M in H2O, 3.312 mL (1.325 mmol)",1.325,mmol,nan,,,,,nan,,,,,2-aminoterephthalic acid,NH2-H2BDC,480 mg (2.65 mmol),2.65,mmol,,,,,,,,,,,hydrofluoric acid,HF,"0.2 M in H2O, 4.968 mL (0.994 mmol)",0.994,mmol,,,,,,water,H2O,40 mL,40.0,,,,,150.0,150 °C,48.0,2 days,autoclave (100 mL total volume),,,,,,,microcrystalline powder,50.0,,,FeO6 chains with μ2-OH bridges,"a=6.9177(14), b=17.668(3), c=12.120(3), Imma (200 K)",,,not_reported,not_reported,,,10.1021/ic800538r,ok,
10.1021/ic800538r,downloaded\10.1021_ic800538r.pdf,SI downloaded\10.1021_ic800538r_SI.pdf,mof_json_store\10.1021_ic800538r\raw_output.json,mof_json_store\10.1021_ic800538r\synthesis_002.json,yes,"HT screens reported X-ray amorphous products under several conditions (e.g., MeOH 160 °C; DMF 185 °C).",Fe-MIL-53_NH2,647506,SmCl3,,"0.4 M in H2O, 0.552 mL (0.221 mmol)",0.221,mmol,nan,,,,,nan,,,,,2-aminoterephthalic acid,NH2-H2BDC,40 mg (0.221 mmol),0.221,mmol,,,,,,,,,,,hydrofluoric acid,HF,"0.2 M in H2O, 1.104 mL (0.221 mmol)",0.221,mmol,,,,,,water,H2O,13.3 mL,13.3,,,,,110.0,"110 °C (1 week to 110 °C, 2 weeks at 110 °C, then 1 week cooling to RT)",672.0,"4 weeks total (heat-up 1 week, hold 2 weeks, cool 1 week)",stainless steel autoclave (30 mL total volume),,,,,,,single crystals,,40 × 40 × 30 µm,,FeO6 chains with μ2-OH bridges,"a=6.9177(14), b=17.668(3), c=12.120(3), Imma (200 K)",,,not_reported,not_reported,,,10.1021/ic800538r,ok,
10.1021/ic800538r,downloaded\10.1021_ic800538r.pdf,SI downloaded\10.1021_ic800538r_SI.pdf,mof_json_store\10.1021_ic800538r\raw_output.json,mof_json_store\10.1021_ic800538r\synthesis_003.json,yes,"HT screens reported X-ray amorphous products under several conditions (e.g., MeOH 160 °C; DMF 185 °C).",Fe-MIL-88B_NH2,647646,SmCl3,,2.984 g (11.04 mmol) in 7.5 mL DMF,11.04,mmol,nan,,,,,nan,,,,,2-aminoterephthalic acid,NH2-H2BDC,1.0 g (5.52 mmol) in 7.5 mL DMF,5.52,mmol,,,,,,,,,,,,,,,,,,,,,"N,N-dimethylformamide",DMF,7.5 mL (ligand solution) + 7.5 mL (metal solution),,,,,,170.0,170 °C,24.0,24 h,autoclave (30 mL total volume),,DMF,,dried at room temperature,,,brown solid,63.5,,,Fe3O (μ3-oxo) trimer SBU,"a=11.108(1), c=19.093(1), P63/mmc",,,not_reported,not_reported,,,10.1021/ic800538r,ok,
10.1021/ic800538r,downloaded\10.1021_ic800538r.pdf,SI downloaded\10.1021_ic800538r_SI.pdf,mof_json_store\10.1021_ic800538r\raw_output.json,mof_json_store\10.1021_ic800538r\synthesis_004.json,yes,"HT screens reported X-ray amorphous products under several conditions (e.g., MeOH 160 °C; DMF 185 °C).",Fe-MIL-101_NH2,,YCl3,,0.675 g (2.497 mmol) in 7.5 mL DMF,2.497,mmol,nan,,,,,nan,,,,,2-aminoterephthalic acid,NH2-H2BDC,0.225 g (1.242 mmol) in 7.5 mL DMF,1.242,mmol,,,,,,,,,,,,,,,,,,,,,"N,N-dimethylformamide",DMF,7.5 mL (ligand solution) + 7.5 mL (metal solution),,,,,,110.0,110 °C,24.0,24 h,stainless steel autoclave (30 mL total volume),,DMF,,dried at ambient conditions,,,,,,,Fe3O (μ3-oxo) trimer SBU,,,,not_reported,not_reported,,,10.1021/ic800538r,ok,
10.1039/d1ce00888a,downloaded\10.1039_d1ce00888a.pdf,SI downloaded\10.1039_d1ce00888a_SI.pdf,mof_json_store\10.1039_d1ce00888a\raw_output.json,mof_json_store\10.1039_d1ce00888a\synthesis_001.json,yes,Changing temperature prevented obtaining 1; INA feed failed; other Cu(II) salts affected crystal quality.,,,EuCl3,,"17 mg, 0.1 mmol",0.1,mmol,nan,,,,,nan,,,,,"N,N′-bis(4-picolinoyl)hydrazine",,"24.2 mg, 0.1 mmol",0.1,mmol,,,,,,,,,,,,,,,,,,,,,"N,N-dimethylformamide",DMF,DMF/H2O = 1:1 (2 mL total),,water,H2O,DMF/H2O = 1:1 (2 mL total),,85.0,85 °C,72.0,3 days,Teflon-lined autoclave,,water,,"EtOH solvent exchange, then 100 °C under vacuum for 6 h",100.0,6.0,green hexagonal crystals,77.0,,kgd,"infinite Cu–O double chains (ladder-like), μ3-O bridges",,,217.6,not_reported,yes,240.0,CO2_capture;cycloaddition catalysis,10.1039/d1ce00888a,ok,
10.1039/c3ce00017f,downloaded\10.1039_c3ce00017f.pdf,SI downloaded\10.1039_c3ce00017f_SI.pdf,mof_json_store\10.1039_c3ce00017f\raw_output.json,mof_json_store\10.1039_c3ce00017f\synthesis_001.json,no,,,915487,TbCl3,,0.5 mmol (0.136 g),0.5,mmol,nan,,,,,nan,,,,,"1,2-bis(4-pyridyl)ethylene",bpene,0.75 mmol (0.136 g) in 10 mL DMSO,0.75,mmol,,,,,,,,,,,concentrated ammonium hydroxide solution (~28%),,5 mL,5.0,mL,,,,,,dimethyl sulfoxide,DMSO,5 mL (initial) + 10 mL (ligand solution),15.0,water,H2O,5 mL,5.0,90.0,ramped to 90 °C (from 70 °C),,24–48 h,35 mL 19/22 flask with air-cooled condenser,stirred then static,,,,,,"violet, thin plate-like crystals",,0.016 × 0.011 × 0.006 mm^3,,Hofmann pillared-layer: square-planar [Ni(CN)4] sheets pillared by bpene; octahedral NiN6 nodes,"a=13.5941(12), b=14.3621(12), c=14.2561(12) Å, β=96.141(2)°, P21/m",3.5,,,,,CO2_capture,10.1039/c3ce00017f,ok,
10.1039/c3ce00017f,downloaded\10.1039_c3ce00017f.pdf,SI downloaded\10.1039_c3ce00017f_SI.pdf,mof_json_store\10.1039_c3ce00017f\raw_output.json,mof_json_store\10.1039_c3ce00017f\synthesis_002.json,no,,,,GdCl3,,4 mmol,4,mmol,nan,,,,,nan,,,,,"1,2-bis(4-pyridyl)ethylene",bpene,5.6 mmol in 35 mL DMSO,5.6,mmol,,,,,,,,,,,concentrated ammonium hydroxide solution (~28%),,15 mL,15.0,mL,,,,,,dimethyl sulfoxide,DMSO,15 mL (initial) + 35 mL (ligand solution),50.0,water,H2O,15 mL,15.0,25,RT under reduced pressure (water aspirator),1.5,90 minutes,flask,stirred,"H2O:DMSO (1:3), acetone",once each,"solvent exchange: acetone reflux 2 h, toluene reflux 30 min, then acetone reflux 1–2 h; 90 °C under vacuum overnight",90.0,,polycrystalline solid,,,,Hofmann pillared-layer: square-planar [Ni(CN)4] sheets pillared by bpene; octahedral NiN6 nodes,"guest-free powder: a=13.77(4), b=14.73(7), c=12.39(3) Å, β=113.0(2)°, P21/m",3.5,,,,,CO2_capture,10.1039/c3ce00017f,ok,
10.1039/c3dt53191k,downloaded\10.1039_c3dt53191k.pdf,SI downloaded\10.1039_c3dt53191k_SI.pdf,mof_json_store\10.1039_c3dt53191k\raw_output.json,mof_json_store\10.1039_c3dt53191k\synthesis_001.json,no,,ZIF-8,,GdCl3,,"0.5866 g, 1.974 mmol",1.974,mmol,nan,,,,,nan,,,,,2-methylimidazole,Hmim,"1.2980 g, 15.808 mmol",15.808,mmol,,,,,,,,,,,,,,,,,,,,,methanol,MeOH,60 mL total (30 mL + 30 mL),60.0,,,,,90.0,363 K,6.0,6 h,100 mL Teflon-lined autoclave,"stirred 2 h, sonicated 1 h, then static during solvothermal",methanol,three times,dried at 313 K under vacuum,40.0,,spherical-like nanoparticles,,30–50 nm (SEM); 25–35 nm (TEM),,,,,1839.0,not_reported,not_reported,380.0,CO2_capture,10.1039/c3dt53191k,ok,
10.1021/jp302356q,downloaded\10.1021_jp302356q.pdf,SI downloaded\10.1021_jp302356q_SI.pdf,mof_json_store\10.1021_jp302356q\raw_output.json,mof_json_store\10.1021_jp302356q\synthesis_001.json,yes,MOF-324 not produced using H2PyC with Zn; attempts gave no crystals with small pores.,MOF-324,,GdCl3,,"190 mg, 0.72 mmol",0.72,mmol,nan,,,,,nan,,,,,"2,8-pyrazaboledicarboxylic acid",H2PzDC,"63 mg, 0.25 mmol",0.25,mmol,,,,,,,,,,,,,,,,,,,,,"N,N-dimethylformamide",DMF,11.5 mL,11.5,water,H2O,6.5 mL,6.5,100.0,100 °C,24.0,24 h,20 mL vial,,"DMF, MeOH",DMF 3×; MeOH 3× over 3 days,85 °C under vacuum after MeOH exchange,85.0,,colorless cubic crystals,59.0,,pcu,Zn3(OH) trigonal SBU,Pa-3; a=b=c=20.123 Å; α=β=γ=90°; V=8148.5 Å3; Z=8,7.6,1600.0,not_reported,not_reported,,hydrogen_storage,10.1021/jp302356q,ok,
10.1021/jp302356q,downloaded\10.1021_jp302356q.pdf,SI downloaded\10.1021_jp302356q_SI.pdf,mof_json_store\10.1021_jp302356q\raw_output.json,mof_json_store\10.1021_jp302356q\synthesis_002.json,yes,MOF-324 not produced using H2PyC with Zn; attempts gave no crystals with small pores.,MOF-325,,MnCl2·6H2O,,"170 mg, 0.73 mmol",0.73,mmol,nan,,,,,nan,,,,,4-pyrazolecarboxylic acid,H2PyC,"30 mg, 0.27 mmol",0.27,mmol,,,,,,,,,,,,,,,,,,,,,"N,N-diethylformamide",DEF,7.5 mL,7.5,1-methyl-2-pyrrolidinone,NMP,7.5 mL,7.5,85.0,85 °C,24.0,24 h,20 mL vial,,DEF,3× (5 mL each),,,,deep blue truncated octahedral crystals,53.0,,tbo,Cu2 paddlewheel + Cu3O triangular SBU,Fm-3m; a=b=c=42.606 Å; α=β=γ=90°; V=77342 Å3; Z=16,19.6,,not_reported,not_reported,,hydrogen_storage,10.1021/jp302356q,ok,
10.1021/jp302356q,downloaded\10.1021_jp302356q.pdf,SI downloaded\10.1021_jp302356q_SI.pdf,mof_json_store\10.1021_jp302356q\raw_output.json,mof_json_store\10.1021_jp302356q\synthesis_003.json,yes,MOF-324 not produced using H2PyC with Zn; attempts gave no crystals with small pores.,MOF-326,,MnCl2·6H2O,,"150 mg, 0.55 mmol",0.55,mmol,nan,,,,,nan,,,,,"4,4,8,8-tetraethyl-2,8-pyrazaboledicarboxylic acid",H2Et-PzDC,"50 mg, 0.14 mmol",0.14,mmol,,,,,,,,,,,,,,,,,,,,,"N,N-dimethylformamide",DMF,15 mL,15.0,,,,,100.0,100 °C,24.0,24 h,20 mL vial,,"DMF, chloroform",chloroform exchange 3× over 3 days,85 °C under vacuum after chloroform exchange,85.0,,colorless cubic crystals,64.0,,pcu,Zn4O 6-connected SBU,Fm-3m; a=b=c=33.410 Å; α=β=γ=90°; V=37294 Å3; Z=8,15.4,1380.0,not_reported,not_reported,,hydrogen_storage,10.1021/jp302356q,ok,
10.1021/jp302356q,downloaded\10.1021_jp302356q.pdf,SI downloaded\10.1021_jp302356q_SI.pdf,mof_json_store\10.1021_jp302356q\raw_output.json,mof_json_store\10.1021_jp302356q\synthesis_004.json,yes,MOF-324 not produced using H2PyC with Zn; attempts gave no crystals with small pores.,IRMOF-61,,MnCl2·6H2O,,"17 mg, 0.064 mmol",0.064,mmol,nan,,,,,nan,,,,,"4,4'-(ethyne-1,2-diyl)dibenzoic acid",H2EDB,"4.6 mg, 0.017 mmol",0.017,mmol,,,,,,,,,,,,,,,,,,,,,"N,N-diethylformamide",DEF,1.0 mL,1.0,,,,,85.0,85 °C,,overnight,4 mL vial with Teflon-lined cap,,,,,,,,,,pcu,Zn4O 6-connected SBU,P42/ncm; a=b=19.7213 Å; c=39.411 Å; α=β=γ=90°; V=15328.0 Å3; Z=4,12.2,,not_reported,not_reported,400.0,hydrogen_storage,10.1021/jp302356q,ok,
10.1021/jp302356q,downloaded\10.1021_jp302356q.pdf,SI downloaded\10.1021_jp302356q_SI.pdf,mof_json_store\10.1021_jp302356q\raw_output.json,mof_json_store\10.1021_jp302356q\synthesis_005.json,yes,MOF-324 not produced using H2PyC with Zn; attempts gave no crystals with small pores.,IRMOF-61,,MnCl2·6H2O,,"810 mg, 3.1 mmol",3.1,mmol,nan,,,,,nan,,,,,"4,4'-(ethyne-1,2-diyl)dibenzoic acid",H2EDB,"230 mg, 0.85 mmol",0.85,mmol,,,,,,,,,,,,,,,,,,,,,"N,N-diethylformamide",DEF,75 mL,75.0,,,,,85.0,85 °C,72.0,3 days,120 mL vial with Teflon-lined cap,,"DMF, dichloromethane",dichloromethane exchange 3× over 6 days,75 °C under vacuum after DCM exchange,75.0,,,,,pcu,Zn4O 6-connected SBU,P42/ncm; a=b=19.7213 Å; c=39.411 Å; α=β=γ=90°; V=15328.0 Å3; Z=4,12.2,1410.0,not_reported,not_reported,400.0,hydrogen_storage,10.1021/jp302356q,ok,
10.1021/jp302356q,downloaded\10.1021_jp302356q.pdf,SI downloaded\10.1021_jp302356q_SI.pdf,mof_json_store\10.1021_jp302356q\raw_output.json,mof_json_store\10.1021_jp302356q\synthesis_006.json,yes,MOF-324 not produced using H2PyC with Zn; attempts gave no crystals with small pores.,IRMOF-62,,MnCl2·6H2O,,"15 mg, 0.057 mmol",0.057,mmol,nan,,,,,nan,,,,,"4,4'-(buta-1,3-diyne-1,4-diyl)dibenzoic acid",H2BDB,"5.3 mg, 0.018 mmol",0.018,mmol,,,,,,,,,,,,,,,,,,,,,"N,N-diethylformamide",DEF,1.0 mL,1.0,,,,,85.0,85 °C (sealed tube),144.0,6 days,flame-sealed Pyrex tube (evacuated to 15 mtorr),,,,,,,,,,pcu,Zn4O 6-connected SBU,P3212; a=b=31.114 Å; c=39.280 Å; α=β=90°; γ=120°; V=32931 Å3; Z=12,5.2,,not_reported,not_reported,380.0,hydrogen_storage,10.1021/jp302356q,ok,
10.1021/jp302356q,downloaded\10.1021_jp302356q.pdf,SI downloaded\10.1021_jp302356q_SI.pdf,mof_json_store\10.1021_jp302356q\raw_output.json,mof_json_store\10.1021_jp302356q\synthesis_007.json,yes,MOF-324 not produced using H2PyC with Zn; attempts gave no crystals with small pores.,IRMOF-62,,CoCl2·6H2O,,"17 mg, 0.63 mmol",0.63,mmol,nan,,,,,nan,,,,,"4,4'-(buta-1,3-diyne-1,4-diyl)dibenzoic acid",H2BDB,"55 mg, 0.19 mmol",0.19,mmol,,,,,,,,,,,triethylamine,,22 μL,22.0,μL,,,,,,"N,N-dimethylformamide",DMF,20 mL,20.0,,,,,85.0,85 °C,48.0,2 days (after 15 min sonication),tightly capped vial,,"DMF, dichloromethane",dichloromethane exchange 3× over 6 days,150 °C under vacuum after DCM exchange,150.0,,,,,pcu,Zn4O 6-connected SBU,P3212; a=b=31.114 Å; c=39.280 Å; α=β=90°; γ=120°; V=32931 Å3; Z=12,5.2,2420.0,not_reported,not_reported,380.0,hydrogen_storage,10.1021/jp302356q,ok,
10.1021/acs.jpclett.3c02003,downloaded\10.1021_acs.jpclett.3c02003.pdf,SI downloaded\10.1021_acs.jpclett.3c02003_SI.pdf,mof_json_store\10.1021_acs.jpclett.3c02003\raw_output.json,mof_json_store\10.1021_acs.jpclett.3c02003\synthesis_001.json,no,,UiO-66-NH2,,Eu(NO3)3·6H2O,ZrCl4,"0.028 g, 0.12 mmol",0.12,mmol,nan,,,,,nan,,,,,2-aminoterephthalic acid,NH2-BDC,"0.02 g, 0.12 mmol",0.12,mmol,,,,,,,,,,,acetic acid,,0.34 mL,,,,,,,,"N,N-dimethylformamide",DMF,5 mL,5.0,,,,,120.0,120 °C,24.0,24 h,Teflon-lined stainless steel autoclave,static,,,dried in air at 80 °C; degassed at 120 °C under vacuum (~0.1 mbar) for 2 h,120.0,2.0,,,,,Zr6 cluster,,,1401.0,not_reported,not_reported,252.0,CO2_capture,10.1021/acs.jpclett.3c02003,ok,
10.1021/acs.jpclett.3c02003,downloaded\10.1021_acs.jpclett.3c02003.pdf,SI downloaded\10.1021_acs.jpclett.3c02003_SI.pdf,mof_json_store\10.1021_acs.jpclett.3c02003\raw_output.json,mof_json_store\10.1021_acs.jpclett.3c02003\synthesis_002.json,no,,UiO-66,,Gd(NO3)3·6H2O,ZrCl4,"0.028 g, 0.12 mmol",0.12,mmol,nan,,,,,nan,,,,,terephthalic acid,BDC,"0.02 g, 0.12 mmol",0.12,mmol,,,,,,,,,,,acetic acid,,0.34 mL,,,,,,,,"N,N-dimethylformamide",DMF,5 mL,5.0,,,,,120.0,120 °C,24.0,24 h,Teflon-lined stainless steel autoclave,static,,,dried in air at 80 °C; degassed at 120 °C under vacuum (~0.1 mbar) for 2 h,120.0,2.0,,,,,Zr6 cluster,,,,not_reported,not_reported,,,10.1021/acs.jpclett.3c02003,ok,
10.1039/c3ce41143e,downloaded\10.1039_c3ce41143e.pdf,SI downloaded\10.1039_c3ce41143e_SI.pdf,mof_json_store\10.1039_c3ce41143e\raw_output.json,mof_json_store\10.1039_c3ce41143e\synthesis_001.json,no,,FJU-5,943533,Tb(NO3)3·6H2O,,"302.3 mg, 1.0 mmol",1,mmol,nan,,,,,nan,,,,,"cis,cis,cis-cyclopentanetetracarboxylic acid",H4CPTC,"122.2 mg, 0.5 mmol",0.5,mmol,"trans-1,2-bis(4-pyridyl)-ethylene",TBPE,"91.6 mg, 0.5 mmol",0.5,mmol,,,,,,sodium bicarbonate,,"40.9 mg, 0.5 mmol",0.5,mmol,,,,,,water,H2O,6.0 mL + 4.0 mL,,,,,,105.0,105 °C,60.0,60 h,Teflon-lined stainless vessel,static,distilled water,,,,,colorless columnar crystals,36.3,,,carboxylate-bridged Zn2 dimers (tetrahedral+octahedral),"a=8.7000(2) Å, b=11.4517(3) Å, c=23.0491(8) Å, α=90°, β=90°, γ=90°, P212121",,,not_reported,not_reported,330.0,,10.1039/c3ce41143e,ok,
