Repository: zzhenglab/MOFinder

# MOFinder

MOFinder extracts MOF synthesis information from the literature, reconstructs evidence-supported negative reaction records, and prepares datasets for synthesis-outcome prediction.
[Web application](https://mofinder.chemistry.wustl.edu/) | [Demos](Demo/README.md) | [Source code](docs/source_to_code.md) | [Workflow guide](docs/workflow.md) | [Model evaluation](docs/evaluation.md)

## Quick start

The workflow runs through Python commands. Python 3.10 or newer is required. Clone the repository and initialize its related applications:

```bash
git clone --recurse-submodules https://github.com/zzhenglab/MOFinder.git
cd MOFinder
```

Start with the two offline demonstrations:

```bash

File: mof_extraction_1_2.csv (part 128 of 305)
doi,main_pdf,si_pdf,raw_output,parsed_json,article_trial_or_failure,article_trial_or_failure_notes,mof_name,crystal_code,metal_1,metal_1_abbr,metal_1_amount_text,metal_1_amount_value,metal_1_amount_unit,metal_2,metal_2_abbr,metal_2_amount_text,metal_2_amount_value,metal_2_amount_unit,metal_3,metal_3_abbr,metal_3_amount_text,metal_3_amount_value,metal_3_amount_unit,linker_1,linker_1_abbr,linker_1_amount_text,linker_1_amount_value,linker_1_amount_unit,linker_2,linker_2_abbr,linker_2_amount_text,linker_2_amount_value,linker_2_amount_unit,linker_3,linker_3_abbr,linker_3_amount_text,linker_3_amount_value,linker_3_amount_unit,modulator_1,modulator_1_abbr,modulator_1_amount_text,modulator_1_amount_value,modulator_1_amount_unit,modulator_2,modulator_2_abbr,modulator_2_amount_text,modulator_2_amount_value,modulator_2_amount_unit,solvent_main,solvent_main_abbr,solvent_main_amount_text,solvent_main_ml,solvent_secondary,solvent_secondary_abbr,solvent_secondary_amount_text,solvent_secondary_ml,temperature_c,temperature_c_text,time_h,time_text,vessel_type,stirring,washing_solvent,washing_cycles,activation_text,activation_temp_c,activation_time_h,crystal_morphology,yield_percent,crystal_size,topology_code,metal_cluster_connectivity,unit_cell_short,pore_diameter_A,BET_surface_area_m2g,air_stable,water_stable,tga_decomposition_temp_c,applications,reference,status,error
10.1039/c5dt02625c,downloaded\10.1039_c5dt02625c.pdf,SI downloaded\10.1039_c5dt02625c_SI.pdf,mof_json_store\10.1039_c5dt02625c\raw_output.json,mof_json_store\10.1039_c5dt02625c\synthesis_001.json,yes,5 eq HNO3 gave non-porous powder; 10 eq AcOH gave no product; 160 °C without seeds gave no product; large-scale at 220 °C formed an unknown phase; fumaric/citric acid unsuitable as additives.,MIL-101(Cr),,Dy(NO3)3·6H2O,,"400 mg, 1.0 mmol",1,mmol,nan,,,,,nan,,,,,terephthalic acid,BDC,"164 mg, 1.0 mmol",1.0,mmol,,,,,,,,,,,,,,,,,,,,,water,H2O,5 mL,5.0,,,,,220.0,220 °C,8.0,8 h,PTFE-lined autoclave,,"H2O, DMF, EtOH",DMF 80 °C 1 h (sonication); H2O 70 °C 5 h; EtOH 70 °C 5 h,120 °C under vacuum (12 mbar) for 2 h,120.0,2.0,,56.6,,mtn,trinuclear {Cr3(µ3-O)X(H2O)2} SBU,,,2410.0,,,,,10.1039/c5dt02625c,ok,
10.1039/c5dt02625c,downloaded\10.1039_c5dt02625c.pdf,SI downloaded\10.1039_c5dt02625c_SI.pdf,mof_json_store\10.1039_c5dt02625c\raw_output.json,mof_json_store\10.1039_c5dt02625c\synthesis_002.json,yes,5 eq HNO3 gave non-porous powder; 10 eq AcOH gave no product; 160 °C without seeds gave no product; large-scale at 220 °C formed an unknown phase; fumaric/citric acid unsuitable as additives.,MIL-101(Cr),,Ho(NO3)3·6H2O,,"400 mg, 1.0 mmol",1,mmol,nan,,,,,nan,,,,,terephthalic acid,BDC,"164 mg, 1.0 mmol",1.0,mmol,,,,,,,,,,,nitric acid (65% aq.),,0.25 equiv vs Cr (0.25 mmol),0.25,mmol,,,,,,water,H2O,5 mL,5.0,,,,,220.0,220 °C,8.0,8 h,PTFE-lined autoclave,,"H2O, DMF, EtOH",DMF 80 °C 1 h (sonication); H2O 70 °C 5 h; EtOH 70 °C 5 h,120 °C under vacuum (12 mbar) for 2 h,120.0,2.0,,67.5,,mtn,trinuclear {Cr3(µ3-O)X(H2O)2} SBU,,,2740.0,,,,,10.1039/c5dt02625c,ok,
10.1039/c5dt02625c,downloaded\10.1039_c5dt02625c.pdf,SI downloaded\10.1039_c5dt02625c_SI.pdf,mof_json_store\10.1039_c5dt02625c\raw_output.json,mof_json_store\10.1039_c5dt02625c\synthesis_003.json,yes,5 eq HNO3 gave non-porous powder; 10 eq AcOH gave no product; 160 °C without seeds gave no product; large-scale at 220 °C formed an unknown phase; fumaric/citric acid unsuitable as additives.,MIL-101(Cr),,Er(NO3)3·6H2O,,"400 mg, 1.0 mmol",1,mmol,nan,,,,,nan,,,,,terephthalic acid,BDC,"164 mg, 1.0 mmol",1.0,mmol,,,,,,,,,,,nitric acid (65% aq.),,0.5 equiv vs Cr (0.5 mmol),0.5,mmol,,,,,,water,H2O,5 mL,5.0,,,,,220.0,220 °C,8.0,8 h,PTFE-lined autoclave,,"H2O, DMF, EtOH",DMF 80 °C 1 h (sonication); H2O 70 °C 5 h; EtOH 70 °C 5 h,120 °C under vacuum (12 mbar) for 2 h,120.0,2.0,,71.7,,mtn,trinuclear {Cr3(µ3-O)X(H2O)2} SBU,,,2770.0,,,,,10.1039/c5dt02625c,ok,
10.1039/c5dt02625c,downloaded\10.1039_c5dt02625c.pdf,SI downloaded\10.1039_c5dt02625c_SI.pdf,mof_json_store\10.1039_c5dt02625c\raw_output.json,mof_json_store\10.1039_c5dt02625c\synthesis_004.json,yes,5 eq HNO3 gave non-porous powder; 10 eq AcOH gave no product; 160 °C without seeds gave no product; large-scale at 220 °C formed an unknown phase; fumaric/citric acid unsuitable as additives.,MIL-101(Cr),,Yb(NO3)3·6H2O,,"400 mg, 1.0 mmol",1,mmol,nan,,,,,nan,,,,,terephthalic acid,BDC,"164 mg, 1.0 mmol",1.0,mmol,,,,,,,,,,,nitric acid (65% aq.),,0.75 equiv vs Cr (0.75 mmol),0.75,mmol,,,,,,water,H2O,5 mL,5.0,,,,,220.0,220 °C,8.0,8 h,PTFE-lined autoclave,,"H2O, DMF, EtOH",DMF 80 °C 1 h (sonication); H2O 70 °C 5 h; EtOH 70 °C 5 h,120 °C under vacuum (12 mbar) for 2 h,120.0,2.0,,73.6,,mtn,trinuclear {Cr3(µ3-O)X(H2O)2} SBU,,,2890.0,,,,,10.1039/c5dt02625c,ok,
10.1039/c5dt02625c,downloaded\10.1039_c5dt02625c.pdf,SI downloaded\10.1039_c5dt02625c_SI.pdf,mof_json_store\10.1039_c5dt02625c\raw_output.json,mof_json_store\10.1039_c5dt02625c\synthesis_005.json,yes,5 eq HNO3 gave non-porous powder; 10 eq AcOH gave no product; 160 °C without seeds gave no product; large-scale at 220 °C formed an unknown phase; fumaric/citric acid unsuitable as additives.,MIL-101(Cr),,Lu(NO3)3·6H2O,,"400 mg, 1.0 mmol",1,mmol,nan,,,,,nan,,,,,terephthalic acid,BDC,"164 mg, 1.0 mmol",1.0,mmol,,,,,,,,,,,nitric acid (65% aq.),,1.0 equiv vs Cr (1.0 mmol),1.0,mmol,,,,,,water,H2O,5 mL,5.0,,,,,220.0,220 °C,8.0,8 h,PTFE-lined autoclave,,"H2O, DMF, EtOH",DMF 80 °C 1 h (sonication); H2O 70 °C 5 h; EtOH 70 °C 5 h,120 °C under vacuum (12 mbar) for 2 h,120.0,2.0,,82.3,,mtn,trinuclear {Cr3(µ3-O)X(H2O)2} SBU,,,3450.0,,,,,10.1039/c5dt02625c,ok,
10.1039/c5dt02625c,downloaded\10.1039_c5dt02625c.pdf,SI downloaded\10.1039_c5dt02625c_SI.pdf,mof_json_store\10.1039_c5dt02625c\raw_output.json,mof_json_store\10.1039_c5dt02625c\synthesis_006.json,yes,5 eq HNO3 gave non-porous powder; 10 eq AcOH gave no product; 160 °C without seeds gave no product; large-scale at 220 °C formed an unknown phase; fumaric/citric acid unsuitable as additives.,MIL-101(Cr),,Co(NO3)2,,"400 mg, 1.0 mmol",1,mmol,nan,,,,,nan,,,,,terephthalic acid,BDC,"164 mg, 1.0 mmol",1.0,mmol,,,,,,,,,,,nitric acid (65% aq.),,1.25 equiv vs Cr (1.25 mmol),1.25,mmol,,,,,,water,H2O,5 mL,5.0,,,,,220.0,220 °C,8.0,8 h,PTFE-lined autoclave,,"H2O, DMF, EtOH",DMF 80 °C 1 h (sonication); H2O 70 °C 5 h; EtOH 70 °C 5 h,120 °C under vacuum (12 mbar) for 2 h,120.0,2.0,,69.9,,mtn,trinuclear {Cr3(µ3-O)X(H2O)2} SBU,,,3060.0,,,,,10.1039/c5dt02625c,ok,
10.1039/c5dt02625c,downloaded\10.1039_c5dt02625c.pdf,SI downloaded\10.1039_c5dt02625c_SI.pdf,mof_json_store\10.1039_c5dt02625c\raw_output.json,mof_json_store\10.1039_c5dt02625c\synthesis_007.json,yes,5 eq HNO3 gave non-porous powder; 10 eq AcOH gave no product; 160 °C without seeds gave no product; large-scale at 220 °C formed an unknown phase; fumaric/citric acid unsuitable as additives.,MIL-101(Cr),,FeCl3·6H2O,,"400 mg, 1.0 mmol",1,mmol,nan,,,,,nan,,,,,terephthalic acid,BDC,"164 mg, 1.0 mmol",1.0,mmol,,,,,,,,,,,nitric acid (65% aq.),,1.5 equiv vs Cr (1.5 mmol),1.5,mmol,,,,,,water,H2O,5 mL,5.0,,,,,220.0,220 °C,8.0,8 h,PTFE-lined autoclave,,"H2O, DMF, EtOH",DMF 80 °C 1 h (sonication); H2O 70 °C 5 h; EtOH 70 °C 5 h,120 °C under vacuum (12 mbar) for 2 h,120.0,2.0,,66.2,,mtn,trinuclear {Cr3(µ3-O)X(H2O)2} SBU,,,2540.0,,,,,10.1039/c5dt02625c,ok,
10.1039/c5dt02625c,downloaded\10.1039_c5dt02625c.pdf,SI downloaded\10.1039_c5dt02625c_SI.pdf,mof_json_store\10.1039_c5dt02625c\raw_output.json,mof_json_store\10.1039_c5dt02625c\synthesis_008.json,yes,5 eq HNO3 gave non-porous powder; 10 eq AcOH gave no product; 160 °C without seeds gave no product; large-scale at 220 °C formed an unknown phase; fumaric/citric acid unsuitable as additives.,MIL-101(Cr),,Cr(NO3)3·9H2O,,"400 mg, 1.0 mmol",1,mmol,nan,,,,,nan,,,,,terephthalic acid,BDC,"164 mg, 1.0 mmol",1.0,mmol,,,,,,,,,,,hydrofluoric acid (48% in H2O),HF,1.0 equiv vs Cr (1.0 mmol),1.0,mmol,,,,,,water,H2O,5 mL,5.0,,,,,220.0,220 °C,8.0,8 h,PTFE-lined autoclave,,"H2O, DMF, EtOH",DMF 80 °C 1 h (sonication); H2O 70 °C 5 h; EtOH 70 °C 5 h,120 °C under vacuum (12 mbar) for 2 h,120.0,2.0,,47.4,,mtn,trinuclear {Cr3(µ3-O)X(H2O)2} SBU,,,3620.0,,,,,10.1039/c5dt02625c,ok,
10.1039/c5dt02625c,downloaded\10.1039_c5dt02625c.pdf,SI downloaded\10.1039_c5dt02625c_SI.pdf,mof_json_store\10.1039_c5dt02625c\raw_output.json,mof_json_store\10.1039_c5dt02625c\synthesis_009.json,yes,5 eq HNO3 gave non-porous powder; 10 eq AcOH gave no product; 160 °C without seeds gave no product; large-scale at 220 °C formed an unknown phase; fumaric/citric acid unsuitable as additives.,MIL-101(Cr),,Pb(NO3)2,,"400 mg, 1.0 mmol",1,mmol,nan,,,,,nan,,,,,terephthalic acid,BDC,"164 mg, 1.0 mmol",1.0,mmol,,,,,,,,,,,hydrochloric acid (36% aq.),HCl,1.0 equiv vs Cr (1.0 mmol),1.0,mmol,,,,,,water,H2O,5 mL,5.0,,,,,220.0,220 °C,8.0,8 h,PTFE-lined autoclave,,"H2O, DMF, EtOH",DMF 80 °C 1 h (sonication); H2O 70 °C 5 h; EtOH 70 °C 5 h,120 °C under vacuum (12 mbar) for 2 h,120.0,2.0,,36.3,,mtn,trinuclear {Cr3(µ3-O)X(H2O)2} SBU,,,1560.0,,,,,10.1039/c5dt02625c,ok,
10.1039/c5dt02625c,downloaded\10.1039_c5dt02625c.pdf,SI downloaded\10.1039_c5dt02625c_SI.pdf,mof_json_store\10.1039_c5dt02625c\raw_output.json,mof_json_store\10.1039_c5dt02625c\synthesis_010.json,yes,5 eq HNO3 gave non-porous powder; 10 eq AcOH gave no product; 160 °C without seeds gave no product; large-scale at 220 °C formed an unknown phase; fumaric/citric acid unsuitable as additives.,MIL-101(Cr),,CrCl3·6H2O,,"400 mg, 1.0 mmol",1,mmol,nan,,,,,nan,,,,,terephthalic acid,BDC,"164 mg, 1.0 mmol",1.0,mmol,,,,,,,,,,,sulfuric acid (95–98%),H2SO4,1.0 equiv vs Cr (1.0 mmol),1.0,mmol,,,,,,water,H2O,5 mL,5.0,,,,,220.0,220 °C,8.0,8 h,PTFE-lined autoclave,,"H2O, DMF, EtOH",DMF 80 °C 1 h (sonication); H2O 70 °C 5 h; EtOH 70 °C 5 h,120 °C under vacuum (12 mbar) for 2 h,120.0,2.0,,48.2,,mtn,trinuclear {Cr3(µ3-O)X(H2O)2} SBU,,,1750.0,,,,,10.1039/c5dt02625c,ok,
10.1039/c5dt02625c,downloaded\10.1039_c5dt02625c.pdf,SI downloaded\10.1039_c5dt02625c_SI.pdf,mof_json_store\10.1039_c5dt02625c\raw_output.json,mof_json_store\10.1039_c5dt02625c\synthesis_011.json,yes,5 eq HNO3 gave non-porous powder; 10 eq AcOH gave no product; 160 °C without seeds gave no product; large-scale at 220 °C formed an unknown phase; fumaric/citric acid unsuitable as additives.,MIL-101(Cr),,Dy(NO3)3,,"400 mg, 1.0 mmol",1,mmol,nan,,,,,nan,,,,,terephthalic acid,BDC,"164 mg, 1.0 mmol",1.0,mmol,,,,,,,,,,,trifluoroacetic acid,TFA,1.0 equiv vs Cr (1.0 mmol),1.0,mmol,,,,,,water,H2O,5 mL,5.0,,,,,220.0,220 °C,8.0,8 h,PTFE-lined autoclave,,"H2O, DMF, EtOH",DMF 80 °C 1 h (sonication); H2O 70 °C 5 h; EtOH 70 °C 5 h,120 °C under vacuum (12 mbar) for 2 h,120.0,2.0,,73.8,,mtn,trinuclear {Cr3(µ3-O)X(H2O)2} SBU,,,2650.0,,,,,10.1039/c5dt02625c,ok,
10.1039/c5dt02625c,downloaded\10.1039_c5dt02625c.pdf,SI downloaded\10.1039_c5dt02625c_SI.pdf,mof_json_store\10.1039_c5dt02625c\raw_output.json,mof_json_store\10.1039_c5dt02625c\synthesis_012.json,yes,5 eq HNO3 gave non-porous powder; 10 eq AcOH gave no product; 160 °C without seeds gave no product; large-scale at 220 °C formed an unknown phase; fumaric/citric acid unsuitable as additives.,MIL-101(Cr),,Tb(NO3)3,,"400 mg, 1.0 mmol",1,mmol,nan,,,,,nan,,,,,terephthalic acid,BDC,"164 mg, 1.0 mmol",1.0,mmol,,,,,,,,,,,phenylphosphonic acid,,1.0 equiv vs Cr (1.0 mmol),1.0,mmol,,,,,,water,H2O,5 mL,5.0,,,,,220.0,220 °C,8.0,8 h,PTFE-lined autoclave,,"H2O, DMF, EtOH",DMF 80 °C 1 h (sonication); H2O 70 °C 5 h; EtOH 70 °C 5 h,120 °C under vacuum (12 mbar) for 2 h,120.0,2.0,,51.9,,mtn,trinuclear {Cr3(µ3-O)X(H2O)2} SBU,,,2460.0,,,,,10.1039/c5dt02625c,ok,
10.1039/c5dt02625c,downloaded\10.1039_c5dt02625c.pdf,SI downloaded\10.1039_c5dt02625c_SI.pdf,mof_json_store\10.1039_c5dt02625c\raw_output.json,mof_json_store\10.1039_c5dt02625c\synthesis_013.json,yes,5 eq HNO3 gave non-porous powder; 10 eq AcOH gave no product; 160 °C without seeds gave no product; large-scale at 220 °C formed an unknown phase; fumaric/citric acid unsuitable as additives.,MIL-101(Cr),,Sm(NO3)3·6H2O,,"400 mg, 1.0 mmol",1,mmol,nan,,,,,nan,,,,,terephthalic acid,BDC,"164 mg, 1.0 mmol",1.0,mmol,,,,,,,,,,,fumaric acid,,1.0 equiv vs Cr (1.0 mmol),1.0,mmol,,,,,,water,H2O,5 mL,5.0,,,,,220.0,220 °C,8.0,8 h,PTFE-lined autoclave,,"H2O, DMF, EtOH",DMF 80 °C 1 h (sonication); H2O 70 °C 5 h; EtOH 70 °C 5 h,120 °C under vacuum (12 mbar) for 2 h,120.0,2.0,,28.7,,mtn,trinuclear {Cr3(µ3-O)X(H2O)2} SBU,,,760.0,,,,,10.1039/c5dt02625c,ok,
10.1039/c5dt02625c,downloaded\10.1039_c5dt02625c.pdf,SI downloaded\10.1039_c5dt02625c_SI.pdf,mof_json_store\10.1039_c5dt02625c\raw_output.json,mof_json_store\10.1039_c5dt02625c\synthesis_014.json,yes,5 eq HNO3 gave non-porous powder; 10 eq AcOH gave no product; 160 °C without seeds gave no product; large-scale at 220 °C formed an unknown phase; fumaric/citric acid unsuitable as additives.,MIL-101(Cr),,Eu(NO3)3·6H2O,,"400 mg, 1.0 mmol",1,mmol,nan,,,,,nan,,,,,terephthalic acid,BDC,"164 mg, 1.0 mmol",1.0,mmol,,,,,,,,,,,citric acid,,1.0 equiv vs Cr (1.0 mmol),1.0,mmol,,,,,,water,H2O,5 mL,5.0,,,,,220.0,220 °C,8.0,8 h,PTFE-lined autoclave,,"H2O, DMF, EtOH",DMF 80 °C 1 h (sonication); H2O 70 °C 5 h; EtOH 70 °C 5 h,120 °C under vacuum (12 mbar) for 2 h,120.0,2.0,,37.2,,mtn,trinuclear {Cr3(µ3-O)X(H2O)2} SBU,,,740.0,,,,,10.1039/c5dt02625c,ok,
10.1039/c5dt02625c,downloaded\10.1039_c5dt02625c.pdf,SI downloaded\10.1039_c5dt02625c_SI.pdf,mof_json_store\10.1039_c5dt02625c\raw_output.json,mof_json_store\10.1039_c5dt02625c\synthesis_015.json,yes,5 eq HNO3 gave non-porous powder; 10 eq AcOH gave no product; 160 °C without seeds gave no product; large-scale at 220 °C formed an unknown phase; fumaric/citric acid unsuitable as additives.,MIL-101(Cr),,Tb(NO3)3·6H2O,,"400 mg, 1.0 mmol",1,mmol,nan,,,,,nan,,,,,terephthalic acid,BDC,"164 mg, 1.0 mmol",1.0,mmol,,,,,,,,,,,formic acid,,1.0 equiv vs Cr (1.0 mmol),1.0,mmol,,,,,,water,H2O,5 mL,5.0,,,,,220.0,220 °C,8.0,8 h,PTFE-lined autoclave,,"H2O, DMF, EtOH",DMF 80 °C 1 h (sonication); H2O 70 °C 5 h; EtOH 70 °C 5 h,120 °C under vacuum (12 mbar) for 2 h,120.0,2.0,,27.1,,mtn,trinuclear {Cr3(µ3-O)X(H2O)2} SBU,,,590.0,,,,,10.1039/c5dt02625c,ok,
10.1039/c5dt02625c,downloaded\10.1039_c5dt02625c.pdf,SI downloaded\10.1039_c5dt02625c_SI.pdf,mof_json_store\10.1039_c5dt02625c\raw_output.json,mof_json_store\10.1039_c5dt02625c\synthesis_016.json,yes,5 eq HNO3 gave non-porous powder; 10 eq AcOH gave no product; 160 °C without seeds gave no product; large-scale at 220 °C formed an unknown phase; fumaric/citric acid unsuitable as additives.,MIL-101(Cr),,Dy(NO3)3·6H2O,,"400 mg, 1.0 mmol",1,mmol,nan,,,,,nan,,,,,terephthalic acid,BDC,"164 mg, 1.0 mmol",1.0,mmol,,,,,,,,,,,succinic acid,,1.0 equiv vs Cr (1.0 mmol),1.0,mmol,,,,,,water,H2O,5 mL,5.0,,,,,220.0,220 °C,8.0,8 h,PTFE-lined autoclave,,"H2O, DMF, EtOH",DMF 80 °C 1 h (sonication); H2O 70 °C 5 h; EtOH 70 °C 5 h,120 °C under vacuum (12 mbar) for 2 h,120.0,2.0,,59.8,,mtn,trinuclear {Cr3(µ3-O)X(H2O)2} SBU,,,2510.0,,,,,10.1039/c5dt02625c,ok,
10.1039/c5dt02625c,downloaded\10.1039_c5dt02625c.pdf,SI downloaded\10.1039_c5dt02625c_SI.pdf,mof_json_store\10.1039_c5dt02625c\raw_output.json,mof_json_store\10.1039_c5dt02625c\synthesis_017.json,yes,5 eq HNO3 gave non-porous powder; 10 eq AcOH gave no product; 160 °C without seeds gave no product; large-scale at 220 °C formed an unknown phase; fumaric/citric acid unsuitable as additives.,MIL-101(Cr),,Ho(NO3)3·6H2O,,"400 mg, 1.0 mmol",1,mmol,nan,,,,,nan,,,,,terephthalic acid,BDC,"164 mg, 1.0 mmol",1.0,mmol,,,,,,,,,,,benzoic acid,,1.0 equiv vs Cr (1.0 mmol),1.0,mmol,,,,,,water,H2O,5 mL,5.0,,,,,220.0,220 °C,8.0,8 h,PTFE-lined autoclave,,"H2O, DMF, EtOH",DMF 80 °C 1 h (sonication); H2O 70 °C 5 h; EtOH 70 °C 5 h,120 °C under vacuum (12 mbar) for 2 h,120.0,2.0,,39.4,,mtn,trinuclear {Cr3(µ3-O)X(H2O)2} SBU,,,1760.0,,,,,10.1039/c5dt02625c,ok,
10.1039/c5dt02625c,downloaded\10.1039_c5dt02625c.pdf,SI downloaded\10.1039_c5dt02625c_SI.pdf,mof_json_store\10.1039_c5dt02625c\raw_output.json,mof_json_store\10.1039_c5dt02625c\synthesis_018.json,yes,5 eq HNO3 gave non-porous powder; 10 eq AcOH gave no product; 160 °C without seeds gave no product; large-scale at 220 °C formed an unknown phase; fumaric/citric acid unsuitable as additives.,MIL-101(Cr),,Er(NO3)3·6H2O,,"400 mg, 1.0 mmol",1,mmol,nan,,,,,nan,,,,,terephthalic acid,BDC,"164 mg, 1.0 mmol",1.0,mmol,,,,,,,,,,,acetic acid,AcOH,1.0 equiv vs Cr (1.0 mmol),1.0,mmol,,,,,,water,H2O,5 mL,5.0,,,,,220.0,220 °C,8.0,8 h,PTFE-lined autoclave,,"H2O, DMF, EtOH",DMF 80 °C 1 h (sonication); H2O 70 °C 5 h; EtOH 70 °C 5 h,120 °C under vacuum (12 mbar) for 2 h,120.0,2.0,,65.3,,mtn,trinuclear {Cr3(µ3-O)X(H2O)2} SBU,,,2680.0,,,,,10.1039/c5dt02625c,ok,
10.1039/c5dt02625c,downloaded\10.1039_c5dt02625c.pdf,SI downloaded\10.1039_c5dt02625c_SI.pdf,mof_json_store\10.1039_c5dt02625c\raw_output.json,mof_json_store\10.1039_c5dt02625c\synthesis_019.json,yes,5 eq HNO3 gave non-porous powder; 10 eq AcOH gave no product; 160 °C without seeds gave no product; large-scale at 220 °C formed an unknown phase; fumaric/citric acid unsuitable as additives.,MIL-101(Cr),,Yb(NO3)3·6H2O,,"400 mg, 1.0 mmol",1,mmol,nan,,,,,nan,,,,,terephthalic acid,BDC,"164 mg, 1.0 mmol",1.0,mmol,,,,,,,,,,,acetic acid,AcOH,2.0 equiv vs Cr (2.0 mmol),2.0,mmol,,,,,,water,H2O,5 mL,5.0,,,,,220.0,220 °C,8.0,8 h,PTFE-lined autoclave,,"H2O, DMF, EtOH",DMF 80 °C 1 h (sonication); H2O 70 °C 5 h; EtOH 70 °C 5 h,120 °C under vacuum (12 mbar) for 2 h,120.0,2.0,,52.1,,mtn,trinuclear {Cr3(µ3-O)X(H2O)2} SBU,,,2450.0,,,,,10.1039/c5dt02625c,ok,
10.1039/c5dt02625c,downloaded\10.1039_c5dt02625c.pdf,SI downloaded\10.1039_c5dt02625c_SI.pdf,mof_json_store\10.1039_c5dt02625c\raw_output.json,mof_json_store\10.1039_c5dt02625c\synthesis_020.json,yes,5 eq HNO3 gave non-porous powder; 10 eq AcOH gave no product; 160 °C without seeds gave no product; large-scale at 220 °C formed an unknown phase; fumaric/citric acid unsuitable as additives.,MIL-101(Cr),,Sm(NO3)3·6H2O,,"400 mg, 1.0 mmol",1,mmol,nan,,,,,nan,,,,,terephthalic acid,BDC,"164 mg, 1.0 mmol",1.0,mmol,,,,,,,,,,,acetic acid,AcOH,5.0 equiv vs Cr (5.0 mmol),5.0,mmol,,,,,,water,H2O,5 mL,5.0,,,,,220.0,220 °C,8.0,8 h,PTFE-lined autoclave,,"H2O, DMF, EtOH",DMF 80 °C 1 h (sonication); H2O 70 °C 5 h; EtOH 70 °C 5 h,120 °C under vacuum (12 mbar) for 2 h,120.0,2.0,,36.4,,mtn,trinuclear {Cr3(µ3-O)X(H2O)2} SBU,,,2660.0,,,,,10.1039/c5dt02625c,ok,
10.1039/c5dt02625c,downloaded\10.1039_c5dt02625c.pdf,SI downloaded\10.1039_c5dt02625c_SI.pdf,mof_json_store\10.1039_c5dt02625c\raw_output.json,mof_json_store\10.1039_c5dt02625c\synthesis_021.json,yes,5 eq HNO3 gave non-porous powder; 10 eq AcOH gave no product; 160 °C without seeds gave no product; large-scale at 220 °C formed an unknown phase; fumaric/citric acid unsuitable as additives.,MIL-101(Cr),,Eu(NO3)3·6H2O,,"400 mg, 1.0 mmol",1,mmol,nan,,,,,nan,,,,,terephthalic acid,BDC,"164 mg, 1.0 mmol",1.0,mmol,,,,,,,,,,,acetic acid,AcOH,8.3 equiv vs Cr (8.3 mmol),8.3,mmol,,,,,,water,H2O,5 mL,5.0,,,,,220.0,220 °C,8.0,8 h,PTFE-lined autoclave,,"H2O, DMF, EtOH",DMF 80 °C 1 h (sonication); H2O 70 °C 5 h; EtOH 70 °C 5 h,120 °C under vacuum (12 mbar) for 2 h,120.0,2.0,,24.4,,mtn,trinuclear {Cr3(µ3-O)X(H2O)2} SBU,,,2750.0,,,,,10.1039/c5dt02625c,ok,
10.1039/c5dt02625c,downloaded\10.1039_c5dt02625c.pdf,SI downloaded\10.1039_c5dt02625c_SI.pdf,mof_json_store\10.1039_c5dt02625c\raw_output.json,mof_json_store\10.1039_c5dt02625c\synthesis_022.json,yes,5 eq HNO3 gave non-porous powder; 10 eq AcOH gave no product; 160 °C without seeds gave no product; large-scale at 220 °C formed an unknown phase; fumaric/citric acid unsuitable as additives.,MIL-101(Cr),,Tb(NO3)3·6H2O,,"400 mg, 1.0 mmol",1,mmol,nan,,,,,nan,,,,,terephthalic acid,BDC,"164 mg, 1.0 mmol",1.0,mmol,,,,,,,,,,,acetic acid,AcOH,8.3 equiv vs Cr (8.3 mmol),8.3,mmol,,,,,,water,H2O,5 mL,5.0,,,,,200.0,200 °C,8.0,8 h,PTFE-lined autoclave,,"H2O, DMF, EtOH",DMF 80 °C 1 h (sonication); H2O 70 °C 5 h; EtOH 70 °C 5 h,120 °C under vacuum (12 mbar) for 2 h,120.0,2.0,,24.4,,mtn,trinuclear {Cr3(µ3-O)X(H2O)2} SBU,,,2360.0,,,,,10.1039/c5dt02625c,ok,
10.1039/c5dt02625c,downloaded\10.1039_c5dt02625c.pdf,SI downloaded\10.1039_c5dt02625c_SI.pdf,mof_json_store\10.1039_c5dt02625c\raw_output.json,mof_json_store\10.1039_c5dt02625c\synthesis_023.json,yes,5 eq HNO3 gave non-porous powder; 10 eq AcOH gave no product; 160 °C without seeds gave no product; large-scale at 220 °C formed an unknown phase; fumaric/citric acid unsuitable as additives.,MIL-101(Cr),,Dy(NO3)3·6H2O,,"400 mg, 1.0 mmol",1,mmol,nan,,,,,nan,,,,,terephthalic acid,BDC,"164 mg, 1.0 mmol",1.0,mmol,,,,,,,,,,,acetic acid,AcOH,8.3 equiv vs Cr (8.3 mmol),8.3,mmol,,,,,,water,H2O,5 mL,5.0,,,,,180.0,180 °C,8.0,8 h,PTFE-lined autoclave,,"H2O, DMF, EtOH",DMF 80 °C 1 h (sonication); H2O 70 °C 5 h; EtOH 70 °C 5 h,120 °C under vacuum (12 mbar) for 2 h,120.0,2.0,,13.2,,mtn,trinuclear {Cr3(µ3-O)X(H2O)2} SBU,,,3240.0,,,,,10.1039/c5dt02625c,ok,
10.1039/c5dt02625c,downloaded\10.1039_c5dt02625c.pdf,SI downloaded\10.1039_c5dt02625c_SI.pdf,mof_json_store\10.1039_c5dt02625c\raw_output.json,mof_json_store\10.1039_c5dt02625c\synthesis_024.json,yes,5 eq HNO3 gave non-porous powder; 10 eq AcOH gave no product; 160 °C without seeds gave no product; large-scale at 220 °C formed an unknown phase; fumaric/citric acid unsuitable as additives.,MIL-101(Cr),,Ho(NO3)3·6H2O,,"400 mg, 1.0 mmol",1,mmol,nan,,,,,nan,,,,,terephthalic acid,BDC,"164 mg, 1.0 mmol",1.0,mmol,,,,,,,,,,,acetic acid,AcOH,8.3 equiv vs Cr (8.3 mmol),8.3,mmol,MIL-101(Cr) seed,,ca. 5 mg,5.0,mg,water,H2O,5 mL,5.0,,,,,220.0,220 °C,8.0,8 h,PTFE-lined autoclave,,"H2O, DMF, EtOH",DMF 80 °C 1 h (sonication); H2O 70 °C 5 h; EtOH 70 °C 5 h,120 °C under vacuum (12 mbar) for 2 h,120.0,2.0,,48.9,,mtn,trinuclear {Cr3(µ3-O)X(H2O)2} SBU,,,2810.0,,,,,10.1039/c5dt02625c,ok,
10.1039/c5dt02625c,downloaded\10.1039_c5dt02625c.pdf,SI downloaded\10.1039_c5dt02625c_SI.pdf,mof_json_store\10.1039_c5dt02625c\raw_output.json,mof_json_store\10.1039_c5dt02625c\synthesis_025.json,yes,5 eq HNO3 gave non-porous powder; 10 eq AcOH gave no product; 160 °C without seeds gave no product; large-scale at 220 °C formed an unknown phase; fumaric/citric acid unsuitable as additives.,MIL-101(Cr),,Er(NO3)3·6H2O,,"400 mg, 1.0 mmol",1,mmol,nan,,,,,nan,,,,,terephthalic acid,BDC,"164 mg, 1.0 mmol",1.0,mmol,,,,,,,,,,,acetic acid,AcOH,8.3 equiv vs Cr (8.3 mmol),8.3,mmol,MIL-101(Cr) seed,,ca. 5 mg,5.0,mg,water,H2O,5 mL,5.0,,,,,200.0,200 °C,8.0,8 h,PTFE-lined autoclave,,"H2O, DMF, EtOH",DMF 80 °C 1 h (sonication); H2O 70 °C 5 h; EtOH 70 °C 5 h,120 °C under vacuum (12 mbar) for 2 h,120.0,2.0,,44.5,,mtn,trinuclear {Cr3(µ3-O)X(H2O)2} SBU,,,2790.0,,,,,10.1039/c5dt02625c,ok,
10.1039/c5dt02625c,downloaded\10.1039_c5dt02625c.pdf,SI downloaded\10.1039_c5dt02625c_SI.pdf,mof_json_store\10.1039_c5dt02625c\raw_output.json,mof_json_store\10.1039_c5dt02625c\synthesis_026.json,yes,5 eq HNO3 gave non-porous powder; 10 eq AcOH gave no product; 160 °C without seeds gave no product; large-scale at 220 °C formed an unknown phase; fumaric/citric acid unsuitable as additives.,MIL-101(Cr),,Yb(NO3)3·6H2O,,"400 mg, 1.0 mmol",1,mmol,nan,,,,,nan,,,,,terephthalic acid,BDC,"164 mg, 1.0 mmol",1.0,mmol,,,,,,,,,,,acetic acid,AcOH,8.3 equiv vs Cr (8.3 mmol),8.3,mmol,MIL-101(Cr) seed,,ca. 5 mg,5.0,mg,water,H2O,5 mL,5.0,,,,,180.0,180 °C,8.0,8 h,PTFE-lined autoclave,,"H2O, DMF, EtOH",DMF 80 °C 1 h (sonication); H2O 70 °C 5 h; EtOH 70 °C 5 h,120 °C under vacuum (12 mbar) for 2 h,120.0,2.0,,43.2,,mtn,trinuclear {Cr3(µ3-O)X(H2O)2} SBU,,,2750.0,,,,,10.1039/c5dt02625c,ok,
10.1039/c5dt02625c,downloaded\10.1039_c5dt02625c.pdf,SI downloaded\10.1039_c5dt02625c_SI.pdf,mof_json_store\10.1039_c5dt02625c\raw_output.json,mof_json_store\10.1039_c5dt02625c\synthesis_027.json,yes,5 eq HNO3 gave non-porous powder; 10 eq AcOH gave no product; 160 °C without seeds gave no product; large-scale at 220 °C formed an unknown phase; fumaric/citric acid unsuitable as additives.,MIL-101(Cr),,Ag(NH3)2]NO3,,"400 mg, 1.0 mmol",1,mmol,nan,,,,,nan,,,,,terephthalic acid,BDC,"164 mg, 1.0 mmol",1.0,mmol,,,,,,,,,,,acetic acid,AcOH,8.3 equiv vs Cr (8.3 mmol),8.3,mmol,MIL-101(Cr) seed,,ca. 5 mg,5.0,mg,water,H2O,5 mL,5.0,,,,,160.0,160 °C,8.0,8 h,PTFE-lined autoclave,,"H2O, DMF, EtOH",DMF 80 °C 1 h (sonication); H2O 70 °C 5 h; EtOH 70 °C 5 h,120 °C under vacuum (12 mbar) for 2 h,120.0,2.0,,33.5,,mtn,trinuclear {Cr3(µ3-O)X(H2O)2} SBU,,,2700.0,,,,,10.1039/c5dt02625c,ok,
10.1039/c5dt02625c,downloaded\10.1039_c5dt02625c.pdf,SI downloaded\10.1039_c5dt02625c_SI.pdf,mof_json_store\10.1039_c5dt02625c\raw_output.json,mof_json_store\10.1039_c5dt02625c\synthesis_028.json,yes,5 eq HNO3 gave non-porous powder; 10 eq AcOH gave no product; 160 °C without seeds gave no product; large-scale at 220 °C formed an unknown phase; fumaric/citric acid unsuitable as additives.,MIL-101(Cr),,CdCl2,,"192 g, 0.48 mol",480,mmol,nan,,,,,nan,,,,,terephthalic acid,BDC,"81.3 g, 0.49 mol",0.49,mol,,,,,,,,,,,nitric acid (conc.),,0.49 mol (≈1.0 equiv vs Cr),0.49,mol,,,,,,water,H2O,2.4 L,2400.0,,,,,200.0,200 °C,15.0,15 h,3 L autoclave (unstirred),static,"DMF, EtOH",DMF 4.5 L 1 h + 4.5 L 16 h; EtOH 4.5 L 1 h + 4.5 L 16 h,air-dried at room temperature for 2 days,,48.0,,68.0,,mtn,trinuclear {Cr3(µ3-O)X(H2O)2} SBU,,,3870.0,,,,,10.1039/c5dt02625c,ok,
10.1039/c5ra05950j,downloaded\10.1039_c5ra05950j.pdf,SI downloaded\10.1039_c5ra05950j_SI.pdf,mof_json_store\10.1039_c5ra05950j\raw_output.json,mof_json_store\10.1039_c5ra05950j\synthesis_001.json,no,,ZIF-8,,MnCl2·4H2O,,366 mg,2.44153,mmol,nan,,,,,nan,,,,,2-methylimidazole,Hmim,811 mg,811.0,mg,,,,,,,,,,,,,,,,,,,,,methanol,MeOH,25 mL (metal solution) + 25 mL (linker solution),50.0,,,,,25.0,RT (25 °C),0.5,30 min,,stirred (100 rpm),MeOH,several times,dried in a vacuum oven at 60 °C for 48 h,60.0,48.0,hexagonal nanoparticles,,50–100 nm,sod,,,13.59,1651.56,not_reported,not_reported,,,10.1039/c5ra05950j,ok,
10.1039/c6ce01549b,downloaded\10.1039_c6ce01549b.pdf,SI downloaded\10.1039_c6ce01549b_SI.pdf,mof_json_store\10.1039_c6ce01549b\raw_output.json,mof_json_store\10.1039_c6ce01549b\synthesis_001.json,yes,Cu(II)-salt route did not yield 1-Cu; attempts to metalate 2 to MOF-bound Cu–NHC failed (Cu(I) disproportionation).,1-Cu,1475108,Zn(NO3)2·6H2O,,"1.89 g, 6.35 mmol, 16.3 equiv.",6.35,mmol,nan,,"108 mg, 0.290 mmol, 0.750 equiv.",0.29,mmol,nan,,,,,"1,3-bis(3-carboxyphenyl)-1H-imidazol-3-ium bromide",H3LBr,"150 mg, 0.390 mmol, 1.0 equiv.",0.39,mmol,,,,,,,,,,,,,,,,,,,,,"N,N-dimethylformamide",DMF,45.0 mL,45.0,,,,,100.0,100 °C,48.0,48 h,20 mL Teflon-capped glass vial,sonicated 10 min; static,"dibromomethane, dichloromethane; then acetonitrile, dichloromethane",MeCN 5×2 h + 1×12 h; DCM 3×1 h; density-based separation in CH2Br2/DCM,110 °C under high vacuum for 16 h,110.0,16.0,pale yellow crystals,25.0,0.25 × 0.20 × 0.20 mm,,Zn2 paddlewheel node with μ2-formate bridge; 1D chain,"C2/m, a=20.889(4), b=18.004(4), c=10.913(2) Å, β=91.36(3)",6.43,350.0,not_reported,not_reported,220.0,hydrogen storage,10.1039/c6ce01549b,ok,
10.1039/c6ce01549b,downloaded\10.1039_c6ce01549b.pdf,SI downloaded\10.1039_c6ce01549b_SI.pdf,mof_json_store\10.1039_c6ce01549b\raw_output.json,mof_json_store\10.1039_c6ce01549b\synthesis_002.json,yes,Cu(II)-salt route did not yield 1-Cu; attempts to metalate 2 to MOF-bound Cu–NHC failed (Cu(I) disproportionation).,2,1475106,Pb(NO3)2,,"9.0 mg, 0.039 mmol, 1.5 equiv.",0.039,mmol,nan,,,,,nan,,,,,"1,3-bis(3-carboxyphenyl)-1H-imidazol-3-ium bromide",H3LBr,"10 mg, 0.026 mmol, 1.0 equiv.",0.026,mmol,,,,,,,,,,,concentrated nitric acid,,2 drops,,,,,,,,"N,N-dimethylformamide",DMF,EtOH/H2O/DMF 1:1:25 (total 2.7 mL),2.7,ethanol,EtOH,EtOH/H2O/DMF 1:1:25 (total 2.7 mL),2.7,85.0,85 °C,24.0,24 h,20 mL Teflon-capped glass vial,sonicated 10 min; static,"DMF, acetonitrile, dichloromethane",DMF rinse; MeCN 5×2 h + 1×12 h; DCM 3×1 h,110 °C under high vacuum for 16 h,110.0,16.0,dark green crystals,77.0,0.30 × 0.15 × 0.15 mm,,Cu2 paddlewheel node with μ2-formate bridge; 1D chain,"C2/m, a=20.7373(16), b=17.9433(14), c=10.9131(8) Å, β=91.48(7)",6.79,470.0,not_reported,not_reported,160.0,hydrogen storage,10.1039/c6ce01549b,ok,
10.1039/c6ce01549b,downloaded\10.1039_c6ce01549b.pdf,SI downloaded\10.1039_c6ce01549b_SI.pdf,mof_json_store\10.1039_c6ce01549b\raw_output.json,mof_json_store\10.1039_c6ce01549b\synthesis_003.json,yes,Cu(II)-salt route did not yield 1-Cu; attempts to metalate 2 to MOF-bound Cu–NHC failed (Cu(I) disproportionation).,3,1475109,Co(NO3)2·6H2O,,"11 mg, 0.039 mmol, 1.5 equiv.",0.039,mmol,nan,,,,,nan,,,,,"1,3-bis(3-carboxyphenyl)-1H-imidazol-3-ium bromide",H3LBr,"10 mg, 0.026 mmol, 1.0 equiv.",0.026,mmol,,,,,,,,,,,,,,,,,,,,,"N,N-dimethylformamide",DMF,DMF/H2O 2:1 (6.0 mL),6.0,water,H2O,DMF/H2O 2:1 (6.0 mL),6.0,85.0,85 °C,24.0,24 h,20 mL Teflon-capped glass vial,sonicated 10 min; static,DMF,rinsed; then dried,dried under vacuum overnight,,,pink crystals,20.0,0.28 × 0.14 × 0.10 mm,,trimeric Co3 node; octahedral; 1D cage-like chain,"C2/c, a=23.128(5), b=14.043(3), c=23.412(5) Å, β=95.37(3)",,,not_reported,not_reported,,,10.1039/c6ce01549b,ok,
10.1039/c6ce01549b,downloaded\10.1039_c6ce01549b.pdf,SI downloaded\10.1039_c6ce01549b_SI.pdf,mof_json_store\10.1039_c6ce01549b\raw_output.json,mof_json_store\10.1039_c6ce01549b\synthesis_004.json,yes,Cu(II)-salt route did not yield 1-Cu; attempts to metalate 2 to MOF-bound Cu–NHC failed (Cu(I) disproportionation).,4,1475105,ErCl3·6H2O,,"9.8 mg, 0.0039 mmol, 1.5 equiv.",0.0039,mmol,nan,,,,,nan,,,,,"1,3-bis(3-carboxyphenyl)-1H-imidazol-3-ium bromide",H3LBr,"10 mg, 0.026 mmol, 1.0 equiv.",0.026,mmol,,,,,,,,,,,,,,,,,,,,,"N,N-dimethylformamide",DMF,DMF/H2O 2:1 (6.0 mL),6.0,water,H2O,DMF/H2O 2:1 (6.0 mL),6.0,120.0,120 °C,24.0,24 h,20 mL Teflon-capped glass vial,sonicated 10 min; static,DMF,rinsed; then dried,dried under vacuum overnight,,,pale brown crystals,60.0,0.10 × 0.10 × 0.05 mm,,trimeric Mg3 node; octahedral; 1D cage-like chain,"P-1, a=10.393(2), b=14.018(3), c=14.240(3) Å, α=117.59(3), β=93.18(3), γ=98.27(3)",,,not_reported,not_reported,,,10.1039/c6ce01549b,ok,
10.1039/c6ce01549b,downloaded\10.1039_c6ce01549b.pdf,SI downloaded\10.1039_c6ce01549b_SI.pdf,mof_json_store\10.1039_c6ce01549b\raw_output.json,mof_json_store\10.1039_c6ce01549b\synthesis_005.json,yes,Cu(II)-salt route did not yield 1-Cu; attempts to metalate 2 to MOF-bound Cu–NHC failed (Cu(I) disproportionation).,5,1475107,ErCl3·6H2O,,"17.6 mg, 0.0039 mmol, 1.5 equiv.",0.0039,mmol,nan,,,,,nan,,,,,"1,3-bis(3-carboxyphenyl)-1H-imidazol-3-ium bromide",H3LBr,"10 mg, 0.026 mmol, 1.0 equiv.",0.026,mmol,,,,,,,,,,,,,,,,,,,,,"N,N-dimethylformamide",DMF,DMF/H2O 5:1 (6.0 mL),6.0,water,H2O,DMF/H2O 5:1 (6.0 mL),6.0,100.0,100 °C,24.0,24 h,20 mL Teflon-capped glass vial,sonicated 10 min; static,DMF,rinsed; then dried,dried under vacuum overnight,,,pale orange crystals,27.0,0.28 × 0.14 × 0.12 mm,,trimeric Mn3 node; octahedral; 1D cage-like chain,"P-1, a=11.014(2), b=13.053(3), c=14.145(3) Å, α=63.88(3), β=79.87(3), γ=89.57(3)",,,not_reported,not_reported,,,10.1039/c6ce01549b,ok,
10.1039/b806360e,downloaded\10.1039_b806360e.pdf,,mof_json_store\10.1039_b806360e\raw_output.json,mof_json_store\10.1039_b806360e\synthesis_001.json,no,,,,Bi(NO3)3·5H2O,,"0.0457 g, 0.2 mmol",0.2,mmol,nan,,,,,nan,,,,,"3,3',5,5'-azobenzenetetracarboxylic acid",H4abtc,"0.0358 g, 0.1 mmol",0.1,mmol,"2,2'-biimidazole",biim,"0.0268 g, 0.2 mmol",0.2,mmol,,,,,,KOH,,"0.011 g, 0.2 mmol",0.2,mmol,,,,,,water,H2O,5 mL,5.0,methanol,MeOH,1 mL,1.0,150.0,150 °C,96.0,4 d,Teflon-lined autoclave (25 mL stainless steel vessel),static,,,,,,colourless needle crystals,75.0,0.30 × 0.13 × 0.12 mm,,1D tubular chain,"a=9.8622(3) Å, b=10.0043(2) Å, c=14.8619(4) Å, α=83.738(1)°, β=83.711(3)°, γ=80.314(2)°, P-1",,,,,,luminescence,10.1039/b806360e,ok,
10.1039/b806360e,downloaded\10.1039_b806360e.pdf,,mof_json_store\10.1039_b806360e\raw_output.json,mof_json_store\10.1039_b806360e\synthesis_002.json,no,,,,MnCl2,,"0.0457 g, 0.2 mmol",0.2,mmol,nan,,,,,nan,,,,,"3,3',5,5'-azobenzenetetracarboxylic acid",H4abtc,"0.0358 g, 0.1 mmol",0.1,mmol,"1,10-phenanthroline",phen,"0.0360 g, 0.2 mmol",0.2,mmol,,,,,,KOH,,"0.011 g, 0.2 mmol",0.2,mmol,,,,,,water,H2O,5 mL,5.0,methanol,MeOH,1 mL,1.0,150.0,150 °C,96.0,4 d,Teflon-lined autoclave (25 mL stainless steel vessel),static,,,,,,yellow block single crystals,65.0,0.22 × 0.15 × 0.12 mm,,Cd2 binuclear 4-connected unit,"a=21.9618(17) Å, b=13.7136(11) Å, c=16.205(2) Å, β=128.842(1)°, C2/c",,,,,380.0,luminescence,10.1039/b806360e,ok,
10.1039/b806360e,downloaded\10.1039_b806360e.pdf,,mof_json_store\10.1039_b806360e\raw_output.json,mof_json_store\10.1039_b806360e\synthesis_003.json,no,,,,EuCl3·6H2O,,"0.0595 g, 0.2 mmol",0.2,mmol,nan,,,,,nan,,,,,"3,3',5,5'-azobenzenetetracarboxylic acid",H4abtc,"0.0358 g, 0.1 mmol",0.1,mmol,"1,10-phenanthroline",phen,"0.0360 g, 0.2 mmol",0.2,mmol,,,,,,KOH,,"0.011 g, 0.2 mmol",0.2,mmol,,,,,,water,H2O,5 mL,5.0,methanol,MeOH,1 mL,1.0,150.0,150 °C,96.0,4 d,Teflon-lined autoclave (25 mL stainless steel vessel),static,,,,,,yellow block crystals,63.0,0.30 × 0.24 × 0.22 mm,,Zn2 binuclear 4-connected unit,"a=20.9780(3) Å, b=13.1721(2) Å, c=16.6474(4) Å, β=129.015(2)°, C2/c",,,,,430.0,luminescence,10.1039/b806360e,ok,
10.1039/b806360e,downloaded\10.1039_b806360e.pdf,,mof_json_store\10.1039_b806360e\raw_output.json,mof_json_store\10.1039_b806360e\synthesis_004.json,no,,,,Tb(NO3)3·5H2O,,"0.0744 g, 0.2 mmol",0.2,mmol,nan,,,,,nan,,,,,"3,3',5,5'-azobenzenetetracarboxylic acid",H4abtc,"0.0358 g, 0.1 mmol",0.1,mmol,pyridine,py,1 mL,,,,,,,,KOH,,"0.011 g, 0.2 mmol",0.2,mmol,,,,,,water,H2O,4 mL,4.0,methanol,MeOH,1 mL,1.0,150.0,150 °C,96.0,4 d,Teflon-lined autoclave (25 mL stainless steel vessel),static,,,,,,yellow needle crystals,71.0,0.40 × 0.24 × 0.22 mm,,oxo-bridged Zn zigzag chains,"a=30.264(4) Å, b=5.8069(7) Å, c=21.163(3) Å, β=112.150(1)°, C2/c",,,,,220.0,luminescence,10.1039/b806360e,ok,
10.1021/ic302411r,downloaded\10.1021_ic302411r.pdf,SI downloaded\10.1021_ic302411r_SI.pdf,mof_json_store\10.1021_ic302411r\raw_output.json,mof_json_store\10.1021_ic302411r\synthesis_001.json,no,,[Zn(Mitz)Cl]n,888106,Cu(CH3COO)2,,"0.0272 g, 0.2 mmol",0.2,mmol,nan,,,,,nan,,,,,3-tetrazolyl-6-methyl-5-(4-pyridyl)-2-pyridone,Mitz,"generated in situ from milrinone (0.0422 g, 0.2 mmol) and NaN3 (0.039 g, 0.6 mmol)",,,,,,,,,,,,,sodium azide,,"0.039 g, 0.6 mmol",0.6,mmol,,,,,,water,H2O,2.5 mL,2.5,,,,,160.0,160 °C,24.0,24 h,heavy-walled Pyrex tube (sealed under vacuum),static,,,,,,golden block crystals,87.2,0.30 × 0.20 × 0.20 mm,utp,"ZnII tetrahedral, treated as 3-connected node","a=8.438(2) Å, b=9.605(1) Å, c=17.969(3) Å, Pna21",,,not_reported,not_reported,422.0,ferroelectric;SHG;luminescence,10.1021/ic302411r,ok,
10.1021/acs.cgd.9b00010,downloaded\10.1021_acs.cgd.9b00010.pdf,SI downloaded\10.1021_acs.cgd.9b00010_SI.pdf,mof_json_store\10.1021_acs.cgd.9b00010\raw_output.json,mof_json_store\10.1021_acs.cgd.9b00010\synthesis_001.json,yes,"Screened 60–140 °C for Co/H3TCMB/bpee; 110 °C gave mixture of 7 and 8, 130 °C low crystallinity, 140 °C Co(OH)2/collapse.",,,Cu(CH3COO)2,,0.20 mmol,0.2,mmol,nan,,,,,nan,,,,,"1,3,5-tris(carboxymethoxy)benzene",H3TCMB,0.05 mmol,0.05,mmol,,,,,,,,,,,"4-amino-3,5-bis(4-pyridyl)-1,2,4-triazole",4-abpt,0.05 mmol,0.05,mmol,,,,,,ethanol,EtOH,4 mL,4.0,water,H2O,4 mL,4.0,100.0,100 °C,72.0,72 h,Teflon-lined reactor (15 mL),,,,,,,light yellow sheets,30.0,,,Mn linear [Mn(μ2-COO)2] and double [Mn2(μ2-COO)2(μ3-COO)2] chains; 2D network,,,,,,,,10.1021/acs.cgd.9b00010,ok,
10.1021/acs.cgd.9b00010,downloaded\10.1021_acs.cgd.9b00010.pdf,SI downloaded\10.1021_acs.cgd.9b00010_SI.pdf,mof_json_store\10.1021_acs.cgd.9b00010\raw_output.json,mof_json_store\10.1021_acs.cgd.9b00010\synthesis_002.json,yes,"Screened 60–140 °C for Co/H3TCMB/bpee; 110 °C gave mixture of 7 and 8, 130 °C low crystallinity, 140 °C Co(OH)2/collapse.",,,Cu(CH3COO)2,,0.20 mmol,0.2,mmol,nan,,,,,nan,,,,,"1,3,5-tris(carboxymethoxy)benzene",H3TCMB,0.05 mmol,0.05,mmol,,,,,,,,,,,"4-amino-3,5-bis(4-pyridyl)-1,2,4-triazole",4-abpt,0.05 mmol,0.05,mmol,,,,,,ethanol,EtOH,4 mL,4.0,water,H2O,4 mL,4.0,100.0,100 °C,72.0,72 h,Teflon-lined reactor (15 mL),,,,,,,blue sheets,44.0,,,Layered [Cu3(μ3-OH)3]n honeycomb; 2D sandwich-like network,,6.479,,,,,,10.1021/acs.cgd.9b00010,ok,
10.1039/c6cc03264h,downloaded\10.1039_c6cc03264h.pdf,SI downloaded\10.1039_c6cc03264h_SI.pdf,mof_json_store\10.1039_c6cc03264h\raw_output.json,mof_json_store\10.1039_c6cc03264h\synthesis_004.json,yes,High-throughput screen: many reactions gave no peaks or no match by PXRD; initial reduced-acid attempts yielded mixed-phase/amorphous products.,MOF-545,,ZrCl4,,"37.5 mg, 0.116 mmol",0.116,mmol,nan,,,,,nan,,,,,tetrakis(4-carboxyphenyl)porphyrin,H6TCPP,"6.5 mg, 0.0082 mmol",6.5,mg,,,,,,,,,,,dichloroacetic acid,,"0.25 mL, 3.0 mmol",0.25,mL,,,,,,"N,N-dimethylformamide",DMF,16.25 mL,16.25,,,,,130.0,130 °C,18.0,18 h,22 mL borosilicate vial with Teflon-lined cap,,"DMF, acetone",3× each,150 °C under reduced pressure for 12 h,150.0,12.0,dark purple rod-shaped nanocrystals,96.0,117(22) × 34(7) nm,,,,,,,,,,10.1039/c6cc03264h,ok,
10.1039/c6cc03264h,downloaded\10.1039_c6cc03264h.pdf,SI downloaded\10.1039_c6cc03264h_SI.pdf,mof_json_store\10.1039_c6cc03264h\raw_output.json,mof_json_store\10.1039_c6cc03264h\synthesis_005.json,yes,High-throughput screen: many reactions gave no peaks or no match by PXRD; initial reduced-acid attempts yielded mixed-phase/amorphous products.,MOF-545,,ZrCl4,,"37.5 mg, 0.116 mmol",0.116,mmol,nan,,,,,nan,,,,,tetrakis(4-carboxyphenyl)porphyrin,H6TCPP,"6.5 mg, 0.0082 mmol",6.5,mg,,,,,,,,,,,dichloroacetic acid,,"0.30 mL, 3.6 mmol",0.3,mL,,,,,,"N,N-dimethylformamide",DMF,16.20 mL,16.2,,,,,130.0,130 °C,18.0,18 h,22 mL borosilicate vial with Teflon-lined cap,,"DMF, acetone",3× each,150 °C under reduced pressure for 12 h,150.0,12.0,dark purple rod-shaped nanocrystals,99.0,203(35) × 52(11) nm,,,,,,,,,,10.1039/c6cc03264h,ok,
10.1039/c6cc03264h,downloaded\10.1039_c6cc03264h.pdf,SI downloaded\10.1039_c6cc03264h_SI.pdf,mof_json_store\10.1039_c6cc03264h\raw_output.json,mof_json_store\10.1039_c6cc03264h\synthesis_006.json,yes,High-throughput screen: many reactions gave no peaks or no match by PXRD; initial reduced-acid attempts yielded mixed-phase/amorphous products.,MOF-545,,ZrCl4,,"37.5 mg, 0.116 mmol",0.116,mmol,nan,,,,,nan,,,,,tetrakis(4-carboxyphenyl)porphyrin,H6TCPP,"6.5 mg, 0.0082 mmol",6.5,mg,,,,,,,,,,,dichloroacetic acid,,"0.35 mL, 4.2 mmol",0.35,mL,,,,,,"N,N-dimethylformamide",DMF,16.15 mL,16.15,,,,,130.0,130 °C,18.0,18 h,22 mL borosilicate vial with Teflon-lined cap,,"DMF, acetone",3× each,150 °C under reduced pressure for 12 h,150.0,12.0,dark purple rod-shaped nanocrystals,100.0,501(95) × 122(30) nm,,,,,,,,,,10.1039/c6cc03264h,ok,
10.1039/c6cc03264h,downloaded\10.1039_c6cc03264h.pdf,SI downloaded\10.1039_c6cc03264h_SI.pdf,mof_json_store\10.1039_c6cc03264h\raw_output.json,mof_json_store\10.1039_c6cc03264h\synthesis_007.json,yes,High-throughput screen: many reactions gave no peaks or no match by PXRD; initial reduced-acid attempts yielded mixed-phase/amorphous products.,PCN-223,,ZrCl4,,"5.2 mg, 0.016 mmol",0.016,mmol,nan,,,,,nan,,,,,tetrakis(4-carboxyphenyl)porphyrin,H6TCPP,"9.8 mg, 0.012 mmol",9.8,mg,,,,,,,,,,,acetic acid,,"0.40 mL, 7.0 mmol",0.4,mL,,,,,,"N,N-dimethylformamide",DMF,3 mL,3.0,,,,,90.0,90 °C,18.0,18 h,11 mL borosilicate vial with Teflon-lined cap,,"DMF, acetone",3× each,150 °C under reduced pressure for 12 h,150.0,12.0,pink ellipsoidal nanocrystals,69.0,538(51) × 331(32) nm,,,,,,,,,,10.1039/c6cc03264h,ok,
10.1039/c6cc03264h,downloaded\10.1039_c6cc03264h.pdf,SI downloaded\10.1039_c6cc03264h_SI.pdf,mof_json_store\10.1039_c6cc03264h\raw_output.json,mof_json_store\10.1039_c6cc03264h\synthesis_008.json,yes,High-throughput screen: many reactions gave no peaks or no match by PXRD; initial reduced-acid attempts yielded mixed-phase/amorphous products.,PCN-223,,HfCl4,,"5.2 mg, 0.016 mmol",0.016,mmol,nan,,,,,nan,,,,,tetrakis(4-carboxyphenyl)porphyrin,H6TCPP,"9.8 mg, 0.012 mmol",9.8,mg,,,,,,,,,,,acetic acid,,"0.55 mL, 9.6 mmol",0.55,mL,,,,,,"N,N-dimethylformamide",DMF,3 mL,3.0,,,,,90.0,90 °C,18.0,18 h,11 mL borosilicate vial with Teflon-lined cap,,"DMF, acetone",3× each,150 °C under reduced pressure for 12 h,150.0,12.0,pink ellipsoidal nanocrystals,66.0,679(159) × 383(74) nm,,,,,,,,,,10.1039/c6cc03264h,ok,
10.1039/c6cc03264h,downloaded\10.1039_c6cc03264h.pdf,SI downloaded\10.1039_c6cc03264h_SI.pdf,mof_json_store\10.1039_c6cc03264h\raw_output.json,mof_json_store\10.1039_c6cc03264h\synthesis_009.json,yes,High-throughput screen: many reactions gave no peaks or no match by PXRD; initial reduced-acid attempts yielded mixed-phase/amorphous products.,PCN-223,,HfCl4,,"5.2 mg, 0.016 mmol",0.016,mmol,nan,,,,,nan,,,,,tetrakis(4-carboxyphenyl)porphyrin,H6TCPP,"9.8 mg, 0.012 mmol",9.8,mg,,,,,,,,,,,acetic acid,,"0.60 mL, 10.5 mmol",0.6,mL,,,,,,"N,N-dimethylformamide",DMF,3 mL,3.0,,,,,90.0,90 °C,18.0,18 h,11 mL borosilicate vial with Teflon-lined cap,,"DMF, acetone",3× each,150 °C under reduced pressure for 12 h,150.0,12.0,pink ellipsoidal nanocrystals,48.0,804(133) × 400(59) nm,,,,,,,,,,10.1039/c6cc03264h,ok,
