Repository: zzhenglab/MOFinder

# MOFinder

MOFinder extracts MOF synthesis information from the literature, reconstructs evidence-supported negative reaction records, and prepares datasets for synthesis-outcome prediction.
[Web application](https://mofinder.chemistry.wustl.edu/) | [Demos](Demo/README.md) | [Source code](docs/source_to_code.md) | [Workflow guide](docs/workflow.md) | [Model evaluation](docs/evaluation.md)

## Quick start

The workflow runs through Python commands. Python 3.10 or newer is required. Clone the repository and initialize its related applications:

```bash
git clone --recurse-submodules https://github.com/zzhenglab/MOFinder.git
cd MOFinder
```

Start with the two offline demonstrations:

```bash

File: mof_extraction_1_2.csv (part 129 of 305)
doi,main_pdf,si_pdf,raw_output,parsed_json,article_trial_or_failure,article_trial_or_failure_notes,mof_name,crystal_code,metal_1,metal_1_abbr,metal_1_amount_text,metal_1_amount_value,metal_1_amount_unit,metal_2,metal_2_abbr,metal_2_amount_text,metal_2_amount_value,metal_2_amount_unit,metal_3,metal_3_abbr,metal_3_amount_text,metal_3_amount_value,metal_3_amount_unit,linker_1,linker_1_abbr,linker_1_amount_text,linker_1_amount_value,linker_1_amount_unit,linker_2,linker_2_abbr,linker_2_amount_text,linker_2_amount_value,linker_2_amount_unit,linker_3,linker_3_abbr,linker_3_amount_text,linker_3_amount_value,linker_3_amount_unit,modulator_1,modulator_1_abbr,modulator_1_amount_text,modulator_1_amount_value,modulator_1_amount_unit,modulator_2,modulator_2_abbr,modulator_2_amount_text,modulator_2_amount_value,modulator_2_amount_unit,solvent_main,solvent_main_abbr,solvent_main_amount_text,solvent_main_ml,solvent_secondary,solvent_secondary_abbr,solvent_secondary_amount_text,solvent_secondary_ml,temperature_c,temperature_c_text,time_h,time_text,vessel_type,stirring,washing_solvent,washing_cycles,activation_text,activation_temp_c,activation_time_h,crystal_morphology,yield_percent,crystal_size,topology_code,metal_cluster_connectivity,unit_cell_short,pore_diameter_A,BET_surface_area_m2g,air_stable,water_stable,tga_decomposition_temp_c,applications,reference,status,error
10.1039/c6cc03264h,downloaded\10.1039_c6cc03264h.pdf,SI downloaded\10.1039_c6cc03264h_SI.pdf,mof_json_store\10.1039_c6cc03264h\raw_output.json,mof_json_store\10.1039_c6cc03264h\synthesis_010.json,yes,High-throughput screen: many reactions gave no peaks or no match by PXRD; initial reduced-acid attempts yielded mixed-phase/amorphous products.,MOF-545,,HfCl4,,"5.0 g/L, 0.016 M; 500 μL (0.0025 g, 0.0078 mmol)",0.0078,mmol,nan,,,,,nan,,,,,tetrakis(4-carboxyphenyl)porphyrin stock solution in DMF,H6TCPP,"0.87 g/L, 0.0011 M; 500 μL (0.00043 g, 0.00055 mmol)",0.00055,mmol,,,,,,,,,,,dichloroacetic acid,,"30 μL, 0.36 mmol",0.03,mL,,,,,,"N,N-dimethylformamide",DMF,stock solvent present; additional DMF 70 μL; total volume 1.1 mL,,,,,,130.0,130 °C,18.0,18 h,0.5 dram Pyrex vial,,,,,,,,,,,,,,,,,,,10.1039/c6cc03264h,ok,
10.1039/c6cc03264h,downloaded\10.1039_c6cc03264h.pdf,SI downloaded\10.1039_c6cc03264h_SI.pdf,mof_json_store\10.1039_c6cc03264h\raw_output.json,mof_json_store\10.1039_c6cc03264h\synthesis_011.json,yes,High-throughput screen: many reactions gave no peaks or no match by PXRD; initial reduced-acid attempts yielded mixed-phase/amorphous products.,MOF-525,,HfCl4,,"5.2 g/L, 0.016 M; 200 μL (0.0010 g, 0.0032 mmol)",0.0032,mmol,nan,,,,,nan,,,,,tetrakis(4-carboxyphenyl)porphyrin stock solution in DMF,H6TCPP,"9.8 g/L, 0.012 M; 200 μL (0.0020 g, 0.0025 mmol)",0.0025,mmol,,,,,,,,,,,acetic acid,,"65 μL, 0.0011 mmol",0.065,mL,,,,,,"N,N-dimethylformamide",DMF,stock solvent present; additional DMF 200 μL; total volume 0.665 mL,,,,,,90.0,90 °C,18.0,18 h,0.5 dram Pyrex vial,,,,,,,,,,,,,,,,,,,10.1039/c6cc03264h,ok,
10.1039/c6cc03264h,downloaded\10.1039_c6cc03264h.pdf,SI downloaded\10.1039_c6cc03264h_SI.pdf,mof_json_store\10.1039_c6cc03264h\raw_output.json,mof_json_store\10.1039_c6cc03264h\synthesis_012.json,yes,High-throughput screen: many reactions gave no peaks or no match by PXRD; initial reduced-acid attempts yielded mixed-phase/amorphous products.,PCN-223,,Co(NO3)2·4H2O,,"4.30 g/L, 0.013 M; 300 μL (0.0013 g, 0.0040 mmol)",0.004,mmol,nan,,,,,nan,,,,,tetrakis(4-carboxyphenyl)porphyrin stock solution in DMF,H6TCPP,"6.10 g/L, 0.0077 M; 400 μL (0.0025 g, 0.0031 mmol)",0.0031,mmol,,,,,,,,,,,acetic acid,,"160 μL, 0.0028 mmol",0.16,mL,,,,,,"N,N-dimethylformamide",DMF,stock solvent present; additional DMF 50 μL; total volume 0.910 mL,,,,,,90.0,90 °C,18.0,18 h,0.5 dram Pyrex vial,,,,,,,,,,,,,,,,,,,10.1039/c6cc03264h,ok,
10.1039/c4ce02204a,downloaded\10.1039_c4ce02204a.pdf,SI downloaded\10.1039_c4ce02204a_SI.pdf,mof_json_store\10.1039_c4ce02204a\raw_output.json,mof_json_store\10.1039_c4ce02204a\synthesis_001.json,no,,,,Er(NO3)3·6H2O,,0.4 mmol (79.9 mg),0.4,mmol,nan,,,,,nan,,,,,"3,3′-dimethoxy-2,2′-bipyridine-6,6′-dicarboxylic acid",mbpdcH2,0.2 mmol (63.5 mg),0.2,mmol,,,,,,,,,,,,,,,,,,,,,water,H2O,13 mL,13.0,,,,,160.0,160 °C,96.0,4 days,15 mL stainless steel bomb,static,water,,Activated at 120 °C under vacuum for 8 h (for catalysis tests),120.0,8.0,blue block crystals,81.0,,,,"a=16.892(3), b=15.722(2), c=5.8595(9) Å, β=106.112(2)°, C2/c (monoclinic)",,,not_reported,not_reported,,Strecker catalysis,10.1039/c4ce02204a,ok,
10.1039/c4ce02204a,downloaded\10.1039_c4ce02204a.pdf,SI downloaded\10.1039_c4ce02204a_SI.pdf,mof_json_store\10.1039_c4ce02204a\raw_output.json,mof_json_store\10.1039_c4ce02204a\synthesis_002.json,no,,,,Tm(NO3)3·6H2O,,0.4 mmol (79.9 mg),0.4,mmol,nan,,,,,nan,,,,,"3,3′-dimethoxy-2,2′-bipyridine-6,6′-dicarboxylic acid",mbpdcH2,0.2 mmol (63.5 mg),0.2,mmol,,,,,,,,,,,,,,,,,,,,,water,H2O,13 mL,13.0,,,,,140.0,140 °C,96.0,4 days,15 mL stainless steel bomb,static,,,Activated at 120 °C under vacuum for 8 h (for catalysis tests),120.0,8.0,blue crystals,85.0,,,,"a=18.211(3), b=5.1283(10), c=13.915(3) Å, β=96.803(2)°, P21/c (monoclinic)",,,not_reported,not_reported,402.0,Strecker catalysis,10.1039/c4ce02204a,ok,
10.1039/c2cc17190b,downloaded\10.1039_c2cc17190b.pdf,SI downloaded\10.1039_c2cc17190b_SI.pdf,mof_json_store\10.1039_c2cc17190b\raw_output.json,mof_json_store\10.1039_c2cc17190b\synthesis_001.json,no,,Cu–BTC (HKUST-1),,Cu(CH3COO)2,,1.22 g (5 mmol),5,mmol,nan,,,,,nan,,,,,"benzene-1,3,5-tricarboxylic acid",BTC,0.58 g (2.76 mmol),0.58,g,,,,,,,,,,,,,,,,,,,,,dimethyl sulfoxide,DMSO,5 g,,,,,,120.0,120 °C,72.0,72 h,Petri dish,static,ethanol,reflux 1 h (30 mL),80 °C for 24 h,80.0,24.0,blue powder,,1 mm,,,,9.0,1812.0,not_reported,not_reported,,,10.1039/c2cc17190b,ok,
10.1039/c2cc17190b,downloaded\10.1039_c2cc17190b.pdf,SI downloaded\10.1039_c2cc17190b_SI.pdf,mof_json_store\10.1039_c2cc17190b\raw_output.json,mof_json_store\10.1039_c2cc17190b\synthesis_002.json,no,,Cu–BTC (HKUST-1),,MnCl2·4H2O,,1.22 g (5 mmol),5,mmol,nan,,,,,nan,,,,,"benzene-1,3,5-tricarboxylic acid",BTC,0.58 g (2.76 mmol),0.58,g,,,,,,,,,,,,,,,,,,,,,dimethyl sulfoxide,DMSO,5 g,,,,,,120.0,120 °C,12.0,12 h,Petri dish,static,ethanol,reflux 1 h (30 mL),80 °C for 24 h,80.0,24.0,blue powder,,,,,,,,not_reported,not_reported,,,10.1039/c2cc17190b,ok,
10.1039/c7sc04269h,downloaded\10.1039_c7sc04269h.pdf,SI downloaded\10.1039_c7sc04269h_SI.pdf,mof_json_store\10.1039_c7sc04269h\raw_output.json,mof_json_store\10.1039_c7sc04269h\synthesis_001.json,no,,,,MnCl2·4H2O,,68 mg,0.453617,mmol,nan,,,,,nan,,,,,2-methylimidazole,2-MeIM,122 mg,122.0,mg,,,,,,,,,,,sorbitol–alkylamine surfactant (SAAS-C12),,60 mg,60.0,mg,,,,,,dichloromethane,DCM,62 mL + 10 mL (ligand solution),,water,H2O,16 mL,16.0,25.0,room temperature (25 °C),8.0,8 h,glass bottle,stirred,"EtOH, H2O",five times,dried in vacuum oven at 70 °C for 12 h,70.0,12.0,white powder,,,,,,,,,,,,10.1039/c7sc04269h,ok,
10.1021/cm300439e,downloaded\10.1021_cm300439e.pdf,SI downloaded\10.1021_cm300439e_SI.pdf,mof_json_store\10.1021_cm300439e\raw_output.json,mof_json_store\10.1021_cm300439e\synthesis_001.json,no,,MIL-96 (Al),,Zn(NO3)2·6H2O,,molar composition 1.2 (relative to Me3btc = 1.0),,,nan,,,,,nan,,,,,"trimethyl 1,3,5-benzenetricarboxylate",Me3btc,molar composition 1.0,,,,,,,,,,,,,,,,,,,,,,,water,H2O,molar composition 500,,,,,,180.0,180 b0C,16.0,16 h,Teflon-lined Vespel NMR tube,static,water,,dried at room temperature,,,hexagonal plates,,5 ·10 b5m (after 16 h),,contains Al3( b5 3-O) trimer units,P6 3/mmc (space group),,,,,,,10.1021/cm300439e,ok,
10.1021/cm300439e,downloaded\10.1021_cm300439e.pdf,SI downloaded\10.1021_cm300439e_SI.pdf,mof_json_store\10.1021_cm300439e\raw_output.json,mof_json_store\10.1021_cm300439e\synthesis_002.json,no,,MIL-100 (Al),,Cu(NO3)2·6H2O,,molar composition 1.5 (relative to Me3btc = 1.0),,,nan,,,,,nan,,,,,"trimethyl 1,3,5-benzenetricarboxylate",Me3btc,molar composition 1.0,,,,,,,,,,,,,"nitric acid (aqueous, 1 M)",HNO3,molar composition 2.0 (1 M aqueous),,,,,,,,water,H2O,molar composition 400,,,,,,180.0,180 b0C,,1 6 h (MIL-100 as unique crystalline product in this window),Teflon-lined Vespel NMR tube,static,water,,dried at room temperature,,,octahedra,,<1 b5m at 2 h; larger well-defined octahedra by 5 h,,Al3( b5 3-O) trimer SBU,Fd ad3 b9m (space group),,,,,,,10.1021/cm300439e,ok,
10.1021/cm300439e,downloaded\10.1021_cm300439e.pdf,SI downloaded\10.1021_cm300439e_SI.pdf,mof_json_store\10.1021_cm300439e\raw_output.json,mof_json_store\10.1021_cm300439e\synthesis_003.json,no,,MIL-110 (Al),,Ni(NO3)2·6H2O,,molar composition 1.5 (relative to Me3btc = 1.0),,,nan,,,,,nan,,,,,"trimethyl 1,3,5-benzenetricarboxylate",Me3btc,molar composition 1.0,,,,,,,,,,,,,"nitric acid (aqueous, 4 M)",HNO3,molar composition 4.5 (4 M aqueous),,,,,,,,water,H2O,molar composition 250,,,,,,180.0,180 b0C,15.0,15 h (MIL-110 dominant/final),Teflon-lined Vespel NMR tube,static,water,,dried at room temperature,,,hexagonal needles,,ca. 50 b5m length (observed at 9 h; size unchanged at 15 h),,Al8(OH)15(H2O)3 octameric unit,P6 ad2c (space group),,,,,,,10.1021/cm300439e,ok,
10.1021/acs.inorgchem.4c03067,downloaded\10.1021_acs.inorgchem.4c03067.pdf,SI downloaded\10.1021_acs.inorgchem.4c03067_SI.pdf,mof_json_store\10.1021_acs.inorgchem.4c03067\raw_output.json,mof_json_store\10.1021_acs.inorgchem.4c03067\synthesis_001.json,no,,,,CdCl2,,0.10 g (0.93 mmol),0.93,mmol,nan,,0.20 g,0.2,g,nan,,,,,"1,2-bis(diphenylphosphino)ethane",dppe,0.05 g (0.25 mmol),0.05,g,,,,,,,,,,,NaOH solution,,"1.0 M NaOH, pH adjusted to 5.0",,,,,,,,water,H2O,5 mL,5.0,,,,,180.0,180 °C,120.0,120 h,25 mL sealed reaction vessel,magnetically stirred 0.5 h before sealing,,,,,,colorless transparent rhombic crystals,49.0,,,POM-supported 3D framework; [SiW12O40]4− 4-connected node; binuclear [Ag(dedpo)]2 2+ units and {-dedpo-Ag-dedpo-} chains,"triclinic P-1; a=15.6006(15) Å, b=20.324(2) Å, c=20.485(2) Å, α=85.243(2)°, β=85.132(2)°, γ=80.001(2)°",,,not_reported,not_reported,380.0,sensing,10.1021/acs.inorgchem.4c03067,ok,
10.1021/acs.inorgchem.4c03067,downloaded\10.1021_acs.inorgchem.4c03067.pdf,SI downloaded\10.1021_acs.inorgchem.4c03067_SI.pdf,mof_json_store\10.1021_acs.inorgchem.4c03067\raw_output.json,mof_json_store\10.1021_acs.inorgchem.4c03067\synthesis_002.json,no,,,,Cu(CH3COO)2·1H2O,,0.10 g (0.93 mmol),0.93,mmol,Fe(NO3)3·9H2O,,0.20 g,0.2,g,Zn(CH3COO)2·2H2O,,,,,"1,2-bis(diphenylphosphino)ethane",dppe,0.05 g (0.25 mmol),0.05,g,,,,,,,,,,,NaOH solution,,"1.0 M NaOH, pH adjusted to ~4.0",,,,,,,,water,H2O,5 mL,5.0,,,,,180.0,180 °C,120.0,120 h,25 mL stainless steel reactor,magnetically stirred 0.5 h before sealing,,,,,,colorless block crystals,59.0,,,2D POM-supported layer; trinuclear {Ag3(dppeo)2}3+ clusters linked by dppeo; [PW12O40]3− 2-connected node,"triclinic P-1; a=13.3859(3) Å, b=14.9463(4) Å, c=15.1897(4) Å, α=69.501(3)°, β=67.901(2)°, γ=74.261(2)°",,,not_reported,not_reported,380.0,sensing,10.1021/acs.inorgchem.4c03067,ok,
10.1039/c6ta04927c,downloaded\10.1039_c6ta04927c.pdf,SI downloaded\10.1039_c6ta04927c_SI.pdf,mof_json_store\10.1039_c6ta04927c\raw_output.json,mof_json_store\10.1039_c6ta04927c\synthesis_001.json,no,,FJI-H12,1474064,Cu(CH3COO)2·1H2O,,"0.03 mol/L, 1.0 mL (aqueous)",30,mmol,Fe(NO3)3·9H2O,,,,,Zn(CH3COO)2·2H2O,,,,,"2,4,6-tri(1-imidazolyl)-1,3,5-triazine",Timt,11.2 mg (0.04 mmol),0.04,mmol,,,,,,,,,,,,,,,,,,,,,ethanol,EtOH,1 mL (Timt solution),1.0,water,H2O,1.0 mL (metal solution),1.0,25,room temperature,72.0,3 days,5 mL glass vial (layering),static,,,,,,light pink octahedral single crystals,,,,"two-fold interpenetrated octahedral M6L4 cages; NCS N-bound, S free","a=23.3588(3), b=23.3588(3), c=31.3531(1), I41/a",14.9,,not_reported,yes,200.0,Hg_removal,10.1039/c6ta04927c,ok,
10.1021/acs.cgd.7b00119,downloaded\10.1021_acs.cgd.7b00119.pdf,SI downloaded\10.1021_acs.cgd.7b00119_SI.pdf,mof_json_store\10.1021_acs.cgd.7b00119\raw_output.json,mof_json_store\10.1021_acs.cgd.7b00119\synthesis_001.json,no,,NKU-106,1528199,Zn(NO3)2·6H2O,,0.21 mmol,0.21,mmol,nan,,,,,nan,,,,,"5,5′-((thiophene-2,5-dicarbonyl)bis(azanediyl))diisophthalic acid",H4Tdada,0.07 mmol,0.07,mmol,,,,,,,,,,,,,,,,,,,,,"N,N-dimethylacetamide",DMA,3 mL,3.0,,,,,95.0,95 °C,72.0,72 h,,,,,,,,block colorless crystals,56.0,,lon,Zn2 dinuclear cluster,"a=10.246(2), b=16.147(3), c=19.161(4) Å, β=99.98(3)°, P21",,,not_reported,not_reported,,,10.1021/acs.cgd.7b00119,ok,
10.1021/acs.cgd.7b00119,downloaded\10.1021_acs.cgd.7b00119.pdf,SI downloaded\10.1021_acs.cgd.7b00119_SI.pdf,mof_json_store\10.1021_acs.cgd.7b00119\raw_output.json,mof_json_store\10.1021_acs.cgd.7b00119\synthesis_002.json,no,,NKU-107,1528197,Zn(CH3COO)2·2H2O,,0.21 mmol,0.21,mmol,nan,,,,,nan,,,,,"5,5′-((thiophene-2,5-dicarbonyl)bis(azanediyl))diisophthalic acid",H4Tdada,0.07 mmol,0.07,mmol,,,,,,,,,,,nitric acid,HNO3,part of DMF/H2O/HNO3 (3:1:0.05),,,,,,,,"N,N-dimethylformamide",DMF,DMF/H2O/HNO3 (3:1:0.05),,water,H2O,DMF/H2O/HNO3 (3:1:0.05),,95.0,95 °C,72.0,72 h,,,,,,,,block colorless crystals,60.0,,dia,2-fold interpenetrated dia net,"a=9.762(2), b=10.205(2), c=18.162(4) Å, α=102.41(3)°, β=100.76(3)°, γ=97.96(3)°, P-1",,,not_reported,not_reported,200.0,,10.1021/acs.cgd.7b00119,ok,
10.1021/acs.cgd.7b00119,downloaded\10.1021_acs.cgd.7b00119.pdf,SI downloaded\10.1021_acs.cgd.7b00119_SI.pdf,mof_json_store\10.1021_acs.cgd.7b00119\raw_output.json,mof_json_store\10.1021_acs.cgd.7b00119\synthesis_003.json,no,,NKU-108,1528198,Cd(CH3COO)2·2H2O,,0.10 mmol,0.1,mmol,nan,,,,,nan,,,,,5-(1H-pyrazole-4-carboxamido)isophthalic acid,H3Pycia,0.05 mmol,0.05,mmol,,,,,,,,,,,,,,,,,,,,,"N,N-dimethylformamide",DMF,3 mL,3.0,ethanol,EtOH,1 mL,1.0,95.0,95 °C,72.0,3 days,Parr Teflon-lined stainless steel vessel,,EtOH,soaked 72 h,110 °C under high vacuum (<1e-5 Torr),110.0,,block colorless crystals,65.0,,,Zn4(μ3-OH)2 6-connected tetranuclear SBU,"a=22.168(3) Å, c=37.019(7) Å, V=15755(4) Å3, R-3",18.5,982.0,not_reported,yes,400.0,CO2_capture;hydrocarbon_storage,10.1021/acs.cgd.7b00119,ok,
10.1039/c8ce00050f,downloaded\10.1039_c8ce00050f.pdf,,mof_json_store\10.1039_c8ce00050f\raw_output.json,mof_json_store\10.1039_c8ce00050f\synthesis_001.json,yes,High Me2bdc ratios (≥45%) produced boehmite by-product; MIL-53 not obtained as pure phase.,MIL-53(Al),,ZrCl4,,6.5 g,27.8927,mmol,nan,,,,,nan,,,,,terephthalic acid,H2bdc,1.44 g,1.44,g,,,,,,,,,,,,,,,,,,,,,deionized water,H2O,25 mL,25.0,,,,,210.0,210 °C,72.0,72 h,100 mL Teflon cell sealed in steel Parr autoclave,static,deionized water,,"dried at 60 °C for 8 h; prior to gas sorption: heated in a muffle furnace at 330 °C for 3 days, then dynamic vacuum at 180 °C overnight",,,white rhombic block crystals,,2–5 μm,,1D trans chains of corner-sharing AlO4(OH)2 octahedra,,,1297.0,not_reported,not_reported,,CO2_capture,10.1039/c8ce00050f,ok,
10.1039/c8ce00050f,downloaded\10.1039_c8ce00050f.pdf,,mof_json_store\10.1039_c8ce00050f\raw_output.json,mof_json_store\10.1039_c8ce00050f\synthesis_002.json,yes,High Me2bdc ratios (≥45%) produced boehmite by-product; MIL-53 not obtained as pure phase.,MIL-53(Al),,Cu(NO3)2,,6.5 g,34.6568,mmol,Zn(NO3)2·4H2O,,,,,nan,,,,,terephthalic acid,H2bdc,partially replaced by Me2bdc (4 mol% of H2bdc),,,"dimethyl 1,4-benzenedicarboxylate",Me2bdc,4% (mol) of H2bdc equivalently replaced by Me2bdc,,,,,,,,,,,,,,,,,,deionized water,H2O,25 mL,25.0,,,,,210.0,210 °C,72.0,72 h,100 mL Teflon cell sealed in steel Parr autoclave,static,deionized water,,"dried at 60 °C for 8 h; prior to gas sorption: heated in a muffle furnace at 330 °C for 3 days, then dynamic vacuum at 180 °C overnight",,,MIL-53-M1: blocks and small rods,,~0.93 ± 0.3 μm (blocks) and ~0.75 μm (rods),,1D trans chains of corner-sharing AlO4(OH)2 octahedra,,,1470.0,not_reported,not_reported,,CO2_capture,10.1039/c8ce00050f,ok,
10.1039/c8ce00050f,downloaded\10.1039_c8ce00050f.pdf,,mof_json_store\10.1039_c8ce00050f\raw_output.json,mof_json_store\10.1039_c8ce00050f\synthesis_003.json,yes,High Me2bdc ratios (≥45%) produced boehmite by-product; MIL-53 not obtained as pure phase.,MIL-53(Al),,Cu(NO3)2,,6.5 g,34.6568,mmol,Zn(CH3COO)2·2H2O,,,,,nan,,,,,terephthalic acid,H2bdc,partially replaced by Me2bdc (8 mol% of H2bdc),,,"dimethyl 1,4-benzenedicarboxylate",Me2bdc,8% (mol) of H2bdc equivalently replaced by Me2bdc,,,,,,,,,,,,,,,,,,deionized water,H2O,25 mL,25.0,,,,,210.0,210 °C,72.0,72 h,100 mL Teflon cell sealed in steel Parr autoclave,static,deionized water,,"dried at 60 °C for 8 h; prior to gas sorption: heated in a muffle furnace at 330 °C for 3 days, then dynamic vacuum at 180 °C overnight",,,MIL-53-M2: rod-like; cuspidal quadrangular prisms emerging,,0.58–1.62 μm,,1D trans chains of corner-sharing AlO4(OH)2 octahedra,,,1476.0,not_reported,not_reported,,CO2_capture,10.1039/c8ce00050f,ok,
10.1039/c8ce00050f,downloaded\10.1039_c8ce00050f.pdf,,mof_json_store\10.1039_c8ce00050f\raw_output.json,mof_json_store\10.1039_c8ce00050f\synthesis_004.json,yes,High Me2bdc ratios (≥45%) produced boehmite by-product; MIL-53 not obtained as pure phase.,MIL-53(Al),,Cu(NO3)2,,6.5 g,34.6568,mmol,Zn(CH3COO)2·2H2O,,,,,nan,,,,,terephthalic acid,H2bdc,partially replaced by Me2bdc (15 mol% of H2bdc),,,"dimethyl 1,4-benzenedicarboxylate",Me2bdc,15% (mol) of H2bdc equivalently replaced by Me2bdc,,,,,,,,,,,,,,,,,,deionized water,H2O,25 mL,25.0,,,,,210.0,210 °C,72.0,72 h,100 mL Teflon cell sealed in steel Parr autoclave,static,deionized water,,"dried at 60 °C for 8 h; prior to gas sorption: heated in a muffle furnace at 330 °C for 3 days, then dynamic vacuum at 180 °C overnight",,,MIL-53-M3: flake-like rhombic sheets and truncated square prisms,,0.25–1.17 μm,,1D trans chains of corner-sharing AlO4(OH)2 octahedra,,,1505.0,not_reported,not_reported,,CO2_capture,10.1039/c8ce00050f,ok,
10.1039/c8ce00050f,downloaded\10.1039_c8ce00050f.pdf,,mof_json_store\10.1039_c8ce00050f\raw_output.json,mof_json_store\10.1039_c8ce00050f\synthesis_005.json,yes,High Me2bdc ratios (≥45%) produced boehmite by-product; MIL-53 not obtained as pure phase.,MIL-53(Al),,ZrOCl2·8H2O,,6.5 g,30.9149,mmol,nan,,,,,nan,,,,,terephthalic acid,H2bdc,partially replaced by Me2bdc (30 mol% of H2bdc),,,"dimethyl 1,4-benzenedicarboxylate",Me2bdc,30% (mol) of H2bdc equivalently replaced by Me2bdc,,,,,,,,,,,,,,,,,,deionized water,H2O,25 mL,25.0,,,,,210.0,210 °C,72.0,72 h,100 mL Teflon cell sealed in steel Parr autoclave,static,deionized water,,"dried at 60 °C for 8 h; prior to gas sorption: heated in a muffle furnace at 330 °C for 3 days, then dynamic vacuum at 180 °C overnight",,,MIL-53-M4: rectangular blocks,,0.15–0.98 μm,,1D trans chains of corner-sharing AlO4(OH)2 octahedra,,,1065.0,not_reported,not_reported,,CO2_capture,10.1039/c8ce00050f,ok,
10.1002/ejic.201601239,downloaded\10.1002_ejic.201601239.pdf,SI downloaded\10.1002_ejic.201601239_SI.pdf,mof_json_store\10.1002_ejic.201601239\raw_output.json,mof_json_store\10.1002_ejic.201601239\synthesis_001.json,yes,Using EtOH with Cu(NO3)2·3H2O as metal source gave non–phase-pure products (extra PXRD peaks; Fig. S6).,[Cu3(BTC)2–x(IP)x] (D1),,Zn(CH3COO)2·2H2O,,"488 mg, 1.4 mmol",1.4,mmol,nan,,,,,nan,,,,,"benzene-1,3,5-tricarboxylic acid",BTC,"100 mg, 0.48 mmol",0.48,mmol,isophthalic acid,IP,"80 mg, 0.48 mmol",0.48,mmol,,,,,,,,,,,,,,,,"N,N-dimethylformamide",DMF,14 mL,14.0,,,,,80.0,80 °C,20.0,20 h,screw-top jar,static,"DMF, EtOH, acetone",3× each (30 mL),170 °C under dynamic vacuum (~1e-3 mbar) for 24 h,170.0,24.0,blue powder; octahedral particles,,,,,,,1833.0,not_reported,not_reported,300.0,,10.1002/ejic.201601239,ok,
10.1002/ejic.201601239,downloaded\10.1002_ejic.201601239.pdf,SI downloaded\10.1002_ejic.201601239_SI.pdf,mof_json_store\10.1002_ejic.201601239\raw_output.json,mof_json_store\10.1002_ejic.201601239\synthesis_002.json,yes,Using EtOH with Cu(NO3)2·3H2O as metal source gave non–phase-pure products (extra PXRD peaks; Fig. S6).,[Cu3(BTC)2–x(IP)x] (D2),,FeCl3·6H2O,,"488 mg, 1.4 mmol",1.4,mmol,nan,,,,,nan,,,,,"benzene-1,3,5-tricarboxylic acid",BTC,"100 mg, 0.48 mmol",0.48,mmol,isophthalic acid,IP,160 mg (2 equiv. vs H3BTC),,,,,,,,,,,,,,,,,,"N,N-dimethylformamide",DMF,14 mL,14.0,,,,,80.0,80 °C,20.0,20 h,screw-top jar,static,"DMF, EtOH, acetone",3× each (30 mL),170 °C under dynamic vacuum (~1e-3 mbar) for 24 h,170.0,24.0,blue powder; octahedral particles,,,,,,,2030.0,not_reported,not_reported,300.0,,10.1002/ejic.201601239,ok,
10.1002/ejic.201601239,downloaded\10.1002_ejic.201601239.pdf,SI downloaded\10.1002_ejic.201601239_SI.pdf,mof_json_store\10.1002_ejic.201601239\raw_output.json,mof_json_store\10.1002_ejic.201601239\synthesis_004.json,yes,Using EtOH with Cu(NO3)2·3H2O as metal source gave non–phase-pure products (extra PXRD peaks; Fig. S6).,[Cu3(BTC)2–x(IP)x] (D4),,InBr3,,"488 mg, 1.4 mmol",1.4,mmol,nan,,,,,nan,,,,,"benzene-1,3,5-tricarboxylic acid",BTC,"100 mg, 0.48 mmol",0.48,mmol,isophthalic acid,IP,160 mg (2 equiv. vs H3BTC),,,,,,,,,,,,,,,,,,ethanol,EtOH,24 mL,24.0,,,,,80.0,80 °C,20.0,20 h,Teflon-lined autoclave,static,"EtOH, acetone",3× each (30 mL),120 °C under dynamic vacuum (~1e-3 mbar) for 24 h,120.0,24.0,blue powder; octahedral particles,,,,,,,1973.0,not_reported,not_reported,300.0,,10.1002/ejic.201601239,ok,
10.1002/ejic.201601239,downloaded\10.1002_ejic.201601239.pdf,SI downloaded\10.1002_ejic.201601239_SI.pdf,mof_json_store\10.1002_ejic.201601239\raw_output.json,mof_json_store\10.1002_ejic.201601239\synthesis_005.json,yes,Using EtOH with Cu(NO3)2·3H2O as metal source gave non–phase-pure products (extra PXRD peaks; Fig. S6).,[Cu3(BTC)2–x(IP)x] (D5),,Cu(NO3)2·3H2O,,"171 mg, 0.70 mmol",0.7,mmol,nan,,,,,nan,,,,,"benzene-1,3,5-tricarboxylic acid",BTC,"50 mg, 0.24 mmol",0.24,mmol,isophthalic acid,IP,"40 mg, 0.24 mmol",0.24,mmol,,,,,,tetrafluoroboric acid (concentrated),HBF4,0.3 mL (concd.),,,,,,,,"N,N-dimethylformamide",DMF,7 mL,7.0,,,,,80.0,80 °C,20.0,20 h,screw-top jar,static,"DMF, EtOH, acetone",3× each (30 mL),140 °C under dynamic vacuum (~1e-3 mbar) for 24 h,140.0,24.0,blue powder; octahedral particles,,,,,,,1841.0,not_reported,not_reported,,,10.1002/ejic.201601239,ok,
10.1002/ejic.201601239,downloaded\10.1002_ejic.201601239.pdf,SI downloaded\10.1002_ejic.201601239_SI.pdf,mof_json_store\10.1002_ejic.201601239\raw_output.json,mof_json_store\10.1002_ejic.201601239\synthesis_006.json,yes,Using EtOH with Cu(NO3)2·3H2O as metal source gave non–phase-pure products (extra PXRD peaks; Fig. S6).,[Cu3(BTC)2–x(IP)x] (D6),,Cu(NO3)2·3H2O,,"171 mg, 0.70 mmol",0.7,mmol,nan,,,,,nan,,,,,"benzene-1,3,5-tricarboxylic acid",BTC,"50 mg, 0.24 mmol",0.24,mmol,isophthalic acid,IP,80 mg,,,,,,,,tetrafluoroboric acid (concentrated),HBF4,0.3 mL (concd.),,,,,,,,"N,N-dimethylformamide",DMF,7 mL,7.0,,,,,80.0,80 °C,20.0,20 h,screw-top jar,static,"DMF, EtOH, acetone",3× each (30 mL),140 °C under dynamic vacuum (~1e-3 mbar) for 24 h,140.0,24.0,blue powder; octahedral particles,,,,,,,1305.0,not_reported,not_reported,,,10.1002/ejic.201601239,ok,
10.1002/ejic.201601239,downloaded\10.1002_ejic.201601239.pdf,SI downloaded\10.1002_ejic.201601239_SI.pdf,mof_json_store\10.1002_ejic.201601239\raw_output.json,mof_json_store\10.1002_ejic.201601239\synthesis_009.json,yes,Using EtOH with Cu(NO3)2·3H2O as metal source gave non–phase-pure products (extra PXRD peaks; Fig. S6).,HKUST-1 (Cu-BTC),,MnCl2·4H2O,,"438 mg, 1.8 mmol",1.8,mmol,nan,,,,,nan,,,,,"benzene-1,3,5-tricarboxylic acid",BTC,"210 mg, 1.0 mmol",1.0,mmol,,,,,,,,,,,,,,,,,,,,,water,H2O,H2O/EtOH 1:1 (total 12 mL),6.0,ethanol,EtOH,H2O/EtOH 1:1 (total 12 mL),6.0,100.0,100 °C,12.0,12 h,Teflon-lined autoclave,static,"H2O, EtOH",several times,120 °C under dynamic vacuum (~1e-3 mbar) for 24 h,120.0,24.0,,,,,,,,1561.0,not_reported,not_reported,330.0,,10.1002/ejic.201601239,ok,
10.1039/c9me00176j,downloaded\10.1039_c9me00176j.pdf,SI downloaded\10.1039_c9me00176j_SI.pdf,mof_json_store\10.1039_c9me00176j\raw_output.json,mof_json_store\10.1039_c9me00176j\synthesis_001.json,no,,,1971376,MnCl2·4H2O,,0.3 mmol,0.3,mmol,nan,,,,,nan,,,,,"4,4′-oxybisbenzoic acid",H2OBA,"0.077 g, 0.3 mmol",0.077,g,,,,,,,,,,,2-fluorobenzoic acid,HFBA,"0.3 g, 2.14 mmol",0.3,g,HNO3,,"75 μL (105 mg, 1.15 mmol)",75.0,μL,"N,N-dimethylformamide",DMF,9 mL,9.0,methanol,MeOH,0.5 mL,0.5,100.0,100 °C,96.0,~96 h,23 mL glass vial,static,DMF,3× (5 mL each),dried in air,,,colorless rhombic plate crystals,40-50,,pcu,RE6(μ3-OH)8 hexanuclear SBU; 12-connected node,"a=27.755(2) Å, b=27.755(2) Å, c=24.566(4) Å, α=90°, β=90°, γ=120°, R3",,,not_reported,not_reported,450.0,luminescence;sensing,10.1039/c9me00176j,ok,
10.1039/c9me00176j,downloaded\10.1039_c9me00176j.pdf,SI downloaded\10.1039_c9me00176j_SI.pdf,mof_json_store\10.1039_c9me00176j\raw_output.json,mof_json_store\10.1039_c9me00176j\synthesis_002.json,no,,,,Zn(NO3)2·1H2O,,0.3 mmol,0.3,mmol,nan,,,,,nan,,,,,"4,4′-oxybisbenzoic acid",H2OBA,"0.077 g, 0.3 mmol",0.077,g,,,,,,,,,,,2-fluorobenzoic acid,HFBA,"0.3 g, 2.14 mmol",0.3,g,HNO3,,"75 μL (105 mg, 1.15 mmol)",75.0,μL,"N,N-dimethylformamide",DMF,9 mL,9.0,methanol,MeOH,0.5 mL,0.5,100.0,100 °C,96.0,~96 h,23 mL glass vial,static,DMF,3× (5 mL each),dried in air,,,colorless microcrystalline powder,40-50,,pcu,RE6(μ3-OH)8 hexanuclear SBU; 12-connected node,,,,not_reported,not_reported,450.0,luminescence;sensing,10.1039/c9me00176j,ok,
10.1039/c9me00176j,downloaded\10.1039_c9me00176j.pdf,SI downloaded\10.1039_c9me00176j_SI.pdf,mof_json_store\10.1039_c9me00176j\raw_output.json,mof_json_store\10.1039_c9me00176j\synthesis_003.json,no,,,,Cd(NO3)2·4H2O,,0.3 mmol,0.3,mmol,nan,,,,,nan,,,,,"4,4′-oxybisbenzoic acid",H2OBA,"0.077 g, 0.3 mmol",0.077,g,,,,,,,,,,,2-fluorobenzoic acid,HFBA,"0.3 g, 2.14 mmol",0.3,g,HNO3,,"75 μL (105 mg, 1.15 mmol)",75.0,μL,"N,N-dimethylformamide",DMF,9 mL,9.0,methanol,MeOH,0.5 mL,0.5,100.0,100 °C,96.0,~96 h,23 mL glass vial,static,DMF,3× (5 mL each),dried in air,,,colorless microcrystalline powder,40-50,,pcu,RE6(μ3-OH)8 hexanuclear SBU; 12-connected node,,,,not_reported,not_reported,450.0,luminescence;sensing,10.1039/c9me00176j,ok,
10.1039/c9me00176j,downloaded\10.1039_c9me00176j.pdf,SI downloaded\10.1039_c9me00176j_SI.pdf,mof_json_store\10.1039_c9me00176j\raw_output.json,mof_json_store\10.1039_c9me00176j\synthesis_004.json,no,,,1971377,CoSO4·7H2O,,0.3 mmol,0.3,mmol,nan,,,,,nan,,,,,"4,4′-oxybisbenzoic acid",H2OBA,"0.077 g, 0.3 mmol",0.077,g,,,,,,,,,,,2-fluorobenzoic acid,HFBA,"0.3 g, 2.14 mmol",0.3,g,HNO3,,"75 μL (105 mg, 1.15 mmol)",75.0,μL,"N,N-dimethylformamide",DMF,9 mL,9.0,methanol,MeOH,0.5 mL,0.5,100.0,100 °C,96.0,~96 h,23 mL glass vial,static,DMF,3× (5 mL each),dried in air,,,colorless rhombic plate crystals,40-50,,pcu,RE6(μ3-OH)8 hexanuclear SBU; 12-connected node,"a=27.765(1) Å, b=27.765(1) Å, c=24.633(1) Å, α=90°, β=90°, γ=120°, R3",,,not_reported,not_reported,450.0,luminescence;sensing,10.1039/c9me00176j,ok,
10.1039/c9me00176j,downloaded\10.1039_c9me00176j.pdf,SI downloaded\10.1039_c9me00176j_SI.pdf,mof_json_store\10.1039_c9me00176j\raw_output.json,mof_json_store\10.1039_c9me00176j\synthesis_005.json,no,,,,NiSO4·7H2O,,"0.1 M, 2.85 mL (0.285 mmol)",0.285,mmol,nan,,"0.1 M, 0.15 mL (0.015 mmol)",0.015,mmol,nan,,,,,"4,4′-oxybisbenzoic acid",H2OBA,"0.077 g, 0.3 mmol",0.077,g,,,,,,,,,,,2-fluorobenzoic acid,HFBA,"0.3 g, 2.14 mmol",0.3,g,HNO3,,"75 μL (105 mg, 1.15 mmol)",75.0,μL,"N,N-dimethylformamide",DMF,6 mL (ligand solution) + metal stock solutions in DMF: 2.85 mL Y(NO3)3 (0.1 M) and 0.15 mL Eu(NO3)3 (0.1 M),,methanol,MeOH,0.5 mL,0.5,100.0,100 °C,96.0,~96 h,23 mL glass vial,static,DMF,3× (5 mL each),dried in air,,,colorless rhombic plate crystals,45,,pcu,RE6(μ3-OH)8 hexanuclear SBU; 12-connected node,,,,not_reported,not_reported,450.0,luminescence;sensing,10.1039/c9me00176j,ok,
10.1039/c9me00176j,downloaded\10.1039_c9me00176j.pdf,SI downloaded\10.1039_c9me00176j_SI.pdf,mof_json_store\10.1039_c9me00176j\raw_output.json,mof_json_store\10.1039_c9me00176j\synthesis_006.json,no,,,,ZrOCl2·8H2O,,"0.1 M, 2.85 mL (0.285 mmol)",0.285,mmol,nan,,"0.1 M, volume not explicitly stated; analogous to Eu case",,,nan,,,,,"4,4′-oxybisbenzoic acid",H2OBA,"0.077 g, 0.3 mmol",0.077,g,,,,,,,,,,,2-fluorobenzoic acid,HFBA,"0.3 g, 2.14 mmol",0.3,g,HNO3,,"75 μL (105 mg, 1.15 mmol)",75.0,μL,"N,N-dimethylformamide",DMF,6 mL (ligand solution) + metal stock solutions in DMF (0.1 M): 2.85 mL Y(NO3)3 + Tb(NO3)3 solution added,,methanol,MeOH,0.5 mL,0.5,100.0,100 °C,96.0,~96 h,23 mL glass vial,static,DMF,3× (5 mL each),dried in air,,,colorless rhombic plate crystals,~45,,pcu,RE6(μ3-OH)8 hexanuclear SBU; 12-connected node,,,,not_reported,not_reported,450.0,luminescence;sensing,10.1039/c9me00176j,ok,
10.1039/b009542g,downloaded\10.1039_b009542g.pdf,,mof_json_store\10.1039_b009542g\raw_output.json,mof_json_store\10.1039_b009542g\synthesis_001.json,no,,"Eu2(1,4-BDS)(4-SB)2·3H2O",153699,ZrOCl2·8H2O,,1 mmol,1,mmol,nan,,,,,nan,,,,,4-sulfobenzoic acid,4-H2SB,3 mmol,3.0,mmol,"benzene-1,4-disulfonic acid","1,4-H2BDS",,,,,,,,,sulfuric acid (5 N aqueous),H2SO4,"5 N, 2 mL",,,,,,,,ethanol,EtOH,0.5 mL,0.5,,,,,130.0,130 °C,48.0,2 days,"thick-walled Pyrex tube, sealed under vacuum",static,,,,,,pale-yellow block crystals,75.0,,,,"a=15.90190(19), b=20.5627(3), c=8.14890(10) Å, Pnma",,,not_reported,yes,,luminescence,10.1039/b009542g,ok,
10.1039/b009542g,downloaded\10.1039_b009542g.pdf,,mof_json_store\10.1039_b009542g\raw_output.json,mof_json_store\10.1039_b009542g\synthesis_002.json,no,,"Gd2(1,4-BDS)(4-SB)2·3H2O",153700,ZrOCl2·8H2O,,1 mmol,1,mmol,nan,,,,,nan,,,,,4-sulfobenzoic acid,4-H2SB,3 mmol,3.0,mmol,"benzene-1,4-disulfonic acid","1,4-H2BDS",,,,,,,,,sulfuric acid (5 N aqueous),H2SO4,"5 N, 2 mL",,,,,,,,ethanol,EtOH,0.5 mL,0.5,,,,,130.0,130 °C,48.0,2 days,"thick-walled Pyrex tube, sealed under vacuum",static,,,,,,pale-yellow block crystals,85.0,,,,"a=15.855(2), b=20.492(3), c=8.1388(11) Å, Pnma",,,not_reported,not_reported,,,10.1039/b009542g,ok,
10.1039/c8cc04326d,downloaded\10.1039_c8cc04326d.pdf,SI downloaded\10.1039_c8cc04326d_SI.pdf,mof_json_store\10.1039_c8cc04326d\raw_output.json,mof_json_store\10.1039_c8cc04326d\synthesis_001.json,no,,ZIF-8,,Zn(NO3)2·6H2O,,7.344 g,33.7684,mmol,nan,,,,,nan,,,,,2-methylimidazole,HMim,8.106 g,8.106,g,,,,,,,,,,,,,,,,,,,,,methanol,MeOH,500 mL (each solution),,,,,,25,RT,1.0,1 h (static after mixing),,"stirred during mixing, then static",MeOH,3×,air dried,,,nanoparticles,,~70 nm,,,,,,,,,,10.1039/c8cc04326d,ok,
10.1039/c8cc04326d,downloaded\10.1039_c8cc04326d.pdf,SI downloaded\10.1039_c8cc04326d_SI.pdf,mof_json_store\10.1039_c8cc04326d\raw_output.json,mof_json_store\10.1039_c8cc04326d\synthesis_002.json,no,,ZIF-8,,Zn(NO3)2·6H2O,,11.75 g,54.0277,mmol,nan,,,,,nan,,,,,2-methylimidazole,HMim,25.92 g,25.92,g,,,,,,,,,,,,,,,,,,,,,"N,N-dimethylformamide",DMF,200 mL (each solution),,,,,,140.0,413 K (140 °C),4.0,4 h (static after initial 5 min stirring),Schott bottle,"stirred 5 min, then static",MeOH,3×,air dried,,,nanoparticles,53.0,~120–150 nm,,,,,,,,,,10.1039/c8cc04326d,ok,
10.1039/c8cc04326d,downloaded\10.1039_c8cc04326d.pdf,SI downloaded\10.1039_c8cc04326d_SI.pdf,mof_json_store\10.1039_c8cc04326d\raw_output.json,mof_json_store\10.1039_c8cc04326d\synthesis_004.json,no,,UiO-66,,Zn(NO3)2·6H2O,,466 mg,2.14271,mmol,nan,,,,,nan,,,,,terephthalic acid,BDC,320 mg,0.32,g,,,,,,,,,,,hydrochloric acid (37%),HCl,0.33 mL of 37% HCl,0.33,mL,,,,,,"N,N-dimethylformamide",DMF,36 mL,36.0,,,,,120.0,393 K (120 °C),48.0,48 h (static; ultrasonically dissolved before heating),Schott bottle,"ultrasonically dissolved, then static",MeOH,3×,air dried,,,nanoparticles,,~100 nm,,,,,,,,,catalysis,10.1039/c8cc04326d,ok,
10.1039/c8cc04326d,downloaded\10.1039_c8cc04326d.pdf,SI downloaded\10.1039_c8cc04326d_SI.pdf,mof_json_store\10.1039_c8cc04326d\raw_output.json,mof_json_store\10.1039_c8cc04326d\synthesis_006.json,no,,MIL-53(Al),,Fe(ClO4)2·4H2O,,3.7 g,13.2709,mmol,nan,,,,,nan,,,,,terephthalic acid,BDC,2.5 g,2.5,g,,,,,,,,,,,,,,,,,,,,,"N,N-dimethylformamide",DMF,143 mL (each solution),,,,,,130.0,403 K (130 °C) after 24 h aging at RT,72.0,"aged 24 h (RT), then 3 days at 403 K",Schott bottle,static,MeOH,3×,air dried,,,nanoparticles,,~20 × 50 nm (avg.),,,,,,,,,,10.1039/c8cc04326d,ok,
10.1039/c4nj01506a,downloaded\10.1039_c4nj01506a.pdf,SI downloaded\10.1039_c4nj01506a_SI.pdf,mof_json_store\10.1039_c4nj01506a\raw_output.json,mof_json_store\10.1039_c4nj01506a\synthesis_001.json,yes,Using Pb(NO3)2 in pure water gave only unspecific white precipitates (no crystals).,,1019800,Co(NO3)2·6H2O,,1.5 mmol,1.5,mmol,nan,,,,,nan,,,,,5-tert-butylisophthalic acid,H2tip,1.7 mmol,1.7,mmol,,,,,,,,,,,sodium hydroxide,,3.5 mmol,3.5,mmol,,,,,,water,H2O,23 mL,23.0,,,,,210.0,210 °C,96.0,4 days,Teflon-lined stainless steel autoclave (40 mL),"stirred 20 min at RT, then static",water,many times,dried in air at room temperature,,,white needle-like crystals,75.0,,sql,,"Orthorhombic, Iba2; a=16.2354(8) Å, b=19.1181(10) Å, c=8.2268(4) Å",,,yes,not_reported,360.0,luminescence,10.1039/c4nj01506a,ok,
10.1039/c4nj01506a,downloaded\10.1039_c4nj01506a.pdf,SI downloaded\10.1039_c4nj01506a_SI.pdf,mof_json_store\10.1039_c4nj01506a\raw_output.json,mof_json_store\10.1039_c4nj01506a\synthesis_002.json,yes,Using Pb(NO3)2 in pure water gave only unspecific white precipitates (no crystals).,,1019801,Sm(NO3)3·6H2O,,1.5 mmol,1.5,mmol,nan,,,,,nan,,,,,5-tert-butylisophthalic acid,H2tip,1.7 mmol,1.7,mmol,,,,,,,,,,,sodium hydroxide,,3.5 mmol,3.5,mmol,,,,,,water,H2O,15 mL,15.0,ethanol (dehydrated),EtOH,8 mL,8.0,210.0,210 °C,96.0,4 days,Teflon-lined stainless steel autoclave (40 mL),"stirred 20 min at RT, then static",water,many times,dried in air at room temperature,,,white sheet-like crystals,70.0,,hxl,Pb6O2(COO)8 8-connected hexanuclear SBU,"Monoclinic, P21/c; a=18.7933(9) Å, b=17.7755(6) Å, c=8.2471(3) Å, β=99.723(4)°",,,yes,not_reported,380.0,luminescence,10.1039/c4nj01506a,ok,
10.1039/c4nj01506a,downloaded\10.1039_c4nj01506a.pdf,SI downloaded\10.1039_c4nj01506a_SI.pdf,mof_json_store\10.1039_c4nj01506a\raw_output.json,mof_json_store\10.1039_c4nj01506a\synthesis_003.json,yes,Using Pb(NO3)2 in pure water gave only unspecific white precipitates (no crystals).,,1019802,Sm(NO3)3·6H2O,,1.5 mmol,1.5,mmol,nan,,,,,nan,,,,,5-tert-butylisophthalic acid,H2tip,1.7 mmol,1.7,mmol,,,,,,,,,,,sodium hydroxide,,3.5 mmol,3.5,mmol,,,,,,water,H2O,15 mL,15.0,ethanol (dehydrated),EtOH,8 mL,8.0,210.0,210 °C,96.0,4 days,Teflon-lined stainless steel autoclave (40 mL),"stirred 20 min at RT, then static",water,many times,dried in air at room temperature,,,white prism-shaped crystals,80.0,,dia,Pb4O(COO)6 6-connected tetranuclear SBU,"Orthorhombic, Pna21; a=18.4043(5) Å, b=30.9956(9) Å, c=6.9963(2) Å",,,yes,not_reported,380.0,luminescence,10.1039/c4nj01506a,ok,
10.1039/d3ta02229c,downloaded\10.1039_d3ta02229c.pdf,SI downloaded\10.1039_d3ta02229c_SI.pdf,mof_json_store\10.1039_d3ta02229c\raw_output.json,mof_json_store\10.1039_d3ta02229c\synthesis_001.json,no,,Zn-MOF-74,,Sm(NO3)3·6H2O,Zn(NO3)2·6H2O,"5 mmol, dissolved in 50 mL deionized water",5,mmol,nan,,,,,nan,,,,,"2,5-dihydroxyterephthalic acid",dhtp,"2.23 mmol, dissolved in 50 mL of 0.4 M aqueous NaOH",2.23,mmol,,,,,,,,,,,sodium hydroxide,NaOH,"0.4 M, 50 mL (aqueous)",,,,,,,,deionized water,H2O,50 mL,50.0,water (NaOH solution),H2O,50 mL (0.4 M NaOH solution),50.0,25.0,25 °C,12.0,12 h,,"stirred, 200 rpm",MeOH,at least 3×,120 °C under vacuum overnight,120.0,,yellow nanoparticles,,200–800 nm (from SEM),,,,,702.0,not_reported,not_reported,,CO2_capture,10.1039/d3ta02229c,ok,
10.1039/d3ta02229c,downloaded\10.1039_d3ta02229c.pdf,SI downloaded\10.1039_d3ta02229c_SI.pdf,mof_json_store\10.1039_d3ta02229c\raw_output.json,mof_json_store\10.1039_d3ta02229c\synthesis_002.json,no,,ZIF-7-NH2,,Zn(NO3)2·6H2O,Zn(NO3)2·6H2O,"5 mmol, in 50 mL DMF",5,mmol,nan,,,,,nan,,,,,2-aminobenzimidazole,,"7 mmol, in 50 mL MeOH (with benzimidazole)",7.0,mmol,benzimidazole,,"3 mmol, in 50 mL MeOH (with 2-aminobenzimidazole)",3.0,mmol,,,,,,,,,,,,,,,,"N,N-dimethylformamide",DMF,50 mL (metal solution),50.0,methanol,MeOH,50 mL (linker solution),50.0,25.0,25 °C,8.0,8 h,,,MeOH,several times,120 °C under vacuum overnight,120.0,,,,15–55 nm (from SEM),,,,,406.0,not_reported,not_reported,,CO2_capture,10.1039/d3ta02229c,ok,
10.1039/d3ta02229c,downloaded\10.1039_d3ta02229c.pdf,SI downloaded\10.1039_d3ta02229c_SI.pdf,mof_json_store\10.1039_d3ta02229c\raw_output.json,mof_json_store\10.1039_d3ta02229c\synthesis_003.json,no,,ZIF-8-NH2,,Cu(NO3)2·3H2O,Zn(NO3)2·6H2O,"5 mmol, dissolved in 50 mL MeOH",5,mmol,nan,,,,,nan,,,,,2-methylimidazole,2-MeIm,"12.5 mmol, in 50 mL MeOH",12.5,mmol,2-aminobenzimidazole,,"10 mmol, in 50 mL MeOH",10.0,mmol,,,,,,,,,,,,,,,,methanol,MeOH,50 mL (Zn solution),50.0,methanol,MeOH,50 mL (linker solution),50.0,25.0,25 °C,12.0,12 h,,"stirred, 200 rpm",MeOH,several times,120 °C under vacuum overnight,120.0,,,,80–240 nm (from SEM),,,,,833.0,not_reported,not_reported,,CO2_capture,10.1039/d3ta02229c,ok,
10.1021/acs.inorgchem.2c01398,downloaded\10.1021_acs.inorgchem.2c01398.pdf,SI downloaded\10.1021_acs.inorgchem.2c01398_SI.pdf,mof_json_store\10.1021_acs.inorgchem.2c01398\raw_output.json,mof_json_store\10.1021_acs.inorgchem.2c01398\synthesis_001.json,no,,Zr-MOF,,Cd(NO3)2·4H2O,,1.15 g,4.41492,mmol,nan,,,,,nan,,,,,terephthalic acid,H2BDC,0.55 g,0.55,g,,,,,,,,,,,acetic acid,AcOH,50 mL,50.0,mL,,,,,,"N,N-dimethylformamide",DMF,"50 mL (×2, total 100 mL)",100.0,,,,,120.0,120 °C,24.0,24 h,,,"DMF, EtOH",,dried at 80 °C for 12 h,80.0,12.0,"octahedra, 300–500 nm",,,,Zr6O4(OH)4 nodes,,,627.3,not_reported,not_reported,,SO2_adsorption;NO2_adsorption,10.1021/acs.inorgchem.2c01398,ok,
10.1021/acs.inorgchem.2c01398,downloaded\10.1021_acs.inorgchem.2c01398.pdf,SI downloaded\10.1021_acs.inorgchem.2c01398_SI.pdf,mof_json_store\10.1021_acs.inorgchem.2c01398\raw_output.json,mof_json_store\10.1021_acs.inorgchem.2c01398\synthesis_002.json,no,,Zr-MOF-NH2,,Zn(NO3)2·6H2O,,1.15 g,5.28781,mmol,nan,,,,,nan,,,,,2-aminoterephthalic acid,H2BDC-NH2,0.6 g,0.6,g,,,,,,,,,,,acetic acid,AcOH,50 mL,50.0,mL,,,,,,"N,N-dimethylformamide",DMF,"50 mL (×2, total 100 mL)",100.0,,,,,120.0,120 °C,24.0,24 h,,,"DMF, EtOH",,dried at 80 °C for 12 h,80.0,12.0,,,,,Zr6O4(OH)4 nodes,,,596.4,not_reported,not_reported,,SO2_adsorption;NO2_adsorption,10.1021/acs.inorgchem.2c01398,ok,
10.1021/acs.inorgchem.2c01398,downloaded\10.1021_acs.inorgchem.2c01398.pdf,SI downloaded\10.1021_acs.inorgchem.2c01398_SI.pdf,mof_json_store\10.1021_acs.inorgchem.2c01398\raw_output.json,mof_json_store\10.1021_acs.inorgchem.2c01398\synthesis_003.json,no,,HP-Zr-MOF,,Cd(NO3)2·4H2O,,1.15 g,4.41492,mmol,nan,,,,,nan,,,,,terephthalic acid,H2BDC,0.39 g,0.39,g,2-aminoterephthalic acid,H2BDC-NH2,0.27 g,0.27,g,,,,,,acetic acid,AcOH,50 mL,50.0,mL,,,,,,"N,N-dimethylformamide",DMF,"50 mL (×2, total 100 mL)",100.0,,,,,120.0,120 °C,24.0,24 h,,,,,calcined at 350 °C for 2 h,350.0,2.0,octahedra; slight surface depression,,,,Zr6O4(OH)4 nodes,,,769.2,not_reported,not_reported,,SO2_adsorption;NO2_adsorption,10.1021/acs.inorgchem.2c01398,ok,
10.1021/acsami.9b21122,downloaded\10.1021_acsami.9b21122.pdf,SI downloaded\10.1021_acsami.9b21122_SI.pdf,mof_json_store\10.1021_acsami.9b21122\raw_output.json,mof_json_store\10.1021_acsami.9b21122\synthesis_001.json,yes,"At 55% TCPP, impurity phase PCN-224 formed; not phase-pure TCPP@UiO-66.",UiO-66,,Zn(SO4)·7H2O,ZrCl4,150 mg,0.783083,mmol,nan,,,,,nan,,,,,terephthalic acid,BDC,50 mg,50.0,mg,,,,,,,,,,,benzoic acid,BA,2.5 g,2.5,g,,,,,,"N,N-dimethylformamide",DMF,15 mL,15.0,,,,,120.0,120 °C,24.0,24 h,screw cap vial,static,MeOH,thoroughly,150 °C under vacuum for 12 h,150.0,12.0,octahedral microcrystals,,,,Zr6 cluster (UiO-66 type),,23.5,1246.0,not_reported,not_reported,,,10.1021/acsami.9b21122,ok,
10.1021/acsami.9b21122,downloaded\10.1021_acsami.9b21122.pdf,SI downloaded\10.1021_acsami.9b21122_SI.pdf,mof_json_store\10.1021_acsami.9b21122\raw_output.json,mof_json_store\10.1021_acsami.9b21122\synthesis_002.json,yes,"At 55% TCPP, impurity phase PCN-224 formed; not phase-pure TCPP@UiO-66.",TCPP@UiO-66 (9%),,Zn(CH3COO)2·2H2O,ZrCl4,150 mg,0.737108,mmol,nan,,,,,nan,,,,,terephthalic acid,BDC,50 mg,50.0,mg,tetrakis(4-carboxyphenyl)porphyrin,TCPP,5 mg,5.0,mg,,,,,,benzoic acid,BA,2.5 g,2.5,g,,,,,,"N,N-dimethylformamide",DMF,15 mL,15.0,,,,,120.0,120 °C,24.0,24 h,screw cap vial,static,MeOH,thoroughly,150 °C under vacuum for 12 h,150.0,12.0,red crystals,,,,Zr6 cluster (UiO-66 type),,29.7,1002.0,yes,yes,450.0,,10.1021/acsami.9b21122,ok,
10.1021/acsami.9b21122,downloaded\10.1021_acsami.9b21122.pdf,SI downloaded\10.1021_acsami.9b21122_SI.pdf,mof_json_store\10.1021_acsami.9b21122\raw_output.json,mof_json_store\10.1021_acsami.9b21122\synthesis_003.json,yes,"At 55% TCPP, impurity phase PCN-224 formed; not phase-pure TCPP@UiO-66.",TCPP@UiO-66 (17%),,Cd(CH3COO)2·2H2O,ZrCl4,150 mg,0.598733,mmol,nan,,,,,nan,,,,,terephthalic acid,BDC,50 mg,50.0,mg,tetrakis(4-carboxyphenyl)porphyrin,TCPP,10 mg,10.0,mg,,,,,,benzoic acid,BA,2.5 g,2.5,g,,,,,,"N,N-dimethylformamide",DMF,15 mL,15.0,,,,,120.0,120 °C,24.0,24 h,screw cap vial,static,MeOH,thoroughly,150 °C under vacuum for 12 h,150.0,12.0,red crystals,,,,Zr6 cluster (UiO-66 type),,29.7,1002.0,yes,yes,450.0,,10.1021/acsami.9b21122,ok,
