Repository: zzhenglab/MOFinder

# MOFinder

MOFinder extracts MOF synthesis information from the literature, reconstructs evidence-supported negative reaction records, and prepares datasets for synthesis-outcome prediction.
[Web application](https://mofinder.chemistry.wustl.edu/) | [Demos](Demo/README.md) | [Source code](docs/source_to_code.md) | [Workflow guide](docs/workflow.md) | [Model evaluation](docs/evaluation.md)

## Quick start

The workflow runs through Python commands. Python 3.10 or newer is required. Clone the repository and initialize its related applications:

```bash
git clone --recurse-submodules https://github.com/zzhenglab/MOFinder.git
cd MOFinder
```

Start with the two offline demonstrations:

```bash

File: mof_extraction_1_2.csv (part 130 of 305)
doi,main_pdf,si_pdf,raw_output,parsed_json,article_trial_or_failure,article_trial_or_failure_notes,mof_name,crystal_code,metal_1,metal_1_abbr,metal_1_amount_text,metal_1_amount_value,metal_1_amount_unit,metal_2,metal_2_abbr,metal_2_amount_text,metal_2_amount_value,metal_2_amount_unit,metal_3,metal_3_abbr,metal_3_amount_text,metal_3_amount_value,metal_3_amount_unit,linker_1,linker_1_abbr,linker_1_amount_text,linker_1_amount_value,linker_1_amount_unit,linker_2,linker_2_abbr,linker_2_amount_text,linker_2_amount_value,linker_2_amount_unit,linker_3,linker_3_abbr,linker_3_amount_text,linker_3_amount_value,linker_3_amount_unit,modulator_1,modulator_1_abbr,modulator_1_amount_text,modulator_1_amount_value,modulator_1_amount_unit,modulator_2,modulator_2_abbr,modulator_2_amount_text,modulator_2_amount_value,modulator_2_amount_unit,solvent_main,solvent_main_abbr,solvent_main_amount_text,solvent_main_ml,solvent_secondary,solvent_secondary_abbr,solvent_secondary_amount_text,solvent_secondary_ml,temperature_c,temperature_c_text,time_h,time_text,vessel_type,stirring,washing_solvent,washing_cycles,activation_text,activation_temp_c,activation_time_h,crystal_morphology,yield_percent,crystal_size,topology_code,metal_cluster_connectivity,unit_cell_short,pore_diameter_A,BET_surface_area_m2g,air_stable,water_stable,tga_decomposition_temp_c,applications,reference,status,error
10.1021/acsami.9b21122,downloaded\10.1021_acsami.9b21122.pdf,SI downloaded\10.1021_acsami.9b21122_SI.pdf,mof_json_store\10.1021_acsami.9b21122\raw_output.json,mof_json_store\10.1021_acsami.9b21122\synthesis_004.json,yes,"At 55% TCPP, impurity phase PCN-224 formed; not phase-pure TCPP@UiO-66.",TCPP@UiO-66 (25%),,Cd(CH3COO)2·2H2O,ZrCl4,150 mg,0.598733,mmol,nan,,,,,nan,,,,,terephthalic acid,BDC,50 mg,50.0,mg,tetrakis(4-carboxyphenyl)porphyrin,TCPP,17 mg,17.0,mg,,,,,,benzoic acid,BA,2.5 g,2.5,g,,,,,,"N,N-dimethylformamide",DMF,15 mL,15.0,,,,,120.0,120 °C,24.0,24 h,screw cap vial,static,MeOH,thoroughly,150 °C under vacuum for 12 h,150.0,12.0,red crystals,,,,Zr6 cluster (UiO-66 type),,29.7,1002.0,yes,yes,450.0,,10.1021/acsami.9b21122,ok,
10.1021/acsami.9b21122,downloaded\10.1021_acsami.9b21122.pdf,SI downloaded\10.1021_acsami.9b21122_SI.pdf,mof_json_store\10.1021_acsami.9b21122\raw_output.json,mof_json_store\10.1021_acsami.9b21122\synthesis_005.json,yes,"At 55% TCPP, impurity phase PCN-224 formed; not phase-pure TCPP@UiO-66.",TCPP@UiO-66 (37%),,Cu(CH3COO)2·1H2O,ZrCl4,150 mg,0.751322,mmol,nan,,,,,nan,,,,,terephthalic acid,BDC,50 mg,50.0,mg,tetrakis(4-carboxyphenyl)porphyrin,TCPP,30 mg,30.0,mg,,,,,,benzoic acid,BA,2.5 g,2.5,g,,,,,,"N,N-dimethylformamide",DMF,15 mL,15.0,,,,,120.0,120 °C,24.0,24 h,screw cap vial,static,MeOH,thoroughly,150 °C under vacuum for 12 h,150.0,12.0,red crystals,,,,Zr6 cluster (UiO-66 type),,29.7,1002.0,yes,yes,450.0,,10.1021/acsami.9b21122,ok,
10.1021/acsami.9b21122,downloaded\10.1021_acsami.9b21122.pdf,SI downloaded\10.1021_acsami.9b21122_SI.pdf,mof_json_store\10.1021_acsami.9b21122\raw_output.json,mof_json_store\10.1021_acsami.9b21122\synthesis_006.json,yes,"At 55% TCPP, impurity phase PCN-224 formed; not phase-pure TCPP@UiO-66.",TCPP@UiO-66 (45%),,Zn(NO3)2·6H2O,ZrCl4,150 mg,0.689715,mmol,nan,,,,,nan,,,,,terephthalic acid,BDC,50 mg,50.0,mg,tetrakis(4-carboxyphenyl)porphyrin,TCPP,40 mg,40.0,mg,,,,,,benzoic acid,BA,2.5 g,2.5,g,,,,,,"N,N-dimethylformamide",DMF,15 mL,15.0,,,,,120.0,120 °C,24.0,24 h,screw cap vial,static,MeOH,thoroughly,150 °C under vacuum for 12 h,150.0,12.0,red crystals,,,,Zr6 cluster (UiO-66 type),,29.7,1002.0,yes,yes,450.0,,10.1021/acsami.9b21122,ok,
10.1021/acsami.9b21122,downloaded\10.1021_acsami.9b21122.pdf,SI downloaded\10.1021_acsami.9b21122_SI.pdf,mof_json_store\10.1021_acsami.9b21122\raw_output.json,mof_json_store\10.1021_acsami.9b21122\synthesis_007.json,yes,"At 55% TCPP, impurity phase PCN-224 formed; not phase-pure TCPP@UiO-66.",TCPP@UiO-66 (50%),,Zn(NO3)2·6H2O,ZrCl4,150 mg,0.689715,mmol,nan,,,,,nan,,,,,terephthalic acid,BDC,50 mg,50.0,mg,tetrakis(4-carboxyphenyl)porphyrin,TCPP,50 mg,50.0,mg,,,,,,benzoic acid,BA,2.5 g,2.5,g,,,,,,"N,N-dimethylformamide",DMF,15 mL,15.0,,,,,120.0,120 °C,24.0,24 h,screw cap vial,static,MeOH,thoroughly,150 °C under vacuum for 12 h,150.0,12.0,red crystals,,,,Zr6 cluster (UiO-66 type),,29.7,1002.0,yes,yes,450.0,,10.1021/acsami.9b21122,ok,
10.1021/acsami.9b21122,downloaded\10.1021_acsami.9b21122.pdf,SI downloaded\10.1021_acsami.9b21122_SI.pdf,mof_json_store\10.1021_acsami.9b21122\raw_output.json,mof_json_store\10.1021_acsami.9b21122\synthesis_008.json,yes,"At 55% TCPP, impurity phase PCN-224 formed; not phase-pure TCPP@UiO-66.",TCPP@UiO-66 (55%),,Co(NO3)2·6H2O,ZrCl4,150 mg,0.710785,mmol,nan,,,,,nan,,,,,terephthalic acid,BDC,50 mg,50.0,mg,tetrakis(4-carboxyphenyl)porphyrin,TCPP,60 mg,60.0,mg,,,,,,benzoic acid,BA,2.5 g,2.5,g,,,,,,"N,N-dimethylformamide",DMF,15 mL,15.0,,,,,120.0,120 °C,24.0,24 h,screw cap vial,static,MeOH,thoroughly,150 °C under vacuum for 12 h,150.0,12.0,red crystals,,,,Zr6 cluster (UiO-66 type),,29.7,1002.0,yes,yes,450.0,,10.1021/acsami.9b21122,ok,
10.1039/c2ce26720a,downloaded\10.1039_c2ce26720a.pdf,SI downloaded\10.1039_c2ce26720a_SI.pdf,mof_json_store\10.1039_c2ce26720a\raw_output.json,mof_json_store\10.1039_c2ce26720a\synthesis_001.json,no,,,,MnCl2·4H2O,,"0.092 g, 0.5 mmol",0.5,mmol,nan,,,,,nan,,,,,3-cyanobenzoic acid (in situ precursor to 3-(1H-tetrazol-5-yl)benzoate),,"0.074 g, 0.5 mmol",0.5,mmol,,,,,,,,,,,,,,,,,,,,,water,H2O,10 mL,10.0,,,,,150.0,150 °C,72.0,3 days,23 mL Teflon-lined autoclave,"stirred 30 min at RT, then static",,,,,,colorless block single crystals,45.0,,pcu,,"a=12.380(3) Å, b=16.488(3) Å, c=21.246(4) Å, P21/n",,,not_reported,not_reported,,luminescence,10.1039/c2ce26720a,ok,
10.1039/c2ce26720a,downloaded\10.1039_c2ce26720a.pdf,SI downloaded\10.1039_c2ce26720a_SI.pdf,mof_json_store\10.1039_c2ce26720a\raw_output.json,mof_json_store\10.1039_c2ce26720a\synthesis_002.json,no,,,,MnCl2·4H2O,,"0.092 g, 0.5 mmol",0.5,mmol,nan,,,,,nan,,,,,3-cyanobenzoic acid (in situ precursor to 3-(1H-tetrazol-5-yl)benzoate),,"0.074 g, 0.5 mmol",0.5,mmol,"2,2'-bipyridine","2,2'-bipy","0.078 g, 0.5 mmol",0.5,mmol,,,,,,,,,,,,,,,,water,H2O,10 mL,10.0,,,,,150.0,150 °C,72.0,3 days,23 mL Teflon-lined autoclave,"stirred 30 min at RT, then static",,,,,,colorless block single crystals,35.0,,,,"a=10.984(10) Å, b=17.667(16) Å, c=26.08(2) Å, Pbca",,,not_reported,not_reported,,luminescence,10.1039/c2ce26720a,ok,
10.1039/c2ce26720a,downloaded\10.1039_c2ce26720a.pdf,SI downloaded\10.1039_c2ce26720a_SI.pdf,mof_json_store\10.1039_c2ce26720a\raw_output.json,mof_json_store\10.1039_c2ce26720a\synthesis_003.json,no,,,,Co(NO3)2·6H2O,,"0.128 g, 0.5 mmol",0.5,mmol,nan,,,,,nan,,,,,3-cyanobenzoic acid (in situ precursor to 3-(1H-tetrazol-5-yl)benzoate),,"0.074 g, 0.5 mmol",0.5,mmol,"1,10-phenanthroline","1,10-phen","0.099 g, 0.5 mmol",0.5,mmol,,,,,,,,,,,,,,,,water,H2O,10 mL,10.0,,,,,150.0,150 °C,72.0,3 days,23 mL Teflon-lined autoclave,"stirred 30 min at RT, then static",,,,,,colorless block single crystals,32.0,,,,"a=25.919(4) Å, b=9.9766(16) Å, c=17.701(3) Å, β=128.489(2)°, C2/c",,,not_reported,not_reported,,luminescence,10.1039/c2ce26720a,ok,
10.1039/c2ce26720a,downloaded\10.1039_c2ce26720a.pdf,SI downloaded\10.1039_c2ce26720a_SI.pdf,mof_json_store\10.1039_c2ce26720a\raw_output.json,mof_json_store\10.1039_c2ce26720a\synthesis_004.json,no,,,,ZrOCl2·8H2O,,"0.092 g, 0.5 mmol",0.5,mmol,Cu(NO3)2·3H2O,,,,,nan,,,,,3-cyanobenzoic acid (in situ precursor to 3-(1H-tetrazol-5-yl)benzoate),,"0.074 g, 0.5 mmol",0.5,mmol,nicotinic acid,,"0.062 g, 0.5 mmol",0.5,mmol,,,,,,,,,,,,,,,,water,H2O,10 mL,10.0,,,,,150.0,150 °C,72.0,3 days,23 mL Teflon-lined autoclave,"stirred 30 min at RT, then static",,,,,,colorless block single crystals,42.0,,hxl,1D [Cd3] chains,"a=13.6219(13) Å, b=16.5119(16) Å, c=13.4293(13) Å, β=93.153(1)°, P21/c",,,not_reported,not_reported,,luminescence,10.1039/c2ce26720a,ok,
10.1039/c2ce26720a,downloaded\10.1039_c2ce26720a.pdf,SI downloaded\10.1039_c2ce26720a_SI.pdf,mof_json_store\10.1039_c2ce26720a\raw_output.json,mof_json_store\10.1039_c2ce26720a\synthesis_005.json,no,,,,FeCl3·6H2O,,"0.092 g, 0.5 mmol",0.5,mmol,Cu(NO3)2·3H2O,,,,,nan,,,,,3-cyanobenzoic acid (in situ precursor to 3-(1H-tetrazol-5-yl)benzoate),,"0.074 g, 0.5 mmol",0.5,mmol,"1,2,4,5-benzenetetracarboxylic acid",H4bta,"1.27 g, 0.5 mmol",0.5,mmol,,,,,,,,,,,,,,,,water,H2O,10 mL,10.0,,,,,150.0,150 °C,72.0,3 days,23 mL Teflon-lined autoclave,"stirred 30 min at RT, then static",,,,,,red prismatic single crystals,45.0,,sql,1D Cd chains,"a=18.220(3) Å, b=13.269(2) Å, c=6.8783(11) Å, Pna21",,,not_reported,not_reported,,luminescence,10.1039/c2ce26720a,ok,
10.1039/c4dt02714k,downloaded\10.1039_c4dt02714k.pdf,SI downloaded\10.1039_c4dt02714k_SI.pdf,mof_json_store\10.1039_c4dt02714k\raw_output.json,mof_json_store\10.1039_c4dt02714k\synthesis_001.json,no,,MIL-124,,Co(CH3COO)2·2H2O,,0.6 g (2.4 mmol),2.4,mmol,nan,,,,,nan,,,,,"1,2,4-benzenetricarboxylic acid","1,2,4-H3btc",0.37 g (1.8 mmol),1.8,mmol,,,,,,,,,,,,,,,,,,,,,water,H2O,5 mL (227.8 mmol),5.0,,,,,210.0,210 °C,24.0,24 h,Teflon-lined steel autoclave,static,water,three times,dried at 100 °C for 24 h,100.0,24.0,large platelet-shaped crystals,,100–250 μm,,layer-like gallium hydroxide–trimellitate sheets,,,,not_reported,not_reported,,luminescence,10.1039/c4dt02714k,ok,
10.1039/c8ta07349j,downloaded\10.1039_c8ta07349j.pdf,SI downloaded\10.1039_c8ta07349j_SI.pdf,mof_json_store\10.1039_c8ta07349j\raw_output.json,mof_json_store\10.1039_c8ta07349j\synthesis_001.json,no,,NH2-MIL-101(Al),,Zn(NO3)2·6H2O,,0.51 g,2.34503,mmol,nan,,,,,nan,,,,,2-aminoterephthalic acid,NH2-H2BDC,0.56 g,0.56,g,,,,,,,,,,,,,,,,,,,,,"N,N-dimethylformamide",DMF,30 mL,30.0,,,,,130.0,130 °C,72.0,72 h,Teflon-lined autoclave,static,"DMF, methanol",three times each,60 °C under vacuum overnight,60.0,,yellow powder,,,,,,,,,,,,10.1039/c8ta07349j,ok,
10.1002/ejic.202400101,downloaded\10.1002_ejic.202400101.pdf,SI downloaded\10.1002_ejic.202400101_SI.pdf,mof_json_store\10.1002_ejic.202400101\raw_output.json,mof_json_store\10.1002_ejic.202400101\synthesis_001.json,no,,,2309349,Zn(CH3COO)2·2H2O,,0.1 mmol,0.1,mmol,nan,,,,,nan,,,,,1-(4-carboxyphenyl)-1H-pyrazole-3-carboxylic acid,H2L,0.05 mmol,0.05,mmol,,,,,,,,,,,,,,,,,,,,,1-methyl-2-pyrrolidinone,NMP,"5 mL (from total 6 mL, NMP/H2O = 5:1)",5.0,water,H2O,"1 mL (from total 6 mL, NMP/H2O = 5:1)",1.0,95.0,95 °C,48.0,48 h,10 mL glass vial,,,,,,,colorless flake crystals,70.0,,,infinite helical rod SBU,"a=37.7234(18), b=37.7234(18), c=7.2665(3) Å, α=90°, β=90°, γ=120°, R-3",,,not_reported,not_reported,350.0,luminescence,10.1002/ejic.202400101,ok,
10.1021/acsami.0c07890,downloaded\10.1021_acsami.0c07890.pdf,SI downloaded\10.1021_acsami.0c07890_SI.pdf,mof_json_store\10.1021_acsami.0c07890\raw_output.json,mof_json_store\10.1021_acsami.0c07890\synthesis_001.json,no,,"{[Sr(1,4-ndc) DMAc]n} (1)",1950187,Zn(NO3)2·6H2O,,"42.8 mg, 0.2 mmol",0.2,mmol,nan,,,,,nan,,,,,"1,4-naphthalenedicarboxylic acid","1,4-NDC","21.0 mg, 0.1 mmol",0.1,mmol,,,,,,,,,,,,,,,,,,,,,"N,N-dimethylacetamide",DMAc,3 mL,3.0,water,H2O,1 mL,1.0,160.0,160 °C,72.0,72 h,Teflon-lined autoclave,,water,,dried at ambient temperature,,,rectangular-shaped colorless MOF crystals,53.5,0.356 × 0.308 × 0.226 mm3,,Sr(II) 7-coordinate; 1D SrO7 chains linked by ndc2−,"a=14.4087(4) Å, b=6.8806(2) Å, c=15.1869(4) Å, P212121",,,not_reported,not_reported,350.0,luminescence,10.1021/acsami.0c07890,ok,
10.1021/acs.inorgchem.9b02517,downloaded\10.1021_acs.inorgchem.9b02517.pdf,SI downloaded\10.1021_acs.inorgchem.9b02517_SI.pdf,mof_json_store\10.1021_acs.inorgchem.9b02517\raw_output.json,mof_json_store\10.1021_acs.inorgchem.9b02517\synthesis_001.json,yes,"For PCN-161, benzoic, formic, and TFA modulators (25 equiv) or higher temperature (100, 120 b0C) gave clear solutions; 120 equiv AcOH also no crystals; only AcOH at 80 b0C afforded MOF.",PCN-161,,Cd(NO3)2·4H2O,,"30.9 mg, 0.13 mmol",0.13,mmol,nan,,,,,nan,,,,,4-aminobenzoic acid,4-ABA,"18.3 mg, 0.13 mmol",0.13,mmol,4-formylbenzoic acid,4-FBA,"20 mg, 0.13 mmol",0.13,mmol,,,,,,,,,,,,,,,,"N,N-dimethylformamide",DMF,4 mL,4.0,,,,,80.0,80 b0C,48.0,2 days,6 mL screw-capped vial,,"DMF, EtOH",DMF 4 d7; EtOH 6 d7 over 3 days,"Supercritical CO2 for 3 days, then evacuation at room temperature for 24 h",,,white precipitates,27.0,,fcu,Zr6O4(OH)4 12-connected SBU,,17.4,2516.0,not_reported,no,210.0,CO2_capture,10.1021/acs.inorgchem.9b02517,ok,
10.1021/acs.inorgchem.9b02517,downloaded\10.1021_acs.inorgchem.9b02517.pdf,SI downloaded\10.1021_acs.inorgchem.9b02517_SI.pdf,mof_json_store\10.1021_acs.inorgchem.9b02517\raw_output.json,mof_json_store\10.1021_acs.inorgchem.9b02517\synthesis_002.json,yes,"For PCN-161, benzoic, formic, and TFA modulators (25 equiv) or higher temperature (100, 120 b0C) gave clear solutions; 120 equiv AcOH also no crystals; only AcOH at 80 b0C afforded MOF.",PCN-161,,Cd(NO3)2·4H2O,,"30.9 mg, 0.13 mmol",0.13,mmol,nan,,,,,nan,,,,,4-aminobenzoic acid,4-ABA,"18.3 mg, 0.13 mmol",0.13,mmol,4-formylbenzoic acid,4-FBA,"20 mg, 0.13 mmol",0.13,mmol,,,,,,acetic acid,,30 equiv,,,,,,,,"N,N-dimethylformamide",DMF,4 mL,4.0,,,,,80.0,80 b0C,96.0,4 days,6 mL screw-capped vial,,,,,,,single crystals,,,fcu,Zr6O4(OH)4 12-connected SBU,,17.4,,not_reported,no,210.0,CO2_capture,10.1021/acs.inorgchem.9b02517,ok,
10.1021/acs.inorgchem.9b02517,downloaded\10.1021_acs.inorgchem.9b02517.pdf,SI downloaded\10.1021_acs.inorgchem.9b02517_SI.pdf,mof_json_store\10.1021_acs.inorgchem.9b02517\raw_output.json,mof_json_store\10.1021_acs.inorgchem.9b02517\synthesis_003.json,yes,"For PCN-161, benzoic, formic, and TFA modulators (25 equiv) or higher temperature (100, 120 b0C) gave clear solutions; 120 equiv AcOH also no crystals; only AcOH at 80 b0C afforded MOF.",PCN-164,1947338,Cd(NO3)2·4H2O,,"28.3 mg, 0.12 mmol",0.12,mmol,nan,,,,,nan,,,,,4-formylbenzoic acid,4-FBA,"18.3 mg, 0.12 mmol",0.12,mmol,p-phenylenediamine,p-PDA,"6.5 mg, 0.06 mmol",0.06,mmol,,,,,,acetic acid,,30 equiv,,,,,,,,"N,N-dimethylformamide",DMF,4 mL,4.0,,,,,80.0,80 b0C,96.0,4 days,6 mL screw-capped vial,,"DMF, EtOH",,"Supercritical CO2 for 3 days, then evacuation at room temperature for 24 h",,,reddish brown microcrystalline precipitate,27.0,,fcu,Zr6O4(OH)4 12-connected SBU,"cubic, Fd3 (No 203), a=38.5709(5) c5, V=57382.5(3) c5^3",17.0,2135.0,not_reported,yes,,CO2_capture,10.1021/acs.inorgchem.9b02517,ok,
10.1021/acs.inorgchem.9b02517,downloaded\10.1021_acs.inorgchem.9b02517.pdf,SI downloaded\10.1021_acs.inorgchem.9b02517_SI.pdf,mof_json_store\10.1021_acs.inorgchem.9b02517\raw_output.json,mof_json_store\10.1021_acs.inorgchem.9b02517\synthesis_004.json,yes,"For PCN-161, benzoic, formic, and TFA modulators (25 equiv) or higher temperature (100, 120 b0C) gave clear solutions; 120 equiv AcOH also no crystals; only AcOH at 80 b0C afforded MOF.",DUT-133,1947337,Co(NO3)2·6H2O,,"23.3 mg, 0.1 mmol",0.1,mmol,nan,,,,,nan,,,,,4-formyl-3-hydroxybenzoic acid,4F-3HBA,"16.6 mg, 0.1 mmol",0.1,mmol,4-aminobenzoic acid,4-ABA,"13.6 mg, 0.1 mmol",0.1,mmol,,,,,,acetic acid,,40 equiv,,,,,,,,"N,N-dimethylformamide",DMF,4 mL,4.0,,,,,80.0,80 b0C,96.0,4 days,6 mL screw-capped vial,,"DMF, EtOH",EtOH 6 d7 over 3 days,"Supercritical CO2 for 3 days, then evacuation at room temperature for 24 h",,,octahedral crystals,19.0,,fcu,Zr6O4(OH)4 12-connected SBU,"cubic, Fm3m (No. 225), a=29.790(3) c5, V=26437(9) c5^3",,3155.0,not_reported,yes,210.0,CO2_capture,10.1021/acs.inorgchem.9b02517,ok,
10.1039/c7qi00437k,downloaded\10.1039_c7qi00437k.pdf,SI downloaded\10.1039_c7qi00437k_SI.pdf,mof_json_store\10.1039_c7qi00437k\raw_output.json,mof_json_store\10.1039_c7qi00437k\synthesis_001.json,no,,UiO-66,,Zn(NO3)2·6H2O,ZrCl4,1.362 mmol (0.317 g),1.362,mmol,nan,,,,,nan,,,,,terephthalic acid,H2BDC,0.226 g,0.226,g,,,,,,,,,,,acetic acid,,2.5 mL,2.5,mL,,,,,,"N,N-dimethylformamide",DMF,30 mL,30.0,,,,,120.0,120 °C,24.0,24 h,Teflon-lined steel autoclave (100 mL),static,"DMF, methanol",thoroughly washed,150 °C under vacuum for 3 h (prior to measurements); also dried under vacuum at 60 °C overnight after washing,150.0,3.0,"white, octahedra (~265 nm)",,mean ~265 nm (SEM),,Zr6O4(OH)4 SBU,,,1358.0,not_reported,not_reported,,,10.1039/c7qi00437k,ok,
10.1039/c7qi00437k,downloaded\10.1039_c7qi00437k.pdf,SI downloaded\10.1039_c7qi00437k_SI.pdf,mof_json_store\10.1039_c7qi00437k\raw_output.json,mof_json_store\10.1039_c7qi00437k\synthesis_002.json,no,,UiO-66-0.7Ti,,Zn(NO3)2·6H2O,ZrCl4,1.362 mmol (0.317 g),1.362,mmol,nan,,Ti/Zr feed molar ratio 5% (TPOT added),,,nan,,,,,terephthalic acid,H2BDC,0.226 g,0.226,g,,,,,,,,,,,acetic acid,,2.5 mL,2.5,mL,,,,,,"N,N-dimethylformamide",DMF,30 mL,30.0,,,,,120.0,120 °C,24.0,24 h,Teflon-lined steel autoclave (100 mL),static,"DMF, methanol",thoroughly washed,150 °C under vacuum for 3 h (prior to measurements); also dried under vacuum at 60 °C overnight after washing,150.0,3.0,"white, sphere-like (~65 nm)",,mean ~65 nm (SEM),,Zr6O4(OH)4 SBU,,,1444.0,not_reported,not_reported,,,10.1039/c7qi00437k,ok,
10.1039/c7qi00437k,downloaded\10.1039_c7qi00437k.pdf,SI downloaded\10.1039_c7qi00437k_SI.pdf,mof_json_store\10.1039_c7qi00437k\raw_output.json,mof_json_store\10.1039_c7qi00437k\synthesis_003.json,no,,UiO-66-1.4Ti,,Zn(NO3)2·6H2O,ZrCl4,1.362 mmol (0.317 g),1.362,mmol,nan,,Ti/Zr feed molar ratio 10% (TPOT added),,,nan,,,,,terephthalic acid,H2BDC,0.226 g,0.226,g,,,,,,,,,,,acetic acid,,2.5 mL,2.5,mL,,,,,,"N,N-dimethylformamide",DMF,30 mL,30.0,,,,,120.0,120 °C,24.0,24 h,Teflon-lined steel autoclave (100 mL),static,"DMF, methanol",thoroughly washed,150 °C under vacuum for 3 h (prior to measurements); also dried under vacuum at 60 °C overnight after washing,150.0,3.0,"white, sphere-like",,,,Zr6O4(OH)4 SBU,,,1144.0,not_reported,not_reported,,,10.1039/c7qi00437k,ok,
10.1039/c7qi00437k,downloaded\10.1039_c7qi00437k.pdf,SI downloaded\10.1039_c7qi00437k_SI.pdf,mof_json_store\10.1039_c7qi00437k\raw_output.json,mof_json_store\10.1039_c7qi00437k\synthesis_004.json,no,,UiO-66-2.1Ti,,Zn(NO3)2·6H2O,ZrCl4,1.362 mmol (0.317 g),1.362,mmol,nan,,Ti/Zr feed molar ratio 15% (TPOT added),,,nan,,,,,terephthalic acid,H2BDC,0.226 g,0.226,g,,,,,,,,,,,acetic acid,,2.5 mL,2.5,mL,,,,,,"N,N-dimethylformamide",DMF,30 mL,30.0,,,,,120.0,120 °C,24.0,24 h,Teflon-lined steel autoclave (100 mL),static,"DMF, methanol",thoroughly washed,150 °C under vacuum for 3 h (prior to measurements); also dried under vacuum at 60 °C overnight after washing,150.0,3.0,"white, sphere-like",,,,Zr6O4(OH)4 SBU,,,1056.0,not_reported,not_reported,,,10.1039/c7qi00437k,ok,
10.1039/c7qi00437k,downloaded\10.1039_c7qi00437k.pdf,SI downloaded\10.1039_c7qi00437k_SI.pdf,mof_json_store\10.1039_c7qi00437k\raw_output.json,mof_json_store\10.1039_c7qi00437k\synthesis_005.json,no,,UiO-66-2.7Ti,,Zn(NO3)2·6H2O,ZrCl4,1.362 mmol (0.317 g),1.362,mmol,nan,,Ti/Zr feed molar ratio 20% (TPOT added),,,nan,,,,,terephthalic acid,H2BDC,0.226 g,0.226,g,,,,,,,,,,,acetic acid,,2.5 mL,2.5,mL,,,,,,"N,N-dimethylformamide",DMF,30 mL,30.0,,,,,120.0,120 °C,24.0,24 h,Teflon-lined steel autoclave (100 mL),static,"DMF, methanol",thoroughly washed,150 °C under vacuum for 3 h (prior to measurements); also dried under vacuum at 60 °C overnight after washing,150.0,3.0,"white, sphere-like",,,,Zr6O4(OH)4 SBU,,,929.0,not_reported,yes,,,10.1039/c7qi00437k,ok,
10.1039/c7qi00437k,downloaded\10.1039_c7qi00437k.pdf,SI downloaded\10.1039_c7qi00437k_SI.pdf,mof_json_store\10.1039_c7qi00437k\raw_output.json,mof_json_store\10.1039_c7qi00437k\synthesis_006.json,no,,UiO-66-4.0Ti,,Zn(NO3)2·6H2O,ZrCl4,1.362 mmol (0.317 g),1.362,mmol,nan,,Ti/Zr feed molar ratio 30% (TPOT added),,,nan,,,,,terephthalic acid,H2BDC,0.226 g,0.226,g,,,,,,,,,,,acetic acid,,2.5 mL,2.5,mL,,,,,,"N,N-dimethylformamide",DMF,30 mL,30.0,,,,,120.0,120 °C,24.0,24 h,Teflon-lined steel autoclave (100 mL),static,"DMF, methanol",thoroughly washed,150 °C under vacuum for 3 h (prior to measurements); also dried under vacuum at 60 °C overnight after washing,150.0,3.0,"white, sphere-like",,,,Zr6O4(OH)4 SBU,,,792.0,not_reported,not_reported,,,10.1039/c7qi00437k,ok,
10.1039/c9dt02463h,downloaded\10.1039_c9dt02463h.pdf,SI downloaded\10.1039_c9dt02463h_SI.pdf,mof_json_store\10.1039_c9dt02463h\raw_output.json,mof_json_store\10.1039_c9dt02463h\synthesis_001.json,no,,UPG-2,,Pb(NO3)2,,"64 mg, 0.2 mmol",0.2,mmol,nan,,,,,nan,,,,,"2,4,6-tris[3-(phosphonomethyl)phenyl]-1,3,5-triazine",H6mttbmp,"118 mg, 0.2 mmol",0.2,mmol,,,,,,,,,,,hydrofluoric acid (HF),HF,"2.9 M, 3.5 mL (10 mmol)",10.0,mmol,,,,,,water,H2O,8.0 mL,8.0,,,,,80.0,80 °C,168.0,seven days,plastic bottle,static,"water, methanol",,dried at room temperature,,,white microcrystalline powder,80.0,,,isolated ZrO6 octahedra,"a=8.8147(4) Å, b=9.6066(5) Å, c=16.338(1) Å, α=88.426(4)°, β=83.914(4)°, γ=85.607(4)°, P-1",,,not_reported,not_reported,480.0,proton_conduction,10.1039/c9dt02463h,ok,
10.1039/d3qi00102d,downloaded\10.1039_d3qi00102d.pdf,SI downloaded\10.1039_d3qi00102d_SI.pdf,mof_json_store\10.1039_d3qi00102d\raw_output.json,mof_json_store\10.1039_d3qi00102d\synthesis_001.json,no,,LCUH-100,2170346,AgNO3,,"36.48 mg, 0.1 mmol",0.1,mmol,nan,,,,,nan,,,,,5-[(anthracen-9-yl methyl)-amino]-isophthalic acid,H2AAPA,"13.7 mg, 0.05 mmol",0.05,mmol,,,,,,,,,,,,,,,,,,,,,"N,N-dimethylacetamide",DMA,3 mL,3.0,water,H2O,2.0 mL,2.0,100.0,100 °C,48.0,48 h,Teflon-lined autoclave (10 mL),stirred 30 min before heating; static during solvothermal,,,,,,yellow rod-shaped crystals,70.0,0.3 × 0.2 × 0.1 mm,sql,binuclear [Sm2(COO)6] cluster,"a=19.3340(18) Å, b=20.3749(19) Å, c=22.104(2) Å, α=90.7600(10)°, β=93.8540(10)°, γ=114.234(3)°, P-1",,,not_reported,yes,303.0,Cr(VI)_reduction;photocatalysis,10.1039/d3qi00102d,ok,
10.1002/cctc.202200994,downloaded\10.1002_cctc.202200994.pdf,SI downloaded\10.1002_cctc.202200994_SI.pdf,mof_json_store\10.1002_cctc.202200994\raw_output.json,mof_json_store\10.1002_cctc.202200994\synthesis_001.json,no,,ZIF-67,,Zn(CH3COO)2·2H2O,,0.87 g,4.27523,mmol,nan,,,,,nan,,,,,2-methylimidazole,,1.97 g,1.97,g,,,,,,,,,,,,,,,,,,,,,methanol,MeOH,20 mL (solution A),20.0,methanol,MeOH,30 mL (solution B),30.0,25,room temperature,24.0,24 h,,stirred,,,,,,,,,,,,,1605.0,not_reported,not_reported,,,10.1002/cctc.202200994,ok,
10.1021/acs.inorgchem.6b01882,downloaded\10.1021_acs.inorgchem.6b01882.pdf,SI downloaded\10.1021_acs.inorgchem.6b01882_SI.pdf,mof_json_store\10.1021_acs.inorgchem.6b01882\raw_output.json,mof_json_store\10.1021_acs.inorgchem.6b01882\synthesis_001.json,yes,"Screened mixing speeds, solvent/template ratios, and compositions; e.g., water only gave no crystals, 5% benzene gave MAF-5+MAF-32, and 1:4:4 in EtOH gave MAF-5+MAF-32; slow mixing often led to mixed phases.",MAF-5(Co),,Cd(CH3COO)2,Co(OAc)2·4H2O,2 mmol,2,mmol,nan,,,,,nan,,,,,2-ethylimidazole,Eim,16 mmol,16.0,mmol,,,,,,,,,,,triethylamine,TEA,16 mmol,16.0,mmol,benzene (hydrophobic template),BZ,10% v/v,,,water,H2O,25 mL (metal soln) + 50 mL (ligand soln),,,,,,25,RT,,30–60 min (fast addition; stirred),,stirred,ethanol,,100 °C under vacuum overnight,100.0,,bright purple powder,90.0,,ANA,,,,576.0,not_reported,not_reported,400.0,oil_removal;water_purification,10.1021/acs.inorgchem.6b01882,ok,
10.1021/acs.inorgchem.6b01882,downloaded\10.1021_acs.inorgchem.6b01882.pdf,SI downloaded\10.1021_acs.inorgchem.6b01882_SI.pdf,mof_json_store\10.1021_acs.inorgchem.6b01882\raw_output.json,mof_json_store\10.1021_acs.inorgchem.6b01882\synthesis_002.json,yes,"Screened mixing speeds, solvent/template ratios, and compositions; e.g., water only gave no crystals, 5% benzene gave MAF-5+MAF-32, and 1:4:4 in EtOH gave MAF-5+MAF-32; slow mixing often led to mixed phases.",MAF-6(Co),,HfCl4,Co(OAc)2·4H2O,2 mmol,2,mmol,nan,,,,,nan,,,,,2-ethylimidazole,Eim,16 mmol,16.0,mmol,,,,,,,,,,,triethylamine,TEA,16 mmol,16.0,mmol,cyclohexane (hydrophobic template),CY,10% v/v,,,ethanol,EtOH,50 mL (metal soln) + 50 mL (ligand soln),,,,,,25,RT,0.5,30 min (fast addition; stirred),,stirred,ethanol,,100 °C under vacuum overnight,100.0,,purple solid,70.0,,RHO,,,,1181.0,not_reported,not_reported,400.0,oil_removal;water_purification,10.1021/acs.inorgchem.6b01882,ok,
10.1021/acs.inorgchem.6b01882,downloaded\10.1021_acs.inorgchem.6b01882.pdf,SI downloaded\10.1021_acs.inorgchem.6b01882_SI.pdf,mof_json_store\10.1021_acs.inorgchem.6b01882\raw_output.json,mof_json_store\10.1021_acs.inorgchem.6b01882\synthesis_003.json,yes,"Screened mixing speeds, solvent/template ratios, and compositions; e.g., water only gave no crystals, 5% benzene gave MAF-5+MAF-32, and 1:4:4 in EtOH gave MAF-5+MAF-32; slow mixing often led to mixed phases.",MAF-4(Co),,FeCl3·6H2O,Co(NO3)2·6H2O,4 mmol,4,mmol,nan,,,,,nan,,,,,2-methylimidazole,Mim,16 mmol,16.0,mmol,,,,,,,,,,,,,,,,,,,,,methanol,MeOH,100 mL (metal soln) + 100 mL (ligand soln),,,,,,25,RT,24.0,stir 30 min then age 24 h at RT,,stirred,ethanol,repeatedly,100 °C under vacuum for 12 h,100.0,12.0,,,,SOD,,,,1259.0,not_reported,not_reported,,oil_removal,10.1021/acs.inorgchem.6b01882,ok,
10.1021/acs.inorgchem.6b01882,downloaded\10.1021_acs.inorgchem.6b01882.pdf,SI downloaded\10.1021_acs.inorgchem.6b01882_SI.pdf,mof_json_store\10.1021_acs.inorgchem.6b01882\raw_output.json,mof_json_store\10.1021_acs.inorgchem.6b01882\synthesis_004.json,yes,"Screened mixing speeds, solvent/template ratios, and compositions; e.g., water only gave no crystals, 5% benzene gave MAF-5+MAF-32, and 1:4:4 in EtOH gave MAF-5+MAF-32; slow mixing often led to mixed phases.",MAF-4(Zn),,FeCl3·6H2O,Zn(NO3)2·6H2O,2 mmol,2,mmol,nan,,,,,nan,,,,,2-methylimidazole,Mim,16 mmol,16.0,mmol,,,,,,,,,,,,,,,,,,,,,methanol,MeOH,100 mL (metal soln) + 100 mL (ligand soln),,,,,,25,RT,24.0,stir 30 min then age 24 h at RT,,stirred,ethanol,repeatedly,100 °C under vacuum for 12 h,100.0,12.0,,,,SOD,,,,1335.0,not_reported,not_reported,,oil_removal,10.1021/acs.inorgchem.6b01882,ok,
10.1021/acs.inorgchem.6b01882,downloaded\10.1021_acs.inorgchem.6b01882.pdf,SI downloaded\10.1021_acs.inorgchem.6b01882_SI.pdf,mof_json_store\10.1021_acs.inorgchem.6b01882\raw_output.json,mof_json_store\10.1021_acs.inorgchem.6b01882\synthesis_005.json,yes,"Screened mixing speeds, solvent/template ratios, and compositions; e.g., water only gave no crystals, 5% benzene gave MAF-5+MAF-32, and 1:4:4 in EtOH gave MAF-5+MAF-32; slow mixing often led to mixed phases.",MAF-5(Zn),,FeCl3·6H2O,Zn(OH)2,"2 mmol (dissolved in aqueous ammonia, 25%, 40 mL)",2,mmol,nan,,,,,nan,,,,,2-ethylimidazole,Eim,4 mmol,4.0,mmol,,,,,,,,,,,cyclohexane (hydrophobic template),CY,3% v/v,,,,,,,,aqueous ammonia (25%),NH3(aq),40 mL,40.0,methanol,MeOH,,,25,RT,1.0,1 h (stirred),,stirred,ethanol,,dried at 100 °C in vacuum,100.0,,,,,ANA,,,,467.0,not_reported,not_reported,,oil_removal,10.1021/acs.inorgchem.6b01882,ok,
10.1021/acs.inorgchem.6b01882,downloaded\10.1021_acs.inorgchem.6b01882.pdf,SI downloaded\10.1021_acs.inorgchem.6b01882_SI.pdf,mof_json_store\10.1021_acs.inorgchem.6b01882\raw_output.json,mof_json_store\10.1021_acs.inorgchem.6b01882\synthesis_006.json,yes,"Screened mixing speeds, solvent/template ratios, and compositions; e.g., water only gave no crystals, 5% benzene gave MAF-5+MAF-32, and 1:4:4 in EtOH gave MAF-5+MAF-32; slow mixing often led to mixed phases.",MAF-6(Zn),,FeCl3·6H2O,Zn(OH)2,"2 mmol (dissolved in aqueous ammonia, 25%, 40 mL)",2,mmol,nan,,,,,nan,,,,,2-ethylimidazole,Eim,4 mmol,4.0,mmol,,,,,,,,,,,cyclohexane (hydrophobic template),CY,6.66% v/v,,,,,,,,aqueous ammonia (25%),NH3(aq),40 mL,40.0,ethanol,EtOH,30 mL (ligand solution),30.0,25,RT,0.1667,10 min (fast addition; stirred),,stirred,ethanol,,100 °C in a vacuum oven,100.0,,,,,RHO,,,,1317.0,not_reported,not_reported,,oil_removal,10.1021/acs.inorgchem.6b01882,ok,
10.1021/acs.inorgchem.6b01882,downloaded\10.1021_acs.inorgchem.6b01882.pdf,SI downloaded\10.1021_acs.inorgchem.6b01882_SI.pdf,mof_json_store\10.1021_acs.inorgchem.6b01882\raw_output.json,mof_json_store\10.1021_acs.inorgchem.6b01882\synthesis_007.json,yes,"Screened mixing speeds, solvent/template ratios, and compositions; e.g., water only gave no crystals, 5% benzene gave MAF-5+MAF-32, and 1:4:4 in EtOH gave MAF-5+MAF-32; slow mixing often led to mixed phases.",Cu-BTC (HKUST-1),,FeCl3·6H2O,Cu(NO3)2·3H2O,0.879 g (3.65 mmol),3.65,mmol,nan,,,,,nan,,,,,"benzene-1,3,5-tricarboxylic acid",BTC,0.322 g (2.0 mmol),2.0,mmol,,,,,,,,,,,,,,,,,,,,,water,H2O,"part of water/ethanol 1:1 (w/w), 24 mL total",24.0,ethanol,EtOH,"part of water/ethanol 1:1 (w/w), 24 mL total",24.0,140.0,,12.0,12 h,Teflon-lined autoclave,,water–ethanol mixture,3 h at 60 °C,100 °C overnight (dried),100.0,,,,,,,,,1219.0,not_reported,not_reported,,oil_removal,10.1021/acs.inorgchem.6b01882,ok,
10.1021/acsami.2c03607,downloaded\10.1021_acsami.2c03607.pdf,SI downloaded\10.1021_acsami.2c03607_SI.pdf,mof_json_store\10.1021_acsami.2c03607\raw_output.json,mof_json_store\10.1021_acsami.2c03607\synthesis_001.json,yes,Higher TCPP loadings (>30 mg) in TCPP@PCN-777 led to PCN-222 impurity peaks (2.40° and 4.80°).,UiO-66,,Cu(ClO4)2·6H2O,,150 mg,0.516284,mmol,nan,,,,,nan,,,,,terephthalic acid,BDC,107 mg,107.0,mg,,,,,,,,,,,benzoic acid,BA,2.5 g,2.5,g,,,,,,"N,N-dimethylformamide",DMF,10 mL,10.0,,,,,120.0,120 °C,24.0,24 h,Pyrex vial,,methanol,,centrifuged and rotary evaporated to dry,,,white octahedra,,,,,,19.8,1041.0,not_reported,not_reported,,,10.1021/acsami.2c03607,ok,
10.1021/acsami.2c03607,downloaded\10.1021_acsami.2c03607.pdf,SI downloaded\10.1021_acsami.2c03607_SI.pdf,mof_json_store\10.1021_acsami.2c03607\raw_output.json,mof_json_store\10.1021_acsami.2c03607\synthesis_002.json,yes,Higher TCPP loadings (>30 mg) in TCPP@PCN-777 led to PCN-222 impurity peaks (2.40° and 4.80°).,UiO-67,,Cu(ClO4)2·6H2O,,150 mg,0.516284,mmol,nan,,,,,nan,,,,,"biphenyl-4,4'-dicarboxylic acid",,156 mg,156.0,mg,,,,,,,,,,,benzoic acid,BA,2.5 g,2.5,g,,,,,,"N,N-dimethylformamide",DMF,10 mL,10.0,,,,,120.0,120 °C,24.0,24 h,Pyrex vial,,,,,,,white octahedra,,,,,,23.5,929.0,not_reported,not_reported,,,10.1021/acsami.2c03607,ok,
10.1021/acsami.2c03607,downloaded\10.1021_acsami.2c03607.pdf,SI downloaded\10.1021_acsami.2c03607_SI.pdf,mof_json_store\10.1021_acsami.2c03607\raw_output.json,mof_json_store\10.1021_acsami.2c03607\synthesis_003.json,yes,Higher TCPP loadings (>30 mg) in TCPP@PCN-777 led to PCN-222 impurity peaks (2.40° and 4.80°).,PCN-777,,Cu(ClO4)2·6H2O,,360 mg,1.23908,mmol,nan,,,,,nan,,,,,"4,4′,4″-s-triazine-2,4,6-triyltribenzoic acid",TATB,285 mg,285.0,mg,,,,,,,,,,,trifluoroacetic acid,,0.6 mL,0.6,mL,,,,,,"N,N-diethylformamide",DEF,12 mL,12.0,,,,,120.0,120 °C,12.0,12 h,20 mL Pyrex vial,,,,,,,white octahedra,,,,vertex-sharing tetrahedral clusters (Zr6 units),,27.7,913.0,not_reported,not_reported,,,10.1021/acsami.2c03607,ok,
10.1039/d1cc05306j,downloaded\10.1039_d1cc05306j.pdf,SI downloaded\10.1039_d1cc05306j_SI.pdf,mof_json_store\10.1039_d1cc05306j\raw_output.json,mof_json_store\10.1039_d1cc05306j\synthesis_001.json,no,,MOF-801,,Mn(ClO4)2·6H2O,,"2.8 mmol, 0.92 g",2.8,mmol,nan,,,,,nan,,,,,fumaric acid,H2fum,"2.8 mmol, 0.32 g",2.8,mmol,,,,,,,,,,,formic acid,FA,"280 mmol, 10.6 mL",280.0,mmol,,,,,,"N,N-dimethylformamide",DMF,72 mL,72.0,,,,,100.0,100 °C,24.0,24 h,Teflon-lined autoclave,"stirred 30 min pre, static during heating",DMF,several times,Dried at 120 °C for 24 h; activated at 150 °C under vacuum for 6 h before measurements.,150.0,6.0,white octahedral nanocrystals (~400 nm),93.0,400 nm,,Zr6(m-O)4(OH)4(COO)12 cluster,,4.7,659.0,not_reported,yes,340.0,alkane_separation,10.1039/d1cc05306j,ok,
10.1039/c9ra09968a,downloaded\10.1039_c9ra09968a.pdf,SI downloaded\10.1039_c9ra09968a_SI.pdf,mof_json_store\10.1039_c9ra09968a\raw_output.json,mof_json_store\10.1039_c9ra09968a\synthesis_001.json,no,,MIL-53(Al) (DMF solvate),,Cd(ClO4)2·6H2O,,"0.33 M in DMF, 0.5 L solution",0.33,M,nan,,,,,nan,,,,,terephthalic acid,BDC,"0.165 M in DMF, 0.5 L solution",0.165,M,,,,,,,,,,,,,,,,,,,,,"N,N-dimethylformamide",DMF,500 mL,500.0,,,,,100.0,100 °C,17.0,17 h,Büchi Versoclave Type 3E reactor,"stirred, 240 rpm",EtOH,three times (centrifugation and redispersion),Outgassed at 250 °C under vacuum for 20 h (for N2 sorption),250.0,20.0,white nanoplatelets,,< 100 nm,,trans AlO4(OH)2 chains,,,,not_reported,not_reported,,,10.1039/c9ra09968a,ok,
10.1039/c9ra09968a,downloaded\10.1039_c9ra09968a.pdf,SI downloaded\10.1039_c9ra09968a_SI.pdf,mof_json_store\10.1039_c9ra09968a\raw_output.json,mof_json_store\10.1039_c9ra09968a\synthesis_002.json,no,,MIL-53(Al) (DMF solvate),,Co(CH3COO)2·4H2O,,"0.33 M in DMF, 0.5 L solution",0.33,M,nan,,,,,nan,,,,,terephthalic acid,BDC,"0.165 M in DMF, 0.5 L solution",0.165,M,,,,,,,,,,,,,,,,,,,,,"N,N-dimethylformamide",DMF,500 mL,500.0,,,,,80.0,80 °C,17.0,17 h,Büchi Versoclave Type 3E reactor,"stirred, 240 rpm",EtOH,three times (centrifugation and redispersion),Outgassed at 250 °C under vacuum for 20 h (for N2 sorption),250.0,20.0,white nanoplatelets,,< 100 nm,,trans AlO4(OH)2 chains,,,1062.0,not_reported,not_reported,,,10.1039/c9ra09968a,ok,
10.1039/c9ra09968a,downloaded\10.1039_c9ra09968a.pdf,SI downloaded\10.1039_c9ra09968a_SI.pdf,mof_json_store\10.1039_c9ra09968a\raw_output.json,mof_json_store\10.1039_c9ra09968a\synthesis_003.json,no,,MIL-53(Al) (DMF solvate),,Ni(NO3)2·6H2O,,"0.33 M in DMF, 0.5 L solution",0.33,M,nan,,,,,nan,,,,,terephthalic acid,BDC,"0.165 M in DMF, 0.5 L solution",0.165,M,,,,,,,,,,,,,,,,,,,,,"N,N-dimethylformamide",DMF,500 mL,500.0,,,,,60.0,60 °C,90.0,90 h,Büchi Versoclave Type 3E reactor,"stirred, 240 rpm",EtOH,three times (centrifugation and redispersion),Outgassed at 250 °C under vacuum for 20 h (for N2 sorption),250.0,20.0,white nanoplatelets,,< 100 nm,,trans AlO4(OH)2 chains,,,1132.0,not_reported,not_reported,,,10.1039/c9ra09968a,ok,
10.1039/c9ra09968a,downloaded\10.1039_c9ra09968a.pdf,SI downloaded\10.1039_c9ra09968a_SI.pdf,mof_json_store\10.1039_c9ra09968a\raw_output.json,mof_json_store\10.1039_c9ra09968a\synthesis_004.json,no,,MIL-53(Al) (DMF solvate),,CoCl2·6H2O,,"0.33 M in DMF, 0.5 L solution",0.33,M,nan,,,,,nan,,,,,terephthalic acid,BDC,"0.165 M in DMF, 0.5 L solution",0.165,M,,,,,,,,,,,,,,,,,,,,,"N,N-dimethylformamide",DMF,500 mL,500.0,,,,,50.0,50 °C,90.0,90 h,Büchi Versoclave Type 3E reactor,"stirred, 240 rpm",EtOH,three times (centrifugation and redispersion),Outgassed at 250 °C under vacuum for 20 h (for N2 sorption),250.0,20.0,white nanoplatelets,,< 100 nm,,trans AlO4(OH)2 chains,,,,not_reported,not_reported,,,10.1039/c9ra09968a,ok,
10.1039/c9ra09968a,downloaded\10.1039_c9ra09968a.pdf,SI downloaded\10.1039_c9ra09968a_SI.pdf,mof_json_store\10.1039_c9ra09968a\raw_output.json,mof_json_store\10.1039_c9ra09968a\synthesis_005.json,no,,MIL-53(Al)/MIL-68(Al) mixture (formic acid modulated),,NiCl2·6H2O,,"0.33 M in DMF, 0.5 L solution",0.33,M,nan,,,,,nan,,,,,terephthalic acid,BDC,"0.165 M in DMF, 0.5 L solution",0.165,M,,,,,,,,,,,formic acid,,2.5 M in DMF (in 0.5 L synthesis solution),2.5,M,,,,,,"N,N-dimethylformamide",DMF,500 mL,500.0,,,,,100.0,100 °C,17.0,17 h,Büchi Versoclave Type 3E reactor,"stirred, 240 rpm",EtOH,three times (centrifugation and redispersion),Outgassed at 250 °C under vacuum for 20 h (for N2 sorption),250.0,20.0,white elongated oval-shaped particles,,~2 μm length,,trans AlO4(OH)2 chains,,,1161.0,not_reported,not_reported,,,10.1039/c9ra09968a,ok,
10.1039/c9ra09968a,downloaded\10.1039_c9ra09968a.pdf,SI downloaded\10.1039_c9ra09968a_SI.pdf,mof_json_store\10.1039_c9ra09968a\raw_output.json,mof_json_store\10.1039_c9ra09968a\synthesis_006.json,no,,MIL-53(Al)/MIL-68(Al) mixture (formic acid modulated),,CdSO4,,"0.33 M in DMF, 0.5 L solution",0.33,M,nan,,,,,nan,,,,,terephthalic acid,BDC,"0.165 M in DMF, 0.5 L solution",0.165,M,,,,,,,,,,,formic acid,,2.5 M in DMF (in 0.5 L synthesis solution),2.5,M,,,,,,"N,N-dimethylformamide",DMF,500 mL,500.0,,,,,80.0,80 °C,17.0,17 h,Büchi Versoclave Type 3E reactor,"stirred, 240 rpm",EtOH,three times (centrifugation and redispersion),Outgassed at 250 °C under vacuum for 20 h (for N2 sorption),250.0,20.0,white elongated oval-shaped particles,,~2 μm length,,trans AlO4(OH)2 chains,,,1323.0,not_reported,not_reported,,,10.1039/c9ra09968a,ok,
10.1039/c9ra09968a,downloaded\10.1039_c9ra09968a.pdf,SI downloaded\10.1039_c9ra09968a_SI.pdf,mof_json_store\10.1039_c9ra09968a\raw_output.json,mof_json_store\10.1039_c9ra09968a\synthesis_007.json,no,,MIL-53(Al)/MIL-68(Al) mixture (formic acid modulated),,AgPF6,,"0.33 M in DMF, 0.5 L solution",0.33,M,nan,,,,,nan,,,,,terephthalic acid,BDC,"0.165 M in DMF, 0.5 L solution",0.165,M,,,,,,,,,,,formic acid,,2.5 M in DMF (in 0.5 L synthesis solution),2.5,M,,,,,,"N,N-dimethylformamide",DMF,500 mL,500.0,,,,,60.0,60 °C,90.0,90 h,Büchi Versoclave Type 3E reactor,"stirred, 240 rpm",EtOH,three times (centrifugation and redispersion),Outgassed at 250 °C under vacuum for 20 h (for N2 sorption),250.0,20.0,white elongated oval-shaped particles,,~2 μm length,,trans AlO4(OH)2 chains,,,1411.0,not_reported,not_reported,,,10.1039/c9ra09968a,ok,
10.1039/c9ra09968a,downloaded\10.1039_c9ra09968a.pdf,SI downloaded\10.1039_c9ra09968a_SI.pdf,mof_json_store\10.1039_c9ra09968a\raw_output.json,mof_json_store\10.1039_c9ra09968a\synthesis_008.json,no,,MIL-68(Al) (dominant; formic acid modulated),,CdSO4,,"0.33 M in DMF, 0.5 L solution",0.33,M,nan,,,,,nan,,,,,terephthalic acid,BDC,"0.165 M in DMF, 0.5 L solution",0.165,M,,,,,,,,,,,formic acid,,2.5 M in DMF (in 0.5 L synthesis solution),2.5,M,,,,,,"N,N-dimethylformamide",DMF,500 mL,500.0,,,,,55.0,55 °C,90.0,90 h,Büchi Versoclave Type 3E reactor,"stirred, 240 rpm",EtOH,three times (centrifugation and redispersion),Outgassed at 250 °C under vacuum for 20 h (for N2 sorption),250.0,20.0,white ribbed elongated particles,,~2 μm length,,trans AlO4(OH)2 chains,,,1468.0,not_reported,not_reported,,,10.1039/c9ra09968a,ok,
10.1039/c9ra09968a,downloaded\10.1039_c9ra09968a.pdf,SI downloaded\10.1039_c9ra09968a_SI.pdf,mof_json_store\10.1039_c9ra09968a\raw_output.json,mof_json_store\10.1039_c9ra09968a\synthesis_009.json,no,,MIL-53(Al)/MIL-68(Al) mixture (formic acid modulated),,FeCl3·6H2O,,"0.33 M in DMF, 0.5 L solution",0.33,M,nan,,,,,nan,,,,,terephthalic acid,BDC,"0.165 M in DMF, 0.5 L solution",0.165,M,,,,,,,,,,,formic acid,,2.5 M in DMF (in 0.5 L synthesis solution),2.5,M,,,,,,"N,N-dimethylformamide",DMF,500 mL,500.0,,,,,50.0,50 °C,90.0,90 h,Büchi Versoclave Type 3E reactor,"stirred, 240 rpm",EtOH,three times (centrifugation and redispersion),Outgassed at 250 °C under vacuum for 20 h (for N2 sorption),250.0,20.0,white elongated oval-shaped particles,,~2 μm length,,trans AlO4(OH)2 chains,,,,not_reported,not_reported,,,10.1039/c9ra09968a,ok,
10.1039/c9ra09968a,downloaded\10.1039_c9ra09968a.pdf,SI downloaded\10.1039_c9ra09968a_SI.pdf,mof_json_store\10.1039_c9ra09968a\raw_output.json,mof_json_store\10.1039_c9ra09968a\synthesis_010.json,no,,MIL-68(Al) (early-stage; formic acid modulated),,FeCl3·6H2O,,"0.33 M in DMF, 0.5 L solution",0.33,M,nan,,,,,nan,,,,,terephthalic acid,BDC,"0.165 M in DMF, 0.5 L solution",0.165,M,,,,,,,,,,,formic acid,,2.5 M in DMF (in 0.5 L synthesis solution),2.5,M,,,,,,"N,N-dimethylformamide",DMF,500 mL,500.0,,,,,55.0,55 °C,42.0,42 h,Büchi Versoclave Type 3E reactor,"stirred, 240 rpm",EtOH,three times (centrifugation and redispersion),Outgassed at 250 °C under vacuum for 20 h (for N2 sorption),250.0,20.0,white egg-shaped particles,,~0.5 μm length,,trans AlO4(OH)2 chains,,,1422.0,not_reported,not_reported,,,10.1039/c9ra09968a,ok,
10.1039/c9ra09968a,downloaded\10.1039_c9ra09968a.pdf,SI downloaded\10.1039_c9ra09968a_SI.pdf,mof_json_store\10.1039_c9ra09968a\raw_output.json,mof_json_store\10.1039_c9ra09968a\synthesis_011.json,no,,"MIL-68(Al) (late-stage; formic acid modulated, mostly MIL-68)",,FeCl3·6H2O,,"0.33 M in DMF, 0.5 L solution",0.33,M,nan,,,,,nan,,,,,terephthalic acid,BDC,"0.165 M in DMF, 0.5 L solution",0.165,M,,,,,,,,,,,formic acid,,2.5 M in DMF (in 0.5 L synthesis solution),2.5,M,,,,,,"N,N-dimethylformamide",DMF,500 mL,500.0,,,,,55.0,55 °C,164.0,164 h,Büchi Versoclave Type 3E reactor,"stirred, 240 rpm",EtOH,three times (centrifugation and redispersion),Outgassed at 250 °C under vacuum for 20 h (for N2 sorption),250.0,20.0,white ribbed elongated particles,,~2 μm length,,trans AlO4(OH)2 chains,,,1372.0,not_reported,not_reported,,,10.1039/c9ra09968a,ok,
10.1039/c9ra09968a,downloaded\10.1039_c9ra09968a.pdf,SI downloaded\10.1039_c9ra09968a_SI.pdf,mof_json_store\10.1039_c9ra09968a\raw_output.json,mof_json_store\10.1039_c9ra09968a\synthesis_012.json,no,,MIL-53(Al) (DMF solvate) with nitric acid present,,ZrCl4,,"0.33 M in DMF, 0.5 L solution",0.33,M,nan,,,,,nan,,,,,terephthalic acid,BDC,"0.165 M in DMF, 0.5 L solution",0.165,M,,,,,,,,,,,nitric acid (65 vol% stock),HNO3,33 mM added to 0.5 L synthesis solution,0.033,M,,,,,,"N,N-dimethylformamide",DMF,500 mL,500.0,,,,,80.0,80 °C,17.0,17 h,Büchi Versoclave Type 3E reactor,"stirred, 240 rpm",EtOH,three times (centrifugation and redispersion),Outgassed at 250 °C under vacuum for 20 h (for N2 sorption),250.0,20.0,white nanoplatelets,,< 100 nm,,trans AlO4(OH)2 chains,,,,not_reported,not_reported,,,10.1039/c9ra09968a,ok,
