Repository: zzhenglab/MOFinder

# MOFinder

MOFinder extracts MOF synthesis information from the literature, reconstructs evidence-supported negative reaction records, and prepares datasets for synthesis-outcome prediction.
[Web application](https://mofinder.chemistry.wustl.edu/) | [Demos](Demo/README.md) | [Source code](docs/source_to_code.md) | [Workflow guide](docs/workflow.md) | [Model evaluation](docs/evaluation.md)

## Quick start

The workflow runs through Python commands. Python 3.10 or newer is required. Clone the repository and initialize its related applications:

```bash
git clone --recurse-submodules https://github.com/zzhenglab/MOFinder.git
cd MOFinder
```

Start with the two offline demonstrations:

```bash

File: mof_extraction_1_2.csv (part 131 of 305)
doi,main_pdf,si_pdf,raw_output,parsed_json,article_trial_or_failure,article_trial_or_failure_notes,mof_name,crystal_code,metal_1,metal_1_abbr,metal_1_amount_text,metal_1_amount_value,metal_1_amount_unit,metal_2,metal_2_abbr,metal_2_amount_text,metal_2_amount_value,metal_2_amount_unit,metal_3,metal_3_abbr,metal_3_amount_text,metal_3_amount_value,metal_3_amount_unit,linker_1,linker_1_abbr,linker_1_amount_text,linker_1_amount_value,linker_1_amount_unit,linker_2,linker_2_abbr,linker_2_amount_text,linker_2_amount_value,linker_2_amount_unit,linker_3,linker_3_abbr,linker_3_amount_text,linker_3_amount_value,linker_3_amount_unit,modulator_1,modulator_1_abbr,modulator_1_amount_text,modulator_1_amount_value,modulator_1_amount_unit,modulator_2,modulator_2_abbr,modulator_2_amount_text,modulator_2_amount_value,modulator_2_amount_unit,solvent_main,solvent_main_abbr,solvent_main_amount_text,solvent_main_ml,solvent_secondary,solvent_secondary_abbr,solvent_secondary_amount_text,solvent_secondary_ml,temperature_c,temperature_c_text,time_h,time_text,vessel_type,stirring,washing_solvent,washing_cycles,activation_text,activation_temp_c,activation_time_h,crystal_morphology,yield_percent,crystal_size,topology_code,metal_cluster_connectivity,unit_cell_short,pore_diameter_A,BET_surface_area_m2g,air_stable,water_stable,tga_decomposition_temp_c,applications,reference,status,error
10.1039/c9ta00825j,downloaded\10.1039_c9ta00825j.pdf,SI downloaded\10.1039_c9ta00825j_SI.pdf,mof_json_store\10.1039_c9ta00825j\raw_output.json,mof_json_store\10.1039_c9ta00825j\synthesis_001.json,no,,DUT-67(Zr),1891266,Scandium(III),ZrOCl2·8H2O,"51.6 g, 160.15 mmol",160.15,mmol,nan,,,,,nan,,,,,"2,5-thiophenedicarboxylic acid",H2tdc,"18.4 g, 106.98 mmol",106.98,mmol,,,,,,,,,,,acetic acid (glacial),AcOH,400 mL,400.0,mL,,,,,,water (deionized),H2O,400 mL,400.0,,,,,95.0,368 K under reflux,1.0,1 h,,stirred,"0.1 M sodium acetate solution, water",two times,368 K under dynamic vacuum,95.0,,,82.2,500–1000 nm,reo,Zr6O8 8-connected SBU,"a=38.9954(20) Å, Fm-3m (cubic)",,,yes,yes,,water_harvesting,10.1039/c9ta00825j,ok,
10.1039/d0dt02642e,downloaded\10.1039_d0dt02642e.pdf,SI downloaded\10.1039_d0dt02642e_SI.pdf,mof_json_store\10.1039_d0dt02642e\raw_output.json,mof_json_store\10.1039_d0dt02642e\synthesis_001.json,yes,Direct synthesis of lvt-H2O with water-only solvent failed; water form obtained only by solvent exchange from lvt-MeOH.,sql-[Cu(Hmpba)2]·xDMF,1999766,Scandium(III),,"11 mg, 0.047 mmol",0.047,mmol,nan,,,,,nan,,,,,"4-(3,5-dimethyl-1H-pyrazol-4-yl)benzoic acid",H2mpba,"20 mg, 0.092 mmol",0.092,mmol,,,,,,,,,,,,,,,,,,,,,"N,N-dimethylformamide",DMF,1.65 mL,1.65,water,H2O,0.15 mL,0.15,60.0,60 °C,72.0,three days,glass vial with screw cap,static,,,Activated/degassed at 160 °C for 8 h under vacuum (ASAP 2020).,160.0,8.0,deep blue star-shaped crystal clusters with single thin needles,79.0,,sql,square-planar CuN2O2 4-connected nodes,"a=10.0436(8), b=17.2646(14), c=17.3187(14) Å, β=105.201(4)°, P21/n",,,not_reported,not_reported,,CO2_capture,10.1039/d0dt02642e,ok,
10.1039/d0dt02642e,downloaded\10.1039_d0dt02642e.pdf,SI downloaded\10.1039_d0dt02642e_SI.pdf,mof_json_store\10.1039_d0dt02642e\raw_output.json,mof_json_store\10.1039_d0dt02642e\synthesis_002.json,yes,Direct synthesis of lvt-H2O with water-only solvent failed; water form obtained only by solvent exchange from lvt-MeOH.,sql-[Cu(Hmpba)2]·2ACN,1999767,Scandium(III),,"11 mg, 0.047 mmol",0.047,mmol,nan,,,,,nan,,,,,"4-(3,5-dimethyl-1H-pyrazol-4-yl)benzoic acid",H2mpba,"20 mg, 0.092 mmol",0.092,mmol,,,,,,,,,,,,,,,,,,,,,acetonitrile,ACN,1.65 mL,1.65,water,H2O,1.15 mL,1.15,80.0,80 °C,72.0,three days,glass vial with screw cap,static,,,Activated/degassed at 110 °C for 3 h under vacuum (ASAP 2020).,110.0,3.0,deep violet needle-shaped crystals,72.0,,sql,square-planar CuN2O2 4-connected nodes,"a=9.7946(10), b=19.5794(17), c=14.8975(14) Å, β=103.587(5)°, P21/c",,,not_reported,not_reported,,CO2_capture,10.1039/d0dt02642e,ok,
10.1002/ejic.201201461,downloaded\10.1002_ejic.201201461.pdf,SI downloaded\10.1002_ejic.201201461_SI.pdf,mof_json_store\10.1002_ejic.201201461\raw_output.json,mof_json_store\10.1002_ejic.201201461\synthesis_004.json,yes,"THF reflux (65 °C, 10 h) gave mixtures for 2b; microwave THF/H2O at 165 °C for <8 h gave mixtures (3 formed only after 8 h).",[Ni(4-pyc)2]n (2b),,Co(NO3)2·3H2O,,"0.8 mmol, 0.075 g",0.8,mmol,nan,,,,,nan,,,,,4-pyridinecarboxylic acid,,"0.8 mmol, 0.090 g",,,,,,,,,,,,,"3,4,5-trimethoxybenzoic acid",,"4 mmol, 0.860 g",,,,,,,,tetrahydrofuran,THF,12 mL,12.0,,,,,180.0,180 °C,72.0,3 days,Teflon-lined autoclave,static,THF,,Dried under vacuum; outgassed at 303 K under vacuum for 60 h (for adsorption),30.0,60.0,blue single crystals,,,dia,octahedral Ni nodes; chelating carboxylates; 4-connected,"a=12.497(1), b=6.3559(7), c=10.378(1) Å, Pnn2",8.5,178.0,no,no,330.0,,10.1002/ejic.201201461,ok,
10.1002/ejic.201201461,downloaded\10.1002_ejic.201201461.pdf,SI downloaded\10.1002_ejic.201201461_SI.pdf,mof_json_store\10.1002_ejic.201201461\raw_output.json,mof_json_store\10.1002_ejic.201201461\synthesis_006.json,yes,"THF reflux (65 °C, 10 h) gave mixtures for 2b; microwave THF/H2O at 165 °C for <8 h gave mixtures (3 formed only after 8 h).",[Ni5(OH2)3(4-pyc)10]n (3),,Al(NO3)3·9H2O,,"1.6 mmol, 0.15 g",1.6,mmol,nan,,,,,nan,,,,,4-cyanopyridine,,"3.2 mmol, 0.33 g",,,,,,,,,,,,,"3,4,5-trimethoxybenzoic acid",,"3.2 mmol, 0.68 g",,,,,,,,tetrahydrofuran,THF,9 mL,9.0,water,H2O,3 mL,3.0,175.0,175 °C,72.0,3 days,Teflon-lined autoclave,static,,,Outgassed at 303 K under vacuum for 60 h (for adsorption),30.0,60.0,blue single crystals,60.0,,,"mono- and dimetallic Ni nodes; 6-,7-,8-connected","a=30.933(3), b=24.944(3), c=12.854(2) Å, β=112.725(2)°, C2/m",9.0,995.0,no,no,300.0,hydrogen storage,10.1002/ejic.201201461,ok,
10.1039/c5dt01151e,downloaded\10.1039_c5dt01151e.pdf,SI downloaded\10.1039_c5dt01151e_SI.pdf,mof_json_store\10.1039_c5dt01151e\raw_output.json,mof_json_store\10.1039_c5dt01151e\synthesis_001.json,no,,1-D,,La(NO3)3·6H2O,,"0.058 g, 0.2 mmol",0.2,mmol,nan,,,,,nan,,,,,"4,4'-bipyridine",bipy,"0.031 g, 0.2 mmol",0.2,mmol,(R)-H3PIA (5-(2-carboxypyrrolidine-1-carbonyl)isophthalic acid),(R)-H3PIA,"0.031 g, 0.1 mmol",0.1,mmol,,,,,,sodium carbonate,,"0.016 g, 0.15 mmol",0.15,mmol,,,,,,distilled water,H2O,4 mL,4.0,,,,,100.0,100 °C,72.0,72 hours,Teflon-lined autoclave (23 mL Teflon cup),stirred 5 min before sealing,,,,,,orange polyhedron crystals,40.0,,,linear trinuclear Co3(CO2)6 units,"Trigonal, P3121, a=11.4201(3) Å, b=11.4201(3) Å, c=41.5158(16) Å, α=90°, β=90°, γ=120°",16.0,,not_reported,not_reported,,,10.1039/c5dt01151e,ok,
10.1039/c5dt01151e,downloaded\10.1039_c5dt01151e.pdf,SI downloaded\10.1039_c5dt01151e_SI.pdf,mof_json_store\10.1039_c5dt01151e\raw_output.json,mof_json_store\10.1039_c5dt01151e\synthesis_002.json,no,,1-L,,La(NO3)3·6H2O,,"0.058 g, 0.2 mmol",0.2,mmol,nan,,,,,nan,,,,,"4,4'-bipyridine",bipy,"0.031 g, 0.2 mmol",0.2,mmol,(S)-H3PIA (5-(2-carboxypyrrolidine-1-carbonyl)isophthalic acid),(S)-H3PIA,"0.031 g, 0.1 mmol",0.1,mmol,,,,,,sodium carbonate,,"0.016 g, 0.15 mmol",0.15,mmol,,,,,,distilled water,H2O,4 mL,4.0,,,,,100.0,100 °C,72.0,72 hours,Teflon-lined autoclave (23 mL Teflon cup),stirred 5 min before sealing,,,,,,orange polyhedron crystals,60.0,,,linear trinuclear Co3(CO2)6 units,"Trigonal, P3221, a=11.3994(3) Å, b=11.3994(3) Å, c=41.5243(12) Å, α=90°, β=90°, γ=120°",16.0,,not_reported,not_reported,,,10.1039/c5dt01151e,ok,
10.1002/zaac.200600273,downloaded\10.1002_zaac.200600273.pdf,,mof_json_store\10.1002_zaac.200600273\raw_output.json,mof_json_store\10.1002_zaac.200600273\synthesis_001.json,no,,,622078,Co(NO3)2·4H2O,,0.2 mmol,0.2,mmol,nan,,,,,nan,,,,,"biphenyl-3,3′,4,4′-tetracarboxylic dianhydride",btc,0.1 mmol,0.1,mmol,"2,2′-bipyridine",bpy,0.2 mmol,0.2,mmol,,,,,,NaOH,,0.4 mmol,0.4,mmol,,,,,,water,H2O,10 mL,10.0,,,,,160.0,160 °C,72.0,72 h,25 mL Teflon-lined stainless steel container,"stirred 30 min, then static",,,,,,colorless block crystals,52.0,,,dinuclear Cd2 units,"triclinic, P-1; a=6.0753(13) Å, b=10.745(2) Å, c=12.463(3) Å, α=107.741(3)°, β=91.855(3)°, γ=93.357(3)°",,,not_reported,not_reported,,luminescence,10.1002/zaac.200600273,ok,
10.1002/zaac.200600273,downloaded\10.1002_zaac.200600273.pdf,,mof_json_store\10.1002_zaac.200600273\raw_output.json,mof_json_store\10.1002_zaac.200600273\synthesis_002.json,no,,,622079,Co(NO3)2·6H2O,,0.2 mmol,0.2,mmol,nan,,,,,nan,,,,,"biphenyl-3,3′,4,4′-tetracarboxylic dianhydride",btc,0.1 mmol,0.1,mmol,"1,10-phenanthroline monohydrate",phen,0.2 mmol,0.2,mmol,,,,,,NaOH,,0.4 mmol,0.4,mmol,,,,,,water,H2O,10 mL,10.0,,,,,160.0,160 °C,72.0,72 h,25 mL Teflon-lined stainless steel container,"stirred 30 min, then static",,,,,,pale-yellow block crystals,60.0,,,dinuclear Cd2 units,"monoclinic, C2/c; a=23.6426(12) Å, b=12.7960(6) Å, c=14.3070(7) Å, α=90°, β=125.6990(10)°, γ=90°",,,not_reported,not_reported,,luminescence,10.1002/zaac.200600273,ok,
10.1021/acs.inorgchem.2c01294,downloaded\10.1021_acs.inorgchem.2c01294.pdf,SI downloaded\10.1021_acs.inorgchem.2c01294_SI.pdf,mof_json_store\10.1021_acs.inorgchem.2c01294\raw_output.json,mof_json_store\10.1021_acs.inorgchem.2c01294\synthesis_001.json,no,,,2166440,Co(NO3)2·4H2O,,"23 mg, 0.1 mmol",0.1,mmol,nan,,"29 mg, 0.05 mmol (in 2 mL H2O)",0.05,mmol,nan,,,,,pyrazole,Hpz,"7 mg, 0.1 mmol",0.1,mmol,,,,,,,,,,,,,,,,,,,,,water,H2O,10 mL total (2 mL + 8 mL),10.0,,,,,25,room temperature (dark),336.0,2 weeks (slow evaporation),,vigorous stirring; then static for evaporation,,,,,,brown crystals,60.0,,,trinuclear Cu3(μ3-OH)(μ-pz)3 SBU linked by [W(CN)8]4−,"Pbcn, a=19.6219(10) Å, b=15.9763(8) Å, c=15.6324(7) Å (120 K)",,,not_reported,not_reported,,,10.1021/acs.inorgchem.2c01294,ok,
10.1021/acs.inorgchem.2c01294,downloaded\10.1021_acs.inorgchem.2c01294.pdf,SI downloaded\10.1021_acs.inorgchem.2c01294_SI.pdf,mof_json_store\10.1021_acs.inorgchem.2c01294\raw_output.json,mof_json_store\10.1021_acs.inorgchem.2c01294\synthesis_002.json,no,,,2166441,Cd(NO3)2·4H2O,,"23 mg, 0.1 mmol",0.1,mmol,nan,,"25 mg, 0.05 mmol (in 2 mL H2O)",0.05,mmol,nan,,,,,pyrazole,Hpz,"7 mg, 0.1 mmol",0.1,mmol,,,,,,,,,,,,,,,,,,,,,water,H2O,10 mL total (2 mL + 8 mL),10.0,,,,,25,room temperature (dark),336.0,2 weeks (slow evaporation),,vigorous stirring; then static for evaporation,,,,,,dark green crystals,60.0,,,trinuclear Cu3(μ3-OH)(μ-pz)3 SBU linked by [Mo(CN)8]4−,"Pbcn, a=19.919(5) Å, b=14.988(4) Å, c=15.696(4) Å (120 K)",,,not_reported,not_reported,,,10.1021/acs.inorgchem.2c01294,ok,
10.1021/acs.inorgchem.6b02883,downloaded\10.1021_acs.inorgchem.6b02883.pdf,SI downloaded\10.1021_acs.inorgchem.6b02883_SI.pdf,mof_json_store\10.1021_acs.inorgchem.6b02883\raw_output.json,mof_json_store\10.1021_acs.inorgchem.6b02883\synthesis_001.json,yes,Direct synthesis of Fe(BDC)(bipy) and Co(BDC)(bipy) failed; obtained only via linker exchange.,Fe(BDC)(pyz),,CoCl2·6H2O,,"0.085 g, 0.5 mmol",0.5,mmol,nan,,,,,nan,,,,,terephthalic acid,BDC,"0.081 g, 0.5 mmol",0.5,mmol,pyrazine,pyz,"0.4 g, 5 mmol",5.0,mmol,,,,,,malonic acid,,"1.3 g, 12.5 mmol",12.5,mmol,,,,,,"N,N-dimethylformamide",DMF,6 mL + 6 mL + 6 mL (total 18 mL),18.0,,,,,100.0,100 °C,48.0,2 days,,,DMF,twice,Heated under vacuum at 50–100 °C for 1 week,,,brown crystals,62.0,,,,"a=25.020(2) Å, c=7.238(1) Å, P6/m",,1360.0,not_reported,not_reported,,,10.1021/acs.inorgchem.6b02883,ok,
10.1021/acs.inorgchem.6b02883,downloaded\10.1021_acs.inorgchem.6b02883.pdf,SI downloaded\10.1021_acs.inorgchem.6b02883_SI.pdf,mof_json_store\10.1021_acs.inorgchem.6b02883\raw_output.json,mof_json_store\10.1021_acs.inorgchem.6b02883\synthesis_002.json,yes,Direct synthesis of Fe(BDC)(bipy) and Co(BDC)(bipy) failed; obtained only via linker exchange.,Co(BDC)(pyz),,Zn(NO3)2·6H2O,,"0.041 g, 0.25 mmol",0.25,mmol,nan,,,,,nan,,,,,terephthalic acid,BDC,"0.042 g, 0.25 mmol",0.25,mmol,pyrazine,pyz,"0.2 g, 2.5 mmol",2.5,mmol,,,,,,malonic acid,,"0.39 g, 3.75 mmol",3.75,mmol,,,,,,"N,N-dimethylformamide",DMF,6 mL + 6 mL + 6 mL (total 18 mL),18.0,,,,,100.0,100 °C,60.0,2.5 days,,,DMF,twice,Heated under vacuum at 50–100 °C for 1 week,,,"pink, translucent crystals",70.0,,,,"a=25.06(1) Å, c=7.23(1) Å, P6/m",,1370.0,not_reported,not_reported,,,10.1021/acs.inorgchem.6b02883,ok,
10.1039/c3ce41123k,downloaded\10.1039_c3ce41123k.pdf,SI downloaded\10.1039_c3ce41123k_SI.pdf,mof_json_store\10.1039_c3ce41123k\raw_output.json,mof_json_store\10.1039_c3ce41123k\synthesis_001.json,no,,InPF-9,,Zn(NO3)2·4H2O,,"0.100 g, 0.342 mmol",0.342,mmol,nan,,,,,nan,,,,,"diphenylmethane-4,4′-dicarboxylic acid",,"0.132 g, 0.513 mmol",0.513,mmol,"1,10-phenanthroline","1,10-phen","0.068 g, 0.342 mmol",0.342,mmol,,,,,,,,,,,,,,,,water (distilled),H2O,6 mL,6.0,,,,,200.0,200 °C,72.0,72 h,Teflon-lined stainless steel autoclave,,"water, ethanol, acetone",,130 °C for 12 h (pre-catalysis drying),130.0,12.0,light yellow crystals,55.0,,hcb,InN2O5 heptacoordinate monocapped octahedron,"a=13.0268(4), b=23.2550(6), c=10.1923(3) Å, Pnn2",,,,,,cyanosilylation,10.1039/c3ce41123k,ok,
10.1039/c3ce41123k,downloaded\10.1039_c3ce41123k.pdf,SI downloaded\10.1039_c3ce41123k_SI.pdf,mof_json_store\10.1039_c3ce41123k\raw_output.json,mof_json_store\10.1039_c3ce41123k\synthesis_002.json,no,,InPF-10,,Cu(NO3)2·3H2O,,"0.100 g, 0.342 mmol",0.342,mmol,nan,,,,,nan,,,,,"diphenylmethane-4,4′-dicarboxylic acid",,"0.132 g, 0.342 mmol",0.342,mmol,"2,2′-bipyridine","2,2′-bipy","0.047 g, 0.342 mmol",0.342,mmol,,,,,,,,,,,,,,,,water (distilled),H2O,5 mL,5.0,ethanol,EtOH,1 mL,1.0,180.0,180 °C,72.0,72 h,Teflon-lined stainless steel autoclave,,"water, ethanol, acetone",,130 °C for 12 h (pre-catalysis drying),130.0,12.0,colourless crystals,74.0,,hcb,InN2O5 heptacoordinate monocapped octahedron,"a=12.4606(3), b=23.6079(7), c=10.0948(3) Å, Pnn2",,,,,,cyanosilylation,10.1039/c3ce41123k,ok,
10.1021/acsami.1c09074,downloaded\10.1021_acsami.1c09074.pdf,SI downloaded\10.1021_acsami.1c09074_SI.pdf,mof_json_store\10.1021_acsami.1c09074\raw_output.json,mof_json_store\10.1021_acsami.1c09074\synthesis_001.json,no,,In-pbpta,,Cd(NO3)2·4H2O,,"20 mg, 0.05 mmol",0.05,mmol,nan,,,,,nan,,,,,"4,4′,4″,4‴-(1,4-phenylenbis(pyridine-4,2,6-triyl))‑tetrabenzoic acid",H4pbpta,"10 mg, 0.01 mmol",0.01,mmol,,,,,,,,,,,nitric acid,HNO3,"10 μL, 2.7 M",0.027,mmol,piperazine,,"50 μL, 0.4 M",0.02,mmol,"N,N-dimethylformamide",DMF,1 mL,1.0,acetonitrile,MeCN,0.5 mL,0.5,85.0,85 °C,24.0,24 h,20 mL scintillation vial,static,acetonitrile,"solvent exchange 5 days, 3× per day",100 °C under dynamic vacuum for 6 h,100.0,6.0,yellow cubic crystals,74.2,~20 μm,soc,In3(μ3-O)(H2O)3(O2C)6 trimer SBU,Pm-3n (cubic),,1341.0,not_reported,not_reported,400.0,Strecker_reaction;catalysis,10.1021/acsami.1c09074,ok,
10.1002/advs.202305786,downloaded\10.1002_advs.202305786.pdf,SI downloaded\10.1002_advs.202305786_SI.pdf,mof_json_store\10.1002_advs.202305786\raw_output.json,mof_json_store\10.1002_advs.202305786\synthesis_001.json,no,,HMUiO-66(Ce),,Cd(NO3)2·4H2O,,"548 mg, 1 mmol",1,mmol,nan,,,,,nan,,,,,"1,4-dicarboxybenzene",BDC,"166 mg, 1 mmol",1.0,mmol,,,,,,,,,,,Pluronic F127 (EO106PO70EO106),F127,"100 mg, 0.00833 mmol",0.00833,mmol,acetic acid,HAc,"0.05 mL, 0.85 mmol",0.85,mmol,deionized water,H2O,6 mL,6.0,,,,,40.0,40 °C,0.667,40 min,,stirred,"H2O, DMSO, EtOH","water 2×, DMSO 2×; EtOH exchange 2 days (daily replacement)","Ethanol soak at 60 °C for 2 days (daily replacement), then vacuum dry at 80 °C for 24 h",80.0,24.0,,,,,,,,1194.0,not_reported,not_reported,,sensing,10.1002/advs.202305786,ok,
10.1002/advs.202305786,downloaded\10.1002_advs.202305786.pdf,SI downloaded\10.1002_advs.202305786_SI.pdf,mof_json_store\10.1002_advs.202305786\raw_output.json,mof_json_store\10.1002_advs.202305786\synthesis_002.json,no,,HMUiO-66(Ce),,Cd(NO3)2·4H2O,,"548 mg, 1 mmol",1,mmol,nan,,,,,nan,,,,,"1,4-dicarboxybenzene",BDC,"166 mg, 1 mmol",1.0,mmol,,,,,,,,,,,Pluronic F127 (EO106PO70EO106),F127,"100 mg, 0.00833 mmol",0.00833,mmol,acetic acid,HAc,"0.05 mL, 0.85 mmol",0.85,mmol,deionized water,H2O,6 mL,6.0,,,,,11.0,11 °C (18 h microemulsion formation) + 11 °C (4 h reaction),4.0,microemulsion 18 h; then reaction 4 h,,stirred,"H2O, DMSO, EtOH","water 2×, DMSO 2×; EtOH exchange 2 days (daily replacement)","Ethanol soak at 60 °C for 2 days (daily replacement), then vacuum dry at 80 °C for 24 h",80.0,24.0,,,,,,,,904.0,not_reported,not_reported,,sensing,10.1002/advs.202305786,ok,
10.1002/advs.202305786,downloaded\10.1002_advs.202305786.pdf,SI downloaded\10.1002_advs.202305786_SI.pdf,mof_json_store\10.1002_advs.202305786\raw_output.json,mof_json_store\10.1002_advs.202305786\synthesis_003.json,no,,HMUiO-66(Ce),,Cd(NO3)2·4H2O,,"548 mg, 1 mmol",1,mmol,nan,,,,,nan,,,,,"1,4-dicarboxybenzene",BDC,"166 mg, 1 mmol",1.0,mmol,,,,,,,,,,,Pluronic F127 (EO106PO70EO106),F127,"100 mg, 0.00833 mmol",0.00833,mmol,acetic acid,HAc,"0.05 mL, 0.85 mmol",0.85,mmol,deionized water,H2O,6 mL,6.0,,,,,11.0,11 °C (18 h microemulsion formation) + 11 °C (4 h reaction),4.0,microemulsion 18 h; then reaction 4 h,,stirred,"H2O, DMSO, EtOH","water 2×, DMSO 2×; EtOH exchange 2 days (daily replacement)","Ethanol soak at 60 °C for 2 days (daily replacement), then vacuum dry at 80 °C for 24 h",80.0,24.0,,,,,,,,1090.0,not_reported,not_reported,,sensing,10.1002/advs.202305786,ok,
10.1021/acs.inorgchem.8b03148,downloaded\10.1021_acs.inorgchem.8b03148.pdf,SI downloaded\10.1021_acs.inorgchem.8b03148_SI.pdf,mof_json_store\10.1021_acs.inorgchem.8b03148\raw_output.json,mof_json_store\10.1021_acs.inorgchem.8b03148\synthesis_001.json,no,,,,Cd(NO3)2·4H2O,,"100 mg, 0.34 mmol",0.34,mmol,nan,,,,,nan,,,,,"1,2-bis(4-pyridyl)ethane",bpe,"0.062 mg, 0.34 mmol",0.34,mmol,isophthalic acid,ia,"0.056 mg, 0.34 mmol",0.34,mmol,,,,,,sulfuric acid (3 M),,0.2 μL of H2SO4 acid (3 M),0.2,μL,,,,,,"N,N-dimethylformamide",DMF,4 mL,4.0,water,H2O,3 mL,3.0,90.0,90 °C,48.0,48 h; then cooled to 30 °C at 10 °C/h,25 mL vial (sealed),stirred 10 min before heating; static during heating,,,"Activated for sorption by N2 flow at 60 °C for 12 h, then evacuated at 200 °C for 3 h",200.0,3.0,"clear, block-shaped crystals",,,sql,tetrahedral ZnN2O2 nodes,"Pbca; a=10.1799(8) Å, b=17.9193(17) Å, c=23.548(2) Å (100 K)",,187.0,not_reported,yes,300.0,CO2_capture;hydrogen storage,10.1021/acs.inorgchem.8b03148,ok,
10.1021/acs.inorgchem.8b03148,downloaded\10.1021_acs.inorgchem.8b03148.pdf,SI downloaded\10.1021_acs.inorgchem.8b03148_SI.pdf,mof_json_store\10.1021_acs.inorgchem.8b03148\raw_output.json,mof_json_store\10.1021_acs.inorgchem.8b03148\synthesis_002.json,no,,,,NiCl2·6H2O,,"100 mg, 0.34 mmol",0.34,mmol,nan,,,,,nan,,,,,"1,2-bis(4-pyridyl)ethane",bpe,"0.062 mg, 0.34 mmol",0.34,mmol,5-methoxyisophthalic acid,mia,"0.066 mg, 0.34 mmol",0.34,mmol,,,,,,sulfuric acid (3 M),,0.2 μL of H2SO4 acid (3 M),0.2,μL,,,,,,"N,N-dimethylformamide",DMF,6 mL,6.0,water,H2O,3 mL,3.0,90.0,90 °C,48.0,48 h; then cooled to 30 °C at 10 °C/h,25 mL vial (sealed),stirred 10 min before heating; static during heating,,,"Activated for sorption by N2 flow at 60 °C for 12 h, then evacuated at 200 °C for 3 h",200.0,3.0,"clear, block-shaped crystals",,,sql,tetrahedral ZnN2O2 nodes,"Pbcn; a=23.2656(12) Å, b=10.1523(5) Å, c=19.7050(10) Å (100 K)",,188.0,not_reported,yes,285.0,CO2_capture;hydrogen storage,10.1021/acs.inorgchem.8b03148,ok,
10.1039/c3qi00093a,downloaded\10.1039_c3qi00093a.pdf,SI downloaded\10.1039_c3qi00093a_SI.pdf,mof_json_store\10.1039_c3qi00093a\raw_output.json,mof_json_store\10.1039_c3qi00093a\synthesis_001.json,no,,UiO-67(bipy),,CuCO3,,50 mg (0.2 mmol),0.2,mmol,Bi(NO3)3·5H2O,,,,,nan,,,,,"2,2′-Bipyridine-5,5′-dicarboxylic acid",H2bipy,50 mg (0.2 mmol),0.2,mmol,,,,,,,,,,,acetic acid,,0.93 mL (30 eq.),,,,,,,,"N,N-dimethylformamide",DMF,20 mL,20.0,,,,,120.0,120 °C,72.0,3 days,100 mL Teflon-capped flask,static,"DMF, EtOH",DMF 3×; EtOH 5×,150 °C under dynamic vacuum,150.0,,white microcrystalline powder,72.0,,fcu,Zr6O4(OH)4 12-connected SBU,,,2150.0,yes,yes,,,10.1039/c3qi00093a,ok,
10.1039/c3qi00093a,downloaded\10.1039_c3qi00093a.pdf,SI downloaded\10.1039_c3qi00093a_SI.pdf,mof_json_store\10.1039_c3qi00093a\raw_output.json,mof_json_store\10.1039_c3qi00093a\synthesis_002.json,no,,UiO-67(bipy),,La(NO3)3·6H2O,,50 mg (0.2 mmol),0.2,mmol,nan,,,,,nan,,,,,"2,2′-Bipyridine-5,5′-dicarboxylic acid",H2bipy,50 mg (0.2 mmol),0.2,mmol,,,,,,,,,,,benzoic acid,,2.349 g (30 eq.),2.349,g,,,,,,"N,N-dimethylformamide",DMF,20 mL,20.0,,,,,120.0,120 °C,72.0,3 days,100 mL Teflon-capped flask,static,"DMF, EtOH",DMF 3×; EtOH 5×,150 °C under dynamic vacuum,150.0,,white microcrystalline powder,72.0,,fcu,Zr6O4(OH)4 12-connected SBU,,,2500.0,yes,yes,,,10.1039/c3qi00093a,ok,
10.1039/c3qi00093a,downloaded\10.1039_c3qi00093a.pdf,SI downloaded\10.1039_c3qi00093a_SI.pdf,mof_json_store\10.1039_c3qi00093a\raw_output.json,mof_json_store\10.1039_c3qi00093a\synthesis_003.json,no,,UiO-67,960486,Ce(NO3)3·6H2O,,34.9 mg (0.15 mmol),0.15,mmol,nan,,,,,nan,,,,,"biphenyl-4,4'-dicarboxylic acid",H2bpdc,24.9 mg (0.10 mmol),0.1,mmol,,,,,,,,,,,acetic acid,,1 mL,,,,,,,,"N,N-dimethylformamide",DMF,2.4 mL,2.4,,,,,120.0,120 °C,192.0,8 days,pyrex tube,static,DMF,exchanged with fresh DMF,,,,octahedral single crystals,,,fcu,Zr6O4(OH)4 12-connected SBU,"a=26.896(3) Å, cubic Fm-3m",,,not_reported,not_reported,,,10.1039/c3qi00093a,ok,
10.1039/c8dt02983k,downloaded\10.1039_c8dt02983k.pdf,SI downloaded\10.1039_c8dt02983k_SI.pdf,mof_json_store\10.1039_c8dt02983k\raw_output.json,mof_json_store\10.1039_c8dt02983k\synthesis_001.json,yes,Attempts to convert 1a to 1b in the aqueous medium at 50–60 °C were not successful.,,,Pr(NO3)3,,"242 mg, 1 mmol",1,mmol,nan,,,,,nan,,,,,N-methyldiethanolamine,,"1 mL, 1 mmol",1.0,mmol,pyromellitic acid,,"127 mg, 0.50 mmol",0.5,mmol,,,,,,potassium hydroxide (KOH),,"3 mL, 3 mmol",3.0,mmol,,,,,,water,H2O,10 mL (Cu solution) + 3 mL (KOH solution),,,,,,60.0,~60 °C,,overnight,,static,,,,,,blue microcrystals,15.0,0.08 × 0.05 × 0.03 mm,dia,bis-aminoalcoholate dicopper [Cu2(µ-Hmdea)2]2+ subunits; 2-connected Cu,"a=13.8211(8) Å, b=13.8211(8) Å, c=41.437(2) Å, α=90°, β=90°, γ=90°, I41/acd",,,yes,yes,,,10.1039/c8dt02983k,ok,
10.1039/d4dt00209a,downloaded\10.1039_d4dt00209a.pdf,SI downloaded\10.1039_d4dt00209a_SI.pdf,mof_json_store\10.1039_d4dt00209a\raw_output.json,mof_json_store\10.1039_d4dt00209a\synthesis_001.json,no,,Gd-TPTC-NH2,,Nd(NO3)3·6H2O,,"43.2 mg, 0.10 mmol",0.1,mmol,nan,,,,,nan,,,,,"2′-amino-[1,1′:4′,1″-terphenyl]-3,3″,5,5″-tetracarboxylic acid",H4TPTC-NH2,"21.1 mg, 0.05 mmol",0.05,mmol,,,,,,,,,,,nitric acid,HNO3,two drops,,,,,,,,"N,N-dimethylformamide",DMF,4 mL,4.0,ethanol,EtOH,2 mL,2.0,80.0,80 °C,72.0,72 h,PTFE-lined stainless steel reaction vessel (15 mL),static,,,,,,colorless transparent cluster-shaped crystals,,,,,,,,not_reported,not_reported,,CO2_cycloaddition,10.1039/d4dt00209a,ok,
10.1039/c7ce00219j,downloaded\10.1039_c7ce00219j.pdf,SI downloaded\10.1039_c7ce00219j_SI.pdf,mof_json_store\10.1039_c7ce00219j\raw_output.json,mof_json_store\10.1039_c7ce00219j\synthesis_001.json,no,,,,Sm(NO3)3,,"60.3 mg, 0.30 mmol",0.3,mmol,nan,,,,,nan,,,,,2-(2-carboxyphenoxy)terephthalic acid,,"60.4 mg, 0.20 mmol",0.2,mmol,,,,,,,,,,,pyridine (py),py,"0.5 mL, 6.3 mmol",6.3,mmol,,,,,,water,H2O,10 mL,10.0,,,,,160.0,160 °C,72.0,3 days,25 mL Teflon-lined stainless steel vessel,"stirred 15 min, then static during heating",H2O,,,,,colorless block-shaped crystals,65.0,,,,"a=14.9155(11), b=20.1133(9), c=14.3821(7), β=105.870(6), C2/c",,,not_reported,not_reported,339.0,sensing,10.1039/c7ce00219j,ok,
10.1039/c7ce00219j,downloaded\10.1039_c7ce00219j.pdf,SI downloaded\10.1039_c7ce00219j_SI.pdf,mof_json_store\10.1039_c7ce00219j\raw_output.json,mof_json_store\10.1039_c7ce00219j\synthesis_002.json,no,,,,Eu(NO3)3,,"41.0 mg, 0.30 mmol",0.3,mmol,nan,,,,,nan,,,,,2-(2-carboxyphenoxy)terephthalic acid,,"60.4 mg, 0.20 mmol",0.2,mmol,"2,2′-biimidazole",H2biim,"40.2 mg, 0.30 mmol",0.3,mmol,,,,,,sodium hydroxide,NaOH,"16 mg, 0.40 mmol",0.4,mmol,,,,,,water,H2O,10 mL,10.0,,,,,160.0,160 °C,72.0,3 days,25 mL Teflon-lined stainless steel vessel,"stirred 15 min, then static during heating",H2O,,,,,colorless block-shaped crystals,60.0,,,,"a=18.7994(7), b=13.0415(8), c=16.9882(10), β=93.823(5), I2/c",,,not_reported,not_reported,401.0,,10.1039/c7ce00219j,ok,
10.1039/b909683c,downloaded\10.1039_b909683c.pdf,,mof_json_store\10.1039_b909683c\raw_output.json,mof_json_store\10.1039_b909683c\synthesis_001.json,yes,"Other solvents (pure EtOH, MeOH, and mixtures incl. MeCN, acetone) failed to give complexes 1 or 2.",,,Gd(NO3)3,,2 mmol,2,mmol,nan,,,,,nan,,,,,"sodium 1,2,4-triazolylacetate",L,4 mmol,4.0,mmol,,,,,,,,,,,,,,,,,,,,,ethanol,EtOH,"EtOH:H2O (v:v = 1:1), total 15 mL",,water,H2O,"EtOH:H2O (v:v = 1:1), total 15 mL",,140.0,140 °C,48.0,2 days,Teflon-lined stainless steel vessel (25 mL),static,,,,,,blue block crystals,25.0,,srs,,"a=8.3567(17), b=9.0434(18), c=12.055(2) Å, P212121",,,not_reported,not_reported,,magnetism,10.1039/b909683c,ok,
10.1039/b909683c,downloaded\10.1039_b909683c.pdf,,mof_json_store\10.1039_b909683c\raw_output.json,mof_json_store\10.1039_b909683c\synthesis_002.json,yes,"Other solvents (pure EtOH, MeOH, and mixtures incl. MeCN, acetone) failed to give complexes 1 or 2.",,,Tb(NO3)3,,2 mmol,2,mmol,nan,,,,,nan,,,,,"sodium 1,2,4-triazolylacetate",L,4 mmol,4.0,mmol,,,,,,,,,,,,,,,,,,,,,water,H2O,15 mL,15.0,,,,,140.0,140 °C,48.0,2 days,Teflon-lined stainless steel vessel (25 mL),static,,,,,,blue block crystals,30.0,,sql,,"a=7.6673(15), b=12.559(3), c=7.9117(16) Å, β=118.58(3)°, P21/c",,,not_reported,not_reported,,,10.1039/b909683c,ok,
10.1021/acs.chemmater.3c01112,downloaded\10.1021_acs.chemmater.3c01112.pdf,SI downloaded\10.1021_acs.chemmater.3c01112_SI.pdf,mof_json_store\10.1021_acs.chemmater.3c01112\raw_output.json,mof_json_store\10.1021_acs.chemmater.3c01112\synthesis_001.json,no,,ZIF-67 (cubic),,Dy(NO3)3,,59 mg,0.169292,mmol,nan,,,,,nan,,,,,2-methylimidazole,,908 mg,908.0,mg,,,,,,,,,,,cetyltrimethylammonium bromide,CTAB,1 mg,1.0,mg,,,,,,water,H2O,2 mL (solution A) + 14 mL (solution B),,,,,,25,room temperature,0.333,20 min,,stirred,ethanol,three times,dried at 60 °C for 24 h,60.0,24.0,cubic crystals,,∼500 nm,,,,,1577.0,yes,not_reported,,,10.1021/acs.chemmater.3c01112,ok,
10.1021/acs.chemmater.3c01112,downloaded\10.1021_acs.chemmater.3c01112.pdf,SI downloaded\10.1021_acs.chemmater.3c01112_SI.pdf,mof_json_store\10.1021_acs.chemmater.3c01112\raw_output.json,mof_json_store\10.1021_acs.chemmater.3c01112\synthesis_002.json,no,,ZIF-67 (rhombic dodecahedron),,Cu(SO4)·5H2O,,118 mg,0.635485,mmol,nan,,,,,nan,,,,,2-methylimidazole,,132 mg,132.0,mg,,,,,,,,,,,,,,,,,,,,,methanol,MeOH,10 mL (solution A) + 10 mL (solution B),,,,,,25,room temperature,24.0,24 h,,static,ethanol,three times,dried at 60 °C for 24 h,60.0,24.0,rhombic dodecahedra,,,,,,,,not_reported,not_reported,,,10.1021/acs.chemmater.3c01112,ok,
10.1039/c1dt10901d,downloaded\10.1039_c1dt10901d.pdf,SI downloaded\10.1039_c1dt10901d_SI.pdf,mof_json_store\10.1039_c1dt10901d\raw_output.json,mof_json_store\10.1039_c1dt10901d\synthesis_001.json,no,,,,Zn(CH3COO)2·6H2O,,"0.037 g, 0.2 mmol",0.2,mmol,nan,,,,,nan,,,,,"pyridine-4-(phenyl-3,5-dicarboxylic acid)",H2L,"0.048 g, 0.2 mmol",0.048,g,,,,,,,,,,,,,,,,,,,,,"N,N-dimethylformamide",DMF,20 cm3,20.0,,,,,80.0,80 °C,72.0,72 h (then cooled to RT over 6 h),bushing type pressure tube (50 cm3),,DMF,,100 °C under dynamic vacuum for 20 h,100.0,20.0,purple plate-like crystals,29.0,,,binuclear [Co2(RCO2)4] 6-connected SBU,"Monoclinic, P21/c; a=9.287 Å, b=28.242 Å, c=16.667 Å, β=97.03°",,900.0,yes,not_reported,400.0,hydrogen_storage,10.1039/c1dt10901d,ok,
10.1039/c1dt10901d,downloaded\10.1039_c1dt10901d.pdf,SI downloaded\10.1039_c1dt10901d_SI.pdf,mof_json_store\10.1039_c1dt10901d\raw_output.json,mof_json_store\10.1039_c1dt10901d\synthesis_002.json,no,,,,Cd(NO3)2·4H2O,,"0.0037 g, 0.02 mmol",0.02,mmol,nan,,,,,nan,,,,,"pyridine-4-(phenyl-3,5-dicarboxylic acid)",H2L,"0.0048 g, 0.02 mmol",0.0048,g,,,,,,,,,,,,,,,,,,,,,"N,N-dimethylformamide",DMF,1.5 cm3,1.5,,,,,120.0,120 °C,72.0,"ramp 17 h to 120 °C, then 72 h at 120 °C; cooled to RT at 0.1 °C min-1",23 cm3 Parr bomb,,DMF,,100 °C under dynamic vacuum for 20 h,100.0,20.0,red columnar crystals,36.0,,,binuclear [Co2(RCO2)4] 6-connected paddlewheel,"Monoclinic, P21/c; a=11.850 Å, b=13.853 Å, c=13.944 Å, β=114.793°",,,no,not_reported,400.0,,10.1039/c1dt10901d,ok,
10.1039/c1dt10901d,downloaded\10.1039_c1dt10901d.pdf,SI downloaded\10.1039_c1dt10901d_SI.pdf,mof_json_store\10.1039_c1dt10901d\raw_output.json,mof_json_store\10.1039_c1dt10901d\synthesis_003.json,no,,,,Copper(II),,"0.0037 g, 0.02 mmol",0.02,mmol,nan,,,,,nan,,,,,"pyridine-4-(phenyl-3,5-dicarboxylic acid)",H2L,"0.0048 g, 0.02 mmol",0.0048,g,,,,,,,,,,,,,,,,,,,,,"N,N-dimethylformamide",DMF,"DMF/1,4-dioxane 1:1 (2 cm3 total)",,"1,4-dioxane",,"DMF/1,4-dioxane 1:1 (2 cm3 total)",,120.0,120 °C,72.0,"ramp 17 h to 120 °C, then 72 h at 120 °C; cooled to RT at 0.1 °C min-1",23 cm3 Parr bomb,,DMF,,100 °C under dynamic vacuum for 20 h,100.0,20.0,acicular purple crystals,22.0,,,trinuclear [Co3(RCO2)6] 9-connected SBU,"Triclinic, P-1; a=10.164 Å, b=13.363 Å, c=22.395 Å, α=86.833°, β=80.346°, γ=83.224°",,654.0,no,not_reported,,hydrogen_storage,10.1039/c1dt10901d,ok,
10.1021/ic402514n,downloaded\10.1021_ic402514n.pdf,SI downloaded\10.1021_ic402514n_SI.pdf,mof_json_store\10.1021_ic402514n\raw_output.json,mof_json_store\10.1021_ic402514n\synthesis_001.json,yes,Using ZrCl4 in pure DMF at 423 K gave only amorphous product after 2 h.,UiO-66(Zr),,Zinc,,32.2 g (0.1 mol),100,mmol,nan,,,,,nan,,,,,terephthalic acid,H2BDC,16.6 g (0.1 mol),0.1,mol,,,,,,,,,,,hydrochloric acid (37%),HCl,"6 mL (7 g, 0.2 mol)",0.2,mol,,,,,,"N,N-dimethylformamide",DMF,"500 mL (474 g, 6.5 mol)",500.0,,,,,150.0,reflux (~423 K),24.0,24 h,1 L round-bottom flask with reflux condenser,mechanical stirring (Teflon-lined),"DMF, MeOH",DMF wash at RT; then 2× MeOH exchange,dried at 373 K overnight after solvent exchanges,100.0,,white gel-consistency solid (becomes white powder after workup),80.0,,,Zr6O4(OH)4 12-connected SBU,,,1050.0,yes,yes,,,10.1021/ic402514n,ok,
10.1021/ic402514n,downloaded\10.1021_ic402514n.pdf,SI downloaded\10.1021_ic402514n_SI.pdf,mof_json_store\10.1021_ic402514n\raw_output.json,mof_json_store\10.1021_ic402514n\synthesis_002.json,yes,Using ZrCl4 in pure DMF at 423 K gave only amorphous product after 2 h.,UiO-66(Zr),,Copper(II),,896 g (2.8 mol),2800,mmol,nan,,,,,nan,,,,,terephthalic acid,H2BDC,462 g (2.8 mol),2.8,mol,,,,,,,,,,,hydrochloric acid (37%),HCl,"465 mL (548 g, 15 mol)",15.0,mol,,,,,,"N,N-dimethylformamide",DMF,"2.5 L (2.36 kg, 32.3 mol)",2500.0,,,,,150.0,"heated to 423 K, then held",6.0,6 h at 423 K (ramp 1 K min−1),5 L glass reactor with reflux condenser and Teflon-lined mechanical stirrer (two blades),"vigorous stir to gel, then static during 6 h hold","DMF, MeOH",redispersed in 7 L DMF at 333 K for 6 h; repeat once; then 2× MeOH exchange,dried at 373 K overnight after solvent exchanges,100.0,,white gel leading to crystalline powder,67.0,,,Zr6O4(OH)4 12-connected SBU,,,1375.0,yes,yes,,,10.1021/ic402514n,ok,
10.1021/ic402514n,downloaded\10.1021_ic402514n.pdf,SI downloaded\10.1021_ic402514n_SI.pdf,mof_json_store\10.1021_ic402514n\raw_output.json,mof_json_store\10.1021_ic402514n\synthesis_003.json,yes,Using ZrCl4 in pure DMF at 423 K gave only amorphous product after 2 h.,UiO-66(Zr),,Copper(II),,129 mg (0.4 mmol),0.4,mmol,nan,,,,,nan,,,,,terephthalic acid,H2BDC,66 mg (0.4 mmol),0.4,mmol,,,,,,,,,,,,,,,,,,,,,"N,N-dimethylformamide",DMF,2.000 mL,2.0,,,,,150.0,423 K (oven),0.267,tf ≈ 16 min (in situ EDXRD),borosilicate Schott DURAN culture tube (8 mL) sealed with screw cap,rapid stirring during in situ data collection,,,,,,,,,,Zr6O4(OH)4 12-connected SBU,,,,yes,yes,,,10.1021/ic402514n,ok,
10.1039/b509746k,downloaded\10.1039_b509746k.pdf,,mof_json_store\10.1039_b509746k\raw_output.json,mof_json_store\10.1039_b509746k\synthesis_001.json,yes,"Half-equimolar 4,4′-bpy gave mixture of 1 and 3; adjusted stoichiometry to obtain pure 3.",,,Ag(NO3),,"0.220 g, 1.0 mmol",1,mmol,nan,,,,,nan,,,,,diphenic acid,H2dpa,"0.242 g, 1.0 mmol",1.0,mmol,,,,,,,,,,,,,,,,,,,,,tetrahydrofuran,THF,15 mL,15.0,water,H2O,5 g,,120.0,120 °C,72.0,72 h,Teflon-lined autoclave,static,,,,,,colorless needle-shaped crystals,,0.40 × 0.15 × 0.15 mm,,dinuclear Zn carboxylate ladder chains,"a=12.893(3) Å, b=5.9756(15) Å, c=17.382(4) Å, α=90°, β=104.086(5)°, γ=90°, P21/c (monoclinic)",,,not_reported,not_reported,,,10.1039/b509746k,ok,
10.1039/b509746k,downloaded\10.1039_b509746k.pdf,,mof_json_store\10.1039_b509746k\raw_output.json,mof_json_store\10.1039_b509746k\synthesis_002.json,yes,"Half-equimolar 4,4′-bpy gave mixture of 1 and 3; adjusted stoichiometry to obtain pure 3.",,,Cu(SO4)·5H2O,,"0.298 g, 1.0 mmol",1,mmol,nan,,,,,nan,,,,,diphenic acid,H2dpa,"0.242 g, 1.0 mmol",1.0,mmol,triethylenediamine,dabco,"0.112 g, 1.0 mmol",1.0,mmol,,,,,,,,,,,,,,,,"N,N-dimethylformamide",DMF,15 mL,15.0,water,H2O,3 g,,120.0,120 °C,72.0,72 h,Teflon-lined autoclave,static,,,,,,fine crystalline colourless platelike,,0.20 × 0.15 × 0.02 mm,,Zn2(O2CR)4 paddle-wheel dimers linked by dabco (layers),"a=7.2726(17) Å, b=22.632(5) Å, c=9.378(2) Å, α=90°, β=109.421(3)°, γ=90°, C2/m (monoclinic)",,,not_reported,not_reported,,,10.1039/b509746k,ok,
10.1039/b509746k,downloaded\10.1039_b509746k.pdf,,mof_json_store\10.1039_b509746k\raw_output.json,mof_json_store\10.1039_b509746k\synthesis_003.json,yes,"Half-equimolar 4,4′-bpy gave mixture of 1 and 3; adjusted stoichiometry to obtain pure 3.",,,Cu(SO4)·5H2O,,"0.298 g, 1.0 mmol",1,mmol,nan,,,,,nan,,,,,diphenic acid,H2dpa,"0.242 g, 1.0 mmol",1.0,mmol,"4,4′-bipyridyl","4,4′-bpy","0.156 g, 1.0 mmol",1.0,mmol,,,,,,sodium hydroxide solution,,"1.94 g, 1 mol L−1, 2.0 mmol",2.0,mmol,,,,,,ethanol,EtOH,15 mL,15.0,water,H2O,3 g,,125.0,125 °C,72.0,72 h,Teflon-lined autoclave,static,water,,,,,big cuboid crystals,,0.50 × 0.50 × 0.15 mm,,"helical Zn(dpa) chains crosslinked by 4,4′-bpy; 2-fold interpenetrated","a=23.270(3) Å, b=24.089(4) Å, c=29.240(4) Å, α=90°, β=90°, γ=90°, Fddd (orthorhombic)",,,not_reported,not_reported,350.0,,10.1039/b509746k,ok,
10.1021/cg900349c,downloaded\10.1021_cg900349c.pdf,SI downloaded\10.1021_cg900349c_SI.pdf,mof_json_store\10.1021_cg900349c\raw_output.json,mof_json_store\10.1021_cg900349c\synthesis_001.json,yes,Shorter reaction times for 2 left unreacted zinc carbonate hydroxide; ≥3 weeks required.,[Zn3(AmTAZ)3S](NO3)·(H2O),725470,ZnI2,,"297 mg, 1 mmol",1,mmol,nan,,,,,nan,,,,,"3-amino-1,2,4-triazole",AmTAZ,"84 mg, 1 mmol",1.0,mmol,,,,,,,,,,,potassium thiocyanate,,"97 mg, 1 mmol",1.0,mmol,,,,,,water,H2O,6 mL,6.0,ethanol,EtOH,4 mL,4.0,140.0,140 °C,168.0,7 days,23 mL Teflon-lined Parr autoclave,static,"water, ethanol",once each (10 mL),,,,colorless crystals,,,,Zn3S trigonal pyramid nodes bridged by AmTAZ,"a=16.2820(4) Å, cubic, I23",,,not_reported,not_reported,280.0,,10.1021/cg900349c,ok,
10.1021/cg900349c,downloaded\10.1021_cg900349c.pdf,SI downloaded\10.1021_cg900349c_SI.pdf,mof_json_store\10.1021_cg900349c\raw_output.json,mof_json_store\10.1021_cg900349c\synthesis_002.json,yes,Shorter reaction times for 2 left unreacted zinc carbonate hydroxide; ≥3 weeks required.,Zn7(AmTAZ)8(CO3)2(OH)2·2(EtOH),725471,Cu(CN),,"275 mg, 0.5 mmol",0.5,mmol,potassium ferricyanide,,,,,nan,,,,,"3-amino-1,2,4-triazole",AmTAZ,"210 mg, 2.5 mmol",2.5,mmol,,,,,,,,,,,,,,,,,,,,,water,H2O,6 mL,6.0,ethanol,EtOH,4 mL,4.0,160.0,160 °C,504.0,3 weeks,23 mL Teflon-lined Parr autoclave,static,"water, ethanol",once each (10 mL),Outgassed at 110 °C under high vacuum (~10^-7 Torr) for ≥24 h,110.0,24.0,colorless crystals,,,,eight-connecting Zn3(AmTAZ)6 clusters linked by carbonate/hydroxide,"monoclinic, C2/c",,30.0,not_reported,not_reported,220.0,,10.1021/cg900349c,ok,
10.1039/c6ce01842d,downloaded\10.1039_c6ce01842d.pdf,SI downloaded\10.1039_c6ce01842d_SI.pdf,mof_json_store\10.1039_c6ce01842d\raw_output.json,mof_json_store\10.1039_c6ce01842d\synthesis_001.json,no,,thiol-modified MIL-53(Al),,MgCl2·6H2O,,"1.96 g, 4.02 mmol",4.02,mmol,Li(NO3),,,,,Li(OH)·1H2O,,,,,terephthalic acid,,"0.47 g, 4.02 mmol",4.02,mmol,,,,,,,,,,,,,,,,,,,,,"N,N-diethylformamide",DEF,10 mL,10.0,,,,,125.0,125 °C,5.0,5 h,20 mL Teflon-lined autoclave,stirred 15 min before heating; static during heating,MeOH,stirred in a large amount of MeOH for 1–3 days (product A),200 °C under vacuum,200.0,,pale yellow powder,,,,AlO4(OH)2 corner-shared chains,"a=17.32(5), b=12.05(2), c=6.70(2) Å, Imcm, V=1398(6) Å3",,,not_reported,not_reported,,I2 delivery,10.1039/c6ce01842d,ok,
10.1039/c6ce01842d,downloaded\10.1039_c6ce01842d.pdf,SI downloaded\10.1039_c6ce01842d_SI.pdf,mof_json_store\10.1039_c6ce01842d\raw_output.json,mof_json_store\10.1039_c6ce01842d\synthesis_002.json,no,,thiol-modified MIL-53(Al),,MgCl2·6H2O,,"1.96 g, 4.02 mmol",4.02,mmol,CoCl2·6H2O,,,,,Li(NO3),,,,,terephthalic acid,,"0.47 g, 4.02 mmol",4.02,mmol,,,,,,,,,,,,,,,,,,,,,"N,N-diethylformamide",DEF,10 mL,10.0,,,,,125.0,125 °C,5.0,5 h,20 mL Teflon-lined autoclave,stirred 15 min before heating; static during heating,MeOH,stirred in a large amount of MeOH for 4–5 days (product B),200 °C under vacuum,200.0,,slightly darker pale yellow powder,,,,AlO4(OH)2 corner-shared chains,"a=19.89(2), b=8.732(3), c=6.699(4) Å, β=108.6(1)°, C2/c, V=1103(1) Å3",,324.0,not_reported,not_reported,,I2 delivery,10.1039/c6ce01842d,ok,
10.1021/ic9010778,downloaded\10.1021_ic9010778.pdf,SI downloaded\10.1021_ic9010778_SI.pdf,mof_json_store\10.1021_ic9010778\raw_output.json,mof_json_store\10.1021_ic9010778\synthesis_001.json,no,,,,MgCl2·6H2O,,"374 mg, 1.50 mmol",1.5,mmol,CoCl2·6H2O,,,,,Li(NO3),,,,,N-(phosphonomethyl)iminodiacetic acid,H4L,"136 mg, 0.6 mmol",0.6,mmol,"1,2,3,4,5,6-cyclohexanehexacarboxylic acid hydrate",H6E,"73 mg, 0.2 mmol",0.2,mmol,,,,,,,,,,,,,,,,water,H2O,6 mL,6.0,,,,,100.0,100 °C,48.0,2 days,Teflon-lined autoclave (stainless steel reactor),stirred,,,,,,purple hexagonal prisms,40.0,,,Co15 cluster six-connected pseudo-octahedral node; cis-H3E 3-connected node,"a=19.9721(8), b=22.1174(1), c=24.3182(1) Å, β=95.552(2)°, C2/c",,,not_reported,not_reported,,,10.1021/ic9010778,ok,
10.1039/b817972g,downloaded\10.1039_b817972g.pdf,,mof_json_store\10.1039_b817972g\raw_output.json,mof_json_store\10.1039_b817972g\synthesis_001.json,no,,,,CoCl2·6H2O,,"73.0 mg, 0.25 mmol",0.25,mmol,Li(NO3),,,,,Li(OH)·1H2O,,,,,"2,5-pyridine-dicarboxylic acid",H2pdc,"74.0 mg, 0.5 mmol",0.5,mmol,,,,,,,,,,,"4,4′-bipyridine","4,4′-bipy","39.0 mg, 0.25 mmol",0.25,mmol,sodium hydroxide,NaOH,"20.0 mg, 0.5 mmol",0.5,mmol,water,H2O,8.0 mL (aqueous mixture),8.0,,,,,140.0,140 °C,144.0,144 h,Teflon-lined stainless steel autoclave,,,,,,,colorless block crystals,25.0,,,,,,,not_reported,not_reported,,,10.1039/b817972g,ok,
10.1039/b817972g,downloaded\10.1039_b817972g.pdf,,mof_json_store\10.1039_b817972g\raw_output.json,mof_json_store\10.1039_b817972g\synthesis_002.json,no,,,,Al(NO3)3·9H2O,,"88.0 mg, 0.3 mmol",0.3,mmol,nan,,,,,nan,,,,,"2,5-pyridine-dicarboxylic acid",H2pdc,"50.0 mg, 0.3 mmol",0.3,mmol,"4,4'-bipyridine",bpno,"36.0 mg, 0.2 mmol",0.2,mmol,,,,,,sodium hydroxide,NaOH,"12.0 mg, 0.3 mmol",0.3,mmol,,,,,,water,H2O,6.0 mL (aqueous mixture),6.0,,,,,120.0,120 °C,96.0,96 h,Teflon-lined stainless steel autoclave,,distilled water,,dried at ambient temperature,,,colorless crystals,70.0,,,2D indium–pdc chains linked by bpno,,,,not_reported,not_reported,350.0,luminescence,10.1039/b817972g,ok,
10.1039/b817972g,downloaded\10.1039_b817972g.pdf,,mof_json_store\10.1039_b817972g\raw_output.json,mof_json_store\10.1039_b817972g\synthesis_003.json,no,,,,Al(NO3)3·9H2O,,"74.0 mg, 0.25 mmol",0.25,mmol,nan,,,,,nan,,,,,"2,5-pyridine-dicarboxylic acid",H2pdc,"78.0 mg, 0.5 mmol",0.5,mmol,"2,2′-bipyridine","2,2′-bipy","39.0 mg, 0.25 mmol",0.25,mmol,,,,,,,,,,,,,,,,water,H2O,10.0 mL (aqueous mixture),10.0,,,,,160.0,160 °C,144.0,144 h,Teflon-lined stainless steel autoclave,,distilled water,,dried at ambient temperature,,,colorless crystals,80.0,,,"3D chiral framework; self-penetrated (4,8)-connected",,,,not_reported,not_reported,410.0,luminescence,10.1039/b817972g,ok,
10.1039/c1ra00164g,downloaded\10.1039_c1ra00164g.pdf,SI downloaded\10.1039_c1ra00164g_SI.pdf,mof_json_store\10.1039_c1ra00164g\raw_output.json,mof_json_store\10.1039_c1ra00164g\synthesis_001.json,no,,ZIF-20,,Al(NO3)3·9H2O,,"74 mg, 0.25 mmol",0.25,mmol,nan,,,,,nan,,,,,purine,,"150 mg, 1.25 mmol",1.25,mmol,,,,,,,,,,,,,,,,,,,,,"N,N-dimethylformamide",DMF,5 mL,5.0,,,,,65.0,65 °C,72.0,72 h,45 mL stainless steel Teflon-lined autoclave,static (no rotation); 30 min pre-stir before capping,chloroform,36 h exchange with stirring; solvent refreshed every 12 h,Evacuated at 70 °C under vacuum for 10 h,70.0,10.0,,,crystals 10.9 ± 8.4 μm; aggregates 190 ± 146 μm,lta,Zn(II) tetrahedral nodes linked by purine (N-coordination),,2.8,,not_reported,no,,,10.1039/c1ra00164g,ok,
