Repository: zzhenglab/MOFinder

# MOFinder

MOFinder extracts MOF synthesis information from the literature, reconstructs evidence-supported negative reaction records, and prepares datasets for synthesis-outcome prediction.
[Web application](https://mofinder.chemistry.wustl.edu/) | [Demos](Demo/README.md) | [Source code](docs/source_to_code.md) | [Workflow guide](docs/workflow.md) | [Model evaluation](docs/evaluation.md)

## Quick start

The workflow runs through Python commands. Python 3.10 or newer is required. Clone the repository and initialize its related applications:

```bash
git clone --recurse-submodules https://github.com/zzhenglab/MOFinder.git
cd MOFinder
```

Start with the two offline demonstrations:

```bash

File: mof_extraction_1_2.csv (part 132 of 305)
doi,main_pdf,si_pdf,raw_output,parsed_json,article_trial_or_failure,article_trial_or_failure_notes,mof_name,crystal_code,metal_1,metal_1_abbr,metal_1_amount_text,metal_1_amount_value,metal_1_amount_unit,metal_2,metal_2_abbr,metal_2_amount_text,metal_2_amount_value,metal_2_amount_unit,metal_3,metal_3_abbr,metal_3_amount_text,metal_3_amount_value,metal_3_amount_unit,linker_1,linker_1_abbr,linker_1_amount_text,linker_1_amount_value,linker_1_amount_unit,linker_2,linker_2_abbr,linker_2_amount_text,linker_2_amount_value,linker_2_amount_unit,linker_3,linker_3_abbr,linker_3_amount_text,linker_3_amount_value,linker_3_amount_unit,modulator_1,modulator_1_abbr,modulator_1_amount_text,modulator_1_amount_value,modulator_1_amount_unit,modulator_2,modulator_2_abbr,modulator_2_amount_text,modulator_2_amount_value,modulator_2_amount_unit,solvent_main,solvent_main_abbr,solvent_main_amount_text,solvent_main_ml,solvent_secondary,solvent_secondary_abbr,solvent_secondary_amount_text,solvent_secondary_ml,temperature_c,temperature_c_text,time_h,time_text,vessel_type,stirring,washing_solvent,washing_cycles,activation_text,activation_temp_c,activation_time_h,crystal_morphology,yield_percent,crystal_size,topology_code,metal_cluster_connectivity,unit_cell_short,pore_diameter_A,BET_surface_area_m2g,air_stable,water_stable,tga_decomposition_temp_c,applications,reference,status,error
10.1039/c1ra00164g,downloaded\10.1039_c1ra00164g.pdf,SI downloaded\10.1039_c1ra00164g_SI.pdf,mof_json_store\10.1039_c1ra00164g\raw_output.json,mof_json_store\10.1039_c1ra00164g\synthesis_002.json,no,,ZIF-20,,Al(NO3)3·9H2O,,"74 mg, 0.25 mmol",0.25,mmol,nan,,,,,nan,,,,,purine,,"150 mg, 1.25 mmol",1.25,mmol,,,,,,,,,,,,,,,,,,,,,"N,N-dimethylformamide",DMF,5 mL,5.0,,,,,65.0,65 °C,24.0,24 h,45 mL stainless steel Teflon-lined autoclave,rotation (30 rpm); 30 min pre-stir before capping,chloroform,36 h exchange with stirring; solvent refreshed every 12 h,Evacuated at 70 °C under vacuum for 10 h,70.0,10.0,,,crystals 4.0 ± 1.1 μm; aggregates 17.6 ± 5.3 μm,lta,Zn(II) tetrahedral nodes linked by purine (N-coordination),,2.8,,not_reported,no,,,10.1039/c1ra00164g,ok,
10.1039/c1ra00164g,downloaded\10.1039_c1ra00164g.pdf,SI downloaded\10.1039_c1ra00164g_SI.pdf,mof_json_store\10.1039_c1ra00164g\raw_output.json,mof_json_store\10.1039_c1ra00164g\synthesis_003.json,no,,ZIF-20,,Al(NO3)3·9H2O,,"74 mg, 0.25 mmol",0.25,mmol,nan,,,,,nan,,,,,purine,,"150 mg, 1.25 mmol",1.25,mmol,,,,,,,,,,,,,,,,,,,,,"N,N-dimethylformamide",DMF,5 mL,5.0,,,,,65.0,65 °C,48.0,48 h,45 mL stainless steel Teflon-lined autoclave,rotation (30 rpm); 30 min pre-stir before capping,chloroform,36 h exchange with stirring; solvent refreshed every 12 h,Evacuated at 70 °C under vacuum for 10 h,70.0,10.0,,,crystals 3.6 ± 0.8 μm; aggregates 10.4 ± 2.6 μm,lta,Zn(II) tetrahedral nodes linked by purine (N-coordination),,2.8,,not_reported,no,,,10.1039/c1ra00164g,ok,
10.1039/c1ra00164g,downloaded\10.1039_c1ra00164g.pdf,SI downloaded\10.1039_c1ra00164g_SI.pdf,mof_json_store\10.1039_c1ra00164g\raw_output.json,mof_json_store\10.1039_c1ra00164g\synthesis_004.json,no,,ZIF-20,,Cu(NO3)2·3H2O,,"74 mg, 0.25 mmol",0.25,mmol,nan,,,,,nan,,,,,purine,,"150 mg, 1.25 mmol",1.25,mmol,,,,,,,,,,,,,,,,,,,,,"N,N-dimethylformamide",DMF,5 mL,5.0,,,,,65.0,65 °C,72.0,72 h,45 mL stainless steel Teflon-lined autoclave,rotation (30 rpm); 30 min pre-stir before capping,chloroform,36 h exchange with stirring; solvent refreshed every 12 h,Evacuated at 70 °C under vacuum for 10 h,70.0,10.0,,,crystals 3.8 ± 0.9 μm; aggregates 14.9 ± 4.9 μm,lta,Zn(II) tetrahedral nodes linked by purine (N-coordination),,2.8,,not_reported,no,,,10.1039/c1ra00164g,ok,
10.1039/c1ra00164g,downloaded\10.1039_c1ra00164g.pdf,SI downloaded\10.1039_c1ra00164g_SI.pdf,mof_json_store\10.1039_c1ra00164g\raw_output.json,mof_json_store\10.1039_c1ra00164g\synthesis_005.json,no,,ZIF-20,,Zn(NO3)2·6H2O,,"74 mg, 0.25 mmol",0.25,mmol,nan,,,,,nan,,,,,purine,,"150 mg, 1.25 mmol",1.25,mmol,,,,,,,,,,,,,,,,,,,,,"N,N-dimethylformamide",DMF,5 mL,5.0,,,,,65.0,65 °C,24.0,24 h,45 mL stainless steel Teflon-lined autoclave,rotation (30 rpm) with seeding (0.4 wt% ZIF-20); 30 min pre-stir before capping,chloroform,36 h exchange with stirring; solvent refreshed every 12 h,Evacuated at 70 °C under vacuum for 10 h,70.0,10.0,,,crystals 4.2 ± 1.5 μm; aggregates 15.3 ± 5.9 μm,lta,Zn(II) tetrahedral nodes linked by purine (N-coordination),,2.8,,not_reported,no,,,10.1039/c1ra00164g,ok,
10.1039/c1ra00164g,downloaded\10.1039_c1ra00164g.pdf,SI downloaded\10.1039_c1ra00164g_SI.pdf,mof_json_store\10.1039_c1ra00164g\raw_output.json,mof_json_store\10.1039_c1ra00164g\synthesis_006.json,no,,ZIF-20,,Cd(NO3)2·4H2O,,"74 mg, 0.25 mmol",0.25,mmol,nan,,,,,nan,,,,,purine,,"150 mg, 1.25 mmol",1.25,mmol,,,,,,,,,,,,,,,,,,,,,"N,N-dimethylformamide",DMF,5 mL,5.0,,,,,65.0,65 °C,24.0,24 h,45 mL stainless steel Teflon-lined autoclave,rotation (30 rpm) with seeding (1.2 wt% ZIF-20); 30 min pre-stir before capping,chloroform,36 h exchange with stirring; solvent refreshed every 12 h,Evacuated at 70 °C under vacuum for 10 h,70.0,10.0,,,crystals 1.9 ± 0.3 μm; aggregates 36.6 ± 10.1 μm,lta,Zn(II) tetrahedral nodes linked by purine (N-coordination),,2.8,,not_reported,no,,,10.1039/c1ra00164g,ok,
10.1039/d1dt03514b,downloaded\10.1039_d1dt03514b.pdf,SI downloaded\10.1039_d1dt03514b_SI.pdf,mof_json_store\10.1039_d1dt03514b\raw_output.json,mof_json_store\10.1039_d1dt03514b\synthesis_001.json,yes,Using NaOH as base under hydrothermal conditions gave only Na3PTC (no MOF).,,2110897,Ca(CO3),,"0.101 g, 0.25 mmol",0.25,mmol,nan,,,,,nan,,,,,"pyridine-2,4,6-tricarboxylic acid",H3PTC,"0.106 g, 0.5 mmol",0.5,mmol,,,,,,,,,,,triethylamine,,4 drops (~0.2 mL),,,,,,,,water,H2O,5 mL,5.0,,,,,180.0,180 °C,240.0,10 days,"Teflon-lined autoclave (PTFE-lined steel autoclave, 23 mL)",static,,,dried under ambient conditions,,,pale yellow crystals,,0.124 × 0.116 × 0.074 mm,,9-coordinate Ce; helical chains cross-linked,"a=6.7981, b=12.0497, c=13.5329 Å, β=100.334°, P21/c",,,not_reported,yes,310.0,photocatalysis,10.1039/d1dt03514b,ok,
10.1039/d1dt03514b,downloaded\10.1039_d1dt03514b.pdf,SI downloaded\10.1039_d1dt03514b_SI.pdf,mof_json_store\10.1039_d1dt03514b\raw_output.json,mof_json_store\10.1039_d1dt03514b\synthesis_002.json,yes,Using NaOH as base under hydrothermal conditions gave only Na3PTC (no MOF).,,2110895,Sr(CO3),,"0.101 g, 0.25 mmol (same as (1))",0.25,mmol,nan,,,,,nan,,,,,"pyridine-2,4,6-tricarboxylic acid",H3PTC,"0.106 g, 0.5 mmol (same as (1))",0.5,mmol,,,,,,,,,,,triethylamine,,4 drops (~0.2 mL),,,,,,,,water,H2O,5 mL,5.0,,,,,180.0,180 °C,24.0,1 day,"Teflon-lined autoclave (PTFE-lined steel autoclave, 23 mL)",static,,,dried under ambient conditions,,,,,0.2 × 0.16 × 0.06 mm,,9-coordinate Ce; 3D framework via carboxylate bridges,"a=6.7066, b=9.4405, c=17.0698 Å, β=92.434°, Pc",,,not_reported,not_reported,,,10.1039/d1dt03514b,ok,
10.1021/ic060004q,downloaded\10.1021_ic060004q.pdf,,mof_json_store\10.1021_ic060004q\raw_output.json,mof_json_store\10.1021_ic060004q\synthesis_001.json,no,,,,Sr(NO3)2,,"0.36 g, 0.125 mmol",0.125,mmol,nan,,"0.12 g, 0.5 mmol",,,nan,,,,,pyrazine,pz,"0.08 g, 1.0 mmol",,,,,,,,,,,,,sodium hydroxide (1.0 mol L-1),NaOH,adjust pH to about 3.5 with 1.0 mol L-1 NaOH,,,,,,,,distilled water,H2O,16 mL,16.0,,,,,200.0,heated to 200 °C for 50 h; cooled to 100 °C at 10 °C h-1; kept 16 h at 100 °C; cooled to RT at 3 °C h-1,,"50 h at 200 °C, plus 16 h at 100 °C",Teflon-lined Parr vessel,static,,,,,,red block crystals,14.3,,,PW12O40 6-connected linkage,"Trigonal, R-3c; a=18.4070(14) Å, c=22.544(3) Å, γ=120°, Z=6",,,,,,,10.1021/ic060004q,ok,
10.1021/ic060004q,downloaded\10.1021_ic060004q.pdf,,mof_json_store\10.1021_ic060004q\raw_output.json,mof_json_store\10.1021_ic060004q\synthesis_003.json,no,,,,Cd(NO3)2·4H2O,,"0.36 g, 0.125 mmol",0.125,mmol,nan,,"0.12 g, 0.5 mmol",,,nan,,,,,"2,5-dimethylpyrazine","2,5-Me2pz","0.11 g, 1.0 mmol",,,,,,,,,,,,,sodium hydroxide (1.0 mol L-1),NaOH,adjust pH to about 3.5 with 1.0 mol L-1 NaOH,,,,,,,,distilled water,H2O,16 mL,16.0,,,,,180.0,heated to 180 °C for 32 h; cooled to 100 °C at 10 °C h-1; kept 16 h at 100 °C; cooled to RT at 3 °C h-1,,"32 h at 180 °C, plus 16 h at 100 °C",Teflon-lined Parr vessel,static,,,,,,red block crystals,18.8,,,PW12O40 4-connected linkage,"Triclinic, P-1; a=10.667(2) Å, b=11.147(2) Å, c=20.207(4) Å, α=90.983(4)°, β=108.128(3)°, γ=92.150(4)°, Z=2",,,,,,,10.1021/ic060004q,ok,
10.1021/ic060004q,downloaded\10.1021_ic060004q.pdf,,mof_json_store\10.1021_ic060004q\raw_output.json,mof_json_store\10.1021_ic060004q\synthesis_004.json,no,,,,Cd(NO3)2·4H2O,,"0.304 g, 0.167 mmol",0.167,mmol,nan,,"0.12 g, 0.5 mmol",,,nan,,,,,"2,3-dimethylpyrazine","2,3-Me2pz","0.11 g, 1.0 mmol",,,,,,,,,,,,,sodium hydroxide (1.0 mol L-1),NaOH,adjust pH to about 3.5 with 1.0 mol L-1 NaOH,,,,,,,,distilled water,H2O,16 mL,16.0,,,,,180.0,heated to 180 °C for 50 h; cooled to 100 °C at 5 °C h-1; kept 16 h at 100 °C; cooled to RT at 3 °C h-1,,"50 h at 180 °C, plus 16 h at 100 °C",Teflon-lined Parr vessel,static,,,,,,black block crystals,39.8,,,PMo12O40 4-connected linkage,"Orthorhombic, Pccn; a=16.450(3) Å, b=20.170(4) Å, c=14.244(3) Å, Z=4",,,,,,,10.1021/ic060004q,ok,
10.1021/ic060004q,downloaded\10.1021_ic060004q.pdf,,mof_json_store\10.1021_ic060004q\raw_output.json,mof_json_store\10.1021_ic060004q\synthesis_005.json,no,,,,Sr(NO3)2,,"0.43 g, 0.15 mmol",0.15,mmol,nan,,"0.17 g, 1.0 mmol",,,nan,,,,,pyrazine,pz,"0.08 g, 1.0 mmol",,,,,,,,,,,,,ammonium fluoride,NH4F,"0.037 g, 1 mmol",,,sodium hydroxide (1.0 mol L-1),NaOH,adjust pH to about 2.5 with 1.0 mol L-1 NaOH,,,distilled water,H2O,13 mL,13.0,,,,,200.0,heated to 200 °C for 100 h; cooled to 100 °C at 3 °C h-1; kept 16 h at 100 °C; cooled to RT at 3 °C h-1,,"100 h at 200 °C, plus 16 h at 100 °C",Teflon-lined Parr vessel,static,,,,,,colorless block crystals,12.2,,,PW12O40 6-connected linkage,"Rhombohedral, R32; a=18.2047(13) Å, c=23.637(3) Å, γ=120°, Z=6",,,,,,,10.1021/ic060004q,ok,
10.1021/acs.inorgchem.4c00217,downloaded\10.1021_acs.inorgchem.4c00217.pdf,SI downloaded\10.1021_acs.inorgchem.4c00217_SI.pdf,mof_json_store\10.1021_acs.inorgchem.4c00217\raw_output.json,mof_json_store\10.1021_acs.inorgchem.4c00217\synthesis_001.json,no,,Ru-NiMo,2274987,Co(NO3)2·6H2O,,"6.17 mg, 0.02 mmol",0.02,mmol,nan,,"14 mg, 0.013 mmol",0.013,mmol,nan,,"2.13 mg, 0.0075 mmol",0.0075,mmol,[Ru(H2dcbpy)3]Cl2,H6L,"8.34 mg, 0.01 mmol",0.01,mmol,,,,,,,,,,,acetic acid,AcOH,pH adjusted to 1.5 with acetic acid,,,,,,,,water,H2O,2 mL,2.0,,,,,180.0,180 °C,72.0,72 h (after stirring 3 h at RT; cooled at 10 °C/h),25 mL Teflon-lined autoclave,"stirred 3 h at RT, then static",water,,oven-dried,,,reddish brown crystals,28.3,,,Cd/Ni {CdNi3O12} bimetallic unit,"a=b=c=20.005 Å, P213 (293 K)",12.0,,not_reported,not_reported,,photocatalysis;Baeyer-Villiger oxidation,10.1021/acs.inorgchem.4c00217,ok,
10.1021/acs.inorgchem.4c00217,downloaded\10.1021_acs.inorgchem.4c00217.pdf,SI downloaded\10.1021_acs.inorgchem.4c00217_SI.pdf,mof_json_store\10.1021_acs.inorgchem.4c00217\raw_output.json,mof_json_store\10.1021_acs.inorgchem.4c00217\synthesis_002.json,no,,Ru-CoMo,2274976,Zr(acac)4,,"6.17 mg, 0.02 mmol",0.02,mmol,nan,,"35 mg, 0.025 mmol",0.025,mmol,nan,,"2.13 mg, 0.0075 mmol",0.0075,mmol,[Ru(H2dcbpy)3]Cl2,H6L,"8.34 mg, 0.01 mmol",0.01,mmol,,,,,,,,,,,acetic acid,AcOH,pH adjusted to 1.5 with acetic acid,,,,,,,,water,H2O,2 mL,2.0,,,,,180.0,180 °C,72.0,72 h (after stirring 3 h at RT; cooled at 10 °C/h),25 mL Teflon-lined autoclave,"stirred 3 h at RT, then static",,,,,,massive reddish brown crystals,23.9,,,Cd/Co {CdCo3O12} bimetallic unit,"a=b=c=20.0011 Å, P213 (293 K)",12.0,,not_reported,not_reported,,photocatalysis;Baeyer-Villiger oxidation,10.1021/acs.inorgchem.4c00217,ok,
10.1021/acs.inorgchem.9b01128,downloaded\10.1021_acs.inorgchem.9b01128.pdf,SI downloaded\10.1021_acs.inorgchem.9b01128_SI.pdf,mof_json_store\10.1021_acs.inorgchem.9b01128\raw_output.json,mof_json_store\10.1021_acs.inorgchem.9b01128\synthesis_001.json,yes,H21 and H22 did not form the anticipated layered MOFs; PXRD showed mixed phases and crystal growth attempts failed.,Cu(3)(DMF),,Zr(acac)4,,100 mg (0.414 mmol),0.414,mmol,nan,,,,,nan,,,,,terephthalic acid,H23,0.455 mmol (10% excess),0.455,mmol,,,,,,,,,,,,,,,,,,,,,"N,N-dimethylformamide",DMF,10 mL,10.0,,,,,110.0,110 °C,36.0,36 h,"12 mL reaction vial, Teflon-lined lid",,"DMF, diethyl ether","DMF 3×, Et2O 2×",,,,green platelets,93.0,platelets 1–10 μm (SEM),,Cu2 paddle-wheel SBU; DMF axial,"P-1, a=10.60, b=10.62, c=10.81 Å, α=71.12°, β=79.91°, γ=61.22°, V=1009 Å3",,,not_reported,not_reported,,,10.1021/acs.inorgchem.9b01128,ok,
10.1021/acs.inorgchem.9b01128,downloaded\10.1021_acs.inorgchem.9b01128.pdf,SI downloaded\10.1021_acs.inorgchem.9b01128_SI.pdf,mof_json_store\10.1021_acs.inorgchem.9b01128\raw_output.json,mof_json_store\10.1021_acs.inorgchem.9b01128\synthesis_002.json,yes,H21 and H22 did not form the anticipated layered MOFs; PXRD showed mixed phases and crystal growth attempts failed.,Cu(4)(DMF),,Zr(acac)4,,100 mg (0.414 mmol),0.414,mmol,nan,,,,,nan,,,,,terephthalic acid,H24,0.455 mmol (10% excess),0.455,mmol,,,,,,,,,,,,,,,,,,,,,"N,N-dimethylformamide",DMF,10 mL,10.0,,,,,110.0,110 °C,36.0,36 h,"12 mL reaction vial, Teflon-lined lid",,"DMF, diethyl ether","DMF 3×, Et2O 2×",,,,green platelets,82.0,platelets 1–10 μm (SEM),,Cu2 paddle-wheel SBU; DMF axial,"P-1, a=10.62, b=10.80, c=10.94 Å, α=76.01°, β=62.54°, γ=81.99°, V=1080 Å3",,,not_reported,not_reported,,,10.1021/acs.inorgchem.9b01128,ok,
10.1021/acs.inorgchem.9b01128,downloaded\10.1021_acs.inorgchem.9b01128.pdf,SI downloaded\10.1021_acs.inorgchem.9b01128_SI.pdf,mof_json_store\10.1021_acs.inorgchem.9b01128\raw_output.json,mof_json_store\10.1021_acs.inorgchem.9b01128\synthesis_003.json,yes,H21 and H22 did not form the anticipated layered MOFs; PXRD showed mixed phases and crystal growth attempts failed.,Cu(5)(DMF),1910582,Zr(acac)4,,100 mg (0.414 mmol),0.414,mmol,nan,,,,,nan,,,,,terephthalic acid,H25,0.455 mmol (10% excess),0.455,mmol,,,,,,,,,,,,,,,,,,,,,"N,N-dimethylformamide",DMF,10 mL,10.0,,,,,110.0,110 °C,36.0,36 h,"12 mL reaction vial, Teflon-lined lid",,"DMF, diethyl ether","DMF 3×, Et2O 2×",,,,green platelets,89.0,platelets 1–10 μm (SEM),,Cu2 paddle-wheel SBU; DMF axial,"P-1, a=10.84, b=10.80, c=10.85 Å, α=83.82°, β=79.82°, γ=67.44°, V=1154 Å3",,,not_reported,not_reported,,,10.1021/acs.inorgchem.9b01128,ok,
10.1002/anie.202013885,downloaded\10.1002_anie.202013885.pdf,SI downloaded\10.1002_anie.202013885_SI.pdf,mof_json_store\10.1002_anie.202013885\raw_output.json,mof_json_store\10.1002_anie.202013885\synthesis_001.json,yes,"Low template or 125 °C gave achiral FJI-H16; triethylamine or 2,6-dimethylpyridine did not yield FJI-H27.",FJI-H27,,Zr(acac)4,,"0.02 mmol, 6 mg",0.02,mmol,nan,,"0.02 mmol, 6 mg",0.02,mmol,nan,,,,,"Benzene-1,3,5-tris(4-benzoic acid)",H3BTB,"0.01 mmol, 4.4 mg",0.01,mmol,,,,,,,,,,,pyridine,,"2.49 mmol, 0.2 mL",2.49,mmol,,,,,,ethanol,EtOH,1.2 mL (in 2 mL DEF/EtOH 0.8:1.2 v/v),1.2,"N,N-diethylformamide",DEF,0.8 mL (in 2 mL DEF/EtOH 0.8:1.2 v/v),0.8,85.0,85 °C,72.0,3 days,sealed glass bottle,,,,,,,colourless crystals,70.0,,twt,Zn2Cd trinuclear cluster,,,,not_reported,not_reported,,,10.1002/anie.202013885,ok,
10.1002/anie.202013885,downloaded\10.1002_anie.202013885.pdf,SI downloaded\10.1002_anie.202013885_SI.pdf,mof_json_store\10.1002_anie.202013885\raw_output.json,mof_json_store\10.1002_anie.202013885\synthesis_002.json,yes,"Low template or 125 °C gave achiral FJI-H16; triethylamine or 2,6-dimethylpyridine did not yield FJI-H27.",FJI-H27,,Zr(acac)4,,"0.02 mmol, 6 mg",0.02,mmol,nan,,"0.02 mmol, 6 mg",0.02,mmol,nan,,,,,"Benzene-1,3,5-tris(4-benzoic acid)",H3BTB,"0.01 mmol, 4.4 mg",0.01,mmol,,,,,,,,,,,pyridine,,0.19 mmol,0.19,mmol,,,,,,ethanol,EtOH,1.2 mL (in 2 mL DEF/EtOH 0.8:1.2 v/v),1.2,"N,N-diethylformamide",DEF,0.8 mL (in 2 mL DEF/EtOH 0.8:1.2 v/v),0.8,55.0,55 °C,72.0,3 days,sealed glass bottle,,,,,,,colourless crystals,,,twt,Zn2Cd trinuclear cluster,,,,not_reported,not_reported,,,10.1002/anie.202013885,ok,
10.1002/anie.202013885,downloaded\10.1002_anie.202013885.pdf,SI downloaded\10.1002_anie.202013885_SI.pdf,mof_json_store\10.1002_anie.202013885\raw_output.json,mof_json_store\10.1002_anie.202013885\synthesis_003.json,yes,"Low template or 125 °C gave achiral FJI-H16; triethylamine or 2,6-dimethylpyridine did not yield FJI-H27.",FJI-H27,,Zr(acac)4,,"0.02 mmol, 6 mg",0.02,mmol,nan,,"0.02 mmol, 6 mg",0.02,mmol,nan,,,,,"Benzene-1,3,5-tris(4-benzoic acid)",H3BTB,"0.01 mmol, 4.4 mg",0.01,mmol,,,,,,,,,,,2-methylpyridine,,1.2 mmol,1.2,mmol,,,,,,ethanol,EtOH,1.2 mL (in 2 mL DEF/EtOH 0.8:1.2 v/v),1.2,"N,N-diethylformamide",DEF,0.8 mL (in 2 mL DEF/EtOH 0.8:1.2 v/v),0.8,85.0,85 °C,72.0,3 days,sealed glass bottle,,,,,,,colourless crystals,,,twt,Zn2Cd trinuclear cluster,,,,not_reported,not_reported,,,10.1002/anie.202013885,ok,
10.1002/anie.202013885,downloaded\10.1002_anie.202013885.pdf,SI downloaded\10.1002_anie.202013885_SI.pdf,mof_json_store\10.1002_anie.202013885\raw_output.json,mof_json_store\10.1002_anie.202013885\synthesis_004.json,yes,"Low template or 125 °C gave achiral FJI-H16; triethylamine or 2,6-dimethylpyridine did not yield FJI-H27.",FJI-H27 (M),2038350,Zr(acac)4,,"0.02 mmol, 6 mg",0.02,mmol,nan,,"0.02 mmol, 6 mg",0.02,mmol,nan,,,,,"Benzene-1,3,5-tris(4-benzoic acid)",H3BTB,"0.01 mmol, 4.4 mg",0.01,mmol,,,,,,,,,,,(R)-4-(1-Hydroxyethyl)pyridine,,"0.41 mmol, 50 mg",0.41,mmol,,,,,,ethanol,EtOH,1.2 mL (in 2 mL DEF/EtOH 0.8:1.2 v/v),1.2,"N,N-diethylformamide",DEF,0.8 mL (in 2 mL DEF/EtOH 0.8:1.2 v/v),0.8,85.0,85 °C,72.0,3 days,sealed glass bottle,,,,,,,colourless crystals,63.0,,twt,Zn2Cd trinuclear cluster,"a=25.6049, b=25.6049, c=12.7296, P3121 (173 K)",,,not_reported,not_reported,,,10.1002/anie.202013885,ok,
10.1002/anie.202013885,downloaded\10.1002_anie.202013885.pdf,SI downloaded\10.1002_anie.202013885_SI.pdf,mof_json_store\10.1002_anie.202013885\raw_output.json,mof_json_store\10.1002_anie.202013885\synthesis_005.json,yes,"Low template or 125 °C gave achiral FJI-H16; triethylamine or 2,6-dimethylpyridine did not yield FJI-H27.",FJI-H27 (P),2038349,Fe(acac)3,,"0.02 mmol, 6 mg",0.02,mmol,nan,,"0.02 mmol, 6 mg",0.02,mmol,nan,,,,,"Benzene-1,3,5-tris(4-benzoic acid)",H3BTB,"0.01 mmol, 4.4 mg",0.01,mmol,,,,,,,,,,,(S)-4-(1-Hydroxyethyl)pyridine,,"0.41 mmol, 50 mg",0.41,mmol,,,,,,ethanol,EtOH,1.2 mL (in 2 mL DEF/EtOH 0.8:1.2 v/v),1.2,"N,N-diethylformamide",DEF,0.8 mL (in 2 mL DEF/EtOH 0.8:1.2 v/v),0.8,85.0,85 °C,72.0,3 days,sealed glass bottle,,,,,,,colourless crystals,63.0,,twt,Zn2Cd trinuclear cluster,"a=25.5715, b=25.5715, c=12.8720, P3221 (173 K)",,,not_reported,not_reported,,,10.1002/anie.202013885,ok,
10.1021/acs.inorgchem.9b03648,downloaded\10.1021_acs.inorgchem.9b03648.pdf,SI downloaded\10.1021_acs.inorgchem.9b03648_SI.pdf,mof_json_store\10.1021_acs.inorgchem.9b03648\raw_output.json,mof_json_store\10.1021_acs.inorgchem.9b03648\synthesis_001.json,no,,MIL-53(Fe),,Fe(acac)3,,"15 mmol, 4.05 g",15,mmol,nan,,,,,nan,,,,,terephthalic acid,H2BDC,"7.5 mmol, 1.236 g",7.5,mmol,,,,,,,,,,,,,,,,,,,,,"N,N-dimethylformamide",DMF,45 mL,45.0,,,,,170.0,170 °C,24.0,24 h,Teflon-lined autoclave,ultrasonicated to dissolve; then static during heating,methanol,large volume,vacuum treatment at 100 °C,100.0,,irregular particles,,~10 μm,,FeO6 chains with μ2-OH bridges,,,6.01,not_reported,not_reported,353.0,H2S_oxidation,10.1021/acs.inorgchem.9b03648,ok,
10.1021/acs.inorgchem.9b03648,downloaded\10.1021_acs.inorgchem.9b03648.pdf,SI downloaded\10.1021_acs.inorgchem.9b03648_SI.pdf,mof_json_store\10.1021_acs.inorgchem.9b03648\raw_output.json,mof_json_store\10.1021_acs.inorgchem.9b03648\synthesis_003.json,no,,MIL-100(Fe),,ZrOCl2·8H2O,,0.336 g,1.59806,mmol,nan,,,,,nan,,,,,"benzene-1,3,5-tricarboxylic acid",H3BTC,0.9 g,0.9,g,,,,,,,,,,,nitric acid,HNO3,0.225 mL,0.225,mL,hydrofluoric acid,HF,0.48 mL,0.48,mL,water (ultrapure),H2O,30 mL,30.0,,,,,150.0,150 °C,24.0,24 h,Teflon-lined autoclave,,"water, ethanol",stirred separately at 60 °C for 3 h each,vacuum drying at 100 °C,100.0,,light-orange octahedra,,1.4–4.8 μm,,Fe3O μ3-oxo trimers forming supertetrahedra,,,1723.0,not_reported,not_reported,320.0,H2S_oxidation,10.1021/acs.inorgchem.9b03648,ok,
10.1021/acs.cgd.6b01054,downloaded\10.1021_acs.cgd.6b01054.pdf,SI downloaded\10.1021_acs.cgd.6b01054_SI.pdf,mof_json_store\10.1021_acs.cgd.6b01054\raw_output.json,mof_json_store\10.1021_acs.cgd.6b01054\synthesis_001.json,no,,TMU-22,1480227,ZrOCl2·8H2O,,"0.297 g, 1 mmol",1,mmol,nan,,,,,nan,,,,,"4,4′-oxybisbenzoic acid",H2oba,"0.258 g, 1 mmol",1.0,mmol,"N,N′-bis(4-pyridinyl)terephthalamide",bpta,0.5 mmol,0.5,mmol,,,,,,,,,,,,,,,,"N,N-dimethylformamide",DMF,50 mL,50.0,,,,,120.0,120 °C,72.0,3 days,glass vial,static,DMF,,"Solvent-exchanged in CH2Cl2 for 3 days (daily solvent refresh), then 150 °C under vacuum for 12 h",150.0,12.0,colorless prismatic crystals,44.0,,pcu,dinuclear Zn(II) nodes; 6-connected net,"Monoclinic, P21/n; a=14.680(4) Å, b=24.780(5) Å, c=16.270(5) Å, β=113.27(5)°, V=5437.0(2) Å3",,680.0,not_reported,not_reported,400.0,CO2_capture;CO2/N2 separation,10.1021/acs.cgd.6b01054,ok,
10.1021/acs.cgd.6b01054,downloaded\10.1021_acs.cgd.6b01054.pdf,SI downloaded\10.1021_acs.cgd.6b01054_SI.pdf,mof_json_store\10.1021_acs.cgd.6b01054\raw_output.json,mof_json_store\10.1021_acs.cgd.6b01054\synthesis_002.json,no,,TMU-23,1480228,ZrOCl2·8H2O,,"0.297 g, 1 mmol",1,mmol,nan,,,,,nan,,,,,"4,4′-oxybisbenzoic acid",H2oba,"0.258 g, 1 mmol",1.0,mmol,"N,N′-bis-(4-pyridylformamide)-1,4-benzenediamine",bpfb,0.5 mmol,0.5,mmol,,,,,,,,,,,,,,,,"N,N-dimethylformamide",DMF,50 mL,50.0,,,,,120.0,120 °C,72.0,3 days,glass vial,static,DMF,,"Solvent-exchanged in CH2Cl2 for 3 days (daily solvent refresh), then 150 °C under vacuum for 12 h",150.0,12.0,red-brown prismatic crystals,36.0,,pcu,dinuclear Zn(II) nodes; 6-connected net,"Monoclinic, P21/c; a=15.110(3) Å, b=24.110(5) Å, c=15.910(5) Å, β=112.10(6)°, V=5370.2(2) Å3",,,not_reported,not_reported,400.0,CO2_capture;CO2/N2 separation,10.1021/acs.cgd.6b01054,ok,
10.1021/acs.cgd.6b01054,downloaded\10.1021_acs.cgd.6b01054.pdf,SI downloaded\10.1021_acs.cgd.6b01054_SI.pdf,mof_json_store\10.1021_acs.cgd.6b01054\raw_output.json,mof_json_store\10.1021_acs.cgd.6b01054\synthesis_003.json,no,,TMU-24,1480229,ZrOCl2·8H2O,,"0.297 g, 1 mmol",1,mmol,nan,,,,,nan,,,,,"4,4′-oxybisbenzoic acid",H2oba,"0.258 g, 1 mmol",1.0,mmol,"N,N′-bis(4-pyridylformamide)-1,5-naphthalenediamine",bpfn,0.5 mmol,0.5,mmol,,,,,,,,,,,,,,,,"N,N-dimethylformamide",DMF,50 mL,50.0,,,,,120.0,120 °C,72.0,3 days,glass vial,static,DMF,,"Solvent-exchanged in CH2Cl2 for 3 days (daily solvent refresh), then 150 °C under vacuum for 12 h",150.0,12.0,red-brown prismatic crystals,38.0,,pcu,dinuclear Zn(II) nodes; 6-connected net,"Monoclinic, C2/c; a=14.881(4) Å, b=24.993(6) Å, c=16.013(4) Å, β=111.422(5)°, V=5544.0(2) Å3",,,not_reported,not_reported,400.0,CO2_capture;CO2/N2 separation,10.1021/acs.cgd.6b01054,ok,
10.1021/acs.cgd.6b01054,downloaded\10.1021_acs.cgd.6b01054.pdf,SI downloaded\10.1021_acs.cgd.6b01054_SI.pdf,mof_json_store\10.1021_acs.cgd.6b01054\raw_output.json,mof_json_store\10.1021_acs.cgd.6b01054\synthesis_004.json,no,,TMU-6,,ZrOCl2·8H2O,,"0.297 g, 1 mmol",1,mmol,nan,,,,,nan,,,,,"4,4′-oxybisbenzoic acid",H2oba,"0.258 g, 1 mmol",1.0,mmol,"N,N′-bis(4-pyridylmethylene)-1,4-benzenediamine",bpmb,"0.143 g, 0.5 mmol",0.5,mmol,,,,,,,,,,,,,,,,"N,N-dimethylformamide",DMF,50 mL,50.0,,,,,120.0,120 °C,72.0,3 days,glass vial,static,DMF,once,"Solvent-exchanged in CH3CN for 3 days (daily solvent refresh), then 150 °C under vacuum for 12 h",150.0,12.0,red-brown prismatic crystals,65.0,,pcu,dinuclear Zn(II) nodes; 6-connected net,,,150.0,not_reported,not_reported,400.0,CO2_capture;CO2/N2 separation,10.1021/acs.cgd.6b01054,ok,
10.1021/acs.cgd.6b01054,downloaded\10.1021_acs.cgd.6b01054.pdf,SI downloaded\10.1021_acs.cgd.6b01054_SI.pdf,mof_json_store\10.1021_acs.cgd.6b01054\raw_output.json,mof_json_store\10.1021_acs.cgd.6b01054\synthesis_005.json,no,,TMU-21,,ZrOCl2·8H2O,,"0.298 g, 1 mmol",1,mmol,nan,,,,,nan,,,,,"4,4′-oxybisbenzoic acid",H2oba,"0.258 g, 1 mmol",1.0,mmol,"N,N′-bis(4-pyridylmethylene)-1,5-naphthalenediamine",bpmn,"0.181 g, 0.5 mmol",0.5,mmol,,,,,,,,,,,,,,,,"N,N-dimethylformamide",DMF,50 mL,50.0,,,,,120.0,120 °C,72.0,3 days,glass vial,static,DMF,once,"Solvent-exchanged in CH3CN for 3 days (daily solvent refresh), then 150 °C under vacuum for 12 h",150.0,12.0,brown prismatic crystals,38.0,,pcu,dinuclear Zn(II) nodes; 6-connected net,,,,not_reported,not_reported,400.0,CO2_capture;CO2/N2 separation,10.1021/acs.cgd.6b01054,ok,
10.1021/acs.cgd.6b00051,downloaded\10.1021_acs.cgd.6b00051.pdf,SI downloaded\10.1021_acs.cgd.6b00051_SI.pdf,mof_json_store\10.1021_acs.cgd.6b00051\raw_output.json,mof_json_store\10.1021_acs.cgd.6b00051\synthesis_001.json,no,,,940249,ZrOCl2·8H2O,Zn(NO3)2·6H2O,"0.297 g, 1 mM",1,mmol,nan,Na2S2O3,"0.158 g, 1 mM",1.0,mmol,nan,,,,,"1,3-bis(4-pyridyl)propane",bpp,"0.198 g, 1 mM",1.0,mmol,,,,,,,,,,,,,,,,,,,,,methanol,MeOH,6 mL,6.0,water,H2O,4 mL,4.0,80.0,80 °C,72.0,72 h,23 mL PTFE-lined stainless steel autoclave,stirred (30 min at RT prior to sealing),deionized water,,dried at ambient conditions,,,yellow block crystals,77.0,,,Zn(II) tetrahedral nodes,"a=12.165(2), b=12.189(2), c=19.303(3) Å, Pcab",,,not_reported,not_reported,,luminescence;photocatalysis;Lewis_acid_catalysis,10.1021/acs.cgd.6b00051,ok,
10.1021/acs.cgd.6b00051,downloaded\10.1021_acs.cgd.6b00051.pdf,SI downloaded\10.1021_acs.cgd.6b00051_SI.pdf,mof_json_store\10.1021_acs.cgd.6b00051\raw_output.json,mof_json_store\10.1021_acs.cgd.6b00051\synthesis_002.json,no,,,940248,ZrOCl2·8H2O,Zn(NO3)2·6H2O,1 mM,1,mmol,nan,Na2S2O3,1 mM,1.0,mmol,nan,,,,,"4,4'-bipyridine",bpy,2 mM,2.0,mmol,,,,,,,,,,,,,,,,,,,,,methanol,MeOH,6 mL,6.0,water,H2O,4 mL,4.0,80.0,80 °C,72.0,72 h,23 mL PTFE-lined stainless steel autoclave,stirred (30 min at RT prior to sealing),deionized water,,dried at ambient conditions,,,,75.0,,dia,Zn(II) tetrahedral nodes,"a=15.7740(3), b=13.1191(2), c=11.9058(2) Å, Pbc21",,,not_reported,not_reported,,luminescence;photocatalysis;Lewis_acid_catalysis,10.1021/acs.cgd.6b00051,ok,
10.1021/acs.cgd.6b00051,downloaded\10.1021_acs.cgd.6b00051.pdf,SI downloaded\10.1021_acs.cgd.6b00051_SI.pdf,mof_json_store\10.1021_acs.cgd.6b00051\raw_output.json,mof_json_store\10.1021_acs.cgd.6b00051\synthesis_003.json,no,,,940250,ZrOCl2·8H2O,Zn(NO3)2·6H2O,1 mM,1,mmol,nan,Na2S2O3,1 mM,1.0,mmol,nan,,,,,"1,2-bis(4-pyridyl)ethene",bpe,1 mM,1.0,mmol,,,,,,,,,,,,,,,,,,,,,methanol,MeOH,6 mL,6.0,water,H2O,4 mL,4.0,80.0,80 °C,72.0,72 h,23 mL PTFE-lined stainless steel autoclave,stirred (30 min at RT prior to sealing),deionized water,,dried at ambient conditions,,,,76.0,,dia,Zn(II) tetrahedral nodes,"a=9.260(5), b=15.959(5), c=10.379(5) Å, β=109.375(5)°, P21/n",,,not_reported,not_reported,,luminescence;photocatalysis;Lewis_acid_catalysis;proton_conduction,10.1021/acs.cgd.6b00051,ok,
10.1021/acs.cgd.6b00051,downloaded\10.1021_acs.cgd.6b00051.pdf,SI downloaded\10.1021_acs.cgd.6b00051_SI.pdf,mof_json_store\10.1021_acs.cgd.6b00051\raw_output.json,mof_json_store\10.1021_acs.cgd.6b00051\synthesis_004.json,no,,,940251,ZrOCl2·8H2O,Zn(NO3)2·6H2O,1 mM,1,mmol,nan,Na2S2O3,1 mM,1.0,mmol,nan,,,,,"1,2-bis(4-pyridyl)ethane",bpa,1 mM,1.0,mmol,,,,,,,,,,,,,,,,,,,,,methanol,MeOH,6 mL,6.0,water,H2O,4 mL,4.0,80.0,80 °C,72.0,72 h,23 mL PTFE-lined stainless steel autoclave,stirred (30 min at RT prior to sealing),deionized water,,dried at ambient conditions,,,,74.0,,qtz,Zn(II) tetrahedral nodes,"a=16.3547(15), b=16.3547(15), c=29.085(3) Å, P61",,,not_reported,not_reported,,luminescence;photocatalysis;Lewis_acid_catalysis;proton_conduction,10.1021/acs.cgd.6b00051,ok,
10.1039/c9ce01669d,downloaded\10.1039_c9ce01669d.pdf,SI downloaded\10.1039_c9ce01669d_SI.pdf,mof_json_store\10.1039_c9ce01669d\raw_output.json,mof_json_store\10.1039_c9ce01669d\synthesis_001.json,no,,WUF-11 (IRMOF-9-NH2),1944583,ZrOCl2·8H2O,Zn(NO3)2·6H2O,"0.346 g, 1.16 mmol",1.16,mmol,nan,,,,,nan,,,,,"2-amino-[1,1′-biphenyl]-4,4′-dicarboxylic acid",H2bpdc-NH2,"0.100 g, 0.35 mmol",0.1,g,,,,,,,,,,,,,,,,,,,,,"N,N-dimethylformamide",DMF,16 mL,16.0,,,,,100.0,100 °C,24.0,24 hours,,,"DMF, CH2Cl2, benzene",DMF exchange 2×2 mL at 100 °C; then CH2Cl2 3 days (RT); then benzene 3 days (RT),"freeze drying at −53 °C, 0.09 mbar for 1 h; then 120 °C under dynamic vacuum for 5 h",120.0,5.0,yellow crystals,57.0,,pcu,Zn4O 6-connected SBU,"a=17.2045, b=17.2045, c=17.1507 Å, P-42_1m",,2262.0,not_reported,not_reported,360.0,CO2_capture,10.1039/c9ce01669d,ok,
10.1039/c9ce01669d,downloaded\10.1039_c9ce01669d.pdf,SI downloaded\10.1039_c9ce01669d_SI.pdf,mof_json_store\10.1039_c9ce01669d\raw_output.json,mof_json_store\10.1039_c9ce01669d\synthesis_002.json,no,,WUF-12 (IRMOF-9-NHallyl),1944584,ZrOCl2·8H2O,Zn(NO3)2·6H2O,"0.30 g, 1.0 mmol",1,mmol,nan,,,,,nan,,,,,"2-(allylamino)-[1,1′-biphenyl]-4,4′-dicarboxylic acid",H2bpdc-NHallyl,"0.100 g, 0.34 mmol",0.1,g,"2-amino-[1,1′-biphenyl]-4,4′-dicarboxylic acid",H2bpdc-NH2,∼19% of linkers formed in situ; see text,,,,,,,,,,,,,,,,,,"N,N-dimethylformamide",DMF,16 mL (identical procedure),16.0,,,,,100.0,100 °C,24.0,24 hours,,,"DMF, CH2Cl2, benzene",DMF exchange 2×2 mL at 100 °C; then CH2Cl2 3 days (RT); then benzene 3 days (RT),"freeze drying at −53 °C, 0.09 mbar for 1 h; then 120 °C under dynamic vacuum for 5 h",120.0,5.0,yellow to yellow-brown crystals,47.0,,pcu,Zn4O 6-connected SBU,"a=17.237, b=17.237, c=17.1207 Å, P-42_1m",,2095.0,not_reported,not_reported,360.0,CO2_capture,10.1039/c9ce01669d,ok,
10.1039/c9ce01669d,downloaded\10.1039_c9ce01669d.pdf,SI downloaded\10.1039_c9ce01669d_SI.pdf,mof_json_store\10.1039_c9ce01669d\raw_output.json,mof_json_store\10.1039_c9ce01669d\synthesis_003.json,no,,WUF-13 (IRMOF-9-N(allyl)2),1944585,ZrOCl2·8H2O,Zn(NO3)2·6H2O,"0.264 g, 0.887 mmol",0.887,mmol,nan,,,,,nan,,,,,"2-(diallylamino)-[1,1′-biphenyl]-4,4′-dicarboxylic acid",H2bpdc-N(allyl)2,"0.100 g, 2.96 mmol",0.1,g,"2-(allylamino)-[1,1′-biphenyl]-4,4′-dicarboxylic acid",H2bpdc-NHallyl,∼18% of linkers formed in situ; see text,,,,,,,,,,,,,,,,,,"N,N-dimethylformamide",DMF,16 mL (identical procedure),16.0,,,,,100.0,100 °C,24.0,24 hours,,,"DMF, CH2Cl2, benzene",DMF exchange 2×2 mL at 100 °C; then CH2Cl2 3 days (RT); then benzene 3 days (RT),"freeze drying at −53 °C, 0.09 mbar for 1 h; then 120 °C under dynamic vacuum for 5 h",120.0,5.0,yellow to yellow-brown crystals,53.0,,pcu,Zn4O 6-connected SBU,"a=17.2000, b=17.2000, c=17.2000 Å, P-42_1m",,1600.0,not_reported,not_reported,360.0,CO2_capture,10.1039/c9ce01669d,ok,
10.1039/c9ce01669d,downloaded\10.1039_c9ce01669d.pdf,SI downloaded\10.1039_c9ce01669d_SI.pdf,mof_json_store\10.1039_c9ce01669d\raw_output.json,mof_json_store\10.1039_c9ce01669d\synthesis_004.json,no,,WUF-14 (IRMOF-9-NMe2),1944586,ZrOCl2·8H2O,Zn(NO3)2·6H2O,"0.313 g, 1.05 mmol",1.05,mmol,nan,,,,,nan,,,,,"2-(dimethylamino)-[1,1′-biphenyl]-4,4′-dicarboxylic acid",H2bpdc-NMe2,"0.100 g, 0.35 mmol",0.1,g,,,,,,,,,,,,,,,,,,,,,"N,N-dimethylformamide",DMF,16 mL (identical procedure),16.0,,,,,100.0,100 °C,24.0,24 hours,,,"DMF, CH2Cl2, benzene",DMF exchange 2×2 mL at 100 °C; then CH2Cl2 3 days (RT); then benzene 3 days (RT),supercritical CO2 drying from benzene solution,,,yellow to yellow-brown crystals,52.0,,pcu,Zn4O 6-connected SBU,"a=24.106, b=24.106, c=30.383 Å, R-3m",,1683.0,not_reported,not_reported,360.0,CO2_capture,10.1039/c9ce01669d,ok,
10.1021/acs.cgd.7b00274,downloaded\10.1021_acs.cgd.7b00274.pdf,SI downloaded\10.1021_acs.cgd.7b00274_SI.pdf,mof_json_store\10.1021_acs.cgd.7b00274\raw_output.json,mof_json_store\10.1021_acs.cgd.7b00274\synthesis_001.json,no,,,1511816,Zn(ClO4)2·6H2O,,"0.062 g, 0.25 mmol in 25 mL H2O",0.25,mmol,nan,,,,,nan,,,,,"trans,trans-muconic acid",muco,"0.036 g, 0.25 mmol (neutralized with NaOH) in 12.5 mL H2O",0.25,mmol,"1,2-bis(4-pyridyl)ethane",bpa,"0.047 g, 0.25 mmol in 12.5 mL EtOH",0.25,mmol,,,,,,sodium hydroxide,,"0.020 g, 0.5 mmol",0.5,mmol,,,,,,water,H2O,"present in metal and muco solutions (25 mL + 12.5 mL) and in 2:1 (v/v) H2O/EtOH buffer, 1 mL",,ethanol,EtOH,"12.5 mL (bpa solution) and in 2:1 (v/v) H2O/EtOH buffer, 1 mL",,25,room temperature,2016.0,12 weeks,,static,,,120 °C under vacuum for 15 h,120.0,15.0,light pink rectangular crystals,81.0,,neb,Co(II) octahedral nodes; 3-fold interpenetrated pillar-layered; 4-connected,"a=35.522(5), b=13.846(5), c=9.548(5) Å, β=103.20(5)°, C2/c (monoclinic)",,127.7,not_reported,not_reported,300.0,CO2_capture,10.1021/acs.cgd.7b00274,ok,
10.1021/acs.cgd.7b00274,downloaded\10.1021_acs.cgd.7b00274.pdf,SI downloaded\10.1021_acs.cgd.7b00274_SI.pdf,mof_json_store\10.1021_acs.cgd.7b00274\raw_output.json,mof_json_store\10.1021_acs.cgd.7b00274\synthesis_002.json,no,,,1518366,Mn(ClO4)2,,"0.073 g, 0.25 mmol in 4 mL H2O",0.25,mmol,nan,,,,,nan,,,,,"trans,trans-muconic acid",muco,"0.036 g, 0.25 mmol in 2 mL DMF",0.25,mmol,"4,4′-bisazobipyridine",azopy,"0.046 g, 0.25 mmol in 2 mL EtOH",0.25,mmol,,,,,,,,,,,,,,,,water,H2O,4 mL,4.0,"N,N-dimethylformamide",DMF,2 mL,2.0,115.0,115 °C,48.0,48 h,30 mL screw cap glass vial,static,,,120 °C under vacuum for 15 h,120.0,15.0,dark reddish-pink needle-shaped crystals,82.0,,,two types of 7-connected Co(II) nodes; 2-fold interpenetrated pillar-layered,"a=14.595(5), b=13.344(5), c=21.324(5) Å, Pca21 (orthorhombic)",,20.3,not_reported,not_reported,230.0,,10.1021/acs.cgd.7b00274,ok,
10.1021/acs.cgd.7b00274,downloaded\10.1021_acs.cgd.7b00274.pdf,SI downloaded\10.1021_acs.cgd.7b00274_SI.pdf,mof_json_store\10.1021_acs.cgd.7b00274\raw_output.json,mof_json_store\10.1021_acs.cgd.7b00274\synthesis_003.json,no,,,1511819,Mn(ClO4)2,,"0.073 g, 0.25 mmol in 4 mL H2O",0.25,mmol,nan,,,,,nan,,,,,"trans,trans-muconic acid",muco,"0.036 g, 0.25 mmol in 2 mL DMF",0.25,mmol,"1,4-bis(4-pyridyl)-2,3-diaza-1,3-butadiene",4bpdb,"0.053 g, 0.25 mmol in 2 mL EtOH",0.25,mmol,,,,,,,,,,,,,,,,water,H2O,4 mL,4.0,"N,N-dimethylformamide",DMF,2 mL,2.0,115.0,115 °C,48.0,48 h,30 mL screw cap glass vial,static,,,120 °C under vacuum for 15 h,120.0,15.0,dark pink crystals,77.0,,,two types of 7-connected Co(II) nodes; 2-fold interpenetrated pillar-layered,"a=15.5845(7), b=15.0522(6), c=20.9475(9) Å, β=110.286(2)°, C2/c (monoclinic)",,4.7,not_reported,not_reported,250.0,,10.1021/acs.cgd.7b00274,ok,
10.1002/adma.202210613,downloaded\10.1002_adma.202210613.pdf,SI downloaded\10.1002_adma.202210613_SI.pdf,mof_json_store\10.1002_adma.202210613\raw_output.json,mof_json_store\10.1002_adma.202210613\synthesis_001.json,yes,Neat ZrCl4_GB gave unknown non-crystalline/disordered product; freshly opened DMF led to no crystalline MOF.,dPCN-224,,Zn(NO3)2·6H2O,ZrCl4,"120 mg, 0.510 mmol",0.51,mmol,Cu(NO3)2·3H2O,,,,,nan,,,,,tetrakis(4-carboxyphenyl)porphyrin,TCPP,"40.0 mg, 0.0506 mmol",0.0506,mmol,,,,,,,,,,,benzoic acid,,"1.60 g, 13.1 mmol",13.1,mmol,,,,,,"N,N-dimethylformamide",DMF,8 mL,8.0,,,,,120.0,120 °C,24.0,24 h,20 mL microwave vial,static,"DMF, acetone",DMF 3×; acetone 2×; acetone overnight soak,supercritical CO2 drying,,,"purple, cubic particles",,,,Zr6O4(OH)4 clusters,,,2288.0,,,,,10.1002/adma.202210613,ok,
10.1002/adma.202210613,downloaded\10.1002_adma.202210613.pdf,SI downloaded\10.1002_adma.202210613_SI.pdf,mof_json_store\10.1002_adma.202210613\raw_output.json,mof_json_store\10.1002_adma.202210613\synthesis_002.json,yes,Neat ZrCl4_GB gave unknown non-crystalline/disordered product; freshly opened DMF led to no crystalline MOF.,dPCN-224,,Zn(NO3)2·6H2O,ZrCl4,"120 mg, 0.510 mmol (ZrCl4 aged 3 days in air)",0.51,mmol,Cu(NO3)2·3H2O,,,,,nan,,,,,tetrakis(4-carboxyphenyl)porphyrin,TCPP,"40.0 mg, 0.0506 mmol",0.0506,mmol,,,,,,,,,,,benzoic acid,,"1.60 g, 13.1 mmol",13.1,mmol,,,,,,"N,N-dimethylformamide",DMF,8 mL,8.0,,,,,120.0,120 °C,24.0,24 h,20 mL microwave vial,static,"DMF, acetone",DMF 3×; acetone 2×; acetone overnight soak,supercritical CO2 drying,,,cubic particles,,,,Zr6O4(OH)4 clusters,,,,,,,,10.1002/adma.202210613,ok,
10.1002/adma.202210613,downloaded\10.1002_adma.202210613.pdf,SI downloaded\10.1002_adma.202210613_SI.pdf,mof_json_store\10.1002_adma.202210613\raw_output.json,mof_json_store\10.1002_adma.202210613\synthesis_003.json,yes,Neat ZrCl4_GB gave unknown non-crystalline/disordered product; freshly opened DMF led to no crystalline MOF.,dPCN-224,,Zn(NO3)2·6H2O,ZrCl4,"120 mg, 0.510 mmol",0.51,mmol,Cu(NO3)2·3H2O,,,,,nan,,,,,tetrakis(4-carboxyphenyl)porphyrin,TCPP,"40.0 mg, 0.0506 mmol",0.0506,mmol,,,,,,,,,,,benzoic acid,,"1.60 g, 13.1 mmol",13.1,mmol,water,H2O,50 µL (2.8 mmol),2.8,mmol,"N,N-dimethylformamide",DMF,8 mL,8.0,,,,,120.0,120 °C,24.0,24 h,20 mL microwave vial,static,"DMF, acetone",DMF 3×; acetone 2×; acetone overnight soak,supercritical CO2 drying,,,intergrown cubic particles; purple powder,,,,Zr6O4(OH)4 clusters,,,,,,,,10.1002/adma.202210613,ok,
10.1002/adma.202210613,downloaded\10.1002_adma.202210613.pdf,SI downloaded\10.1002_adma.202210613_SI.pdf,mof_json_store\10.1002_adma.202210613\raw_output.json,mof_json_store\10.1002_adma.202210613\synthesis_004.json,yes,Neat ZrCl4_GB gave unknown non-crystalline/disordered product; freshly opened DMF led to no crystalline MOF.,PCN-222/NU-902 (mixture),,Zn(NO3)2·6H2O,ZrCl4,"120 mg, 0.510 mmol",0.51,mmol,Cu(NO3)2·3H2O,,,,,nan,,,,,tetrakis(4-carboxyphenyl)porphyrin,TCPP,"40.0 mg, 0.0506 mmol",0.0506,mmol,,,,,,,,,,,benzoic acid,,"1.60 g, 13.1 mmol",13.1,mmol,water,H2O,20 µL (1.1 mmol),1.1,mmol,"N,N-dimethylformamide",DMF,8 mL,8.0,,,,,120.0,120 °C,24.0,24 h,20 mL microwave vial,static,"DMF, acetone",DMF 3×; acetone 2×; acetone overnight soak,supercritical CO2 drying,,,"thin rods and hexagonal rods (aggregates), purple powder",,,,,,,,,,,,10.1002/adma.202210613,ok,
10.1002/adma.202210613,downloaded\10.1002_adma.202210613.pdf,SI downloaded\10.1002_adma.202210613_SI.pdf,mof_json_store\10.1002_adma.202210613\raw_output.json,mof_json_store\10.1002_adma.202210613\synthesis_005.json,yes,Neat ZrCl4_GB gave unknown non-crystalline/disordered product; freshly opened DMF led to no crystalline MOF.,PCN-222/NU-902 (mixture),,Zn(NO3)2·6H2O,ZrCl4,"120 mg, 0.510 mmol (ZrCl4 aged 1 day in air)",0.51,mmol,Cu(NO3)2·3H2O,,,,,nan,,,,,tetrakis(4-carboxyphenyl)porphyrin,TCPP,"40.0 mg, 0.0506 mmol",0.0506,mmol,,,,,,,,,,,benzoic acid,,"1.60 g, 13.1 mmol",13.1,mmol,,,,,,"N,N-dimethylformamide",DMF,8 mL,8.0,,,,,120.0,120 °C,24.0,24 h,20 mL microwave vial,static,"DMF, acetone",DMF 3×; acetone 2×; acetone overnight soak,supercritical CO2 drying,,,rod-shaped particles (PCN-222/NU-902-like),,,,,,,,,,,,10.1002/adma.202210613,ok,
10.1002/adma.202210613,downloaded\10.1002_adma.202210613.pdf,SI downloaded\10.1002_adma.202210613_SI.pdf,mof_json_store\10.1002_adma.202210613\raw_output.json,mof_json_store\10.1002_adma.202210613\synthesis_006.json,yes,Neat ZrCl4_GB gave unknown non-crystalline/disordered product; freshly opened DMF led to no crystalline MOF.,dPCN-224,,ZrCl4,ZrOCl2·8H2O,"120 mg, 0.372 mmol",0.372,mmol,CeCl3·7H2O,,,,,nan,,,,,tetrakis(4-carboxyphenyl)porphyrin,TCPP,"40.0 mg, 0.0506 mmol",0.0506,mmol,,,,,,,,,,,benzoic acid,,"1.30 g, 10.6 mmol",10.6,mmol,,,,,,"N,N-dimethylformamide",DMF,8 mL,8.0,,,,,120.0,120 °C,24.0,24 h,20 mL microwave vial,static,"DMF, acetone",DMF 3×; acetone 2×; acetone overnight soak,"HCl (8 m, 0.50 mL) at 100 °C for 15 h; then DMF and acetone washes",100.0,15.0,"cubic nanoparticles (200–500 nm), purple powder",,,,Zr6O4(OH)4 clusters,,,,,,,,10.1002/adma.202210613,ok,
10.1002/ejic.202200646,downloaded\10.1002_ejic.202200646.pdf,SI downloaded\10.1002_ejic.202200646_SI.pdf,mof_json_store\10.1002_ejic.202200646\raw_output.json,mof_json_store\10.1002_ejic.202200646\synthesis_001.json,no,,S-CuBTC,,ZrCl4,,3 mmol,3,mmol,CeCl3·7H2O,,,,,nan,,,,,"benzene-1,3,5-tricarboxylic acid",BTC,2 mmol,2.0,mmol,,,,,,,,,,,,,,,,,,,,,ethanol,EtOH,25 mL,25.0,water,H2O,15 mL,15.0,100.0,100 °C,12.0,12 h,Teflon-lined autoclave,"stirred 5 min, then static",ethanol,3×,dried at room temperature,,,"blue, octahedra",,,,,,9.0,1330.0,not_reported,not_reported,317.0,CO2_CH4_separation,10.1002/ejic.202200646,ok,
10.1002/ejic.202200646,downloaded\10.1002_ejic.202200646.pdf,SI downloaded\10.1002_ejic.202200646_SI.pdf,mof_json_store\10.1002_ejic.202200646\raw_output.json,mof_json_store\10.1002_ejic.202200646\synthesis_003.json,no,,H-CuBTC,,MnCl2·4H2O,,0.6 mmol,0.6,mmol,nan,,,,,nan,,,,,"benzene-1,3,5-tricarboxylic acid",BTC,1.2 mmol,1.2,mmol,,,,,,,,,,,acetic acid,HAc,pH adjusted from 5.72 to 3.50 with HAc,,,,,,,,water,H2O,50 mL (metal solution) + 10 mL (ligand solution),60.0,ethanol,EtOH,30 mL (metal solution) + 10 mL (ligand solution),40.0,25,room temperature (RT),2.0,2 h (static),,"stirred during mixing, then static",ethanol,"once quickly to retain HAc; after etching, 3×",dried at room temperature for 24 h,,24.0,blue; defective crystals with surface pores,,,,,,,1608.0,not_reported,not_reported,317.0,CO2_CH4_separation,10.1002/ejic.202200646,ok,
