Repository: zzhenglab/MOFinder

# MOFinder

MOFinder extracts MOF synthesis information from the literature, reconstructs evidence-supported negative reaction records, and prepares datasets for synthesis-outcome prediction.
[Web application](https://mofinder.chemistry.wustl.edu/) | [Demos](Demo/README.md) | [Source code](docs/source_to_code.md) | [Workflow guide](docs/workflow.md) | [Model evaluation](docs/evaluation.md)

## Quick start

The workflow runs through Python commands. Python 3.10 or newer is required. Clone the repository and initialize its related applications:

```bash
git clone --recurse-submodules https://github.com/zzhenglab/MOFinder.git
cd MOFinder
```

Start with the two offline demonstrations:

```bash

File: mof_extraction_1_2.csv (part 133 of 305)
doi,main_pdf,si_pdf,raw_output,parsed_json,article_trial_or_failure,article_trial_or_failure_notes,mof_name,crystal_code,metal_1,metal_1_abbr,metal_1_amount_text,metal_1_amount_value,metal_1_amount_unit,metal_2,metal_2_abbr,metal_2_amount_text,metal_2_amount_value,metal_2_amount_unit,metal_3,metal_3_abbr,metal_3_amount_text,metal_3_amount_value,metal_3_amount_unit,linker_1,linker_1_abbr,linker_1_amount_text,linker_1_amount_value,linker_1_amount_unit,linker_2,linker_2_abbr,linker_2_amount_text,linker_2_amount_value,linker_2_amount_unit,linker_3,linker_3_abbr,linker_3_amount_text,linker_3_amount_value,linker_3_amount_unit,modulator_1,modulator_1_abbr,modulator_1_amount_text,modulator_1_amount_value,modulator_1_amount_unit,modulator_2,modulator_2_abbr,modulator_2_amount_text,modulator_2_amount_value,modulator_2_amount_unit,solvent_main,solvent_main_abbr,solvent_main_amount_text,solvent_main_ml,solvent_secondary,solvent_secondary_abbr,solvent_secondary_amount_text,solvent_secondary_ml,temperature_c,temperature_c_text,time_h,time_text,vessel_type,stirring,washing_solvent,washing_cycles,activation_text,activation_temp_c,activation_time_h,crystal_morphology,yield_percent,crystal_size,topology_code,metal_cluster_connectivity,unit_cell_short,pore_diameter_A,BET_surface_area_m2g,air_stable,water_stable,tga_decomposition_temp_c,applications,reference,status,error
10.1002/ejic.202200646,downloaded\10.1002_ejic.202200646.pdf,SI downloaded\10.1002_ejic.202200646_SI.pdf,mof_json_store\10.1002_ejic.202200646\raw_output.json,mof_json_store\10.1002_ejic.202200646\synthesis_004.json,no,,H-CuBTC,,MnCl2·4H2O,,0.6 mmol,0.6,mmol,nan,,,,,nan,,,,,"benzene-1,3,5-tricarboxylic acid",BTC,1.2 mmol,1.2,mmol,,,,,,,,,,,acetic acid,HAc,pH adjusted from 5.72 to 3.50 with HAc,,,,,,,,water,H2O,50 mL (metal solution) + 10 mL (ligand solution),60.0,ethanol,EtOH,30 mL (metal solution) + 10 mL (ligand solution),40.0,25,room temperature (RT),2.0,2 h (static),,"stirred during mixing, then static",ethanol,"once quickly to retain HAc; after etching, 3×",dried at room temperature for 72 h,,72.0,blue; defective crystals with surface pores,,,,,,,1608.0,not_reported,not_reported,317.0,CO2_CH4_separation,10.1002/ejic.202200646,ok,
10.1039/c0dt01024c,downloaded\10.1039_c0dt01024c.pdf,,mof_json_store\10.1039_c0dt01024c\raw_output.json,mof_json_store\10.1039_c0dt01024c\synthesis_001.json,no,,,,DyCl3·6H2O,,"0.124 g, 0.1 mmol",0.1,mmol,nan,,"0.060 g, 0.3 mmol",0.3,mmol,nan,,,,,"1,3,5-tris(1,2,4-triazol-1-ylmethyl)-2,4,6-trimethyl benzene",ttb,"0.036 g, 0.1 mmol",0.1,mmol,,,,,,,,,,,nitric acid (1 M),HNO3,pH adjusted to ~2 with HNO3 (1 M),,,sodium hydroxide (1 M),NaOH,pH adjusted to ~2 with NaOH (1 M),,,water,H2O,10 mL,10.0,,,,,170.0,170 °C,72.0,72 h,Teflon-lined autoclave (18 mL),stirred 0.5 h before sealing,,,,,,blue crystals,38.1,0.18 × 0.16 × 0.10 mm,,"3,6-connected; 2-fold interpenetrated",,,,,,305.0,,10.1039/c0dt01024c,ok,
10.1039/c0dt01024c,downloaded\10.1039_c0dt01024c.pdf,,mof_json_store\10.1039_c0dt01024c\raw_output.json,mof_json_store\10.1039_c0dt01024c\synthesis_002.json,no,,,,EuCl3·6H2O,,"0.124 g, 0.1 mmol",0.1,mmol,nan,,"0.060 g, 0.3 mmol",0.3,mmol,nan,,,,,"1,3,5-tris(1,2,4-triazol-1-ylmethyl)-2,4,6-trimethyl benzene",ttb,"0.036 g, 0.1 mmol",0.1,mmol,,,,,,,,,,,triethylamine,Et3N,0.2 mL,0.2,mL,nitric acid (1 M),HNO3,pH adjusted to ~4 with HNO3 (1 M),,,water,H2O,10 mL,10.0,,,,,170.0,170 °C,72.0,72 h,Teflon-lined autoclave (18 mL),stirred 0.5 h before sealing,,,,,,red crystals,68.6,0.24 × 0.20 × 0.12 mm,,"3,4-connected; 2-fold interpenetrated",,,,,,305.0,,10.1039/c0dt01024c,ok,
10.1039/c0dt01024c,downloaded\10.1039_c0dt01024c.pdf,,mof_json_store\10.1039_c0dt01024c\raw_output.json,mof_json_store\10.1039_c0dt01024c\synthesis_003.json,no,,,,TbCl3·6H2O,,"0.124 g, 0.1 mmol",0.1,mmol,nan,,"0.060 g, 0.3 mmol",0.3,mmol,nan,,,,,"1,3,5-tris(1,2,4-triazol-1-ylmethyl)-2,4,6-trimethyl benzene",ttb,"0.144 g, 0.4 mmol",0.4,mmol,,,,,,,,,,,nitric acid (1 M),HNO3,pH adjusted to ~4 with HNO3 (1 M),,,sodium hydroxide (1 M),NaOH,pH adjusted to ~4 with NaOH (1 M),,,water,H2O,10 mL,10.0,,,,,170.0,170 °C,72.0,72 h,Teflon-lined autoclave (18 mL),stirred 0.5 h before sealing,,,,,,yellow crystals,52.6,0.18 × 0.14 × 0.08 mm,,2D double sheet; 2-fold interpenetrated,,,,,,312.0,,10.1039/c0dt01024c,ok,
10.1039/c0dt01024c,downloaded\10.1039_c0dt01024c.pdf,,mof_json_store\10.1039_c0dt01024c\raw_output.json,mof_json_store\10.1039_c0dt01024c\synthesis_004.json,no,,,,Gd(NO3)3·6H2O,,"0.124 g, 0.1 mmol",0.1,mmol,nan,,"0.087 g, 0.3 mmol",0.3,mmol,nan,,,,,"1,3,5-tris(1,2,4-triazol-1-ylmethyl)-2,4,6-trimethyl benzene",ttb,"0.036 g, 0.1 mmol",0.1,mmol,,,,,,,,,,,nitric acid (1 M),HNO3,pH adjusted to ~3 with HNO3 (1 M),,,sodium hydroxide (1 M),NaOH,pH adjusted to ~3 with NaOH (1 M),,,water,H2O,10 mL,10.0,,,,,170.0,170 °C,120.0,5 d,Teflon-lined autoclave (18 mL),stirred 0.5 h before sealing,,,,,,green block crystals,36.8,0.16 × 0.12 × 0.12 mm,,3-connected 2D double layer (supramolecular 3D via H-bonds),,,,,,345.0,,10.1039/c0dt01024c,ok,
10.1039/c0dt01024c,downloaded\10.1039_c0dt01024c.pdf,,mof_json_store\10.1039_c0dt01024c\raw_output.json,mof_json_store\10.1039_c0dt01024c\synthesis_005.json,no,,,,SmCl3·6H2O,,"0.124 g, 0.1 mmol",0.1,mmol,nan,,"0.089 g, 0.3 mmol",0.3,mmol,nan,,,,,"1,3,5-tris(1,2,4-triazol-1-ylmethyl)-2,4,6-trimethyl benzene",ttb,"0.036 g, 0.1 mmol",0.1,mmol,,,,,,,,,,,nitric acid (1 M),HNO3,pH adjusted to ~2 with HNO3 (1 M),,,sodium hydroxide (1 M),NaOH,pH adjusted to ~2 with NaOH (1 M),,,water,H2O,10 mL,10.0,,,,,170.0,170 °C,72.0,3 d,Teflon-lined autoclave (18 mL),stirred 0.5 h before sealing,,,,,,colourless block crystals,48.5,0.12 × 0.10 × 0.08 mm,,"3,4-connected framework (via a-Mo8O26)",,,,,,345.0,,10.1039/c0dt01024c,ok,
10.1039/c0dt01024c,downloaded\10.1039_c0dt01024c.pdf,,mof_json_store\10.1039_c0dt01024c\raw_output.json,mof_json_store\10.1039_c0dt01024c\synthesis_006.json,no,,,,NdCl3·6H2O,,"0.124 g, 0.1 mmol",0.1,mmol,nan,,"0.102 g, 0.6 mmol",0.6,mmol,nan,,,,,"1,3,5-tris(1,2,4-triazol-1-ylmethyl)-2,4,6-trimethyl benzene",ttb,"0.036 g, 0.1 mmol",0.1,mmol,,,,,,,,,,,nitric acid (1 M),HNO3,pH adjusted to ~1.5 with HNO3 (1 M),,,sodium hydroxide (1 M),NaOH,pH adjusted to ~1.5 with NaOH (1 M),,,water,H2O,10 mL,10.0,,,,,170.0,170 °C,72.0,3 d,Teflon-lined autoclave (18 mL),stirred 0.5 h before sealing,,,,,,colourless block crystals,30.5,0.12 × 0.10 × 0.06 mm,,"(3,4)-connected 2D network",,,,,,310.0,,10.1039/c0dt01024c,ok,
10.1039/d0dt00387e,downloaded\10.1039_d0dt00387e.pdf,SI downloaded\10.1039_d0dt00387e_SI.pdf,mof_json_store\10.1039_d0dt00387e\raw_output.json,mof_json_store\10.1039_d0dt00387e\synthesis_001.json,yes,Analogous reactions in DMF with Ga3+ gave non-crystalline products (for MIL-69-type system).,"[Ga(OH)(1,4-ndc)]·2H2O",,YbCl3·6H2O,,"0.72 mol/L aqueous solution, 1 mL",720,mmol,nan,,,,,nan,,,,,"1,4-naphthalenedicarboxylic acid","1,4-H2ndc",130 mg (6.0 mmol),130.0,mg,,,,,,,,,,,sodium hydroxide,NaOH,"2 mol/L, 0.3 mL (0.6 mmol)",,,,,,,,water,H2O,8.7 mL (additional aqueous reagent solutions added),8.7,,,,,140.0,140 °C,4.0,4 h,20 mL glass reactor (microwave),stirred,"DMF, EtOH",2× each,Activated under dynamic vacuum (p < 1e-2 mbar) at 250 °C for 16 h,250.0,16.0,light brown powder; rod-shaped crystals,73.6,square cross-sections ~300–500 nm; length ~3 µm,,trans corner-sharing GaO6 chains (Ga(OH)2O4),"a=21.3392(3), b=21.3392(3), c=6.7142(2) Å, P42/nmc",9.0,,not_reported,yes,240.0,,10.1039/d0dt00387e,ok,
10.1039/d0dt00387e,downloaded\10.1039_d0dt00387e.pdf,SI downloaded\10.1039_d0dt00387e_SI.pdf,mof_json_store\10.1039_d0dt00387e\raw_output.json,mof_json_store\10.1039_d0dt00387e\synthesis_002.json,yes,Analogous reactions in DMF with Ga3+ gave non-crystalline products (for MIL-69-type system).,"[Ga(OH)(2,6-ndc)]·H2O",,PrCl3·6H2O,,"0.72 mol/L aqueous solution, 0.5 mL",720,mmol,nan,,,,,nan,,,,,"2,6-naphthalenedicarboxylic acid","2,6-H2ndc",108 mg (5 mmol),108.0,mg,,,,,,,,,,,sodium hydroxide,NaOH,"2 mol/L, 0.6 mL (1.2 mmol)",,,,,,,,methanol,MeOH,8.9 mL,8.9,water,H2O,≈1.1 mL (from aqueous Ga and NaOH stock solutions),1.1,150.0,150 °C,4.0,4 h,20 mL glass reactor (microwave),stirred,"DMF, EtOH",2× each,Activated under dynamic vacuum (p < 1e-2 mbar) at 180 °C for 16 h,180.0,16.0,,74.4,,,trans corner-sharing GaO6 chains (Ga(OH)2O4),"a=24.5518(1), b=7.1261(5), c=6.6983(4) Å, β=104.225(6)°, C2/c",3.0,,not_reported,yes,220.0,,10.1039/d0dt00387e,ok,
10.1021/cg5007499,downloaded\10.1021_cg5007499.pdf,SI downloaded\10.1021_cg5007499_SI.pdf,mof_json_store\10.1021_cg5007499\raw_output.json,mof_json_store\10.1021_cg5007499\synthesis_001.json,no,,"Phase I (indium imidazolate, clathrate-type)",,Zn(NO3)2·6H2O,,146.0 mg (0.50 mmol),0.5,mmol,nan,,,,,nan,,,,,imidazole,Him,102.1 mg (1.5 mmol),102.1,mg,,,,,,,,,,,n-propylamine,nPA,2.0 mL (24.3 mmol),2.0,mL,,,,,,"N,N-dimethylacetamide",DMAA,3.0 mL,3.0,,,,,120.0,120 °C,168.0,7 days,7 mL borosilicate glass reaction tube (tightly closed),static,EtOH,thoroughly,,,,"colorless, cube-shaped microcrystals (~0.5–1.0 μm)",86.0,,,InN6 octahedral nodes (6-connected),"a=13.0463 Å, Im-3̅",5.3,,not_reported,no,,,10.1021/cg5007499,ok,
10.1021/cg5007499,downloaded\10.1021_cg5007499.pdf,SI downloaded\10.1021_cg5007499_SI.pdf,mof_json_store\10.1021_cg5007499\raw_output.json,mof_json_store\10.1021_cg5007499\synthesis_002.json,no,,"Phase II (indium imidazolate, clathrate-type)",,Zn(OH)2,,173.1 mg (0.42 mmol),0.42,mmol,nan,,,,,nan,,,,,imidazole,Him,689.1 mg (10.1 mmol),689.1,mg,,,,,,,,,,,,,,,,,,,,,1-ethyl-3-methylimidazolium bis(trifluoromethylsulfonyl)imide (ionic liquid),EMim-NTf2,2.0 g (5.1 mmol),,,,,,150.0,150 °C,48.0,2 days,7 mL borosilicate glass reaction tube (tightly closed),static,EtOH,thoroughly,,,,"gray, block-shaped nanocrystals (≈50–200 nm)",67.0,,,InN6 octahedral nodes (6-connected),"a=18.8921 Å, c=10.5452 Å, R-3̅",4.5,,not_reported,yes,450.0,,10.1021/cg5007499,ok,
10.1021/cg5007499,downloaded\10.1021_cg5007499.pdf,SI downloaded\10.1021_cg5007499_SI.pdf,mof_json_store\10.1021_cg5007499\raw_output.json,mof_json_store\10.1021_cg5007499\synthesis_004.json,no,,"Phase III (indium imidazolate, dense perovskite-related)",,Zn(OH)2,,149.1 mg (0.42 mmol),0.42,mmol,nan,,,,,nan,,,,,imidazole,Him,689.1 mg (10.1 mmol),689.1,mg,,,,,,,,,,,,,,,,,,,,,1-ethyl-3-methylimidazolium bis(trifluoromethylsulfonyl)imide (ionic liquid),EMim-NTf2,2.0 g (5.1 mmol),,,,,,160.0,160 °C,168.0,7 days,7 mL borosilicate glass reaction tube (tightly closed),static,EtOH,thoroughly,,,,beige-colored solid; spherical nanoparticles (10–50 nm) with minor block-shaped crystals (100–600 nm),83.0,,,InN6 octahedral nodes (6-connected),"a=9.0547 Å, c=22.2869 Å, R-3̅",,,not_reported,no,450.0,,10.1021/cg5007499,ok,
10.1039/c8ce00848e,downloaded\10.1039_c8ce00848e.pdf,SI downloaded\10.1039_c8ce00848e_SI.pdf,mof_json_store\10.1039_c8ce00848e\raw_output.json,mof_json_store\10.1039_c8ce00848e\synthesis_001.json,yes,"Screened reagent ratios, solvents, and heating; results varied and some solvent changes (DMF/EtOH, DEF) showed no NH2BDC incorporation and nonreproducible porosity.",Zn2(NH2BDC)2DABCO,,Zn(OH)2,,0.5010 g (1.684 mmol),1.684,mmol,nan,,,,,nan,,,,,2-aminoterephthalic acid,NH2BDC,0.2765 g (1.526 mmol),0.2765,g,"1,4-diazabicyclo[2.2.2]octane",DABCO,0.0947 g (0.844 mmol),0.0947,g,,,,,,,,,,,,,,,,"N,N-dimethylformamide",DMF,7 mL + 7 mL + 7 mL (total 21 mL),21.0,,,,,120.0,120 °C,48.0,48 h,30 mL DURAN glass bottle,static,"DMF, MeOH","3× each, 10 mL per wash","Activated under vacuum: 90 °C until <1.00 mmHg, then 150 °C for 500 min",150.0,8.333,,,,,Zn2 paddlewheel sheets pillared by DABCO,,,950.0,,,,,10.1039/c8ce00848e,ok,
10.1039/c8ce00848e,downloaded\10.1039_c8ce00848e.pdf,SI downloaded\10.1039_c8ce00848e_SI.pdf,mof_json_store\10.1039_c8ce00848e\raw_output.json,mof_json_store\10.1039_c8ce00848e\synthesis_002.json,yes,"Screened reagent ratios, solvents, and heating; results varied and some solvent changes (DMF/EtOH, DEF) showed no NH2BDC incorporation and nonreproducible porosity.",Zn2(NH2BDC)2DABCO,,Zn(OH)2,,0.5260 g,5.29208,mmol,nan,,,,,nan,,,,,2-aminoterephthalic acid,NH2BDC,0.2763 g,0.2763,g,"1,4-diazabicyclo[2.2.2]octane",DABCO,0.0951 g,0.0951,g,,,,,,,,,,,,,,,,"N,N-dimethylformamide",DMF,7 mL + 7 mL + 7 mL (total 21 mL),21.0,,,,,120.0,120 °C,48.0,48 h,30 mL DURAN glass bottle,static,"DMF, MeOH","3× each, 10 mL per wash","Activated under vacuum: 90 °C until <1.00 mmHg, then 150 °C for 500 min",150.0,8.333,,,,,Zn2 paddlewheel sheets pillared by DABCO,,,260.0,,,,,10.1039/c8ce00848e,ok,
10.1039/c8ce00848e,downloaded\10.1039_c8ce00848e.pdf,SI downloaded\10.1039_c8ce00848e_SI.pdf,mof_json_store\10.1039_c8ce00848e\raw_output.json,mof_json_store\10.1039_c8ce00848e\synthesis_003.json,yes,"Screened reagent ratios, solvents, and heating; results varied and some solvent changes (DMF/EtOH, DEF) showed no NH2BDC incorporation and nonreproducible porosity.",Zn2(NH2BDC)2DABCO,,Al(NO3)3·9H2O,,0.5513 g,2.23077,mmol,nan,,,,,nan,,,,,2-aminoterephthalic acid,NH2BDC,0.2765 g,0.2765,g,"1,4-diazabicyclo[2.2.2]octane",DABCO,0.0947 g,0.0947,g,,,,,,,,,,,,,,,,"N,N-dimethylformamide",DMF,7 mL + 7 mL + 7 mL (total 21 mL),21.0,,,,,120.0,120 °C,48.0,48 h,30 mL DURAN glass bottle,static,"DMF, MeOH","3× each, 10 mL per wash","Activated under vacuum: 90 °C until <1.00 mmHg, then 150 °C for 500 min",150.0,8.333,,,,,Zn2 paddlewheel sheets pillared by DABCO,,,500.0,,,,,10.1039/c8ce00848e,ok,
10.1039/c8ce00848e,downloaded\10.1039_c8ce00848e.pdf,SI downloaded\10.1039_c8ce00848e_SI.pdf,mof_json_store\10.1039_c8ce00848e\raw_output.json,mof_json_store\10.1039_c8ce00848e\synthesis_004.json,yes,"Screened reagent ratios, solvents, and heating; results varied and some solvent changes (DMF/EtOH, DEF) showed no NH2BDC incorporation and nonreproducible porosity.",Zn2(NH2BDC)2DABCO,,Al(NO3)3·9H2O,,0.5007 g,2.02602,mmol,nan,,,,,nan,,,,,2-aminoterephthalic acid,NH2BDC,0.3043 g,0.3043,g,"1,4-diazabicyclo[2.2.2]octane",DABCO,0.0947 g,0.0947,g,,,,,,,,,,,,,,,,"N,N-dimethylformamide",DMF,7 mL + 7 mL + 7 mL (total 21 mL),21.0,,,,,120.0,120 °C,48.0,48 h,30 mL DURAN glass bottle,static,"DMF, MeOH","3× each, 10 mL per wash","Activated under vacuum: 90 °C until <1.00 mmHg, then 150 °C for 500 min",150.0,8.333,,,,,Zn2 paddlewheel sheets pillared by DABCO,,,655.0,,,,,10.1039/c8ce00848e,ok,
10.1039/c8ce00848e,downloaded\10.1039_c8ce00848e.pdf,SI downloaded\10.1039_c8ce00848e_SI.pdf,mof_json_store\10.1039_c8ce00848e\raw_output.json,mof_json_store\10.1039_c8ce00848e\synthesis_005.json,yes,"Screened reagent ratios, solvents, and heating; results varied and some solvent changes (DMF/EtOH, DEF) showed no NH2BDC incorporation and nonreproducible porosity.",Zn2(NH2BDC)2DABCO,,Al(NO3)3·9H2O,,0.5010 g,2.02724,mmol,nan,,,,,nan,,,,,2-aminoterephthalic acid,NH2BDC,0.3595 g,0.3595,g,"1,4-diazabicyclo[2.2.2]octane",DABCO,0.0945 g,0.0945,g,,,,,,,,,,,,,,,,"N,N-dimethylformamide",DMF,7 mL + 7 mL + 7 mL (total 21 mL),21.0,,,,,120.0,120 °C,48.0,48 h,30 mL DURAN glass bottle,static,"DMF, MeOH","3× each, 10 mL per wash","Activated under vacuum: 90 °C until <1.00 mmHg, then 150 °C for 500 min",150.0,8.333,,,,,Zn2 paddlewheel sheets pillared by DABCO,,,1400.0,,,,,10.1039/c8ce00848e,ok,
10.1021/acs.inorgchem.4c03337,downloaded\10.1021_acs.inorgchem.4c03337.pdf,SI downloaded\10.1021_acs.inorgchem.4c03337_SI.pdf,mof_json_store\10.1021_acs.inorgchem.4c03337\raw_output.json,mof_json_store\10.1021_acs.inorgchem.4c03337\synthesis_001.json,no,,Fe_situ-PMOF-3(Fe),,ZrCl4,,"20 mg, 49.5 μmol",0.0495,mmol,nan,,,,,nan,,,,,meso-tetrakis(4-carboxyphenyl)porphyrin,H2TCPP,"5 mg, 6.32 μmol",5.0,mg,,,,,,,,,,,benzoic acid,BA,"300 mg, 2.46 mmol",300.0,mg,trifluoroacetic acid,TFA,"240 μL, 3.24 mmol",3.24,mmol,"N,N-dimethylacetamide",DMAC,2 mL,2.0,,,,,160.0,160 °C for 12 h; heating rate 1.92 °C/min; cooling rate 0.33 °C/min,12.0,12 h,15 mL Teflon-lined autoclave,static,"DMF, acetone","DMF 5×, acetone 3×; soak in acetone 12 h",150 °C under vacuum for 12 h,150.0,12.0,dark red crystals,80.9,,,[Fe(OH)O4]n oxo chain,,,,yes,yes,350.0,Baeyer-Villiger oxidation,10.1021/acs.inorgchem.4c03337,ok,
10.1021/ic200381f,downloaded\10.1021_ic200381f.pdf,SI downloaded\10.1021_ic200381f_SI.pdf,mof_json_store\10.1021_ic200381f\raw_output.json,mof_json_store\10.1021_ic200381f\synthesis_001.json,yes,HT screening showed many amorphous or mixed phases; selective crystallization required specific ratios/temperatures and methods.,,,Dy(NO3)3,,"0.03 mmol, 30 μL (DMF solution)",0.03,mmol,nan,,,,,nan,,,,,"benzene-1,3,5-tricarboxylic acid",BTC,"0.015 mmol, 60 μL (DMF solution)",0.015,mmol,,,,,,,,,,,2-methylimidazole,2-MeIm,"0.01 mmol, 10 μL (DMF solution)",0.01,mmol,,,,,,"N,N-dimethylformamide",DMF,100 μL,0.1,,,,,170.0,170 °C,48.0,48 h,PTFE insert in stainless steel high-throughput reactor (300 μL),,DMF,,150 °C under vacuum (~10^-3 mbar) for 12 h,150.0,12.0,dark green octahedral crystals,35.0,,tbo-a,"Ni2 paddle-wheel, axial Me2NH capping","a=b=c=26.5941(7) Å, Fm-3m",9.0,920.0,no,no,300.0,,10.1021/ic200381f,ok,
10.1021/ic200381f,downloaded\10.1021_ic200381f.pdf,SI downloaded\10.1021_ic200381f_SI.pdf,mof_json_store\10.1021_ic200381f\raw_output.json,mof_json_store\10.1021_ic200381f\synthesis_002.json,yes,HT screening showed many amorphous or mixed phases; selective crystallization required specific ratios/temperatures and methods.,,,Er(NO3)3,,"0.03 mmol, 60 μL (DMF solution)",0.03,mmol,nan,,,,,nan,,,,,"benzene-1,3,5-tricarboxylic acid",BTC,"0.01 mmol, 40 μL (DMF solution)",0.01,mmol,,,,,,,,,,,2-methylimidazole,2-MeIm,"0.01 mmol, 20 μL (DMF solution)",0.01,mmol,,,,,,"N,N-dimethylformamide",DMF,80 μL,0.08,,,,,150.0,150 °C,48.0,48 h,PTFE insert in stainless steel high-throughput reactor (300 μL),,DMF,,150 °C under vacuum (~10^-3 mbar) for 12 h,150.0,12.0,green hexagonal plates,67.0,,kgd-a,hexanuclear Ni6O32 cluster; layered network,"a=b=13.8230(4) Å, c=7.9625(2) Å, P3",,,not_reported,not_reported,,,10.1021/ic200381f,ok,
10.1021/ic200381f,downloaded\10.1021_ic200381f.pdf,SI downloaded\10.1021_ic200381f_SI.pdf,mof_json_store\10.1021_ic200381f\raw_output.json,mof_json_store\10.1021_ic200381f\synthesis_003.json,yes,HT screening showed many amorphous or mixed phases; selective crystallization required specific ratios/temperatures and methods.,,,Y(NO3)3,,"0.015 mmol, 15 μL (DMF solution)",0.015,mmol,nan,,,,,nan,,,,,"4,4′,4″-benzene-1,3,5-triyl-tribenzoic acid",BTB,"0.03 mmol, 105 μL (DMF solution)",0.03,mmol,,,,,,,,,,,2-methylimidazole,2-MeIm,"0.035 mmol, 35 μL (DMF solution)",0.035,mmol,,,,,,"N,N-dimethylformamide",DMF,45 μL,0.045,,,,,170.0,170 °C,48.0,48 h,PTFE insert in stainless steel high-throughput reactor (300 μL),,DMF,,150 °C under vacuum (~10^-3 mbar) for 12 h,150.0,12.0,dark brown cubic blocks,78.0,,pto-a,"Ni2 paddle-wheel, axial H2O and 2-MeIm","a=b=c=26.816(3) Å, Im-3",16.0,0.0,yes,not_reported,300.0,hydrogen_storage;water_harvesting,10.1021/ic200381f,ok,
10.1021/ic200381f,downloaded\10.1021_ic200381f.pdf,SI downloaded\10.1021_ic200381f_SI.pdf,mof_json_store\10.1021_ic200381f\raw_output.json,mof_json_store\10.1021_ic200381f\synthesis_004.json,yes,HT screening showed many amorphous or mixed phases; selective crystallization required specific ratios/temperatures and methods.,,,Cu(NO3)2,,"0.02 mmol, 20 μL (DMF solution)",0.02,mmol,nan,,,,,nan,,,,,terephthalic acid,BDC,"0.02 mmol, 60 μL (DMF solution)",0.02,mmol,"1,4-diazabicyclo[2.2.2]octane",DABCO,"0.01 mmol, 10 μL (DMF solution)",0.01,mmol,,,,,,,,,,,,,,,,"N,N-dimethylformamide",DMF,110 μL,0.11,,,,,110.0,110 °C,48.0,48 h,PTFE insert in stainless steel high-throughput reactor (300 μL),,DMF,,150 °C under vacuum (~10^-3 mbar) for 12 h,150.0,12.0,green microcrystalline powder,70.0,,,"Ni2 paddle-wheel, DABCO-pillared layers","a=b=15.1496(7) Å, c=18.6597(8) Å, I4/mcm (as-synthesized)",7.0,1807.0,yes,yes,290.0,,10.1021/ic200381f,ok,
10.1021/acs.chemmater.5b00614,downloaded\10.1021_acs.chemmater.5b00614.pdf,SI downloaded\10.1021_acs.chemmater.5b00614_SI.pdf,mof_json_store\10.1021_acs.chemmater.5b00614\raw_output.json,mof_json_store\10.1021_acs.chemmater.5b00614\synthesis_001.json,yes,ZIF-67 only obtained at Co:HImi = 1:4; syntheses at 1:1 and 2:1 did not yield ZIF-67.,ZIF-8,,ZrCl4,,734.4 mg in 50 mL MeOH,3.15144,mmol,nan,,,,,nan,,,,,2-methylimidazole,HImi,corresponding amount for Zn:HImi = 2:1 (in 50 mL MeOH),,,,,,,,,,,,,,,,,,,,,,,methanol,MeOH,50 mL (metal soln) + 50 mL (ligand soln),,,,,,25,room temperature,24.0,24 h (then left undisturbed),,"vigorous stirring on mixing, then static",MeOH,3×,dried overnight at 50 °C,50.0,,"rhombic dodecahedra (well-defined, larger crystals at low HImi)",,,sod,,,,,,,,,10.1021/acs.chemmater.5b00614,ok,
10.1021/acs.chemmater.5b00614,downloaded\10.1021_acs.chemmater.5b00614.pdf,SI downloaded\10.1021_acs.chemmater.5b00614_SI.pdf,mof_json_store\10.1021_acs.chemmater.5b00614\raw_output.json,mof_json_store\10.1021_acs.chemmater.5b00614\synthesis_002.json,yes,ZIF-67 only obtained at Co:HImi = 1:4; syntheses at 1:1 and 2:1 did not yield ZIF-67.,ZIF-8,,ZrCl4,,734.4 mg in 50 mL MeOH,3.15144,mmol,nan,,,,,nan,,,,,2-methylimidazole,HImi,corresponding amount for Zn:HImi = 1:1 (in 50 mL MeOH),,,,,,,,,,,,,,,,,,,,,,,methanol,MeOH,50 mL (metal soln) + 50 mL (ligand soln),,,,,,25,room temperature,24.0,24 h (then left undisturbed),,"vigorous stirring on mixing, then static",MeOH,3×,dried overnight at 50 °C,50.0,,,,,sod,,,,,,,,,10.1021/acs.chemmater.5b00614,ok,
10.1021/acs.chemmater.5b00614,downloaded\10.1021_acs.chemmater.5b00614.pdf,SI downloaded\10.1021_acs.chemmater.5b00614_SI.pdf,mof_json_store\10.1021_acs.chemmater.5b00614\raw_output.json,mof_json_store\10.1021_acs.chemmater.5b00614\synthesis_003.json,yes,ZIF-67 only obtained at Co:HImi = 1:4; syntheses at 1:1 and 2:1 did not yield ZIF-67.,ZIF-8,,ZrCl4,,734.4 mg in 50 mL MeOH,3.15144,mmol,nan,,,,,nan,,,,,2-methylimidazole,HImi,corresponding amount for Zn:HImi = 3:4 (in 50 mL MeOH),,,,,,,,,,,,,,,,,,,,,,,methanol,MeOH,50 mL (metal soln) + 50 mL (ligand soln),,,,,,25,room temperature,24.0,24 h (then left undisturbed),,"vigorous stirring on mixing, then static",MeOH,3×,dried overnight at 50 °C,50.0,,,,,sod,,,,,,,,,10.1021/acs.chemmater.5b00614,ok,
10.1021/acs.chemmater.5b00614,downloaded\10.1021_acs.chemmater.5b00614.pdf,SI downloaded\10.1021_acs.chemmater.5b00614_SI.pdf,mof_json_store\10.1021_acs.chemmater.5b00614\raw_output.json,mof_json_store\10.1021_acs.chemmater.5b00614\synthesis_004.json,yes,ZIF-67 only obtained at Co:HImi = 1:4; syntheses at 1:1 and 2:1 did not yield ZIF-67.,ZIF-8,,ZrCl4,,734.4 mg in 50 mL MeOH,3.15144,mmol,nan,,,,,nan,,,,,2-methylimidazole,HImi,corresponding amount for Zn:HImi = 1:2 (in 50 mL MeOH),,,,,,,,,,,,,,,,,,,,,,,methanol,MeOH,50 mL (metal soln) + 50 mL (ligand soln),,,,,,25,room temperature,24.0,24 h (then left undisturbed),,"vigorous stirring on mixing, then static",MeOH,3×,dried overnight at 50 °C,50.0,,,,,sod,,,,,,,,,10.1021/acs.chemmater.5b00614,ok,
10.1021/acs.chemmater.5b00614,downloaded\10.1021_acs.chemmater.5b00614.pdf,SI downloaded\10.1021_acs.chemmater.5b00614_SI.pdf,mof_json_store\10.1021_acs.chemmater.5b00614\raw_output.json,mof_json_store\10.1021_acs.chemmater.5b00614\synthesis_005.json,yes,ZIF-67 only obtained at Co:HImi = 1:4; syntheses at 1:1 and 2:1 did not yield ZIF-67.,ZIF-8,,ZrCl4,,734.4 mg in 50 mL MeOH,3.15144,mmol,nan,,,,,nan,,,,,2-methylimidazole,HImi,corresponding amount for Zn:HImi = 1:4 (in 50 mL MeOH),,,,,,,,,,,,,,,,,,,,,,,methanol,MeOH,50 mL (metal soln) + 50 mL (ligand soln),,,,,,25,room temperature,24.0,24 h (then left undisturbed),,"vigorous stirring on mixing, then static",MeOH,3×,dried overnight at 50 °C,50.0,,,,ca. 30–40 nm,sod,,,,,,,,,10.1021/acs.chemmater.5b00614,ok,
10.1021/acs.chemmater.5b00614,downloaded\10.1021_acs.chemmater.5b00614.pdf,SI downloaded\10.1021_acs.chemmater.5b00614_SI.pdf,mof_json_store\10.1021_acs.chemmater.5b00614\raw_output.json,mof_json_store\10.1021_acs.chemmater.5b00614\synthesis_006.json,yes,ZIF-67 only obtained at Co:HImi = 1:4; syntheses at 1:1 and 2:1 did not yield ZIF-67.,ZIF-8,,ZrCl4,,734.4 mg in 50 mL MeOH,3.15144,mmol,nan,,,,,nan,,,,,2-methylimidazole,HImi,corresponding amount for Zn:HImi = 1:8 (in 50 mL MeOH),,,,,,,,,,,,,,,,,,,,,,,methanol,MeOH,50 mL (metal soln) + 50 mL (ligand soln),,,,,,25,room temperature,24.0,24 h (then left undisturbed),,"vigorous stirring on mixing, then static",MeOH,3×,dried overnight at 50 °C,50.0,,,,,sod,,,,,,,,,10.1021/acs.chemmater.5b00614,ok,
10.1021/ic050644d,downloaded\10.1021_ic050644d.pdf,,mof_json_store\10.1021_ic050644d\raw_output.json,mof_json_store\10.1021_ic050644d\synthesis_002.json,yes,"Screened temperature and KOH: 2+3 formed as mixtures below 180 °C; pure 3 above 180 °C; higher pH led to [Ni(2,2′-bipy)3]Cl2 impurity.",,,ZrCl4,,"100 mg, 0.42 mmol",0.42,mmol,nan,,,,,nan,,,,,terephthalic acid,H2BDC,"104.7 mg, 0.63 mmol",0.63,mmol,"2,2′-bipyridine","2,2′-bipy","130.8 mg, 0.84 mmol",0.84,mmol,,,,,,potassium hydroxide,KOH,"94.3 mg, 1.68 mmol",1.68,mmol,,,,,,water,H2O,0.5 mL,0.5,,,,,160.0,160 °C,48.0,48 h,Teflon-lined autoclave (23 mL stainless steel reactor with Teflon liner),static,"ethanol, acetone",,,,,dark purple block-shaped crystals,75.0,,,"1D chains of octahedral Ni(II)(2,2′-bipy)2 linked by bis-monodentate BDC","a=14.266(2), b=10.692(2), c=17.171(2) Å, Pbcn",,,not_reported,no,,,10.1021/ic050644d,ok,
10.1039/c9gc00783k,downloaded\10.1039_c9gc00783k.pdf,SI downloaded\10.1039_c9gc00783k_SI.pdf,mof_json_store\10.1039_c9gc00783k\raw_output.json,mof_json_store\10.1039_c9gc00783k\synthesis_001.json,yes,Short reaction times gave ZIF-93 impurity; phase-pure ZIF-94 only after 16 h.,ZIF-94,,ZrCl4,,1.32 g,5.66436,mmol,nan,,,,,nan,,,,,4-methyl-5-imidazolecarboxaldehyde,,1.32 g,1.32,g,,,,,,,,,,,,,,,,,,,,,tetrahydrofuran,THF,50 mL,50.0,methanol,MeOH,20 mL,20.0,25,room temperature,16.0,960 min,,stirred,MeOH,three times,dried at room temperature in air for 48 h,,48.0,nanospheres,,,sod,Zn(II) tetrahedral nodes,,,571.0,not_reported,not_reported,,,10.1039/c9gc00783k,ok,
10.1039/c9gc00783k,downloaded\10.1039_c9gc00783k.pdf,SI downloaded\10.1039_c9gc00783k_SI.pdf,mof_json_store\10.1039_c9gc00783k\raw_output.json,mof_json_store\10.1039_c9gc00783k\synthesis_002.json,yes,Short reaction times gave ZIF-93 impurity; phase-pure ZIF-94 only after 16 h.,ZIF-94,,ZrOCl2·8H2O,,2.64 g,12.5562,mmol,nan,,,,,nan,,,,,4-methyl-5-imidazolecarboxaldehyde,,2.64 g,2.64,g,,,,,,,,,,,,,,,,,,,,,tetrahydrofuran,THF,50 mL,50.0,methanol,MeOH,20 mL,20.0,25,room temperature,16.0,960 min,,stirred,MeOH,three times,dried at room temperature in air for 48 h,,48.0,nanospheres,,,sod,Zn(II) tetrahedral nodes,,,,not_reported,not_reported,,,10.1039/c9gc00783k,ok,
10.1039/c9gc00783k,downloaded\10.1039_c9gc00783k.pdf,SI downloaded\10.1039_c9gc00783k_SI.pdf,mof_json_store\10.1039_c9gc00783k\raw_output.json,mof_json_store\10.1039_c9gc00783k\synthesis_003.json,yes,Short reaction times gave ZIF-93 impurity; phase-pure ZIF-94 only after 16 h.,ZIF-94,,ZrOCl2·8H2O,,5.28 g,25.1124,mmol,nan,,,,,nan,,,,,4-methyl-5-imidazolecarboxaldehyde,,5.28 g,5.28,g,,,,,,,,,,,,,,,,,,,,,tetrahydrofuran,THF,50 mL,50.0,methanol,MeOH,20 mL,20.0,25,room temperature,16.0,960 min,,stirred,MeOH,three times,dried at room temperature in air for 48 h,,48.0,nanospheres,,,sod,Zn(II) tetrahedral nodes,,,,not_reported,not_reported,,,10.1039/c9gc00783k,ok,
10.1039/c9gc00783k,downloaded\10.1039_c9gc00783k.pdf,SI downloaded\10.1039_c9gc00783k_SI.pdf,mof_json_store\10.1039_c9gc00783k\raw_output.json,mof_json_store\10.1039_c9gc00783k\synthesis_004.json,yes,Short reaction times gave ZIF-93 impurity; phase-pure ZIF-94 only after 16 h.,ZIF-94,,Zn(NO3)2·6H2O,,"52.8 g, 0.24 mol",240,mmol,nan,,,,,nan,,,,,4-methyl-5-imidazolecarboxaldehyde,,"52.8 g, 0.48 mol",52.8,g,,,,,,,,,,,,,,,,,,,,,tetrahydrofuran,THF,500 mL,500.0,methanol,MeOH,200 mL,200.0,25,room temperature,16.0,960 min,,vigorous stirring,MeOH,three times,dried at room temperature in air for 48 h,,48.0,nanoparticles (spheres),84.7,,sod,Zn(II) tetrahedral nodes,,,415.0,not_reported,not_reported,230.0,CO2_capture,10.1039/c9gc00783k,ok,
10.1002/anie.201508763,downloaded\10.1002_anie.201508763.pdf,SI downloaded\10.1002_anie.201508763_SI.pdf,mof_json_store\10.1002_anie.201508763\raw_output.json,mof_json_store\10.1002_anie.201508763\synthesis_001.json,no,,,960420,Zn(NO3)2·6H2O,,0.6 mmol,0.6,mmol,nan,,,,,nan,,,,,meso-tartaric acid monohydrate,,0.3 mmol,0.3,mmol,,,,,,,,,,,,,,,,,,,,,water,H2O,"H2O:EtOH 11:4, 3 mL total (≈2.2 mL H2O)",2.2,ethanol,EtOH,"H2O:EtOH 11:4, 3 mL total (≈0.8 mL EtOH)",0.8,40.1,40.1(4) °C,,30 min–2 h (in situ),borosilicate glass reaction tube with PTFE-lined screwcap,stirred,,,,,,,30.0,,,,,,,,,,,10.1002/anie.201508763,ok,
10.1002/anie.201508763,downloaded\10.1002_anie.201508763.pdf,SI downloaded\10.1002_anie.201508763_SI.pdf,mof_json_store\10.1002_anie.201508763\raw_output.json,mof_json_store\10.1002_anie.201508763\synthesis_002.json,no,,,960419,Zn(NO3)2·6H2O,,0.6 mmol,0.6,mmol,nan,,,,,nan,,,,,meso-tartaric acid monohydrate,,0.3 mmol,0.3,mmol,,,,,,,,,,,,,,,,,,,,,water,H2O,"H2O:EtOH 11:4, 3 mL total (≈2.2 mL H2O)",2.2,ethanol,EtOH,"H2O:EtOH 11:4, 3 mL total (≈0.8 mL EtOH)",0.8,58.0,58(1) °C,,30 min–2 h (in situ),borosilicate glass reaction tube with PTFE-lined screwcap,stirred,,,,,,rods (5–50 µm),59.0,,,,,,,,,,,10.1002/anie.201508763,ok,
10.1002/anie.201508763,downloaded\10.1002_anie.201508763.pdf,SI downloaded\10.1002_anie.201508763_SI.pdf,mof_json_store\10.1002_anie.201508763\raw_output.json,mof_json_store\10.1002_anie.201508763\synthesis_003.json,no,,,960419,Zn(NO3)2·6H2O,,0.6 mmol,0.6,mmol,nan,,,,,nan,,,,,meso-tartaric acid monohydrate,,0.3 mmol,0.3,mmol,,,,,,,,,,,,,,,,,,,,,water,H2O,"H2O:EtOH 11:4, 3 mL total (≈2.2 mL H2O)",2.2,ethanol,EtOH,"H2O:EtOH 11:4, 3 mL total (≈0.8 mL EtOH)",0.8,78.0,78(2) °C,,30 min–2 h (in situ),borosilicate glass reaction tube with PTFE-lined screwcap,stirred,,,,,,rods (5–50 µm),57.0,,,,,,,,,,,10.1002/anie.201508763,ok,
10.1002/anie.201508763,downloaded\10.1002_anie.201508763.pdf,SI downloaded\10.1002_anie.201508763_SI.pdf,mof_json_store\10.1002_anie.201508763\raw_output.json,mof_json_store\10.1002_anie.201508763\synthesis_004.json,no,,,960420,Cu(NO3)2·3H2O,,0.6 mmol,0.6,mmol,nan,,,,,nan,,,,,meso-tartaric acid monohydrate,,0.3 mmol,0.3,mmol,,,,,,,,,,,,,,,,,,,,,water,H2O,"H2O:EtOH 11:4, 3 mL total (≈2.2 mL H2O)",2.2,ethanol,EtOH,"H2O:EtOH 11:4, 3 mL total (≈0.8 mL EtOH)",0.8,96.6,96.6(2) °C,,30 min–2 h (in situ),borosilicate glass reaction tube with PTFE-lined screwcap,stirred,,,,,,,39.0,,,,,,,,,,,10.1002/anie.201508763,ok,
10.1002/anie.201508763,downloaded\10.1002_anie.201508763.pdf,SI downloaded\10.1002_anie.201508763_SI.pdf,mof_json_store\10.1002_anie.201508763\raw_output.json,mof_json_store\10.1002_anie.201508763\synthesis_005.json,no,,,960419,HgCl2,,0.6 mmol,0.6,mmol,nan,,,,,nan,,,,,meso-tartaric acid monohydrate,,0.3 mmol,0.3,mmol,,,,,,,,,,,,,,,,,,,,,water,H2O,"H2O:EtOH 11:4, 3 mL total (≈2.2 mL H2O)",2.2,ethanol,EtOH,"H2O:EtOH 11:4, 3 mL total (≈0.8 mL EtOH)",0.8,104.4,104.4(3) °C,,30 min–2 h (in situ),borosilicate glass reaction tube with PTFE-lined screwcap,stirred,,,,,,rods (5–50 µm),66.0,,,,,,,,,,,10.1002/anie.201508763,ok,
10.1002/anie.201508763,downloaded\10.1002_anie.201508763.pdf,SI downloaded\10.1002_anie.201508763_SI.pdf,mof_json_store\10.1002_anie.201508763\raw_output.json,mof_json_store\10.1002_anie.201508763\synthesis_006.json,no,,,960419,Cu(SO4),,0.6 mmol,0.6,mmol,nan,,,,,nan,,,,,meso-tartaric acid monohydrate,,0.3 mmol,0.3,mmol,,,,,,,,,,,,,,,,,,,,,water,H2O,"H2O:EtOH 11:4, 3 mL total (≈2.2 mL H2O)",2.2,ethanol,EtOH,"H2O:EtOH 11:4, 3 mL total (≈0.8 mL EtOH)",0.8,111.0,111.0(4) °C,,30 min–2 h (in situ),borosilicate glass reaction tube with PTFE-lined screwcap,stirred,,,,,,rods (5–50 µm),50.0,,,,,,,,,,,10.1002/anie.201508763,ok,
10.1002/anie.201508763,downloaded\10.1002_anie.201508763.pdf,SI downloaded\10.1002_anie.201508763_SI.pdf,mof_json_store\10.1002_anie.201508763\raw_output.json,mof_json_store\10.1002_anie.201508763\synthesis_007.json,no,,,960419,ZrCl4,,0.6 mmol,0.6,mmol,nan,,,,,nan,,,,,meso-tartaric acid monohydrate,,0.3 mmol,0.3,mmol,,,,,,,,,,,,,,,,,,,,,water,H2O,"H2O:EtOH 11:4, 3 mL total (≈2.2 mL H2O)",2.2,ethanol,EtOH,"H2O:EtOH 11:4, 3 mL total (≈0.8 mL EtOH)",0.8,123.6,123.6(3) °C,,30 min–2 h (in situ),borosilicate glass reaction tube with PTFE-lined screwcap,stirred,,,,,,rods (5–50 µm),70.0,,,,,,,,,,,10.1002/anie.201508763,ok,
10.1021/acs.inorgchem.6b01060,downloaded\10.1021_acs.inorgchem.6b01060.pdf,SI downloaded\10.1021_acs.inorgchem.6b01060_SI.pdf,mof_json_store\10.1021_acs.inorgchem.6b01060\raw_output.json,mof_json_store\10.1021_acs.inorgchem.6b01060\synthesis_001.json,yes,Increased pH gave no crystalline materials; DMF solvent gave different phases not solved.,MIL-167,1473004,HfCl4,Ti(OiPr)4,0.592 mL (2 mmol),2,mmol,nan,,,,,nan,,,,,"2,5-dihydroxyterephthalic acid",H4DOBDC,1.585 g (8 mmol),8.0,mmol,,,,,,,,,,,,,,,,,,,,,"N,N-diethylformamide",DEF,2.2 mL,2.2,methanol,MeOH,2.2 mL,2.2,180.0,180 °C,24.0,24 h,Teflon-lined autoclave,static,DEF,repeatedly,150 °C under vacuum for 16 h,150.0,16.0,deep red solid; intergrown crystallites,85.0,,,isolated TiO6 octahedra,"a=22.9118(4) Å, I-43d",6.5,,not_reported,not_reported,250.0,,10.1021/acs.inorgchem.6b01060,ok,
10.1021/acs.inorgchem.6b01060,downloaded\10.1021_acs.inorgchem.6b01060.pdf,SI downloaded\10.1021_acs.inorgchem.6b01060_SI.pdf,mof_json_store\10.1021_acs.inorgchem.6b01060\raw_output.json,mof_json_store\10.1021_acs.inorgchem.6b01060\synthesis_003.json,yes,Increased pH gave no crystalline materials; DMF solvent gave different phases not solved.,NTU-9-like,,Eu(NO3)3·6H2O,Ti(OiPr)4,0.35 mL (1.16 mmol),1.16,mmol,nan,,,,,nan,,,,,"2,5-dihydroxyterephthalic acid",H4DOBDC,0.95 g (5 mmol),5.0,mmol,,,,,,,,,,,,,,,,,,,,,"N,N-diethylformamide",DEF,3 mL,3.0,,,,,200.0,200 °C,20.0,20 h,Teflon-lined autoclave,static,DEF,repeatedly,,,,dark solid (micrometer-sized platelets),,,,isolated TiO6 octahedra,"a=14.69(1) Å, c=11.47(1) Å, P-31c",,,not_reported,not_reported,250.0,,10.1021/acs.inorgchem.6b01060,ok,
10.1021/acs.inorgchem.6b01060,downloaded\10.1021_acs.inorgchem.6b01060.pdf,SI downloaded\10.1021_acs.inorgchem.6b01060_SI.pdf,mof_json_store\10.1021_acs.inorgchem.6b01060\raw_output.json,mof_json_store\10.1021_acs.inorgchem.6b01060\synthesis_005.json,yes,Increased pH gave no crystalline materials; DMF solvent gave different phases not solved.,MIL-168,1473005,Tb(NO3)3·6H2O,Ti(OiPr)4,0.12 mL (0.4 mmol),0.4,mmol,nan,,,,,nan,,,,,"2,5-dihydroxyterephthalic acid",H4DOBDC,0.317 g (1.6 mmol),1.6,mmol,catechol,H2cat,0.132 g (1.2 mmol),1.2,mmol,,,,,,,,,,,,,,,,"N,N-diethylformamide",DEF,2 mL,2.0,,,,,180.0,180 °C,48.0,48 h,Teflon-lined autoclave,static,DEF,repeatedly,,,,deep red solid,,,,isolated TiO6 octahedra,"a=16.863(1) Å, b=13.3677(8) Å, c=10.7622(6) Å, Pbcn",,,not_reported,not_reported,250.0,,10.1021/acs.inorgchem.6b01060,ok,
10.1021/acs.inorgchem.6b01060,downloaded\10.1021_acs.inorgchem.6b01060.pdf,SI downloaded\10.1021_acs.inorgchem.6b01060_SI.pdf,mof_json_store\10.1021_acs.inorgchem.6b01060\raw_output.json,mof_json_store\10.1021_acs.inorgchem.6b01060\synthesis_006.json,yes,Increased pH gave no crystalline materials; DMF solvent gave different phases not solved.,MIL-169,1473003,Eu(NO3)3·6H2O,,0.073 g (0.05 mmol),0.05,mmol,Tb(NO3)3·6H2O,,,,,nan,,,,,"2,5-dihydroxyterephthalic acid",H4DOBDC,0.079 g (0.4 mmol),0.4,mmol,,,,,,,,,,,catechol,H2cat,0.066 g (0.6 mmol),0.6,mmol,,,,,,water,H2O,2 mL,2.0,,,,,150.0,150 °C,72.0,72 h,Teflon-lined autoclave,static,water,repeatedly,,,,deep red solid,,,,Ti2O11 dimers (μ2-oxo),"a=8.10511(5) Å, b=8.15098(5) Å, c=9.90029(6) Å, α=75.8518(4)°, β=82.3596(4)°, γ=76.9343(6)°, P-1",,,not_reported,not_reported,250.0,,10.1021/acs.inorgchem.6b01060,ok,
10.1039/b402715a,downloaded\10.1039_b402715a.pdf,,mof_json_store\10.1039_b402715a\raw_output.json,mof_json_store\10.1039_b402715a\synthesis_001.json,no,,Mn3(CTC)2(DMF)2,,Eu(NO3)3·6H2O,,"0.15 g, 0.75 mmol",0.75,mmol,Tb(NO3)3·6H2O,,,,,nan,,,,,"cis,cis-1,3,5-cyclohexanetricarboxylic acid",H3CTC,"0.11 g, 0.5 mmol",0.5,mmol,,,,,,,,,,,triethylamine,TEA,0.05 mL (added dropwise),0.05,mL,,,,,,"N,N-dimethylformamide",DMF,5.0 mL,5.0,ethanol,EtOH,5.0 mL,5.0,60.0,,72.0,three days,,"stirred 2 h, then static",,,,,,colorless crystals,65.0,0.48 × 0.41 × 0.24 mm,,trimanganese carboxylate cluster,"a=8.907(4), b=9.145(4), c=9.402(3) Å; α=93.02(3)°, β=96.91(6)°, γ=114.96(3)°; P1",,,not_reported,not_reported,265.0,,10.1039/b402715a,ok,
10.1039/b402715a,downloaded\10.1039_b402715a.pdf,,mof_json_store\10.1039_b402715a\raw_output.json,mof_json_store\10.1039_b402715a\synthesis_002.json,no,,Cd3(CTC)2(H2O)3·H2O,,Eu(NO3)3·6H2O,,"0.22 g, 0.75 mmol",0.75,mmol,Tb(NO3)3·6H2O,,,,,nan,,,,,"cis,cis-1,3,5-cyclohexanetricarboxylic acid",H3CTC,"0.11 g, 0.5 mmol",0.5,mmol,,,,,,,,,,,triethylamine,TEA,0.05 mL (added dropwise),0.05,mL,,,,,,"N,N-dimethylformamide",DMF,5.0 mL,5.0,ethanol,EtOH,5.0 mL,5.0,60.0,,72.0,three days,,"stirred 2 h, then static",,,,,,,70.0,0.53 × 0.43 × 0.33 mm,,tricadmium carboxylate cluster,"a=11.805(4), b=17.069(7), c=15.267(5) Å; β=92.452(2)°; P21/n",,,not_reported,not_reported,350.0,luminescence,10.1039/b402715a,ok,
10.1039/b402715a,downloaded\10.1039_b402715a.pdf,,mof_json_store\10.1039_b402715a\raw_output.json,mof_json_store\10.1039_b402715a\synthesis_003.json,no,,"Cd3(CTC)2(4,4′-bpy)2(EG)2",,Eu(NO3)3·6H2O,,"0.22 g, 0.75 mmol",0.75,mmol,Tb(NO3)3·6H2O,,,,,nan,,,,,"cis,cis-1,3,5-cyclohexanetricarboxylic acid",H3CTC,"0.11 g, 0.5 mmol",0.5,mmol,"4,4'-bipyridine","4,4′-bpy","0.09 g, 0.5 mmol (in 1.0 mL H2O)",0.5,mmol,,,,,,,,,,,,,,,,"N,N-dimethylformamide",DMF,5.0 mL,5.0,ethanol,EtOH,5.0 mL,5.0,25,room temperature,168.0,one week,,"stirred 1 h, then static",,,,,,colorless crystals,60.0,0.51 × 0.32 × 0.28 mm,,tricadmium carboxylate cluster,"a=23.879(4), b=10.014(1), c=18.989(3) Å; β=108.232°; C2/c",,,not_reported,not_reported,300.0,luminescence,10.1039/b402715a,ok,
10.1039/b402715a,downloaded\10.1039_b402715a.pdf,,mof_json_store\10.1039_b402715a\raw_output.json,mof_json_store\10.1039_b402715a\synthesis_004.json,no,,Cd3(CTC)2(μ2-hmt)(DMF)(EtOH)(H2O)·2H2O,,Eu(NO3)3·6H2O,,"0.22 g, 0.75 mmol",0.75,mmol,Tb(NO3)3·6H2O,,,,,nan,,,,,"cis,cis-1,3,5-cyclohexanetricarboxylic acid",H3CTC,"0.11 g, 0.5 mmol",0.5,mmol,hexamethylenetetramine,hmt,"0.03 g, 0.25 mmol (in 1.0 mL H2O)",0.25,mmol,,,,,,,,,,,,,,,,"N,N-dimethylformamide",DMF,5.0 mL,5.0,ethanol,EtOH,5.0 mL,5.0,25,room temperature,168.0,one week,,"stirred 1 h, then static",,,,,,,55.0,0.52 × 0.40 × 0.39 mm,,tricadmium carboxylate cluster,"a=16.695(3), b=9.0439(18), c=26.523(5) Å; Pna21",,,not_reported,not_reported,340.0,luminescence,10.1039/b402715a,ok,
10.1021/acs.inorgchem.0c03586,downloaded\10.1021_acs.inorgchem.0c03586.pdf,SI downloaded\10.1021_acs.inorgchem.0c03586_SI.pdf,mof_json_store\10.1021_acs.inorgchem.0c03586\raw_output.json,mof_json_store\10.1021_acs.inorgchem.0c03586\synthesis_001.json,yes,"Dozens of reactions with varied acids, temperatures, and ratios targeting UiO-68 gave only Th-SINAP-16.",Th-SINAP-16,2047969,Eu(NO3)3·6H2O,,"4.7 mg, 0.008 mmol",0.008,mmol,nan,,,,,nan,,,,,"[p-terphenyl]-4,4″-dicarboxylic acid",H2TPDC,"1.3 mg, 0.004 mmol",0.004,mmol,,,,,,,,,,,trifluoroacetic acid,,0.03 mL,0.03,mL,,,,,,"N,N-dimethylformamide",DMF,0.38 mL,0.38,,,,,120.0,120 °C,48.0,48 h,capped vial,static,"MeOH, diethyl ether",,"solvent exchange with THF and MeOH, then activated under vacuum at 100 °C for 4 h",100.0,4.0,colorless hexagonal crystals,45.0,,hex,Th6O4(OH)4 12-connected SBU,,13.0,1003.0,not_reported,not_reported,,I2 delivery,10.1021/acs.inorgchem.0c03586,ok,
10.1021/acs.inorgchem.0c03586,downloaded\10.1021_acs.inorgchem.0c03586.pdf,SI downloaded\10.1021_acs.inorgchem.0c03586_SI.pdf,mof_json_store\10.1021_acs.inorgchem.0c03586\raw_output.json,mof_json_store\10.1021_acs.inorgchem.0c03586\synthesis_002.json,yes,"Dozens of reactions with varied acids, temperatures, and ratios targeting UiO-68 gave only Th-SINAP-16.",Th-SINAP-17 (UiO-68-type),2047970,MnCl2·4H2O,,"23.5 mg, 0.04 mmol",0.04,mmol,nan,,,,,nan,,,,,"2′,5′-dimethylterphenyl-4,4″-dicarboxylic acid","2′,5′-Me2TPDC","6.9 mg, 0.02 mmol",0.02,mmol,,,,,,,,,,,trifluoroacetic acid,,0.045 mL,0.045,mL,,,,,,"N,N-dimethylformamide",DMF,1.42 mL,1.42,,,,,120.0,120 °C,48.0,48 h,capped vial,static,"MeOH, diethyl ether",,solvent exchange with DCM and n-hexane; degassed at room temperature,,,colorless octahedral crystals,64.0,,fcu,Th6O4(OH)4 12-connected SBU,,10.7,391.0,not_reported,not_reported,,I2 delivery,10.1021/acs.inorgchem.0c03586,ok,
