Repository: zzhenglab/MOFinder

# MOFinder

MOFinder extracts MOF synthesis information from the literature, reconstructs evidence-supported negative reaction records, and prepares datasets for synthesis-outcome prediction.
[Web application](https://mofinder.chemistry.wustl.edu/) | [Demos](Demo/README.md) | [Source code](docs/source_to_code.md) | [Workflow guide](docs/workflow.md) | [Model evaluation](docs/evaluation.md)

## Quick start

The workflow runs through Python commands. Python 3.10 or newer is required. Clone the repository and initialize its related applications:

```bash
git clone --recurse-submodules https://github.com/zzhenglab/MOFinder.git
cd MOFinder
```

Start with the two offline demonstrations:

```bash

File: mof_extraction_1_2.csv (part 134 of 305)
doi,main_pdf,si_pdf,raw_output,parsed_json,article_trial_or_failure,article_trial_or_failure_notes,mof_name,crystal_code,metal_1,metal_1_abbr,metal_1_amount_text,metal_1_amount_value,metal_1_amount_unit,metal_2,metal_2_abbr,metal_2_amount_text,metal_2_amount_value,metal_2_amount_unit,metal_3,metal_3_abbr,metal_3_amount_text,metal_3_amount_value,metal_3_amount_unit,linker_1,linker_1_abbr,linker_1_amount_text,linker_1_amount_value,linker_1_amount_unit,linker_2,linker_2_abbr,linker_2_amount_text,linker_2_amount_value,linker_2_amount_unit,linker_3,linker_3_abbr,linker_3_amount_text,linker_3_amount_value,linker_3_amount_unit,modulator_1,modulator_1_abbr,modulator_1_amount_text,modulator_1_amount_value,modulator_1_amount_unit,modulator_2,modulator_2_abbr,modulator_2_amount_text,modulator_2_amount_value,modulator_2_amount_unit,solvent_main,solvent_main_abbr,solvent_main_amount_text,solvent_main_ml,solvent_secondary,solvent_secondary_abbr,solvent_secondary_amount_text,solvent_secondary_ml,temperature_c,temperature_c_text,time_h,time_text,vessel_type,stirring,washing_solvent,washing_cycles,activation_text,activation_temp_c,activation_time_h,crystal_morphology,yield_percent,crystal_size,topology_code,metal_cluster_connectivity,unit_cell_short,pore_diameter_A,BET_surface_area_m2g,air_stable,water_stable,tga_decomposition_temp_c,applications,reference,status,error
10.1021/acs.inorgchem.0c03586,downloaded\10.1021_acs.inorgchem.0c03586.pdf,SI downloaded\10.1021_acs.inorgchem.0c03586_SI.pdf,mof_json_store\10.1021_acs.inorgchem.0c03586\raw_output.json,mof_json_store\10.1021_acs.inorgchem.0c03586\synthesis_003.json,yes,"Dozens of reactions with varied acids, temperatures, and ratios targeting UiO-68 gave only Th-SINAP-16.",Th-SINAP-18,2047971,MnCl2·4H2O,,"4.7 mg, 0.008 mmol",0.008,mmol,nan,,,,,nan,,,,,"2′,5′-dimethylterphenyl-4,4″-dicarboxylic acid","2′,5′-Me2TPDC","1.4 mg, 0.004 mmol",0.004,mmol,,,,,,,,,,,concentrated nitric acid,,0.06 mL,0.06,mL,,,,,,"N,N-dimethylformamide",DMF,0.4 mL,0.4,water,H2O,0.03 mL,0.03,120.0,120 °C,48.0,48 h,capped vial,static,"MeOH, diethyl ether",,,,,colorless needle-like crystals,62.0,,,Th6O4(OH)4 12-connected SBU (formate-bridged chains),,,,not_reported,not_reported,,I2 delivery,10.1021/acs.inorgchem.0c03586,ok,
10.1021/acs.inorgchem.0c03586,downloaded\10.1021_acs.inorgchem.0c03586.pdf,SI downloaded\10.1021_acs.inorgchem.0c03586_SI.pdf,mof_json_store\10.1021_acs.inorgchem.0c03586\raw_output.json,mof_json_store\10.1021_acs.inorgchem.0c03586\synthesis_004.json,yes,"Dozens of reactions with varied acids, temperatures, and ratios targeting UiO-68 gave only Th-SINAP-16.",Th-SINAP-19,2047972,CoCl2·6H2O,,"4.7 mg, 0.008 mmol",0.008,mmol,nan,,,,,nan,,,,,"2′,5′-dimethylterphenyl-4,4″-dicarboxylic acid","2′,5′-Me2TPDC","0.7 mg, 0.002 mmol",0.002,mmol,,,,,,,,,,,concentrated hydrochloric acid,,0.06 mL,0.06,mL,,,,,,"N,N-dimethylformamide",DMF,0.38 mL,0.38,water,H2O,0.03 mL,0.03,120.0,120 °C,48.0,48 h,capped vial,static,"MeOH, diethyl ether",,,,,colorless needle-like crystals,68.0,,,Th6O4(OH)4 10-connected SBU (formate-bridged),,,,not_reported,not_reported,,I2 delivery,10.1021/acs.inorgchem.0c03586,ok,
10.1021/acs.inorgchem.0c03586,downloaded\10.1021_acs.inorgchem.0c03586.pdf,SI downloaded\10.1021_acs.inorgchem.0c03586_SI.pdf,mof_json_store\10.1021_acs.inorgchem.0c03586\raw_output.json,mof_json_store\10.1021_acs.inorgchem.0c03586\synthesis_005.json,yes,"Dozens of reactions with varied acids, temperatures, and ratios targeting UiO-68 gave only Th-SINAP-16.",Th-SINAP-20 (UiO-68-type),2047973,CoCl2·6H2O,,"23.5 mg, 0.04 mmol",0.04,mmol,nan,,,,,nan,,,,,"2,2″-dimethyl-[1,1′:4′,1″-terphenyl]-4,4″-dicarboxylic acid","2,2″-Me2TPDC","6.9 mg, 0.02 mmol",0.02,mmol,,,,,,,,,,,concentrated nitric acid,,0.015 mL,0.015,mL,,,,,,"N,N-dimethylformamide",DMF,1.52 mL,1.52,,,,,120.0,120 °C,48.0,48 h,capped vial,static,"MeOH, diethyl ether",,,,,colorless octahedral crystals,68.0,,fcu,Th6O4(OH)4 12-connected SBU,,10.7,,not_reported,not_reported,,I2 delivery,10.1021/acs.inorgchem.0c03586,ok,
10.1021/acs.inorgchem.0c03586,downloaded\10.1021_acs.inorgchem.0c03586.pdf,SI downloaded\10.1021_acs.inorgchem.0c03586_SI.pdf,mof_json_store\10.1021_acs.inorgchem.0c03586\raw_output.json,mof_json_store\10.1021_acs.inorgchem.0c03586\synthesis_006.json,yes,"Dozens of reactions with varied acids, temperatures, and ratios targeting UiO-68 gave only Th-SINAP-16.",Th-SINAP-21,2047974,CoCl2·6H2O,,"11.8 mg, 0.01 mmol",0.01,mmol,nan,,,,,nan,,,,,"2,2″-dimethyl-[1,1′:4′,1″-terphenyl]-4,4″-dicarboxylic acid","2,2″-Me2TPDC","1.38 mg, 0.004 mmol",0.004,mmol,,,,,,,,,,,concentrated nitric acid,,0.06 mL,0.06,mL,,,,,,"N,N-dimethylformamide",DMF,0.485 mL,0.485,water,H2O,0.03 mL,0.03,120.0,120 °C,48.0,48 h,capped vial,static,"MeOH, diethyl ether",,,,,colorless needle-like crystals,57.0,,bct,Th6O4(OH)4 10-connected SBU (formate/DMF-decorated),,9.0,,not_reported,not_reported,,I2 delivery,10.1021/acs.inorgchem.0c03586,ok,
10.1021/acs.inorgchem.0c03586,downloaded\10.1021_acs.inorgchem.0c03586.pdf,SI downloaded\10.1021_acs.inorgchem.0c03586_SI.pdf,mof_json_store\10.1021_acs.inorgchem.0c03586\raw_output.json,mof_json_store\10.1021_acs.inorgchem.0c03586\synthesis_007.json,yes,"Dozens of reactions with varied acids, temperatures, and ratios targeting UiO-68 gave only Th-SINAP-16.",Th-SINAP-22,2047975,CuCl2·2H2O,,"4.7 mg, 0.008 mmol",0.008,mmol,nan,,,,,nan,,,,,"2,2″-dimethyl-[1,1′:4′,1″-terphenyl]-4,4″-dicarboxylic acid","2,2″-Me2TPDC","1.38 mg, 0.004 mmol",0.004,mmol,,,,,,,,,,,concentrated nitric acid,,0.07 mL,0.07,mL,,,,,,"N,N-dimethylformamide",DMF,0.405 mL,0.405,,,,,120.0,120 °C,48.0,48 h,capped vial,static,"MeOH, diethyl ether",,,,,colorless block crystals,43.0,,,Th6O4(OH)4 10-connected SBU (oxalate-bridged),,,,not_reported,not_reported,,I2 delivery,10.1021/acs.inorgchem.0c03586,ok,
10.1039/d0tc00736f,downloaded\10.1039_d0tc00736f.pdf,SI downloaded\10.1039_d0tc00736f_SI.pdf,mof_json_store\10.1039_d0tc00736f\raw_output.json,mof_json_store\10.1039_d0tc00736f\synthesis_001.json,no,,Tb-L,,Cu(NO3)2,,0.6 mmol (271.8 mg) in 5 mL H2O,0.6,mmol,nan,,,,,nan,,,,,L-tartaric acid,,"135.1 mg, 0.9 mmol in 5 mL H2O",0.9,mmol,,,,,,,,,,,,,,,,,,,,,water,H2O,10 mL total (5 mL metal solution + 5 mL linker solution),10.0,,,,,140.0,140 °C,48.0,48 h,Teflon-lined autoclave,"sonicated, then static",water,several times,,,,colourless prismatic single crystals,,,fsx,5-connected Ln nodes; 4-connected m4-tar ligands,,,,not_reported,not_reported,,luminescence;CPL,10.1039/d0tc00736f,ok,
10.1039/d0tc00736f,downloaded\10.1039_d0tc00736f.pdf,SI downloaded\10.1039_d0tc00736f_SI.pdf,mof_json_store\10.1039_d0tc00736f\raw_output.json,mof_json_store\10.1039_d0tc00736f\synthesis_002.json,no,,Tb-D,,Cu(NO3)2,,0.6 mmol (271.8 mg) in 5 mL H2O,0.6,mmol,nan,,,,,nan,,,,,D-tartaric acid,,"135.1 mg, 0.9 mmol in 5 mL H2O",0.9,mmol,,,,,,,,,,,,,,,,,,,,,water,H2O,10 mL total (5 mL metal solution + 5 mL linker solution),10.0,,,,,140.0,140 °C,48.0,48 h,Teflon-lined autoclave,"sonicated, then static",water,several times,,,,colourless prismatic single crystals,,,fsx,5-connected Ln nodes; 4-connected m4-tar ligands,,,,not_reported,not_reported,,luminescence;CPL,10.1039/d0tc00736f,ok,
10.1039/d0tc00736f,downloaded\10.1039_d0tc00736f.pdf,SI downloaded\10.1039_d0tc00736f_SI.pdf,mof_json_store\10.1039_d0tc00736f\raw_output.json,mof_json_store\10.1039_d0tc00736f\synthesis_003.json,no,,Dy-L,,Cu(NO3)2,,0.6 mmol (263.2 mg) in 5 mL H2O,0.6,mmol,nan,,,,,nan,,,,,L-tartaric acid,,"135.1 mg, 0.9 mmol in 5 mL H2O",0.9,mmol,,,,,,,,,,,,,,,,,,,,,water,H2O,10 mL total (5 mL metal solution + 5 mL linker solution),10.0,,,,,140.0,140 °C,48.0,48 h,Teflon-lined autoclave,"sonicated, then static",water,several times,,,,colourless prismatic single crystals,,,fsx,5-connected Ln nodes; 4-connected m4-tar ligands,,,,not_reported,not_reported,,luminescence;sensing,10.1039/d0tc00736f,ok,
10.1039/d0tc00736f,downloaded\10.1039_d0tc00736f.pdf,SI downloaded\10.1039_d0tc00736f_SI.pdf,mof_json_store\10.1039_d0tc00736f\raw_output.json,mof_json_store\10.1039_d0tc00736f\synthesis_004.json,no,,Dy-D,,Cu(NO3)2,,0.6 mmol (263.2 mg) in 5 mL H2O,0.6,mmol,nan,,,,,nan,,,,,D-tartaric acid,,"135.1 mg, 0.9 mmol in 5 mL H2O",0.9,mmol,,,,,,,,,,,,,,,,,,,,,water,H2O,10 mL total (5 mL metal solution + 5 mL linker solution),10.0,,,,,140.0,140 °C,48.0,48 h,Teflon-lined autoclave,"sonicated, then static",water,several times,,,,colourless prismatic single crystals,,,fsx,5-connected Ln nodes; 4-connected m4-tar ligands,,,,not_reported,not_reported,,luminescence;sensing,10.1039/d0tc00736f,ok,
10.1039/d0tc00736f,downloaded\10.1039_d0tc00736f.pdf,SI downloaded\10.1039_d0tc00736f_SI.pdf,mof_json_store\10.1039_d0tc00736f\raw_output.json,mof_json_store\10.1039_d0tc00736f\synthesis_005.json,no,,Ho-L,,Cu(NO3)2,,0.6 mmol (264.7 mg) in 5 mL H2O,0.6,mmol,nan,,,,,nan,,,,,L-tartaric acid,,"135.1 mg, 0.9 mmol in 5 mL H2O",0.9,mmol,,,,,,,,,,,,,,,,,,,,,water,H2O,10 mL total (5 mL metal solution + 5 mL linker solution),10.0,,,,,140.0,140 °C,48.0,48 h,Teflon-lined autoclave,"sonicated, then static",water,several times,,,,pinkish prismatic single crystals,,,fsx,5-connected Ln nodes; 4-connected m4-tar ligands,,,,not_reported,not_reported,,,10.1039/d0tc00736f,ok,
10.1039/d0tc00736f,downloaded\10.1039_d0tc00736f.pdf,SI downloaded\10.1039_d0tc00736f_SI.pdf,mof_json_store\10.1039_d0tc00736f\raw_output.json,mof_json_store\10.1039_d0tc00736f\synthesis_006.json,no,,Ho-D,,Cu(NO3)2,,0.6 mmol (264.7 mg) in 5 mL H2O,0.6,mmol,nan,,,,,nan,,,,,D-tartaric acid,,"135.1 mg, 0.9 mmol in 5 mL H2O",0.9,mmol,,,,,,,,,,,,,,,,,,,,,water,H2O,10 mL total (5 mL metal solution + 5 mL linker solution),10.0,,,,,140.0,140 °C,48.0,48 h,Teflon-lined autoclave,"sonicated, then static",water,several times,,,,pinkish prismatic single crystals,,,fsx,5-connected Ln nodes; 4-connected m4-tar ligands,,,,not_reported,not_reported,,,10.1039/d0tc00736f,ok,
10.1039/d0tc00736f,downloaded\10.1039_d0tc00736f.pdf,SI downloaded\10.1039_d0tc00736f_SI.pdf,mof_json_store\10.1039_d0tc00736f\raw_output.json,mof_json_store\10.1039_d0tc00736f\synthesis_007.json,no,,Er-L,,Cu(NO3)2,,0.6 mmol (266.0 mg) in 5 mL H2O,0.6,mmol,nan,,,,,nan,,,,,L-tartaric acid,,"135.1 mg, 0.9 mmol in 5 mL H2O",0.9,mmol,,,,,,,,,,,,,,,,,,,,,water,H2O,10 mL total (5 mL metal solution + 5 mL linker solution),10.0,,,,,140.0,140 °C,48.0,48 h,Teflon-lined autoclave,"sonicated, then static",water,several times,,,,pinkish prismatic single crystals,,,fsx,5-connected Ln nodes; 4-connected m4-tar ligands,,,,not_reported,not_reported,,,10.1039/d0tc00736f,ok,
10.1039/d0tc00736f,downloaded\10.1039_d0tc00736f.pdf,SI downloaded\10.1039_d0tc00736f_SI.pdf,mof_json_store\10.1039_d0tc00736f\raw_output.json,mof_json_store\10.1039_d0tc00736f\synthesis_008.json,no,,Er-D,,Mn12(Acetate,,0.6 mmol (266.0 mg) in 5 mL H2O,0.6,mmol,nan,,,,,nan,,,,,D-tartaric acid,,"135.1 mg, 0.9 mmol in 5 mL H2O",0.9,mmol,,,,,,,,,,,,,,,,,,,,,water,H2O,10 mL total (5 mL metal solution + 5 mL linker solution),10.0,,,,,140.0,140 °C,48.0,48 h,Teflon-lined autoclave,"sonicated, then static",water,several times,,,,pinkish prismatic single crystals,,,fsx,5-connected Ln nodes; 4-connected m4-tar ligands,,,,not_reported,not_reported,,,10.1039/d0tc00736f,ok,
10.1039/d0tc00736f,downloaded\10.1039_d0tc00736f.pdf,SI downloaded\10.1039_d0tc00736f_SI.pdf,mof_json_store\10.1039_d0tc00736f\raw_output.json,mof_json_store\10.1039_d0tc00736f\synthesis_009.json,no,,Tm-L,,Mn(CH3COO)2·4H2O,,0.6 mmol (277.8 mg) in 5 mL H2O,0.6,mmol,nan,,,,,nan,,,,,L-tartaric acid,,"135.1 mg, 0.9 mmol in 5 mL H2O",0.9,mmol,,,,,,,,,,,,,,,,,,,,,water,H2O,10 mL total (5 mL metal solution + 5 mL linker solution),10.0,,,,,140.0,140 °C,48.0,48 h,Teflon-lined autoclave,"sonicated, then static",water,several times,,,,colourless prismatic single crystals,,,fsx,5-connected Ln nodes; 4-connected m4-tar ligands,,,,not_reported,not_reported,,,10.1039/d0tc00736f,ok,
10.1039/c2ce25202c,downloaded\10.1039_c2ce25202c.pdf,SI downloaded\10.1039_c2ce25202c_SI.pdf,mof_json_store\10.1039_c2ce25202c\raw_output.json,mof_json_store\10.1039_c2ce25202c\synthesis_001.json,no,,,,Al2(SO4)3,,"0.034 g, 0.10 mmol",0.1,mmol,nan,,,,,nan,,,,,"biphenyl-4,4'-dicarboxylic acid",H2bpdc,"0.024 g, 0.10 mmol",0.024,g,"N,N′-di(4-pyridyl)adipoamide",L1,"0.03 g, 0.10 mmol",0.03,g,,,,,,,,,,,,,,,,"N,N-dimethylformamide",DMF,10 mL,10.0,,,,,120.0,120 °C,48.0,2 days,Teflon-lined digestion bomb,,DMF,,dried under vacuum,,,colorless crystals,42.0,,pcu,"Cd2 dinuclear SBU, 6-connected","a=14.5232(6), b=21.1310(9), c=16.0399(7) Å, β=103.615(2)°, P2/c",,,not_reported,not_reported,320.0,CO2_capture;luminescence,10.1039/c2ce25202c,ok,
10.1039/c2ce25202c,downloaded\10.1039_c2ce25202c.pdf,SI downloaded\10.1039_c2ce25202c_SI.pdf,mof_json_store\10.1039_c2ce25202c\raw_output.json,mof_json_store\10.1039_c2ce25202c\synthesis_002.json,no,,,,AlCl3·6H2O,,"0.034 g, 0.10 mmol",0.1,mmol,nan,,,,,nan,,,,,"1,4-naphthalenedicarboxylic acid","1,4-H2ndc","0.022 g, 0.10 mmol",0.022,g,"N,N′-di(4-pyridyl)adipoamide",L1,"0.03 g, 0.10 mmol",0.03,g,,,,,,,,,,,,,,,,"N,N-dimethylformamide",DMF,10 mL,10.0,,,,,120.0,120 °C,48.0,2 days,Teflon-lined digestion bomb,,DMF,,dried under vacuum,,,,12.0,,fsd,"binodal 4,6-connected; Cd2 SBU","a=10.7477(2), b=36.4644(7), c=15.9903(3) Å, β=93.996(1)°, P21/c",,,not_reported,not_reported,300.0,luminescence,10.1039/c2ce25202c,ok,
10.1039/c2ce25202c,downloaded\10.1039_c2ce25202c.pdf,SI downloaded\10.1039_c2ce25202c_SI.pdf,mof_json_store\10.1039_c2ce25202c\raw_output.json,mof_json_store\10.1039_c2ce25202c\synthesis_003.json,no,,,,AlCl3·6H2O,,"0.034 g, 0.10 mmol",0.1,mmol,nan,,,,,nan,,,,,"4,4'-oxybis(benzoic acid)",H2OBA,"0.026 g, 0.10 mmol",0.026,g,"N,N′-di(4-pyridyl)adipoamide",L1,"0.03 g, 0.10 mmol",0.03,g,,,,,,sodium hydroxide,NaOH,"0.04 M, 10 mL",,,,,,,,water,H2O,10 mL (0.04 M NaOH solution),10.0,,,,,120.0,120 °C,48.0,2 days,Teflon-lined digestion bomb,,H2O,,dried under vacuum,,,colorless crystals,49.0,,,,"a=12.230(2), b=14.6964(15), c=18.117(3) Å, β=94.946(14)°, P21/c",,,not_reported,not_reported,270.0,luminescence,10.1039/c2ce25202c,ok,
10.1039/c2ce25202c,downloaded\10.1039_c2ce25202c.pdf,SI downloaded\10.1039_c2ce25202c_SI.pdf,mof_json_store\10.1039_c2ce25202c\raw_output.json,mof_json_store\10.1039_c2ce25202c\synthesis_004.json,no,,,,AlCl3·6H2O,,"0.034 g, 0.10 mmol",0.1,mmol,nan,,,,,nan,,,,,"4,4'-sulfonyldibenzoic acid",H2SDA,"0.031 g, 0.1 mmol",0.031,g,"N,N′-di(4-pyridyl)adipoamide",L1,"0.03 g, 0.10 mmol",0.03,g,,,,,,sodium hydroxide,NaOH,"0.04 M, 10 mL",,,,,,,,water,H2O,10 mL (0.04 M NaOH solution),10.0,,,,,120.0,120 °C,48.0,2 days,Teflon-lined digestion bomb,,H2O,,dried under vacuum,,,,75.0,,,,"a=7.9666(2), b=13.4111(4), c=14.7643(4) Å, α=78.5410(10)°, β=82.9790(10)°, γ=89.2230(10)°, P-1",,,not_reported,not_reported,300.0,luminescence,10.1039/c2ce25202c,ok,
10.1039/c2ce25202c,downloaded\10.1039_c2ce25202c.pdf,SI downloaded\10.1039_c2ce25202c_SI.pdf,mof_json_store\10.1039_c2ce25202c\raw_output.json,mof_json_store\10.1039_c2ce25202c\synthesis_005.json,no,,,,ZrOCl2·8H2O,,"0.027 g, 0.10 mmol",0.1,mmol,nan,,,,,nan,,,,,"1,4-naphthalenedicarboxylic acid","1,4-H2ndc",,,,"N,N′-di(3-pyridyl)adipoamide",L2,"0.03 g, 0.10 mmol",0.03,g,,,,,,,,,,,,,,,,water,H2O,10 mL,10.0,,,,,120.0,120 °C,48.0,2 days,Teflon-lined digestion bomb,,,,dried under vacuum,,,,72.0,,sql,,"a=11.2990(1), b=15.7788(2), c=16.5709(2) Å, β=109.139(1)°, P21/n",,,not_reported,not_reported,215.0,luminescence,10.1039/c2ce25202c,ok,
10.1002/anie.202303903,downloaded\10.1002_anie.202303903.pdf,SI downloaded\10.1002_anie.202303903_SI.pdf,mof_json_store\10.1002_anie.202303903\raw_output.json,mof_json_store\10.1002_anie.202303903\synthesis_001.json,no,,ZIF-7,,ZrOCl2·8H2O,,30 mg (~0.11 mmol),0.11,mmol,nan,,,,,nan,,,,,benzimidazole,bIm,10 mg (~0.08 mmol),10.0,mg,,,,,,,,,,,,,,,,,,,,,"N,N-dimethylformamide",DMF,3 mL,3.0,,,,,130.0,130 °C (heated at 5 °C min−1),48.0,48 h,sealed glass bottle,,"DMF, MeOH",3× each,"160 °C under vacuum for 3 h, then 120 °C under vacuum for 12 h",,,colorless single crystals,,,sod,,,,,,,,,10.1002/anie.202303903,ok,
10.1002/anie.202303903,downloaded\10.1002_anie.202303903.pdf,SI downloaded\10.1002_anie.202303903_SI.pdf,mof_json_store\10.1002_anie.202303903\raw_output.json,mof_json_store\10.1002_anie.202303903\synthesis_002.json,no,,ZIF-7 (nanocrystals),,ZrOCl2·8H2O,,136 mg (0.5 mmol) in 5 mL DMF,0.5,mmol,nan,,,,,nan,,,,,benzimidazole,bIm,120 mg (1 mmol) in 5 mL MeOH,120.0,mg,,,,,,,,,,,,,,,,,,,,,methanol,MeOH,5 mL,5.0,"N,N-dimethylformamide",DMF,5 mL,5.0,25,room temperature,0.5,30 min (stirring after mixing),,stirred,MeOH,"solvent exchange 12 h, 4 cycles (redispersion/centrifugation)","160 °C under vacuum for 3 h, then 120 °C under vacuum for 12 h",,,nanocrystals,,,sod,,,,,,,,,10.1002/anie.202303903,ok,
10.1002/anie.202303903,downloaded\10.1002_anie.202303903.pdf,SI downloaded\10.1002_anie.202303903_SI.pdf,mof_json_store\10.1002_anie.202303903\raw_output.json,mof_json_store\10.1002_anie.202303903\synthesis_003.json,no,,KGM-OEt,,ZrOCl2·8H2O,,200 mg (1 mmol),1,mmol,nan,,,,,nan,,,,,5-ethoxyisophthalic acid,,210 mg (1 mmol),210.0,mg,,,,,,,,,,,pyridine,,79 mg (~1 mmol),79.0,mg,,,,,,methanol,MeOH,20 mL,20.0,,,,,120.0,120 °C,12.0,12 h,sealed Teflon cell (Teflon-lined autoclave),static,MeOH,,dried under vacuum overnight,,,blue powder,,,kgm,,,,,,,,,10.1002/anie.202303903,ok,
10.1002/anie.202303903,downloaded\10.1002_anie.202303903.pdf,SI downloaded\10.1002_anie.202303903_SI.pdf,mof_json_store\10.1002_anie.202303903\raw_output.json,mof_json_store\10.1002_anie.202303903\synthesis_005.json,no,,Cu-HHTP (nanorods),,ZrOCl2·8H2O,,"11.450 mmol, 22 mg (in 5 mL H2O)",11.45,mmol,nan,,,,,nan,,,,,"2,3,6,7,10,11-hexahydrotriphenylene",HHTP,"2.170 mmol, 7 mg (in 5 mL H2O)",,,,,,,,,,,,,ethylenediamine,en,"17.250 mM, 11.5 μL (in solution A)",,,,,,,,water,H2O,5 mL + 5 mL (solutions A and B),10.0,,,,,65.0,65 °C,24.0,24 h (after 15 min ultrasonication mix),sealed test tube,ultrasonicated then static,H2O,5×; then Soxhlet extraction with MeOH 48 h,vacuum dry at 65 °C overnight after Soxhlet MeOH (48 h),65.0,,nanorods,,,,,,,,,,,,10.1002/anie.202303903,ok,
10.1002/anie.202303903,downloaded\10.1002_anie.202303903.pdf,SI downloaded\10.1002_anie.202303903_SI.pdf,mof_json_store\10.1002_anie.202303903\raw_output.json,mof_json_store\10.1002_anie.202303903\synthesis_006.json,no,,Cu-HHTP (nanosheets),,ZrOCl2·8H2O,,"3.718 mM, 40 mg (powders dispersed)",0.190246,mmol,nan,,,,,nan,,,,,"2,3,6,7,10,11-hexahydrotriphenylene",HHTP,"1.799 mM, 32.5 mg (powders dispersed)",32.5,mg,,,,,,,,,,,,,,,,,,,,,ethanol,EtOH,28 mL,28.0,,,,,65.0,65 °C,24.0,24 h (after 15 min ultrasonication),sealed glass bottle (50 mL),,"H2O, MeOH",5× each,vacuum dry at 65 °C overnight,65.0,,nanosheets,,,,,,,,,,,,10.1002/anie.202303903,ok,
10.1002/anie.202303903,downloaded\10.1002_anie.202303903.pdf,SI downloaded\10.1002_anie.202303903_SI.pdf,mof_json_store\10.1002_anie.202303903\raw_output.json,mof_json_store\10.1002_anie.202303903\synthesis_007.json,no,,Cu-HITP,,ZrOCl2·8H2O,,22.7 mg (0.028 mM) in 2 mL H2O,0.107964,mmol,nan,,,,,nan,,,,,"2,3,6,7,10,11-hexaaminotriphenylene hexahydrochloride",HATP·6HCl,10 mg (0.019 mM) in 2 mL H2O,10.0,mg,,,,,,,,,,,ammonia solution (NH3·H2O),,0.075 mL,0.075,mL,,,,,,water,H2O,2 mL + 2 mL,4.0,,,,,25,room temperature,3.0,3 h,,stirred,"H2O, EtOH",3× each,vacuum dry at 65 °C overnight,65.0,,black powder,,,,,,,,,,,,10.1002/anie.202303903,ok,
10.1039/c2dt30372h,downloaded\10.1039_c2dt30372h.pdf,SI downloaded\10.1039_c2dt30372h_SI.pdf,mof_json_store\10.1039_c2dt30372h\raw_output.json,mof_json_store\10.1039_c2dt30372h\synthesis_002.json,yes,Ru3(BTC)2 from RuCl3 or Ru2(OAc)4 gave amorphous/poorly crystalline; Fe3(BTC)2Cl syntheses without DABCO or from FeCl2 failed to give phase-pure; Zn3(BTC)2 non-porous after activation.,[Ru3(BTC)2][BTC]0.5,,ZrOCl2·8H2O,Ru2(OPiv)4Cl,"0.54 g, 0.84 mmol",0.84,mmol,nan,,,,,nan,,,,,"benzene-1,3,5-tricarboxylic acid",H3BTC,"0.24 g, 1.14 mmol",0.24,g,,,,,,,,,,,acetic acid,AcOH,"161 μL, 2.8 mmol",161.0,μL,,,,,,water,H2O,12 mL,12.0,,,,,160.0,160 °C,96.0,4 days,Teflon-lined acid digestion bomb,static,EtOH,3×10 mL,150 °C under vacuum for 48 h,150.0,48.0,dark brown powder,72.0,,,{Ru2}5+ paddlewheel SBU,,,1180.0,not_reported,not_reported,,CO2_capture,10.1039/c2dt30372h,ok,
10.1039/c2dt30372h,downloaded\10.1039_c2dt30372h.pdf,SI downloaded\10.1039_c2dt30372h_SI.pdf,mof_json_store\10.1039_c2dt30372h\raw_output.json,mof_json_store\10.1039_c2dt30372h\synthesis_003.json,yes,Ru3(BTC)2 from RuCl3 or Ru2(OAc)4 gave amorphous/poorly crystalline; Fe3(BTC)2Cl syntheses without DABCO or from FeCl2 failed to give phase-pure; Zn3(BTC)2 non-porous after activation.,Ni3(BTC)2,,ZrOCl2·8H2O,Ni(NO3)2·6H2O,"0.76 g, 2.6 mmol",2.6,mmol,nan,,,,,nan,,,,,"benzene-1,3,5-tricarboxylic acid",H3BTC,"0.41 g, 1.9 mmol",0.41,g,,,,,,,,,,,2-methylimidazole,,"0.11 g, 1.3 mmol",0.11,g,,,,,,"N,N-dimethylformamide",DMF,"30 mL (dry, degassed)",30.0,,,,,170.0,170 °C,48.0,2 days,thick-walled glass bomb with Teflon screw cap,static,"DMF, MeOH",DMF 5×10 mL; MeOH 24 h (refresh at 12 h),"Dried in vacuo 12 h (RT), then 150 °C under vacuum for 24 h",150.0,24.0,green crystals,17.0,,,Ni2 tetracarboxylate paddlewheel SBU,,,1047.0,not_reported,not_reported,,CO2_capture,10.1039/c2dt30372h,ok,
10.1021/cg401692e,downloaded\10.1021_cg401692e.pdf,,mof_json_store\10.1021_cg401692e\raw_output.json,mof_json_store\10.1021_cg401692e\synthesis_001.json,no,,"[Zn(1,3-bdc)(3-bpdb)]n (1)",,La(NO3)3·6H2O,,"29.7 mg, 0.1 mmol",0.1,mmol,nan,,,,,nan,,,,,"1,4-bis(3-pyridyl)-2,3-diaza-1,3-butadiene",3-bpdb,"21.0 mg, 0.1 mmol",21.0,mg,isophthalic acid,"1,3-H2bdc","16.6 mg, 0.1 mmol",16.6,mg,,,,,,,,,,,,,,,,methanol,MeOH,6 mL (from 8 mL; H2O/DMF/MeOH = 1:1:6 v:v:v),6.0,"N,N-dimethylformamide",DMF,1 mL (from 8 mL; H2O/DMF/MeOH = 1:1:6 v:v:v),1.0,120.0,120 °C,48.0,2 days,25 mL Teflon-lined stainless steel vessel,,,,,,,yellow block crystals,62.0,,sql,,"triclinic, P-1; a=8.2609(16) Å, b=10.149(2) Å, c=12.461(2) Å; α=112.995(2)°, β=99.133(3)°, γ=99.881(3)°",,,not_reported,not_reported,360.0,luminescence,10.1021/cg401692e,ok,
10.1021/cg401692e,downloaded\10.1021_cg401692e.pdf,,mof_json_store\10.1021_cg401692e\raw_output.json,mof_json_store\10.1021_cg401692e\synthesis_002.json,no,,"{[Zn(1,3-bdc)(4-bpdb)]·2H2O}n (2)",,Pr(NO3)3·6H2O,,"29.7 mg, 0.1 mmol",0.1,mmol,nan,,,,,nan,,,,,"1,4-bis(4-pyridyl)-2,3-diaza-1,3-butadiene",4-bpdb,"21.0 mg, 0.1 mmol",21.0,mg,isophthalic acid,"1,3-H2bdc","16.6 mg, 0.1 mmol",16.6,mg,,,,,,,,,,,,,,,,methanol,MeOH,6 mL (from 8 mL; H2O/DMF/MeOH = 1:1:6 v:v:v),6.0,"N,N-dimethylformamide",DMF,1 mL (from 8 mL; H2O/DMF/MeOH = 1:1:6 v:v:v),1.0,120.0,120 °C,48.0,2 days,25 mL Teflon-lined stainless steel vessel,,,,,,,yellow block crystals,43.0,,sql,,"triclinic, P-1; a=8.4150(11) Å, b=10.1129(11) Å, c=14.677(2) Å; α=74.1740(10)°, β=80.7420(10)°, γ=78.6730(10)°",,,not_reported,not_reported,315.0,luminescence,10.1021/cg401692e,ok,
10.1021/cg401692e,downloaded\10.1021_cg401692e.pdf,,mof_json_store\10.1021_cg401692e\raw_output.json,mof_json_store\10.1021_cg401692e\synthesis_003.json,no,,"[Co(1,4-bdc)(3-bpdb)(H2O)2]n (3)",,Nd(NO3)3·6H2O,,"29.1 mg, 0.1 mmol",0.1,mmol,nan,,,,,nan,,,,,"1,4-bis(3-pyridyl)-2,3-diaza-1,3-butadiene",3-bpdb,"21.0 mg, 0.1 mmol",21.0,mg,terephthalic acid,"1,4-H2bdc","16.6 mg, 0.1 mmol",16.6,mg,,,,,,,,,,,,,,,,methanol,MeOH,6 mL (from 8 mL; H2O/DMF/MeOH = 1:1:6 v:v:v),6.0,"N,N-dimethylformamide",DMF,1 mL (from 8 mL; H2O/DMF/MeOH = 1:1:6 v:v:v),1.0,120.0,120 °C,48.0,2 days,25 mL Teflon-lined stainless steel vessel,,,,,,,red block crystals,79.0,,,,"monoclinic, C2/c; a=20.8725(17) Å, b=8.9411(7) Å, c=11.4430(9) Å; β=114.0580(10)°",,,not_reported,not_reported,246.0,,10.1021/cg401692e,ok,
10.1021/cg401692e,downloaded\10.1021_cg401692e.pdf,,mof_json_store\10.1021_cg401692e\raw_output.json,mof_json_store\10.1021_cg401692e\synthesis_004.json,no,,"[Ni(1,4-bdc)(3-bpdb)(H2O)]n (4)",,Sm(NO3)3·6H2O,,"29.1 mg, 0.1 mmol",0.1,mmol,nan,,,,,nan,,,,,"1,4-bis(3-pyridyl)-2,3-diaza-1,3-butadiene",3-bpdb,"21.0 mg, 0.1 mmol",21.0,mg,terephthalic acid,"1,4-H2bdc","16.6 mg, 0.1 mmol",16.6,mg,,,,,,,,,,,,,,,,methanol,MeOH,6 mL (from 8 mL; H2O/DMF/MeOH = 1:1:6 v:v:v),6.0,"N,N-dimethylformamide",DMF,1 mL (from 8 mL; H2O/DMF/MeOH = 1:1:6 v:v:v),1.0,120.0,120 °C,48.0,2 days,25 mL Teflon-lined stainless steel vessel,,,,,,,green block crystals,38.0,,cds,,"monoclinic, Pc; a=10.627(2) Å, b=6.2498(13) Å, c=17.169(3) Å; β=118.378(9)°",,,not_reported,not_reported,345.0,,10.1021/cg401692e,ok,
10.1021/cg401692e,downloaded\10.1021_cg401692e.pdf,,mof_json_store\10.1021_cg401692e\raw_output.json,mof_json_store\10.1021_cg401692e\synthesis_006.json,no,,"{[Zn2(1,4-ndc)2(3-bpdb)]·H2O}n (6)",,ZnO,,"59.4 mg, 0.2 mmol",0.2,mmol,nan,,,,,nan,,,,,"1,4-bis(3-pyridyl)-2,3-diaza-1,3-butadiene",3-bpdb,"21.0 mg, 0.1 mmol",21.0,mg,"1,4-naphthalenedicarboxylic acid","1,4-H2ndc","43.2 mg, 0.2 mmol",43.2,mg,,,,,,,,,,,,,,,,methanol,MeOH,6 mL (from 8 mL; H2O/DMF/MeOH = 1:1:6 v:v:v),6.0,"N,N-dimethylformamide",DMF,1 mL (from 8 mL; H2O/DMF/MeOH = 1:1:6 v:v:v),1.0,85.0,85 °C,48.0,2 days,25 mL Teflon-lined stainless steel vessel,,,,,,,yellow block crystals,76.0,,pcu,Zn2 paddle-wheel (Zn2(CO2)4) 6-connected nodes,"monoclinic, C2/c; a=18.2139(15) Å, b=11.7900(10) Å, c=16.5932(13) Å; β=111.3200(10)°",,,not_reported,not_reported,300.0,luminescence,10.1021/cg401692e,ok,
10.1039/c7ce01067b,downloaded\10.1039_c7ce01067b.pdf,SI downloaded\10.1039_c7ce01067b_SI.pdf,mof_json_store\10.1039_c7ce01067b\raw_output.json,mof_json_store\10.1039_c7ce01067b\synthesis_001.json,yes,H2BDC-NO2 aimed for nitro-MOF but linker reduced in situ; using H2BDC-NH2/NO2 under same conditions as 2 gave a DMAm+ salt (no MOF).,In-BDC-NH2,1549126,CoO,,13.8 μL 2 M in DMF (27.6 μmol),0.0276,mmol,nan,,,,,nan,,,,,2-aminoterephthalic acid,H2BDC-NH2,40 mg (221 μmol),221.0,μmol,,,,,,,,,,,,,,,,,,,,,"N,N-dimethylformamide",DMF,61.2 μL,0.0612,water,H2O,75 μL,0.075,120.0,120 °C,48.0,48 h (cool to RT over 12 h),"Teflon reaction vessel (2 mL), sealed",static,,,,,,single crystals,,,qtz,InO8 4-connected node; interpenetrated,"a=b=14.7381(5) Å, c=12.2572(4) Å, P6222",4.4,,not_reported,not_reported,200.0,,10.1039/c7ce01067b,ok,
10.1039/c7ce01067b,downloaded\10.1039_c7ce01067b.pdf,SI downloaded\10.1039_c7ce01067b_SI.pdf,mof_json_store\10.1039_c7ce01067b\raw_output.json,mof_json_store\10.1039_c7ce01067b\synthesis_002.json,yes,H2BDC-NO2 aimed for nitro-MOF but linker reduced in situ; using H2BDC-NH2/NO2 under same conditions as 2 gave a DMAm+ salt (no MOF).,In-BDC-H/NH2,,MnO,,23.7 μL 2 M in DMF (47.4 μmol),0.0474,mmol,nan,,,,,nan,,,,,2-nitroterephthalic acid,H2BDC-NO2,100 mg (474 μmol),474.0,μmol,,,,,,,,,,,,,,,,,,,,,"N,N-dimethylformamide",DMF,776.3 μL,0.7763,water,H2O,200 μL,0.2,150.0,150 °C,24.0,24 h (cool to RT over 12 h),"Teflon reaction vessel (2 mL), sealed",static,,,,,,,,,qtz,InO8 4-connected node; interpenetrated,,4.4,,not_reported,not_reported,,,10.1039/c7ce01067b,ok,
10.1039/c7ce01067b,downloaded\10.1039_c7ce01067b.pdf,SI downloaded\10.1039_c7ce01067b_SI.pdf,mof_json_store\10.1039_c7ce01067b\raw_output.json,mof_json_store\10.1039_c7ce01067b\synthesis_003.json,yes,H2BDC-NO2 aimed for nitro-MOF but linker reduced in situ; using H2BDC-NH2/NO2 under same conditions as 2 gave a DMAm+ salt (no MOF).,In-BDC-NH2/NO2,1549127,NiO,,50 μL 2 M in DMF (100 μmol),0.1,mmol,nan,,,,,nan,,,,,2-amino-5-nitroterephthalic acid,H2BDC-NH2/NO2,22.6 mg (100 μmol),100.0,μmol,,,,,,,,,,,,,,,,,,,,,ethanol,EtOH,350 μL,0.35,"N,N-dimethylformamide",DMF,100 μL,0.1,150.0,"ramp to 150 °C in 24 h, hold 48 h; cool over 36 h",,"ramp 24 h, hold 48 h (cool 36 h)","Teflon reaction vessel (2 mL), sealed",static,,,,,,cubic crystals,,,ncb,trinuclear {In3(μ3-O)} cluster,"a=24.8947(1) Å, I-43m",10.4,,not_reported,not_reported,,,10.1039/c7ce01067b,ok,
10.1039/c7ce01067b,downloaded\10.1039_c7ce01067b.pdf,SI downloaded\10.1039_c7ce01067b_SI.pdf,mof_json_store\10.1039_c7ce01067b\raw_output.json,mof_json_store\10.1039_c7ce01067b\synthesis_004.json,yes,H2BDC-NO2 aimed for nitro-MOF but linker reduced in situ; using H2BDC-NH2/NO2 under same conditions as 2 gave a DMAm+ salt (no MOF).,In-BDC-NH2/NO2,1549127,ZnO,,50 μL 2 M in DMF (100 μmol),0.1,mmol,nan,,,,,nan,,,,,2-amino-5-nitroterephthalic acid,H2BDC-NH2/NO2,22.6 mg (100 μmol),100.0,μmol,,,,,,,,,,,,,,,,,,,,,"N,N-dimethylformamide",DMF,225 μL,0.225,ethanol,EtOH,225 μL,0.225,150.0,"ramp to 150 °C in 24 h, hold 48 h; cool over 36 h",,"ramp 24 h, hold 48 h (cool 36 h)","Teflon reaction vessel (2 mL), sealed",static,,,,,,truncated octahedral crystals,,,ncb,trinuclear {In3(μ3-O)} cluster,"a=24.8947(1) Å, I-43m",10.4,,not_reported,not_reported,,,10.1039/c7ce01067b,ok,
10.1039/d3ra01175e,downloaded\10.1039_d3ra01175e.pdf,SI downloaded\10.1039_d3ra01175e_SI.pdf,mof_json_store\10.1039_d3ra01175e\raw_output.json,mof_json_store\10.1039_d3ra01175e\synthesis_001.json,no,,Cu-MOF (composition A),,CoO,,"233 mg, 1 mmol",1,mmol,nan,,,,,nan,,,,,"9,10-anthracenedicarboxylic acid",H2ADC,"266.25 mg, 1 mmol",1.0,mmol,"1,4-diazabicyclo[2.2.2]octane",DABCO,"93.1 mg, 0.83 mmol",0.83,mmol,,,,,,,,,,,,,,,,"N,N-dimethylformamide",DMF,27 mL,27.0,,,,,150.0,150 °C,48.0,48 h,30 mL autoclave,stirred 20 min before sealing; static during heating,"DMF, EtOH",Washed with DMF; then ethanol 3× per day for 3 days,190 °C under vacuum for 12 h,190.0,12.0,brown cuboid nanocrystals,,150–650 nm,,,,11.6,444.4,not_reported,not_reported,,CO2_capture,10.1039/d3ra01175e,ok,
10.1039/d3ra01175e,downloaded\10.1039_d3ra01175e.pdf,SI downloaded\10.1039_d3ra01175e_SI.pdf,mof_json_store\10.1039_d3ra01175e\raw_output.json,mof_json_store\10.1039_d3ra01175e\synthesis_003.json,no,,Cu-MOF (composition C),,Zn(CH3COO)2,,"233 mg, 1 mmol",1,mmol,nan,,,,,nan,,,,,"9,10-anthracenedicarboxylic acid",H2ADC,"266.25 mg, 1 mmol",1.0,mmol,"1,4-diazabicyclo[2.2.2]octane",DABCO,"93.1 mg, 0.83 mmol",0.83,mmol,,,,,,,,,,,,,,,,"N,N-dimethylformamide",DMF,27 mL,27.0,,,,,120.0,120 °C,72.0,72 h,30 mL autoclave,stirred 20 min before sealing; static during heating,"DMF, EtOH",Washed with DMF; then ethanol 3× per day for 3 days,190 °C under vacuum for 12 h,190.0,12.0,brown cuboid nanocrystals,,150–650 nm,,,,,537.0,not_reported,not_reported,,CO2_capture,10.1039/d3ra01175e,ok,
10.1039/d3ra01175e,downloaded\10.1039_d3ra01175e.pdf,SI downloaded\10.1039_d3ra01175e_SI.pdf,mof_json_store\10.1039_d3ra01175e\raw_output.json,mof_json_store\10.1039_d3ra01175e\synthesis_004.json,no,,Hierarchical Cu-MOF (composition D),,Nd(NO3)3·6H2O,,"233 mg, 1 mmol",1,mmol,[Re6S8(CN)6]·4H2O,,,,,nan,,,,,"9,10-anthracenedicarboxylic acid",H2ADC,"266.25 mg, 1 mmol",1.0,mmol,"1,4-diazabicyclo[2.2.2]octane",DABCO,"93.1 mg, 0.83 mmol",0.83,mmol,,,,,,,,,,,,,,,,"N,N-dimethylformamide",DMF,90 mL,90.0,,,,,120.0,120 °C,48.0,48 h,100 mL autoclave,stirred 20 min before sealing; static during heating,"DMF, EtOH",Washed with DMF; then ethanol 3× per day for 3 days,190 °C under vacuum for 12 h,190.0,12.0,brown cuboid nanocrystals,,150–450 nm,,,,,607.0,not_reported,not_reported,,CO2_capture,10.1039/d3ra01175e,ok,
10.1039/d3ra01175e,downloaded\10.1039_d3ra01175e.pdf,SI downloaded\10.1039_d3ra01175e_SI.pdf,mof_json_store\10.1039_d3ra01175e\raw_output.json,mof_json_store\10.1039_d3ra01175e\synthesis_005.json,no,,Hierarchical Cu-MOF (composition E),,Sm(NO3)3·6H2O,,"233 mg, 1 mmol",1,mmol,[Re6S8(CN)6]·4H2O,,,,,nan,,,,,"9,10-anthracenedicarboxylic acid",H2ADC,"266.25 mg, 1 mmol",1.0,mmol,"1,4-diazabicyclo[2.2.2]octane",DABCO,"93.1 mg, 0.83 mmol",0.83,mmol,,,,,,,,,,,,,,,,"N,N-dimethylformamide",DMF,70 mL,70.0,,,,,120.0,120 °C,48.0,48 h,100 mL autoclave,stirred 20 min before sealing; static during heating,"DMF, EtOH",Washed with DMF; then ethanol 3× per day for 3 days,190 °C under vacuum for 12 h,190.0,12.0,brown cuboid nanocrystals,,150–450 nm,,,"a ≈ 15.29 Å, b ≈ 15.29 Å, c ≈ 19.15 Å; I4/mcm",27.4,627.4,not_reported,not_reported,,CO2_capture,10.1039/d3ra01175e,ok,
10.1039/c2ce06496k,downloaded\10.1039_c2ce06496k.pdf,SI downloaded\10.1039_c2ce06496k_SI.pdf,mof_json_store\10.1039_c2ce06496k\raw_output.json,mof_json_store\10.1039_c2ce06496k\synthesis_012.json,no,,2D-[Ce2(μ-H2mesox)3(H2O)6],,FeCl2·4H2O,,0.2 mmol in 5 mL (aq),0.2,mmol,nan,,,,,nan,,,,,2-dihydroxymalonic acid,H4mesox,0.3 mmol in 5 mL (aq),0.3,mmol,,,,,,,,,,,agarose,,10 mg,10.0,mg,,,,,,water,H2O,"5 mL (metal solution, gel) + 5 mL (ligand solution)",,,,,,25,"90 °C (gel preparation), then room temperature crystallization",,within a week (crystallization),test tube,"stirred at 90 °C (gel prep), then static",,,,,,,,,,"Ln nodes linked by bis-chelating mesoxalate; 2D (6,3) net",,,,,,,,10.1039/c2ce06496k,ok,
10.1039/c2ce06496k,downloaded\10.1039_c2ce06496k.pdf,SI downloaded\10.1039_c2ce06496k_SI.pdf,mof_json_store\10.1039_c2ce06496k\raw_output.json,mof_json_store\10.1039_c2ce06496k\synthesis_013.json,no,,2D-[Pr2(μ-H2mesox)3(H2O)6],,MnCl2·4H2O,,0.2 mmol in 5 mL (aq),0.2,mmol,nan,,,,,nan,,,,,2-dihydroxymalonic acid,H4mesox,0.3 mmol in 5 mL (aq),0.3,mmol,,,,,,,,,,,agarose,,10 mg,10.0,mg,,,,,,water,H2O,"5 mL (metal solution, gel) + 5 mL (ligand solution)",,,,,,25,"90 °C (gel preparation), then room temperature crystallization",,within a week (crystallization),test tube,"stirred at 90 °C (gel prep), then static",,,,,,,,,,"Ln nodes linked by bis-chelating mesoxalate; 2D (6,3) net",,,,,,,,10.1039/c2ce06496k,ok,
10.1039/c2ce06496k,downloaded\10.1039_c2ce06496k.pdf,SI downloaded\10.1039_c2ce06496k_SI.pdf,mof_json_store\10.1039_c2ce06496k\raw_output.json,mof_json_store\10.1039_c2ce06496k\synthesis_014.json,no,,2D-[Nd2(μ-H2mesox)3(H2O)6],,Co(NO3)2·6H2O,,0.2 mmol in 5 mL (aq),0.2,mmol,nan,,,,,nan,,,,,2-dihydroxymalonic acid,H4mesox,0.3 mmol in 5 mL (aq),0.3,mmol,,,,,,,,,,,agarose,,10 mg,10.0,mg,,,,,,water,H2O,"5 mL (metal solution, gel) + 5 mL (ligand solution)",,,,,,25,"90 °C (gel preparation), then room temperature crystallization",,within a week (crystallization),test tube,"stirred at 90 °C (gel prep), then static",,,,,,,,,,"Ln nodes linked by bis-chelating mesoxalate; 2D (6,3) net",,,,,,,,10.1039/c2ce06496k,ok,
10.1039/c2ce06496k,downloaded\10.1039_c2ce06496k.pdf,SI downloaded\10.1039_c2ce06496k_SI.pdf,mof_json_store\10.1039_c2ce06496k\raw_output.json,mof_json_store\10.1039_c2ce06496k\synthesis_015.json,no,,2D-[Sm2(μ-H2mesox)3(H2O)6],,Ni(NO3)2·6H2O,,0.2 mmol in 5 mL (aq),0.2,mmol,nan,,,,,nan,,,,,2-dihydroxymalonic acid,H4mesox,0.3 mmol in 5 mL (aq),0.3,mmol,,,,,,,,,,,agarose,,10 mg,10.0,mg,,,,,,water,H2O,"5 mL (metal solution, gel) + 5 mL (ligand solution)",,,,,,25,"90 °C (gel preparation), then room temperature crystallization",,within a week (crystallization),test tube,"stirred at 90 °C (gel prep), then static",,,,,,,,,,"Ln nodes linked by bis-chelating mesoxalate; 2D (6,3) net",,,,,,,,10.1039/c2ce06496k,ok,
10.1039/c2ce06496k,downloaded\10.1039_c2ce06496k.pdf,SI downloaded\10.1039_c2ce06496k_SI.pdf,mof_json_store\10.1039_c2ce06496k\raw_output.json,mof_json_store\10.1039_c2ce06496k\synthesis_016.json,no,,2D-[Eu2(μ-H2mesox)3(H2O)6],,Zn(NO3)2·6H2O,,0.2 mmol in 5 mL (aq),0.2,mmol,nan,,,,,nan,,,,,2-dihydroxymalonic acid,H4mesox,0.3 mmol in 5 mL (aq),0.3,mmol,,,,,,,,,,,agarose,,10 mg,10.0,mg,,,,,,water,H2O,"5 mL (metal solution, gel) + 5 mL (ligand solution)",,,,,,25,"90 °C (gel preparation), then room temperature crystallization",,within a week (crystallization),test tube,"stirred at 90 °C (gel prep), then static",,,,,,,,,,"Ln nodes linked by bis-chelating mesoxalate; 2D (6,3) net",,,,,,,luminescence,10.1039/c2ce06496k,ok,
10.1039/c2ce06496k,downloaded\10.1039_c2ce06496k.pdf,SI downloaded\10.1039_c2ce06496k_SI.pdf,mof_json_store\10.1039_c2ce06496k\raw_output.json,mof_json_store\10.1039_c2ce06496k\synthesis_018.json,no,,2D-[Tb2(μ-H2mesox)3(H2O)6],,NiCl2,,0.2 mmol in 5 mL (aq),0.2,mmol,nan,,,,,nan,,,,,2-dihydroxymalonic acid,H4mesox,0.3 mmol in 5 mL (aq),0.3,mmol,,,,,,,,,,,agarose,,10 mg,10.0,mg,,,,,,water,H2O,"5 mL (metal solution, gel) + 5 mL (ligand solution)",,,,,,25,"90 °C (gel preparation), then room temperature crystallization",,within a week (crystallization),test tube,"stirred at 90 °C (gel prep), then static",,,,,,,,,,"Ln nodes linked by bis-chelating mesoxalate; 2D (6,3) net",,,,,,,luminescence,10.1039/c2ce06496k,ok,
10.1039/c2ce06496k,downloaded\10.1039_c2ce06496k.pdf,SI downloaded\10.1039_c2ce06496k_SI.pdf,mof_json_store\10.1039_c2ce06496k\raw_output.json,mof_json_store\10.1039_c2ce06496k\synthesis_019.json,no,,2D-[Dy2(μ-H2mesox)3(H2O)6],,NiCl2·6H2O,,0.2 mmol in 5 mL (aq),0.2,mmol,nan,,,,,nan,,,,,2-dihydroxymalonic acid,H4mesox,0.3 mmol in 5 mL (aq),0.3,mmol,,,,,,,,,,,agarose,,10 mg,10.0,mg,,,,,,water,H2O,"5 mL (metal solution, gel) + 5 mL (ligand solution)",,,,,,25,"90 °C (gel preparation), then room temperature crystallization",,within a week (crystallization),test tube,"stirred at 90 °C (gel prep), then static",,,,,,,,,,"Ln nodes linked by bis-chelating mesoxalate; 2D (6,3) net",,,,,,,,10.1039/c2ce06496k,ok,
10.1039/c2ce06496k,downloaded\10.1039_c2ce06496k.pdf,SI downloaded\10.1039_c2ce06496k_SI.pdf,mof_json_store\10.1039_c2ce06496k\raw_output.json,mof_json_store\10.1039_c2ce06496k\synthesis_020.json,no,,2D-[Er2(μ-H2mesox)3(H2O)6],,NiBr2,,0.2 mmol in 5 mL (aq),0.2,mmol,nan,,,,,nan,,,,,2-dihydroxymalonic acid,H4mesox,0.3 mmol in 5 mL (aq),0.3,mmol,,,,,,,,,,,agarose,,10 mg,10.0,mg,,,,,,water,H2O,"5 mL (metal solution, gel) + 5 mL (ligand solution)",,,,,,25,"90 °C (gel preparation), then room temperature crystallization",,within a week (crystallization),test tube,"stirred at 90 °C (gel prep), then static",,,,,,,,,,"Ln nodes linked by bis-chelating mesoxalate; 2D (6,3) net",,,,,,,,10.1039/c2ce06496k,ok,
10.1039/c2ce06496k,downloaded\10.1039_c2ce06496k.pdf,SI downloaded\10.1039_c2ce06496k_SI.pdf,mof_json_store\10.1039_c2ce06496k\raw_output.json,mof_json_store\10.1039_c2ce06496k\synthesis_021.json,no,,2D-[Yb2(μ-H2mesox)3(H2O)6],,CuBr2,,0.2 mmol in 5 mL (aq),0.2,mmol,nan,,,,,nan,,,,,2-dihydroxymalonic acid,H4mesox,0.3 mmol in 5 mL (aq),0.3,mmol,,,,,,,,,,,agarose,,10 mg,10.0,mg,,,,,,water,H2O,"5 mL (metal solution, gel) + 5 mL (ligand solution)",,,,,,25,"90 °C (gel preparation), then room temperature crystallization",,within a week (crystallization),test tube,"stirred at 90 °C (gel prep), then static",,,,,,,,,,"Ln nodes linked by bis-chelating mesoxalate; 2D (6,3) net",,,,,,,,10.1039/c2ce06496k,ok,
10.1021/acsami.1c05972,downloaded\10.1021_acsami.1c05972.pdf,SI downloaded\10.1021_acsami.1c05972_SI.pdf,mof_json_store\10.1021_acsami.1c05972\raw_output.json,mof_json_store\10.1021_acsami.1c05972\synthesis_001.json,no,,UiO-66,,Cu(NO3)2,ZrCl4,0.19 g (0.82 mmol),0.82,mmol,nan,,,,,nan,,,,,terephthalic acid,H2BDC,0.13 g (0.78 mmol),0.78,mmol,,,,,,,,,,,acetic acid,AcOH,9.2 mL,9.2,mL,,,,,,"N,N-dimethylformamide",DMF,81.7 mL,81.7,,,,,120.0,120 °C,24.0,24 h,Teflon-lined autoclave,static,"DMF, MeOH",3× each,activated at 200 °C,200.0,,,,,,,,,1072.8,,,,,10.1021/acsami.1c05972,ok,
10.1021/acsami.1c05972,downloaded\10.1021_acsami.1c05972.pdf,SI downloaded\10.1021_acsami.1c05972_SI.pdf,mof_json_store\10.1021_acsami.1c05972\raw_output.json,mof_json_store\10.1021_acsami.1c05972\synthesis_002.json,no,,UiO-66 12.5% HCl,,Cu(NO3)2,ZrCl4,1.59 mmol,1.59,mmol,nan,,,,,nan,,,,,terephthalic acid,H2BDC,1.57 mmol,1.57,mmol,,,,,,,,,,,hydrochloric acid (concentrated),HCl,6.25 mL,6.25,mL,,,,,,"N,N-dimethylformamide",DMF,43.75 mL,43.75,,,,,120.0,120 °C,24.0,24 h,Teflon-lined autoclave,static,"DMF, MeOH",3× each,activated at 200 °C,200.0,,,,,,,,,1132.6,,,,,10.1021/acsami.1c05972,ok,
10.1021/acsami.1c05972,downloaded\10.1021_acsami.1c05972.pdf,SI downloaded\10.1021_acsami.1c05972_SI.pdf,mof_json_store\10.1021_acsami.1c05972\raw_output.json,mof_json_store\10.1021_acsami.1c05972\synthesis_003.json,no,,UiO-66 25% HCl,,CuCl2,ZrCl4,1.59 mmol,1.59,mmol,nan,,,,,nan,,,,,terephthalic acid,H2BDC,1.57 mmol,1.57,mmol,,,,,,,,,,,hydrochloric acid (concentrated),HCl,12.5 mL,12.5,mL,,,,,,"N,N-dimethylformamide",DMF,37.5 mL,37.5,,,,,120.0,120 °C,24.0,24 h,Teflon-lined autoclave,static,"DMF, MeOH",3× each,activated at 200 °C,200.0,,,,,,,,,1241.5,,,,,10.1021/acsami.1c05972,ok,
10.1021/acsami.1c05972,downloaded\10.1021_acsami.1c05972.pdf,SI downloaded\10.1021_acsami.1c05972_SI.pdf,mof_json_store\10.1021_acsami.1c05972\raw_output.json,mof_json_store\10.1021_acsami.1c05972\synthesis_004.json,no,,UiO-66-NH2 (25%),,Cd(NO3)2·4H2O,ZrCl4,0.82 mmol,0.82,mmol,nan,,,,,nan,,,,,terephthalic acid,H2BDC,0.60 mmol,0.6,mmol,2-aminoterephthalic acid,H2BDC-NH2,0.19 mmol,0.19,mmol,,,,,,acetic acid,AcOH,9.2 mL,9.2,mL,,,,,,"N,N-dimethylformamide",DMF,81.7 mL,81.7,,,,,120.0,120 °C,24.0,24 h,Teflon-lined autoclave,static,"DMF, MeOH",3× each,activated at 200 °C,200.0,,,,,,,,,993.6,,,,,10.1021/acsami.1c05972,ok,
10.1021/acsami.1c05972,downloaded\10.1021_acsami.1c05972.pdf,SI downloaded\10.1021_acsami.1c05972_SI.pdf,mof_json_store\10.1021_acsami.1c05972\raw_output.json,mof_json_store\10.1021_acsami.1c05972\synthesis_005.json,no,,UiO-66-NH2 (50%),,Cd(NO3)2·4H2O,ZrCl4,0.82 mmol,0.82,mmol,nan,,,,,nan,,,,,terephthalic acid,H2BDC,0.40 mmol,0.4,mmol,2-aminoterephthalic acid,H2BDC-NH2,0.40 mmol,0.4,mmol,,,,,,acetic acid,AcOH,9.2 mL,9.2,mL,,,,,,"N,N-dimethylformamide",DMF,81.7 mL,81.7,,,,,120.0,120 °C,24.0,24 h,Teflon-lined autoclave,static,"DMF, MeOH",3× each,activated at 200 °C,200.0,,,,,,,,,936.4,,,,,10.1021/acsami.1c05972,ok,
