Repository: zzhenglab/MOFinder

# MOFinder

MOFinder extracts MOF synthesis information from the literature, reconstructs evidence-supported negative reaction records, and prepares datasets for synthesis-outcome prediction.
[Web application](https://mofinder.chemistry.wustl.edu/) | [Demos](Demo/README.md) | [Source code](docs/source_to_code.md) | [Workflow guide](docs/workflow.md) | [Model evaluation](docs/evaluation.md)

## Quick start

The workflow runs through Python commands. Python 3.10 or newer is required. Clone the repository and initialize its related applications:

```bash
git clone --recurse-submodules https://github.com/zzhenglab/MOFinder.git
cd MOFinder
```

Start with the two offline demonstrations:

```bash

File: mof_extraction_1_2.csv (part 135 of 305)
doi,main_pdf,si_pdf,raw_output,parsed_json,article_trial_or_failure,article_trial_or_failure_notes,mof_name,crystal_code,metal_1,metal_1_abbr,metal_1_amount_text,metal_1_amount_value,metal_1_amount_unit,metal_2,metal_2_abbr,metal_2_amount_text,metal_2_amount_value,metal_2_amount_unit,metal_3,metal_3_abbr,metal_3_amount_text,metal_3_amount_value,metal_3_amount_unit,linker_1,linker_1_abbr,linker_1_amount_text,linker_1_amount_value,linker_1_amount_unit,linker_2,linker_2_abbr,linker_2_amount_text,linker_2_amount_value,linker_2_amount_unit,linker_3,linker_3_abbr,linker_3_amount_text,linker_3_amount_value,linker_3_amount_unit,modulator_1,modulator_1_abbr,modulator_1_amount_text,modulator_1_amount_value,modulator_1_amount_unit,modulator_2,modulator_2_abbr,modulator_2_amount_text,modulator_2_amount_value,modulator_2_amount_unit,solvent_main,solvent_main_abbr,solvent_main_amount_text,solvent_main_ml,solvent_secondary,solvent_secondary_abbr,solvent_secondary_amount_text,solvent_secondary_ml,temperature_c,temperature_c_text,time_h,time_text,vessel_type,stirring,washing_solvent,washing_cycles,activation_text,activation_temp_c,activation_time_h,crystal_morphology,yield_percent,crystal_size,topology_code,metal_cluster_connectivity,unit_cell_short,pore_diameter_A,BET_surface_area_m2g,air_stable,water_stable,tga_decomposition_temp_c,applications,reference,status,error
10.1021/acsami.1c05972,downloaded\10.1021_acsami.1c05972.pdf,SI downloaded\10.1021_acsami.1c05972_SI.pdf,mof_json_store\10.1021_acsami.1c05972\raw_output.json,mof_json_store\10.1021_acsami.1c05972\synthesis_006.json,no,,UiO-66-NH2 (75%),,Co(NO3)2·6H2O,ZrCl4,0.82 mmol,0.82,mmol,nan,,,,,nan,,,,,terephthalic acid,H2BDC,0.20 mmol,0.2,mmol,2-aminoterephthalic acid,H2BDC-NH2,0.55 mmol,0.55,mmol,,,,,,acetic acid,AcOH,9.2 mL,9.2,mL,,,,,,"N,N-dimethylformamide",DMF,81.7 mL,81.7,,,,,120.0,120 °C,24.0,24 h,Teflon-lined autoclave,static,"DMF, MeOH",3× each,activated at 200 °C,200.0,,,,,,,,,929.9,,,,,10.1021/acsami.1c05972,ok,
10.1021/acsami.1c05972,downloaded\10.1021_acsami.1c05972.pdf,SI downloaded\10.1021_acsami.1c05972_SI.pdf,mof_json_store\10.1021_acsami.1c05972\raw_output.json,mof_json_store\10.1021_acsami.1c05972\synthesis_007.json,no,,UiO-66-NH2 (100%),,Cu(NO3)2·3H2O,ZrCl4,0.82 mmol,0.82,mmol,nan,,,,,nan,,,,,2-aminoterephthalic acid,H2BDC-NH2,0.72 mmol,0.72,mmol,,,,,,,,,,,acetic acid,AcOH,9.2 mL,9.2,mL,,,,,,"N,N-dimethylformamide",DMF,81.7 mL,81.7,,,,,120.0,120 °C,24.0,24 h,Teflon-lined autoclave,static,"DMF, MeOH",3× each,activated at 200 °C,200.0,,,,,,,,,801.4,,,,,10.1021/acsami.1c05972,ok,
10.1021/acsami.1c05972,downloaded\10.1021_acsami.1c05972.pdf,SI downloaded\10.1021_acsami.1c05972_SI.pdf,mof_json_store\10.1021_acsami.1c05972\raw_output.json,mof_json_store\10.1021_acsami.1c05972\synthesis_008.json,no,,UiO-66-NH2 (75%) 12.5% HCl,,ZrCl4,ZrCl4,1.59 mmol,1.59,mmol,nan,,,,,nan,,,,,terephthalic acid,H2BDC,0.39 mmol,0.39,mmol,2-aminoterephthalic acid,H2BDC-NH2,1.08 mmol,1.08,mmol,,,,,,hydrochloric acid (concentrated),HCl,6.25 mL,6.25,mL,,,,,,"N,N-dimethylformamide",DMF,43.75 mL,43.75,,,,,120.0,120 °C,24.0,24 h,Teflon-lined autoclave,static,"DMF, MeOH",3× each,activated at 200 °C,200.0,,,,,,,,,947.4,,,,,10.1021/acsami.1c05972,ok,
10.1021/acsami.1c05972,downloaded\10.1021_acsami.1c05972.pdf,SI downloaded\10.1021_acsami.1c05972_SI.pdf,mof_json_store\10.1021_acsami.1c05972\raw_output.json,mof_json_store\10.1021_acsami.1c05972\synthesis_009.json,no,,UiO-66-NH2 (75%) 25% HCl,,ZrCl4,ZrCl4,1.59 mmol,1.59,mmol,nan,,,,,nan,,,,,terephthalic acid,H2BDC,0.39 mmol,0.39,mmol,2-aminoterephthalic acid,H2BDC-NH2,1.08 mmol,1.08,mmol,,,,,,hydrochloric acid (concentrated),HCl,12.5 mL,12.5,mL,,,,,,"N,N-dimethylformamide",DMF,37.5 mL,37.5,,,,,120.0,120 °C,24.0,24 h,Teflon-lined autoclave,static,"DMF, MeOH",3× each,activated at 200 °C,200.0,,,,,,,,,1062.5,,,,,10.1021/acsami.1c05972,ok,
10.1039/d0nj03628e,downloaded\10.1039_d0nj03628e.pdf,SI downloaded\10.1039_d0nj03628e_SI.pdf,mof_json_store\10.1039_d0nj03628e\raw_output.json,mof_json_store\10.1039_d0nj03628e\synthesis_001.json,yes,Performed a good number of reactions; five reactions were successful.,,,ZrCl4,,"39.6 mg, 0.2 mmol",0.2,mmol,nan,,,,,nan,,,,,"2,3′,4,4′-diphenyl ether tetracarboxylic acid",H4deta,"34.6 mg, 0.1 mmol",0.1,mmol,"1,10-phenanthroline",phen,"39.6 mg, 0.2 mmol",0.2,mmol,,,,,,sodium hydroxide,NaOH,"16.0 mg, 0.4 mmol",0.4,mmol,,,,,,water,H2O,10 mL,10.0,,,,,160.0,160 °C,72.0,3 days,Teflon-lined stainless steel vessel (25 mL),stirred 15 min at RT before heating,water,,dried in air,,,yellow block-shaped crystals,60.0,,,"binodal 3,6-connected 2D layer (3,6L66)","a=9.1575(4) Å, b=9.7424(7) Å, c=18.8433(12) Å, α=80.612(5)°, β=88.722(4)°, γ=81.743(5)°, P-1",,,not_reported,not_reported,367.0,,10.1039/d0nj03628e,ok,
10.1039/d0nj03628e,downloaded\10.1039_d0nj03628e.pdf,SI downloaded\10.1039_d0nj03628e_SI.pdf,mof_json_store\10.1039_d0nj03628e\raw_output.json,mof_json_store\10.1039_d0nj03628e\synthesis_002.json,yes,Performed a good number of reactions; five reactions were successful.,,,ZrCl4,,"40.2 mg, 0.20 mmol",0.2,mmol,nan,,,,,nan,,,,,"2,3′,4,4′-diphenyl ether tetracarboxylic acid",H4deta,"34.6 mg, 0.1 mmol",0.1,mmol,"1,10-phenanthroline",phen,"39.6 mg, 0.2 mmol",0.2,mmol,,,,,,sodium hydroxide,NaOH,"16.0 mg, 0.4 mmol",0.4,mmol,,,,,,water,H2O,10 mL,10.0,,,,,160.0,160 °C,72.0,3 days,Teflon-lined stainless steel vessel (25 mL),stirred 15 min at RT before heating,water,,dried in air,,,colorless block-shaped crystals,52.0,,,"binodal 3,6-connected 2D layer (3,6L66)","a=9.2839(4) Å, b=9.7926(5) Å, c=18.8722(10) Å, α=80.210(4)°, β=89.150(4)°, γ=81.519(4)°, P-1",,,not_reported,not_reported,329.0,luminescence,10.1039/d0nj03628e,ok,
10.1039/d0nj03628e,downloaded\10.1039_d0nj03628e.pdf,SI downloaded\10.1039_d0nj03628e_SI.pdf,mof_json_store\10.1039_d0nj03628e\raw_output.json,mof_json_store\10.1039_d0nj03628e\synthesis_003.json,yes,Performed a good number of reactions; five reactions were successful.,,,Mg(NO3)2·6H2O,,"39.6 mg, 0.2 mmol",0.2,mmol,nan,,,,,nan,,,,,"2,3′,4,4′-diphenyl ether tetracarboxylic acid",H4deta,"34.6 mg, 0.1 mmol",0.1,mmol,"2,2′-bipyridine","2,2′-bipy","31.2 mg, 0.2 mmol",0.2,mmol,,,,,,sodium hydroxide,NaOH,"16.0 mg, 0.4 mmol",0.4,mmol,,,,,,water,H2O,10 mL,10.0,,,,,160.0,160 °C,72.0,3 days,Teflon-lined stainless steel vessel (25 mL),stirred 15 min at RT before heating,water,,dried in air,,,yellow block-shaped crystals,50.0,,,"binodal 3,6-connected 2D layer (3,6L66)","a=9.1491(3) Å, b=9.7813(4) Å, c=18.2601(8) Å, α=78.260(4)°, β=89.318(3)°, γ=82.470(3)°, P-1",,,not_reported,not_reported,305.0,,10.1039/d0nj03628e,ok,
10.1039/d0nj03628e,downloaded\10.1039_d0nj03628e.pdf,SI downloaded\10.1039_d0nj03628e_SI.pdf,mof_json_store\10.1039_d0nj03628e\raw_output.json,mof_json_store\10.1039_d0nj03628e\synthesis_004.json,yes,Performed a good number of reactions; five reactions were successful.,,,Mg(NO3)2·6H2O,,"40.2 mg, 0.20 mmol",0.2,mmol,nan,,,,,nan,,,,,"2,3′,4,4′-diphenyl ether tetracarboxylic acid",H4deta,"34.6 mg, 0.1 mmol",0.1,mmol,"4,4'-bipyridine","4,4′-bipy","31.2 mg, 0.2 mmol",0.2,mmol,,,,,,sodium hydroxide,NaOH,"16.0 mg, 0.4 mmol",0.4,mmol,,,,,,water,H2O,10 mL,10.0,,,,,160.0,160 °C,72.0,3 days,Teflon-lined stainless steel vessel (25 mL),stirred 15 min at RT before heating,water,,dried in air,,,colorless block-shaped crystals,61.0,,,"trinodal 4,4,5-connected 3D framework (unique)","a=7.8912(5) Å, b=11.8502(8) Å, c=19.9189(14) Å, α=88.390(6)°, β=86.247(5)°, γ=79.912(5)°, P-1",,,not_reported,yes,350.0,photocatalysis;luminescence,10.1039/d0nj03628e,ok,
10.1039/d0nj03628e,downloaded\10.1039_d0nj03628e.pdf,SI downloaded\10.1039_d0nj03628e_SI.pdf,mof_json_store\10.1039_d0nj03628e\raw_output.json,mof_json_store\10.1039_d0nj03628e\synthesis_005.json,yes,Performed a good number of reactions; five reactions were successful.,,,Mg(NO3)2·6H2O,,"40.2 mg, 0.20 mmol",0.2,mmol,nan,,,,,nan,,,,,"2,3′,4,4′-diphenyl ether tetracarboxylic acid",H4deta,"34.6 mg, 0.1 mmol",0.1,mmol,pyridine,py,"0.5 mL, 6.30 mmol",6.3,mmol,,,,,,,,,,,,,,,,water,H2O,10 mL,10.0,,,,,160.0,160 °C,72.0,3 days,Teflon-lined stainless steel vessel (25 mL),stirred 15 min at RT before heating,water,,dried in air,,,colorless block-shaped crystals,57.0,,,"binodal 4,6-connected 2D layer (4,6L45)","a=9.6533(8) Å, b=10.2886(7) Å, c=12.0303(11) Å, α=81.518(7)°, β=84.740(7)°, γ=69.490(7)°, P-1",,,not_reported,not_reported,316.0,luminescence,10.1039/d0nj03628e,ok,
10.1039/c5cc08450d,downloaded\10.1039_c5cc08450d.pdf,SI downloaded\10.1039_c5cc08450d_SI.pdf,mof_json_store\10.1039_c5cc08450d\raw_output.json,mof_json_store\10.1039_c5cc08450d\synthesis_001.json,yes,Without DMF no product (only raw materials); excess DMF or very low pH gave MIL-96 instead of MIL-100.,MIL-100Al,,Zn(NO3)2·6H2O,,2 mmol (0.75 g),2,mmol,nan,,,,,nan,,,,,"benzene-1,3,5-tricarboxylic acid",H3BTC,1.75 mmol (0.37 g),1.75,mmol,,,,,,,,,,,"N,N-dimethylformamide",DMF,2.63 mmol,2.63,mmol,"nitric acid (dilute), to adjust pH to 1.6–1.7",HNO3,added dropwise to pH 1.6–1.7,,,water,H2O,10 mL,10.0,,,,,200.0,200 °C,4.0,4 h,,,,,"filtered, dried at 60 °C for 6–10 h; then activated 300 °C under vacuum for 6 h",300.0,6.0,"light yellow, octahedra",,,,trigone trimer Al3-oxo cluster,,,1920.0,not_reported,not_reported,500.0,methane_storage,10.1039/c5cc08450d,ok,
10.1039/c5cc08450d,downloaded\10.1039_c5cc08450d.pdf,SI downloaded\10.1039_c5cc08450d_SI.pdf,mof_json_store\10.1039_c5cc08450d\raw_output.json,mof_json_store\10.1039_c5cc08450d\synthesis_002.json,yes,Without DMF no product (only raw materials); excess DMF or very low pH gave MIL-96 instead of MIL-100.,MIL-100Al,,Zn(NO3)2·6H2O,,2 mmol (0.75 g),2,mmol,nan,,,,,nan,,,,,"benzene-1,3,5-tricarboxylic acid",H3BTC,1.75 mmol (0.37 g),1.75,mmol,,,,,,,,,,,methanol,MeOH,5.25 mmol,5.25,mmol,,,,,,water,H2O,10 mL,10.0,,,,,200.0,200 °C,4.0,about 4 h (pH ≈ 1.9),,,,,"filtered, dried at 60 °C for 6–10 h; then activated 300 °C under vacuum for 6 h",300.0,6.0,octahedra,,,,trigone trimer Al3-oxo cluster,,,1007.0,not_reported,not_reported,,,10.1039/c5cc08450d,ok,
10.1039/c5cc08450d,downloaded\10.1039_c5cc08450d.pdf,SI downloaded\10.1039_c5cc08450d_SI.pdf,mof_json_store\10.1039_c5cc08450d\raw_output.json,mof_json_store\10.1039_c5cc08450d\synthesis_003.json,yes,Without DMF no product (only raw materials); excess DMF or very low pH gave MIL-96 instead of MIL-100.,MIL-100Al,,Zn(NO3)2·6H2O,,2 mmol (0.75 g),2,mmol,nan,,,,,nan,,,,,"benzene-1,3,5-tricarboxylic acid",H3BTC,1.75 mmol (0.37 g),1.75,mmol,,,,,,,,,,,ethanol,EtOH,5.25 mmol,5.25,mmol,,,,,,water,H2O,10 mL,10.0,,,,,200.0,200 °C,4.0,about 4 h (pH ≈ 1.9),,,,,"filtered, dried at 60 °C for 6–10 h; then activated 300 °C under vacuum for 6 h",300.0,6.0,octahedra,,,,trigone trimer Al3-oxo cluster,,,135.0,not_reported,not_reported,,,10.1039/c5cc08450d,ok,
10.1039/c5cc08450d,downloaded\10.1039_c5cc08450d.pdf,SI downloaded\10.1039_c5cc08450d_SI.pdf,mof_json_store\10.1039_c5cc08450d\raw_output.json,mof_json_store\10.1039_c5cc08450d\synthesis_004.json,yes,Without DMF no product (only raw materials); excess DMF or very low pH gave MIL-96 instead of MIL-100.,MIL-100Al,,Zn(NO3)2·6H2O,,2 mmol (0.75 g),2,mmol,nan,,,,,nan,,,,,"benzene-1,3,5-tricarboxylic acid",H3BTC,1.75 mmol (0.37 g),1.75,mmol,,,,,,,,,,,"N,N-diethylformamide",DEF,2.63 mmol,2.63,mmol,,,,,,water,H2O,10 mL,10.0,,,,,200.0,200 °C,4.0,about 4 h (pH ≈ 1.9),,,,,"filtered, dried at 60 °C for 6–10 h; then activated 300 °C under vacuum for 6 h",300.0,6.0,octahedra,,,,trigone trimer Al3-oxo cluster,,,89.0,not_reported,not_reported,,,10.1039/c5cc08450d,ok,
10.1039/c5cc08450d,downloaded\10.1039_c5cc08450d.pdf,SI downloaded\10.1039_c5cc08450d_SI.pdf,mof_json_store\10.1039_c5cc08450d\raw_output.json,mof_json_store\10.1039_c5cc08450d\synthesis_005.json,yes,Without DMF no product (only raw materials); excess DMF or very low pH gave MIL-96 instead of MIL-100.,MIL-96Al,,Zn(NO3)2·6H2O,,2 mmol (0.75 g),2,mmol,nan,,,,,nan,,,,,"benzene-1,3,5-tricarboxylic acid",H3BTC,1.75 mmol (0.37 g),1.75,mmol,,,,,,,,,,,methylamine,,5.25 mmol (pH ≈ 2.8),5.25,mmol,,,,,,water,H2O,10 mL,10.0,,,,,200.0,200 °C,4.0,about 4 h,,,,,"filtered, dried at 60 °C for 6–10 h; then activated 300 °C under vacuum for 6 h",300.0,6.0,,,,,trigone trimer Al3-oxo cluster,,,,not_reported,not_reported,,,10.1039/c5cc08450d,ok,
10.1039/c5cc08450d,downloaded\10.1039_c5cc08450d.pdf,SI downloaded\10.1039_c5cc08450d_SI.pdf,mof_json_store\10.1039_c5cc08450d\raw_output.json,mof_json_store\10.1039_c5cc08450d\synthesis_006.json,yes,Without DMF no product (only raw materials); excess DMF or very low pH gave MIL-96 instead of MIL-100.,MIL-96Al,,ZrCl4,,2 mmol (0.75 g),2,mmol,nan,,,,,nan,,,,,"benzene-1,3,5-tricarboxylic acid",H3BTC,1.75 mmol (0.37 g),1.75,mmol,,,,,,,,,,,dimethylamine,,2.63 mmol (pH ≈ 3.4),2.63,mmol,,,,,,water,H2O,10 mL,10.0,,,,,200.0,200 °C,4.0,about 4 h,,,,,"filtered, dried at 60 °C for 6–10 h; then activated 300 °C under vacuum for 6 h",300.0,6.0,double-cone crystals,,,,trigone trimer Al3-oxo cluster,,,,not_reported,not_reported,,,10.1039/c5cc08450d,ok,
10.1021/cg301096d,downloaded\10.1021_cg301096d.pdf,SI downloaded\10.1021_cg301096d_SI.pdf,mof_json_store\10.1021_cg301096d\raw_output.json,mof_json_store\10.1021_cg301096d\synthesis_001.json,yes,At temperatures lower than 170 °C no product was formed.,RPF-21-La,,Cd(CH3COO)2·2H2O,La(NO3)3·6H2O,same as Pr procedure (0.23 mmol in water),0.23,mmol,nan,,,,,nan,,,,,"3,5-disulfobenzoic acid, disodium salt","3,5-DSBNa2",0.075 g (0.23 mmol),0.23,mmol,,,,,,,,,,,sodium hydroxide (aqueous),NaOH,"1 mol/L, added dropwise to adjust pH ≈6–7",,,,,,,,water,H2O,6 mL,6.0,,,,,170.0,170 °C,24.0,24 h,Teflon-lined stainless steel autoclave,"magnetically stirred 5 min at RT, then static during hydrothermal step","water, acetone",,,,,,,,sql,9-coordinated LnO9 nodes; 2D layers H-bonded to 3D,,,,not_reported,not_reported,540.0,,10.1021/cg301096d,ok,
10.1021/cg301096d,downloaded\10.1021_cg301096d.pdf,SI downloaded\10.1021_cg301096d_SI.pdf,mof_json_store\10.1021_cg301096d\raw_output.json,mof_json_store\10.1021_cg301096d\synthesis_002.json,yes,At temperatures lower than 170 °C no product was formed.,RPF-21-Pr,,Zn(CH3COO)2·2H2O,Pr(NO3)3·6H2O,0.10 g (0.23 mmol),0.23,mmol,nan,,,,,nan,,,,,"3,5-disulfobenzoic acid, disodium salt","3,5-DSBNa2",0.075 g (0.23 mmol),0.23,mmol,,,,,,,,,,,sodium hydroxide (aqueous),NaOH,"1 mol/L, added dropwise to adjust pH ≈6–7",,,,,,,,water,H2O,6 mL,6.0,,,,,170.0,170 °C,24.0,24 h,Teflon-lined stainless steel autoclave,"magnetically stirred 5 min at RT, then static during hydrothermal step","water, acetone",,,,,,,,sql,9-coordinated LnO9 nodes; 2D layers H-bonded to 3D,,,,not_reported,not_reported,540.0,,10.1021/cg301096d,ok,
10.1021/cg301096d,downloaded\10.1021_cg301096d.pdf,SI downloaded\10.1021_cg301096d_SI.pdf,mof_json_store\10.1021_cg301096d\raw_output.json,mof_json_store\10.1021_cg301096d\synthesis_003.json,yes,At temperatures lower than 170 °C no product was formed.,RPF-21-Nd,,MnCl2,Nd(NO3)3·6H2O,same as Pr procedure (0.23 mmol in water),0.23,mmol,nan,,,,,nan,,,,,"3,5-disulfobenzoic acid, disodium salt","3,5-DSBNa2",0.075 g (0.23 mmol),0.23,mmol,,,,,,,,,,,sodium hydroxide (aqueous),NaOH,"1 mol/L, added dropwise to adjust pH ≈6–7",,,,,,,,water,H2O,6 mL,6.0,,,,,170.0,170 °C,24.0,24 h,Teflon-lined stainless steel autoclave,"magnetically stirred 5 min at RT, then static during hydrothermal step","water, acetone",,,,,,,,sql,9-coordinated LnO9 nodes; 2D layers H-bonded to 3D,,,,not_reported,not_reported,540.0,,10.1021/cg301096d,ok,
10.1021/cg301096d,downloaded\10.1021_cg301096d.pdf,SI downloaded\10.1021_cg301096d_SI.pdf,mof_json_store\10.1021_cg301096d\raw_output.json,mof_json_store\10.1021_cg301096d\synthesis_004.json,yes,At temperatures lower than 170 °C no product was formed.,RPF-22-La,,MnCl2,La(NO3)3·6H2O,same as Pr procedure (0.23 mmol in water),0.23,mmol,nan,,,,,nan,,,,,"3,5-disulfobenzoic acid, disodium salt","3,5-DSBNa2",0.075 g (0.23 mmol),0.23,mmol,,,,,,,,,,,sodium hydroxide (aqueous),NaOH,"1 mol/L, added dropwise to adjust pH ≈7",,,,,,,,water,H2O,6 mL,6.0,,,,,200.0,200 °C,24.0,24 h,Teflon-lined stainless steel autoclave,"magnetically stirred 5 min at RT, then static during hydrothermal step","water, acetone",,,,,,,,,LnO8 nodes; paddle-wheel SBU; 2D layers,,,,not_reported,not_reported,530.0,,10.1021/cg301096d,ok,
10.1021/cg301096d,downloaded\10.1021_cg301096d.pdf,SI downloaded\10.1021_cg301096d_SI.pdf,mof_json_store\10.1021_cg301096d\raw_output.json,mof_json_store\10.1021_cg301096d\synthesis_005.json,yes,At temperatures lower than 170 °C no product was formed.,RPF-22-Pr,,MnCl2,Pr(NO3)3·6H2O,0.10 g (0.23 mmol),0.23,mmol,nan,,,,,nan,,,,,"3,5-disulfobenzoic acid, disodium salt","3,5-DSBNa2",0.075 g (0.23 mmol),0.23,mmol,,,,,,,,,,,sodium hydroxide (aqueous),NaOH,"1 mol/L, added dropwise to adjust pH ≈7",,,,,,,,water,H2O,6 mL,6.0,,,,,200.0,200 °C,24.0,24 h,Teflon-lined stainless steel autoclave,"magnetically stirred 5 min at RT, then static during hydrothermal step","water, acetone",,,,,,,,,LnO8 nodes; paddle-wheel SBU; 2D layers,,,,not_reported,not_reported,530.0,,10.1021/cg301096d,ok,
10.1021/cg301096d,downloaded\10.1021_cg301096d.pdf,SI downloaded\10.1021_cg301096d_SI.pdf,mof_json_store\10.1021_cg301096d\raw_output.json,mof_json_store\10.1021_cg301096d\synthesis_006.json,yes,At temperatures lower than 170 °C no product was formed.,RPF-22-Nd,,CrCl3·6H2O,Nd(NO3)3·6H2O,same as Pr procedure (0.23 mmol in water),0.23,mmol,nan,,,,,nan,,,,,"3,5-disulfobenzoic acid, disodium salt","3,5-DSBNa2",0.075 g (0.23 mmol),0.23,mmol,,,,,,,,,,,sodium hydroxide (aqueous),NaOH,"1 mol/L, added dropwise to adjust pH ≈7",,,,,,,,water,H2O,6 mL,6.0,,,,,200.0,200 °C,24.0,24 h,Teflon-lined stainless steel autoclave,"magnetically stirred 5 min at RT, then static during hydrothermal step","water, acetone",,,,,,,,,LnO8 nodes; paddle-wheel SBU; 2D layers,,,,not_reported,not_reported,530.0,,10.1021/cg301096d,ok,
10.1021/cg301096d,downloaded\10.1021_cg301096d.pdf,SI downloaded\10.1021_cg301096d_SI.pdf,mof_json_store\10.1021_cg301096d\raw_output.json,mof_json_store\10.1021_cg301096d\synthesis_007.json,yes,At temperatures lower than 170 °C no product was formed.,RPF-22-Sm,,CrCl3·6H2O,Sm(NO3)3·6H2O,same as Pr procedure (0.23 mmol in water),0.23,mmol,nan,,,,,nan,,,,,"3,5-disulfobenzoic acid, disodium salt","3,5-DSBNa2",0.075 g (0.23 mmol),0.23,mmol,,,,,,,,,,,sodium hydroxide (aqueous),NaOH,"1 mol/L, added dropwise to adjust pH ≈7",,,,,,,,water,H2O,6 mL,6.0,,,,,200.0,200 °C,24.0,24 h,Teflon-lined stainless steel autoclave,"magnetically stirred 5 min at RT, then static during hydrothermal step","water, acetone",,,,,,,,,LnO8 nodes; paddle-wheel SBU; 2D layers,,,,not_reported,not_reported,530.0,,10.1021/cg301096d,ok,
10.1021/cg301096d,downloaded\10.1021_cg301096d.pdf,SI downloaded\10.1021_cg301096d_SI.pdf,mof_json_store\10.1021_cg301096d\raw_output.json,mof_json_store\10.1021_cg301096d\synthesis_008.json,yes,At temperatures lower than 170 °C no product was formed.,RPF-22-Eu,,CrCl3·6H2O,Eu(NO3)3·6H2O,same as Pr procedure (0.23 mmol in water),0.23,mmol,nan,,,,,nan,,,,,"3,5-disulfobenzoic acid, disodium salt","3,5-DSBNa2",0.075 g (0.23 mmol),0.23,mmol,,,,,,,,,,,sodium hydroxide (aqueous),NaOH,"1 mol/L, added dropwise to adjust pH ≈7",,,,,,,,water,H2O,6 mL,6.0,,,,,200.0,200 °C,24.0,24 h,Teflon-lined stainless steel autoclave,"magnetically stirred 5 min at RT, then static during hydrothermal step","water, acetone",,,,,,,,,LnO8 nodes; paddle-wheel SBU; 2D layers,,,,not_reported,not_reported,530.0,,10.1021/cg301096d,ok,
10.1021/cg301096d,downloaded\10.1021_cg301096d.pdf,SI downloaded\10.1021_cg301096d_SI.pdf,mof_json_store\10.1021_cg301096d\raw_output.json,mof_json_store\10.1021_cg301096d\synthesis_009.json,yes,At temperatures lower than 170 °C no product was formed.,RPF-23-Pr,,Co(CH3COO)2·4H2O,Pr(NO3)3·6H2O,0.10 g (0.23 mmol),0.23,mmol,nan,,,,,nan,,,,,"3,5-disulfobenzoic acid, disodium salt","3,5-DSBNa2",0.075 g (0.23 mmol),0.23,mmol,,,,,,,,,,,sodium hydroxide (aqueous),NaOH,"1 mol/L, added dropwise to adjust pH ≈7",,,,,,,,water,H2O,6 mL,6.0,,,,,200.0,200 °C,72.0,3 days,Teflon-lined stainless steel autoclave,"magnetically stirred 5 min at RT, then static during hydrothermal step","water, acetone",,,,,,,,,Ln6(μ3-OH)2(μ-OH)4 cluster SBU; 3D new topology,,,,not_reported,not_reported,460.0,,10.1021/cg301096d,ok,
10.1021/cg301096d,downloaded\10.1021_cg301096d.pdf,SI downloaded\10.1021_cg301096d_SI.pdf,mof_json_store\10.1021_cg301096d\raw_output.json,mof_json_store\10.1021_cg301096d\synthesis_010.json,yes,At temperatures lower than 170 °C no product was formed.,RPF-23-Nd,,Ni(CH3COO)2·4H2O,Nd(NO3)3·6H2O,same as RPF-22 procedure (0.23 mmol in water),0.23,mmol,nan,,,,,nan,,,,,"3,5-disulfobenzoic acid, disodium salt","3,5-DSBNa2",same as RPF-22 procedure (0.23 mmol),0.23,mmol,,,,,,,,,,,sodium hydroxide (aqueous),NaOH,"1 mol/L, added dropwise to adjust pH ≈7",,,,,,,,water,H2O,6 mL,6.0,,,,,200.0,200 °C,72.0,3 days,Teflon-lined stainless steel autoclave,"magnetically stirred 5 min at RT, then static during hydrothermal step","water, acetone",,,,,,,,,Ln6(μ3-OH)2(μ-OH)4 cluster SBU; 3D new topology,,,,not_reported,not_reported,460.0,,10.1021/cg301096d,ok,
10.1021/cg301096d,downloaded\10.1021_cg301096d.pdf,SI downloaded\10.1021_cg301096d_SI.pdf,mof_json_store\10.1021_cg301096d\raw_output.json,mof_json_store\10.1021_cg301096d\synthesis_011.json,yes,At temperatures lower than 170 °C no product was formed.,RPF-23-Eu,,Zn(CH3COO)2·2H2O,Eu(NO3)3·6H2O,same as RPF-22 procedure (0.23 mmol in water),0.23,mmol,nan,,,,,nan,,,,,"3,5-disulfobenzoic acid, disodium salt","3,5-DSBNa2",same as RPF-22 procedure (0.23 mmol),0.23,mmol,,,,,,,,,,,sodium hydroxide (aqueous),NaOH,"1 mol/L, added dropwise to adjust pH ≈7",,,,,,,,water,H2O,6 mL,6.0,,,,,200.0,200 °C,72.0,3 days,Teflon-lined stainless steel autoclave,"magnetically stirred 5 min at RT, then static during hydrothermal step","water, acetone",,,,,,,,,Ln6(μ3-OH)2(μ-OH)4 cluster SBU; 3D new topology,,,,not_reported,not_reported,460.0,,10.1021/cg301096d,ok,
10.1002/ejic.201701474,downloaded\10.1002_ejic.201701474.pdf,SI downloaded\10.1002_ejic.201701474_SI.pdf,mof_json_store\10.1002_ejic.201701474\raw_output.json,mof_json_store\10.1002_ejic.201701474\synthesis_001.json,no,,Nd-dms-1,,Zn(NO3)2·6H2O,,1 mmol,1,mmol,nan,,,,,nan,,,,,"2,3-dimethylsuccinic acid","2,3-dms",1.5 mmol,1.5,mmol,,,,,,,,,,,triethylamine,,pH adjusted to 3–4.5,,,pyridine,,pH adjusted to 3–4.5,,,water,H2O,15 mL,15.0,,,,,180.0,180 °C,72.0,72 h,120 mL Teflon-lined autoclave (Parr bomb),stirred 30 min before heating,"water, ethanol",,dried at room temperature,,,,,,bnn,polyhedra chains; two 9-coordinate Ln3+ with coordinated H2O,triclinic P-1,,,not_reported,not_reported,,luminescence;magnetism;catalysis,10.1002/ejic.201701474,ok,
10.1002/ejic.201701474,downloaded\10.1002_ejic.201701474.pdf,SI downloaded\10.1002_ejic.201701474_SI.pdf,mof_json_store\10.1002_ejic.201701474\raw_output.json,mof_json_store\10.1002_ejic.201701474\synthesis_002.json,no,,Pr-dms-1,,Cd(CH3COO)2·2H2O,,1 mmol,1,mmol,nan,,,,,nan,,,,,"2,3-dimethylsuccinic acid","2,3-dms",1.5 mmol,1.5,mmol,,,,,,,,,,,triethylamine,,pH adjusted to 3–4.5,,,pyridine,,pH adjusted to 3–4.5,,,water,H2O,15 mL,15.0,,,,,180.0,180 °C,72.0,72 h,120 mL Teflon-lined autoclave (Parr bomb),stirred 30 min before heating,"water, ethanol",,dried at room temperature,,,,,,bnn,polyhedra chains; two 9-coordinate Ln3+ with coordinated H2O,triclinic P-1,,,not_reported,not_reported,,luminescence;magnetism;catalysis,10.1002/ejic.201701474,ok,
10.1002/ejic.201701474,downloaded\10.1002_ejic.201701474.pdf,SI downloaded\10.1002_ejic.201701474_SI.pdf,mof_json_store\10.1002_ejic.201701474\raw_output.json,mof_json_store\10.1002_ejic.201701474\synthesis_003.json,no,,Sm-dms-1,,CoCl2·6H2O,,1 mmol,1,mmol,nan,,,,,nan,,,,,"2,3-dimethylsuccinic acid","2,3-dms",1.5 mmol,1.5,mmol,,,,,,,,,,,triethylamine,,pH adjusted to 3–4.5,,,pyridine,,pH adjusted to 3–4.5,,,water,H2O,15 mL,15.0,,,,,180.0,180 °C,72.0,72 h,120 mL Teflon-lined autoclave (Parr bomb),stirred 30 min before heating,"water, ethanol",,dried at room temperature,,,,,,bnn,polyhedra chains; two 9-coordinate Ln3+ with coordinated H2O,triclinic P-1,,,not_reported,not_reported,,luminescence;magnetism;catalysis,10.1002/ejic.201701474,ok,
10.1002/ejic.201701474,downloaded\10.1002_ejic.201701474.pdf,SI downloaded\10.1002_ejic.201701474_SI.pdf,mof_json_store\10.1002_ejic.201701474\raw_output.json,mof_json_store\10.1002_ejic.201701474\synthesis_004.json,no,,Eu-dms-1,,MnCl2·4H2O,,1 mmol,1,mmol,nan,,,,,nan,,,,,"2,3-dimethylsuccinic acid","2,3-dms",1.5 mmol,1.5,mmol,,,,,,,,,,,triethylamine,,pH adjusted to 3–4.5,,,pyridine,,pH adjusted to 3–4.5,,,water,H2O,15 mL,15.0,,,,,180.0,180 °C,72.0,72 h,120 mL Teflon-lined autoclave (Parr bomb),stirred 30 min before heating,"water, ethanol",,dried at room temperature,,,,,,bnn,polyhedra chains; two 9-coordinate Ln3+ with coordinated H2O,triclinic P-1,,,not_reported,not_reported,,luminescence;magnetism;catalysis,10.1002/ejic.201701474,ok,
10.1002/ejic.201701474,downloaded\10.1002_ejic.201701474.pdf,SI downloaded\10.1002_ejic.201701474_SI.pdf,mof_json_store\10.1002_ejic.201701474\raw_output.json,mof_json_store\10.1002_ejic.201701474\synthesis_005.json,no,,Tb-dms-2,,Al(ClO4)3·9H2O,,1 mmol,1,mmol,nan,,,,,nan,,,,,"2,3-dimethylsuccinic acid","2,3-dms",1.5 mmol,1.5,mmol,,,,,,,,,,,triethylamine,,pH adjusted to 3–4.5,,,pyridine,,pH adjusted to 3–4.5,,,water,H2O,15 mL,15.0,,,,,180.0,180 °C,72.0,72 h,120 mL Teflon-lined autoclave (Parr bomb),stirred 30 min before heating,"water, ethanol",,dried at room temperature,,,,,,fni,polyhedra chains; three 8-coordinate Ln3+ (carboxylate-only),tetragonal P43212,,,not_reported,not_reported,,luminescence;magnetism;catalysis,10.1002/ejic.201701474,ok,
10.1002/ejic.201701474,downloaded\10.1002_ejic.201701474.pdf,SI downloaded\10.1002_ejic.201701474_SI.pdf,mof_json_store\10.1002_ejic.201701474\raw_output.json,mof_json_store\10.1002_ejic.201701474\synthesis_006.json,no,,Dy-dms-2,,In(NO3)3,,1 mmol,1,mmol,nan,,,,,nan,,,,,"2,3-dimethylsuccinic acid","2,3-dms",1.5 mmol,1.5,mmol,,,,,,,,,,,triethylamine,,pH adjusted to 3–4.5,,,pyridine,,pH adjusted to 3–4.5,,,water,H2O,15 mL,15.0,,,,,180.0,180 °C,72.0,72 h,120 mL Teflon-lined autoclave (Parr bomb),stirred 30 min before heating,"water, ethanol",,dried at room temperature,,,,,,fni,polyhedra chains; three 8-coordinate Ln3+ (carboxylate-only),tetragonal P43212,,,not_reported,not_reported,,luminescence;magnetism;catalysis,10.1002/ejic.201701474,ok,
10.1002/ejic.201701474,downloaded\10.1002_ejic.201701474.pdf,SI downloaded\10.1002_ejic.201701474_SI.pdf,mof_json_store\10.1002_ejic.201701474\raw_output.json,mof_json_store\10.1002_ejic.201701474\synthesis_007.json,no,,Ho-dms-2,,Ga(NO3)3,,1 mmol,1,mmol,nan,,,,,nan,,,,,"2,3-dimethylsuccinic acid","2,3-dms",1.5 mmol,1.5,mmol,,,,,,,,,,,triethylamine,,pH adjusted to 3–4.5,,,pyridine,,pH adjusted to 3–4.5,,,water,H2O,15 mL,15.0,,,,,180.0,180 °C,72.0,72 h,120 mL Teflon-lined autoclave (Parr bomb),stirred 30 min before heating,"water, ethanol",,dried at room temperature,,,,,,fni,polyhedra chains; three 8-coordinate Ln3+ (carboxylate-only),tetragonal P43212,,,not_reported,not_reported,,luminescence;magnetism;catalysis,10.1002/ejic.201701474,ok,
10.1002/ejic.201701474,downloaded\10.1002_ejic.201701474.pdf,SI downloaded\10.1002_ejic.201701474_SI.pdf,mof_json_store\10.1002_ejic.201701474\raw_output.json,mof_json_store\10.1002_ejic.201701474\synthesis_008.json,no,,Er-dms-2,,ZrCl4,,1 mmol,1,mmol,nan,,,,,nan,,,,,"2,3-dimethylsuccinic acid","2,3-dms",1.5 mmol,1.5,mmol,,,,,,,,,,,triethylamine,,pH adjusted to 3–4.5,,,pyridine,,pH adjusted to 3–4.5,,,water,H2O,15 mL,15.0,,,,,180.0,180 °C,72.0,72 h,120 mL Teflon-lined autoclave (Parr bomb),stirred 30 min before heating,"water, ethanol",,dried at room temperature,,,,,,fni,polyhedra chains; three 8-coordinate Ln3+ (carboxylate-only),tetragonal P43212,,,not_reported,not_reported,,luminescence;magnetism;catalysis,10.1002/ejic.201701474,ok,
10.1002/ejic.201701474,downloaded\10.1002_ejic.201701474.pdf,SI downloaded\10.1002_ejic.201701474_SI.pdf,mof_json_store\10.1002_ejic.201701474\raw_output.json,mof_json_store\10.1002_ejic.201701474\synthesis_009.json,no,,Yb-dms-2,,ZrCl4,,1 mmol,1,mmol,titanium(IV) isopropoxide,,,,,nan,,,,,"2,3-dimethylsuccinic acid","2,3-dms",1.5 mmol,1.5,mmol,,,,,,,,,,,triethylamine,,pH adjusted to 3–4.5,,,pyridine,,pH adjusted to 3–4.5,,,water,H2O,15 mL,15.0,,,,,180.0,180 °C,72.0,72 h,120 mL Teflon-lined autoclave (Parr bomb),stirred 30 min before heating,"water, ethanol",,dried at room temperature,,,,,,fni,polyhedra chains; three 8-coordinate Ln3+ (carboxylate-only),tetragonal P43212,,,not_reported,not_reported,,luminescence;magnetism;catalysis,10.1002/ejic.201701474,ok,
10.1039/b717376h,downloaded\10.1039_b717376h.pdf,,mof_json_store\10.1039_b717376h\raw_output.json,mof_json_store\10.1039_b717376h\synthesis_001.json,no,,,,ZrCl4,,"0.37 g, 0.13 mmol",0.13,mmol,titanium bis-ammonium lactato dihydroxide,,"0.06 g, 0.25 mmol",0.25,mmol,nan,,,,,fluconazole,Hfcz,"0.15 g, 0.5 mmol",0.5,mmol,,,,,,,,,,,,,,,,,,,,,water,H2O,10 mL,10.0,,,,,150.0,150 °C,72.0,"72 h at 150 °C; cooled to 100 °C at 5 °C/h, hold 8 h; then to 30 °C at 3 °C/h",25 mL Teflon-lined stainless steel container,stirred (1 h pre-reaction),,,,,,blue crystals,50.2,,lvt,(SiW12O40)4− 4-connected; CuII nodes 6-connected,"a=17.2930(9), b=15.019(1), c=18.193(1) Å, α=90, β=92.285(1), γ=90, P2/n",,,yes,not_reported,,,10.1039/b717376h,ok,
10.1039/b717376h,downloaded\10.1039_b717376h.pdf,,mof_json_store\10.1039_b717376h\raw_output.json,mof_json_store\10.1039_b717376h\synthesis_002.json,no,,,,CuCl2·2H2O,,"0.24 g, 0.13 mmol",0.13,mmol,nan,,"0.06 g, 0.25 mmol",0.25,mmol,nan,,,,,fluconazole,Hfcz,"0.15 g, 0.5 mmol",0.5,mmol,,,,,,,,,,,,,,,,,,,,,water,H2O,10 mL,10.0,,,,,150.0,150 °C,72.0,"72 h at 150 °C; cooled to 100 °C at 5 °C/h, hold 8 h; then to 30 °C at 3 °C/h",25 mL Teflon-lined stainless steel container,stirred (1 h pre-reaction),,,,,,blue crystals,35.9,,,"(SiMo12O40)4− 4-connected; links [Cu(fcz)]2 dimers into 2D (4,4) grid","a=11.4060(5), b=14.0900(5), c=16.6140(6) Å, α=72.884(1), β=74.221(1), γ=76.009(1), P-1",,,yes,not_reported,,,10.1039/b717376h,ok,
10.1039/b717376h,downloaded\10.1039_b717376h.pdf,,mof_json_store\10.1039_b717376h\raw_output.json,mof_json_store\10.1039_b717376h\synthesis_003.json,no,,,,CuBr,,"0.37 g, 0.13 mmol",0.13,mmol,nan,,"0.06 g, 0.25 mmol",0.25,mmol,nan,,,,,fluconazole,Hfcz,"0.15 g, 0.5 mmol",0.5,mmol,,,,,,,,,,,,,,,,,,,,,water,H2O,10 mL,10.0,,,,,160.0,160 °C,72.0,"72 h at 160 °C; cooled to 100 °C at 5 °C/h, hold 8 h; then to 30 °C at 3 °C/h",25 mL Teflon-lined stainless steel container,stirred (1 h pre-reaction),,,,,,blue crystals,48.9,,,"Mixture of [Cu(fcz)]2 dimers, Cu4(fcz)4(SiW12O40) dumbbells, and {[Cu2(fcz)2(H2O)2(SiW12O40)]}∞ chains","a=14.2340(8), b=15.1070(8), c=22.902(1) Å, α=73.646(1), β=80.036(1), γ=79.339(1), P-1",,,yes,not_reported,,,10.1039/b717376h,ok,
10.1039/b717376h,downloaded\10.1039_b717376h.pdf,,mof_json_store\10.1039_b717376h\raw_output.json,mof_json_store\10.1039_b717376h\synthesis_004.json,no,,,,CuBr,,"0.37 g, 0.13 mmol",0.13,mmol,nan,,"0.05 g, 0.25 mmol",0.25,mmol,nan,,,,,fluconazole,Hfcz,"0.08 g, 0.25 mmol",0.25,mmol,,,,,,,,,,,triethylamine,Et3N,"0.04 g, 0.5 ml",0.04,g,,,,,,water,H2O,10 mL,10.0,,,,,150.0,150 °C,72.0,"72 h at 150 °C; cooled to 100 °C at 5 °C/h, hold 8 h; then to 30 °C at 3 °C/h",25 mL Teflon-lined stainless steel container,stirred (1 h pre-reaction),,,,,,yellow crystals,61.2,,,(SiW12O40)4− connects CuI–Hfcz chains into 2D (63) sheets,"a=23.9330(7), b=14.035(1), c=22.706(1) Å, α=90, β=90, γ=90, Pca21",,,yes,not_reported,,,10.1039/b717376h,ok,
10.1039/b717376h,downloaded\10.1039_b717376h.pdf,,mof_json_store\10.1039_b717376h\raw_output.json,mof_json_store\10.1039_b717376h\synthesis_006.json,no,,,,Zn(NO3)2·6H2O,,"0.24 g, 0.13 mmol",0.13,mmol,nan,,"0.12 g, 0.5 mmol",0.5,mmol,nan,,,,,fluconazole,Hfcz,"0.15 g, 0.5 mmol",0.5,mmol,,,,,,,,,,,triethylamine,Et3N,"0.08 g, 1.0 ml",0.08,g,,,,,,water,H2O,10 mL,10.0,,,,,150.0,150 °C,72.0,"72 h at 150 °C; cooled to 100 °C at 5 °C/h, hold 8 h; then to 30 °C at 3 °C/h",25 mL Teflon-lined stainless steel container,stirred (1 h pre-reaction),,,,,,yellow crystals,25.8,,,(SiMo12O40)4− inside CuI–Hfcz square rings; links rings into 2D sheet,"a=20.686(1), b=11.6430(7), c=20.787(1) Å, α=90, β=116.222(1), γ=90, P21/c",,,yes,not_reported,,,10.1039/b717376h,ok,
10.1021/acs.cgd.5b01716,downloaded\10.1021_acs.cgd.5b01716.pdf,SI downloaded\10.1021_acs.cgd.5b01716_SI.pdf,mof_json_store\10.1021_acs.cgd.5b01716\raw_output.json,mof_json_store\10.1021_acs.cgd.5b01716\synthesis_001.json,no,,,1439600,Zn(NO3)2·6H2O,,0.20 mmol in 2 mL H2O (aqueous solution),0.2,mmol,nan,,,,,nan,,,,,fumaric acid,fum,0.20 mmol in 2 mL DMSO,0.2,mmol,,,,,,,,,,,,,,,,,,,,,dimethyl sulfoxide,DMSO,"2 mL (ligand solution) + DMSO/H2O 3:1 v/v, 4 mL (middle layer)",,water,H2O,"2 mL (metal solution) + present in DMSO/H2O 3:1 v/v, 4 mL (middle layer)",,25,RT (liquid–liquid diffusion),,10 months,"glass tube (13 × 100 mm), liquid–liquid diffusion",static,,,,,,single crystals,,,,,"monoclinic, P21/n; a=7.7340(4) Å, b=8.9892(4) Å, c=10.7320(5) Å, β=102.108(5)°",,,not_reported,not_reported,,,10.1021/acs.cgd.5b01716,ok,
10.1021/acs.cgd.5b01716,downloaded\10.1021_acs.cgd.5b01716.pdf,SI downloaded\10.1021_acs.cgd.5b01716_SI.pdf,mof_json_store\10.1021_acs.cgd.5b01716\raw_output.json,mof_json_store\10.1021_acs.cgd.5b01716\synthesis_002.json,no,,,1439601,Zn(NO3)2·6H2O,,0.20 mmol in 2 mL H2O (aqueous solution),0.2,mmol,nan,,,,,nan,,,,,fumaric acid,fum,0.20 mmol in 2 mL DMSO,0.2,mmol,,,,,,,,,,,,,,,,,,,,,dimethyl sulfoxide,DMSO,"2 mL (ligand solution) + DMSO/H2O 3:1 v/v, 4 mL (middle layer)",,water,H2O,"2 mL (metal solution) + present in DMSO/H2O 3:1 v/v, 4 mL (middle layer)",,25,RT (liquid–liquid diffusion),,3 months,"glass tube (13 × 100 mm), liquid–liquid diffusion",static,,,,,,single crystals,,,,,"monoclinic, P21/n; a=7.7905(4) Å, b=8.9725(4) Å, c=10.7445(6) Å, β=102.379(5)°",,,not_reported,not_reported,,,10.1021/acs.cgd.5b01716,ok,
10.1021/acs.cgd.5b01716,downloaded\10.1021_acs.cgd.5b01716.pdf,SI downloaded\10.1021_acs.cgd.5b01716_SI.pdf,mof_json_store\10.1021_acs.cgd.5b01716\raw_output.json,mof_json_store\10.1021_acs.cgd.5b01716\synthesis_003.json,no,,,1439602,Zn(NO3)2·6H2O,,0.20 mmol in 2 mL H2O (aqueous solution),0.2,mmol,nan,,,,,nan,,,,,"2,5-dihydroxyterephthalic acid",dhbdc,0.20 mmol in 2 mL DMSO,0.2,mmol,,,,,,,,,,,,,,,,,,,,,dimethyl sulfoxide,DMSO,"2 mL (ligand solution) + DMSO/H2O 3:1 v/v, 4 mL (middle layer)",,water,H2O,"2 mL (metal solution) + present in DMSO/H2O 3:1 v/v, 4 mL (middle layer)",,25,RT (liquid–liquid diffusion),,6 months,"glass tube (13 × 100 mm), liquid–liquid diffusion",static,,,,,,single crystals,,,,,"monoclinic, P21/n; a=10.071(5) Å, b=5.329(5) Å, c=16.094(5) Å, β=99.047(5)°",,,not_reported,not_reported,,,10.1021/acs.cgd.5b01716,ok,
10.1021/acs.cgd.5b01716,downloaded\10.1021_acs.cgd.5b01716.pdf,SI downloaded\10.1021_acs.cgd.5b01716_SI.pdf,mof_json_store\10.1021_acs.cgd.5b01716\raw_output.json,mof_json_store\10.1021_acs.cgd.5b01716\synthesis_004.json,no,,,1439603,Zn(NO3)2·6H2O,,0.20 mmol in 2 mL H2O (aqueous solution),0.2,mmol,nan,,,,,nan,,,,,"2,5-dihydroxyterephthalic acid",dhbdc,0.20 mmol in 2 mL DMSO,0.2,mmol,,,,,,,,,,,,,,,,,,,,,dimethyl sulfoxide,DMSO,"2 mL (ligand solution) + DMSO/H2O 3:1 v/v, 4 mL (middle layer)",,water,H2O,"2 mL (metal solution) + present in DMSO/H2O 3:1 v/v, 4 mL (middle layer)",,25,RT (liquid–liquid diffusion),,2 months,"glass tube (13 × 100 mm), liquid–liquid diffusion",static,,,,,,single crystals,,,,,"monoclinic, P21/n; a=10.0880(5) Å, b=5.3141(3) Å, c=16.1399(8) Å, β=99.683(5)°",,,not_reported,not_reported,,,10.1021/acs.cgd.5b01716,ok,
10.1021/acs.cgd.5b01716,downloaded\10.1021_acs.cgd.5b01716.pdf,SI downloaded\10.1021_acs.cgd.5b01716_SI.pdf,mof_json_store\10.1021_acs.cgd.5b01716\raw_output.json,mof_json_store\10.1021_acs.cgd.5b01716\synthesis_005.json,no,,,,Zn(NO3)2·6H2O,,2.00 mmol in 5 mL H2O (aqueous solution),2,mmol,nan,,,,,nan,,,,,fumaric acid,fum,1.00 mmol in 15 mL DMSO,1.0,mmol,,,,,,,,,,,"sodium hydroxide (aqueous, 1.00 mol L−1), adjusted to pH ≈ 7",NaOH,"1.00 mol L−1 aqueous NaOH, adjust to pH ≈ 7",,,,,,,,dimethyl sulfoxide,DMSO,15 mL (ligand solution),15.0,water,H2O,5 mL (metal solution),5.0,25,RT (pH control method),5.0,5 h,,stirred,,,filtered off and dried in vacuum,,,pink precipitate,,,,,,,,not_reported,not_reported,,,10.1021/acs.cgd.5b01716,ok,
10.1021/acs.cgd.5b01716,downloaded\10.1021_acs.cgd.5b01716.pdf,SI downloaded\10.1021_acs.cgd.5b01716_SI.pdf,mof_json_store\10.1021_acs.cgd.5b01716\raw_output.json,mof_json_store\10.1021_acs.cgd.5b01716\synthesis_006.json,no,,,,Co(NO3)2·6H2O,,2.00 mmol in 5 mL H2O (aqueous solution),2,mmol,nan,,,,,nan,,,,,fumaric acid,fum,1.00 mmol in 15 mL DMSO,1.0,mmol,,,,,,,,,,,"sodium hydroxide (aqueous, 1.00 mol L−1), adjusted to pH ≈ 7",NaOH,"1.00 mol L−1 aqueous NaOH, adjust to pH ≈ 7",,,,,,,,dimethyl sulfoxide,DMSO,15 mL (ligand solution),15.0,water,H2O,5 mL (metal solution),5.0,25,RT (pH control method),5.0,5 h,,stirred,,,filtered off and dried in vacuum,,,white precipitate,,,,,,,,not_reported,not_reported,,,10.1021/acs.cgd.5b01716,ok,
10.1021/acs.cgd.5b01716,downloaded\10.1021_acs.cgd.5b01716.pdf,SI downloaded\10.1021_acs.cgd.5b01716_SI.pdf,mof_json_store\10.1021_acs.cgd.5b01716\raw_output.json,mof_json_store\10.1021_acs.cgd.5b01716\synthesis_007.json,no,,,,Cu(NO3)2·3H2O,,2.00 mmol in 5 mL H2O (aqueous solution),2,mmol,nan,,,,,nan,,,,,"2,5-dihydroxyterephthalic acid",dhbdc,1.00 mmol in 15 mL DMSO,1.0,mmol,,,,,,,,,,,"sodium hydroxide (aqueous, 1.00 mol L−1), adjusted to pH ≈ 7",NaOH,"1.00 mol L−1 aqueous NaOH, adjust to pH ≈ 7",,,,,,,,dimethyl sulfoxide,DMSO,15 mL (ligand solution),15.0,water,H2O,5 mL (metal solution),5.0,25,RT (pH control method),5.0,5 h,,stirred,,,filtered off and dried in vacuum,,,pink precipitate,,,,,,,,not_reported,not_reported,,,10.1021/acs.cgd.5b01716,ok,
10.1021/acs.cgd.5b01716,downloaded\10.1021_acs.cgd.5b01716.pdf,SI downloaded\10.1021_acs.cgd.5b01716_SI.pdf,mof_json_store\10.1021_acs.cgd.5b01716\raw_output.json,mof_json_store\10.1021_acs.cgd.5b01716\synthesis_008.json,no,,,,Mg(NO3)2·6H2O,,2.00 mmol in 5 mL H2O (aqueous solution),2,mmol,nan,,,,,nan,,,,,"2,5-dihydroxyterephthalic acid",dhbdc,1.00 mmol in 15 mL DMSO,1.0,mmol,,,,,,,,,,,"sodium hydroxide (aqueous, 1.00 mol L−1), adjusted to pH ≈ 7",NaOH,"1.00 mol L−1 aqueous NaOH, adjust to pH ≈ 7",,,,,,,,dimethyl sulfoxide,DMSO,15 mL (ligand solution),15.0,water,H2O,5 mL (metal solution),5.0,25,RT (pH control method),5.0,5 h,,stirred,,,filtered off and dried in vacuum,,,yellow precipitate,,,,,,,,not_reported,not_reported,,,10.1021/acs.cgd.5b01716,ok,
10.1021/jacs.4c18251,downloaded\10.1021_jacs.4c18251.pdf,SI downloaded\10.1021_jacs.4c18251_SI.pdf,mof_json_store\10.1021_jacs.4c18251\raw_output.json,mof_json_store\10.1021_jacs.4c18251\synthesis_001.json,yes,"Using common Al salts (Al(NO3)3·9H2O, AlCl3·6H2O) or some M(II) salts led to pure M(II)-pacs, amorphous, or unidentified phases; extensive screening of M/Al ratios, solvents, and additives (HCl, HFP) was required.",MgAl-bdc-tpt,,Ni(NO3)2·6H2O,,20 mg (~0.1 mmol),0.1,mmol,nan,,58 mg (~0.2 mmol),58.0,mg,nan,,,,,terephthalic acid,H2BDC,50 mg (~0.3 mmol),50.0,mg,"2,4,6-tri(4-pyridyl)-1,3,5-triazine",tpt,31 mg (~0.1 mmol),31.0,mg,,,,,,"1,1,1,5,5,5-hexafluoro-2,4-pentanedione",HFP,50 μL,,,,,,,,N-methylformamide,NMF,6 mL,6.0,,,,,150.0,150 °C,48.0,48 h,15 mL glass vial,,"DMF, acetone","DMF wash 3–5×, soak 1 day in DMF; soak 3 days in acetone (refresh daily)",60 °C under high vacuum for 15 h after N2 dry,60.0,15.0,white powder,,,acs,M3(μ3‑OH) trimer; partitioned acs (pacs),"a=16.920, c=14.649, P63/mmc",,1610.0,not_reported,not_reported,,CO2_capture;acetylene_separation;ethylene_separation,10.1021/jacs.4c18251,ok,
10.1021/jacs.4c18251,downloaded\10.1021_jacs.4c18251.pdf,SI downloaded\10.1021_jacs.4c18251_SI.pdf,mof_json_store\10.1021_jacs.4c18251\raw_output.json,mof_json_store\10.1021_jacs.4c18251\synthesis_002.json,yes,"Using common Al salts (Al(NO3)3·9H2O, AlCl3·6H2O) or some M(II) salts led to pure M(II)-pacs, amorphous, or unidentified phases; extensive screening of M/Al ratios, solvents, and additives (HCl, HFP) was required.",MgAl-bdc-tppy,2349694,Al(NO3)3·9H2O,,20 mg (~0.1 mmol),0.1,mmol,nan,,58 mg (~0.2 mmol),58.0,mg,nan,,,,,terephthalic acid,H2BDC,50 mg (~0.3 mmol),50.0,mg,"2,4,6-tri(4-pyridyl)pyridine",tppy,31 mg (~0.1 mmol),31.0,mg,,,,,,"1,1,1,5,5,5-hexafluoro-2,4-pentanedione",HFP,50 μL,,,,,,,,N-methylformamide,NMF,6 mL,6.0,,,,,150.0,150 °C,48.0,48 h,15 mL glass vial,,"DMF, acetone","DMF wash 3–5×, soak 1 day in DMF; soak 3 days in acetone (refresh daily)",60 °C under high vacuum for 15 h after N2 dry,60.0,15.0,colorless single crystals,,,acs,M3(μ3‑OH) trimer; partitioned acs (pacs),"a=17.0363(11), c=14.4682(15), P63/mmc",,1500.0,not_reported,not_reported,,CO2_capture;acetylene_separation;ethylene_separation,10.1021/jacs.4c18251,ok,
