Repository: zzhenglab/MOFinder

# MOFinder

MOFinder extracts MOF synthesis information from the literature, reconstructs evidence-supported negative reaction records, and prepares datasets for synthesis-outcome prediction.
[Web application](https://mofinder.chemistry.wustl.edu/) | [Demos](Demo/README.md) | [Source code](docs/source_to_code.md) | [Workflow guide](docs/workflow.md) | [Model evaluation](docs/evaluation.md)

## Quick start

The workflow runs through Python commands. Python 3.10 or newer is required. Clone the repository and initialize its related applications:

```bash
git clone --recurse-submodules https://github.com/zzhenglab/MOFinder.git
cd MOFinder
```

Start with the two offline demonstrations:

```bash

File: mof_extraction_1_2.csv (part 136 of 305)
doi,main_pdf,si_pdf,raw_output,parsed_json,article_trial_or_failure,article_trial_or_failure_notes,mof_name,crystal_code,metal_1,metal_1_abbr,metal_1_amount_text,metal_1_amount_value,metal_1_amount_unit,metal_2,metal_2_abbr,metal_2_amount_text,metal_2_amount_value,metal_2_amount_unit,metal_3,metal_3_abbr,metal_3_amount_text,metal_3_amount_value,metal_3_amount_unit,linker_1,linker_1_abbr,linker_1_amount_text,linker_1_amount_value,linker_1_amount_unit,linker_2,linker_2_abbr,linker_2_amount_text,linker_2_amount_value,linker_2_amount_unit,linker_3,linker_3_abbr,linker_3_amount_text,linker_3_amount_value,linker_3_amount_unit,modulator_1,modulator_1_abbr,modulator_1_amount_text,modulator_1_amount_value,modulator_1_amount_unit,modulator_2,modulator_2_abbr,modulator_2_amount_text,modulator_2_amount_value,modulator_2_amount_unit,solvent_main,solvent_main_abbr,solvent_main_amount_text,solvent_main_ml,solvent_secondary,solvent_secondary_abbr,solvent_secondary_amount_text,solvent_secondary_ml,temperature_c,temperature_c_text,time_h,time_text,vessel_type,stirring,washing_solvent,washing_cycles,activation_text,activation_temp_c,activation_time_h,crystal_morphology,yield_percent,crystal_size,topology_code,metal_cluster_connectivity,unit_cell_short,pore_diameter_A,BET_surface_area_m2g,air_stable,water_stable,tga_decomposition_temp_c,applications,reference,status,error
10.1021/jacs.4c18251,downloaded\10.1021_jacs.4c18251.pdf,SI downloaded\10.1021_jacs.4c18251_SI.pdf,mof_json_store\10.1021_jacs.4c18251\raw_output.json,mof_json_store\10.1021_jacs.4c18251\synthesis_003.json,yes,"Using common Al salts (Al(NO3)3·9H2O, AlCl3·6H2O) or some M(II) salts led to pure M(II)-pacs, amorphous, or unidentified phases; extensive screening of M/Al ratios, solvents, and additives (HCl, HFP) was required.",MgAl-bdc-tpbz,2349695,CrO3,,20 mg (~0.1 mmol),0.1,mmol,nan,,58 mg (~0.2 mmol),58.0,mg,nan,,,,,terephthalic acid,H2BDC,50 mg (~0.3 mmol),50.0,mg,"1,3,5-tri(4-pyridyl)benzene",tpbz,31 mg (~0.1 mmol),31.0,mg,,,,,,"1,1,1,5,5,5-hexafluoro-2,4-pentanedione",HFP,50 μL,,,,,,,,N-methylformamide,NMF,6 mL,6.0,,,,,150.0,150 °C,48.0,48 h,15 mL glass vial,,"DMF, acetone","DMF wash 3–5×, soak 1 day in DMF; soak 3 days in acetone (refresh daily)",60 °C under high vacuum for 15 h after N2 dry,60.0,15.0,colorless single crystals,,,acs,M3(μ3‑OH) trimer; partitioned acs (pacs),"a=17.1134(7), c=14.3835(8), P63/mmc",,1453.0,not_reported,not_reported,,CO2_capture;acetylene_separation;ethylene_separation,10.1021/jacs.4c18251,ok,
10.1021/jacs.4c18251,downloaded\10.1021_jacs.4c18251.pdf,SI downloaded\10.1021_jacs.4c18251_SI.pdf,mof_json_store\10.1021_jacs.4c18251\raw_output.json,mof_json_store\10.1021_jacs.4c18251\synthesis_004.json,yes,"Using common Al salts (Al(NO3)3·9H2O, AlCl3·6H2O) or some M(II) salts led to pure M(II)-pacs, amorphous, or unidentified phases; extensive screening of M/Al ratios, solvents, and additives (HCl, HFP) was required.",MgAl-bcp-tpt,,Sc(NO3)3,,40 mg (~0.2 mmol),0.2,mmol,nan,,30 mg (~0.1 mmol),30.0,mg,nan,,,,,"bicyclo[1.1.1]pentane-1,3-dicarboxylic acid",H2bcp,48 mg (~0.3 mmol),48.0,mg,"2,4,6-tri(4-pyridyl)-1,3,5-triazine",tpt,31 mg (~0.1 mmol),31.0,mg,,,,,,"1,1,1,5,5,5-hexafluoro-2,4-pentanedione",HFP,50 μL,,,,,,,,N-methylformamide,NMF,6 mL,6.0,,,,,150.0,150 °C,24.0,24 h,15 mL glass vial,,"DMF, acetone","DMF wash 3–5×, soak 1 day in DMF; soak 3 days in acetone",60 °C under high vacuum for 15 h,60.0,15.0,white powder,,,acs,M3(μ3‑OH) trimer; partitioned acs (pacs),,,,not_reported,not_reported,,CO2_capture;acetylene_separation;ethylene_separation,10.1021/jacs.4c18251,ok,
10.1021/jacs.4c18251,downloaded\10.1021_jacs.4c18251.pdf,SI downloaded\10.1021_jacs.4c18251_SI.pdf,mof_json_store\10.1021_jacs.4c18251\raw_output.json,mof_json_store\10.1021_jacs.4c18251\synthesis_005.json,yes,"Using common Al salts (Al(NO3)3·9H2O, AlCl3·6H2O) or some M(II) salts led to pure M(II)-pacs, amorphous, or unidentified phases; extensive screening of M/Al ratios, solvents, and additives (HCl, HFP) was required.",MgAl-bcp-tppy,,VCl3,,40 mg (~0.2 mmol),0.2,mmol,nan,,30 mg (~0.1 mmol),30.0,mg,nan,,,,,"bicyclo[1.1.1]pentane-1,3-dicarboxylic acid",H2bcp,48 mg (~0.3 mmol),48.0,mg,"2,4,6-tri(4-pyridyl)pyridine",tppy,31 mg (~0.1 mmol),31.0,mg,,,,,,"1,1,1,5,5,5-hexafluoro-2,4-pentanedione",HFP,50 μL,,,,,,,,N-methylformamide,NMF,6 mL,6.0,,,,,150.0,150 °C,24.0,24 h,15 mL glass vial,,"DMF, acetone","DMF wash 3–5×, soak 1 day in DMF; soak 3 days in acetone",60 °C under high vacuum for 15 h,60.0,15.0,white powder,,,acs,M3(μ3‑OH) trimer; partitioned acs (pacs),,,,not_reported,not_reported,,CO2_capture;acetylene_separation;ethylene_separation,10.1021/jacs.4c18251,ok,
10.1021/jacs.4c18251,downloaded\10.1021_jacs.4c18251.pdf,SI downloaded\10.1021_jacs.4c18251_SI.pdf,mof_json_store\10.1021_jacs.4c18251\raw_output.json,mof_json_store\10.1021_jacs.4c18251\synthesis_010.json,yes,"Using common Al salts (Al(NO3)3·9H2O, AlCl3·6H2O) or some M(II) salts led to pure M(II)-pacs, amorphous, or unidentified phases; extensive screening of M/Al ratios, solvents, and additives (HCl, HFP) was required.",CoAl-bcp-tpt,2349691,ZrCl4,,24 mg (~0.1 mmol),0.1,mmol,nan,,15 mg (~0.05 mmol),15.0,mg,nan,,,,,"bicyclo[1.1.1]pentane-1,3-dicarboxylic acid",H2bcp,24 mg (~0.15 mmol),24.0,mg,"2,4,6-tri(4-pyridyl)-1,3,5-triazine",tpt,15 mg (~0.05 mmol),15.0,mg,,,,,,"hydrochloric acid (aqueous, ~6 mol/L)",HCl,25 μL ~6 M HCl (aq),,,,,,,,N-methylformamide,NMF,3 mL,3.0,,,,,130.0,130 °C,24.0,24 h,15 mL glass vial,,"DMF, acetone",DMF wash 3–5×; DMF 1 day; acetone 3 days,60 °C under vacuum for 15 h,60.0,15.0,pale-orange single crystals,,,acs,Co/Al M3(μ3‑OH) trimer; pacs,"a=16.7239(7), c=12.0391(11), P63/mmc",,1027.0,not_reported,not_reported,,acetylene_separation;CO2_capture;ethylene_separation,10.1021/jacs.4c18251,ok,
10.1021/jacs.4c18251,downloaded\10.1021_jacs.4c18251.pdf,SI downloaded\10.1021_jacs.4c18251_SI.pdf,mof_json_store\10.1021_jacs.4c18251\raw_output.json,mof_json_store\10.1021_jacs.4c18251\synthesis_011.json,yes,"Using common Al salts (Al(NO3)3·9H2O, AlCl3·6H2O) or some M(II) salts led to pure M(II)-pacs, amorphous, or unidentified phases; extensive screening of M/Al ratios, solvents, and additives (HCl, HFP) was required.",CoAl-bcp-tppy,2349692,Co(CH3COO)2·4H2O,,24 mg (~0.1 mmol),0.1,mmol,nan,,15 mg (~0.05 mmol),15.0,mg,nan,,,,,"bicyclo[1.1.1]pentane-1,3-dicarboxylic acid",H2bcp,24 mg (~0.15 mmol),24.0,mg,"2,4,6-tri(4-pyridyl)pyridine",tppy,15 mg (~0.05 mmol),15.0,mg,,,,,,,,,,,,,,,,"N,N-dimethylformamide",DMF,2 mL,2.0,,,,,130.0,130 °C,24.0,24 h,15 mL glass vial,,"DMF, acetone",DMF wash 3–5×; DMF 1 day; acetone 3 days,60 °C under vacuum for 15 h,60.0,15.0,pale-pink small single crystals,,,acs,Co/Al M3(μ3‑OH) trimer; pacs,"a=16.9042(11), c=11.3970(12), P63/mmc",,968.0,not_reported,no,,acetylene_separation;CO2_capture;ethylene_separation,10.1021/jacs.4c18251,ok,
10.1021/jacs.4c18251,downloaded\10.1021_jacs.4c18251.pdf,SI downloaded\10.1021_jacs.4c18251_SI.pdf,mof_json_store\10.1021_jacs.4c18251\raw_output.json,mof_json_store\10.1021_jacs.4c18251\synthesis_012.json,yes,"Using common Al salts (Al(NO3)3·9H2O, AlCl3·6H2O) or some M(II) salts led to pure M(II)-pacs, amorphous, or unidentified phases; extensive screening of M/Al ratios, solvents, and additives (HCl, HFP) was required.",CoAl-bcp-tpbz,2349693,Co(CH3COO)2·4H2O,,24 mg (~0.1 mmol),0.1,mmol,nan,,15 mg (~0.05 mmol),15.0,mg,nan,,,,,"bicyclo[1.1.1]pentane-1,3-dicarboxylic acid",H2bcp,24 mg (~0.15 mmol),24.0,mg,"1,3,5-tri(4-pyridyl)benzene",tpbz,15 mg (~0.05 mmol),15.0,mg,,,,,,,,,,,,,,,,"N,N-dimethylformamide",DMF,3 mL,3.0,,,,,130.0,130 °C,24.0,24 h,15 mL glass vial,,"DMF, acetone",DMF wash 3–5×; DMF 1 day; acetone 3 days,60 °C under vacuum for 15 h,60.0,15.0,pale-purple small single crystals,,,acs,Co/Al M3(μ3‑OH) trimer; pacs,"a=17.0604(7), c=11.0928(10), P63/mmc",,896.0,not_reported,not_reported,,acetylene_separation;CO2_capture,10.1021/jacs.4c18251,ok,
10.1021/jacs.4c18251,downloaded\10.1021_jacs.4c18251.pdf,SI downloaded\10.1021_jacs.4c18251_SI.pdf,mof_json_store\10.1021_jacs.4c18251\raw_output.json,mof_json_store\10.1021_jacs.4c18251\synthesis_013.json,yes,"Using common Al salts (Al(NO3)3·9H2O, AlCl3·6H2O) or some M(II) salts led to pure M(II)-pacs, amorphous, or unidentified phases; extensive screening of M/Al ratios, solvents, and additives (HCl, HFP) was required.",CoAl-bco-tppy,2391526,Co(CH3COO)2·4H2O,,48 mg (~0.2 mmol),0.2,mmol,nan,,30 mg (~0.1 mmol),30.0,mg,nan,,,,,"bicyclo[2.2.2]octane-1,4-dicarboxylic acid",H2bco,60 mg (~0.3 mmol),60.0,mg,"2,4,6-tri(4-pyridyl)pyridine",tppy,31 mg (~0.1 mmol),31.0,mg,,,,,,"1,1,1,5,5,5-hexafluoro-2,4-pentanedione",HFP,75 μL,,,,,,,,N-methylformamide,NMF,6 mL,6.0,,,,,130.0,130 °C,24.0,24 h,15 mL glass vial,,"DMF, acetone",DMF wash 3–5×; DMF 1 day; acetone 3 days,60 °C under vacuum for 15 h,60.0,15.0,pale-pink small single crystals,,,acs,Co/Al M3(μ3‑OH) trimer; pacs,"a=16.9540(18), c=14.260(2), P63/mmc",,1076.0,not_reported,not_reported,,acetylene_separation;CO2_capture,10.1021/jacs.4c18251,ok,
10.1021/jacs.4c18251,downloaded\10.1021_jacs.4c18251.pdf,SI downloaded\10.1021_jacs.4c18251_SI.pdf,mof_json_store\10.1021_jacs.4c18251\raw_output.json,mof_json_store\10.1021_jacs.4c18251\synthesis_014.json,yes,"Using common Al salts (Al(NO3)3·9H2O, AlCl3·6H2O) or some M(II) salts led to pure M(II)-pacs, amorphous, or unidentified phases; extensive screening of M/Al ratios, solvents, and additives (HCl, HFP) was required.",CoAl-cdc-tppy,2391527,Mg(NO3)2·6H2O,,24 mg (~0.1 mmol),0.1,mmol,nan,,15 mg (~0.05 mmol),15.0,mg,nan,,,,,"1,4-cubanedicarboxylic acid",H2cdc,28 mg (~0.15 mmol),28.0,mg,"2,4,6-tri(4-pyridyl)pyridine",tppy,15 mg (~0.05 mmol),15.0,mg,,,,,,,,,,,,,,,,N-methylformamide,NMF,3 mL,3.0,,,,,130.0,130 °C,24.0,24 h,15 mL glass vial,,"DMF, acetone",DMF wash 3–5×; DMF 1 day; acetone 3 days,60 °C under vacuum for 15 h,60.0,15.0,pale-pink small single crystals,,,acs,Co/Al M3(μ3‑OH) trimer; pacs,"a=16.998(10), c=14.276(12), P63/mmc",,1510.0,not_reported,not_reported,,acetylene_separation;CO2_capture,10.1021/jacs.4c18251,ok,
10.1021/jacs.4c18251,downloaded\10.1021_jacs.4c18251.pdf,SI downloaded\10.1021_jacs.4c18251_SI.pdf,mof_json_store\10.1021_jacs.4c18251\raw_output.json,mof_json_store\10.1021_jacs.4c18251\synthesis_015.json,yes,"Using common Al salts (Al(NO3)3·9H2O, AlCl3·6H2O) or some M(II) salts led to pure M(II)-pacs, amorphous, or unidentified phases; extensive screening of M/Al ratios, solvents, and additives (HCl, HFP) was required.",CoGa-bdc-tpt,2350067,Mg(NO3)2·6H2O,,48 mg (~0.2 mmol),0.2,mmol,nan,,30 mg (~0.1 mmol),30.0,mg,nan,,,,,terephthalic acid,H2BDC,50 mg (~0.3 mmol),50.0,mg,"2,4,6-tri(4-pyridyl)-1,3,5-triazine",tpt,30 mg (~0.1 mmol),30.0,mg,,,,,,"hydrochloric acid (aqueous, ~6 mol/L)",HCl,2 drops ~6 M HCl (aq),,,,,,,,N-methylformamide,NMF,6 mL,6.0,,,,,130.0,130 °C,15.0,15 h,15 mL glass vial,,"DMF, acetone",DMF wash 3–5×; DMF 1 day; acetone 3 days,60 °C under vacuum for 15 h,60.0,15.0,orange single crystals,,,acs,Co/Ga M3(μ3‑OH) trimer; pacs,"a=16.7940(13), c=15.144(2), P63/mmc",,1364.0,not_reported,not_reported,,CO2_capture;acetylene_separation,10.1021/jacs.4c18251,ok,
10.1021/jacs.4c18251,downloaded\10.1021_jacs.4c18251.pdf,SI downloaded\10.1021_jacs.4c18251_SI.pdf,mof_json_store\10.1021_jacs.4c18251\raw_output.json,mof_json_store\10.1021_jacs.4c18251\synthesis_016.json,yes,"Using common Al salts (Al(NO3)3·9H2O, AlCl3·6H2O) or some M(II) salts led to pure M(II)-pacs, amorphous, or unidentified phases; extensive screening of M/Al ratios, solvents, and additives (HCl, HFP) was required.",CoIn-bdc-tpt,2349697,Mg(NO3)2·6H2O,,48 mg (~0.2 mmol),0.2,mmol,nan,,22 mg (~0.1 mmol),22.0,mg,nan,,,,,terephthalic acid,H2BDC,50 mg (~0.3 mmol),50.0,mg,"2,4,6-tri(4-pyridyl)-1,3,5-triazine",tpt,30 mg (~0.1 mmol),30.0,mg,,,,,,"hydrochloric acid (aqueous, ~6 mol/L)",HCl,50 μL ~6 M HCl (aq),,,,,,,,N-methylformamide,NMF,6 mL,6.0,,,,,130.0,130 °C,15.0,15 h,15 mL glass vial,,"DMF, acetone",DMF wash 3–5×; DMF 1 day; acetone 3 days,60 °C under vacuum for 15 h,60.0,15.0,orange single crystals,,,acs,Co/In M3(μ3‑OH) trimer; pacs,"a=16.9335(3), c=15.3536(4), P63/mmc",,1540.0,not_reported,not_reported,,CO2_capture;acetylene_separation,10.1021/jacs.4c18251,ok,
10.1021/jacs.4c18251,downloaded\10.1021_jacs.4c18251.pdf,SI downloaded\10.1021_jacs.4c18251_SI.pdf,mof_json_store\10.1021_jacs.4c18251\raw_output.json,mof_json_store\10.1021_jacs.4c18251\synthesis_017.json,yes,"Using common Al salts (Al(NO3)3·9H2O, AlCl3·6H2O) or some M(II) salts led to pure M(II)-pacs, amorphous, or unidentified phases; extensive screening of M/Al ratios, solvents, and additives (HCl, HFP) was required.",NiAl-bdc-tpt,,Mg(NO3)2·6H2O,,24 mg (~0.1 mmol),0.1,mmol,nan,,58 mg (~0.2 mmol),58.0,mg,nan,,,,,terephthalic acid,H2BDC,50 mg (~0.3 mmol),50.0,mg,"2,4,6-tri(4-pyridyl)-1,3,5-triazine",tpt,31 mg (~0.1 mmol),31.0,mg,,,,,,"1,1,1,5,5,5-hexafluoro-2,4-pentanedione",HFP,50 μL,,,,,,,,N-methylformamide,NMF,6 mL,6.0,,,,,150.0,150 °C,48.0,48 h,15 mL glass vial,,"DMF, acetone",DMF wash 3–5×; DMF 1 day; acetone 3 days,60 °C under vacuum for 15 h,60.0,15.0,pale-green microcrystals,,,acs,Ni/Al M3(μ3‑OH) trimer; pacs,"a=16.703, c=14.909, P63/mmc",,1550.0,not_reported,not_reported,,CO2_capture;acetylene_separation;ethylene_separation,10.1021/jacs.4c18251,ok,
10.1021/jacs.4c18251,downloaded\10.1021_jacs.4c18251.pdf,SI downloaded\10.1021_jacs.4c18251_SI.pdf,mof_json_store\10.1021_jacs.4c18251\raw_output.json,mof_json_store\10.1021_jacs.4c18251\synthesis_018.json,yes,"Using common Al salts (Al(NO3)3·9H2O, AlCl3·6H2O) or some M(II) salts led to pure M(II)-pacs, amorphous, or unidentified phases; extensive screening of M/Al ratios, solvents, and additives (HCl, HFP) was required.",NiAl-bdc-tppy,,Ni(CH3COO)2·4H2O,,24 mg (~0.1 mmol),0.1,mmol,nan,,58 mg (~0.2 mmol),58.0,mg,nan,,,,,terephthalic acid,H2BDC,50 mg (~0.3 mmol),50.0,mg,"2,4,6-tri(4-pyridyl)pyridine",tppy,31 mg (~0.1 mmol),31.0,mg,,,,,,"1,1,1,5,5,5-hexafluoro-2,4-pentanedione",HFP,50 μL,,,,,,,,N-methylformamide,NMF,6 mL,6.0,,,,,150.0,150 °C,48.0,48 h,15 mL glass vial,,"DMF, acetone",DMF wash 3–5×; DMF 1 day; acetone 3 days,60 °C under vacuum for 15 h,60.0,15.0,gray microcrystals,,,acs,Ni/Al M3(μ3‑OH) trimer; pacs,"a=16.867, c=14.733, P63/mmc",,,not_reported,not_reported,,CO2_capture;acetylene_separation;ethylene_separation,10.1021/jacs.4c18251,ok,
10.1021/jacs.4c18251,downloaded\10.1021_jacs.4c18251.pdf,SI downloaded\10.1021_jacs.4c18251_SI.pdf,mof_json_store\10.1021_jacs.4c18251\raw_output.json,mof_json_store\10.1021_jacs.4c18251\synthesis_019.json,yes,"Using common Al salts (Al(NO3)3·9H2O, AlCl3·6H2O) or some M(II) salts led to pure M(II)-pacs, amorphous, or unidentified phases; extensive screening of M/Al ratios, solvents, and additives (HCl, HFP) was required.",NiAl-bdc-tpbz,,Ni(CH3COO)2·4H2O,,24 mg (~0.1 mmol),0.1,mmol,nan,,58 mg (~0.2 mmol),58.0,mg,nan,,,,,terephthalic acid,H2BDC,50 mg (~0.3 mmol),50.0,mg,"1,3,5-tri(4-pyridyl)benzene",tpbz,31 mg (~0.1 mmol),31.0,mg,,,,,,"1,1,1,5,5,5-hexafluoro-2,4-pentanedione",HFP,50 μL,,,,,,,,N-methylformamide,NMF,6 mL,6.0,,,,,150.0,150 °C,48.0,48 h,15 mL glass vial,,"DMF, acetone",DMF wash 3–5×; DMF 1 day; acetone 3 days,60 °C under vacuum for 15 h,60.0,15.0,gray microcrystals,,,acs,Ni/Al M3(μ3‑OH) trimer; pacs,"a=16.996, c=14.635, P63/mmc",,,not_reported,not_reported,,CO2_capture;acetylene_separation,10.1021/jacs.4c18251,ok,
10.1021/jacs.4c18251,downloaded\10.1021_jacs.4c18251.pdf,SI downloaded\10.1021_jacs.4c18251_SI.pdf,mof_json_store\10.1021_jacs.4c18251\raw_output.json,mof_json_store\10.1021_jacs.4c18251\synthesis_020.json,yes,"Using common Al salts (Al(NO3)3·9H2O, AlCl3·6H2O) or some M(II) salts led to pure M(II)-pacs, amorphous, or unidentified phases; extensive screening of M/Al ratios, solvents, and additives (HCl, HFP) was required.",NiAl-bcp-tpt,,Ni(CH3COO)2·4H2O,,48 mg (~0.2 mmol),0.2,mmol,nan,,30 mg (~0.1 mmol),30.0,mg,nan,,,,,"bicyclo[1.1.1]pentane-1,3-dicarboxylic acid",H2bcp,48 mg (~0.3 mmol),48.0,mg,"2,4,6-tri(4-pyridyl)-1,3,5-triazine",tpt,31 mg (~0.1 mmol),31.0,mg,,,,,,"1,1,1,5,5,5-hexafluoro-2,4-pentanedione",HFP,50 μL,,,,,,,,N-methylformamide,NMF,6 mL,6.0,,,,,150.0,150 °C,24.0,24 h,15 mL glass vial,,"DMF, acetone",DMF wash 3–5×; DMF 1 day; acetone 3 days,60 °C under vacuum for 15 h,60.0,15.0,green microcrystals,,,acs,Ni/Al M3(μ3‑OH) trimer; pacs,,,,not_reported,not_reported,,acetylene_separation;CO2_capture,10.1021/jacs.4c18251,ok,
10.1021/jacs.4c18251,downloaded\10.1021_jacs.4c18251.pdf,SI downloaded\10.1021_jacs.4c18251_SI.pdf,mof_json_store\10.1021_jacs.4c18251\raw_output.json,mof_json_store\10.1021_jacs.4c18251\synthesis_021.json,yes,"Using common Al salts (Al(NO3)3·9H2O, AlCl3·6H2O) or some M(II) salts led to pure M(II)-pacs, amorphous, or unidentified phases; extensive screening of M/Al ratios, solvents, and additives (HCl, HFP) was required.",NiAl-bcp-tppy,,Zn(CH3COO)2·2H2O,,48 mg (~0.2 mmol),0.2,mmol,nan,,30 mg (~0.1 mmol),30.0,mg,nan,,,,,"bicyclo[1.1.1]pentane-1,3-dicarboxylic acid",H2bcp,48 mg (~0.3 mmol),48.0,mg,"2,4,6-tri(4-pyridyl)pyridine",tppy,31 mg (~0.1 mmol),31.0,mg,,,,,,"1,1,1,5,5,5-hexafluoro-2,4-pentanedione",HFP,50 μL,,,,,,,,N-methylformamide,NMF,6 mL,6.0,,,,,150.0,150 °C,24.0,24 h,15 mL glass vial,,"DMF, acetone",DMF wash 3–5×; DMF 1 day; acetone 3 days,60 °C under vacuum for 15 h,60.0,15.0,green microcrystals,,,acs,Ni/Al M3(μ3‑OH) trimer; pacs,,,,not_reported,not_reported,,acetylene_separation;CO2_capture,10.1021/jacs.4c18251,ok,
10.1021/jacs.4c18251,downloaded\10.1021_jacs.4c18251.pdf,SI downloaded\10.1021_jacs.4c18251_SI.pdf,mof_json_store\10.1021_jacs.4c18251\raw_output.json,mof_json_store\10.1021_jacs.4c18251\synthesis_022.json,yes,"Using common Al salts (Al(NO3)3·9H2O, AlCl3·6H2O) or some M(II) salts led to pure M(II)-pacs, amorphous, or unidentified phases; extensive screening of M/Al ratios, solvents, and additives (HCl, HFP) was required.",NiAl-bcp-tpbz,,Zn(CH3COO)2·2H2O,,48 mg (~0.2 mmol),0.2,mmol,nan,,30 mg (~0.1 mmol),30.0,mg,nan,,,,,"bicyclo[1.1.1]pentane-1,3-dicarboxylic acid",H2bcp,48 mg (~0.3 mmol),48.0,mg,"1,3,5-tri(4-pyridyl)benzene",tpbz,31 mg (~0.1 mmol),31.0,mg,,,,,,"1,1,1,5,5,5-hexafluoro-2,4-pentanedione",HFP,50 μL,,,,,,,,N-methylformamide,NMF,6 mL,6.0,,,,,150.0,150 °C,24.0,24 h,15 mL glass vial,,"DMF, acetone",DMF wash 3–5×; DMF 1 day; acetone 3 days,60 °C under vacuum for 15 h,60.0,15.0,green microcrystals,,,acs,Ni/Al M3(μ3‑OH) trimer; pacs,,,,not_reported,not_reported,,acetylene_separation;CO2_capture,10.1021/jacs.4c18251,ok,
10.1021/jacs.4c18251,downloaded\10.1021_jacs.4c18251.pdf,SI downloaded\10.1021_jacs.4c18251_SI.pdf,mof_json_store\10.1021_jacs.4c18251\raw_output.json,mof_json_store\10.1021_jacs.4c18251\synthesis_023.json,yes,"Using common Al salts (Al(NO3)3·9H2O, AlCl3·6H2O) or some M(II) salts led to pure M(II)-pacs, amorphous, or unidentified phases; extensive screening of M/Al ratios, solvents, and additives (HCl, HFP) was required.",MnAl-bdc-tpt,,Zn(CH3COO)2·2H2O,,20 mg (~0.1 mmol),0.1,mmol,nan,,58 mg (~0.2 mmol),58.0,mg,nan,,,,,terephthalic acid,H2BDC,50 mg (~0.3 mmol),50.0,mg,"2,4,6-tri(4-pyridyl)-1,3,5-triazine",tpt,31 mg (~0.1 mmol),31.0,mg,,,,,,"1,1,1,5,5,5-hexafluoro-2,4-pentanedione",HFP,50 μL,,,,,,,,N-methylformamide,NMF,6 mL,6.0,,,,,150.0,150 °C,24.0,24 h,15 mL glass vial,,"DMF, acetone",DMF wash 3–5×; DMF 1 day; acetone 3 days,60 °C under vacuum for 15 h,60.0,15.0,pale-yellow microcrystals,,,acs,Mn/Al M3(μ3‑OH) trimer; pacs,"a=17.107, c=14.574, P63/mmc",,1455.0,not_reported,not_reported,,CO2_capture;acetylene_separation;ethylene_separation,10.1021/jacs.4c18251,ok,
10.1021/jacs.4c18251,downloaded\10.1021_jacs.4c18251.pdf,SI downloaded\10.1021_jacs.4c18251_SI.pdf,mof_json_store\10.1021_jacs.4c18251\raw_output.json,mof_json_store\10.1021_jacs.4c18251\synthesis_024.json,yes,"Using common Al salts (Al(NO3)3·9H2O, AlCl3·6H2O) or some M(II) salts led to pure M(II)-pacs, amorphous, or unidentified phases; extensive screening of M/Al ratios, solvents, and additives (HCl, HFP) was required.",MnAl-bdc-tppy,2349696,Zn(CH3COO)2·2H2O,,20 mg (~0.1 mmol),0.1,mmol,nan,,58 mg (~0.2 mmol),58.0,mg,nan,,,,,terephthalic acid,H2BDC,50 mg (~0.3 mmol),50.0,mg,"2,4,6-tri(4-pyridyl)pyridine",tppy,31 mg (~0.1 mmol),31.0,mg,,,,,,"1,1,1,5,5,5-hexafluoro-2,4-pentanedione",HFP,50 μL,,,,,,,,N-methylformamide,NMF,6 mL,6.0,,,,,150.0,150 °C,48.0,48 h,15 mL glass vial,,"DMF, acetone",DMF wash 3–5×; DMF 1 day; acetone 3 days,60 °C under vacuum for 15 h,60.0,15.0,pale-yellow single crystals,,,acs,Mn/Al M3(μ3‑OH) trimer; pacs,"a=17.212(5), c=14.918(7), P63/mmc",,,not_reported,not_reported,,CO2_capture;acetylene_separation,10.1021/jacs.4c18251,ok,
10.1021/jacs.4c18251,downloaded\10.1021_jacs.4c18251.pdf,SI downloaded\10.1021_jacs.4c18251_SI.pdf,mof_json_store\10.1021_jacs.4c18251\raw_output.json,mof_json_store\10.1021_jacs.4c18251\synthesis_025.json,yes,"Using common Al salts (Al(NO3)3·9H2O, AlCl3·6H2O) or some M(II) salts led to pure M(II)-pacs, amorphous, or unidentified phases; extensive screening of M/Al ratios, solvents, and additives (HCl, HFP) was required.",MnAl-bdc-tpbz,2349714,Zn(CH3COO)2·2H2O,,20 mg (~0.1 mmol),0.1,mmol,nan,,58 mg (~0.2 mmol),58.0,mg,nan,,,,,terephthalic acid,H2BDC,50 mg (~0.3 mmol),50.0,mg,"1,3,5-tri(4-pyridyl)benzene",tpbz,31 mg (~0.1 mmol),31.0,mg,,,,,,"1,1,1,5,5,5-hexafluoro-2,4-pentanedione",HFP,50 μL,,,,,,,,N-methylformamide,NMF,6 mL,6.0,,,,,150.0,150 °C,48.0,48 h,15 mL glass vial,,"DMF, acetone",DMF wash 3–5×; DMF 1 day; acetone 3 days,60 °C under vacuum for 15 h,60.0,15.0,colorless microcrystals,,,acs,Mn/Al M3(μ3‑OH) trimer; pacs,"a=17.2743(6), c=14.6185(8), P63/mmc",,,not_reported,not_reported,,CO2_capture;acetylene_separation,10.1021/jacs.4c18251,ok,
10.1021/jacs.4c18251,downloaded\10.1021_jacs.4c18251.pdf,SI downloaded\10.1021_jacs.4c18251_SI.pdf,mof_json_store\10.1021_jacs.4c18251\raw_output.json,mof_json_store\10.1021_jacs.4c18251\synthesis_026.json,yes,"Using common Al salts (Al(NO3)3·9H2O, AlCl3·6H2O) or some M(II) salts led to pure M(II)-pacs, amorphous, or unidentified phases; extensive screening of M/Al ratios, solvents, and additives (HCl, HFP) was required.",Co-bdc-tppy,2428868,Zn(CH3COO)2·2H2O,,72 mg (~0.3 mmol),0.3,mmol,nan,,,,,nan,,,,,terephthalic acid,H2BDC,50 mg (~0.3 mmol),50.0,mg,"2,4,6-tri(4-pyridyl)pyridine",tppy,31 mg (~0.1 mmol),31.0,mg,,,,,,"hydrochloric acid (aqueous, ~6 mol/L)",HCl,50 μL ~6 M HCl (aq),,,,,,,,N-methylformamide,NMF,6 mL,6.0,,,,,130.0,130 °C,15.0,15 h,15 mL glass vial,,"DMF, acetone",DMF wash 3–5×; DMF 1 day; acetone 3 days,60 °C under vacuum for 15 h,60.0,15.0,brown single crystals,,,acs,Co3(μ3‑OH) trimer; pacs,"a=17.0264(5), c=14.9963(7), P63/mmc",,1094.0,not_reported,not_reported,,CO2_capture;acetylene_separation;ethylene_separation,10.1021/jacs.4c18251,ok,
10.1021/acs.inorgchem.0c00991,downloaded\10.1021_acs.inorgchem.0c00991.pdf,SI downloaded\10.1021_acs.inorgchem.0c00991_SI.pdf,mof_json_store\10.1021_acs.inorgchem.0c00991\raw_output.json,mof_json_store\10.1021_acs.inorgchem.0c00991\synthesis_001.json,yes,"Without H2O, ZrCl4 + H2bdc in dry DMF at 120 °C (with or without HCl) gave <10 mg poorly crystalline MIL-140A-like phase; at 120 °C using [ZrCl(OH)2(DMF)2]Cl without additives gave an amorphous product.",UiO-66,,Zn(CH3COO)2·2H2O,,"342 mg, 1 mmol",1,mmol,nan,,,,,nan,,,,,terephthalic acid,H2bdc,"166 mg, 1 mmol",1.0,mmol,,,,,,,,,,,,,,,,,,,,,"N,N-dimethylformamide (dry)",DMF,20 mL,20.0,,,,,90.0,"90 °C (dissolved at 80 °C for 30 min, then reacted)",96.0,96 h,40 mL glass vial with PTFE septum,,"DMF, acetone",2× each,"vacuum oven, 60 °C",60.0,,white solid,,,,Zr6O4(OH)4 12-connected SBU,,,634.0,not_reported,not_reported,,,10.1021/acs.inorgchem.0c00991,ok,
10.1021/acs.inorgchem.0c00991,downloaded\10.1021_acs.inorgchem.0c00991.pdf,SI downloaded\10.1021_acs.inorgchem.0c00991_SI.pdf,mof_json_store\10.1021_acs.inorgchem.0c00991\raw_output.json,mof_json_store\10.1021_acs.inorgchem.0c00991\synthesis_002.json,yes,"Without H2O, ZrCl4 + H2bdc in dry DMF at 120 °C (with or without HCl) gave <10 mg poorly crystalline MIL-140A-like phase; at 120 °C using [ZrCl(OH)2(DMF)2]Cl without additives gave an amorphous product.",UiO-66,,Zn(CH3COO)2·2H2O,,"342 mg, 1 mmol",1,mmol,nan,,,,,nan,,,,,terephthalic acid,H2bdc,"166 mg, 1 mmol",1.0,mmol,,,,,,,,,,,water,H2O,"36 μL, 2 mmol",2.0,mmol,,,,,,"N,N-dimethylformamide (dry)",DMF,20 mL,20.0,,,,,90.0,"90 °C (dissolved at 80 °C for 30 min, then reacted)",96.0,96 h,40 mL glass vial with PTFE septum,,"DMF, acetone",2× each,"vacuum oven, 60 °C",60.0,,white solid,,,,Zr6O4(OH)4 12-connected SBU,,,609.0,not_reported,not_reported,,,10.1021/acs.inorgchem.0c00991,ok,
10.1021/acs.inorgchem.0c00991,downloaded\10.1021_acs.inorgchem.0c00991.pdf,SI downloaded\10.1021_acs.inorgchem.0c00991_SI.pdf,mof_json_store\10.1021_acs.inorgchem.0c00991\raw_output.json,mof_json_store\10.1021_acs.inorgchem.0c00991\synthesis_003.json,yes,"Without H2O, ZrCl4 + H2bdc in dry DMF at 120 °C (with or without HCl) gave <10 mg poorly crystalline MIL-140A-like phase; at 120 °C using [ZrCl(OH)2(DMF)2]Cl without additives gave an amorphous product.",UiO-66,,Zn(CH3COO)2·2H2O,,"342 mg, 1 mmol",1,mmol,nan,,,,,nan,,,,,terephthalic acid,H2bdc,"166 mg, 1 mmol",1.0,mmol,,,,,,,,,,,hydrogen chloride in dry DMF (HCl/DMF),HCl,"63 μL, 2 mmol",2.0,mmol,,,,,,"N,N-dimethylformamide (dry)",DMF,20 mL,20.0,,,,,90.0,"90 °C (dissolved at 80 °C for 30 min, then reacted)",96.0,96 h,40 mL glass vial with PTFE septum,,"DMF, acetone",2× each,"vacuum oven, 60 °C",60.0,,white solid,,~20 nm crystallites observed by TEM,,Zr6O4(OH)4 12-connected SBU,,,874.0,not_reported,not_reported,,,10.1021/acs.inorgchem.0c00991,ok,
10.1021/acs.inorgchem.0c00991,downloaded\10.1021_acs.inorgchem.0c00991.pdf,SI downloaded\10.1021_acs.inorgchem.0c00991_SI.pdf,mof_json_store\10.1021_acs.inorgchem.0c00991\raw_output.json,mof_json_store\10.1021_acs.inorgchem.0c00991\synthesis_004.json,yes,"Without H2O, ZrCl4 + H2bdc in dry DMF at 120 °C (with or without HCl) gave <10 mg poorly crystalline MIL-140A-like phase; at 120 °C using [ZrCl(OH)2(DMF)2]Cl without additives gave an amorphous product.",UiO-66,,Zn(CH3COO)2·2H2O,,"342 mg, 1 mmol",1,mmol,nan,,,,,nan,,,,,terephthalic acid,H2bdc,"166 mg, 1 mmol",1.0,mmol,,,,,,,,,,,water,H2O,"36 μL, 2 mmol",2.0,mmol,hydrogen chloride in dry DMF (HCl/DMF),HCl,"63 μL, 2 mmol",2.0,mmol,"N,N-dimethylformamide (dry)",DMF,20 mL,20.0,,,,,90.0,"90 °C (dissolved at 80 °C for 30 min, then reacted)",96.0,96 h,40 mL glass vial with PTFE septum,,"DMF, acetone",2× each,"vacuum oven, 60 °C",60.0,,white solid,,,,Zr6O4(OH)4 12-connected SBU,,,819.0,not_reported,not_reported,,,10.1021/acs.inorgchem.0c00991,ok,
10.1021/acs.inorgchem.0c00991,downloaded\10.1021_acs.inorgchem.0c00991.pdf,SI downloaded\10.1021_acs.inorgchem.0c00991_SI.pdf,mof_json_store\10.1021_acs.inorgchem.0c00991\raw_output.json,mof_json_store\10.1021_acs.inorgchem.0c00991\synthesis_005.json,yes,"Without H2O, ZrCl4 + H2bdc in dry DMF at 120 °C (with or without HCl) gave <10 mg poorly crystalline MIL-140A-like phase; at 120 °C using [ZrCl(OH)2(DMF)2]Cl without additives gave an amorphous product.",UiO-66,,Zn(CH3COO)2·2H2O,,"342 mg, 1 mmol",1,mmol,nan,,,,,nan,,,,,terephthalic acid,H2bdc,"166 mg, 1 mmol",1.0,mmol,,,,,,,,,,,water,H2O,"36 μL, 2 mmol",2.0,mmol,,,,,,"N,N-dimethylformamide (dry)",DMF,20 mL,20.0,,,,,120.0,"120 °C (dissolved at 80 °C for 30 min, then reacted)",24.0,24 h,40 mL glass vial with PTFE septum,,"DMF, acetone",2× each,"vacuum oven, 60 °C",60.0,,white solid (mixture with amorphous),,,,Zr6O4(OH)4 12-connected SBU,,,376.0,not_reported,not_reported,,,10.1021/acs.inorgchem.0c00991,ok,
10.1021/acs.inorgchem.0c00991,downloaded\10.1021_acs.inorgchem.0c00991.pdf,SI downloaded\10.1021_acs.inorgchem.0c00991_SI.pdf,mof_json_store\10.1021_acs.inorgchem.0c00991\raw_output.json,mof_json_store\10.1021_acs.inorgchem.0c00991\synthesis_006.json,yes,"Without H2O, ZrCl4 + H2bdc in dry DMF at 120 °C (with or without HCl) gave <10 mg poorly crystalline MIL-140A-like phase; at 120 °C using [ZrCl(OH)2(DMF)2]Cl without additives gave an amorphous product.",UiO-66,,Zn(CH3COO)2·2H2O,,"342 mg, 1 mmol",1,mmol,nan,,,,,nan,,,,,terephthalic acid,H2bdc,"166 mg, 1 mmol",1.0,mmol,,,,,,,,,,,hydrogen chloride in dry DMF (HCl/DMF),HCl,"63 μL, 2 mmol",2.0,mmol,,,,,,"N,N-dimethylformamide (dry)",DMF,20 mL,20.0,,,,,120.0,"120 °C (dissolved at 80 °C for 30 min, then reacted)",24.0,24 h,40 mL glass vial with PTFE septum,,"DMF, acetone",2× each,"vacuum oven, 60 °C",60.0,,white solid,,,,Zr6O4(OH)4 12-connected SBU,,,968.0,not_reported,not_reported,,,10.1021/acs.inorgchem.0c00991,ok,
10.1021/acs.inorgchem.0c00991,downloaded\10.1021_acs.inorgchem.0c00991.pdf,SI downloaded\10.1021_acs.inorgchem.0c00991_SI.pdf,mof_json_store\10.1021_acs.inorgchem.0c00991\raw_output.json,mof_json_store\10.1021_acs.inorgchem.0c00991\synthesis_007.json,yes,"Without H2O, ZrCl4 + H2bdc in dry DMF at 120 °C (with or without HCl) gave <10 mg poorly crystalline MIL-140A-like phase; at 120 °C using [ZrCl(OH)2(DMF)2]Cl without additives gave an amorphous product.",UiO-66,,Zn(CH3COO)2·2H2O,,"342 mg, 1 mmol",1,mmol,nan,,,,,nan,,,,,terephthalic acid,H2bdc,"166 mg, 1 mmol",1.0,mmol,,,,,,,,,,,water,H2O,"36 μL, 2 mmol",2.0,mmol,hydrogen chloride in dry DMF (HCl/DMF),HCl,"63 μL, 2 mmol",2.0,mmol,"N,N-dimethylformamide (dry)",DMF,20 mL,20.0,,,,,120.0,"120 °C (dissolved at 80 °C for 30 min, then reacted)",24.0,24 h,40 mL glass vial with PTFE septum,,"DMF, acetone",2× each,"vacuum oven, 60 °C",60.0,,white solid,,,,Zr6O4(OH)4 12-connected SBU,,,1046.0,not_reported,not_reported,,,10.1021/acs.inorgchem.0c00991,ok,
10.1021/acs.inorgchem.0c00991,downloaded\10.1021_acs.inorgchem.0c00991.pdf,SI downloaded\10.1021_acs.inorgchem.0c00991_SI.pdf,mof_json_store\10.1021_acs.inorgchem.0c00991\raw_output.json,mof_json_store\10.1021_acs.inorgchem.0c00991\synthesis_008.json,yes,"Without H2O, ZrCl4 + H2bdc in dry DMF at 120 °C (with or without HCl) gave <10 mg poorly crystalline MIL-140A-like phase; at 120 °C using [ZrCl(OH)2(DMF)2]Cl without additives gave an amorphous product.",UiO-66,,Zn(CH3COO)2·2H2O,ZrCl4,"233 mg, 1 mmol",1,mmol,nan,,,,,nan,,,,,terephthalic acid,H2bdc,"166 mg, 1 mmol",1.0,mmol,,,,,,,,,,,water,H2O,"36 μL, 2 mmol",2.0,mmol,,,,,,"N,N-dimethylformamide (dry)",DMF,20 mL,20.0,,,,,90.0,90 °C,96.0,96 h,40 mL glass vial with PTFE septum,,"DMF, acetone",2× each,"vacuum oven, 60 °C",60.0,,white solid,,,,Zr6O4(OH)4 12-connected SBU,,,1087.0,not_reported,not_reported,,,10.1021/acs.inorgchem.0c00991,ok,
10.1021/acs.inorgchem.0c00991,downloaded\10.1021_acs.inorgchem.0c00991.pdf,SI downloaded\10.1021_acs.inorgchem.0c00991_SI.pdf,mof_json_store\10.1021_acs.inorgchem.0c00991\raw_output.json,mof_json_store\10.1021_acs.inorgchem.0c00991\synthesis_009.json,yes,"Without H2O, ZrCl4 + H2bdc in dry DMF at 120 °C (with or without HCl) gave <10 mg poorly crystalline MIL-140A-like phase; at 120 °C using [ZrCl(OH)2(DMF)2]Cl without additives gave an amorphous product.",UiO-66,,Zn(CH3COO)2·2H2O,ZrCl4,"233 mg, 1 mmol",1,mmol,nan,,,,,nan,,,,,terephthalic acid,H2bdc,"166 mg, 1 mmol",1.0,mmol,,,,,,,,,,,water,H2O,"36 μL, 2 mmol",2.0,mmol,,,,,,"N,N-dimethylformamide (dry)",DMF,20 mL,20.0,,,,,120.0,120 °C,24.0,24 h,40 mL glass vial with PTFE septum,,"DMF, acetone",2× each,"vacuum oven, 60 °C",60.0,,white solid,,,,Zr6O4(OH)4 12-connected SBU,,,1031.0,not_reported,not_reported,,,10.1021/acs.inorgchem.0c00991,ok,
10.1021/acs.inorgchem.0c00991,downloaded\10.1021_acs.inorgchem.0c00991.pdf,SI downloaded\10.1021_acs.inorgchem.0c00991_SI.pdf,mof_json_store\10.1021_acs.inorgchem.0c00991\raw_output.json,mof_json_store\10.1021_acs.inorgchem.0c00991\synthesis_010.json,yes,"Without H2O, ZrCl4 + H2bdc in dry DMF at 120 °C (with or without HCl) gave <10 mg poorly crystalline MIL-140A-like phase; at 120 °C using [ZrCl(OH)2(DMF)2]Cl without additives gave an amorphous product.",UiO-66,,Zn(CH3COO)2·2H2O,ZrCl4,"466 mg, 2 mmol (aged in DMF + H2O)",2,mmol,nan,,,,,nan,,,,,terephthalic acid,H2bdc,"166 mg, 1 mmol (added after aging)",1.0,mmol,,,,,,,,,,,water,H2O,"144 μL, 8 mmol (present during 60 °C aging)",8.0,mmol,,,,,,"N,N-dimethylformamide (dry)",DMF,10 mL (aging and reaction medium),10.0,,,,,120.0,"Aged at 60 °C for 0 h (no aging), then 120 °C for 24 h",24.0,24 h (after 0 h aging),20 mL glass vial with PTFE septum,,"DMF, acetone",2× each,"vacuum oven, 60 °C",60.0,,white solid,,,,Zr6O4(OH)4 12-connected SBU,,,,not_reported,not_reported,,,10.1021/acs.inorgchem.0c00991,ok,
10.1021/acs.inorgchem.0c00991,downloaded\10.1021_acs.inorgchem.0c00991.pdf,SI downloaded\10.1021_acs.inorgchem.0c00991_SI.pdf,mof_json_store\10.1021_acs.inorgchem.0c00991\raw_output.json,mof_json_store\10.1021_acs.inorgchem.0c00991\synthesis_011.json,yes,"Without H2O, ZrCl4 + H2bdc in dry DMF at 120 °C (with or without HCl) gave <10 mg poorly crystalline MIL-140A-like phase; at 120 °C using [ZrCl(OH)2(DMF)2]Cl without additives gave an amorphous product.",UiO-66,,Zn(CH3COO)2·2H2O,ZrCl4,"466 mg, 2 mmol (aged in DMF + H2O)",2,mmol,nan,,,,,nan,,,,,terephthalic acid,H2bdc,"166 mg, 1 mmol (added after aging)",1.0,mmol,,,,,,,,,,,water,H2O,"144 μL, 8 mmol (present during 60 °C aging)",8.0,mmol,,,,,,"N,N-dimethylformamide (dry)",DMF,10 mL (aging and reaction medium),10.0,,,,,120.0,"Aged at 60 °C for 1 h, then 120 °C for 24 h",24.0,24 h (after 1 h aging),20 mL glass vial with PTFE septum,,"DMF, acetone",2× each,"vacuum oven, 60 °C",60.0,,white solid,,,,Zr6O4(OH)4 12-connected SBU,,,,not_reported,not_reported,,,10.1021/acs.inorgchem.0c00991,ok,
10.1021/acs.inorgchem.0c00991,downloaded\10.1021_acs.inorgchem.0c00991.pdf,SI downloaded\10.1021_acs.inorgchem.0c00991_SI.pdf,mof_json_store\10.1021_acs.inorgchem.0c00991\raw_output.json,mof_json_store\10.1021_acs.inorgchem.0c00991\synthesis_012.json,yes,"Without H2O, ZrCl4 + H2bdc in dry DMF at 120 °C (with or without HCl) gave <10 mg poorly crystalline MIL-140A-like phase; at 120 °C using [ZrCl(OH)2(DMF)2]Cl without additives gave an amorphous product.",UiO-66,,Zn(CH3COO)2·2H2O,ZrCl4,"466 mg, 2 mmol (aged in DMF + H2O)",2,mmol,nan,,,,,nan,,,,,terephthalic acid,H2bdc,"166 mg, 1 mmol (added after aging)",1.0,mmol,,,,,,,,,,,water,H2O,"144 μL, 8 mmol (present during 60 °C aging)",8.0,mmol,,,,,,"N,N-dimethylformamide (dry)",DMF,10 mL (aging and reaction medium),10.0,,,,,120.0,"Aged at 60 °C for 2 h, then 120 °C for 24 h",24.0,24 h (after 2 h aging),20 mL glass vial with PTFE septum,,"DMF, acetone",2× each,"vacuum oven, 60 °C",60.0,,white solid,,,,Zr6O4(OH)4 12-connected SBU,,,,not_reported,not_reported,,,10.1021/acs.inorgchem.0c00991,ok,
10.1039/c4ce01095g,downloaded\10.1039_c4ce01095g.pdf,SI downloaded\10.1039_c4ce01095g_SI.pdf,mof_json_store\10.1039_c4ce01095g\raw_output.json,mof_json_store\10.1039_c4ce01095g\synthesis_001.json,no,,Zr-fumarate MOF (Zr-fum MOF),,Zn(NO3)2·6H2O,,"48.2 mg (0.2 mmol, 1 eq)",0.2,mmol,nan,,,,,nan,,,,,fumaric acid,H2fum,"72.8 mg (0.6 mmol, 3 eq)",0.6,mmol,,,,,,,,,,,formic acid,,70 eq (relative to Zr),,,,,,,,water,H2O,"4 mL (222 mmol, 1074 eq)",4.0,,,,,43.0,43 °C,,until crystallization plateau (in situ monitored),sealed 7 mL Duran borosilicate glass tube,stirred,,,,,,,,,,,,,,,,,,10.1039/c4ce01095g,ok,
10.1039/c4ce01095g,downloaded\10.1039_c4ce01095g.pdf,SI downloaded\10.1039_c4ce01095g_SI.pdf,mof_json_store\10.1039_c4ce01095g\raw_output.json,mof_json_store\10.1039_c4ce01095g\synthesis_002.json,no,,Zr-fumarate MOF (Zr-fum MOF),,Zn(NO3)2·6H2O,,"48.2 mg (0.2 mmol, 1 eq)",0.2,mmol,nan,,,,,nan,,,,,fumaric acid,H2fum,"72.8 mg (0.6 mmol, 3 eq)",0.6,mmol,,,,,,,,,,,formic acid,,100 eq (relative to Zr),,,,,,,,water,H2O,"4 mL (222 mmol, 1074 eq)",4.0,,,,,43.0,43 °C,,until crystallization plateau (in situ monitored),sealed 7 mL Duran borosilicate glass tube,stirred,,,,,,,,,,,,,,,,,,10.1039/c4ce01095g,ok,
10.1039/c4ce01095g,downloaded\10.1039_c4ce01095g.pdf,SI downloaded\10.1039_c4ce01095g_SI.pdf,mof_json_store\10.1039_c4ce01095g\raw_output.json,mof_json_store\10.1039_c4ce01095g\synthesis_003.json,no,,Zr-fumarate MOF (Zr-fum MOF),,Zn(NO3)2·6H2O,,"48.2 mg (0.2 mmol, 1 eq)",0.2,mmol,nan,,,,,nan,,,,,fumaric acid,H2fum,"72.8 mg (0.6 mmol, 3 eq)",0.6,mmol,,,,,,,,,,,formic acid,,150 eq (relative to Zr),,,,,,,,water,H2O,"4 mL (222 mmol, 1074 eq)",4.0,,,,,43.0,43 °C,3.5,≈3.5 h to completion; induction ≈86 min,sealed 7 mL Duran borosilicate glass tube,stirred,,,,,,,,,,,,,,,,,,10.1039/c4ce01095g,ok,
10.1039/c4ce01095g,downloaded\10.1039_c4ce01095g.pdf,SI downloaded\10.1039_c4ce01095g_SI.pdf,mof_json_store\10.1039_c4ce01095g\raw_output.json,mof_json_store\10.1039_c4ce01095g\synthesis_004.json,no,,Zr-fumarate MOF (Zr-fum MOF),,Zn(NO3)2·6H2O,,"24.1 mg (0.1 mmol, 1 eq)",0.1,mmol,nan,,,,,nan,,,,,fumaric acid,H2fum,"36.4 mg (0.3 mmol, 3 eq)",0.3,mmol,,,,,,,,,,,formic acid,,"0.27 mL (7.3 mmol, 70 eq)",7.3,mmol,,,,,,"N,N-dimethylformamide",DMF,"4 mL (52.0 mmol, 500 eq)",4.0,,,,,100.0,100 °C,7.0,about 7 h to completion (in situ),sealed 7 mL Duran borosilicate glass tube,stirred,,,,,,,,,,,,,,,,,,10.1039/c4ce01095g,ok,
10.1039/c4ce01095g,downloaded\10.1039_c4ce01095g.pdf,SI downloaded\10.1039_c4ce01095g_SI.pdf,mof_json_store\10.1039_c4ce01095g\raw_output.json,mof_json_store\10.1039_c4ce01095g\synthesis_005.json,no,,Zr-fumarate MOF (Zr-fum MOF),,ZrCl4,,"24.1 mg (0.1 mmol, 1 eq)",0.1,mmol,nan,,,,,nan,,,,,fumaric acid,H2fum,"36.4 mg (0.3 mmol, 3 eq)",0.3,mmol,,,,,,,,,,,formic acid,,"0.27 mL (7.3 mmol, 70 eq)",7.3,mmol,,,,,,"N,N-dimethylformamide",DMF,"4 mL (52.0 mmol, 500 eq)",4.0,,,,,120.0,120 °C,,until crystallization plateau (in situ monitored),sealed 7 mL Duran borosilicate glass tube,stirred,,,,,,,,,,,,,,,,,,10.1039/c4ce01095g,ok,
10.1039/c4ce01095g,downloaded\10.1039_c4ce01095g.pdf,SI downloaded\10.1039_c4ce01095g_SI.pdf,mof_json_store\10.1039_c4ce01095g\raw_output.json,mof_json_store\10.1039_c4ce01095g\synthesis_006.json,no,,Zr-fumarate MOF (Zr-fum MOF),,ZrCl4,,"24.1 mg (0.1 mmol, 1 eq)",0.1,mmol,nan,,,,,nan,,,,,fumaric acid,H2fum,"36.4 mg (0.3 mmol, 3 eq)",0.3,mmol,,,,,,,,,,,formic acid,,"0.27 mL (7.3 mmol, 70 eq)",7.3,mmol,,,,,,"N,N-dimethylformamide",DMF,"4 mL (52.0 mmol, 500 eq)",4.0,,,,,130.0,130 °C,,until crystallization plateau (in situ monitored),sealed 7 mL Duran borosilicate glass tube,stirred,,,,,,,,,,,,,,,,,,10.1039/c4ce01095g,ok,
10.1039/c4ce01095g,downloaded\10.1039_c4ce01095g.pdf,SI downloaded\10.1039_c4ce01095g_SI.pdf,mof_json_store\10.1039_c4ce01095g\raw_output.json,mof_json_store\10.1039_c4ce01095g\synthesis_007.json,no,,Zr-fumarate MOF (Zr-fum MOF),,ZrCl4,,"24.1 mg (0.1 mmol, 1 eq)",0.1,mmol,nan,,,,,nan,,,,,fumaric acid,H2fum,"36.4 mg (0.3 mmol, 3 eq)",0.3,mmol,,,,,,,,,,,formic acid,,"0.27 mL (7.3 mmol, 70 eq)",7.3,mmol,,,,,,"N,N-dimethylformamide",DMF,"4 mL (52.0 mmol, 500 eq)",4.0,,,,,140.0,140 °C,1.0,about 1 h to completion (in situ),sealed 7 mL Duran borosilicate glass tube,stirred,,,,,,,,,,,,,,,,,,10.1039/c4ce01095g,ok,
10.1039/c4ce01095g,downloaded\10.1039_c4ce01095g.pdf,SI downloaded\10.1039_c4ce01095g_SI.pdf,mof_json_store\10.1039_c4ce01095g\raw_output.json,mof_json_store\10.1039_c4ce01095g\synthesis_008.json,no,,Zr-fumarate MOF (Zr-fum MOF),,ZrCl4,,"24.1 mg (0.1 mmol, 1 eq)",0.1,mmol,nan,,,,,nan,,,,,fumaric acid,H2fum,"36.4 mg (0.3 mmol, 3 eq)",0.3,mmol,,,,,,,,,,,formic acid,,100 eq (relative to Zr),,,,,,,,"N,N-dimethylformamide",DMF,"4 mL (52.0 mmol, 500 eq)",4.0,,,,,120.0,120 °C,,until crystallization plateau (in situ monitored),sealed 7 mL Duran borosilicate glass tube,stirred,,,,,,,,,,,,,,,,,,10.1039/c4ce01095g,ok,
10.1039/c4ce01095g,downloaded\10.1039_c4ce01095g.pdf,SI downloaded\10.1039_c4ce01095g_SI.pdf,mof_json_store\10.1039_c4ce01095g\raw_output.json,mof_json_store\10.1039_c4ce01095g\synthesis_009.json,no,,Zr-fumarate MOF (Zr-fum MOF),,ZrCl4,,"24.1 mg (0.1 mmol, 1 eq)",0.1,mmol,nan,,,,,nan,,,,,fumaric acid,H2fum,"36.4 mg (0.3 mmol, 3 eq)",0.3,mmol,,,,,,,,,,,formic acid,,130 eq (relative to Zr),,,,,,,,"N,N-dimethylformamide",DMF,"4 mL (52.0 mmol, 500 eq)",4.0,,,,,120.0,120 °C,,until crystallization plateau (in situ monitored),sealed 7 mL Duran borosilicate glass tube,stirred,,,,,,,,,,,,,,,,,,10.1039/c4ce01095g,ok,
10.1039/c4ce01095g,downloaded\10.1039_c4ce01095g.pdf,SI downloaded\10.1039_c4ce01095g_SI.pdf,mof_json_store\10.1039_c4ce01095g\raw_output.json,mof_json_store\10.1039_c4ce01095g\synthesis_010.json,no,,Zr-fumarate MOF (Zr-fum MOF),,ZrCl4,,"24.1 mg (0.1 mmol, 1 eq)",0.1,mmol,nan,,,,,nan,,,,,fumaric acid,H2fum,"36.4 mg (0.3 mmol, 3 eq)",0.3,mmol,,,,,,,,,,,formic acid,,"0.27 mL (7.3 mmol, 70 eq)",7.3,mmol,,,,,,"N,N-dimethylformamide",DMF,"4 mL (52.0 mmol, 500 eq)",4.0,water,H2O,5 eq (added),,100.0,100 °C,,until crystallization plateau (in situ monitored),sealed 7 mL Duran borosilicate glass tube,stirred,,,,,,,,,,,,,,,,,,10.1039/c4ce01095g,ok,
