Repository: zzhenglab/MOFinder

# MOFinder

MOFinder extracts MOF synthesis information from the literature, reconstructs evidence-supported negative reaction records, and prepares datasets for synthesis-outcome prediction.
[Web application](https://mofinder.chemistry.wustl.edu/) | [Demos](Demo/README.md) | [Source code](docs/source_to_code.md) | [Workflow guide](docs/workflow.md) | [Model evaluation](docs/evaluation.md)

## Quick start

The workflow runs through Python commands. Python 3.10 or newer is required. Clone the repository and initialize its related applications:

```bash
git clone --recurse-submodules https://github.com/zzhenglab/MOFinder.git
cd MOFinder
```

Start with the two offline demonstrations:

```bash

File: mof_extraction_1_2.csv (part 137 of 305)
doi,main_pdf,si_pdf,raw_output,parsed_json,article_trial_or_failure,article_trial_or_failure_notes,mof_name,crystal_code,metal_1,metal_1_abbr,metal_1_amount_text,metal_1_amount_value,metal_1_amount_unit,metal_2,metal_2_abbr,metal_2_amount_text,metal_2_amount_value,metal_2_amount_unit,metal_3,metal_3_abbr,metal_3_amount_text,metal_3_amount_value,metal_3_amount_unit,linker_1,linker_1_abbr,linker_1_amount_text,linker_1_amount_value,linker_1_amount_unit,linker_2,linker_2_abbr,linker_2_amount_text,linker_2_amount_value,linker_2_amount_unit,linker_3,linker_3_abbr,linker_3_amount_text,linker_3_amount_value,linker_3_amount_unit,modulator_1,modulator_1_abbr,modulator_1_amount_text,modulator_1_amount_value,modulator_1_amount_unit,modulator_2,modulator_2_abbr,modulator_2_amount_text,modulator_2_amount_value,modulator_2_amount_unit,solvent_main,solvent_main_abbr,solvent_main_amount_text,solvent_main_ml,solvent_secondary,solvent_secondary_abbr,solvent_secondary_amount_text,solvent_secondary_ml,temperature_c,temperature_c_text,time_h,time_text,vessel_type,stirring,washing_solvent,washing_cycles,activation_text,activation_temp_c,activation_time_h,crystal_morphology,yield_percent,crystal_size,topology_code,metal_cluster_connectivity,unit_cell_short,pore_diameter_A,BET_surface_area_m2g,air_stable,water_stable,tga_decomposition_temp_c,applications,reference,status,error
10.1039/c4ce01095g,downloaded\10.1039_c4ce01095g.pdf,SI downloaded\10.1039_c4ce01095g_SI.pdf,mof_json_store\10.1039_c4ce01095g\raw_output.json,mof_json_store\10.1039_c4ce01095g\synthesis_011.json,no,,Zr-fumarate MOF (Zr-fum MOF),,ZrCl4,,"24.1 mg (0.1 mmol, 1 eq)",0.1,mmol,nan,,,,,nan,,,,,fumaric acid,H2fum,"36.4 mg (0.3 mmol, 3 eq)",0.3,mmol,,,,,,,,,,,formic acid,,"0.27 mL (7.3 mmol, 70 eq)",7.3,mmol,,,,,,"N,N-dimethylformamide",DMF,"4 mL (52.0 mmol, 500 eq)",4.0,water,H2O,30 eq (added),,100.0,100 °C,,until crystallization plateau (in situ monitored),sealed 7 mL Duran borosilicate glass tube,stirred,,,,,,,,,,,,,,,,,,10.1039/c4ce01095g,ok,
10.1039/c4ce01095g,downloaded\10.1039_c4ce01095g.pdf,SI downloaded\10.1039_c4ce01095g_SI.pdf,mof_json_store\10.1039_c4ce01095g\raw_output.json,mof_json_store\10.1039_c4ce01095g\synthesis_012.json,no,,Zr-fumarate MOF (Zr-fum MOF),,ZrCl4,,"24.1 mg (0.1 mmol, 1 eq)",0.1,mmol,nan,,,,,nan,,,,,fumaric acid,H2fum,"36.4 mg (0.3 mmol, 3 eq)",0.3,mmol,,,,,,,,,,,formic acid,,"0.27 mL (7.3 mmol, 70 eq)",7.3,mmol,,,,,,"N,N-dimethylformamide",DMF,"4 mL (52.0 mmol, 500 eq)",4.0,water,H2O,70 eq (added),,100.0,100 °C,,until crystallization plateau (in situ monitored),sealed 7 mL Duran borosilicate glass tube,stirred,,,,,,,,,,,,,,,,,,10.1039/c4ce01095g,ok,
10.1021/acs.cgd.5b01680,downloaded\10.1021_acs.cgd.5b01680.pdf,SI downloaded\10.1021_acs.cgd.5b01680_SI.pdf,mof_json_store\10.1021_acs.cgd.5b01680\raw_output.json,mof_json_store\10.1021_acs.cgd.5b01680\synthesis_001.json,yes,Pyridinium chloride gave a mixture of ATF-1 and YCM-22; using conc. HCl yielded clean YCM-22.,ATF-1,,ZrCl4,,"291 mg, 1.32 mmol, 2.13 equiv",1.32,mmol,nan,,,,,nan,,,,,"2,5-thiophenedicarboxylic acid",TDC,"107 mg, 0.620 mmol, 1.00 equiv",0.62,mmol,,,,,,,,,,,concentrated nitric acid,HNO3,0.025 mL,0.025,mL,,,,,,"N,N-dimethylformamide",DMF,18 mL,18.0,"1,4-dioxane",,12 mL,12.0,120.0,120 °C,24.0,24 h,"20 mL glass scintillation vials, Teflon-lined caps",static,DMF,3× 10 mL,100 °C under vacuum overnight,100.0,,,,,,"monomeric [In(O2CR)4]− SBU, pseudo-tetrahedral In(III)",,,,not_reported,not_reported,,,10.1021/acs.cgd.5b01680,ok,
10.1021/acs.cgd.5b01680,downloaded\10.1021_acs.cgd.5b01680.pdf,SI downloaded\10.1021_acs.cgd.5b01680_SI.pdf,mof_json_store\10.1021_acs.cgd.5b01680\raw_output.json,mof_json_store\10.1021_acs.cgd.5b01680\synthesis_002.json,yes,Pyridinium chloride gave a mixture of ATF-1 and YCM-22; using conc. HCl yielded clean YCM-22.,YCM-21-TEA,,HfCl4,,"291 mg, 1.32 mmol, 2.13 equiv",1.32,mmol,nan,,,,,nan,,,,,"2,5-thiophenedicarboxylic acid",TDC,"107 mg, 0.620 mmol, 1.00 equiv",0.62,mmol,,,,,,,,,,,tetraethylammonium bromide,TEA,1.10 mmol (1.77 equiv),1.1,mmol,,,,,,"N,N-dimethylformamide",DMF,18 mL,18.0,"1,4-dioxane",,12 mL,12.0,120.0,120 °C,24.0,24 h,"20 mL glass scintillation vials, Teflon-lined caps",static,DMF,3× 10 mL,100 °C under vacuum overnight,100.0,,,,,,"monomeric [In(O2CR)4]− SBU, square-planar In(III)",,,,not_reported,yes,,,10.1021/acs.cgd.5b01680,ok,
10.1021/acs.cgd.5b01680,downloaded\10.1021_acs.cgd.5b01680.pdf,SI downloaded\10.1021_acs.cgd.5b01680_SI.pdf,mof_json_store\10.1021_acs.cgd.5b01680\raw_output.json,mof_json_store\10.1021_acs.cgd.5b01680\synthesis_003.json,yes,Pyridinium chloride gave a mixture of ATF-1 and YCM-22; using conc. HCl yielded clean YCM-22.,YCM-21-TEBA,,Zn(NO3)2·6H2O,,"291 mg, 1.32 mmol, 2.13 equiv",1.32,mmol,nan,,,,,nan,,,,,"2,5-thiophenedicarboxylic acid",TDC,"107 mg, 0.620 mmol, 1.00 equiv",0.62,mmol,,,,,,,,,,,triethylbutylammonium bromide,TEBA,1.10 mmol (1.77 equiv),1.1,mmol,,,,,,"N,N-dimethylformamide",DMF,18 mL,18.0,"1,4-dioxane",,12 mL,12.0,120.0,120 °C,24.0,24 h,"20 mL glass scintillation vials, Teflon-lined caps",static,DMF,3× 10 mL,100 °C under vacuum overnight,100.0,,,,,,"monomeric [In(O2CR)4]− SBU, square-planar In(III)",,,,not_reported,yes,,,10.1021/acs.cgd.5b01680,ok,
10.1021/acs.cgd.5b01680,downloaded\10.1021_acs.cgd.5b01680.pdf,SI downloaded\10.1021_acs.cgd.5b01680_SI.pdf,mof_json_store\10.1021_acs.cgd.5b01680\raw_output.json,mof_json_store\10.1021_acs.cgd.5b01680\synthesis_004.json,yes,Pyridinium chloride gave a mixture of ATF-1 and YCM-22; using conc. HCl yielded clean YCM-22.,YCM-21-spMP,,ZrCl4,,"291 mg, 1.32 mmol, 2.13 equiv",1.32,mmol,nan,,,,,nan,,,,,"2,5-thiophenedicarboxylic acid",TDC,"107 mg, 0.620 mmol, 1.00 equiv",0.62,mmol,,,,,,,,,,,N-spirocyclicmorpholiniumpyrole bromide,spMP,1.10 mmol (1.77 equiv),1.1,mmol,,,,,,"N,N-dimethylformamide",DMF,18 mL,18.0,"1,4-dioxane",,12 mL,12.0,120.0,120 °C,24.0,24 h,"20 mL glass scintillation vials, Teflon-lined caps",static,DMF,3× 10 mL,100 °C under vacuum overnight,100.0,,,,,,"monomeric [In(O2CR)4]− SBU, square-planar In(III)",,,,not_reported,no,,,10.1021/acs.cgd.5b01680,ok,
10.1021/acs.cgd.5b01680,downloaded\10.1021_acs.cgd.5b01680.pdf,SI downloaded\10.1021_acs.cgd.5b01680_SI.pdf,mof_json_store\10.1021_acs.cgd.5b01680\raw_output.json,mof_json_store\10.1021_acs.cgd.5b01680\synthesis_005.json,yes,Pyridinium chloride gave a mixture of ATF-1 and YCM-22; using conc. HCl yielded clean YCM-22.,YCM-21-spPP,,ZrOCl2·8H2O,,"291 mg, 1.32 mmol, 2.13 equiv",1.32,mmol,nan,,,,,nan,,,,,"2,5-thiophenedicarboxylic acid",TDC,"107 mg, 0.620 mmol, 1.00 equiv",0.62,mmol,,,,,,,,,,,N-spirocyclicpiperidiniumpyrole bromide,spPP,1.10 mmol (1.77 equiv),1.1,mmol,,,,,,"N,N-dimethylformamide",DMF,18 mL,18.0,"1,4-dioxane",,12 mL,12.0,120.0,120 °C,24.0,24 h,"20 mL glass scintillation vials, Teflon-lined caps",static,DMF,3× 10 mL,100 °C under vacuum overnight,100.0,,,,,,"monomeric [In(O2CR)4]− SBU, square-planar In(III)",,,,not_reported,yes,,,10.1021/acs.cgd.5b01680,ok,
10.1021/acs.cgd.5b01680,downloaded\10.1021_acs.cgd.5b01680.pdf,SI downloaded\10.1021_acs.cgd.5b01680_SI.pdf,mof_json_store\10.1021_acs.cgd.5b01680\raw_output.json,mof_json_store\10.1021_acs.cgd.5b01680\synthesis_006.json,yes,Pyridinium chloride gave a mixture of ATF-1 and YCM-22; using conc. HCl yielded clean YCM-22.,YCM-22,,ZrCl4,,"291 mg, 1.32 mmol, 2.13 equiv",1.32,mmol,nan,,,,,nan,,,,,"2,5-thiophenedicarboxylic acid",TDC,"107 mg, 0.62 mmol, 1.00 equiv",0.62,mmol,,,,,,,,,,,concentrated hydrochloric acid,HCl,0.034 mL,0.034,mL,,,,,,"N,N-dimethylformamide",DMF,18 mL,18.0,"1,4-dioxane",,12 mL,12.0,120.0,120 °C,144.0,6 days,"20 mL glass scintillation vials, Teflon-lined caps",static,DMF,3× 10 mL,100 °C under vacuum overnight,100.0,,,,,,"dianionic [InCl3(κ2-O2CAr)2]2− node, pseudotrigonal-bipyramidal In(III)",,,,not_reported,no,,,10.1021/acs.cgd.5b01680,ok,
10.1021/acs.cgd.5b01680,downloaded\10.1021_acs.cgd.5b01680.pdf,SI downloaded\10.1021_acs.cgd.5b01680_SI.pdf,mof_json_store\10.1021_acs.cgd.5b01680\raw_output.json,mof_json_store\10.1021_acs.cgd.5b01680\synthesis_007.json,yes,Pyridinium chloride gave a mixture of ATF-1 and YCM-22; using conc. HCl yielded clean YCM-22.,YCM-23,,ZrCl4,,"291 mg, 1.32 mmol, 2.13 equiv",1.32,mmol,nan,,,,,nan,,,,,"2,5-thiophenedicarboxylic acid",TDC,"107 mg, 0.620 mmol, 1.00 equiv",0.62,mmol,,,,,,,,,,,cinchonine,,"324 mg, 1.10 mmol, 1.77 equiv",1.1,mmol,concentrated nitric acid,HNO3,0.050 mL,0.05,mL,"N,N-dimethylformamide",DMF,18 mL,18.0,"1,4-dioxane",,12 mL,12.0,120.0,120 °C,24.0,24 h,"20 mL glass scintillation vials, Teflon-lined caps",static,DMF,3× 10 mL,100 °C under vacuum overnight,100.0,,,,,,infinite chain [In(μ-O2CR)2(μ-OH)]∞ SBU,,,,not_reported,no,,,10.1021/acs.cgd.5b01680,ok,
10.1002/smll.202005357,downloaded\10.1002_smll.202005357.pdf,SI downloaded\10.1002_smll.202005357_SI.pdf,mof_json_store\10.1002_smll.202005357\raw_output.json,mof_json_store\10.1002_smll.202005357\synthesis_001.json,yes,Direct solvothermal with H2NDIDB or H2DCPP failed to form the structure; post-synthetic exchange gave negligible substitution.,BUT-110-28%,,ZrOCl2·8H2O,ZrOCl2·8H2O,"0.18 mmol, 60 mg",0.18,mmol,nan,,,,,nan,,,,,4-aminobenzoic acid,HABA,"0.18 mmol, 24 mg",0.18,mmol,"1,4,5,8-naphthalenetetracarboxylic dianhydride",NTDA,"0.12 mmol, 36 mg",0.12,mmol,"4,4'-(porphyrin-5,15-diyl)dibenzoic acid",H2DCPP,"0.006 mmol, 3 mg",0.006,mmol,acetic acid,AcOH,2.0 mL,2.0,mL,,,,,,"N,N-dimethylformamide",DMF,10 mL,10.0,,,,,120.0,120 °C,18.0,18 h,20 mL glass vial,static,"DMF, acetone",DMF (10 mL ×3); DMF 80 °C 48 h (refresh every 12 h); acetone 3 d (refresh every 12 h),80 °C under vacuum for 72 h,80.0,72.0,red block crystals,,,,,,,,not_reported,yes,,CO2_capture,10.1002/smll.202005357,ok,
10.1002/smll.202005357,downloaded\10.1002_smll.202005357.pdf,SI downloaded\10.1002_smll.202005357_SI.pdf,mof_json_store\10.1002_smll.202005357\raw_output.json,mof_json_store\10.1002_smll.202005357\synthesis_002.json,yes,Direct solvothermal with H2NDIDB or H2DCPP failed to form the structure; post-synthetic exchange gave negligible substitution.,BUT-110-28%,,ZrOCl2,ZrOCl2·8H2O,"0.18 mmol, 60 mg",0.18,mmol,nan,,,,,nan,,,,,4-aminobenzoic acid,HABA,"0.18 mmol, 24 mg",0.18,mmol,"1,4,5,8-naphthalenetetracarboxylic dianhydride",NTDA,"0.12 mmol, 36 mg",0.12,mmol,"4,4'-(porphyrin-5,15-diyl)dibenzoic acid",H2DCPP,"0.01 mmol, 5 mg",0.01,mmol,acetic acid,AcOH,2.0 mL,2.0,mL,,,,,,"N,N-dimethylformamide",DMF,10 mL,10.0,,,,,120.0,120 °C,24.0,24 h,20 mL glass vial,static,"DMF, acetone",DMF (10 mL ×3); DMF 80 °C 48 h (refresh every 12 h); acetone 3 d (refresh every 12 h),80 °C under vacuum for 72 h,80.0,72.0,dark purple block crystals,,,,,,,,not_reported,yes,,CO2_capture,10.1002/smll.202005357,ok,
10.1002/smll.202005357,downloaded\10.1002_smll.202005357.pdf,SI downloaded\10.1002_smll.202005357_SI.pdf,mof_json_store\10.1002_smll.202005357\raw_output.json,mof_json_store\10.1002_smll.202005357\synthesis_003.json,yes,Direct solvothermal with H2NDIDB or H2DCPP failed to form the structure; post-synthetic exchange gave negligible substitution.,BUT-110-40%,,FeCl3,ZrOCl2·8H2O,"0.18 mmol, 60 mg",0.18,mmol,nan,,,,,nan,,,,,4-aminobenzoic acid,HABA,"0.18 mmol, 24 mg",0.18,mmol,"1,4,5,8-naphthalenetetracarboxylic dianhydride",NTDA,"0.12 mmol, 36 mg",0.12,mmol,"4,4'-(porphyrin-5,15-diyl)dibenzoic acid",H2DCPP,"0.02 mmol, 10 mg",0.02,mmol,acetic acid,AcOH,2.0 mL,2.0,mL,,,,,,"N,N-dimethylformamide",DMF,10 mL,10.0,,,,,120.0,120 °C,24.0,24 h,20 mL glass vial,static,"DMF, acetone",DMF (10 mL ×3); DMF 80 °C 48 h (refresh every 12 h); acetone 3 d (refresh every 12 h),80 °C under vacuum for 72 h,80.0,72.0,dark purple block crystals,,,,,,,,not_reported,yes,,CO2_capture,10.1002/smll.202005357,ok,
10.1002/smll.202005357,downloaded\10.1002_smll.202005357.pdf,SI downloaded\10.1002_smll.202005357_SI.pdf,mof_json_store\10.1002_smll.202005357\raw_output.json,mof_json_store\10.1002_smll.202005357\synthesis_004.json,yes,Direct solvothermal with H2NDIDB or H2DCPP failed to form the structure; post-synthetic exchange gave negligible substitution.,BUT-110-50%,,Cu(NO3)2·3H2O,ZrOCl2·8H2O,"0.18 mmol, 60 mg",0.18,mmol,nan,,,,,nan,,,,,4-aminobenzoic acid,HABA,"0.18 mmol, 24 mg",0.18,mmol,"1,4,5,8-naphthalenetetracarboxylic dianhydride",NTDA,"0.12 mmol, 36 mg",0.12,mmol,"4,4'-(porphyrin-5,15-diyl)dibenzoic acid",H2DCPP,"0.03 mmol, 16 mg",0.03,mmol,acetic acid,AcOH,2.0 mL,2.0,mL,,,,,,"N,N-dimethylformamide",DMF,10 mL,10.0,,,,,120.0,120 °C,48.0,48 h,20 mL glass vial,static,"DMF, acetone",DMF (10 mL ×3); DMF 80 °C 48 h (refresh every 12 h); acetone 3 d (refresh every 12 h),80 °C under vacuum for 72 h,80.0,72.0,dark purple block crystals,,,,Zr6O4(OH)10 SBU,,,486.0,not_reported,yes,400.0,CO2_capture,10.1002/smll.202005357,ok,
10.1002/smll.202005357,downloaded\10.1002_smll.202005357.pdf,SI downloaded\10.1002_smll.202005357_SI.pdf,mof_json_store\10.1002_smll.202005357\raw_output.json,mof_json_store\10.1002_smll.202005357\synthesis_005.json,yes,Direct solvothermal with H2NDIDB or H2DCPP failed to form the structure; post-synthetic exchange gave negligible substitution.,BUT-110-58%,,Zn(NO3)2·6H2O,ZrOCl2·8H2O,"0.18 mmol, 60 mg",0.18,mmol,nan,,,,,nan,,,,,4-aminobenzoic acid,HABA,"0.18 mmol, 24 mg",0.18,mmol,"1,4,5,8-naphthalenetetracarboxylic dianhydride",NTDA,"0.12 mmol, 36 mg",0.12,mmol,"4,4'-(porphyrin-5,15-diyl)dibenzoic acid",H2DCPP,"0.04 mmol, 20 mg",0.04,mmol,acetic acid,AcOH,2.0 mL,2.0,mL,,,,,,"N,N-dimethylformamide",DMF,10 mL,10.0,,,,,120.0,120 °C,48.0,48 h,20 mL glass vial,static,"DMF, acetone",DMF (10 mL ×3); DMF 80 °C 108 h (refresh every 12 h); acetone 3 d (refresh every 12 h),80 °C under vacuum for 72 h,80.0,72.0,dark purple block crystals,,,,,,,,not_reported,yes,,CO2_capture,10.1002/smll.202005357,ok,
10.1002/smll.202005357,downloaded\10.1002_smll.202005357.pdf,SI downloaded\10.1002_smll.202005357_SI.pdf,mof_json_store\10.1002_smll.202005357\raw_output.json,mof_json_store\10.1002_smll.202005357\synthesis_006.json,yes,Direct solvothermal with H2NDIDB or H2DCPP failed to form the structure; post-synthetic exchange gave negligible substitution.,BUT-110-65%,,Zn(NO3)2·6H2O,ZrOCl2·8H2O,"0.18 mmol, 60 mg",0.18,mmol,nan,,,,,nan,,,,,4-aminobenzoic acid,HABA,"0.18 mmol, 24 mg",0.18,mmol,"1,4,5,8-naphthalenetetracarboxylic dianhydride",NTDA,"0.12 mmol, 36 mg",0.12,mmol,"4,4'-(porphyrin-5,15-diyl)dibenzoic acid",H2DCPP,"0.05 mmol, 25 mg",0.05,mmol,acetic acid,AcOH,2.0 mL,2.0,mL,,,,,,"N,N-dimethylformamide",DMF,10 mL,10.0,,,,,120.0,120 °C,48.0,48 h,20 mL glass vial,static,"DMF, acetone",DMF (10 mL ×3); DMF 80 °C 108 h (refresh every 12 h); acetone 3 d (refresh every 12 h),80 °C under vacuum for 72 h,80.0,72.0,dark purple block crystals,,,,,,,,not_reported,yes,,CO2_capture,10.1002/smll.202005357,ok,
10.1002/smll.202005357,downloaded\10.1002_smll.202005357.pdf,SI downloaded\10.1002_smll.202005357_SI.pdf,mof_json_store\10.1002_smll.202005357\raw_output.json,mof_json_store\10.1002_smll.202005357\synthesis_007.json,yes,Direct solvothermal with H2NDIDB or H2DCPP failed to form the structure; post-synthetic exchange gave negligible substitution.,BUT-110-65%,,Zn(NO3)2·6H2O,ZrOCl2·8H2O,"0.18 mmol, 60 mg",0.18,mmol,nan,,,,,nan,,,,,4-aminobenzoic acid,HABA,"0.18 mmol, 24 mg",0.18,mmol,"1,4,5,8-naphthalenetetracarboxylic dianhydride",NTDA,"0.12 mmol, 36 mg",0.12,mmol,"4,4'-(porphyrin-5,15-diyl)dibenzoic acid",H2DCPP,"0.06 mmol, 30 mg",0.06,mmol,acetic acid,AcOH,2.0 mL,2.0,mL,,,,,,"N,N-dimethylformamide",DMF,10 mL,10.0,,,,,120.0,120 °C,72.0,72 h,20 mL glass vial,static,"DMF, acetone",DMF (10 mL ×3); DMF 80 °C 108 h (refresh every 12 h); acetone 3 d (refresh every 12 h),80 °C under vacuum for 72 h,80.0,72.0,dark purple block crystals,,,,,,,,not_reported,yes,,CO2_capture,10.1002/smll.202005357,ok,
10.1002/smll.202005357,downloaded\10.1002_smll.202005357.pdf,SI downloaded\10.1002_smll.202005357_SI.pdf,mof_json_store\10.1002_smll.202005357\raw_output.json,mof_json_store\10.1002_smll.202005357\synthesis_008.json,yes,Direct solvothermal with H2NDIDB or H2DCPP failed to form the structure; post-synthetic exchange gave negligible substitution.,BUT-110-50%-Fe,,Zn(NO3)2·6H2O,ZrOCl2·8H2O,"0.18 mmol, 60 mg",0.18,mmol,nan,,,,,nan,,,,,4-aminobenzoic acid,HABA,"0.18 mmol, 24 mg",0.18,mmol,"1,4,5,8-naphthalenetetracarboxylic dianhydride",NTDA,"0.12 mmol, 36 mg",0.12,mmol,Fe(H2DCPP)Cl,,"0.03 mmol, 18 mg",0.03,mmol,acetic acid,AcOH,2.0 mL,2.0,mL,,,,,,"N,N-dimethylformamide",DMF,10 mL,10.0,,,,,120.0,120 °C,48.0,48 h,20 mL glass vial,static,"DMF, acetone",DMF (10 mL ×3); DMF 80 °C 48 h (refresh every 12 h); acetone 3 d (refresh every 12 h),80 °C under vacuum for 72 h,80.0,72.0,dark purple block crystals,,,,Zr6O4(OH)10 SBU,,,,not_reported,yes,350.0,CO2_reduction;CO2_capture,10.1002/smll.202005357,ok,
10.1002/smll.202005357,downloaded\10.1002_smll.202005357.pdf,SI downloaded\10.1002_smll.202005357_SI.pdf,mof_json_store\10.1002_smll.202005357\raw_output.json,mof_json_store\10.1002_smll.202005357\synthesis_009.json,yes,Direct solvothermal with H2NDIDB or H2DCPP failed to form the structure; post-synthetic exchange gave negligible substitution.,BUT-110-50%-Fe (nano),,Zn(NO3)2·6H2O,ZrOCl2·8H2O,"0.18 mmol, 60 mg",0.18,mmol,nan,,,,,nan,,,,,4-aminobenzoic acid,HABA,"0.18 mmol, 24 mg",0.18,mmol,"1,4,5,8-naphthalenetetracarboxylic dianhydride",NTDA,"0.12 mmol, 36 mg",0.12,mmol,Fe(H2DCPP)Cl,,0.03 mmol,0.03,mmol,acetic acid,AcOH,0.5 mL,0.5,mL,,,,,,"N,N-dimethylformamide",DMF,10 mL,10.0,,,,,120.0,120 °C,48.0,48 h,20 mL glass vial,static,"DMF, acetone",DMF (10 mL ×3); DMF 80 °C 48 h (refresh every 12 h); acetone 3 d (refresh every 12 h),80 °C under vacuum for 72 h,80.0,72.0,cubic nanocrystals,,≈200 nm cubes,,Zr6O4(OH)10 SBU,,,,not_reported,yes,350.0,CO2_reduction;CO2_capture,10.1002/smll.202005357,ok,
10.1002/smll.202005357,downloaded\10.1002_smll.202005357.pdf,SI downloaded\10.1002_smll.202005357_SI.pdf,mof_json_store\10.1002_smll.202005357\raw_output.json,mof_json_store\10.1002_smll.202005357\synthesis_010.json,yes,Direct solvothermal with H2NDIDB or H2DCPP failed to form the structure; post-synthetic exchange gave negligible substitution.,BUT-110-50%-Co,,Zn(NO3)2·6H2O,ZrOCl2·8H2O,"0.18 mmol, 60 mg",0.18,mmol,nan,,,,,nan,,,,,4-aminobenzoic acid,HABA,"0.18 mmol, 24 mg",0.18,mmol,"1,4,5,8-naphthalenetetracarboxylic dianhydride",NTDA,"0.12 mmol, 36 mg",0.12,mmol,Co(H2DCPP)Cl,,0.03 mmol,0.03,mmol,acetic acid,AcOH,2.0 mL,2.0,mL,,,,,,"N,N-dimethylformamide",DMF,10 mL,10.0,,,,,120.0,120 °C,48.0,48 h,20 mL glass vial,static,"DMF, acetone",DMF (10 mL ×3); DMF 80 °C 48 h (refresh every 12 h); acetone 3 d (refresh every 12 h),80 °C under vacuum for 72 h,80.0,72.0,dark purple block crystals,,,,Zr6O4(OH)10 SBU,,,,not_reported,yes,350.0,CO2_reduction;CO2_capture,10.1002/smll.202005357,ok,
10.1002/smll.202005357,downloaded\10.1002_smll.202005357.pdf,SI downloaded\10.1002_smll.202005357_SI.pdf,mof_json_store\10.1002_smll.202005357\raw_output.json,mof_json_store\10.1002_smll.202005357\synthesis_011.json,yes,Direct solvothermal with H2NDIDB or H2DCPP failed to form the structure; post-synthetic exchange gave negligible substitution.,BUT-110-50%-Ni,,Zn(NO3)2·6H2O,ZrOCl2·8H2O,"0.18 mmol, 60 mg",0.18,mmol,nan,,,,,nan,,,,,4-aminobenzoic acid,HABA,"0.18 mmol, 24 mg",0.18,mmol,"1,4,5,8-naphthalenetetracarboxylic dianhydride",NTDA,"0.12 mmol, 36 mg",0.12,mmol,Ni(H2DCPP)Cl,,0.03 mmol,0.03,mmol,acetic acid,AcOH,2.0 mL,2.0,mL,,,,,,"N,N-dimethylformamide",DMF,10 mL,10.0,,,,,120.0,120 °C,48.0,48 h,20 mL glass vial,static,"DMF, acetone",DMF (10 mL ×3); DMF 80 °C 48 h (refresh every 12 h); acetone 3 d (refresh every 12 h),80 °C under vacuum for 72 h,80.0,72.0,dark purple block crystals,,,,Zr6O4(OH)10 SBU,,,,not_reported,yes,350.0,CO2_reduction;CO2_capture,10.1002/smll.202005357,ok,
10.1002/smll.202005357,downloaded\10.1002_smll.202005357.pdf,SI downloaded\10.1002_smll.202005357_SI.pdf,mof_json_store\10.1002_smll.202005357\raw_output.json,mof_json_store\10.1002_smll.202005357\synthesis_012.json,yes,Direct solvothermal with H2NDIDB or H2DCPP failed to form the structure; post-synthetic exchange gave negligible substitution.,BUT-110-50%-Cu,,Zn(NO3)2·6H2O,ZrOCl2·8H2O,"0.18 mmol, 60 mg",0.18,mmol,nan,,,,,nan,,,,,4-aminobenzoic acid,HABA,"0.18 mmol, 24 mg",0.18,mmol,"1,4,5,8-naphthalenetetracarboxylic dianhydride",NTDA,"0.12 mmol, 36 mg",0.12,mmol,Cu(H2DCPP)Cl,,0.03 mmol,0.03,mmol,acetic acid,AcOH,2.0 mL,2.0,mL,,,,,,"N,N-dimethylformamide",DMF,10 mL,10.0,,,,,120.0,120 °C,48.0,48 h,20 mL glass vial,static,"DMF, acetone",DMF (10 mL ×3); DMF 80 °C 48 h (refresh every 12 h); acetone 3 d (refresh every 12 h),80 °C under vacuum for 72 h,80.0,72.0,dark purple block crystals,,,,Zr6O4(OH)10 SBU,,,,not_reported,yes,350.0,CO2_reduction;CO2_capture,10.1002/smll.202005357,ok,
10.1002/smll.202005357,downloaded\10.1002_smll.202005357.pdf,SI downloaded\10.1002_smll.202005357_SI.pdf,mof_json_store\10.1002_smll.202005357\raw_output.json,mof_json_store\10.1002_smll.202005357\synthesis_013.json,yes,Direct solvothermal with H2NDIDB or H2DCPP failed to form the structure; post-synthetic exchange gave negligible substitution.,BUT-110-28%-Co,,Zn(NO3)2·6H2O,ZrOCl2·8H2O,"0.18 mmol, 60 mg",0.18,mmol,nan,,,,,nan,,,,,4-aminobenzoic acid,HABA,"0.18 mmol, 24 mg",0.18,mmol,"1,4,5,8-naphthalenetetracarboxylic dianhydride",NTDA,"0.12 mmol, 36 mg",0.12,mmol,Co(H2DCPP)Cl,,0.01 mmol,0.01,mmol,acetic acid,AcOH,2.0 mL,2.0,mL,,,,,,"N,N-dimethylformamide",DMF,10 mL,10.0,,,,,120.0,120 °C,24.0,24 h,20 mL glass vial,static,"DMF, acetone",DMF (10 mL ×3); DMF 80 °C 48 h (refresh every 12 h); acetone 3 d (refresh every 12 h),80 °C under vacuum for 72 h,80.0,72.0,dark purple block crystals,,,,Zr6O4(OH)10 SBU,,,,not_reported,yes,,CO2_reduction;CO2_capture,10.1002/smll.202005357,ok,
10.1002/smll.202005357,downloaded\10.1002_smll.202005357.pdf,SI downloaded\10.1002_smll.202005357_SI.pdf,mof_json_store\10.1002_smll.202005357\raw_output.json,mof_json_store\10.1002_smll.202005357\synthesis_014.json,yes,Direct solvothermal with H2NDIDB or H2DCPP failed to form the structure; post-synthetic exchange gave negligible substitution.,BUT-110-40%-Co,,Zn(NO3)2·6H2O,ZrOCl2·8H2O,"0.18 mmol, 60 mg",0.18,mmol,nan,,,,,nan,,,,,4-aminobenzoic acid,HABA,"0.18 mmol, 24 mg",0.18,mmol,"1,4,5,8-naphthalenetetracarboxylic dianhydride",NTDA,"0.12 mmol, 36 mg",0.12,mmol,Co(H2DCPP)Cl,,0.02 mmol,0.02,mmol,acetic acid,AcOH,2.0 mL,2.0,mL,,,,,,"N,N-dimethylformamide",DMF,10 mL,10.0,,,,,120.0,120 °C,24.0,24 h,20 mL glass vial,static,"DMF, acetone",DMF (10 mL ×3); DMF 80 °C 48 h (refresh every 12 h); acetone 3 d (refresh every 12 h),80 °C under vacuum for 72 h,80.0,72.0,dark purple block crystals,,,,Zr6O4(OH)10 SBU,,,,not_reported,yes,,CO2_reduction;CO2_capture,10.1002/smll.202005357,ok,
10.1002/smll.202005357,downloaded\10.1002_smll.202005357.pdf,SI downloaded\10.1002_smll.202005357_SI.pdf,mof_json_store\10.1002_smll.202005357\raw_output.json,mof_json_store\10.1002_smll.202005357\synthesis_015.json,yes,Direct solvothermal with H2NDIDB or H2DCPP failed to form the structure; post-synthetic exchange gave negligible substitution.,BUT-110-58%-Co,,Zn(NO3)2·6H2O,ZrOCl2·8H2O,"0.18 mmol, 60 mg",0.18,mmol,nan,,,,,nan,,,,,4-aminobenzoic acid,HABA,"0.18 mmol, 24 mg",0.18,mmol,"1,4,5,8-naphthalenetetracarboxylic dianhydride",NTDA,"0.12 mmol, 36 mg",0.12,mmol,Co(H2DCPP)Cl,,0.04 mmol,0.04,mmol,acetic acid,AcOH,2.0 mL,2.0,mL,,,,,,"N,N-dimethylformamide",DMF,10 mL,10.0,,,,,120.0,120 °C,48.0,48 h,20 mL glass vial,static,"DMF, acetone",DMF (10 mL ×3); DMF 80 °C 48 h (refresh every 12 h); acetone 3 d (refresh every 12 h),80 °C under vacuum for 72 h,80.0,72.0,dark purple block crystals,,,,Zr6O4(OH)10 SBU,,,,not_reported,yes,,CO2_reduction;CO2_capture,10.1002/smll.202005357,ok,
10.1002/smll.202005357,downloaded\10.1002_smll.202005357.pdf,SI downloaded\10.1002_smll.202005357_SI.pdf,mof_json_store\10.1002_smll.202005357\raw_output.json,mof_json_store\10.1002_smll.202005357\synthesis_016.json,yes,Direct solvothermal with H2NDIDB or H2DCPP failed to form the structure; post-synthetic exchange gave negligible substitution.,BUT-110-65%-Co,,Zn(NO3)2·6H2O,ZrOCl2·8H2O,"0.18 mmol, 60 mg",0.18,mmol,nan,,,,,nan,,,,,4-aminobenzoic acid,HABA,"0.18 mmol, 24 mg",0.18,mmol,"1,4,5,8-naphthalenetetracarboxylic dianhydride",NTDA,"0.12 mmol, 36 mg",0.12,mmol,Co(H2DCPP)Cl,,0.05 mmol,0.05,mmol,acetic acid,AcOH,2.0 mL,2.0,mL,,,,,,"N,N-dimethylformamide",DMF,10 mL,10.0,,,,,120.0,120 °C,48.0,48 h,20 mL glass vial,static,"DMF, acetone",DMF (10 mL ×3); DMF 80 °C 48 h (refresh every 12 h); acetone 3 d (refresh every 12 h),80 °C under vacuum for 72 h,80.0,72.0,dark purple block crystals,,,,Zr6O4(OH)10 SBU,,,,not_reported,yes,,CO2_reduction;CO2_capture,10.1002/smll.202005357,ok,
10.1021/ic100928t,downloaded\10.1021_ic100928t.pdf,SI downloaded\10.1021_ic100928t_SI.pdf,mof_json_store\10.1021_ic100928t\raw_output.json,mof_json_store\10.1021_ic100928t\synthesis_001.json,yes,Chloride analogue could not be directly synthesized; BF4− and PF6− did not yield crystalline phases in templated syntheses.,,,Zn(NO3)2·6H2O,,"0.050 g, 0.2 mmol",0.2,mmol,nan,,,,,nan,,,,,"1,2-bis(4-pyridyl)ethylene",bpe,"0.109 g, 0.6 mmol",,,oxalic acid dihydrate,,"0.038 g, 0.3 mmol",,,,,,,,,,,,,,,,,,water,H2O,,,ethanol,EtOH,,,25,room temperature,,two weeks (layering/slow diffusion),,static,"water, diethyl ether",,air-dried,,,brown crystals,85.0,,,,,,,not_reported,not_reported,,,10.1021/ic100928t,ok,
10.1021/ic100928t,downloaded\10.1021_ic100928t.pdf,SI downloaded\10.1021_ic100928t_SI.pdf,mof_json_store\10.1021_ic100928t\raw_output.json,mof_json_store\10.1021_ic100928t\synthesis_003.json,yes,Chloride analogue could not be directly synthesized; BF4− and PF6− did not yield crystalline phases in templated syntheses.,,,Zn(NO3)2·6H2O,,"0.075 g, 0.3 mmol",0.3,mmol,nan,,,,,nan,,,,,"1,2-bis(4-pyridyl)ethylene",bpe,"0.055 g, 0.3 mmol",,,potassium oxalate monohydrate,,"0.184 g, 1.0 mmol (added as aqueous solution to methanolic one)",,,,,,,,,,,,,,,,,,methanol,MeOH,20 mL,20.0,water,H2O,10 mL,10.0,25,room temperature (direct addition),,,,static,"water, diethyl ether",,air-dried,,,yellow polycrystalline sample,90.0,,dia,,,,,not_reported,not_reported,,,10.1021/ic100928t,ok,
10.1021/ic100928t,downloaded\10.1021_ic100928t.pdf,SI downloaded\10.1021_ic100928t_SI.pdf,mof_json_store\10.1021_ic100928t\raw_output.json,mof_json_store\10.1021_ic100928t\synthesis_005.json,yes,Chloride analogue could not be directly synthesized; BF4− and PF6− did not yield crystalline phases in templated syntheses.,,,Zn(NO3)2·6H2O,,"0.075 g, 0.3 mmol",0.3,mmol,nan,,,,,nan,,,,,"1,2-bis(4-pyridyl)ethylene",bpe,"0.164 g, 0.9 mmol",,,potassium oxalate monohydrate,,"0.055 g, 0.3 mmol (in 10 mL H2O)",,,,,,,,,,,,,,,,,,water,H2O,part of 20 mL H2O/MeOH 1:3 (with Mn(NO3)2 and bpe),,methanol,MeOH,part of 20 mL H2O/MeOH 1:3 (with Mn(NO3)2 and bpe),,25,room temperature,,,,static,,,,,,polycrystalline powder,80.0,,,,,,,not_reported,not_reported,,,10.1021/ic100928t,ok,
10.1021/ic100928t,downloaded\10.1021_ic100928t.pdf,SI downloaded\10.1021_ic100928t_SI.pdf,mof_json_store\10.1021_ic100928t\raw_output.json,mof_json_store\10.1021_ic100928t\synthesis_006.json,yes,Chloride analogue could not be directly synthesized; BF4− and PF6− did not yield crystalline phases in templated syntheses.,,,ZrCl4,,"0.100 g, 0.4 mmol",0.4,mmol,nan,,,,,nan,,,,,"1,2-bis(4-pyridyl)ethylene",bpe,"0.109 g, 0.6 mmol (in 15 mL MeOH)",,,potassium oxalate monohydrate,,"0.074 g, 0.4 mmol (in 10 mL H2O)",,,,,,,,potassium nitrate,KNO3,"0.243 g, 2.4 mmol",,,,,,,,water,H2O,25 mL + 10 mL,,methanol,MeOH,15 mL,15.0,25,room temperature,2.0,stirred 2 h; then solvent evaporation for a few days,,stirred,"water, diethyl ether",,air-dried,,,pale yellow crystals,,,,,,,,not_reported,not_reported,,,10.1021/ic100928t,ok,
10.1021/ic100928t,downloaded\10.1021_ic100928t.pdf,SI downloaded\10.1021_ic100928t_SI.pdf,mof_json_store\10.1021_ic100928t\raw_output.json,mof_json_store\10.1021_ic100928t\synthesis_007.json,yes,Chloride analogue could not be directly synthesized; BF4− and PF6− did not yield crystalline phases in templated syntheses.,,,ZrCl4,,"0.115 g, 0.4 mmol",0.4,mmol,nan,,,,,nan,,,,,"1,2-bis(4-pyridyl)ethylene",bpe,"0.109 g, 0.6 mmol",,,potassium oxalate monohydrate,,"0.074 g, 0.4 mmol",,,,,,,,potassium bromide,KBr,"0.476 g, 4.0 mmol",,,,,,,,water,H2O,,,methanol,MeOH,,,25,room temperature (same method as 5a),2.0,stirred 2 h; then solvent evaporation for a few days,,stirred,"water, diethyl ether",,air-dried,,,pale yellow crystals,,,,,,,,not_reported,not_reported,,,10.1021/ic100928t,ok,
10.1021/ic100928t,downloaded\10.1021_ic100928t.pdf,SI downloaded\10.1021_ic100928t_SI.pdf,mof_json_store\10.1021_ic100928t\raw_output.json,mof_json_store\10.1021_ic100928t\synthesis_008.json,yes,Chloride analogue could not be directly synthesized; BF4− and PF6− did not yield crystalline phases in templated syntheses.,,,ZrCl4,,"0.127 g, 0.5 mmol",0.5,mmol,nan,,,,,nan,,,,,"1,2-bis(4-pyridyl)ethylene",bpe,"0.091 g, 0.5 mmol",,,potassium oxalate monohydrate,,"0.092 g, 0.5 mmol",,,,,,,,sodium perchlorate,NaClO4,"0.489 g, 4.0 mmol",,,,,,,,water,H2O,,,methanol,MeOH,,,25,room temperature (same method as 5a),2.0,stirred 2 h; then solvent evaporation for a few days,,stirred,"water, diethyl ether",,air-dried,,,pale yellow crystals (poor single-crystal quality),,,,,"a=13.899(1) Å, b=11.444(1) Å, c=24.860(2) Å, β=90.32(1)°, P21/c (XRPD)",,,not_reported,not_reported,,,10.1021/ic100928t,ok,
10.1039/c9fd00137a,downloaded\10.1039_c9fd00137a.pdf,SI downloaded\10.1039_c9fd00137a_SI.pdf,mof_json_store\10.1039_c9fd00137a\raw_output.json,mof_json_store\10.1039_c9fd00137a\synthesis_001.json,no,,[MV][Zn3(mbdc)4] (1-lt),,ZrCl4,,"0.502 mmol, 0.149 g",0.502,mmol,nan,,,,,nan,,,,,isophthalic acid,H2mbdc,"0.493 mmol, 0.082 g",0.493,mmol,,,,,,,,,,,methyl viologen diiodide,[MV]I2,"0.502 mmol, 0.22 g",0.502,mmol,,,,,,"N,N-dimethylformamide",DMF,7 mL,7.0,,,,,85.0,85 °C,48.0,2 days,sealed glass vial,sonicated 15 min; static,,,,,,orange and blue crystals,34.0,,,,,,,,,,,10.1039/c9fd00137a,ok,
10.1039/c9fd00137a,downloaded\10.1039_c9fd00137a.pdf,SI downloaded\10.1039_c9fd00137a_SI.pdf,mof_json_store\10.1039_c9fd00137a\raw_output.json,mof_json_store\10.1039_c9fd00137a\synthesis_002.json,no,,[MV][Zn3(mbdc)4] (1-ht),,ZrCl4,,"0.502 mmol, 0.149 g",0.502,mmol,nan,,,,,nan,,,,,isophthalic acid,H2mbdc,"0.493 mmol, 0.082 g",0.493,mmol,,,,,,,,,,,methyl viologen diiodide,[MV]I2,"0.502 mmol, 0.22 g",0.502,mmol,,,,,,"N,N-dimethylformamide",DMF,7 mL,7.0,,,,,120.0,120 °C,48.0,2 days,sealed glass vial,sonicated 15 min; static,,,,,,blue crystals,41.0,,,,,,,yes,,,,10.1039/c9fd00137a,ok,
10.1039/c9fd00137a,downloaded\10.1039_c9fd00137a.pdf,SI downloaded\10.1039_c9fd00137a_SI.pdf,mof_json_store\10.1039_c9fd00137a\raw_output.json,mof_json_store\10.1039_c9fd00137a\synthesis_003.json,no,,[MV]0.44[H2MV]0.36[NMe2H2]0.4[Zn3(bdc)4]·0.6DMF (2-lt),,ZrCl4,,"0.498 mmol, 0.148 g",0.498,mmol,nan,,,,,nan,,,,,terephthalic acid,H2bdc,"0.498 mmol, 0.083 g",0.498,mmol,,,,,,,,,,,methyl viologen diiodide,[MV]I2,"0.502 mmol, 0.22 g",0.502,mmol,,,,,,"N,N-dimethylformamide",DMF,7 mL,7.0,,,,,85.0,85 °C,48.0,2 days,sealed glass vial,sonicated 15 min; static,,,,,,orange and blue crystals,40.0,,,,,,,no,,,,10.1039/c9fd00137a,ok,
10.1039/c9fd00137a,downloaded\10.1039_c9fd00137a.pdf,SI downloaded\10.1039_c9fd00137a_SI.pdf,mof_json_store\10.1039_c9fd00137a\raw_output.json,mof_json_store\10.1039_c9fd00137a\synthesis_004.json,no,,[MV]0.44[H2MV]0.36[NMe2H2]0.4[Zn3(bdc)4]·0.6DMF (2-ht),1970065,ZrCl4,,"0.498 mmol, 0.148 g",0.498,mmol,nan,,,,,nan,,,,,terephthalic acid,H2bdc,"0.498 mmol, 0.083 g",0.498,mmol,,,,,,,,,,,methyl viologen diiodide,[MV]I2,"0.502 mmol, 0.22 g",0.502,mmol,,,,,,"N,N-dimethylformamide",DMF,7 mL,7.0,,,,,120.0,120 °C,48.0,2 days,sealed glass vial,sonicated 15 min; static,,,,,,blue crystals,48.0,,,layered Zn3(bdc)3 sheets linked to 3D net,"a=32.7998 Å, b=9.7204 Å, c=18.3042 Å, β=96.453°, C2/c",,,no,,,,10.1039/c9fd00137a,ok,
10.1039/c9fd00137a,downloaded\10.1039_c9fd00137a.pdf,SI downloaded\10.1039_c9fd00137a_SI.pdf,mof_json_store\10.1039_c9fd00137a\raw_output.json,mof_json_store\10.1039_c9fd00137a\synthesis_006.json,no,,"[MV]0.8[NMe2H2]0.4[Zn3(bdc)4] (3-ht, in situ viologen)",,Zn(CH3COO)2·2H2O,,"0.502 mmol, 0.149 g",0.502,mmol,NaCl,,,,,nan,,,,,terephthalic acid,H2bdc,"0.481 mmol, 0.080 g",0.481,mmol,,,,,,,,,,,viologen diacetic acid dichloride,,"0.631 mmol, 0.217 g",0.631,mmol,,,,,,"N,N-dimethylformamide",DMF,7 mL,7.0,,,,,120.0,120 °C,48.0,2 days,sealed glass vial,sonicated 15 min; static,,,,,,blue crystals,47.0,,,,,,,no,,,,10.1039/c9fd00137a,ok,
10.1039/c9fd00137a,downloaded\10.1039_c9fd00137a.pdf,SI downloaded\10.1039_c9fd00137a_SI.pdf,mof_json_store\10.1039_c9fd00137a\raw_output.json,mof_json_store\10.1039_c9fd00137a\synthesis_007.json,no,,[MV]0.5[Zn(btc)]·DMF (4-lt),,Zn(CH3COO)2·2H2O,,"0.502 mmol, 0.149 g",0.502,mmol,KCl,,,,,nan,,,,,"benzene-1,3,5-tricarboxylic acid",H3btc,"0.501 mmol, 0.106 g",0.501,mmol,,,,,,,,,,,methyl viologen diiodide,[MV]I2,"0.547 mmol, 0.24 g",0.547,mmol,,,,,,"N,N-dimethylformamide",DMF,7 mL,7.0,,,,,85.0,85 °C,48.0,2 days,sealed glass vial,sonicated 15 min; static,,,,,,orange microcrystalline product,32.0,,,,,,,,,,,10.1039/c9fd00137a,ok,
10.1039/c9fd00137a,downloaded\10.1039_c9fd00137a.pdf,SI downloaded\10.1039_c9fd00137a_SI.pdf,mof_json_store\10.1039_c9fd00137a\raw_output.json,mof_json_store\10.1039_c9fd00137a\synthesis_008.json,no,,[MV]0.5[Zn(btc)]·DMF (4-ht),1970066,Zn(CH3COO)2·2H2O,,"0.502 mmol, 0.149 g",0.502,mmol,nan,,,,,nan,,,,,"benzene-1,3,5-tricarboxylic acid",H3btc,"0.501 mmol, 0.106 g",0.501,mmol,,,,,,,,,,,methyl viologen diiodide,[MV]I2,"0.547 mmol, 0.24 g",0.547,mmol,,,,,,"N,N-dimethylformamide",DMF,7 mL,7.0,,,,,120.0,120 °C,48.0,2 days,sealed glass vial,sonicated 15 min; static,,,,,,blue crystals,38.0,,,dimeric Zn2 carboxylate SBU,"a=9.6981 Å, b=16.1078 Å, c=11.5458 Å, β=90.923°, P21/n",,,yes,,,,10.1039/c9fd00137a,ok,
10.1039/c9fd00137a,downloaded\10.1039_c9fd00137a.pdf,SI downloaded\10.1039_c9fd00137a_SI.pdf,mof_json_store\10.1039_c9fd00137a\raw_output.json,mof_json_store\10.1039_c9fd00137a\synthesis_009.json,no,,[MV][Zn4(bpdc)5]·8DMF·10H2O (5-lt),,Zn(CH3COO)2·2H2O,,"0.253 mmol, 0.075 g",0.253,mmol,nan,,,,,nan,,,,,"biphenyl-4,4'-dicarboxylic acid",H2bpdc,"0.512 mmol, 0.124 g",0.512,mmol,,,,,,,,,,,methyl viologen diiodide,[MV]I2,"0.251 mmol, 0.11 g",0.251,mmol,,,,,,"N,N-dimethylformamide",DMF,7.5 mL,7.5,,,,,85.0,85 °C,48.0,2 days,sealed glass vial,sonicated 15 min; static,,,,,,orange-yellow crystals,23.0,,,interpenetrated network,,,,,,,,10.1039/c9fd00137a,ok,
10.1039/c9fd00137a,downloaded\10.1039_c9fd00137a.pdf,SI downloaded\10.1039_c9fd00137a_SI.pdf,mof_json_store\10.1039_c9fd00137a\raw_output.json,mof_json_store\10.1039_c9fd00137a\synthesis_010.json,no,,[MV][Zn4(bpdc)5]·8DMF·10H2O (5-ht),1970067,Zn(CH3COO)2·2H2O,,"0.253 mmol, 0.075 g",0.253,mmol,nan,,,,,nan,,,,,"biphenyl-4,4'-dicarboxylic acid",H2bpdc,"0.512 mmol, 0.124 g",0.512,mmol,,,,,,,,,,,methyl viologen diiodide,[MV]I2,"0.251 mmol, 0.11 g",0.251,mmol,,,,,,"N,N-dimethylformamide",DMF,7.5 mL,7.5,,,,,120.0,120 °C,48.0,2 days,sealed glass vial,sonicated 15 min; static,,,,,,blue crystals,26.0,,,Zn2(O2C)5 dimeric SBU; interpenetrated,"a=36.4926 Å, b=14.6058 Å, c=45.4204 Å, Pca21",,,,,,,10.1039/c9fd00137a,ok,
10.1039/c9fd00137a,downloaded\10.1039_c9fd00137a.pdf,SI downloaded\10.1039_c9fd00137a_SI.pdf,mof_json_store\10.1039_c9fd00137a\raw_output.json,mof_json_store\10.1039_c9fd00137a\synthesis_011.json,no,,[EV][Zn3(mbdc)4] (6),,Zn(CH3COO)2·2H2O,,"0.502 mmol, 0.149 g",0.502,mmol,K(OH),,,,,KBr,,,,,isophthalic acid,H2mbdc,"0.498 mmol, 0.083 g",0.498,mmol,,,,,,,,,,,ethyl viologen dibromide,[EV]Br2,"0.615 mmol, 0.23 g",0.615,mmol,,,,,,"N,N-dimethylformamide",DMF,7 mL,7.0,,,,,120.0,120 °C,48.0,2 days,sealed glass vial,sonicated 15 min; static,,,,,,blue crystals,37.0,,,,,,,yes,,,,10.1039/c9fd00137a,ok,
10.1039/c9fd00137a,downloaded\10.1039_c9fd00137a.pdf,SI downloaded\10.1039_c9fd00137a_SI.pdf,mof_json_store\10.1039_c9fd00137a\raw_output.json,mof_json_store\10.1039_c9fd00137a\synthesis_012.json,no,,[EV]0.53[H2EV]0.26[NMe2H2]0.42[Zn3(bdc)4] (7),1970068,Zn(CH3COO)2·2H2O,,"0.502 mmol, 0.149 g",0.502,mmol,KCl,,,,,nan,,,,,terephthalic acid,H2bdc,"0.501 mmol, 0.082 g",0.501,mmol,,,,,,,,,,,ethyl viologen dibromide,[EV]Br2,"0.513 mmol, 0.192 g",0.513,mmol,,,,,,"N,N-dimethylformamide",DMF,7 mL,7.0,,,,,120.0,120 °C,48.0,2 days,sealed glass vial,sonicated 15 min; static,,,,,,blue crystals (turn orange on air exposure),30.0,,,layered Zn3(bdc)3 sheets linked to 3D net,"a=32.6406 Å, b=9.6338 Å, c=18.4404 Å, β=102.534°, C2/c",,,no,,,,10.1039/c9fd00137a,ok,
10.1021/jacs.9b01789,downloaded\10.1021_jacs.9b01789.pdf,SI downloaded\10.1021_jacs.9b01789_SI.pdf,mof_json_store\10.1021_jacs.9b01789\raw_output.json,mof_json_store\10.1021_jacs.9b01789\synthesis_001.json,no,,Zr6-TCPP-RT,,Zn(CH3COO)2·2H2O,,200 mg (0.075 mmol),0.075,mmol,nan,,,,,nan,,,,,meso-tetra(4-carboxyphenyl)porphyrin,TCPP,124 mg (0.15 mmol),0.15,mmol,,,,,,,,,,,formic acid,,2.65 mL (70 mmol) in 8.35 mL DMF; 10 mL of this solution used,,,,,,,,"N,N-dimethylformamide",DMF,"10 mL (node solution, FA/DMF mixture) + 20 mL (linker solution)",,,,,,22.0,RT (22 °C),24.0,24 h,100 mL two-neck round-bottom flask with septum and reflux condenser,stirred,"DMF, acetone",DMF 3×; acetone 3×,120 °C under high vacuum overnight,120.0,,cubic crystals,,,,,,,2400.0,not_reported,not_reported,,,10.1021/jacs.9b01789,ok,
10.1021/jacs.9b01789,downloaded\10.1021_jacs.9b01789.pdf,SI downloaded\10.1021_jacs.9b01789_SI.pdf,mof_json_store\10.1021_jacs.9b01789\raw_output.json,mof_json_store\10.1021_jacs.9b01789\synthesis_002.json,no,,Zr6-TCPP-60,,NH4]2WS4,,200 mg (0.075 mmol),0.075,mmol,CuI,,,,,nan,,,,,meso-tetra(4-carboxyphenyl)porphyrin,TCPP,124 mg (0.15 mmol),0.15,mmol,,,,,,,,,,,formic acid,,2.65 mL (70 mmol) in 8.35 mL DMF; 10 mL of this solution used,,,,,,,,"N,N-dimethylformamide",DMF,"10 mL (node solution, FA/DMF mixture) + 20 mL (linker solution)",,,,,,60.0,60 °C,24.0,24 h,100 mL two-neck round-bottom flask with septum and reflux condenser,stirred,"DMF, acetone",DMF 3×; acetone 3×,120 °C under high vacuum overnight,120.0,,,,,,,,,2700.0,not_reported,not_reported,,,10.1021/jacs.9b01789,ok,
10.1021/jacs.9b01789,downloaded\10.1021_jacs.9b01789.pdf,SI downloaded\10.1021_jacs.9b01789_SI.pdf,mof_json_store\10.1021_jacs.9b01789\raw_output.json,mof_json_store\10.1021_jacs.9b01789\synthesis_003.json,no,,Zr6-TCPP-90,,NH4]2WS4,,200 mg (0.075 mmol),0.075,mmol,CuBr,,,,,nan,,,,,meso-tetra(4-carboxyphenyl)porphyrin,TCPP,124 mg (0.15 mmol),0.15,mmol,,,,,,,,,,,formic acid,,2.65 mL (70 mmol) in 8.35 mL DMF; 10 mL of this solution used,,,,,,,,"N,N-dimethylformamide",DMF,"10 mL (node solution, FA/DMF mixture) + 20 mL (linker solution)",,,,,,90.0,90 °C,24.0,24 h,100 mL two-neck round-bottom flask with septum and reflux condenser,stirred,"DMF, acetone",DMF 3×; acetone 3×,120 °C under high vacuum overnight,120.0,,,,,,,,,2600.0,not_reported,not_reported,,,10.1021/jacs.9b01789,ok,
10.1021/jacs.9b01789,downloaded\10.1021_jacs.9b01789.pdf,SI downloaded\10.1021_jacs.9b01789_SI.pdf,mof_json_store\10.1021_jacs.9b01789\raw_output.json,mof_json_store\10.1021_jacs.9b01789\synthesis_004.json,no,,Zr6-TCPP-130,,NH4]2WS4,,200 mg (0.075 mmol),0.075,mmol,CuCl,,,,,nan,,,,,meso-tetra(4-carboxyphenyl)porphyrin,TCPP,124 mg (0.15 mmol),0.15,mmol,,,,,,,,,,,formic acid,,2.65 mL (70 mmol) in 8.35 mL DMF; 10 mL of this solution used,,,,,,,,"N,N-dimethylformamide",DMF,"10 mL (node solution, FA/DMF mixture) + 20 mL (linker solution)",,,,,,130.0,130 °C,24.0,24 h,100 mL two-neck round-bottom flask with septum and reflux condenser,stirred,"DMF, acetone",DMF 3×; acetone 3×,120 °C under high vacuum overnight,120.0,,,,,,,,,2600.0,not_reported,not_reported,,,10.1021/jacs.9b01789,ok,
10.1021/jacs.9b01789,downloaded\10.1021_jacs.9b01789.pdf,SI downloaded\10.1021_jacs.9b01789_SI.pdf,mof_json_store\10.1021_jacs.9b01789\raw_output.json,mof_json_store\10.1021_jacs.9b01789\synthesis_005.json,no,,Zr6-TCPP-145 (24 h),,NH4]2WS4,,200 mg (0.075 mmol),0.075,mmol,CuI,,,,,nan,,,,,meso-tetra(4-carboxyphenyl)porphyrin,TCPP,124 mg (0.15 mmol),0.15,mmol,,,,,,,,,,,formic acid,,2.65 mL (70 mmol) in 8.35 mL DMF; 10 mL of this solution used,,,,,,,,"N,N-dimethylformamide",DMF,"10 mL (node solution, FA/DMF mixture) + 20 mL (linker solution)",,,,,,145.0,145 °C,24.0,24 h,100 mL two-neck round-bottom flask with septum and reflux condenser,stirred,"DMF, acetone",DMF 3×; acetone 3×,120 °C under high vacuum overnight,120.0,,rods and cubes,,,,,,,2300.0,not_reported,not_reported,,,10.1021/jacs.9b01789,ok,
