Repository: zzhenglab/MOFinder

# MOFinder

MOFinder extracts MOF synthesis information from the literature, reconstructs evidence-supported negative reaction records, and prepares datasets for synthesis-outcome prediction.
[Web application](https://mofinder.chemistry.wustl.edu/) | [Demos](Demo/README.md) | [Source code](docs/source_to_code.md) | [Workflow guide](docs/workflow.md) | [Model evaluation](docs/evaluation.md)

## Quick start

The workflow runs through Python commands. Python 3.10 or newer is required. Clone the repository and initialize its related applications:

```bash
git clone --recurse-submodules https://github.com/zzhenglab/MOFinder.git
cd MOFinder
```

Start with the two offline demonstrations:

```bash

File: mof_extraction_1_2.csv (part 138 of 305)
doi,main_pdf,si_pdf,raw_output,parsed_json,article_trial_or_failure,article_trial_or_failure_notes,mof_name,crystal_code,metal_1,metal_1_abbr,metal_1_amount_text,metal_1_amount_value,metal_1_amount_unit,metal_2,metal_2_abbr,metal_2_amount_text,metal_2_amount_value,metal_2_amount_unit,metal_3,metal_3_abbr,metal_3_amount_text,metal_3_amount_value,metal_3_amount_unit,linker_1,linker_1_abbr,linker_1_amount_text,linker_1_amount_value,linker_1_amount_unit,linker_2,linker_2_abbr,linker_2_amount_text,linker_2_amount_value,linker_2_amount_unit,linker_3,linker_3_abbr,linker_3_amount_text,linker_3_amount_value,linker_3_amount_unit,modulator_1,modulator_1_abbr,modulator_1_amount_text,modulator_1_amount_value,modulator_1_amount_unit,modulator_2,modulator_2_abbr,modulator_2_amount_text,modulator_2_amount_value,modulator_2_amount_unit,solvent_main,solvent_main_abbr,solvent_main_amount_text,solvent_main_ml,solvent_secondary,solvent_secondary_abbr,solvent_secondary_amount_text,solvent_secondary_ml,temperature_c,temperature_c_text,time_h,time_text,vessel_type,stirring,washing_solvent,washing_cycles,activation_text,activation_temp_c,activation_time_h,crystal_morphology,yield_percent,crystal_size,topology_code,metal_cluster_connectivity,unit_cell_short,pore_diameter_A,BET_surface_area_m2g,air_stable,water_stable,tga_decomposition_temp_c,applications,reference,status,error
10.1021/jacs.9b01789,downloaded\10.1021_jacs.9b01789.pdf,SI downloaded\10.1021_jacs.9b01789_SI.pdf,mof_json_store\10.1021_jacs.9b01789\raw_output.json,mof_json_store\10.1021_jacs.9b01789\synthesis_006.json,no,,Zr6-TCPP-145 (3 days),,NH4]2WS4,,200 mg (0.075 mmol),0.075,mmol,CuI,,,,,nan,,,,,meso-tetra(4-carboxyphenyl)porphyrin,TCPP,124 mg (0.15 mmol),0.15,mmol,,,,,,,,,,,formic acid,,2.65 mL (70 mmol) in 8.35 mL DMF; 10 mL of this solution used,,,,,,,,"N,N-dimethylformamide",DMF,"10 mL (node solution, FA/DMF mixture) + 20 mL (linker solution)",,,,,,145.0,145 °C,72.0,3 days,100 mL two-neck round-bottom flask with septum and reflux condenser,stirred,"DMF, acetone",DMF 3×; acetone 3×,120 °C under high vacuum overnight,120.0,,rod-like crystals,,,,,,,,not_reported,not_reported,,,10.1021/jacs.9b01789,ok,
10.1021/jacs.9b01789,downloaded\10.1021_jacs.9b01789.pdf,SI downloaded\10.1021_jacs.9b01789_SI.pdf,mof_json_store\10.1021_jacs.9b01789\raw_output.json,mof_json_store\10.1021_jacs.9b01789\synthesis_007.json,no,,Zr6-TCPP-145 (7 days),,NH4]2WS4,,200 mg (0.075 mmol),0.075,mmol,CuI,,,,,nan,,,,,meso-tetra(4-carboxyphenyl)porphyrin,TCPP,124 mg (0.15 mmol),0.15,mmol,,,,,,,,,,,formic acid,,2.65 mL (70 mmol) in 8.35 mL DMF; 10 mL of this solution used,,,,,,,,"N,N-dimethylformamide",DMF,"10 mL (node solution, FA/DMF mixture) + 20 mL (linker solution)",,,,,,145.0,145 °C,168.0,7 days,100 mL two-neck round-bottom flask with septum and reflux condenser,stirred,"DMF, acetone",DMF 3×; acetone 3×,120 °C under high vacuum overnight,120.0,,rod-like crystals,,,,,,,,not_reported,not_reported,,,10.1021/jacs.9b01789,ok,
10.1021/jacs.9b01789,downloaded\10.1021_jacs.9b01789.pdf,SI downloaded\10.1021_jacs.9b01789_SI.pdf,mof_json_store\10.1021_jacs.9b01789\raw_output.json,mof_json_store\10.1021_jacs.9b01789\synthesis_008.json,no,,MOF-525,,Zn(NO3)2·6H2O,,97 mg (0.30 mmol),0.3,mmol,nan,,,,,nan,,,,,meso-tetra(4-carboxyphenyl)porphyrin,TCPP,47 mg (0.059 mmol),0.059,mmol,,,,,,,,,,,benzoic acid,,2.7 g (22 mmol),22.0,mmol,,,,,,"N,N-dimethylformamide",DMF,8 mL,8.0,,,,,70.0,"80 °C for 2 h (pre-treatment), then 70 °C for 24 h",24.0,24 h (after linker addition),6-dram vial,,"DMF, acetone",DMF 3×; acetone 3×,120 °C overnight,120.0,,,,,ftw,Zr6O4(OH)4 12-connected SBU,,,,not_reported,not_reported,,,10.1021/jacs.9b01789,ok,
10.1021/jacs.9b01789,downloaded\10.1021_jacs.9b01789.pdf,SI downloaded\10.1021_jacs.9b01789_SI.pdf,mof_json_store\10.1021_jacs.9b01789\raw_output.json,mof_json_store\10.1021_jacs.9b01789\synthesis_009.json,no,,NU-902,,Zn(NO3)2·6H2O,,13.0 mg (0.0403 mmol),0.0403,mmol,nan,,,,,nan,,,,,meso-tetra(4-carboxyphenyl)porphyrin,TCPP,25.0 mg (0.0316 mmol),0.0316,mmol,,,,,,,,,,,4-methoxybenzoic acid,,750 mg (4.93 mmol),4.93,mmol,,,,,,"N,N-dimethylformamide",DMF,15 mL,15.0,,,,,80.0,80 °C,,overnight,20 mL vial,,"DMF, acetone",DMF 3×; acetone 3×,120 °C overnight,120.0,,,,,scu,Zr6O4(OH)4 8-connected SBU,,,,not_reported,not_reported,,,10.1021/jacs.9b01789,ok,
10.1021/jacs.9b01789,downloaded\10.1021_jacs.9b01789.pdf,SI downloaded\10.1021_jacs.9b01789_SI.pdf,mof_json_store\10.1021_jacs.9b01789\raw_output.json,mof_json_store\10.1021_jacs.9b01789\synthesis_010.json,no,,PCN-222(Fe),,Zn(NO3)2·6H2O,,13 mg (0.0403 mmol),0.0403,mmol,nan,,,,,nan,,,,,Fe(III) meso-tetra(4-carboxyphenyl)porphyrin chloride,Fe-TCPP,28 mg (0.032 mmol),0.032,mmol,,,,,,,,,,,formic acid,,4.5 mL (119 mmol),119.0,mmol,,,,,,"N,N-dimethylformamide",DMF,15 mL,15.0,,,,,80.0,80 °C,24.0,24 h,20 mL vial,,"DMF, acetone",DMF 3×; acetone 3×,120 °C overnight,120.0,,,,,csq,Zr6O4(OH)4 8-connected SBU,,,,not_reported,not_reported,,,10.1021/jacs.9b01789,ok,
10.1021/jacs.9b01789,downloaded\10.1021_jacs.9b01789.pdf,SI downloaded\10.1021_jacs.9b01789_SI.pdf,mof_json_store\10.1021_jacs.9b01789\raw_output.json,mof_json_store\10.1021_jacs.9b01789\synthesis_012.json,no,,PCN-224,,Mn(SO4)·1H2O,,98 mg (0.30 mmol),0.3,mmol,nan,,,,,nan,,,,,meso-tetra(4-carboxyphenyl)porphyrin,TCPP,46 mg (0.058 mmol),0.058,mmol,,,,,,,,,,,benzoic acid,,2.7 g (22 mmol),22.0,mmol,,,,,,"N,N-dimethylformamide",DMF,8 mL,8.0,,,,,100.0,"80 °C for 1 h (pre-treatment), then 100 °C overnight",,overnight (after linker addition),8-dram vial,,"DMF, acetone",DMF 3×; acetone 3×,120 °C overnight,120.0,,,,,she,Zr6O4(OH)4 6-connected SBU,,,,not_reported,not_reported,,,10.1021/jacs.9b01789,ok,
10.1021/jacs.9b01789,downloaded\10.1021_jacs.9b01789.pdf,SI downloaded\10.1021_jacs.9b01789_SI.pdf,mof_json_store\10.1021_jacs.9b01789\raw_output.json,mof_json_store\10.1021_jacs.9b01789\synthesis_013.json,no,,PCN-224(Pt),,Co(NO3)2·6H2O,,15.6 mg (0.0478 mmol),0.0478,mmol,nan,,,,,nan,,,,,Pt(II) meso-tetra(4-carboxyphenyl)porphyrin chloride,Pt-TCPP,3.1 mg (0.0032 mmol),0.0032,mmol,,,,,,,,,,,acetic acid,,3.125 mL (53.82 mmol),53.82,mmol,,,,,,"N,N-dimethylformamide",DMF,12.5 mL,12.5,,,,,65.0,65 °C,,3−5 days,250 mL vial (heated after initial mixing),,"DMF, acetone",DMF 3×; acetone 3×,120 °C overnight,120.0,,,,,she,Zr6O4(OH)4 6-connected SBU,,,,not_reported,not_reported,,,10.1021/jacs.9b01789,ok,
10.1002/chem.201406119,downloaded\10.1002_chem.201406119.pdf,SI downloaded\10.1002_chem.201406119_SI.pdf,mof_json_store\10.1002_chem.201406119\raw_output.json,mof_json_store\10.1002_chem.201406119\synthesis_001.json,yes,UiO-66-NO2 in water at 373 K was not complete even after 5 h,UiO-66_NDC,,Cu(NO3)2·3H2O,,"93 mg, 0.4 mmol",0.4,mmol,nan,,,,,nan,,,,,"2,6-naphthalenedicarboxylic acid",NDC,"87 mg, 0.4 mmol",0.4,mmol,,,,,,,,,,,,,,,,,,,,,"N,N-dimethylformamide",DMF,2.000 mL,2.0,,,,,150.0,423 K,,,"borosilicate culture tube (Schott DURAN), screw cap",stirred,,,,,,,,,fcu,Zr6O4(OH)4 12-connected SBU,,,,,,,,10.1002/chem.201406119,ok,
10.1002/chem.201406119,downloaded\10.1002_chem.201406119.pdf,SI downloaded\10.1002_chem.201406119_SI.pdf,mof_json_store\10.1002_chem.201406119\raw_output.json,mof_json_store\10.1002_chem.201406119\synthesis_002.json,yes,UiO-66-NO2 in water at 373 K was not complete even after 5 h,UiO-66_NDC,,AlCl3·6H2O,,"93 mg, 0.4 mmol",0.4,mmol,nan,,,,,nan,,,,,"2,6-naphthalenedicarboxylic acid",NDC,"87 mg, 0.4 mmol",0.4,mmol,,,,,,,,,,,hydrochloric acid (37%),,"0.033 mL (0.4 mmol, 1 eq per Zr)",0.4,mmol,,,,,,"N,N-dimethylformamide",DMF,1.967 mL,1.967,,,,,150.0,423 K,,,"borosilicate culture tube (Schott DURAN), screw cap",stirred,,,,,,,,,fcu,Zr6O4(OH)4 12-connected SBU,,,,,,,,10.1002/chem.201406119,ok,
10.1002/chem.201406119,downloaded\10.1002_chem.201406119.pdf,SI downloaded\10.1002_chem.201406119_SI.pdf,mof_json_store\10.1002_chem.201406119\raw_output.json,mof_json_store\10.1002_chem.201406119\synthesis_003.json,yes,UiO-66-NO2 in water at 373 K was not complete even after 5 h,UiO-66_NDC,,Indium(III),,"93 mg, 0.4 mmol",0.4,mmol,nan,,,,,nan,,,,,"2,6-naphthalenedicarboxylic acid",NDC,"87 mg, 0.4 mmol",0.4,mmol,,,,,,,,,,,hydrochloric acid (37%),,"0.100 mL (1.2 mmol, 3 eq per Zr)",1.2,mmol,,,,,,"N,N-dimethylformamide",DMF,1.900 mL,1.9,,,,,150.0,423 K,,,"borosilicate culture tube (Schott DURAN), screw cap",stirred,,,,,,,,,fcu,Zr6O4(OH)4 12-connected SBU,,,,,,,,10.1002/chem.201406119,ok,
10.1002/chem.201406119,downloaded\10.1002_chem.201406119.pdf,SI downloaded\10.1002_chem.201406119_SI.pdf,mof_json_store\10.1002_chem.201406119\raw_output.json,mof_json_store\10.1002_chem.201406119\synthesis_004.json,yes,UiO-66-NO2 in water at 373 K was not complete even after 5 h,UiO-66_NDC,,Cu(NO3)2·3H2O,,"93 mg, 0.4 mmol",0.4,mmol,Ag(NO3),,,,,nan,,,,,"2,6-naphthalenedicarboxylic acid",NDC,"87 mg, 0.4 mmol",0.4,mmol,,,,,,,,,,,hydrochloric acid (37%),,"0.167 mL (2.0 mmol, 5 eq per Zr)",2.0,mmol,,,,,,"N,N-dimethylformamide",DMF,1.833 mL,1.833,,,,,150.0,423 K,,,"borosilicate culture tube (Schott DURAN), screw cap",stirred,,,,,,,,,fcu,Zr6O4(OH)4 12-connected SBU,,,,,,,,10.1002/chem.201406119,ok,
10.1002/chem.201406119,downloaded\10.1002_chem.201406119.pdf,SI downloaded\10.1002_chem.201406119_SI.pdf,mof_json_store\10.1002_chem.201406119\raw_output.json,mof_json_store\10.1002_chem.201406119\synthesis_005.json,yes,UiO-66-NO2 in water at 373 K was not complete even after 5 h,UiO-66_NDC,,Tb(ClO4)3·6H2O,,"93 mg, 0.4 mmol",0.4,mmol,nan,,,,,nan,,,,,"2,6-naphthalenedicarboxylic acid",NDC,"87 mg, 0.4 mmol",0.4,mmol,,,,,,,,,,,hydrochloric acid (37%),,"0.250 mL (3.0 mmol, 7.5 eq per Zr)",3.0,mmol,,,,,,"N,N-dimethylformamide",DMF,1.750 mL,1.75,,,,,150.0,423 K,,,"borosilicate culture tube (Schott DURAN), screw cap",stirred,,,,,,,,,fcu,Zr6O4(OH)4 12-connected SBU,,,,,,,,10.1002/chem.201406119,ok,
10.1002/chem.201406119,downloaded\10.1002_chem.201406119.pdf,SI downloaded\10.1002_chem.201406119_SI.pdf,mof_json_store\10.1002_chem.201406119\raw_output.json,mof_json_store\10.1002_chem.201406119\synthesis_006.json,yes,UiO-66-NO2 in water at 373 K was not complete even after 5 h,UiO-66_NDC,,Tb(ClO4)3·6H2O,,"93 mg, 0.4 mmol",0.4,mmol,nan,,,,,nan,,,,,"2,6-naphthalenedicarboxylic acid",NDC,"87 mg, 0.4 mmol",0.4,mmol,,,,,,,,,,,hydrochloric acid (37%),,"0.333 mL (4.0 mmol, 10 eq per Zr)",4.0,mmol,,,,,,"N,N-dimethylformamide",DMF,1.667 mL,1.667,,,,,150.0,423 K,,,"borosilicate culture tube (Schott DURAN), screw cap",stirred,,,,,,,,,fcu,Zr6O4(OH)4 12-connected SBU,,,,,,,,10.1002/chem.201406119,ok,
10.1002/chem.201406119,downloaded\10.1002_chem.201406119.pdf,SI downloaded\10.1002_chem.201406119_SI.pdf,mof_json_store\10.1002_chem.201406119\raw_output.json,mof_json_store\10.1002_chem.201406119\synthesis_007.json,yes,UiO-66-NO2 in water at 373 K was not complete even after 5 h,UiO-66_BPDC (UiO-67),,Ni(NO3)2·6H2O,,"93 mg, 0.4 mmol",0.4,mmol,nan,,,,,nan,,,,,"biphenyl-4,4'-dicarboxylic acid",BPDC,"97 mg, 0.4 mmol",0.4,mmol,,,,,,,,,,,,,,,,,,,,,"N,N-dimethylformamide",DMF,2.000 mL,2.0,,,,,150.0,423 K,,,"borosilicate culture tube (Schott DURAN), screw cap",stirred,,,,,,,,,fcu,Zr6O4(OH)4 12-connected SBU,,,,,,,,10.1002/chem.201406119,ok,
10.1002/chem.201406119,downloaded\10.1002_chem.201406119.pdf,SI downloaded\10.1002_chem.201406119_SI.pdf,mof_json_store\10.1002_chem.201406119\raw_output.json,mof_json_store\10.1002_chem.201406119\synthesis_008.json,yes,UiO-66-NO2 in water at 373 K was not complete even after 5 h,UiO-66_BPDC (UiO-67),,Ni(NO3)2·6H2O,,"93 mg, 0.4 mmol",0.4,mmol,nan,,,,,nan,,,,,"biphenyl-4,4'-dicarboxylic acid",BPDC,"97 mg, 0.4 mmol",0.4,mmol,,,,,,,,,,,hydrochloric acid (37%),,"0.033 mL (0.4 mmol, 1 eq per Zr)",0.4,mmol,,,,,,"N,N-dimethylformamide",DMF,1.967 mL,1.967,,,,,150.0,423 K,,,"borosilicate culture tube (Schott DURAN), screw cap",stirred,,,,,,,,,fcu,Zr6O4(OH)4 12-connected SBU,,,,,,,,10.1002/chem.201406119,ok,
10.1002/chem.201406119,downloaded\10.1002_chem.201406119.pdf,SI downloaded\10.1002_chem.201406119_SI.pdf,mof_json_store\10.1002_chem.201406119\raw_output.json,mof_json_store\10.1002_chem.201406119\synthesis_009.json,yes,UiO-66-NO2 in water at 373 K was not complete even after 5 h,UiO-66_BPDC (UiO-67),,CoCl2·6H2O,,"93 mg, 0.4 mmol",0.4,mmol,nan,,,,,nan,,,,,"biphenyl-4,4'-dicarboxylic acid",BPDC,"97 mg, 0.4 mmol",0.4,mmol,,,,,,,,,,,hydrochloric acid (37%),,"0.100 mL (1.2 mmol, 3 eq per Zr)",1.2,mmol,,,,,,"N,N-dimethylformamide",DMF,1.900 mL,1.9,,,,,150.0,423 K,,,"borosilicate culture tube (Schott DURAN), screw cap",stirred,,,,,,,,,fcu,Zr6O4(OH)4 12-connected SBU,,,,,,,,10.1002/chem.201406119,ok,
10.1002/chem.201406119,downloaded\10.1002_chem.201406119.pdf,SI downloaded\10.1002_chem.201406119_SI.pdf,mof_json_store\10.1002_chem.201406119\raw_output.json,mof_json_store\10.1002_chem.201406119\synthesis_010.json,yes,UiO-66-NO2 in water at 373 K was not complete even after 5 h,UiO-66_BPDC (UiO-67),,ZrCl4,,"93 mg, 0.4 mmol",0.4,mmol,nan,,,,,nan,,,,,"biphenyl-4,4'-dicarboxylic acid",BPDC,"97 mg, 0.4 mmol",0.4,mmol,,,,,,,,,,,hydrochloric acid (37%),,"0.167 mL (2.0 mmol, 5 eq per Zr)",2.0,mmol,,,,,,"N,N-dimethylformamide",DMF,1.833 mL,1.833,,,,,150.0,423 K,,,"borosilicate culture tube (Schott DURAN), screw cap",stirred,,,,,,,,,fcu,Zr6O4(OH)4 12-connected SBU,,,,,,,,10.1002/chem.201406119,ok,
10.1002/chem.201406119,downloaded\10.1002_chem.201406119.pdf,SI downloaded\10.1002_chem.201406119_SI.pdf,mof_json_store\10.1002_chem.201406119\raw_output.json,mof_json_store\10.1002_chem.201406119\synthesis_011.json,yes,UiO-66-NO2 in water at 373 K was not complete even after 5 h,UiO-66_BPDC (UiO-67),,Zn(NO3)2,,"93 mg, 0.4 mmol",0.4,mmol,nan,,,,,nan,,,,,"biphenyl-4,4'-dicarboxylic acid",BPDC,"97 mg, 0.4 mmol",0.4,mmol,,,,,,,,,,,hydrochloric acid (37%),,"0.250 mL (3.0 mmol, 7.5 eq per Zr)",3.0,mmol,,,,,,"N,N-dimethylformamide",DMF,1.750 mL,1.75,,,,,150.0,423 K,,,"borosilicate culture tube (Schott DURAN), screw cap",stirred,,,,,,,,,fcu,Zr6O4(OH)4 12-connected SBU,,,,,,,,10.1002/chem.201406119,ok,
10.1002/chem.201406119,downloaded\10.1002_chem.201406119.pdf,SI downloaded\10.1002_chem.201406119_SI.pdf,mof_json_store\10.1002_chem.201406119\raw_output.json,mof_json_store\10.1002_chem.201406119\synthesis_012.json,yes,UiO-66-NO2 in water at 373 K was not complete even after 5 h,UiO-66_BPDC (UiO-67),,CuCl2·2H2O,,"93 mg, 0.4 mmol",0.4,mmol,nan,,,,,nan,,,,,"biphenyl-4,4'-dicarboxylic acid",BPDC,"97 mg, 0.4 mmol",0.4,mmol,,,,,,,,,,,hydrochloric acid (37%),,"0.333 mL (4.0 mmol, 10 eq per Zr)",4.0,mmol,,,,,,"N,N-dimethylformamide",DMF,1.667 mL,1.667,,,,,150.0,423 K,,,"borosilicate culture tube (Schott DURAN), screw cap",stirred,,,,,,,,,fcu,Zr6O4(OH)4 12-connected SBU,,,,,,,,10.1002/chem.201406119,ok,
10.1002/chem.201406119,downloaded\10.1002_chem.201406119.pdf,SI downloaded\10.1002_chem.201406119_SI.pdf,mof_json_store\10.1002_chem.201406119\raw_output.json,mof_json_store\10.1002_chem.201406119\synthesis_013.json,yes,UiO-66-NO2 in water at 373 K was not complete even after 5 h,UiO-66_Cl2AzoBDC,,ZrCl4,,"93 mg, 0.4 mmol",0.4,mmol,nan,,,,,nan,,,,,"3,3'-dichloro-4,4'-azobenzenedicarboxylic acid",Cl2AzoBDC,"135 mg, 0.4 mmol",0.4,mmol,,,,,,,,,,,,,,,,,,,,,"N,N-dimethylformamide",DMF,2.000 mL,2.0,,,,,150.0,423 K,,,"borosilicate culture tube (Schott DURAN), screw cap",stirred,,,,,,,,,fcu,Zr6O4(OH)4 12-connected SBU,,,,,,,,10.1002/chem.201406119,ok,
10.1002/chem.201406119,downloaded\10.1002_chem.201406119.pdf,SI downloaded\10.1002_chem.201406119_SI.pdf,mof_json_store\10.1002_chem.201406119\raw_output.json,mof_json_store\10.1002_chem.201406119\synthesis_014.json,yes,UiO-66-NO2 in water at 373 K was not complete even after 5 h,UiO-66_Cl2AzoBDC,,Er2O3,,"93 mg, 0.4 mmol",0.4,mmol,SnCl2·2H2O,,,,,nan,,,,,"3,3'-dichloro-4,4'-azobenzenedicarboxylic acid",Cl2AzoBDC,"135 mg, 0.4 mmol",0.4,mmol,,,,,,,,,,,hydrochloric acid (37%),,"0.033 mL (0.4 mmol, 1 eq per Zr)",0.4,mmol,,,,,,"N,N-dimethylformamide",DMF,1.967 mL,1.967,,,,,150.0,423 K,,,"borosilicate culture tube (Schott DURAN), screw cap",stirred,,,,,,,,,fcu,Zr6O4(OH)4 12-connected SBU,,,,,,,,10.1002/chem.201406119,ok,
10.1002/chem.201406119,downloaded\10.1002_chem.201406119.pdf,SI downloaded\10.1002_chem.201406119_SI.pdf,mof_json_store\10.1002_chem.201406119\raw_output.json,mof_json_store\10.1002_chem.201406119\synthesis_015.json,yes,UiO-66-NO2 in water at 373 K was not complete even after 5 h,UiO-66_Cl2AzoBDC,,Al(NO3)3·9H2O,,"93 mg, 0.4 mmol",0.4,mmol,nan,,,,,nan,,,,,"3,3'-dichloro-4,4'-azobenzenedicarboxylic acid",Cl2AzoBDC,"135 mg, 0.4 mmol",0.4,mmol,,,,,,,,,,,hydrochloric acid (37%),,"0.100 mL (1.2 mmol, 3 eq per Zr)",1.2,mmol,,,,,,"N,N-dimethylformamide",DMF,1.900 mL,1.9,,,,,150.0,423 K,,,"borosilicate culture tube (Schott DURAN), screw cap",stirred,,,,,,,,,fcu,Zr6O4(OH)4 12-connected SBU,,,,,,,,10.1002/chem.201406119,ok,
10.1002/chem.201406119,downloaded\10.1002_chem.201406119.pdf,SI downloaded\10.1002_chem.201406119_SI.pdf,mof_json_store\10.1002_chem.201406119\raw_output.json,mof_json_store\10.1002_chem.201406119\synthesis_016.json,yes,UiO-66-NO2 in water at 373 K was not complete even after 5 h,UiO-66_Cl2AzoBDC,,Al(NO3)3·9H2O,,"93 mg, 0.4 mmol",0.4,mmol,bis(benzonitrile)palladium(II) chloride,,,,,nan,,,,,"3,3'-dichloro-4,4'-azobenzenedicarboxylic acid",Cl2AzoBDC,"135 mg, 0.4 mmol",0.4,mmol,,,,,,,,,,,hydrochloric acid (37%),,"0.167 mL (2.0 mmol, 5 eq per Zr)",2.0,mmol,,,,,,"N,N-dimethylformamide",DMF,1.833 mL,1.833,,,,,150.0,423 K,,,"borosilicate culture tube (Schott DURAN), screw cap",stirred,,,,,,,,,fcu,Zr6O4(OH)4 12-connected SBU,,,,,,,,10.1002/chem.201406119,ok,
10.1002/chem.201406119,downloaded\10.1002_chem.201406119.pdf,SI downloaded\10.1002_chem.201406119_SI.pdf,mof_json_store\10.1002_chem.201406119\raw_output.json,mof_json_store\10.1002_chem.201406119\synthesis_017.json,yes,UiO-66-NO2 in water at 373 K was not complete even after 5 h,UiO-66_Cl2AzoBDC,,ZrCl4,,"93 mg, 0.4 mmol",0.4,mmol,nan,,,,,nan,,,,,"3,3'-dichloro-4,4'-azobenzenedicarboxylic acid",Cl2AzoBDC,"135 mg, 0.4 mmol",0.4,mmol,,,,,,,,,,,hydrochloric acid (37%),,"0.250 mL (3.0 mmol, 7.5 eq per Zr)",3.0,mmol,,,,,,"N,N-dimethylformamide",DMF,1.750 mL,1.75,,,,,150.0,423 K,,,"borosilicate culture tube (Schott DURAN), screw cap",stirred,,,,,,,,,fcu,Zr6O4(OH)4 12-connected SBU,,,,,,,,10.1002/chem.201406119,ok,
10.1002/chem.201406119,downloaded\10.1002_chem.201406119.pdf,SI downloaded\10.1002_chem.201406119_SI.pdf,mof_json_store\10.1002_chem.201406119\raw_output.json,mof_json_store\10.1002_chem.201406119\synthesis_018.json,yes,UiO-66-NO2 in water at 373 K was not complete even after 5 h,UiO-66_Cl2AzoBDC,,ZrCl4,,"93 mg, 0.4 mmol",0.4,mmol,nan,,,,,nan,,,,,"3,3'-dichloro-4,4'-azobenzenedicarboxylic acid",Cl2AzoBDC,"135 mg, 0.4 mmol",0.4,mmol,,,,,,,,,,,hydrochloric acid (37%),,"0.333 mL (4.0 mmol, 10 eq per Zr)",4.0,mmol,,,,,,"N,N-dimethylformamide",DMF,1.667 mL,1.667,,,,,150.0,423 K,,,"borosilicate culture tube (Schott DURAN), screw cap",stirred,,,,,,,,,fcu,Zr6O4(OH)4 12-connected SBU,,,,,,,,10.1002/chem.201406119,ok,
10.1039/c1dt10985e,downloaded\10.1039_c1dt10985e.pdf,SI downloaded\10.1039_c1dt10985e_SI.pdf,mof_json_store\10.1039_c1dt10985e\raw_output.json,mof_json_store\10.1039_c1dt10985e\synthesis_001.json,no,,,818770,Zirconium(IV),,0.6 mmol,0.6,mmol,nan,,,,,nan,,,,,terephthalic acid,BDC,0.9 mmol,0.9,mmol,,,,,,,,,,,,,,,,,,,,,"N,N-dimethylformamide",DMF,20 mL,20.0,,,,,180.0,180 °C,72.0,72 h,Teflon-lined autoclave,static,EtOH,3×,dried in an oven at 60 °C for several hours,60.0,,dark yellow powder; long nanofibers,,length up to 10 μm; diameter 60–400 nm,,V4+ VO6 trigonal-prism chains and V5+ VO5 square pyramids; 2D layers linked by monodentate terephthalate,"a=20.923(4), b=5.963(4), c=20.425(1) Å, β=123.70(6)°, P2/m",,,not_reported,not_reported,428.0,,10.1039/c1dt10985e,ok,
10.1021/acs.cgd.5c00040,downloaded\10.1021_acs.cgd.5c00040.pdf,SI downloaded\10.1021_acs.cgd.5c00040_SI.pdf,mof_json_store\10.1021_acs.cgd.5c00040\raw_output.json,mof_json_store\10.1021_acs.cgd.5c00040\synthesis_003.json,yes,Counterion/hydration screening gave different phases; Zn(BF4)2 did not yield MOF-5; high water led to MOF-69c.,MOF-5,,ZrCl4,,433 mg (1.19 mmol),1.19,mmol,nan,,,,,nan,,,,,terephthalic acid,H2BDC,66 mg (0.362 mmol),66.0,mg,,,,,,,,,,,,,,,,,,,,,"N,N-diethylformamide",DEF,10 mL,10.0,,,,,100.0,100 °C,,,20 mL scintillation vial,,,,,,,,,,,Zn4O(RCO2)6 SBU,,,,not_reported,not_reported,,,10.1021/acs.cgd.5c00040,ok,
10.1039/c5ta06838j,downloaded\10.1039_c5ta06838j.pdf,SI downloaded\10.1039_c5ta06838j_SI.pdf,mof_json_store\10.1039_c5ta06838j\raw_output.json,mof_json_store\10.1039_c5ta06838j\synthesis_001.json,no,,NH2-MIL-125(Ti),,ZrCl4,,"2.25 mmol, 0.78 mL",2.25,mmol,nan,,,,,nan,,,,,2-aminoterephthalic acid,H2BDC-NH2,9 mmol,9.0,mmol,,,,,,,,,,,,,,,,,,,,,"N,N-dimethylformamide",DMF,27 mL,27.0,methanol (anhydrous),MeOH,3 mL,3.0,150.0,150 °C,72.0,72 h,autoclave (100 mL),static,anhydrous methanol,"solvent exchange for 4 days, changed twice daily",85 °C under vacuum for 12 h,85.0,12.0,,,,,,,,,,,,,10.1039/c5ta06838j,ok,
10.1021/acs.inorgchem.6b01419,downloaded\10.1021_acs.inorgchem.6b01419.pdf,SI downloaded\10.1021_acs.inorgchem.6b01419_SI.pdf,mof_json_store\10.1021_acs.inorgchem.6b01419\raw_output.json,mof_json_store\10.1021_acs.inorgchem.6b01419\synthesis_001.json,no,,,,ZrCl4,,"0.120 g, 0.4 mmol",0.4,mmol,nan,,,,,nan,,,,,"4,4'-bipyridine",bpydbH2,"0.040 g, 0.1 mmol",0.1,mmol,"3-amino-1,2,4-triazole",Hatz,"0.15 g, 1 mmol",1.0,mmol,,,,,,,,,,,,,,,,"N,N-dimethylacetamide",DMA,4 mL,4.0,,,,,120.0,120 °C,72.0,72 h,Teflon-lined stainless steel container,static,CH2Cl2,,"exchanged with CH2Cl2, then high vacuum at room temperature",,,yellow block crystals,75.0,,,Zn-atz paddle-wheel 6-connected; helical Zn-triazolate chain SBU,"a=21.027(2) Å, b=21.027(2) Å, c=20.5274(10) Å, α=90°, β=90°, γ=120°, P3121",6.8,2340.0,not_reported,not_reported,,hydrogen storage;acetylene separation;sensing,10.1021/acs.inorgchem.6b01419,ok,
10.1002/cctc.201300032,downloaded\10.1002_cctc.201300032.pdf,SI downloaded\10.1002_cctc.201300032_SI.pdf,mof_json_store\10.1002_cctc.201300032\raw_output.json,mof_json_store\10.1002_cctc.201300032\synthesis_001.json,no,,Cu2(BDC)2(DABCO),,ZrCl4,,"0.8 g, 3.3 mmol",3.3,mmol,nan,,,,,nan,,,,,terephthalic acid,H2BDC,"0.506 g, 3.1 mmol",,,"1,4-diazabicyclo[2.2.2]octane",DABCO,"0.188 g, 1.67 mmol",,,,,,,,,,,,,,,,,,"N,N-dimethylformamide",DMF,80 mL,80.0,,,,,120.0,120 °C,48.0,48 h,20 mL vials (4×) in isothermal oven,,DMF,3×,dried at 140 °C under vacuum for 6 h,140.0,6.0,light blue crystals; cubic by SEM,66.0,,,,,6.3,,not_reported,not_reported,,O-arylation catalysis,10.1002/cctc.201300032,ok,
10.1039/d3qi01120h,downloaded\10.1039_d3qi01120h.pdf,SI downloaded\10.1039_d3qi01120h_SI.pdf,mof_json_store\10.1039_d3qi01120h\raw_output.json,mof_json_store\10.1039_d3qi01120h\synthesis_001.json,no,,Co-CDDA,2263257,ZrCl4,Co(OAc)2·4H2O,"10.45 mg, 0.055 mmol",0.055,mmol,nan,,,,,nan,,,,,"4,4′-(10-(4′-carboxy-[1,1′-biphenyl]-4-yl)-9-oxo-9,10-dihydroacridine-2,7-diyl)dibenzoic acid",H3CDDA,"31.56 mg, 0.05 mmol",0.05,mmol,,,,,,,,,,,,,,,,,,,,,"N,N-dimethylformamide",DMF,3 mL,3.0,water,H2O,0.5 mL,0.5,120.0,120 °C,72.0,72 hours,Teflon-lined autoclave,,DMF,,air-dried at room temperature,,,red block crystals,40.0,,,Co5 cluster with μ3-OH bridges; 3D framework,"a=22.6513(19) Å, b=22.885(2) Å, c=23.624(2) Å, α=66.092(2)°, β=66.236(2)°, γ=60.926(2)°, P-1",,252.1,not_reported,not_reported,400.0,photocatalysis;C-H arylation;benzylamine oxidation,10.1039/d3qi01120h,ok,
10.1002/open.201900146,downloaded\10.1002_open.201900146.pdf,SI downloaded\10.1002_open.201900146_SI.pdf,mof_json_store\10.1002_open.201900146\raw_output.json,mof_json_store\10.1002_open.201900146\synthesis_001.json,no,,ZIF-8,,Zn(NO3)2·6H2O,,149 mg (0.5 mmol) in 1 mL purified water,0.5,mmol,nan,,,,,nan,,,,,2-methylimidazole,,2.874 g (35 mmol) in 10 mL purified water,35.0,mmol,,,,,,,,,,,,,,,,,,,,,purified water,H2O,total 11 mL (10 mL + 1 mL),11.0,,,,,25,room temperature,0.0833,5 minutes,,stirred,H2O,2×,dried overnight at 100 °C; activated under vacuum at 120 °C for 24 h,120.0,24.0,spherical nanoparticles,52.0,ca. 105 ± 16 nm,,,,3.4,1536.0,not_reported,not_reported,,,10.1002/open.201900146,ok,
10.1002/anie.201905869,downloaded\10.1002_anie.201905869.pdf,SI downloaded\10.1002_anie.201905869_SI.pdf,mof_json_store\10.1002_anie.201905869\raw_output.json,mof_json_store\10.1002_anie.201905869\synthesis_001.json,no,,BIF-33,,Zn(NO3)2·6H2O,,0.060 g,0.275886,mmol,nan,,,,,nan,,,,,KBH(im)3,,0.060 g,0.06,g,,,,,,,,,,,,,,,,,,,,,"N,N-dimethylacetamide",DMA,4 mL,4.0,ethanol,EtOH,1 mL,1.0,80.0,80 °C,120.0,5 days,glass vial (20 mL),"stirred 0.5 h, then heated",,,,,,blue cubic crystals,,,,Cu6B8 cage cross-linked by I− into 3D framework,,,,,,,CO2_reduction,10.1002/anie.201905869,ok,
10.1021/acs.cgd.8b01347,downloaded\10.1021_acs.cgd.8b01347.pdf,SI downloaded\10.1021_acs.cgd.8b01347_SI.pdf,mof_json_store\10.1021_acs.cgd.8b01347\raw_output.json,mof_json_store\10.1021_acs.cgd.8b01347\synthesis_001.json,yes,At 130 °C with 24–32% H2O no crystals formed; at 150 °C with ≥24% H2O a Sr-bc coordination polymer formed instead of the target MOF.,WUF-15,1866149,Th(NO3)4·6H2O,,"25.1 mg, 0.119 mmol",0.119,mmol,nan,,,,,nan,,,,,"2-nitro-[1,1′-biphenyl]-4,4′-dicarboxylic acid",H2bpdcNO2,"31.1 mg, 0.108 mmol",0.108,mmol,,,,,,,,,,,,,,,,,,,,,"N,N-dimethylformamide",DMF,6 mL,6.0,water,H2O,0.3 mL,0.3,130.0,130 °C,16.0,16 h,screw top vial,,"DMF (5% H2O), DMF, CH2Cl2","2× (DMF with 5% H2O, 2 mL); 1× DMF, 2 mL; 3× CH2Cl2, 2 mL",vacuum-dried at 70 mbar,,,needle-shaped crystals,55.0,,,infinite Sr-carboxylate chains (1D SBU),"orthorhombic, Ima2; a=50.313(4) Å, b=16.2739(4) Å, c=14.0296(6) Å",18.0,,not_reported,not_reported,,,10.1021/acs.cgd.8b01347,ok,
10.1021/acs.cgd.8b01347,downloaded\10.1021_acs.cgd.8b01347.pdf,SI downloaded\10.1021_acs.cgd.8b01347_SI.pdf,mof_json_store\10.1021_acs.cgd.8b01347\raw_output.json,mof_json_store\10.1021_acs.cgd.8b01347\synthesis_002.json,yes,At 130 °C with 24–32% H2O no crystals formed; at 150 °C with ≥24% H2O a Sr-bc coordination polymer formed instead of the target MOF.,WUF-16,1866150,Th(NO3)4·6H2O,,"25.1 mg, 0.119 mmol",0.119,mmol,nan,,,,,nan,,,,,"2,2′-dinitro-[1,1′-biphenyl]-4,4′-dicarboxylic acid",H2bpdc(NO2)2,"35.8 mg, 0.108 mmol",0.108,mmol,,,,,,,,,,,,,,,,,,,,,"N,N-dimethylformamide",DMF,6 mL,6.0,water,H2O,0.3 mL,0.3,130.0,130 °C,16.0,16 h,screw top vial,,"DMF (5% H2O), DMF, CH2Cl2","2× (DMF with 5% H2O, 2 mL); 1× DMF, 2 mL; 3× CH2Cl2, 2 mL",vacuum-dried at 70 mbar,,,orange needle-shaped crystals,52.0,,,infinite Sr-carboxylate chains (1D SBU),"monoclinic, Cc; a=51.8936(9) Å, b=16.2576(3) Å, c=13.9135(10) Å, β=104.182(7)°",18.0,,not_reported,not_reported,430.0,,10.1021/acs.cgd.8b01347,ok,
10.1039/c3ce40594j,downloaded\10.1039_c3ce40594j.pdf,SI downloaded\10.1039_c3ce40594j_SI.pdf,mof_json_store\10.1039_c3ce40594j\raw_output.json,mof_json_store\10.1039_c3ce40594j\synthesis_001.json,no,,UHM-7,931921,Th(NO3)4·6H2O,,200 mg (0.83 mmol),0.83,mmol,nan,,,,,nan,,,,,"5,5′-[4,4′-(dimethylsilanediyl)bis(1,4-phenyl)bis(ethyne-1,2-diyl)]diisophthalic acid",dmsbphed,100 mg (0.17 mmol),0.17,mmol,,,,,,,,,,,hydrochloric acid (37%),,5 drops of HCl (37%),,,,,,,,"N,N-dimethylformamide",DMF,"DMF–EtOH–H2O (3:3:2), total 15 mL",5.625,ethanol,EtOH,"DMF–EtOH–H2O (3:3:2), total 15 mL",5.625,50.0,50 °C,48.0,48 hours,,,DMF,twice,"EtOH solvent exchange 5 days (fresh solvent every 24 h), then 120 °C under vacuum for 24 h",120.0,24.0,blue single crystals,,,,"Cu2 paddle-wheel, 4-connected nodes","a=28.7527, b=28.7527, c=35.4316 Å, α=β=γ=90°, I4/m",,1290.0,not_reported,not_reported,,hydrogen storage;methane storage;CO2_capture,10.1039/c3ce40594j,ok,
10.1039/c8fd00194d,downloaded\10.1039_c8fd00194d.pdf,SI downloaded\10.1039_c8fd00194d_SI.pdf,mof_json_store\10.1039_c8fd00194d\raw_output.json,mof_json_store\10.1039_c8fd00194d\synthesis_001.json,no,,PCN-223(fb),,Th(NO3)4·6H2O,,7 mg (3 × 10−5 moles),0.0137756,mmol,nan,,,,,nan,,,,,meso-tetrakis(4-carboxyphenyl)porphyrin,TCPP,10 mg (1.3 × 10−5 moles),10.0,mg,,,,,,,,,,,propionic acid,PA,2 mL (≈2.5 × 10−2 moles),,,,,,,,"N,N-dimethylformamide",DMF,10 mL,10.0,,,,,120.0,120 °C,16.0,16 hours,6-dram glass vial,"sonicated 15 min, then static","DMF, EtOH",DMF 3×; EtOH soak 3 days with daily replacement,100 °C under vacuum (24 h),100.0,24.0,small bean-shaped particles,,,shp,Zr6O4(OH)4 12-connected SBU,,,1809.8,not_reported,yes,,light_harvesting;energy_transfer,10.1039/c8fd00194d,ok,
10.1039/c6ce02664h,downloaded\10.1039_c6ce02664h.pdf,SI downloaded\10.1039_c6ce02664h_SI.pdf,mof_json_store\10.1039_c6ce02664h\raw_output.json,mof_json_store\10.1039_c6ce02664h\synthesis_001.json,no,,CAU-1-NH2,,Th(NO3)4·6H2O,,"232 mg, 0.961 mmol",0.961,mmol,nan,,,,,nan,,,,,2-aminoterephthalic acid,p-H2BDC-NH2,"58 mg, 0.312 mmol",0.312,mmol,,,,,,,,,,,,,,,,,,,,,methanol,MeOH,3.175 mL,3.175,,,,,145.0,145 °C,0.1,6 min,5 mL glass vial (microwave),stirred (300 r s−1),water,three times (25 mL each),dried in air,,,yellow microcrystalline dispersion,,,,,,,1316.0,not_reported,not_reported,,Knoevenagel catalysis,10.1039/c6ce02664h,ok,
10.1039/c6ce02664h,downloaded\10.1039_c6ce02664h.pdf,SI downloaded\10.1039_c6ce02664h_SI.pdf,mof_json_store\10.1039_c6ce02664h\raw_output.json,mof_json_store\10.1039_c6ce02664h\synthesis_002.json,no,,CAU-1-NH2/H,,Th(NO3)4·6H2O,,"0.12 mol L−1 in methanol, 1235 μL",120,mmol,nan,,,,,nan,,,,,terephthalic acid,H2BDC,8.2 mg,8.2,mg,2-aminoterephthalic acid,p-H2BDC-NH2,,,,,,,,,,,,,,,,,,,methanol,MeOH,1.235 mL (from metal stock solution),1.235,,,,,120.0,120 °C,1.0,60 min,microwave reactor,stirred,DMF,twice,,,,,,,,,,,1416.0,not_reported,not_reported,,Knoevenagel catalysis,10.1039/c6ce02664h,ok,
10.1021/jacs.0c05074,downloaded\10.1021_jacs.0c05074.pdf,SI downloaded\10.1021_jacs.0c05074_SI.pdf,mof_json_store\10.1021_jacs.0c05074\raw_output.json,mof_json_store\10.1021_jacs.0c05074\synthesis_001.json,yes,"Screened metal salts, solvents, temperature, ratios, and acetic acid; many conditions gave amorphous solids or BUT-32; BUT-33 obtained only under kinetic stirring conditions.",BUT-32,1963828,Th(NO3)4·6H2O,,"0.024 mmol, 7 mg",0.024,mmol,nan,,,,,nan,,,,,"2,4,6-tris(4-(1H-pyrazol-4-yl)phenyl)-1,3,5-triazine",H3TPTA,"0.008 mmol, 4 mg",0.008,mmol,,,,,,,,,,,acetic acid,AcOH,15 b5L,15.0, b5L,,,,,,"N,N-dimethylformamide",DMF,1 mL,1.0,water,H2O,0.1 mL,0.1,150.0,150 b0C,72.0,72 h,autoclave,static,"DMF, acetone",DMF 2 d7 10 mL; acetone 3 d7 10 mL,"Solvent exchange: soak in DMF (24 h at 60 b0C), then acetone (48 h with daily exchanges); activate under high vacuum at 120 b0C.",120.0,,yellow cubic crystals,63.0,,the-a,Ni4pz8 8-connected SBU; 2-fold interpenetrated,"a=28.556(4) c5, cubic, Im-3m",18.0,1757.0,yes,yes,398.0,C-C coupling catalysis,10.1021/jacs.0c05074,ok,
10.1021/jacs.0c05074,downloaded\10.1021_jacs.0c05074.pdf,SI downloaded\10.1021_jacs.0c05074_SI.pdf,mof_json_store\10.1021_jacs.0c05074\raw_output.json,mof_json_store\10.1021_jacs.0c05074\synthesis_002.json,yes,"Screened metal salts, solvents, temperature, ratios, and acetic acid; many conditions gave amorphous solids or BUT-32; BUT-33 obtained only under kinetic stirring conditions.",BUT-33,1938683,Th(NO3)4·6H2O,,"0.06 mmol, 15 mg",0.06,mmol,nan,,,,,nan,,,,,"2,4,6-tris(4-(1H-pyrazol-4-yl)phenyl)-1,3,5-triazine",H3TPTA,"0.04 mmol, 20 mg",0.04,mmol,,,,,,,,,,,,,,,,,,,,,"N,N-dimethylformamide",DMF,4 mL,4.0,,,,,150.0,150 b0C (heated after initial stirring at RT),2.0,2 h (after 3 min stirring at RT),15 mL high-pressure vessel (oil bath),stirred (initially at RT),"DMF, acetone",DMF 2 d7 10 mL; acetone 3 d7 10 mL,"Solvent exchange: soak in DMF (24 h at 60 b0C), then acetone (48 h with daily exchanges); activate under high vacuum at 120 b0C.",120.0,,yellow microcrystalline powder (cubic nanocrystals),67.0,150 d7300 nm,the-a,Ni4pz8 8-connected SBU; non-interpenetrated,"a=28.723(4) c5, cubic, Pm-3m",26.0,3898.0,yes,yes,380.0,C-C coupling catalysis,10.1021/jacs.0c05074,ok,
10.1021/jacs.1c12117,downloaded\10.1021_jacs.1c12117.pdf,SI downloaded\10.1021_jacs.1c12117_SI.pdf,mof_json_store\10.1021_jacs.1c12117\raw_output.json,mof_json_store\10.1021_jacs.1c12117\synthesis_001.json,yes,Attempts to directly prepare Zr-MOFs with phosphorylated ligands were unsuccessful.,MOF-1,1997489,Th(NO3)4·6H2O,ZrCl4,52 mg (0.22 mmol),0.22,mmol,nan,,,,,nan,,,,,H4L1,H4L1,60 mg (0.075 mmol),,,,,,,,,,,,,formic acid (anhydrous),HCOOH,4 mL,,,,,,,,"N,N-dimethylformamide",DMF,9 mL,9.0,,,,,120.0,120 °C,72.0,3 days,6-dram glass vial,static,"DMF, acetone",,dried in air,,,colorless rhombic crystals,,,,Zr6O4(OH)4(H2O)2 12-connected SBU,"a=25.625(5) Å, b=30.235(6) Å, c=61.873(12) Å, C2221",,1210.0,not_reported,not_reported,,,10.1021/jacs.1c12117,ok,
10.1021/jacs.1c12117,downloaded\10.1021_jacs.1c12117.pdf,SI downloaded\10.1021_jacs.1c12117_SI.pdf,mof_json_store\10.1021_jacs.1c12117\raw_output.json,mof_json_store\10.1021_jacs.1c12117\synthesis_002.json,yes,Attempts to directly prepare Zr-MOFs with phosphorylated ligands were unsuccessful.,MOF-2,2020293,Th(NO3)4·6H2O,ZrCl4,35 mg (0.15 mmol),0.15,mmol,nan,,,,,nan,,,,,H4L2,H4L2,40 mg (0.04 mmol),,,,,,,,,,,,,formic acid (anhydrous),HCOOH,2.5 mL,,,,,,,,"N,N-dimethylformamide",DMF,4 mL,4.0,,,,,120.0,120 °C,72.0,3 days,6-dram glass vial,static,"DMF, acetone",,dried in air,,,colorless octahedral crystals,,,,Zr6O4(OH)8(H2O)4 8-connected SBU,"a=b=42.697(6) Å, c=37.907(8) Å, I4122",,1910.0,not_reported,not_reported,,,10.1021/jacs.1c12117,ok,
10.1021/acs.inorgchem.8b00720,downloaded\10.1021_acs.inorgchem.8b00720.pdf,SI downloaded\10.1021_acs.inorgchem.8b00720_SI.pdf,mof_json_store\10.1021_acs.inorgchem.8b00720\raw_output.json,mof_json_store\10.1021_acs.inorgchem.8b00720\synthesis_001.json,no,,,1830577,Th(NO3)4·6H2O,,"0.175 g, 0.40 mmol",0.4,mmol,nan,,,,,nan,,,,,fumaric acid,,"0.139 g, 1.2 mmol",1.2,mmol,oxalic acid,ox,"0.018 g, 0.20 mmol",0.2,mmol,,,,,,,,,,,,,,,,water,H2O,15 mL,15.0,,,,,150.0,150 °C,48.0,2 days,Teflon-lined stainless-steel autoclave (25 mL),static,,,activated under dynamic vacuum (10^-3 bar) at 120 °C overnight,120.0,,prism-shaped single crystals,78.0,0.17 × 0.21 × 0.24 mm,,oxalate-bridged Ln2 dimer; eight-coordinated Dy(III),"a=9.6660(19), b=15.364(3), c=26.987(5), Fddd",,,not_reported,not_reported,400.0,,10.1021/acs.inorgchem.8b00720,ok,
10.1021/acs.inorgchem.8b00720,downloaded\10.1021_acs.inorgchem.8b00720.pdf,SI downloaded\10.1021_acs.inorgchem.8b00720_SI.pdf,mof_json_store\10.1021_acs.inorgchem.8b00720\raw_output.json,mof_json_store\10.1021_acs.inorgchem.8b00720\synthesis_002.json,no,,,,Th(NO3)4·6H2O,,"0.137 g, 0.40 mmol",0.4,mmol,nan,,,,,nan,,,,,fumaric acid,,"0.139 g, 1.2 mmol",1.2,mmol,oxalic acid,ox,"0.018 g, 0.20 mmol",0.2,mmol,,,,,,,,,,,,,,,,water,H2O,15 mL,15.0,,,,,150.0,150 °C,48.0,2 days,Teflon-lined stainless-steel autoclave (25 mL),static,,,activated under dynamic vacuum (10^-3 bar) at 120 °C overnight,120.0,,,72.0,,,oxalate-bridged Ln2 dimer; eight-coordinated Gd(III),,,,not_reported,not_reported,400.0,magnetocaloric,10.1021/acs.inorgchem.8b00720,ok,
10.1039/c4tc02893g,downloaded\10.1039_c4tc02893g.pdf,SI downloaded\10.1039_c4tc02893g_SI.pdf,mof_json_store\10.1039_c4tc02893g\raw_output.json,mof_json_store\10.1039_c4tc02893g\synthesis_001.json,no,,[Zn2(pdc)2(dmf)2]n·ndmf,,Th(NO3)4·6H2O,,0.2359 g (0.793 mmol),0.793,mmol,nan,,,,,nan,,,,,"2,5-pyridinedicarboxylic acid",H2pdc,0.0509 g (0.305 mmol),0.0509,g,,,,,,,,,,,,,,,,,,,,,"N,N-dimethylformamide",DMF,5 mL for H2pdc; 5 mL for Zn(NO3)2·6H2O solution,,,,,,80.0,80 °C,12.0,12 h,50 mL solvothermal vessel,stirred 30 min before heating,DMF,three times,dried under vacuum for 12 h,,12.0,"white, irregular blocks",,,,,"monoclinic, P21/n",,,not_reported,not_reported,,,10.1039/c4tc02893g,ok,
10.1039/c4tc02893g,downloaded\10.1039_c4tc02893g.pdf,SI downloaded\10.1039_c4tc02893g_SI.pdf,mof_json_store\10.1039_c4tc02893g\raw_output.json,mof_json_store\10.1039_c4tc02893g\synthesis_002.json,no,,[Zn2(pdc)2(dmf)2]n·ndmf,,Th(NO3)4·6H2O,,0.2359 g (0.793 mmol),0.793,mmol,nan,,,,,nan,,,,,"2,5-pyridinedicarboxylic acid",H2pdc,0.0509 g (0.305 mmol),0.0509,g,,,,,,,,,,,,,,,,,,,,,"N,N-dimethylformamide",DMF,5 mL for H2pdc; 5 mL for Zn(NO3)2·6H2O solution,,,,,,100.0,100 °C,12.0,12 h,50 mL solvothermal vessel,stirred 30 min before heating,DMF,three times,dried under vacuum for 12 h,,12.0,,,,,,"monoclinic, P21/n (framework remains intact up to ~120 °C)",,,not_reported,not_reported,,,10.1039/c4tc02893g,ok,
10.1039/d0ay01457e,downloaded\10.1039_d0ay01457e.pdf,SI downloaded\10.1039_d0ay01457e_SI.pdf,mof_json_store\10.1039_d0ay01457e\raw_output.json,mof_json_store\10.1039_d0ay01457e\synthesis_001.json,no,,Cu-BDC,,Th(NO3)4·6H2O,,1 g (dissolved in 30 mL water),1.96794,mmol,nan,,,,,nan,,,,,terephthalic acid,BDC,1.6 g (dissolved in 10 mL DMF),1.6,g,,,,,,,,,,,,,,,,,,,,,water,H2O,30 mL,30.0,"N,N-dimethylformamide",DMF,10 mL,10.0,25,room temperature,0.017,one minute,,stirred,"DMF, MeOH",several times,dried at room temperature,,,2D nanosheets,2.07 g,,,,,,,,,,,10.1039/d0ay01457e,ok,
10.1039/d0ay01457e,downloaded\10.1039_d0ay01457e.pdf,SI downloaded\10.1039_d0ay01457e_SI.pdf,mof_json_store\10.1039_d0ay01457e\raw_output.json,mof_json_store\10.1039_d0ay01457e\synthesis_002.json,no,,Cu-BTC,,Th(NO3)4·6H2O,,1 g (dissolved in 30 mL water),1.96794,mmol,nan,,,,,nan,,,,,"benzene-1,3,5-tricarboxylic acid",BTC,2.1 g (dissolved in 10 mL DMF),2.1,g,,,,,,,,,,,,,,,,,,,,,water,H2O,30 mL,30.0,"N,N-dimethylformamide",DMF,10 mL,10.0,25,room temperature,0.017,one minute,,stirred,"DMF, MeOH",several times,dried at room temperature,,,,2.3 g,,,,,,,,,,,10.1039/d0ay01457e,ok,
10.1021/acs.cgd.0c01108,downloaded\10.1021_acs.cgd.0c01108.pdf,SI downloaded\10.1021_acs.cgd.0c01108_SI.pdf,mof_json_store\10.1021_acs.cgd.0c01108\raw_output.json,mof_json_store\10.1021_acs.cgd.0c01108\synthesis_001.json,yes,Preformed CBIPH3 route gave low yields and mixtures; hydrated salts gave mixtures (partial hydrolysis).,,,Th(NO3)4·6H2O,,"0.108 g, 0.35 mmol",0.35,mmol,nan,,,,,nan,,,,,"5-({[4′-carboxy-(1,1′-biphenyl)-4-yl]methylene}amino)isophthalic acid",CBIPH3,"formed in situ from 5-aminoisophthalic acid (0.090 g, 0.50 mmol) and 4′-formyl-(1,1′-biphenyl)-4-carboxylic acid (0.113 g, 0.50 mmol)",,,,,,,,,,,,,,,,,,,,,,,"N,N-dimethylformamide",DMF,5 mL,5.0,,,,,100.0,100 °C,24.0,24 h,polypropylene screw capped 20 mL glass vial,static; sonicated initially,"DMF, diethyl ether",several times,dried under vacuum,,,yellow polyhedral crystals,70.0,,,"Cd3 triangular SBU; 3,3,6-connected network","a=42.4931, b=18.2364, c=24.3081 Å, β=112.986°, C2/c",,,not_reported,not_reported,390.0,,10.1021/acs.cgd.0c01108,ok,
10.1021/acs.cgd.0c01108,downloaded\10.1021_acs.cgd.0c01108.pdf,SI downloaded\10.1021_acs.cgd.0c01108_SI.pdf,mof_json_store\10.1021_acs.cgd.0c01108\raw_output.json,mof_json_store\10.1021_acs.cgd.0c01108\synthesis_002.json,yes,Preformed CBIPH3 route gave low yields and mixtures; hydrated salts gave mixtures (partial hydrolysis).,,,Th(NO3)4·6H2O,,"0.118 g, 0.27 mmol",0.27,mmol,nan,,,,,nan,,,,,"5-({[4′-carboxy-(1,1′-biphenyl)-4-yl]methylene}amino)isophthalic acid",CBIPH3,"formed in situ from 5-aminoisophthalic acid (0.090 g, 0.50 mmol) and 4′-formyl-(1,1′-biphenyl)-4-carboxylic acid (0.113 g, 0.50 mmol)",,,,,,,,,,,,,,,,,,,,,,,"N,N-dimethylformamide",DMF,5 mL,5.0,,,,,100.0,100 °C,24.0,24 h,polypropylene screw capped 20 mL glass vial,static; sonicated initially,"DMF, diethyl ether",several times,dried under vacuum,,,yellow polyhedral crystals,75.0,,,"Nd2 binuclear 6-connected node; 3,6-connected network","a=36.3542, b=14.0005, c=13.8179 Å, β=97.552°, C2/c",,,not_reported,not_reported,410.0,,10.1021/acs.cgd.0c01108,ok,
10.1002/adfm.202504916,downloaded\10.1002_adfm.202504916.pdf,SI downloaded\10.1002_adfm.202504916_SI.pdf,mof_json_store\10.1002_adfm.202504916\raw_output.json,mof_json_store\10.1002_adfm.202504916\synthesis_001.json,no,,JNU-74,2410590,Zn(NO3)2·6H2O,,"0.089 g, 0.4 mmol",0.4,mmol,nan,,,,,nan,,,,,"1,2,4-triazole",Htrz,"0.021 g, 0.3 mmol",0.3,mmol,2-fluoroisophthalic acid,2F-ipa,"0.055 g, 0.3 mmol",0.3,mmol,,,,,,nitric acid,HNO3,0.05 mL,0.05,mL,,,,,,"N,N-dimethylformamide",DMF,10 mL,10.0,,,,,140.0,140 °C,72.0,72 h,Teflon-lined stainless steel autoclave (25 mL),static,CH2Cl2,solvent replaced every 6 h for 72 h,140 °C under vacuum for 6 h,140.0,6.0,colorless cube-like single crystals,64.0,,,Zn3 cluster SBU,"a=20.7996(12), b=20.7996(12), c=22.774(3), α=90, β=90, γ=120, R-3",,1006.0,yes,not_reported,320.0,olefin_separation,10.1002/adfm.202504916,ok,
10.1002/adfm.202504916,downloaded\10.1002_adfm.202504916.pdf,SI downloaded\10.1002_adfm.202504916_SI.pdf,mof_json_store\10.1002_adfm.202504916\raw_output.json,mof_json_store\10.1002_adfm.202504916\synthesis_002.json,no,,JNU-74,,NiCl2·6H2O,,"35.0 g, 160 mmol",160,mmol,Mo7O24·4H2O,,,,,nan,,,,,"1,2,4-triazole",Htrz,"8.4 g, 120 mmol",120.0,mmol,2-fluoroisophthalic acid,2F-ipa,"22.0 g, 120 mmol",120.0,mmol,,,,,,nitric acid,HNO3,20 mL,20.0,mL,,,,,,"N,N-dimethylformamide",DMF,300 mL,300.0,,,,,120.0,reflux at 120 °C,2.0,2 h,round-bottom flask with reflux condenser,"stirred, then refluxed",CH2Cl2,solvent replaced every 6 h for 72 h,140 °C under vacuum for 6 h,140.0,6.0,light yellow microcrystalline,84.0,,,Zn3 cluster SBU,"a=20.7996(12), b=20.7996(12), c=22.774(3), α=90, β=90, γ=120, R-3",,1006.0,yes,not_reported,320.0,olefin_separation,10.1002/adfm.202504916,ok,
