Repository: zzhenglab/MOFinder

# MOFinder

MOFinder extracts MOF synthesis information from the literature, reconstructs evidence-supported negative reaction records, and prepares datasets for synthesis-outcome prediction.
[Web application](https://mofinder.chemistry.wustl.edu/) | [Demos](Demo/README.md) | [Source code](docs/source_to_code.md) | [Workflow guide](docs/workflow.md) | [Model evaluation](docs/evaluation.md)

## Quick start

The workflow runs through Python commands. Python 3.10 or newer is required. Clone the repository and initialize its related applications:

```bash
git clone --recurse-submodules https://github.com/zzhenglab/MOFinder.git
cd MOFinder
```

Start with the two offline demonstrations:

```bash

File: mof_extraction_1_2.csv (part 139 of 305)
doi,main_pdf,si_pdf,raw_output,parsed_json,article_trial_or_failure,article_trial_or_failure_notes,mof_name,crystal_code,metal_1,metal_1_abbr,metal_1_amount_text,metal_1_amount_value,metal_1_amount_unit,metal_2,metal_2_abbr,metal_2_amount_text,metal_2_amount_value,metal_2_amount_unit,metal_3,metal_3_abbr,metal_3_amount_text,metal_3_amount_value,metal_3_amount_unit,linker_1,linker_1_abbr,linker_1_amount_text,linker_1_amount_value,linker_1_amount_unit,linker_2,linker_2_abbr,linker_2_amount_text,linker_2_amount_value,linker_2_amount_unit,linker_3,linker_3_abbr,linker_3_amount_text,linker_3_amount_value,linker_3_amount_unit,modulator_1,modulator_1_abbr,modulator_1_amount_text,modulator_1_amount_value,modulator_1_amount_unit,modulator_2,modulator_2_abbr,modulator_2_amount_text,modulator_2_amount_value,modulator_2_amount_unit,solvent_main,solvent_main_abbr,solvent_main_amount_text,solvent_main_ml,solvent_secondary,solvent_secondary_abbr,solvent_secondary_amount_text,solvent_secondary_ml,temperature_c,temperature_c_text,time_h,time_text,vessel_type,stirring,washing_solvent,washing_cycles,activation_text,activation_temp_c,activation_time_h,crystal_morphology,yield_percent,crystal_size,topology_code,metal_cluster_connectivity,unit_cell_short,pore_diameter_A,BET_surface_area_m2g,air_stable,water_stable,tga_decomposition_temp_c,applications,reference,status,error
10.1002/cctc.201801293,downloaded\10.1002_cctc.201801293.pdf,SI downloaded\10.1002_cctc.201801293_SI.pdf,mof_json_store\10.1002_cctc.201801293\raw_output.json,mof_json_store\10.1002_cctc.201801293\synthesis_001.json,no,,ZIF-8,,Co(SO4)·7H2O,,66 mg,0.356557,mmol,Mo7O24·4H2O,,,,,nan,,,,,2-methylimidazole,2-MIm,60 mg,60.0,mg,,,,,,,,,,,,,,,,,,,,,water,H2O,5 mL (2-MIm solution) + 5 mL (Zn(NO3)2·6H2O solution),,,,,,25,room temperature,12.0,12 h,,,water,three times,dried at room temperature,,,white powder,,,,,,,,,,,,10.1002/cctc.201801293,ok,
10.1002/cctc.201801293,downloaded\10.1002_cctc.201801293.pdf,SI downloaded\10.1002_cctc.201801293_SI.pdf,mof_json_store\10.1002_cctc.201801293\raw_output.json,mof_json_store\10.1002_cctc.201801293\synthesis_002.json,no,,ZIF-zni,,HfCl4,,"0.31 M, 1 mL (aqueous solution)",0.31,mmol,nan,,,,,nan,,,,,imidazole,Im,0.851 g (in 10 mL H2O),0.851,g,,,,,,,,,,,,,,,,,,,,,water,H2O,10 mL (imidazole solution) + 1 mL (Zn(NO3)2 solution),,,,,,25,room temperature,0.5,30 min,,stirred,water,three times,dried at room temperature,,,white solid,,,,,,,,,,,,10.1002/cctc.201801293,ok,
10.1039/c3ce41060a,downloaded\10.1039_c3ce41060a.pdf,SI downloaded\10.1039_c3ce41060a_SI.pdf,mof_json_store\10.1039_c3ce41060a\raw_output.json,mof_json_store\10.1039_c3ce41060a\synthesis_001.json,no,,,926681,HfCl4,,23 mg,0.0718072,mmol,nan,,,,,nan,,,,,hexakis(4-carboxylato-phenoxy)cyclotriphosphazene,H6L1,12 mg,12.0,mg,,,,,,,,,,,,,,,,,,,,,water,H2O,10 mL,10.0,"N,N-dimethylformamide",DMF,5 mL,5.0,130.0,130 b0C,120.0,120 h,Teflon-lined autoclave,static,mother liquor,,dried under ambient conditions,,,"colorless, square-like blocks",43.0,,sql,dinuclear Eu2(RCOO)6(H2O)4 SBU,"a=12.2391(9), b=16.2140(9), c=18.1327(10) c5, b1=106.807(5) b0, b2=103.456(6) b0, b3=105.134(6) b0, P-1",,,not_reported,not_reported,430.0,luminescence,10.1039/c3ce41060a,ok,
10.1039/c3ce41060a,downloaded\10.1039_c3ce41060a.pdf,SI downloaded\10.1039_c3ce41060a_SI.pdf,mof_json_store\10.1039_c3ce41060a\raw_output.json,mof_json_store\10.1039_c3ce41060a\synthesis_002.json,no,,,926682,HfCl4,,23 mg,0.0718072,mmol,nan,,,,,nan,,,,,hexakis(4-carboxylato-phenoxy)cyclotriphosphazene,H6L1,12 mg,12.0,mg,,,,,,,,,,,"4,4 b4-bipyridine",bipy,14 mg,14.0,mg,,,,,,water,H2O,10 mL,10.0,"N,N-dimethylformamide",DMF,5 mL,5.0,130.0,130 b0C,96.0,96 h,Teflon-lined autoclave,static,mother liquor,,dried under ambient conditions,,,"colorless, square-like blocks",40.0,,kgd,"mononuclear Eu nodes; 3,6-connected with hexacarboxylate","a=34.882(4), b=12.059(2), c=15.391(3) c5, Pban",,,not_reported,not_reported,425.0,luminescence,10.1039/c3ce41060a,ok,
10.1039/c3ce41060a,downloaded\10.1039_c3ce41060a.pdf,SI downloaded\10.1039_c3ce41060a_SI.pdf,mof_json_store\10.1039_c3ce41060a\raw_output.json,mof_json_store\10.1039_c3ce41060a\synthesis_003.json,no,,,926683,Cd(NO3)2·4H2O,,23 mg,0.0882983,mmol,nan,,,,,nan,,,,,hexakis(3-carboxylato-phenoxy)cyclotriphosphazene,H6L2,12 mg,12.0,mg,,,,,,,,,,,,,,,,,,,,,water,H2O,10 mL,10.0,"N,N-dimethylformamide",DMF,5 mL,5.0,130.0,130 b0C,120.0,120 h,Teflon-lined autoclave,static,mother liquor,,dried under ambient conditions,,,"colorless, square-like blocks",34.0,,,dinuclear Eu2(RCOO)6(X)4 SBU (X = H2O or DMF),"a=9.2371(3), b=9.8604(3), c=30.4599(10) c5, b1=96.869(3) b0, b2=92.323(2) b0, b3=92.071(2) b0, P-1",,,not_reported,not_reported,,luminescence,10.1039/c3ce41060a,ok,
10.1039/c6ta03314h,downloaded\10.1039_c6ta03314h.pdf,SI downloaded\10.1039_c6ta03314h_SI.pdf,mof_json_store\10.1039_c6ta03314h\raw_output.json,mof_json_store\10.1039_c6ta03314h\synthesis_001.json,yes,Direct addition of NH3·H2O gave flocculent Zn5(OH)8(NO3)2·2NH3; without NH3 no reaction.,Zn(INA)2,,Zn(NO3)2·6H2O,,"0.0238 g, 0.08 mmol",0.08,mmol,nan,,,,,nan,,,,,isonicotinic acid,HINA,"0.0984 g, 0.08 mmol",0.0984,g,,,,,,,,,,,ammonia solution (25% NH3·H2O) for vapor diffusion,,"25% aqueous solution, 0.1 mL (in separate vial; vapor diffusion)",0.1,mL,,,,,,water,H2O,2 mL,2.0,,,,,25,room temperature,12.0,12 h,glass vials (vapor diffusion setup connected by rubber tube),static,,,Dehydration at 100 °C for 1 h to afford Zn(INA)2,100.0,1.0,thin single-crystal film at air–water interface; polyhedral crystals,,≈20 μm,dia,Zn(II) 4-connected tetrahedral nodes,,,,not_reported,not_reported,,ammonia_capture,10.1039/c6ta03314h,ok,
10.1021/acs.inorgchem.0c01533,downloaded\10.1021_acs.inorgchem.0c01533.pdf,SI downloaded\10.1021_acs.inorgchem.0c01533_SI.pdf,mof_json_store\10.1021_acs.inorgchem.0c01533\raw_output.json,mof_json_store\10.1021_acs.inorgchem.0c01533\synthesis_001.json,no,,[Cd(μ2-mia)(μ2-bpe)1.5]n·n(DMF)0.5·n(H2O)0.5,,HfCl4,,"100 mg, 0.32 mmol",0.32,mmol,nan,,,,,nan,,,,,"1,2-bis(4-pyridyl)ethane",bpe,"117 mg, 0.64 mmol",0.64,mmol,5-methoxyisophthalic acid,mia,"84 mg, 0.43 mmol",0.43,mmol,,,,,,H2SO4 (3 M),,0.2 μL (3 M),,,,,,,,"N,N-dimethylformamide",DMF,6 mL,6.0,water,H2O,3 mL,3.0,90.0,90 °C,48.0,48 h,glass vial,static,,,"N2 flow at 60 °C for ≥8 h, then evacuated at 120 °C for 2 h",120.0,2.0,,,0.31 × 0.27 × 0.11 mm,sql,mononuclear Cd(II) nodes forming 2-periodic sql layers; polycatenated bilayers,"a=26.912(2) Å, b=10.2026(8) Å, c=20.5658(16) Å, β=110.102(2)°, monoclinic C2/c (100 K)",,,not_reported,not_reported,,CO2_capture;water_harvesting,10.1021/acs.inorgchem.0c01533,ok,
10.1021/acs.inorgchem.0c01533,downloaded\10.1021_acs.inorgchem.0c01533.pdf,SI downloaded\10.1021_acs.inorgchem.0c01533_SI.pdf,mof_json_store\10.1021_acs.inorgchem.0c01533\raw_output.json,mof_json_store\10.1021_acs.inorgchem.0c01533\synthesis_002.json,no,,[Cd(μ2-nia)(μ2-bpee)1.5]n·nDMF,,ZrCl4,,"100 mg, 0.32 mmol",0.32,mmol,nan,,,,,nan,,,,,"1,2-bis(4-pyridyl)ethylene",bpee,"117 mg, 0.64 mmol",0.64,mmol,5-nitroisophthalic acid,nia,"90 mg, 0.43 mmol",0.43,mmol,,,,,,,,,,,,,,,,"N,N-dimethylformamide",DMF,6 mL,6.0,water,H2O,3 mL,3.0,90.0,90 °C,48.0,48 h,glass vial,static,,,"N2 flow at 60 °C for ≥8 h, then evacuated at 200 °C for 2 h",200.0,2.0,,,0.29 × 0.16 × 0.06 mm,sql,mononuclear Cd(II) nodes forming 2-periodic sql layers; polycatenated bilayers,"a=28.3265(12) Å, b=10.1606(4) Å, c=20.4037(9) Å, β=111.9870(10)°, monoclinic C2/c (100 K)",,192.0,not_reported,not_reported,,CO2_capture;water_harvesting,10.1021/acs.inorgchem.0c01533,ok,
10.1021/acs.inorgchem.2c00427,downloaded\10.1021_acs.inorgchem.2c00427.pdf,SI downloaded\10.1021_acs.inorgchem.2c00427_SI.pdf,mof_json_store\10.1021_acs.inorgchem.2c00427\raw_output.json,mof_json_store\10.1021_acs.inorgchem.2c00427\synthesis_001.json,yes,Dry DMF gave no solid; adding H2O to dry DMF gave microcrystalline solid; >10 μL formic acid led to other Th–formate phases (Th-SINAP-4/6).,TSN-626,2097535,FeCl3,,10 mg of Th(NO3)4·5H2O,0.0616508,mmol,nan,,,,,nan,,,,,isonicotinic acid,INA,300 μL of a 10 mg INA/mL DMF solution,0.3,mL,,,,,,,,,,,formic acid (concentrated),,5 μL,5.0,μL,,,,,,"N,N-dimethylformamide",DMF,0.300 mL (from INA stock in DMF),0.3,,,,,130.0,130 °C,24.0,24 h,Savillex vial(s) placed in Parr reaction vessel (autoclave),static,"DMF, then ethanol or acetone",three aliquots each,Ethanol solvent exchange; supercritical CO2 activation; then evacuated under vacuum at 50 °C for 24 h,50.0,24.0,"large, colorless, bladelike crystals (nanotube MONT)",,~10–300 μm bladelike single crystals; spherical blade aggregates also observed,,Th6O4(OH)4 hexameric nodes; mixed O/N coordination; low connectivity nanotube,"a=b=44.089(3) Å, c=19.5908(14) Å, I4/m (200 K)",,370.0,not_reported,no,,I2 capture,10.1021/acs.inorgchem.2c00427,ok,
10.1039/c0ce00792g,downloaded\10.1039_c0ce00792g.pdf,,mof_json_store\10.1039_c0ce00792g\raw_output.json,mof_json_store\10.1039_c0ce00792g\synthesis_001.json,no,,,798135,FeCl3,,"0.2 mmol, 0.044 g",0.2,mmol,nan,,,,,nan,,,,,"trans-stilbene-4,4'-dicarboxylic acid",H2STDC,"0.2 mmol, 0.054 g",0.2,mmol,,,,,,,,,,,pyridine,py,3 mL,,,,,,,,water,H2O,7 mL,7.0,,,,,130.0,130 °C,96.0,4 days,23 mL Teflon-lined autoclave,stirred 30 min; then heated (static),,,,,,colorless block crystals,56.0,,,"Zn3(CO2)6N2 pinwheel SBU; 6-connected (6,3) layer","a=b=16.147(3) Å, c=16.624(4) Å, trigonal, R-3c",,,not_reported,not_reported,400.0,luminescence,10.1039/c0ce00792g,ok,
10.1039/c0ce00792g,downloaded\10.1039_c0ce00792g.pdf,,mof_json_store\10.1039_c0ce00792g\raw_output.json,mof_json_store\10.1039_c0ce00792g\synthesis_002.json,no,,,798136,ZnO,,"0.15 mmol, 0.033 g",0.15,mmol,nan,,,,,nan,,,,,"trans-stilbene-4,4'-dicarboxylic acid",H2STDC,"0.15 mmol, 0.040 g",0.15,mmol,"4,4'-bipyridine","4,4'-bpy","0.18 mmol, 0.028 g",0.18,mmol,,,,,,,,,,,,,,,,dimethyl sulfoxide,DMSO,4 mL,4.0,"N,N-dimethylformamide",DMF,4 mL,4.0,110.0,110 °C,120.0,5 days,23 mL Teflon-lined autoclave,stirred 30 min; then heated (static),,,,,,colorless block crystals,45.0,,,Zn3 pinwheel cluster; 8-connected pillar-layered net,"a=b=16.117(3) Å, c=18.073(5) Å, trigonal, R-3c",,,not_reported,not_reported,300.0,luminescence,10.1039/c0ce00792g,ok,
10.1039/c0ce00792g,downloaded\10.1039_c0ce00792g.pdf,,mof_json_store\10.1039_c0ce00792g\raw_output.json,mof_json_store\10.1039_c0ce00792g\synthesis_003.json,no,,,798137,In(NO3)3·9/2H2O,,"0.15 mmol, 0.033 g",0.15,mmol,nan,,,,,nan,,,,,"trans-stilbene-4,4'-dicarboxylic acid",H2STDC,"0.15 mmol, 0.040 g",0.15,mmol,"1,2-bis(4-pyridyl)ethane",bpea,"0.18 mmol, 0.033 g",0.18,mmol,,,,,,,,,,,,,,,,dimethyl sulfoxide,DMSO,8 mL,8.0,water,H2O,2 mL,2.0,110.0,110 °C,120.0,5 days,23 mL Teflon-lined autoclave,stirred 30 min; then heated (static),,,,,,colorless prism-shaped crystals,38.0,,,Zn3 pinwheel clusters; 8-connected pillar-layered net,"a=b=16.1001(6) Å, c=40.628(3) Å, trigonal",,,not_reported,not_reported,300.0,luminescence,10.1039/c0ce00792g,ok,
10.1021/acs.chemmater.2c00242,downloaded\10.1021_acs.chemmater.2c00242.pdf,SI downloaded\10.1021_acs.chemmater.2c00242_SI.pdf,mof_json_store\10.1021_acs.chemmater.2c00242\raw_output.json,mof_json_store\10.1021_acs.chemmater.2c00242\synthesis_001.json,no,,UiO-66aa6,,Zn(NO3)2·6H2O,,0.125 g (0.540 mmol),0.54,mmol,nan,,,,,nan,,,,,terephthalic acid,H2BDC,0.095 g (0.570 mmol),0.095,g,,,,,,,,,,,acetic acid,,0.2 mL,0.2,mL,,,,,,"N,N-dimethylformamide",DMF,15 mL,15.0,water,H2O,0.2 mL,0.2,120.0,393 K (preheated oven),24.0,24 h,8 dram vial in preheated oven,static,"DMF, acetone","DMF 30 mL, three times over 2 days; acetone 30 mL, four times over 2 days","Activated at 363 K under vacuum for 2 h, then 393 K under vacuum for 12 h",,,roughly spherical particles,,130 ± 20 nm (average particle diameter),,Zr6O8 nodes,,,1530.0,not_reported,not_reported,,,10.1021/acs.chemmater.2c00242,ok,
10.1021/acs.chemmater.2c00242,downloaded\10.1021_acs.chemmater.2c00242.pdf,SI downloaded\10.1021_acs.chemmater.2c00242_SI.pdf,mof_json_store\10.1021_acs.chemmater.2c00242\raw_output.json,mof_json_store\10.1021_acs.chemmater.2c00242\synthesis_002.json,no,,UiO-66aa30,,Co(NO3)2·6H2O,,0.125 g (0.540 mmol),0.54,mmol,nan,,,,,nan,,,,,terephthalic acid,H2BDC,0.095 g (0.570 mmol),0.095,g,,,,,,,,,,,acetic acid,,1.0 mL,1.0,mL,,,,,,"N,N-dimethylformamide",DMF,15 mL,15.0,water,H2O,0.2 mL,0.2,120.0,393 K (preheated oven),24.0,24 h,8 dram vial in preheated oven,static,"DMF, acetone","DMF 30 mL, three times over 2 days; acetone 30 mL, four times over 2 days","Activated at 363 K under vacuum for 2 h, then 393 K under vacuum for 12 h",,,roughly spherical particles,,190 ± 27 nm (average particle diameter),,Zr6O8 nodes,,,1382.0,not_reported,not_reported,,,10.1021/acs.chemmater.2c00242,ok,
10.1021/acs.chemmater.2c00242,downloaded\10.1021_acs.chemmater.2c00242.pdf,SI downloaded\10.1021_acs.chemmater.2c00242_SI.pdf,mof_json_store\10.1021_acs.chemmater.2c00242\raw_output.json,mof_json_store\10.1021_acs.chemmater.2c00242\synthesis_003.json,no,,UiO-66aa100,,Co(NO3)2·6H2O,,0.125 g (0.540 mmol),0.54,mmol,nan,,,,,nan,,,,,terephthalic acid,H2BDC,0.095 g (0.570 mmol),0.095,g,,,,,,,,,,,acetic acid,,3.3 mL,3.3,mL,,,,,,"N,N-dimethylformamide",DMF,15 mL,15.0,water,H2O,0.2 mL,0.2,120.0,393 K (preheated oven),24.0,24 h,8 dram vial in preheated oven,static,"DMF, acetone","DMF 30 mL, three times over 2 days; acetone 30 mL, four times over 2 days","Activated at 363 K under vacuum for 2 h, then 393 K under vacuum for 12 h",,,octahedral-like particles,,350 ± 30 nm (average particle diameter),,Zr6O8 nodes,,,1629.0,not_reported,not_reported,,,10.1021/acs.chemmater.2c00242,ok,
10.1039/c0cc02990d,downloaded\10.1039_c0cc02990d.pdf,,mof_json_store\10.1039_c0cc02990d\raw_output.json,mof_json_store\10.1039_c0cc02990d\synthesis_001.json,no,,UiO-66-NH2,,Co(NO3)2·6H2O,ZrCl4,0.35 mmol,0.35,mmol,nan,,,,,nan,,,,,2-aminoterephthalic acid,NH2-BDC,0.35 mmol,0.35,mmol,,,,,,,,,,,,,,,,,,,,,"N,N-dimethylformamide",DMF,4 mL,4.0,,,,,120.0,120 °C,24.0,24 h,Teflon-lined autoclave,static,methanol,"rinsed 3 × ~15 mL, soaked 3 d",150 °C for 5 h,150.0,5.0,microcrystalline powder,,,,Zr6O6 cuboctahedron SBU,,,1112.0,not_reported,not_reported,,,10.1039/c0cc02990d,ok,
10.1039/c0cc02990d,downloaded\10.1039_c0cc02990d.pdf,,mof_json_store\10.1039_c0cc02990d\raw_output.json,mof_json_store\10.1039_c0cc02990d\synthesis_002.json,no,,UiO-66-Br,,Cu(NO3)2,ZrCl4,0.35 mmol,0.35,mmol,nan,,,,,nan,,,,,2-bromoterephthalic acid,Br-BDC,0.35 mmol,0.35,mmol,,,,,,,,,,,,,,,,,,,,,"N,N-dimethylformamide",DMF,4 mL,4.0,,,,,120.0,120 °C,24.0,24 h,Teflon-lined autoclave,static,methanol,"rinsed 3 × ~15 mL, soaked 3 d",150 °C for 5 h,150.0,5.0,microcrystalline powder,,,,Zr6O6 cuboctahedron SBU,,,851.0,not_reported,not_reported,,,10.1039/c0cc02990d,ok,
10.1039/c0cc02990d,downloaded\10.1039_c0cc02990d.pdf,,mof_json_store\10.1039_c0cc02990d\raw_output.json,mof_json_store\10.1039_c0cc02990d\synthesis_003.json,no,,UiO-66-NO2,,Cu(NO3)2,ZrCl4,0.35 mmol,0.35,mmol,nan,,,,,nan,,,,,2-nitroterephthalic acid,NO2-BDC,0.35 mmol,0.35,mmol,,,,,,,,,,,,,,,,,,,,,"N,N-dimethylformamide",DMF,4 mL,4.0,,,,,120.0,120 °C,24.0,24 h,Teflon-lined autoclave,static,methanol,"rinsed 3 × ~15 mL, soaked 3 d",150 °C for 5 h,150.0,5.0,microcrystalline powder,,,,Zr6O6 cuboctahedron SBU,,,756.0,not_reported,not_reported,,,10.1039/c0cc02990d,ok,
10.1039/c0cc02990d,downloaded\10.1039_c0cc02990d.pdf,,mof_json_store\10.1039_c0cc02990d\raw_output.json,mof_json_store\10.1039_c0cc02990d\synthesis_004.json,no,,"UiO-66-1,4-Naph",,ZnO,ZrCl4,0.35 mmol,0.35,mmol,nan,,,,,nan,,,,,"1,4-naphthalenedicarboxylic acid",NDC,0.35 mmol,0.35,mmol,,,,,,,,,,,,,,,,,,,,,"N,N-dimethylformamide",DMF,4 mL,4.0,,,,,120.0,120 °C,24.0,24 h,Teflon-lined autoclave,static,methanol,"rinsed 3 × ~15 mL, soaked 3 d",150 °C for 5 h,150.0,5.0,microcrystalline powder,,,,Zr6O6 cuboctahedron SBU,,,615.0,not_reported,not_reported,,,10.1039/c0cc02990d,ok,
10.1039/c0ce00013b,downloaded\10.1039_c0ce00013b.pdf,,mof_json_store\10.1039_c0ce00013b\raw_output.json,mof_json_store\10.1039_c0ce00013b\synthesis_001.json,no,,,,ZnO,,0.25 g (0.6 mmol),0.6,mmol,nan,,,,,nan,,,,,"pyridazine-3,6-dicarboxylic acid",pzdc,0.10 g (0.6 mmol),0.6,mmol,,,,,,,,,,,,,,,,,,,,,water,H2O,"25 mL (deionized, hot)",25.0,,,,,25,room temperature (after dissolution in hot water),168.0,one week,,static,,,dried in air,,,pale yellow single-crystals,,0.45 × 0.20 × 0.16 mm,,μ3-oxo-bridged Ln2 dimer (9-coordinate),"P21/c, a=10.5283(8), b=13.4817(12), c=20.5006(18) Å, β=102.016(4), V=2846.1(4) Å3",,,not_reported,not_reported,,,10.1039/c0ce00013b,ok,
10.1039/c0ce00013b,downloaded\10.1039_c0ce00013b.pdf,,mof_json_store\10.1039_c0ce00013b\raw_output.json,mof_json_store\10.1039_c0ce00013b\synthesis_002.json,no,,,,Zn(NO3)2·6H2O,,0.26 g (0.6 mmol),0.6,mmol,nan,,,,,nan,,,,,"pyridazine-3,6-dicarboxylic acid",pzdc,0.10 g (0.6 mmol),0.6,mmol,,,,,,,,,,,,,,,,,,,,,water,H2O,"25 mL (deionized, hot)",25.0,,,,,25,room temperature (after dissolution in hot water),168.0,one week,,static,,,,,,pale purple single-crystals,,0.25 × 0.12 × 0.03 mm,,μ3-oxo-bridged Ln2 dimer (9-coordinate),"P21/c, a=10.4836(5), b=13.4043(8), c=20.4238(13) Å, β=102.163(3), V=2805.6(3) Å3",,,not_reported,not_reported,,,10.1039/c0ce00013b,ok,
10.1039/c0ce00013b,downloaded\10.1039_c0ce00013b.pdf,,mof_json_store\10.1039_c0ce00013b\raw_output.json,mof_json_store\10.1039_c0ce00013b\synthesis_003.json,no,,,,EuCl3,,0.27 g (0.6 mmol),0.6,mmol,nan,,,,,nan,,,,,"pyridazine-3,6-dicarboxylic acid",pzdc,0.10 g (0.6 mmol),0.6,mmol,,,,,,,,,,,,,,,,,,,,,water,H2O,"25 mL (deionized, hot)",25.0,,,,,25,room temperature (after dissolution in hot water),168.0,one week,,static,,,,,,pale yellow single-crystals,,0.27 × 0.14 × 0.03 mm,,μ3-oxo-bridged Ln2 dimer (9-coordinate),"P21/c, a=10.4555(19), b=13.333(3), c=20.372(3) Å, β=102.245(10), V=2775.2(9) Å3",,,not_reported,not_reported,,,10.1039/c0ce00013b,ok,
10.1039/c0ce00013b,downloaded\10.1039_c0ce00013b.pdf,,mof_json_store\10.1039_c0ce00013b\raw_output.json,mof_json_store\10.1039_c0ce00013b\synthesis_004.json,no,,,,EuCl3,,0.27 g (0.6 mmol),0.6,mmol,nan,,,,,nan,,,,,"pyridazine-3,6-dicarboxylic acid",pzdc,0.10 g (0.6 mmol),0.6,mmol,,,,,,,,,,,,,,,,,,,,,water,H2O,"25 mL (deionized, hot)",25.0,,,,,25,room temperature (after dissolution in hot water),168.0,one week,,static,,,,,,pale brown single-crystals,,0.08 × 0.05 × 0.01 mm,,μ3-oxo-bridged Ln2 dimer (9-coordinate),"P21/c, a=10.4063(10), b=13.1997(13), c=20.244(2) Å, β=102.695(5), V=2712.8(5) Å3",,,not_reported,not_reported,,luminescence,10.1039/c0ce00013b,ok,
10.1021/acsami.3c06326,downloaded\10.1021_acsami.3c06326.pdf,SI downloaded\10.1021_acsami.3c06326_SI.pdf,mof_json_store\10.1021_acsami.3c06326\raw_output.json,mof_json_store\10.1021_acsami.3c06326\synthesis_001.json,no,,MOF (1),,Cu(NO3)2·6H2O,,"18.3 mg, 0.1 mmol",0.1,mmol,nan,,,,,nan,,,,,"1,3,5-tricarboxyphenyl-2-(triethylenediaminemethyl)benzene",H3BTB-DABCO,"56.4 mg, 0.1 mmol",0.1,mmol,,,,,,,,,,,,,,,,,,,,,"N,N-dimethylformamide",DMF,9.0 mL,9.0,ethanol,EtOH,9.0 mL,9.0,65.0,65 °C,72.0,72 h,"50 mL glass tube, sealed",static,"EtOH, MeOH",,dried under vacuum at 60 °C for 24 h (MeOH exchange before evacuation),60.0,24.0,colorless block crystals,77.0,,hcb,Cd(II) 4-connected node; 2D double-layer hcb net,"a=29.042(6) Å, b=17.343(4) Å, c=10.754(2) Å, β=94.91°, C2/m",,346.0,yes,not_reported,342.0,iodine_capture;tandem_catalysis,10.1021/acsami.3c06326,ok,
10.1021/acsami.3c06326,downloaded\10.1021_acsami.3c06326.pdf,SI downloaded\10.1021_acsami.3c06326_SI.pdf,mof_json_store\10.1021_acsami.3c06326\raw_output.json,mof_json_store\10.1021_acsami.3c06326\synthesis_002.json,no,,MOF (2),,Cu(NO3)2·6H2O,,"24.2 mg, 0.1 mmol",0.1,mmol,nan,,,,,nan,,,,,"1,3,5-tricarboxyphenyl-2-(triethylenediaminemethyl)benzene",H3BTB-DABCO,"56.4 mg, 0.1 mmol",0.1,mmol,,,,,,,,,,,,,,,,,,,,,"N,N-dimethylformamide",DMF,9.0 mL,9.0,ethanol,EtOH,9.0 mL,9.0,65.0,65 °C,72.0,72 h,"50 mL glass tube, sealed",static,EtOH,,dried under vacuum at 60 °C for 24 h,60.0,24.0,blue hexagonal crystals,67.1,,flu,Cu4(μ3-OH)2 8-connected cluster with 4-connected linker,"a=15.5487(10) Å, b=15.5933(9) Å, c=16.4726(12) Å, α=113.8°, β=103.3°, γ=108.4°, P-1",,,yes,not_reported,312.0,iodine_capture;tandem_catalysis,10.1021/acsami.3c06326,ok,
10.1039/d4ta00491d,downloaded\10.1039_d4ta00491d.pdf,SI downloaded\10.1039_d4ta00491d_SI.pdf,mof_json_store\10.1039_d4ta00491d\raw_output.json,mof_json_store\10.1039_d4ta00491d\synthesis_001.json,no,,UiO-68,,Zn(NO3)2·6H2O,ZrCl4,"25 mg, 0.1 mmol",0.1,mmol,nan,,,,,nan,,,,,"[1,1':4',1''-terphenyl]-4,4''-dicarboxylic acid",TPDC,0.1 mmol,0.1,mmol,,,,,,,,,,,trifluoroacetic acid,TFA,0.49 mL,0.49,mL,,,,,,"N,N-dimethylformamide",DMF,3 mL,3.0,,,,,120.0,120 °C,48.0,48 h,glass vial (10 mL),static,"DMF, acetone",DMF 3×; acetone 3×,dried in vacuum,,,,,,,,,,,,,,photocatalysis,10.1039/d4ta00491d,ok,
10.1039/d4ta00491d,downloaded\10.1039_d4ta00491d.pdf,SI downloaded\10.1039_d4ta00491d_SI.pdf,mof_json_store\10.1039_d4ta00491d\raw_output.json,mof_json_store\10.1039_d4ta00491d\synthesis_002.json,no,,UiO-68-Bs,,Zn(NO3)2·6H2O,ZrCl4,"25 mg, 0.1 mmol",0.1,mmol,nan,,,,,nan,,,,,"4,4'-(benzo[c][1,2,5]thiadiazole-4,7-diyl)dibenzoic acid",H2Bs,0.1 mmol,0.1,mmol,,,,,,,,,,,trifluoroacetic acid,TFA,0.49 mL,0.49,mL,,,,,,"N,N-dimethylformamide",DMF,3 mL,3.0,,,,,120.0,120 °C,48.0,48 h,glass vial (10 mL),static,"DMF, acetone",DMF 3×; acetone 3×,dried in vacuum,,,,,,,,,,,,,,photocatalysis,10.1039/d4ta00491d,ok,
10.1039/d4ta00491d,downloaded\10.1039_d4ta00491d.pdf,SI downloaded\10.1039_d4ta00491d_SI.pdf,mof_json_store\10.1039_d4ta00491d\raw_output.json,mof_json_store\10.1039_d4ta00491d\synthesis_003.json,no,,UiO-68-Ph,,Ce(NH4)2(NO3)6,ZrCl4,"25 mg, 0.1 mmol",0.1,mmol,nan,,,,,nan,,,,,"4,4'-(6-phenyl-5H-imidazo[4',5':4,5]benzo[1,2-c][1,2,5]thiadiazole-4,8-diyl)dibenzoic acid",H2Ph,0.1 mmol,0.1,mmol,,,,,,,,,,,trifluoroacetic acid,TFA,0.49 mL,0.49,mL,,,,,,"N,N-dimethylformamide",DMF,3 mL,3.0,,,,,120.0,120 °C,48.0,48 h,glass vial (10 mL),static,"DMF, acetone",DMF 3×; acetone 3×,dried in vacuum,,,,,,,,,,,,,,photocatalysis,10.1039/d4ta00491d,ok,
10.1039/d4ta00491d,downloaded\10.1039_d4ta00491d.pdf,SI downloaded\10.1039_d4ta00491d_SI.pdf,mof_json_store\10.1039_d4ta00491d\raw_output.json,mof_json_store\10.1039_d4ta00491d\synthesis_004.json,no,,UiO-68-Py,,Ce(NH4)2(NO3)6,ZrCl4,"25 mg, 0.1 mmol",0.1,mmol,nan,,,,,nan,,,,,"4,4'-(6-(pyren-2-yl)-5H-imidazo[4',5':4,5]benzo[1,2-c][1,2,5]thiadiazole-4,8-diyl)dibenzoic acid",H2Py,0.1 mmol,0.1,mmol,,,,,,,,,,,trifluoroacetic acid,TFA,0.49 mL,0.49,mL,,,,,,"N,N-dimethylformamide",DMF,3 mL,3.0,,,,,120.0,120 °C,48.0,48 h,glass vial (10 mL),static,"DMF, acetone",DMF 3×; acetone 3×,dried in vacuum,,,,,,,,,,,,,,photocatalysis,10.1039/d4ta00491d,ok,
10.1002/cctc.201701984,downloaded\10.1002_cctc.201701984.pdf,SI downloaded\10.1002_cctc.201701984_SI.pdf,mof_json_store\10.1002_cctc.201701984\raw_output.json,mof_json_store\10.1002_cctc.201701984\synthesis_001.json,no,,ZIF-8,,FeCl3·6H2O,,"0.60 g, 2 mmol (40 mM, 50 mL)",2,mmol,nan,,,,,nan,,,,,2-methylimidazole,2-MIM,"0.66 g, 8 mmol (160 mM, 50 mL; pH 10.6)",8.0,mmol,,,,,,,,,,,,,,,,,,,,,water (MilliQ),H2O,total 100 mL (50 mL zinc solution + 50 mL 2-MIM solution),100.0,,,,,25.0,25 °C,,overnight,,stirred during mixing; aged overnight,water (MilliQ),three times,200 °C under vacuum for 12 h (prior to N2 sorption),200.0,12.0,,,,,,,,79.0,,,,,10.1002/cctc.201701984,ok,
10.1002/cctc.201701984,downloaded\10.1002_cctc.201701984.pdf,SI downloaded\10.1002_cctc.201701984_SI.pdf,mof_json_store\10.1002_cctc.201701984\raw_output.json,mof_json_store\10.1002_cctc.201701984\synthesis_002.json,no,,ZIF-8,,FeCl3·6H2O,,"0.60 g, 2 mmol (dissolved in 4 g H2O)",2,mmol,nan,,,,,nan,,,,,2-methylimidazole,2-MIM,"6.63 g, 80 mmol (in 40 g H2O; pH 11.6)",80.0,mmol,,,,,,,,,,,,,,,,,,,,,water (MilliQ),H2O,total 44 g (4 g zinc solution + 40 g 2-MIM solution),,,,,,25.0,25 °C,,overnight (after 10 min stirring),,"stirred 10 min, then aged overnight",water (MilliQ),three times,200 °C under vacuum for 12 h (prior to N2 sorption),200.0,12.0,,,,,,,,919.0,,,,,10.1002/cctc.201701984,ok,
10.1039/c4ra06522k,downloaded\10.1039_c4ra06522k.pdf,,mof_json_store\10.1039_c4ra06522k\raw_output.json,mof_json_store\10.1039_c4ra06522k\synthesis_001.json,yes,Increasing Fe content failed; Fe BDC formed instead of Fe Cr-MIL-101.,Cr-MIL-101,,Pb(NO3)2,,16 g,48.3081,mmol,nan,,,,,nan,,,,,terephthalic acid,H2BDC,6.56 g,6.56,g,,,,,,,,,,,hydrofluoric acid,,"5 M, 8 mL",,,,,,,,water,H2O,192 mL,192.0,,,,,220.0,220 b0C,9.0,9 h,Teflon-lined autoclave,"stirred (3 h pre-stir), then static during heating","EtOH (95%), hot EtOH",,Heated in 95% ethanol at 100 b0C for 22 h; then dried at 100 b0C for 3 h,100.0,22.0,cubic crystals,,0.9 1.0 mm,,,,,3532.0,not_reported,not_reported,,dye adsorption,10.1039/c4ra06522k,ok,
10.1021/acsomega.0c05225,downloaded\10.1021_acsomega.0c05225.pdf,,mof_json_store\10.1021_acsomega.0c05225\raw_output.json,mof_json_store\10.1021_acsomega.0c05225\synthesis_001.json,no,,M-ZIF-8,,HfCl4,,8.15 g,25.4447,mmol,nan,,,,,nan,,,,,2-methylimidazole,2-MeIm,6.75 g,6.75,g,,,,,,,,,,,,,,,,,,,,,methanol,MeOH,45 mL (precursor solution); then CH3OH/NH3·H2O 1:1 v/v soak,45.0,ammonia solution (NH3·H2O),,1:1 v/v with methanol (soak),,25,RT,24.0,24 h,"soak, static",static,tetrahydrofuran (THF),24 h soak ×5,vacuum-dried at 100 °C overnight,100.0,,white powder,,,,,,,1636.0,not_reported,not_reported,,,10.1021/acsomega.0c05225,ok,
10.1021/acsomega.0c05225,downloaded\10.1021_acsomega.0c05225.pdf,,mof_json_store\10.1021_acsomega.0c05225\raw_output.json,mof_json_store\10.1021_acsomega.0c05225\synthesis_002.json,no,,ZIF-8,,HfCl4,,"1.68 g, 5.65 mmol",5.65,mmol,nan,,,,,nan,,,,,2-methylimidazole,2-MeIm,"3.70 g, 45 mmol",45.0,mmol,,,,,,,,,,,,,,,,,,,,,methanol,MeOH,80 mL (×2 solutions),80.0,,,,,25,RT,24.0,24 h,glass beaker (250 mL),stirred,methanol,several times,vacuum-dried at 100 °C overnight,100.0,,white powder,,,,,,,,not_reported,not_reported,,,10.1021/acsomega.0c05225,ok,
10.1021/acs.cgd.5b00411,downloaded\10.1021_acs.cgd.5b00411.pdf,SI downloaded\10.1021_acs.cgd.5b00411_SI.pdf,mof_json_store\10.1021_acs.cgd.5b00411\raw_output.json,mof_json_store\10.1021_acs.cgd.5b00411\synthesis_001.json,yes,MOF-i + heat or +TPA did not yield MOF-5; MOF-i + Zn+TPA at standard ratios also failed; MnCl2 showed no reaction.,MOF-5,,Zn(NO3)2·6H2O,,5.030 g (17.0 mmol),17,mmol,nan,,,,,nan,,,,,terephthalic acid,TPA,0.9534 g (5.74 mmol),5.74,mmol,,,,,,,,,,,,,,,,,,,,,"N,N-dimethylformamide",DMF,100 mL,100.0,,,,,120.0,reflux at 120 °C,16.0,16 h,250 mL flask,stirred 350 rpm,"DMF, CHCl3",DMF ×6; CHCl3 ×6; stored in CHCl3 1 day,dried under vacuum overnight,,,white cubes,,,,,,16.0,,,,,,10.1021/acs.cgd.5b00411,ok,
10.1021/acs.cgd.5b00411,downloaded\10.1021_acs.cgd.5b00411.pdf,SI downloaded\10.1021_acs.cgd.5b00411_SI.pdf,mof_json_store\10.1021_acs.cgd.5b00411\raw_output.json,mof_json_store\10.1021_acs.cgd.5b00411\synthesis_002.json,yes,MOF-i + heat or +TPA did not yield MOF-5; MOF-i + Zn+TPA at standard ratios also failed; MnCl2 showed no reaction.,Cu-MOF-2,,Zn(NO3)2·6H2O,,1.006 g (3.40 mmol),3.4,mmol,nan,,0.1614 g (0.947 mmol),0.947,mmol,nan,,,,,terephthalic acid,TPA,0.1907 g (1.15 mmol),1.15,mmol,,,,,,,,,,,,,,,,,,,,,"N,N-dimethylformamide",DMF,20 mL,20.0,,,,,120.0,reflux at 120 °C,5.0,5 h,25 mL flask,stirred 350 rpm,"DMF, CHCl3",DMF ×5; CHCl3 ×3; stored in CHCl3 1 day,dried under vacuum overnight,,,blue cubes,,,,,,,,,,,,10.1021/acs.cgd.5b00411,ok,
10.1021/acs.inorgchem.7b01657,downloaded\10.1021_acs.inorgchem.7b01657.pdf,SI downloaded\10.1021_acs.inorgchem.7b01657_SI.pdf,mof_json_store\10.1021_acs.inorgchem.7b01657\raw_output.json,mof_json_store\10.1021_acs.inorgchem.7b01657\synthesis_002.json,no,,,,Zn(NO3)2·6H2O,,"0.1 mmol, 17 mg",0.1,mmol,nan,,,,,nan,,,,,"5′-(pyrazin-2-yl)-2H,4′H-3,3′-bi(1,2,4-triazole)",H2pzbtz,"0.05 mmol, 11 mg",0.05,mmol,,,,,,,,,,,,,,,,,,,,,ethanol,EtOH,4 mL,4.0,water,H2O,4 mL,4.0,145.0,145 °C,72.0,72 h,25 mL sealed vessel,static,,,,,,yellow sheet crystals,43.0,,,dinuclear Mn2(tr)2 clusters,"a=12.7747(11), b=10.3065(9), c=13.4651(12) Å, β=104.7080(10)°, P21/c",,,not_reported,not_reported,,,10.1021/acs.inorgchem.7b01657,ok,
10.1021/acs.inorgchem.7b01657,downloaded\10.1021_acs.inorgchem.7b01657.pdf,SI downloaded\10.1021_acs.inorgchem.7b01657_SI.pdf,mof_json_store\10.1021_acs.inorgchem.7b01657\raw_output.json,mof_json_store\10.1021_acs.inorgchem.7b01657\synthesis_003.json,no,,,,Cd(NO3)2·6H2O,,"0.1 mmol, 17 mg",0.1,mmol,nan,,,,,nan,,,,,"5′-(pyrazin-2-yl)-2H,4′H-3,3′-bi(1,2,4-triazole)",H2pzbtz,"0.05 mmol, 11 mg",0.05,mmol,,,,,,,,,,,,,,,,,,,,,"N,N-dimethylacetamide",DMAc,4 mL,4.0,water,H2O,4 mL,4.0,145.0,145 °C,72.0,72 h,25 mL sealed vessel,static,,,,,,yellow sheet crystals,67.0,,bcu,tetranuclear Mn4(tr)6 cluster,"a=17.066(10), b=15.375(9), c=20.269(9) Å, β=125.71(3)°, P21/c",,,not_reported,not_reported,,,10.1021/acs.inorgchem.7b01657,ok,
10.1021/acs.langmuir.2c02412,downloaded\10.1021_acs.langmuir.2c02412.pdf,SI downloaded\10.1021_acs.langmuir.2c02412_SI.pdf,mof_json_store\10.1021_acs.langmuir.2c02412\raw_output.json,mof_json_store\10.1021_acs.langmuir.2c02412\synthesis_001.json,yes,"At IL/TPA = 4 (20 mmol IL), MIL-101 peaks disappeared and metal oxide peaks appeared (no MIL-101).",MIL-101-Phe-1,,Cd(NO3)2·6H2O,,"2 g, 5 mmol",5,mmol,nan,,,,,nan,,,,,terephthalic acid,TPA,5 mmol,5.0,mmol,Phe-IL,Phe-IL,5 mmol,5.0,mmol,,,,,,,,,,,,,,,,deionized water,H2O,24 mL,24.0,,,,,220.0,220 °C,8.0,8 h,Teflon-lined autoclave,"stirred 20 min, then static",deionized water,three times,vacuum-dried at 80 °C for 24 h; degassed at 120 °C under vacuum for 6 h before analysis,80.0,24.0,green powder,,,,,,,,,,,,10.1021/acs.langmuir.2c02412,ok,
10.1021/acs.langmuir.2c02412,downloaded\10.1021_acs.langmuir.2c02412.pdf,SI downloaded\10.1021_acs.langmuir.2c02412_SI.pdf,mof_json_store\10.1021_acs.langmuir.2c02412\raw_output.json,mof_json_store\10.1021_acs.langmuir.2c02412\synthesis_002.json,yes,"At IL/TPA = 4 (20 mmol IL), MIL-101 peaks disappeared and metal oxide peaks appeared (no MIL-101).",MIL-101-Phe-2,,Co(NO3)3·6H2O,,"2 g, 5 mmol",5,mmol,nan,,,,,nan,,,,,terephthalic acid,TPA,5 mmol,5.0,mmol,Phe-IL,Phe-IL,10 mmol,10.0,mmol,,,,,,,,,,,,,,,,deionized water,H2O,24 mL,24.0,,,,,220.0,220 °C,8.0,8 h,Teflon-lined autoclave,"stirred 20 min, then static",deionized water,three times,vacuum-dried at 80 °C for 24 h; degassed at 120 °C under vacuum for 6 h before analysis,80.0,24.0,green powder,,,,,,,,,,,,10.1021/acs.langmuir.2c02412,ok,
10.1021/acs.langmuir.2c02412,downloaded\10.1021_acs.langmuir.2c02412.pdf,SI downloaded\10.1021_acs.langmuir.2c02412_SI.pdf,mof_json_store\10.1021_acs.langmuir.2c02412\raw_output.json,mof_json_store\10.1021_acs.langmuir.2c02412\synthesis_003.json,yes,"At IL/TPA = 4 (20 mmol IL), MIL-101 peaks disappeared and metal oxide peaks appeared (no MIL-101).",MIL-101-HPy-1,,Co(NO3)3·6H2O,,"2 g, 5 mmol",5,mmol,nan,,,,,nan,,,,,terephthalic acid,TPA,5 mmol,5.0,mmol,HPy-IL,HPy-IL,5 mmol,5.0,mmol,,,,,,,,,,,,,,,,deionized water,H2O,24 mL,24.0,,,,,220.0,220 °C,8.0,8 h,Teflon-lined autoclave,"stirred 20 min, then static",deionized water,three times,vacuum-dried at 80 °C for 24 h; degassed at 120 °C under vacuum for 6 h before analysis,80.0,24.0,green powder,,,,,,,624.9,,,,,10.1021/acs.langmuir.2c02412,ok,
10.1021/acs.langmuir.2c02412,downloaded\10.1021_acs.langmuir.2c02412.pdf,SI downloaded\10.1021_acs.langmuir.2c02412_SI.pdf,mof_json_store\10.1021_acs.langmuir.2c02412\raw_output.json,mof_json_store\10.1021_acs.langmuir.2c02412\synthesis_004.json,yes,"At IL/TPA = 4 (20 mmol IL), MIL-101 peaks disappeared and metal oxide peaks appeared (no MIL-101).",MIL-101-HPy-2,,CuSO4,,"2 g, 5 mmol",5,mmol,nan,,,,,nan,,,,,terephthalic acid,TPA,5 mmol,5.0,mmol,HPy-IL,HPy-IL,10 mmol,10.0,mmol,,,,,,,,,,,,,,,,deionized water,H2O,24 mL,24.0,,,,,220.0,220 °C,8.0,8 h,Teflon-lined autoclave,"stirred 20 min, then static",deionized water,three times,vacuum-dried at 80 °C for 24 h; degassed at 120 °C under vacuum for 6 h before analysis,80.0,24.0,green powder,,,,,,,441.9,,,,,10.1021/acs.langmuir.2c02412,ok,
10.1039/d4tc04758c,downloaded\10.1039_d4tc04758c.pdf,SI downloaded\10.1039_d4tc04758c_SI.pdf,mof_json_store\10.1039_d4tc04758c\raw_output.json,mof_json_store\10.1039_d4tc04758c\synthesis_001.json,no,,1,2337312,CuSO4,,"36.9 mg, 0.08 mmol",0.08,mmol,nan,,,,,nan,,,,,"4′,4″,4‴,4⁗-(ethene-1,1,2,2-tetrayl)tetrakis([1,1′-biphenyl]-4-carboxylic acid)",H4ETTC,"16.2 mg, 0.02 mmol",0.02,mmol,,,,,,,,,,,,,,,,,,,,,"N,N-dimethylacetamide",DMA,8 mL,8.0,,,,,80.0,80 °C,48.0,2 days,glass tube,static,,,,,,pale yellow crystals,37.0,,,Pb–O chains (rod SBU),"triclinic, P-1; a=11.9516(10) Å, b=13.8011(12) Å, c=19.8121(18) Å, α=94.707(3)°, β=100.551(3)°, γ=93.367(3)°",,,not_reported,not_reported,360.0,luminescence;temperature_sensing,10.1039/d4tc04758c,ok,
10.1039/d4tc04758c,downloaded\10.1039_d4tc04758c.pdf,SI downloaded\10.1039_d4tc04758c_SI.pdf,mof_json_store\10.1039_d4tc04758c\raw_output.json,mof_json_store\10.1039_d4tc04758c\synthesis_002.json,no,,2,2337313,NiCl2·6H2O,,"36.9 mg, 0.08 mmol",0.08,mmol,nan,,"12.0 mg, 0.08 mmol",0.08,mmol,nan,,,,,"4′,4″,4‴,4⁗-(ethene-1,1,2,2-tetrayl)tetrakis([1,1′-biphenyl]-4-carboxylic acid)",H4ETTC,"16.2 mg, 0.02 mmol",0.02,mmol,,,,,,,,,,,,,,,,,,,,,"N,N-dimethylacetamide",DMA,8 mL,8.0,,,,,80.0,80 °C,48.0,2 days,glass tube,static,,,,,,nearly colorless block crystals,23.0,,,Pb–O–Na chains (rod SBU),"monoclinic, C2/c; a=33.065(4) Å, b=9.8681(12) Å, c=41.786(5) Å, β=101.575(4)°",,,not_reported,not_reported,360.0,luminescence;temperature_sensing,10.1039/d4tc04758c,ok,
10.1021/acscentsci.0c01488,downloaded\10.1021_acscentsci.0c01488.pdf,SI downloaded\10.1021_acscentsci.0c01488_SI.pdf,mof_json_store\10.1021_acscentsci.0c01488\raw_output.json,mof_json_store\10.1021_acscentsci.0c01488\synthesis_001.json,yes,Growth at room temperature did not generate hexagonal crystals; solvent and gap variations often led to rods or small grains.,Ni-CAT-1,,NiCl2·6H2O,,"10 mM in methanol, 20 µL (drop-cast)",0.0002,mmol,nan,,,,,nan,,,,,hexahydroxytriphenylene,HHTP,40 nm-thick film on Si/SiO2 substrate,,,,,,,,,,,,,,,,,,,,,,,water,H2O,4–10 mL (vial),,,,,,95.0,95 °C,12.0,12 h,"glass vial (20 mL), magnet-pressed substrates",static,"water, DMF",,,,,hexagonal plates,,lateral dimensions >10 μm; thickness tunable,,,,,,not_reported,not_reported,,,10.1021/acscentsci.0c01488,ok,
10.1021/acscentsci.0c01488,downloaded\10.1021_acscentsci.0c01488.pdf,SI downloaded\10.1021_acscentsci.0c01488_SI.pdf,mof_json_store\10.1021_acscentsci.0c01488\raw_output.json,mof_json_store\10.1021_acscentsci.0c01488\synthesis_002.json,yes,Growth at room temperature did not generate hexagonal crystals; solvent and gap variations often led to rods or small grains.,Ni-CAT-1,,Ag(NO3),,"10 mM in methanol, 20 µL (drop-cast)",0.0002,mmol,W12O40·15H2O,,,,,nan,,,,,hexahydroxytriphenylene,HHTP,40 nm-thick film on Si/SiO2 substrate,,,,,,,,,,,,,sodium acetate,,5 mg added,5.0,mg,,,,,,water,H2O,4–10 mL (vial),,,,,,95.0,95 °C,3.0,3 h,"glass vial (20 mL), magnet-pressed substrates",static,"water, DMF",,,,,hexagonal plates,,micrometer-scale plates; thinner than 12 h growth (AFM in SI),,,,,,not_reported,not_reported,,,10.1021/acscentsci.0c01488,ok,
10.1021/acscentsci.0c01488,downloaded\10.1021_acscentsci.0c01488.pdf,SI downloaded\10.1021_acscentsci.0c01488_SI.pdf,mof_json_store\10.1021_acscentsci.0c01488\raw_output.json,mof_json_store\10.1021_acscentsci.0c01488\synthesis_003.json,yes,Growth at room temperature did not generate hexagonal crystals; solvent and gap variations often led to rods or small grains.,Co-CAT-1,,Ag(NO3),,"10 mM in methanol, 20 µL (drop-cast)",0.0002,mmol,W12O40,,,,,nan,,,,,hexahydroxytriphenylene,HHTP,40 nm-thick film on Si/SiO2 substrate,,,,,,,,,,,,,,,,,,,,,,,water,H2O,4–10 mL (vial),,,,,,95.0,95 °C,12.0,12 h,"glass vial (20 mL), magnet-pressed substrates",static,"water, DMF",,,,,planar hexagonal plates,,micrometer-scale plates,,,,,,not_reported,not_reported,,,10.1021/acscentsci.0c01488,ok,
10.1021/ic201376t,downloaded\10.1021_ic201376t.pdf,SI downloaded\10.1021_ic201376t_SI.pdf,mof_json_store\10.1021_ic201376t\raw_output.json,mof_json_store\10.1021_ic201376t\synthesis_001.json,no,,MOF-143,780451,Ag(NO3),Cu(NO3)2·2.5H2O,"60 mg, 0.258 mmol",0.258,mmol,Mo12O40,,,,,nan,,,,,"4,4',4''-Benzene-1,3,5-triyl-tribenzoic acid",H3BTB,"21 mg, 0.048 mmol",0.048,mmol,,,,,,,,,,,pyridine,,0.4 mL,0.4,mL,,,,,,"N,N-dimethylformamide",DMF,5.0 mL,5.0,1-methyl-2-pyrrolidinone,NMP,5.0 mL,5.0,85.0,85 °C,48.0,48 h,20 mL vial,static,DMF,,dried in air,,,small blue cubic crystals,33.0,,pto,Cu2 paddlewheel square SBU,"a=b=c=27.4719 Å, Pm-3n",20.4,,not_reported,not_reported,,,10.1021/ic201376t,ok,
10.1021/ic201376t,downloaded\10.1021_ic201376t.pdf,SI downloaded\10.1021_ic201376t_SI.pdf,mof_json_store\10.1021_ic201376t\raw_output.json,mof_json_store\10.1021_ic201376t\synthesis_002.json,no,,MOF-388,780453,Co(NO3)2·6H2O,Cu(NO3)2·2.5H2O,"76.7 mg, 0.33 mmol",0.33,mmol,nan,,,,,nan,,,,,"4,4',4''-(Triazine-2,4,6-triyl-tris(benzene-4,1-diyl))tribenzoic acid",H3TAPB,"22.0 mg, 0.033 mmol",0.033,mmol,,,,,,,,,,,pyridine,,0.4 mL,0.4,mL,,,,,,"N,N-dimethylformamide",DMF,5.0 mL,5.0,1-methyl-2-pyrrolidinone,NMP,5.0 mL,5.0,85.0,85 °C,48.0,48 h,20 mL glass vial,static,"DMF, NMP",3×10 mL,dried in air,,,blue hexahedron crystals,77.0,,pto,Cu2 paddlewheel square SBU,"a=b=39.707 Å, c=38.342 Å, P42/nmc",27.1,,not_reported,not_reported,,,10.1021/ic201376t,ok,
10.1021/ic201376t,downloaded\10.1021_ic201376t.pdf,SI downloaded\10.1021_ic201376t_SI.pdf,mof_json_store\10.1021_ic201376t\raw_output.json,mof_json_store\10.1021_ic201376t\synthesis_003.json,no,,MOF-399,780452,Co(NO3)2·6H2O,Cu(NO3)2·2.5H2O,"33.3 mg, 0.143 mmol",0.143,mmol,nan,,,,,nan,,,,,"4,4',4''-(Benzene-1,3,5-triyl-tris(benzene-4,1-diyl))tribenzoic acid",H3BBC,"30.4 mg, 0.046 mmol",0.046,mmol,,,,,,,,,,,,,,,,,,,,,"N,N-dimethylformamide",DMF,5.0 mL,5.0,1-methyl-2-pyrrolidinone,NMP,5.0 mL,5.0,85.0,85 °C,48.0,48 h,20 mL vial,static,DMF,,dried in air,,,green octahedral crystals,26.0,,tbo,Cu2 paddlewheel square SBU,"a=b=c=68.3112 Å, Fm-3m",43.2,,not_reported,not_reported,,,10.1021/ic201376t,ok,
10.1039/c1dt11099c,downloaded\10.1039_c1dt11099c.pdf,SI downloaded\10.1039_c1dt11099c_SI.pdf,mof_json_store\10.1039_c1dt11099c\raw_output.json,mof_json_store\10.1039_c1dt11099c\synthesis_001.json,yes,several attempts to synthesize 1 using HL1 directly were not successful,,787805,Co(NO3)2·6H2O,,1 mmol,1,mmol,nan,,,,,nan,,,,,5-amino-1H-tetrazole,HL1,generated in situ from dicyandiamide,,,"2,3-pyrazinedicarboxylic acid",H2L2,0.5 mmol,0.5,mmol,,,,,,sodium hydroxide,NaOH,1 mmol,1.0,mmol,,,,,,water,H2O,7.5 mL,7.5,ethanol,EtOH,3 mL,3.0,160.0,heated to 160 °C at 10.8 °C h-1,72.0,3 d,Teflon-lined stainless container,,,,,,,light yellow crystals,20.0,,sra,corner-sharing [Mn3(μ3-OH)] rod SBU,"a=11.085(2), b=6.8516(14), c=16.646(3), Pnma (orthorhombic)",,,,,,,10.1039/c1dt11099c,ok,
10.1039/c1dt11099c,downloaded\10.1039_c1dt11099c.pdf,SI downloaded\10.1039_c1dt11099c_SI.pdf,mof_json_store\10.1039_c1dt11099c\raw_output.json,mof_json_store\10.1039_c1dt11099c\synthesis_002.json,yes,several attempts to synthesize 1 using HL1 directly were not successful,,778653,Zn(NO3)2·6H2O,,1 mmol,1,mmol,nan,,,,,nan,,,,,5-amino-1H-tetrazole,HL1,0.5 mmol,0.5,mmol,"2,3-pyrazinedicarboxylic acid",H2L2,0.5 mmol,0.5,mmol,,,,,,sodium hydroxide,NaOH,1 mmol,1.0,mmol,,,,,,water,H2O,10 mL,10.0,,,,,160.0,heated to 160 °C at 10.8 °C h-1,72.0,3 d,Teflon-lined stainless container,,,,,,,dark red crystals,30.0,,sra,corner-sharing [Co3(μ3-OH)] rod SBU,"a=11.002(2), b=6.5944(13), c=16.235(3), Pnma (orthorhombic)",,,,,,,10.1039/c1dt11099c,ok,
10.1039/c1dt11099c,downloaded\10.1039_c1dt11099c.pdf,SI downloaded\10.1039_c1dt11099c_SI.pdf,mof_json_store\10.1039_c1dt11099c\raw_output.json,mof_json_store\10.1039_c1dt11099c\synthesis_003.json,yes,several attempts to synthesize 1 using HL1 directly were not successful,,778653,Eu(NO3)3·6H2O,,1 mmol,1,mmol,nan,,,,,nan,,,,,5-amino-1H-tetrazole,HL1,generated in situ from dicyandiamide,,,"2,3-pyrazinedicarboxylic acid",H2L2,0.5 mmol,0.5,mmol,,,,,,sodium hydroxide,NaOH,1 mmol,1.0,mmol,,,,,,water,H2O,7.5 mL,7.5,ethanol,EtOH,3 mL,3.0,160.0,heated to 160 °C at 10.8 °C h-1,72.0,3 d,Teflon-lined stainless container,,,,,,,dark red crystals,30.0,,sra,corner-sharing [Co3(μ3-OH)] rod SBU,"a=11.002(2), b=6.5944(13), c=16.235(3), Pnma (orthorhombic)",,,,,,,10.1039/c1dt11099c,ok,
10.1021/acs.inorgchem.9b00925,downloaded\10.1021_acs.inorgchem.9b00925.pdf,SI downloaded\10.1021_acs.inorgchem.9b00925_SI.pdf,mof_json_store\10.1021_acs.inorgchem.9b00925\raw_output.json,mof_json_store\10.1021_acs.inorgchem.9b00925\synthesis_001.json,no,,,,Eu(NO3)3·6H2O,,0.1 mmol,0.1,mmol,nan,,,,,nan,,,,,"2,7-naphthalenedisulfonate","2,7-NDS",0.15 mmol,0.15,mmol,"1H-imidazo[4,5-f][1,10]-phenanthroline",IP,0.1 mmol,0.1,mmol,,,,,,sodium hydroxide,NaOH,"0.1 mL, 1 mol/L",0.1,mmol,,,,,,water,H2O,10 mL,10.0,,,,,180.0,180 °C,72.0,3 days,Teflon-lined autoclave,static,,,,,,colorless crystals,,0.19 × 0.12 × 0.05 mm,,Ln−SO3 and OH-bridged 1D double chain,"triclinic, P-1; a=7.0738(12) Å, b=10.4302(18) Å, c=17.034(3) Å, α=101.683(3)°, β=100.740(3)°, γ=95.583(3)°",,,yes,not_reported,,luminescence,10.1021/acs.inorgchem.9b00925,ok,
