Repository: zzhenglab/MOFinder

# MOFinder

MOFinder extracts MOF synthesis information from the literature, reconstructs evidence-supported negative reaction records, and prepares datasets for synthesis-outcome prediction.
[Web application](https://mofinder.chemistry.wustl.edu/) | [Demos](Demo/README.md) | [Source code](docs/source_to_code.md) | [Workflow guide](docs/workflow.md) | [Model evaluation](docs/evaluation.md)

## Quick start

The workflow runs through Python commands. Python 3.10 or newer is required. Clone the repository and initialize its related applications:

```bash
git clone --recurse-submodules https://github.com/zzhenglab/MOFinder.git
cd MOFinder
```

Start with the two offline demonstrations:

```bash

File: mof_extraction_1_2.csv (part 140 of 305)
doi,main_pdf,si_pdf,raw_output,parsed_json,article_trial_or_failure,article_trial_or_failure_notes,mof_name,crystal_code,metal_1,metal_1_abbr,metal_1_amount_text,metal_1_amount_value,metal_1_amount_unit,metal_2,metal_2_abbr,metal_2_amount_text,metal_2_amount_value,metal_2_amount_unit,metal_3,metal_3_abbr,metal_3_amount_text,metal_3_amount_value,metal_3_amount_unit,linker_1,linker_1_abbr,linker_1_amount_text,linker_1_amount_value,linker_1_amount_unit,linker_2,linker_2_abbr,linker_2_amount_text,linker_2_amount_value,linker_2_amount_unit,linker_3,linker_3_abbr,linker_3_amount_text,linker_3_amount_value,linker_3_amount_unit,modulator_1,modulator_1_abbr,modulator_1_amount_text,modulator_1_amount_value,modulator_1_amount_unit,modulator_2,modulator_2_abbr,modulator_2_amount_text,modulator_2_amount_value,modulator_2_amount_unit,solvent_main,solvent_main_abbr,solvent_main_amount_text,solvent_main_ml,solvent_secondary,solvent_secondary_abbr,solvent_secondary_amount_text,solvent_secondary_ml,temperature_c,temperature_c_text,time_h,time_text,vessel_type,stirring,washing_solvent,washing_cycles,activation_text,activation_temp_c,activation_time_h,crystal_morphology,yield_percent,crystal_size,topology_code,metal_cluster_connectivity,unit_cell_short,pore_diameter_A,BET_surface_area_m2g,air_stable,water_stable,tga_decomposition_temp_c,applications,reference,status,error
10.1021/acs.inorgchem.9b00925,downloaded\10.1021_acs.inorgchem.9b00925.pdf,SI downloaded\10.1021_acs.inorgchem.9b00925_SI.pdf,mof_json_store\10.1021_acs.inorgchem.9b00925\raw_output.json,mof_json_store\10.1021_acs.inorgchem.9b00925\synthesis_002.json,no,,,,NiCl2·6H2O,,0.1 mmol,0.1,mmol,nan,,,,,nan,,,,,"2,7-naphthalenedisulfonate","2,7-NDS",0.15 mmol,0.15,mmol,"1H-imidazo[4,5-f][1,10]-phenanthroline",IP,0.1 mmol,0.1,mmol,,,,,,sodium hydroxide,NaOH,"0.1 mL, 1 mol/L",0.1,mmol,,,,,,water,H2O,10 mL,10.0,,,,,180.0,180 °C,72.0,3 days,Teflon-lined autoclave,static,,,,,,colorless crystals,,0.21 × 0.16 × 0.08 mm,,Ln−SO3 and OH-bridged 1D double chain,"triclinic, P-1; a=7.0630(19) Å, b=10.420(3) Å, c=16.945(5) Å, α=101.705(4)°, β=100.676(4)°, γ=95.772(4)°",,,yes,yes,,luminescence;sensing,10.1021/acs.inorgchem.9b00925,ok,
10.1021/acs.inorgchem.9b00925,downloaded\10.1021_acs.inorgchem.9b00925.pdf,SI downloaded\10.1021_acs.inorgchem.9b00925_SI.pdf,mof_json_store\10.1021_acs.inorgchem.9b00925\raw_output.json,mof_json_store\10.1021_acs.inorgchem.9b00925\synthesis_003.json,no,,,,CoCl2·6H2O,,0.1 mmol,0.1,mmol,nan,,,,,nan,,,,,"2,7-naphthalenedisulfonate","2,7-NDS",0.15 mmol,0.15,mmol,"1H-imidazo[4,5-f][1,10]-phenanthroline",IP,0.1 mmol,0.1,mmol,,,,,,sodium hydroxide,NaOH,"0.1 mL, 1 mol/L",0.1,mmol,,,,,,water,H2O,10 mL,10.0,,,,,180.0,180 °C,72.0,3 days,Teflon-lined autoclave,static,,,,,,colorless crystals,,0.32 × 0.21 × 0.14 mm,,Ln−SO3 and OH-bridged 1D double chain,"triclinic, P-1; a=7.0377(3) Å, b=10.4240(5) Å, c=16.8946(8) Å, α=101.842(2)°, β=100.549(2)°, γ=95.920(2)°",,,yes,not_reported,,luminescence,10.1021/acs.inorgchem.9b00925,ok,
10.1021/acs.inorgchem.9b00925,downloaded\10.1021_acs.inorgchem.9b00925.pdf,SI downloaded\10.1021_acs.inorgchem.9b00925_SI.pdf,mof_json_store\10.1021_acs.inorgchem.9b00925\raw_output.json,mof_json_store\10.1021_acs.inorgchem.9b00925\synthesis_004.json,no,,,,NiCl2·6H2O,,0.1 mmol,0.1,mmol,nan,,,,,nan,,,,,"2,7-naphthalenedisulfonate","2,7-NDS",0.15 mmol,0.15,mmol,"1H-imidazo[4,5-f][1,10]-phenanthroline",IP,0.1 mmol,0.1,mmol,,,,,,sodium hydroxide,NaOH,"0.1 mL, 1 mol/L",0.1,mmol,,,,,,water,H2O,10 mL,10.0,,,,,180.0,180 °C,72.0,3 days,Teflon-lined autoclave,static,,,,,,colorless crystals,,0.20 × 0.18 × 0.09 mm,,Ln−SO3 and OH-bridged 1D double chain,"triclinic, P-1; a=7.0266(5) Å, b=10.4416(8) Å, c=16.7857(13) Å, α=101.959(2)°, β=100.394(2)°, γ=96.196(2)°",,,yes,not_reported,,luminescence,10.1021/acs.inorgchem.9b00925,ok,
10.1021/acs.inorgchem.9b00925,downloaded\10.1021_acs.inorgchem.9b00925.pdf,SI downloaded\10.1021_acs.inorgchem.9b00925_SI.pdf,mof_json_store\10.1021_acs.inorgchem.9b00925\raw_output.json,mof_json_store\10.1021_acs.inorgchem.9b00925\synthesis_005.json,no,,,,CoCl2·6H2O,,0.1 mmol,0.1,mmol,nan,,,,,nan,,,,,"2,7-naphthalenedisulfonate","2,7-NDS",0.15 mmol,0.15,mmol,"1H-imidazo[4,5-f][1,10]-phenanthroline",IP,0.1 mmol,0.1,mmol,,,,,,sodium hydroxide,NaOH,"0.1 mL, 1 mol/L",0.1,mmol,,,,,,water,H2O,10 mL,10.0,,,,,180.0,180 °C,72.0,3 days,Teflon-lined autoclave,static,,,,,,colorless crystals,,0.26 × 0.21 × 0.11 mm,,Ln−SO3 and OH-bridged 1D double chain,"triclinic, P-1; a=7.0218(5) Å, b=10.4292(7) Å, c=16.7997(12) Å, α=101.8510(10)°, β=100.488(2)°, γ=96.0490(10)°",,,yes,not_reported,,,10.1021/acs.inorgchem.9b00925,ok,
10.1039/d1qi01562a,downloaded\10.1039_d1qi01562a.pdf,SI downloaded\10.1039_d1qi01562a_SI.pdf,mof_json_store\10.1039_d1qi01562a\raw_output.json,mof_json_store\10.1039_d1qi01562a\synthesis_001.json,no,,CoNi-piz,,Ce6(u3,,"0.291 g, 1 mmol",1,mmol,nan,,"0.241 g, 1 mmol",1.0,mmol,nan,,,,,piperazine,piz,"0.086 g, 1 mmol",1.0,mmol,,,,,,,,,,,acetic acid,,to adjust solution A to pH 5–6,,,,,,,,water,H2O,50 mL (solution A) + 20 mL (solution B),70.0,methanol,MeOH,50 mL (solution A),50.0,25,room temperature,4.0,1 h (solution A) + 3 h after combining,,"vigorous for 1 h, then constant for 3 h","acetone, ethanol",2× each,120 °C under high vacuum for 4 h,120.0,4.0,rhombic,,,,Hofmann-type pillared-layer; [Ni(CN)4]2− square-planar nodes linked to Co2+; 1D channels,,,193.0,not_reported,yes,,propylene/propane separation,10.1039/d1qi01562a,ok,
10.1039/d1qi01562a,downloaded\10.1039_d1qi01562a.pdf,SI downloaded\10.1039_d1qi01562a_SI.pdf,mof_json_store\10.1039_d1qi01562a\raw_output.json,mof_json_store\10.1039_d1qi01562a\synthesis_002.json,no,,CoNi-pyz,,Ce6(u3,,"0.291 g, 1 mmol",1,mmol,nan,,"0.241 g, 1 mmol",1.0,mmol,nan,,,,,pyrazine,pyz,"0.086 g, 1 mmol",1.0,mmol,,,,,,,,,,,,,,,,,,,,,water,H2O,50 mL (solution A) + 20 mL (solution B),70.0,methanol,MeOH,50 mL (solution A),50.0,25,room temperature,4.0,1 h (solution A) + 3 h after combining,,"vigorous for 1 h, then constant for 3 h","acetone, ethanol",2× each,120 °C under high vacuum for 4 h,120.0,4.0,rectangular,,,,Hofmann-type pillared-layer; [Ni(CN)4]2− square-planar nodes linked to Co2+; 1D channels,,,498.0,not_reported,not_reported,,propylene/propane separation,10.1039/d1qi01562a,ok,
10.1021/cg8014157,downloaded\10.1021_cg8014157.pdf,SI downloaded\10.1021_cg8014157_SI.pdf,mof_json_store\10.1021_cg8014157\raw_output.json,mof_json_store\10.1021_cg8014157\synthesis_001.json,no,,"ULMOF-1 (Li2(2,6-NDC))",,Ce6(u3,,0.01 mol (0.345 g),10,mmol,nan,,,,,nan,,,,,"2,6-naphthalenedicarboxylic acid","2,6-NDC",0.005 mol (0.565 g),0.005,mol,,,,,,,,,,,ammonium fluoride,,0.002 mol (0.038 g),0.002,mol,,,,,,"N,N-dimethylformamide",DMF,15 g,,,,,,180.0,180 °C,120.0,5 days,Teflon-lined 23-mL Parr stainless steel autoclave,stirred 4 h (pre); static during heating,ethanol,,,,,"yellowish, needle-shaped crystals",60.0,0.22 × 0.12 × 0.07 mm,,2-D Li–O anti-fluorite-type layers of edge- and corner-sharing LiO4 tetrahedra,"P21/c, a=10.302(5) Å, b=5.345(2) Å, c=8.663(4) Å, β=98.659(9)°, V=471.6(4) Å3",,,not_reported,not_reported,610.0,,10.1021/cg8014157,ok,
10.1021/acs.inorgchem.5c00352,downloaded\10.1021_acs.inorgchem.5c00352.pdf,SI downloaded\10.1021_acs.inorgchem.5c00352_SI.pdf,mof_json_store\10.1021_acs.inorgchem.5c00352\raw_output.json,mof_json_store\10.1021_acs.inorgchem.5c00352\synthesis_001.json,no,,IAM-10,2417862,Zn(NO3)2·6H2O,,"0.070 g, 0.30 mmol",0.3,mmol,nan,,,,,nan,,,,,"4,4′-(2,5-bis(3-carboxyphenyl)pyrrolo[3,2-b]pyrrole-1,4-diyl)dibenzoic acid",H4 mp-TAPP,"0.015 g, 0.026 mmol",,,,,,,,,,,,,formic acid,,1 mL,,,benzoic acid,,100 mg,,,"N,N-dimethylformamide",DMF,8 mL,8.0,,,,,120.0,120 °C,72.0,72 h,Teflon-lined autoclave (20 mL),static,DMF,,"Solvent exchange with MeOH/acetonitrile for 2 days (solvent refreshed 6×), then 65 °C under vacuum for 24 h",65.0,24.0,yellow columnar crystals,95.0,,scu,Zr6O8 8-connected SBU,"a=25.8611(13), b=20.4030(11), c=15.0418(8) Å, β=96.179(2)°, C2/m",,1587.0,not_reported,yes,,proton_conduction,10.1021/acs.inorgchem.5c00352,ok,
10.1021/acs.inorgchem.5c00352,downloaded\10.1021_acs.inorgchem.5c00352.pdf,SI downloaded\10.1021_acs.inorgchem.5c00352_SI.pdf,mof_json_store\10.1021_acs.inorgchem.5c00352\raw_output.json,mof_json_store\10.1021_acs.inorgchem.5c00352\synthesis_002.json,no,,IAM-11,2417863,Co(NO3)2·6H2O,,"0.047 g, 0.20 mmol",0.2,mmol,nan,,,,,nan,,,,,"4,4′-(1,4-bis(3-carboxyphenyl)-1,4-dihydropyrrolo[3,2-b]pyrrole-2,5-diyl)dibenzoic acid",H4 pm-TAPP,"0.015 g, 0.026 mmol",,,,,,,,,,,,,formic acid,,2.6 mL,,,,,,,,"N,N-diethylformamide",DEF,8 mL,8.0,,,,,120.0,120 °C,72.0,72 h,Teflon-lined autoclave (20 mL),static,DEF,,"Solvent exchange with MeOH/acetonitrile for 2 days (solvent refreshed 6×), then 65 °C under vacuum for 24 h",65.0,24.0,yellow columnar crystals,75.0,,scu,Zr6O8 8-connected SBU,"a=30.6288(19), b=25.6823(19), c=19.6399(14) Å, Cmcm",,1526.0,not_reported,yes,,proton_conduction,10.1021/acs.inorgchem.5c00352,ok,
10.1021/acs.inorgchem.2c04158,downloaded\10.1021_acs.inorgchem.2c04158.pdf,SI downloaded\10.1021_acs.inorgchem.2c04158_SI.pdf,mof_json_store\10.1021_acs.inorgchem.2c04158\raw_output.json,mof_json_store\10.1021_acs.inorgchem.2c04158\synthesis_001.json,no,,[Mn(DTTA)2]·guest,2182621,Cu(NO3)2·3H2O,MnCl2·4H2O,"10 mg, 0.051 mmol",0.051,mmol,nan,,,,,nan,,,,,"2,5-bis(1H-1,2,4-triazol-1-yl) terephthalic acid",H2DTTA,"2 mg, 0.007 mmol",0.007,mmol,,,,,,,,,,,,,,,,,,,,,"N,N-dimethylacetamide",DMA,1.5 mL,1.5,,,,,105.0,105 °C,24.0,24 h,20 mL glass vial,static,DMA,,Guest-exchanged with dehydrated acetone several times; activated under dynamic vacuum at 353 K (80 °C) for 8 h,80.0,8.0,colorless lumpy crystals,,,fsc,Mn(N4O2) octahedral 6-connected SBU,"triclinic P-1; a=7.8767(5) Å, b=10.3579(6) Å, c=12.5566(7) Å; α=105.265(2)°, β=96.906(2)°, γ=100.994(2)°",3.5,321.0,not_reported,not_reported,,acetylene separation,10.1021/acs.inorgchem.2c04158,ok,
10.1021/acs.inorgchem.2c04158,downloaded\10.1021_acs.inorgchem.2c04158.pdf,SI downloaded\10.1021_acs.inorgchem.2c04158_SI.pdf,mof_json_store\10.1021_acs.inorgchem.2c04158\raw_output.json,mof_json_store\10.1021_acs.inorgchem.2c04158\synthesis_002.json,no,,[Cd(DTTA)2]·guest,2182536,ZrCl4,CdCl2·2.5H2O,"8 mg, 0.04 mmol",0.04,mmol,nan,,,,,nan,,,,,"2,5-bis(1H-1,2,4-triazol-1-yl) terephthalic acid",H2DTTA,"3 mg, 0.01 mmol",0.01,mmol,,,,,,,,,,,nitric acid (stock in DMF),HNO3,250 μL (from 2.2 mL of 18 mol L−1 HNO3 in 10 mL of DMF),,,,,,,,"N,N-dimethylformamide",DMF,1 mL,1.0,acetonitrile,CH3CN,0.5 mL,0.5,90.0,90 °C,34.0,34 h,glass bottle,static,DMF,,Guest-exchanged with dehydrated acetone several times; activated under dynamic vacuum at 323 K for 3 h then 363 K (90 °C) for 6 h,90.0,9.0,colorless lumpy crystals,,,fsc,Cd(N4O2) octahedral 6-connected SBU,"triclinic P-1; a=7.9013(3) Å, b=10.4432(3) Å, c=12.1454(4) Å; α=103.007(1)°, β=99.914(1)°, γ=100.085(1)°",3.5,352.0,not_reported,not_reported,270.0,acetylene separation,10.1021/acs.inorgchem.2c04158,ok,
10.1021/acs.inorgchem.2c04158,downloaded\10.1021_acs.inorgchem.2c04158.pdf,SI downloaded\10.1021_acs.inorgchem.2c04158_SI.pdf,mof_json_store\10.1021_acs.inorgchem.2c04158\raw_output.json,mof_json_store\10.1021_acs.inorgchem.2c04158\synthesis_003.json,no,,[Cu(DTTA)2]·guest,2211877,ZrCl4,CuCl2·2H2O,"9 mg, 0.05 mmol",0.05,mmol,nan,,,,,nan,,,,,"2,5-bis(1H-1,2,4-triazol-1-yl) terephthalic acid",H2DTTA,"6 mg, 0.020 mmol",0.02,mmol,,,,,,,,,,,"1,2,4-triazole",,"3 mg, 0.040 mmol",0.04,mmol,nitric acid (stock in DMA),HNO3,300 μL (from 2.2 mL of 18 mol L−1 HNO3 in 10 mL of DMA),,,"N,N-dimethylacetamide",DMA,1 mL,1.0,,,,,90.0,90 °C,72.0,72 h,glass bottle,static,DMA,,Guest-exchanged with dehydrated acetone several times; activated under dynamic vacuum at 363 K (90 °C) for 8 h,90.0,8.0,blue rectangle crystals,,,fsc,CuN4O2 octahedral 6-connected SBU,"triclinic P-1; a=7.7760(4) Å, b=10.3838(5) Å, c=12.7022(6) Å; α=108.891(2)°, β=97.173(2)°, γ=96.303(2)°",3.5,389.0,not_reported,not_reported,,acetylene separation,10.1021/acs.inorgchem.2c04158,ok,
10.1021/cm404155s,downloaded\10.1021_cm404155s.pdf,SI downloaded\10.1021_cm404155s_SI.pdf,mof_json_store\10.1021_cm404155s\raw_output.json,mof_json_store\10.1021_cm404155s\synthesis_001.json,no,,NU-138,977098,Mg(NO3)2·6H2O,Cu(NO3)2·2.5H2O,"74 mg, 318 µmol",0.318,mmol,nan,,,,,nan,,,,,hexacarboxylic acid linker L2,L2,"20 mg, 27 µmol",20.0,mg,,,,,,,,,,,hydrochloric acid (concentrated),HCl,0.05 mL,0.05,mL,,,,,,"N,N-dimethylformamide",DMF,2.2 mL,2.2,water,H2O,0.1 mL,0.1,80.0,80 °C,24.0,24 h,2-dram vial,static,DMF,washed; not dried,,,,teal-colored crystals,,,rht,Cu2 paddlewheel nodes,"a=b=c=81.799 Å, Fd-3c",,,not_reported,not_reported,,,10.1021/cm404155s,ok,
10.1021/cm404155s,downloaded\10.1021_cm404155s.pdf,SI downloaded\10.1021_cm404155s_SI.pdf,mof_json_store\10.1021_cm404155s\raw_output.json,mof_json_store\10.1021_cm404155s\synthesis_002.json,no,,NU-139,977099,FeCl3·6H2O,Cu(NO3)2·2.5H2O,"51.5 mg, 222 µmol",0.222,mmol,nan,,,,,nan,,,,,hexacarboxylic acid linker L3,L3,"25 mg, 27 µmol",25.0,mg,,,,,,,,,,,fluoroboric acid (concentrated),HBF4,3 drops (concentrated HBF4),,,,,,,,"N,N-dimethylformamide",DMF,5 mL,5.0,,,,,80.0,80 °C,24.0,24 h,2-dram vial,static,DMF,washed; not dried,,,,dark green truncated cuboctahedra,,,rht,Cu2 paddlewheel nodes,"a=b=34.685 Å, c=50.692 Å, I4/m",,,not_reported,not_reported,,,10.1021/cm404155s,ok,
10.1021/cm404155s,downloaded\10.1021_cm404155s.pdf,SI downloaded\10.1021_cm404155s_SI.pdf,mof_json_store\10.1021_cm404155s\raw_output.json,mof_json_store\10.1021_cm404155s\synthesis_003.json,no,,NU-140,977100,Ni(NO3)2·6H2O,Cu(NO3)2·2.5H2O,"250 mg, 1.1 mmol",1.1,mmol,nan,,,,,nan,,,,,hexacarboxylic acid linker L4,L4,"260 mg, 0.26 mmol",260.0,mg,,,,,,,,,,,fluoroboric acid (concentrated),HBF4,35 drops (concentrated HBF4),,,,,,,,"N,N-dimethylformamide",DMF,50 mL,50.0,,,,,80.0,80 °C,24.0,24 h,6-dram vial,static,DMF; acetone (solvent exchange),acetone exchange 4 days; solution replaced every 24 h,Evacuated under dynamic vacuum at 110 °C for 18 h after acetone exchange,110.0,18.0,teal-colored truncated cuboctahedra,52.0,,rht,Cu2 paddlewheel nodes,"a=b=36.788 Å, c=54.618 Å, I4/m",,4300.0,not_reported,not_reported,260.0,methane_storage;CO2_capture;hydrogen_storage,10.1021/cm404155s,ok,
10.1002/anie.202417664,downloaded\10.1002_anie.202417664.pdf,SI downloaded\10.1002_anie.202417664_SI.pdf,mof_json_store\10.1002_anie.202417664\raw_output.json,mof_json_store\10.1002_anie.202417664\synthesis_001.json,no,,NU-2600,2341408,Cr(NO3)3·9H2O,,"0.04 mmol, 9.3 mg",0.04,mmol,nan,,,,,nan,,,,,"5’-(4,5-Bis(4-carboxyphenyl)-1H-imidazol-2-yl)-[1,1’:3’,1’’-terphenyl]-4,4’’-dicarboxylic acid",H4TBCIDC,"0.01 mmol, 6.2 mg",0.01,mmol,,,,,,,,,,,benzoic acid,BA,0.25 g,0.25,g,,,,,,"N,N-dimethylformamide",DMF,2 mL,2.0,,,,,120.0,120 °C,72.0,3 days,1.5-dram vial,static,"DMF, acetone",DMF 5 mL ×3; acetone 5 mL ×3; acetone soak overnight; acetone ×3,60 °C overnight under dynamic vacuum,60.0,,cubic crystals,,,,Zr6O4(OH)4 10-connected SBU,,10.9,2500.0,not_reported,not_reported,,n_hexane_adsorption;toxic_gas_capture;CEES_capture,10.1002/anie.202417664,ok,
10.1002/anie.202417664,downloaded\10.1002_anie.202417664.pdf,SI downloaded\10.1002_anie.202417664_SI.pdf,mof_json_store\10.1002_anie.202417664\raw_output.json,mof_json_store\10.1002_anie.202417664\synthesis_002.json,no,,NU-2700,2341412,Cr(NO3)3·9H2O,,"0.04 mmol, 9.3 mg",0.04,mmol,nan,,,,,nan,,,,,"5’-(4,5-Bis(4-carboxyphenyl)-1H-imidazol-2-yl)-[1,1’:3’,1’’-terphenyl]-4,4’’-dicarboxylic acid",H4TBCIDC,"0.01 mmol, 6.2 mg",0.01,mmol,,,,,,,,,,,formic acid,FA,0.55 mL,,,,,,,,"N,N-dimethylacetamide",DMA,2 mL,2.0,,,,,120.0,120 °C,72.0,3 days,1.5-dram vial,static,"DMF, EtOH",DMF 5 mL ×3; EtOH 5 mL ×3; EtOH soak overnight; EtOH ×3,supercritical CO2 activation (Tousimis Samdri PVT-30),,,plates,,,knc,two 8-connected Zr6 SBUs,,10.9,1610.0,not_reported,not_reported,,n_hexane_adsorption;toxic_gas_capture;CEES_capture,10.1002/anie.202417664,ok,
10.1002/anie.202417664,downloaded\10.1002_anie.202417664.pdf,SI downloaded\10.1002_anie.202417664_SI.pdf,mof_json_store\10.1002_anie.202417664\raw_output.json,mof_json_store\10.1002_anie.202417664\synthesis_003.json,no,,NU-2800,2341413,Cr(NO3)3·9H2O,,"0.04 mmol, 9.3 mg",0.04,mmol,nan,,,,,nan,,,,,"5’-(4,5-Bis(4-carboxyphenyl)-1H-imidazol-2-yl)-[1,1’:3’,1’’-terphenyl]-4,4’’-dicarboxylic acid",H4TBCIDC,"0.01 mmol, 6.2 mg",0.01,mmol,,,,,,,,,,,acetic acid,AA,0.72 mL,,,,,,,,"N,N-dimethylacetamide",DMA,2 mL,2.0,,,,,120.0,120 °C,72.0,3 days,1.5-dram vial,static,"DMF, EtOH",DMF 5 mL ×3; EtOH 5 mL ×3; EtOH soak overnight; EtOH ×3,supercritical CO2 activation (Tousimis Samdri PVT-30),,,rods,,,,8-connected Zr6 SBU,,10.9,1140.0,not_reported,not_reported,,n_hexane_adsorption;toxic_gas_capture;CEES_capture,10.1002/anie.202417664,ok,
10.1002/anie.202417664,downloaded\10.1002_anie.202417664.pdf,SI downloaded\10.1002_anie.202417664_SI.pdf,mof_json_store\10.1002_anie.202417664\raw_output.json,mof_json_store\10.1002_anie.202417664\synthesis_004.json,no,,NU-1802,2341414,Cr(NO3)3·9H2O,,"0.04 mmol, 9.3 mg",0.04,mmol,nan,,,,,nan,,,,,"5’-(4,5-Bis(4-carboxyphenyl)-1H-imidazol-2-yl)-[1,1’:3’,1’’-terphenyl]-4,4’’-dicarboxylic acid",H4TBCIDC,"0.01 mmol, 6.2 mg",0.01,mmol,,,,,,,,,,,formic acid,FA,0.7 mL,,,,,,,,"N,N-diethylformamide",DEF,2 mL,2.0,,,,,120.0,120 °C,72.0,3 days,1.5-dram vial,static,"DMF, acetone",DMF 5 mL ×3; acetone 5 mL ×3; acetone soak overnight; acetone ×3,100 °C overnight under dynamic vacuum,100.0,,,,,flu,8-connected Zr6 SBU,,10.9,250.0,not_reported,not_reported,,n_hexane_adsorption;toxic_gas_capture;CEES_capture,10.1002/anie.202417664,ok,
10.1039/c4ce00923a,downloaded\10.1039_c4ce00923a.pdf,SI downloaded\10.1039_c4ce00923a_SI.pdf,mof_json_store\10.1039_c4ce00923a\raw_output.json,mof_json_store\10.1039_c4ce00923a\synthesis_001.json,no,,,981691,ZrCl4,,0.1 mmol,0.1,mmol,nan,,,,,nan,,,,,"2-amino-1,4-benzenedisulfonate",H2N-BDS,0.2 mmol,0.2,mmol,oxalate,ox,0.1 mmol,0.1,mmol,"1,10-phenanthroline",phen,0.2 mmol,0.2,mmol,sodium hydroxide (aqueous),NaOH,"1 mol L−1, 0.20 mL",0.2,mmol,,,,,,water,H2O,10 mL,10.0,,,,,140.0,140 °C,72.0,3 days,Teflon-lined autoclave,static,,,,,,block crystals,65.0,0.26 × 0.11 × 0.04 mm,,[SmO6N2] 8-coordinated; pillared-layer,"a=9.6304(7) Å, b=9.6386(7) Å, c=10.0130(7) Å, α=85.4430(10)°, β=72.7850(10)°, γ=72.7610(10)°, P-1",,,not_reported,not_reported,270.0,luminescence,10.1039/c4ce00923a,ok,
10.1039/c4ce00923a,downloaded\10.1039_c4ce00923a.pdf,SI downloaded\10.1039_c4ce00923a_SI.pdf,mof_json_store\10.1039_c4ce00923a\raw_output.json,mof_json_store\10.1039_c4ce00923a\synthesis_002.json,no,,,981692,ZrCl4,,0.1 mmol,0.1,mmol,nan,,,,,nan,,,,,"2-amino-1,4-benzenedisulfonate",H2N-BDS,0.2 mmol,0.2,mmol,oxalate,ox,0.1 mmol,0.1,mmol,"1,10-phenanthroline",phen,0.2 mmol,0.2,mmol,sodium hydroxide (aqueous),NaOH,"1 mol L−1, 0.20 mL",0.2,mmol,,,,,,water,H2O,10 mL,10.0,,,,,140.0,140 °C,72.0,3 days,Teflon-lined autoclave,static,,,,,,block crystals,65.0,0.25 × 0.18 × 0.10 mm,,"[LnO4N4] 8-coordinated; (6,3) 2D layer","a=10.551(2) Å, b=10.620(2) Å, c=15.094(4) Å, α=74.956(18)°, β=69.597(11)°, γ=72.234(11)°, P-1",,,not_reported,not_reported,270.0,luminescence,10.1039/c4ce00923a,ok,
10.1039/c4ce00923a,downloaded\10.1039_c4ce00923a.pdf,SI downloaded\10.1039_c4ce00923a_SI.pdf,mof_json_store\10.1039_c4ce00923a\raw_output.json,mof_json_store\10.1039_c4ce00923a\synthesis_003.json,no,,,981693,ZrO(NO3)2,,0.1 mmol,0.1,mmol,nan,,,,,nan,,,,,"2-amino-1,4-benzenedisulfonate",H2N-BDS,0.2 mmol,0.2,mmol,oxalate,ox,0.1 mmol,0.1,mmol,"1,10-phenanthroline",phen,0.2 mmol,0.2,mmol,sodium hydroxide (aqueous),NaOH,"1 mol L−1, 0.20 mL",0.2,mmol,,,,,,water,H2O,10 mL,10.0,,,,,140.0,140 °C,72.0,3 days,Teflon-lined autoclave,static,,,,,,block crystals,65.0,0.22 × 0.10 × 0.08 mm,,"[LnO4N4] 8-coordinated; (6,3) 2D layer","a=10.5440(14) Å, b=10.5785(15) Å, c=15.068(2) Å, α=92.469(3)°, β=110.420(2)°, γ=107.942(3)°, P-1",,,not_reported,not_reported,270.0,luminescence,10.1039/c4ce00923a,ok,
10.1039/c4ce00923a,downloaded\10.1039_c4ce00923a.pdf,SI downloaded\10.1039_c4ce00923a_SI.pdf,mof_json_store\10.1039_c4ce00923a\raw_output.json,mof_json_store\10.1039_c4ce00923a\synthesis_004.json,no,,,981694,CoCl2·6H2O,,0.1 mmol,0.1,mmol,CuCl,,,,,nan,,,,,"2-amino-1,4-benzenedisulfonate",H2N-BDS,0.2 mmol,0.2,mmol,oxalate,ox,0.1 mmol,0.1,mmol,"1,10-phenanthroline",phen,0.2 mmol,0.2,mmol,sodium hydroxide (aqueous),NaOH,"1 mol L−1, 0.20 mL",0.2,mmol,,,,,,water,H2O,10 mL,10.0,,,,,140.0,140 °C,72.0,3 days,Teflon-lined autoclave,static,,,,,,block crystals,65.0,0.20 × 0.10 × 0.03 mm,,"[LnO4N4] 8-coordinated; (6,3) 2D layer","a=10.5381(14) Å, b=10.5712(13) Å, c=15.041(2) Å, α=75.114(4)°, β=69.497(2)°, γ=72.006(2)°, P-1",,,not_reported,not_reported,270.0,luminescence,10.1039/c4ce00923a,ok,
10.1039/c4ce00923a,downloaded\10.1039_c4ce00923a.pdf,SI downloaded\10.1039_c4ce00923a_SI.pdf,mof_json_store\10.1039_c4ce00923a\raw_output.json,mof_json_store\10.1039_c4ce00923a\synthesis_005.json,no,,,981695,CoCl2·6H2O,,0.1 mmol,0.1,mmol,nan,,,,,nan,,,,,"2-amino-1,4-benzenedisulfonate",H2N-BDS,0.2 mmol,0.2,mmol,oxalate,ox,0.1 mmol,0.1,mmol,"1,10-phenanthroline",phen,0.2 mmol,0.2,mmol,sodium hydroxide (aqueous),NaOH,"1 mol L−1, 0.20 mL",0.2,mmol,,,,,,water,H2O,10 mL,10.0,,,,,140.0,140 °C,72.0,3 days,Teflon-lined autoclave,static,,,,,,block crystals,65.0,0.20 × 0.10 × 0.03 mm,,"[LnO4N4] 8-coordinated; (6,3) 2D layer","a=10.542(3) Å, b=10.561(3) Å, c=14.961(4) Å, α=75.527(6)°, β=69.711(6)°, γ=71.721(6)°, P-1",,,not_reported,not_reported,270.0,luminescence,10.1039/c4ce00923a,ok,
10.1039/c4ce00923a,downloaded\10.1039_c4ce00923a.pdf,SI downloaded\10.1039_c4ce00923a_SI.pdf,mof_json_store\10.1039_c4ce00923a\raw_output.json,mof_json_store\10.1039_c4ce00923a\synthesis_006.json,no,,,981696,Cu(SO4),,0.1 mmol,0.1,mmol,nan,,,,,nan,,,,,"2-amino-1,4-benzenedisulfonate",H2N-BDS,0.2 mmol,0.2,mmol,oxalate,ox,0.1 mmol,0.1,mmol,"1,10-phenanthroline",phen,0.2 mmol,0.2,mmol,sodium hydroxide (aqueous),NaOH,"1 mol L−1, 0.20 mL",0.2,mmol,,,,,,water,H2O,10 mL,10.0,,,,,140.0,140 °C,72.0,3 days,Teflon-lined autoclave,static,,,,,,block crystals,65.0,0.20 × 0.12 × 0.05 mm,,"[LnO4N4] 8-coordinated; (6,3) 2D layer","a=10.5522(9) Å, b=10.5726(10) Å, c=14.9134(13) Å, α=75.774(2)°, β=69.8350(10)°, γ=71.5590(10)°, P-1",,,not_reported,not_reported,270.0,luminescence,10.1039/c4ce00923a,ok,
10.1021/ic501395p,downloaded\10.1021_ic501395p.pdf,SI downloaded\10.1021_ic501395p_SI.pdf,mof_json_store\10.1021_ic501395p\raw_output.json,mof_json_store\10.1021_ic501395p\synthesis_001.json,no,,,1000590,Cu(BF4)2,,"0.0365 g, 0.10 mmol",0.1,mmol,nan,,,,,nan,,,,,"4,4′-azobenzoic acid",H2azdc,"0.027 g, 0.10 mmol",0.1,mmol,,,,,,,,,,,,,,,,,,,,,"N,N-dimethylacetamide",DMA,5 mL,5.0,,,,,160.0,160 °C,72.0,72 h,Teflon-lined stainless steel autoclave (25 mL),stirred,DMA,,dried in air,,,orange strip crystals,86.0,0.18 × 0.14 × 0.10 mm,fsy,1D [Ln2(CO2)6]n chain SBU; Ln 6-connected,"a=16.2954(5), b=8.7619(3), c=20.7550(6) Å, β=95.316(3)°, P21/n",,,not_reported,not_reported,,,10.1021/ic501395p,ok,
10.1021/ic501395p,downloaded\10.1021_ic501395p.pdf,SI downloaded\10.1021_ic501395p_SI.pdf,mof_json_store\10.1021_ic501395p\raw_output.json,mof_json_store\10.1021_ic501395p\synthesis_002.json,no,,,1000591,Cu(BF4)2,,"0.0366 g, 0.10 mmol",0.1,mmol,nan,,,,,nan,,,,,"4,4′-azobenzoic acid",H2azdc,"0.027 g, 0.10 mmol",0.1,mmol,,,,,,,,,,,,,,,,,,,,,"N,N-dimethylacetamide",DMA,5 mL,5.0,,,,,160.0,160 °C,72.0,72 h,Teflon-lined stainless steel autoclave (25 mL),stirred,DMA,,dried in air,,,,85.0,0.18 × 0.12 × 0.06 mm,fsy,1D [Ln2(CO2)6]n chain SBU; Ln 6-connected,"a=16.2499(5), b=8.7451(3), c=20.7317(6) Å, β=95.213(3)°, P21/n",,,not_reported,not_reported,,,10.1021/ic501395p,ok,
10.1021/ic501395p,downloaded\10.1021_ic501395p.pdf,SI downloaded\10.1021_ic501395p_SI.pdf,mof_json_store\10.1021_ic501395p\raw_output.json,mof_json_store\10.1021_ic501395p\synthesis_003.json,no,,,1000592,Cu(NO3)2,,"0.0372 g, 0.10 mmol",0.1,mmol,nan,,,,,nan,,,,,"4,4′-azobenzoic acid",H2azdc,"0.027 g, 0.10 mmol",0.1,mmol,,,,,,,,,,,,,,,,,,,,,"N,N-dimethylacetamide",DMA,5 mL,5.0,,,,,160.0,160 °C,72.0,72 h,Teflon-lined stainless steel autoclave (25 mL),stirred,DMA,,dried in air,,,,88.0,0.16 × 0.12 × 0.06 mm,fsy,1D [Ln2(CO2)6]n chain SBU; Ln 6-connected,"a=16.2318(5), b=8.7252(3), c=20.7773(6) Å, β=94.984(3)°, P21/n",,,not_reported,not_reported,,,10.1021/ic501395p,ok,
10.1021/ic501395p,downloaded\10.1021_ic501395p.pdf,SI downloaded\10.1021_ic501395p_SI.pdf,mof_json_store\10.1021_ic501395p\raw_output.json,mof_json_store\10.1021_ic501395p\synthesis_004.json,no,,,1000593,Co(NO3)2·6H2O,,"0.0374 g, 0.10 mmol",0.1,mmol,nan,,,,,nan,,,,,"4,4′-azobenzoic acid",H2azdc,"0.027 g, 0.10 mmol",0.1,mmol,,,,,,,,,,,,,,,,,,,,,"N,N-dimethylacetamide",DMA,5 mL,5.0,,,,,160.0,160 °C,72.0,72 h,Teflon-lined stainless steel autoclave (25 mL),stirred,DMA,,dried in air,,,,82.0,0.18 × 0.12 × 0.06 mm,fsy,1D [Ln2(CO2)6]n chain SBU; Ln 6-connected,"a=16.2538(5), b=8.7093(3), c=20.8595(6) Å, β=94.891(3)°, P21/n",,,not_reported,not_reported,,,10.1021/ic501395p,ok,
10.1021/ic501395p,downloaded\10.1021_ic501395p.pdf,SI downloaded\10.1021_ic501395p_SI.pdf,mof_json_store\10.1021_ic501395p\raw_output.json,mof_json_store\10.1021_ic501395p\synthesis_005.json,no,,,1000594,Co(NO3)2·6H2O,,"0.0377 g, 0.10 mmol",0.1,mmol,nan,,,,,nan,,,,,"4,4′-azobenzoic acid",H2azdc,"0.027 g, 0.10 mmol",0.1,mmol,,,,,,,,,,,,,,,,,,,,,"N,N-dimethylacetamide",DMA,5 mL,5.0,,,,,150.0,150 °C,72.0,72 h,Teflon-lined stainless steel autoclave (25 mL),stirred,DMA,,dried in air,,,,75.0,0.14 × 0.12 × 0.06 mm,fsy,1D [Ln2(CO2)6]n chain SBU; Ln 6-connected,"a=16.2078(5), b=8.7082(3), c=20.8775(6) Å, β=94.748(3)°, P21/n",,,not_reported,not_reported,,,10.1021/ic501395p,ok,
10.1021/ic501395p,downloaded\10.1021_ic501395p.pdf,SI downloaded\10.1021_ic501395p_SI.pdf,mof_json_store\10.1021_ic501395p\raw_output.json,mof_json_store\10.1021_ic501395p\synthesis_006.json,no,,,1000595,Co(NO3)2·6H2O,,"0.0380 g, 0.10 mmol",0.1,mmol,nan,,,,,nan,,,,,"4,4′-azobenzoic acid",H2azdc,"0.027 g, 0.10 mmol",0.1,mmol,,,,,,,,,,,,,,,,,,,,,"N,N-dimethylacetamide",DMA,5 mL,5.0,,,,,140.0,140 °C,72.0,72 h,Teflon-lined stainless steel autoclave (25 mL),stirred,DMA,,dried in air,,,,66.0,0.16 × 0.12 × 0.06 mm,fsy,1D [Ln2(CO2)6]n chain SBU; Ln 6-connected,"a=16.1925(5), b=8.6926(3), c=20.8815(6) Å, β=94.797(3)°, P21/n",,,not_reported,not_reported,,,10.1021/ic501395p,ok,
10.1021/ic501395p,downloaded\10.1021_ic501395p.pdf,SI downloaded\10.1021_ic501395p_SI.pdf,mof_json_store\10.1021_ic501395p\raw_output.json,mof_json_store\10.1021_ic501395p\synthesis_007.json,no,,,1000596,Dy2O3,,"0.0382 g, 0.10 mmol",0.1,mmol,CuCl2·2H2O,,,,,nan,,,,,"4,4′-azobenzoic acid",H2azdc,"0.027 g, 0.10 mmol",0.1,mmol,,,,,,,,,,,,,,,,,,,,,"N,N-dimethylacetamide",DMA,5 mL,5.0,,,,,120.0,120 °C,72.0,72 h,Teflon-lined stainless steel autoclave (25 mL),stirred,DMA,,dried in air,,,,48.0,0.12 × 0.10 × 0.06 mm,fsy,1D [Ln2(CO2)6]n chain SBU; Ln 6-connected,"a=16.1705(5), b=8.6943(3), c=20.8797(6) Å, β=94.633(3)°, P21/n",,,not_reported,not_reported,,,10.1021/ic501395p,ok,
10.1021/acs.inorgchem.1c03988,downloaded\10.1021_acs.inorgchem.1c03988.pdf,SI downloaded\10.1021_acs.inorgchem.1c03988_SI.pdf,mof_json_store\10.1021_acs.inorgchem.1c03988\raw_output.json,mof_json_store\10.1021_acs.inorgchem.1c03988\synthesis_001.json,no,,Mg-MOF-74,,Ho2O3,,"57.4 mg, 0.224 mmol",0.224,mmol,CuCl2·2H2O,,,,,nan,,,,,"2,5-dihydroxyterephthalic acid",H4DOBDC,"22.2 mg, 0.112 mmol",22.2,mg,,,,,,,,,,,,,,,,,,,,,"N,N-dimethylformamide",DMF,"DMF/EtOH/H2O 15:1:1 (v/v/v), 10 mL total",,ethanol,EtOH,"DMF/EtOH/H2O 15:1:1 (v/v/v), 10 mL total",,125.0,125 °C,20.0,20 h,20-mL scintillation vial with Teflon-lined cap,static,DMF,replaced once with 10 mL DMF,,,,yellow microcrystalline,,,,"oxo-bridged 1D rod SBU (helical), 5-coordinate Mg",,15.19,,,,,CO2_capture,10.1021/acs.inorgchem.1c03988,ok,
10.1021/acs.inorgchem.1c03988,downloaded\10.1021_acs.inorgchem.1c03988.pdf,SI downloaded\10.1021_acs.inorgchem.1c03988_SI.pdf,mof_json_store\10.1021_acs.inorgchem.1c03988\raw_output.json,mof_json_store\10.1021_acs.inorgchem.1c03988\synthesis_002.json,no,,Mg-MOF-74,,Er2O3,,"287.0 mg, 1.12 mmol",1.12,mmol,CuCl2·2H2O,,,,,nan,,,,,"2,5-dihydroxyterephthalic acid",H4DOBDC,"111.0 mg, 0.560 mmol",111.0,mg,,,,,,,,,,,,,,,,,,,,,"N,N-dimethylformamide",DMF,"DMF/EtOH/H2O 15:1:1 (v/v/v), 10 mL total",,ethanol,EtOH,"DMF/EtOH/H2O 15:1:1 (v/v/v), 10 mL total",,125.0,125 °C,20.0,20 h,20-mL scintillation vial with Teflon-lined cap,static,,,,,,yellow microcrystalline (with white spherical side product also present),,,,"oxo-bridged 1D rod SBU (helical), 5-coordinate Mg",,15.19,,,,,CO2_capture,10.1021/acs.inorgchem.1c03988,ok,
10.1021/acs.inorgchem.1c03988,downloaded\10.1021_acs.inorgchem.1c03988.pdf,SI downloaded\10.1021_acs.inorgchem.1c03988_SI.pdf,mof_json_store\10.1021_acs.inorgchem.1c03988\raw_output.json,mof_json_store\10.1021_acs.inorgchem.1c03988\synthesis_003.json,no,,Phase 1 (Mg–H2DOBDC–DMF),,PEtPh3]3[Fe(C6O4Cl2)3,,"287.0 mg, 1.12 mmol",1.12,mmol,Fe(BF4)2·6H2O,,,,,nan,,,,,"2,5-dihydroxyterephthalic acid",H4DOBDC,"111.0 mg, 0.560 mmol",111.0,mg,,,,,,,,,,,,,,,,,,,,,"N,N-dimethylformamide",DMF,"DMF/EtOH/H2O 15:1:1 (v/v/v), 10 mL total",,ethanol,EtOH,"DMF/EtOH/H2O 15:1:1 (v/v/v), 10 mL total",,125.0,125 °C,2.0,2 h (vial pulled and crystals extracted),20-mL scintillation vial with Teflon-lined cap,static,,,,,,yellow cuboctahedra,,,,1D rod SBU; Mg coordinated to two DMF and four carboxylates,C2/c,,,,,,,10.1021/acs.inorgchem.1c03988,ok,
10.1021/acs.inorgchem.1c03988,downloaded\10.1021_acs.inorgchem.1c03988.pdf,SI downloaded\10.1021_acs.inorgchem.1c03988_SI.pdf,mof_json_store\10.1021_acs.inorgchem.1c03988\raw_output.json,mof_json_store\10.1021_acs.inorgchem.1c03988\synthesis_004.json,no,,Phase 2 (Mg3–carboxylate–DMF framework),,NBu4)3[Fe(C6O4Cl2)3,,"287.0 mg, 1.12 mmol",1.12,mmol,Fe(BF4)2·6H2O,,,,,nan,,,,,"2,5-dihydroxyterephthalic acid",H4DOBDC,"111.0 mg, 0.560 mmol",111.0,mg,,,,,,,,,,,,,,,,,,,,,"N,N-dimethylformamide",DMF,"DMF/EtOH/H2O 15:1:1 (v/v/v), 10 mL total",,ethanol,EtOH,"DMF/EtOH/H2O 15:1:1 (v/v/v), 10 mL total",,125.0,125 °C,2.0,2 h (vial pulled and crystals extracted),20-mL scintillation vial with Teflon-lined cap,static,,,,,,yellow rhombic prisms,,,,trinuclear Mg3(–COO)6(DMF)6 SBU; hexagonal sheets (R-3̅),R3̅,17.75,,,,,,10.1021/acs.inorgchem.1c03988,ok,
10.1039/d0cc07974j,downloaded\10.1039_d0cc07974j.pdf,SI downloaded\10.1039_d0cc07974j_SI.pdf,mof_json_store\10.1039_d0cc07974j\raw_output.json,mof_json_store\10.1039_d0cc07974j\synthesis_001.json,no,,NU-601,,PEtPh3]3[Fe(C6O4Br2)3,,12.3 mg (0.069 mmol),0.069,mmol,Fe(BF4)2·6H2O,,,,,nan,,,,,"4,5,9,10-tetrakis(p-benzoic acid)pyrene",H4TBAPy-2,5 mg (0.0073 mmol),5.0,mg,,,,,,,,,,,benzoic acid,,250 mg (2.05 mmol),250.0,mg,trifluoroacetic acid,TFA,5 μL (0.065 mmol),5.0,uL,"N,N-dimethylformamide",DMF,1.0 mL (Zr solution) + 0.5 mL (linker solution),,,,,,120.0,120 °C,24.0,24 h,,static,"DMF, acetone",DMF wash ×2; acetone wash ×2; acetone soak 12 h,8 M HCl in DMF at 100 °C overnight; then 120 °C under vacuum for 12 h,120.0,12.0,colorless cubic crystals,,50–100 μm,she,Zr6O8 6-connected SBU,"a=b=c=34.8374(5) Å, Pm-3m",,1130.0,not_reported,not_reported,,nerve_agent_hydrolysis,10.1039/d0cc07974j,ok,
10.1039/d0cc07974j,downloaded\10.1039_d0cc07974j.pdf,SI downloaded\10.1039_d0cc07974j_SI.pdf,mof_json_store\10.1039_d0cc07974j\raw_output.json,mof_json_store\10.1039_d0cc07974j\synthesis_002.json,no,,NU-601,,NBu4)3[Fe(C6O4Br2)3,ZrCl4,8.75 mg (0.038 mmol),0.038,mmol,Fe(BF4)2·6H2O,,,,,nan,,,,,"4,5,9,10-tetrakis(p-benzoic acid)pyrene",H4TBAPy-2,5 mg (0.0073 mmol),5.0,mg,,,,,,,,,,,formic acid,,0.14 mL (initial) + 20 μL (added),0.14,mL,,,,,,"N,N-diethylformamide",DEF,0.75 mL (metal solution) + 0.5 mL (linker dispersion),,,,,,120.0,120 °C,3.0,3 h,,static,DMF,,120 °C under vacuum for 12 h,120.0,12.0,pale yellow polycrystalline powder,54,1–2 μm,she,Zr6O8 6-connected SBU,"a=b=c=34.8119(1) Å, Pm-3m",,1130.0,not_reported,not_reported,,nerve_agent_hydrolysis,10.1039/d0cc07974j,ok,
10.1039/d0cc07974j,downloaded\10.1039_d0cc07974j.pdf,SI downloaded\10.1039_d0cc07974j_SI.pdf,mof_json_store\10.1039_d0cc07974j\raw_output.json,mof_json_store\10.1039_d0cc07974j\synthesis_003.json,no,,NU-601,,Zn(NO3)2·6H2O,ZrCl4,8.75 mg (0.038 mmol),0.038,mmol,nan,,,,,nan,,,,,"4,5,9,10-tetrakis(p-benzoic acid)pyrene",H4TBAPy-2,5 mg (0.0073 mmol),5.0,mg,,,,,,,,,,,formic acid,,0.14 mL (initial) + 20 μL (added),0.14,mL,,,,,,"N,N-diethylformamide",DEF,0.75 mL (metal solution) + 0.5 mL (linker solution),,,,,,120.0,120 °C,13.0,13 h,,static,DMF,,120 °C under vacuum for 12 h,120.0,12.0,pale yellow polycrystalline powder,54,4–5 μm,she,Zr6O8 6-connected SBU,"a=b=c=34.8119(1) Å, Pm-3m",,1130.0,not_reported,not_reported,,nerve_agent_hydrolysis,10.1039/d0cc07974j,ok,
10.1039/d0cc07974j,downloaded\10.1039_d0cc07974j.pdf,SI downloaded\10.1039_d0cc07974j_SI.pdf,mof_json_store\10.1039_d0cc07974j\raw_output.json,mof_json_store\10.1039_d0cc07974j\synthesis_004.json,no,,NU-601,,Cu(CH3COO)2·1H2O,ZrCl4,8.75 mg (0.038 mmol),0.038,mmol,nan,,,,,nan,,,,,"4,5,9,10-tetrakis(p-benzoic acid)pyrene",H4TBAPy-2,5 mg (0.0073 mmol),5.0,mg,,,,,,,,,,,formic acid,,0.14 mL (initial) + 100 μL (added),0.14,mL,,,,,,"N,N-diethylformamide",DEF,0.75 mL (metal solution) + 0.5 mL (linker solution),,,,,,120.0,120 °C,13.0,13 h,,static,DMF,,120 °C under vacuum for 12 h,120.0,12.0,pale yellow polycrystalline powder,54,8–10 μm,she,Zr6O8 6-connected SBU,"a=b=c=34.8119(1) Å, Pm-3m",,1130.0,not_reported,not_reported,,nerve_agent_hydrolysis,10.1039/d0cc07974j,ok,
10.1002/ejic.201402099,downloaded\10.1002_ejic.201402099.pdf,SI downloaded\10.1002_ejic.201402099_SI.pdf,mof_json_store\10.1002_ejic.201402099\raw_output.json,mof_json_store\10.1002_ejic.201402099\synthesis_001.json,no,,[La(Fpht)(HFpht)(phen)(H2O)],917462,Zn(NO3)2·6H2O,,0.1 mmol,0.1,mmol,nan,,,,,nan,,,,,3-fluorophthalic acid,H2Fpht,0.2 mmol,0.2,mmol,"1,10-phenanthroline",phen,0.2 mmol,0.2,mmol,,,,,,sodium hydroxide solution,NaOH,"2 mol/L, 2 mL",4.0,mmol,,,,,,water,H2O,8.0 mL,8.0,ethanol,EtOH,2.0 mL,2.0,170.0,170 °C,,,Teflon-lined autoclave (25 mL),static,,,,,,colorless crystals,49.0,,,2D layers with [LaO7N2] polyhedra,"a=12.6078(17) Å, b=16.171(2) Å, c=12.9635(18) Å, β=102.747(2)°, P21/c",,,not_reported,not_reported,254.0,luminescence,10.1002/ejic.201402099,ok,
10.1002/ejic.201402099,downloaded\10.1002_ejic.201402099.pdf,SI downloaded\10.1002_ejic.201402099_SI.pdf,mof_json_store\10.1002_ejic.201402099\raw_output.json,mof_json_store\10.1002_ejic.201402099\synthesis_002.json,no,,[Eu(Fpht)(HFpht)(phen)(H2O)],917463,Zn(NO3)2·4H2O,,0.1 mmol,0.1,mmol,nan,,,,,nan,,,,,3-fluorophthalic acid,H2Fpht,0.2 mmol,0.2,mmol,"1,10-phenanthroline",phen,0.2 mmol,0.2,mmol,,,,,,sodium hydroxide solution,NaOH,"2 mol/L, 2 mL",4.0,mmol,,,,,,water,H2O,8.0 mL,8.0,ethanol,EtOH,2.0 mL,2.0,170.0,170 °C,,,Teflon-lined autoclave (25 mL),static,,,,,,colorless crystals,43.0,,,2D layers with [EuO7N2] polyhedra,"a=12.9319(14) Å, b=16.4498(17) Å, c=13.2232(15) Å, β=101.670(2)°, P21/c",,,not_reported,not_reported,258.0,luminescence,10.1002/ejic.201402099,ok,
10.1002/ejic.201402099,downloaded\10.1002_ejic.201402099.pdf,SI downloaded\10.1002_ejic.201402099_SI.pdf,mof_json_store\10.1002_ejic.201402099\raw_output.json,mof_json_store\10.1002_ejic.201402099\synthesis_003.json,no,,[Tb(Fpht)(HFpht)(phen)(H2O)],917464,Zn(NO3)2·4H2O,,0.1 mmol,0.1,mmol,nan,,,,,nan,,,,,3-fluorophthalic acid,H2Fpht,0.2 mmol,0.2,mmol,"1,10-phenanthroline",phen,0.2 mmol,0.2,mmol,,,,,,sodium hydroxide solution,NaOH,"2 mol/L, 2 mL",4.0,mmol,,,,,,water,H2O,8.0 mL,8.0,ethanol,EtOH,2.0 mL,2.0,170.0,170 °C,,,Teflon-lined autoclave (25 mL),static,,,,,,colorless crystals,48.0,,,2D layers with [TbO7N2] polyhedra,"a=12.541(3) Å, b=15.909(4) Å, c=12.774(3) Å, β=101.462(4)°, P21/c",,,not_reported,not_reported,269.0,luminescence,10.1002/ejic.201402099,ok,
10.1039/c7dt01056g,downloaded\10.1039_c7dt01056g.pdf,SI downloaded\10.1039_c7dt01056g_SI.pdf,mof_json_store\10.1039_c7dt01056g\raw_output.json,mof_json_store\10.1039_c7dt01056g\synthesis_001.json,no,,[La(L)(NO3)(DMF)2]n·n(DMF),,Zn(NO3)2·4H2O,,"26 mg, 0.06 mmol",0.06,mmol,nan,,,,,nan,,,,,"5-[2-{2,4,6-trioxotetrahydropyrimidin-5(2H)-ylidene}hydrazinyl]isophthalic acid",H2L,"10 mg, 0.03 mmol",0.03,mmol,,,,,,,,,,,,,,,,,,,,,"N,N-dimethylformamide",DMF,1.6 mL (of total 2 mL; DMF/H2O 4:1 v/v),1.6,water,H2O,0.4 mL (of total 2 mL; DMF/H2O 4:1 v/v),0.4,75.0,75 °C,48.0,"48 h, then cooled to RT at 0.2 °C min−1",8 mL glass vessel (sealed),,,,,,,yellow crystals,83.0,,kgd,dinuclear {Ln2(COO−)2} SBU,"triclinic P-1; a=11.0950(3) Å, b=11.1629(3) Å, c=14.1758(4) Å, α=83.7360(10)°, β=68.205(2)°, γ=63.6940(10)°, V=1458.14(7) Å3",,,not_reported,not_reported,,luminescence;cyanosilylation catalysis,10.1039/c7dt01056g,ok,
10.1039/c7dt01056g,downloaded\10.1039_c7dt01056g.pdf,SI downloaded\10.1039_c7dt01056g_SI.pdf,mof_json_store\10.1039_c7dt01056g\raw_output.json,mof_json_store\10.1039_c7dt01056g\synthesis_002.json,no,,[Ce(L)(NO3)(DMF)2]n·n(DMF),,Zn(NO3)2·4H2O,,"26 mg, 0.06 mmol",0.06,mmol,nan,,,,,nan,,,,,"5-[2-{2,4,6-trioxotetrahydropyrimidin-5(2H)-ylidene}hydrazinyl]isophthalic acid",H2L,"10 mg, 0.03 mmol",0.03,mmol,,,,,,,,,,,,,,,,,,,,,"N,N-dimethylformamide",DMF,1.6 mL (of total 2 mL; DMF/H2O 4:1 v/v),1.6,water,H2O,0.4 mL (of total 2 mL; DMF/H2O 4:1 v/v),0.4,75.0,75 °C,48.0,"48 h, then cooled to RT at 0.2 °C min−1",8 mL glass vessel (sealed),,,,,,,,79.0,,kgd,dinuclear {Ln2(COO−)2} SBU,"triclinic P-1; a=11.0424(3) Å, b=11.1343(3) Å, c=14.1570(4) Å, α=83.8450(10)°, β=68.087(2)°, γ=63.8570(10)°, V=1446.21(7) Å3",,,not_reported,not_reported,,luminescence;cyanosilylation catalysis,10.1039/c7dt01056g,ok,
10.1039/c7dt01056g,downloaded\10.1039_c7dt01056g.pdf,SI downloaded\10.1039_c7dt01056g_SI.pdf,mof_json_store\10.1039_c7dt01056g\raw_output.json,mof_json_store\10.1039_c7dt01056g\synthesis_003.json,no,,[Nd(L)(NO3)(DMF)2]n·n(DMF),,Nickel(II),,"26 mg, 0.06 mmol",0.06,mmol,nan,,,,,nan,,,,,"5-[2-{2,4,6-trioxotetrahydropyrimidin-5(2H)-ylidene}hydrazinyl]isophthalic acid",H2L,"10 mg, 0.03 mmol",0.03,mmol,,,,,,,,,,,,,,,,,,,,,"N,N-dimethylformamide",DMF,1.6 mL (of total 2 mL; DMF/H2O 4:1 v/v),1.6,water,H2O,0.4 mL (of total 2 mL; DMF/H2O 4:1 v/v),0.4,75.0,75 °C,48.0,"48 h, then cooled to RT at 0.2 °C min−1",8 mL glass vessel (sealed),,,,,,,,76.0,,kgd,dinuclear {Ln2(COO−)2} SBU,"triclinic P-1; a=10.9927(3) Å, b=11.1065(3) Å, c=14.1247(4) Å, α=84.0120(10)°, β=67.888(2)°, γ=64.1610(10)°, V=1434.23(7) Å3",,,not_reported,not_reported,,luminescence;cyanosilylation catalysis,10.1039/c7dt01056g,ok,
10.1039/c7dt01056g,downloaded\10.1039_c7dt01056g.pdf,SI downloaded\10.1039_c7dt01056g_SI.pdf,mof_json_store\10.1039_c7dt01056g\raw_output.json,mof_json_store\10.1039_c7dt01056g\synthesis_004.json,no,,[Sm(L)(NO3)(DMF)2]n·n(DMF),,Nickel(II),,"26 mg, 0.06 mmol",0.06,mmol,nan,,,,,nan,,,,,"5-[2-{2,4,6-trioxotetrahydropyrimidin-5(2H)-ylidene}hydrazinyl]isophthalic acid",H2L,"10 mg, 0.03 mmol",0.03,mmol,,,,,,,,,,,,,,,,,,,,,"N,N-dimethylformamide",DMF,1.6 mL (of total 2 mL; DMF/H2O 4:1 v/v),1.6,water,H2O,0.4 mL (of total 2 mL; DMF/H2O 4:1 v/v),0.4,75.0,75 °C,48.0,"48 h, then cooled to RT at 0.2 °C min−1",8 mL glass vessel (sealed),,,,,,,,64.0,,kgd,dinuclear {Ln2(COO−)2} SBU,"triclinic P-1; a=10.9386(3) Å, b=11.0774(3) Å, c=14.0776(4) Å, α=84.0560(10)°, β=67.7610(10)°, γ=64.3570(10)°, V=1419.69(7) Å3",,,not_reported,not_reported,,luminescence;cyanosilylation catalysis,10.1039/c7dt01056g,ok,
10.1039/c7dt01056g,downloaded\10.1039_c7dt01056g.pdf,SI downloaded\10.1039_c7dt01056g_SI.pdf,mof_json_store\10.1039_c7dt01056g\raw_output.json,mof_json_store\10.1039_c7dt01056g\synthesis_005.json,no,,[Dy(L)(NO3)(DMF)2]n·n(DMF),,Nickel(II),,"26 mg, 0.06 mmol",0.06,mmol,nan,,,,,nan,,,,,"5-[2-{2,4,6-trioxotetrahydropyrimidin-5(2H)-ylidene}hydrazinyl]isophthalic acid",H2L,"10 mg, 0.03 mmol",0.03,mmol,,,,,,,,,,,,,,,,,,,,,"N,N-dimethylformamide",DMF,1.6 mL (of total 2 mL; DMF/H2O 4:1 v/v),1.6,water,H2O,0.4 mL (of total 2 mL; DMF/H2O 4:1 v/v),0.4,75.0,75 °C,48.0,"48 h, then cooled to RT at 0.2 °C min−1",8 mL glass vessel (sealed),,,,,,,,65.0,,kgd,dinuclear {Ln2(COO−)2} SBU,"triclinic P-1; a=10.8661(4) Å, b=11.0292(5) Å, c=14.0228(6) Å, α=84.312(2)°, β=67.6040(10)°, γ=64.7230(10)°, V=1400.96(10) Å3",,,not_reported,not_reported,,luminescence;cyanosilylation catalysis,10.1039/c7dt01056g,ok,
10.1002/slct.201600774,,SI downloaded\10.1002_slct.201600774_SI.pdf,mof_json_store\10.1002_slct.201600774\raw_output.json,mof_json_store\10.1002_slct.201600774\synthesis_001.json,no,,,1454440,Nickel(II),,"0.0456 g, 0.1 mmol",0.1,mmol,nan,,,,,nan,,,,,"4,4',4''-Tricarboxytriphenylamine",H3TCA,"0.019 g, 0.05 mmol",0.05,mmol,,,,,,,,,,,ammonium hydroxide,,0.1 mL,0.1,mL,,,,,,water,H2O,8 mL,8.0,"N,N-dimethylacetamide",DMA,4 mL,4.0,160.0,160 °C,72.0,3 days,20 mL Teflon-lined stainless steel autoclave,,,,,,,,52.0,,,,"orthorhombic, P212121, a=10.6031(12) Å, b=17.566(2) Å, c=33.636(4) Å, α=90.00°, β=90.00°, γ=90.00°",,,not_reported,not_reported,,luminescence;slow_magnetic_relaxation,10.1002/slct.201600774,ok,
