Repository: zzhenglab/MOFinder

# MOFinder

MOFinder extracts MOF synthesis information from the literature, reconstructs evidence-supported negative reaction records, and prepares datasets for synthesis-outcome prediction.
[Web application](https://mofinder.chemistry.wustl.edu/) | [Demos](Demo/README.md) | [Source code](docs/source_to_code.md) | [Workflow guide](docs/workflow.md) | [Model evaluation](docs/evaluation.md)

## Quick start

The workflow runs through Python commands. Python 3.10 or newer is required. Clone the repository and initialize its related applications:

```bash
git clone --recurse-submodules https://github.com/zzhenglab/MOFinder.git
cd MOFinder
```

Start with the two offline demonstrations:

```bash

File: mof_extraction_1_2.csv (part 141 of 305)
doi,main_pdf,si_pdf,raw_output,parsed_json,article_trial_or_failure,article_trial_or_failure_notes,mof_name,crystal_code,metal_1,metal_1_abbr,metal_1_amount_text,metal_1_amount_value,metal_1_amount_unit,metal_2,metal_2_abbr,metal_2_amount_text,metal_2_amount_value,metal_2_amount_unit,metal_3,metal_3_abbr,metal_3_amount_text,metal_3_amount_value,metal_3_amount_unit,linker_1,linker_1_abbr,linker_1_amount_text,linker_1_amount_value,linker_1_amount_unit,linker_2,linker_2_abbr,linker_2_amount_text,linker_2_amount_value,linker_2_amount_unit,linker_3,linker_3_abbr,linker_3_amount_text,linker_3_amount_value,linker_3_amount_unit,modulator_1,modulator_1_abbr,modulator_1_amount_text,modulator_1_amount_value,modulator_1_amount_unit,modulator_2,modulator_2_abbr,modulator_2_amount_text,modulator_2_amount_value,modulator_2_amount_unit,solvent_main,solvent_main_abbr,solvent_main_amount_text,solvent_main_ml,solvent_secondary,solvent_secondary_abbr,solvent_secondary_amount_text,solvent_secondary_ml,temperature_c,temperature_c_text,time_h,time_text,vessel_type,stirring,washing_solvent,washing_cycles,activation_text,activation_temp_c,activation_time_h,crystal_morphology,yield_percent,crystal_size,topology_code,metal_cluster_connectivity,unit_cell_short,pore_diameter_A,BET_surface_area_m2g,air_stable,water_stable,tga_decomposition_temp_c,applications,reference,status,error
10.1002/slct.201600774,,SI downloaded\10.1002_slct.201600774_SI.pdf,mof_json_store\10.1002_slct.201600774\raw_output.json,mof_json_store\10.1002_slct.201600774\synthesis_002.json,no,,,1477523,Nickel(II),,"0.0383 g, 0.1 mmol",0.1,mmol,nan,,,,,nan,,,,,"4,4',4''-Tricarboxytriphenylamine",H3TCA,"0.019 g, 0.05 mmol",0.05,mmol,,,,,,,,,,,ammonium hydroxide,,0.1 mL,0.1,mL,,,,,,water,H2O,8 mL,8.0,"N,N-dimethylacetamide",DMA,4 mL,4.0,160.0,160 °C,72.0,3 days,20 mL Teflon-lined stainless steel autoclave,,,,,,,,50.0,,,,"orthorhombic, P212121, a=10.5580(16) Å, b=17.537(3) Å, c=33.566(5) Å, α=90.00°, β=90.00°, γ=90.00°",,,not_reported,not_reported,,luminescence,10.1002/slct.201600774,ok,
10.1002/slct.201600774,,SI downloaded\10.1002_slct.201600774_SI.pdf,mof_json_store\10.1002_slct.201600774\raw_output.json,mof_json_store\10.1002_slct.201600774\synthesis_003.json,no,,,1477522,Nickel(II),,"0.0461 g, 0.1 mmol",0.1,mmol,nan,,,,,nan,,,,,"4,4',4''-Tricarboxytriphenylamine",H3TCA,"0.019 g, 0.05 mmol",0.05,mmol,,,,,,,,,,,ammonium hydroxide,,0.1 mL,0.1,mL,,,,,,water,H2O,8 mL,8.0,"N,N-dimethylacetamide",DMA,4 mL,4.0,160.0,160 °C,72.0,3 days,20 mL Teflon-lined stainless steel autoclave,,,,,,,,55.0,,,,"triclinic, P-1, a=7.1413(9) Å, b=15.1598(17) Å, c=15.7643(18) Å, α=64.812(2)°, β=79.340(2)°, γ=81.286(2)°",,,not_reported,not_reported,,luminescence;slow_magnetic_relaxation,10.1002/slct.201600774,ok,
10.1002/slct.201600774,,SI downloaded\10.1002_slct.201600774_SI.pdf,mof_json_store\10.1002_slct.201600774\raw_output.json,mof_json_store\10.1002_slct.201600774\synthesis_004.json,no,,,1477524,Nickel(II),,"0.0449 g, 0.1 mmol",0.1,mmol,nan,,,,,nan,,,,,"4,4',4''-Tricarboxytriphenylamine",H3TCA,"0.019 g, 0.05 mmol",0.05,mmol,,,,,,,,,,,ammonium hydroxide,,0.1 mL,0.1,mL,,,,,,water,H2O,8 mL,8.0,"N,N-dimethylacetamide",DMA,4 mL,4.0,160.0,160 °C,72.0,3 days,20 mL Teflon-lined stainless steel autoclave,,,,,,,,48.0,,,,"triclinic, P-1, a=7.0840(5) Å, b=15.1664(12) Å, c=15.7250(12) Å, α=64.6530(10)°, β=79.3110(10)°, γ=81.2860(10)°",,,not_reported,not_reported,,luminescence,10.1002/slct.201600774,ok,
10.1021/acs.cgd.2c01003,downloaded\10.1021_acs.cgd.2c01003.pdf,SI downloaded\10.1021_acs.cgd.2c01003_SI.pdf,mof_json_store\10.1021_acs.cgd.2c01003\raw_output.json,mof_json_store\10.1021_acs.cgd.2c01003\synthesis_001.json,no,,Cu(dcpy),,Nickel(II),Cu(NO3)2·3H2O,"4.8 mg, 0.02 mmol",0.02,mmol,nan,,,,,nan,,,,,"3-(2′,5′-dicarboxylphenyl)pyridine acid",H2dcpy,"4.9 mg, 0.02 mmol",0.02,mmol,,,,,,,,,,,"nitric acid (in water, 1:15 v/v)",HNO3,0.4 mL of nitric acid solution (VHNO3/VH2O = 1:15),0.4,mL,,,,,,"N,N-dimethylformamide",DMF,2.0 mL,2.0,acetonitrile,MeCN,1.0 mL,1.0,100.0,100 °C,48.0,48 h,10 mL screw-cap vial,,"DMF, acetone",washed several times with DMF; solvent exchange with acetone nine times over 3 days,120 °C under vacuum for 8 h after acetone solvent exchange,120.0,8.0,green crystals,84.0,,kgm,Cu2(COO)4N2 6-connected paddlewheel SBU,"R-3c; a=35.4874(11), b=35.4874(11), c=17.6520(6) Å",,2035.0,not_reported,not_reported,290.0,propane/propylene separation,10.1021/acs.cgd.2c01003,ok,
10.1021/acs.cgd.2c01003,downloaded\10.1021_acs.cgd.2c01003.pdf,SI downloaded\10.1021_acs.cgd.2c01003_SI.pdf,mof_json_store\10.1021_acs.cgd.2c01003\raw_output.json,mof_json_store\10.1021_acs.cgd.2c01003\synthesis_002.json,no,,Cu2(pdda)2(H2O),,Nickel(II),Cu(NO3)2·3H2O,"7.7 mg, 0.03 mmol",0.03,mmol,nan,,,,,nan,,,,,"4,4′-(pyrazine-2,6-diyl)dibenzoic acid",H2pdda,"9.6 mg, 0.02 mmol",0.02,mmol,,,,,,,,,,,"nitric acid, concentrated",HNO3,0.09 mL of concentrated HNO3,0.09,mL,,,,,,"N,N-dimethylformamide",DMF,1.5 mL,1.5,ethanol,EtOH,1.6 mL,1.6,110.0,110 °C,12.0,12 h,10 mL screw-cap vial,,"DMF, acetone",washed several times with DMF; solvent exchange with acetone nine times over 3 days,140 °C under vacuum for 8 h after acetone solvent exchange,140.0,8.0,blue-green hexagon crystals,73.0,,,Cu2(RCOO)4N(H2O) 5-connected square-pyramidal paddlewheel,"P63mc; a=32.954(3), b=32.954(3), c=17.174(2) Å",,1232.0,not_reported,not_reported,290.0,propane/propylene separation,10.1021/acs.cgd.2c01003,ok,
10.1039/c5qi00135h,downloaded\10.1039_c5qi00135h.pdf,SI downloaded\10.1039_c5qi00135h_SI.pdf,mof_json_store\10.1039_c5qi00135h\raw_output.json,mof_json_store\10.1039_c5qi00135h\synthesis_001.json,no,,,,Nickel(II),,"0.0331 g, 0.0147 mmol",0.0147,mmol,nan,,,,,nan,,,,,"4,4′-(1,4-(xylene)diyl)bis(1,2,4-triazole)",di-MTZPh,"0.0177 g, 0.0735 mmol",0.0735,mmol,,,,,,,,,,,,,,,,,,,,,N-methyl-2-pyrrolidone,NMP,2 mL,2.0,water,H2O,1 mL,1.0,85.0,85 °C,3.0,3 h after mixing (preheated 30 min),4 mL scintillation vials,,"water, acetone",,,,,colorless needles,84.8,,,Ag(I) tetrahedral nodes bridged by triazoles; 2D sheets,,,,not_reported,not_reported,,,10.1039/c5qi00135h,ok,
10.1039/c5qi00135h,downloaded\10.1039_c5qi00135h.pdf,SI downloaded\10.1039_c5qi00135h_SI.pdf,mof_json_store\10.1039_c5qi00135h\raw_output.json,mof_json_store\10.1039_c5qi00135h\synthesis_002.json,no,,,,Nickel(II),,"0.0136 g, 0.0367 mmol",0.0367,mmol,nan,,,,,nan,,,,,"4,4′-[naphthalene-2,6-diylbis(methylene)]bis(1,2,4-triazole)",di-MTZNap,"0.0213 g, 0.0735 mmol",0.0735,mmol,,,,,,,,,,,,,,,,,,,,,"N,N-dimethylacetamide",DMA,2 mL,2.0,water,H2O,1 mL,1.0,85.0,85 °C,24.0,24 h,4 mL scintillation vials,,"water, acetone",,,,,colorless needles,42.8,,,Cu centers bridged by triazoles; 2D sheets,,12.9,,not_reported,not_reported,,,10.1039/c5qi00135h,ok,
10.1039/c5qi00135h,downloaded\10.1039_c5qi00135h.pdf,SI downloaded\10.1039_c5qi00135h_SI.pdf,mof_json_store\10.1039_c5qi00135h\raw_output.json,mof_json_store\10.1039_c5qi00135h\synthesis_003.json,no,,,,Nickel(II),,"0.0136 g, 0.0367 mmol",0.0367,mmol,nan,,,,,nan,,,,,"4,4′-(4,4′-bitolyl)bis(1,2,4-triazole)",di-MTZBiph,"0.0232 g, 0.0735 mmol",0.0735,mmol,,,,,,,,,,,,,,,,,,,,,"N,N-diethylformamide",DEF,2 mL,2.0,water,H2O,1 mL,1.0,85.0,85 °C,24.0,24 h,4 mL scintillation vials,,"water, acetone",,,,,colorless needles,13.1,,,Cu centers bridged by triazoles; 2D sheets,,15.5,,not_reported,not_reported,,,10.1039/c5qi00135h,ok,
10.1039/c5qi00135h,downloaded\10.1039_c5qi00135h.pdf,SI downloaded\10.1039_c5qi00135h_SI.pdf,mof_json_store\10.1039_c5qi00135h\raw_output.json,mof_json_store\10.1039_c5qi00135h\synthesis_004.json,no,,,,Nickel(II),,"0.0331 g, 0.0147 mmol",0.0147,mmol,nan,,,,,nan,,,,,"4,4′-(4,4′-bitolyl)bis(1,2,4-triazole)",di-MTZBiph,"0.0232 g, 0.0735 mmol",0.0735,mmol,,,,,,,,,,,,,,,,,,,,,"N,N-dimethylacetamide",DMA,3 mL total (1 mL for metal + 2 mL for ligand),3.0,,,,,85.0,85 °C,24.0,"24 h, then cool to rt to crystallize",4 mL scintillation vials,,acetone,,,,,colorless needles,59.7,,,Ag(I) centers bridged by triazoles; 2D sheets/fused tubes,,,,not_reported,not_reported,,,10.1039/c5qi00135h,ok,
10.1039/c5qi00135h,downloaded\10.1039_c5qi00135h.pdf,SI downloaded\10.1039_c5qi00135h_SI.pdf,mof_json_store\10.1039_c5qi00135h\raw_output.json,mof_json_store\10.1039_c5qi00135h\synthesis_005.json,no,,,,Nickel(II),,"0.0331 g, 0.0147 mmol",0.0147,mmol,nan,,,,,nan,,,,,"4,4′-(4,4′-bitolyl)bis(1,2,4-triazole)",di-MTZBiph,"0.0232 g, 0.0735 mmol",0.0735,mmol,,,,,,,,,,,,,,,,,,,,,"N,N-dimethylacetamide",DMA,3 mL total (1 mL for metal + 2 mL for ligand),3.0,N-methyl-2-pyrrolidone,NMP,2 mL (added hot before cooling),2.0,85.0,85 °C,24.0,"24 h, then add 2 mL hot NMP and cool to rt",4 mL scintillation vials; crystallization in 20 mL vial,,,,,,,colorless needles,,,,Ag(I) centers bridged by triazoles; 2D sheets/fused tubes,,,,not_reported,not_reported,,,10.1039/c5qi00135h,ok,
10.1021/acs.cgd.9b00759,downloaded\10.1021_acs.cgd.9b00759.pdf,SI downloaded\10.1021_acs.cgd.9b00759_SI.pdf,mof_json_store\10.1021_acs.cgd.9b00759\raw_output.json,mof_json_store\10.1021_acs.cgd.9b00759\synthesis_002.json,yes,Screened molar ratios/solvents and N-donor modulators; extra PXRD peaks until using aniline (1) or imidazole (2); 3 not air-stable and solvent-exchange/activation attempts failed.,,,Nickel(II),,"0.0331 g, 0.1 mmol",0.1,mmol,nan,,,,,nan,,,,,"benzene-1,3,5-tricarboxylic acid",H3BTC,"0.021 g, 0.1 mmol",0.1,mmol,,,,,,,,,,,imidazole,,"0.0345 g, 0.4 mmol",0.4,mmol,,,,,,methanol,MeOH,4 mL,4.0,water,H2O,4 mL,4.0,25,room temperature,24.0,ca. 1 day,,,DI water,thoroughly,dried at room temperature,,,white block crystals,nearly quantitative,0.13 × 0.068 × 0.022 mm,,PbO9 1D (Pb2O16)n zigzag,"a=7.3989(4), b=8.2196(4), c=10.1437(5) Å, α=94.336(4)°, β=104.943(4)°, γ=108.270(3)°, P1̅",7.5,,yes,not_reported,,luminescence,10.1021/acs.cgd.9b00759,ok,
10.1021/acs.cgd.9b00759,downloaded\10.1021_acs.cgd.9b00759.pdf,SI downloaded\10.1021_acs.cgd.9b00759_SI.pdf,mof_json_store\10.1021_acs.cgd.9b00759\raw_output.json,mof_json_store\10.1021_acs.cgd.9b00759\synthesis_003.json,yes,Screened molar ratios/solvents and N-donor modulators; extra PXRD peaks until using aniline (1) or imidazole (2); 3 not air-stable and solvent-exchange/activation attempts failed.,,,Nickel(II),,"0.0331 g, 0.1 mmol",0.1,mmol,nan,,,,,nan,,,,,"benzene-1,3,5-tricarboxylic acid",H3BTC,"0.021 g, 0.1 mmol",0.1,mmol,,,,,,,,,,,,,,,,,,,,,DMF,DMF,2 mL,2.0,water,H2O,4 mL,4.0,25,room temperature,24.0,ca. 1 day,,,DI water,thoroughly,dried at room temperature (product unstable outside mother liquor),,,white plate-like crystals,close to quantitative,0.127 × 0.032 × 0.026 mm,,PbO9 1D (Pb2O15)n zigzag; DMF coordinated,"a=10.5004(3), b=7.1398(3), c=17.1285(5) Å, β=102.160(2)°, P21/n",3.05,,no,not_reported,,,10.1021/acs.cgd.9b00759,ok,
10.1039/c6ce00006a,downloaded\10.1039_c6ce00006a.pdf,SI downloaded\10.1039_c6ce00006a_SI.pdf,mof_json_store\10.1039_c6ce00006a\raw_output.json,mof_json_store\10.1039_c6ce00006a\synthesis_001.json,yes,NaI and LiI attempts did not yield analogous MOFs,,1421853,Nickel(II),,0.1 mmol,0.1,mmol,nan,,,,,nan,,,,,"4,4′-oxybisbenzoic acid",H2OBA,0.3 mmol,0.3,mmol,,,,,,,,,,,potassium hydroxide (aqueous solution),KOH,"1 mL, pH = 7.5",,,,,,,,"N,N-dimethylformamide",DMF,4 mL,4.0,water (as KOH aq.),H2O,"1 mL (KOH aq., pH 7.5)",1.0,140.0,140 °C,72.0,3 d,Teflon-lined stainless-steel reactor (autoclave),static,,,,,,colorless polyhedral-shaped crystals,48.5,,fcu,Tb4K5(-CO2)16(μ2-H2O)4 12-connected SBU,"a=15.513 Å, b=15.513 Å, c=26.445 Å, P4/nnc",,,,,,luminescence,10.1039/c6ce00006a,ok,
10.1039/c6ce00006a,downloaded\10.1039_c6ce00006a.pdf,SI downloaded\10.1039_c6ce00006a_SI.pdf,mof_json_store\10.1039_c6ce00006a\raw_output.json,mof_json_store\10.1039_c6ce00006a\synthesis_002.json,yes,NaI and LiI attempts did not yield analogous MOFs,,1421854,Nickel(II),,0.1 mmol,0.1,mmol,nan,,,,,nan,,,,,"4,4′-oxybisbenzoic acid",H2OBA,0.3 mmol,0.3,mmol,,,,,,,,,,,potassium hydroxide (aqueous solution),KOH,"1 mL, pH = 7.5",,,,,,,,"N,N-dimethylformamide",DMF,4 mL,4.0,water (as KOH aq.),H2O,"1 mL (KOH aq., pH 7.5)",1.0,140.0,140 °C,72.0,3 d,Teflon-lined stainless-steel reactor (autoclave),static,,,,,,,53.5,,fcu,Dy4K5(-CO2)16(μ2-H2O)4 12-connected SBU,"a=15.322 Å, b=15.322 Å, c=26.327 Å, P4/nnc",,,,,,,10.1039/c6ce00006a,ok,
10.1039/c6ce00006a,downloaded\10.1039_c6ce00006a.pdf,SI downloaded\10.1039_c6ce00006a_SI.pdf,mof_json_store\10.1039_c6ce00006a\raw_output.json,mof_json_store\10.1039_c6ce00006a\synthesis_003.json,yes,NaI and LiI attempts did not yield analogous MOFs,,1421855,Nickel(II),,0.1 mmol,0.1,mmol,nan,,,,,nan,,,,,"4,4′-oxybisbenzoic acid",H2OBA,0.3 mmol,0.3,mmol,,,,,,,,,,,potassium hydroxide (aqueous solution),KOH,"1 mL, pH = 7.5",,,,,,,,"N,N-dimethylformamide",DMF,4 mL,4.0,water (as KOH aq.),H2O,"1 mL (KOH aq., pH 7.5)",1.0,160.0,160 °C,72.0,3 d,Teflon-lined stainless-steel reactor (autoclave),static,,,,,,colorless hexahedral-shaped crystals,62.3,,tcg,Tb3K(-CO2)6(μ2-HCOO)2(μ3-HCOO)4 10-connected SBU,"a=20.15 Å, b=30.14 Å, c=11.69 Å, Pnma",,,,,,luminescence,10.1039/c6ce00006a,ok,
10.1039/c6ce00006a,downloaded\10.1039_c6ce00006a.pdf,SI downloaded\10.1039_c6ce00006a_SI.pdf,mof_json_store\10.1039_c6ce00006a\raw_output.json,mof_json_store\10.1039_c6ce00006a\synthesis_004.json,yes,NaI and LiI attempts did not yield analogous MOFs,,1421856,Nickel(II),,0.1 mmol,0.1,mmol,nan,,,,,nan,,,,,"4,4′-oxybisbenzoic acid",H2OBA,0.3 mmol,0.3,mmol,,,,,,,,,,,potassium hydroxide (aqueous solution),KOH,"1 mL, pH = 7.5",,,,,,,,"N,N-dimethylformamide",DMF,4 mL,4.0,water (as KOH aq.),H2O,"1 mL (KOH aq., pH 7.5)",1.0,160.0,160 °C,72.0,3 d,Teflon-lined stainless-steel reactor (autoclave),static,,,,,,,64.8,,tcg,Dy3K(-CO2)6(μ2-HCOO)2(μ3-HCOO)4 10-connected SBU,"a=19.100 Å, b=28.260 Å, c=11.1446 Å, Pnma",,,,,,,10.1039/c6ce00006a,ok,
10.1021/acs.cgd.2c00229,downloaded\10.1021_acs.cgd.2c00229.pdf,SI downloaded\10.1021_acs.cgd.2c00229_SI.pdf,mof_json_store\10.1021_acs.cgd.2c00229\raw_output.json,mof_json_store\10.1021_acs.cgd.2c00229\synthesis_001.json,no,,FJU-26,2083885,Nickel(II),Cu(NO3)2·3H2O,"0.0242 g, 0.1 mmol",0.1,mmol,nan,,,,,nan,,,,,"2,6-bis(3,5-dimethyl) dipyrazol-1,3,5,7-pyromellitic diimide",H2PMDI,"0.0191 g, 0.05 mmol",0.05,mmol,"1,4-dicarboxybenzene",H2BDC,"0.0166 g, 0.1 mmol",0.1,mmol,,,,,,,,,,,,,,,,"N,N-dimethylformamide",DMF,4 mL,4.0,methanol,MeOH,1 mL,1.0,80.0,80 °C,24.0,1 day,screw-capped vial,static,"DMF, MeOH",DMF rinse; MeOH exchange 10×,80 °C under vacuum for 24 h (to 5 μmHg),80.0,24.0,blue flake crystals,52.0,,pcu,Cu2(COO)4 paddle wheel 6-connected SBU,"a=21.5900(5), b=20.7307(5), c=10.7945(3), Pnma",,145.0,not_reported,not_reported,,,10.1021/acs.cgd.2c00229,ok,
10.1021/acs.cgd.2c00229,downloaded\10.1021_acs.cgd.2c00229.pdf,SI downloaded\10.1021_acs.cgd.2c00229_SI.pdf,mof_json_store\10.1021_acs.cgd.2c00229\raw_output.json,mof_json_store\10.1021_acs.cgd.2c00229\synthesis_002.json,no,,FJU-27,2083886,Nickel(II),Cu(NO3)2·3H2O,"0.0242 g, 0.1 mmol",0.1,mmol,nan,,,,,nan,,,,,"2,7-bis(3,5-dimethyl) dipyrazol-1,4,5,8-naphthalene tetracarboxydiimide",H2NDI,"0.0227 g, 0.05 mmol",0.05,mmol,"1,4-dicarboxybenzene",H2BDC,"0.0166 g, 0.1 mmol",0.1,mmol,,,,,,,,,,,,,,,,"N,N-dimethylformamide",DMF,4 mL,4.0,methanol,MeOH,1 mL,1.0,80.0,80 °C,24.0,1 day,screw-capped vial,static,"DMF, MeOH",DMF rinse; MeOH exchange 10×,80 °C under vacuum for 24 h (to 5 μmHg),80.0,24.0,blue-green flake crystals,54.0,,pcu,Cu2(COO)4 paddle wheel 6-connected SBU,"a=10.7802(3), b=10.7722(5), c=20.7247(7), β=101.428(3)°, P21/n",,750.0,not_reported,not_reported,,CO2_capture,10.1021/acs.cgd.2c00229,ok,
10.1021/acs.cgd.2c00229,downloaded\10.1021_acs.cgd.2c00229.pdf,SI downloaded\10.1021_acs.cgd.2c00229_SI.pdf,mof_json_store\10.1021_acs.cgd.2c00229\raw_output.json,mof_json_store\10.1021_acs.cgd.2c00229\synthesis_003.json,no,,FJU-28,2083887,Nickel(II),Cu(NO3)2·3H2O,"0.0242 g, 0.1 mmol",0.1,mmol,nan,,,,,nan,,,,,"2,7-bis(3,5-dimethyl) dipyrazol-1,4,5,8-naphthalene tetracarboxydiimide",H2NDI,"0.0227 g, 0.05 mmol",0.05,mmol,"4,4′-diphenyldicarboxylic acid",H2BBA,"0.0242 g, 0.1 mmol",0.1,mmol,,,,,,,,,,,,,,,,"N,N-dimethylformamide",DMF,4 mL,4.0,methanol,MeOH,1 mL,1.0,80.0,80 °C,24.0,1 day,screw-capped vial,static,"DMF, MeOH",DMF rinse; MeOH exchange 10×,80 °C under vacuum for 24 h (to 5 μmHg),80.0,24.0,emerald flake crystals,53.0,,pcu,Cu2(COO)4 paddle wheel 6-connected SBU,"a=15.0774(19), b=15.1244(2), c=20.8329(4), α=101.133(14)°, β=97.326(12)°, γ=99.352(11)°, P-1",,1208.0,not_reported,not_reported,,CO2_capture,10.1021/acs.cgd.2c00229,ok,
10.1039/c5nj01930c,downloaded\10.1039_c5nj01930c.pdf,SI downloaded\10.1039_c5nj01930c_SI.pdf,mof_json_store\10.1039_c5nj01930c\raw_output.json,mof_json_store\10.1039_c5nj01930c\synthesis_001.json,no,,,1407369,Cobalt(II),,0.1 mmol,0.1,mmol,nan,,,,,nan,,,,,"4,4'-oxybisbenzoic acid",H2OBA,0.3 mmol,0.3,mmol,,,,,,,,,,,,,,,,,,,,,"N,N-dimethylformamide",DMF,2 mL,2.0,,,,,160.0,160 °C,72.0,3 days,"Teflon-lined autoclave, 23 mL",,,,,,,purple columnar-shaped crystals,61.0,,,,"a=14.708(3), b=15.429(3), c=23.084(4) Å, α=84.282(3), β=82.619(3), γ=86.756(3), P-1",,,,,450.0,,10.1039/c5nj01930c,ok,
10.1039/c5nj01930c,downloaded\10.1039_c5nj01930c.pdf,SI downloaded\10.1039_c5nj01930c_SI.pdf,mof_json_store\10.1039_c5nj01930c\raw_output.json,mof_json_store\10.1039_c5nj01930c\synthesis_002.json,no,,,1407370,ZrCl4,,0.1 mmol,0.1,mmol,nan,,,,,nan,,,,,"4,4'-oxybisbenzoic acid",H2OBA,0.3 mmol,0.3,mmol,,,,,,,,,,,,,,,,,,,,,"N,N-dimethylformamide",DMF,2 mL,2.0,,,,,160.0,160 °C,72.0,3 days,"Teflon-lined autoclave, 23 mL",,,,,,,pale yellow columnar-shaped crystals,64.0,,,,"a=14.604(3), b=15.309(3), c=22.870(5) Å, α=84.603(3), β=83.640(3), γ=86.655(3), P-1",,,,,450.0,,10.1039/c5nj01930c,ok,
10.1039/c5nj01930c,downloaded\10.1039_c5nj01930c.pdf,SI downloaded\10.1039_c5nj01930c_SI.pdf,mof_json_store\10.1039_c5nj01930c\raw_output.json,mof_json_store\10.1039_c5nj01930c\synthesis_003.json,no,,,1407371,ZrCl4,,0.1 mmol,0.1,mmol,nan,,,,,nan,,,,,"4,4'-oxybisbenzoic acid",H2OBA,0.3 mmol,0.3,mmol,,,,,,,,,,,,,,,,,,,,,"N,N-dimethylformamide",DMF,2 mL,2.0,,,,,160.0,160 °C,72.0,3 days,"Teflon-lined autoclave, 23 mL",,,,,,,white columnar-shaped crystals,68.0,,,,"a=14.589(2), b=15.285(2), c=22.758(3) Å, α=84.679(3), β=84.323(3), γ=86.396(3), P-1",,,,,450.0,luminescence,10.1039/c5nj01930c,ok,
10.1039/c5nj01930c,downloaded\10.1039_c5nj01930c.pdf,SI downloaded\10.1039_c5nj01930c_SI.pdf,mof_json_store\10.1039_c5nj01930c\raw_output.json,mof_json_store\10.1039_c5nj01930c\synthesis_004.json,no,,,1407372,ZrCl4,,0.1 mmol,0.1,mmol,nan,,,,,nan,,,,,"4,4'-oxybisbenzoic acid",H2OBA,0.3 mmol,0.3,mmol,,,,,,,,,,,,,,,,,,,,,"N,N-dimethylformamide",DMF,2 mL,2.0,,,,,160.0,160 °C,72.0,3 days,"Teflon-lined autoclave, 23 mL",,,,,,,white columnar-shaped crystals,67.0,,,,"a=14.626(7), b=15.297(7), c=23.009(10) Å, α=84.817(6), β=83.605(6), γ=86.488(6), P-1",,,,,450.0,magnetism,10.1039/c5nj01930c,ok,
10.1039/c5nj01930c,downloaded\10.1039_c5nj01930c.pdf,SI downloaded\10.1039_c5nj01930c_SI.pdf,mof_json_store\10.1039_c5nj01930c\raw_output.json,mof_json_store\10.1039_c5nj01930c\synthesis_005.json,no,,,1407373,ZrCl4,,0.1 mmol,0.1,mmol,nan,,,,,nan,,,,,"4,4'-oxybisbenzoic acid",H2OBA,0.3 mmol,0.3,mmol,,,,,,,,,,,,,,,,,,,,,"N,N-dimethylformamide",DMF,2 mL,2.0,,,,,160.0,160 °C,72.0,3 days,"Teflon-lined autoclave, 23 mL",,,,,,,white columnar-shaped crystals,69.0,,,,"a=15.089(6), b=15.275(6), c=23.654(10) Å, α=85.902(7), β=81.506(7), γ=86.813(8), P-1",,,,,450.0,luminescence,10.1039/c5nj01930c,ok,
10.1039/c5nj01930c,downloaded\10.1039_c5nj01930c.pdf,SI downloaded\10.1039_c5nj01930c_SI.pdf,mof_json_store\10.1039_c5nj01930c\raw_output.json,mof_json_store\10.1039_c5nj01930c\synthesis_006.json,no,,,1407374,HfCl4,,0.1 mmol,0.1,mmol,nan,,,,,nan,,,,,"4,4'-oxybisbenzoic acid",H2OBA,0.3 mmol,0.3,mmol,,,,,,,,,,,,,,,,,,,,,"N,N-dimethylformamide",DMF,2 mL,2.0,,,,,160.0,160 °C,72.0,3 days,"Teflon-lined autoclave, 23 mL",,,,,,,white columnar-shaped crystals,54.0,,,,"a=15.189(3), b=15.232(2), c=23.855(4) Å, α=85.890(3), β=79.971(3), γ=86.842(3), P-1",,,,,450.0,magnetism,10.1039/c5nj01930c,ok,
10.1039/c5nj01930c,downloaded\10.1039_c5nj01930c.pdf,SI downloaded\10.1039_c5nj01930c_SI.pdf,mof_json_store\10.1039_c5nj01930c\raw_output.json,mof_json_store\10.1039_c5nj01930c\synthesis_007.json,no,,,1407375,Ga(NO3)3·1H2O,,0.1 mmol,0.1,mmol,nan,,,,,nan,,,,,"4,4'-oxybisbenzoic acid",H2OBA,0.3 mmol,0.3,mmol,,,,,,,,,,,,,,,,,,,,,"N,N-dimethylformamide",DMF,2 mL,2.0,,,,,160.0,160 °C,72.0,3 days,"Teflon-lined autoclave, 23 mL",,,,,,,white block-shaped crystals,51.0,,,,"a=15.9451(14), b=28.148(3), c=23.416(2) Å, α=90, β=107.837(2), γ=90, P21/n",,,,,450.0,luminescence,10.1039/c5nj01930c,ok,
10.1039/c5nj01930c,downloaded\10.1039_c5nj01930c.pdf,SI downloaded\10.1039_c5nj01930c_SI.pdf,mof_json_store\10.1039_c5nj01930c\raw_output.json,mof_json_store\10.1039_c5nj01930c\synthesis_008.json,no,,,1407376,In(NO3)3·1H2O,,0.1 mmol,0.1,mmol,nan,,,,,nan,,,,,"4,4'-oxybisbenzoic acid",H2OBA,0.3 mmol,0.3,mmol,,,,,,,,,,,,,,,,,,,,,"N,N-dimethylformamide",DMF,2 mL,2.0,,,,,160.0,160 °C,72.0,3 days,"Teflon-lined autoclave, 23 mL",,,,,,,white block-shaped crystals,58.0,,,,"a=15.970(4), b=28.166(7), c=23.583(6) Å, α=90, β=108.092(3), γ=90, P21/n",,,,,450.0,magnetism,10.1039/c5nj01930c,ok,
10.1039/c7ta00413c,downloaded\10.1039_c7ta00413c.pdf,SI downloaded\10.1039_c7ta00413c_SI.pdf,mof_json_store\10.1039_c7ta00413c\raw_output.json,mof_json_store\10.1039_c7ta00413c\synthesis_001.json,no,,NUS-8(Zr),,In(NO3)3·1H2O,,"1.2 g, 5.3 mmol",5.3,mmol,nan,,,,,nan,,,,,"1,3,5-benzenetribenzoic acid",H3BTB,"2.2 g, 5 mmol",5.0,mmol,,,,,,,,,,,acetic acid,AcOH,part of 50 mL H2O/AcOH (3/2 v/v),,,,,,,,water,H2O,"H2O/AcOH 3/2 v/v, total 50 mL",,,,,,120.0,"~120 °C, reflux",20.0,20 h,100 mL round-bottom flask (oil bath),,"MeOH, DCM",soaked 3 days each; solvent replaced daily,120 °C under vacuum for 24 h,120.0,24.0,white nanosheets (10–20 nm thick),73.0,,,Zr6O4(OH)4 6-connected SBU; 2D layered,"P21/m; a=20.0290, b=33.6370, c=18.1820 Å, β=112.584°",,570.0,yes,yes,400.0,CO2_capture;oxidation_catalysis,10.1039/c7ta00413c,ok,
10.1039/c7ta00413c,downloaded\10.1039_c7ta00413c.pdf,SI downloaded\10.1039_c7ta00413c_SI.pdf,mof_json_store\10.1039_c7ta00413c\raw_output.json,mof_json_store\10.1039_c7ta00413c\synthesis_002.json,no,,NUS-8(Hf),,Ga(NO3)3,,"1.7 g, 5.3 mmol",5.3,mmol,nan,,,,,nan,,,,,"1,3,5-benzenetribenzoic acid",H3BTB,"2.2 g, 5 mmol",5.0,mmol,,,,,,,,,,,acetic acid,AcOH,part of 50 mL H2O/AcOH (3/2 v/v),,,,,,,,water,H2O,"H2O/AcOH 3/2 v/v, total 50 mL",,,,,,120.0,"~120 °C, reflux",20.0,20 h,100 mL round-bottom flask (oil bath),,"MeOH, DCM",soaked 3 days each; solvent replaced daily,120 °C under vacuum for 24 h,120.0,24.0,white nanosheets (10–20 nm thick),,,,Hf6O4(OH)4 6-connected SBU; 2D layered,"P21/m; a=20.3601, b=34.5456, c=18.7048 Å, β=111.8245°",,628.0,yes,yes,400.0,CO2_capture;oxidation_catalysis,10.1039/c7ta00413c,ok,
10.1039/c6cc05154e,downloaded\10.1039_c6cc05154e.pdf,SI downloaded\10.1039_c6cc05154e_SI.pdf,mof_json_store\10.1039_c6cc05154e\raw_output.json,mof_json_store\10.1039_c6cc05154e\synthesis_001.json,no,,Cu(1)(DMF),,Sm2O3,,"120.8 mg, 0.5 mmol",0.5,mmol,nan,,,,,nan,,,,,"2,5-bis(3-methoxypropoxy)-1,4-benzenedicarboxylate",H2(1),"171.2 mg, 0.5 mmol",0.5,mmol,,,,,,,,,,,,,,,,,,,,,"N,N-dimethylformamide",DMF,10 mL,10.0,,,,,110.0,110 °C,18.0,18 h,sealed borosilicate vial,,"DMF, dichloromethane",washed several times,,,,fine green crystalline powder,71.0,,sql,Cu2 paddlewheel SBU,"a=10.5245(6) Å, b=10.7624(6) Å, c=10.8072(6) Å, α=85.293(8)°, β=77.110(5)°, γ=68.264(4)°, P-1",,,not_reported,not_reported,,sensing,10.1039/c6cc05154e,ok,
10.1039/c6cc05154e,downloaded\10.1039_c6cc05154e.pdf,SI downloaded\10.1039_c6cc05154e_SI.pdf,mof_json_store\10.1039_c6cc05154e\raw_output.json,mof_json_store\10.1039_c6cc05154e\synthesis_002.json,no,,Zn(1)(DMF),1460747,Eu2O3,,"148.8 mg, 0.5 mmol",0.5,mmol,nan,,,,,nan,,,,,"2,5-bis(3-methoxypropoxy)-1,4-benzenedicarboxylate",H2(1),"171.2 mg, 0.5 mmol",0.5,mmol,,,,,,,,,,,,,,,,,,,,,"N,N-dimethylformamide",DMF,10 mL,10.0,,,,,110.0,110 °C,18.0,18 h,sealed borosilicate vial,,"DMF, dichloromethane",washed several times,,,,clear prismatic crystals,71.0,,sql,Zn2 paddlewheel SBU,"a=10.4273(6) Å, b=10.8211(5) Å, c=10.8805(3) Å, α=85.208(3)°, β=74.992(3)°, γ=67.508(5)°, P-1",,,not_reported,not_reported,,sensing,10.1039/c6cc05154e,ok,
10.1039/c7cc04222a,downloaded\10.1039_c7cc04222a.pdf,SI downloaded\10.1039_c7cc04222a_SI.pdf,mof_json_store\10.1039_c7cc04222a\raw_output.json,mof_json_store\10.1039_c7cc04222a\synthesis_001.json,no,,polyUiO-67-8a-u,,Gd2O3,,0.037 mmol,0.037,mmol,nan,,,,,nan,,,,,"pbpdc-8a-u (poly-[1,1'-biphenyl]-3,3'-bis(pent-4-en-1-yloxy)-4,4'-dicarboxylic acid)",,0.03 mmol,0.03,mmol,,,,,,,,,,,formic acid,,2 mL (approx. 1700 eq per monomer repeat unit),,,,,,,,"N,N-diethylformamide",DEF,2 mL,2.0,,,,,135.0,135 °C,48.0,48 h,20 mL scintillation vial,static,"DMF, MeOH",DMF overnight; MeOH 3×/day for 3 days,Evacuated under vacuum until no solvent remained,,,hexagonal plate-like crystals,,,,Zr6O4(OH)4 12-connected SBU,,,618.0,yes,not_reported,340.0,,10.1039/c7cc04222a,ok,
10.1039/c7cc04222a,downloaded\10.1039_c7cc04222a.pdf,SI downloaded\10.1039_c7cc04222a_SI.pdf,mof_json_store\10.1039_c7cc04222a\raw_output.json,mof_json_store\10.1039_c7cc04222a\synthesis_002.json,no,,polyUiO-68-8a-u,,Tb4O7,,0.037 mmol,0.037,mmol,nan,,,,,nan,,,,,"ptpdc-8a-u (poly-[1,1':4',1'']-terphenyl-2',5'-bis(pent-4-en-1-yloxy)-4,4''-dicarboxylic acid)",,0.03 mmol,0.03,mmol,,,,,,,,,,,formic acid,,2 mL (approx. 1700 eq per monomer repeat unit),,,,,,,,"N,N-diethylformamide",DEF,2 mL,2.0,,,,,135.0,135 °C,48.0,48 h,20 mL scintillation vial,static,EtOH; liquid CO2 (supercritical drying),EtOH exchange 3×/day for 3 days; CO2 bath 6 h with periodic purges,Supercritical CO2 drying after EtOH exchange; raised to 40 °C for 15 min before venting,40.0,0.25,octahedral crystals,,,,Zr6O4(OH)4 12-connected SBU,,,1626.0,yes,yes,400.0,,10.1039/c7cc04222a,ok,
10.1039/c7cc04222a,downloaded\10.1039_c7cc04222a.pdf,SI downloaded\10.1039_c7cc04222a_SI.pdf,mof_json_store\10.1039_c7cc04222a\raw_output.json,mof_json_store\10.1039_c7cc04222a\synthesis_003.json,no,,polyUiO-68-10a-u,1552853,Dy2O3,,0.037 mmol,0.037,mmol,nan,,,,,nan,,,,,"ptpdc-10a-u (poly-[1,1':4',1'']-terphenyl-2',5'-bis(hex-5-en-1-yloxy)-4,4''-dicarboxylic acid)",,0.03 mmol,0.03,mmol,,,,,,,,,,,formic acid,,2 mL (approx. 1700 eq per monomer repeat unit),,,,,,,,"N,N-diethylformamide",DEF,2 mL,2.0,,,,,135.0,135 °C,48.0,48 h,20 mL scintillation vial,static,EtOH; liquid CO2 (supercritical drying),EtOH exchange 3×/day for 3 days; CO2 bath 6 h with periodic purges,Supercritical CO2 drying after EtOH exchange; raised to 40 °C for 15 min before venting,40.0,0.25,crosshatched crystals; single crystals obtained,,0.10 × 0.075 × 0.075 mm,,Zr6O4(OH)4 12-connected SBU,"a=b=c=32.6990(13) Å, Fm-3m (100 K)",,1342.0,yes,not_reported,400.0,,10.1039/c7cc04222a,ok,
10.1039/c7cc04222a,downloaded\10.1039_c7cc04222a.pdf,SI downloaded\10.1039_c7cc04222a_SI.pdf,mof_json_store\10.1039_c7cc04222a\raw_output.json,mof_json_store\10.1039_c7cc04222a\synthesis_004.json,no,,polyIRMOF-10-8a-u,,Ho2O3,,0.30 mmol,0.3,mmol,nan,,,,,nan,,,,,"pbpdc-8a-u (poly-[1,1'-biphenyl]-3,3'-bis(pent-4-en-1-yloxy)-4,4'-dicarboxylic acid)",,0.05 mmol,0.05,mmol,,,,,,,,,,,,,,,,,,,,,"N,N-dimethylformamide",DMF,2.5 mL,2.5,,,,,100.0,100 °C,24.0,24 h,20 mL scintillation vial,static,CHCl3,"Soaked 3 days, solvent exchanged every 24 h",Evacuated under vacuum to remove residual solvent,,,off-white cubic crystals,,,,,,,,not_reported,not_reported,,,10.1039/c7cc04222a,ok,
10.1039/c7cc04222a,downloaded\10.1039_c7cc04222a.pdf,SI downloaded\10.1039_c7cc04222a_SI.pdf,mof_json_store\10.1039_c7cc04222a\raw_output.json,mof_json_store\10.1039_c7cc04222a\synthesis_005.json,no,,polyIRMOF-16-8a-u,,Er2O3,,0.30 mmol,0.3,mmol,nan,,,,,nan,,,,,"ptpdc-8a-u (poly-[1,1':4',1'']-terphenyl-2',5'-bis(pent-4-en-1-yloxy)-4,4''-dicarboxylic acid)",,0.05 mmol,0.05,mmol,,,,,,,,,,,,,,,,,,,,,"N,N-dimethylformamide",DMF,2.5 mL,2.5,,,,,100.0,100 °C,24.0,24 h,20 mL scintillation vial,static,CHCl3,"Soaked 3 days, solvent exchanged every 24 h",Evacuated under vacuum to remove residual solvent,,,off-white cubic crystals,,,,,,,,not_reported,not_reported,,,10.1039/c7cc04222a,ok,
10.1039/c7cc04222a,downloaded\10.1039_c7cc04222a.pdf,SI downloaded\10.1039_c7cc04222a_SI.pdf,mof_json_store\10.1039_c7cc04222a\raw_output.json,mof_json_store\10.1039_c7cc04222a\synthesis_006.json,no,,polyIRMOF-16-10a-u,,ZrOCl2·8H2O,,0.30 mmol,0.3,mmol,nan,,,,,nan,,,,,"ptpdc-10a-u (poly-[1,1':4',1'']-terphenyl-2',5'-bis(hex-5-en-1-yloxy)-4,4''-dicarboxylic acid)",,0.05 mmol,0.05,mmol,,,,,,,,,,,,,,,,,,,,,"N,N-dimethylformamide",DMF,2.5 mL,2.5,,,,,100.0,100 °C,24.0,24 h,20 mL scintillation vial,static,CHCl3,"Soaked 3 days, solvent exchanged every 24 h",Evacuated under vacuum to remove residual solvent,,,off-white cubic crystals,,,,,,,541.0,not_reported,not_reported,,,10.1039/c7cc04222a,ok,
10.1039/c1ce05396e,downloaded\10.1039_c1ce05396e.pdf,SI downloaded\10.1039_c1ce05396e_SI.pdf,mof_json_store\10.1039_c1ce05396e\raw_output.json,mof_json_store\10.1039_c1ce05396e\synthesis_001.json,yes,Amorphous 4 obtained by diffusion; higher temperature needed for crystalline 4.,,804526,ZrOCl2·8H2O,,"74.2 mg, 0.2 mmol",0.2,mmol,nan,,,,,nan,,,,,"4-amino-1,2,4-triazole",atr,"25.2 mg, 0.3 mmol",25.2,mg,"1,2,4,5-benzenetetracarboxylic acid",H4btec,"25.4 mg, 0.1 mmol",25.4,mg,,,,,,triethylamine,,pH adjusted to 5 (amount not specified),,,,,,,,ethanol,EtOH,5.0 mL,5.0,water,H2O,5.0 mL (aqueous Cu(ClO4)2·6H2O solution),5.0,25,room temperature,336.0,two weeks,straight glass tube (sealed),static,,,,,,dark blue block-shaped crystals,20.0,0.15 × 0.12 × 0.11 mm,,"coplanar Cu4 cluster-based 3D (4,8)-connected framework",,,,not_reported,not_reported,250.0,magnetism,10.1039/c1ce05396e,ok,
10.1039/c1ce05396e,downloaded\10.1039_c1ce05396e.pdf,SI downloaded\10.1039_c1ce05396e_SI.pdf,mof_json_store\10.1039_c1ce05396e\raw_output.json,mof_json_store\10.1039_c1ce05396e\synthesis_002.json,yes,Amorphous 4 obtained by diffusion; higher temperature needed for crystalline 4.,,804527,ZrOCl2·8H2O,,"74.2 mg, 0.2 mmol",0.2,mmol,nan,,,,,nan,,,,,"4-amino-1,2,4-triazole",atr,"25.2 mg, 0.3 mmol",25.2,mg,"1,2,4,5-benzenetetracarboxylic acid",H4btec,"25.4 mg, 0.1 mmol",25.4,mg,,,,,,triethylamine,,pH adjusted to 5 (amount not specified),,,,,,,,ethanol,EtOH,5.0 mL,5.0,water,H2O,5.0 mL (aqueous Cu(ClO4)2·6H2O solution),5.0,25,room temperature,336.0,two weeks,straight glass tube (sealed),static,,,,,,pale blue sheet-shaped crystals,16.0,0.22 × 0.18 × 0.05 mm,,triangular Cu3-core-derived 2D cationic layer,,,,not_reported,not_reported,503.0,magnetism,10.1039/c1ce05396e,ok,
10.1039/c1ce05396e,downloaded\10.1039_c1ce05396e.pdf,SI downloaded\10.1039_c1ce05396e_SI.pdf,mof_json_store\10.1039_c1ce05396e\raw_output.json,mof_json_store\10.1039_c1ce05396e\synthesis_004.json,yes,Amorphous 4 obtained by diffusion; higher temperature needed for crystalline 4.,,804529,ZrOCl2·8H2O,,"74.9 mg, 0.3 mmol",0.3,mmol,nan,,,,,nan,,,,,"4-amino-1,2,4-triazole",atr,"16.8 mg, 0.2 mmol",16.8,mg,"1,2,4,5-benzenetetracarboxylic acid",H4btec,"25.4 mg, 0.1 mmol",25.4,mg,,,,,,sodium hydroxide (aqueous),,pH adjusted to 4 (amount not specified),,,,,,,,water,H2O,10.0 mL,10.0,,,,,120.0,120 °C,72.0,72 h; cooled to RT at 3.96 °C h−1,"Teflon-lined autoclave (Parr, 23.0 mL)",static,"H2O, EtOH",,dried in air,,,green block-shaped crystals,40.0,0.26 × 0.22 × 0.15 mm,,H2btec2−-bridged 1D linear chains (elongated octahedral CuII),,,,not_reported,not_reported,215.0,magnetism,10.1039/c1ce05396e,ok,
10.1002/chem.201902274,downloaded\10.1002_chem.201902274.pdf,SI downloaded\10.1002_chem.201902274_SI.pdf,mof_json_store\10.1002_chem.201902274\raw_output.json,mof_json_store\10.1002_chem.201902274\synthesis_001.json,no,,TA-MOF,,ZrOCl2·8H2O,,"7.71 mg, 0.025 mmol",0.025,mmol,nan,,,,,nan,,,,,"1,3,5-tris(3-pyridylmethoxyl)benzene",L,"12.25 mg, 0.025 mmol",0.025,mmol,sodium terephthalate,TA,"5.25 mg, 0.025 mmol",0.025,mmol,,,,,,,,,,,,,,,,ethanol,EtOH,2 mL,2.0,water,H2O,2 mL (aqueous Ni(NO3)2·4H2O solution),2.0,100.0,100 °C,48.0,two days,glass tube (sealed),static,"DMF, water",several times,acetone exchange 7 days; 120 °C under vacuum for 12 h,120.0,12.0,single crystals,,,,octahedral Ni nodes; M2L2 dimer 2D layer,"a=8.44(6), b=18.239(12), c=19.513(13) Å, beta=93.375(12), P21/n",,,not_reported,yes,320.0,OER_catalysis;water_harvesting;CO2_capture,10.1002/chem.201902274,ok,
10.1002/chem.201902274,downloaded\10.1002_chem.201902274.pdf,SI downloaded\10.1002_chem.201902274_SI.pdf,mof_json_store\10.1002_chem.201902274\raw_output.json,mof_json_store\10.1002_chem.201902274\synthesis_002.json,no,,NH2TA-MOF,,CoCl2·6H2O,,"7.71 mg, 0.025 mmol",0.025,mmol,nan,,,,,nan,,,,,"1,3,5-tris(3-pyridylmethoxyl)benzene",L,"12.25 mg, 0.025 mmol",0.025,mmol,2-aminoterephthalic acid,NH2TA,"4.525 mg, 0.025 mmol",0.025,mmol,,,,,,,,,,,,,,,,ethanol,EtOH,2 mL,2.0,water,H2O,2 mL (aqueous Ni(NO3)2·4H2O solution),2.0,100.0,100 °C,48.0,two days,glass tube (sealed),static,"DMF, water",several times,acetone exchange 7 days; 120 °C under vacuum for 12 h,120.0,12.0,deep green single crystals,,,,octahedral Ni nodes; M2L2 dimer 2D layer,"a=8.3821(18), b=18.364(4), c=19.576(4) Å, beta=92.852(14), P21/n",,,not_reported,yes,320.0,OER_catalysis;water_harvesting;CO2_capture,10.1002/chem.201902274,ok,
10.1002/ejic.202200562,downloaded\10.1002_ejic.202200562.pdf,SI downloaded\10.1002_ejic.202200562_SI.pdf,mof_json_store\10.1002_ejic.202200562\raw_output.json,mof_json_store\10.1002_ejic.202200562\synthesis_001.json,yes,Ce–Gd gave low crystallinity; La gave different structure; Tb and Lu showed impurities.,Y-CAU-34,2202254,CoCl2·6H2O,,"0.3 mmol (1.0 M aqueous solution, 300 μL)",0.3,mmol,nan,,,,,nan,,,,,"1,1,2,2-tetrakis(4-phosphonophenyl)ethylene",H8L,0.15 mmol (97.9 mg),0.15,mmol,,,,,,,,,,,,,,,,,,,,,water,H2O,9.7 mL,9.7,,,,,150.0,150 °C,12.0,12 h,Teflon-lined autoclave,static,"H2O, MeOH",three times,120 °C under reduced pressure for 16 h,120.0,16.0,white microcrystalline powder,79.1,,,edge-sharing YO7 rod (1D IBU),"C2/c, a=21.149(2) Å, b=5.4890(6) Å, c=28.669(4) Å, β=100.153(10)°",2.48,37.0,not_reported,yes,400.0,,10.1002/ejic.202200562,ok,
10.1002/ejic.202200562,downloaded\10.1002_ejic.202200562.pdf,SI downloaded\10.1002_ejic.202200562_SI.pdf,mof_json_store\10.1002_ejic.202200562\raw_output.json,mof_json_store\10.1002_ejic.202200562\synthesis_002.json,yes,Ce–Gd gave low crystallinity; La gave different structure; Tb and Lu showed impurities.,Dy-CAU-34,,CoCl2·6H2O,,M3+:H8L:H2O = 2:1:3700 (followed Y-CAU-34 procedure),,,nan,,,,,nan,,,,,"1,1,2,2-tetrakis(4-phosphonophenyl)ethylene",H8L,M3+:H8L:H2O = 2:1:3700 (followed Y-CAU-34 procedure),,,,,,,,,,,,,,,,,,,,,,,water,H2O,hydrothermal medium; ratio M3+:H8L:H2O = 2:1:3700,,,,,,150.0,150 °C,12.0,12 h,Teflon-lined autoclave,static,"H2O, MeOH",three times,120 °C under reduced pressure for 16 h,120.0,16.0,microcrystalline powder,80.1,,,edge-sharing LnO7 rod (1D IBU),,,,not_reported,yes,440.0,,10.1002/ejic.202200562,ok,
10.1002/ejic.202200562,downloaded\10.1002_ejic.202200562.pdf,SI downloaded\10.1002_ejic.202200562_SI.pdf,mof_json_store\10.1002_ejic.202200562\raw_output.json,mof_json_store\10.1002_ejic.202200562\synthesis_003.json,yes,Ce–Gd gave low crystallinity; La gave different structure; Tb and Lu showed impurities.,Ho-CAU-34,,CoCl2·6H2O,,M3+:H8L:H2O = 2:1:3700 (followed Y-CAU-34 procedure),,,nan,,,,,nan,,,,,"1,1,2,2-tetrakis(4-phosphonophenyl)ethylene",H8L,M3+:H8L:H2O = 2:1:3700 (followed Y-CAU-34 procedure),,,,,,,,,,,,,,,,,,,,,,,water,H2O,hydrothermal medium; ratio M3+:H8L:H2O = 2:1:3700,,,,,,150.0,150 °C,12.0,12 h,Teflon-lined autoclave,static,"H2O, MeOH",three times,120 °C under reduced pressure for 16 h,120.0,16.0,microcrystalline powder,80.0,,,edge-sharing LnO7 rod (1D IBU),,,,not_reported,yes,430.0,,10.1002/ejic.202200562,ok,
10.1002/ejic.202200562,downloaded\10.1002_ejic.202200562.pdf,SI downloaded\10.1002_ejic.202200562_SI.pdf,mof_json_store\10.1002_ejic.202200562\raw_output.json,mof_json_store\10.1002_ejic.202200562\synthesis_004.json,yes,Ce–Gd gave low crystallinity; La gave different structure; Tb and Lu showed impurities.,Er-CAU-34,,Co(CH3COO)2·4H2O,,M3+:H8L:H2O = 2:1:3700 (followed Y-CAU-34 procedure),,,nan,,,,,nan,,,,,"1,1,2,2-tetrakis(4-phosphonophenyl)ethylene",H8L,M3+:H8L:H2O = 2:1:3700 (followed Y-CAU-34 procedure),,,,,,,,,,,,,,,,,,,,,,,water,H2O,hydrothermal medium; ratio M3+:H8L:H2O = 2:1:3700,,,,,,150.0,150 °C,12.0,12 h,Teflon-lined autoclave,static,"H2O, MeOH",three times,120 °C under reduced pressure for 16 h,120.0,16.0,microcrystalline powder,74.7,,,edge-sharing LnO7 rod (1D IBU),,,,not_reported,yes,390.0,,10.1002/ejic.202200562,ok,
10.1002/ejic.202200562,downloaded\10.1002_ejic.202200562.pdf,SI downloaded\10.1002_ejic.202200562_SI.pdf,mof_json_store\10.1002_ejic.202200562\raw_output.json,mof_json_store\10.1002_ejic.202200562\synthesis_005.json,yes,Ce–Gd gave low crystallinity; La gave different structure; Tb and Lu showed impurities.,Tm-CAU-34,,Cd(CH3COO)2·2H2O,,M3+:H8L:H2O = 2:1:3700 (followed Y-CAU-34 procedure),,,nan,,,,,nan,,,,,"1,1,2,2-tetrakis(4-phosphonophenyl)ethylene",H8L,M3+:H8L:H2O = 2:1:3700 (followed Y-CAU-34 procedure),,,,,,,,,,,,,,,,,,,,,,,water,H2O,hydrothermal medium; ratio M3+:H8L:H2O = 2:1:3700,,,,,,150.0,150 °C,12.0,12 h,Teflon-lined autoclave,static,"H2O, MeOH",three times,120 °C under reduced pressure for 16 h,120.0,16.0,microcrystalline powder,60.0,,,edge-sharing LnO7 rod (1D IBU),,,,not_reported,yes,380.0,,10.1002/ejic.202200562,ok,
10.1002/ejic.202200562,downloaded\10.1002_ejic.202200562.pdf,SI downloaded\10.1002_ejic.202200562_SI.pdf,mof_json_store\10.1002_ejic.202200562\raw_output.json,mof_json_store\10.1002_ejic.202200562\synthesis_006.json,yes,Ce–Gd gave low crystallinity; La gave different structure; Tb and Lu showed impurities.,Yb-CAU-34,,Co(CH3COO)2·4H2O,,M3+:H8L:H2O = 2:1:3700 (followed Y-CAU-34 procedure),,,nan,,,,,nan,,,,,"1,1,2,2-tetrakis(4-phosphonophenyl)ethylene",H8L,M3+:H8L:H2O = 2:1:3700 (followed Y-CAU-34 procedure),,,,,,,,,,,,,,,,,,,,,,,water,H2O,hydrothermal medium; ratio M3+:H8L:H2O = 2:1:3700,,,,,,150.0,150 °C,12.0,12 h,Teflon-lined autoclave,static,"H2O, MeOH",three times,120 °C under reduced pressure for 16 h,120.0,16.0,microcrystalline powder,53.5,,,edge-sharing LnO7 rod (1D IBU),,,,not_reported,yes,400.0,,10.1002/ejic.202200562,ok,
10.1002/ejic.202200562,downloaded\10.1002_ejic.202200562.pdf,SI downloaded\10.1002_ejic.202200562_SI.pdf,mof_json_store\10.1002_ejic.202200562\raw_output.json,mof_json_store\10.1002_ejic.202200562\synthesis_007.json,yes,Ce–Gd gave low crystallinity; La gave different structure; Tb and Lu showed impurities.,Lu-CAU-34,,Ni(CH3COO)2·4H2O,,M3+:H8L:H2O = 2:1:3700 (followed Y-CAU-34 procedure),,,nan,,,,,nan,,,,,"1,1,2,2-tetrakis(4-phosphonophenyl)ethylene",H8L,M3+:H8L:H2O = 2:1:3700 (followed Y-CAU-34 procedure),,,,,,,,,,,,,,,,,,,,,,,water,H2O,hydrothermal medium; ratio M3+:H8L:H2O = 2:1:3700,,,,,,150.0,150 °C,12.0,12 h,Teflon-lined autoclave,static,"H2O, MeOH",three times,120 °C under reduced pressure for 16 h,120.0,16.0,microcrystalline powder,,,,edge-sharing LnO7 rod (1D IBU),,,,not_reported,not_reported,,,10.1002/ejic.202200562,ok,
10.1039/d0dt01730b,downloaded\10.1039_d0dt01730b.pdf,SI downloaded\10.1039_d0dt01730b_SI.pdf,mof_json_store\10.1039_d0dt01730b\raw_output.json,mof_json_store\10.1039_d0dt01730b\synthesis_001.json,no,,MIL-100(Fe),,Zn(CH3COO)2·2H2O,,0.54 g,2.65359,mmol,nan,,,,,nan,,,,,"benzene-1,3,5-tricarboxylic acid",BTC,1.35 g,1.35,g,,,,,,,,,,,hydrofluoric acid (48%),HF,0.34 mL,0.34,mL,nitric acid (69%),HNO3,0.26 mL,0.26,mL,water,H2O,48 mL,48.0,,,,,150.0,150 °C,12.0,12 h,Teflon-lined autoclave,sonicated 1 h before heating; static during solvothermal step,"water, ethanol","water 90 °C, 10 h (replace after 5 h); ethanol 80 °C, 10 h",dried at 150 °C overnight,150.0,,"light orange, well-faceted octahedra",,,,oxo-centered Fe3 trimer SBU,,,2054.0,not_reported,not_reported,,,10.1039/d0dt01730b,ok,
10.1039/d0dt01730b,downloaded\10.1039_d0dt01730b.pdf,SI downloaded\10.1039_d0dt01730b_SI.pdf,mof_json_store\10.1039_d0dt01730b\raw_output.json,mof_json_store\10.1039_d0dt01730b\synthesis_002.json,no,,MIL-100(Fe),,Cd(CH3COO)2·2H2O,Fe(NO3)3·9H2O,8.08 g,32.2518,mmol,nan,,,,,nan,,,,,"benzene-1,3,5-tricarboxylic acid",BTC,2.7 g,2.7,g,,,,,,,,,,,,,,,,,,,,,water,H2O,20 mL,20.0,,,,,150.0,150 °C,12.0,12 h,Teflon-lined autoclave,stirred 1 h at RT before heating; static during solvothermal step,"water, ethanol","water 90 °C, 10 h (replace after 5 h); ethanol 80 °C, 10 h",dried at 150 °C overnight,150.0,,"light orange, aggregated particles lacking sharp edges",,,,oxo-centered Fe3 trimer SBU,,,1845.0,not_reported,not_reported,,,10.1039/d0dt01730b,ok,
