Repository: zzhenglab/MOFinder

# MOFinder

MOFinder extracts MOF synthesis information from the literature, reconstructs evidence-supported negative reaction records, and prepares datasets for synthesis-outcome prediction.
[Web application](https://mofinder.chemistry.wustl.edu/) | [Demos](Demo/README.md) | [Source code](docs/source_to_code.md) | [Workflow guide](docs/workflow.md) | [Model evaluation](docs/evaluation.md)

## Quick start

The workflow runs through Python commands. Python 3.10 or newer is required. Clone the repository and initialize its related applications:

```bash
git clone --recurse-submodules https://github.com/zzhenglab/MOFinder.git
cd MOFinder
```

Start with the two offline demonstrations:

```bash

File: mof_extraction_1_2.csv (part 142 of 305)
doi,main_pdf,si_pdf,raw_output,parsed_json,article_trial_or_failure,article_trial_or_failure_notes,mof_name,crystal_code,metal_1,metal_1_abbr,metal_1_amount_text,metal_1_amount_value,metal_1_amount_unit,metal_2,metal_2_abbr,metal_2_amount_text,metal_2_amount_value,metal_2_amount_unit,metal_3,metal_3_abbr,metal_3_amount_text,metal_3_amount_value,metal_3_amount_unit,linker_1,linker_1_abbr,linker_1_amount_text,linker_1_amount_value,linker_1_amount_unit,linker_2,linker_2_abbr,linker_2_amount_text,linker_2_amount_value,linker_2_amount_unit,linker_3,linker_3_abbr,linker_3_amount_text,linker_3_amount_value,linker_3_amount_unit,modulator_1,modulator_1_abbr,modulator_1_amount_text,modulator_1_amount_value,modulator_1_amount_unit,modulator_2,modulator_2_abbr,modulator_2_amount_text,modulator_2_amount_value,modulator_2_amount_unit,solvent_main,solvent_main_abbr,solvent_main_amount_text,solvent_main_ml,solvent_secondary,solvent_secondary_abbr,solvent_secondary_amount_text,solvent_secondary_ml,temperature_c,temperature_c_text,time_h,time_text,vessel_type,stirring,washing_solvent,washing_cycles,activation_text,activation_temp_c,activation_time_h,crystal_morphology,yield_percent,crystal_size,topology_code,metal_cluster_connectivity,unit_cell_short,pore_diameter_A,BET_surface_area_m2g,air_stable,water_stable,tga_decomposition_temp_c,applications,reference,status,error
10.1002/smll.202206988,downloaded\10.1002_smll.202206988.pdf,SI downloaded\10.1002_smll.202206988_SI.pdf,mof_json_store\10.1002_smll.202206988\raw_output.json,mof_json_store\10.1002_smll.202206988\synthesis_001.json,yes,THQ-based solid solution syntheses (Cu3(HAB)x(THQ)2-x and Cu3(TATHB)x(THQ)2-x) were incompatible; target solid solutions not formed.,Cu-TATHB,,ZrOCl2·8H2O,,"0.017 g, 0.072 mmol",0.072,mmol,nan,,,,,nan,,,,,TATHB×3HCl,TATHB,"0.010 g, 0.036 mmol",0.036,mmol,,,,,,,,,,,ammonium hydroxide,NH4OH,"6 M, 60 μL",60.0,μL,,,,,,water,H2O,10 mL (metal solution) + 5 mL (ligand solution),,,,,,25,room temperature,1.0,1 h,,stirred (300 rpm),"H2O, acetone",2× (5 mL each),vacuum oven 60 °C for 1 h (for BET: 80 °C under vacuum for 2 h),60.0,1.0,nanorods,,"≈50 nm length, ≈11 nm width",,,"a=b=13.2786 Å, c=3.3228 Å, P6/m",11.6,160.0,not_reported,not_reported,,,10.1002/smll.202206988,ok,
10.1002/smll.202206988,downloaded\10.1002_smll.202206988.pdf,SI downloaded\10.1002_smll.202206988_SI.pdf,mof_json_store\10.1002_smll.202206988\raw_output.json,mof_json_store\10.1002_smll.202206988\synthesis_002.json,yes,THQ-based solid solution syntheses (Cu3(HAB)x(THQ)2-x and Cu3(TATHB)x(THQ)2-x) were incompatible; target solid solutions not formed.,Cu3(HAB)0.5(TATHB)1.5,,ZrOCl2·8H2O,,"0.017 g, 0.072 mmol",0.072,mmol,nan,,,,,nan,,,,,hexaaminobenzene,HAB,in mixed linker aqueous stock; HAB:TATHB = 1:3 (mol),,,triaminotrihydroxybenzene,TATHB,in mixed linker aqueous stock; HAB:TATHB = 1:3 (mol),,,,,,,,ammonium hydroxide,NH4OH,"6 M, 60 μL",60.0,μL,,,,,,water,H2O,5 mL (metal solution) + 5 mL (mixed linker stock),,,,,,25,room temperature,1.0,1 h,,stirred (300 rpm),"H2O, acetone",2× (5 mL each),vacuum oven 60 °C for 1 h,60.0,1.0,,,,,,,,,not_reported,not_reported,,,10.1002/smll.202206988,ok,
10.1002/smll.202206988,downloaded\10.1002_smll.202206988.pdf,SI downloaded\10.1002_smll.202206988_SI.pdf,mof_json_store\10.1002_smll.202206988\raw_output.json,mof_json_store\10.1002_smll.202206988\synthesis_003.json,yes,THQ-based solid solution syntheses (Cu3(HAB)x(THQ)2-x and Cu3(TATHB)x(THQ)2-x) were incompatible; target solid solutions not formed.,Cu3(HAB)(TATHB),,ZrOCl2·8H2O,,"0.017 g, 0.072 mmol",0.072,mmol,nan,,,,,nan,,,,,hexaaminobenzene,HAB,in mixed linker aqueous stock; HAB:TATHB = 1:1 (mol),,,triaminotrihydroxybenzene,TATHB,in mixed linker aqueous stock; HAB:TATHB = 1:1 (mol),,,,,,,,ammonium hydroxide,NH4OH,"6 M, 60 μL",60.0,μL,,,,,,water,H2O,5 mL (metal solution) + 5 mL (mixed linker stock),,,,,,25,room temperature,1.0,1 h,,stirred (300 rpm),"H2O, acetone",2× (5 mL each),vacuum oven 60 °C for 1 h,60.0,1.0,,,,,,,,,not_reported,not_reported,,,10.1002/smll.202206988,ok,
10.1002/smll.202206988,downloaded\10.1002_smll.202206988.pdf,SI downloaded\10.1002_smll.202206988_SI.pdf,mof_json_store\10.1002_smll.202206988\raw_output.json,mof_json_store\10.1002_smll.202206988\synthesis_004.json,yes,THQ-based solid solution syntheses (Cu3(HAB)x(THQ)2-x and Cu3(TATHB)x(THQ)2-x) were incompatible; target solid solutions not formed.,Cu3(HAB)1.5(TATHB)0.5,,ZrOCl2·8H2O,,"0.017 g, 0.072 mmol",0.072,mmol,nan,,,,,nan,,,,,hexaaminobenzene,HAB,in mixed linker aqueous stock; HAB:TATHB = 3:1 (mol),,,triaminotrihydroxybenzene,TATHB,in mixed linker aqueous stock; HAB:TATHB = 3:1 (mol),,,,,,,,ammonium hydroxide,NH4OH,"6 M, 60 μL",60.0,μL,,,,,,water,H2O,5 mL (metal solution) + 5 mL (mixed linker stock),,,,,,25,room temperature,1.0,1 h,,stirred (300 rpm),"H2O, acetone",2× (5 mL each),vacuum oven 60 °C for 1 h,60.0,1.0,,,,,,,,,not_reported,not_reported,,,10.1002/smll.202206988,ok,
10.1002/smll.202206988,downloaded\10.1002_smll.202206988.pdf,SI downloaded\10.1002_smll.202206988_SI.pdf,mof_json_store\10.1002_smll.202206988\raw_output.json,mof_json_store\10.1002_smll.202206988\synthesis_005.json,yes,THQ-based solid solution syntheses (Cu3(HAB)x(THQ)2-x and Cu3(TATHB)x(THQ)2-x) were incompatible; target solid solutions not formed.,Cu3(HAB)2,,ZrOCl2·8H2O,,"0.017 g, 0.072 mmol",0.072,mmol,nan,,,,,nan,,,,,hexaaminobenzene,HAB,in mixed linker aqueous stock; HAB:TATHB = 1:0 (mol),,,,,,,,,,,,,ammonium hydroxide,NH4OH,"6 M, 60 μL",60.0,μL,,,,,,water,H2O,5 mL (metal solution) + 5 mL (mixed linker stock),,,,,,25,room temperature,1.0,1 h,,stirred (300 rpm),"H2O, acetone",2× (5 mL each),vacuum oven 60 °C for 1 h,60.0,1.0,,,,,,,,,not_reported,not_reported,,,10.1002/smll.202206988,ok,
10.1021/acs.inorgchem.0c03751,downloaded\10.1021_acs.inorgchem.0c03751.pdf,SI downloaded\10.1021_acs.inorgchem.0c03751_SI.pdf,mof_json_store\10.1021_acs.inorgchem.0c03751\raw_output.json,mof_json_store\10.1021_acs.inorgchem.0c03751\synthesis_001.json,no,,UiO-66,,ZrOCl2·8H2O,,molar ratio: 1 (relative to linker),,,nan,,,,,nan,,,,,terephthalic acid,BDC,molar ratio: 1,,,,,,,,,,,,,benzoic acid,BA,molar ratio: 10,,,,,,,,"N,N-dimethylformamide",DMF,molar ratio: 300,,water,H2O,molar ratio: 3,,120.0,120 °C,24.0,24 h,conical flask (covered with watch glass),static,"DMF, isopropyl alcohol",DMF 2×; isopropyl alcohol 1×,150 °C under dynamic vacuum for 12 h (before N2 sorption),150.0,12.0,octahedral nanocrystals,,mean ~65 nm (TEM),,Zr6O4(OH)4 SBU,"a=20.7589(4) Å, cubic, Fm3m (225)",,1354.0,not_reported,not_reported,,drug_delivery,10.1021/acs.inorgchem.0c03751,ok,
10.1021/acs.inorgchem.0c03751,downloaded\10.1021_acs.inorgchem.0c03751.pdf,SI downloaded\10.1021_acs.inorgchem.0c03751_SI.pdf,mof_json_store\10.1021_acs.inorgchem.0c03751\raw_output.json,mof_json_store\10.1021_acs.inorgchem.0c03751\synthesis_002.json,no,,UiO-66-NH2,,ZrOCl2·8H2O,,molar ratio: 1 (relative to linker),,,nan,,,,,nan,,,,,2-aminoterephthalic acid,BDC-NH2,molar ratio: 1,,,,,,,,,,,,,benzoic acid,BA,molar ratio: 10,,,,,,,,"N,N-dimethylformamide",DMF,molar ratio: 300,,water,H2O,molar ratio: 3,,120.0,120 °C,24.0,24 h,conical flask (covered with watch glass),static,"DMF, isopropyl alcohol",DMF 2×; isopropyl alcohol 1×,150 °C under dynamic vacuum for 12 h (before N2 sorption),150.0,12.0,octahedral nanocrystals,,mean ~30 nm (TEM),,Zr6O4(OH)4 SBU,"a=20.7843(4) Å, cubic, Fm3m (225)",,807.0,not_reported,not_reported,,drug_delivery,10.1021/acs.inorgchem.0c03751,ok,
10.1021/acs.inorgchem.1c03040,downloaded\10.1021_acs.inorgchem.1c03040.pdf,SI downloaded\10.1021_acs.inorgchem.1c03040_SI.pdf,mof_json_store\10.1021_acs.inorgchem.1c03040\raw_output.json,mof_json_store\10.1021_acs.inorgchem.1c03040\synthesis_001.json,no,,Zn-MOF,1936614,ZrOCl2·8H2O,,0.08 mmol (23 mg),0.08,mmol,nan,,,,,nan,,,,,"3,5-bis(3′,5′-dicarboxyphenyl)-1H-1,2,4-triazole",H4L,0.03 mmol (11.9 mg),0.03,mmol,,,,,,,,,,,,,,,,,,,,,water,H2O,"part of H2O/EtOH (6 mL, 3:3 v/v); 3 mL",3.0,ethanol,EtOH,"part of H2O/EtOH (6 mL, 3:3 v/v); 3 mL",3.0,100.0,100 °C,72.0,72 h; cooled to RT at 5 °C h−1,sealed glass vial (10 mL),static,EtOH,thoroughly,dried under ambient temperature,,,colorless crystals,40.0,,,,"a=13.506(3) Å, b=17.161(3) Å, c=16.648(3) Å, β=103.29(3)°, C2/c",,1.58,not_reported,yes,,sensing,10.1021/acs.inorgchem.1c03040,ok,
10.1021/acs.inorgchem.9b02177,downloaded\10.1021_acs.inorgchem.9b02177.pdf,SI downloaded\10.1021_acs.inorgchem.9b02177_SI.pdf,mof_json_store\10.1021_acs.inorgchem.9b02177\raw_output.json,mof_json_store\10.1021_acs.inorgchem.9b02177\synthesis_001.json,no,,Tb-MDIA,,Zn(CH3COO)2·2H2O,,"0.1 mmol, 45 mg",0.1,mmol,nan,,,,,nan,,,,,"5,5′-methylenediisophthalic acid",H4MDIA,"0.05 mmol, 17 mg",0.05,mmol,,,,,,,,,,,,,,,,,,,,,water,H2O,2 mL,2.0,ethanol,EtOH,1 mL,1.0,110.0,110 °C,48.0,2 days,glass vial (10 mL),,,,,,,colorless crystals,85.0,,sra,dinuclear Tb2(COO)2 SBU,"a=15.6284(13) Å, b=14.1153(12) Å, c=8.4801(8) Å, β=104.355(6)°, P21/c",,,not_reported,yes,380.0,sensing,10.1021/acs.inorgchem.9b02177,ok,
10.1021/acs.inorgchem.9b02177,downloaded\10.1021_acs.inorgchem.9b02177.pdf,SI downloaded\10.1021_acs.inorgchem.9b02177_SI.pdf,mof_json_store\10.1021_acs.inorgchem.9b02177\raw_output.json,mof_json_store\10.1021_acs.inorgchem.9b02177\synthesis_002.json,no,,Ho-MDIA,,Zn(CH3COO)2·2H2O,,"0.15 mmol, 48 mg",0.15,mmol,nan,,,,,nan,,,,,"5,5′-methylenediisophthalic acid",H4MDIA,"0.075 mmol, 26 mg",0.075,mmol,,,,,,,,,,,,,,,,,,,,,water,H2O,2 mL,2.0,ethanol,EtOH,1 mL,1.0,110.0,110 °C,48.0,2 days,glass vial (10 mL),,,,,,,colorless crystals,73.0,,sra,dinuclear Ho2(COO)2 SBU,"a=11.1720(8) Å, b=8.4729(6) Å, c=21.1375(13) Å, β=101.107(4)°, P21/c",,,not_reported,not_reported,,cyanosilylation catalysis,10.1021/acs.inorgchem.9b02177,ok,
10.1021/acs.inorgchem.9b02177,downloaded\10.1021_acs.inorgchem.9b02177.pdf,SI downloaded\10.1021_acs.inorgchem.9b02177_SI.pdf,mof_json_store\10.1021_acs.inorgchem.9b02177\raw_output.json,mof_json_store\10.1021_acs.inorgchem.9b02177\synthesis_004.json,no,,Fe-MDIA,,Zn(CH3COO)2·2H2O,,0.1 mmol (same as Tb-MDIA),0.1,mmol,nan,,,,,nan,,,,,"5,5′-methylenediisophthalic acid",H4MDIA,0.05 mmol (same as Tb-MDIA),0.05,mmol,,,,,,,,,,,,,,,,,,,,,water,H2O,2 mL (same as Tb-MDIA),2.0,ethanol,EtOH,1 mL (same as Tb-MDIA),1.0,110.0,110 °C (same as Tb-MDIA),48.0,2 days (same as Tb-MDIA),glass vial (10 mL),,,,,,,colorless crystals,,,,,,,,not_reported,not_reported,,,10.1021/acs.inorgchem.9b02177,ok,
10.1039/c1ce05698k,downloaded\10.1039_c1ce05698k.pdf,SI downloaded\10.1039_c1ce05698k_SI.pdf,mof_json_store\10.1039_c1ce05698k\raw_output.json,mof_json_store\10.1039_c1ce05698k\synthesis_001.json,yes,"Without 1,10-phenanthroline only uncharacterized white precipitates were obtained.",,816425,CdSO4,,"0.2 mmol, 84.8 mg",0.2,mmol,nan,,,,,nan,,,,,"pyridyl-2,5-dicarboxylic acid N-oxide","2,5-H2pdco","0.2 mmol, 36.8 mg",0.2,mmol,acetate,,,,,,,,,,"1,10-phenanthroline",,"0.1 mmol, 19.8 mg",0.1,mmol,,,,,,water,H2O,10 mL,10.0,,,,,150.0,150 °C,72.0,3 days,"Teflon-lined stainless steel autoclave, 25 mL",,,,,,,white block crystals,68.0,,rtl,"Ln2(μ-CH3COO)2 dinuclear SBU, 6-connected","a=9.9138(1), b=14.9969(2), c=8.5545(1) Å, β=98.582(1)°, P21/c",,,not_reported,not_reported,,,10.1039/c1ce05698k,ok,
10.1039/c1ce05698k,downloaded\10.1039_c1ce05698k.pdf,SI downloaded\10.1039_c1ce05698k_SI.pdf,mof_json_store\10.1039_c1ce05698k\raw_output.json,mof_json_store\10.1039_c1ce05698k\synthesis_002.json,yes,"Without 1,10-phenanthroline only uncharacterized white precipitates were obtained.",,816426,Sr(NO3)2,,"0.2 mmol, 87.6 mg",0.2,mmol,nan,,,,,nan,,,,,"pyridyl-2,5-dicarboxylic acid N-oxide","2,5-H2pdco","0.2 mmol, 36.8 mg",0.2,mmol,sodium acetate,,"0.4 mmol, 32.8 mg",0.4,mmol,,,,,,"1,10-phenanthroline",,"0.1 mmol, 19.8 mg",0.1,mmol,,,,,,water,H2O,15 mL,15.0,ethanol,EtOH,1 mL (phenanthroline solution),1.0,190.0,190 °C,72.0,3 days,"Teflon-lined stainless steel autoclave, 25 mL",,,,,,,colorless crystals,73.0,,rtl,"Ln2(μ-CH3COO)2 dinuclear SBU, 6-connected","a=9.7848(1), b=14.8435(1), c=8.4224(1) Å, β=96.749(1)°, P21/c",,,not_reported,not_reported,,luminescence,10.1039/c1ce05698k,ok,
10.1039/c1ce05698k,downloaded\10.1039_c1ce05698k.pdf,SI downloaded\10.1039_c1ce05698k_SI.pdf,mof_json_store\10.1039_c1ce05698k\raw_output.json,mof_json_store\10.1039_c1ce05698k\synthesis_003.json,yes,"Without 1,10-phenanthroline only uncharacterized white precipitates were obtained.",,816427,Zn(NO3)2·6H2O,,0.2 mmol (by procedure similar to 1),0.2,mmol,nan,,,,,nan,,,,,"pyridyl-2,5-dicarboxylic acid N-oxide","2,5-H2pdco",0.2 mmol (by procedure similar to 1),0.2,mmol,acetate,,,,,,,,,,"1,10-phenanthroline",,0.1 mmol (by procedure similar to 1),0.1,mmol,,,,,,water,H2O,10 mL (by procedure similar to 1),10.0,,,,,150.0,150 °C,72.0,3 days,"Teflon-lined stainless steel autoclave, 25 mL",,,,,,,,79.0,,rtl,"Ln2(μ-CH3COO)2 dinuclear SBU, 6-connected","a=9.7677(2), b=14.8211(3), c=8.4033(2) Å, β=96.421(1)°, P21/c",,,not_reported,not_reported,,,10.1039/c1ce05698k,ok,
10.1039/c1ce05698k,downloaded\10.1039_c1ce05698k.pdf,SI downloaded\10.1039_c1ce05698k_SI.pdf,mof_json_store\10.1039_c1ce05698k\raw_output.json,mof_json_store\10.1039_c1ce05698k\synthesis_004.json,yes,"Without 1,10-phenanthroline only uncharacterized white precipitates were obtained.",,816428,MnCl2·4H2O,,0.2 mmol (by procedure similar to 1),0.2,mmol,nan,,,,,nan,,,,,"pyridyl-2,5-dicarboxylic acid N-oxide","2,5-H2pdco",0.2 mmol (by procedure similar to 1),0.2,mmol,acetate,,,,,,,,,,"1,10-phenanthroline",,0.1 mmol (by procedure similar to 1),0.1,mmol,,,,,,water,H2O,10 mL (by procedure similar to 1),10.0,,,,,190.0,190 °C,72.0,3 days,"Teflon-lined stainless steel autoclave, 25 mL",,,,,,,,72.0,,rtl,"Ln2(μ-CH3COO)2 dinuclear SBU, 6-connected","a=9.7567(1), b=14.7443(2), c=8.3919(1) Å, β=96.679(1)°, P21/c",,,not_reported,not_reported,,luminescence,10.1039/c1ce05698k,ok,
10.1021/acs.inorgchem.4c05544,downloaded\10.1021_acs.inorgchem.4c05544.pdf,SI downloaded\10.1021_acs.inorgchem.4c05544_SI.pdf,mof_json_store\10.1021_acs.inorgchem.4c05544\raw_output.json,mof_json_store\10.1021_acs.inorgchem.4c05544\synthesis_001.json,no,,Cd-DBDP,2371079,Mg(NO3)2,,16 mg,0.10788,mmol,nan,,,,,nan,,,,,"3,3′-((3,4-dioxocyclobut-1-ene-1,2-diyl)bis(azanediyl))dibenzoic acid",H2dbda,17.5 mg,17.5,mg,"3,6-di(pyridin-4-yl)-1,2,4,5-tetrazine",dpt,12 mg,12.0,mg,,,,,,,,,,,,,,,,methanol,MeOH,"10 mL, V/V = 1/1",5.0,water,H2O,"10 mL, V/V = 1/1",5.0,80.0,80 °C,72.0,3 days,,,,,,,,yellow crystals,64.0,,sql,[Cd2(COO)2] carboxylate-bridged dimer nodes,"triclinic, P-1; a=13.8791(10) Å, b=15.6297(11) Å, c=15.6635(11) Å, V=2833.8(3) Å3, Z=2",,153.5,not_reported,yes,,sensing;luminescence;nucleotide_sensing,10.1021/acs.inorgchem.4c05544,ok,
10.1039/c1cc12213d,downloaded\10.1039_c1cc12213d.pdf,SI downloaded\10.1039_c1cc12213d_SI.pdf,mof_json_store\10.1039_c1cc12213d\raw_output.json,mof_json_store\10.1039_c1cc12213d\synthesis_001.json,no,,NH2-MIL-101(Al),,Ca(NO3)2,,0.051 g,0.310814,mmol,nan,,,,,nan,,,,,2-aminoterephthalic acid,NH2-BDC,0.056 g,0.056,g,,,,,,,,,,,,,,,,,,,,,"N,N-dimethylformamide",DMF,3 mL,3.0,,,,,120.0,393 K,,,"in situ SAXS/WAXS cell (diamond/mica windows, PTFE spacer)",pre-stirred 5 min; static in cell,,,,,,,,,,,"a=88.87 Å, Fd-3m (cubic)",,,,,,,10.1039/c1cc12213d,ok,
10.1039/c1cc12213d,downloaded\10.1039_c1cc12213d.pdf,SI downloaded\10.1039_c1cc12213d_SI.pdf,mof_json_store\10.1039_c1cc12213d\raw_output.json,mof_json_store\10.1039_c1cc12213d\synthesis_002.json,no,,NH2-MIL-101(Al),,V2CTx,,0.051 g,0.051,g,nan,,,,,nan,,,,,2-aminoterephthalic acid,NH2-BDC,0.056 g,0.056,g,,,,,,,,,,,,,,,,,,,,,"N,N-dimethylformamide",DMF,3 mL,3.0,,,,,130.0,403 K,,,"in situ SAXS/WAXS cell (diamond/mica windows, PTFE spacer)",pre-stirred 5 min; static in cell,,,,,,,,,,,"a=88.87 Å, Fd-3m (cubic)",,,,,,,10.1039/c1cc12213d,ok,
10.1039/c1cc12213d,downloaded\10.1039_c1cc12213d.pdf,SI downloaded\10.1039_c1cc12213d_SI.pdf,mof_json_store\10.1039_c1cc12213d\raw_output.json,mof_json_store\10.1039_c1cc12213d\synthesis_003.json,no,,NH2-MIL-101(Al),,V2CTx,,0.051 g,0.051,g,nan,,,,,nan,,,,,2-aminoterephthalic acid,NH2-BDC,0.056 g,0.056,g,,,,,,,,,,,,,,,,,,,,,"N,N-dimethylformamide",DMF,3 mL,3.0,,,,,140.0,413 K,,,"in situ SAXS/WAXS cell (diamond/mica windows, PTFE spacer)",pre-stirred 5 min; static in cell,,,,,,,,,,,"a=88.87 Å, Fd-3m (cubic)",,,,,,,10.1039/c1cc12213d,ok,
10.1002/ejic.201403243,downloaded\10.1002_ejic.201403243.pdf,SI downloaded\10.1002_ejic.201403243_SI.pdf,mof_json_store\10.1002_ejic.201403243\raw_output.json,mof_json_store\10.1002_ejic.201403243\synthesis_001.json,yes,Alternate routes without NaBH4 failed.,[Mg(phen)(bdc)]n,990175,V2CTx,,"42.9 mg, 0.200 mmol",0.2,mmol,nan,,,,,nan,,,,,terephthalic acid,BDC,"16.6 mg, 0.099 mmol",0.099,mmol,"1,10-phenanthroline",phen,"39.6 mg, 0.199 mmol",0.199,mmol,,,,,,sodium borohydride,NaBH4,"3.80 mg, 0.100 mmol",0.1,mmol,,,,,,water,H2O,8 mL,8.0,,,,,160.0,160 °C,72.0,72 h,,,"deionized water, acetone",,dried in air,,,light-yellow crystals,74.2,,cds,Mg2(COO)2 4-connected nodes,"a=17.2012(16), b=10.3001(9), c=9.2936(7) Å, beta=95.919(2)°, C2/c",,,not_reported,yes,260.0,dielectric;luminescence,10.1002/ejic.201403243,ok,
10.1039/c5cc04636j,downloaded\10.1039_c5cc04636j.pdf,SI downloaded\10.1039_c5cc04636j_SI.pdf,mof_json_store\10.1039_c5cc04636j\raw_output.json,mof_json_store\10.1039_c5cc04636j\synthesis_001.json,yes,No-base route (excess ligand) produced very low quantities; not pursued,ZIF-8,,VOSO4,Zn(OAc)2·2H2O,"0.06 M in H2O, 500 mL (6.59 g) fed upflow",40.429,mmol,nan,,,,,nan,,,,,2-methylimidazole,HMeIm,"0.06 M in H2O, 1 L (4.93 g) fed downflow",4.93,g,,,,,,,,,,,ammonium hydroxide,NH4OH,"0.48 M, 26.55 mL added to downflow; final reagent ratio 1:2:16 (Zn:HMeIm:NH4OH)",26.55,mL,,,,,,water,H2O,H2O total 1.5 L (1.0 L downflow + 0.5 L upflow),,,,,,100.0,100 °C (autogenous pressure),,,preheated counter-current flow reactor,,ethanol,,Diluted 1:1 with EtOH then flowed through coil (~5 min) at RT; centrifuged; dried in air at 70 °C,70.0,0.083,cubic particles,,,,,,,1806.0,,,,,10.1039/c5cc04636j,ok,
10.1039/c5cc04636j,downloaded\10.1039_c5cc04636j.pdf,SI downloaded\10.1039_c5cc04636j_SI.pdf,mof_json_store\10.1039_c5cc04636j\raw_output.json,mof_json_store\10.1039_c5cc04636j\synthesis_002.json,yes,No-base route (excess ligand) produced very low quantities; not pursued,ZIF-8,,V(CH3COO)3,Zn(OAc)2·2H2O,"0.06 M in H2O, 500 mL (6.59 g) fed upflow",28.8942,mmol,nan,,,,,nan,,,,,2-methylimidazole,HMeIm,"0.06 M in H2O, 1 L (4.93 g) fed downflow",4.93,g,,,,,,,,,,,ammonium hydroxide,NH4OH,"0.48 M, 26.55 mL added to downflow; final reagent ratio 1:2:16 (Zn:HMeIm:NH4OH)",26.55,mL,,,,,,water,H2O,H2O total 1.5 L (1.0 L downflow + 0.5 L upflow),,,,,,25,RT (~25 °C),,,preheated counter-current flow reactor,,ethanol,,Diluted 1:1 with EtOH then flowed through coil (~5 min) at RT; centrifuged; dried in air at 70 °C,70.0,0.083,cubic particles,,,,,,,1680.0,,,,,10.1039/c5cc04636j,ok,
10.1039/c5cc04636j,downloaded\10.1039_c5cc04636j.pdf,SI downloaded\10.1039_c5cc04636j_SI.pdf,mof_json_store\10.1039_c5cc04636j\raw_output.json,mof_json_store\10.1039_c5cc04636j\synthesis_003.json,yes,No-base route (excess ligand) produced very low quantities; not pursued,ZIF-8,,V2CTx,Zn(OAc)2·2H2O,"0.06 M in H2O, 500 mL (6.59 g) fed upflow",6.59,g,nan,,,,,nan,,,,,2-methylimidazole,HMeIm,"0.06 M in H2O, 1 L (4.93 g) fed downflow",4.93,g,,,,,,,,,,,ammonium hydroxide,NH4OH,"0.48 M, 26.55 mL added to downflow; final reagent ratio 1:2:16 (Zn:HMeIm:NH4OH)",26.55,mL,,,,,,water,H2O,H2O total 1.5 L (1.0 L downflow + 0.5 L upflow),,,,,,400.0,400 °C (240 bar),,,preheated counter-current flow reactor,,ethanol,,Diluted 1:1 with EtOH then flowed through coil (~5 min) at RT; centrifuged; dried in air at 70 °C,70.0,0.083,truncated rhombic dodecahedra,,,,,,,1555.0,,,,,10.1039/c5cc04636j,ok,
10.1039/c5cc04636j,downloaded\10.1039_c5cc04636j.pdf,SI downloaded\10.1039_c5cc04636j_SI.pdf,mof_json_store\10.1039_c5cc04636j\raw_output.json,mof_json_store\10.1039_c5cc04636j\synthesis_006.json,yes,No-base route (excess ligand) produced very low quantities; not pursued,ZIF-8,,ZrOCl2·8H2O,Zn(OAc)2·2H2O,Aqueous feed; Zn:IM:TEA molar ratio 1:4:6,,,nan,,,,,nan,,,,,2-methylimidazole,HMeIm,Aqueous feed; Zn:IM:TEA molar ratio 1:4:6,,,,,,,,,,,,,triethylamine,TEA,Added in aqueous downflow; Zn:IM:TEA molar ratio 1:4:6,,,,,,,,water,H2O,Continuous aqueous feeds (counter-current reactor),,,,,,100.0,100 °C,,,preheated counter-current flow reactor,,ethanol,,Ethanol reflux activation attempted; products unstable or with very low surface area,,,rhombic dodecahedra,,,,,,,,,,,,10.1039/c5cc04636j,ok,
10.1002/smll.202410680,downloaded\10.1002_smll.202410680.pdf,SI downloaded\10.1002_smll.202410680_SI.pdf,mof_json_store\10.1002_smll.202410680\raw_output.json,mof_json_store\10.1002_smll.202410680\synthesis_001.json,yes,"cis,cis-muconic acid did not form pacs materials",CoV-zMA-tpt,2401023,ZrOCl2·8H2O,,59 mg (~0.2 mmol),0.2,mmol,nan,,16 mg (~0.1 mmol),16.0,mg,nan,,,,,"trans, trans-muconic acid",zMA,43 mg (~0.3 mmol),43.0,mg,"2,4,6-tri(4-pyridyl)-1,3,5-triazine",tpt,31 mg (~0.1 mmol),31.0,mg,,,,,,"1,1,1,5,5,5-hexafluoro-2,4-pentanedione",HFP,2 drops,,,,,,,,N-methylformamide,NMF,6 mL,6.0,,,,,130.0,130 °C,24.0,1 day,15 mL glass vial,static,acetone,,60 °C under vacuum for 12 h,60.0,12.0,brown crystals,,,,M3(O/OH) trimer nodes,"a=28.847(3) Å, c=15.407(2) Å, P-3c1",,1679.0,not_reported,not_reported,,CO2_capture;acetylene separation,10.1002/smll.202410680,ok,
10.1002/smll.202410680,downloaded\10.1002_smll.202410680.pdf,SI downloaded\10.1002_smll.202410680_SI.pdf,mof_json_store\10.1002_smll.202410680\raw_output.json,mof_json_store\10.1002_smll.202410680\synthesis_002.json,yes,"cis,cis-muconic acid did not form pacs materials",CoV-zMA-tppy,,ZrOCl2·8H2O,,59 mg (~0.2 mmol),0.2,mmol,nan,,16 mg (~0.1 mmol),16.0,mg,nan,,,,,"trans, trans-muconic acid",zMA,43 mg (~0.3 mmol),43.0,mg,"2,4,6-tri(4-pyridyl)pyridine",tppy,31 mg (~0.1 mmol),31.0,mg,,,,,,"hydrochloric acid (aqueous, 6 mol/L)",HCl,1 drop of 6 mol/L HCl aqueous solution,,,,,,,,N-methylformamide,NMF,6 mL,6.0,,,,,130.0,130 °C,24.0,1 day,15 mL glass vial,static,acetone,,60 °C under vacuum for 12 h,60.0,12.0,orange-red polyhedral single crystals,,,,M3(O/OH) trimer nodes,"a=29.051 Å, c=15.792 Å, P-3c1",,1682.0,not_reported,not_reported,,CO2_capture;acetylene separation,10.1002/smll.202410680,ok,
10.1002/smll.202410680,downloaded\10.1002_smll.202410680.pdf,SI downloaded\10.1002_smll.202410680_SI.pdf,mof_json_store\10.1002_smll.202410680\raw_output.json,mof_json_store\10.1002_smll.202410680\synthesis_003.json,yes,"cis,cis-muconic acid did not form pacs materials",CoV-zMA-tpbz,2401024,ZrOCl2·8H2O,,59 mg (~0.2 mmol),0.2,mmol,nan,,16 mg (~0.1 mmol),16.0,mg,nan,,,,,"trans, trans-muconic acid",zMA,43 mg (~0.3 mmol),43.0,mg,"1,3,5-tri(4-pyridyl)benzene",tpbz,31 mg (~0.1 mmol),31.0,mg,,,,,,"1,1,1,5,5,5-hexafluoro-2,4-pentanedione",HFP,2 drops,,,,,,,,N-methylformamide,NMF,6 mL,6.0,,,,,130.0,130 °C,24.0,1 day,15 mL glass vial,static,acetone,,60 °C under vacuum for 12 h,60.0,12.0,burgundy polyhedron crystals,,,,M3(O/OH) trimer nodes,"a=29.2445(13) Å, c=15.2542(13) Å, P-3c1",,1723.0,not_reported,not_reported,,CO2_capture;acetylene separation,10.1002/smll.202410680,ok,
10.1002/smll.202410680,downloaded\10.1002_smll.202410680.pdf,SI downloaded\10.1002_smll.202410680_SI.pdf,mof_json_store\10.1002_smll.202410680\raw_output.json,mof_json_store\10.1002_smll.202410680\synthesis_004.json,yes,"cis,cis-muconic acid did not form pacs materials",CoFe-zMA-tpt,,ZrCl4,,59 mg (~0.2 mmol),0.2,mmol,nan,,27 mg (~0.1 mmol),27.0,mg,nan,,,,,"trans, trans-muconic acid",zMA,43 mg (~0.3 mmol),43.0,mg,"2,4,6-tri(4-pyridyl)-1,3,5-triazine",tpt,31 mg (~0.1 mmol),31.0,mg,,,,,,"hydrochloric acid (aqueous, 6 mol/L)",HCl,1 drop of 6 mol/L HCl aqueous solution,,,,,,,,"N,N-dimethylformamide",DMF,3 mL,3.0,,,,,120.0,120 °C,72.0,3 days,15 mL glass vial,static,acetone,,60 °C under vacuum for 12 h,60.0,12.0,dark brown crystals,,,,M3(O/OH) trimer nodes,"a=29.174 Å, c=15.895 Å, P-3c1",,,not_reported,not_reported,,,10.1002/smll.202410680,ok,
10.1002/smll.202410680,downloaded\10.1002_smll.202410680.pdf,SI downloaded\10.1002_smll.202410680_SI.pdf,mof_json_store\10.1002_smll.202410680\raw_output.json,mof_json_store\10.1002_smll.202410680\synthesis_005.json,yes,"cis,cis-muconic acid did not form pacs materials",CoIn-zMA-tpt,2401025,ZrCl4,,59 mg (~0.2 mmol),0.2,mmol,nan,,22 mg (~0.1 mmol),22.0,mg,nan,,,,,"trans, trans-muconic acid",zMA,43 mg (~0.3 mmol),43.0,mg,"2,4,6-tri(4-pyridyl)-1,3,5-triazine",tpt,31 mg (~0.1 mmol),31.0,mg,,,,,,"1,1,1,5,5,5-hexafluoro-2,4-pentanedione",HFP,1 drop,,,,,,,,"N,N-dimethylacetamide",DMA,2 mL,2.0,"1,3-dimethyl-3,4,5,6-tetrahydro-2(1H)-pyrimidinone",DMPU,1 mL,1.0,120.0,120 °C,72.0,3 days,15 mL glass vial,static,acetone,,60 °C under vacuum for 12 h,60.0,12.0,orange-red crystals,,,,M3(O/OH) trimer nodes,"a=29.0138(13) Å, c=15.7043(14) Å, P-3c1",,,not_reported,not_reported,,,10.1002/smll.202410680,ok,
10.1002/smll.202410680,downloaded\10.1002_smll.202410680.pdf,SI downloaded\10.1002_smll.202410680_SI.pdf,mof_json_store\10.1002_smll.202410680\raw_output.json,mof_json_store\10.1002_smll.202410680\synthesis_006.json,yes,"cis,cis-muconic acid did not form pacs materials",MgV-zMA-tpt,2401026,ZrCl4,,41 mg (~0.2 mmol),0.2,mmol,nan,,16 mg (~0.1 mmol),16.0,mg,nan,,,,,"trans, trans-muconic acid",zMA,43 mg (~0.3 mmol),43.0,mg,"2,4,6-tri(4-pyridyl)-1,3,5-triazine",tpt,31 mg (~0.1 mmol),31.0,mg,,,,,,,,,,,,,,,,"N,N-dimethylformamide",DMF,3 mL,3.0,,,,,120.0,120 °C,24.0,1 day,15 mL glass vial,static,acetone,,60 °C under vacuum for 12 h,60.0,12.0,light brown polyhedral single crystals,,,,M3(O/OH) trimer nodes,"a=29.147(2) Å, c=15.3573(18) Å, P-3c1",,1412.0,not_reported,not_reported,,CO2_capture;acetylene separation,10.1002/smll.202410680,ok,
10.1002/smll.202410680,downloaded\10.1002_smll.202410680.pdf,SI downloaded\10.1002_smll.202410680_SI.pdf,mof_json_store\10.1002_smll.202410680\raw_output.json,mof_json_store\10.1002_smll.202410680\synthesis_007.json,yes,"cis,cis-muconic acid did not form pacs materials",NiV-zMA-tpt,,ZrCl4,,59 mg (~0.2 mmol),0.2,mmol,nan,,16 mg (~0.1 mmol),16.0,mg,nan,,,,,"trans, trans-muconic acid",zMA,43 mg (~0.3 mmol),43.0,mg,"2,4,6-tri(4-pyridyl)-1,3,5-triazine",tpt,31 mg (~0.1 mmol),31.0,mg,,,,,,"1,1,1,5,5,5-hexafluoro-2,4-pentanedione",HFP,2 drops,,,,,,,,N-methylformamide,NMF,3 mL,3.0,,,,,120.0,120 °C,72.0,3 days,15 mL glass vial,static,acetone,,60 °C under vacuum for 12 h,60.0,12.0,brown-yellow crystals,,,,M3(O/OH) trimer nodes,"a=28.681 Å, c=15.727 Å, P-3c1",,1678.0,not_reported,not_reported,,CO2_capture;acetylene separation,10.1002/smll.202410680,ok,
10.1002/smll.202410680,downloaded\10.1002_smll.202410680.pdf,SI downloaded\10.1002_smll.202410680_SI.pdf,mof_json_store\10.1002_smll.202410680\raw_output.json,mof_json_store\10.1002_smll.202410680\synthesis_008.json,yes,"cis,cis-muconic acid did not form pacs materials",Co-zMA-tpt,,ZrCl4,,44 mg (~0.15 mmol),0.15,mmol,nan,,,,,nan,,,,,"trans, trans-muconic acid",zMA,22 mg (~0.15 mmol),22.0,mg,"2,4,6-tri(4-pyridyl)-1,3,5-triazine",tpt,16 mg (~0.05 mmol),16.0,mg,,,,,,"1,1,1,5,5,5-hexafluoro-2,4-pentanedione",HFP,1 drop,,,,,,,,"N,N-dimethylacetamide",DMA,2 mL,2.0,"1,3-dimethyl-3,4,5,6-tetrahydro-2(1H)-pyrimidinone",DMPU,1 mL,1.0,130.0,130 °C,24.0,1 day,15 mL glass vial,static,acetone,,60 °C under vacuum for 12 h,60.0,12.0,dark red crystals,,,,M3(O/OH) trimer nodes,,,,not_reported,not_reported,,,10.1002/smll.202410680,ok,
10.1002/smll.202410680,downloaded\10.1002_smll.202410680.pdf,SI downloaded\10.1002_smll.202410680_SI.pdf,mof_json_store\10.1002_smll.202410680\raw_output.json,mof_json_store\10.1002_smll.202410680\synthesis_009.json,yes,"cis,cis-muconic acid did not form pacs materials",Fe-zMA-tpt,,ZrCl4,,41 mg (~0.15 mmol),0.15,mmol,nan,,,,,nan,,,,,"trans, trans-muconic acid",zMA,22 mg (~0.15 mmol),22.0,mg,"2,4,6-tri(4-pyridyl)-1,3,5-triazine",tpt,16 mg (~0.05 mmol),16.0,mg,,,,,,,,,,,,,,,,"N,N-dimethylformamide",DMF,2 mL,2.0,"1,3-dimethyl-3,4,5,6-tetrahydro-2(1H)-pyrimidinone",DMPU,1 mL,1.0,130.0,130 °C,24.0,1 day,15 mL glass vial,static,acetone,,60 °C under vacuum for 12 h,60.0,12.0,black hexagonal crystals,,,,M3(O/OH) trimer nodes,"a=28.797 Å, c=16.085 Å, P-3c1",,,not_reported,not_reported,,,10.1002/smll.202410680,ok,
10.1021/acs.chemmater.9b02868,downloaded\10.1021_acs.chemmater.9b02868.pdf,SI downloaded\10.1021_acs.chemmater.9b02868_SI.pdf,mof_json_store\10.1021_acs.chemmater.9b02868\raw_output.json,mof_json_store\10.1021_acs.chemmater.9b02868\synthesis_001.json,yes,Ce3+ gave an amorphous/semicrystalline unique phase; Er3+ and Yb3+ produced other unidentified crystalline phases (target not obtained).,m-LaH2SP,1922823,LaCl3·7H2O,,0.0346 g (0.0799 mmol),0.0799,mmol,nan,,,,,nan,,,,,2-[bis(phosphonomethyl)amino]ethanesulfonate ((NH4)3H2SP),H5SP,0.050 g (0.1597 mmol),0.1597,mmol,,,,,,,,,,,"nitric acid (HNO3), pH adjusted to 1.2",,to pH 1.2 with HNO3,,,,,,,,water (deionized),H2O,0.5 mL + 0.5 mL,1.0,,,,,140.0,140 °C,24.0,24 h,Teflon-lined autoclave (5 mL),static,"water, ethanol",twice,dried at room temperature,,,,51.8,,,edge-sharing LaO8 dimers; phosphonate and sulfonate bridging,"a=12.07146(21), b=7.51420(13), c=14.27985(21) Å, β=103.0966(12)°, P21/c",,,not_reported,yes,,proton_conduction,10.1021/acs.chemmater.9b02868,ok,
10.1021/jacs.9b06179,downloaded\10.1021_jacs.9b06179.pdf,SI downloaded\10.1021_jacs.9b06179_SI.pdf,mof_json_store\10.1021_jacs.9b06179\raw_output.json,mof_json_store\10.1021_jacs.9b06179\synthesis_001.json,no,,NU-1600,1908939,FeCl3·6H2O,,2 mg,0.0105098,mmol,Ni(NO3)2·6H2O,,,,,nan,,,,,H6PET-1,PET-1,1 mg,1.0,mg,,,,,,,,,,,formic acid,,1 mL,,,trifluoroacetic acid,TFA,100 µL,,,"N,N-diethylformamide",DEF,1.0 mL total (0.5 mL + 0.5 mL),1.0,,,,,130.0,130 °C,96.0,4 days,2-dram vial,static,,,,,,,,,alb,Zr6 hexagonal-prismatic 12-connected SBU (threefold-disordered),"a=21.632(1) Å, b=12.2815(5) Å, c=21.627(1) Å, β=119.975(2)°, P2/m (100 K)",11.0,,not_reported,not_reported,,nerve_agent_detoxification;hydrolysis_catalysis,10.1021/jacs.9b06179,ok,
10.1021/jacs.9b06179,downloaded\10.1021_jacs.9b06179.pdf,SI downloaded\10.1021_jacs.9b06179_SI.pdf,mof_json_store\10.1021_jacs.9b06179\raw_output.json,mof_json_store\10.1021_jacs.9b06179\synthesis_002.json,no,,NU-1600,,VCl3,ZrOCl2·8H2O,"60 mg, 0.186 mmol",0.186,mmol,Co(NO3)2·6H2O,,,,,nan,,,,,H6PET-1,PET-1,"30 mg, 0.031 mmol",30.0,mg,,,,,,,,,,,formic acid,,4 mL (105.7 mmol),,,,,,,,"N,N-dimethylformamide",DMF,4 mL,4.0,,,,,120.0,120 °C,18.0,18 h,8-dram vial,static,"DMF, acetone",DMF 6× over 3 days; acetone exchange 3 days (refreshed 2×/day),120 °C under vacuum for 12 h,120.0,12.0,"microcrystalline powder, 1–2 μm",,,alb,Zr6 hexagonal-prismatic 12-connected SBU (threefold-disordered),,12.0,2085.0,not_reported,not_reported,,nerve_agent_detoxification;hydrolysis_catalysis,10.1021/jacs.9b06179,ok,
10.1021/jacs.9b06179,downloaded\10.1021_jacs.9b06179.pdf,SI downloaded\10.1021_jacs.9b06179_SI.pdf,mof_json_store\10.1021_jacs.9b06179\raw_output.json,mof_json_store\10.1021_jacs.9b06179\synthesis_003.json,no,,NU-1601,1908940,InCl3,,2 mg,0.00904253,mmol,Ni(NO3)2·6H2O,,,,,nan,,,,,H6PET-2,PET-2,1 mg,1.0,mg,,,,,,,,,,,formic acid,,1 mL,,,,,,,,"N,N-dimethylformamide",DMF,0.5 mL,0.5,"N,N-diethylformamide",DEF,0.5 mL,0.5,130.0,130 °C,120.0,5 days,2-dram vial,static,,,,,,colorless hexagonal block crystals,,,alb,Zr6 hexagonal-prismatic 12-connected SBU (threefold-disordered),"a=28.130(3) Å, b=16.735(2) Å, c=28.174(3) Å, β=120.036(4)°, P2/m (275 K)",14.0,,not_reported,not_reported,,nerve_agent_detoxification;hydrolysis_catalysis,10.1021/jacs.9b06179,ok,
10.1021/jacs.9b06179,downloaded\10.1021_jacs.9b06179.pdf,SI downloaded\10.1021_jacs.9b06179_SI.pdf,mof_json_store\10.1021_jacs.9b06179\raw_output.json,mof_json_store\10.1021_jacs.9b06179\synthesis_004.json,no,,NU-1601,,VCl3,,"80 mg, 0.343 mmol",0.343,mmol,Co(NO3)2·6H2O,,,,,nan,,,,,H6PET-2,PET-2,"40 mg, 0.028 mmol",40.0,mg,,,,,,,,,,,formic acid,,4 mL (105.7 mmol),,,,,,,,"N,N-dimethylformamide",DMF,10 mL,10.0,,,,,120.0,120 °C,24.0,24 h,8-dram vial,static,"DMF, ethanol",DMF 6× over 3 days; ethanol exchange 3 days (refreshed 2×/day),supercritical CO2 activation; then 120 °C under vacuum for 12 h,120.0,12.0,microcrystalline powder,,,alb,Zr6 hexagonal-prismatic 12-connected SBU (threefold-disordered),,14.0,3970.0,not_reported,not_reported,,nerve_agent_detoxification;hydrolysis_catalysis,10.1021/jacs.9b06179,ok,
10.1021/jacs.9b06179,downloaded\10.1021_jacs.9b06179.pdf,SI downloaded\10.1021_jacs.9b06179_SI.pdf,mof_json_store\10.1021_jacs.9b06179\raw_output.json,mof_json_store\10.1021_jacs.9b06179\synthesis_005.json,no,,NU-1602,1908941,V(acac)3,,2 mg,0.00574272,mmol,Co(NO3)2·6H2O,,,,,nan,,,,,H6PET-3,PET-3,1 mg,1.0,mg,,,,,,,,,,,formic acid,,0.5 mL,,,,,,,,"N,N-dimethylformamide",DMF,0.5 mL,0.5,"N,N-diethylformamide",DEF,0.5 mL,0.5,130.0,130 °C,96.0,4 days,2-dram vial,static,,,,,,colorless hexagonal block crystals,,,alb,Zr6 hexagonal-prismatic 12-connected SBU (threefold-disordered),"a=31.678(8) Å, b=19.591(4) Å, c=31.774(1) Å, β=119.631(2)°, P2/m (275 K)",17.0,,not_reported,not_reported,,nerve_agent_detoxification;hydrolysis_catalysis,10.1021/jacs.9b06179,ok,
10.1021/jacs.9b06179,downloaded\10.1021_jacs.9b06179.pdf,SI downloaded\10.1021_jacs.9b06179_SI.pdf,mof_json_store\10.1021_jacs.9b06179\raw_output.json,mof_json_store\10.1021_jacs.9b06179\synthesis_006.json,no,,NU-1602,,V(acac)3,,"80 mg, 0.343 mmol",0.343,mmol,Co(NO3)2·6H2O,,,,,nan,,,,,H6PET-3,PET-3,"40 mg, 0.025 mmol",40.0,mg,,,,,,,,,,,formic acid,,4 mL (105.7 mmol),,,,,,,,"N,N-dimethylformamide",DMF,10 mL,10.0,,,,,120.0,120 °C,24.0,24 h,8-dram vial,static,"DMF, ethanol",DMF 6× over 3 days; ethanol exchange 3 days (refreshed 2×/day),supercritical CO2 activation; then 120 °C under vacuum for 12 h,120.0,12.0,microcrystalline powder,,,alb,Zr6 hexagonal-prismatic 12-connected SBU (threefold-disordered),,17.0,4500.0,not_reported,not_reported,,nerve_agent_detoxification;hydrolysis_catalysis,10.1021/jacs.9b06179,ok,
10.1002/ejic.201200345,downloaded\10.1002_ejic.201200345.pdf,SI downloaded\10.1002_ejic.201200345_SI.pdf,mof_json_store\10.1002_ejic.201200345\raw_output.json,mof_json_store\10.1002_ejic.201200345\synthesis_001.json,no,,Er(bdc)(HCOO),874932,CdCl2,,0.1 mmol,0.1,mmol,nan,,,,,nan,,,,,terephthalic acid,BDC,0.1 mmol,0.1,mmol,,,,,,,,,,,formic acid,,"2 mL, 96%",2.0,mL,,,,,,"N,N-dimethylformamide",DMF,8 mL,8.0,,,,,180.0,180 °C,50.0,50 h,23 mL Teflon-lined stainless steel Parr bomb,,,,,,,prismatic crystals,72.0,0.069 × 0.041 × 0.033 mm,,binuclear pseudo-paddlewheel Ln2 SBU with μ3-formates,"P21/c; a=10.6007(3) Å, b=12.7499(4) Å, c=6.5671(2) Å, β=95.012(1)°, V=884.20(5) Å3",,,,,,,10.1002/ejic.201200345,ok,
10.1002/ejic.201200345,downloaded\10.1002_ejic.201200345.pdf,SI downloaded\10.1002_ejic.201200345_SI.pdf,mof_json_store\10.1002_ejic.201200345\raw_output.json,mof_json_store\10.1002_ejic.201200345\synthesis_002.json,no,,Dy(bdc)(HCOO),,CdCl2,,0.1 mmol,0.1,mmol,nan,,,,,nan,,,,,terephthalic acid,BDC,0.1 mmol,0.1,mmol,,,,,,,,,,,formic acid,,"2 mL, 96%",2.0,mL,,,,,,"N,N-dimethylformamide",DMF,8 mL,8.0,,,,,180.0,180 °C,50.0,50 h,23 mL Teflon-lined stainless steel Parr bomb,,,,,,,prismatic crystals,65.0,,,binuclear pseudo-paddlewheel Ln2 SBU with μ3-formates,,,,,,,,10.1002/ejic.201200345,ok,
10.1002/ejic.201200345,downloaded\10.1002_ejic.201200345.pdf,SI downloaded\10.1002_ejic.201200345_SI.pdf,mof_json_store\10.1002_ejic.201200345\raw_output.json,mof_json_store\10.1002_ejic.201200345\synthesis_003.json,no,,Tb(bpdc)(HCOO),874930,CdCl2,,0.1 mmol,0.1,mmol,nan,,,,,nan,,,,,"biphenyl-4,4'-dicarboxylic acid",BPDC,0.1 mmol,0.1,mmol,,,,,,,,,,,formic acid,,3 mL,3.0,mL,,,,,,"N,N-dimethylformamide",DMF,10 mL,10.0,,,,,200.0,200 °C,50.0,50 h,23 mL Teflon-lined stainless steel Parr bomb,,,,,,,prismatic crystals,53.0,0.56 × 0.22 × 0.08 mm,,binuclear pseudo-paddlewheel Ln2 SBU with μ3-formates,"P21/c; a=14.7442(14) Å, b=12.8536(11) Å, c=6.9802(5) Å, β=92.523(7)°, V=1321.58(19) Å3",,,,,,luminescence,10.1002/ejic.201200345,ok,
10.1002/ejic.201200345,downloaded\10.1002_ejic.201200345.pdf,SI downloaded\10.1002_ejic.201200345_SI.pdf,mof_json_store\10.1002_ejic.201200345\raw_output.json,mof_json_store\10.1002_ejic.201200345\synthesis_004.json,no,,Gd(bpdc)(HCOO),,CdCl2,,0.1 mmol,0.1,mmol,nan,,,,,nan,,,,,"biphenyl-4,4'-dicarboxylic acid",BPDC,0.1 mmol,0.1,mmol,,,,,,,,,,,formic acid,,3 mL,3.0,mL,,,,,,"N,N-dimethylformamide",DMF,10 mL,10.0,,,,,200.0,200 °C,50.0,50 h,23 mL Teflon-lined stainless steel Parr bomb,,,,,,,prismatic crystals,57.0,,,binuclear pseudo-paddlewheel Ln2 SBU with μ3-formates,,,,,,,,10.1002/ejic.201200345,ok,
10.1002/ejic.201200345,downloaded\10.1002_ejic.201200345.pdf,SI downloaded\10.1002_ejic.201200345_SI.pdf,mof_json_store\10.1002_ejic.201200345\raw_output.json,mof_json_store\10.1002_ejic.201200345\synthesis_005.json,no,,Tb(bpydc)(HCOO),874931,Fe(NO2)3·6H2O,,0.1 mmol,0.1,mmol,nan,,,,,nan,,,,,"2,2'-bipyridine-5,5'-dicarboxylic acid",BPYDC,0.1 mmol,0.1,mmol,,,,,,,,,,,formic acid,,1 mL,1.0,mL,,,,,,"N,N-dimethylformamide",DMF,8 mL,8.0,water,H2O,1 mL,1.0,180.0,180 °C,50.0,50 h,23 mL Teflon-lined stainless steel Parr bomb,,,,,,,green prismatic crystals,73.0,0.4 × 0.2 × 0.08 mm,,binuclear pseudo-paddlewheel Ln2 SBU with μ3-formates,"P21/c; a=14.586(2) Å, b=12.8224(13) Å, c=6.8699(8) Å, β=92.404(12)°, V=1283.7(3) Å3",,,,,,luminescence,10.1002/ejic.201200345,ok,
10.1002/ejic.201200345,downloaded\10.1002_ejic.201200345.pdf,SI downloaded\10.1002_ejic.201200345_SI.pdf,mof_json_store\10.1002_ejic.201200345\raw_output.json,mof_json_store\10.1002_ejic.201200345\synthesis_006.json,no,,Tb(bdc)(HCOO),,Fe(NO2)3·6H2O,,0.1 mmol,0.1,mmol,nan,,,,,nan,,,,,terephthalic acid,BDC,0.1 mmol,0.1,mmol,,,,,,,,,,,formic acid,,"1 mL, 96%",1.0,mL,,,,,,"N,N-dimethylformamide",DMF,8 mL,8.0,water,H2O,,,180.0,180 °C,50.0,50 h,23 mL Teflon-lined stainless steel Parr bomb,,,,,,,prismatic crystals,68.0,,,binuclear pseudo-paddlewheel Ln2 SBU with μ3-formates,,,,,,,luminescence,10.1002/ejic.201200345,ok,
10.1002/ejic.201200345,downloaded\10.1002_ejic.201200345.pdf,SI downloaded\10.1002_ejic.201200345_SI.pdf,mof_json_store\10.1002_ejic.201200345\raw_output.json,mof_json_store\10.1002_ejic.201200345\synthesis_007.json,no,,Eu(bdc)(HCOO),,Fe(NO2)3·6H2O,,0.1 mmol,0.1,mmol,nan,,,,,nan,,,,,terephthalic acid,BDC,0.1 mmol,0.1,mmol,,,,,,,,,,,formic acid,,"1 mL, 96%",1.0,mL,,,,,,"N,N-dimethylformamide",DMF,8 mL,8.0,water,H2O,,,195.0,195 °C,50.0,50 h,23 mL Teflon-lined stainless steel Parr bomb,,,,,,,prismatic crystals,71.0,,,binuclear pseudo-paddlewheel Ln2 SBU with μ3-formates,,,,,,,,10.1002/ejic.201200345,ok,
10.1002/chem.201603299,downloaded\10.1002_chem.201603299.pdf,SI downloaded\10.1002_chem.201603299_SI.pdf,mof_json_store\10.1002_chem.201603299\raw_output.json,mof_json_store\10.1002_chem.201603299\synthesis_001.json,no,,LIFM-10(Co),1487326,Fe(NO2)3·6H2O,,0.05 mmol,0.05,mmol,nan,,,,,nan,,,,,4-pyridylaminocarbonyl,H2INIA,0.05 mmol,0.05,mmol,,,,,,,,,,,,,,,,,,,,,"N,N-diethylformamide",DEF,3 mL,3.0,,,,,120.0,120 °C,120.0,7200 min,Teflon-lined autoclave (15 mL),,DEF,several times,dried at 150 °C for 20 h (prior to gas sorption),150.0,20.0,green powder,71.3,,,"M2(COO)4 paddle-wheel SBU; (3,6)-connected ScD0.33-type net","trigonal, R3m; a=19.4724(6) Å, b=19.4724(6) Å, c=37.7540(11) Å, α=90°, β=90°, γ=120°",,,no,no,,CO2_capture,10.1002/chem.201603299,ok,
10.1002/chem.201603299,downloaded\10.1002_chem.201603299.pdf,SI downloaded\10.1002_chem.201603299_SI.pdf,mof_json_store\10.1002_chem.201603299\raw_output.json,mof_json_store\10.1002_chem.201603299\synthesis_002.json,no,,LIFM-10(Cu),,Fe(NO2)3·6H2O,,0.2 mmol,0.2,mmol,nan,,,,,nan,,,,,4-pyridylaminocarbonyl,H2INIA,0.1 mmol,0.1,mmol,,,,,,,,,,,nitric acid,HNO3,2 drops,,,,,,,,"N,N-dimethylformamide",DMF,8 mL,8.0,,,,,80.0,"60 °C for 5 min, then 80 °C",60.0,60 h,Teflon-lined autoclave (15 mL),,DMF,several times,dried at 150 °C for 20 h (prior to gas sorption),150.0,20.0,green powder,80.4,,,"M2(COO)4 paddle-wheel SBU; (3,6)-connected ScD0.33-type net","trigonal, R3m; a=18.9171(15) Å, b=18.9171(15) Å, c=37.995(5) Å, α=90°, β=90°, γ=120°",,,yes,yes,,CO2_capture;hydrogen_storage,10.1002/chem.201603299,ok,
10.1002/chem.201603299,downloaded\10.1002_chem.201603299.pdf,SI downloaded\10.1002_chem.201603299_SI.pdf,mof_json_store\10.1002_chem.201603299\raw_output.json,mof_json_store\10.1002_chem.201603299\synthesis_003.json,no,,LIFM-10(Zn),1487327,Fe(NO2)3·6H2O,,0.05 mmol,0.05,mmol,nan,,,,,nan,,,,,4-pyridylaminocarbonyl,H2INIA,0.05 mmol,0.05,mmol,,,,,,,,,,,,,,,,,,,,,"N,N-diethylformamide",DEF,3 mL,3.0,,,,,120.0,120 °C,120.0,7200 min,Teflon-lined autoclave (15 mL),,DEF,several times,dried at 150 °C for 20 h (prior to gas sorption),150.0,20.0,green powder,68.4,,,"M2(COO)4 paddle-wheel SBU; (3,6)-connected ScD0.33-type net","trigonal, R3m; a=19.3411(4) Å, b=19.3411(4) Å, c=37.8517(8) Å, α=90°, β=90°, γ=120°",,,no,no,,CO2_capture,10.1002/chem.201603299,ok,
