Repository: zzhenglab/MOFinder

# MOFinder

MOFinder extracts MOF synthesis information from the literature, reconstructs evidence-supported negative reaction records, and prepares datasets for synthesis-outcome prediction.
[Web application](https://mofinder.chemistry.wustl.edu/) | [Demos](Demo/README.md) | [Source code](docs/source_to_code.md) | [Workflow guide](docs/workflow.md) | [Model evaluation](docs/evaluation.md)

## Quick start

The workflow runs through Python commands. Python 3.10 or newer is required. Clone the repository and initialize its related applications:

```bash
git clone --recurse-submodules https://github.com/zzhenglab/MOFinder.git
cd MOFinder
```

Start with the two offline demonstrations:

```bash

File: mof_extraction_1_2.csv (part 143 of 305)
doi,main_pdf,si_pdf,raw_output,parsed_json,article_trial_or_failure,article_trial_or_failure_notes,mof_name,crystal_code,metal_1,metal_1_abbr,metal_1_amount_text,metal_1_amount_value,metal_1_amount_unit,metal_2,metal_2_abbr,metal_2_amount_text,metal_2_amount_value,metal_2_amount_unit,metal_3,metal_3_abbr,metal_3_amount_text,metal_3_amount_value,metal_3_amount_unit,linker_1,linker_1_abbr,linker_1_amount_text,linker_1_amount_value,linker_1_amount_unit,linker_2,linker_2_abbr,linker_2_amount_text,linker_2_amount_value,linker_2_amount_unit,linker_3,linker_3_abbr,linker_3_amount_text,linker_3_amount_value,linker_3_amount_unit,modulator_1,modulator_1_abbr,modulator_1_amount_text,modulator_1_amount_value,modulator_1_amount_unit,modulator_2,modulator_2_abbr,modulator_2_amount_text,modulator_2_amount_value,modulator_2_amount_unit,solvent_main,solvent_main_abbr,solvent_main_amount_text,solvent_main_ml,solvent_secondary,solvent_secondary_abbr,solvent_secondary_amount_text,solvent_secondary_ml,temperature_c,temperature_c_text,time_h,time_text,vessel_type,stirring,washing_solvent,washing_cycles,activation_text,activation_temp_c,activation_time_h,crystal_morphology,yield_percent,crystal_size,topology_code,metal_cluster_connectivity,unit_cell_short,pore_diameter_A,BET_surface_area_m2g,air_stable,water_stable,tga_decomposition_temp_c,applications,reference,status,error
10.1002/chem.201603299,downloaded\10.1002_chem.201603299.pdf,SI downloaded\10.1002_chem.201603299_SI.pdf,mof_json_store\10.1002_chem.201603299\raw_output.json,mof_json_store\10.1002_chem.201603299\synthesis_004.json,no,,LIFM-11(Co),1487328,Fe(NO2)3·6H2O,,0.1 mmol,0.1,mmol,nan,,,,,nan,,,,,1-oxidopyridin-1-ium-4ylaminocarbonyl,H2INOIA,0.1 mmol,0.1,mmol,,,,,,,,,,,triethylamine,TEA,6 mL,6.0,mL,,,,,,"N,N-dimethylformamide",DMF,3 mL,3.0,,,,,80.0,80 °C,66.7,4000 min,Teflon-lined autoclave (15 mL),,DMF,several times,dried at 120 °C for 20 h (prior to gas sorption),120.0,20.0,green powder,78.9,,,"M2(COO)4 paddle-wheel SBU; (3,6)-connected ScD0.33-type net","trigonal, R3m; a=18.7069(8) Å, b=18.7069(8) Å, c=41.0149(19) Å, α=90°, β=90°, γ=120°",,,no,no,,CO2_capture,10.1002/chem.201603299,ok,
10.1002/chem.201603299,downloaded\10.1002_chem.201603299.pdf,SI downloaded\10.1002_chem.201603299_SI.pdf,mof_json_store\10.1002_chem.201603299\raw_output.json,mof_json_store\10.1002_chem.201603299\synthesis_005.json,no,,LIFM-11(Cu),,Fe(NO2)3·6H2O,,0.2 mmol,0.2,mmol,nan,,,,,nan,,,,,1-oxidopyridin-1-ium-4ylaminocarbonyl,H2INOIA,0.1 mmol,0.1,mmol,,,,,,,,,,,,,,,,,,,,,"N,N-dimethylformamide",DMF,8 mL,8.0,,,,,80.0,80 °C,60.0,60 h,Teflon-lined autoclave (15 mL),,DMF,several times,dried at 120 °C for 20 h (prior to gas sorption),120.0,20.0,green powder,78.3,,,"M2(COO)4 paddle-wheel SBU; (3,6)-connected ScD0.33-type net","trigonal, R3m; a=18.5692(10) Å, b=18.5692(10) Å, c=40.907(4) Å, α=90°, β=90°, γ=120°",,,yes,yes,,CO2_capture,10.1002/chem.201603299,ok,
10.1002/chem.201603299,downloaded\10.1002_chem.201603299.pdf,SI downloaded\10.1002_chem.201603299_SI.pdf,mof_json_store\10.1002_chem.201603299\raw_output.json,mof_json_store\10.1002_chem.201603299\synthesis_006.json,no,,LIFM-11(Zn),1487329,ZrCl4,,0.1 mmol,0.1,mmol,nan,,,,,nan,,,,,1-oxidopyridin-1-ium-4ylaminocarbonyl,H2INOIA,0.1 mmol,0.1,mmol,,,,,,,,,,,,,,,,,,,,,"N,N-dimethylformamide",DMF,8 mL,8.0,,,,,80.0,80 °C,66.7,4000 min,Teflon-lined autoclave (15 mL),,DMF,several times,dried at 120 °C for 20 h (prior to gas sorption),120.0,20.0,green powder,60.5,,,"M2(COO)4 paddle-wheel SBU; (3,6)-connected ScD0.33-type net","trigonal, R3m; a=18.7376(4) Å, b=18.7376(4) Å, c=40.9892(12) Å, α=90°, β=90°, γ=120°",,,no,no,,CO2_capture,10.1002/chem.201603299,ok,
10.1021/acs.cgd.7b00598,downloaded\10.1021_acs.cgd.7b00598.pdf,SI downloaded\10.1021_acs.cgd.7b00598_SI.pdf,mof_json_store\10.1021_acs.cgd.7b00598\raw_output.json,mof_json_store\10.1021_acs.cgd.7b00598\synthesis_001.json,no,,[Zn(L1)2]·CH3CN,1534572,ZrCl4,,0.1 mmol,0.1,mmol,nan,,,,,nan,,,,,6-aminonicotinic acid,HL1,0.2 mmol,0.2,mmol,,,,,,,,,,,,,,,,,,,,,acetonitrile,MeCN,6 mL,6.0,water,H2O,4 mL,4.0,145.0,145 °C,72.0,3 days,15 mL Teflon-lined stainless steel vessel,"stirred 1 h at RT, then static; cooled at 10 °C h−1",,,,,,colorless block crystals,57.0,,sql,Zn(II) 4-connected node,"C2/c, a=12.169(6) Å, b=10.149(5) Å, c=13.667(7) Å, β=104.835(8)°",,,not_reported,not_reported,,luminescence,10.1021/acs.cgd.7b00598,ok,
10.1021/acs.cgd.7b00598,downloaded\10.1021_acs.cgd.7b00598.pdf,SI downloaded\10.1021_acs.cgd.7b00598_SI.pdf,mof_json_store\10.1021_acs.cgd.7b00598\raw_output.json,mof_json_store\10.1021_acs.cgd.7b00598\synthesis_002.json,no,,[Zn(L1)2],1534573,ZrCl4,,0.1 mmol,0.1,mmol,nan,,,,,nan,,,,,6-aminonicotinic acid,HL1,0.2 mmol,0.2,mmol,,,,,,,,,,,,,,,,,,,,,N-methyl-2-pyrrolidone,NMP,6 mL,6.0,water,H2O,4.0 mL,4.0,145.0,145 °C,72.0,72 h,15 mL Teflon-lined stainless steel vessel,static; cooled at 10 °C h−1,,,,,,colorless block crystals,48.0,,sql,Zn(II) 4-connected node,"P41212, a=b=7.8795(12) Å, c=22.514(4) Å",,,not_reported,not_reported,,luminescence,10.1021/acs.cgd.7b00598,ok,
10.1021/acs.cgd.7b00598,downloaded\10.1021_acs.cgd.7b00598.pdf,SI downloaded\10.1021_acs.cgd.7b00598_SI.pdf,mof_json_store\10.1021_acs.cgd.7b00598\raw_output.json,mof_json_store\10.1021_acs.cgd.7b00598\synthesis_003.json,no,,[Zn(L1)(L2)0.5]·NMP,1534574,ZrCl4,,0.1 mmol,0.1,mmol,nan,,,,,nan,,,,,6-aminonicotinic acid,HL1,0.1 mmol,0.1,mmol,terephthalic acid,H2L2,0.1 mmol,0.1,mmol,,,,,,,,,,,,,,,,N-methyl-2-pyrrolidone,NMP,6 mL,6.0,water,H2O,4.0 mL,4.0,145.0,145 °C,72.0,72 h,15 mL Teflon-lined stainless steel vessel,static; cooled at 10 °C h−1,CH2Cl2,6× over 72 h (6×12 h),120 °C under vacuum for 4 h,120.0,4.0,colorless block crystals,45.0,,pcu,Zn2(CO2)4N2 paddle-wheel SBU,"P21/c, a=10.918(2) Å, b=13.246(3) Å, c=11.454(3) Å, β=103.092°",,153.5,not_reported,not_reported,,CO2_capture;hydrogen storage;luminescence,10.1021/acs.cgd.7b00598,ok,
10.1021/acs.jpcc.7b09105,downloaded\10.1021_acs.jpcc.7b09105.pdf,SI downloaded\10.1021_acs.jpcc.7b09105_SI.pdf,mof_json_store\10.1021_acs.jpcc.7b09105\raw_output.json,mof_json_store\10.1021_acs.jpcc.7b09105\synthesis_001.json,no,,MIL-53(Al),,ZrCl4,,3.35 g,14.3755,mmol,nan,,,,,nan,,,,,terephthalic acid,BDC,1.152 g,1.152,g,,,,,,,,,,,,,,,,,,,,,water,H2O,20 g,,,,,,220.0,493 K,72.0,72 h,stainless steel autoclave with 45 mL Teflon cup,static,water; hot DMF extraction (sample:DMF 1:30),24–48 h at 423 K; then washed with DMF,heated under vacuum at 523–623 K for 24 h,,24.0,,,,,,,,1706.0,,,,,10.1021/acs.jpcc.7b09105,ok,
10.1021/acs.jpcc.7b09105,downloaded\10.1021_acs.jpcc.7b09105.pdf,SI downloaded\10.1021_acs.jpcc.7b09105_SI.pdf,mof_json_store\10.1021_acs.jpcc.7b09105\raw_output.json,mof_json_store\10.1021_acs.jpcc.7b09105\synthesis_002.json,no,,MIL-53(Cr),,ZrCl4,,2.776 g,11.9123,mmol,nan,,,,,nan,,,,,terephthalic acid,BDC,1.695 g,1.695,g,,,,,,,,,,,hydrochloric acid,HCl,adjust stock solution to pH 1.2,,,,,,,,water,H2O,18 g,,,,,,210.0,483 K,12.0,12 h,stainless steel autoclave with 45 mL Teflon cup,static,water; hot DMF extraction (sample:DMF 1:30),24–48 h at 423 K; then washed with DMF,calcined in air at 573 K for 24 h (1 K/min heating/cooling),300.0,24.0,,,,,,,,1690.0,,,,,10.1021/acs.jpcc.7b09105,ok,
10.1021/acs.jpcc.7b09105,downloaded\10.1021_acs.jpcc.7b09105.pdf,SI downloaded\10.1021_acs.jpcc.7b09105_SI.pdf,mof_json_store\10.1021_acs.jpcc.7b09105\raw_output.json,mof_json_store\10.1021_acs.jpcc.7b09105\synthesis_003.json,no,,MIL-53(Ga),,ZrCl4,,1.0 g,4.29118,mmol,nan,,,,,nan,,,,,terephthalic acid,BDC,0.76 g,0.76,g,,,,,,,,,,,,,,,,,,,,,water,H2O,20 g,,,,,,210.0,483 K,4.0,4 h,stainless steel autoclave with 45 mL Teflon cup,static,water; hot DMF extraction (sample:DMF 1:30),24–48 h at 423 K; then washed with DMF,calcined in air at 573 K for 24 h (1 K/min heating/cooling),300.0,24.0,,,,,,,,1120.0,,,,,10.1021/acs.jpcc.7b09105,ok,
10.1021/acs.jpcc.7b09105,downloaded\10.1021_acs.jpcc.7b09105.pdf,SI downloaded\10.1021_acs.jpcc.7b09105_SI.pdf,mof_json_store\10.1021_acs.jpcc.7b09105\raw_output.json,mof_json_store\10.1021_acs.jpcc.7b09105\synthesis_004.json,no,,MIL-53(Fe),,ZrCl4,,1.081 g,4.63877,mmol,nan,,,,,nan,,,,,terephthalic acid,BDC,0.665 g,0.665,g,,,,,,,,,,,,,,,,,,,,,"N,N-dimethylformamide",DMF,18.88 g,,,,,,150.0,423 K,24.0,24 h,stainless steel autoclave with 45 mL Teflon cup,static,"water, warm DMF; then dispersed in water (1 g in 0.5 L) and dried",repeated washes,heated in air at 398 K for 12 h,125.0,12.0,,,,,,,,,,,,,10.1021/acs.jpcc.7b09105,ok,
10.1021/acs.jpcc.7b09105,downloaded\10.1021_acs.jpcc.7b09105.pdf,SI downloaded\10.1021_acs.jpcc.7b09105_SI.pdf,mof_json_store\10.1021_acs.jpcc.7b09105\raw_output.json,mof_json_store\10.1021_acs.jpcc.7b09105\synthesis_005.json,no,,MIL-53(Sc),,ZrCl4,,0.856 g,3.67325,mmol,nan,,,,,nan,,,,,terephthalic acid,BDC,0.616 g,0.616,g,,,,,,,,,,,pyridine,,1.099 g,1.099,g,,,,,,"N,N-dimethylformamide",DMF,20.25 g,,,,,,190.0,463 K,40.0,40 h,stainless steel autoclave with 45 mL Teflon cup,static,ethanol,washed; then dried in air,heated in air at 623 K for 12 h,350.0,12.0,,,,,,,,,,,,,10.1021/acs.jpcc.7b09105,ok,
10.1021/acs.cgd.2c00174,downloaded\10.1021_acs.cgd.2c00174.pdf,SI downloaded\10.1021_acs.cgd.2c00174_SI.pdf,mof_json_store\10.1021_acs.cgd.2c00174\raw_output.json,mof_json_store\10.1021_acs.cgd.2c00174\synthesis_001.json,yes,ZnI2 + Hmim in water at room temperature yielded an amorphous product; required 50 °C to obtain crystalline Zn3mim5OH.,"Zn3mim5ClH2O·0.74H2O (yqt-type ZIF, hydrated)",,ZrCl4,,0.699 g (5.13 mmol),5.13,mmol,nan,,,,,nan,,,,,2-methylimidazole,Hmim,1.684 g (20.51 mmol),20.51,mmol,,,,,,,,,,,,,,,,,,,,,water (deionized),H2O,45 mL for ZnCl2 solution + 45 mL for Hmim solution,,,,,,25,room temperature,,several hours,closed vessel,stirred,water,three times,50 °C in vacuum oven for 12 h,50.0,12.0,white; zeppelin-like particles without developed faces,,,,tetrahedral Zn; Zn–Cl/H2O bridges in yqt net,,,,not_reported,not_reported,,,10.1021/acs.cgd.2c00174,ok,
10.1021/acs.cgd.2c00174,downloaded\10.1021_acs.cgd.2c00174.pdf,SI downloaded\10.1021_acs.cgd.2c00174_SI.pdf,mof_json_store\10.1021_acs.cgd.2c00174\raw_output.json,mof_json_store\10.1021_acs.cgd.2c00174\synthesis_002.json,yes,ZnI2 + Hmim in water at room temperature yielded an amorphous product; required 50 °C to obtain crystalline Zn3mim5OH.,"Zn3mim5BrH2O·0.45H2O (yqt-type ZIF, hydrated)",,ZrCl4,,molar ratio 1:4:2000 (ZnBr2:Hmim:H2O),,,nan,,,,,nan,,,,,2-methylimidazole,Hmim,molar ratio 1:4:2000 (ZnBr2:Hmim:H2O),,,,,,,,,,,,,,,,,,,,,,,water (deionized),H2O,"aqueous solutions; same as chloride synthesis (each dissolved in water, 45 mL typical)",,,,,,25,room temperature,,several hours,closed vessel,stirred,water,three times,50 °C in vacuum oven for 12 h,50.0,12.0,zeppelin-like particles (slightly slimmer than Cl analogue),,,,tetrahedral Zn; yqt net with Zn–Br/H2O bridges,,,,not_reported,not_reported,,,10.1021/acs.cgd.2c00174,ok,
10.1021/acs.cgd.2c00174,downloaded\10.1021_acs.cgd.2c00174.pdf,SI downloaded\10.1021_acs.cgd.2c00174_SI.pdf,mof_json_store\10.1021_acs.cgd.2c00174\raw_output.json,mof_json_store\10.1021_acs.cgd.2c00174\synthesis_003.json,yes,ZnI2 + Hmim in water at room temperature yielded an amorphous product; required 50 °C to obtain crystalline Zn3mim5OH.,"Zn3mim5F0.35(OH)0.65 (yqt-type ZIF, anhydrous F/OH mixed)",,ZrCl4,,molar ratio 1:4:2000 (ZnF2·4H2O:Hmim:H2O),,,nan,,,,,nan,,,,,2-methylimidazole,Hmim,molar ratio 1:4:2000 (ZnF2·4H2O:Hmim:H2O),,,,,,,,,,,,,,,,,,,,,,,water (deionized),H2O,aqueous solutions (typical procedure),,,,,,25,room temperature,,several hours,closed vessel,stirred,water,three times,50 °C in vacuum oven for 12 h,50.0,12.0,truncated polyhedron-like; sometimes plate-like with developed faces,,,,tetrahedral Zn; yqt net with Zn–F/OH–Zn bridges,,,,not_reported,not_reported,,,10.1021/acs.cgd.2c00174,ok,
10.1021/acs.cgd.2c00174,downloaded\10.1021_acs.cgd.2c00174.pdf,SI downloaded\10.1021_acs.cgd.2c00174_SI.pdf,mof_json_store\10.1021_acs.cgd.2c00174\raw_output.json,mof_json_store\10.1021_acs.cgd.2c00174\synthesis_004.json,yes,ZnI2 + Hmim in water at room temperature yielded an amorphous product; required 50 °C to obtain crystalline Zn3mim5OH.,"Zn3mim5OH (yqt-type ZIF, anhydrous) via Zn(NO3)2·6H2O",,ZrCl4,,molar ratio 1:4:2000 (Zn(NO3)2·6H2O:Hmim:H2O),,,nan,,,,,nan,,,,,2-methylimidazole,Hmim,molar ratio 1:4:2000 (Zn(NO3)2·6H2O:Hmim:H2O),,,,,,,,,,,,,,,,,,,,,,,water (deionized),H2O,aqueous solutions (typical procedure),,,,,,25,room temperature,,several hours,closed vessel,stirred,water,three times,50 °C in vacuum oven for 12 h,50.0,12.0,flattened zeppelin-like particles,,,,tetrahedral Zn; yqt net with Zn–OH–Zn bridges,,,,not_reported,not_reported,,,10.1021/acs.cgd.2c00174,ok,
10.1021/acs.cgd.2c00174,downloaded\10.1021_acs.cgd.2c00174.pdf,SI downloaded\10.1021_acs.cgd.2c00174_SI.pdf,mof_json_store\10.1021_acs.cgd.2c00174\raw_output.json,mof_json_store\10.1021_acs.cgd.2c00174\synthesis_005.json,yes,ZnI2 + Hmim in water at room temperature yielded an amorphous product; required 50 °C to obtain crystalline Zn3mim5OH.,"Zn3mim5OH (yqt-type ZIF, anhydrous) via Zn(OAc)2·2H2O",,ZrCl4,,molar ratio 1:2:694 (Zn(OAc)2·2H2O:Hmim:H2O),,,nan,,,,,nan,,,,,2-methylimidazole,Hmim,molar ratio 1:2:694 (Zn(OAc)2·2H2O:Hmim:H2O),,,,,,,,,,,,,,,,,,,,,,,water (deionized),H2O,aqueous solutions,,,,,,25,room temperature,,several hours,closed vessel,stirred,water,three times,50 °C in vacuum oven for 12 h,50.0,12.0,"flat, flake-like particles",,,,tetrahedral Zn; yqt net with Zn–OH–Zn bridges,,,,not_reported,not_reported,,,10.1021/acs.cgd.2c00174,ok,
10.1021/acs.cgd.2c00174,downloaded\10.1021_acs.cgd.2c00174.pdf,SI downloaded\10.1021_acs.cgd.2c00174_SI.pdf,mof_json_store\10.1021_acs.cgd.2c00174\raw_output.json,mof_json_store\10.1021_acs.cgd.2c00174\synthesis_006.json,yes,ZnI2 + Hmim in water at room temperature yielded an amorphous product; required 50 °C to obtain crystalline Zn3mim5OH.,"Zn3mim5OH (yqt-type ZIF, anhydrous) via ZnI2 at 50 °C",,ZrCl4,,molar ratio 1:4:2000 (ZnI2:Hmim:H2O),,,nan,,,,,nan,,,,,2-methylimidazole,Hmim,molar ratio 1:4:2000 (ZnI2:Hmim:H2O),,,,,,,,,,,,,,,,,,,,,,,water (deionized),H2O,aqueous solutions,,,,,,50.0,50 °C (both solutions preheated and kept after mixing),,several hours,closed vessel,stirred,water,three times,50 °C in vacuum oven for 12 h,50.0,12.0,round to slightly elongated crystallites with rough surface,,,,tetrahedral Zn; yqt net with Zn–OH–Zn bridges,,,,not_reported,not_reported,,,10.1021/acs.cgd.2c00174,ok,
10.1021/acsami.7b02887,downloaded\10.1021_acsami.7b02887.pdf,SI downloaded\10.1021_acsami.7b02887_SI.pdf,mof_json_store\10.1021_acsami.7b02887\raw_output.json,mof_json_store\10.1021_acsami.7b02887\synthesis_001.json,yes,Higher TEA concentrations led to intergrown crystals; acetic acid alone at 150 mL gave broad size distribution.,UiO-66,,ZrCl4,,0.6 mmol in 10 mL DMF,0.6,mmol,nan,,,,,nan,,,,,terephthalic acid,BDC,0.6 mmol,0.6,mmol,,,,,,,,,,,acetic acid,AcOH,0.36 mol (final 2.4 M),0.36,mol,,,,,,"N,N-dimethylformamide",DMF,140 mL,140.0,"N,N-dimethylformamide (ZrCl4 solution)",DMF,10 mL,10.0,120.0,120 °C,6.0,6 h,250 mL round-bottom flask (oil bath),"stirred 600 rpm for 10 min, then static","DMF, MeOH","3× each; MeOH exchange 3 days, replace every 12 h",activated at 150 °C for 24 h,150.0,24.0,octahedra,62–65%,broad size distribution in 150 mL scale (no TEA),,,,,,not_reported,not_reported,,sensing,10.1021/acsami.7b02887,ok,
10.1021/acsami.7b02887,downloaded\10.1021_acsami.7b02887.pdf,SI downloaded\10.1021_acsami.7b02887_SI.pdf,mof_json_store\10.1021_acsami.7b02887\raw_output.json,mof_json_store\10.1021_acsami.7b02887\synthesis_002.json,yes,Higher TEA concentrations led to intergrown crystals; acetic acid alone at 150 mL gave broad size distribution.,UiO-66,,ZrCl4,,0.6 mmol in 10 mL DMF,0.6,mmol,nan,,,,,nan,,,,,terephthalic acid,BDC,0.6 mmol,0.6,mmol,,,,,,,,,,,acetic acid,AcOH,0.36 mol (final 2.4 M),0.36,mol,triethylamine,TEA,0.5 mM (final),0.5,mM,"N,N-dimethylformamide",DMF,140 mL,140.0,"N,N-dimethylformamide (ZrCl4 solution)",DMF,10 mL,10.0,120.0,120 °C,6.0,6 h,250 mL round-bottom flask (oil bath),"stirred 600 rpm for 10 min, then static","DMF, MeOH","3× each; MeOH exchange 3 days, replace every 12 h",activated at 150 °C for 24 h,150.0,24.0,octahedra,62–65%,average ~2140 nm,,,,,,not_reported,not_reported,,sensing,10.1021/acsami.7b02887,ok,
10.1021/acsami.7b02887,downloaded\10.1021_acsami.7b02887.pdf,SI downloaded\10.1021_acsami.7b02887_SI.pdf,mof_json_store\10.1021_acsami.7b02887\raw_output.json,mof_json_store\10.1021_acsami.7b02887\synthesis_003.json,yes,Higher TEA concentrations led to intergrown crystals; acetic acid alone at 150 mL gave broad size distribution.,UiO-66,,ZrCl4,,0.6 mmol in 10 mL DMF,0.6,mmol,nan,,,,,nan,,,,,terephthalic acid,BDC,0.6 mmol,0.6,mmol,,,,,,,,,,,acetic acid,AcOH,0.36 mol (final 2.4 M),0.36,mol,triethylamine,TEA,1 mM (final),1.0,mM,"N,N-dimethylformamide",DMF,140 mL,140.0,"N,N-dimethylformamide (ZrCl4 solution)",DMF,10 mL,10.0,120.0,120 °C,6.0,6 h,250 mL round-bottom flask (oil bath),"stirred 600 rpm for 10 min, then static","DMF, MeOH","3× each; MeOH exchange 3 days, replace every 12 h",activated at 150 °C for 24 h,150.0,24.0,octahedra,62–65%,average ~1134 nm,,,,,,not_reported,not_reported,,sensing,10.1021/acsami.7b02887,ok,
10.1021/acsami.7b02887,downloaded\10.1021_acsami.7b02887.pdf,SI downloaded\10.1021_acsami.7b02887_SI.pdf,mof_json_store\10.1021_acsami.7b02887\raw_output.json,mof_json_store\10.1021_acsami.7b02887\synthesis_004.json,yes,Higher TEA concentrations led to intergrown crystals; acetic acid alone at 150 mL gave broad size distribution.,UiO-66,,ZrCl4,,0.6 mmol in 10 mL DMF,0.6,mmol,nan,,,,,nan,,,,,terephthalic acid,BDC,0.6 mmol,0.6,mmol,,,,,,,,,,,acetic acid,AcOH,0.36 mol (final 2.4 M),0.36,mol,triethylamine,TEA,2 mM (final),2.0,mM,"N,N-dimethylformamide",DMF,140 mL,140.0,"N,N-dimethylformamide (ZrCl4 solution)",DMF,10 mL,10.0,120.0,120 °C,6.0,6 h,250 mL round-bottom flask (oil bath),"stirred 600 rpm for 10 min, then static","DMF, MeOH","3× each; MeOH exchange 3 days, replace every 12 h",activated at 150 °C for 24 h,150.0,24.0,octahedra,62–65%,average ~742 nm,,,,,,not_reported,not_reported,,sensing,10.1021/acsami.7b02887,ok,
10.1021/acsami.7b02887,downloaded\10.1021_acsami.7b02887.pdf,SI downloaded\10.1021_acsami.7b02887_SI.pdf,mof_json_store\10.1021_acsami.7b02887\raw_output.json,mof_json_store\10.1021_acsami.7b02887\synthesis_005.json,yes,Higher TEA concentrations led to intergrown crystals; acetic acid alone at 150 mL gave broad size distribution.,UiO-66,,ZrCl4,,0.6 mmol in 10 mL DMF,0.6,mmol,nan,,,,,nan,,,,,terephthalic acid,BDC,0.6 mmol,0.6,mmol,,,,,,,,,,,acetic acid,AcOH,0.36 mol (final 2.4 M),0.36,mol,triethylamine,TEA,4 mM (final),4.0,mM,"N,N-dimethylformamide",DMF,140 mL,140.0,"N,N-dimethylformamide (ZrCl4 solution)",DMF,10 mL,10.0,120.0,120 °C,6.0,6 h,250 mL round-bottom flask (oil bath),"stirred 600 rpm for 10 min, then static","DMF, MeOH","3× each; MeOH exchange 3 days, replace every 12 h",activated at 150 °C for 24 h,150.0,24.0,octahedra,62–65%,average ~554 nm (∼583 nm across batches),,,,,,not_reported,not_reported,,sensing,10.1021/acsami.7b02887,ok,
10.1021/acsami.7b02887,downloaded\10.1021_acsami.7b02887.pdf,SI downloaded\10.1021_acsami.7b02887_SI.pdf,mof_json_store\10.1021_acsami.7b02887\raw_output.json,mof_json_store\10.1021_acsami.7b02887\synthesis_006.json,yes,Higher TEA concentrations led to intergrown crystals; acetic acid alone at 150 mL gave broad size distribution.,UiO-66,,ZrCl4,,0.6 mmol in 10 mL DMF,0.6,mmol,nan,,,,,nan,,,,,terephthalic acid,BDC,0.6 mmol,0.6,mmol,,,,,,,,,,,acetic acid,AcOH,0.36 mol (final 2.4 M),0.36,mol,triethylamine,TEA,6 mM (final),6.0,mM,"N,N-dimethylformamide",DMF,140 mL,140.0,"N,N-dimethylformamide (ZrCl4 solution)",DMF,10 mL,10.0,120.0,120 °C,6.0,6 h,250 mL round-bottom flask (oil bath),"stirred 600 rpm for 10 min, then static","DMF, MeOH","3× each; MeOH exchange 3 days, replace every 12 h",activated at 150 °C for 24 h,150.0,24.0,octahedra,62–65%,average ~529 nm (batch avg ~522 nm),,,,,,not_reported,not_reported,,sensing,10.1021/acsami.7b02887,ok,
10.1021/acsami.7b02887,downloaded\10.1021_acsami.7b02887.pdf,SI downloaded\10.1021_acsami.7b02887_SI.pdf,mof_json_store\10.1021_acsami.7b02887\raw_output.json,mof_json_store\10.1021_acsami.7b02887\synthesis_007.json,yes,Higher TEA concentrations led to intergrown crystals; acetic acid alone at 150 mL gave broad size distribution.,UiO-66,,Zn(CH3COO)2·2H2O,,0.6 mmol in 10 mL DMF,0.6,mmol,nan,,,,,nan,,,,,terephthalic acid,BDC,0.6 mmol,0.6,mmol,,,,,,,,,,,acetic acid,AcOH,0.36 mol (final 2.4 M),0.36,mol,triethylamine,TEA,8 mM (final),8.0,mM,"N,N-dimethylformamide",DMF,140 mL,140.0,"N,N-dimethylformamide (ZrCl4 solution)",DMF,10 mL,10.0,120.0,120 °C,6.0,6 h,250 mL round-bottom flask (oil bath),"stirred 600 rpm for 10 min, then static","DMF, MeOH","3× each; MeOH exchange 3 days, replace every 12 h",activated at 150 °C for 24 h,150.0,24.0,octahedra (at 0.5–8 mM; intergrown at even higher TEA),62–65%,average ~512 nm (batch avg ~502 nm),,,,,,not_reported,not_reported,,sensing,10.1021/acsami.7b02887,ok,
10.1021/jacs.4c06046,downloaded\10.1021_jacs.4c06046.pdf,SI downloaded\10.1021_jacs.4c06046_SI.pdf,mof_json_store\10.1021_jacs.4c06046\raw_output.json,mof_json_store\10.1021_jacs.4c06046\synthesis_001.json,no,,NU-901,,Zn(CH3COO)2·2H2O,Zr(acac)4,100 mg,0.491405,mmol,nan,,,,,nan,,,,,pyrene-cored tetracarboxylate linker,,40 mg,40.0,mg,,,,,,,,,,,4-aminobenzoic acid,4-NH2-BA,3 g,3.0,g,,,,,,"N,N-dimethylformamide",DMF,8 mL,8.0,,,,,100.0,100 °C,48.0,2 days,glass vial (8-dram),static,acetone,3× (6 h each),120 °C under vacuum for 10 h,120.0,10.0,yellow polycrystalline powders,50.0,,scu,Zr6O4(OH)4 8-connected SBU,,,,not_reported,not_reported,,,10.1021/jacs.4c06046,ok,
10.1021/jacs.4c06046,downloaded\10.1021_jacs.4c06046.pdf,SI downloaded\10.1021_jacs.4c06046_SI.pdf,mof_json_store\10.1021_jacs.4c06046\raw_output.json,mof_json_store\10.1021_jacs.4c06046\synthesis_002.json,no,,NU-903,,Zn(CH3COO)2·2H2O,ZrCl4,60 mg,0.294843,mmol,nan,,,,,nan,,,,,benzene-cored tetracarboxylate linker,,30 mg,30.0,mg,,,,,,,,,,,acetic acid,HAc,2 mL,2.0,mL,,,,,,"N,N-dimethylformamide",DMF,4 mL,4.0,,,,,120.0,120 °C,48.0,2 days,glass vial (3-dram),static,acetone,3× (6 h each),120 °C under vacuum for 10 h,120.0,10.0,colorless powders,80.0,,scu,Zr6O4(OH)4 8-connected SBU,,,,not_reported,yes,,humidity_control,10.1021/jacs.4c06046,ok,
10.1021/jacs.4c06046,downloaded\10.1021_jacs.4c06046.pdf,SI downloaded\10.1021_jacs.4c06046_SI.pdf,mof_json_store\10.1021_jacs.4c06046\raw_output.json,mof_json_store\10.1021_jacs.4c06046\synthesis_003.json,no,,NU-903,,Zn(CH3COO)2·2H2O,ZrCl4,100 mg,0.491405,mmol,nan,,,,,nan,,,,,benzene-cored tetracarboxylate linker,,50 mg,50.0,mg,,,,,,,,,,,trifluoroacetic acid,TFA,0.6 mL,0.6,mL,,,,,,"N,N-dimethylformamide",DMF,4 mL,4.0,,,,,120.0,120 °C,48.0,2 days,glass vial (3-dram),static,acetone,3× (6 h each),120 °C under vacuum for 10 h,120.0,10.0,colorless powders,85.0,,scu,Zr6O4(OH)4 8-connected SBU,,,1640.0,not_reported,yes,500.0,humidity_control,10.1021/jacs.4c06046,ok,
10.1021/jacs.4c06046,downloaded\10.1021_jacs.4c06046.pdf,SI downloaded\10.1021_jacs.4c06046_SI.pdf,mof_json_store\10.1021_jacs.4c06046\raw_output.json,mof_json_store\10.1021_jacs.4c06046\synthesis_004.json,no,,NU-950,,Co(CH3COO)2·4H2O,ZrOCl2,10 mg,0.0497308,mmol,nan,,,,,nan,,,,,pyrene-cored tetracarboxylate linker,,7.6 mg,7.6,mg,,,,,,,,,,,trifluoroacetic acid,TFA,0.36 mL,0.36,mL,,,,,,"N,N-diethylformamide",DEF,3.5 mL,3.5,,,,,120.0,120 °C,48.0,2 days,glass vial (3-dram),static,acetone,3× (6 h each),120 °C under vacuum for 10 h,120.0,10.0,yellow powders,30.0,,sqc,Zr6O4(OH)4 8-connected SBU,,,2055.0,not_reported,no,,,10.1021/jacs.4c06046,ok,
10.1021/jacs.4c06046,downloaded\10.1021_jacs.4c06046.pdf,SI downloaded\10.1021_jacs.4c06046_SI.pdf,mof_json_store\10.1021_jacs.4c06046\raw_output.json,mof_json_store\10.1021_jacs.4c06046\synthesis_005.json,no,,SJTU-9,2351207,Co(CH3COO)2·4H2O,ZrCl4,60 mg,0.298385,mmol,nan,,,,,nan,,,,,benzene-cored tetracarboxylate linker,,30 mg,30.0,mg,,,,,,,,,,,trifluoroacetic acid,TFA,0.8 mL,0.8,mL,,,,,,"N,N-dimethylformamide",DMF,4 mL,4.0,,,,,120.0,120 °C,48.0,2 days,glass vial (3-dram),static,acetone,3× (6 h each),120 °C under vacuum for 10 h,120.0,10.0,colorless octahedral crystals,60.0,,sqc,Zr6O4(OH)4 8-connected SBU,"a=b=15.8517 Å, c=57.5038 Å, I41/amd (100 K)",,2095.0,not_reported,yes,500.0,water_harvesting;humidity_control,10.1021/jacs.4c06046,ok,
10.1039/c3ce41370e,downloaded\10.1039_c3ce41370e.pdf,SI downloaded\10.1039_c3ce41370e_SI.pdf,mof_json_store\10.1039_c3ce41370e\raw_output.json,mof_json_store\10.1039_c3ce41370e\synthesis_001.json,no,,,946330,ZrOCl2·8H2O,,"0.134 g, 0.3 mmol",0.3,mmol,nan,,,,,nan,,,,,"biphenyl-4,4'-dicarboxylic acid",H2bpdc-NO2,"0.043 g, 0.15 mmol",0.043,g,,,,,,,,,,,,,,,,,,,,,"N,N-dimethylformamide",DMF,"5 mL (from DMF–EtOH–H2O 5:3:2 v/v/v, 10 mL total)",5.0,ethanol,EtOH,"3 mL (from DMF–EtOH–H2O 5:3:2 v/v/v, 10 mL total)",3.0,75.0,75 °C,72.0,72 h,23 mL Teflon-lined stainless-steel autoclave,stirred 45 min then static (autogenous pressure),,,,,,plate-like crystals,80.6,0.40 × 0.37 × 0.31 mm,tfz-d,carboxylate-bridged Ln2 dimers into 1D chains: {[Ln2(–COO)6(DMF)2(H2O)2]}n; [Ln2(–COO)4(DMF)2(H2O)2] node,,,,not_reported,not_reported,460.0,luminescence;magnetism,10.1039/c3ce41370e,ok,
10.1039/c9ce01026b,downloaded\10.1039_c9ce01026b.pdf,SI downloaded\10.1039_c9ce01026b_SI.pdf,mof_json_store\10.1039_c9ce01026b\raw_output.json,mof_json_store\10.1039_c9ce01026b\synthesis_001.json,no,,MOF-1,1459327,ZrOCl2·8H2O,,"0.0372 g, 0.01 mmol",0.01,mmol,nan,,,,,nan,,,,,4-(3-(pyridin-2-yl)-1H-pyrazol-5-yl)benzoic acid,H2PPBA,"0.0265 g, 0.01 mmol",0.0265,g,,,,,,,,,,,,,,,,,,,,,DMF/methanol mixture,DMF/MeOH,3 mL,3.0,water,H2O,aqueous solution of metal salt (volume not stated),,80.0,80 °C,72.0,72 h,sealed container,"stirred 1 h, then heated",methanol,,"Soaked in acetonitrile 24 h, then heated at 70 °C for 36 h",70.0,36.0,colourless block-shaped crystals,70.0,,,9-coordinate Ln(III) N6O3; tricapped trigonal prism,"a=19.109(2), b=19.109(2), c=8.6482(11), α=90.00, β=90.00, γ=120.00, P3",,125.58,not_reported,not_reported,,CO2_capture;luminescence,10.1039/c9ce01026b,ok,
10.1002/ejic.200400321,downloaded\10.1002_ejic.200400321.pdf,SI downloaded\10.1002_ejic.200400321_SI.pdf,mof_json_store\10.1002_ejic.200400321\raw_output.json,mof_json_store\10.1002_ejic.200400321\synthesis_001.json,no,,"Zn(1,3-BTB)",232821,Eu2O3,,"30 mg, 0.1 mmol",0.1,mmol,nan,,,,,nan,,,,,"1,3-ditetrazolylbenzene","1,3-BTB","21 mg, 0.1 mmol",0.1,mmol,,,,,,,,,,,,,,,,,,,,,water,H2O,0.8 mL,0.8,ethanol,EtOH,0.2 mL,0.2,90.0,90 °C,12.0,12 h,,,,,,,,colourless plate crystals,44.0,,,Zn 4-connected node,"a=5.6038(10), b=18.304(3), c=9.9544(17), alpha=90, beta=98.199(3), gamma=90, P21/c",,,not_reported,not_reported,300.0,luminescence,10.1002/ejic.200400321,ok,
10.1002/ejic.200400321,downloaded\10.1002_ejic.200400321.pdf,SI downloaded\10.1002_ejic.200400321_SI.pdf,mof_json_store\10.1002_ejic.200400321\raw_output.json,mof_json_store\10.1002_ejic.200400321\synthesis_002.json,no,,"Cd(1,3-BTB)2(Py)2(H2O)2",232822,TbCl3·6H2O,,"41 mg, 0.1 mmol",0.1,mmol,nan,,,,,nan,,,,,"1,3-ditetrazolylbenzene","1,3-BTB","21 mg, 0.1 mmol",0.1,mmol,,,,,,,,,,,pyridine,Py,0.1 mL,,,,,,,,methanol,MeOH,0.4 mL,0.4,water,H2O,0.2 mL,0.2,120.0,120 °C,12.0,12 h,,,,,,,,colourless plate crystals,68.0,,,Cd octahedral nodes in 2D layers,"a=11.457(5), b=12.210(5), c=12.935(5), alpha=66.206(8), beta=73.384(9), gamma=82.799(9), P-1",,,not_reported,not_reported,,luminescence,10.1002/ejic.200400321,ok,
10.1039/c3ce41268g,downloaded\10.1039_c3ce41268g.pdf,SI downloaded\10.1039_c3ce41268g_SI.pdf,mof_json_store\10.1039_c3ce41268g\raw_output.json,mof_json_store\10.1039_c3ce41268g\synthesis_001.json,no,,,,Sm2O3,,150 mg,0.430148,mmol,nan,,,,,nan,,,,,terephthalic acid,BDC,128 mg,128.0,mg,pyridine-N-oxide,PNO,74 mg,74.0,mg,,,,,,,,,,,,,,,,"N,N-dimethylformamide",DMF,4 mL,4.0,water,H2O,4 mL,4.0,130.0,130 °C,18.0,18 hours,Teflon-lined autoclave (18 mL),,,,,,,,,,,trans corner-sharing MII–O octahedral chains bridged by PNO; MIL-53-type,"a=19.2622(2), b=7.1883(2), c=9.2448(3), Imma",,,not_reported,not_reported,,,10.1039/c3ce41268g,ok,
10.1039/c3ce41268g,downloaded\10.1039_c3ce41268g.pdf,SI downloaded\10.1039_c3ce41268g_SI.pdf,mof_json_store\10.1039_c3ce41268g\raw_output.json,mof_json_store\10.1039_c3ce41268g\synthesis_002.json,no,,,,GdCl3·6H2O,,5 mg,0.0171407,mmol,nan,,,,,nan,,,,,terephthalic acid,BDC,2 mg,2.0,mg,pyridine-N-oxide,PNO,2 mg,2.0,mg,,,,,,,,,,,,,,,,"N,N-dimethylformamide",DMF,10 mL,10.0,,,,,120.0,120 °C,18.0,18 hours,Teflon-lined autoclave (18 mL),,,,,,,,,,,trans corner-sharing MII–O octahedral chains bridged by PNO; MIL-53-type,"a=19.1805(1), b=7.0994(1), c=9.2643(1), Imma",,,not_reported,not_reported,,,10.1039/c3ce41268g,ok,
10.1021/cg501855k,downloaded\10.1021_cg501855k.pdf,SI downloaded\10.1021_cg501855k_SI.pdf,mof_json_store\10.1021_cg501855k\raw_output.json,mof_json_store\10.1021_cg501855k\synthesis_001.json,yes,FeCl2 as iron source gave amorphous material; varying pz/FeCl3 ratios still yielded mixed 4A/4B phases.,MIL-141(Fe),1031514,Er2O3,,"25 mg, 0.093 mmol",0.093,mmol,nan,,,,,nan,,,,,tetrakis(4-carboxyphenyl)porphyrin,H2TCPP,"45 mg, 0.057 mmol",,,,,,,,,,,,,cesium hydroxide solution (2 M),,0.05 mL of 2 M CsOH (0.1 mmol),,,,,,,,"N,N-dimethylformamide",DMF,5 mL,5.0,,,,,160.0,160 °C,12.0,12 h,25 mL Teflon-lined autoclave,stirred,"DMF, acetone",until filtrate became clear,180 °C under vacuum overnight,180.0,,green plate crystals,,0.043 × 0.132 × 0.362 mm,pts,isolated FeIII(O)6 octahedra,,,420.0,yes,yes,,,10.1021/cg501855k,ok,
10.1021/cg501855k,downloaded\10.1021_cg501855k.pdf,SI downloaded\10.1021_cg501855k_SI.pdf,mof_json_store\10.1021_cg501855k\raw_output.json,mof_json_store\10.1021_cg501855k\synthesis_002.json,yes,FeCl2 as iron source gave amorphous material; varying pz/FeCl3 ratios still yielded mixed 4A/4B phases.,FeTCPP(Febpy)2,1031515,Nd2O3,,"75 mg, 0.28 mmol",0.28,mmol,nan,,,,,nan,,,,,tetrakis(4-carboxyphenyl)porphyrin,H2TCPP,"75 mg, 0.095 mmol",,,"4,4'-bipyridine",bpy,"30 mg, 0.19 mmol",,,,,,,,,,,,,,,,,,"N,N-dimethylformamide",DMF,15 mL,15.0,,,,,180.0,180 °C,15.0,15 h,45 mL Teflon-lined reactor,stirred,"DMF, acetone",until filtrate became clear,EtOH exchange (5×24 h) followed by supercritical CO2 drying,,,dark cubic crystals,,0.283 × 0.614 × 0.715 mm,pcu,"FeII2(COO)4 paddle wheel dimers, bpy pillars",,,900.0,no,not_reported,,,10.1021/cg501855k,ok,
10.1021/cg501855k,downloaded\10.1021_cg501855k.pdf,SI downloaded\10.1021_cg501855k_SI.pdf,mof_json_store\10.1021_cg501855k\raw_output.json,mof_json_store\10.1021_cg501855k\synthesis_003.json,yes,FeCl2 as iron source gave amorphous material; varying pz/FeCl3 ratios still yielded mixed 4A/4B phases.,FeTCPPFe (compound 3),,Pr6O11,,"90 mg, 0.33 mmol",0.33,mmol,nan,,,,,nan,,,,,tetrakis(4-carboxyphenyl)porphyrin,H2TCPP,"90 mg, 0.11 mmol",,,,,,,,,,,,,,,,,,,,,,,"N,N-dimethylformamide",DMF,10 mL,10.0,,,,,180.0,180 °C,15.0,15 h,45 mL Teflon-lined reactor,stirred,"DMF, acetone",until filtrate became clear,150 °C under vacuum prior to N2 sorption,150.0,,,,,,,,,440.0,not_reported,not_reported,,,10.1021/cg501855k,ok,
10.1021/cg501855k,downloaded\10.1021_cg501855k.pdf,SI downloaded\10.1021_cg501855k_SI.pdf,mof_json_store\10.1021_cg501855k\raw_output.json,mof_json_store\10.1021_cg501855k\synthesis_004.json,yes,FeCl2 as iron source gave amorphous material; varying pz/FeCl3 ratios still yielded mixed 4A/4B phases.,FeTCPP(Fepz)2 (4A),1031418,Yb(NO3)3·5H2O,,"90 mg, 0.33 mmol",0.33,mmol,Er(NO3)3·5H2O,,,,,nan,,,,,tetrakis(4-carboxyphenyl)porphyrin,H2TCPP,"90 mg, 0.11 mmol",,,pyrazine,pz,"20 mg, 0.25 mmol",,,,,,,,,,,,,,,,,,"N,N-dimethylformamide",DMF,10 mL,10.0,,,,,180.0,180 °C,15.0,15 h,45 mL Teflon-lined reactor,stirred,"DMF, acetone",until filtrate became clear,,,,dark prismatic/needle crystals (mixed phase with 4B),,0.205 × 0.248 × 0.650 mm,pcu,"FeII2(COO)4 paddle wheel dimers, pyrazine pillars",,,,not_reported,not_reported,,,10.1021/cg501855k,ok,
10.1021/cg501855k,downloaded\10.1021_cg501855k.pdf,SI downloaded\10.1021_cg501855k_SI.pdf,mof_json_store\10.1021_cg501855k\raw_output.json,mof_json_store\10.1021_cg501855k\synthesis_005.json,yes,FeCl2 as iron source gave amorphous material; varying pz/FeCl3 ratios still yielded mixed 4A/4B phases.,FepzTCPP(FeOH)2 (4B),1031513,Yb(NO3)3·5H2O,,"90 mg, 0.33 mmol",0.33,mmol,Er(NO3)3·5H2O,,,,,nan,,,,,tetrakis(4-carboxyphenyl)porphyrin,H2TCPP,"90 mg, 0.11 mmol",,,pyrazine,pz,"20 mg, 0.25 mmol",,,,,,,,,,,,,,,,,,"N,N-dimethylformamide",DMF,10 mL,10.0,,,,,180.0,180 °C,15.0,15 h,45 mL Teflon-lined reactor,stirred,"DMF, acetone",until filtrate became clear,150 °C under vacuum prior to N2 sorption,150.0,,dark plate crystals (mixed phase with 4A in one-pot),,0.055 × 0.150 × 0.341 mm,fry,[FeIII(OH)O4]n chain,,,760.0,yes,yes,,,10.1021/cg501855k,ok,
10.1021/acsami.8b19211,downloaded\10.1021_acsami.8b19211.pdf,SI downloaded\10.1021_acsami.8b19211_SI.pdf,mof_json_store\10.1021_acsami.8b19211\raw_output.json,mof_json_store\10.1021_acsami.8b19211\synthesis_001.json,no,,MOF-526,1866878,Yb(NO3)3·5H2O,,10 mg (0.0429 mmol),0.0429,mmol,Er(NO3)3·5H2O,,,,,nan,,,,,[tetrakis(4-carboxybiphenyl)porphyrinato]Cu,TCBPP-Cu,13.5 mg (0.0118 mmol),13.5,mg,,,,,,,,,,,Benzoic acid,,200 mg (1.64 mmol),200.0,mg,,,,,,"N,N-dimethylformamide",DMF,2 mL,2.0,,,,,120.0,120 °C,24.0,24 h,Pyrex tube (flame-sealed),static,"DMF, acetone","DMF 3 days (refreshed 3×/day), then acetone 3×",Supercritical CO2 drying after solvent exchange,,,dark red cubic crystals,29.5,,ftw,Zr6O4(OH)4 12-connected SBU,,25.5,4260.0,yes,yes,400.0,,10.1021/acsami.8b19211,ok,
10.1021/acsami.8b19211,downloaded\10.1021_acsami.8b19211.pdf,SI downloaded\10.1021_acsami.8b19211_SI.pdf,mof_json_store\10.1021_acsami.8b19211\raw_output.json,mof_json_store\10.1021_acsami.8b19211\synthesis_002.json,no,,MOF-526-Fe,1874575,Yb(NO3)3·5H2O,,10 mg (0.0429 mmol),0.0429,mmol,Er(NO3)3·5H2O,,,,,nan,,,,,[tetrakis(4-carboxybiphenyl)porphyrinato]Fe,TCBPP-Fe,13.5 mg (0.0118 mmol),13.5,mg,,,,,,,,,,,Benzoic acid,,200 mg (1.64 mmol),200.0,mg,,,,,,"N,N-dimethylformamide",DMF,2 mL,2.0,,,,,120.0,120 °C,24.0,24 h,Pyrex tube (flame-sealed),static,"DMF, acetone","DMF 3 days (refreshed 3×/day), then acetone 3×",Supercritical CO2 drying after solvent exchange,,,dark red cubic crystals,60.0,,ftw,Zr6O4(OH)4 12-connected SBU,,25.5,,yes,yes,400.0,,10.1021/acsami.8b19211,ok,
10.1021/acsami.8b19211,downloaded\10.1021_acsami.8b19211.pdf,SI downloaded\10.1021_acsami.8b19211_SI.pdf,mof_json_store\10.1021_acsami.8b19211\raw_output.json,mof_json_store\10.1021_acsami.8b19211\synthesis_003.json,no,,MOF-526-H2,1866879,Nd(NO3)3·6H2O,,10 mg (0.0429 mmol),0.0429,mmol,nan,,,,,nan,,,,,[tetrakis(4-carboxybiphenyl)porphyrin],TCBPP-H2,13.5 mg (0.0118 mmol),13.5,mg,,,,,,,,,,,Benzoic acid,,200 mg (1.64 mmol),200.0,mg,,,,,,"N,N-dimethylformamide",DMF,2 mL,2.0,,,,,120.0,120 °C,24.0,24 h,Pyrex tube (flame-sealed),static,"DMF, acetone","DMF 3 days (refreshed 3×/day), then acetone 3×",Supercritical CO2 drying after solvent exchange,,,dark red cubic crystals,60.0,,ftw,Zr6O4(OH)4 12-connected SBU,,25.5,4620.0,yes,yes,400.0,,10.1021/acsami.8b19211,ok,
10.1021/acsami.8b19211,downloaded\10.1021_acsami.8b19211.pdf,SI downloaded\10.1021_acsami.8b19211_SI.pdf,mof_json_store\10.1021_acsami.8b19211\raw_output.json,mof_json_store\10.1021_acsami.8b19211\synthesis_004.json,no,,MOF-527,1866739,Nd(NO3)3·6H2O,,10 mg (0.0429 mmol),0.0429,mmol,nan,,,,,nan,,,,,[tetrakis(4-carboxytriphenyl)porphyrinato]Cu,TCTPP-Cu,18.4 mg (0.0117 mmol),18.4,mg,,,,,,,,,,,Benzoic acid,,250 mg (2.05 mmol),250.0,mg,,,,,,"N,N-dimethylformamide",DMF,2 mL,2.0,,,,,120.0,120 °C,80.0,80 h,Pyrex tube (flame-sealed),static,DMF,"DMF 3 days (refreshed 3×/day), then Soxhlet in DMF 12 h",Supercritical CO2 drying after DMF washing/Soxhlet,,12.0,dark black cubic crystals,30.7,,ftw,Zr6O4(OH)4 12-connected SBU,,31.4,2000.0,yes,yes,400.0,,10.1021/acsami.8b19211,ok,
10.1021/acsami.8b19211,downloaded\10.1021_acsami.8b19211.pdf,SI downloaded\10.1021_acsami.8b19211_SI.pdf,mof_json_store\10.1021_acsami.8b19211\raw_output.json,mof_json_store\10.1021_acsami.8b19211\synthesis_006.json,no,,MOF-528-H2,,Nd(NO3)3·6H2O,,7.5 mg (0.0322 mmol),0.0322,mmol,nan,,,,,nan,,,,,[tetrakis(4-carboxytetraphenyl)porphyrin],TCTTPP-H2,9.4 mg (0.00469 mmol),9.4,mg,,,,,,,,,,,Benzoic acid,,150 mg (1.23 mmol),150.0,mg,,,,,,"N,N-dimethylformamide",DMF,0.8 mL,0.8,,,,,120.0,120 °C,48.0,48 h,Pyrex tube (flame-sealed),static,DMF,"DMF 3 days (refreshed 3×/day), then Soxhlet in DMF 12 h",Supercritical CO2 drying after DMF washing/Soxhlet,,12.0,dark red cubic crystals,14.0,,ftw,Zr6O4(OH)4 12-connected SBU,,37.6,4290.0,yes,yes,400.0,,10.1021/acsami.8b19211,ok,
10.1021/acsami.8b19211,downloaded\10.1021_acsami.8b19211.pdf,SI downloaded\10.1021_acsami.8b19211_SI.pdf,mof_json_store\10.1021_acsami.8b19211\raw_output.json,mof_json_store\10.1021_acsami.8b19211\synthesis_007.json,no,,MOF-536,1869663,Nd(NO3)3·6H2O,,30 mg (0.129 mmol),0.129,mmol,nan,,,,,nan,,,,,[tetrakis(4-carboxybiphenyl)porphyrinato]Fe,TCBPP-Fe,13.6 mg (0.00703 mmol),13.6,mg,,,,,,,,,,,Benzoic acid,,500 mg (4.1 mmol),500.0,mg,Acetic acid,AcOH,0.5 mL,0.5,mL,"N,N-dimethylformamide",DMF,2 mL,2.0,,,,,130.0,130 °C,72.0,72 h,Pyrex tube (flame-sealed),static,"DMF, acetone","DMF 3 days (refreshed 3×/day), then acetone 3×",Supercritical CO2 drying after solvent exchange,,,dark red cubic crystals,24.3,,ftw,Zr6O4(OH)4 12-connected SBU (2-fold interpenetrated),,,2010.0,yes,yes,400.0,,10.1021/acsami.8b19211,ok,
10.1039/c6dt02646j,downloaded\10.1039_c6dt02646j.pdf,SI downloaded\10.1039_c6dt02646j_SI.pdf,mof_json_store\10.1039_c6dt02646j\raw_output.json,mof_json_store\10.1039_c6dt02646j\synthesis_001.json,no,,,1489387,Nd(NO3)3·6H2O,,"0.044 g, 0.10 mmol",0.1,mmol,nan,,,,,nan,,,,,"3,3’,4,4’-diphenylsulfonetetracarboxylic acid",H4dpstc,"0.018 g, 0.05 mmol",0.05,mmol,,,,,,,,,,,nitric acid,HNO3,"0.5 M, adjusted to pH 2.5",,,,,,,,water,H2O,10 mL,10.0,,,,,160.0,160 °C,72.0,3 days,Teflon-lined autoclave,stirred 30 min,distilled water,,,,,luminous yellow lamellar crystals,42.7,,kgd,di-Ln unit 6-connected SBU,,,,not_reported,not_reported,,,10.1039/c6dt02646j,ok,
10.1039/c6dt02646j,downloaded\10.1039_c6dt02646j.pdf,SI downloaded\10.1039_c6dt02646j_SI.pdf,mof_json_store\10.1039_c6dt02646j\raw_output.json,mof_json_store\10.1039_c6dt02646j\synthesis_002.json,no,,,1489388,Nd(NO3)3·6H2O,,"0.044 g, 0.10 mmol",0.1,mmol,nan,,,,,nan,,,,,"3,3’,4,4’-diphenylsulfonetetracarboxylic acid",H4dpstc,"0.018 g, 0.05 mmol",0.05,mmol,,,,,,,,,,,nitric acid,HNO3,"0.5 M, adjusted to pH 2.5",,,,,,,,water,H2O,10 mL,10.0,,,,,160.0,160 °C,72.0,3 days,Teflon-lined autoclave,stirred 30 min,distilled water,,,,,light yellow lamellar crystals,43.8,,kgd,di-Ln unit 6-connected SBU,,,,not_reported,not_reported,,luminescence,10.1039/c6dt02646j,ok,
10.1039/c6dt02646j,downloaded\10.1039_c6dt02646j.pdf,SI downloaded\10.1039_c6dt02646j_SI.pdf,mof_json_store\10.1039_c6dt02646j\raw_output.json,mof_json_store\10.1039_c6dt02646j\synthesis_003.json,no,,,1489389,Nd(NO3)3·6H2O,,"0.045 g, 0.10 mmol",0.1,mmol,nan,,,,,nan,,,,,"3,3’,4,4’-diphenylsulfonetetracarboxylic acid",H4dpstc,"0.018 g, 0.05 mmol",0.05,mmol,,,,,,,,,,,nitric acid,HNO3,"0.5 M, adjusted to pH 2.5",,,,,,,,water,H2O,10 mL,10.0,,,,,160.0,160 °C,72.0,3 days,Teflon-lined autoclave,stirred 30 min,distilled water,,,,,yellow lamellar crystals,44.4,,kgd,di-Ln unit 6-connected SBU,,,,not_reported,not_reported,,,10.1039/c6dt02646j,ok,
10.1039/c6dt02646j,downloaded\10.1039_c6dt02646j.pdf,SI downloaded\10.1039_c6dt02646j_SI.pdf,mof_json_store\10.1039_c6dt02646j\raw_output.json,mof_json_store\10.1039_c6dt02646j\synthesis_004.json,no,,,1489390,Nd(NO3)3·6H2O,,"0.045 g, 0.10 mmol",0.1,mmol,nan,,,,,nan,,,,,"3,3’,4,4’-diphenylsulfonetetracarboxylic acid",H4dpstc,"0.018 g, 0.05 mmol",0.05,mmol,,,,,,,,,,,nitric acid,HNO3,"0.5 M, adjusted to pH 2.5",,,,,,,,water,H2O,10 mL,10.0,,,,,160.0,160 °C,72.0,3 days,Teflon-lined autoclave,stirred 30 min,distilled water,,,,,light yellow lamellar crystals,43.9,,kgd,di-Ln unit 6-connected SBU,,,,not_reported,not_reported,,luminescence;sensing,10.1039/c6dt02646j,ok,
10.1039/c6dt02646j,downloaded\10.1039_c6dt02646j.pdf,SI downloaded\10.1039_c6dt02646j_SI.pdf,mof_json_store\10.1039_c6dt02646j\raw_output.json,mof_json_store\10.1039_c6dt02646j\synthesis_005.json,no,,,1489391,ZrCl4,,"0.046 g, 0.10 mmol",0.1,mmol,nan,,,,,nan,,,,,"3,3’,4,4’-diphenylsulfonetetracarboxylic acid",H4dpstc,"0.018 g, 0.05 mmol",0.05,mmol,,,,,,,,,,,nitric acid,HNO3,"0.5 M, adjusted to pH 2.5",,,,,,,,water,H2O,10 mL,10.0,,,,,160.0,160 °C,72.0,3 days,Teflon-lined autoclave,stirred 30 min,distilled water,,,,,yellow lamellar crystals,42.2,,kgd,di-Ln unit 6-connected SBU,,,,not_reported,not_reported,,,10.1039/c6dt02646j,ok,
