Repository: zzhenglab/MOFinder

# MOFinder

MOFinder extracts MOF synthesis information from the literature, reconstructs evidence-supported negative reaction records, and prepares datasets for synthesis-outcome prediction.
[Web application](https://mofinder.chemistry.wustl.edu/) | [Demos](Demo/README.md) | [Source code](docs/source_to_code.md) | [Workflow guide](docs/workflow.md) | [Model evaluation](docs/evaluation.md)

## Quick start

The workflow runs through Python commands. Python 3.10 or newer is required. Clone the repository and initialize its related applications:

```bash
git clone --recurse-submodules https://github.com/zzhenglab/MOFinder.git
cd MOFinder
```

Start with the two offline demonstrations:

```bash

File: mof_extraction_1_2.csv (part 144 of 305)
doi,main_pdf,si_pdf,raw_output,parsed_json,article_trial_or_failure,article_trial_or_failure_notes,mof_name,crystal_code,metal_1,metal_1_abbr,metal_1_amount_text,metal_1_amount_value,metal_1_amount_unit,metal_2,metal_2_abbr,metal_2_amount_text,metal_2_amount_value,metal_2_amount_unit,metal_3,metal_3_abbr,metal_3_amount_text,metal_3_amount_value,metal_3_amount_unit,linker_1,linker_1_abbr,linker_1_amount_text,linker_1_amount_value,linker_1_amount_unit,linker_2,linker_2_abbr,linker_2_amount_text,linker_2_amount_value,linker_2_amount_unit,linker_3,linker_3_abbr,linker_3_amount_text,linker_3_amount_value,linker_3_amount_unit,modulator_1,modulator_1_abbr,modulator_1_amount_text,modulator_1_amount_value,modulator_1_amount_unit,modulator_2,modulator_2_abbr,modulator_2_amount_text,modulator_2_amount_value,modulator_2_amount_unit,solvent_main,solvent_main_abbr,solvent_main_amount_text,solvent_main_ml,solvent_secondary,solvent_secondary_abbr,solvent_secondary_amount_text,solvent_secondary_ml,temperature_c,temperature_c_text,time_h,time_text,vessel_type,stirring,washing_solvent,washing_cycles,activation_text,activation_temp_c,activation_time_h,crystal_morphology,yield_percent,crystal_size,topology_code,metal_cluster_connectivity,unit_cell_short,pore_diameter_A,BET_surface_area_m2g,air_stable,water_stable,tga_decomposition_temp_c,applications,reference,status,error
10.1039/c6dt02646j,downloaded\10.1039_c6dt02646j.pdf,SI downloaded\10.1039_c6dt02646j_SI.pdf,mof_json_store\10.1039_c6dt02646j\raw_output.json,mof_json_store\10.1039_c6dt02646j\synthesis_006.json,no,,,1489492,ZrCl4,,"0.046 g, 0.10 mmol",0.1,mmol,nan,,,,,nan,,,,,"3,3’,4,4’-diphenylsulfonetetracarboxylic acid",H4dpstc,"0.018 g, 0.05 mmol",0.05,mmol,,,,,,,,,,,nitric acid,HNO3,"0.5 M, adjusted to pH 2.5",,,,,,,,water,H2O,10 mL,10.0,,,,,160.0,160 °C,72.0,3 days,Teflon-lined autoclave,stirred 30 min,distilled water,,,,,yellow lamellar crystals,44.5,,kgd,di-Ln unit 6-connected SBU,,,,not_reported,not_reported,,,10.1039/c6dt02646j,ok,
10.1039/c6dt02646j,downloaded\10.1039_c6dt02646j.pdf,SI downloaded\10.1039_c6dt02646j_SI.pdf,mof_json_store\10.1039_c6dt02646j\raw_output.json,mof_json_store\10.1039_c6dt02646j\synthesis_007.json,no,,,1489393,ZrCl4,,"0.046 g, 0.10 mmol",0.1,mmol,nan,,,,,nan,,,,,"3,3’,4,4’-diphenylsulfonetetracarboxylic acid",H4dpstc,"0.018 g, 0.05 mmol",0.05,mmol,,,,,,,,,,,nitric acid,HNO3,"0.5 M, adjusted to pH 2.5",,,,,,,,water,H2O,10 mL,10.0,,,,,160.0,160 °C,72.0,3 days,Teflon-lined autoclave,stirred 30 min,distilled water,,,,,pink lamellar crystals,43.2,,kgd,di-Ln unit 6-connected SBU,,,,not_reported,not_reported,,,10.1039/c6dt02646j,ok,
10.1039/c6dt02646j,downloaded\10.1039_c6dt02646j.pdf,SI downloaded\10.1039_c6dt02646j_SI.pdf,mof_json_store\10.1039_c6dt02646j\raw_output.json,mof_json_store\10.1039_c6dt02646j\synthesis_008.json,no,,,1489394,ZrCl4,,"0.047 g, 0.10 mmol",0.1,mmol,nan,,,,,nan,,,,,"3,3’,4,4’-diphenylsulfonetetracarboxylic acid",H4dpstc,"0.018 g, 0.05 mmol",0.05,mmol,,,,,,,,,,,nitric acid,HNO3,"0.5 M, adjusted to pH 2.5",,,,,,,,water,H2O,10 mL,10.0,,,,,160.0,160 °C,72.0,3 days,Teflon-lined autoclave,stirred 30 min,distilled water,,,,,yellow lamellar crystals,42.7,,kgd,di-Ln unit 6-connected SBU,,,,not_reported,not_reported,,,10.1039/c6dt02646j,ok,
10.1039/c6dt02646j,downloaded\10.1039_c6dt02646j.pdf,SI downloaded\10.1039_c6dt02646j_SI.pdf,mof_json_store\10.1039_c6dt02646j\raw_output.json,mof_json_store\10.1039_c6dt02646j\synthesis_009.json,no,,,1489395,ZrCl4,,"0.043 g, 0.10 mmol",0.1,mmol,nan,,,,,nan,,,,,"3,3’,4,4’-diphenylsulfonetetracarboxylic acid",H4dpstc,"0.009 g, 0.025 mmol",0.025,mmol,"1,10-phenanthroline",phen,"0.02 g, 0.10 mmol",0.1,mmol,,,,,,nitric acid,HNO3,"0.5 M, adjusted to pH 4.0",,,,,,,,water,H2O,5 mL,5.0,,,,,160.0,160 °C,72.0,3 days,Teflon-lined autoclave,stirred 30 min,distilled water,,,,,green lamellar crystals,63.4,,kgd,di-Ln [Ln2(CO2)2] 6-connected SBU,,,,not_reported,not_reported,,,10.1039/c6dt02646j,ok,
10.1039/c6dt02646j,downloaded\10.1039_c6dt02646j.pdf,SI downloaded\10.1039_c6dt02646j_SI.pdf,mof_json_store\10.1039_c6dt02646j\raw_output.json,mof_json_store\10.1039_c6dt02646j\synthesis_010.json,no,,,1489396,ZrCl4,,"0.044 g, 0.10 mmol",0.1,mmol,nan,,,,,nan,,,,,"3,3’,4,4’-diphenylsulfonetetracarboxylic acid",H4dpstc,"0.009 g, 0.025 mmol",0.025,mmol,"1,10-phenanthroline",phen,"0.02 g, 0.10 mmol",0.1,mmol,,,,,,nitric acid,HNO3,"0.5 M, adjusted to pH 4.0",,,,,,,,water,H2O,5 mL,5.0,,,,,160.0,160 °C,72.0,3 days,Teflon-lined autoclave,stirred 30 min,distilled water,,,,,purple lamellar crystals,65.8,,kgd,di-Ln [Ln2(CO2)2] 6-connected SBU,,,,not_reported,not_reported,,,10.1039/c6dt02646j,ok,
10.1039/c6dt02646j,downloaded\10.1039_c6dt02646j.pdf,SI downloaded\10.1039_c6dt02646j_SI.pdf,mof_json_store\10.1039_c6dt02646j\raw_output.json,mof_json_store\10.1039_c6dt02646j\synthesis_011.json,no,,,1489397,ZrCl4,,"0.045 g, 0.10 mmol",0.1,mmol,nan,,,,,nan,,,,,"3,3’,4,4’-diphenylsulfonetetracarboxylic acid",H4dpstc,"0.009 g, 0.025 mmol",0.025,mmol,"1,10-phenanthroline",phen,"0.02 g, 0.10 mmol",0.1,mmol,,,,,,nitric acid,HNO3,"0.5 M, adjusted to pH 4.0",,,,,,,,water,H2O,5 mL,5.0,,,,,160.0,160 °C,72.0,3 days,Teflon-lined autoclave,stirred 30 min,distilled water,,,,,light yellow lamellar crystals,61.3,,kgd,di-Ln [Ln2(CO2)2] 6-connected SBU,,,,not_reported,not_reported,,luminescence,10.1039/c6dt02646j,ok,
10.1039/c6dt02646j,downloaded\10.1039_c6dt02646j.pdf,SI downloaded\10.1039_c6dt02646j_SI.pdf,mof_json_store\10.1039_c6dt02646j\raw_output.json,mof_json_store\10.1039_c6dt02646j\synthesis_012.json,no,,,1489398,ZrCl4,,"0.045 g, 0.10 mmol",0.1,mmol,nan,,,,,nan,,,,,"3,3’,4,4’-diphenylsulfonetetracarboxylic acid",H4dpstc,"0.009 g, 0.025 mmol",0.025,mmol,"1,10-phenanthroline",phen,"0.02 g, 0.10 mmol",0.1,mmol,,,,,,nitric acid,HNO3,"0.5 M, adjusted to pH 4.0",,,,,,,,water,H2O,5 mL,5.0,,,,,160.0,160 °C,72.0,3 days,Teflon-lined autoclave,stirred 30 min,distilled water,,,,,light yellow lamellar crystals,67.7,,kgd,di-Ln [Ln2(CO2)2] 6-connected SBU,,,,not_reported,not_reported,,luminescence,10.1039/c6dt02646j,ok,
10.1039/d0ce00895h,downloaded\10.1039_d0ce00895h.pdf,SI downloaded\10.1039_d0ce00895h_SI.pdf,mof_json_store\10.1039_d0ce00895h\raw_output.json,mof_json_store\10.1039_d0ce00895h\synthesis_001.json,no,,Cd-MOF-1,1950444,EuCl3,,"7.71 mg, 0.025 mmol, 2 mL (in MeOH)",0.025,mmol,nan,,,,,nan,,,,,isoniazid,INH,"3.50 mg, 0.025 mmol",0.025,mmol,5-(4-hydroxyphenylazo)isophthalic acid,hpdia,"4.15 mg, 0.025 mmol",0.025,mmol,,,,,,,,,,,,,,,,methanol,MeOH,2 mL,2.0,"N,N-dimethylformamide",DMF,1 mL,1.0,80.0,80 b0C,24.0,24 h,5 mL glass vial with a screw cap,static,,,140 b0C under vacuum for 2 h,140.0,2.0,block-shaped orange crystals,68.0,0.2 d7 0.15 d7 0.1 mm,sql,4-connected CdII nodes (hepta-coordinate),"a=10.1648(3) c5, b=21.3983(7) c5, c=14.5409(6) c5, b1=90 b0, b2=100.464(4) b0, b3=90 b0, P21/c",,,not_reported,not_reported,,luminescence,10.1039/d0ce00895h,ok,
10.1039/d0ce00895h,downloaded\10.1039_d0ce00895h.pdf,SI downloaded\10.1039_d0ce00895h_SI.pdf,mof_json_store\10.1039_d0ce00895h\raw_output.json,mof_json_store\10.1039_d0ce00895h\synthesis_002.json,no,,Cd-MOF-2,1950445,GdCl3,,"14.8 mg, 0.0496 mmol",0.0496,mmol,nan,,,,,nan,,,,,isoniazid,INH,"6.90 mg, 0.050 mmol",0.05,mmol,terephthalic acid,BDC,"14.3 mg, 0.0499 mmol",0.0499,mmol,,,,,,,,,,,,,,,,methanol,MeOH,"DMF/MeOH 1:2 v/v, total 3 mL (MeOH 9 2 mL)",2.0,"N,N-dimethylformamide",DMF,"DMF/MeOH 1:2 v/v, total 3 mL (DMF 9 1 mL)",1.0,80.0,80 b0C,24.0,24 h,5 mL glass vial with a screw cap,static,,,140 b0C under vacuum for 2 h,140.0,2.0,block-shaped colorless crystals,77.0,0.2 d7 0.1 d7 0.1 mm,sql,4-connected CdII nodes (hepta-coordinate),"a=7.0491(2) c5, b=19.8236(5) c5, c=8.8113(2) c5, b1=90 b0, b2=107.547(3) b0, b3=90 b0, P21/m",,,not_reported,not_reported,,luminescence,10.1039/d0ce00895h,ok,
10.1039/c6ce00321d,downloaded\10.1039_c6ce00321d.pdf,SI downloaded\10.1039_c6ce00321d_SI.pdf,mof_json_store\10.1039_c6ce00321d\raw_output.json,mof_json_store\10.1039_c6ce00321d\synthesis_001.json,yes,1: 150–160 °C or other DEF/H2O ratios gave no crystals; 6–9: 135 °C failed; only DEF:H2O 2:3 produced crystals.,,1442755,TbCl3,,"0.086 g, 0.2 mmol (in 4 mL H2O)",0.2,mmol,nan,,,,,nan,,,,,"2,5-thiophenedicarboxylic acid",H2TDA,"0.034 g, 0.20 mmol",0.2,mmol,,,,,,,,,,,,,,,,,,,,,"N,N-diethylformamide",DEF,6 mL,6.0,water,H2O,4 mL,4.0,135.0,135 °C,48.0,2 days,Teflon-lined autoclave,stirred (15 min before sealing),,,,,,colorless crystals,66.0,,,lanthanide–carboxylate rod SBU,"Orthorhombic, Pna21, a=51.1545(14) Å, b=11.4493(3) Å, c=17.7196(5) Å, V=10378.1(5) Å3",16.11,3.239,yes,not_reported,,,10.1039/c6ce00321d,ok,
10.1039/c6ce00321d,downloaded\10.1039_c6ce00321d.pdf,SI downloaded\10.1039_c6ce00321d_SI.pdf,mof_json_store\10.1039_c6ce00321d\raw_output.json,mof_json_store\10.1039_c6ce00321d\synthesis_002.json,yes,1: 150–160 °C or other DEF/H2O ratios gave no crystals; 6–9: 135 °C failed; only DEF:H2O 2:3 produced crystals.,,1414245,EuCl3·6H2O,,0.2 mmol (in 4 mL H2O),0.2,mmol,nan,,,,,nan,,,,,"2,5-thiophenedicarboxylic acid",H2TDA,"0.034 g, 0.20 mmol",0.2,mmol,,,,,,,,,,,,,,,,,,,,,"N,N-diethylformamide",DEF,6 mL,6.0,water,H2O,4 mL,4.0,135.0,135 °C,48.0,2 days,Teflon-lined autoclave,stirred (15 min before sealing),,,,,,light-green prismatic crystals,66.0,,,lanthanide–carboxylate rod SBU,"Orthorhombic, Pna21, a=50.9250(14) Å, b=11.3821(3) Å, c=17.6499(4) Å, V=10230.5(5) Å3",,,yes,not_reported,,,10.1039/c6ce00321d,ok,
10.1039/c6ce00321d,downloaded\10.1039_c6ce00321d.pdf,SI downloaded\10.1039_c6ce00321d_SI.pdf,mof_json_store\10.1039_c6ce00321d\raw_output.json,mof_json_store\10.1039_c6ce00321d\synthesis_003.json,yes,1: 150–160 °C or other DEF/H2O ratios gave no crystals; 6–9: 135 °C failed; only DEF:H2O 2:3 produced crystals.,,1414240,Cu(NO3)2·5H2O,,0.2 mmol (in 4 mL H2O),0.2,mmol,nan,,,,,nan,,,,,"2,5-thiophenedicarboxylic acid",H2TDA,"0.034 g, 0.20 mmol",0.2,mmol,,,,,,,,,,,,,,,,,,,,,"N,N-diethylformamide",DEF,6 mL,6.0,water,H2O,4 mL,4.0,135.0,135 °C,48.0,2 days,Teflon-lined autoclave,stirred (15 min before sealing),,,,,,light-purple prismatic crystals,69.0,,,lanthanide–carboxylate rod SBU,"Orthorhombic, Pna21, a=50.8240(14) Å, b=11.3690(3) Å, c=17.6040(4) Å, V=10171.9(5) Å3",,,yes,not_reported,,,10.1039/c6ce00321d,ok,
10.1039/c6ce00321d,downloaded\10.1039_c6ce00321d.pdf,SI downloaded\10.1039_c6ce00321d_SI.pdf,mof_json_store\10.1039_c6ce00321d\raw_output.json,mof_json_store\10.1039_c6ce00321d\synthesis_004.json,yes,1: 150–160 °C or other DEF/H2O ratios gave no crystals; 6–9: 135 °C failed; only DEF:H2O 2:3 produced crystals.,,1442756,Ca(NO3)2·5H2O,,0.2 mmol (in 4 mL H2O),0.2,mmol,nan,,,,,nan,,,,,"2,5-thiophenedicarboxylic acid",H2TDA,"0.034 g, 0.20 mmol",0.2,mmol,,,,,,,,,,,,,,,,,,,,,"N,N-diethylformamide",DEF,6 mL,6.0,water,H2O,4 mL,4.0,135.0,135 °C,48.0,2 days,Teflon-lined autoclave,stirred (15 min before sealing),,,,,,light-purple prismatic crystals,71.0,,,lanthanide–carboxylate rod SBU,"Orthorhombic, Pna21, a=50.641(3) Å, b=11.3530(8) Å, c=17.5277(10) Å, V=10077.1(11) Å3",,,yes,not_reported,,luminescence,10.1039/c6ce00321d,ok,
10.1039/c6ce00321d,downloaded\10.1039_c6ce00321d.pdf,SI downloaded\10.1039_c6ce00321d_SI.pdf,mof_json_store\10.1039_c6ce00321d\raw_output.json,mof_json_store\10.1039_c6ce00321d\synthesis_005.json,yes,1: 150–160 °C or other DEF/H2O ratios gave no crystals; 6–9: 135 °C failed; only DEF:H2O 2:3 produced crystals.,,1442757,Ca(NO3)2·5H2O,,"0.085 g, 0.2 mmol (in 5 mL H2O)",0.2,mmol,nan,,,,,nan,,,,,"2,5-thiophenedicarboxylic acid",H2TDA,"0.034 g, 0.20 mmol",0.2,mmol,,,,,,,,,,,,,,,,,,,,,"N,N-diethylformamide",DEF,5 mL,5.0,water,H2O,5 mL,5.0,135.0,135 °C,48.0,2 days,Teflon-lined autoclave,stirred (15 min before sealing),,,,,,light-purple prismatic crystals,70.0,,,lanthanide–carboxylate rod SBU,"Monoclinic, P21, a=11.2547(5) Å, b=17.5664(8) Å, c=16.8496(9) Å, β=93.473(2)°, V=3325.1(3) Å3",,,yes,not_reported,,luminescence,10.1039/c6ce00321d,ok,
10.1039/c6ce00321d,downloaded\10.1039_c6ce00321d.pdf,SI downloaded\10.1039_c6ce00321d_SI.pdf,mof_json_store\10.1039_c6ce00321d\raw_output.json,mof_json_store\10.1039_c6ce00321d\synthesis_006.json,yes,1: 150–160 °C or other DEF/H2O ratios gave no crystals; 6–9: 135 °C failed; only DEF:H2O 2:3 produced crystals.,,1421521,Ca(NO3)2·5H2O,,"0.090 g, 0.2 mmol (in 6 mL H2O)",0.2,mmol,nan,,,,,nan,,,,,"2,5-thiophenedicarboxylic acid",H2TDA,"0.034 g, 0.20 mmol",0.2,mmol,,,,,,,,,,,,,,,,,,,,,"N,N-diethylformamide",DEF,4 mL,4.0,water,H2O,6 mL,6.0,160.0,160 °C,48.0,2 days,Teflon-lined autoclave,stirred (15 min before sealing),,,,,,colorless prismatic crystals,68.0,,,paddle-wheel dimers linked by carboxylates,"Monoclinic, P2/c, a=17.3974(3) Å, b=11.64531(19) Å, c=18.3750(4) Å, β=110.319(2)°, V=3491.10(11) Å3",,,yes,not_reported,,magnetism,10.1039/c6ce00321d,ok,
10.1039/c6ce00321d,downloaded\10.1039_c6ce00321d.pdf,SI downloaded\10.1039_c6ce00321d_SI.pdf,mof_json_store\10.1039_c6ce00321d\raw_output.json,mof_json_store\10.1039_c6ce00321d\synthesis_007.json,yes,1: 150–160 °C or other DEF/H2O ratios gave no crystals; 6–9: 135 °C failed; only DEF:H2O 2:3 produced crystals.,,1414254,Cu(NO3)2·5H2O,,0.2 mmol (in 6 mL H2O),0.2,mmol,nan,,,,,nan,,,,,"2,5-thiophenedicarboxylic acid",H2TDA,"0.034 g, 0.20 mmol",0.2,mmol,,,,,,,,,,,,,,,,,,,,,"N,N-diethylformamide",DEF,4 mL,4.0,water,H2O,6 mL,6.0,160.0,160 °C,48.0,2 days,Teflon-lined autoclave,stirred (15 min before sealing),,,,,,colorless prismatic crystals,73.0,,,paddle-wheel dimers linked by carboxylates,"Monoclinic, P2/c, a=17.3778(4) Å, b=11.64042(19) Å, c=18.3475(4) Å, β=110.41(3)°, V=3478.73 Å3",,,yes,not_reported,,luminescence;magnetism,10.1039/c6ce00321d,ok,
10.1039/c6ce00321d,downloaded\10.1039_c6ce00321d.pdf,SI downloaded\10.1039_c6ce00321d_SI.pdf,mof_json_store\10.1039_c6ce00321d\raw_output.json,mof_json_store\10.1039_c6ce00321d\synthesis_008.json,yes,1: 150–160 °C or other DEF/H2O ratios gave no crystals; 6–9: 135 °C failed; only DEF:H2O 2:3 produced crystals.,,1421522,Ca(NO3)2·5H2O,,0.2 mmol (in 6 mL H2O),0.2,mmol,nan,,,,,nan,,,,,"2,5-thiophenedicarboxylic acid",H2TDA,"0.034 g, 0.20 mmol",0.2,mmol,,,,,,,,,,,,,,,,,,,,,"N,N-diethylformamide",DEF,4 mL,4.0,water,H2O,6 mL,6.0,160.0,160 °C,48.0,2 days,Teflon-lined autoclave,stirred (15 min before sealing),,,,,,colorless prismatic crystals,75.0,,,paddle-wheel dimers linked by carboxylates,"Monoclinic, P2/c, a=17.3358(4) Å, b=11.6348(2) Å, c=18.3198(4) Å, β=110.426(3)°, V=3462.74(13) Å3",,,yes,not_reported,,luminescence;magnetism,10.1039/c6ce00321d,ok,
10.1039/c6ce00321d,downloaded\10.1039_c6ce00321d.pdf,SI downloaded\10.1039_c6ce00321d_SI.pdf,mof_json_store\10.1039_c6ce00321d\raw_output.json,mof_json_store\10.1039_c6ce00321d\synthesis_009.json,yes,1: 150–160 °C or other DEF/H2O ratios gave no crystals; 6–9: 135 °C failed; only DEF:H2O 2:3 produced crystals.,,1421520,Bi(NO3)3·5H2O,,0.2 mmol (in 6 mL H2O),0.2,mmol,nan,,,,,nan,,,,,"2,5-thiophenedicarboxylic acid",H2TDA,"0.034 g, 0.20 mmol",0.2,mmol,,,,,,,,,,,,,,,,,,,,,"N,N-diethylformamide",DEF,4 mL,4.0,water,H2O,6 mL,6.0,160.0,160 °C,48.0,2 days,Teflon-lined autoclave,stirred (15 min before sealing),,,,,,colorless prismatic crystals,70.0,,,paddle-wheel dimers linked by carboxylates,"Monoclinic, P2/c, a=17.2053(8) Å, b=11.6462(4) Å, c=18.2629(9) Å, β=110.462(5)°, V=3428.5(3) Å3",,,yes,not_reported,,,10.1039/c6ce00321d,ok,
10.1021/acs.inorgchem.3c03064,downloaded\10.1021_acs.inorgchem.3c03064.pdf,SI downloaded\10.1021_acs.inorgchem.3c03064_SI.pdf,mof_json_store\10.1021_acs.inorgchem.3c03064\raw_output.json,mof_json_store\10.1021_acs.inorgchem.3c03064\synthesis_001.json,no,,Gd-BPDC-1,2090144,Bi(NO3)3·5H2O,,"91.4 mg, 0.202 mmol",0.202,mmol,nan,,,,,nan,,,,,"2,2′-bipyridine-4,4′-dicarboxylic acid",BPDC,"22.5 mg, 0.0921 mmol",0.0921,mmol,,,,,,,,,,,2-fluorobenzoic acid,2-fba,"244.4 mg, 1.60 mmol",1.6,mmol,concentrated nitric acid,HNO3,0.2 mL,0.2,mL,"N,N-dimethylformamide",DMF,11 mL,11.0,water,H2O,2.5 mL,2.5,120.0,120 °C,24.0,24 h,20 mL scintillation vial,static,DMF,centrifuged twice,air-dried at 80 °C; optionally activated under vacuum at 130 °C after DMF exchange,130.0,,white rectangular crystals,26.1,0.15 × 0.08 × 0.07 mm,,Ln–F μ3-fluoro-bridged zigzag chains,"triclinic, P-1; a=8.4385(16) Å, b=14.090(3) Å, c=16.497(3) Å; α=81.641(6)°, β=88.678(6)°, γ=79.384(10)°",,12.6,not_reported,not_reported,480.0,CO2_capture;magnetism,10.1021/acs.inorgchem.3c03064,ok,
10.1021/acs.inorgchem.3c03064,downloaded\10.1021_acs.inorgchem.3c03064.pdf,SI downloaded\10.1021_acs.inorgchem.3c03064_SI.pdf,mof_json_store\10.1021_acs.inorgchem.3c03064\raw_output.json,mof_json_store\10.1021_acs.inorgchem.3c03064\synthesis_002.json,no,,Tb-BPDC-1,,Bi(NO3)3·5H2O,,"184.8 mg, 0.4079 mmol",0.4079,mmol,nan,,,,,nan,,,,,"2,2′-bipyridine-4,4′-dicarboxylic acid",BPDC,"55.6 mg, 0.228 mmol",0.228,mmol,,,,,,,,,,,2-fluorobenzoic acid,2-fba,"487.6 mg, 3.480 mmol",3.48,mmol,concentrated nitric acid,HNO3,0.2 mL,0.2,mL,"N,N-dimethylformamide",DMF,20 mL,20.0,water,H2O,5 mL,5.0,120.0,120 °C,24.0,24 h,40 mL scintillation vial,static,DMF,centrifuged twice,air-dried at 80 °C; optionally activated under vacuum at 130 °C after DMF exchange,130.0,,white crystals,39.0,,,Ln–F μ3-fluoro-bridged zigzag chains,,,6.0,not_reported,not_reported,480.0,CO2_capture;magnetism,10.1021/acs.inorgchem.3c03064,ok,
10.1021/acs.inorgchem.3c03064,downloaded\10.1021_acs.inorgchem.3c03064.pdf,SI downloaded\10.1021_acs.inorgchem.3c03064_SI.pdf,mof_json_store\10.1021_acs.inorgchem.3c03064\raw_output.json,mof_json_store\10.1021_acs.inorgchem.3c03064\synthesis_003.json,no,,Ho-BPDC-2,2090145,Bi(NO3)3·5H2O,,"92.4 mg, 0.210 mmol",0.21,mmol,nan,,,,,nan,,,,,"2,2′-bipyridine-4,4′-dicarboxylic acid",BPDC,"21.4 mg, 0.0876 mmol",0.0876,mmol,,,,,,,,,,,"2,6-difluorobenzoic acid","2,6-dfba","120.3 mg, 0.7609 mmol",0.7609,mmol,concentrated nitric acid,HNO3,0.2 mL,0.2,mL,"N,N-dimethylformamide",DMF,11 mL,11.0,water,H2O,2.5 mL,2.5,120.0,120 °C,24.0,24 h,20 mL scintillation vial,static,DMF,centrifuged twice,activated at 130 °C under vacuum after DMF wash,130.0,,yellow/pink rectangular crystals,80.9,0.15 × 0.03 × 0.03 mm,,Ln–F μ3-fluoro-bridged zigzag chains,"monoclinic, P2/c; a=16.593(4) Å, b=14.005(3) Å, c=8.5357(13) Å; β=91.037(12)°",,16.1,not_reported,not_reported,480.0,CO2_capture;magnetism,10.1021/acs.inorgchem.3c03064,ok,
10.1021/acs.inorgchem.3c03064,downloaded\10.1021_acs.inorgchem.3c03064.pdf,SI downloaded\10.1021_acs.inorgchem.3c03064_SI.pdf,mof_json_store\10.1021_acs.inorgchem.3c03064\raw_output.json,mof_json_store\10.1021_acs.inorgchem.3c03064\synthesis_004.json,no,,Ho-BPDC-2,2090145,Bi(NO3)3·5H2O,,"92.4 mg, 0.210 mmols",0.21,mmol,nan,,,,,nan,,,,,"2,2′-bipyridine-4,4′-dicarboxylic acid",BPDC,"21.4 mg, 0.0876 mmols",0.0876,mmol,,,,,,,,,,,2-fluorobenzoic acid,2-fba,243.5 mg,243.5,mg,concentrated nitric acid,HNO3,0.2 mL,0.2,mL,"N,N-dimethylformamide",DMF,11 mL,11.0,water,H2O,2.5 mL,2.5,120.0,120 °C (initial crystallization); ambient EtOH wash for 6 days,24.0,24 h (then 6 days EtOH wash),20 mL scintillation vial,static,EtOH,"washed with EtOH over 6 days, replaced daily",,,,yellow-pink rectangular single crystals,,,,Ln–F μ3-fluoro-bridged zigzag chains,"monoclinic, P2/c; a=16.593(4) Å, b=14.005(3) Å, c=8.5357(13) Å; β=91.037(12)°",,16.1,not_reported,not_reported,480.0,CO2_capture;magnetism,10.1021/acs.inorgchem.3c03064,ok,
10.1021/acs.inorgchem.3c03064,downloaded\10.1021_acs.inorgchem.3c03064.pdf,SI downloaded\10.1021_acs.inorgchem.3c03064_SI.pdf,mof_json_store\10.1021_acs.inorgchem.3c03064\raw_output.json,mof_json_store\10.1021_acs.inorgchem.3c03064\synthesis_005.json,no,,Gd-BPDC-2,,Bi(NO3)3·5H2O,,"91.3 mg, 0.207 mmol",0.207,mmol,nan,,,,,nan,,,,,"2,2′-bipyridine-4,4′-dicarboxylic acid",BPDC,"23.3 mg, 0.0876 mmol",0.0876,mmol,,,,,,,,,,,"2,6-difluorobenzoic acid","2,6-dfba","119.4 mg, 0.7552 mmols",0.7552,mmol,concentrated nitric acid,HNO3,0.2 mL,0.2,mL,"N,N-dimethylformamide",DMF,,,,,,,120.0,120 °C,24.0,24 h,20 mL scintillation vial,static,DMF,centrifuged twice,activated at 130 °C under vacuum after DMF wash,130.0,,white rectangular crystals,75.4,,,Ln–F μ3-fluoro-bridged zigzag chains,,,24.0,not_reported,not_reported,480.0,CO2_capture;magnetism,10.1021/acs.inorgchem.3c03064,ok,
10.1021/acs.inorgchem.3c03064,downloaded\10.1021_acs.inorgchem.3c03064.pdf,SI downloaded\10.1021_acs.inorgchem.3c03064_SI.pdf,mof_json_store\10.1021_acs.inorgchem.3c03064\raw_output.json,mof_json_store\10.1021_acs.inorgchem.3c03064\synthesis_006.json,no,,Tb-BPDC-2,,ZrCl4,,"185.2 mg, 0.207 mmol",0.207,mmol,nan,,,,,nan,,,,,"2,2′-bipyridine-4,4′-dicarboxylic acid",BPDC,"54.4 mg, 0.0876 mmol",0.0876,mmol,,,,,,,,,,,2-fluorobenzoic acid,2-fba,"486.7 mg, 0.7552 mmols",0.7552,mmol,concentrated nitric acid,HNO3,0.4 mL,0.4,mL,"N,N-dimethylformamide",DMF,,,,,,,120.0,120 °C,24.0,24 h,20 mL scintillation vial,static,DMF,centrifuged twice,activated at 130 °C under vacuum after DMF wash,130.0,,white rectangular crystals,72.5,,,Ln–F μ3-fluoro-bridged zigzag chains,,,2.88,not_reported,not_reported,480.0,CO2_capture;magnetism,10.1021/acs.inorgchem.3c03064,ok,
10.1039/c2dt32674d,downloaded\10.1039_c2dt32674d.pdf,SI downloaded\10.1039_c2dt32674d_SI.pdf,mof_json_store\10.1039_c2dt32674d\raw_output.json,mof_json_store\10.1039_c2dt32674d\synthesis_001.json,no,,,,ZrCl4,,0.2 mmol,0.2,mmol,nan,,,,,nan,,,,,5-(2′-carboxylphenyl) nicotinic acid,H2cpna,"72.9 mg, 0.3 mmol",0.3,mmol,"1,10-phenanthroline",phen,"39.6 mg, 0.2 mmol",0.2,mmol,,,,,,sodium hydroxide (0.5 M) for pH adjustment,NaOH,"0.5 M NaOH solution, adjusted to pH = 4.0–5.0",,,,,,,,water,H2O,10 mL,10.0,,,,,160.0,160 °C,72.0,3 days,Teflon-lined stainless steel vessel,"stirred 15 min, then static",H2O,,,,,yellow block-shaped crystals,60.0,,,dodecanuclear Sm macrocycle nodes,,,,not_reported,not_reported,342.0,,10.1039/c2dt32674d,ok,
10.1039/c2dt32674d,downloaded\10.1039_c2dt32674d.pdf,SI downloaded\10.1039_c2dt32674d_SI.pdf,mof_json_store\10.1039_c2dt32674d\raw_output.json,mof_json_store\10.1039_c2dt32674d\synthesis_002.json,no,,,,ZrCl4,,0.2 mmol,0.2,mmol,nan,,,,,nan,,,,,5-(2′-carboxylphenyl) nicotinic acid,H2cpna,"72.9 mg, 0.3 mmol",0.3,mmol,"1,10-phenanthroline",phen,"39.6 mg, 0.2 mmol",0.2,mmol,,,,,,sodium hydroxide (0.5 M) for pH adjustment,NaOH,"0.5 M NaOH solution, adjusted to pH = 4.0–5.0",,,,,,,,water,H2O,10 mL,10.0,,,,,160.0,160 °C,72.0,3 days,Teflon-lined stainless steel vessel,"stirred 15 min, then static",H2O,,,,,yellow block-shaped crystals,55.0,,,dodecanuclear Tb macrocycle nodes,,,,not_reported,not_reported,,luminescence,10.1039/c2dt32674d,ok,
10.1039/c2dt32674d,downloaded\10.1039_c2dt32674d.pdf,SI downloaded\10.1039_c2dt32674d_SI.pdf,mof_json_store\10.1039_c2dt32674d\raw_output.json,mof_json_store\10.1039_c2dt32674d\synthesis_003.json,no,,,,ZrCl4,,0.2 mmol,0.2,mmol,nan,,,,,nan,,,,,5-(2′-carboxylphenyl) nicotinic acid,H2cpna,"72.9 mg, 0.3 mmol",0.3,mmol,"1,10-phenanthroline",phen,"39.6 mg, 0.2 mmol",0.2,mmol,,,,,,sodium hydroxide (0.5 M) for pH adjustment,NaOH,"0.5 M NaOH solution, adjusted to pH = 4.0–5.0",,,,,,,,water,H2O,10 mL,10.0,,,,,160.0,160 °C,72.0,3 days,Teflon-lined stainless steel vessel,"stirred 15 min, then static",H2O,,,,,yellow block-shaped crystals,50.0,,,dodecanuclear Ho macrocycle nodes,,,,not_reported,not_reported,,,10.1039/c2dt32674d,ok,
10.1039/c2dt32674d,downloaded\10.1039_c2dt32674d.pdf,SI downloaded\10.1039_c2dt32674d_SI.pdf,mof_json_store\10.1039_c2dt32674d\raw_output.json,mof_json_store\10.1039_c2dt32674d\synthesis_004.json,no,,,,ZrCl4,,0.2 mmol,0.2,mmol,nan,,,,,nan,,,,,5-(2′-carboxylphenyl) nicotinic acid,H2cpna,"72.9 mg, 0.3 mmol",0.3,mmol,,,,,,,,,,,sodium hydroxide (0.5 M) for pH adjustment,NaOH,"0.5 M NaOH solution, adjusted to pH = 5.5",,,,,,,,water,H2O,10 mL,10.0,,,,,160.0,160 °C,72.0,3 days,Teflon-lined stainless steel vessel,"stirred 15 min, then static",H2O,,,,,yellow block-shaped crystals,55.0,,,tetranuclear Y units,,,,not_reported,not_reported,,,10.1039/c2dt32674d,ok,
10.1039/c2dt32674d,downloaded\10.1039_c2dt32674d.pdf,SI downloaded\10.1039_c2dt32674d_SI.pdf,mof_json_store\10.1039_c2dt32674d\raw_output.json,mof_json_store\10.1039_c2dt32674d\synthesis_005.json,no,,,,ZrCl4,,0.2 mmol,0.2,mmol,nan,,,,,nan,,,,,5-(2′-carboxylphenyl) nicotinic acid,H2cpna,"72.9 mg, 0.3 mmol",0.3,mmol,,,,,,,,,,,sodium hydroxide (0.5 M) for pH adjustment,NaOH,"0.5 M NaOH solution, adjusted to pH = 5.5",,,,,,,,water,H2O,10 mL,10.0,,,,,160.0,160 °C,72.0,3 days,Teflon-lined stainless steel vessel,"stirred 15 min, then static",H2O,,,,,yellow block-shaped crystals,55.0,,,tetranuclear Tb units,,,,not_reported,not_reported,450.0,luminescence,10.1039/c2dt32674d,ok,
10.1039/c2dt32674d,downloaded\10.1039_c2dt32674d.pdf,SI downloaded\10.1039_c2dt32674d_SI.pdf,mof_json_store\10.1039_c2dt32674d\raw_output.json,mof_json_store\10.1039_c2dt32674d\synthesis_006.json,no,,,,ZrCl4,,0.2 mmol,0.2,mmol,nan,,,,,nan,,,,,5-(2′-carboxylphenyl) nicotinic acid,H2cpna,"72.9 mg, 0.3 mmol",0.3,mmol,,,,,,,,,,,sodium hydroxide (0.5 M) for pH adjustment,NaOH,"0.5 M NaOH solution, adjusted to pH = 5.5",,,,,,,,water,H2O,10 mL,10.0,,,,,160.0,160 °C,72.0,3 days,Teflon-lined stainless steel vessel,"stirred 15 min, then static",H2O,,,,,yellow block-shaped crystals,50.0,,,tetranuclear Dy units,,,,not_reported,not_reported,,,10.1039/c2dt32674d,ok,
10.1039/c2dt32674d,downloaded\10.1039_c2dt32674d.pdf,SI downloaded\10.1039_c2dt32674d_SI.pdf,mof_json_store\10.1039_c2dt32674d\raw_output.json,mof_json_store\10.1039_c2dt32674d\synthesis_007.json,no,,,,ZrCl4,,0.2 mmol,0.2,mmol,nan,,,,,nan,,,,,5-(2′-carboxylphenyl) nicotinic acid,H2cpna,"72.9 mg, 0.3 mmol",0.3,mmol,,,,,,,,,,,sodium hydroxide (0.5 M) for pH adjustment,NaOH,"0.5 M NaOH solution, adjusted to pH = 5.5",,,,,,,,water,H2O,10 mL,10.0,,,,,160.0,160 °C,72.0,3 days,Teflon-lined stainless steel vessel,"stirred 15 min, then static",H2O,,,,,yellow block-shaped crystals,50.0,,,tetranuclear Ho units,,,,not_reported,not_reported,,,10.1039/c2dt32674d,ok,
10.1039/c2dt32674d,downloaded\10.1039_c2dt32674d.pdf,SI downloaded\10.1039_c2dt32674d_SI.pdf,mof_json_store\10.1039_c2dt32674d\raw_output.json,mof_json_store\10.1039_c2dt32674d\synthesis_008.json,no,,,,ZrCl4,,0.2 mmol,0.2,mmol,nan,,,,,nan,,,,,5-(2′-carboxylphenyl) nicotinic acid,H2cpna,"72.9 mg, 0.3 mmol",0.3,mmol,,,,,,,,,,,sodium hydroxide (0.5 M) for pH adjustment,NaOH,"0.5 M NaOH solution, adjusted to pH = 5.5",,,,,,,,water,H2O,10 mL,10.0,,,,,160.0,160 °C,72.0,3 days,Teflon-lined stainless steel vessel,"stirred 15 min, then static",H2O,,,,,yellow block-shaped crystals,50.0,,,tetranuclear Lu units,,,,not_reported,not_reported,400.0,,10.1039/c2dt32674d,ok,
10.1039/c2dt32674d,downloaded\10.1039_c2dt32674d.pdf,SI downloaded\10.1039_c2dt32674d_SI.pdf,mof_json_store\10.1039_c2dt32674d\raw_output.json,mof_json_store\10.1039_c2dt32674d\synthesis_009.json,no,,,,HfCl4,,"76.6 mg, 0.2 mmol",0.2,mmol,nan,,,,,nan,,,,,5-(2′-carboxylphenyl) nicotinic acid,H2cpna,"72.9 mg, 0.3 mmol",0.3,mmol,"1,10-phenanthroline",phen,"39.6 mg, 0.2 mmol",0.2,mmol,,,,,,sodium hydroxide (0.5 M) for pH adjustment,NaOH,"0.5 M NaOH solution, adjusted to pH = 5.5",,,,,,,,water,H2O,10 mL,10.0,,,,,160.0,160 °C,72.0,3 days,Teflon-lined stainless steel vessel,"stirred 15 min, then static",H2O,,,,,yellow block-shaped crystals,60.0,,,dinuclear Y units linked into 3D,,,,not_reported,not_reported,350.0,,10.1039/c2dt32674d,ok,
10.1039/c0dt01701a,downloaded\10.1039_c0dt01701a.pdf,SI downloaded\10.1039_c0dt01701a_SI.pdf,mof_json_store\10.1039_c0dt01701a\raw_output.json,mof_json_store\10.1039_c0dt01701a\synthesis_001.json,no,,,,HfCl4,,"0.025 M, 25 mL",0.625,mmol,nan,,"0.20 M, 25 mL",5.0,mmol,nan,,,,,formic acid,HCOOH,"0.53 M, 25 mL",13.25,mmol,,,,,,,,,,,,,,,,,,,,,methanol,MeOH,total ~50 mL from mixed solutions,50.0,,,,,25,room temperature (RT),120.0,5 days,,static,MeOH,,air-dried,,,pink hexagonal bipyramids,74.0,0.12 × 0.10 × 0.10 mm (typical for SCXRD),,octahedral Co2+ nodes bridged by anti-anti HCOO−; K+ in channels (CN=6),"Hexagonal, P6322: a=b=7.0124 Å, c=8.4270 Å, γ=120°, V=358.87 Å³ (293 K)",2.1,,no,not_reported,230.0,,10.1039/c0dt01701a,ok,
10.1039/c0dt01701a,downloaded\10.1039_c0dt01701a.pdf,SI downloaded\10.1039_c0dt01701a_SI.pdf,mof_json_store\10.1039_c0dt01701a\raw_output.json,mof_json_store\10.1039_c0dt01701a\synthesis_002.json,no,,,,HfCl4,,"0.012 M, 10 mL",0.12,mmol,nan,,"0.10 M, 10 mL",1.0,mmol,nan,,,,,formic acid,HCOOH,"0.27 M, 10 mL",2.7,mmol,,,,,,,,,,,,,,,,,,,,,methanol,MeOH,total ~20 mL from mixed solutions,20.0,,,,,25,room temperature (RT),720.0,1 month (crystallization with solution-phase transformation from 1 to 2),,static,MeOH,,air-dried,,,pink plate-like crystals,71.0,0.16 × 0.14 × 0.08 mm (SCXRD),,octahedral Co2+ nodes; mix of syn–anti (equatorial) and anti–anti (axial) HCOO−; K+ CN=8,"Monoclinic, C2/c: a=10.7489 Å, b=8.9864 Å, c=6.8879 Å, β=95.466°, V=662.30 Å³ (293 K)",,,not_reported,not_reported,,,10.1039/c0dt01701a,ok,
10.1021/cg070599f,downloaded\10.1021_cg070599f.pdf,SI downloaded\10.1021_cg070599f_SI.pdf,mof_json_store\10.1021_cg070599f\raw_output.json,mof_json_store\10.1021_cg070599f\synthesis_001.json,no,,,651035,HfCl4,,"110 mg, 0.37 mmol",0.37,mmol,nan,,,,,nan,,,,,"1,4-phenylenediacetic acid","1,4-phda","72 mg, 0.37 mmol",0.37,mmol,"4,4′-dipyridylamine",dpa,"127 mg, 0.74 mmol",0.74,mmol,,,,,,,,,,,,,,,,water,H2O,10 mL,10.0,,,,,120.0,120 °C,48.0,48 h,Teflon-lined Parr acid-digestion bomb,static,"H2O, acetone",,dried in air,,,colorless plates,60.0,0.35 × 0.20 × 0.05 mm,,Zn(II) tetrahedral (ZnO2N2) nodes,"a=10.392(8) Å, b=11.996(9) Å, c=14.882(11) Å, β=90.648(13)°, P21/n",,,not_reported,not_reported,325.0,luminescence,10.1021/cg070599f,ok,
10.1021/cg070599f,downloaded\10.1021_cg070599f.pdf,SI downloaded\10.1021_cg070599f_SI.pdf,mof_json_store\10.1021_cg070599f\raw_output.json,mof_json_store\10.1021_cg070599f\synthesis_002.json,no,,,651036,HfCl4,,"110 mg, 0.37 mmol",0.37,mmol,nan,,,,,nan,,,,,"1,2-phenylenediacetic acid","1,2-phda","72 mg, 0.37 mmol",0.37,mmol,"4,4′-dipyridylamine",dpa,"127 mg, 0.74 mmol",0.74,mmol,,,,,,,,,,,,,,,,water,H2O,10 mL,10.0,,,,,120.0,120 °C,48.0,48 h,Teflon-lined Parr acid-digestion bomb,static,"H2O, acetone",,dried in air,,,colorless blocks,50.0,0.62 × 0.39 × 0.11 mm,sra,"Zn(II) tetrahedral (ZnO2N2) nodes; 4-connected, 4-fold interpenetrated","a=18.6730(5) Å, b=12.8309(3) Å, c=17.4384(4) Å, β=109.707(1)°, P21/c",,,not_reported,not_reported,290.0,luminescence,10.1021/cg070599f,ok,
10.1021/cg070599f,downloaded\10.1021_cg070599f.pdf,SI downloaded\10.1021_cg070599f_SI.pdf,mof_json_store\10.1021_cg070599f\raw_output.json,mof_json_store\10.1021_cg070599f\synthesis_003.json,no,,,651037,HfCl4,,"110 mg, 0.37 mmol",0.37,mmol,nan,,,,,nan,,,,,"1,3-phenylenediacetic acid","1,3-phda","72 mg, 0.37 mmol",0.37,mmol,"4,4′-dipyridylamine",dpa,"127 mg, 0.74 mmol",0.74,mmol,,,,,,,,,,,,,,,,water,H2O,10 mL,10.0,,,,,120.0,120 °C,48.0,48 h,Teflon-lined Parr acid-digestion bomb,static,"H2O, acetone",,dried in air,,,colorless blocks,69.0,0.35 × 0.35 × 0.15 mm,dia,"Zn(II) tetrahedral (ZnO2N2) nodes; 4-connected, 4-fold interpenetrated","a=8.972(11) Å, b=13.188(17) Å, c=15.573(19) Å, Pna21",,,not_reported,not_reported,360.0,luminescence,10.1021/cg070599f,ok,
10.1039/c9nj00021f,downloaded\10.1039_c9nj00021f.pdf,SI downloaded\10.1039_c9nj00021f_SI.pdf,mof_json_store\10.1039_c9nj00021f\raw_output.json,mof_json_store\10.1039_c9nj00021f\synthesis_001.json,yes,"Tried to obtain 1 without 4,4′-bipyridine but failed.",[Zn(pta)(H2O)]n (1),1878515,Zn(NO3)2·6H2O,,"0.2 mmol, 0.0595 g",0.2,mmol,nan,,,,,nan,,,,,2-(4-pyridyl)-terephthalic acid,H2pta,"0.10 mmol, 0.0243 g",0.1,mmol,,,,,,,,,,,"4,4′-bipyridine",bipy,"0.1 mmol, 0.0198 g",0.1,mmol,,,,,,water,H2O,6 mL,6.0,,,,,150.0,150 °C,72.0,3 days,Teflon-lined stainless steel vessel,,,,,,,colorless block crystals,40.0,,,Zn2+ 5-coordinate nodes; 2D layers,"Monoclinic, P21/n; a=6.49204(13) Å, b=18.1324(3) Å, c=10.4567(2) Å, β=99.4564(19)°, V=1214.20(4) Å3",,,yes,no,418.0,luminescence,10.1039/c9nj00021f,ok,
10.1039/c9nj00021f,downloaded\10.1039_c9nj00021f.pdf,SI downloaded\10.1039_c9nj00021f_SI.pdf,mof_json_store\10.1039_c9nj00021f\raw_output.json,mof_json_store\10.1039_c9nj00021f\synthesis_002.json,yes,"Tried to obtain 1 without 4,4′-bipyridine but failed.",{[Zn(pta)]·H2O}n (2),1878745,Zn(NO3)2·6H2O,,"0.1 mmol, 0.0297 g",0.1,mmol,nan,,,,,nan,,,,,2-(4-pyridyl)-terephthalic acid,H2pta,"0.10 mmol, 0.0243 g",0.1,mmol,,,,,,,,,,,,,,,,,,,,,water,H2O,6 mL,6.0,,,,,160.0,160 °C,72.0,3 days,Teflon-lined stainless steel vessel,,,,,,,red needle crystals,43.0,,,Zn2+ 4-connected nodes; 3D framework,"Monoclinic, C2/c; a=21.9306(17) Å, b=8.0884(2) Å, c=17.009(2) Å, β=124.770(13)°, V=2478.4(5) Å3",,,yes,no,442.0,luminescence,10.1039/c9nj00021f,ok,
10.1039/c9nj00021f,downloaded\10.1039_c9nj00021f.pdf,SI downloaded\10.1039_c9nj00021f_SI.pdf,mof_json_store\10.1039_c9nj00021f\raw_output.json,mof_json_store\10.1039_c9nj00021f\synthesis_003.json,yes,"Tried to obtain 1 without 4,4′-bipyridine but failed.",{[Cd(pta)]·H2O}n (3),1878750,Zn(NO3)2·6H2O,,"0.1 mmol, 0.0308 g",0.1,mmol,nan,,,,,nan,,,,,2-(4-pyridyl)-terephthalic acid,H2pta,"0.10 mmol, 0.0243 g",0.1,mmol,,,,,,,,,,,,,,,,,,,,,water,H2O,6 mL,6.0,,,,,160.0,160 °C,72.0,3 days,Teflon-lined stainless steel vessel,,,,,,,pale-yellow block crystals,60.0,,,Cd2+ 5-connected nodes; 3D network,"Monoclinic, P21/n; a=8.3739(5) Å, b=6.8579(4) Å, c=21.1309(13) Å, β=94.9690(10)°, V=1208.93(13) Å3",,,yes,yes,448.0,luminescence;sensing,10.1039/c9nj00021f,ok,
10.1039/b618762e,downloaded\10.1039_b618762e.pdf,,mof_json_store\10.1039_b618762e\raw_output.json,mof_json_store\10.1039_b618762e\synthesis_001.json,no,,SnPO-1,,Zn(NO3)2·6H2O,,2.1 g (6 mmol),6,mmol,nan,,,,,nan,,,,,4-(4′-phosphonophenoxy)phenyl phosphonic acid,,0.99 g (3 mmol),3.0,mmol,,,,,,,,,,,hydrofluoric acid (40%),HF,0.619 mL (14 mmol),14.0,mmol,,,,,,dimethyl sulfoxide,DMSO,20 mL,20.0,,,,,140.0,413 K,72.0,3 days,Teflon-lined autoclave (100 mL),static,"0.1 M HCl, water",initially 30 mL HCl 0.1 M; then water 2× (30 mL each),dried at 333 K,60.0,,,,,,,,,155.0,not_reported,not_reported,,,10.1039/b618762e,ok,
10.1039/b618762e,downloaded\10.1039_b618762e.pdf,,mof_json_store\10.1039_b618762e\raw_output.json,mof_json_store\10.1039_b618762e\synthesis_002.json,no,,SnPO-2,,Zn(NO3)2·6H2O,,2.1 g (6 mmol),6,mmol,nan,,,,,nan,,,,,4-(4′-phosphonophenoxy)phenyl phosphonic acid,,0.99 g (3 mmol),3.0,mmol,,,,,,,,,,,hydrofluoric acid (40%),HF,0.619 mL (14 mmol),14.0,mmol,,,,,,dimethyl sulfoxide,DMSO,20 mL total; DMSO:EtOH:H2O = 5:4:1 v/v,,ethanol,EtOH,20 mL total; DMSO:EtOH:H2O = 5:4:1 v/v,,140.0,413 K,72.0,3 days,Teflon-lined autoclave (100 mL),static,"0.1 M HCl, water",initially 30 mL HCl 0.1 M; then water 2× (30 mL each),dried at 333 K,60.0,,,,,,,,,298.0,not_reported,not_reported,,,10.1039/b618762e,ok,
10.1039/b618762e,downloaded\10.1039_b618762e.pdf,,mof_json_store\10.1039_b618762e\raw_output.json,mof_json_store\10.1039_b618762e\synthesis_003.json,no,,SnPO-3,,Ba(OH)2·8H2O,,2.1 g (6 mmol),6,mmol,nan,,,,,nan,,,,,4-(4′-phosphonophenoxy)phenyl phosphonic acid,,0.99 g (3 mmol),3.0,mmol,,,,,,,,,,,hydrofluoric acid (40%),HF,0.619 mL (14 mmol),14.0,mmol,,,,,,ethanol,EtOH,20 mL,20.0,,,,,140.0,413 K,72.0,3 days,Teflon-lined autoclave (100 mL),static,"0.1 M HCl, water",initially 30 mL HCl 0.1 M; then water 2× (30 mL each),dried at 333 K,60.0,,,,,,,,12.0,388.0,not_reported,not_reported,,,10.1039/b618762e,ok,
10.1039/b618762e,downloaded\10.1039_b618762e.pdf,,mof_json_store\10.1039_b618762e\raw_output.json,mof_json_store\10.1039_b618762e\synthesis_004.json,no,,SnPO-4,,Sr(OH)2·8H2O,,2.1 g (6 mmol),6,mmol,nan,,,,,nan,,,,,4-(4′-phosphonophenoxy)phenyl phosphonic acid,,0.99 g (3 mmol),3.0,mmol,,,,,,,,,,,hydrofluoric acid (40%),HF,0.619 mL (14 mmol),14.0,mmol,,,,,,ethanol,EtOH,20 mL total; EtOH:H2O = 3:1 v/v,,water,H2O,20 mL total; EtOH:H2O = 3:1 v/v,,140.0,413 K,72.0,3 days,Teflon-lined autoclave (100 mL),static,"0.1 M HCl, water",initially 30 mL HCl 0.1 M; then water 2× (30 mL each),dried at 333 K,60.0,,,,,,,,,289.0,not_reported,not_reported,,,10.1039/b618762e,ok,
10.1039/b618762e,downloaded\10.1039_b618762e.pdf,,mof_json_store\10.1039_b618762e\raw_output.json,mof_json_store\10.1039_b618762e\synthesis_005.json,no,,SnPO-5e,,Zn(NO3)2·4H2O,,2.1 g (6 mmol),6,mmol,nan,,,,,nan,,,,,4-(4′-phosphonophenoxy)phenyl phosphonic acid,,0.99 g (3 mmol),3.0,mmol,,,,,,,,,,,hydrofluoric acid (40%),HF,0.619 mL (14 mmol),14.0,mmol,,,,,,ethanol,EtOH,20 mL total; EtOH:H2O = 1:1 v/v,,water,H2O,20 mL total; EtOH:H2O = 1:1 v/v,,140.0,413 K,72.0,3 days,Teflon-lined autoclave (100 mL),static,"0.1 M HCl, water",initially 30 mL HCl 0.1 M; then water 2× (30 mL each),dried at 333 K,60.0,,,,,,,,12.0,318.0,not_reported,not_reported,,,10.1039/b618762e,ok,
10.1039/b618762e,downloaded\10.1039_b618762e.pdf,,mof_json_store\10.1039_b618762e\raw_output.json,mof_json_store\10.1039_b618762e\synthesis_006.json,no,,SnPO-6,,Zn(NO3)2·4H2O,,2.1 g (6 mmol),6,mmol,nan,,,,,nan,,,,,4-(4′-phosphonophenoxy)phenyl phosphonic acid,,0.99 g (3 mmol),3.0,mmol,,,,,,,,,,,hydrofluoric acid (40%),HF,0.619 mL (14 mmol),14.0,mmol,,,,,,water,H2O,20 mL total; EtOH:H2O = 1:3 v/v,,ethanol,EtOH,20 mL total; EtOH:H2O = 1:3 v/v,,140.0,413 K,72.0,3 days,Teflon-lined autoclave (100 mL),static,"0.1 M HCl, water",initially 30 mL HCl 0.1 M; then water 2× (30 mL each),dried at 333 K,60.0,,,,,,,,,351.0,not_reported,not_reported,,,10.1039/b618762e,ok,
10.1039/b618762e,downloaded\10.1039_b618762e.pdf,,mof_json_store\10.1039_b618762e\raw_output.json,mof_json_store\10.1039_b618762e\synthesis_007.json,no,,SnPO-7,,Zn(NO3)2·4H2O,,2.1 g (6 mmol),6,mmol,nan,,,,,nan,,,,,4-(4′-phosphonophenoxy)phenyl phosphonic acid,,0.99 g (3 mmol),3.0,mmol,,,,,,,,,,,hydrofluoric acid (40%),HF,0.619 mL (14 mmol),14.0,mmol,,,,,,water,H2O,20 mL,20.0,,,,,140.0,413 K,72.0,3 days,Teflon-lined autoclave (100 mL),static,"0.1 M HCl, water",initially 30 mL HCl 0.1 M; then water 2× (30 mL each),dried at 333 K,60.0,,,,,,,,,295.0,not_reported,not_reported,,,10.1039/b618762e,ok,
10.1039/b618762e,downloaded\10.1039_b618762e.pdf,,mof_json_store\10.1039_b618762e\raw_output.json,mof_json_store\10.1039_b618762e\synthesis_008.json,no,,SnPO-5m,,Zn(NO3)2·4H2O,,2.1 g (6 mmol),6,mmol,nan,,,,,nan,,,,,4-(4′-phosphonophenoxy)phenyl phosphonic acid,,0.99 g (3 mmol),3.0,mmol,,,,,,,,,,,hydrofluoric acid (40%),HF,0.619 mL (14 mmol),14.0,mmol,,,,,,methanol,MeOH,20 mL total; MeOH:H2O = 1:1 v/v,,water,H2O,20 mL total; MeOH:H2O = 1:1 v/v,,140.0,413 K,72.0,3 days,Teflon-lined autoclave (100 mL),static,"0.1 M HCl, water",initially 30 mL HCl 0.1 M; then water 2× (30 mL each),dried at 333 K,60.0,,,,,,,,16.0,312.0,not_reported,not_reported,,,10.1039/b618762e,ok,
10.1039/b618762e,downloaded\10.1039_b618762e.pdf,,mof_json_store\10.1039_b618762e\raw_output.json,mof_json_store\10.1039_b618762e\synthesis_009.json,no,,SnPO-5p,,Cu(NO3)2,,2.1 g (6 mmol),6,mmol,nan,,,,,nan,,,,,4-(4′-phosphonophenoxy)phenyl phosphonic acid,,0.99 g (3 mmol),3.0,mmol,,,,,,,,,,,hydrofluoric acid (40%),HF,0.619 mL (14 mmol),14.0,mmol,,,,,,isopropanol,i-PrOH,20 mL total; isopropanol:H2O = 1:1 v/v,,water,H2O,20 mL total; isopropanol:H2O = 1:1 v/v,,140.0,413 K,72.0,3 days,Teflon-lined autoclave (100 mL),static,"0.1 M HCl, water",initially 30 mL HCl 0.1 M; then water 2× (30 mL each),dried at 333 K,60.0,,,,,,,,14.0,336.0,not_reported,not_reported,,,10.1039/b618762e,ok,
10.1039/b618762e,downloaded\10.1039_b618762e.pdf,,mof_json_store\10.1039_b618762e\raw_output.json,mof_json_store\10.1039_b618762e\synthesis_012.json,no,,Snph-5e,,Zn(NO3)2·4H2O,,2.1 g (6 mmol),6,mmol,nan,,,,,nan,,,,,phenylphosphonic acid,,amount as in typical procedure (3 mmol assumed),3.0,mmol,,,,,,,,,,,hydrofluoric acid (40%),HF,0.619 mL (14 mmol),14.0,mmol,,,,,,ethanol,EtOH,20 mL total; EtOH:H2O = 1:1 v/v,,water,H2O,20 mL total; EtOH:H2O = 1:1 v/v,,140.0,413 K,72.0,3 days,Teflon-lined autoclave (100 mL),static,"0.1 M HCl, water",initially 30 mL HCl 0.1 M; then water 2× (30 mL each),dried at 333 K,60.0,,,,,,,,11.0,239.0,not_reported,not_reported,,,10.1039/b618762e,ok,
10.1039/b618762e,downloaded\10.1039_b618762e.pdf,,mof_json_store\10.1039_b618762e\raw_output.json,mof_json_store\10.1039_b618762e\synthesis_013.json,no,,SnP-5e,,Zn(NO3)2·4H2O,,2.1 g (6 mmol),6,mmol,nan,,,,,nan,,,,,biphenylenebis(phosphonic) acid,,amount as in typical procedure (3 mmol assumed),3.0,mmol,,,,,,,,,,,hydrofluoric acid (40%),HF,0.619 mL (14 mmol),14.0,mmol,,,,,,ethanol,EtOH,20 mL total; EtOH:H2O = 1:1 v/v,,water,H2O,20 mL total; EtOH:H2O = 1:1 v/v,,140.0,413 K,72.0,3 days,Teflon-lined autoclave (100 mL),static,"0.1 M HCl, water",initially 30 mL HCl 0.1 M; then water 2× (30 mL each),dried at 333 K,60.0,,,,,,,,12.0,370.0,not_reported,not_reported,,,10.1039/b618762e,ok,
10.1039/c3ce40869h,downloaded\10.1039_c3ce40869h.pdf,SI downloaded\10.1039_c3ce40869h_SI.pdf,mof_json_store\10.1039_c3ce40869h\raw_output.json,mof_json_store\10.1039_c3ce40869h\synthesis_001.json,no,,,,Cu(NO3)2,,"366 mg, 2 mmol",2,mmol,nan,,,,,nan,,,,,isophthalic acid,,"191 mg, 1 mmol",1.0,mmol,,,,,,,,,,,sodium azide,,"65 mg, 1 mmol",1.0,mmol,,,,,,water,H2O,14 mL,14.0,,,,,140.0,140 °C,12.0,12 h,Teflon-lined acid digestion autoclave,static,H2O,,,,,colourless crystals,70.0,,,Cd4(OH)2 tetranuclear SBU,"triclinic, P-1; a=6.38383(12) Å, b=10.3778(15) Å, c=24.2312(12) Å, α=100.651(9)°, β=90.439(8)°, γ=108.757(6)°",,,not_reported,not_reported,,luminescence,10.1039/c3ce40869h,ok,
