Repository: zzhenglab/MOFinder

# MOFinder

MOFinder extracts MOF synthesis information from the literature, reconstructs evidence-supported negative reaction records, and prepares datasets for synthesis-outcome prediction.
[Web application](https://mofinder.chemistry.wustl.edu/) | [Demos](Demo/README.md) | [Source code](docs/source_to_code.md) | [Workflow guide](docs/workflow.md) | [Model evaluation](docs/evaluation.md)

## Quick start

The workflow runs through Python commands. Python 3.10 or newer is required. Clone the repository and initialize its related applications:

```bash
git clone --recurse-submodules https://github.com/zzhenglab/MOFinder.git
cd MOFinder
```

Start with the two offline demonstrations:

```bash

File: mof_extraction_1_2.csv (part 145 of 305)
doi,main_pdf,si_pdf,raw_output,parsed_json,article_trial_or_failure,article_trial_or_failure_notes,mof_name,crystal_code,metal_1,metal_1_abbr,metal_1_amount_text,metal_1_amount_value,metal_1_amount_unit,metal_2,metal_2_abbr,metal_2_amount_text,metal_2_amount_value,metal_2_amount_unit,metal_3,metal_3_abbr,metal_3_amount_text,metal_3_amount_value,metal_3_amount_unit,linker_1,linker_1_abbr,linker_1_amount_text,linker_1_amount_value,linker_1_amount_unit,linker_2,linker_2_abbr,linker_2_amount_text,linker_2_amount_value,linker_2_amount_unit,linker_3,linker_3_abbr,linker_3_amount_text,linker_3_amount_value,linker_3_amount_unit,modulator_1,modulator_1_abbr,modulator_1_amount_text,modulator_1_amount_value,modulator_1_amount_unit,modulator_2,modulator_2_abbr,modulator_2_amount_text,modulator_2_amount_value,modulator_2_amount_unit,solvent_main,solvent_main_abbr,solvent_main_amount_text,solvent_main_ml,solvent_secondary,solvent_secondary_abbr,solvent_secondary_amount_text,solvent_secondary_ml,temperature_c,temperature_c_text,time_h,time_text,vessel_type,stirring,washing_solvent,washing_cycles,activation_text,activation_temp_c,activation_time_h,crystal_morphology,yield_percent,crystal_size,topology_code,metal_cluster_connectivity,unit_cell_short,pore_diameter_A,BET_surface_area_m2g,air_stable,water_stable,tga_decomposition_temp_c,applications,reference,status,error
10.1039/c3ce40869h,downloaded\10.1039_c3ce40869h.pdf,SI downloaded\10.1039_c3ce40869h_SI.pdf,mof_json_store\10.1039_c3ce40869h\raw_output.json,mof_json_store\10.1039_c3ce40869h\synthesis_002.json,no,,,928815,Eu(NO3)3·6H2O,,"272 mg, 2 mmol",2,mmol,nan,,,,,nan,,,,,isophthalic acid,,"191 mg, 1 mmol",1.0,mmol,,,,,,,,,,,sodium azide,,"65 mg, 1 mmol",1.0,mmol,,,,,,water,H2O,14 mL,14.0,,,,,140.0,140 °C,12.0,12 h,Teflon-lined acid digestion autoclave,static,H2O,,,,,colourless crystals,45.0,,kgd,Zn4(OH)2 tetranuclear SBU,"triclinic, P-1; a=7.711(3) Å, b=8.959(3) Å, c=9.103(3) Å, α=88.460(5)°, β=88.793(4)°, γ=74.567(5)°",,,not_reported,not_reported,,luminescence,10.1039/c3ce40869h,ok,
10.1039/c3ce40869h,downloaded\10.1039_c3ce40869h.pdf,SI downloaded\10.1039_c3ce40869h_SI.pdf,mof_json_store\10.1039_c3ce40869h\raw_output.json,mof_json_store\10.1039_c3ce40869h\synthesis_003.json,no,,,928816,Tb(NO3)3·6H2O,,"476 mg, 2 mmol",2,mmol,nan,,,,,nan,,,,,isophthalic acid,,"191 mg, 1 mmol",1.0,mmol,,,,,,,,,,,sodium azide,,"65 mg, 1 mmol",1.0,mmol,,,,,,water,H2O,14 mL,14.0,,,,,140.0,140 °C,12.0,12 h,Teflon-lined acid digestion autoclave,static,H2O,,,,,pink crystals,30.0,,,octanuclear Co(II) SBU,"orthorhombic, Pbcn; a=13.739(2) Å, b=24.301(3) Å, c=15.179(2) Å",,,not_reported,not_reported,,magnetism,10.1039/c3ce40869h,ok,
10.1021/acsmaterialslett.0c00456,downloaded\10.1021_acsmaterialslett.0c00456.pdf,SI downloaded\10.1021_acsmaterialslett.0c00456_SI.pdf,mof_json_store\10.1021_acsmaterialslett.0c00456\raw_output.json,mof_json_store\10.1021_acsmaterialslett.0c00456\synthesis_001.json,yes,At 100–140 °C or without acetic acid gave amorphous/uncertain phases; small Ti precursors produced only microcrystalline FIR-125.,FIR-125,1959336,AlCl3·6H2O,,"0.005 mmol, 0.036 g",0.005,mmol,nan,,,,,nan,,,,,"4,4′-oxydibenzoic acid",H2odb,"0.5 mmol, 0.1335 g",,,,,,,,,,,,,acetic acid,,1 mL,1.0,mL,,,,,,acetonitrile,MeCN,8 mL,8.0,"N,N-dimethylformamide",DMF,2 mL,2.0,160.0,160 °C,144.0,6 days,Teflon-lined stainless-steel autoclave (25 mL),static,DMF,several times,"Solvent exchange with MeOH for 3 days then vacuum at 150 °C, or direct vacuum at 200 °C for 10 h",,,light yellow octahedral crystals,67.0,up to ~100 μm,bcu,Ti8O8(CO2)16 8-connected SBU,"a=16.776(2), b=16.776(2), c=23.6970(8), α=90°, β=90°, γ=90°, I422",4.2,534.3,yes,yes,400.0,CO2_reduction,10.1021/acsmaterialslett.0c00456,ok,
10.1021/acsmaterialslett.0c00456,downloaded\10.1021_acsmaterialslett.0c00456.pdf,SI downloaded\10.1021_acsmaterialslett.0c00456_SI.pdf,mof_json_store\10.1021_acsmaterialslett.0c00456\raw_output.json,mof_json_store\10.1021_acsmaterialslett.0c00456\synthesis_002.json,yes,At 100–140 °C or without acetic acid gave amorphous/uncertain phases; small Ti precursors produced only microcrystalline FIR-125.,FIR-125,1959336,AlCl3·6H2O,,"0.005 mmol, 31.0 mg",0.005,mmol,nan,,,,,nan,,,,,"4,4′-oxydibenzoic acid",H2odb,"0.5 mmol, 0.1335 g",,,,,,,,,,,,,acetic acid,,1 mL,1.0,mL,,,,,,acetonitrile,MeCN,8 mL,8.0,"N,N-dimethylformamide",DMF,2 mL,2.0,160.0,160 °C,144.0,6 days,Teflon-lined stainless-steel autoclave (25 mL),static,,,,,,single crystals,21.0,maximum ~30 μm,bcu,Ti8O8(CO2)16 8-connected SBU,"a=16.776(2), b=16.776(2), c=23.6970(8), α=90°, β=90°, γ=90°, I422",,,not_reported,not_reported,,,10.1021/acsmaterialslett.0c00456,ok,
10.1021/acsmaterialslett.0c00456,downloaded\10.1021_acsmaterialslett.0c00456.pdf,SI downloaded\10.1021_acsmaterialslett.0c00456_SI.pdf,mof_json_store\10.1021_acsmaterialslett.0c00456\raw_output.json,mof_json_store\10.1021_acsmaterialslett.0c00456\synthesis_003.json,yes,At 100–140 °C or without acetic acid gave amorphous/uncertain phases; small Ti precursors produced only microcrystalline FIR-125.,FIR-125,1959336,Zn(NO3)2·6H2O,,"0.009 mmol, 49.9 mg",0.009,mmol,nan,,,,,nan,,,,,"4,4′-oxydibenzoic acid",H2odb,"0.5 mmol, 0.1335 g",,,,,,,,,,,,,acetic acid,,1 mL,1.0,mL,,,,,,acetonitrile,MeCN,8 mL,8.0,"N,N-dimethylformamide",DMF,2 mL,2.0,160.0,160 °C,144.0,6 days,Teflon-lined stainless-steel autoclave (25 mL),static,,,,,,single crystals,42.0,maximum ~40 μm,bcu,Ti8O8(CO2)16 8-connected SBU,"a=16.776(2), b=16.776(2), c=23.6970(8), α=90°, β=90°, γ=90°, I422",,,not_reported,not_reported,,,10.1021/acsmaterialslett.0c00456,ok,
10.1021/acsmaterialslett.0c00456,downloaded\10.1021_acsmaterialslett.0c00456.pdf,SI downloaded\10.1021_acsmaterialslett.0c00456_SI.pdf,mof_json_store\10.1021_acsmaterialslett.0c00456\raw_output.json,mof_json_store\10.1021_acsmaterialslett.0c00456\synthesis_005.json,yes,At 100–140 °C or without acetic acid gave amorphous/uncertain phases; small Ti precursors produced only microcrystalline FIR-125.,FIR-125,1959336,Zn(NO3)2·6H2O,,0.09 g,0.413829,mmol,nan,,,,,nan,,,,,"4,4′-oxydibenzoic acid",H2odb,"0.5 mmol, ca. 0.131 g",,,,,,,,,,,,,acetic acid,,1 mL,1.0,mL,,,,,,acetonitrile,MeCN,8 mL,8.0,"N,N-dimethylformamide",DMF,2 mL,2.0,160.0,160 °C,144.0,6 days,Teflon-lined stainless-steel autoclave (25 mL),static,,,,,,microcrystalline powder,,several hundred nm to a few μm,bcu,Ti8O8(CO2)16 8-connected SBU,"a=16.776(2), b=16.776(2), c=23.6970(8), α=90°, β=90°, γ=90°, I422",,,not_reported,not_reported,,,10.1021/acsmaterialslett.0c00456,ok,
10.1021/acsmaterialslett.0c00456,downloaded\10.1021_acsmaterialslett.0c00456.pdf,SI downloaded\10.1021_acsmaterialslett.0c00456_SI.pdf,mof_json_store\10.1021_acsmaterialslett.0c00456\raw_output.json,mof_json_store\10.1021_acsmaterialslett.0c00456\synthesis_006.json,yes,At 100–140 °C or without acetic acid gave amorphous/uncertain phases; small Ti precursors produced only microcrystalline FIR-125.,FIR-125,1959336,Zn(NO3)2·6H2O,,0.030 g,0.137943,mmol,nan,,,,,nan,,,,,"4,4′-oxydibenzoic acid",H2odb,"0.5 mmol, ca. 0.131 g",,,,,,,,,,,,,acetic acid,,1 mL,1.0,mL,,,,,,acetonitrile,MeCN,8 mL,8.0,"N,N-dimethylformamide",DMF,2 mL,2.0,160.0,160 °C,144.0,6 days,Teflon-lined stainless-steel autoclave (25 mL),static,,,,,,microcrystalline powder,,several hundred nm to a few μm,bcu,Ti8O8(CO2)16 8-connected SBU,"a=16.776(2), b=16.776(2), c=23.6970(8), α=90°, β=90°, γ=90°, I422",,,not_reported,not_reported,,,10.1021/acsmaterialslett.0c00456,ok,
10.1021/acsmaterialslett.0c00456,downloaded\10.1021_acsmaterialslett.0c00456.pdf,SI downloaded\10.1021_acsmaterialslett.0c00456_SI.pdf,mof_json_store\10.1021_acsmaterialslett.0c00456\raw_output.json,mof_json_store\10.1021_acsmaterialslett.0c00456\synthesis_007.json,yes,At 100–140 °C or without acetic acid gave amorphous/uncertain phases; small Ti precursors produced only microcrystalline FIR-125.,FIR-125,1959336,Zn(NO3)2·6H2O,,0.100 g,0.45981,mmol,nan,,,,,nan,,,,,"4,4′-oxydibenzoic acid",H2odb,"0.5 mmol, ca. 0.131 g",,,,,,,,,,,,,acetic acid,,1 mL,1.0,mL,,,,,,acetonitrile,MeCN,8 mL,8.0,"N,N-dimethylformamide",DMF,2 mL,2.0,160.0,160 °C,144.0,6 days,Teflon-lined stainless-steel autoclave (25 mL),static,,,,,,microcrystalline powder,,several hundred nm to a few μm,bcu,Ti8O8(CO2)16 8-connected SBU,"a=16.776(2), b=16.776(2), c=23.6970(8), α=90°, β=90°, γ=90°, I422",,,not_reported,not_reported,,,10.1021/acsmaterialslett.0c00456,ok,
10.1021/acsmaterialslett.0c00456,downloaded\10.1021_acsmaterialslett.0c00456.pdf,SI downloaded\10.1021_acsmaterialslett.0c00456_SI.pdf,mof_json_store\10.1021_acsmaterialslett.0c00456\raw_output.json,mof_json_store\10.1021_acsmaterialslett.0c00456\synthesis_008.json,yes,At 100–140 °C or without acetic acid gave amorphous/uncertain phases; small Ti precursors produced only microcrystalline FIR-125.,FIR-125,1959336,Zn(NO3)2·6H2O,,0.02 g,0.091962,mmol,nan,,,,,nan,,,,,"4,4′-oxydibenzoic acid",H2odb,"0.5 mmol, ca. 0.131 g",,,,,,,,,,,,,acetic acid,,1 mL,1.0,mL,,,,,,acetonitrile,MeCN,8 mL,8.0,"N,N-dimethylformamide",DMF,2 mL,2.0,160.0,160 °C,144.0,6 days,Teflon-lined stainless-steel autoclave (25 mL),static,,,,,,microcrystalline powder,,several hundred nm to a few μm,bcu,Ti8O8(CO2)16 8-connected SBU,"a=16.776(2), b=16.776(2), c=23.6970(8), α=90°, β=90°, γ=90°, I422",,,not_reported,not_reported,,,10.1021/acsmaterialslett.0c00456,ok,
10.1021/acsmaterialslett.0c00456,downloaded\10.1021_acsmaterialslett.0c00456.pdf,SI downloaded\10.1021_acsmaterialslett.0c00456_SI.pdf,mof_json_store\10.1021_acsmaterialslett.0c00456\raw_output.json,mof_json_store\10.1021_acsmaterialslett.0c00456\synthesis_009.json,yes,At 100–140 °C or without acetic acid gave amorphous/uncertain phases; small Ti precursors produced only microcrystalline FIR-125.,FIR-125,1959336,Zn(NO3)2·6H2O,,0.022 g,0.101158,mmol,nan,,,,,nan,,,,,"4,4′-oxydibenzoic acid",H2odb,"0.5 mmol, ca. 0.131 g",,,,,,,,,,,,,acetic acid,,1 mL,1.0,mL,,,,,,acetonitrile,MeCN,8 mL,8.0,"N,N-dimethylformamide",DMF,2 mL,2.0,160.0,160 °C,144.0,6 days,Teflon-lined stainless-steel autoclave (25 mL),static,,,,,,microcrystalline powder,,several hundred nm to a few μm,bcu,Ti8O8(CO2)16 8-connected SBU,"a=16.776(2), b=16.776(2), c=23.6970(8), α=90°, β=90°, γ=90°, I422",,,not_reported,not_reported,,,10.1021/acsmaterialslett.0c00456,ok,
10.1021/acsmaterialslett.0c00456,downloaded\10.1021_acsmaterialslett.0c00456.pdf,SI downloaded\10.1021_acsmaterialslett.0c00456_SI.pdf,mof_json_store\10.1021_acsmaterialslett.0c00456\raw_output.json,mof_json_store\10.1021_acsmaterialslett.0c00456\synthesis_010.json,yes,At 100–140 °C or without acetic acid gave amorphous/uncertain phases; small Ti precursors produced only microcrystalline FIR-125.,FIR-126,1959337,Zn(NO3)2·6H2O,,"0.015 mmol, 0.111 g",0.015,mmol,nan,,,,,nan,,,,,"4,4'-sulfonyldibenzoic acid",H2sodb,"0.5 mmol, 0.154 g",,,,,,,,,,,,,acetic acid,,1 mL,1.0,mL,,,,,,acetonitrile,MeCN,8 mL,8.0,"1,4-dioxane",,2 mL,2.0,160.0,160 °C,144.0,6 days,Teflon-lined stainless-steel autoclave (25 mL),static,acetonitrile,several times,,,,colorless polyhedral crystals,75.0,,bcu,Ti8O8(CO2)16 8-connected SBU,"a=18.7537(3), b=18.7537(3), c=21.8194(5), α=90°, β=90°, γ=90°, I422",,,not_reported,not_reported,,,10.1021/acsmaterialslett.0c00456,ok,
10.1021/acsmaterialslett.0c00456,downloaded\10.1021_acsmaterialslett.0c00456.pdf,SI downloaded\10.1021_acsmaterialslett.0c00456_SI.pdf,mof_json_store\10.1021_acsmaterialslett.0c00456\raw_output.json,mof_json_store\10.1021_acsmaterialslett.0c00456\synthesis_011.json,yes,At 100–140 °C or without acetic acid gave amorphous/uncertain phases; small Ti precursors produced only microcrystalline FIR-125.,FIR-127,2023796,Zn(NO3)2·6H2O,,"0.015 mmol, 0.111 g",0.015,mmol,nan,,,,,nan,,,,,"1,5-naphthalenedisulfonic acid",H2nsa,"0.14 mmol, 0.040 g",,,,,,,,,,,,,,,,,,,,,,,isopropanol,i-PrOH,3.0 mL,3.0,,,,,100.0,100 °C,120.0,5 days,glass vial,stirred 1 h before heating,,,dried at room temperature,,,colorless rods,75.0,,,Ti2 subunits bridged by –SO3 groups; 1D chains,"a=10.3196(3), b=22.1225(5), c=11.2683(3), β=113.551(4)°, P21/n",,,not_reported,not_reported,,,10.1021/acsmaterialslett.0c00456,ok,
10.1039/c6ra14896d,downloaded\10.1039_c6ra14896d.pdf,SI downloaded\10.1039_c6ra14896d_SI.pdf,mof_json_store\10.1039_c6ra14896d\raw_output.json,mof_json_store\10.1039_c6ra14896d\synthesis_001.json,no,,3·Dy,1483794,Zn(NO3)2·6H2O,,"21.9 mg, 0.05 mmol",0.05,mmol,nan,,,,,nan,,,,,"2,2′-bipyridine-5,5′-dicarboxylic acid",H2bpdc,"24.4 mg, 0.1 mmol",0.1,mmol,,,,,,,,,,,,,,,,,,,,,"N,N-dimethylformamide",DMF,7 mL,7.0,dimethyl sulfoxide,DMSO,1 mL,1.0,120.0,120 °C,96.0,4 days,Teflon-lined stainless steel autoclave (20 mL),stirred,,,,,,colorless rectangular crystals,79.0,,,alternating binuclear SBUs: [Dy2O14(DMF)2] and [Dy2O12(H2O)2],"triclinic; a=13.6605(10), b=15.0103(11), c=18.5345(14) Å; α=69.051(2)°, β=71.145(2)°, γ=65.014(2)°",,,not_reported,not_reported,510.0,luminescence,10.1039/c6ra14896d,ok,
10.1039/c6ra14896d,downloaded\10.1039_c6ra14896d.pdf,SI downloaded\10.1039_c6ra14896d_SI.pdf,mof_json_store\10.1039_c6ra14896d\raw_output.json,mof_json_store\10.1039_c6ra14896d\synthesis_002.json,no,,4·Eu,,Zn(NO3)2·6H2O,,same as 3·Dy (0.05 mmol),0.05,mmol,nan,,,,,nan,,,,,"2,2′-bipyridine-5,5′-dicarboxylic acid",H2bpdc,"24.4 mg, 0.1 mmol",0.1,mmol,,,,,,,,,,,,,,,,,,,,,"N,N-dimethylformamide",DMF,7 mL,7.0,dimethyl sulfoxide,DMSO,1 mL,1.0,120.0,120 °C,96.0,4 days,Teflon-lined stainless steel autoclave (20 mL),stirred,,,,,,colorless block crystals,66.0,,,,,,,not_reported,not_reported,,luminescence,10.1039/c6ra14896d,ok,
10.1039/c6ra14896d,downloaded\10.1039_c6ra14896d.pdf,SI downloaded\10.1039_c6ra14896d_SI.pdf,mof_json_store\10.1039_c6ra14896d\raw_output.json,mof_json_store\10.1039_c6ra14896d\synthesis_003.json,no,,M-1,,Zn(NO3)2·6H2O,,0.005 mmol (Eu:Dy = 1:9; total Ln = 0.05 mmol),0.05,mmol,nan,,0.045 mmol (Eu:Dy = 1:9; total Ln = 0.05 mmol),0.045,mmol,nan,,,,,"2,2′-bipyridine-5,5′-dicarboxylic acid",H2bpdc,0.1 mmol,0.1,mmol,,,,,,,,,,,,,,,,,,,,,"N,N-dimethylformamide",DMF,7 mL,7.0,dimethyl sulfoxide,DMSO,1 mL,1.0,120.0,120 °C,96.0,4 days,Teflon-lined stainless steel autoclave (20 mL),stirred,,,,,,,,,,,,,,not_reported,not_reported,,luminescence,10.1039/c6ra14896d,ok,
10.1039/c6ra14896d,downloaded\10.1039_c6ra14896d.pdf,SI downloaded\10.1039_c6ra14896d_SI.pdf,mof_json_store\10.1039_c6ra14896d\raw_output.json,mof_json_store\10.1039_c6ra14896d\synthesis_004.json,no,,M-2,,Zn(NO3)2·6H2O,,0.01 mmol (Eu:Dy = 2:8; total Ln = 0.05 mmol),0.05,mmol,nan,,0.04 mmol (Eu:Dy = 2:8; total Ln = 0.05 mmol),0.04,mmol,nan,,,,,"2,2′-bipyridine-5,5′-dicarboxylic acid",H2bpdc,0.1 mmol,0.1,mmol,,,,,,,,,,,,,,,,,,,,,"N,N-dimethylformamide",DMF,7 mL,7.0,dimethyl sulfoxide,DMSO,1 mL,1.0,120.0,120 °C,96.0,4 days,Teflon-lined stainless steel autoclave (20 mL),stirred,,,,,,,,,,,,,,not_reported,not_reported,,luminescence,10.1039/c6ra14896d,ok,
10.1039/c6ra14896d,downloaded\10.1039_c6ra14896d.pdf,SI downloaded\10.1039_c6ra14896d_SI.pdf,mof_json_store\10.1039_c6ra14896d\raw_output.json,mof_json_store\10.1039_c6ra14896d\synthesis_005.json,no,,M-3,,ZrOCl2·8H2O,,0.015 mmol (Eu:Dy = 3:7; total Ln = 0.05 mmol),0.05,mmol,nan,,0.035 mmol (Eu:Dy = 3:7; total Ln = 0.05 mmol),0.035,mmol,nan,,,,,"2,2′-bipyridine-5,5′-dicarboxylic acid",H2bpdc,0.1 mmol,0.1,mmol,,,,,,,,,,,,,,,,,,,,,"N,N-dimethylformamide",DMF,7 mL,7.0,dimethyl sulfoxide,DMSO,1 mL,1.0,120.0,120 °C,96.0,4 days,Teflon-lined stainless steel autoclave (20 mL),stirred,,,,,,,,,,,,,,not_reported,not_reported,,luminescence,10.1039/c6ra14896d,ok,
10.1039/c6ra14896d,downloaded\10.1039_c6ra14896d.pdf,SI downloaded\10.1039_c6ra14896d_SI.pdf,mof_json_store\10.1039_c6ra14896d\raw_output.json,mof_json_store\10.1039_c6ra14896d\synthesis_006.json,no,,M-4,,ZrOCl2·8H2O,,0.02 mmol (Eu:Dy = 4:6; total Ln = 0.05 mmol),0.05,mmol,nan,,0.03 mmol (Eu:Dy = 4:6; total Ln = 0.05 mmol),0.03,mmol,nan,,,,,"2,2′-bipyridine-5,5′-dicarboxylic acid",H2bpdc,0.1 mmol,0.1,mmol,,,,,,,,,,,,,,,,,,,,,"N,N-dimethylformamide",DMF,7 mL,7.0,dimethyl sulfoxide,DMSO,1 mL,1.0,120.0,120 °C,96.0,4 days,Teflon-lined stainless steel autoclave (20 mL),stirred,,,,,,,,,,,,,,not_reported,not_reported,,luminescence,10.1039/c6ra14896d,ok,
10.1039/c6ra14896d,downloaded\10.1039_c6ra14896d.pdf,SI downloaded\10.1039_c6ra14896d_SI.pdf,mof_json_store\10.1039_c6ra14896d\raw_output.json,mof_json_store\10.1039_c6ra14896d\synthesis_007.json,no,,M-5,,ZrOCl2·8H2O,,0.025 mmol (Eu:Dy = 5:5; total Ln = 0.05 mmol),0.05,mmol,nan,,0.025 mmol (Eu:Dy = 5:5; total Ln = 0.05 mmol),0.025,mmol,nan,,,,,"2,2′-bipyridine-5,5′-dicarboxylic acid",H2bpdc,0.1 mmol,0.1,mmol,,,,,,,,,,,,,,,,,,,,,"N,N-dimethylformamide",DMF,7 mL,7.0,dimethyl sulfoxide,DMSO,1 mL,1.0,120.0,120 °C,96.0,4 days,Teflon-lined stainless steel autoclave (20 mL),stirred,,,,,,,,,,,,,,not_reported,not_reported,,luminescence,10.1039/c6ra14896d,ok,
10.1039/c6ra14896d,downloaded\10.1039_c6ra14896d.pdf,SI downloaded\10.1039_c6ra14896d_SI.pdf,mof_json_store\10.1039_c6ra14896d\raw_output.json,mof_json_store\10.1039_c6ra14896d\synthesis_008.json,no,,M-6,,ZrOCl2·8H2O,,0.03 mmol (Eu:Dy = 6:4; total Ln = 0.05 mmol),0.05,mmol,nan,,0.02 mmol (Eu:Dy = 6:4; total Ln = 0.05 mmol),0.02,mmol,nan,,,,,"2,2′-bipyridine-5,5′-dicarboxylic acid",H2bpdc,0.1 mmol,0.1,mmol,,,,,,,,,,,,,,,,,,,,,"N,N-dimethylformamide",DMF,7 mL,7.0,dimethyl sulfoxide,DMSO,1 mL,1.0,120.0,120 °C,96.0,4 days,Teflon-lined stainless steel autoclave (20 mL),stirred,,,,,,,,,,,,,,not_reported,not_reported,,luminescence,10.1039/c6ra14896d,ok,
10.1039/c6ra14896d,downloaded\10.1039_c6ra14896d.pdf,SI downloaded\10.1039_c6ra14896d_SI.pdf,mof_json_store\10.1039_c6ra14896d\raw_output.json,mof_json_store\10.1039_c6ra14896d\synthesis_009.json,no,,M-7,,ZrOCl2·8H2O,,0.035 mmol (Eu:Dy = 7:3; total Ln = 0.05 mmol),0.05,mmol,nan,,0.015 mmol (Eu:Dy = 7:3; total Ln = 0.05 mmol),0.015,mmol,nan,,,,,"2,2′-bipyridine-5,5′-dicarboxylic acid",H2bpdc,0.1 mmol,0.1,mmol,,,,,,,,,,,,,,,,,,,,,"N,N-dimethylformamide",DMF,7 mL,7.0,dimethyl sulfoxide,DMSO,1 mL,1.0,120.0,120 °C,96.0,4 days,Teflon-lined stainless steel autoclave (20 mL),stirred,,,,,,,,,,,,,,not_reported,not_reported,,luminescence,10.1039/c6ra14896d,ok,
10.1039/c6ra14896d,downloaded\10.1039_c6ra14896d.pdf,SI downloaded\10.1039_c6ra14896d_SI.pdf,mof_json_store\10.1039_c6ra14896d\raw_output.json,mof_json_store\10.1039_c6ra14896d\synthesis_010.json,no,,M-8,,ZrOCl2·8H2O,,0.04 mmol (Eu:Dy = 8:2; total Ln = 0.05 mmol),0.05,mmol,nan,,0.01 mmol (Eu:Dy = 8:2; total Ln = 0.05 mmol),0.01,mmol,nan,,,,,"2,2′-bipyridine-5,5′-dicarboxylic acid",H2bpdc,0.1 mmol,0.1,mmol,,,,,,,,,,,,,,,,,,,,,"N,N-dimethylformamide",DMF,7 mL,7.0,dimethyl sulfoxide,DMSO,1 mL,1.0,120.0,120 °C,96.0,4 days,Teflon-lined stainless steel autoclave (20 mL),stirred,,,,,,,,,,,,,,not_reported,not_reported,,luminescence,10.1039/c6ra14896d,ok,
10.1039/c6ra14896d,downloaded\10.1039_c6ra14896d.pdf,SI downloaded\10.1039_c6ra14896d_SI.pdf,mof_json_store\10.1039_c6ra14896d\raw_output.json,mof_json_store\10.1039_c6ra14896d\synthesis_011.json,no,,M-9,,ZrOCl2·8H2O,,0.045 mmol (Eu:Dy = 9:1; total Ln = 0.05 mmol),0.05,mmol,nan,,0.005 mmol (Eu:Dy = 9:1; total Ln = 0.05 mmol),0.005,mmol,nan,,,,,"2,2′-bipyridine-5,5′-dicarboxylic acid",H2bpdc,0.1 mmol,0.1,mmol,,,,,,,,,,,,,,,,,,,,,"N,N-dimethylformamide",DMF,7 mL,7.0,dimethyl sulfoxide,DMSO,1 mL,1.0,120.0,120 °C,96.0,4 days,Teflon-lined stainless steel autoclave (20 mL),stirred,,,,,,,,,,,,,,not_reported,not_reported,,luminescence,10.1039/c6ra14896d,ok,
10.1021/jacs.9b03269,downloaded\10.1021_jacs.9b03269.pdf,SI downloaded\10.1021_jacs.9b03269_SI.pdf,mof_json_store\10.1021_jacs.9b03269\raw_output.json,mof_json_store\10.1021_jacs.9b03269\synthesis_001.json,yes,"Modulator screens showed several failed crystallizations (e.g., AA ≥30 eq, DCA 1 eq, TFA 10 eq, HCl 5 eq) and microwave + AA at 100 °C gave no solid; unmodulated bpdc gave MIL-88D(Fe) (kinetic product).",MIL-88D(Fe),,ZrOCl2·8H2O,,"270 mg, 1 mmol",1,mmol,nan,,,,,nan,,,,,"biphenyl-4,4'-dicarboxylic acid",H2bpdc,"121 mg, 0.5 mmol",0.5,mmol,,,,,,,,,,,,,,,,,,,,,"N,N-dimethylformamide",DMF,30 mL,30.0,,,,,120.0,120 °C,48.0,48 h,50 mL Pyrex jar,static,"DMF, DCM",3× each,150 °C under vacuum for 20 h,150.0,20.0,hexagonal rods,,,,,,,,not_reported,not_reported,350.0,,10.1021/jacs.9b03269,ok,
10.1021/jacs.9b03269,downloaded\10.1021_jacs.9b03269.pdf,SI downloaded\10.1021_jacs.9b03269_SI.pdf,mof_json_store\10.1021_jacs.9b03269\raw_output.json,mof_json_store\10.1021_jacs.9b03269\synthesis_002.json,yes,"Modulator screens showed several failed crystallizations (e.g., AA ≥30 eq, DCA 1 eq, TFA 10 eq, HCl 5 eq) and microwave + AA at 100 °C gave no solid; unmodulated bpdc gave MIL-88D(Fe) (kinetic product).",MIL-126(Fe),,ZrOCl2·8H2O,,"270 mg, 1 mmol",1,mmol,nan,,,,,nan,,,,,"biphenyl-4,4'-dicarboxylic acid",H2bpdc,"121 mg, 0.5 mmol",0.5,mmol,,,,,,,,,,,acetic acid,AA,10 mmol; 0.572 mL (10 eq),10.0,mmol,,,,,,"N,N-dimethylformamide",DMF,30 mL,30.0,,,,,120.0,120 °C,48.0,48 h,50 mL Pyrex jar,static,"DMF, DCM",3× each,150 °C under vacuum for 20 h,150.0,20.0,intergrown blocks/sheets,50.0,,,,,,879.0,not_reported,not_reported,350.0,,10.1021/jacs.9b03269,ok,
10.1021/jacs.9b03269,downloaded\10.1021_jacs.9b03269.pdf,SI downloaded\10.1021_jacs.9b03269_SI.pdf,mof_json_store\10.1021_jacs.9b03269\raw_output.json,mof_json_store\10.1021_jacs.9b03269\synthesis_005.json,yes,"Modulator screens showed several failed crystallizations (e.g., AA ≥30 eq, DCA 1 eq, TFA 10 eq, HCl 5 eq) and microwave + AA at 100 °C gave no solid; unmodulated bpdc gave MIL-88D(Fe) (kinetic product).",MIL-126(Fe),,ZrOCl2·8H2O,,"270 mg, 1 mmol",1,mmol,nan,,,,,nan,,,,,"biphenyl-4,4'-dicarboxylic acid",H2bpdc,"121 mg, 0.5 mmol",0.5,mmol,,,,,,,,,,,acetic acid,AA,20 mmol; 1.144 mL (20 eq),20.0,mmol,,,,,,"N,N-dimethylformamide",DMF,30 mL,30.0,,,,,120.0,120 °C,48.0,48 h,50 mL Pyrex jar,static,"DMF, DCM",3× each,150 °C under vacuum for 20 h,150.0,20.0,intergrown sheets,23.0,,,,,,1289.0,not_reported,not_reported,350.0,,10.1021/jacs.9b03269,ok,
10.1021/jacs.9b03269,downloaded\10.1021_jacs.9b03269.pdf,SI downloaded\10.1021_jacs.9b03269_SI.pdf,mof_json_store\10.1021_jacs.9b03269\raw_output.json,mof_json_store\10.1021_jacs.9b03269\synthesis_006.json,yes,"Modulator screens showed several failed crystallizations (e.g., AA ≥30 eq, DCA 1 eq, TFA 10 eq, HCl 5 eq) and microwave + AA at 100 °C gave no solid; unmodulated bpdc gave MIL-88D(Fe) (kinetic product).",MIL-126(Fe),,ZrOCl2·8H2O,,"270 mg, 1 mmol",1,mmol,nan,,,,,nan,,,,,"biphenyl-4,4'-dicarboxylic acid",H2bpdc,"121 mg, 0.5 mmol",0.5,mmol,,,,,,,,,,,formic acid,FA,15 mmol; 0.566 mL (15 eq),15.0,mmol,,,,,,"N,N-dimethylformamide",DMF,30 mL,30.0,,,,,120.0,120 °C,48.0,48 h,50 mL Pyrex jar,static,"DMF, DCM",3× each,150 °C under vacuum for 20 h,150.0,20.0,well-defined single crystals,44.0,~10–40 μm,,,,,1871.0,not_reported,not_reported,350.0,,10.1021/jacs.9b03269,ok,
10.1021/jacs.9b03269,downloaded\10.1021_jacs.9b03269.pdf,SI downloaded\10.1021_jacs.9b03269_SI.pdf,mof_json_store\10.1021_jacs.9b03269\raw_output.json,mof_json_store\10.1021_jacs.9b03269\synthesis_007.json,yes,"Modulator screens showed several failed crystallizations (e.g., AA ≥30 eq, DCA 1 eq, TFA 10 eq, HCl 5 eq) and microwave + AA at 100 °C gave no solid; unmodulated bpdc gave MIL-88D(Fe) (kinetic product).",MIL-126(Fe),,Cu(NO3)2·3H2O,,"270 mg, 1 mmol",1,mmol,nan,,,,,nan,,,,,"biphenyl-4,4'-dicarboxylic acid",H2bpdc,"121 mg, 0.5 mmol",0.5,mmol,,,,,,,,,,,benzoic acid,BA,4 mmol; 0.488 g (4 eq),4.0,mmol,,,,,,"N,N-dimethylformamide",DMF,30 mL,30.0,,,,,120.0,120 °C,48.0,48 h,50 mL Pyrex jar,static,"DMF, DCM",3× each,150 °C under vacuum for 20 h,150.0,20.0,intergrown sheets/blocks,40.0,,,,,,1019.0,not_reported,not_reported,350.0,,10.1021/jacs.9b03269,ok,
10.1021/jacs.9b03269,downloaded\10.1021_jacs.9b03269.pdf,SI downloaded\10.1021_jacs.9b03269_SI.pdf,mof_json_store\10.1021_jacs.9b03269\raw_output.json,mof_json_store\10.1021_jacs.9b03269\synthesis_008.json,yes,"Modulator screens showed several failed crystallizations (e.g., AA ≥30 eq, DCA 1 eq, TFA 10 eq, HCl 5 eq) and microwave + AA at 100 °C gave no solid; unmodulated bpdc gave MIL-88D(Fe) (kinetic product).",MIL-126(Fe),,Cu(NO3)2·3H2O,,"270 mg, 1 mmol",1,mmol,nan,,,,,nan,,,,,"biphenyl-4,4'-dicarboxylic acid",H2bpdc,"121 mg, 0.5 mmol",0.5,mmol,,,,,,,,,,,dichloroacetic acid,DCA,0.3 mmol; 0.025 mL (0.3 eq),0.3,mmol,,,,,,"N,N-dimethylformamide",DMF,30 mL,30.0,,,,,120.0,120 °C,48.0,48 h,50 mL Pyrex jar,static,"DMF, DCM",3× each,150 °C under vacuum for 20 h,150.0,20.0,well-faceted crystals with some rods at lower eq,22.0,,,,,,808.0,not_reported,not_reported,350.0,,10.1021/jacs.9b03269,ok,
10.1021/jacs.9b03269,downloaded\10.1021_jacs.9b03269.pdf,SI downloaded\10.1021_jacs.9b03269_SI.pdf,mof_json_store\10.1021_jacs.9b03269\raw_output.json,mof_json_store\10.1021_jacs.9b03269\synthesis_009.json,yes,"Modulator screens showed several failed crystallizations (e.g., AA ≥30 eq, DCA 1 eq, TFA 10 eq, HCl 5 eq) and microwave + AA at 100 °C gave no solid; unmodulated bpdc gave MIL-88D(Fe) (kinetic product).",MIL-126(Fe),,Cu(NO3)2·3H2O,,"270 mg, 1 mmol",1,mmol,nan,,,,,nan,,,,,"biphenyl-4,4'-dicarboxylic acid",H2bpdc,"121 mg, 0.5 mmol",0.5,mmol,,,,,,,,,,,trifluoroacetic acid,TFA,5 mmol; 0.383 mL (5 eq),5.0,mmol,,,,,,"N,N-dimethylformamide",DMF,30 mL,30.0,,,,,120.0,120 °C,48.0,48 h,50 mL Pyrex jar,static,"DMF, DCM",3× each,150 °C under vacuum for 20 h,150.0,20.0,mixed with hexagonal rods present,38.0,,,,,,612.0,not_reported,not_reported,350.0,,10.1021/jacs.9b03269,ok,
10.1021/jacs.9b03269,downloaded\10.1021_jacs.9b03269.pdf,SI downloaded\10.1021_jacs.9b03269_SI.pdf,mof_json_store\10.1021_jacs.9b03269\raw_output.json,mof_json_store\10.1021_jacs.9b03269\synthesis_010.json,yes,"Modulator screens showed several failed crystallizations (e.g., AA ≥30 eq, DCA 1 eq, TFA 10 eq, HCl 5 eq) and microwave + AA at 100 °C gave no solid; unmodulated bpdc gave MIL-88D(Fe) (kinetic product).",MIL-126(Fe),,Cu(NO3)2·3H2O,,"270 mg, 1 mmol",1,mmol,nan,,,,,nan,,,,,"biphenyl-4,4'-dicarboxylic acid",H2bpdc,"121 mg, 0.5 mmol",0.5,mmol,,,,,,,,,,,hydrochloric acid (conc.),HCl,1 mmol; 0.082 mL (1 eq),1.0,mmol,,,,,,"N,N-dimethylformamide",DMF,30 mL,30.0,,,,,120.0,120 °C,48.0,48 h,50 mL Pyrex jar,static,"DMF, DCM",3× each,150 °C under vacuum for 20 h,150.0,20.0,well-faceted intergrown blocks,54.0,up to ~100 μm at higher HCl eq,,,,,2039.0,not_reported,not_reported,350.0,,10.1021/jacs.9b03269,ok,
10.1021/jacs.9b03269,downloaded\10.1021_jacs.9b03269.pdf,SI downloaded\10.1021_jacs.9b03269_SI.pdf,mof_json_store\10.1021_jacs.9b03269\raw_output.json,mof_json_store\10.1021_jacs.9b03269\synthesis_011.json,yes,"Modulator screens showed several failed crystallizations (e.g., AA ≥30 eq, DCA 1 eq, TFA 10 eq, HCl 5 eq) and microwave + AA at 100 °C gave no solid; unmodulated bpdc gave MIL-88D(Fe) (kinetic product).",MIL-88D(Fe),,Cu(NO3)2·3H2O,,"270 mg, 1 mmol",1,mmol,nan,,,,,nan,,,,,"2,2′-bipyridine-5,5′-dicarboxylic acid",bpydc,"122 mg, 0.5 mmol",0.5,mmol,,,,,,,,,,,hydrochloric acid (conc.),HCl,2 mmol; 0.166 mL (2 eq),2.0,mmol,,,,,,"N,N-dimethylformamide",DMF,30 mL,30.0,,,,,120.0,120 °C,48.0,48 h,50 mL Pyrex jar,static,"DMF, DCM",3× each,dried under vacuum at room temperature; activation not specified,,,hexagonal rods,,,,,,,,not_reported,not_reported,350.0,,10.1021/jacs.9b03269,ok,
10.1021/jacs.9b03269,downloaded\10.1021_jacs.9b03269.pdf,SI downloaded\10.1021_jacs.9b03269_SI.pdf,mof_json_store\10.1021_jacs.9b03269\raw_output.json,mof_json_store\10.1021_jacs.9b03269\synthesis_012.json,yes,"Modulator screens showed several failed crystallizations (e.g., AA ≥30 eq, DCA 1 eq, TFA 10 eq, HCl 5 eq) and microwave + AA at 100 °C gave no solid; unmodulated bpdc gave MIL-88D(Fe) (kinetic product).",MIL-126(Fe),,Cu(NO3)2·3H2O,,"199 mg, 1 mmol",1,mmol,nan,,,,,nan,,,,,"biphenyl-4,4'-dicarboxylic acid",H2bpdc,"121 mg, 0.5 mmol",0.5,mmol,,,,,,,,,,,,,,,,,,,,,"N,N-dimethylformamide",DMF,30 mL,30.0,,,,,120.0,120 °C,48.0,48 h,50 mL Pyrex jar,static,"DMF, DCM",3× each,150 °C under vacuum for 20 h,150.0,20.0,intergrown crystallites with distinct faces,,,,Fe3O SBU in framework (FeIII after oxidation),,,637.0,not_reported,not_reported,350.0,,10.1021/jacs.9b03269,ok,
10.1021/jacs.9b03269,downloaded\10.1021_jacs.9b03269.pdf,SI downloaded\10.1021_jacs.9b03269_SI.pdf,mof_json_store\10.1021_jacs.9b03269\raw_output.json,mof_json_store\10.1021_jacs.9b03269\synthesis_013.json,yes,"Modulator screens showed several failed crystallizations (e.g., AA ≥30 eq, DCA 1 eq, TFA 10 eq, HCl 5 eq) and microwave + AA at 100 °C gave no solid; unmodulated bpdc gave MIL-88D(Fe) (kinetic product).",MIL-126(Fe),,Cu(NO3)2·3H2O,,"199 mg, 1 mmol",1,mmol,nan,,,,,nan,,,,,"biphenyl-4,4'-dicarboxylic acid",H2bpdc,"121 mg, 0.5 mmol",0.5,mmol,,,,,,,,,,,acetic acid,AA,1 mmol; 0.057 mL (1 eq),1.0,mmol,,,,,,"N,N-dimethylformamide",DMF,30 mL,30.0,,,,,120.0,120 °C,48.0,48 h,50 mL Pyrex jar,static,"DMF, DCM",3× each,150 °C under vacuum for 20 h,150.0,20.0,single crystals and intergrown crystallites,,,,Fe3O SBU (FeIII after oxidation),,,2416.0,not_reported,not_reported,350.0,,10.1021/jacs.9b03269,ok,
10.1021/jacs.9b03269,downloaded\10.1021_jacs.9b03269.pdf,SI downloaded\10.1021_jacs.9b03269_SI.pdf,mof_json_store\10.1021_jacs.9b03269\raw_output.json,mof_json_store\10.1021_jacs.9b03269\synthesis_014.json,yes,"Modulator screens showed several failed crystallizations (e.g., AA ≥30 eq, DCA 1 eq, TFA 10 eq, HCl 5 eq) and microwave + AA at 100 °C gave no solid; unmodulated bpdc gave MIL-88D(Fe) (kinetic product).",MIL-126(Fe),,Cu(NO3)2·3H2O,,"199 mg, 1 mmol",1,mmol,nan,,,,,nan,,,,,"biphenyl-4,4'-dicarboxylic acid",H2bpdc,"121 mg, 0.5 mmol",0.5,mmol,,,,,,,,,,,hydrochloric acid (conc.),HCl,1 mmol; 0.082 mL (1 eq),1.0,mmol,,,,,,"N,N-dimethylformamide",DMF,30 mL,30.0,,,,,120.0,120 °C,48.0,48 h,50 mL Pyrex jar,static,"DMF, DCM",3× each,150 °C under vacuum for 20 h,150.0,20.0,single crystals and intergrown crystallites,,,,Fe3O SBU (FeIII after oxidation),,,2294.0,not_reported,not_reported,350.0,,10.1021/jacs.9b03269,ok,
10.1021/acsomega.6b00385,downloaded\10.1021_acsomega.6b00385.pdf,SI downloaded\10.1021_acsomega.6b00385_SI.pdf,mof_json_store\10.1021_acsomega.6b00385\raw_output.json,mof_json_store\10.1021_acsomega.6b00385\synthesis_001.json,no,,ZIF-8,,ZrO(NO3)2,,95 mg,0.410846,mmol,nan,,,,,nan,,,,,2-methylimidazole,,200 mg (2.43 mmol),200.0,mg,,,,,,,,,,,,,,,,,,,,,water,H2O,50 mL (Zn salt solution) + 50 mL (linker solution),100.0,,,,,25,room temperature,1.0,1 h,,magnetic agitation,ethanol,several times,60 °C under vacuum for 6 h,60.0,6.0,"spherical nanoparticles, 50–100 nm",,50–100 nm,,,,,,not_reported,not_reported,,,10.1021/acsomega.6b00385,ok,
10.1021/acs.chemmater.3c02121,downloaded\10.1021_acs.chemmater.3c02121.pdf,SI downloaded\10.1021_acs.chemmater.3c02121_SI.pdf,mof_json_store\10.1021_acs.chemmater.3c02121\raw_output.json,mof_json_store\10.1021_acs.chemmater.3c02121\synthesis_001.json,yes,At 0.08 M Mg gave mixtures; DMA solvent gave amorphous solids; Ni case remained mixed even at 1.5 M; standard Mg2(dobdc) >1 g scale failed.,CORN-MOF-1 (Mg),,ZrO(NO3)2,,"9.62 g, 37.5 mmol, 2.50 equiv",37.5,mmol,nan,,,,,nan,,,,,"2,5-dihydroxyterephthalic acid",H4dobdc,"2.97 g, 15.0 mmol, 1.00 equiv",15.0,mmol,,,,,,,,,,,,,,,,,,,,,"N,N-dimethylformamide",DMF,9.0 mL,9.0,ethanol,EtOH,0.5 mL,0.5,120.0,120 °C,24.0,24 h,75 mL screw-cap high-pressure flask,stirred (1000 rpm),"DMF, MeOH","thoroughly, ~100 mL each",Activated under high vacuum at 30 °C for 24 h after MeOH and CH2Cl2 exchange,30.0,24.0,tan hexagonal plates,,,,,"R-3, a=27.612(2) Å, c=7.2853(3) Å (Pawley)",9.9,403.0,not_reported,no,,luminescence,10.1021/acs.chemmater.3c02121,ok,
10.1021/acs.chemmater.3c02121,downloaded\10.1021_acs.chemmater.3c02121.pdf,SI downloaded\10.1021_acs.chemmater.3c02121_SI.pdf,mof_json_store\10.1021_acs.chemmater.3c02121\raw_output.json,mof_json_store\10.1021_acs.chemmater.3c02121\synthesis_002.json,yes,At 0.08 M Mg gave mixtures; DMA solvent gave amorphous solids; Ni case remained mixed even at 1.5 M; standard Mg2(dobdc) >1 g scale failed.,CORN-MOF-1 (Mn),,ZrO(NO3)2,,"6.28 g, 25.0 mmol, 2.50 equiv",25,mmol,nan,,,,,nan,,,,,"2,5-dihydroxyterephthalic acid",H4dobdc,"1.98 g, 10.0 mmol, 1.00 equiv",10.0,mmol,,,,,,,,,,,,,,,,,,,,,"N,N-dimethylformamide (degassed)",DMF,8.8 mL,8.8,ethanol (degassed),EtOH,0.6 mL,0.6,120.0,120 °C,24.0,24 h,150 mL screw-cap high-pressure flask,"stirred (700 rpm), under N2","DMF, MeOH","thoroughly, ~100 mL each",Activated under high vacuum at 30 °C for 24 h after MeOH and CH2Cl2 exchange,30.0,24.0,tan hexagonal plates,,,,,,,209.0,not_reported,not_reported,,,10.1021/acs.chemmater.3c02121,ok,
10.1021/acs.chemmater.3c02121,downloaded\10.1021_acs.chemmater.3c02121.pdf,SI downloaded\10.1021_acs.chemmater.3c02121_SI.pdf,mof_json_store\10.1021_acs.chemmater.3c02121\raw_output.json,mof_json_store\10.1021_acs.chemmater.3c02121\synthesis_006.json,yes,At 0.08 M Mg gave mixtures; DMA solvent gave amorphous solids; Ni case remained mixed even at 1.5 M; standard Mg2(dobdc) >1 g scale failed.,Mg2(dobdc) (standard solvothermal),,ZrO(NO3)2,,"3.21 g, 12.5 mmol, 2.50 equiv",12.5,mmol,nan,,,,,nan,,,,,"2,5-dihydroxyterephthalic acid",H4dobdc,"991 mg, 5.00 mmol, 1.00 equiv",5.0,mmol,,,,,,,,,,,,,,,,,,,,,"N,N-dimethylformamide",DMF,450 mL,450.0,water,H2O,25 mL,25.0,120.0,120 °C (reflux) for 24 h,24.0,24 h,1 L round-bottom flask with reflux condenser,stirred,"DMF, MeOH",DMF 3× at 120 °C; MeOH 3× at 60 °C,180 °C under vacuum for 24 h (after N2 flow preheat),180.0,24.0,hexagonal needles/rods,,,,,,,,not_reported,not_reported,,,10.1021/acs.chemmater.3c02121,ok,
10.1021/acs.chemmater.3c02121,downloaded\10.1021_acs.chemmater.3c02121.pdf,SI downloaded\10.1021_acs.chemmater.3c02121_SI.pdf,mof_json_store\10.1021_acs.chemmater.3c02121\raw_output.json,mof_json_store\10.1021_acs.chemmater.3c02121\synthesis_007.json,yes,At 0.08 M Mg gave mixtures; DMA solvent gave amorphous solids; Ni case remained mixed even at 1.5 M; standard Mg2(dobdc) >1 g scale failed.,"Mn2(dobdc) (standard solvothermal, air-free)",,ZrO(NO3)2,,"5.35 g, 27.0 mmol, 4.15 equiv",27,mmol,nan,,,,,nan,,,,,"2,5-dihydroxyterephthalic acid",H4dobdc,"1.35 g, 6.5 mmol, 1.00 equiv",6.5,mmol,,,,,,,,,,,,,,,,,,,,,"N,N-dimethylformamide (dry, degassed)",DMF,150 mL,150.0,"ethanol (dry, degassed)",EtOH,10 mL,10.0,135.0,135 °C,72.0,72 h,350 mL screw-capped pressure vessel (air-free),gently stirred; under N2,"DMF, MeOH",DMF 3× at 100 °C; MeOH 8× at 60 °C (air-free),180 °C under high vacuum for 24 h (air-free),180.0,24.0,bright orange solid; rods after processing,,,,,,,1344.0,no,not_reported,,,10.1021/acs.chemmater.3c02121,ok,
10.1021/acs.chemmater.3c02121,downloaded\10.1021_acs.chemmater.3c02121.pdf,SI downloaded\10.1021_acs.chemmater.3c02121_SI.pdf,mof_json_store\10.1021_acs.chemmater.3c02121\raw_output.json,mof_json_store\10.1021_acs.chemmater.3c02121\synthesis_008.json,yes,At 0.08 M Mg gave mixtures; DMA solvent gave amorphous solids; Ni case remained mixed even at 1.5 M; standard Mg2(dobdc) >1 g scale failed.,Ni2(dobdc) (standard solvothermal),,ZrO(NO3)2,,"4.67 g, 16.1 mmol, 2.51 equiv",16.1,mmol,nan,,,,,nan,,,,,"2,5-dihydroxyterephthalic acid",H4dobdc,"1.27 g, 6.41 mmol, 1.00 equiv",6.41,mmol,,,,,,,,,,,,,,,,,,,,,"N,N-dimethylformamide",DMF,156 mL,156.0,methanol,MeOH,19 mL,19.0,120.0,120 °C,24.0,24 h,350 mL screw-cap high-pressure reaction flask,"stirred (700 rpm), under N2","DMF, MeOH",DMF 3× at 120 °C; MeOH 3× at 60 °C,180 °C under high vacuum for 24 h (after N2 flow preheat),180.0,24.0,poorly defined crystallites; rods after processing,,,,,,,,not_reported,not_reported,,,10.1021/acs.chemmater.3c02121,ok,
10.1021/cg101251a,downloaded\10.1021_cg101251a.pdf,SI downloaded\10.1021_cg101251a_SI.pdf,mof_json_store\10.1021_cg101251a\raw_output.json,mof_json_store\10.1021_cg101251a\synthesis_001.json,yes,"For VI, 200 °C with 1.0 Zn(OAc)2·2H2O gave mixed phase; increasing Zn salt to 3.0 yielded pure VI.",,792130,ZrO(NO3)2,,"0.22 g, 1 mmol",1,mmol,nan,,,,,nan,,,,,"4,4′-azodibenzoic acid",ABA,"0.27 g, 1 mmol",1.0,mmol,"1,10-phenanthroline",phen,"0.20 g, 1 mmol",1.0,mmol,,,,,,,,,,,,,,,,water,H2O,5 mL,5.0,cyclohexanol,,5 mL,5.0,150.0,150 °C,72.0,3 days,Teflon-lined autoclave,static,deionized water,,dried at ambient conditions,,,red crystals,75.0,,,Alternating [ZnO3N2]/[ZnO4N2] 1D chains (helical packing),,,,not_reported,not_reported,,,10.1021/cg101251a,ok,
10.1021/acsami.8b06340,downloaded\10.1021_acsami.8b06340.pdf,SI downloaded\10.1021_acsami.8b06340_SI.pdf,mof_json_store\10.1021_acsami.8b06340\raw_output.json,mof_json_store\10.1021_acsami.8b06340\synthesis_001.json,no,,JLU-MOF51,1587688,ZrO(NO3)2,,"0.04 mmol, 10 mg",0.04,mmol,nan,,,,,nan,,,,,4-(1H-tetrazol-5-yl)-benzoic acid,H2TBA,"0.026 mmol, 5 mg",0.026,mmol,,,,,,,,,,,,,,,,,,,,,"N,N-dimethylacetamide",DMA,1 mL,1.0,methanol,MeOH,1 mL,1.0,65.0,65 °C,48.0,48 h,20 mL vial,,ethanol,soaked for 1 week,"ethanol exchange for 1 week, then heated under vacuum",,,blue crystals,,,,hexanuclear [Cu6SO4(OH)2] cluster + Cu2(CO2)4 paddlewheels,"a=44.730(6), b=44.730(6), c=62.671(13) Å, α=90, β=90, γ=120, R-3m",28.0,3317.0,not_reported,not_reported,,CO2_capture;hydrogen storage,10.1021/acsami.8b06340,ok,
10.1039/d0ce00947d,downloaded\10.1039_d0ce00947d.pdf,SI downloaded\10.1039_d0ce00947d_SI.pdf,mof_json_store\10.1039_d0ce00947d\raw_output.json,mof_json_store\10.1039_d0ce00947d\synthesis_001.json,no,,,1913130,ZrO(NO3)2,,0.1 mmol,0.1,mmol,nan,,,,,nan,,,,,2-hydroxyterephthalic acid,H2hbdc,0.15 mmol,0.15,mmol,,,,,,,,,,,sodium hydroxide,NaOH,"1 M, 200 µL (0.2 mmol)",0.2,mmol,,,,,,water,H2O,6 mL,6.0,,,,,110.0,110 °C,96.0,4 days; cooled to RT at 3 °C h−1,Parr autoclave (24 mL),static,,,,,,transparent single-crystals,,,,,"Triclinic, P-1; a=7.9806(8) Å, b=9.9540(9) Å, c=10.8426(11) Å, α=74.620(3)°, β=74.092(3)°, γ=73.803(3)°",,,not_reported,not_reported,,luminescence,10.1039/d0ce00947d,ok,
10.1039/d0ce00947d,downloaded\10.1039_d0ce00947d.pdf,SI downloaded\10.1039_d0ce00947d_SI.pdf,mof_json_store\10.1039_d0ce00947d\raw_output.json,mof_json_store\10.1039_d0ce00947d\synthesis_002.json,no,,,1913130,ZrO(NO3)2,,0.25 mmol in 10 mL H2O,0.25,mmol,nan,,,,,nan,,,,,disodium 2-hydroxyterephthalate monohydrate,Na2hbdc·H2O,0.25 mmol in 10 mL H2O,0.25,mmol,,,,,,,,,,,,,,,,,,,,,water,H2O,2 × 10 mL (diffusion in U-shaped tube),,,,,,25,RT (gel diffusion),,a few weeks,U-shaped tube with TMOS gel (7.5 wt%),static,,,,,,transparent single-crystals,,,,,"Triclinic, P-1; a=7.9806(8) Å, b=9.9540(9) Å, c=10.8426(11) Å, α=74.620(3)°, β=74.092(3)°, γ=73.803(3)°",,,not_reported,not_reported,,luminescence,10.1039/d0ce00947d,ok,
10.1039/d0ce00947d,downloaded\10.1039_d0ce00947d.pdf,SI downloaded\10.1039_d0ce00947d_SI.pdf,mof_json_store\10.1039_d0ce00947d\raw_output.json,mof_json_store\10.1039_d0ce00947d\synthesis_003.json,no,,,1913137,ZrO(NO3)2,,0.1 mmol,0.1,mmol,nan,,,,,nan,,,,,2-hydroxyterephthalic acid,H2hbdc,0.15 mmol,0.15,mmol,,,,,,,,,,,sodium hydroxide,NaOH,"1 M, 200 µL (0.2 mmol)",0.2,mmol,,,,,,water,H2O,6 mL,6.0,,,,,110.0,110 °C,96.0,4 days; cooled to RT at 3 °C h−1,Parr autoclave (24 mL),static,,,,,,transparent single-crystals,,,,,"Triclinic, P-1; a=9.3864(7) Å, b=10.0102(7) Å, c=10.3408(8) Å, α=107.622(3)°, β=99.379(3)°, γ=110.080(3)°",,,not_reported,not_reported,,luminescence,10.1039/d0ce00947d,ok,
10.1039/d0ce00947d,downloaded\10.1039_d0ce00947d.pdf,SI downloaded\10.1039_d0ce00947d_SI.pdf,mof_json_store\10.1039_d0ce00947d\raw_output.json,mof_json_store\10.1039_d0ce00947d\synthesis_004.json,no,,,,ZrO(NO3)2,,0.25 mmol in 10 mL H2O,0.25,mmol,nan,,,,,nan,,,,,disodium 2-hydroxyterephthalate monohydrate,Na2hbdc·H2O,0.25 mmol in 10 mL H2O,0.25,mmol,,,,,,,,,,,,,,,,,,,,,water,H2O,2 × 10 mL (diffusion in U-shaped tube),,,,,,25,RT (gel diffusion),,a few weeks,U-shaped tube with TMOS gel (7.5 wt%),static,,,,,,transparent single-crystals,,,,,,,,not_reported,not_reported,,luminescence,10.1039/d0ce00947d,ok,
10.1039/d0ce00947d,downloaded\10.1039_d0ce00947d.pdf,SI downloaded\10.1039_d0ce00947d_SI.pdf,mof_json_store\10.1039_d0ce00947d\raw_output.json,mof_json_store\10.1039_d0ce00947d\synthesis_005.json,no,,,1913124,ZrO(NO3)2,,0.1 mmol,0.1,mmol,nan,,,,,nan,,,,,2-hydroxyterephthalic acid,H2hbdc,0.15 mmol,0.15,mmol,,,,,,,,,,,sodium hydroxide,NaOH,"1 M, 200 µL (0.2 mmol)",0.2,mmol,,,,,,water,H2O,6 mL,6.0,,,,,110.0,110 °C,96.0,4 days; cooled to RT at 3 °C h−1,Parr autoclave (24 mL),static,,,,,,transparent single-crystals,,,,,"Triclinic, P-1; a=9.4609(8) Å, b=10.3877(9) Å, c=11.0504(8) Å, α=115.254(3)°, β=107.794(3)°, γ=90.967(3)°",,,not_reported,not_reported,,luminescence,10.1039/d0ce00947d,ok,
10.1039/d0ce00947d,downloaded\10.1039_d0ce00947d.pdf,SI downloaded\10.1039_d0ce00947d_SI.pdf,mof_json_store\10.1039_d0ce00947d\raw_output.json,mof_json_store\10.1039_d0ce00947d\synthesis_008.json,no,,,1913142,ZrO(NO3)2,,0.25 mmol in 10 mL H2O,0.25,mmol,nan,,,,,nan,,,,,disodium 2-hydroxyterephthalate monohydrate,Na2hbdc·H2O,0.25 mmol in 10 mL H2O,0.25,mmol,,,,,,,,,,,,,,,,,,,,,water,H2O,2 × 10 mL (diffusion in U-shaped tube),,,,,,25,RT (gel diffusion),,a few weeks,U-shaped tube with TMOS gel (7.5 wt%),static,,,,,,transparent single-crystals,,,,,"Monoclinic, P21/c; a=10.9491(14) Å, b=12.8463(16) Å, c=11.5619(14) Å, β=102.493(4)°",,,not_reported,not_reported,,luminescence,10.1039/d0ce00947d,ok,
