Repository: zzhenglab/MOFinder

# MOFinder

MOFinder extracts MOF synthesis information from the literature, reconstructs evidence-supported negative reaction records, and prepares datasets for synthesis-outcome prediction.
[Web application](https://mofinder.chemistry.wustl.edu/) | [Demos](Demo/README.md) | [Source code](docs/source_to_code.md) | [Workflow guide](docs/workflow.md) | [Model evaluation](docs/evaluation.md)

## Quick start

The workflow runs through Python commands. Python 3.10 or newer is required. Clone the repository and initialize its related applications:

```bash
git clone --recurse-submodules https://github.com/zzhenglab/MOFinder.git
cd MOFinder
```

Start with the two offline demonstrations:

```bash

File: mof_extraction_1_2.csv (part 146 of 305)
doi,main_pdf,si_pdf,raw_output,parsed_json,article_trial_or_failure,article_trial_or_failure_notes,mof_name,crystal_code,metal_1,metal_1_abbr,metal_1_amount_text,metal_1_amount_value,metal_1_amount_unit,metal_2,metal_2_abbr,metal_2_amount_text,metal_2_amount_value,metal_2_amount_unit,metal_3,metal_3_abbr,metal_3_amount_text,metal_3_amount_value,metal_3_amount_unit,linker_1,linker_1_abbr,linker_1_amount_text,linker_1_amount_value,linker_1_amount_unit,linker_2,linker_2_abbr,linker_2_amount_text,linker_2_amount_value,linker_2_amount_unit,linker_3,linker_3_abbr,linker_3_amount_text,linker_3_amount_value,linker_3_amount_unit,modulator_1,modulator_1_abbr,modulator_1_amount_text,modulator_1_amount_value,modulator_1_amount_unit,modulator_2,modulator_2_abbr,modulator_2_amount_text,modulator_2_amount_value,modulator_2_amount_unit,solvent_main,solvent_main_abbr,solvent_main_amount_text,solvent_main_ml,solvent_secondary,solvent_secondary_abbr,solvent_secondary_amount_text,solvent_secondary_ml,temperature_c,temperature_c_text,time_h,time_text,vessel_type,stirring,washing_solvent,washing_cycles,activation_text,activation_temp_c,activation_time_h,crystal_morphology,yield_percent,crystal_size,topology_code,metal_cluster_connectivity,unit_cell_short,pore_diameter_A,BET_surface_area_m2g,air_stable,water_stable,tga_decomposition_temp_c,applications,reference,status,error
10.1039/d0ce00947d,downloaded\10.1039_d0ce00947d.pdf,SI downloaded\10.1039_d0ce00947d_SI.pdf,mof_json_store\10.1039_d0ce00947d\raw_output.json,mof_json_store\10.1039_d0ce00947d\synthesis_009.json,no,,,,ZrO(NO3)2,,0.2 mmol in 5 mL H2O (added to ligand solution),0.2,mmol,nan,,,,,nan,,,,,disodium 2-hydroxyterephthalate monohydrate,Na2hbdc·H2O,0.3 mmol in 5 mL H2O,0.3,mmol,,,,,,,,,,,,,,,,,,,,,water,H2O,10 mL total (5 mL + 5 mL),10.0,,,,,25,RT,48.0,stirred 48 h,,stirred,water,,filtered and dried under ambient conditions,,,white microcrystalline powder,about 90%,,,,,,,not_reported,not_reported,,luminescence,10.1039/d0ce00947d,ok,
10.1039/d0ce00947d,downloaded\10.1039_d0ce00947d.pdf,SI downloaded\10.1039_d0ce00947d_SI.pdf,mof_json_store\10.1039_d0ce00947d\raw_output.json,mof_json_store\10.1039_d0ce00947d\synthesis_010.json,no,,,,Tb(NO3)3·6H2O,,0.2 mmol in 5 mL H2O (lanthanide solution; ligand solution added into it),0.2,mmol,nan,,,,,nan,,,,,disodium 2-hydroxyterephthalate monohydrate,Na2hbdc·H2O,0.3 mmol in 5 mL H2O (added to lanthanide solution),0.3,mmol,,,,,,,,,,,,,,,,,,,,,water,H2O,10 mL total (5 mL + 5 mL),10.0,,,,,25,RT,48.0,stirred 48 h,,stirred,water,,filtered and dried under ambient conditions,,,white microcrystalline powder,about 90%,,,,,,,not_reported,not_reported,,luminescence,10.1039/d0ce00947d,ok,
10.1021/ic302011x,downloaded\10.1021_ic302011x.pdf,SI downloaded\10.1021_ic302011x_SI.pdf,mof_json_store\10.1021_ic302011x\raw_output.json,mof_json_store\10.1021_ic302011x\synthesis_001.json,no,,"Mn 2,3-DMS (1)",,Ni(NO3)2·6H2O,MnCl2·6H2O,1.2 mmol,1.2,mmol,nan,,,,,nan,,,,,"2,3-dimethylsuccinic acid","2,3-DMS",1.4 mmol,1.4,mmol,,,,,,,,,,,potassium hydroxide,KOH,2.3 mmol,2.3,mmol,,,,,,water,H2O,9 mL,9.0,,,,,125.0,125 °C,72.0,3 days,Teflon-lined autoclave (23 mL),static,,,,,,colorless single crystal sheets,,,,MnO6 edge-sharing dimers in 2D layers,"P21/n; a=10.0358(5) Å, b=22.4619(10) Å, c=11.2067(7) Å, β=111.178(6)°",,,,,,,10.1021/ic302011x,ok,
10.1021/ic302011x,downloaded\10.1021_ic302011x.pdf,SI downloaded\10.1021_ic302011x_SI.pdf,mof_json_store\10.1021_ic302011x\raw_output.json,mof_json_store\10.1021_ic302011x\synthesis_002.json,no,,"Mn 2,3-DMS (1)",,Zn(NO3)2·6H2O,MnCl2·6H2O,2.5 mmol,2.5,mmol,nan,,,,,nan,,,,,"2,3-dimethylsuccinic acid","2,3-DMS",3.7 mmol,3.7,mmol,,,,,,,,,,,potassium hydroxide,KOH,6.2 mmol,6.2,mmol,,,,,,water,H2O,9 mL,9.0,,,,,100.0,100 °C,72.0,3 days,Teflon-lined autoclave (23 mL),static,,,,,,colorless crystals (purer form),,,,MnO6 edge-sharing dimers in 2D layers,"P21/n; a=10.0358(5) Å, b=22.4619(10) Å, c=11.2067(7) Å, β=111.178(6)°",,,,,,,10.1021/ic302011x,ok,
10.1021/ic302011x,downloaded\10.1021_ic302011x.pdf,SI downloaded\10.1021_ic302011x_SI.pdf,mof_json_store\10.1021_ic302011x\raw_output.json,mof_json_store\10.1021_ic302011x\synthesis_003.json,no,,"Mn(meso-2,3-DMS) (2)",,Co(NO3)2·6H2O,MnCl2·6H2O,1.2 mmol,1.2,mmol,nan,,,,,nan,,,,,"2,3-dimethylsuccinic acid","2,3-DMS",1.9 mmol,1.9,mmol,,,,,,,,,,,potassium hydroxide,KOH,3.1 mmol,3.1,mmol,,,,,,water,H2O,9 mL,9.0,,,,,200.0,200 °C,72.0,3 days,Teflon-lined autoclave (23 mL),static,,,,,,colorless block crystals,,,,3D framework with MnO6 ring sheets linked,"R-3; a=b=11.2083(7) Å, c=30.269(3) Å",,,,,,,10.1021/ic302011x,ok,
10.1021/ic302011x,downloaded\10.1021_ic302011x.pdf,SI downloaded\10.1021_ic302011x_SI.pdf,mof_json_store\10.1021_ic302011x\raw_output.json,mof_json_store\10.1021_ic302011x\synthesis_004.json,no,,"Mn(meso-2,3-DMS) (3)",,Ni(NO3)2·6H2O,MnCl2·6H2O,2.5 mmol,2.5,mmol,nan,,,,,nan,,,,,"meso-2,3-dimethylsuccinic acid","2,3-DMS",3.7 mmol,3.7,mmol,,,,,,,,,,,potassium hydroxide,KOH,6.2 mmol,6.2,mmol,,,,,,water,H2O,9 mL,9.0,,,,,125.0,125 °C,72.0,3 days,Teflon-lined autoclave (23 mL),static,,,,,,colorless rod crystals,,,,"edge-sharing MnO6 chains, 3D connected","C2/c; a=13.4747(14) Å, b=11.7071(13) Å, c=4.8928(4) Å, β=108.007(1)°",,,,,,,10.1021/ic302011x,ok,
10.1021/ic302011x,downloaded\10.1021_ic302011x.pdf,SI downloaded\10.1021_ic302011x_SI.pdf,mof_json_store\10.1021_ic302011x\raw_output.json,mof_json_store\10.1021_ic302011x\synthesis_005.json,no,,"Mn(meso-2,3-DMS)(H2O)·H2O (4)",,CdCl2,MnCl2·6H2O,2.5 mmol,2.5,mmol,nan,,,,,nan,,,,,"meso-2,3-dimethylsuccinic acid","2,3-DMS",3.7 mmol,3.7,mmol,,,,,,,,,,,potassium hydroxide,KOH,6.2 mmol,6.2,mmol,,,,,,water,H2O,9 mL,9.0,,,,,100.0,100 °C,72.0,3 days,Teflon-lined autoclave (23 mL),static,,,,,,colorless needle crystals,,,,"corrugated MnO6 chains, 3D; coordinated and lattice H2O","P21/c; a=9.8843(11) Å, b=11.4178(14) Å, c=15.884(2) Å, β=90.785(10)°",,,,,,,10.1021/ic302011x,ok,
10.1021/ic302011x,downloaded\10.1021_ic302011x.pdf,SI downloaded\10.1021_ic302011x_SI.pdf,mof_json_store\10.1021_ic302011x\raw_output.json,mof_json_store\10.1021_ic302011x\synthesis_006.json,no,,"Co 2,3-DMS (5)",,Co(NO3)2·6H2O,CoCl2·6H2O,1.2 mmol,1.2,mmol,nan,,,,,nan,,,,,"2,3-dimethylsuccinic acid","2,3-DMS",1.9 mmol,1.9,mmol,,,,,,,,,,,potassium hydroxide,KOH,3.1 mmol,3.1,mmol,,,,,,water,H2O,9 mL,9.0,,,,,100.0,100 °C,72.0,3 days,Teflon-lined autoclave (23 mL),static,,,,,,light pink block crystals,,,,corner-sharing CoO6 chains linked by H2O in 2D layers,"Cmca; a=22.682(3) Å, b=7.0298(3) Å, c=10.4274(6) Å",,,,,,,10.1021/ic302011x,ok,
10.1021/ic302011x,downloaded\10.1021_ic302011x.pdf,SI downloaded\10.1021_ic302011x_SI.pdf,mof_json_store\10.1021_ic302011x\raw_output.json,mof_json_store\10.1021_ic302011x\synthesis_007.json,no,,"Co 2,3-DMS (5)",,CuCl2·4H2O,CoCl2·6H2O,1.2 mmol,1.2,mmol,nan,,,,,nan,,,,,"2,3-dimethylsuccinic acid","2,3-DMS",2.2 mmol,2.2,mmol,,,,,,,,,,,potassium hydroxide,KOH,2.8 mmol,2.8,mmol,,,,,,water,H2O,9 mL,9.0,,,,,125.0,125 °C,72.0,3 days,Teflon-lined autoclave (23 mL),static,,,,,,light pink block crystals (purer),,,,corner-sharing CoO6 chains linked by H2O in 2D layers,"Cmca; a=22.682(3) Å, b=7.0298(3) Å, c=10.4274(6) Å",,,,,,,10.1021/ic302011x,ok,
10.1021/ic302011x,downloaded\10.1021_ic302011x.pdf,SI downloaded\10.1021_ic302011x_SI.pdf,mof_json_store\10.1021_ic302011x\raw_output.json,mof_json_store\10.1021_ic302011x\synthesis_008.json,no,,"Co(meso-2,3-DMS) (6)",,Al(NO3)3·9H2O,CoCl2·6H2O,1.2 mmol,1.2,mmol,nan,,,,,nan,,,,,"meso-2,3-dimethylsuccinic acid","2,3-DMS",1.9 mmol,1.9,mmol,,,,,,,,,,,potassium hydroxide,KOH,3.1 mmol,3.1,mmol,,,,,,water,H2O,9 mL,9.0,,,,,200.0,200 °C,72.0,3 days,Teflon-lined autoclave (23 mL),static,,,,,,purple block single crystals,,,,"edge-sharing CoO6 chains, 3D connected","C2/c; a=13.1799(12) Å, b=11.6913(8) Å, c=4.7525(3) Å, β=108.393(9)°",,,,,,,10.1021/ic302011x,ok,
10.1021/ic302011x,downloaded\10.1021_ic302011x.pdf,SI downloaded\10.1021_ic302011x_SI.pdf,mof_json_store\10.1021_ic302011x\raw_output.json,mof_json_store\10.1021_ic302011x\synthesis_009.json,no,,"Zn 2,3-DMS (7)",,Cu(NO3)2·5/2H2O,ZnCl2,1.2 mmol,1.2,mmol,nan,,,,,nan,,,,,"2,3-dimethylsuccinic acid","2,3-DMS",1.9 mmol,1.9,mmol,,,,,,,,,,,potassium hydroxide,KOH,3.1 mmol,3.1,mmol,,,,,,water,H2O,9 mL,9.0,,,,,150.0,150 °C,72.0,3 days,Teflon-lined autoclave (23 mL),static,,,,,,colorless white crystals,,,,Zn2 carboxylate-bridged dimers in 2D layers,"P-1; a=4.8543(3) Å, b=6.7522(5) Å, c=11.7208(6) Å, α=105.932(5)°, β=92.578(4)°, γ=95.916(5)°",,,,,,,10.1021/ic302011x,ok,
10.1021/ic302011x,downloaded\10.1021_ic302011x.pdf,SI downloaded\10.1021_ic302011x_SI.pdf,mof_json_store\10.1021_ic302011x\raw_output.json,mof_json_store\10.1021_ic302011x\synthesis_010.json,no,,"Zn 2,3-DMS (7)",,Cu(NO3)2·5/2H2O,ZnCl2,1.2 mmol,1.2,mmol,nan,,,,,nan,,,,,"meso-2,3-dimethylsuccinic acid","2,3-DMS",1.9 mmol,1.9,mmol,,,,,,,,,,,potassium hydroxide,KOH,3.1 mmol,3.1,mmol,,,,,,water,H2O,9 mL,9.0,,,,,200.0,200 °C,72.0,3 days,Teflon-lined autoclave (23 mL),static,,,,,,colorless white crystals,,,,Zn2 carboxylate-bridged dimers in 2D layers,"P-1; a=4.8543(3) Å, b=6.7522(5) Å, c=11.7208(6) Å, α=105.932(5)°, β=92.578(4)°, γ=95.916(5)°",,,,,,,10.1021/ic302011x,ok,
10.1021/acs.cgd.0c00611,downloaded\10.1021_acs.cgd.0c00611.pdf,SI downloaded\10.1021_acs.cgd.0c00611_SI.pdf,mof_json_store\10.1021_acs.cgd.0c00611\raw_output.json,mof_json_store\10.1021_acs.cgd.0c00611\synthesis_001.json,no,,"Ln-CP 1 ([La2(2,5-TDA)3(DMA)2(H2O)]n)",1917307,Ba(NO3)2,,"0.084 g, 0.20 mmol (in 9 mL H2O)",0.2,mmol,nan,,,,,nan,,,,,"2,5-thiophenedicarboxylic acid",H2TDA,"0.034 g, 0.20 mmol",0.2,mmol,,,,,,,,,,,,,,,,,,,,,water,H2O,9 mL,9.0,"N,N-dimethylacetamide",DMA,3 mL,3.0,145.0,145 °C,72.0,72 h; cooled to RT at 5 °C/h,25 mL Teflon-lined stainless steel autoclave,stirred 45 min; static during heating,"DMA, H2O",,dried at 60 °C for 24 h,60.0,24.0,colorless hexagonal crystals,61.0,0.14 × 0.12 × 0.10 mm,,La2O15 dinuclear SBU,"a=18.1474, b=10.8632, c=17.2705, α=90, β=90, γ=90, Pna21",,,yes,yes,,luminescence,10.1021/acs.cgd.0c00611,ok,
10.1021/acs.cgd.0c00611,downloaded\10.1021_acs.cgd.0c00611.pdf,SI downloaded\10.1021_acs.cgd.0c00611_SI.pdf,mof_json_store\10.1021_acs.cgd.0c00611\raw_output.json,mof_json_store\10.1021_acs.cgd.0c00611\synthesis_002.json,no,,"Ln-CP 2 ([Ce2(2,5-TDA)3(DMA)2(H2O)]n)",1917312,CdCl2,,"0.20 mmol (aqueous solution, 9 mL)",0.2,mmol,nan,,,,,nan,,,,,"2,5-thiophenedicarboxylic acid",H2TDA,0.20 mmol in 3 mL DMA,0.2,mmol,,,,,,,,,,,,,,,,,,,,,water,H2O,9 mL,9.0,"N,N-dimethylacetamide",DMA,3 mL,3.0,145.0,145 °C,72.0,72 h; cooled to RT at 5 °C/h,25 mL Teflon-lined stainless steel autoclave,stirred 45 min; static during heating,"DMA, H2O",,dried at 60 °C for 24 h,60.0,24.0,colorless hexagonal crystals,60.0,0.19 × 0.15 × 0.11 mm,,Ln2O14 dinuclear SBU,"a=17.2313, b=10.8333, c=18.0659, α=90, β=90, γ=90, Pna21",,,yes,yes,,luminescence,10.1021/acs.cgd.0c00611,ok,
10.1021/acs.cgd.0c00611,downloaded\10.1021_acs.cgd.0c00611.pdf,SI downloaded\10.1021_acs.cgd.0c00611_SI.pdf,mof_json_store\10.1021_acs.cgd.0c00611\raw_output.json,mof_json_store\10.1021_acs.cgd.0c00611\synthesis_003.json,no,,"Ln-CP 3 ([Pr2(2,5-TDA)3(DMA)2(H2O)]n)",1917313,CoCl2,,"0.20 mmol (aqueous solution, 9 mL)",0.2,mmol,nan,,,,,nan,,,,,"2,5-thiophenedicarboxylic acid",H2TDA,0.20 mmol in 3 mL DMA,0.2,mmol,,,,,,,,,,,,,,,,,,,,,water,H2O,9 mL,9.0,"N,N-dimethylacetamide",DMA,3 mL,3.0,145.0,145 °C,72.0,72 h; cooled to RT at 5 °C/h,25 mL Teflon-lined stainless steel autoclave,stirred 45 min; static during heating,"DMA, H2O",,dried at 60 °C for 24 h,60.0,24.0,light green hexagonal crystals,60.0,0.15 × 0.10 × 0.08 mm,,Ln2O14 dinuclear SBU,"a=17.1816, b=10.8118, c=18.0023, α=90, β=90, γ=90, Pna21",,,yes,yes,,luminescence,10.1021/acs.cgd.0c00611,ok,
10.1021/acs.cgd.0c00611,downloaded\10.1021_acs.cgd.0c00611.pdf,SI downloaded\10.1021_acs.cgd.0c00611_SI.pdf,mof_json_store\10.1021_acs.cgd.0c00611\raw_output.json,mof_json_store\10.1021_acs.cgd.0c00611\synthesis_004.json,no,,"Ln-CP 4 ([Nd2(2,5-TDA)3(DMA)2(H2O)]n)",1917314,MnCl2·4H2O,,"0.20 mmol (aqueous solution, 9 mL)",0.2,mmol,nan,,,,,nan,,,,,"2,5-thiophenedicarboxylic acid",H2TDA,0.20 mmol in 3 mL DMA,0.2,mmol,,,,,,,,,,,,,,,,,,,,,water,H2O,9 mL,9.0,"N,N-dimethylacetamide",DMA,3 mL,3.0,145.0,145 °C,72.0,72 h; cooled to RT at 5 °C/h,25 mL Teflon-lined stainless steel autoclave,stirred 45 min; static during heating,"DMA, H2O",,dried at 60 °C for 24 h,60.0,24.0,pink hexagonal crystals,58.0,0.18 × 0.12 × 0.09 mm,,Ln2O14 dinuclear SBU,"a=17.9667, b=10.8037, c=17.1671, α=90, β=90, γ=90, Pna21",,,yes,yes,,luminescence,10.1021/acs.cgd.0c00611,ok,
10.1021/acs.cgd.0c00611,downloaded\10.1021_acs.cgd.0c00611.pdf,SI downloaded\10.1021_acs.cgd.0c00611_SI.pdf,mof_json_store\10.1021_acs.cgd.0c00611\raw_output.json,mof_json_store\10.1021_acs.cgd.0c00611\synthesis_005.json,no,,"Ln-CP 5 ([Sm2(2,5-TDA)3(DMA)2]n)",1917315,MnCl2·4H2O,,"0.088 g, 0.20 mmol (in 9 mL H2O)",0.2,mmol,nan,,,,,nan,,,,,"2,5-thiophenedicarboxylic acid",H2TDA,"0.034 g, 0.20 mmol (in 3 mL DMA)",0.2,mmol,,,,,,,,,,,,,,,,,,,,,water,H2O,9 mL,9.0,"N,N-dimethylacetamide",DMA,3 mL,3.0,165.0,165 °C,72.0,72 h; cooled to RT at 5 °C/h,25 mL Teflon-lined stainless steel autoclave,stirred 45 min; static during heating,"DMA, H2O",,dried at 60 °C for 24 h,60.0,24.0,dark green prismatic crystals,65.0,0.18 × 0.14 × 0.08 mm,,Ln4O28 tetranuclear SBU,"a=9.5753, b=10.7439, c=18.2600, α=89.766, β=75.957, γ=64.063, P-1",,,yes,yes,,luminescence,10.1021/acs.cgd.0c00611,ok,
10.1021/acs.cgd.0c00611,downloaded\10.1021_acs.cgd.0c00611.pdf,SI downloaded\10.1021_acs.cgd.0c00611_SI.pdf,mof_json_store\10.1021_acs.cgd.0c00611\raw_output.json,mof_json_store\10.1021_acs.cgd.0c00611\synthesis_006.json,no,,"Ln-CP 6 ([Eu2(2,5-TDA)3(DMA)2]n)",1917316,Zn(NO3)2·6H2O,,"0.20 mmol (aqueous solution, 9 mL)",0.2,mmol,nan,,,,,nan,,,,,"2,5-thiophenedicarboxylic acid",H2TDA,0.20 mmol in 3 mL DMA,0.2,mmol,,,,,,,,,,,,,,,,,,,,,water,H2O,9 mL,9.0,"N,N-dimethylacetamide",DMA,3 mL,3.0,165.0,165 °C,72.0,72 h; cooled to RT at 5 °C/h,25 mL Teflon-lined stainless steel autoclave,stirred 45 min; static during heating,"DMA, H2O",,dried at 60 °C for 24 h,60.0,24.0,colorless prismatic crystals,67.0,0.21 × 0.12 × 0.09 mm,,Ln4O28 tetranuclear SBU,"a=9.5312, b=10.7410, c=18.1987, α=89.913, β=75.904, γ=64.463, P-1",,,yes,yes,,luminescence;luminescence_thermometry,10.1021/acs.cgd.0c00611,ok,
10.1021/acs.cgd.0c00611,downloaded\10.1021_acs.cgd.0c00611.pdf,SI downloaded\10.1021_acs.cgd.0c00611_SI.pdf,mof_json_store\10.1021_acs.cgd.0c00611\raw_output.json,mof_json_store\10.1021_acs.cgd.0c00611\synthesis_007.json,no,,"Ln-CP 7 ([Gd2(2,5-TDA)3(DMA)2]n)",1917317,FeCl3,,"0.20 mmol (aqueous solution, 9 mL)",0.2,mmol,nan,,,,,nan,,,,,"2,5-thiophenedicarboxylic acid",H2TDA,0.20 mmol in 3 mL DMA,0.2,mmol,,,,,,,,,,,,,,,,,,,,,water,H2O,9 mL,9.0,"N,N-dimethylacetamide",DMA,3 mL,3.0,165.0,165 °C,72.0,72 h; cooled to RT at 5 °C/h,25 mL Teflon-lined stainless steel autoclave,stirred 45 min; static during heating,"DMA, H2O",,dried at 60 °C for 24 h,60.0,24.0,colorless prismatic crystals,64.0,0.30 × 0.15 × 0.10 mm,,Ln4O28 tetranuclear SBU,"a=9.5076, b=10.7516, c=18.1591, α=89.945, β=75.897, γ=64.81, P-1",,,yes,yes,,magnetocaloric_effect,10.1021/acs.cgd.0c00611,ok,
10.1021/acs.cgd.0c00611,downloaded\10.1021_acs.cgd.0c00611.pdf,SI downloaded\10.1021_acs.cgd.0c00611_SI.pdf,mof_json_store\10.1021_acs.cgd.0c00611\raw_output.json,mof_json_store\10.1021_acs.cgd.0c00611\synthesis_008.json,no,,"Ln-CP 8 ([Tb2(2,5-TDA)3(DMA)2]n)",1917318,MnCl2·4H2O,,"0.20 mmol (aqueous solution, 9 mL)",0.2,mmol,nan,,,,,nan,,,,,"2,5-thiophenedicarboxylic acid",H2TDA,0.20 mmol in 3 mL DMA,0.2,mmol,,,,,,,,,,,,,,,,,,,,,water,H2O,9 mL,9.0,"N,N-dimethylacetamide",DMA,3 mL,3.0,165.0,165 °C,72.0,72 h; cooled to RT at 5 °C/h,25 mL Teflon-lined stainless steel autoclave,stirred 45 min; static during heating,"DMA, H2O",,dried at 60 °C for 24 h,60.0,24.0,colorless hexagonal crystals,60.0,0.11 × 0.08 × 0.06 mm,,Ln4O28 tetranuclear SBU,"a=9.4543, b=10.7569, c=18.0937, α=89.982, β=75.714, γ=65.112, P-1",,,yes,yes,,luminescence;luminescence_thermometry,10.1021/acs.cgd.0c00611,ok,
10.1021/acs.cgd.0c00611,downloaded\10.1021_acs.cgd.0c00611.pdf,SI downloaded\10.1021_acs.cgd.0c00611_SI.pdf,mof_json_store\10.1021_acs.cgd.0c00611\raw_output.json,mof_json_store\10.1021_acs.cgd.0c00611\synthesis_009.json,no,,"Ln-CP 9 ([Dy2(2,5-TDA)3(DMA)2]n)",1917319,MnCl2·4H2O,,"0.20 mmol (aqueous solution, 9 mL)",0.2,mmol,nan,,,,,nan,,,,,"2,5-thiophenedicarboxylic acid",H2TDA,0.20 mmol in 3 mL DMA,0.2,mmol,,,,,,,,,,,,,,,,,,,,,water,H2O,9 mL,9.0,"N,N-dimethylacetamide",DMA,3 mL,3.0,165.0,165 °C,60.0,60 h; cooled to RT at 5 °C/h,25 mL Teflon-lined stainless steel autoclave,stirred 45 min; static during heating,"DMA, H2O",,dried at 60 °C for 24 h,60.0,24.0,colorless needle-shaped crystals,59.0,0.18 × 0.15 × 0.15 mm,,Ln4O28 tetranuclear SBU,"a=18.0889, b=10.7120, c=17.7752, α=90, β=107.559, γ=90, P2/c",,,yes,yes,,slow_relaxation,10.1021/acs.cgd.0c00611,ok,
10.1021/acs.cgd.0c00611,downloaded\10.1021_acs.cgd.0c00611.pdf,SI downloaded\10.1021_acs.cgd.0c00611_SI.pdf,mof_json_store\10.1021_acs.cgd.0c00611\raw_output.json,mof_json_store\10.1021_acs.cgd.0c00611\synthesis_010.json,no,,"Ln-CP 10 ([Ho2(2,5-TDA)3(DMA)2]n)",1917308,NiCl2·6H2O,,"0.20 mmol (aqueous solution, 9 mL)",0.2,mmol,nan,,,,,nan,,,,,"2,5-thiophenedicarboxylic acid",H2TDA,0.20 mmol in 3 mL DMA,0.2,mmol,,,,,,,,,,,,,,,,,,,,,water,H2O,9 mL,9.0,"N,N-dimethylacetamide",DMA,3 mL,3.0,165.0,165 °C,72.0,72 h; cooled to RT at 5 °C/h,25 mL Teflon-lined stainless steel autoclave,stirred 45 min; static during heating,"DMA, H2O",,dried at 60 °C for 24 h,60.0,24.0,dark brown prismatic crystals,65.0,0.21 × 0.16 × 0.14 mm,,Ln4O28 tetranuclear SBU,"a=9.4170, b=10.7582, c=18.0064, α=90.238, β=104.337, γ=114.079, P-1",,,yes,yes,,luminescence,10.1021/acs.cgd.0c00611,ok,
10.1021/acs.cgd.0c00611,downloaded\10.1021_acs.cgd.0c00611.pdf,SI downloaded\10.1021_acs.cgd.0c00611_SI.pdf,mof_json_store\10.1021_acs.cgd.0c00611\raw_output.json,mof_json_store\10.1021_acs.cgd.0c00611\synthesis_011.json,no,,"Ln-CP 11 ([Er2(2,5-TDA)3(DMA)2]n)",1917309,NiBr2,,"0.20 mmol (aqueous solution, 9 mL)",0.2,mmol,nan,,,,,nan,,,,,"2,5-thiophenedicarboxylic acid",H2TDA,0.20 mmol in 3 mL DMA,0.2,mmol,,,,,,,,,,,,,,,,,,,,,water,H2O,9 mL,9.0,"N,N-dimethylacetamide",DMA,3 mL,3.0,165.0,165 °C,72.0,72 h; cooled to RT at 5 °C/h,25 mL Teflon-lined stainless steel autoclave,stirred 45 min; static during heating,"DMA, H2O",,dried at 60 °C for 24 h,60.0,24.0,light pink prismatic crystals,62.0,0.09 × 0.08 × 0.05 mm,,Ln4O28 tetranuclear SBU,"a=11.0380, b=11.1601, c=13.4814, α=78.618, β=87.463, γ=75.678, P-1",,,yes,yes,,luminescence,10.1021/acs.cgd.0c00611,ok,
10.1021/acs.cgd.0c00611,downloaded\10.1021_acs.cgd.0c00611.pdf,SI downloaded\10.1021_acs.cgd.0c00611_SI.pdf,mof_json_store\10.1021_acs.cgd.0c00611\raw_output.json,mof_json_store\10.1021_acs.cgd.0c00611\synthesis_013.json,no,,"Ln-CP 13 ([Lu2(2,5-TDA)3(DMA)2]n)",1917311,Ni(NO3)2·6H2O,,"0.20 mmol (aqueous solution, 9 mL)",0.2,mmol,nan,,,,,nan,,,,,"2,5-thiophenedicarboxylic acid",H2TDA,0.20 mmol in 3 mL DMA,0.2,mmol,,,,,,,,,,,,,,,,,,,,,water,H2O,9 mL,9.0,"N,N-dimethylacetamide",DMA,3 mL,3.0,165.0,165 °C,72.0,72 h; cooled to RT at 5 °C/h,25 mL Teflon-lined stainless steel autoclave,stirred 45 min; static during heating,"DMA, H2O",,dried at 60 °C for 24 h,60.0,24.0,colorless prismatic crystals,58.0,0.23 × 0.17 × 0.11 mm,,Ln4O28 tetranuclear SBU,"a=10.9746, b=11.1385, c=13.4878, α=78.405, β=87.499, γ=75.583, P-1",,,yes,yes,,luminescence,10.1021/acs.cgd.0c00611,ok,
10.1039/c2dt31135f,downloaded\10.1039_c2dt31135f.pdf,SI downloaded\10.1039_c2dt31135f_SI.pdf,mof_json_store\10.1039_c2dt31135f\raw_output.json,mof_json_store\10.1039_c2dt31135f\synthesis_001.json,no,,Co(bpy)1.5(NO3)2,,Ni(CH3COO)2·4H2O,,224 mg (0.770 mmol),0.77,mmol,nan,,,,,nan,,,,,"4,4'-bipyridine",bpy,180 mg (1.154 mmol),1.154,mmol,,,,,,,,,,,,,,,,,,,,,ethanol,EtOH,6 mL (ligand solution) + 4 mL (metal solution),,,,,,25.0,25 °C,,instant precipitate,,,ethanol,thoroughly washed,dried,,,dark pink powder; single crystals after recrystallization from water,80.0,,,CoII hepta-coordinated by 3 N (bpy) and 4 O (nitrate),"a=11.804(7) Å, b=19.374(8) Å, c=17.404(8) Å, Ccca (No. 68)",,,not_reported,not_reported,,,10.1039/c2dt31135f,ok,
10.1039/d0nr02230f,downloaded\10.1039_d0nr02230f.pdf,SI downloaded\10.1039_d0nr02230f_SI.pdf,mof_json_store\10.1039_d0nr02230f\raw_output.json,mof_json_store\10.1039_d0nr02230f\synthesis_001.json,no,,MIL-101(Fe),,NiCl2·6H2O,,"2.026 g, 7.5 mmol",7.5,mmol,nan,,,,,nan,,,,,terephthalic acid,BDC,"0.622 g, 3.75 mmol",3.75,mmol,,,,,,,,,,,,,,,,,,,,,"N,N-dimethylformamide",DMF,45 mL,45.0,,,,,110.0,110 °C,12.0,12 h,50 mL Teflon-sealed autoclave,stirred 15 min then static,"DMF, methanol",DMF 3×; MeOH 2×,60 °C under high vacuum (<1e-7 bar) to remove methanol,60.0,,concave octahedra,,,,,,,1613.0,not_reported,not_reported,314.0,water_splitting,10.1039/d0nr02230f,ok,
10.1039/c6ra24574a,downloaded\10.1039_c6ra24574a.pdf,SI downloaded\10.1039_c6ra24574a_SI.pdf,mof_json_store\10.1039_c6ra24574a\raw_output.json,mof_json_store\10.1039_c6ra24574a\synthesis_001.json,no,,MIL-101,,NiCl2·6H2O,,"2.00 g, 5.00 mmol",5,mmol,nan,,,,,nan,,,,,terephthalic acid,BDC,"0.82 g, 5.00 mmol",5.0,mmol,,,,,,,,,,,,,,,,,,,,,water,H2O,24 mL,24.0,,,,,220.0,220 °C,18.0,18 h,hydrothermal chamber,static,"H2O, DMF, EtOH (hot)",several times,soaked in ethanol 95% for 24 h; dried overnight at 150 °C,150.0,,pale green solid,,,,,,,1835.0,,,,,10.1039/c6ra24574a,ok,
10.1021/acs.inorgchem.6b00522,downloaded\10.1021_acs.inorgchem.6b00522.pdf,SI downloaded\10.1021_acs.inorgchem.6b00522_SI.pdf,mof_json_store\10.1021_acs.inorgchem.6b00522\raw_output.json,mof_json_store\10.1021_acs.inorgchem.6b00522\synthesis_001.json,no,,TMU-30,1440751,NiCl2·6H2O,,"0.01 g, 0.3 mmol",0.3,mmol,nan,,,,,nan,,,,,isonicotinic acid N-oxide,HINO,"0.084 g, 0.6 mmol",0.6,mmol,,,,,,,,,,,,,,,,,,,,,"N,N-dimethylformamide",DMF,20 mL,20.0,,,,,80.0,353 K,72.0,72 h,glass vial,static,,,140 °C under vacuum,140.0,,yellow crystals,80.0,,,"face-shared PbO9 chains (rod SBU); 3-connected (10,3)-d net","a=27.722(3) Å, b=7.3936(6) Å, c=21.633(2) Å, β=103.939(8)°, C2/c (monoclinic)",,,not_reported,yes,319.0,Cr(VI) adsorption,10.1021/acs.inorgchem.6b00522,ok,
10.1002/sstr.202300055,downloaded\10.1002_sstr.202300055.pdf,SI downloaded\10.1002_sstr.202300055_SI.pdf,mof_json_store\10.1002_sstr.202300055\raw_output.json,mof_json_store\10.1002_sstr.202300055\synthesis_001.json,no,,MIL-101(Cr),,NiCl2·6H2O,,1.865 g,11.8268,mmol,nan,,,,,nan,,,,,terephthalic acid,BDC,1.163 g,1.163,g,,,,,,,,,,,,,,,,,,,,,deionized water,H2O,50.4 mL,50.4,,,,,190.0,190 °C,24.0,24 h,Teflon-lined autoclave (100 mL),magnetically stirred 30 min at RT before autoclave,"DMF, ethanol, deionized water",thoroughly; sequentially,dried at 80 °C for 4 h,80.0,4.0,"green, octahedral crystals",,~419.4 nm average particle size,,,,,2624.89,not_reported,not_reported,,,10.1002/sstr.202300055,ok,
10.1039/d4dt00626g,downloaded\10.1039_d4dt00626g.pdf,SI downloaded\10.1039_d4dt00626g_SI.pdf,mof_json_store\10.1039_d4dt00626g\raw_output.json,mof_json_store\10.1039_d4dt00626g\synthesis_001.json,no,,mCB-Dy,,NiCl2·6H2O,,0.02 mmol,0.02,mmol,nan,,,,,nan,,,,,"1,7-Di(4-carboxyphenyl)-1,7-dicarba-closo-dodecaborane",mCB-L,0.03 mmol,0.03,mmol,,,,,,,,,,,,,,,,,,,,,methanol,MeOH,1.5 mL,1.5,"N,N-dimethylformamide",DMF,0.5 mL,0.5,95.0,95 °C,48.0,48 h,8-dram glass vial,"sonicated until dissolution, then static heating",DMF,,Thermal activation under high vacuum to remove solvent from pores (conditions not specified).,,,needle-like white crystals,,,,1D Ln3+ chains linked by mCB-L; three distinct Ln sites,,,,not_reported,not_reported,450.0,magnetocaloric_effect,10.1039/d4dt00626g,ok,
10.1039/d4dt00626g,downloaded\10.1039_d4dt00626g.pdf,SI downloaded\10.1039_d4dt00626g_SI.pdf,mof_json_store\10.1039_d4dt00626g\raw_output.json,mof_json_store\10.1039_d4dt00626g\synthesis_002.json,no,,mCB-Tb,,NiCl2·6H2O,,0.02 mmol,0.02,mmol,nan,,,,,nan,,,,,"1,7-Di(4-carboxyphenyl)-1,7-dicarba-closo-dodecaborane",mCB-L,0.03 mmol,0.03,mmol,,,,,,,,,,,,,,,,,,,,,methanol,MeOH,1.5 mL,1.5,"N,N-dimethylformamide",DMF,0.5 mL,0.5,95.0,95 °C,48.0,48 h,8-dram glass vial,"sonicated until dissolution, then static heating",DMF,,Thermal activation under high vacuum to remove solvent from pores (conditions not specified).,,,needle-like white crystals,,,,1D Ln3+ chains linked by mCB-L; three distinct Ln sites,,,,not_reported,not_reported,450.0,magnetocaloric_effect,10.1039/d4dt00626g,ok,
10.1021/cg300476e,downloaded\10.1021_cg300476e.pdf,SI downloaded\10.1021_cg300476e_SI.pdf,mof_json_store\10.1021_cg300476e\raw_output.json,mof_json_store\10.1021_cg300476e\synthesis_001.json,yes,Changing pH or molar ratio gave low yields or unidentified precipitates; without H2SO4 different compounds formed.,1Sm,,Ni(NO3)2·6H2O,,0.50 mmol,0.5,mmol,nan,,,,,nan,,,,,"imidazole-4,5-dicarboxylic acid",H3IDC,"0.117 g, 0.75 mmol",0.117,g,,,,,,,,,,,sulfuric acid,H2SO4,"0.1 M, 2.5 mL",,,piperazine,prz,"0.086 g, 1.0 mmol",0.086,g,water,H2O,7.5 mL,7.5,,,,,120.0,120 °C,72.0,3 days,Teflon-lined stainless steel autoclave (25 mL),"stirred 30 min at RT, then static",,,,,,"incarnadine, flake-shaped crystals",45.0,,,,,,,yes,not_reported,,luminescence,10.1021/cg300476e,ok,
10.1021/cg300476e,downloaded\10.1021_cg300476e.pdf,SI downloaded\10.1021_cg300476e_SI.pdf,mof_json_store\10.1021_cg300476e\raw_output.json,mof_json_store\10.1021_cg300476e\synthesis_002.json,yes,Changing pH or molar ratio gave low yields or unidentified precipitates; without H2SO4 different compounds formed.,1Eu,,LaCl3,,0.50 mmol,0.5,mmol,nan,,,,,nan,,,,,"imidazole-4,5-dicarboxylic acid",H3IDC,"0.117 g, 0.75 mmol",0.117,g,,,,,,,,,,,sulfuric acid,H2SO4,"0.1 M, 2.5 mL",,,piperazine,prz,"0.086 g, 1.0 mmol",0.086,g,water,H2O,7.5 mL,7.5,,,,,120.0,120 °C,72.0,3 days,Teflon-lined stainless steel autoclave (25 mL),"stirred 30 min at RT, then static",,,,,,"colorless, flake-shaped crystals",39.0,,,,,,,yes,not_reported,,luminescence,10.1021/cg300476e,ok,
10.1021/cg300476e,downloaded\10.1021_cg300476e.pdf,SI downloaded\10.1021_cg300476e_SI.pdf,mof_json_store\10.1021_cg300476e\raw_output.json,mof_json_store\10.1021_cg300476e\synthesis_003.json,yes,Changing pH or molar ratio gave low yields or unidentified precipitates; without H2SO4 different compounds formed.,1Tb,,NdCl3,,0.50 mmol,0.5,mmol,nan,,,,,nan,,,,,"imidazole-4,5-dicarboxylic acid",H3IDC,"0.117 g, 0.75 mmol",0.117,g,,,,,,,,,,,sulfuric acid,H2SO4,"0.1 M, 2.5 mL",,,piperazine,prz,"0.086 g, 1.0 mmol",0.086,g,water,H2O,7.5 mL,7.5,,,,,120.0,120 °C,72.0,3 days,Teflon-lined stainless steel autoclave (25 mL),"stirred 30 min at RT, then static",,,,,,"colorless, flake-shaped crystals",41.0,,,,,,,yes,not_reported,,luminescence,10.1021/cg300476e,ok,
10.1021/cg300476e,downloaded\10.1021_cg300476e.pdf,SI downloaded\10.1021_cg300476e_SI.pdf,mof_json_store\10.1021_cg300476e\raw_output.json,mof_json_store\10.1021_cg300476e\synthesis_004.json,yes,Changing pH or molar ratio gave low yields or unidentified precipitates; without H2SO4 different compounds formed.,1Dy,,NdCl3,,0.50 mmol,0.5,mmol,nan,,,,,nan,,,,,"imidazole-4,5-dicarboxylic acid",H3IDC,"0.117 g, 0.75 mmol",0.117,g,,,,,,,,,,,sulfuric acid,H2SO4,"0.1 M, 2.5 mL",,,piperazine,prz,"0.086 g, 1.0 mmol",0.086,g,water,H2O,7.5 mL,7.5,,,,,120.0,120 °C,72.0,3 days,Teflon-lined stainless steel autoclave (25 mL),"stirred 30 min at RT, then static",,,,,,"colorless, flake-shaped crystals",38.0,,,,,,,yes,not_reported,,luminescence,10.1021/cg300476e,ok,
10.1021/cg300476e,downloaded\10.1021_cg300476e.pdf,SI downloaded\10.1021_cg300476e_SI.pdf,mof_json_store\10.1021_cg300476e\raw_output.json,mof_json_store\10.1021_cg300476e\synthesis_005.json,yes,Changing pH or molar ratio gave low yields or unidentified precipitates; without H2SO4 different compounds formed.,1Ho,,LaCl3,,0.50 mmol,0.5,mmol,YbCl3,,,,,nan,,,,,"imidazole-4,5-dicarboxylic acid",H3IDC,"0.117 g, 0.75 mmol",0.117,g,,,,,,,,,,,sulfuric acid,H2SO4,"0.1 M, 2.5 mL",,,piperazine,prz,"0.086 g, 1.0 mmol",0.086,g,water,H2O,7.5 mL,7.5,,,,,120.0,120 °C,72.0,3 days,Teflon-lined stainless steel autoclave (25 mL),"stirred 30 min at RT, then static",,,,,,"light orange, flake-shaped crystals",42.0,,,,,,,yes,not_reported,,luminescence,10.1021/cg300476e,ok,
10.1021/cg300476e,downloaded\10.1021_cg300476e.pdf,SI downloaded\10.1021_cg300476e_SI.pdf,mof_json_store\10.1021_cg300476e\raw_output.json,mof_json_store\10.1021_cg300476e\synthesis_006.json,yes,Changing pH or molar ratio gave low yields or unidentified precipitates; without H2SO4 different compounds formed.,1Er,,Nd(NO3)3,,0.50 mmol,0.5,mmol,nan,,,,,nan,,,,,"imidazole-4,5-dicarboxylic acid",H3IDC,"0.117 g, 0.75 mmol",0.117,g,,,,,,,,,,,sulfuric acid,H2SO4,"0.1 M, 2.5 mL",,,piperazine,prz,"0.086 g, 1.0 mmol",0.086,g,water,H2O,7.5 mL,7.5,,,,,120.0,120 °C,72.0,3 days,Teflon-lined stainless steel autoclave (25 mL),"stirred 30 min at RT, then static",,,,,,"pink, flake-shaped crystals",35.0,,,,,,,yes,not_reported,,luminescence,10.1021/cg300476e,ok,
10.1021/cg300476e,downloaded\10.1021_cg300476e.pdf,SI downloaded\10.1021_cg300476e_SI.pdf,mof_json_store\10.1021_cg300476e\raw_output.json,mof_json_store\10.1021_cg300476e\synthesis_007.json,yes,Changing pH or molar ratio gave low yields or unidentified precipitates; without H2SO4 different compounds formed.,1Yb,,Yb(NO3)3,,0.50 mmol,0.5,mmol,nan,,,,,nan,,,,,"imidazole-4,5-dicarboxylic acid",H3IDC,"0.117 g, 0.75 mmol",0.117,g,,,,,,,,,,,sulfuric acid,H2SO4,"0.1 M, 2.5 mL",,,piperazine,prz,"0.086 g, 1.0 mmol",0.086,g,water,H2O,7.5 mL,7.5,,,,,120.0,120 °C,72.0,3 days,Teflon-lined stainless steel autoclave (25 mL),"stirred 30 min at RT, then static",,,,,,"colorless, flake-shaped crystals",41.0,,,,,,,yes,not_reported,,luminescence,10.1021/cg300476e,ok,
10.1021/cg300476e,downloaded\10.1021_cg300476e.pdf,SI downloaded\10.1021_cg300476e_SI.pdf,mof_json_store\10.1021_cg300476e\raw_output.json,mof_json_store\10.1021_cg300476e\synthesis_008.json,yes,Changing pH or molar ratio gave low yields or unidentified precipitates; without H2SO4 different compounds formed.,2Sm,,Er(NO3)3,,0.50 mmol,0.5,mmol,nan,,,,,nan,,,,,"imidazole-4,5-dicarboxylic acid",H3IDC,"0.117 g, 0.75 mmol",0.117,g,,,,,,,,,,,sulfuric acid,H2SO4,"0.1 M, 2.5 mL",,,piperazine,prz,"0.086 g, 1.0 mmol",0.086,g,water,H2O,7.5 mL,7.5,,,,,170.0,170 °C,72.0,3 days,Teflon-lined stainless steel autoclave (25 mL),"stirred 30 min at RT, then static",,,,,,incarnadine crystals,33.0,,,,,,,yes,not_reported,,luminescence,10.1021/cg300476e,ok,
10.1021/cg300476e,downloaded\10.1021_cg300476e.pdf,SI downloaded\10.1021_cg300476e_SI.pdf,mof_json_store\10.1021_cg300476e\raw_output.json,mof_json_store\10.1021_cg300476e\synthesis_009.json,yes,Changing pH or molar ratio gave low yields or unidentified precipitates; without H2SO4 different compounds formed.,2Eu,,Lu(NO3)3,,0.50 mmol,0.5,mmol,nan,,,,,nan,,,,,"imidazole-4,5-dicarboxylic acid",H3IDC,"0.117 g, 0.75 mmol",0.117,g,,,,,,,,,,,sulfuric acid,H2SO4,"0.1 M, 2.5 mL",,,piperazine,prz,"0.086 g, 1.0 mmol",0.086,g,water,H2O,7.5 mL,7.5,,,,,170.0,170 °C,72.0,3 days,Teflon-lined stainless steel autoclave (25 mL),"stirred 30 min at RT, then static",,,,,,colorless crystals,36.0,,,,,,,yes,not_reported,,luminescence,10.1021/cg300476e,ok,
10.1021/cg300476e,downloaded\10.1021_cg300476e.pdf,SI downloaded\10.1021_cg300476e_SI.pdf,mof_json_store\10.1021_cg300476e\raw_output.json,mof_json_store\10.1021_cg300476e\synthesis_010.json,yes,Changing pH or molar ratio gave low yields or unidentified precipitates; without H2SO4 different compounds formed.,3Tb,,La(NO3)3,,0.50 mmol,0.5,mmol,Yb(NO3)3,,,,,nan,,,,,"imidazole-4,5-dicarboxylic acid",H3IDC,"0.117 g, 0.75 mmol",0.117,g,,,,,,,,,,,sulfuric acid,H2SO4,"0.1 M, 2.5 mL",,,piperazine,prz,"0.086 g, 1.0 mmol",0.086,g,water,H2O,7.5 mL,7.5,,,,,170.0,170 °C,72.0,3 days,Teflon-lined stainless steel autoclave (25 mL),"stirred 30 min at RT, then static",,,,,,colorless crystals,39.0,,,,,,,yes,not_reported,,luminescence,10.1021/cg300476e,ok,
10.1021/cg300476e,downloaded\10.1021_cg300476e.pdf,SI downloaded\10.1021_cg300476e_SI.pdf,mof_json_store\10.1021_cg300476e\raw_output.json,mof_json_store\10.1021_cg300476e\synthesis_011.json,yes,Changing pH or molar ratio gave low yields or unidentified precipitates; without H2SO4 different compounds formed.,3Dy,,Er(NO3)3,,0.50 mmol,0.5,mmol,nan,,,,,nan,,,,,"imidazole-4,5-dicarboxylic acid",H3IDC,"0.117 g, 0.75 mmol",0.117,g,,,,,,,,,,,sulfuric acid,H2SO4,"0.1 M, 2.5 mL",,,piperazine,prz,"0.086 g, 1.0 mmol",0.086,g,water,H2O,7.5 mL,7.5,,,,,170.0,170 °C,72.0,3 days,Teflon-lined stainless steel autoclave (25 mL),"stirred 30 min at RT, then static",,,,,,colorless crystals,44.0,,,,,,,yes,not_reported,,luminescence,10.1021/cg300476e,ok,
10.1021/cg300476e,downloaded\10.1021_cg300476e.pdf,SI downloaded\10.1021_cg300476e_SI.pdf,mof_json_store\10.1021_cg300476e\raw_output.json,mof_json_store\10.1021_cg300476e\synthesis_012.json,yes,Changing pH or molar ratio gave low yields or unidentified precipitates; without H2SO4 different compounds formed.,3Ho,,Nd(NO3)3,,0.50 mmol,0.5,mmol,nan,,,,,nan,,,,,"imidazole-4,5-dicarboxylic acid",H3IDC,"0.117 g, 0.75 mmol",0.117,g,,,,,,,,,,,sulfuric acid,H2SO4,"0.1 M, 2.5 mL",,,piperazine,prz,"0.086 g, 1.0 mmol",0.086,g,water,H2O,7.5 mL,7.5,,,,,170.0,170 °C,72.0,3 days,Teflon-lined stainless steel autoclave (25 mL),"stirred 30 min at RT, then static",,,,,,light orange crystals,30.0,,,,,,,yes,not_reported,,luminescence,10.1021/cg300476e,ok,
10.1021/cg300476e,downloaded\10.1021_cg300476e.pdf,SI downloaded\10.1021_cg300476e_SI.pdf,mof_json_store\10.1021_cg300476e\raw_output.json,mof_json_store\10.1021_cg300476e\synthesis_013.json,yes,Changing pH or molar ratio gave low yields or unidentified precipitates; without H2SO4 different compounds formed.,3Er,,Yb(NO3)3,,0.50 mmol,0.5,mmol,nan,,,,,nan,,,,,"imidazole-4,5-dicarboxylic acid",H3IDC,"0.117 g, 0.75 mmol",0.117,g,,,,,,,,,,,sulfuric acid,H2SO4,"0.1 M, 2.5 mL",,,piperazine,prz,"0.086 g, 1.0 mmol",0.086,g,water,H2O,7.5 mL,7.5,,,,,170.0,170 °C,72.0,3 days,Teflon-lined stainless steel autoclave (25 mL),"stirred 30 min at RT, then static",,,,,,pink crystals,33.0,,,,,,,yes,not_reported,,luminescence,10.1021/cg300476e,ok,
10.1021/cg300476e,downloaded\10.1021_cg300476e.pdf,SI downloaded\10.1021_cg300476e_SI.pdf,mof_json_store\10.1021_cg300476e\raw_output.json,mof_json_store\10.1021_cg300476e\synthesis_014.json,yes,Changing pH or molar ratio gave low yields or unidentified precipitates; without H2SO4 different compounds formed.,3Yb,,Zn(CH3COO)2·2H2O,,0.50 mmol,0.5,mmol,nan,,,,,nan,,,,,"imidazole-4,5-dicarboxylic acid",H3IDC,"0.117 g, 0.75 mmol",0.117,g,,,,,,,,,,,sulfuric acid,H2SO4,"0.1 M, 2.5 mL",,,piperazine,prz,"0.086 g, 1.0 mmol",0.086,g,water,H2O,7.5 mL,7.5,,,,,170.0,170 °C,72.0,3 days,Teflon-lined stainless steel autoclave (25 mL),"stirred 30 min at RT, then static",,,,,,colorless crystals,31.0,,,,,,,yes,not_reported,,luminescence,10.1021/cg300476e,ok,
10.1021/ic051925o,downloaded\10.1021_ic051925o.pdf,SI downloaded\10.1021_ic051925o_SI.pdf,mof_json_store\10.1021_ic051925o\raw_output.json,mof_json_store\10.1021_ic051925o\synthesis_001.json,no,,,,Zn(NO3)2·6H2O,,0.05 mmol in H2O (4 mL),0.05,mmol,nan,,,,,nan,,,,,"benzene-1,3,5-triacetic acid",H3bta,"12.6 mg, 0.05 mmol in EtOH (5 mL)",0.05,mmol,,,,,,,,,,,,,,,,,,,,,water,H2O,4 mL,4.0,ethanol,EtOH,5 mL,5.0,25,room temperature,240.0,10 days,tube,static (layering/standing),,,,,,,43.0,,,,,,,yes,not_reported,220.0,,10.1021/ic051925o,ok,
10.1021/ic051925o,downloaded\10.1021_ic051925o.pdf,SI downloaded\10.1021_ic051925o_SI.pdf,mof_json_store\10.1021_ic051925o\raw_output.json,mof_json_store\10.1021_ic051925o\synthesis_002.json,no,,,,Co(CH3COO)2·4H2O,,"55.0 mg, 0.3 mmol in H2O (10 mL)",0.3,mmol,nan,,,,,nan,,,,,"benzene-1,3,5-triacetic acid",H3bta,"50.4 mg, 0.2 mmol",0.2,mmol,,,,,,,,,,,sodium hydroxide,NaOH,"24.1 mg, 0.6 mmol",0.6,mmol,,,,,,water,H2O,20 mL + 10 mL,30.0,,,,,25,room temperature,336.0,2 weeks,,stirred 30 min; then static,,,,,,colorless crystals,53.0,,,,,,,yes,not_reported,350.0,luminescence,10.1021/ic051925o,ok,
10.1002/ejic.202400785,downloaded\10.1002_ejic.202400785.pdf,SI downloaded\10.1002_ejic.202400785_SI.pdf,mof_json_store\10.1002_ejic.202400785\raw_output.json,mof_json_store\10.1002_ejic.202400785\synthesis_001.json,no,,Mn-L,2395478,Co(NO3)2·6H2O,,"0.016 g, 0.8 mmol",0.8,mmol,nan,,,,,nan,,,,,dodecarboxylic acid substituted resorcin[4]arene ligand L,L,"0.015 g, 0.1 mmol",0.1,mmol,,,,,,,,,,,,,,,,,,,,,water,H2O,5 mL,5.0,"N,N-dimethylacetamide",DMA,3 mL,3.0,80.0,80 °C,72.0,3 days,Teflon reactor (15 mL),static,acetone,changed every 2 h for 12 h,vacuum at 60 °C for 24 h,60.0,24.0,orange bulk crystals,55.0,,,,"Triclinic P-1; a=12.0683(11) Å, b=15.7352(18) Å, c=15.7938(13) Å, α=60.226(10)°, β=81.579(7)°, γ=71.262(9)°, V=2465.0(5) Å³",,,not_reported,not_reported,,lithium_ion_battery,10.1002/ejic.202400785,ok,
10.1021/acs.inorgchem.9b00396,downloaded\10.1021_acs.inorgchem.9b00396.pdf,SI downloaded\10.1021_acs.inorgchem.9b00396_SI.pdf,mof_json_store\10.1021_acs.inorgchem.9b00396\raw_output.json,mof_json_store\10.1021_acs.inorgchem.9b00396\synthesis_001.json,no,,Ru@MOF,,Ag(NO3),,3 mg,0.0176604,mmol,nan,,,,,nan,,,,,oxalic acid,,"0.75 M, 16 μL in DMF",0.012,mmol,,,,,,,,,,,hydrochloric acid,,"2 M, 100 μL",0.2,mmol,,,,,,"N,N-dimethylformamide",DMF,800 μL,0.8,water,H2O,300 μL,0.3,70.0,70 °C,24.0,24 h,sealed vial,"static, under N2 (degassed 30 min)","DMF, EtOH",,,,,large red crystals,5.0,~10 μm,,Zn2+ octahedral nodes bridged by oxalate; 3D anionic [Zn2(ox)3]2−,"cubic, P4132; a=15.2903(5) Å, V=3574.8(4) Å3 (100 K)",,5.76,not_reported,not_reported,390.0,luminescence,10.1021/acs.inorgchem.9b00396,ok,
10.1021/acsmaterialslett.3c00326,downloaded\10.1021_acsmaterialslett.3c00326.pdf,SI downloaded\10.1021_acsmaterialslett.3c00326_SI.pdf,mof_json_store\10.1021_acsmaterialslett.3c00326\raw_output.json,mof_json_store\10.1021_acsmaterialslett.3c00326\synthesis_001.json,no,,SCU-300,2162472,Ag2(SO4),,"0.331 g, 10 mmol",10,mmol,nan,,,,,nan,,,,,"2,5-dimethylterephthalic acid","2,5-DMTA","0.194 g, 10 mmol",,,,,,,,,,,,,,,,,,,,,,,"N,N-dimethylformamide",DMF,16 mL,16.0,deionized water,H2O,4 mL,4.0,100.0,100 °C,72.0,72 h,50 mL glass vial,static,ethanol,,dried at 60 °C in an oven,60.0,,colorless square crystals,,,pts,edge-sharing PbO6/7 1D chains,"P21/c; a=15.1500(11) Å, b=14.3099(10) Å, c=14.9018(9) Å, β=117.270(2)°",,33.42,not_reported,not_reported,403.6,thermoluminescence;radiation_dosimetry;X-ray_detection,10.1021/acsmaterialslett.3c00326,ok,
10.1039/d3nj05260e,downloaded\10.1039_d3nj05260e.pdf,SI downloaded\10.1039_d3nj05260e_SI.pdf,mof_json_store\10.1039_d3nj05260e\raw_output.json,mof_json_store\10.1039_d3nj05260e\synthesis_001.json,no,,Co(btc)(bpy) (Co-MOF-3a),2320389,Zn(CH3COO)2·2H2O,Co(NO3)2·6H2O,molar proportion Co:btc:bpy = 1:1:1,,,Na(OH),,,,,nan,,,,,"1,3,5-benzene tricarboxylic acid",BTC,molar proportion Co:btc:bpy = 1:1:1,,,"2,2′-bipyridine",bpy,molar proportion Co:btc:bpy = 1:1:1,,,,,,,,,,,,,,,,,,"N,N-dimethylformamide",DMF,15 mL,15.0,,,,,150.0,150 °C,32.0,32 h,30 mL autoclave,stirred 45 min premix; solvothermal static,,,,,,violet block crystals,,0.435 × 0.110 × 0.085 mm,,Co(II) octahedral nodes; 2D coordination polymer,"a=14.2087(11) Å, b=15.1919(12) Å, c=16.8364(12) Å, α=79.338(3)°, β=72.665(3)°, γ=69.525(3)°, P-1",13.0,7.8,not_reported,not_reported,,alcohol_oxidation;oxidative_coupling,10.1039/d3nj05260e,ok,
10.1039/c8tc04442b,downloaded\10.1039_c8tc04442b.pdf,SI downloaded\10.1039_c8tc04442b_SI.pdf,mof_json_store\10.1039_c8tc04442b\raw_output.json,mof_json_store\10.1039_c8tc04442b\synthesis_001.json,yes,"Optimized conditions to obtain pure [Bi(HPyr)]: adjusted metal:linker to 0.3:1, temperature 150→160 °C and time 12→32 h; initial conditions yielded other phases (e.g., [Bi2(O)(Pyr)(H2O)]/intermediate).",[Bi(HPyr)],,Al(NO3)3·9H2O,,"143.1 mg, 0.295 mmol",0.295,mmol,nan,,,,,nan,,,,,pyromellitic acid,H4Pyr,"250 mg, 0.984 mmol",250.0,mg,,,,,,,,,,,,,,,,,,,,,water (distilled),H2O,10 mL,10.0,,,,,160.0,"heated to 160 °C in 1 h, then held 32 h; cooled to RT (~25 °C) in 2 h",32.0,32 h hold at 160 °C,PTFE-lined steel reactor (20 mL),,"DMF, water",1× each,air-dried,,,white powder,,,,edge-sharing BiO9 chains; 3D network,"triclinic P-1; a=7.27(1) Å, b=8.16(4) Å, c=8.64(4) Å, α=66.21(1)°, β=86.58(8)°, γ=84.52(2)°, V=467.3(2) Å3",,,not_reported,not_reported,380.0,luminescence,10.1039/c8tc04442b,ok,
