Repository: zzhenglab/MOFinder

# MOFinder

MOFinder extracts MOF synthesis information from the literature, reconstructs evidence-supported negative reaction records, and prepares datasets for synthesis-outcome prediction.
[Web application](https://mofinder.chemistry.wustl.edu/) | [Demos](Demo/README.md) | [Source code](docs/source_to_code.md) | [Workflow guide](docs/workflow.md) | [Model evaluation](docs/evaluation.md)

## Quick start

The workflow runs through Python commands. Python 3.10 or newer is required. Clone the repository and initialize its related applications:

```bash
git clone --recurse-submodules https://github.com/zzhenglab/MOFinder.git
cd MOFinder
```

Start with the two offline demonstrations:

```bash

File: mof_extraction_1_2.csv (part 147 of 305)
doi,main_pdf,si_pdf,raw_output,parsed_json,article_trial_or_failure,article_trial_or_failure_notes,mof_name,crystal_code,metal_1,metal_1_abbr,metal_1_amount_text,metal_1_amount_value,metal_1_amount_unit,metal_2,metal_2_abbr,metal_2_amount_text,metal_2_amount_value,metal_2_amount_unit,metal_3,metal_3_abbr,metal_3_amount_text,metal_3_amount_value,metal_3_amount_unit,linker_1,linker_1_abbr,linker_1_amount_text,linker_1_amount_value,linker_1_amount_unit,linker_2,linker_2_abbr,linker_2_amount_text,linker_2_amount_value,linker_2_amount_unit,linker_3,linker_3_abbr,linker_3_amount_text,linker_3_amount_value,linker_3_amount_unit,modulator_1,modulator_1_abbr,modulator_1_amount_text,modulator_1_amount_value,modulator_1_amount_unit,modulator_2,modulator_2_abbr,modulator_2_amount_text,modulator_2_amount_value,modulator_2_amount_unit,solvent_main,solvent_main_abbr,solvent_main_amount_text,solvent_main_ml,solvent_secondary,solvent_secondary_abbr,solvent_secondary_amount_text,solvent_secondary_ml,temperature_c,temperature_c_text,time_h,time_text,vessel_type,stirring,washing_solvent,washing_cycles,activation_text,activation_temp_c,activation_time_h,crystal_morphology,yield_percent,crystal_size,topology_code,metal_cluster_connectivity,unit_cell_short,pore_diameter_A,BET_surface_area_m2g,air_stable,water_stable,tga_decomposition_temp_c,applications,reference,status,error
10.1021/acsami.0c02829,downloaded\10.1021_acsami.0c02829.pdf,SI downloaded\10.1021_acsami.0c02829_SI.pdf,mof_json_store\10.1021_acsami.0c02829\raw_output.json,mof_json_store\10.1021_acsami.0c02829\synthesis_001.json,no,,Mn-DOBDC,1967089,ZrOCl2·8H2O,,"0.989 g, 5.00 mmol",5,mmol,nan,,,,,nan,,,,,"2,5-dihydroxyterephthalic acid",DOBDC,"0.500 g, 2.5 mmol",2.5,mmol,,,,,,,,,,,,,,,,,,,,,"N,N-dimethylformamide",DMF,10 mL,10.0,water,H2O,5 mL,5.0,25,reflux; then room temperature,,"stirred at reflux overnight, then undisturbed 3 days at RT",,stirred,"DMF, H2O",DMF 2×50 mL; H2O 3×100 mL,Soxhlet extracted in ethanol for 3 days; activated at 140 °C under dynamic vacuum for 16 h,140.0,16.0,yellow prismatic/oblong single crystals; aggregates form spherical balls,,0.5 × 0.4 × 0.4 mm,,"Mn2+ pseudo-octahedral, trans 2 DMF; 4 carboxylate links","a=16.2576(11) Å, b=11.8679(7) Å, c=9.6672(6) Å, β=112.930(3)°, C2/c",,,yes,no,,luminescence,10.1021/acsami.0c02829,ok,
10.1021/acsami.0c02829,downloaded\10.1021_acsami.0c02829.pdf,SI downloaded\10.1021_acsami.0c02829_SI.pdf,mof_json_store\10.1021_acsami.0c02829\raw_output.json,mof_json_store\10.1021_acsami.0c02829\synthesis_003.json,no,,Eu-DOBDC,,In(NO3)3,,"0.069 g, 0.188 mmol",0.188,mmol,nan,,,,,nan,,,,,"2,5-dihydroxyterephthalic acid",DOBDC,"0.054 g, 0.275 mmol",0.275,mmol,,,,,,,,,,,2-fluorobenzoic acid,,"0.576 g, 4.11 mmol",4.11,mmol,nitric acid,HNO3,"3.5 M in DMF, 0.6 mL",2.1,mmol,"N,N-dimethylformamide",DMF,8 mL total (4 mL + 4 mL),8.0,water,H2O,2 mL,2.0,115.0,115 °C,60.0,60 h,sealed 20 mL scintillation vial,,"DMF, H2O, acetone",DMF 2×50 mL; H2O 2×50 mL; acetone 50 mL,dried on a filter with acetone (50 mL),,,,,,,,P4nc,,,not_reported,not_reported,,luminescence,10.1021/acsami.0c02829,ok,
10.1021/acsami.0c02829,downloaded\10.1021_acsami.0c02829.pdf,SI downloaded\10.1021_acsami.0c02829_SI.pdf,mof_json_store\10.1021_acsami.0c02829\raw_output.json,mof_json_store\10.1021_acsami.0c02829\synthesis_004.json,no,,Tb-DOBDC,,ZrCl4,,"0.122 g, 0.281 mmol",0.281,mmol,nan,,,,,nan,,,,,"2,5-dihydroxyterephthalic acid",DOBDC,"0.086 g, 0.412 mmol",0.412,mmol,,,,,,,,,,,2-fluorobenzoic acid,,"0.864 g, 6.17 mmol",6.17,mmol,nitric acid,HNO3,"3.5 M in DMF, 0.6 mL",2.1,mmol,"N,N-dimethylformamide",DMF,8 mL total (4 mL + 4 mL),8.0,water,H2O,2 mL,2.0,115.0,115 °C,60.0,60 h,sealed 20 mL scintillation vial,,"DMF, H2O, acetone",DMF 2×50 mL; H2O 2×50 mL; acetone 50 mL,dried on a filter with acetone (50 mL),,,,,,,,P4nc,,,not_reported,no,,luminescence,10.1021/acsami.0c02829,ok,
10.1002/aoc.7663,downloaded\10.1002_aoc.7663.pdf,SI downloaded\10.1002_aoc.7663_SI.pdf,mof_json_store\10.1002_aoc.7663\raw_output.json,mof_json_store\10.1002_aoc.7663\synthesis_001.json,no,,Cu-bcmim,,Zn(NO3)2·6H2O,Cu(OAc)2,"13 mmol, 2.40 g",13,mmol,nan,,,,,nan,,,,,"1,3-bis(carboxymethyl)imidazole",bcmim,13 mmol,13.0,mmol,,,,,,,,,,,,,,,,,,,,,water,H2O,50 mL,50.0,methanol,MeOH,200 mL,200.0,25.0,room temperature (r.t.),24.0,24 h,,"stirred, then static (standing)",MeOH,rinsed,oven-dried for 2 days,,48.0,blue solid,91.0,,,,,,41.241,yes,not_reported,275.0,,10.1002/aoc.7663,ok,
10.1002/aoc.7663,downloaded\10.1002_aoc.7663.pdf,SI downloaded\10.1002_aoc.7663_SI.pdf,mof_json_store\10.1002_aoc.7663\raw_output.json,mof_json_store\10.1002_aoc.7663\synthesis_002.json,no,,Cu-bcmim-Cl,,Cd(NO3)2·4H2O,Cu(OAc)2,"13 mmol, 2.40 g",13,mmol,nan,,,,,nan,,,,,"1,3-bis(carboxymethyl)imidazolium chloride",bcmim-Cl,13 mmol,13.0,mmol,,,,,,,,,,,,,,,,,,,,,water,H2O,50 mL,50.0,methanol,MeOH,200 mL,200.0,25.0,room temperature (r.t.),24.0,24 h,,"stirred, then static (standing)",MeOH,rinsed,oven-dried for 2 days,,48.0,green solid,87.0,,,,,,,yes,not_reported,265.0,,10.1002/aoc.7663,ok,
10.1002/aoc.7663,downloaded\10.1002_aoc.7663.pdf,SI downloaded\10.1002_aoc.7663_SI.pdf,mof_json_store\10.1002_aoc.7663\raw_output.json,mof_json_store\10.1002_aoc.7663\synthesis_003.json,no,,Cu-bcmim-Br,,Eu(NO3)3]·1H2O,Cu(OAc)2,"13 mmol, 2.40 g",13,mmol,nan,,,,,nan,,,,,"1,3-bis(carboxymethyl)imidazolium bromide",bcmim-Br,13 mmol,13.0,mmol,,,,,,,,,,,,,,,,,,,,,water,H2O,50 mL,50.0,methanol,MeOH,200 mL,200.0,25.0,room temperature (r.t.),24.0,24 h,,"stirred, then static (standing)",MeOH,rinsed,oven-dried for 2 days,,48.0,dark purple solid,36.0,,,,,,19.209,yes,not_reported,265.0,,10.1002/aoc.7663,ok,
10.1021/acs.nanolett.1c04574,downloaded\10.1021_acs.nanolett.1c04574.pdf,SI downloaded\10.1021_acs.nanolett.1c04574_SI.pdf,mof_json_store\10.1021_acs.nanolett.1c04574\raw_output.json,mof_json_store\10.1021_acs.nanolett.1c04574\synthesis_001.json,no,,Ce-UiO-66-F,,Tb(NO3)3],,584 mg in 2 mL H2O,1.69307,mmol,nan,,,,,nan,,,,,2-fluoroterephthalic acid,BDC-F,0.64 mmol in 2 mL DMF,0.64,mmol,,,,,,,,,,,,,,,,,,,,,"N,N-dimethylformamide",DMF,2 mL,2.0,water,H2O,2 mL,2.0,100.0,100 °C,0.5,30 min,glass vial,stirred,"DMF, dichloromethane",DMF 3×; DCM 2×12 h,60 °C under vacuum overnight,60.0,,octahedra,,,,,,,866.0,,,,CO2_cycloaddition,10.1021/acs.nanolett.1c04574,ok,
10.1021/acs.nanolett.1c04574,downloaded\10.1021_acs.nanolett.1c04574.pdf,SI downloaded\10.1021_acs.nanolett.1c04574_SI.pdf,mof_json_store\10.1021_acs.nanolett.1c04574\raw_output.json,mof_json_store\10.1021_acs.nanolett.1c04574\synthesis_002.json,no,,Ce-UiO-66-H,,Nd(NO3)3],,584 mg in 2 mL H2O,1.76835,mmol,nan,,,,,nan,,,,,terephthalic acid,BDC-H,0.64 mmol in 2 mL DMF,0.64,mmol,,,,,,,,,,,,,,,,,,,,,"N,N-dimethylformamide",DMF,2 mL,2.0,water,H2O,2 mL,2.0,100.0,100 °C,0.5,30 min,glass vial,stirred,"DMF, dichloromethane",DMF 3×; DCM 2×12 h,60 °C under vacuum overnight,60.0,,octahedra,,,,,,,794.0,,,,CO2_cycloaddition,10.1021/acs.nanolett.1c04574,ok,
10.1021/acs.nanolett.1c04574,downloaded\10.1021_acs.nanolett.1c04574.pdf,SI downloaded\10.1021_acs.nanolett.1c04574_SI.pdf,mof_json_store\10.1021_acs.nanolett.1c04574\raw_output.json,mof_json_store\10.1021_acs.nanolett.1c04574\synthesis_003.json,no,,Ce-UiO-66-Me,,ZrOCl2·8H2O,,584 mg in 2 mL H2O,2.77759,mmol,nan,,,,,nan,,,,,terephthalic acid,BDC-Me,0.64 mmol in 2 mL DMF,0.64,mmol,,,,,,,,,,,,,,,,,,,,,"N,N-dimethylformamide",DMF,2 mL,2.0,water,H2O,2 mL,2.0,100.0,100 °C,0.5,30 min,glass vial,stirred,"DMF, dichloromethane",DMF 3×; DCM 2×12 h,60 °C under vacuum overnight,60.0,,octahedra,,,,,,,643.0,,,,CO2_cycloaddition,10.1021/acs.nanolett.1c04574,ok,
10.1021/acs.nanolett.1c04574,downloaded\10.1021_acs.nanolett.1c04574.pdf,SI downloaded\10.1021_acs.nanolett.1c04574_SI.pdf,mof_json_store\10.1021_acs.nanolett.1c04574\raw_output.json,mof_json_store\10.1021_acs.nanolett.1c04574\synthesis_004.json,no,,Ce-UiO-66-OMe,,Zn(NO3)2·6H2O,,584 mg in 2 mL H2O,2.68529,mmol,nan,,,,,nan,,,,,2-methoxyterephthalic acid,BDC-OMe,0.64 mmol in 2 mL DMF,0.64,mmol,,,,,,,,,,,,,,,,,,,,,"N,N-dimethylformamide",DMF,2 mL,2.0,water,H2O,2 mL,2.0,100.0,100 °C,0.5,30 min,glass vial,stirred,"DMF, dichloromethane",DMF 3×; DCM 2×12 h,60 °C under vacuum overnight,60.0,,octahedra,,,,,,,547.0,,,,CO2_cycloaddition,10.1021/acs.nanolett.1c04574,ok,
10.1021/acs.nanolett.1c04574,downloaded\10.1021_acs.nanolett.1c04574.pdf,SI downloaded\10.1021_acs.nanolett.1c04574_SI.pdf,mof_json_store\10.1021_acs.nanolett.1c04574\raw_output.json,mof_json_store\10.1021_acs.nanolett.1c04574\synthesis_005.json,no,,Ce-UiO-66-4F,,Zn(NO3)2·6H2O,,584 mg in 2 mL H2O,2.68529,mmol,nan,,,,,nan,,,,,tetrafluoroterephthalic acid,BDC-4F,0.64 mmol in 2 mL DMF,0.64,mmol,,,,,,,,,,,,,,,,,,,,,"N,N-dimethylformamide",DMF,2 mL,2.0,water,H2O,2 mL,2.0,100.0,100 °C,0.5,30 min,glass vial,stirred,"DMF, dichloromethane",DMF 3×; DCM 2×12 h,60 °C under vacuum overnight,60.0,,nanosheets,,,,,,,,,,,,10.1021/acs.nanolett.1c04574,ok,
10.1021/acs.nanolett.1c04574,downloaded\10.1021_acs.nanolett.1c04574.pdf,SI downloaded\10.1021_acs.nanolett.1c04574_SI.pdf,mof_json_store\10.1021_acs.nanolett.1c04574\raw_output.json,mof_json_store\10.1021_acs.nanolett.1c04574\synthesis_006.json,no,,Ce-UiO-66-F-S,,Zn(NO3)2·6H2O,,584 mg in 2 mL H2O,2.68529,mmol,nan,,,,,nan,,,,,2-fluoroterephthalic acid,BDC-F,0.64 mmol in 2 mL DMF,0.64,mmol,,,,,,,,,,,,,,,,,,,,,"N,N-dimethylformamide",DMF,2 mL,2.0,water,H2O,2 mL,2.0,80.0,80 °C,2.0,2 h,glass vial,stirred,"DMF, dichloromethane",DMF 3×; DCM 2×12 h,60 °C under vacuum overnight,60.0,,,,,,,,,,,,,CO2_cycloaddition,10.1021/acs.nanolett.1c04574,ok,
10.1021/acs.nanolett.1c04574,downloaded\10.1021_acs.nanolett.1c04574.pdf,SI downloaded\10.1021_acs.nanolett.1c04574_SI.pdf,mof_json_store\10.1021_acs.nanolett.1c04574\raw_output.json,mof_json_store\10.1021_acs.nanolett.1c04574\synthesis_007.json,no,,Ce-UiO-66-H-S,,FeF2,,584 mg in 2 mL H2O,6.22329,mmol,FeF3,,,,,nan,,,,,terephthalic acid,BDC-H,0.64 mmol in 2 mL DMF,0.64,mmol,,,,,,,,,,,,,,,,,,,,,"N,N-dimethylformamide",DMF,2 mL,2.0,water,H2O,2 mL,2.0,80.0,80 °C,2.0,2 h,glass vial,stirred,"DMF, dichloromethane",DMF 3×; DCM 2×12 h,60 °C under vacuum overnight,60.0,,,,,,,,,,,,,CO2_cycloaddition,10.1021/acs.nanolett.1c04574,ok,
10.1021/acs.nanolett.1c04574,downloaded\10.1021_acs.nanolett.1c04574.pdf,SI downloaded\10.1021_acs.nanolett.1c04574_SI.pdf,mof_json_store\10.1021_acs.nanolett.1c04574\raw_output.json,mof_json_store\10.1021_acs.nanolett.1c04574\synthesis_008.json,no,,Ce-UiO-66-Me-S,,FeF2,,584 mg in 2 mL H2O,6.22329,mmol,FeF3,,,,,nan,,,,,terephthalic acid,BDC-Me,0.64 mmol in 2 mL DMF,0.64,mmol,,,,,,,,,,,,,,,,,,,,,"N,N-dimethylformamide",DMF,2 mL,2.0,water,H2O,2 mL,2.0,80.0,80 °C,2.0,2 h,glass vial,stirred,"DMF, dichloromethane",DMF 3×; DCM 2×12 h,60 °C under vacuum overnight,60.0,,,,,,,,,,,,,CO2_cycloaddition,10.1021/acs.nanolett.1c04574,ok,
10.1021/acs.nanolett.1c04574,downloaded\10.1021_acs.nanolett.1c04574.pdf,SI downloaded\10.1021_acs.nanolett.1c04574_SI.pdf,mof_json_store\10.1021_acs.nanolett.1c04574\raw_output.json,mof_json_store\10.1021_acs.nanolett.1c04574\synthesis_009.json,no,,Ce-UiO-66-OMe-S,,Pr(NO3)3·6H2O,,584 mg in 2 mL H2O,1.64501,mmol,nan,,,,,nan,,,,,2-methoxyterephthalic acid,BDC-OMe,0.64 mmol in 2 mL DMF,0.64,mmol,,,,,,,,,,,,,,,,,,,,,"N,N-dimethylformamide",DMF,2 mL,2.0,water,H2O,2 mL,2.0,80.0,80 °C,2.0,2 h,glass vial,stirred,"DMF, dichloromethane",DMF 3×; DCM 2×12 h,60 °C under vacuum overnight,60.0,,,,,,,,,,,,,CO2_cycloaddition,10.1021/acs.nanolett.1c04574,ok,
10.1021/acs.nanolett.1c04574,downloaded\10.1021_acs.nanolett.1c04574.pdf,SI downloaded\10.1021_acs.nanolett.1c04574_SI.pdf,mof_json_store\10.1021_acs.nanolett.1c04574\raw_output.json,mof_json_store\10.1021_acs.nanolett.1c04574\synthesis_010.json,no,,Zr-UiO-66-F,,Eu(NO3)3·6H2O,ZrCl4,48 mg in 6 mL DMF,0.131123,mmol,Sm(NO3)3·6H2O,,,,,nan,,,,,2-fluoroterephthalic acid,BDC-F,0.21 mmol in 6 mL DMF,0.21,mmol,,,,,,,,,,,,,,,,,,,,,"N,N-dimethylformamide",DMF,12 mL total,12.0,water,H2O,10 μL,0.01,100.0,100 °C,24.0,24 h,glass vial,stirred,"DMF, dichloromethane",DMF 3×; DCM 2×12 h,60 °C under vacuum overnight,60.0,,,,,,,,,,,,,,10.1021/acs.nanolett.1c04574,ok,
10.1021/acs.nanolett.1c04574,downloaded\10.1021_acs.nanolett.1c04574.pdf,SI downloaded\10.1021_acs.nanolett.1c04574_SI.pdf,mof_json_store\10.1021_acs.nanolett.1c04574\raw_output.json,mof_json_store\10.1021_acs.nanolett.1c04574\synthesis_011.json,no,,Zr-UiO-66-H,,Ce(SO4)2,ZrCl4,48 mg in 6 mL DMF,0.144475,mmol,nan,,,,,nan,,,,,terephthalic acid,BDC-H,0.21 mmol in 6 mL DMF,0.21,mmol,,,,,,,,,,,,,,,,,,,,,"N,N-dimethylformamide",DMF,12 mL total,12.0,water,H2O,10 μL,0.01,100.0,100 °C,24.0,24 h,glass vial,stirred,"DMF, dichloromethane",DMF 3×; DCM 2×12 h,60 °C under vacuum overnight,60.0,,,,,,,,,,,,,,10.1021/acs.nanolett.1c04574,ok,
10.1021/acs.nanolett.1c04574,downloaded\10.1021_acs.nanolett.1c04574.pdf,SI downloaded\10.1021_acs.nanolett.1c04574_SI.pdf,mof_json_store\10.1021_acs.nanolett.1c04574\raw_output.json,mof_json_store\10.1021_acs.nanolett.1c04574\synthesis_012.json,no,,Zr-UiO-66-Me,,Ce(NO3)3·6H2O,ZrCl4,48 mg in 6 mL DMF,0.135509,mmol,nan,,,,,nan,,,,,terephthalic acid,BDC-Me,0.21 mmol in 6 mL DMF,0.21,mmol,,,,,,,,,,,,,,,,,,,,,"N,N-dimethylformamide",DMF,12 mL total,12.0,water,H2O,10 μL,0.01,100.0,100 °C,24.0,24 h,glass vial,stirred,"DMF, dichloromethane",DMF 3×; DCM 2×12 h,60 °C under vacuum overnight,60.0,,,,,,,,,,,,,,10.1021/acs.nanolett.1c04574,ok,
10.1021/acs.nanolett.1c04574,downloaded\10.1021_acs.nanolett.1c04574.pdf,SI downloaded\10.1021_acs.nanolett.1c04574_SI.pdf,mof_json_store\10.1021_acs.nanolett.1c04574\raw_output.json,mof_json_store\10.1021_acs.nanolett.1c04574\synthesis_013.json,no,,Zr-UiO-66-OMe,,Pr(NO3)3·6H2O,ZrCl4,48 mg in 6 mL DMF,0.135206,mmol,nan,,,,,nan,,,,,2-methoxyterephthalic acid,BDC-OMe,0.21 mmol in 6 mL DMF,0.21,mmol,,,,,,,,,,,,,,,,,,,,,"N,N-dimethylformamide",DMF,12 mL total,12.0,water,H2O,10 μL,0.01,100.0,100 °C,24.0,24 h,glass vial,stirred,"DMF, dichloromethane",DMF 3×; DCM 2×12 h,60 °C under vacuum overnight,60.0,,,,,,,,,,,,,,10.1021/acs.nanolett.1c04574,ok,
10.1021/acs.nanolett.1c04574,downloaded\10.1021_acs.nanolett.1c04574.pdf,SI downloaded\10.1021_acs.nanolett.1c04574_SI.pdf,mof_json_store\10.1021_acs.nanolett.1c04574\raw_output.json,mof_json_store\10.1021_acs.nanolett.1c04574\synthesis_014.json,no,,Hf-UiO-66-F,,Eu(NO3)3·6H2O,HfCl4,150 mg,0.409759,mmol,nan,,,,,nan,,,,,2-fluoroterephthalic acid,BDC-F,0.52 mmol,0.52,mmol,,,,,,,,,,,formic acid,,20 mmol,20.0,mmol,,,,,,"N,N-dimethylacetamide",DMA,5 mL,5.0,water,H2O,10 μL,0.01,140.0,140 °C,24.0,24 h,Teflon-lined autoclave,static,"DMA, EtOH, dichloromethane",3×; DCM 2×12 h,60 °C under vacuum overnight,60.0,,,,,,,,,,,,,,10.1021/acs.nanolett.1c04574,ok,
10.1021/acs.nanolett.1c04574,downloaded\10.1021_acs.nanolett.1c04574.pdf,SI downloaded\10.1021_acs.nanolett.1c04574_SI.pdf,mof_json_store\10.1021_acs.nanolett.1c04574\raw_output.json,mof_json_store\10.1021_acs.nanolett.1c04574\synthesis_015.json,no,,Hf-UiO-66-H,,Tb(NO3)3·6H2O,HfCl4,150 mg,0.402113,mmol,nan,,,,,nan,,,,,terephthalic acid,BDC-H,0.52 mmol,0.52,mmol,,,,,,,,,,,formic acid,,20 mmol,20.0,mmol,,,,,,"N,N-dimethylacetamide",DMA,5 mL,5.0,water,H2O,10 μL,0.01,140.0,140 °C,24.0,24 h,Teflon-lined autoclave,static,"DMA, EtOH, dichloromethane",3×; DCM 2×12 h,60 °C under vacuum overnight,60.0,,,,,,,,,,,,,,10.1021/acs.nanolett.1c04574,ok,
10.1021/acs.nanolett.1c04574,downloaded\10.1021_acs.nanolett.1c04574.pdf,SI downloaded\10.1021_acs.nanolett.1c04574_SI.pdf,mof_json_store\10.1021_acs.nanolett.1c04574\raw_output.json,mof_json_store\10.1021_acs.nanolett.1c04574\synthesis_016.json,no,,Hf-UiO-66-Me,,CdBr2·4H2O,HfCl4,150 mg,0.506276,mmol,nan,,,,,nan,,,,,terephthalic acid,BDC-Me,0.52 mmol,0.52,mmol,,,,,,,,,,,formic acid,,20 mmol,20.0,mmol,,,,,,"N,N-dimethylacetamide",DMA,5 mL,5.0,water,H2O,10 μL,0.01,140.0,140 °C,24.0,24 h,Teflon-lined autoclave,static,"DMA, EtOH, dichloromethane",3×; DCM 2×12 h,60 °C under vacuum overnight,60.0,,,,,,,,,,,,,,10.1021/acs.nanolett.1c04574,ok,
10.1021/acs.nanolett.1c04574,downloaded\10.1021_acs.nanolett.1c04574.pdf,SI downloaded\10.1021_acs.nanolett.1c04574_SI.pdf,mof_json_store\10.1021_acs.nanolett.1c04574\raw_output.json,mof_json_store\10.1021_acs.nanolett.1c04574\synthesis_017.json,no,,Hf-UiO-66-OMe,,CuBr,HfCl4,150 mg,1.04566,mmol,nan,,,,,nan,,,,,2-methoxyterephthalic acid,BDC-OMe,0.52 mmol,0.52,mmol,,,,,,,,,,,formic acid,,20 mmol,20.0,mmol,,,,,,"N,N-dimethylacetamide",DMA,5 mL,5.0,water,H2O,10 μL,0.01,140.0,140 °C,24.0,24 h,Teflon-lined autoclave,static,"DMA, EtOH, dichloromethane",3×; DCM 2×12 h,60 °C under vacuum overnight,60.0,,,,,,,,,,,,,,10.1021/acs.nanolett.1c04574,ok,
10.1002/slct.202001730,downloaded\10.1002_slct.202001730.pdf,SI downloaded\10.1002_slct.202001730_SI.pdf,mof_json_store\10.1002_slct.202001730\raw_output.json,mof_json_store\10.1002_slct.202001730\synthesis_001.json,no,,,1982317,CuI,,"0.06 mmol, 0.015 g",0.06,mmol,nan,,,,,nan,,,,,"2,6,9,10-tetrakis(p-carboxyphenyl)anthracene",H4ACTBA,"0.007 g, 0.06 mmol",,,,,,,,,,,,,,,,,,,,,,,"N,N-dimethylformamide",DMF,0.8 mL,0.8,dimethyl sulfoxide,DMSO,0.4 mL,0.4,100.0,100 °C,48.0,48 h (then cooled to 25 °C over 24 h),glass vial (1.5 mL),,"DMF, MeOH",,dried at 200 °C,200.0,,yellow needle-like crystals,,0.35 × 0.05 × 0.01 mm,,trinuclear Co3 carboxylate-bridged SBU,"a=1334.73 pm, b=1689.3 pm, c=1695.6 pm, α=111.241°, β=100.051°, γ=111.337°, P1",,,not_reported,not_reported,340.0,,10.1002/slct.202001730,ok,
10.1039/c6dt03755k,downloaded\10.1039_c6dt03755k.pdf,SI downloaded\10.1039_c6dt03755k_SI.pdf,mof_json_store\10.1039_c6dt03755k\raw_output.json,mof_json_store\10.1039_c6dt03755k\synthesis_001.json,no,,,1501482,La2O3,,"75.4 mg, 0.17 mmol",0.17,mmol,CuO,,,,,nan,,,,,"trans-4,4′-stilbenedicarboxylic acid",H2L,"7.5 mg, 0.028 mmol",0.028,mmol,,,,,,,,,,,,,,,,,,,,,"N,N-diethylformamide",DEF,5 mL,5.0,,,,,105.0,105 °C,48.0,48 h,8 mL scintillation vial (sealed),,DEF,repeatedly,,,,colorless crystals,96.0,,,Er3+ 7-coordinate chains bridged by bis-bidentate carboxylates,"a=30.6336, b=16.0923, c=25.8791 Å, β=90°, Cc",,,yes,no,520.0,luminescence,10.1039/c6dt03755k,ok,
10.1002/ejoc.201600991,downloaded\10.1002_ejoc.201600991.pdf,SI downloaded\10.1002_ejoc.201600991_SI.pdf,mof_json_store\10.1002_ejoc.201600991\raw_output.json,mof_json_store\10.1002_ejoc.201600991\synthesis_001.json,no,,Cu(bcmim)2,,Gd2O3,Cu(OAc)2,"25.7 mmol, 4.66 g",25.7,mmol,CuO,,,,,nan,,,,,"1,3-bis(carboxymethyl)imidazole",bcmim,"26.1 mmol, 4.80 g",26.1,mmol,,,,,,,,,,,,,,,,,,,,,water,H2O,93 mL,93.0,methanol,MeOH,466 mL (added to induce precipitation),466.0,25,room temperature,2.0,2 h (precipitation period),flask,stirred,"acetone, MeOH",acetone 2×; MeOH 3× (4 h each),"stirred in MeOH for 4 h, repeated twice; dried in air",,12.0,blue solid; lamellar microcrystals (SEM),99.0,,,Cu(II) square-planar O4 nodes,,,,not_reported,not_reported,275.0,amidation catalysis,10.1002/ejoc.201600991,ok,
10.1021/ic201883f,downloaded\10.1021_ic201883f.pdf,,mof_json_store\10.1021_ic201883f\raw_output.json,mof_json_store\10.1021_ic201883f\synthesis_001.json,no,,,,In(NO3)3·4H2O,,"29.7 mg, 0.150 mmol",0.15,mmol,nan,,,,,nan,,,,,"2,6-di(1H-tetrazol-5-yl)naphthalene",H2NDT,"13.2 mg, 0.050 mmol",0.05,mmol,,,,,,,,,,,,,,,,,,,,,"N,N-dimethylformamide",DMF,2.0 mL,2.0,methanol,MeOH,0.5 mL,0.5,75.0,75 °C,96.0,4 d,4 mL vial,,DMF,,"Solvent exchange (DMF soak 3 d → MeOH, then dichloromethane) and vacuum-dried at 80 °C for 24 h",80.0,24.0,pale-brown block-shaped,75.1,0.50 × 0.40 × 0.35 mm,acs,Mn3O(CN4)6 6-connected trigonal prismatic SBU (D3h),"a=20.792(4), b=20.792(4), c=13.814(3) Å; α=90°, β=90°, γ=120°; P63/m",12.0,1400.0,not_reported,not_reported,,hydrogen_storage;CO2_capture,10.1021/ic201883f,ok,
10.1021/ic201883f,downloaded\10.1021_ic201883f.pdf,,mof_json_store\10.1021_ic201883f\raw_output.json,mof_json_store\10.1021_ic201883f\synthesis_002.json,no,,,,In(NO3)3·4H2O,,"29.7 mg, 0.150 mmol",0.15,mmol,nan,,,,,nan,,,,,"2,6-di(1H-tetrazol-5-yl)naphthalene",H2NDT,"13.2 mg, 0.050 mmol",0.05,mmol,,,,,,,,,,,,,,,,,,,,,"N,N-dimethylformamide",DMF,2.0 mL,2.0,methanol,MeOH,0.5 mL,0.5,100.0,100 °C,4.0,4 h,4 mL vial,,DMF,,dried in air,,,pale-brown flake-shaped,66.5,0.35 × 0.22 × 0.11 mm,bcu,Mn5O2(CN4)8 8-connected tetragonal prismatic SBU (D4h),"a=36.795(7), b=15.904(3), c=26.761(5) Å; α=90°, β=131.73(3)°, γ=90°; C2/c",,,not_reported,not_reported,,,10.1021/ic201883f,ok,
10.1021/ic3020223,downloaded\10.1021_ic3020223.pdf,SI downloaded\10.1021_ic3020223_SI.pdf,mof_json_store\10.1021_ic3020223\raw_output.json,mof_json_store\10.1021_ic3020223\synthesis_001.json,no,,B-MOF-1,895410,Zn(CH3COO)2·2H2O,,"4.2 mg, 0.014 mmol",0.014,mmol,nan,,,,,nan,,,,,"Tris(2’,3’,5’,6’-tetramethylbiphenyl-4-carboxylic acid)borane",L-1,"10 mg, 0.014 mmol",0.014,mmol,,,,,,,,,,,,,,,,,,,,,"N,N-dimethylformamide",DMF,3 mL + 3 mL,6.0,,,,,95.0,95 °C,72.0,3 days,sealed glass tube,static,dichloromethane (DCM),"overnight soak, repeated once",80 °C under vacuum for 12 h,80.0,12.0,cubic crystals,62.0,<0.05 mm,,dinuclear Zn paddlewheel and mononuclear chelate sites; 8-fold interpenetrated,"a=b=c=35.497(3) Å, F432",,368.0,not_reported,not_reported,,luminescence;CO2_capture,10.1021/ic3020223,ok,
10.1039/d0dt02949a,downloaded\10.1039_d0dt02949a.pdf,SI downloaded\10.1039_d0dt02949a_SI.pdf,mof_json_store\10.1039_d0dt02949a\raw_output.json,mof_json_store\10.1039_d0dt02949a\synthesis_001.json,no,,Cu-MOF-2COOH,1945414,Zn(CH3COO)2·2H2O,,"0.3 mmol, 0.08 g",0.3,mmol,nan,,,,,nan,,,,,"benzene-1,3,5-tricarboxylic acid",H3-BTC,"0.2 mmol, 0.04 g",0.2,mmol,"4,4′-dipyridyl",bipy,"0.2 mmol, 0.03 g",0.2,mmol,,,,,,,,,,,,,,,,water,H2O,5 mL,5.0,,,,,180.0,180 °C,48.0,2 d; cooled to RT at 20 °C h−1,Teflon-lined stainless steel vessel (10 mL),static,,,,,,dark blue crystals,45.0,,,mononuclear Cu(II) nodes; 1D chains,"Monoclinic, C2/c; a=10.6268(6) Å, b=11.0196(6) Å, c=22.5383(13) Å, β=101.724(3)°",,,not_reported,yes,285.0,metal_capture,10.1039/d0dt02949a,ok,
10.1039/d0dt02949a,downloaded\10.1039_d0dt02949a.pdf,SI downloaded\10.1039_d0dt02949a_SI.pdf,mof_json_store\10.1039_d0dt02949a\raw_output.json,mof_json_store\10.1039_d0dt02949a\synthesis_002.json,no,,Ni-MOF-COOH,1945413,Zn(NO3)2·6H2O,,"0.3 mmol, 0.08 g",0.3,mmol,nan,,,,,nan,,,,,"benzene-1,3,5-tricarboxylic acid",H3-BTC,"0.2 mmol, 0.04 g",0.2,mmol,"4,4′-dipyridyl",bipy,"0.2 mmol, 0.03 g",0.2,mmol,,,,,,,,,,,,,,,,water,H2O,5 mL,5.0,,,,,180.0,180 °C,48.0,2 d; cooled to RT at 20 °C h−1,Teflon-lined stainless steel vessel (10 mL),static,,,,,,greenish blue crystals,53.0,,sql,dinuclear Ni2 SBU; 2D layers,"Monoclinic, C2/c; a=22.4402(10) Å, b=20.0572(10) Å, c=19.5627(9) Å, β=99.092(2)°",,,not_reported,yes,275.0,metal_capture,10.1039/d0dt02949a,ok,
10.1039/d0dt02949a,downloaded\10.1039_d0dt02949a.pdf,SI downloaded\10.1039_d0dt02949a_SI.pdf,mof_json_store\10.1039_d0dt02949a\raw_output.json,mof_json_store\10.1039_d0dt02949a\synthesis_003.json,no,,Cd-MOF,1945412,Zn(NO3)2·4H2O,,"0.3 mmol, 0.05 g",0.3,mmol,nan,,,,,nan,,,,,"benzene-1,3,5-tricarboxylic acid",H3-BTC,"0.2 mmol, 0.04 g",0.2,mmol,,,,,,,,,,,,,,,,,,,,,water,H2O,5 mL,5.0,,,,,180.0,180 °C,48.0,2 d; cooled to RT at 20 °C h−1,Teflon-lined stainless steel vessel (10 mL),static,,,,,,light yellow crystals,52.0,,hcb,mononuclear Cd(II) nodes; 2D layers,"Monoclinic, C2/c; a=19.5375(6) Å, b=9.0967(2) Å, c=13.0715(5) Å, β=117.1414(12)°",,,not_reported,not_reported,282.0,,10.1039/d0dt02949a,ok,
10.1039/b922750d,downloaded\10.1039_b922750d.pdf,,mof_json_store\10.1039_b922750d\raw_output.json,mof_json_store\10.1039_b922750d\synthesis_001.json,no,,,752721,AlCl3·6H2O,,"0.25 g, 1.26 mmol",1.26,mmol,nan,,,,,nan,,,,,"1,3,5-benzene tricarboxylic acid",H3btc,"0.84 g, 4 mmol",4.0,mmol,,,,,,,,,,,sodium hydroxide,,"0.48 g, 12 mmol",12.0,mmol,,,,,,water,H2O,10 mL + 5 mL,15.0,,,,,220.0,220 °C,72.0,three days,Teflon-lined stainless steel autoclave (23 mL),pre-stirred 1 h at RT; static during heating,,,dried in air at ambient temperature,,,pink crystals,52.8,,,carboxylate-bridged Mn(II) Mn3 chains,"a=9.753(3) Å, b=12.751(2) Å, c=14.174(4) Å, β=109.41(1)°, P2/c",,,yes,not_reported,350.0,,10.1039/b922750d,ok,
10.1021/acs.inorgchem.2c00367,downloaded\10.1021_acs.inorgchem.2c00367.pdf,SI downloaded\10.1021_acs.inorgchem.2c00367_SI.pdf,mof_json_store\10.1021_acs.inorgchem.2c00367\raw_output.json,mof_json_store\10.1021_acs.inorgchem.2c00367\synthesis_001.json,no,,Zn-MOF-1,2114369,FeCl2·4H2O,,"2.7 mg, 0.0125 mmol",0.0125,mmol,nan,,,,,nan,,,,,"N2,N6-di(pyridin-4-yl)naphthalene-2,6-dicarboxamide",L,"5 mg, 0.0125 mmol",0.0125,mmol,"4,4′-oxybisbenzoic acid",H2oba,"3.2 mg, 0.0125 mmol",0.0125,mmol,,,,,,,,,,,,,,,,"N,N-dimethylformamide",DMF,DMF/MeOH/H2O 3:1:1 (v/v),,methanol,MeOH,DMF/MeOH/H2O 3:1:1 (v/v),,70.0,70 °C,48.0,48 h,glass vial (5 mL) with screw cap,static,,,,,,"colorless, block-shaped crystals",61.5,,sql,4-connected uninodal sql net,"a=17.8823(7) Å, b=13.3548(6) Å, c=15.0781(5) Å, Pna21",7.1,61.0,not_reported,yes,,sensing;luminescence,10.1021/acs.inorgchem.2c00367,ok,
10.1021/acs.inorgchem.2c00367,downloaded\10.1021_acs.inorgchem.2c00367.pdf,SI downloaded\10.1021_acs.inorgchem.2c00367_SI.pdf,mof_json_store\10.1021_acs.inorgchem.2c00367\raw_output.json,mof_json_store\10.1021_acs.inorgchem.2c00367\synthesis_002.json,no,,Cd-MOF-2,2114367,Zn(NO3)2·6H2O,,"4.0 mg, 0.015 mmol",0.015,mmol,nan,,,,,nan,,,,,"N2,N6-di(pyridin-4-yl)naphthalene-2,6-dicarboxamide",L,"6 mg, 0.015 mmol",0.015,mmol,5-nitroisophthalic acid,H2nipa,"3.0 mg, 0.015 mmol",0.015,mmol,,,,,,,,,,,,,,,,"N,N-dimethylacetamide",DMAc,DMA/DMF/H2O 3:1:1 (v/v),,"N,N-dimethylformamide",DMF,DMA/DMF/H2O 3:1:1 (v/v),,85.0,85 °C,48.0,48 h,glass vial (5 mL) with screw cap,static,,,,,,"colorless, block-shaped crystals",54.5,,,"(3,4)-connected binodal 2D net","a=20.4501(5) Å, b=20.2091(5) Å, c=22.7225(6) Å, Cmca",11.72,8.0,not_reported,yes,,sensing;luminescence,10.1021/acs.inorgchem.2c00367,ok,
10.1021/jacs.0c03906,downloaded\10.1021_jacs.0c03906.pdf,SI downloaded\10.1021_jacs.0c03906_SI.pdf,mof_json_store\10.1021_jacs.0c03906\raw_output.json,mof_json_store\10.1021_jacs.0c03906\synthesis_001.json,no,,Zr6-mPT,,Zn(NO3)2·6H2O,ZrCl4,10 mg,0.045981,mmol,Ce(NO3)3·6H2O,,,,,nan,,,,,"4,4'-(1,10-phenanthroline-3,8-diyl)dibenzoic acid",H2PT,6.0 mg,6.0,mg,"2''-nitro-[1,1':4',1'':4'',1'''-quaterphenyl]-4,4'''-dicarboxylic acid",H2TPHN,14 mg,14.0,mg,,,,,,trifluoroacetic acid,TFA,0.05 mL,0.05,mL,,,,,,"N,N-dimethylformamide",DMF,5.0 mL,5.0,,,,,100.0,100 °C,72.0,3 days,,,,,,,,pale-yellow powder; octahedral morphology,53.0,,,Zr6O4(OH)4 SBU,,,3021.0,not_reported,not_reported,,,10.1021/jacs.0c03906,ok,
10.1039/d2ce00268j,downloaded\10.1039_d2ce00268j.pdf,SI downloaded\10.1039_d2ce00268j_SI.pdf,mof_json_store\10.1039_d2ce00268j\raw_output.json,mof_json_store\10.1039_d2ce00268j\synthesis_001.json,yes,Optimization noted: <80 °C gave amorphous; >100 °C brown/reddish precipitates; many conditions produced mixtures of 1 and 3; HNO3 additive led to precipitates.,,2105164,Zn(NO3)2·6H2O,,0.092 mmol,0.092,mmol,Ce(NO3)3·6H2O,,0.065 mmol,0.065,mmol,nan,,,,,"4-(3,5-dimethyl-1H-pyrazol-4-yl)benzoic acid",H2mpba,0.092 mmol,0.092,mmol,,,,,,,,,,,,,,,,,,,,,"N,N-dimethylformamide",DMF,3 × 1 mL (total 3 mL),3.0,,,,,90.0,90 °C,144.0,6 days,glass vial (screw cap),static,DMF,3×,,,,clear yellow parallelepiped-shaped crystals,56.0,,,{CuI3(pz)3} 3-c nodes; Zn2 carboxylate SBUs (4- and 5-connected),,,,not_reported,not_reported,300.0,,10.1039/d2ce00268j,ok,
10.1039/d2ce00268j,downloaded\10.1039_d2ce00268j.pdf,SI downloaded\10.1039_d2ce00268j_SI.pdf,mof_json_store\10.1039_d2ce00268j\raw_output.json,mof_json_store\10.1039_d2ce00268j\synthesis_002.json,yes,Optimization noted: <80 °C gave amorphous; >100 °C brown/reddish precipitates; many conditions produced mixtures of 1 and 3; HNO3 additive led to precipitates.,,2105165,Zn(NO3)2·6H2O,,0.092 mmol,0.092,mmol,Ce(NO3)3·6H2O,,0.070 mmol,0.07,mmol,nan,,,,,"4-(3,5-dimethyl-1H-pyrazol-4-yl)benzoic acid",H2mpba,0.092 mmol,0.092,mmol,,,,,,,,,,,tetrafluoroboric acid (48 wt% in water),HBF4,30 μL of 48 wt% aq. solution,30.0,μL,,,,,,"N,N-dimethylformamide",DMF,3 × 1 mL (total 3 mL),3.0,,,,,90.0,90 °C,216.0,9 days,glass vial (screw cap),static,DMF,3×,,,,off-white powder (precipitate),35.0,,,{CuI3(pz)3} 3-c nodes; hourglass {Zn3(O2C)6} 6-connected SBUs,,,,not_reported,not_reported,300.0,,10.1039/d2ce00268j,ok,
10.1039/d2ce00268j,downloaded\10.1039_d2ce00268j.pdf,SI downloaded\10.1039_d2ce00268j_SI.pdf,mof_json_store\10.1039_d2ce00268j\raw_output.json,mof_json_store\10.1039_d2ce00268j\synthesis_003.json,yes,Optimization noted: <80 °C gave amorphous; >100 °C brown/reddish precipitates; many conditions produced mixtures of 1 and 3; HNO3 additive led to precipitates.,,2105166,ZrCl4,,0.092 mmol,0.092,mmol,nan,,0.070 mmol,0.07,mmol,nan,,,,,"4-(3,5-dimethyl-1H-pyrazol-4-yl)benzoic acid",H2mpba,0.092 mmol,0.092,mmol,,,,,,,,,,,tetrafluoroboric acid (48 wt% in water),HBF4,10 μL of 48 wt% aq. solution,10.0,μL,,,,,,"N,N-dimethylformamide",DMF,3 × 1 mL (total 3 mL),3.0,,,,,90.0,90 °C,144.0,6 days,glass vial (screw cap),static,DMF,3×,200 °C under vacuum (~10^−3 mbar) for 3 h,200.0,3.0,clear yellow trapezoidal prismatic crystals,72.0,,,{CuI3(pz)3} 3-c nodes; Zn3 and Zn4(μ4-O) 6-connected SBUs (two interpenetrating nets),,,762.0,not_reported,not_reported,300.0,CO2_capture,10.1039/d2ce00268j,ok,
10.1002/anie.202411086,downloaded\10.1002_anie.202411086.pdf,SI downloaded\10.1002_anie.202411086_SI.pdf,mof_json_store\10.1002_anie.202411086\raw_output.json,mof_json_store\10.1002_anie.202411086\synthesis_001.json,no,,Biphep-MOF,,Zn(NO3)2·6H2O,,500 mg,2.29905,mmol,nan,,,,,nan,,,,,racemic tetracarboxylate-functionalized MeO-BIPHEP linker,H4L,200 mg,200.0,mg,,,,,,,,,,,formic acid,HCOOH,9 mL,9.0,mL,,,,,,"N,N-dimethylformamide",DMF,14 mL,14.0,,,,,120.0,120 °C,72.0,3 days,Schlenk tube (sealed),static (pre-sonicated 10 min),"acetone, THF",3× each,dried at 80 °C overnight,80.0,,white powder,81.0,,flu,Zr6O4(OH)4 8-connected SBU,"a=13.377(2), b=17.335(5), c=17.994(4) Å, α=75.843(12)°, β=85.021(11)°, γ=68.069(14)°, P-1",,315.0,not_reported,yes,450.0,,10.1002/anie.202411086,ok,
10.1002/admi.202102086,downloaded\10.1002_admi.202102086.pdf,SI downloaded\10.1002_admi.202102086_SI.pdf,mof_json_store\10.1002_admi.202102086\raw_output.json,mof_json_store\10.1002_admi.202102086\synthesis_001.json,no,,Zn-BTC,,CuCl2·2H2O,,"0.8 m, 5 mL (solution A)",4,mmol,NH4VO3,,,,,nan,,,,,"benzene-1,3,5-tricarboxylic acid",BTC,"0.2 m, 5 mL (solution B)",1.0,mmol,,,,,,,,,,,,,,,,,,,,,"N,N-dimethylformamide",DMF,,,,,,,25,RT,,immediate gel formation,,,"DMF, methanol, acetone (1:1 MeOH:acetone)",sonicated 10 min in each solvent; centrifuged,50 °C under vacuum for 12 h,50.0,12.0,agglomerated nanosheets,85.0,nanosheet thickness ~2.52 nm,,,,4.386,1054.0,not_reported,not_reported,,sensing,10.1002/admi.202102086,ok,
10.1039/d1dt04278e,downloaded\10.1039_d1dt04278e.pdf,SI downloaded\10.1039_d1dt04278e_SI.pdf,mof_json_store\10.1039_d1dt04278e\raw_output.json,mof_json_store\10.1039_d1dt04278e\synthesis_001.json,no,,Fe-HAF-2,,Cu(en)][(VO3)2,,"8.1 mg, 0.03 mmol",0.03,mmol,nan,,,,,nan,,,,,"[1,1′:4′,1″]terphenyl-3,3″,5,5″-tetrahydroxamic acid",H4TPTH,"13.98 mg, 0.03 mmol",0.03,mmol,,,,,,,,,,,,,,,,,,,,,"N,N-diethylformamide",DEF,1.8 mL,1.8,acetonitrile,ACN,0.2 mL,0.2,60.0,60 °C,48.0,48 h,1-dram vial,static (after 10 min sonication),"DEF, acetone",3× each,"Solvent exchange in acetone 3–5 days (replace ≥3× per 24 h), vacuum oven 100 °C overnight; degas at 120 °C for ≥12 h",,,"orange, rod-like microcrystals",32.0,≤2 μm wide × ≤20 μm long,,Fe3+ single-metal octahedral node (tris-hydroxamate); interpenetrated hcb-a net,"a=18.263(2) Å, c=16.177(2) Å, P-3c1 (trigonal)",16.0,647.0,yes,yes,,,10.1039/d1dt04278e,ok,
10.1039/d1dt04278e,downloaded\10.1039_d1dt04278e.pdf,SI downloaded\10.1039_d1dt04278e_SI.pdf,mof_json_store\10.1039_d1dt04278e\raw_output.json,mof_json_store\10.1039_d1dt04278e\synthesis_002.json,no,,Ga-HAF-2,,Co(NO3)2·6H2O,,"53 μL GaCl3 DEF stock (100 mg/mL) (5.28 mg, 0.03 mmol)",0.03,mmol,nan,,,,,nan,,,,,"[1,1′:4′,1″]terphenyl-3,3″,5,5″-tetrahydroxamic acid",H4TPTH,"9.33 mg, 0.02 mmol",0.02,mmol,,,,,,,,,,,,,,,,,,,,,"N,N-diethylformamide",DEF,1.4 mL,1.4,acetonitrile,ACN,0.6 mL,0.6,100.0,100 °C,48.0,48 h,1-dram vial,static (after 10 min sonication),"DEF, acetone",3× each,"Solvent exchange in acetone 3–5 days (replace ≥3× per 24 h), vacuum oven 100 °C overnight; degas at 120 °C for ≥12 h",,,"ivory, rod-like microcrystals",40.0,≤2 μm wide × ≤20 μm long,,Ga3+ single-metal octahedral node (tris-hydroxamate); interpenetrated hcb-a net,"a=18.263(2) Å, c=16.177(2) Å, P-3c1 (trigonal) (isostructural with Fe-HAF-2)",16.0,501.0,yes,yes,,,10.1039/d1dt04278e,ok,
10.1039/d1dt04278e,downloaded\10.1039_d1dt04278e.pdf,SI downloaded\10.1039_d1dt04278e_SI.pdf,mof_json_store\10.1039_d1dt04278e\raw_output.json,mof_json_store\10.1039_d1dt04278e\synthesis_003.json,no,,In-HAF-2,,Co(NO3)2·6H2O,,"21.2 mg, 0.06 mmol",0.06,mmol,nan,,,,,nan,,,,,"[1,1′:4′,1″]terphenyl-3,3″,5,5″-tetrahydroxamic acid",H4TPTH,"13.98 mg, 0.03 mmol",0.03,mmol,,,,,,,,,,,,,,,,,,,,,"N,N-diethylformamide",DEF,1.0 mL,1.0,acetonitrile,ACN,1.0 mL,1.0,100.0,100 °C,48.0,48 h,1-dram vial,static (after 10 min sonication),"DEF, acetone",3× each,"Solvent exchange in acetone 3–5 days (replace ≥3× per 24 h), vacuum oven 100 °C overnight; degas at 120 °C for ≥12 h",,,"white, rod-like microcrystals",30.0,≤2 μm wide × ≤20 μm long,,In3+ single-metal octahedral node (tris-hydroxamate); interpenetrated hcb-a net,"a=18.263(2) Å, c=16.177(2) Å, P-3c1 (trigonal) (isostructural with Fe-HAF-2)",16.0,,yes,yes,,,10.1039/d1dt04278e,ok,
10.1039/c0jm00515k,downloaded\10.1039_c0jm00515k.pdf,,mof_json_store\10.1039_c0jm00515k\raw_output.json,mof_json_store\10.1039_c0jm00515k\synthesis_001.json,no,,HKUST-1,,Co(NO3)2·6H2O,,146 mg (0.6 mmol),0.6,mmol,nan,,,,,nan,,,,,"benzene-1,3,5-tricarboxylic acid",BTC,280 mg (1.3 mmol),1.3,mmol,,,,,,,,,,,,,,,,,,,,,ethanol,EtOH,"EtOH/H2O 1:1, total 8 mL",,water,H2O,"EtOH/H2O 1:1, total 8 mL",,120.0,120 °C,12.0,12 h,Teflon-lined autoclave,static,,,"150 °C under ultrahigh vacuum (~1e-7 mbar), overnight",150.0,,blue,,,,Cu2 paddlewheel SBU,,,1075.0,not_reported,not_reported,,,10.1039/c0jm00515k,ok,
10.1039/c0jm00515k,downloaded\10.1039_c0jm00515k.pdf,,mof_json_store\10.1039_c0jm00515k\raw_output.json,mof_json_store\10.1039_c0jm00515k\synthesis_002.json,no,,HKUST-1,,Co(NO3)2·6H2O,,1.74 g (7.2 mmol) in 24 mL H2O,7.2,mmol,nan,,,,,nan,,,,,"benzene-1,3,5-tricarboxylic acid",BTC,0.84 g (4 mmol) in 24 mL EtOH,4.0,mmol,,,,,,,,,,,,,,,,,,,,,ethanol,EtOH,24 mL (ethanolic BTC solution),24.0,water,H2O,24 mL (aqueous Cu(NO3)2 solution),24.0,75.0,75 °C,120.0,5 days,sealed glass scintillation jar,static,,,,,,blue,,,,Cu2 paddlewheel SBU,,,,not_reported,not_reported,,,10.1039/c0jm00515k,ok,
10.1002/ejic.201403149,downloaded\10.1002_ejic.201403149.pdf,SI downloaded\10.1002_ejic.201403149_SI.pdf,mof_json_store\10.1002_ejic.201403149\raw_output.json,mof_json_store\10.1002_ejic.201403149\synthesis_001.json,no,,,1006965,ZrCl4,,"0.236 g, 1 mmol",1,mmol,nan,,,,,nan,,,,,chelidamic acid hydrate,,0.095 g,0.095,g,,,,,,,,,,,sodium hydroxide solution (pH adjusted to 8),,pH adjusted to 8 with NaOH solution,,,,,,,,water (milliQ),H2O,5 mL,5.0,,,,,160.0,160 °C,72.0,3 d,20 mL Teflon-lined acid digestion bomb,stirred (0.5 h pre-heat),,,Activated at 200 °C under vacuum (10^−3 Torr) for 1 h,200.0,1.0,colorless block crystals,64.0,,,dinuclear Ca2O2 diads linked to Na+ chains,"monoclinic P21/c, a=10.0336(3) Å, b=16.6482(5) Å, c=6.6334(2) Å, β=90.990(1)°",,1419.0,yes,yes,480.0,hydrogen_storage;CO2_capture;alkene_hydrogenation,10.1002/ejic.201403149,ok,
10.1002/ejic.201403149,downloaded\10.1002_ejic.201403149.pdf,SI downloaded\10.1002_ejic.201403149_SI.pdf,mof_json_store\10.1002_ejic.201403149\raw_output.json,mof_json_store\10.1002_ejic.201403149\synthesis_002.json,no,,,1006966,ZrCl4,,"0.283 g, 1 mmol",1,mmol,nan,,,,,nan,,,,,chelidamic acid hydrate,,0.095 g,0.095,g,,,,,,,,,,,sodium hydroxide solution (pH adjusted to 8),,pH adjusted to 8 with NaOH solution,,,,,,,,water (milliQ),H2O,5 mL,5.0,,,,,160.0,160 °C,72.0,3 d,20 mL Teflon-lined acid digestion bomb,stirred (0.5 h pre-heat),,,Activated at 300 °C under vacuum (10^−3 Torr) for 1 h,300.0,1.0,colorless block crystals,58.0,,,dinuclear Sr2O3 diads linked to Sr1 nodes,"monoclinic C2/c, a=19.0347(4) Å, b=6.8953(2) Å, c=20.2406(4) Å, β=92.875(2)°",,1857.0,yes,yes,580.0,hydrogen_storage;CO2_capture;alkene_hydrogenation,10.1002/ejic.201403149,ok,
10.1039/c1dt11692d,downloaded\10.1039_c1dt11692d.pdf,SI downloaded\10.1039_c1dt11692d_SI.pdf,mof_json_store\10.1039_c1dt11692d\raw_output.json,mof_json_store\10.1039_c1dt11692d\synthesis_001.json,no,,,,Cu(CH3COO)2·1H2O,,"0.020 g, 0.1 mmol",0.1,mmol,nan,,,,,nan,,,,,4-(4-pyridyl)benzoic acid N-oxide,"4,4-Hopybz","0.0062 g, 0.025 mmol",0.025,mmol,,,,,,,,,,,sodium azide,NaN3,"0.052 g, 0.8 mmol",0.8,mmol,,,,,,water,H2O,1 mL,1.0,methanol,MeOH,1 mL,1.0,70.0,70 °C,96.0,4 days,Teflon-lined stainless steel vessel (25 mL),"stirred 30 min, then static",,,,,,yellow block crystals,70.0,,,2D layers from chains with alternating (μ-EO-N3)2(μ-COO) and (μ-COO)(μ-O) bridges,"Triclinic, P-1; a=8.3288(3) Å, b=12.8219(4) Å, c=13.9669(5) Å, α=100.5100(10)°, β=100.8400(10)°, γ=108.7500(10)°",,,not_reported,not_reported,,,10.1039/c1dt11692d,ok,
10.1039/c1dt11692d,downloaded\10.1039_c1dt11692d.pdf,SI downloaded\10.1039_c1dt11692d_SI.pdf,mof_json_store\10.1039_c1dt11692d\raw_output.json,mof_json_store\10.1039_c1dt11692d\synthesis_002.json,no,,,,Cd(CH3COO)2·2H2O,,"0.020 g, 0.1 mmol",0.1,mmol,nan,,,,,nan,,,,,4-(4-pyridyl)benzoic acid N-oxide,"4,4-Hopybz","0.0062 g, 0.025 mmol",0.025,mmol,,,,,,,,,,,sodium azide,NaN3,"0.052 g, 0.8 mmol",0.8,mmol,,,,,,water,H2O,3 mL,3.0,methanol,MeOH,1 mL,1.0,70.0,70 °C,96.0,4 days,Teflon-lined stainless steel vessel (25 mL),static,,,,,,brown plate crystals,86.0,,,linear Mn4 tetranuclear cluster; 8-connected node,"Orthorhombic, Aba2; a=11.5115(5) Å, b=21.5421(10) Å, c=26.6893(10) Å",,,not_reported,not_reported,,,10.1039/c1dt11692d,ok,
10.1039/c3dt51736e,downloaded\10.1039_c3dt51736e.pdf,SI downloaded\10.1039_c3dt51736e_SI.pdf,mof_json_store\10.1039_c3dt51736e\raw_output.json,mof_json_store\10.1039_c3dt51736e\synthesis_001.json,no,,ZnL2·2H2O (1),923370,CuO,,"0.05 mmol, 0.016 g",0.05,mmol,nan,,,,,nan,,,,,"3-(5-(pyridin-4-yl)-4H-1,2,4-triazol-3-yl)benzoic acid",HL,"0.05 mmol, 0.010 g",0.05,mmol,,,,,,,,,,,ammonia solution (NH3·H2O),,0.4 mL,0.4,mL,,,,,,water,H2O,8 mL,8.0,,,,,120.0,120 °C,72.0,3 days,Teflon-lined autoclave,static,,,,,,colorless block crystals,40.0,,sql,Zn(II) tetrahedral 4-connected node,"a=10.0386(2) Å, b=10.0386(2) Å, c=26.4595(8) Å, P4122",,,not_reported,not_reported,320.0,luminescence,10.1039/c3dt51736e,ok,
10.1039/c3dt51736e,downloaded\10.1039_c3dt51736e.pdf,SI downloaded\10.1039_c3dt51736e_SI.pdf,mof_json_store\10.1039_c3dt51736e\raw_output.json,mof_json_store\10.1039_c3dt51736e\synthesis_002.json,no,,CdL2(H2O)2·8H2O (2),923371,CuO,,"0.05 mmol, 0.014 g",0.05,mmol,nan,,,,,nan,,,,,"3-(5-(pyridin-4-yl)-4H-1,2,4-triazol-3-yl)benzoic acid",HL,"0.05 mmol, 0.010 g",0.05,mmol,,,,,,,,,,,ammonia solution (NH3·H2O),,0.4 mL,0.4,mL,,,,,,water,H2O,8 mL,8.0,,,,,120.0,120 °C,72.0,3 days,Teflon-lined autoclave,static,,,,,,colorless block crystals,35.0,,sql,Cd(II) octahedral 4-connected node,"a=30.7179(12) Å, b=6.9997(4) Å, c=19.1087(8) Å, β=127.380(4)°, C2/c",,,not_reported,not_reported,350.0,luminescence,10.1039/c3dt51736e,ok,
10.1039/c3dt51736e,downloaded\10.1039_c3dt51736e.pdf,SI downloaded\10.1039_c3dt51736e_SI.pdf,mof_json_store\10.1039_c3dt51736e\raw_output.json,mof_json_store\10.1039_c3dt51736e\synthesis_003.json,no,,CoL2(H2O)·H2O (3),923372,CuO,,"0.05 mmol, 0.014 g",0.05,mmol,nan,,,,,nan,,,,,"3-(5-(pyridin-4-yl)-4H-1,2,4-triazol-3-yl)benzoic acid",HL,"0.05 mmol, 0.010 g",0.05,mmol,,,,,,,,,,,ammonia solution (NH3·H2O),,0.4 mL,0.4,mL,,,,,,water,H2O,8 mL,8.0,,,,,120.0,120 °C,72.0,3 days,Teflon-lined autoclave,static,,,,,,red block crystals,38.0,,sql,Co(II) octahedral 4-connected node,"a=13.1742(4) Å, b=14.0167(4) Å, c=15.1557(5) Å, β=103.318(3)°, P21/c",,,not_reported,not_reported,400.0,,10.1039/c3dt51736e,ok,
10.1039/c3dt51736e,downloaded\10.1039_c3dt51736e.pdf,SI downloaded\10.1039_c3dt51736e_SI.pdf,mof_json_store\10.1039_c3dt51736e\raw_output.json,mof_json_store\10.1039_c3dt51736e\synthesis_004.json,no,,NiL2(H2O)·H2O (4),923373,Nd(NO3)3·6H2O,,"0.05 mmol, 0.014 g",0.05,mmol,Cu(NO3)2·5H2O,,,,,nan,,,,,"3-(5-(pyridin-4-yl)-4H-1,2,4-triazol-3-yl)benzoic acid",HL,"0.05 mmol, 0.010 g",0.05,mmol,,,,,,,,,,,ammonia solution (NH3·H2O),,0.4 mL,0.4,mL,,,,,,water,H2O,8 mL,8.0,,,,,120.0,120 °C,72.0,3 days,Teflon-lined autoclave,static,,,,,,green cubic crystals,40.0,,sql,Ni(II) octahedral 4-connected node,"a=12.9802(6) Å, b=13.9605(6) Å, c=15.0889(6) Å, β=102.463(4)°, P21/c",,,not_reported,not_reported,400.0,,10.1039/c3dt51736e,ok,
