Repository: zzhenglab/MOFinder

# MOFinder

MOFinder extracts MOF synthesis information from the literature, reconstructs evidence-supported negative reaction records, and prepares datasets for synthesis-outcome prediction.
[Web application](https://mofinder.chemistry.wustl.edu/) | [Demos](Demo/README.md) | [Source code](docs/source_to_code.md) | [Workflow guide](docs/workflow.md) | [Model evaluation](docs/evaluation.md)

## Quick start

The workflow runs through Python commands. Python 3.10 or newer is required. Clone the repository and initialize its related applications:

```bash
git clone --recurse-submodules https://github.com/zzhenglab/MOFinder.git
cd MOFinder
```

Start with the two offline demonstrations:

```bash

File: mof_extraction_1_2.csv (part 148 of 305)
doi,main_pdf,si_pdf,raw_output,parsed_json,article_trial_or_failure,article_trial_or_failure_notes,mof_name,crystal_code,metal_1,metal_1_abbr,metal_1_amount_text,metal_1_amount_value,metal_1_amount_unit,metal_2,metal_2_abbr,metal_2_amount_text,metal_2_amount_value,metal_2_amount_unit,metal_3,metal_3_abbr,metal_3_amount_text,metal_3_amount_value,metal_3_amount_unit,linker_1,linker_1_abbr,linker_1_amount_text,linker_1_amount_value,linker_1_amount_unit,linker_2,linker_2_abbr,linker_2_amount_text,linker_2_amount_value,linker_2_amount_unit,linker_3,linker_3_abbr,linker_3_amount_text,linker_3_amount_value,linker_3_amount_unit,modulator_1,modulator_1_abbr,modulator_1_amount_text,modulator_1_amount_value,modulator_1_amount_unit,modulator_2,modulator_2_abbr,modulator_2_amount_text,modulator_2_amount_value,modulator_2_amount_unit,solvent_main,solvent_main_abbr,solvent_main_amount_text,solvent_main_ml,solvent_secondary,solvent_secondary_abbr,solvent_secondary_amount_text,solvent_secondary_ml,temperature_c,temperature_c_text,time_h,time_text,vessel_type,stirring,washing_solvent,washing_cycles,activation_text,activation_temp_c,activation_time_h,crystal_morphology,yield_percent,crystal_size,topology_code,metal_cluster_connectivity,unit_cell_short,pore_diameter_A,BET_surface_area_m2g,air_stable,water_stable,tga_decomposition_temp_c,applications,reference,status,error
10.1002/advs.202416540,downloaded\10.1002_advs.202416540.pdf,SI downloaded\10.1002_advs.202416540_SI.pdf,mof_json_store\10.1002_advs.202416540\raw_output.json,mof_json_store\10.1002_advs.202416540\synthesis_001.json,no,,UiO-66-NH2,,Cu(NO3)2·3H2O,,161 mg,0.768131,mmol,nan,,,,,nan,,,,,2-aminoterephthalic acid,BDC-NH2,90.5 mg,90.5,mg,,,,,,,,,,,cocamidopropyl betaine (CAPB),,500 mg,500.0,mg,acetic acid,,0.9 mL,0.9,mL,deionized water,H2O,5 mL,5.0,,,,,60.0,60 °C,24.0,24 h,,static,"water, methanol","water 3×, methanol 2×; methanol soak 4 d (solution change every 12 h)","Dried at 75 °C overnight, then activated at 85 °C under vacuum overnight",85.0,,,,,,Zr6O4(OH)4 cluster,,,,,,,,10.1002/advs.202416540,ok,
10.1002/advs.202416540,downloaded\10.1002_advs.202416540.pdf,SI downloaded\10.1002_advs.202416540_SI.pdf,mof_json_store\10.1002_advs.202416540\raw_output.json,mof_json_store\10.1002_advs.202416540\synthesis_002.json,no,,UiO-66-NH2,,In(NO3)3·5H2O,,322 mg,0.984989,mmol,nan,,,,,nan,,,,,2-aminoterephthalic acid,BDC-NH2,181 mg,181.0,mg,,,,,,,,,,,cocamidopropyl betaine (CAPB),,500 mg,500.0,mg,acetic acid,,0.9 mL,0.9,mL,deionized water,H2O,5 mL,5.0,,,,,60.0,60 °C,24.0,24 h,,static,"water, methanol","water 3×, methanol 2×; methanol soak 4 d (solution change every 12 h)","Dried at 75 °C overnight, then activated at 85 °C under vacuum overnight",85.0,,,,,,Zr6O4(OH)4 cluster,,,,,,,,10.1002/advs.202416540,ok,
10.1002/advs.202416540,downloaded\10.1002_advs.202416540.pdf,SI downloaded\10.1002_advs.202416540_SI.pdf,mof_json_store\10.1002_advs.202416540\raw_output.json,mof_json_store\10.1002_advs.202416540\synthesis_003.json,no,,UiO-66-NH2,,ZrCl4,,644 mg,2.76352,mmol,nan,,,,,nan,,,,,2-aminoterephthalic acid,BDC-NH2,362 mg,362.0,mg,,,,,,,,,,,cocamidopropyl betaine (CAPB),,500 mg,500.0,mg,acetic acid,,0.9 mL,0.9,mL,deionized water,H2O,5 mL,5.0,,,,,60.0,60 °C,24.0,24 h,,static,"water, methanol","water 3×, methanol 2×; methanol soak 4 d (solution change every 12 h)","Dried at 75 °C overnight, then activated at 85 °C under vacuum overnight",85.0,,,,,,Zr6O4(OH)4 cluster,,,,,,,,10.1002/advs.202416540,ok,
10.1039/c5ce00886g,downloaded\10.1039_c5ce00886g.pdf,SI downloaded\10.1039_c5ce00886g_SI.pdf,mof_json_store\10.1039_c5ce00886g\raw_output.json,mof_json_store\10.1039_c5ce00886g\synthesis_001.json,yes,12H + Zn(NO3)2 in DMF gave crystals too small for SCXRD; several attempts failed to obtain suitable single crystals.,,,FeCl3·6H2O,,"0.0632 g, 0.212 mmol",0.212,mmol,nan,,,,,nan,,,,,pentiptycene proligand 22H,22H,"0.0513 g, 0.0714 mmol",0.0714,mmol,,,,,,,,,,,,,,,,,,,,,"N,N-dimethylformamide",DMF,10 mL,10.0,,,,,110.0,110 °C,72.0,72 h; slow cooling to 25 °C at 0.1 °C min−1,Teflon-lined autoclave,,DMF,,,,,white crystalline solid,74.0,,,"Zn2 square-paddlewheel SBU, DMF-capped; 2D sheets",,25.0,,not_reported,not_reported,400.0,,10.1039/c5ce00886g,ok,
10.1039/c5ce00886g,downloaded\10.1039_c5ce00886g.pdf,SI downloaded\10.1039_c5ce00886g_SI.pdf,mof_json_store\10.1039_c5ce00886g\raw_output.json,mof_json_store\10.1039_c5ce00886g\synthesis_002.json,yes,12H + Zn(NO3)2 in DMF gave crystals too small for SCXRD; several attempts failed to obtain suitable single crystals.,,,CuCl2·2H2O,,"0.0624 g, 0.210 mmol",0.21,mmol,Na2MoO4·2H2O,,,,,nan,,,,,pentiptycene proligand 22H,22H,"0.0498 g, 0.0692 mmol",0.0692,mmol,,,,,,,,,,,,,,,,,,,,,"N,N-dimethylformamide",DMF,5 mL,5.0,chlorobenzene,,5 mL,5.0,110.0,110 °C,72.0,72 h; slow cooling to 25 °C at 0.1 °C min−1,Teflon-lined autoclave,,DMF,,,,,white crystalline solid,55.0,,,"Zn2 square-paddlewheel SBU, H2O-capped; 2D sheets",,25.0,,not_reported,not_reported,400.0,,10.1039/c5ce00886g,ok,
10.1039/c5ce00886g,downloaded\10.1039_c5ce00886g.pdf,SI downloaded\10.1039_c5ce00886g_SI.pdf,mof_json_store\10.1039_c5ce00886g\raw_output.json,mof_json_store\10.1039_c5ce00886g\synthesis_003.json,yes,12H + Zn(NO3)2 in DMF gave crystals too small for SCXRD; several attempts failed to obtain suitable single crystals.,,,AgNO3,,"0.0679 g, 0.228 mmol",0.228,mmol,MoO3,,,,,nan,,,,,pentiptycene proligand 22H,22H,"0.0487 g, 0.0678 mmol",0.0678,mmol,"4,4'-bipyridine",bpy,"0.0135 g, 0.086 mmol",0.086,mmol,,,,,,,,,,,,,,,,"N,N-dimethylformamide",DMF,5 mL,5.0,chlorobenzene,,5 mL,5.0,110.0,110 °C,72.0,72 h; slow cooling to 25 °C at 0.1 °C min−1,Teflon-lined autoclave,,DMF,,,,,crystalline yellow solid,58.0,,,bpy-pillared Zn2 paddlewheel + Zn3(NO3) cluster SBUs,,,,not_reported,not_reported,400.0,,10.1039/c5ce00886g,ok,
10.1039/c5ce00886g,downloaded\10.1039_c5ce00886g.pdf,SI downloaded\10.1039_c5ce00886g_SI.pdf,mof_json_store\10.1039_c5ce00886g\raw_output.json,mof_json_store\10.1039_c5ce00886g\synthesis_004.json,yes,12H + Zn(NO3)2 in DMF gave crystals too small for SCXRD; several attempts failed to obtain suitable single crystals.,,,Cu(NO3)2·3H2O,,"0.0839 g, 0.282 mmol",0.282,mmol,nan,,,,,nan,,,,,triptycene proligand 12H,12H,"0.0511 g, 0.0942 mmol",0.0942,mmol,,,,,,,,,,,,,,,,,,,,,"N,N-dimethylformamide",DMF,10 mL,10.0,,,,,110.0,110 °C,72.0,72 h; slow cooling to 25 °C at 0.1 °C min−1,Teflon-lined autoclave,,DMF,,,,,white crystalline solid (poorly crystalline bulk by PXRD),74.0,,,,,,,not_reported,not_reported,420.0,,10.1039/c5ce00886g,ok,
10.1021/ic200592s,downloaded\10.1021_ic200592s.pdf,SI downloaded\10.1021_ic200592s_SI.pdf,mof_json_store\10.1021_ic200592s\raw_output.json,mof_json_store\10.1021_ic200592s\synthesis_001.json,no,,[Mn(ppdc)(H2O)2]n,808155,Cd(NO3)2·4H2O,,"0.10 mmol, 0.025 g in ethanol (ethanol solution, top layer)",0.1,mmol,nan,,,,,nan,,,,,sodium p-phenylenediacrylate,ppdc,"0.10 mmol, 0.026 g in 5 mL H2O (bottom layer)",0.1,mmol,,,,,,,,,,,,,,,,,,,,,water,H2O,"5 mL (bottom layer, Na2ppdc solution); buffer layer EtOH/H2O 1:1 (v/v)",5.0,ethanol,EtOH,ethanol solution of Mn(OAc)2·4H2O (top layer); buffer layer EtOH/H2O 1:1 (v/v),,25,room temperature (RT),168.0,7 days,clean tube (25 mL),static,,,,,,transparent and pale-amber lamellar crystals,58.0,,,trans-octahedral M(II) nodes; single carboxylate bridges; square-grid layers pillared by ppdc,"monoclinic P21/c: a=13.088 Å, b=6.461 Å, c=7.461 Å, β=91.175°",,,,,,,10.1021/ic200592s,ok,
10.1021/ic200592s,downloaded\10.1021_ic200592s.pdf,SI downloaded\10.1021_ic200592s_SI.pdf,mof_json_store\10.1021_ic200592s\raw_output.json,mof_json_store\10.1021_ic200592s\synthesis_002.json,no,,[Fe(ppdc)(H2O)2]n,808156,In(NO3)3,,"0.10 mmol, 0.035 g in 5 mL ethanol (top layer); a few drops of EtOH solution added initially at interface",0.1,mmol,nan,,,,,nan,,,,,sodium p-phenylenediacrylate,ppdc,"0.10 mmol, 0.026 g in 5 mL H2O (bottom layer)",0.1,mmol,,,,,,,,,,,,,,,,,,,,,water,H2O,"5 mL (bottom layer, Na2ppdc solution); buffer layer EtOH/H2O 1:1 (v/v, 5 mL)",5.0,ethanol,EtOH,"5 mL (top layer, Fe(ClO4)2·4H2O solution); buffer layer EtOH/H2O 1:1 (v/v, 5 mL)",5.0,25,room temperature (RT),168.0,one week,clean tube,static,,,,,,orange block crystals,48.0,,,trans-octahedral M(II) nodes; single carboxylate bridges; square-grid layers pillared by ppdc,"monoclinic P21/c: a=13.058 Å, b=6.386 Å, c=7.409 Å, β=90.001°",,,,,,,10.1021/ic200592s,ok,
10.1021/ic200592s,downloaded\10.1021_ic200592s.pdf,SI downloaded\10.1021_ic200592s_SI.pdf,mof_json_store\10.1021_ic200592s\raw_output.json,mof_json_store\10.1021_ic200592s\synthesis_003.json,no,,[Co(ppdc)(H2O)2]n,808157,In(NO3)3,,"0.10 mmol, 0.03 g in ethanol (ethanol solution, top layer)",0.1,mmol,nan,,,,,nan,,,,,sodium p-phenylenediacrylate,ppdc,"0.10 mmol, 0.026 g in 5 mL H2O (bottom layer)",0.1,mmol,,,,,,,,,,,,,,,,,,,,,water,H2O,"5 mL (bottom layer, Na2ppdc solution); buffer layer EtOH/H2O 1:1 (v/v)",5.0,ethanol,EtOH,ethanol solution of Co(NO3)2·6H2O (top layer); buffer layer EtOH/H2O 1:1 (v/v),,25,room temperature (RT),,,clean tube,static,,,,,,red block crystals,45.0,,,trans-octahedral M(II) nodes; single carboxylate bridges; square-grid layers pillared by ppdc,"monoclinic P21/c: a=12.903 Å, b=6.371 Å, c=7.329 Å, β=90.289°",,,,,,,10.1021/ic200592s,ok,
10.1039/c9en00018f,downloaded\10.1039_c9en00018f.pdf,SI downloaded\10.1039_c9en00018f_SI.pdf,mof_json_store\10.1039_c9en00018f\raw_output.json,mof_json_store\10.1039_c9en00018f\synthesis_001.json,no,,SmBTC,1882921,In(NO3)3,,"44.5 mg, 0.101 mmol",0.101,mmol,nan,,,,,nan,,,,,"1,2,4,5-benzenetetracarboxylic acid",btc,"25.5 mg, 0.101 mmol",0.101,mmol,,,,,,,,,,,,,,,,,,,,,deionized water,H2O,10 mL (metal solution) + 10 mL (linker solution),,,,,,50.0,50 °C,48.0,2 days,Teflon liner,static,,,dried under ambient conditions,,,plate-shaped colorless crystals,77.0,,,,"a=7.3501(9), b=13.554(2), c=13.9104(19) Å, α=79.271(4)°, β=89.105(4)°, γ=89.582(4)°, P1",4.1,5.9,not_reported,not_reported,390.0,dye_removal,10.1039/c9en00018f,ok,
10.1039/c9en00018f,downloaded\10.1039_c9en00018f.pdf,SI downloaded\10.1039_c9en00018f_SI.pdf,mof_json_store\10.1039_c9en00018f\raw_output.json,mof_json_store\10.1039_c9en00018f\synthesis_002.json,no,,SmBTC,1882921,In(NO3)3,,0.446 g (1.01 mmol),1.01,mmol,nan,,,,,nan,,,,,"1,2,4,5-benzenetetracarboxylic acid",btc,0.254 g (1.01 mmol),1.01,mmol,,,,,,,,,,,,,,,,,,,,,deionized water,H2O,30 mL (linker solution) + 30 mL (metal solution),,,,,,50.0,50 °C,24.0,1 day,round-bottomed flask,"stirred 30 min at RT, then held",water,,dried under air,,,,,,,,"a=7.3501(9), b=13.554(2), c=13.9104(19) Å, α=79.271(4)°, β=89.105(4)°, γ=89.582(4)°, P1",4.1,5.9,not_reported,not_reported,390.0,dye_removal,10.1039/c9en00018f,ok,
10.1039/c9en00018f,downloaded\10.1039_c9en00018f.pdf,SI downloaded\10.1039_c9en00018f_SI.pdf,mof_json_store\10.1039_c9en00018f\raw_output.json,mof_json_store\10.1039_c9en00018f\synthesis_003.json,no,,SmBTC,1882921,In(NO3)3,,0.446 g (1.01 mmol),1.01,mmol,nan,,,,,nan,,,,,"1,2,4,5-benzenetetracarboxylic acid",btc,0.254 g (1.01 mmol),1.01,mmol,,,,,,,,,,,,,,,,,,,,,deionized water,H2O,30 mL (metal solution),30.0,1-octanol,,30 mL (linker solution),30.0,50.0,50 °C,24.0,1 day,round-bottomed flask,"stirred 30 min at RT, then held",water,,dried under air,,,white powder,,,,,"a=7.3501(9), b=13.554(2), c=13.9104(19) Å, α=79.271(4)°, β=89.105(4)°, γ=89.582(4)°, P1",4.1,5.9,not_reported,not_reported,390.0,dye_removal,10.1039/c9en00018f,ok,
10.1039/c2ce06415d,downloaded\10.1039_c2ce06415d.pdf,SI downloaded\10.1039_c2ce06415d_SI.pdf,mof_json_store\10.1039_c2ce06415d\raw_output.json,mof_json_store\10.1039_c2ce06415d\synthesis_001.json,no,,,848603,AlCl3·6H2O,,"0.1 mmol, 0.030 g",0.1,mmol,nan,,,,,nan,,,,,"cyclohex-1-ene-1,2-dicarboxylic acid",H2L,"0.1 mmol, 0.017 g",0.1,mmol,"4,4'-bipyridine","4,4'-bpy","0.1 mmol, 0.016 g",0.1,mmol,,,,,,,,,,,,,,,,"N,N-dimethylformamide",DMF,3 mL,3.0,water,H2O,1 mL,1.0,120.0,120 °C,72.0,3 days,Teflon-lined autoclave,,,,,,,yellow block crystals,35.0,,nbo,twisted hexanuclear cyclic units; 4-connected Zn nodes,"a=18.2300(4), b=18.2300(4), c=17.1118(5) Å, α=90°, β=90°, γ=120°, R32",,,not_reported,not_reported,140.0,luminescence,10.1039/c2ce06415d,ok,
10.1039/c2ce06415d,downloaded\10.1039_c2ce06415d.pdf,SI downloaded\10.1039_c2ce06415d_SI.pdf,mof_json_store\10.1039_c2ce06415d\raw_output.json,mof_json_store\10.1039_c2ce06415d\synthesis_002.json,no,,,848604,Zn(CH3COO)2·2H2O,,0.1 mmol,0.1,mmol,nan,,,,,nan,,,,,"cyclohex-1-ene-1,2-dicarboxylic acid",H2L,0.1 mmol,0.1,mmol,"4,4'-bipyridine","4,4'-bpy",0.1 mmol,0.1,mmol,,,,,,,,,,,,,,,,"N,N-dimethylformamide",DMF,3 mL,3.0,water,H2O,1 mL,1.0,120.0,120 °C,72.0,3 days,Teflon-lined autoclave,,,,,,,blue cubic crystals,26.0,,,"paddle-wheel Cu2 units linked by L and 4,4'-bpy","a=10.0635(5), b=6.1226(2), c=19.9763(9) Å, α=90°, β=103.340(5)°, γ=90°, P21/c",,,not_reported,not_reported,180.0,luminescence,10.1039/c2ce06415d,ok,
10.1039/c2ce06415d,downloaded\10.1039_c2ce06415d.pdf,SI downloaded\10.1039_c2ce06415d_SI.pdf,mof_json_store\10.1039_c2ce06415d\raw_output.json,mof_json_store\10.1039_c2ce06415d\synthesis_003.json,no,,,848601,Zn(CH3COO)2·2H2O,,0.1 mmol,0.1,mmol,nan,,,,,nan,,,,,"cyclohex-1-ene-1,2-dicarboxylic acid",H2L,0.1 mmol,0.1,mmol,"1,10-phenanthroline",phen,0.1 mmol,0.1,mmol,,,,,,,,,,,,,,,,"N,N-dimethylformamide",DMF,3 mL,3.0,water,H2O,1 mL,1.0,120.0,120 °C,72.0,3 days,Teflon-lined autoclave,,,,,,,colorless block crystals,35.0,,,1D helical Cd–L chains with terminal phen,"a=12.1516(5), b=10.0138(3), c=17.5544(5) Å, α=90°, β=107.844(4)°, γ=90°, P21/n",,,not_reported,not_reported,,luminescence,10.1039/c2ce06415d,ok,
10.1039/c2ce06415d,downloaded\10.1039_c2ce06415d.pdf,SI downloaded\10.1039_c2ce06415d_SI.pdf,mof_json_store\10.1039_c2ce06415d\raw_output.json,mof_json_store\10.1039_c2ce06415d\synthesis_004.json,no,,,848602,Zn(CH3COO)2·2H2O,,0.1 mmol,0.1,mmol,nan,,,,,nan,,,,,"cyclohex-1-ene-1,2-dicarboxylic acid",H2L,0.1 mmol,0.1,mmol,,,,,,,,,,,,,,,,,,,,,"N,N-dimethylformamide",DMF,3 mL,3.0,water,H2O,1 mL,1.0,120.0,120 °C,72.0,3 days,Teflon-lined autoclave,,,,,,,colorless block crystals,37.0,,,Zn5 unit within 2D framework,"a=7.1646(3), b=9.1391(5), c=14.6408(7) Å, α=74.030(4)°, β=79.564(4)°, γ=83.527(4)°, P-1",,,not_reported,not_reported,320.0,luminescence,10.1039/c2ce06415d,ok,
10.1039/c2ce06415d,downloaded\10.1039_c2ce06415d.pdf,SI downloaded\10.1039_c2ce06415d_SI.pdf,mof_json_store\10.1039_c2ce06415d\raw_output.json,mof_json_store\10.1039_c2ce06415d\synthesis_005.json,no,,,800776,Zn(CH3COO)2·2H2O,,0.1 mmol,0.1,mmol,nan,,,,,nan,,,,,"cyclohex-1-ene-1,2-dicarboxylic acid",H2L,0.1 mmol,0.1,mmol,,,,,,,,,,,,,,,,,,,,,"N,N-dimethylformamide",DMF,3 mL,3.0,water,H2O,1 mL,1.0,120.0,120 °C,72.0,3 days,Teflon-lined autoclave,,,,,,,colorless cubic crystals,48.0,,,2D Cd–O–Cd layers of edge/vertex-sharing {CdO7},"a=9.2264(3), b=7.7926(3), c=25.4538(9) Å, α=90°, β=90°, γ=90°, Pbca",,,not_reported,not_reported,320.0,luminescence,10.1039/c2ce06415d,ok,
10.1039/c0ce00315h,downloaded\10.1039_c0ce00315h.pdf,,mof_json_store\10.1039_c0ce00315h\raw_output.json,mof_json_store\10.1039_c0ce00315h\synthesis_001.json,yes,4 obtained in very low yield (<10%) and not reproducible; repeated experiments yielded only 3.,,756342,CoCl2·6H2O,,"0.144 g, 0.5 mmol",0.5,mmol,Gd2O3,,,,,nan,,,,,5-sulfoisophthalic acid monosodium salt,NaH2SIP,"0.054 g, 0.2 mmol",0.2,mmol,"4,4'-azobispyridine",azopy,"0.028 g, 0.15 mmol",0.15,mmol,,,,,,lithium hydroxide monohydrate,,"0.025 g, 0.6 mmol",0.6,mmol,,,,,,water,H2O,10 mL,10.0,,,,,140.0,140 °C,72.0,3 days,Teflon-lined autoclave (25 mL stainless steel reactor),static,,,,,,,56.0,,pcu,Zn5O4(COO)2 cluster SBU,,,,not_reported,not_reported,,luminescence,10.1039/c0ce00315h,ok,
10.1039/c0ce00315h,downloaded\10.1039_c0ce00315h.pdf,,mof_json_store\10.1039_c0ce00315h\raw_output.json,mof_json_store\10.1039_c0ce00315h\synthesis_002.json,yes,4 obtained in very low yield (<10%) and not reproducible; repeated experiments yielded only 3.,,756343,Co(H2IDC)2]·2H2O,,"0.105 g, 0.5 mmol",0.5,mmol,Gd(acac)3,,,,,nan,,,,,5-sulfoisophthalic acid monosodium salt,NaH2SIP,"0.054 g, 0.2 mmol",0.2,mmol,"4,4'-azobispyridine",azopy,"0.028 g, 0.15 mmol",0.15,mmol,,,,,,lithium hydroxide monohydrate,,"0.025 g, 0.6 mmol",0.6,mmol,,,,,,water,H2O,10 mL,10.0,,,,,140.0,140 °C,72.0,3 days,Teflon-lined autoclave (25 mL stainless steel reactor),static,,,,,,,48.0,,zlm,,,,,not_reported,not_reported,,luminescence,10.1039/c0ce00315h,ok,
10.1039/c0ce00315h,downloaded\10.1039_c0ce00315h.pdf,,mof_json_store\10.1039_c0ce00315h\raw_output.json,mof_json_store\10.1039_c0ce00315h\synthesis_003.json,yes,4 obtained in very low yield (<10%) and not reproducible; repeated experiments yielded only 3.,,756345,MnCl2·4H2O,,"0.134 g, 0.5 mmol",0.5,mmol,nan,,,,,nan,,,,,5-sulfoisophthalic acid monosodium salt,NaH2SIP,"0.054 g, 0.2 mmol",0.2,mmol,"4,4'-azobispyridine",azopy,"0.028 g, 0.15 mmol",0.15,mmol,,,,,,lithium hydroxide monohydrate,,"0.025 g, 0.6 mmol",0.6,mmol,,,,,,water,H2O,10 mL,10.0,,,,,140.0,140 °C,72.0,3 days,Teflon-lined autoclave (25 mL stainless steel reactor),static,,,,,,,63.0,,zlm,,,,,not_reported,not_reported,,luminescence,10.1039/c0ce00315h,ok,
10.1039/c0ce00315h,downloaded\10.1039_c0ce00315h.pdf,,mof_json_store\10.1039_c0ce00315h\raw_output.json,mof_json_store\10.1039_c0ce00315h\synthesis_004.json,yes,4 obtained in very low yield (<10%) and not reproducible; repeated experiments yielded only 3.,,756347,Cu(NO3)2·3H2O,,"0.134 g, 0.5 mmol",0.5,mmol,nan,,,,,nan,,,,,5-sulfoisophthalic acid monosodium salt,NaH2SIP,"0.054 g, 0.2 mmol",0.2,mmol,"4,4'-azobispyridine",azopy,"0.028 g, 0.15 mmol",0.15,mmol,,,,,,lithium hydroxide monohydrate,,"0.025 g, 0.6 mmol",0.6,mmol,,,,,,water,H2O,10 mL,10.0,,,,,140.0,140 °C,72.0,3 days,Teflon-lined autoclave (25 mL stainless steel reactor),static,,,,,,,<10%,,,Cd9O12 cluster SBU,,,,not_reported,not_reported,,,10.1039/c0ce00315h,ok,
10.1039/c0ce00315h,downloaded\10.1039_c0ce00315h.pdf,,mof_json_store\10.1039_c0ce00315h\raw_output.json,mof_json_store\10.1039_c0ce00315h\synthesis_005.json,yes,4 obtained in very low yield (<10%) and not reproducible; repeated experiments yielded only 3.,,756348,Zn(NO3)2·6H2O,,"0.100 g, 0.5 mmol",0.5,mmol,nan,,,,,nan,,,,,5-sulfoisophthalic acid monosodium salt,NaH2SIP,"0.054 g, 0.2 mmol",0.2,mmol,"4,4'-azobispyridine",azopy,"0.028 g, 0.15 mmol",0.15,mmol,,,,,,lithium hydroxide monohydrate,,"0.025 g, 0.6 mmol",0.6,mmol,,,,,,water,H2O,10 mL,10.0,,,,,140.0,140 °C,72.0,3 days,Teflon-lined autoclave (25 mL stainless steel reactor),static,,,,,,,69.0,,,Cu6O4(COO)6 hexanuclear SBU,,,,not_reported,not_reported,,magnetism,10.1039/c0ce00315h,ok,
10.1002/cplu.201500134,,SI downloaded\10.1002_cplu.201500134_SI.pdf,mof_json_store\10.1002_cplu.201500134\raw_output.json,mof_json_store\10.1002_cplu.201500134\synthesis_001.json,no,,[Zn(iso-hmn)]·0.25DMF (1),,Co(NO3)2·6H2O,,"30 mg, 0.1 mmol",0.1,mmol,nan,,,,,nan,,,,,ethyl 2-(hydroxymethyl)isonicotinate,iso-ehmnH,"36 mg, 0.2 mmol",0.2,mmol,,,,,,,,,,,,,,,,,,,,,"N,N-dimethylformamide",DMF,3 mL,3.0,water,H2O,3 mL,3.0,135.0,"heated from 25 °C to 135 °C over 4 h, then 72 h at 135 °C; cooled to 25 °C over 48 h",72.0,72 h at 135 °C (after 4 h ramp),25 mL DURAN glass bottle (screw cap),static,DMF,,100 °C under vacuum for 6 h (degassing before gas sorption),100.0,6.0,colourless needle crystals,62.0,,,,"a=15.9827(10), b=16.3994(10), c=6.2418(4), Pba2 (orthorhombic)",,,not_reported,not_reported,,luminescence,10.1002/cplu.201500134,ok,
10.1039/c4dt02342k,downloaded\10.1039_c4dt02342k.pdf,SI downloaded\10.1039_c4dt02342k_SI.pdf,mof_json_store\10.1039_c4dt02342k\raw_output.json,mof_json_store\10.1039_c4dt02342k\synthesis_001.json,no,,,1009774,Al(NO3)3·9H2O,,"0.0291 g, 0.1 mmol",0.1,mmol,nan,,,,,nan,,,,,"[1,1’:3’,1’’-terphenyl]-3,3’’,5,5’’-tetracarboxylic acid",H4TPTA,"0.020 g, 0.05 mmol",0.05,mmol,"4,4'-bipyridine","4,4’-bipy","0.0156 g, 0.1 mmol",0.1,mmol,,,,,,,,,,,,,,,,acetonitrile,MeCN,4 mL,4.0,water,H2O,4 mL,4.0,160.0,160 °C,72.0,3 days; slow cooling 5 °C h−1 to RT,Teflon-lined stainless steel vessel,,,,,,,red block crystals,71.0,,,,"a=18.905(4) Å, b=11.646(2) Å, c=15.432(3) Å, α=90°, β=110.81(3)°, γ=90°, C2/c",,,not_reported,not_reported,360.0,,10.1039/c4dt02342k,ok,
10.1039/c4dt02342k,downloaded\10.1039_c4dt02342k.pdf,SI downloaded\10.1039_c4dt02342k_SI.pdf,mof_json_store\10.1039_c4dt02342k\raw_output.json,mof_json_store\10.1039_c4dt02342k\synthesis_002.json,no,,,1009775,AlCl3·6H2O,,"0.0290 g, 0.1 mmol",0.1,mmol,nan,,,,,nan,,,,,"[1,1’:3’,1’’-terphenyl]-3,3’’,5,5’’-tetracarboxylic acid",H4TPTA,"0.020 g, 0.05 mmol",0.05,mmol,"4,4'-bipyridine","4,4’-bipy","0.0156 g, 0.1 mmol",0.1,mmol,,,,,,,,,,,,,,,,acetonitrile,MeCN,4 mL,4.0,water,H2O,4 mL,4.0,160.0,160 °C,72.0,3 days; slow cooling 5 °C h−1 to RT,Teflon-lined stainless steel vessel,,,,,,,green block crystals,63.0,,,,"a=18.937(4) Å, b=11.546(2) Å, c=15.385(3) Å, α=90°, β=111.08(3)°, γ=90°, C2/c",,,not_reported,not_reported,380.0,,10.1039/c4dt02342k,ok,
10.1039/c4dt02342k,downloaded\10.1039_c4dt02342k.pdf,SI downloaded\10.1039_c4dt02342k_SI.pdf,mof_json_store\10.1039_c4dt02342k\raw_output.json,mof_json_store\10.1039_c4dt02342k\synthesis_003.json,no,,,1009776,Al(NO3)3·9H2O,,"0.0100 g, 0.05 mmol",0.05,mmol,nan,,,,,nan,,,,,"[1,1’:3’,1’’-terphenyl]-3,3’’,5,5’’-tetracarboxylic acid",H4TPTA,"0.020 g, 0.05 mmol",0.05,mmol,"2,2’-bipyridine","2,2’-bipy","0.0156 g, 0.1 mmol",0.1,mmol,,,,,,,,,,,,,,,,acetonitrile,MeCN,4 mL,4.0,water,H2O,4 mL,4.0,160.0,160 °C,72.0,3 days; slow cooling 5 °C h−1 to RT,Teflon-lined stainless steel vessel,,,,,,,yellow block crystals,54.0,,,,"a=9.7207(19) Å, b=10.111(2) Å, c=15.286(3) Å, α=92.87(3)°, β=98.72(3)°, γ=96.33(3)°, P-1",,,not_reported,not_reported,,,10.1039/c4dt02342k,ok,
10.1039/c4dt02342k,downloaded\10.1039_c4dt02342k.pdf,SI downloaded\10.1039_c4dt02342k_SI.pdf,mof_json_store\10.1039_c4dt02342k\raw_output.json,mof_json_store\10.1039_c4dt02342k\synthesis_004.json,no,,,1009777,Al(ClO4)3·9H2O,,"0.0100 g, 0.05 mmol",0.05,mmol,nan,,,,,nan,,,,,"[1,1’:3’,1’’-terphenyl]-3,3’’,5,5’’-tetracarboxylic acid",H4TPTA,"0.020 g, 0.05 mmol",0.05,mmol,"1,10-phenanthroline",phen,"0.0198 g, 0.1 mmol",0.1,mmol,,,,,,,,,,,,,,,,acetonitrile,MeCN,5 mL,5.0,water,H2O,5 mL,5.0,130.0,130 °C,72.0,3 days; slow cooling 5 °C h−1 to RT,Teflon-lined stainless steel vessel,,,,,,,yellow block crystals,51.0,,,,"a=28.507(6) Å, b=10.687(2) Å, c=18.199(4) Å, α=90°, β=97.48(3)°, γ=90°, C2/c",,,not_reported,not_reported,340.0,,10.1039/c4dt02342k,ok,
10.1039/c4dt02342k,downloaded\10.1039_c4dt02342k.pdf,SI downloaded\10.1039_c4dt02342k_SI.pdf,mof_json_store\10.1039_c4dt02342k\raw_output.json,mof_json_store\10.1039_c4dt02342k\synthesis_005.json,no,,,1009778,Cd(SC6H11)2,,"0.0291 g, 0.1 mmol",0.1,mmol,nan,,,,,nan,,,,,"[1,1’:3’,1’’-terphenyl]-3,3’’,5,5’’-tetracarboxylic acid",H4TPTA,"0.020 g, 0.05 mmol",0.05,mmol,"1,10-phenanthroline",phen,"0.0198 g, 0.1 mmol",0.1,mmol,,,,,,,,,,,,,,,,acetonitrile,MeCN,5 mL,5.0,water,H2O,5 mL,5.0,130.0,130 °C,72.0,3 days; slow cooling 5 °C h−1 to RT,Teflon-lined stainless steel vessel,,,,,,,red block crystals,,,,,"a=28.427(6) Å, b=10.685(2) Å, c=17.978(4) Å, α=90°, β=97.49(3)°, γ=90°, C2/c",,,not_reported,not_reported,440.0,,10.1039/c4dt02342k,ok,
10.1021/jacs.8b11230,downloaded\10.1021_jacs.8b11230.pdf,SI downloaded\10.1021_jacs.8b11230_SI.pdf,mof_json_store\10.1021_jacs.8b11230\raw_output.json,mof_json_store\10.1021_jacs.8b11230\synthesis_001.json,no,,MOF-818,1873015,Cd(SC6H11)2,,42.5 mg,0.123962,mmol,nan,,124.0 mg,124.0,mg,nan,,,,,1H-pyrazole-4-carboxylic acid,H2PyC,32.5 mg,32.5,mg,,,,,,,,,,,trifluoroacetic acid,TFA,120 b5L,120.0,uL,,,,,,"N,N-dimethylformamide",DMF,10 mL,10.0,,,,,100.0,100 b0C,10.0,10 h,20 mL Pyrex vial,static,"DMF, acetone",DMF 9 d7 over 3 days; acetone 9 d7,"Supercritical CO2 drying (liquid CO2 exchange 7 d7, 15 min each; 35 b0C 2d40 b0C at 3c 1200 2d1300 psi for 1 h), then vacuum 150 b0C for 12 h",150.0,12.0,blue octahedra,24.0,average 3c 400 nm,spn,Zr6O8 6-c SBU; Cu3( b5 3- O) 2/3-c vertices,"a=51.6491 c5, Fd b3m",38.0,2050.0,yes,yes,280.0,,10.1021/jacs.8b11230,ok,
10.1021/jacs.8b11230,downloaded\10.1021_jacs.8b11230.pdf,SI downloaded\10.1021_jacs.8b11230_SI.pdf,mof_json_store\10.1021_jacs.8b11230\raw_output.json,mof_json_store\10.1021_jacs.8b11230\synthesis_002.json,no,,MOF-919-Fe,,K(OH),,35.5 mg,0.632743,mmol,nan,,114.5 mg,114.5,mg,nan,,,,,1H-pyrazole-4-carboxylic acid,H2PyC,54.0 mg,54.0,mg,,,,,,,,,,,,,,,,,,,,,"N,N-dimethylformamide",DMF,10 mL,10.0,,,,,100.0,100 b0C,12.0,12 h,20 mL Pyrex vial,static,"DMF, EtOH",DMF 5 d7 over 3 days; EtOH 3 d7 per day for 3 days,"Vacuum at RT for 2 h, then 150 b0C for 12 h",150.0,12.0,green octahedra,63.7,,moo,Fe3O 6-c SBU; Cu3( b5 3-O) 3-c vertices,,,,yes,yes,280.0,,10.1021/jacs.8b11230,ok,
10.1021/jacs.8b11230,downloaded\10.1021_jacs.8b11230.pdf,SI downloaded\10.1021_jacs.8b11230_SI.pdf,mof_json_store\10.1021_jacs.8b11230\raw_output.json,mof_json_store\10.1021_jacs.8b11230\synthesis_003.json,no,,MOF-919-Sc,1873016,K(OH),,76.2 mg,1.35817,mmol,nan,,135.6 mg,135.6,mg,nan,,,,,1H-pyrazole-4-carboxylic acid,H2PyC,34.8 mg,34.8,mg,,,,,,,,,,,,,,,,,,,,,"N,N-dimethylformamide",DMF,10 mL,10.0,,,,,100.0,100 b0C,15.0,15 h,20 mL Pyrex vial,static,"DMF, EtOH",DMF 5 d7 over 3 days; EtOH 3 d7 per day for 3 days,"Vacuum at RT for 2 h, then 150 b0C for 12 h",150.0,12.0,green octahedra,44.0,average 3c 4 b5m,moo,Sc3O 6-c SBU; Cu3( b5 3-O) 3-c vertices,"a=116.6990 c5, Fd b3m",,2740.0,yes,yes,280.0,,10.1021/jacs.8b11230,ok,
10.1021/jacs.8b11230,downloaded\10.1021_jacs.8b11230.pdf,SI downloaded\10.1021_jacs.8b11230_SI.pdf,mof_json_store\10.1021_jacs.8b11230\raw_output.json,mof_json_store\10.1021_jacs.8b11230\synthesis_004.json,no,,MOF-919-Al,,K(OH),,43.1 mg,0.768204,mmol,nan,,207.1 mg,207.1,mg,nan,,,,,1H-pyrazole-4-carboxylic acid,H2PyC,39.0 mg,39.0,mg,,,,,,,,,,,trifluoroacetic acid,TFA,50 b5L,50.0,uL,,,,,,"N,N-dimethylformamide",DMF,10 mL,10.0,,,,,100.0,100 b0C,10.0,10 h,20 mL Pyrex vial,static,"DMF, EtOH",DMF 5 d7 over 3 days; EtOH 3 d7 per day for 3 days,"Vacuum at RT for 2 h, then 150 b0C for 12 h",150.0,12.0,blue crystals (octahedra),91.0,,moo,Al3O 6-c SBU; Cu3( b5 3-O) 3-c vertices,,,,yes,yes,280.0,,10.1021/jacs.8b11230,ok,
10.1021/acsanm.3c02692,downloaded\10.1021_acsanm.3c02692.pdf,SI downloaded\10.1021_acsanm.3c02692_SI.pdf,mof_json_store\10.1021_acsanm.3c02692\raw_output.json,mof_json_store\10.1021_acsanm.3c02692\synthesis_001.json,yes,TCPP ≥30% gave no product; only <30% TCPP yielded defected MOF-808.,MOF-808,,K(OH),,80 mg,1.4259,mmol,nan,,,,,nan,,,,,"benzene-1,3,5-tricarboxylic acid",H3BTC,55 mg,55.0,mg,,,,,,,,,,,formic acid,FA,10 mL,10.0,mL,,,,,,"N,N-dimethylformamide",DMF,10 mL,10.0,,,,,100.0,100 °C,48.0,48 h,,ultrasonicated 10 min prior; then static heating,"DMF, acetone",5× each; soaked in acetone,dried at 60 °C for 12 h,60.0,12.0,,,,,,,,,,,,,10.1021/acsanm.3c02692,ok,
10.1021/acsanm.3c02692,downloaded\10.1021_acsanm.3c02692.pdf,SI downloaded\10.1021_acsanm.3c02692_SI.pdf,mof_json_store\10.1021_acsanm.3c02692\raw_output.json,mof_json_store\10.1021_acsanm.3c02692\synthesis_002.json,yes,TCPP ≥30% gave no product; only <30% TCPP yielded defected MOF-808.,MOF-808-D,,K(OH),,80 mg,1.4259,mmol,nan,,,,,nan,,,,,"benzene-1,3,5-tricarboxylic acid",H3BTC,49.5 mg,49.5,mg,tetracarboxyporphyrin,TCPP,21.1 mg (10% of total ligand molar amount),21.1,mg,,,,,,formic acid,FA,10 mL,10.0,mL,,,,,,"N,N-dimethylformamide",DMF,10 mL,10.0,,,,,100.0,100 °C,48.0,48 h,,ultrasonicated 10 min prior; then static heating,"DMF, acetone",5× each; soaked in acetone,dried at 60 °C for 12 h,60.0,12.0,,,,,,,,316.0,,,,,10.1021/acsanm.3c02692,ok,
10.1021/acsanm.3c02692,downloaded\10.1021_acsanm.3c02692.pdf,SI downloaded\10.1021_acsanm.3c02692_SI.pdf,mof_json_store\10.1021_acsanm.3c02692\raw_output.json,mof_json_store\10.1021_acsanm.3c02692\synthesis_003.json,yes,TCPP ≥30% gave no product; only <30% TCPP yielded defected MOF-808.,MOF-808-SH,,K(OH),,80 mg,1.4259,mmol,nan,,,,,nan,,,,,"benzene-1,3,5-tricarboxylic acid",H3BTC,55 mg,55.0,mg,,,,,,,,,,,mercaptoacetic acid,MAA,5.6 mL,5.6,mL,,,,,,"N,N-dimethylformamide",DMF,10 mL,10.0,,,,,100.0,100 °C,48.0,48 h,,ultrasonicated 10 min prior; then static heating,"DMF, acetone",5× each; soaked in acetone,dried at 60 °C for 12 h,60.0,12.0,,,,,,,,,,,,Hg(II)_removal,10.1021/acsanm.3c02692,ok,
10.1021/acsanm.3c02692,downloaded\10.1021_acsanm.3c02692.pdf,SI downloaded\10.1021_acsanm.3c02692_SI.pdf,mof_json_store\10.1021_acsanm.3c02692\raw_output.json,mof_json_store\10.1021_acsanm.3c02692\synthesis_004.json,yes,TCPP ≥30% gave no product; only <30% TCPP yielded defected MOF-808.,MOF-808-S-D,,Ni(NO3)2·6H2O,,80 mg,0.379517,mmol,nan,,,,,nan,,,,,"benzene-1,3,5-tricarboxylic acid",H3BTC,49.5 mg,49.5,mg,tetracarboxyporphyrin,TCPP,21.1 mg (10% of total ligand molar amount),21.1,mg,,,,,,mercaptoacetic acid,MAA,5.6 mL,5.6,mL,,,,,,"N,N-dimethylformamide",DMF,10 mL,10.0,,,,,100.0,100 °C,48.0,48 h,,ultrasonicated 10 min prior; then static heating,"DMF, acetone",5× each; soaked in acetone,dried at 60 °C for 12 h,60.0,12.0,,,,,,,,188.0,,,,Hg(II)_removal,10.1021/acsanm.3c02692,ok,
10.1039/d1ce00647a,downloaded\10.1039_d1ce00647a.pdf,SI downloaded\10.1039_d1ce00647a_SI.pdf,mof_json_store\10.1039_d1ce00647a\raw_output.json,mof_json_store\10.1039_d1ce00647a\synthesis_001.json,no,,,,Ni(NO3)2·6H2O,,"30 mg, 86 mmol",86,mmol,nan,,"54 mg, 283 mmol",,,nan,,,,,"9,10-di(pyridin-4-yl)anthracene",dpa,"15 mg, 45 mmol",,,,,,,,,,,,,,,,,,,,,,,"N,N-dimethylformamide",DMF,"from 12.0 mL total, DMF/MeCN = 3:1 v:v (≈9 mL DMF)",9.0,acetonitrile,MeCN,"from 12.0 mL total, DMF/MeCN = 3:1 v:v (≈3 mL MeCN)",3.0,70.0,70 °C,48.0,two days,Teflon-lined stainless steel vessel,static,"DMF, diethyl ether",,dried in air at room temperature,,,red prism crystals,70.0,,dia,"WS4Cu4 pentanuclear, 4-connected (tetrahedral)","a=41.445(2) Å, b=7.934(1) Å, c=30.992(1) Å, α=90°, β=129.393(1)°, γ=90°, C 2/c",,,yes,not_reported,,,10.1039/d1ce00647a,ok,
10.1039/d1ce00647a,downloaded\10.1039_d1ce00647a.pdf,SI downloaded\10.1039_d1ce00647a_SI.pdf,mof_json_store\10.1039_d1ce00647a\raw_output.json,mof_json_store\10.1039_d1ce00647a\synthesis_002.json,no,,,,ZrCl4,,"20 mg, 57 mmol",57,mmol,nan,,"36 mg, 189 mmol",,,nan,,,,,"9,10-di(pyridin-4-yl)anthracene",dpa,"10 mg, 30 mmol",,,,,,,,,,,,,,,,,,,,,,,"N,N-dimethylformamide",DMF,"4.0 mL (ligand solution, bottom) + 2.0 mL (metal solution, top; from 4.0 mL DMF/MeCN = 2:2 v:v)",,acetonitrile,MeCN,"2.0 mL (metal solution, top; from 4.0 mL DMF/MeCN = 2:2 v:v)",,25,room temperature,480.0,about 20 days,test tube (diffusion),static,,,crystals preserved in fresh DMF at room temperature,,,dark red crystals,10.0,,hxg-d,"I−-bridged [WS4Cu6]4+·I−·[WS4Cu6]4+, 7-connected node","a=20.178(1) Å, b=20.200(1) Å, c=26.662(1) Å, α=109.032(2)°, β=103.717(2)°, γ=100.951(2)°, P -1",,,no,not_reported,,,10.1039/d1ce00647a,ok,
10.1039/d1ce00647a,downloaded\10.1039_d1ce00647a.pdf,SI downloaded\10.1039_d1ce00647a_SI.pdf,mof_json_store\10.1039_d1ce00647a\raw_output.json,mof_json_store\10.1039_d1ce00647a\synthesis_003.json,no,,,,ZrCl4,,"23 mg, 66 mmol",66,mmol,nan,,"55 mg, 288 mmol",,,nan,,,,,"9,10-di(pyridin-4-yl)anthracene",dpa,"15 mg, 45 mmol",,,,,,,,,,,,,,,,,,,,,,,"N,N-dimethylformamide",DMF,"from 15.0 mL total, DMF/MeCN = 4:1 v:v (≈12 mL DMF)",12.0,acetonitrile,MeCN,"from 15.0 mL total, DMF/MeCN = 4:1 v:v (≈3 mL MeCN)",3.0,70.0,70 °C,48.0,two days,Teflon-lined stainless steel vessel,static,"DMF, diethyl ether",,dried in air at room temperature,,,dark purple crystals,55.0,,dia,"MoS4Cu4 pentanuclear, 4-connected (tetrahedral)","a=41.487(1) Å, b=7.937(1) Å, c=30.998(1) Å, α=90°, β=129.454(1)°, γ=90°, C 2/c",,,not_reported,not_reported,,,10.1039/d1ce00647a,ok,
10.1021/cg1010105,downloaded\10.1021_cg1010105.pdf,SI downloaded\10.1021_cg1010105_SI.pdf,mof_json_store\10.1021_cg1010105\raw_output.json,mof_json_store\10.1021_cg1010105\synthesis_002.json,no,,,,Co(NO3)2·6H2O,,3.00 mmol,3,mmol,[Ni(CN)4],,,,,nan,,,,,"4,4′,4″,4‴-(2,2′,2″,2‴-(ethane-1,2-diylbis(azanetriyl))tetrakis(methylene)tetrakis(1H-benzo[d]imidazole-2,1-diyl))tetrakis(methylene)tetrabenzoic acid",H4L,1.00 mmol,1.0,mmol,,,,,,,,,,,,,,,,,,,,,water,H2O,10 mL,10.0,,,,,150.0,150 °C,72.0,72 h,Teflon-lined stainless steel container,,,,,,,green crystals,64.0,,,,"triclinic, P1̅, a=13.462(2) Å, b=16.548(3) Å, c=18.520(3) Å, α=114.014(3)°, β=98.404(3)°, γ=100.812(3)°",,,not_reported,not_reported,249.0,,10.1021/cg1010105,ok,
10.1021/ic502772k,downloaded\10.1021_ic502772k.pdf,SI downloaded\10.1021_ic502772k_SI.pdf,mof_json_store\10.1021_ic502772k\raw_output.json,mof_json_store\10.1021_ic502772k\synthesis_001.json,no,,Network 3,,Zn(CH3COO)2·2H2O,,"61.52 mg, 0.2510 mmol",0.251,mmol,nan,,,,,nan,,,,,Et4N[Co(Lp‑COOH)2],,"100 mg, 0.1004 mmol",0.1004,mmol,,,,,,,,,,,,,,,,,,,,,methanol,MeOH,10 mL,10.0,water,H2O,,,25,room temperature,,4–5 days,,,,,,,,deep green-colored crystals,81.0,,,octahedral Mn2+ nodes; chain-linked 3D network,"a=13.6848(7), b=14.5766(8), c=15.3761(8) Å, α=98.393(4)°, β=91.034(4)°, γ=98.274(4)°, P-1",,,not_reported,not_reported,350.0,epoxidation catalysis,10.1021/ic502772k,ok,
10.1021/cg401802s,downloaded\10.1021_cg401802s.pdf,SI downloaded\10.1021_cg401802s_SI.pdf,mof_json_store\10.1021_cg401802s\raw_output.json,mof_json_store\10.1021_cg401802s\synthesis_001.json,no,,rht-MOF-9,,Zn(NO3)2·6H2O,,0.011 mmol (25 mg),0.011,mmol,nan,,,,,nan,,,,,"2,5,8-tris(3,5-dicarboxyphenylamino)-1,3,4,6,7,9,9b-heptaazaphenalene",TDCPAH,0.02 mmol (14.2 mg),0.02,mmol,,,,,,,,,,,HBF4 (aqueous),,"8 M, 0.2 mL",1.6,mmol,,,,,,"N,N-dimethylformamide",DMF,1 mL,1.0,dimethyl sulfoxide,DMSO,1 mL,1.0,75.0,75 °C,168.0,7 days,20 mL glass scintillation vial,static,"DMF, MeOH","5 days each, refreshed 3–5× per day","Under dynamic vacuum: RT 8 h, then 55 °C 8 h, then 85 °C 8 h",85.0,24.0,blue octahedral crystals,10 mg,,rht-a,Cu2 paddlewheel 24-connected SBB (rco),"a=b=27.934(2) Å, c=41.081(4) Å, I4/m (tetragonal)",,2420.0,no,not_reported,275.0,CO2_capture;hydrogen storage,10.1021/cg401802s,ok,
10.1039/c6ra26855b,downloaded\10.1039_c6ra26855b.pdf,SI downloaded\10.1039_c6ra26855b_SI.pdf,mof_json_store\10.1039_c6ra26855b\raw_output.json,mof_json_store\10.1039_c6ra26855b\synthesis_001.json,no,,,756103,Cd(NO3)2·4H2O,,"0.06 g, 0.2 mmol",0.2,mmol,nan,,,,,nan,,,,,"1,3-bis(4-pyridyl)propane",BPP,"0.04 g, 0.2 mmol",0.2,mmol,"4,4'-oxybis(benzoic acid)",OBA,"0.05 g, 0.2 mmol",0.2,mmol,,,,,,2-propanolamine,,0.05 mL,0.05,mL,,,,,,"N,N-dimethylformamide",DMF,10.00 mL,10.0,water,H2O,1.00 mL,1.0,85.0,85 °C,72.0,3 days,,,DMF,,dried in air,,,"colorless, block-shaped single crystals",70.0,,sql,uni-nuclear Cd(II) SBU (4-connected),"a=15.3271(3) Å, b=17.5154(6) Å, c=11.6216(3) Å, β=101.145(2)°, P21/c",,,not_reported,not_reported,260.0,luminescence,10.1039/c6ra26855b,ok,
10.1039/c6ra26855b,downloaded\10.1039_c6ra26855b.pdf,SI downloaded\10.1039_c6ra26855b_SI.pdf,mof_json_store\10.1039_c6ra26855b\raw_output.json,mof_json_store\10.1039_c6ra26855b\synthesis_002.json,no,,,756104,Zn(NO3)2·6H2O,,"0.06 g, 0.2 mmol",0.2,mmol,nan,,,,,nan,,,,,"1,3-bis(4-pyridyl)propane",BPP,"0.04 g, 0.2 mmol",0.2,mmol,4-hydroxyisophthalic acid,4-H3OIP,"0.04 g, 0.2 mmol",0.2,mmol,,,,,,2-propanolamine,,0.05 mL,0.05,mL,,,,,,"N,N-dimethylformamide",DMF,10.00 mL,10.0,water,H2O,1.00 mL,1.0,85.0,85 °C,72.0,3 days,,,DMF,,dried in air,,,"colorless, block-shaped single crystals",65.0,,cds,di-nuclear Cd(II) SBU (4-connected),"a=16.375(3) Å, b=12.766(3) Å, c=25.320(5) Å, β=98.43(3)°, C2/c",,,not_reported,not_reported,270.0,luminescence,10.1039/c6ra26855b,ok,
10.1039/c6ra26855b,downloaded\10.1039_c6ra26855b.pdf,SI downloaded\10.1039_c6ra26855b_SI.pdf,mof_json_store\10.1039_c6ra26855b\raw_output.json,mof_json_store\10.1039_c6ra26855b\synthesis_003.json,no,,,756105,Cd(NO3)2·4H2O,,"0.06 g, 0.2 mmol",0.2,mmol,nan,,,,,nan,,,,,"1,3-bis(4-pyridyl)propane",BPP,"0.04 g, 0.2 mmol",0.2,mmol,"biphenyl-4,4'-dicarboxylic acid",BPDC,"0.04 g, 0.2 mmol",0.2,mmol,,,,,,2-propanolamine,,0.05 mL,0.05,mL,,,,,,"N,N-dimethylformamide",DMF,10.00 mL,10.0,water,H2O,1.00 mL,1.0,85.0,85 °C,72.0,3 days,,,DMF,,dried in air,,,"colorless, rod-shaped single crystals",55.0,,hex,Cd3(CO2)6ON 8-connected SBU,"a=53.600(11) Å, b=13.976(3) Å, c=47.389(9) Å, β=118.27(3)°, C2/c",,,not_reported,not_reported,400.0,luminescence,10.1039/c6ra26855b,ok,
10.1021/acs.cgd.8b01589,downloaded\10.1021_acs.cgd.8b01589.pdf,SI downloaded\10.1021_acs.cgd.8b01589_SI.pdf,mof_json_store\10.1021_acs.cgd.8b01589\raw_output.json,mof_json_store\10.1021_acs.cgd.8b01589\synthesis_001.json,no,,,,Cd(NO3)2·4H2O,,21.8 mg,0.0836915,mmol,nan,,,,,nan,,,,,"3,5-bis(4′-carboxyphenyl)-1,2,4-triazole",H2bct,15.5 mg,15.5,mg,,,,,,,,,,,sodium hydroxide,NaOH,1.2 mg,1.2,mg,,,,,,"N,N-dimethylformamide",DMF,2 mL,2.0,water,H2O,2 mL,2.0,100.0,373 K,48.0,48 h; cooled to 300 K at 3 K h−1,glass vial,static,DMF,,,,,violet block crystals,89.0,,,planar pentanuclear M5 cluster SBU,,,,not_reported,not_reported,,magnetism,10.1021/acs.cgd.8b01589,ok,
10.1021/acs.cgd.8b01589,downloaded\10.1021_acs.cgd.8b01589.pdf,SI downloaded\10.1021_acs.cgd.8b01589_SI.pdf,mof_json_store\10.1021_acs.cgd.8b01589\raw_output.json,mof_json_store\10.1021_acs.cgd.8b01589\synthesis_003.json,no,,,,Gd(NO3)3·6H2O,,61.7 mg,0.166148,mmol,nan,,,,,nan,,,,,"3,5-bis(4′-carboxyphenyl)-1,2,4-triazole",H2bct,61.9 mg,61.9,mg,"4,4'-bipyridine",bipy,31.2 mg,31.2,mg,,,,,,triethylamine,TEA,28 μL,28.0,μL,,,,,,water,H2O,10 mL,10.0,"N,N-dimethylformamide",DMF,2 mL,2.0,120.0,393 K,48.0,2 days; cooled to 300 K at 3 K h−1,Teflon-lined autoclave,static,,,,,,colorless prismatic crystals,74.0,,,tetranuclear Cd(II) cluster SBU,,,,not_reported,not_reported,,luminescence,10.1021/acs.cgd.8b01589,ok,
10.1021/acs.cgd.8b01589,downloaded\10.1021_acs.cgd.8b01589.pdf,SI downloaded\10.1021_acs.cgd.8b01589_SI.pdf,mof_json_store\10.1021_acs.cgd.8b01589\raw_output.json,mof_json_store\10.1021_acs.cgd.8b01589\synthesis_004.json,no,,,,Tb(NO3)3·5H2O,,30.8 mg,0.0830157,mmol,nan,,,,,nan,,,,,"3,5-bis(4′-carboxyphenyl)-1,2,4-triazole",H2bct,30.9 mg,30.9,mg,"1,3,5-tris(1-imidazolyl)benzene",tib,18.5 mg,18.5,mg,,,,,,,,,,,,,,,,"N,N-dimethylformamide",DMF,3 mL,3.0,water,H2O,3 mL,3.0,100.0,373 K,72.0,3 days; cooled to 300 K at 3 K h−1,glass vial,static,,,,,,yellow block crystals,67.0,,,edge-shared dinuclear Cd2 SBU,,,,not_reported,not_reported,,luminescence;sensing,10.1021/acs.cgd.8b01589,ok,
10.1002/adfm.202214262,downloaded\10.1002_adfm.202214262.pdf,SI downloaded\10.1002_adfm.202214262_SI.pdf,mof_json_store\10.1002_adfm.202214262\raw_output.json,mof_json_store\10.1002_adfm.202214262\synthesis_001.json,yes,Temperature screening (40–140 °C) gave no mesopores or nonporous monoliths for HP-MOF ZnICA,HP-MOF ZnICA monolith,,Mg(NO3)2·6H2O,,0.04 g (0.13 mmol),0.13,mmol,nan,,,,,nan,,,,,imidazole-2-carboxaldehyde,ICA,0.02 g (0.21 mmol),0.02,g,,,,,,,,,,,,,,,,,,,,,tetrahydrofuran,THF,"THF/methanol (1:1 v/v), 5 mL total",,methanol,MeOH,"THF/methanol (1:1 v/v), 5 mL total",,100.0,100 °C,24.0,solvent evaporated 3–4 h at RT; then heated 24 h,glass petri dish,stirred before evaporation; static during heating,"THF/MeOH (1:1 v/v), CH2Cl2","THF/MeOH 30 mL ×2; CH2Cl2 20 mL, 3× (8 h each)",dried under vacuum at 60 °C for 24 h,60.0,24.0,monoliths,,,,,,,54.0,not_reported,not_reported,,,10.1002/adfm.202214262,ok,
10.1002/adfm.202214262,downloaded\10.1002_adfm.202214262.pdf,SI downloaded\10.1002_adfm.202214262_SI.pdf,mof_json_store\10.1002_adfm.202214262\raw_output.json,mof_json_store\10.1002_adfm.202214262\synthesis_002.json,yes,Temperature screening (40–140 °C) gave no mesopores or nonporous monoliths for HP-MOF ZnICA,HP-MOF ZnICA monolith,,Mn(NO3)2·4H2O,,0.04 g (0.13 mmol),0.13,mmol,nan,,,,,nan,,,,,imidazole-2-carboxaldehyde,ICA,0.02 g (0.21 mmol),0.02,g,,,,,,,,,,,,,,,,,,,,,tetrahydrofuran,THF,"THF/methanol/DMF = 2.5:2.5:1 (v/v/v), 6 mL total",,methanol,MeOH,"THF/methanol/DMF = 2.5:2.5:1 (v/v/v), 6 mL total",,100.0,100 °C,24.0,solvent evaporated 20 h at RT; then heated 24 h,glass petri dish,stirred before evaporation; static during heating,"THF/MeOH (1:1 v/v), CH2Cl2","THF/MeOH 30 mL ×2; CH2Cl2 20 mL, 3× (8 h each)",dried under vacuum at 60 °C for 24 h,60.0,24.0,monoliths,67.0,,,,,,,not_reported,not_reported,,,10.1002/adfm.202214262,ok,
10.1002/adfm.202214262,downloaded\10.1002_adfm.202214262.pdf,SI downloaded\10.1002_adfm.202214262_SI.pdf,mof_json_store\10.1002_adfm.202214262\raw_output.json,mof_json_store\10.1002_adfm.202214262\synthesis_003.json,yes,Temperature screening (40–140 °C) gave no mesopores or nonporous monoliths for HP-MOF ZnICA,ZIF-8-like HP-MOF monolith,,Mn(NO3)2·4H2O,,0.04 g (0.13 mmol),0.13,mmol,nan,,,,,nan,,,,,2-methylimidazole,2-MI,0.02 g (0.245 mmol),0.02,g,,,,,,,,,,,,,,,,,,,,,tetrahydrofuran,THF,"THF/methanol (1:1 v/v), 5 mL total",,methanol,MeOH,"THF/methanol (1:1 v/v), 5 mL total",,100.0,100 °C,24.0,solvent evaporated 3–4 h at RT; then heated 24 h,glass petri dish,stirred before evaporation; static during heating,"THF/MeOH (1:1 v/v), CH2Cl2","THF/MeOH 30 mL ×2; CH2Cl2 20 mL, 3× (8 h each)",dried under vacuum at 60 °C for 24 h,60.0,24.0,monoliths,33.0,,,,,,124.0,not_reported,not_reported,,,10.1002/adfm.202214262,ok,
