Repository: zzhenglab/MOFinder

# MOFinder

MOFinder extracts MOF synthesis information from the literature, reconstructs evidence-supported negative reaction records, and prepares datasets for synthesis-outcome prediction.
[Web application](https://mofinder.chemistry.wustl.edu/) | [Demos](Demo/README.md) | [Source code](docs/source_to_code.md) | [Workflow guide](docs/workflow.md) | [Model evaluation](docs/evaluation.md)

## Quick start

The workflow runs through Python commands. Python 3.10 or newer is required. Clone the repository and initialize its related applications:

```bash
git clone --recurse-submodules https://github.com/zzhenglab/MOFinder.git
cd MOFinder
```

Start with the two offline demonstrations:

```bash

File: mof_extraction_1_2.csv (part 149 of 305)
doi,main_pdf,si_pdf,raw_output,parsed_json,article_trial_or_failure,article_trial_or_failure_notes,mof_name,crystal_code,metal_1,metal_1_abbr,metal_1_amount_text,metal_1_amount_value,metal_1_amount_unit,metal_2,metal_2_abbr,metal_2_amount_text,metal_2_amount_value,metal_2_amount_unit,metal_3,metal_3_abbr,metal_3_amount_text,metal_3_amount_value,metal_3_amount_unit,linker_1,linker_1_abbr,linker_1_amount_text,linker_1_amount_value,linker_1_amount_unit,linker_2,linker_2_abbr,linker_2_amount_text,linker_2_amount_value,linker_2_amount_unit,linker_3,linker_3_abbr,linker_3_amount_text,linker_3_amount_value,linker_3_amount_unit,modulator_1,modulator_1_abbr,modulator_1_amount_text,modulator_1_amount_value,modulator_1_amount_unit,modulator_2,modulator_2_abbr,modulator_2_amount_text,modulator_2_amount_value,modulator_2_amount_unit,solvent_main,solvent_main_abbr,solvent_main_amount_text,solvent_main_ml,solvent_secondary,solvent_secondary_abbr,solvent_secondary_amount_text,solvent_secondary_ml,temperature_c,temperature_c_text,time_h,time_text,vessel_type,stirring,washing_solvent,washing_cycles,activation_text,activation_temp_c,activation_time_h,crystal_morphology,yield_percent,crystal_size,topology_code,metal_cluster_connectivity,unit_cell_short,pore_diameter_A,BET_surface_area_m2g,air_stable,water_stable,tga_decomposition_temp_c,applications,reference,status,error
10.1002/adfm.202214262,downloaded\10.1002_adfm.202214262.pdf,SI downloaded\10.1002_adfm.202214262_SI.pdf,mof_json_store\10.1002_adfm.202214262\raw_output.json,mof_json_store\10.1002_adfm.202214262\synthesis_004.json,yes,Temperature screening (40–140 °C) gave no mesopores or nonporous monoliths for HP-MOF ZnICA,ZIF-L sheets,,Co(CH3COO)2·4H2O,,0.04 g (0.13 mmol),0.13,mmol,Na(OH),,,,,nan,,,,,2-methylimidazole,2-MI,0.02 g (0.245 mmol),0.02,g,,,,,,,,,,,,,,,,,,,,,water,H2O,10 mL added to petri dish for crystallization,10.0,tetrahydrofuran,THF,"co-assembly solvent with MeOH (1:1 v/v), 5 mL total (evaporated before water addition)",,25,room temperature,16.0,solvent evaporated 3–4 h; then soaked in water 16 h,glass petri dish,static,"THF, CH2Cl2","THF 30 mL ×2; CH2Cl2 20 mL, 3× (8 h each)",dried under vacuum at 60 °C for 24 h,60.0,24.0,sheets with honeycomb-like open surface,17.0,>200 × 200 µm; thickness ~5 µm,,,,,198.0,not_reported,not_reported,,,10.1002/adfm.202214262,ok,
10.1002/adfm.202214262,downloaded\10.1002_adfm.202214262.pdf,SI downloaded\10.1002_adfm.202214262_SI.pdf,mof_json_store\10.1002_adfm.202214262\raw_output.json,mof_json_store\10.1002_adfm.202214262\synthesis_005.json,yes,Temperature screening (40–140 °C) gave no mesopores or nonporous monoliths for HP-MOF ZnICA,ZIF-90,,Co(CH3COO)2·4H2O,,0.15 g (0.5 mmol),0.5,mmol,Na(OH),,,,,nan,,,,,imidazole-2-carboxaldehyde,ICA,0.07 g (0.73 mmol),0.07,g,,,,,,,,,,,triethylamine (vapor diffusion),TEA,5 mL TEA in 200 mL hexane (atmosphere in desiccator),5.0,mL,,,,,,"N,N-dimethylformamide",DMF,10 mL,10.0,,,,,25,room temperature (vapor diffusion in desiccator),24.0,24 h,glass vial in desiccator (TEA/hexane vapor),static,methanol,"20 mL ×2; then methanol exchange 20 mL, 48 h, repeated 3×",dried under vacuum at 50 °C for 24 h after MeOH exchange,50.0,24.0,crystalline powder,59.0,,,,,,1213.0,not_reported,not_reported,,,10.1002/adfm.202214262,ok,
10.1002/adfm.202214262,downloaded\10.1002_adfm.202214262.pdf,SI downloaded\10.1002_adfm.202214262_SI.pdf,mof_json_store\10.1002_adfm.202214262\raw_output.json,mof_json_store\10.1002_adfm.202214262\synthesis_006.json,yes,Temperature screening (40–140 °C) gave no mesopores or nonporous monoliths for HP-MOF ZnICA,ZIF-8,,Co(CH3COO)2·4H2O,,0.744 g (2.5 mmol),2.5,mmol,Na(OH),,,,,nan,,,,,2-methylimidazole,2-MI,8.21 g in 90 mL H2O,8.21,g,,,,,,,,,,,,,,,,,,,,,water,H2O,10 mL (Zn salt) + 90 mL (2-MI),100.0,,,,,25,room temperature,24.0,24 h with stirring,,stirred,methanol,30 mL ×3,dried under vacuum at 60 °C for 24 h,60.0,24.0,crystalline powder,8.0,,,,,,2156.0,not_reported,not_reported,,,10.1002/adfm.202214262,ok,
10.1002/adfm.202214262,downloaded\10.1002_adfm.202214262.pdf,SI downloaded\10.1002_adfm.202214262_SI.pdf,mof_json_store\10.1002_adfm.202214262\raw_output.json,mof_json_store\10.1002_adfm.202214262\synthesis_007.json,yes,Temperature screening (40–140 °C) gave no mesopores or nonporous monoliths for HP-MOF ZnICA,ZIF-L (leaf-like),,Co(CH3COO)2·4H2O,,0.59 g (2 mmol),2,mmol,Li(OH),,,,,nan,,,,,2-methylimidazole,2-MI,1.30 g (16 mmol),1.3,g,,,,,,,,,,,,,,,,,,,,,water,H2O,40 mL (Zn) + 40 mL (2-MI),80.0,,,,,25,room temperature,4.0,4 h with stirring,,stirred,methanol,3×,dried under vacuum at 60 °C for 24 h,60.0,24.0,leaf-like crystals,26.0,,,,,,47.0,not_reported,not_reported,,,10.1002/adfm.202214262,ok,
10.1021/cg050671e,downloaded\10.1021_cg050671e.pdf,SI downloaded\10.1021_cg050671e_SI.pdf,mof_json_store\10.1021_cg050671e\raw_output.json,mof_json_store\10.1021_cg050671e\synthesis_001.json,no,,,286948,Co(CH3COO)2·4H2O,,"0.066 g, 0.20 mmol",0.2,mmol,Li(OH),,,,,nan,,,,,"1,1′-biphenyl-2,2′-dicarboxylate acid",dpa,"0.12 g, 0.50 mmol",0.5,mmol,,,,,,,,,,,NaOH (1 M),,"1 M NaOH, adjusted to pH 5",,,,,,,,water,H2O,10 mL,10.0,,,,,170.0,170 °C,120.0,5 days,23 mL Teflon-lined stainless steel bomb,stirred before sealing,,,,,,yellow block crystals,74.0,,,Pb6O18 SBU,"a=7.0119, b=13.788, c=14.968 Å, α=107.54°, β=102.01°, γ=97.36°, P-1",,,not_reported,not_reported,367.0,,10.1021/cg050671e,ok,
10.1021/cg050671e,downloaded\10.1021_cg050671e.pdf,SI downloaded\10.1021_cg050671e_SI.pdf,mof_json_store\10.1021_cg050671e\raw_output.json,mof_json_store\10.1021_cg050671e\synthesis_002.json,no,,,286949,MnCl2·2H2O,,"0.045 g, 0.25 mmol",0.25,mmol,nan,,,,,nan,,,,,"1,1′-biphenyl-2,2′-dicarboxylate acid",dpa,"0.12 g, 0.50 mmol",0.5,mmol,,,,,,,,,,,NaOH (1 M),,"1 M NaOH, adjusted to pH 6",,,,,,,,water,H2O,8 mL,8.0,,,,,170.0,170 °C,96.0,4 days,23 mL Teflon-lined stainless steel bomb,stirred before sealing,,,,,,yellow block crystals,51.0,,,,"a=6.4953, b=20.559, c=9.1747 Å, α=90°, β=90°, γ=90°, Pbcn",,,not_reported,not_reported,282.0,,10.1021/cg050671e,ok,
10.1021/cg050671e,downloaded\10.1021_cg050671e.pdf,SI downloaded\10.1021_cg050671e_SI.pdf,mof_json_store\10.1021_cg050671e\raw_output.json,mof_json_store\10.1021_cg050671e\synthesis_003.json,no,,,286950,Cd(NO3)2,,"0.076 g, 0.25 mmol",0.25,mmol,KHsb),,,,,nan,,,,,"1,1′-biphenyl-2,2′-dicarboxylate acid",dpa,"0.12 g, 0.50 mmol",0.5,mmol,,,,,,,,,,,,,,,,,,,,,water,H2O,8 mL,8.0,,,,,165.0,165 °C,96.0,4 days,23 mL Teflon-lined stainless steel bomb,stirred 20 min before sealing,,,,,,pink block crystals,68.0,,,,"a=20.969, b=21.511, c=8.3076 Å, β=103.97°, C2/c",,,not_reported,not_reported,408.0,,10.1021/cg050671e,ok,
10.1021/cg050671e,downloaded\10.1021_cg050671e.pdf,SI downloaded\10.1021_cg050671e_SI.pdf,mof_json_store\10.1021_cg050671e\raw_output.json,mof_json_store\10.1021_cg050671e\synthesis_004.json,no,,,286951,CdCl2,,"0.054 g, 0.25 mmol",0.25,mmol,NaH2sip),,,,,nan,,,,,"1,1′-biphenyl-2,2′-dicarboxylate acid",dpa,"0.12 g, 0.50 mmol",0.5,mmol,,,,,,,,,,,,,,,,,,,,,water,H2O,10 mL,10.0,,,,,180.0,180 °C,144.0,6 days,Teflon-lined stainless steel bomb,,,,,,,colorless crystals,71.0,,,,"a=12.848, b=5.9592, c=17.323 Å, β=104.06°, P21/c",,,not_reported,not_reported,374.0,luminescence,10.1021/cg050671e,ok,
10.1021/cg050671e,downloaded\10.1021_cg050671e.pdf,SI downloaded\10.1021_cg050671e_SI.pdf,mof_json_store\10.1021_cg050671e\raw_output.json,mof_json_store\10.1021_cg050671e\synthesis_005.json,no,,,286461,Cd(NO3)2,,"0.066 g, 0.25 mmol",0.25,mmol,NaH2sip),,,,,nan,,,,,"1,1′-biphenyl-2,2′-dicarboxylate acid",dpa,"0.12 g, 0.50 mmol",0.5,mmol,"1,10′-phen",phen,"0.09 g, 0.50 mmol",0.5,mmol,,,,,,,,,,,,,,,,water,H2O,7 mL,7.0,,,,,170.0,170 °C,120.0,5 days,Teflon-lined stainless steel bomb,,,,,,,yellow crystals,64.0,,,,"a=9.6427, b=12.134, c=12.253 Å, α=72.02°, β=71.49°, γ=88.38°, P-1",,,not_reported,not_reported,330.0,,10.1021/cg050671e,ok,
10.1021/jacs.7b00106,downloaded\10.1021_jacs.7b00106.pdf,SI downloaded\10.1021_jacs.7b00106_SI.pdf,mof_json_store\10.1021_jacs.7b00106\raw_output.json,mof_json_store\10.1021_jacs.7b00106\synthesis_001.json,yes,With low formic acid fcu UiO-67 forms; at lower temperatures an unsolved poorly crystalline material forms.,hcp UiO-67(Hf),,ZnCl2,,"96.1 mg, 0.3 mmol",0.3,mmol,nan,,,,,nan,,,,,"biphenyl-4,4'-dicarboxylic acid",H2bpdc,"72.3 mg, 0.3 mmol",0.3,mmol,,,,,,,,,,,formic acid,,1 mL,,,,,,,,"N,N-dimethylformamide",DMF,4 mL,4.0,,,,,150.0,150 °C,24.0,24 h,PTFE-lined steel autoclave (23 mL),,"DMF, chloroform",DMF 70 °C 24 h; chloroform 3× 10 mL,"After DMF wash at 70 °C for 24 h, either solvent-exchange with chloroform (3× 10 mL) then heat at 150 °C for 24 h (adsorption sample) or heat at 200 °C for 24 h",,,white microcrystalline powder,,,,Hf12O8(OH)14 double cluster,"a=19.015 Å, c=43.492 Å, P63/mmc",,1424.0,no,not_reported,,,10.1021/jacs.7b00106,ok,
10.1039/c6ra24429g,downloaded\10.1039_c6ra24429g.pdf,,mof_json_store\10.1039_c6ra24429g\raw_output.json,mof_json_store\10.1039_c6ra24429g\synthesis_001.json,no,,MIL-88A,,ZnCl2,FeCl3·6H2O,2.2722 g (8.4 mmol),8.4,mmol,nan,,,,,nan,,,,,fumaric acid,,0.9744 g (8.4 mmol),8.4,mmol,,,,,,,,,,,,,,,,,,,,,water,H2O,42 mL,42.0,,,,,65.0,65 °C,2.0,2 h,Teflon-lined steel autoclave (100 mL),stirred 1 h before autoclave,"ethanol, water",repetitively,dried in a vacuum oven at 100 °C for ≥10 h,100.0,10.0,hexagonal rod-like microrods,,,,,,,,not_reported,not_reported,,,10.1039/c6ra24429g,ok,
10.1039/c6ra24429g,downloaded\10.1039_c6ra24429g.pdf,,mof_json_store\10.1039_c6ra24429g\raw_output.json,mof_json_store\10.1039_c6ra24429g\synthesis_002.json,no,,MIL-88A,,ZnCl2,FeCl3·6H2O,2.2722 g (8.4 mmol),8.4,mmol,nan,,,,,nan,,,,,fumaric acid,,0.9744 g (8.4 mmol),8.4,mmol,,,,,,,,,,,,,,,,,,,,,water,H2O,42 mL,42.0,,,,,65.0,65 °C,6.0,6 h,Teflon-lined steel autoclave (100 mL),stirred 1 h before autoclave,"ethanol, water",repetitively,dried in a vacuum oven at 100 °C for ≥10 h,100.0,10.0,hexagonal rod-like microrods,,,,,,,,not_reported,not_reported,,,10.1039/c6ra24429g,ok,
10.1039/c6ra24429g,downloaded\10.1039_c6ra24429g.pdf,,mof_json_store\10.1039_c6ra24429g\raw_output.json,mof_json_store\10.1039_c6ra24429g\synthesis_003.json,no,,MIL-88A,,ZnCl2,FeCl3·6H2O,2.2722 g (8.4 mmol),8.4,mmol,nan,,,,,nan,,,,,fumaric acid,,0.9744 g (8.4 mmol),8.4,mmol,,,,,,,,,,,,,,,,,,,,,water,H2O,42 mL,42.0,,,,,65.0,65 °C,12.0,12 h,Teflon-lined steel autoclave (100 mL),stirred 1 h before autoclave,"ethanol, water",repetitively,dried in a vacuum oven at 100 °C for ≥10 h,100.0,10.0,hexagonal rod-like microrods,,,,,,,,not_reported,not_reported,,,10.1039/c6ra24429g,ok,
10.1039/c6ra24429g,downloaded\10.1039_c6ra24429g.pdf,,mof_json_store\10.1039_c6ra24429g\raw_output.json,mof_json_store\10.1039_c6ra24429g\synthesis_004.json,no,,MIL-88A,,ZnCl2,FeCl3·6H2O,2.2722 g (8.4 mmol),8.4,mmol,nan,,,,,nan,,,,,fumaric acid,,0.9744 g (8.4 mmol),8.4,mmol,,,,,,,,,,,,,,,,,,,,,water,H2O,42 mL,42.0,,,,,85.0,85 °C,2.0,2 h,Teflon-lined steel autoclave (100 mL),stirred 1 h before autoclave,"ethanol, water",repetitively,dried in a vacuum oven at 100 °C for ≥10 h,100.0,10.0,hexagonal rod-like microrods,,,,,,,,not_reported,not_reported,,,10.1039/c6ra24429g,ok,
10.1039/c6ra24429g,downloaded\10.1039_c6ra24429g.pdf,,mof_json_store\10.1039_c6ra24429g\raw_output.json,mof_json_store\10.1039_c6ra24429g\synthesis_005.json,no,,MIL-88A,,ZnCl2,FeCl3·6H2O,2.2722 g (8.4 mmol),8.4,mmol,nan,,,,,nan,,,,,fumaric acid,,0.9744 g (8.4 mmol),8.4,mmol,,,,,,,,,,,,,,,,,,,,,water,H2O,42 mL,42.0,,,,,105.0,105 °C,2.0,2 h,Teflon-lined steel autoclave (100 mL),stirred 1 h before autoclave,"ethanol, water",repetitively,dried in a vacuum oven at 100 °C for ≥10 h,100.0,10.0,hexagonal rod-like microrods,,,,,,,,not_reported,not_reported,,,10.1039/c6ra24429g,ok,
10.1039/b912972n,downloaded\10.1039_b912972n.pdf,,mof_json_store\10.1039_b912972n\raw_output.json,mof_json_store\10.1039_b912972n\synthesis_001.json,yes,"Using Et3N or pyridine instead of 2,6-dimethylpyridine gave no crystals suitable for X-ray.",,,CdSO4,,0.1 mmol,0.1,mmol,nan,,,,,nan,,,,,"tetrahydrofuran-2,3,4,5-tetracarboxylic acid",H4L,0.05 mmol,0.05,mmol,,,,,,,,,,,"2,6-dimethylpyridine",,ca. 0.05 mL (excess),0.05,mL,,,,,,water,H2O,15 mL (metal salt solution),15.0,methanol,MeOH,10 mL (ligand solution),10.0,25,room temperature,720.0,ca. one month,test tube,static,,,,,,blue cubic crystals,50.0,,,binodal 5-connected network; SchlÃ¤fli (4^3Â·6^7)(4^6Â·6^4),"a=b=c=20.276(2) Ã…, cubic, Pa-3",,,yes,not_reported,,,10.1039/b912972n,ok,
10.1039/b912972n,downloaded\10.1039_b912972n.pdf,,mof_json_store\10.1039_b912972n\raw_output.json,mof_json_store\10.1039_b912972n\synthesis_002.json,yes,"Using Et3N or pyridine instead of 2,6-dimethylpyridine gave no crystals suitable for X-ray.",,,CdSO4,,0.1 mmol,0.1,mmol,nan,,,,,nan,,,,,"tetrahydrofuran-2,3,4,5-tetracarboxylic acid",H4L,0.05 mmol,0.05,mmol,"2,2'-bipyridine",2bpy,0.05 mmol,0.05,mmol,,,,,,"2,6-dimethylpyridine",,ca. 0.05 mL (excess),0.05,mL,,,,,,water,H2O,15 mL (metal salt solution),15.0,methanol,MeOH,10 mL (ligand solution),10.0,25,room temperature,504.0,ca. three weeks,test tube,static,,,,,,blue prism crystals,30.0,,,"(3,5)-connected puckered layer; SchlÃ¤fli (3^5^2)^2(3^2Â·5^3Â·6^4Â·7)","a=12.2599(13) Ã…, b=22.356(2) Ã…, c=8.8705(9) Ã…, Î²=92.112(1)Â°, monoclinic, Cc",,,yes,not_reported,,,10.1039/b912972n,ok,
10.1039/b912972n,downloaded\10.1039_b912972n.pdf,,mof_json_store\10.1039_b912972n\raw_output.json,mof_json_store\10.1039_b912972n\synthesis_003.json,yes,"Using Et3N or pyridine instead of 2,6-dimethylpyridine gave no crystals suitable for X-ray.",,,ZnSO4,,0.1 mmol,0.1,mmol,nan,,,,,nan,,,,,"tetrahydrofuran-2,3,4,5-tetracarboxylic acid",H4L,0.05 mmol,0.05,mmol,"1,10-phenanthroline",phen,0.05 mmol,0.05,mmol,,,,,,"2,6-dimethylpyridine",,ca. 0.05 mL (excess),0.05,mL,,,,,,water,H2O,15 mL (metal salt solution),15.0,methanol,MeOH,10 mL (ligand solution),10.0,25,room temperature,672.0,ca. four weeks,test tube,static,,,,,,blue prism crystals,40.0,,,"(3,5)-connected puckered layer; SchlÃ¤fli (3^5^2)^2(3^2Â·5^3Â·6^4Â·7)","a=8.8222(18) Ã…, b=23.392(5) Ã…, c=15.038(5) Ã…, Î²=124.92(2)Â°, monoclinic, P21/c",,,yes,not_reported,,,10.1039/b912972n,ok,
10.1039/b912972n,downloaded\10.1039_b912972n.pdf,,mof_json_store\10.1039_b912972n\raw_output.json,mof_json_store\10.1039_b912972n\synthesis_004.json,yes,"Using Et3N or pyridine instead of 2,6-dimethylpyridine gave no crystals suitable for X-ray.",,,CdSO4,,0.1 mmol (by analogy to 1; Mn salt used instead of Cu salt),0.1,mmol,nan,,,,,nan,,,,,"tetrahydrofuran-2,3,4,5-tetracarboxylic acid",H4L,0.05 mmol,0.05,mmol,"1,10-phenanthroline",phen,0.05 mmol,0.05,mmol,,,,,,"2,6-dimethylpyridine",,ca. 0.05 mL (excess),0.05,mL,,,,,,water,H2O,15 mL (metal salt solution),15.0,methanol,MeOH,10 mL (ligand solution),10.0,25,room temperature,1008.0,ca. six weeks,test tube,static,,,,,,yellow block crystals,30.0,,,1D ribbon-like chains with dinuclear Mn2 nodes,"a=10.194(2) Ã…, b=13.637(3) Ã…, c=21.570(4) Ã…, Î²=98.92(3)Â°, monoclinic, P21/n",,,yes,not_reported,,,10.1039/b912972n,ok,
10.1039/b912972n,downloaded\10.1039_b912972n.pdf,,mof_json_store\10.1039_b912972n\raw_output.json,mof_json_store\10.1039_b912972n\synthesis_005.json,yes,"Using Et3N or pyridine instead of 2,6-dimethylpyridine gave no crystals suitable for X-ray.",,,ZnSO4,,0.1 mmol,0.1,mmol,nan,,,,,nan,,,,,"tetrahydrofuran-2,3,4,5-tetracarboxylic acid",H4L,0.05 mmol,0.05,mmol,"1,10-phenanthroline",phen,0.05 mmol,0.05,mmol,,,,,,"2,6-dimethylpyridine",,ca. 0.05 mL (excess),0.05,mL,,,,,,water,H2O,15 mL (metal salt solution),15.0,methanol,MeOH,10 mL (ligand solution),10.0,25,room temperature,336.0,ca. two weeks,test tube,static,,,,,,yellow block crystals,50.0,,,1D ribbon-like chains with dinuclear Cd2 nodes,"a=10.292(12) Ã…, b=13.955(16) Ã…, c=22.615(18) Ã…, Î²=108.06(4)Â°, monoclinic, P21/c",,,yes,not_reported,,luminescence,10.1039/b912972n,ok,
10.1039/c3ce40442k,downloaded\10.1039_c3ce40442k.pdf,SI downloaded\10.1039_c3ce40442k_SI.pdf,mof_json_store\10.1039_c3ce40442k\raw_output.json,mof_json_store\10.1039_c3ce40442k\synthesis_002.json,no,,,,Gd2O3,,"30 mg, 0.10 mmol",0.1,mmol,nan,,,,,nan,,,,,"4,4'-bipyridine","4,4'-bpy","14 mg, 0.10 mmol",,,mellitic acid,H6mel,"20 mg, 0.05 mmol",,,,,,,,,,,,,,,,,,water,H2O,12.0 mL,12.0,,,,,140.0,140 °C,24.0,24 h,Teflon-lined autoclave,,,,,,,sky-blue needle-like crystals,50.0,,,metal–mellitate double chain (1D SBU),,,,not_reported,not_reported,,,10.1039/c3ce40442k,ok,
10.1039/c3ce40442k,downloaded\10.1039_c3ce40442k.pdf,SI downloaded\10.1039_c3ce40442k_SI.pdf,mof_json_store\10.1039_c3ce40442k\raw_output.json,mof_json_store\10.1039_c3ce40442k\synthesis_003.json,no,,,,Dy2O3,,"75 mg, 0.30 mmol",0.3,mmol,nan,,,,,nan,,,,,"2,4,6-tris(4-pyridyl)-1,3,5-triazine",tpt,"14 mg, 0.05 mmol",,,mellitic acid,H6mel,"18 mg, 0.05 mmol",,,,,,,,,,,,,,,,,,water,H2O,6.0 mL,6.0,,,,,140.0,140 °C,24.0,24 h,Teflon-lined autoclave,,,,,,,"rosy, block crystals",43.0,,,metal–mellitate double chain (1D SBU),"a=19.986(3) Å, b=11.382(2) Å, c=15.228(4) Å, β=92.43(3)°, P21/c",,,not_reported,not_reported,,,10.1039/c3ce40442k,ok,
10.1039/c3ce40442k,downloaded\10.1039_c3ce40442k.pdf,SI downloaded\10.1039_c3ce40442k_SI.pdf,mof_json_store\10.1039_c3ce40442k\raw_output.json,mof_json_store\10.1039_c3ce40442k\synthesis_004.json,no,,,,Er2O3,,"45 mg, 0.20 mmol",0.2,mmol,nan,,,,,nan,,,,,"2,4,6-tris(4-pyridyl)-1,3,5-triazine",tpt,"14 mg, 0.05 mmol",,,mellitic acid,H6mel,"18 mg, 0.05 mmol",,,,,,,,,,,,,,,,,,water,H2O,6.0 mL,6.0,,,,,140.0,140 °C,24.0,24 h,Teflon-lined autoclave,,,,,,,sky-blue plate-like crystals,,,,metal–mellitate double chain (1D SBU),,,,not_reported,not_reported,,,10.1039/c3ce40442k,ok,
10.1021/cg0702333,downloaded\10.1021_cg0702333.pdf,,mof_json_store\10.1021_cg0702333\raw_output.json,mof_json_store\10.1021_cg0702333\synthesis_001.json,no,,,,Eu2O3,,"0.0512 g, 0.20 mmol",0.2,mmol,nan,,,,,nan,,,,,pyrazinyl tetrazolate,pzta,"generated in situ from pyrazinecarbonitrile (0.0105 g, 0.10 mmol) and NaN3 (0.0130 g, 0.20 mmol)",0.1,mmol,,,,,,,,,,,,,,,,,,,,,water,H2O,6.0 mL,6.0,,,,,160.0,160 °C,72.0,72 h,Teflon-lined autoclave (15 mL),stirred (10 min before heating),,,,,,pure colorless rod-shaped crystals,77.0,,,,"a=8.7615(6) Å, b=18.5982(13) Å, c=9.0395(6) Å, β=105.5030(10)°, P21 (monoclinic)",,,yes,not_reported,,luminescence,10.1021/cg0702333,ok,
10.1021/cg0702333,downloaded\10.1021_cg0702333.pdf,,mof_json_store\10.1021_cg0702333\raw_output.json,mof_json_store\10.1021_cg0702333\synthesis_002.json,no,,,,Sm2O3,,"0.0253 g, 0.10 mmol",0.1,mmol,nan,,,,,nan,,,,,pyrazinyl tetrazolate,pzta,"generated in situ from pyrazinecarbonitrile (0.0105 g, 0.10 mmol) and NaN3 (0.0130 g, 0.20 mmol)",0.1,mmol,,,,,,,,,,,,,,,,,,,,,water,H2O,6.0 mL,6.0,,,,,140.0,140 °C,72.0,72 h,Teflon-lined autoclave (15 mL),stirred (10 min before heating),,,,,,orange stick-shaped crystals,70.0,,,,"a=3.5465(6) Å, b=12.373(2) Å, c=14.679(3) Å, β=92.638(3)°, P21/c (monoclinic)",,,not_reported,not_reported,,,10.1021/cg0702333,ok,
10.1021/cg0702333,downloaded\10.1021_cg0702333.pdf,,mof_json_store\10.1021_cg0702333\raw_output.json,mof_json_store\10.1021_cg0702333\synthesis_003.json,no,,,,Yb2O3,,"0.1539 g, 0.60 mmol",0.6,mmol,nan,,,,,nan,,,,,pyrazinyl tetrazolate,pzta,"generated in situ from pyrazinecarbonitrile (0.0105 g, 0.10 mmol) and NaN3 (0.0130 g, 0.20 mmol)",0.1,mmol,,,,,,,,,,,,,,,,,,,,,water,H2O,6.0 mL,6.0,,,,,160.0,160 °C,72.0,72 h,Teflon-lined autoclave (15 mL),stirred (10 min before heating),,,,,,pure yellow blocklike crystals,80.0,,dia,pentanuclear Cd cluster nodes; μ5-SO4 and μ3-OH bridging; 4-connected,"a=20.1345(5) Å, b=10.5451(3) Å, c=13.3534(3) Å, β=131.39°, C 2/c (monoclinic)",,,yes,not_reported,,luminescence,10.1021/cg0702333,ok,
10.1021/acs.chemmater.5b01140,downloaded\10.1021_acs.chemmater.5b01140.pdf,SI downloaded\10.1021_acs.chemmater.5b01140_SI.pdf,mof_json_store\10.1021_acs.chemmater.5b01140\raw_output.json,mof_json_store\10.1021_acs.chemmater.5b01140\synthesis_001.json,yes,"UiO-66 hydrophobization via fatty-acid modulator failed; no fatty acid retained after washing, so switched to postsynthetic coating.",MIL-88B(Fe),,Y2O3,,2.7 g,11.957,mmol,nan,,,,,nan,,,,,terephthalic acid,BDC,1.66 g,1.66,g,,,,,,,,,,,palmitic acid,,12.8 g,12.8,g,sodium hydroxide,,0.32 g,0.32,g,"N,N-dimethylformamide",DMF,50 mL,50.0,,,,,110.0,110 °C,18.0,18 h,250 mL Schott DURAN pressure plus bottle,static,"DMF, water, ethanol",,successively dried at 60 and 100 °C overnight,,,shorter crystals of a more uniform size,,"2.40 ± 0.34 μm length, 1.21 ± 0.19 μm width",,,,,,,,,,10.1021/acs.chemmater.5b01140,ok,
10.1021/acs.chemmater.5b01140,downloaded\10.1021_acs.chemmater.5b01140.pdf,SI downloaded\10.1021_acs.chemmater.5b01140_SI.pdf,mof_json_store\10.1021_acs.chemmater.5b01140\raw_output.json,mof_json_store\10.1021_acs.chemmater.5b01140\synthesis_002.json,yes,"UiO-66 hydrophobization via fatty-acid modulator failed; no fatty acid retained after washing, so switched to postsynthetic coating.",MIL-88B(Fe),,Zn(NO3)2·6H2O,,2.7 g,12.4149,mmol,nan,,,,,nan,,,,,terephthalic acid,BDC,1.66 g,1.66,g,,,,,,,,,,,acetic acid,,4.7 g,4.7,g,sodium hydroxide,,0.32 g,0.32,g,"N,N-dimethylformamide",DMF,50 mL,50.0,,,,,110.0,110 °C,18.0,18 h,250 mL Schott DURAN pressure plus bottle,static,"DMF, water, ethanol",,successively dried at 60 and 100 °C overnight,,,,,,,,,,,,,,,10.1021/acs.chemmater.5b01140,ok,
10.1021/acs.chemmater.5b01140,downloaded\10.1021_acs.chemmater.5b01140.pdf,SI downloaded\10.1021_acs.chemmater.5b01140_SI.pdf,mof_json_store\10.1021_acs.chemmater.5b01140\raw_output.json,mof_json_store\10.1021_acs.chemmater.5b01140\synthesis_003.json,yes,"UiO-66 hydrophobization via fatty-acid modulator failed; no fatty acid retained after washing, so switched to postsynthetic coating.",MIL-88B(Fe),,Zn(NO3)2·6H2O,,2.7 g,12.4149,mmol,nan,,,,,nan,,,,,terephthalic acid,BDC,1.66 g,1.66,g,,,,,,,,,,,sodium hydroxide,,0.32 g,0.32,g,,,,,,"N,N-dimethylformamide",DMF,50 mL,50.0,,,,,80.0,80 °C,18.0,18 h,250 mL Schott DURAN pressure plus bottle,static,"DMF, water, ethanol",,successively dried at 60 and 100 °C overnight,,,long needle-like crystals of varying shape,,,,,,,,,,,,10.1021/acs.chemmater.5b01140,ok,
10.1021/acs.chemmater.5b01140,downloaded\10.1021_acs.chemmater.5b01140.pdf,SI downloaded\10.1021_acs.chemmater.5b01140_SI.pdf,mof_json_store\10.1021_acs.chemmater.5b01140\raw_output.json,mof_json_store\10.1021_acs.chemmater.5b01140\synthesis_004.json,yes,"UiO-66 hydrophobization via fatty-acid modulator failed; no fatty acid retained after washing, so switched to postsynthetic coating.",UiO-66(Zr),,La(NO3)3·6H2O,,10.5 g,29.7442,mmol,nan,,,,,nan,,,,,terephthalic acid,BDC,7.5 g,7.5,g,,,,,,,,,,,acetic acid,,27 g,27.0,g,hydrochloric acid (37%),,"4.5 mL, 37%",4.5,mL,"N,N-dimethylformamide",DMF,465 mL,465.0,,,,,120.0,120 °C,17.0,17 h,1 L Schott DURAN pressure plus bottle,static,"DMF, ethanol","twice with DMF, twice with ethanol",dried at 60 °C followed by 150 °C overnight,150.0,,,,,,,,,,,,,,10.1021/acs.chemmater.5b01140,ok,
10.1021/jacs.4c15936,downloaded\10.1021_jacs.4c15936.pdf,SI downloaded\10.1021_jacs.4c15936_SI.pdf,mof_json_store\10.1021_jacs.4c15936\raw_output.json,mof_json_store\10.1021_jacs.4c15936\synthesis_001.json,no,,BCN-31A,2368547,Zn(NO3)2·6H2O,,"25 mg, 0.1 mmol",0.1,mmol,nan,,,,,nan,,,,,"1,3,5-tris(4-carboxyphenyl)benzene",BTB,"20 mg, 0.05 mmol",0.05,mmol,"azobenzene-3,3′-dicarboxylic acid",azo,"15 mg, 0.06 mmol",0.06,mmol,,,,,,nitric acid,HNO3,"5 M in DMF, 0.6 mL",3.0,mmol,,,,,,"N,N-dimethylformamide",DMF,4.5 mL,4.5,"N,N-dimethylformamide",DMF,0.6 mL (HNO3 solution),0.6,100.0,100 °C,120.0,5 days,23 mL scintillation vial,static,"DMF, THF",DMF 3× (2 days); then THF 3× (2 days),dried at room temperature,,,colorless hexagonal crystals,,,fka,Sc3(μ3-O)(COO)6 6-connected cluster,"a=b=33.706 Å, c=94.078 Å, R3c",,1796.0,not_reported,not_reported,,,10.1021/jacs.4c15936,ok,
10.1021/jacs.4c15936,downloaded\10.1021_jacs.4c15936.pdf,SI downloaded\10.1021_jacs.4c15936_SI.pdf,mof_json_store\10.1021_jacs.4c15936\raw_output.json,mof_json_store\10.1021_jacs.4c15936\synthesis_002.json,no,,BCN-31B,2368550,Ag(NO3),,"25 mg, 0.1 mmol",0.1,mmol,nan,,,,,nan,,,,,"1,3,5-tris(4-carboxyphenyl)benzene",BTB,"20 mg, 0.05 mmol",0.05,mmol,"3,3′-stilbenedicarboxylic acid",sti,"15 mg, 0.06 mmol",0.06,mmol,,,,,,nitric acid,HNO3,"5 M in DMF, 0.6 mL",3.0,mmol,,,,,,"N,N-dimethylformamide",DMF,4.5 mL,4.5,"N,N-dimethylformamide",DMF,0.6 mL (HNO3 solution),0.6,100.0,100 °C,120.0,5 days,23 mL scintillation vial,static,"DMF, THF",DMF 3× (2 days); then THF 3× (2 days),dried at room temperature,,,colorless octahedra,,,fka,Sc3(μ3-O)(COO)6 6-connected cluster,"a=b=33.674 Å, c=94.193 Å, R3c",,1730.0,not_reported,not_reported,,,10.1021/jacs.4c15936,ok,
10.1021/jacs.4c15936,downloaded\10.1021_jacs.4c15936.pdf,SI downloaded\10.1021_jacs.4c15936_SI.pdf,mof_json_store\10.1021_jacs.4c15936\raw_output.json,mof_json_store\10.1021_jacs.4c15936\synthesis_003.json,no,,BCN-31C,2368548,Cu(NO3)2·3H2O,,"25 mg, 0.1 mmol",0.1,mmol,nan,,,,,nan,,,,,"1,3,5-tris(4-carboxyphenyl)benzene",BTB,"20 mg, 0.05 mmol",0.05,mmol,"1,4-phenylene diacrylic acid",pdac,"15 mg, 0.07 mmol",0.07,mmol,,,,,,nitric acid,HNO3,"5 M in DMF, 0.6 mL",3.0,mmol,,,,,,"N,N-dimethylformamide",DMF,4.5 mL,4.5,"N,N-dimethylformamide",DMF,0.6 mL (HNO3 solution),0.6,100.0,100 °C,120.0,5 days,23 mL scintillation vial,static,"DMF, toluene",DMF 3× (2 days); then toluene 3× (2 days),dried at room temperature,,,colorless octahedral crystals,,,fka,Sc3(μ3-O)(COO)6 6-connected cluster,"a=b=33.676 Å, c=93.718 Å, R3c",,1733.0,not_reported,not_reported,,,10.1021/jacs.4c15936,ok,
10.1002/aoc.4529,,SI downloaded\10.1002_aoc.4529_SI.docx,mof_json_store\10.1002_aoc.4529\raw_output.json,mof_json_store\10.1002_aoc.4529\synthesis_001.json,no,,NH2-MIL-101(Fe),,Cu(NO3)2·3H2O,,1.6 g,7.6336,mmol,nan,,,,,nan,,,,,2-aminoterephthalic acid,NH2-BDC,1.4 g,1.4,g,,,,,,,,,,,,,,,,,,,,,"N,N-dimethylformamide",DMF,15.0 mL,15.0,,,,,140.0,140 °C,15.0,15 h,100 mL Teflon-lined autoclave,sonicated before heating; static during heating,"dimethylformamide, ethanol",,dried at 80 °C overnight,80.0,,brown; hexagonal microspindle crystals,,width 220–280 nm; length 500–570 mm,,,,,,,,,,10.1002/aoc.4529,ok,
10.1039/b708389k,downloaded\10.1039_b708389k.pdf,,mof_json_store\10.1039_b708389k\raw_output.json,mof_json_store\10.1039_b708389k\synthesis_001.json,no,,[Mn(TPB)0.5(IPA)(H2O)2]n,646586,Cu(NO3)2·3H2O,,0.1 mmol,0.1,mmol,nan,,,,,nan,,,,,"1,2,3,4-tetra-(4-pyridyl)-butane",TPB,0.05 mmol,0.05,mmol,isophthalic acid,H2IPA,0.1 mmol,0.1,mmol,,,,,,sodium hydroxide,NaOH,0.2 mmol,0.2,mmol,,,,,,water,H2O,6.0 mL,6.0,,,,,120.0,120 °C,72.0,3 d,,,,,,,,colorless crystals,35.0,,,dinuclear Mn(II) units bridged by IPA; TPB as tetradentate linker,"a=9.848(3), b=9.927(3), c=11.596(3), α=70.257(5), β=65.314(4), γ=71.302(4), P-1",,,yes,not_reported,,,10.1039/b708389k,ok,
10.1039/b708389k,downloaded\10.1039_b708389k.pdf,,mof_json_store\10.1039_b708389k\raw_output.json,mof_json_store\10.1039_b708389k\synthesis_002.json,no,,[Zn1.5(TPB)0.5(TMA)(H2O)·(H2O)]n,646587,ZrCl4,,0.1 mmol,0.1,mmol,nan,,,,,nan,,,,,"1,2,3,4-tetra-(4-pyridyl)-butane",TPB,0.05 mmol,0.05,mmol,"benzene-1,3,5-tricarboxylic acid",H3TMA,0.1 mmol,0.1,mmol,,,,,,sodium hydroxide,NaOH,0.3 mmol,0.3,mmol,,,,,,water,H2O,6 mL,6.0,,,,,120.0,120 °C,72.0,3 d,,,,,,,,colorless crystals,47.0,,,two Zn nodes (trigonal bipyramidal and octahedral) linked by TMA and TPB,"a=25.896(2), b=11.0511(9), c=17.3434(15), β=118.826(2), C2/c",,,yes,not_reported,,luminescence,10.1039/b708389k,ok,
10.1039/b708389k,downloaded\10.1039_b708389k.pdf,,mof_json_store\10.1039_b708389k\raw_output.json,mof_json_store\10.1039_b708389k\synthesis_003.json,no,,[Co(TPB)0.5(PMA)0.5(H2O)2·(H2O)]n,646588,ZrCl4,,0.1 mmol,0.1,mmol,Ce(NO3)3·6H2O,,,,,nan,,,,,"1,2,3,4-tetra-(4-pyridyl)-butane",TPB,0.05 mmol,0.05,mmol,pyromellitic acid,H4PMA,0.1 mmol,0.1,mmol,,,,,,sodium hydroxide,NaOH,0.4 mmol,0.4,mmol,,,,,,water,H2O,6 mL,6.0,,,,,120.0,120 °C,72.0,3 d,,,,,,,,pink crystals,53.0,,,3D net with three nonequivalent 4-connected nodes; topology (64·102)(42·84)(4·65)2,"a=8.6864(10), b=14.2414(18), c=16.885(2), β=100.046(3), P21/n",,,yes,not_reported,,,10.1039/b708389k,ok,
10.1002/adfm.201808466,downloaded\10.1002_adfm.201808466.pdf,SI downloaded\10.1002_adfm.201808466_SI.pdf,mof_json_store\10.1002_adfm.201808466\raw_output.json,mof_json_store\10.1002_adfm.201808466\synthesis_001.json,no,,MIL-53 (Al),,ZrCl4,,molar ratio basis (Al:H2BDC:H2O = 1:1.5:120),,,Ce(NO3)3·6H2O,,,,,nan,,,,,terephthalic acid,H2BDC,molar ratio basis (Al:H2BDC:H2O = 1:1.5:120),,,,,,,,,,,,,,,,,,,,,,,water (deionized),H2O,molar ratio Al:H2BDC:H2O = 1:1.5:120,,,,,,200.0,473 K,72.0,72 h,Teflon-lined autoclave,,DI water,several times,603 K for 48 h in air (ramp = 10 K min−1),330.0,48.0,"nanofibers (10–20 nm thick, high aspect ratio)",,thickness 10–20 nm; L/D > 40,,AlO4(OH)2 chains,"a=6.608, b=16.675, c=12.813 Å, orthorhombic (MIL-53-ht)",8.5,1147.0,not_reported,yes,597.0,,10.1002/adfm.201808466,ok,
10.1002/adfm.201808466,downloaded\10.1002_adfm.201808466.pdf,SI downloaded\10.1002_adfm.201808466_SI.pdf,mof_json_store\10.1002_adfm.201808466\raw_output.json,mof_json_store\10.1002_adfm.201808466\synthesis_002.json,no,,MIL-53 (Al),,ZrCl4,,Al(NO3)3·9H2O in molar ratio Al(NO3)3:H2BDC:H2O = 1:0.5:120,,,Ce(NO3)3·6H2O,,,,,nan,,,,,terephthalic acid,H2BDC,molar ratio Al(NO3)3:H2BDC:H2O = 1:0.5:120,,,,,,,,,,,,,,,,,,,,,,,water,H2O,molar ratio basis Al(NO3)3:H2BDC:H2O = 1:0.5:120,,,,,,200.0,473 K,10.0,10 h,,,DI water,several times,603 K for 48 h in air (ramp = 10 K min−1),330.0,48.0,rhombohedral crystals (~1 µm),,~1 µm crystals (isotropic),,AlO4(OH)2 chains,"a=6.608, b=16.675, c=12.813 Å, orthorhombic (MIL-53-ht)",8.5,1306.0,not_reported,no,597.0,,10.1002/adfm.201808466,ok,
10.1021/cg100078b,downloaded\10.1021_cg100078b.pdf,SI downloaded\10.1021_cg100078b_SI.pdf,mof_json_store\10.1021_cg100078b\raw_output.json,mof_json_store\10.1021_cg100078b\synthesis_001.json,no,,,,ZrCl4,,"0.08 g, 0.18 mmol",0.18,mmol,nan,,,,,nan,,,,,5-(4-carboxy-phenoxy)-isophthalic acid,cpiaH3,"0.04 g, 0.13 mmol",0.13,mmol,,,,,,,,,,,sodium hydroxide,NaOH,"1 M, 0.15 mL",0.15,mmol,,,,,,water,H2O,3 mL,3.0,,,,,180.0,180 °C,72.0,three days,Teflon-lined autoclave,,"H2O, MeOH",,180 °C under dynamic vacuum until outgas rate < 2 mTorr/min,180.0,,colorless crystals,68.0,,,"La2 dimer node; LaO9 polyhedra; (4,8)-connected net","a=9.376(5), b=9.940(4), c=11.377(7), α=92.979(6), β=97.836(5), γ=110.330(3); P1",,,yes,yes,400.0,CO2_capture,10.1021/cg100078b,ok,
10.1021/cg100078b,downloaded\10.1021_cg100078b.pdf,SI downloaded\10.1021_cg100078b_SI.pdf,mof_json_store\10.1021_cg100078b\raw_output.json,mof_json_store\10.1021_cg100078b\synthesis_002.json,no,,,,ZrCl4,,"0.08 g, 0.18 mmol",0.18,mmol,nan,,,,,nan,,,,,5-(4-carboxy-phenoxy)-isophthalic acid,cpiaH3,"0.04 g, 0.13 mmol",0.13,mmol,,,,,,,,,,,,,,,,,,,,,"N,N-dimethylformamide",DMF,2.5 mL,2.5,,,,,110.0,110 °C,48.0,two days,Teflon-lined autoclave,,"DMF, MeOH",,,,,colorless block-shaped crystals,62.0,,,"La2 dimer node; LaO9 polyhedra; (3,6)-connected net","a=8.849(4), b=11.171(5), c=12.667(7), α=73.686(5), β=85.005(8), γ=74.930(2); P1",,,yes,not_reported,320.0,,10.1021/cg100078b,ok,
10.1021/cg300541n,downloaded\10.1021_cg300541n.pdf,SI downloaded\10.1021_cg300541n_SI.pdf,mof_json_store\10.1021_cg300541n\raw_output.json,mof_json_store\10.1021_cg300541n\synthesis_001.json,no,,[Co2(L)2(BIP)2·3H2O]n (1),,FeCl3·6H2O,,"29.1 mg, 0.1 mmol",0.1,mmol,nan,,,,,nan,,,,,"4,4′-dicarboxydiphenylamine",H2L,"25.7 mg, 0.1 mmol",0.1,mmol,"4,4′-bis(imidazol-1-yl)phenyl",BIP,"21.2 mg, 0.1 mmol",0.1,mmol,,,,,,,,,,,,,,,,water,H2O,"4 mL (in DMF/H2O 1:2 v/v, total 6 mL)",4.0,"N,N-dimethylformamide",DMF,"2 mL (in DMF/H2O 1:2 v/v, total 6 mL)",2.0,95.0,95 °C,72.0,3 days,"Teflon-lined autoclave (Parr, 15 mL)",static,mother liquor,,,,,purple crystals,80.0,,cds,Co2(COO)2 4-connected SBU,"triclinic, P-1; a=13.496(7) Å, b=13.547(5) Å, c=15.455(5) Å, α=79.840(5)°, β=87.950(8)°, γ=60.152(5)°, V=2407.8 Å3",,,not_reported,not_reported,388.0,magnetism,10.1021/cg300541n,ok,
10.1021/cg300541n,downloaded\10.1021_cg300541n.pdf,SI downloaded\10.1021_cg300541n_SI.pdf,mof_json_store\10.1021_cg300541n\raw_output.json,mof_json_store\10.1021_cg300541n\synthesis_002.json,no,,[Co(L)(BIP)·2CH3CN]n (2),,FeCl3·6H2O,,"29.1 mg, 0.1 mmol",0.1,mmol,nan,,,,,nan,,,,,"4,4′-dicarboxydiphenylamine",H2L,"25.7 mg, 0.1 mmol",0.1,mmol,"4,4′-bis(imidazol-1-yl)phenyl",BIP,"21.2 mg, 0.1 mmol",0.1,mmol,,,,,,,,,,,,,,,,water,H2O,"4 mL (in CH3CN/H2O 1:2 v/v, total 6 mL)",4.0,acetonitrile,CH3CN,"2 mL (in CH3CN/H2O 1:2 v/v, total 6 mL)",2.0,95.0,95 °C,72.0,3 days,"Teflon-lined autoclave (Parr, 15 mL)",static,,,,,,pink crystals,66.0,,,"Co(II) 4-connected nodes; 3-fold 2D→2D polycatenated (4,4) nets","triclinic, P-1; a=10.3104(5) Å, b=10.6393(5) Å, c=12.5964(7) Å, α=88.131(1)°, β=74.914(1)°, γ=86.047(1)°, V=1330.82 Å3",,,not_reported,not_reported,400.0,,10.1021/cg300541n,ok,
10.1021/cg300541n,downloaded\10.1021_cg300541n.pdf,SI downloaded\10.1021_cg300541n_SI.pdf,mof_json_store\10.1021_cg300541n\raw_output.json,mof_json_store\10.1021_cg300541n\synthesis_003.json,no,,[Co(L)(BIBP)(H2O)2]n (3),,FeCl3·6H2O,,"29.1 mg, 0.1 mmol",0.1,mmol,nan,,,,,nan,,,,,"4,4′-dicarboxydiphenylamine",H2L,"25.7 mg, 0.1 mmol",0.1,mmol,"4,4′-bis(imidazol-1-yl)diphenyl",BIBP,"28.8 mg, 0.1 mmol",0.1,mmol,,,,,,,,,,,,,,,,water,H2O,"4.5 mL (in DMF/H2O 1:3 v/v, total 6 mL)",4.5,"N,N-dimethylformamide",DMF,"1.5 mL (in DMF/H2O 1:3 v/v, total 6 mL)",1.5,95.0,95 °C,72.0,3 days,"Teflon-lined autoclave (Parr, 15 mL)",static,,,,,,purple crystals,54.0,,,"Co(II) 4-connected nodes; (4,4) grid","monoclinic, P21/c; a=9.9190(8) Å, b=31.530(2) Å, c=9.9180(8) Å, β=118.970°, V=2714.0 Å3",,,not_reported,not_reported,435.0,magnetism,10.1021/cg300541n,ok,
10.1021/cg300541n,downloaded\10.1021_cg300541n.pdf,SI downloaded\10.1021_cg300541n_SI.pdf,mof_json_store\10.1021_cg300541n\raw_output.json,mof_json_store\10.1021_cg300541n\synthesis_004.json,no,,[Cd(L)(BIBP)]n (4),,Fe(NO3)3·9H2O,,"30.1 mg, 0.1 mmol",0.1,mmol,nan,,,,,nan,,,,,"4,4′-dicarboxydiphenylamine",H2L,"25.7 mg, 0.1 mmol",0.1,mmol,"4,4′-bis(imidazol-1-yl)diphenyl",BIBP,"28.8 mg, 0.1 mmol",0.1,mmol,,,,,,,,,,,,,,,,water,H2O,"4.5 mL (in DMF/H2O 1:3 v/v, total 6 mL)",4.5,"N,N-dimethylformamide",DMF,"1.5 mL (in DMF/H2O 1:3 v/v, total 6 mL)",1.5,95.0,95 °C,72.0,3 days,"Teflon-lined autoclave (Parr, 15 mL)",static,,,,,,pale brown crystals,47.0,,,"Cd(II) 4-connected nodes; (4,4) sheet","triclinic, P-1; a=9.842(2) Å, b=10.237(3) Å, c=15.175(4) Å, α=72.892(4)°, β=84.194(4)°, γ=63.756(4)°, V=1309.9 Å3",,,not_reported,not_reported,400.0,luminescence,10.1021/cg300541n,ok,
10.1021/cg300541n,downloaded\10.1021_cg300541n.pdf,SI downloaded\10.1021_cg300541n_SI.pdf,mof_json_store\10.1021_cg300541n\raw_output.json,mof_json_store\10.1021_cg300541n\synthesis_005.json,no,,[Zn(L)(BIBP)]n (5),,FeCl3·6H2O,,"29.7 mg, 0.1 mmol",0.1,mmol,nan,,,,,nan,,,,,"4,4′-dicarboxydiphenylamine",H2L,"25.7 mg, 0.1 mmol",0.1,mmol,"4,4′-bis(imidazol-1-yl)diphenyl",BIBP,"28.8 mg, 0.1 mmol",0.1,mmol,,,,,,,,,,,,,,,,water,H2O,"4.5 mL (in DMF/H2O 1:3 v/v, total 6 mL)",4.5,"N,N-dimethylformamide",DMF,"1.5 mL (in DMF/H2O 1:3 v/v, total 6 mL)",1.5,95.0,95 °C,72.0,3 days,"Teflon-lined autoclave (Parr, 15 mL)",static,,,,,,light brown crystals,50.0,,,"Zn(II) 4-connected nodes; (4,4) sheet","triclinic, P-1; a=9.8322(17) Å, b=10.2287(17) Å, c=15.171(3) Å, α=72.934(2)°, β=84.297(3)°, γ=63.824(2)°, V=1308.2 Å3",,,not_reported,not_reported,400.0,luminescence,10.1021/cg300541n,ok,
10.1039/c3sc51379c,downloaded\10.1039_c3sc51379c.pdf,SI downloaded\10.1039_c3sc51379c_SI.pdf,mof_json_store\10.1039_c3sc51379c\raw_output.json,mof_json_store\10.1039_c3sc51379c\synthesis_001.json,yes,"Direct synthesis of MOF 2 failed: varying Co:BTB 3:1–8:1 and O2-rich Co solutions yielded 1c, an unidentified phase (3), or {Co(CHOO)3[NH2(CH3)2]} instead; no 2 obtained.",,,CuCl2·2H2O,CoCl2·6H2O,0.30 mmol (0.0714 g) in 4 mL EtOH,0.3,mmol,nan,,,,,nan,,,,,"1,3,5-benzenetribenzoic acid",H3BTB,"0.10 mmol, 0.0438 g",0.1,mmol,,,,,,,,,,,,,,,,,,,,,"N,N-dimethylformamide",DMF,4 mL (H3BTB solution) + 6 mL DMF/EtOH 1:1 layered above,,ethanol,EtOH,4 mL (CoCl2·6H2O solution) + part of 6 mL DMF/EtOH 1:1 layered,,25,room temperature (layered diffusion),,4 months (crystallization completed within several days thereafter),test tube (sealed),static,,,,,,purple crystals (crystalline aggregates),72.0,,,oxo-centered Co3O(CO2)6 SBU (trinuclear),"a=17.564(4) Å, b=25.629(5) Å, c=20.800(4) Å, Pnma (173 K)",,,not_reported,not_reported,,,10.1039/c3sc51379c,ok,
10.1002/adfm.200600944,downloaded\10.1002_adfm.200600944.pdf,SI downloaded\10.1002_adfm.200600944_SI.pdf,mof_json_store\10.1002_adfm.200600944\raw_output.json,mof_json_store\10.1002_adfm.200600944\synthesis_001.json,no,,[Zn(bdc)(ted)0.5]·2 DMF·0.2 H2O,240928,Ni(CH3COO)2·4H2O,,"0.156 g, 0.597 mmol",0.597,mmol,nan,,,,,nan,,,,,terephthalic acid,BDC,"0.102 g, 0.614 mmol",,,triethylenediamine,ted,"0.036 g, 0.321 mmol",,,,,,,,,,,,,,,,,,"N,N-dimethylformamide",DMF,15 mL,15.0,,,,,120.0,120 °C,48.0,2 d,Teflon-lined autoclave,static,DMF,10 mL × 3,activated at 120 °C,120.0,,colorless blocks,83.0,0.13 × 0.11 × 0.03 mm,,paddle-wheel Zn2(COO)4(ted)2 SBU,"tetragonal, P4/ncc; a = 14.8999(3) Å, c = 19.1369(2) Å",7.8,1794.0,not_reported,not_reported,300.0,hydrogen_storage;gas_separation,10.1002/adfm.200600944,ok,
10.1002/adfm.200600944,downloaded\10.1002_adfm.200600944.pdf,SI downloaded\10.1002_adfm.200600944_SI.pdf,mof_json_store\10.1002_adfm.200600944\raw_output.json,mof_json_store\10.1002_adfm.200600944\synthesis_002.json,no,,[Zn(bdc)(ted)0.5]·2 DMF·0.2 H2O,240928,Ni(CH3COO)2·4H2O,,1.56 g,7.76728,mmol,nan,,,,,nan,,,,,terephthalic acid,BDC,1.02 g,1.02,g,triethylenediamine,ted,0.36 g,0.36,g,,,,,,,,,,,,,,,,"N,N-dimethylformamide",DMF,150 mL,150.0,,,,,120.0,120 °C,,overnight,covered 250 mL vessel,static,DMF,10 mL × 3,activated at 120 °C (for sorption studies),120.0,,colorless crystalline powder,65.11,,,paddle-wheel Zn2(COO)4(ted)2 SBU,"tetragonal, P4/ncc; a = 14.8999(3) Å, c = 19.1369(2) Å (isostructural with single-crystal)",7.8,1794.0,not_reported,not_reported,300.0,hydrogen_storage;gas_separation,10.1002/adfm.200600944,ok,
10.1002/adfm.200600944,downloaded\10.1002_adfm.200600944.pdf,SI downloaded\10.1002_adfm.200600944_SI.pdf,mof_json_store\10.1002_adfm.200600944\raw_output.json,mof_json_store\10.1002_adfm.200600944\synthesis_003.json,no,,[Cu(bdc)(ted)0.5]·2 DMF·0.2 H2O,,Ni(CH3COO)2·4H2O,,0.740 g,3.68448,mmol,nan,,,,,nan,,,,,terephthalic acid,BDC,0.680 g,0.68,g,triethylenediamine,ted,0.480 g,0.48,g,,,,,,,,,,,,,,,,"N,N-dimethylformamide",DMF,150 mL,150.0,,,,,120.0,120 °C,36.0,36 h,covered 250 mL vessel,static,DMF,10 mL × 2,,,,blue crystalline powder,54.9,,,paddle-wheel Cu2(COO)4(ted)2 SBU,"tetragonal; a = 15.118(6) Å, c = 19.274(5) Å (PXRD)",7.8,1461.0,not_reported,not_reported,300.0,hydrogen_storage;gas_separation,10.1002/adfm.200600944,ok,
10.1021/cg900676x,downloaded\10.1021_cg900676x.pdf,SI downloaded\10.1021_cg900676x_SI.pdf,mof_json_store\10.1021_cg900676x\raw_output.json,mof_json_store\10.1021_cg900676x\synthesis_001.json,no,,,,Ni(CH3COO)2·4H2O,,"45 mg, 0.15 mmol",0.15,mmol,nan,,,,,nan,,,,,D-camphoric acid,D-H2ca,"30 mg, 0.15 mmol",0.15,mmol,"1,2-bis(1,2,4-triazol-1-yl)ethane",bte,"49 mg, 0.30 mmol",0.3,mmol,,,,,,sodium hydroxide,NaOH,"8 mg, 0.20 mmol",0.2,mmol,,,,,,water,H2O,8 mL,8.0,,,,,140.0,140 °C,75.0,75 h,Teflon-lined stainless steel container,,distilled water,,,,,colorless crystals,30.0,,,,"a=17.212(2), b=13.6942(18), c=18.955(2) Å; α=90, β=90, γ=90; orthorhombic, Aba2",,,yes,not_reported,130.0,nonlinear_optics;ferroelectric,10.1021/cg900676x,ok,
10.1021/cg900676x,downloaded\10.1021_cg900676x.pdf,SI downloaded\10.1021_cg900676x_SI.pdf,mof_json_store\10.1021_cg900676x\raw_output.json,mof_json_store\10.1021_cg900676x\synthesis_005.json,no,,,,Co(CH3COO)2·4H2O,,"45 mg, 0.15 mmol",0.15,mmol,nan,,,,,nan,,,,,D-camphoric acid,D-H2ca,"30 mg, 0.15 mmol",0.15,mmol,"1,6-bis(1,2,4-triazol-1-yl)hexane",bth,"49 mg, 0.30 mmol",0.3,mmol,,,,,,sodium hydroxide,NaOH,"4.5 mg, 0.113 mmol",0.113,mmol,,,,,,water,H2O,8 mL,8.0,,,,,140.0,140 °C,75.0,75 h (then solution left to evaporate 1 day at RT for crystallization),Teflon-lined stainless steel container,,,,,,,colorless plate-like crystals,56.0,,,,"a=6.712(2), b=12.100(4), c=12.426(4) Å; α=113.727(4), β=93.701(5), γ=100.604(5); triclinic, P1",,,yes,not_reported,,luminescence;nonlinear_optics;ferroelectric,10.1021/cg900676x,ok,
