Repository: zzhenglab/MOFinder

# MOFinder

MOFinder extracts MOF synthesis information from the literature, reconstructs evidence-supported negative reaction records, and prepares datasets for synthesis-outcome prediction.
[Web application](https://mofinder.chemistry.wustl.edu/) | [Demos](Demo/README.md) | [Source code](docs/source_to_code.md) | [Workflow guide](docs/workflow.md) | [Model evaluation](docs/evaluation.md)

## Quick start

The workflow runs through Python commands. Python 3.10 or newer is required. Clone the repository and initialize its related applications:

```bash
git clone --recurse-submodules https://github.com/zzhenglab/MOFinder.git
cd MOFinder
```

Start with the two offline demonstrations:

```bash

File: mof_extraction_1_2.csv (part 150 of 305)
doi,main_pdf,si_pdf,raw_output,parsed_json,article_trial_or_failure,article_trial_or_failure_notes,mof_name,crystal_code,metal_1,metal_1_abbr,metal_1_amount_text,metal_1_amount_value,metal_1_amount_unit,metal_2,metal_2_abbr,metal_2_amount_text,metal_2_amount_value,metal_2_amount_unit,metal_3,metal_3_abbr,metal_3_amount_text,metal_3_amount_value,metal_3_amount_unit,linker_1,linker_1_abbr,linker_1_amount_text,linker_1_amount_value,linker_1_amount_unit,linker_2,linker_2_abbr,linker_2_amount_text,linker_2_amount_value,linker_2_amount_unit,linker_3,linker_3_abbr,linker_3_amount_text,linker_3_amount_value,linker_3_amount_unit,modulator_1,modulator_1_abbr,modulator_1_amount_text,modulator_1_amount_value,modulator_1_amount_unit,modulator_2,modulator_2_abbr,modulator_2_amount_text,modulator_2_amount_value,modulator_2_amount_unit,solvent_main,solvent_main_abbr,solvent_main_amount_text,solvent_main_ml,solvent_secondary,solvent_secondary_abbr,solvent_secondary_amount_text,solvent_secondary_ml,temperature_c,temperature_c_text,time_h,time_text,vessel_type,stirring,washing_solvent,washing_cycles,activation_text,activation_temp_c,activation_time_h,crystal_morphology,yield_percent,crystal_size,topology_code,metal_cluster_connectivity,unit_cell_short,pore_diameter_A,BET_surface_area_m2g,air_stable,water_stable,tga_decomposition_temp_c,applications,reference,status,error
10.1002/chem.200600270,downloaded\10.1002_chem.200600270.pdf,SI downloaded\10.1002_chem.200600270_SI.pdf,mof_json_store\10.1002_chem.200600270\raw_output.json,mof_json_store\10.1002_chem.200600270\synthesis_001.json,yes,No solid at KOH/NiCl2<1; unknown nonporous phases at >3.5; pure phase 2 not obtained by conventional heating even after 336 h.,MIL-77,,Cd(NO3)2·6H2O,,1 (molar composition: NiCl2·6H2O:1.5 GTA:2 KOH:30 H2O:9 IPA),,,nan,,,,,nan,,,,,glutaric acid,GTA,1.5 (molar composition),,,,,,,,,,,,,KOH,,2 (molar composition),,,,,,,,water,H2O,30 (molar composition),,isopropyl alcohol,IPA,9 (molar composition),,180.0,180 °C,48.0,48 h,~100 mL Teflon reactor in electric convection oven,,,,Evacuated at 200 °C under ~1e-4 Torr (for N2 sorption),200.0,,,,,,helical NiO6 chains; 3D Ni–O–Ni network,,,356.0,not_reported,not_reported,350.0,,10.1002/chem.200600270,ok,
10.1039/c3ce27056d,downloaded\10.1039_c3ce27056d.pdf,SI downloaded\10.1039_c3ce27056d_SI.pdf,mof_json_store\10.1039_c3ce27056d\raw_output.json,mof_json_store\10.1039_c3ce27056d\synthesis_001.json,no,,Bi3O2Cu(OH)(pdc)2,871627,Co(NO3)2·6H2O,,0.0317 g (0.14 mmol),0.14,mmol,nan,,0.1272 g (0.26 mmol),0.26,mmol,nan,,,,,"3,5-pyrazoledicarboxylic acid",pdc,0.0622 g (0.36 mmol),0.36,mmol,,,,,,,,,,,"4,4'-bipyridine","4,4'-bpy",0.0413 g (0.26 mmol),0.26,mmol,,,,,,water,H2O,10.2 g,10.2,,,,,200.0,200 °C,72.0,3 days,25 mL Teflon-lined autoclave,static,water,3×50 mL,air-dried at ambient conditions,,,intense blue crystals,76.0,0.17 × 0.05 × 0.03 mm,,"CuBi3O2(OH) inorganic 2D subnetwork; heptanodal 3,3,5,6,6,6,7-connected","a=7.0862(5) Å, b=9.8582(7) Å, c=12.1267(8) Å, α=71.132(4)°, β=83.785(4)°, γ=86.867(4)°, P-1",,,yes,not_reported,368.0,aldol_condensation,10.1039/c3ce27056d,ok,
10.1039/c4dt03794d,downloaded\10.1039_c4dt03794d.pdf,SI downloaded\10.1039_c4dt03794d_SI.pdf,mof_json_store\10.1039_c4dt03794d\raw_output.json,mof_json_store\10.1039_c4dt03794d\synthesis_001.json,no,,[La2(EBTC)1.5(CH3OH)4]·6H2O,,Zn(NO3)2·6H2O,,"13 mg, 0.03 mmol",0.03,mmol,nan,,,,,nan,,,,,"1,1′-ethynebenzene-3,3′,5,5′-tetracarboxylate",H4EBTC,"5 mg, 0.014 mmol",0.014,mmol,,,,,,,,,,,HNO3,,"0.06 mL, 1 M in DMF",,,,,,,,dimethyl sulfoxide,DMSO,0.40 mL,0.4,methanol,MeOH,0.20 mL,0.2,110.0,110 °C,17.0,17 h,10 mL Teflon-lined autoclave,static,,,,,,colorless block-shaped crystals,75.0,0.20 × 0.20 × 0.15 mm,,dinuclear [Ln2(COO)6] 6-connected SBU,"a=14.674(4), b=16.331(4), c=21.113(5), β=105.917(4), P2(1)/n",,,not_reported,not_reported,380.0,luminescence,10.1039/c4dt03794d,ok,
10.1039/c4dt03794d,downloaded\10.1039_c4dt03794d.pdf,SI downloaded\10.1039_c4dt03794d_SI.pdf,mof_json_store\10.1039_c4dt03794d\raw_output.json,mof_json_store\10.1039_c4dt03794d\synthesis_002.json,no,,[Ce2(EBTC)1.5(CH3OH)4]·6H2O,,Cd(NO3)2·6H2O,,0.03 mmol,0.03,mmol,nan,,,,,nan,,,,,"1,1′-ethynebenzene-3,3′,5,5′-tetracarboxylate",H4EBTC,"5 mg, 0.014 mmol",0.014,mmol,,,,,,,,,,,HNO3,,"0.06 mL, 1 M in DMF",,,,,,,,dimethyl sulfoxide,DMSO,0.40 mL,0.4,methanol,MeOH,0.20 mL,0.2,110.0,110 °C,17.0,17 h,10 mL Teflon-lined autoclave,static,,,,,,colorless block-shaped crystals,72.0,,,dinuclear [Ln2(COO)6] 6-connected SBU,"a=14.651(4), b=16.444(5), c=20.994(6), β=106.051(4), P2(1)/n",,,not_reported,not_reported,380.0,luminescence,10.1039/c4dt03794d,ok,
10.1039/c4dt03794d,downloaded\10.1039_c4dt03794d.pdf,SI downloaded\10.1039_c4dt03794d_SI.pdf,mof_json_store\10.1039_c4dt03794d\raw_output.json,mof_json_store\10.1039_c4dt03794d\synthesis_003.json,no,,[Pr2(EBTC)1.5(CH3OH)4]·6H2O,,Co(NO3)2·6H2O,,0.03 mmol,0.03,mmol,nan,,,,,nan,,,,,"1,1′-ethynebenzene-3,3′,5,5′-tetracarboxylate",H4EBTC,"5 mg, 0.014 mmol",0.014,mmol,,,,,,,,,,,HNO3,,"0.06 mL, 1 M in DMF",,,,,,,,dimethyl sulfoxide,DMSO,0.40 mL,0.4,methanol,MeOH,0.20 mL,0.2,110.0,110 °C,17.0,17 h,10 mL Teflon-lined autoclave,static,,,,,,light-green crystals,68.0,0.19 × 0.17 × 0.14 mm,,dinuclear [Ln2(COO)6] 6-connected SBU,"a=14.578(3), b=16.669(4), c=19.790(4), β=107.057(3), P2(1)/n",,,not_reported,not_reported,380.0,luminescence,10.1039/c4dt03794d,ok,
10.1039/c4dt03794d,downloaded\10.1039_c4dt03794d.pdf,SI downloaded\10.1039_c4dt03794d_SI.pdf,mof_json_store\10.1039_c4dt03794d\raw_output.json,mof_json_store\10.1039_c4dt03794d\synthesis_004.json,no,,[Nd2(EBTC)1.5(CH3OH)4]·6H2O,1037093,NH4)2Ce(NO3)6,,0.03 mmol,0.03,mmol,nan,,,,,nan,,,,,"1,1′-ethynebenzene-3,3′,5,5′-tetracarboxylate",H4EBTC,"5 mg, 0.014 mmol",0.014,mmol,,,,,,,,,,,HNO3,,"0.06 mL, 1 M in DMF",,,,,,,,dimethyl sulfoxide,DMSO,0.40 mL,0.4,methanol,MeOH,0.20 mL,0.2,110.0,110 °C,17.0,17 h,10 mL Teflon-lined autoclave,static,,,,,,light-purple crystals,62.0,0.28 × 0.24 × 0.22 mm,,dinuclear [Ln2(COO)6] 6-connected SBU,"a=14.5952(12), b=16.7329(11), c=19.5713(14), β=107.344(3), P2(1)/n",,,not_reported,not_reported,380.0,luminescence,10.1039/c4dt03794d,ok,
10.1039/c4dt03794d,downloaded\10.1039_c4dt03794d.pdf,SI downloaded\10.1039_c4dt03794d_SI.pdf,mof_json_store\10.1039_c4dt03794d\raw_output.json,mof_json_store\10.1039_c4dt03794d\synthesis_005.json,no,,[Sm2(EBTC)1.5(CH3OH)4]·6H2O,1037094,NH4)2Ce(NO3)6,,0.03 mmol,0.03,mmol,nan,,,,,nan,,,,,"1,1′-ethynebenzene-3,3′,5,5′-tetracarboxylate",H4EBTC,"5 mg, 0.014 mmol",0.014,mmol,,,,,,,,,,,HNO3,,"0.06 mL, 1 M in DMF",,,,,,,,dimethyl sulfoxide,DMSO,0.40 mL,0.4,methanol,MeOH,0.20 mL,0.2,110.0,110 °C,17.0,17 h,10 mL Teflon-lined autoclave,static,,,,,,light-yellow crystals,60.0,0.26 × 0.24 × 0.22 mm,,dinuclear [Ln2(COO)6] 6-connected SBU,"a=14.4388(18), b=16.4128(19), c=19.3310(12), β=107.606(3), P2(1)/n",,,not_reported,not_reported,380.0,luminescence,10.1039/c4dt03794d,ok,
10.1039/c4dt03794d,downloaded\10.1039_c4dt03794d.pdf,SI downloaded\10.1039_c4dt03794d_SI.pdf,mof_json_store\10.1039_c4dt03794d\raw_output.json,mof_json_store\10.1039_c4dt03794d\synthesis_006.json,no,,[Eu2(EBTC)1.5(CH3OH)4]·6H2O,,NH4)2Ce(NO3)6,,0.03 mmol,0.03,mmol,nan,,,,,nan,,,,,"1,1′-ethynebenzene-3,3′,5,5′-tetracarboxylate",H4EBTC,"5 mg, 0.014 mmol",0.014,mmol,,,,,,,,,,,HNO3,,"0.06 mL, 1 M in DMF",,,,,,,,dimethyl sulfoxide,DMSO,0.40 mL,0.4,methanol,MeOH,0.20 mL,0.2,110.0,110 °C,17.0,17 h,10 mL Teflon-lined autoclave,static,,,,,,light-yellow crystals,65.0,,,dinuclear [Ln2(COO)6] 6-connected SBU,,,,not_reported,not_reported,380.0,luminescence,10.1039/c4dt03794d,ok,
10.1039/c4dt03794d,downloaded\10.1039_c4dt03794d.pdf,SI downloaded\10.1039_c4dt03794d_SI.pdf,mof_json_store\10.1039_c4dt03794d\raw_output.json,mof_json_store\10.1039_c4dt03794d\synthesis_007.json,no,,[Gd2(EBTC)1.5(CH3OH)4]·6H2O,,NH4)2Ce(NO3)6,,0.03 mmol,0.03,mmol,nan,,,,,nan,,,,,"1,1′-ethynebenzene-3,3′,5,5′-tetracarboxylate",H4EBTC,"5 mg, 0.014 mmol",0.014,mmol,,,,,,,,,,,HNO3,,"0.06 mL, 1 M in DMF",,,,,,,,dimethyl sulfoxide,DMSO,0.40 mL,0.4,methanol,MeOH,0.20 mL,0.2,110.0,110 °C,17.0,17 h,10 mL Teflon-lined autoclave,static,,,,,,colorless crystals,60.0,,,dinuclear [Ln2(COO)6] 6-connected SBU,"a=14.41(4), b=17.08(4), c=19.55(5), β=107.72(4), P2(1)/n",,,not_reported,not_reported,380.0,luminescence,10.1039/c4dt03794d,ok,
10.1039/c4dt03794d,downloaded\10.1039_c4dt03794d.pdf,SI downloaded\10.1039_c4dt03794d_SI.pdf,mof_json_store\10.1039_c4dt03794d\raw_output.json,mof_json_store\10.1039_c4dt03794d\synthesis_008.json,no,,[Tb2(EBTC)1.5(CH3OH)4]·6H2O,,NH4)2Ce(NO3)6,,0.03 mmol,0.03,mmol,nan,,,,,nan,,,,,"1,1′-ethynebenzene-3,3′,5,5′-tetracarboxylate",H4EBTC,"5 mg, 0.014 mmol",0.014,mmol,,,,,,,,,,,HNO3,,"0.06 mL, 1 M in DMF",,,,,,,,dimethyl sulfoxide,DMSO,0.40 mL,0.4,methanol,MeOH,0.20 mL,0.2,110.0,110 °C,17.0,17 h,10 mL Teflon-lined autoclave,static,,,,,,light-yellow crystals,66.0,,,dinuclear [Ln2(COO)6] 6-connected SBU,,,,not_reported,not_reported,380.0,luminescence,10.1039/c4dt03794d,ok,
10.1039/c4dt03794d,downloaded\10.1039_c4dt03794d.pdf,SI downloaded\10.1039_c4dt03794d_SI.pdf,mof_json_store\10.1039_c4dt03794d\raw_output.json,mof_json_store\10.1039_c4dt03794d\synthesis_009.json,no,,[Dy2(EBTC)1.5(CH3OH)4]·6H2O,1037095,Cu(NO3)2·3H2O,,0.03 mmol,0.03,mmol,nan,,,,,nan,,,,,"1,1′-ethynebenzene-3,3′,5,5′-tetracarboxylate",H4EBTC,"5 mg, 0.014 mmol",0.014,mmol,,,,,,,,,,,HNO3,,"0.06 mL, 1 M in DMF",,,,,,,,dimethyl sulfoxide,DMSO,0.40 mL,0.4,methanol,MeOH,0.20 mL,0.2,110.0,110 °C,17.0,17 h,10 mL Teflon-lined autoclave,static,,,,,,colorless crystals,61.0,0.20 × 0.20 × 0.15 mm,,dinuclear [Ln2(COO)6] 6-connected SBU,"a=14.4821(18), b=16.7137(19), c=19.2130(12), β=108.039(3), P2(1)/n",,,not_reported,not_reported,380.0,luminescence,10.1039/c4dt03794d,ok,
10.1039/b809557d,downloaded\10.1039_b809557d.pdf,,mof_json_store\10.1039_b809557d\raw_output.json,mof_json_store\10.1039_b809557d\synthesis_001.json,no,,"[Cu(2,3-pydc)(bpp)]·2.5H2O",690505,Al(NO3)3·9H2O,,"0.125 g, 0.5 mmol",0.5,mmol,nan,,,,,nan,,,,,"pyridine-2,3-dicarboxylic acid","2,3-pydcH2","0.125 g, 0.75 mmol",0.75,mmol,"1,3-bis(4-pyridyl)propane",bpp,"0.1 g, 0.5 mmol",0.5,mmol,,,,,,aqueous ammonia (25%),,"25%, 0.06 mL; adjust pH to 7–8",0.06,mL,,,,,,water,H2O,5 mL + 7 mL,12.0,"N,N-dimethylformamide",DMF,4 mL,4.0,25,room temperature,,several days,,,,,,,,blue crystals,85.0,,,4-connected nodes; 2D/3D parallel interpenetrated,"tetragonal, P43212; a=12.4745(4), b=12.4745(4), c=26.721(2) Å; V=4158.1(4) Å3",,,not_reported,not_reported,194.0,,10.1039/b809557d,ok,
10.1039/b809557d,downloaded\10.1039_b809557d.pdf,,mof_json_store\10.1039_b809557d\raw_output.json,mof_json_store\10.1039_b809557d\synthesis_002.json,no,,"[Zn(2,3-pydc)(bpp)]·2.5H2O",700259,Al(NO3)3·9H2O,,"0.192 g, 0.5 mmol",0.5,mmol,nan,,,,,nan,,,,,"pyridine-2,3-dicarboxylic acid","2,3-pydcH2","0.125 g, 0.75 mmol",0.75,mmol,"1,3-bis(4-pyridyl)propane",bpp,"0.1 g, 0.5 mmol",0.5,mmol,,,,,,sodium hydroxide (aqueous),,"0.1 mol L^-1 aqueous solution, to pH 5–6",,,,,,,,water,H2O,4 mL + 7 mL,11.0,ethanol,EtOH,5 mL,5.0,25,room temperature,120.0,5 d,,,,,,,,colourless crystals,82.0,,,4-connected nodes; 2D/3D parallel interpenetrated,"tetragonal, P43212; a=12.5412(9), b=12.5412(9), c=27.227(4) Å; V=4282.2(8) Å3",,,not_reported,not_reported,252.0,luminescence,10.1039/b809557d,ok,
10.1039/b809557d,downloaded\10.1039_b809557d.pdf,,mof_json_store\10.1039_b809557d\raw_output.json,mof_json_store\10.1039_b809557d\synthesis_003.json,no,,"[Cd(2,3-pydc)(bpp)(H2O)]·3H2O",690507,Al(NO3)3·9H2O,,"0.154 g, 0.5 mmol",0.5,mmol,nan,,,,,nan,,,,,"pyridine-2,3-dicarboxylic acid","2,3-pydcH2","0.125 g, 0.75 mmol",0.75,mmol,"1,3-bis(4-pyridyl)propane",bpp,"0.1 g, 0.5 mmol",0.5,mmol,,,,,,aqueous ammonia (25%),,"25%, 0.06 mL; adjust pH to 7–8",0.06,mL,,,,,,water,H2O,5 mL + 7 mL,12.0,"N,N-dimethylformamide",DMF,4 mL,4.0,25,room temperature,,several days,,,,,,,,,78.0,,,4-connected nodes; CdSO4-type 3D (65.8) network,"monoclinic, Cc; a=14.6453(12), b=16.9993(13), c=10.4297(8) Å; β=120.913(1)°; V=2227.7(3) Å3",,,not_reported,not_reported,243.0,luminescence,10.1039/b809557d,ok,
10.1039/c9na00350a,downloaded\10.1039_c9na00350a.pdf,SI downloaded\10.1039_c9na00350a_SI.pdf,mof_json_store\10.1039_c9na00350a\raw_output.json,mof_json_store\10.1039_c9na00350a\synthesis_001.json,no,,Cu-Hoba,,Al(NO3)3·9H2O,,100 mg dissolved in 3 mL H2O,0.404638,mmol,nan,,,,,nan,,,,,"4,4'-oxybis(benzoic acid)",Hoba,258 mg dissolved in 1 mL DMF,258.0,mg,,,,,,,,,,,,,,,,,,,,,water,H2O,3 mL,3.0,"N,N-dimethylformamide",DMF,1 mL,1.0,25,room temperature,,seconds to minutes (≤1 h),,rapid solvent mixing,"DMF, MeOH",,dried at room temperature,,,,,,,,,,,,,,oxidation catalysis,10.1039/c9na00350a,ok,
10.1039/c9na00350a,downloaded\10.1039_c9na00350a.pdf,SI downloaded\10.1039_c9na00350a_SI.pdf,mof_json_store\10.1039_c9na00350a\raw_output.json,mof_json_store\10.1039_c9na00350a\synthesis_002.json,no,,Zn-Hoba,,Al(NO3)3·9H2O,,87.6 mg dissolved in 3 mL H2O,0.354463,mmol,nan,,,,,nan,,,,,"4,4'-oxybis(benzoic acid)",Hoba,258 mg dissolved in 1 mL DMF,258.0,mg,,,,,,,,,,,,,,,,,,,,,water,H2O,3 mL,3.0,"N,N-dimethylformamide",DMF,1 mL,1.0,25,room temperature,,seconds to minutes (≤1 h),,rapid solvent mixing,"DMF, MeOH",,dried at room temperature,,,,,,,,,,,,,,,10.1039/c9na00350a,ok,
10.1039/c9na00350a,downloaded\10.1039_c9na00350a.pdf,SI downloaded\10.1039_c9na00350a_SI.pdf,mof_json_store\10.1039_c9na00350a\raw_output.json,mof_json_store\10.1039_c9na00350a\synthesis_003.json,no,,Cu-BDC,,Al(NO3)3·9H2O,,100 mg dissolved in 3 mL H2O,0.404638,mmol,nan,,,,,nan,,,,,terephthalic acid,BDC,166 mg dissolved in 1 mL DMF,166.0,mg,,,,,,,,,,,,,,,,,,,,,water,H2O,3 mL,3.0,"N,N-dimethylformamide",DMF,1 mL,1.0,25,room temperature,,seconds to minutes (≤1 h),,rapid solvent mixing,"DMF, MeOH",,dried at room temperature,,,,,,,,,,,,,,,10.1039/c9na00350a,ok,
10.1039/c9na00350a,downloaded\10.1039_c9na00350a.pdf,SI downloaded\10.1039_c9na00350a_SI.pdf,mof_json_store\10.1039_c9na00350a\raw_output.json,mof_json_store\10.1039_c9na00350a\synthesis_004.json,no,,Cu-BTC,,Al(NO3)3·9H2O,,100 mg dissolved in 3 mL H2O,0.404638,mmol,nan,,,,,nan,,,,,"benzene-1,3,5-tricarboxylic acid",BTC,210 mg dissolved in 1 mL DMF,210.0,mg,,,,,,,,,,,,,,,,,,,,,water,H2O,3 mL,3.0,"N,N-dimethylformamide",DMF,1 mL,1.0,25,room temperature,,seconds to minutes (≤1 h),,rapid solvent mixing,"DMF, MeOH",,dried at room temperature,,,,,,,,,,,,,,,10.1039/c9na00350a,ok,
10.1021/ic701346x,downloaded\10.1021_ic701346x.pdf,SI downloaded\10.1021_ic701346x_SI.pdf,mof_json_store\10.1021_ic701346x\raw_output.json,mof_json_store\10.1021_ic701346x\synthesis_001.json,no,,,,Al(NO3)3·9H2O,,0.30 mmol,0.3,mmol,nan,,,,,nan,,,,,"2,4,6-tris(4-pyridyl)-1,3,5-triazine",tpt,0.10 mmol,0.1,mmol,,,,,,,,,,,"nitric acid, concentrated",HNO3,2 drops concentrated HNO3,,,,,,,,water,H2O,8 mL,8.0,,,,,180.0,180 °C,48.0,48 h,15 mL Teflon-lined stainless steel reactor,,water,,,,,colorless needles,43.0,,,Ag(I) trigonal; 1D chain,"a=8.9909(5), b=25.4622(13), c=10.3609(6) Å, β=92.792(4)°, P21/n",,,not_reported,not_reported,335.0,luminescence,10.1021/ic701346x,ok,
10.1021/ic701346x,downloaded\10.1021_ic701346x.pdf,SI downloaded\10.1021_ic701346x_SI.pdf,mof_json_store\10.1021_ic701346x\raw_output.json,mof_json_store\10.1021_ic701346x\synthesis_002.json,no,,,,Al(NO3)3·9H2O,,0.20 mmol,0.2,mmol,nan,,,,,nan,,,,,"2,4,6-tris(4-pyridyl)-1,3,5-triazine",tpt,0.20 mmol,0.2,mmol,,,,,,,,,,,,,,,,,,,,,water,H2O,10 mL,10.0,,,,,140.0,140 °C,72.0,72 h,15 mL Teflon-lined stainless steel reactor,,,,,,,dark-green blocks,45.0,,,Cu(II) octahedral; sulfate/H2O-bridged 3D,"a=27.422(2), b=26.560(2), c=11.1115(10) Å, Pnma",,,not_reported,not_reported,303.0,,10.1021/ic701346x,ok,
10.1021/ic701346x,downloaded\10.1021_ic701346x.pdf,SI downloaded\10.1021_ic701346x_SI.pdf,mof_json_store\10.1021_ic701346x\raw_output.json,mof_json_store\10.1021_ic701346x\synthesis_003.json,no,,,,Al(NO3)3·9H2O,,0.20 mmol,0.2,mmol,nan,,,,,nan,,,,,"2,4,6-tris(4-pyridyl)-1,3,5-triazine",tpt,0.20 mmol,0.2,mmol,"1,2,4,5-benzenetetracarboxylic acid",H4btec,0.10 mmol,0.1,mmol,,,,,,piperidine,,0.40 mmol,0.4,mmol,,,,,,water,H2O,10 mL,10.0,,,,,160.0,160 °C,72.0,72 h,15 mL Teflon-lined stainless steel reactor,,,,,,,dark-red blocks,48.0,,,Cu(I) trigonal-pyramidal; double-layer 2D,"a=22.7672(17), b=13.1972(10), c=13.3665(10) Å, β=100.020(1)°, C2/c",,,not_reported,not_reported,310.0,luminescence,10.1021/ic701346x,ok,
10.1021/ic701346x,downloaded\10.1021_ic701346x.pdf,SI downloaded\10.1021_ic701346x_SI.pdf,mof_json_store\10.1021_ic701346x\raw_output.json,mof_json_store\10.1021_ic701346x\synthesis_004.json,no,,,,Al(NO3)3·9H2O,,0.20 mmol,0.2,mmol,nan,,,,,nan,,,,,"2,4,6-tris(4-pyridyl)-1,3,5-triazine",tpt,0.20 mmol,0.2,mmol,"1,2,4,5-benzenetetracarboxylic acid",H4btec,0.10 mmol,0.1,mmol,,,,,,piperidine,,0.40 mmol,0.4,mmol,,,,,,water,H2O,10 mL,10.0,,,,,110.0,110 °C,72.0,72 h,15 mL Teflon-lined stainless steel reactor,,,,,,,light-yellow blocks,53.0,,,Zn(II) distorted tetrahedral; 2D grid,"a=9.6431(9), b=10.7674(10), c=11.9459(18) Å, α=101.312(2)°, β=107.147(2)°, γ=112.500(1)°, P-1",,,not_reported,not_reported,430.0,luminescence,10.1021/ic701346x,ok,
10.1021/ic701346x,downloaded\10.1021_ic701346x.pdf,SI downloaded\10.1021_ic701346x_SI.pdf,mof_json_store\10.1021_ic701346x\raw_output.json,mof_json_store\10.1021_ic701346x\synthesis_005.json,no,,,,Al(NO3)3·9H2O,,0.30 mmol,0.3,mmol,nan,,0.30 mmol,0.3,mmol,nan,,,,,"2,4,6-tris(4-pyridyl)-1,3,5-triazine",tpt,0.10 mmol,0.1,mmol,,,,,,,,,,,,,,,,,,,,,water,H2O,8 mL,8.0,,,,,160.0,160 °C,72.0,72 h,15 mL Teflon-lined stainless steel reactor,,,,,,,orange rhombus,50.0,,,CuCN helix chains + tpt; 3D honeycomb,"a=6.8270(1), b=14.9985(3), c=21.8388(6) Å, Pbcn",,,not_reported,not_reported,300.0,luminescence,10.1021/ic701346x,ok,
10.1039/c7nj04823h,downloaded\10.1039_c7nj04823h.pdf,SI downloaded\10.1039_c7nj04823h_SI.pdf,mof_json_store\10.1039_c7nj04823h\raw_output.json,mof_json_store\10.1039_c7nj04823h\synthesis_001.json,no,,"MgLi2(3,5-pdcH)2(DMF)2 (1)",1584758,Al(NO3)3·9H2O,,"67 mg, 0.33 mmol",0.33,mmol,nan,,"47 mg, 0.68 mmol",0.68,mmol,nan,,"7 mg, 0.17 mmol",0.17,mmol,"pyrazole-3,5-dicarboxylic acid monohydrate","3,5-pdcH3","232 mg, 1.33 mmol",1.33,mmol,,,,,,,,,,,,,,,,,,,,,"N,N-dimethylformamide",DMF,4 mL,4.0,,,,,150.0,150 °C,120.0,5 days,Teflon-lined stainless-steel autoclave (20–28 mL),static,EtOH (anhydrous),,dried in air,,,colorless rhombic crystals,54.0,,apo,1D chain-like [MLi2(COO)4(DMF)2]n SBU,"a=14.7520(5) Å, b=8.8836(4) Å, c=16.4760(5) Å, Pbcn",,,not_reported,not_reported,310.0,,10.1039/c7nj04823h,ok,
10.1039/c7nj04823h,downloaded\10.1039_c7nj04823h.pdf,SI downloaded\10.1039_c7nj04823h_SI.pdf,mof_json_store\10.1039_c7nj04823h\raw_output.json,mof_json_store\10.1039_c7nj04823h\synthesis_002.json,no,,"Mg0.715Co0.285Li2(3,5-pdcH)2(DMF)2 (2)",1584759,Al(NO3)3·9H2O,,"46 mg, 0.18 mmol",0.18,mmol,nan,,"27 mg, 0.11 mmol",0.11,mmol,nan,,"36 mg, 0.52 mmol",0.52,mmol,"pyrazole-3,5-dicarboxylic acid monohydrate","3,5-pdcH3","118 mg, 0.68 mmol",0.68,mmol,,,,,,,,,,,,,,,,,,,,,"N,N-dimethylformamide",DMF,4 mL,4.0,,,,,150.0,150 °C,120.0,5 days,Teflon-lined stainless-steel autoclave (20–28 mL),static,EtOH (anhydrous),,dried in air,,,light-purple rhombic crystals,46.0,,apo,1D chain-like [MLi2(COO)4(DMF)2]n SBU,"a=14.7495(19) Å, b=8.8810(10) Å, c=16.4433(17) Å, Pbcn",,,not_reported,not_reported,305.0,,10.1039/c7nj04823h,ok,
10.1039/c7nj04823h,downloaded\10.1039_c7nj04823h.pdf,SI downloaded\10.1039_c7nj04823h_SI.pdf,mof_json_store\10.1039_c7nj04823h\raw_output.json,mof_json_store\10.1039_c7nj04823h\synthesis_003.json,no,,"Mg0.425Co0.575Li2(3,5-pdcH)2(DMF)2 (3)",1584760,Al(NO3)3·9H2O,,"33 mg, 0.16 mmol",0.16,mmol,nan,,"41 mg, 0.17 mmol",0.17,mmol,nan,,"36 mg, 0.52 mmol",0.52,mmol,"pyrazole-3,5-dicarboxylic acid monohydrate","3,5-pdcH3","111 mg, 0.64 mmol",0.64,mmol,,,,,,,,,,,,,,,,,,,,,"N,N-dimethylformamide",DMF,4 mL,4.0,,,,,150.0,150 °C,120.0,5 days,Teflon-lined stainless-steel autoclave (20–28 mL),static,EtOH (anhydrous),,dried in air,,,light-purple rhombic crystals,42.0,,apo,1D chain-like [MLi2(COO)4(DMF)2]n SBU,"a=14.7194(5) Å, b=8.8624(4) Å, c=16.4634(5) Å, Pbcn",,,not_reported,not_reported,295.0,,10.1039/c7nj04823h,ok,
10.1039/c7nj04823h,downloaded\10.1039_c7nj04823h.pdf,SI downloaded\10.1039_c7nj04823h_SI.pdf,mof_json_store\10.1039_c7nj04823h\raw_output.json,mof_json_store\10.1039_c7nj04823h\synthesis_004.json,no,,"CoLi2(3,5-pdcH)2(DMF)2 (4)",1584761,Al(NO3)3·9H2O,,"76 mg, 0.32 mmol",0.32,mmol,nan,,"37 mg, 0.54 mmol",0.54,mmol,nan,,"7 mg, 0.17 mmol",0.17,mmol,"pyrazole-3,5-dicarboxylic acid monohydrate","3,5-pdcH3","116 mg, 0.67 mmol",0.67,mmol,,,,,,,,,,,,,,,,,,,,,"N,N-dimethylformamide",DMF,4 mL,4.0,,,,,140.0,140 °C,120.0,5 days,Teflon-lined stainless-steel autoclave (20–28 mL),static,EtOH (anhydrous),,dried in air,,,purple rhombic crystals,63.0,,apo,1D chain-like [MLi2(COO)4(DMF)2]n SBU,"a=14.7458(4) Å, b=8.8756(3) Å, c=16.4841(6) Å, Pbcn",,,not_reported,not_reported,290.0,,10.1039/c7nj04823h,ok,
10.1039/c4ce02324b,downloaded\10.1039_c4ce02324b.pdf,SI downloaded\10.1039_c4ce02324b_SI.pdf,mof_json_store\10.1039_c4ce02324b\raw_output.json,mof_json_store\10.1039_c4ce02324b\synthesis_001.json,no,,MIL-110(Al),,Al(NO3)3·9H2O,,0.844 g,3.41515,mmol,nan,,,,,nan,,,,,"benzene-1,3,5-tricarboxylic acid",H3BTC,0.331 g,0.331,g,,,,,,,,,,,cetyltrimethylammonium bromide,CTAB,1.004 g,1.004,g,,,,,,water,H2O,15 mL,15.0,ethanol,EtOH,15 mL,15.0,120.0,120 °C,12.0,12 h,Teflon-lined stainless steel autoclave,static,EtOH,,"100 mg in 100 mL EtOH, reflux at 60 °C overnight; filtered and dried overnight at RT",60.0,,needle-like crystals (MIL-110),,,,,,,1360.0,not_reported,not_reported,,,10.1039/c4ce02324b,ok,
10.1039/c4ce02324b,downloaded\10.1039_c4ce02324b.pdf,SI downloaded\10.1039_c4ce02324b_SI.pdf,mof_json_store\10.1039_c4ce02324b\raw_output.json,mof_json_store\10.1039_c4ce02324b\synthesis_002.json,no,,MIL-100(Al),,Al(NO3)3·9H2O,,0.844 g,3.41515,mmol,nan,,,,,nan,,,,,"benzene-1,3,5-tricarboxylic acid",H3BTC,0.331 g,0.331,g,,,,,,,,,,,cetyltrimethylammonium bromide,CTAB,1.004 g,1.004,g,tetramethylammonium hydroxide (25 wt.% in water),TMAOH,added to adjust pH to 2.2 (25 wt.% solution),,,water,H2O,15 mL,15.0,ethanol,EtOH,15 mL,15.0,120.0,120 °C; pH 2.2,12.0,12 h,Teflon-lined stainless steel autoclave,static,EtOH,,"100 mg in 100 mL EtOH, reflux at 60 °C overnight; filtered and dried overnight at RT",60.0,,small octahedra,,,mtn,,,,1405.0,not_reported,not_reported,,,10.1039/c4ce02324b,ok,
10.1039/c4ce02324b,downloaded\10.1039_c4ce02324b.pdf,SI downloaded\10.1039_c4ce02324b_SI.pdf,mof_json_store\10.1039_c4ce02324b\raw_output.json,mof_json_store\10.1039_c4ce02324b\synthesis_003.json,no,,MIL-100(Al),,Ga(NO3)3,,0.844 g,3.3003,mmol,nan,,,,,nan,,,,,"benzene-1,3,5-tricarboxylic acid",H3BTC,0.331 g,0.331,g,,,,,,,,,,,cetyltrimethylammonium bromide,CTAB,1.004 g,1.004,g,tetramethylammonium hydroxide (25 wt.% in water),TMAOH,added to adjust pH to 2.4 (25 wt.% solution),,,water,H2O,15 mL,15.0,ethanol,EtOH,15 mL,15.0,120.0,120 °C; pH 2.4,12.0,12 h,Teflon-lined stainless steel autoclave,static,EtOH,,"100 mg in 100 mL EtOH, reflux at 60 °C overnight; filtered and dried overnight at RT",60.0,,small octahedra,,,mtn,,,,1970.0,not_reported,not_reported,,,10.1039/c4ce02324b,ok,
10.1039/c4ce02324b,downloaded\10.1039_c4ce02324b.pdf,SI downloaded\10.1039_c4ce02324b_SI.pdf,mof_json_store\10.1039_c4ce02324b\raw_output.json,mof_json_store\10.1039_c4ce02324b\synthesis_004.json,no,,MIL-96(Al),,ZrCl4,,0.844 g,3.62176,mmol,nan,,,,,nan,,,,,"benzene-1,3,5-tricarboxylic acid",H3BTC,0.331 g,0.331,g,,,,,,,,,,,cetyltrimethylammonium bromide,CTAB,1.004 g,1.004,g,tetramethylammonium hydroxide (25 wt.% in water),TMAOH,added to adjust pH to 2.5 (25 wt.% solution),,,water,H2O,H2O/EtOH = ∞ (water only),,,,,,120.0,120 °C; pH 2.5,12.0,12 h,Teflon-lined stainless steel autoclave,static,EtOH,,"100 mg in 100 mL EtOH, reflux at 60 °C overnight; filtered and dried overnight at RT",60.0,,"platelets (lamellar), (001) preferred orientation",,,,,"a=b=14.439(2) Å, c=31.130(2) Å, P63/mmc",,150.0,not_reported,not_reported,,,10.1039/c4ce02324b,ok,
10.1039/c4ce02324b,downloaded\10.1039_c4ce02324b.pdf,SI downloaded\10.1039_c4ce02324b_SI.pdf,mof_json_store\10.1039_c4ce02324b\raw_output.json,mof_json_store\10.1039_c4ce02324b\synthesis_005.json,no,,MIL-100(Al),,MnCl2,,0.844 g,6.70672,mmol,nan,,,,,nan,,,,,"benzene-1,3,5-tricarboxylic acid",H3BTC,0.331 g,0.331,g,,,,,,,,,,,cetyltrimethylammonium bromide,CTAB,1.004 g,1.004,g,tetramethylammonium hydroxide (25 wt.% in water),TMAOH,added to adjust pH to 2.5 (25 wt.% solution),,,water,H2O,H2O/EtOH 1.5 (molar),,ethanol,EtOH,H2O/EtOH 1.5 (molar),,120.0,120 °C; pH 2.5,12.0,12 h,Teflon-lined stainless steel autoclave,static,EtOH,,"100 mg in 100 mL EtOH, reflux at 60 °C overnight; filtered and dried overnight at RT",60.0,,octahedral nanoparticles,,,mtn,,,,1550.0,not_reported,not_reported,,,10.1039/c4ce02324b,ok,
10.1021/acs.cgd.5b01178,downloaded\10.1021_acs.cgd.5b01178.pdf,SI downloaded\10.1021_acs.cgd.5b01178_SI.pdf,mof_json_store\10.1021_acs.cgd.5b01178\raw_output.json,mof_json_store\10.1021_acs.cgd.5b01178\synthesis_001.json,no,,,,MnCl2,,"24.0 mg, 0.10 mmol",0.1,mmol,nan,,,,,nan,,,,,5-{(pyridin-4-ylmethyl)amino}isophthalic acid,H2L1,"27.0 mg, 0.10 mmol",0.1,mmol,,,,,,,,,,,ammonium hydroxide (28% aqueous),NH4OH,"28% aqueous solution, 1.0 mL",1.0,mL,,,,,,"N,N-dimethylformamide",DMF,2.0 mL,2.0,,,,,25,room temperature,72.0,3 days,,"stirred 30 min, then static",,,,,,block-like deep green crystals,77.0,,fes,"mononuclear Cu(II) node, 3-connected 2D",monoclinic P21/n,,,not_reported,not_reported,,,10.1021/acs.cgd.5b01178,ok,
10.1021/acs.cgd.5b01178,downloaded\10.1021_acs.cgd.5b01178.pdf,SI downloaded\10.1021_acs.cgd.5b01178_SI.pdf,mof_json_store\10.1021_acs.cgd.5b01178\raw_output.json,mof_json_store\10.1021_acs.cgd.5b01178\synthesis_002.json,no,,,,Zr(SO4)2·4H2O,,"29.0 mg, 0.10 mmol",0.1,mmol,nan,,,,,nan,,,,,5-{(pyridin-4-ylmethyl)amino}isophthalic acid,H2L1,"27.0 mg, 0.10 mmol",0.1,mmol,,,,,,,,,,,ammonium hydroxide (28% aqueous),NH4OH,"28% aqueous ammonia, total 1.0 mL (0.5 mL + 0.5 mL)",1.0,mL,,,,,,"N,N-dimethylformamide",DMF,"DMF/MeOH 1:1 v/v, total 5 mL",,methanol,MeOH,"DMF/MeOH 1:1 v/v, total 5 mL",,75.0,75 °C,48.0,48 h,"8 mL glass vessel (sealed), hydrothermal reactor",static,,,,,,plate-like colorless crystals,68.0,,hcb,"mononuclear Zn(II) node, 3-connected 2D",monoclinic P21/n,,,not_reported,not_reported,,,10.1021/acs.cgd.5b01178,ok,
10.1021/acs.cgd.5b01178,downloaded\10.1021_acs.cgd.5b01178.pdf,SI downloaded\10.1021_acs.cgd.5b01178_SI.pdf,mof_json_store\10.1021_acs.cgd.5b01178\raw_output.json,mof_json_store\10.1021_acs.cgd.5b01178\synthesis_003.json,no,,,,YbCl3·6H2O,,"31.0 mg, 0.10 mmol",0.1,mmol,nan,,,,,nan,,,,,5-{(pyridin-4-ylmethyl)amino}isophthalic acid,H2L1,"27.0 mg, 0.10 mmol",0.1,mmol,,,,,,,,,,,,,,,,,,,,,"N,N-dimethylformamide",DMF,"DMF/1,4-dioxane/water 2:2:1 v/v/v, total 5 mL",,"1,4-dioxane",,"DMF/1,4-dioxane/water 2:2:1 v/v/v, total 5 mL",,75.0,75 °C,48.0,48 h,"8 mL glass vessel (sealed), hydrothermal reactor",static,,,,,,plate-like colorless crystals,71.0,,flu,"dinuclear Cd(II) SBU, 3,6-connected 3D",orthorhombic Aba2,,,not_reported,not_reported,,,10.1021/acs.cgd.5b01178,ok,
10.1021/ic060297n,downloaded\10.1021_ic060297n.pdf,,mof_json_store\10.1021_ic060297n\raw_output.json,mof_json_store\10.1021_ic060297n\synthesis_001.json,yes,without DMF only powders were obtained,,,YbCl3·6H2O,CaCO3,"0.100 g, 1.0 mmol",1,mmol,nan,,,,,nan,,,,,Acid 1,,"0.265 g, 1.0 mmol",1.0,mmol,,,,,,,,,,,,,,,,,,,,,water,H2O,5.0 mL,5.0,,,,,25,room temperature,72.0,3 days slow evaporation,,,H2O,washed with cold water (1.0 mL); recrystallized 5×,,,,white solid; crystals after recrystallization,17.0,,,,"a=9.5276(10) Å, b=28.682(5) Å, c=11.657(3) Å, α=90.0°, β=90.0°, γ=90.0°, Pnma",,,not_reported,not_reported,,,10.1021/ic060297n,ok,
10.1021/ic060297n,downloaded\10.1021_ic060297n.pdf,,mof_json_store\10.1021_ic060297n\raw_output.json,mof_json_store\10.1021_ic060297n\synthesis_002.json,yes,without DMF only powders were obtained,,,YbCl3·6H2O,SrCO3,1:1 molar ratio vs acid 1,,,nan,,,,,nan,,,,,Acid 1,,1:1 molar ratio vs SrCO3,,,,,,,,,,,,,,,,,,,,,,,water,H2O,,,,,,,25,room temperature,,slow evaporation at room temperature,,,,,,,,,98.0,,,,"a=11.4977(9) Å, b=15.7562(14) Å, c=8.7724(8) Å, α=90.0°, β=101.991(7)°, γ=90.0°, P21/c",,,not_reported,not_reported,,,10.1021/ic060297n,ok,
10.1021/ic060297n,downloaded\10.1021_ic060297n.pdf,,mof_json_store\10.1021_ic060297n\raw_output.json,mof_json_store\10.1021_ic060297n\synthesis_003.json,yes,without DMF only powders were obtained,,,YbCl3·6H2O,BaO,1:1 molar ratio vs acid 1,,,nan,,,,,nan,,,,,Acid 1,,1:1 molar ratio vs BaO,,,,,,,,,,,,,,,,,,,,,,,water,H2O,,,,,,,25,room temperature,,slow evaporation at room temperature,,,,,,,,,94.0,,,,"a=11.8185(7) Å, b=12.3124(7) Å, c=13.1178(5) Å, α=105.826(5)°, β=103.715(5)°, γ=95.216(5)°, P-1",,,not_reported,not_reported,,,10.1021/ic060297n,ok,
10.1021/ic060297n,downloaded\10.1021_ic060297n.pdf,,mof_json_store\10.1021_ic060297n\raw_output.json,mof_json_store\10.1021_ic060297n\synthesis_004.json,yes,without DMF only powders were obtained,,,CuCl2·2H2O,Cs2CO3,"1.67 g, 5.0 mmol",5,mmol,nan,,,,,nan,,,,,zwitterion [HA],,"1.84 g, 10.0 mmol",10.0,mmol,,,,,,,,,,,,,,,,,,,,,water,H2O,5.0 mL,5.0,"N,N-dimethylformamide",DMF,0.5 mL,0.5,25,room temperature,,stirred 30 min; then 24 h standing,,stirred,,,,,,large needles,97.0,,,,"a=12.4238(10) Å, b=5.1394(4) Å, c=10.2685(7) Å, α=90.0°, β=90.0°, γ=90.0°, Pmc21",,,not_reported,not_reported,290.0,,10.1021/ic060297n,ok,
10.1039/c2ce25912e,downloaded\10.1039_c2ce25912e.pdf,SI downloaded\10.1039_c2ce25912e_SI.pdf,mof_json_store\10.1039_c2ce25912e\raw_output.json,mof_json_store\10.1039_c2ce25912e\synthesis_001.json,yes,Other stoichiometries failed to give suitable crystals or gave low yields; pyridine amount was critical (Et3N replacement gave unidentified powder for a related synthesis).,,,Cd(NO3)2·4H2O,,"42.3 mg, 0.2 mmol",0.2,mmol,nan,,,,,nan,,,,,"2-phenyl-1H-imidazole-4,5-dicarboxylic acid",PhH3IDC,"46.3 mg, 0.2 mmol",0.2,mmol,,,,,,,,,,,triethylamine,Et3N,"0.056 mL, 0.4 mmol",0.4,mmol,,,,,,water,H2O,7 mL,7.0,,,,,160.0,160 °C,96.0,96 h,25 mL Teflon-lined bomb,static,distilled water,,dried in air,,,colorless flake-shaped crystals,72.0,,,,,,,,,,,10.1039/c2ce25912e,ok,
10.1039/c2ce25912e,downloaded\10.1039_c2ce25912e.pdf,SI downloaded\10.1039_c2ce25912e_SI.pdf,mof_json_store\10.1039_c2ce25912e\raw_output.json,mof_json_store\10.1039_c2ce25912e\synthesis_002.json,yes,Other stoichiometries failed to give suitable crystals or gave low yields; pyridine amount was critical (Et3N replacement gave unidentified powder for a related synthesis).,,,Cd(NO3)2·4H2O,,"32.2 mg, 0.2 mmol",0.2,mmol,nan,,,,,nan,,,,,"2-(p-hydroxylphenyl)-1H-imidazole-4,5-dicarboxylic acid",p-OHPhH3IDC,"49.4 mg, 0.2 mmol",0.2,mmol,,,,,,,,,,,triethylamine,Et3N,"0.056 mL, 0.4 mmol",0.4,mmol,,,,,,water,H2O,"CH3CN/H2O (3:4, 7 mL total)",,acetonitrile,MeCN,"CH3CN/H2O (3:4, 7 mL total)",,160.0,160 °C,96.0,96 h,25 mL Teflon-lined bomb,static,distilled water,,dried in air,,,colorless flake-shaped crystals,52.0,,,,,,,,,,,10.1039/c2ce25912e,ok,
10.1039/c2ce25912e,downloaded\10.1039_c2ce25912e.pdf,SI downloaded\10.1039_c2ce25912e_SI.pdf,mof_json_store\10.1039_c2ce25912e\raw_output.json,mof_json_store\10.1039_c2ce25912e\synthesis_003.json,yes,Other stoichiometries failed to give suitable crystals or gave low yields; pyridine amount was critical (Et3N replacement gave unidentified powder for a related synthesis).,,,Cd(NO3)2·4H2O,,"30.8 mg, 0.1 mmol",0.1,mmol,nan,,,,,nan,,,,,"2-(p-hydroxylphenyl)-1H-imidazole-4,5-dicarboxylic acid",p-OHPhH3IDC,"24.7 mg, 0.1 mmol",0.1,mmol,"1,10-phenanthroline",phen,"19.8 mg, 0.1 mmol",0.1,mmol,,,,,,triethylamine,Et3N,"0.056 mL, 0.4 mmol",0.4,mmol,,,,,,water,H2O,"C2H5OH/H2O (3:4, 7 mL total)",,ethanol,EtOH,"C2H5OH/H2O (3:4, 7 mL total)",,160.0,160 °C,72.0,72 h,25 mL Teflon-lined bomb,static,distilled water,,dried in air,,,colorless flake-shaped crystals,65.0,,,,,,,,,,,10.1039/c2ce25912e,ok,
10.1039/c2ce25912e,downloaded\10.1039_c2ce25912e.pdf,SI downloaded\10.1039_c2ce25912e_SI.pdf,mof_json_store\10.1039_c2ce25912e\raw_output.json,mof_json_store\10.1039_c2ce25912e\synthesis_004.json,yes,Other stoichiometries failed to give suitable crystals or gave low yields; pyridine amount was critical (Et3N replacement gave unidentified powder for a related synthesis).,,,Cd(NO3)2·4H2O,,"30.8 mg, 0.1 mmol",0.1,mmol,nan,,,,,nan,,,,,"2-(p-hydroxylphenyl)-1H-imidazole-4,5-dicarboxylic acid",p-OHPhH3IDC,"24.7 mg, 0.1 mmol",0.1,mmol,"2,2'-bipyridine","2,2'-bipy","15.6 mg, 0.1 mmol",0.1,mmol,,,,,,triethylamine,Et3N,"0.056 mL, 0.4 mmol",0.4,mmol,,,,,,water,H2O,"CH3CN/H2O (3:4, 7 mL total)",,acetonitrile,MeCN,"CH3CN/H2O (3:4, 7 mL total)",,160.0,160 °C,72.0,72 h,25 mL Teflon-lined bomb,static,distilled water,,dried in air,,,colorless flake-shaped crystals,58.0,,,,,,,,,,,10.1039/c2ce25912e,ok,
10.1039/c2ce25912e,downloaded\10.1039_c2ce25912e.pdf,SI downloaded\10.1039_c2ce25912e_SI.pdf,mof_json_store\10.1039_c2ce25912e\raw_output.json,mof_json_store\10.1039_c2ce25912e\synthesis_005.json,yes,Other stoichiometries failed to give suitable crystals or gave low yields; pyridine amount was critical (Et3N replacement gave unidentified powder for a related synthesis).,,,Cd(CH3COO)2·2H2O,,"22.1 mg, 0.1 mmol",0.1,mmol,nan,,,,,nan,,,,,"2-(p-methylphenyl)-1H-imidazole-4,5-dicarboxylic acid",p-MePhH3IDC,"24.6 mg, 0.1 mmol",0.1,mmol,,,,,,,,,,,triethylamine,Et3N,"0.056 mL, 0.4 mmol",0.4,mmol,,,,,,water,H2O,"C2H5OH/H2O (3:4, 7 mL total)",,ethanol,EtOH,"C2H5OH/H2O (3:4, 7 mL total)",,160.0,160 °C,72.0,72 h,25 mL Teflon-lined bomb,static,distilled water,,dried in air,,,colorless flake-shaped crystals,70.0,,,,,,,,,,,10.1039/c2ce25912e,ok,
10.1039/c2ce25912e,downloaded\10.1039_c2ce25912e.pdf,SI downloaded\10.1039_c2ce25912e_SI.pdf,mof_json_store\10.1039_c2ce25912e\raw_output.json,mof_json_store\10.1039_c2ce25912e\synthesis_006.json,yes,Other stoichiometries failed to give suitable crystals or gave low yields; pyridine amount was critical (Et3N replacement gave unidentified powder for a related synthesis).,,,Cd(CH3COO)2·2H2O,,"29.1 mg, 0.1 mmol",0.1,mmol,nan,,,,,nan,,,,,"2-(p-methylphenyl)-1H-imidazole-4,5-dicarboxylic acid",p-MePhH3IDC,"24.6 mg, 0.1 mmol",0.1,mmol,,,,,,,,,,,triethylamine,Et3N,"0.042 mL, 0.3 mmol",0.3,mmol,,,,,,water,H2O,7 mL,7.0,,,,,160.0,160 °C (autogenous pressure),72.0,72 h,25 mL Teflon-lined autoclave,static,distilled water,,dried in air,,,red cubic-shaped crystals,42.0,,,,,,,,,,,10.1039/c2ce25912e,ok,
10.1021/acssuschemeng.8b03180,downloaded\10.1021_acssuschemeng.8b03180.pdf,SI downloaded\10.1021_acssuschemeng.8b03180_SI.pdf,mof_json_store\10.1021_acssuschemeng.8b03180\raw_output.json,mof_json_store\10.1021_acssuschemeng.8b03180\synthesis_001.json,yes,UiO-66-NH2 formed only with 17–66% AcOH (lower: no reaction; higher: amorphous). UiO-66-(COOH)2 and UiO-66-COOH did not form at RT; required 90 °C.,UiO-66-NH2,,Al2(SO4)3·18H2O,Zr(acac)4,"1169 mg, 2.4 mmol",2.4,mmol,nan,,,,,nan,,,,,2-aminoterephthalic acid,,"435 mg, 2.4 mmol",2.4,mmol,,,,,,,,,,,acetic acid,,"50% (v/v) in water, 6 mL solution",,,,,,,,water,H2O,6 mL of a 50% (v/v) acetic acid in water,6.0,,,,,25,room temperature,72.0,72 h,,stirred,"H2O, EtOH",H2O 1×; EtOH 3×,65 °C in oven for 12 h,65.0,12.0,yellow octahedra,90.0,0.3–1 μm,,,,,1106.0,not_reported,not_reported,,,10.1021/acssuschemeng.8b03180,ok,
10.1021/acssuschemeng.8b03180,downloaded\10.1021_acssuschemeng.8b03180.pdf,SI downloaded\10.1021_acssuschemeng.8b03180_SI.pdf,mof_json_store\10.1021_acssuschemeng.8b03180\raw_output.json,mof_json_store\10.1021_acssuschemeng.8b03180\synthesis_002.json,yes,UiO-66-NH2 formed only with 17–66% AcOH (lower: no reaction; higher: amorphous). UiO-66-(COOH)2 and UiO-66-COOH did not form at RT; required 90 °C.,Zr-fumarate (MOF-801),,Al2(SO4)3·18H2O,Zr(acac)4,"1169 mg, 2.4 mmol",2.4,mmol,nan,,,,,nan,,,,,fumaric acid,,"278 mg, 2.4 mmol",2.4,mmol,,,,,,,,,,,acetic acid,,"33% (v/v) in water, 6 mL solution",,,,,,,,water,H2O,6 mL of a 33% (v/v) acetic acid in water,6.0,,,,,25,room temperature,72.0,72 h,,stirred,"H2O, EtOH",H2O 1×; EtOH 3×,65 °C in oven for 12 h,65.0,12.0,white nanocrystal aggregates,88.0,<50 nm,,,,,1249.0,not_reported,not_reported,,,10.1021/acssuschemeng.8b03180,ok,
10.1021/acssuschemeng.8b03180,downloaded\10.1021_acssuschemeng.8b03180.pdf,SI downloaded\10.1021_acssuschemeng.8b03180_SI.pdf,mof_json_store\10.1021_acssuschemeng.8b03180\raw_output.json,mof_json_store\10.1021_acssuschemeng.8b03180\synthesis_003.json,yes,UiO-66-NH2 formed only with 17–66% AcOH (lower: no reaction; higher: amorphous). UiO-66-(COOH)2 and UiO-66-COOH did not form at RT; required 90 °C.,Zr-fumarate (MOF-801),,Al2(SO4)3·18H2O,Zr(acac)4,"1169 mg, 2.4 mmol",2.4,mmol,nan,,,,,nan,,,,,fumaric acid,,"278 mg, 2.4 mmol",2.4,mmol,,,,,,,,,,,acetic acid,,"50% (v/v) in water, 6 mL solution",,,,,,,,water,H2O,6 mL of a 50% (v/v) acetic acid in water,6.0,,,,,25,room temperature,72.0,72 h,,stirred,"H2O, EtOH",H2O 1×; EtOH 3×,65 °C in oven for 12 h,65.0,12.0,white nanocrystal aggregates,83.0,<50 nm,,,,,1220.0,not_reported,not_reported,,,10.1021/acssuschemeng.8b03180,ok,
10.1021/acssuschemeng.8b03180,downloaded\10.1021_acssuschemeng.8b03180.pdf,SI downloaded\10.1021_acssuschemeng.8b03180_SI.pdf,mof_json_store\10.1021_acssuschemeng.8b03180\raw_output.json,mof_json_store\10.1021_acssuschemeng.8b03180\synthesis_004.json,yes,UiO-66-NH2 formed only with 17–66% AcOH (lower: no reaction; higher: amorphous). UiO-66-(COOH)2 and UiO-66-COOH did not form at RT; required 90 °C.,UiO-66-(OH)2,,Al2(SO4)3·18H2O,Zr(acac)4,"1169 mg, 2.4 mmol",2.4,mmol,nan,,,,,nan,,,,,"2,5-dihydroxyterephthalic acid",,"476 mg, 2.4 mmol",2.4,mmol,,,,,,,,,,,acetic acid,,"66% (v/v) in water, 6 mL solution",,,,,,,,water,H2O,6 mL of a 66% (v/v) acetic acid in water,6.0,,,,,25,room temperature,72.0,72 h,,stirred,"H2O, EtOH",H2O 1×; EtOH 3×,65 °C in oven for 12 h,65.0,12.0,yellow nanocrystal aggregates,94.0,<100 nm,,,,,733.0,not_reported,not_reported,,,10.1021/acssuschemeng.8b03180,ok,
10.1021/acssuschemeng.8b03180,downloaded\10.1021_acssuschemeng.8b03180.pdf,SI downloaded\10.1021_acssuschemeng.8b03180_SI.pdf,mof_json_store\10.1021_acssuschemeng.8b03180\raw_output.json,mof_json_store\10.1021_acssuschemeng.8b03180\synthesis_005.json,yes,UiO-66-NH2 formed only with 17–66% AcOH (lower: no reaction; higher: amorphous). UiO-66-(COOH)2 and UiO-66-COOH did not form at RT; required 90 °C.,UiO-66-(COOH)2,,Al2(SO4)3·18H2O,Zr(acac)4,"2194 mg, 4.5 mmol",4.5,mmol,nan,,,,,nan,,,,,"2,5-dicarboxyterephthalic acid",,"1144 mg, 4.5 mmol",4.5,mmol,,,,,,,,,,,acetic acid,,"33% (v/v) in water, 6 mL solution",,,,,,,,water,H2O,6 mL of a 33% (v/v) acetic acid in water,6.0,,,,,90.0,,24.0,24 h,,stirred,H2O,H2O 3×,dried under vacuum,,,white submicrometer crystals,90.0,0.2–0.5 μm,,,,,538.0,not_reported,not_reported,,,10.1021/acssuschemeng.8b03180,ok,
10.1021/acssuschemeng.8b03180,downloaded\10.1021_acssuschemeng.8b03180.pdf,SI downloaded\10.1021_acssuschemeng.8b03180_SI.pdf,mof_json_store\10.1021_acssuschemeng.8b03180\raw_output.json,mof_json_store\10.1021_acssuschemeng.8b03180\synthesis_006.json,yes,UiO-66-NH2 formed only with 17–66% AcOH (lower: no reaction; higher: amorphous). UiO-66-(COOH)2 and UiO-66-COOH did not form at RT; required 90 °C.,UiO-66-(COOH)2,,Al2(SO4)3·18H2O,Zr(acac)4,"2194 mg, 4.5 mmol",4.5,mmol,nan,,,,,nan,,,,,"2,5-dicarboxyterephthalic acid",,"1144 mg, 4.5 mmol",4.5,mmol,,,,,,,,,,,acetic acid,,"50% (v/v) in water, 6 mL solution",,,,,,,,water,H2O,6 mL of a 50% (v/v) acetic acid in water,6.0,,,,,90.0,,24.0,24 h,,stirred,H2O,H2O 3×,dried under vacuum,,,white submicrometer crystals,89.0,0.2–0.5 μm,,,,,518.0,not_reported,not_reported,,,10.1021/acssuschemeng.8b03180,ok,
10.1021/acssuschemeng.8b03180,downloaded\10.1021_acssuschemeng.8b03180.pdf,SI downloaded\10.1021_acssuschemeng.8b03180_SI.pdf,mof_json_store\10.1021_acssuschemeng.8b03180\raw_output.json,mof_json_store\10.1021_acssuschemeng.8b03180\synthesis_007.json,yes,UiO-66-NH2 formed only with 17–66% AcOH (lower: no reaction; higher: amorphous). UiO-66-(COOH)2 and UiO-66-COOH did not form at RT; required 90 °C.,UiO-66-(COOH)2,,Al2(SO4)3·18H2O,Zr(acac)4,"2194 mg, 4.5 mmol",4.5,mmol,nan,,,,,nan,,,,,"2,5-dicarboxyterephthalic acid",,"1144 mg, 4.5 mmol",4.5,mmol,,,,,,,,,,,acetic acid,,"66% (v/v) in water, 6 mL solution",,,,,,,,water,H2O,6 mL of a 66% (v/v) acetic acid in water,6.0,,,,,90.0,,24.0,24 h,,stirred,H2O,H2O 3×,dried under vacuum,,,white submicrometer crystals,91.0,0.2–0.5 μm,,,,,542.0,not_reported,not_reported,,,10.1021/acssuschemeng.8b03180,ok,
