Repository: zzhenglab/MOFinder

# MOFinder

MOFinder extracts MOF synthesis information from the literature, reconstructs evidence-supported negative reaction records, and prepares datasets for synthesis-outcome prediction.
[Web application](https://mofinder.chemistry.wustl.edu/) | [Demos](Demo/README.md) | [Source code](docs/source_to_code.md) | [Workflow guide](docs/workflow.md) | [Model evaluation](docs/evaluation.md)

## Quick start

The workflow runs through Python commands. Python 3.10 or newer is required. Clone the repository and initialize its related applications:

```bash
git clone --recurse-submodules https://github.com/zzhenglab/MOFinder.git
cd MOFinder
```

Start with the two offline demonstrations:

```bash

File: mof_extraction_1_2.csv (part 151 of 305)
doi,main_pdf,si_pdf,raw_output,parsed_json,article_trial_or_failure,article_trial_or_failure_notes,mof_name,crystal_code,metal_1,metal_1_abbr,metal_1_amount_text,metal_1_amount_value,metal_1_amount_unit,metal_2,metal_2_abbr,metal_2_amount_text,metal_2_amount_value,metal_2_amount_unit,metal_3,metal_3_abbr,metal_3_amount_text,metal_3_amount_value,metal_3_amount_unit,linker_1,linker_1_abbr,linker_1_amount_text,linker_1_amount_value,linker_1_amount_unit,linker_2,linker_2_abbr,linker_2_amount_text,linker_2_amount_value,linker_2_amount_unit,linker_3,linker_3_abbr,linker_3_amount_text,linker_3_amount_value,linker_3_amount_unit,modulator_1,modulator_1_abbr,modulator_1_amount_text,modulator_1_amount_value,modulator_1_amount_unit,modulator_2,modulator_2_abbr,modulator_2_amount_text,modulator_2_amount_value,modulator_2_amount_unit,solvent_main,solvent_main_abbr,solvent_main_amount_text,solvent_main_ml,solvent_secondary,solvent_secondary_abbr,solvent_secondary_amount_text,solvent_secondary_ml,temperature_c,temperature_c_text,time_h,time_text,vessel_type,stirring,washing_solvent,washing_cycles,activation_text,activation_temp_c,activation_time_h,crystal_morphology,yield_percent,crystal_size,topology_code,metal_cluster_connectivity,unit_cell_short,pore_diameter_A,BET_surface_area_m2g,air_stable,water_stable,tga_decomposition_temp_c,applications,reference,status,error
10.1021/acssuschemeng.8b03180,downloaded\10.1021_acssuschemeng.8b03180.pdf,SI downloaded\10.1021_acssuschemeng.8b03180_SI.pdf,mof_json_store\10.1021_acssuschemeng.8b03180\raw_output.json,mof_json_store\10.1021_acssuschemeng.8b03180\synthesis_008.json,yes,UiO-66-NH2 formed only with 17–66% AcOH (lower: no reaction; higher: amorphous). UiO-66-(COOH)2 and UiO-66-COOH did not form at RT; required 90 °C.,UiO-66-COOH,,Mn(NO3)2·4H2O,Zr(acac)4,"2194 mg, 4.5 mmol",4.5,mmol,nan,,,,,nan,,,,,2-carboxyterephthalic acid,,"947 mg, 4.5 mmol",4.5,mmol,,,,,,,,,,,acetic acid,,"66% (v/v) in water, 6 mL solution",,,,,,,,water,H2O,6 mL of a 66% (v/v) acetic acid in water,6.0,,,,,90.0,,24.0,24 h,,stirred,H2O,H2O 3×,dried under vacuum,,,white aggregates of crystals,90.0,<200 nm,,,,,538.0,not_reported,not_reported,,,10.1021/acssuschemeng.8b03180,ok,
10.1021/acssuschemeng.8b03180,downloaded\10.1021_acssuschemeng.8b03180.pdf,SI downloaded\10.1021_acssuschemeng.8b03180_SI.pdf,mof_json_store\10.1021_acssuschemeng.8b03180\raw_output.json,mof_json_store\10.1021_acssuschemeng.8b03180\synthesis_009.json,yes,UiO-66-NH2 formed only with 17–66% AcOH (lower: no reaction; higher: amorphous). UiO-66-(COOH)2 and UiO-66-COOH did not form at RT; required 90 °C.,MIL-88A(Fe),,Mn(NO3)2·4H2O,Fe(acac)3,"706 mg, 2.0 mmol",2,mmol,nan,,,,,nan,,,,,fumaric acid,,"232 mg, 2.0 mmol",2.0,mmol,,,,,,,,,,,,,,,,,,,,,water,H2O,5 mL,5.0,,,,,25,room temperature,72.0,72 h,,stirred,"H2O, EtOH",H2O 1×; EtOH 3×,dried under vacuum,,,orange hexagonal rod-like crystals,25.0,0.7–1.5 μm,,,,,,not_reported,not_reported,,,10.1021/acssuschemeng.8b03180,ok,
10.1021/acssuschemeng.8b03180,downloaded\10.1021_acssuschemeng.8b03180.pdf,SI downloaded\10.1021_acssuschemeng.8b03180_SI.pdf,mof_json_store\10.1021_acssuschemeng.8b03180\raw_output.json,mof_json_store\10.1021_acssuschemeng.8b03180\synthesis_010.json,yes,UiO-66-NH2 formed only with 17–66% AcOH (lower: no reaction; higher: amorphous). UiO-66-(COOH)2 and UiO-66-COOH did not form at RT; required 90 °C.,MIL-88A(Fe),,Mn(NO3)2·4H2O,Fe(acac)3,"706 mg, 2.0 mmol",2,mmol,nan,,,,,nan,,,,,fumaric acid,,"232 mg, 2.0 mmol",2.0,mmol,,,,,,,,,,,,,,,,,,,,,water,H2O,5 mL,5.0,,,,,90.0,,24.0,24 h,,stirred,"H2O, EtOH",H2O 1×; EtOH 3×,dried under vacuum,,,orange hexagonal rod-like crystals,60.0,0.7–1.5 μm,,,,,,not_reported,not_reported,,,10.1021/acssuschemeng.8b03180,ok,
10.1021/acssuschemeng.8b03180,downloaded\10.1021_acssuschemeng.8b03180.pdf,SI downloaded\10.1021_acssuschemeng.8b03180_SI.pdf,mof_json_store\10.1021_acssuschemeng.8b03180\raw_output.json,mof_json_store\10.1021_acssuschemeng.8b03180\synthesis_011.json,yes,UiO-66-NH2 formed only with 17–66% AcOH (lower: no reaction; higher: amorphous). UiO-66-(COOH)2 and UiO-66-COOH did not form at RT; required 90 °C.,CAU-10-H,,Mg(NO3)2·6H2O,Al(acac)3,"700 mg, 5.4 mmol",5.4,mmol,nan,,,,,nan,,,,,isophthalic acid,,"947 mg, 4.5 mmol",4.5,mmol,,,,,,,,,,,,,,,,,,,,,water,H2O,6 mL,6.0,,,,,90.0,,72.0,72 h,,stirred,"H2O, EtOH",H2O 2×; EtOH several times,dried under vacuum,,,white submicrometer crystals,85.0,0.2–0.5 μm,,,,,520.0,not_reported,not_reported,,,10.1021/acssuschemeng.8b03180,ok,
10.1021/acs.inorgchem.1c01026,downloaded\10.1021_acs.inorgchem.1c01026.pdf,SI downloaded\10.1021_acs.inorgchem.1c01026_SI.pdf,mof_json_store\10.1021_acs.inorgchem.1c01026\raw_output.json,mof_json_store\10.1021_acs.inorgchem.1c01026\synthesis_001.json,yes,Amorphous material formed when DFA was below 0.59 M or above 2.35 M in the modulator series.,PCN-222,,MgCl2,ZrOCl2·8H2O,"38 mg, 0.118 mmol",0.118,mmol,nan,,,,,nan,,,,,meso-tetrakis(4-carboxyphenyl)porphyrin,TCPP,"7 mg, 0.00885 mmol",0.00885,mmol,,,,,,,,,,,difluoroacetic acid,DFA,"0.226 mL, 3.59 mmol",3.59,mmol,,,,,,"N,N-dimethylformamide",DMF,16 mL,16.0,,,,,120.0,120 °C,18.0,18 h,6-dram scintillation vial,,"DMF, acetone",3×,120 °C under vacuum for 24 h,120.0,24.0,violet rods (nanorods),,,csq,Zr6O8 8-connected cluster,,37.0,1045.0,not_reported,not_reported,470.0,,10.1021/acs.inorgchem.1c01026,ok,
10.1021/acs.inorgchem.1c01026,downloaded\10.1021_acs.inorgchem.1c01026.pdf,SI downloaded\10.1021_acs.inorgchem.1c01026_SI.pdf,mof_json_store\10.1021_acs.inorgchem.1c01026\raw_output.json,mof_json_store\10.1021_acs.inorgchem.1c01026\synthesis_002.json,yes,Amorphous material formed when DFA was below 0.59 M or above 2.35 M in the modulator series.,PCN-222,,MgCl2,ZrOCl2·8H2O,"151 mg, 0.469 mmol",0.469,mmol,nan,,,,,nan,,,,,meso-tetrakis(4-carboxyphenyl)porphyrin,TCPP,"27 mg, 0.0341 mmol",0.0341,mmol,,,,,,,,,,,difluoroacetic acid,DFA,"0.904 mL, 14.36 mmol",14.36,mmol,,,,,,"N,N-dimethylformamide",DMF,15 mL,15.0,,,,,120.0,120 °C,18.0,18 h,6-dram scintillation vial,,"DMF, acetone",3×,120 °C under vacuum for 24 h,120.0,24.0,violet rods (microrods),,,csq,Zr6O8 8-connected cluster,,37.0,1045.0,not_reported,not_reported,470.0,,10.1021/acs.inorgchem.1c01026,ok,
10.1021/acs.inorgchem.1c01026,downloaded\10.1021_acs.inorgchem.1c01026.pdf,SI downloaded\10.1021_acs.inorgchem.1c01026_SI.pdf,mof_json_store\10.1021_acs.inorgchem.1c01026\raw_output.json,mof_json_store\10.1021_acs.inorgchem.1c01026\synthesis_003.json,yes,Amorphous material formed when DFA was below 0.59 M or above 2.35 M in the modulator series.,PCN-222,,Ca(NO3)2·4H2O,ZrOCl2·8H2O,"151 mg, 0.469 mmol",0.469,mmol,nan,,,,,nan,,,,,meso-tetrakis(4-carboxyphenyl)porphyrin,TCPP,"27 mg, 0.0341 mmol",0.0341,mmol,,,,,,,,,,,difluoroacetic acid,DFA,"1.664 mL, 26.44 mmol",26.44,mmol,,,,,,"N,N-dimethylformamide",DMF,14.5 mL,14.5,,,,,120.0,120 °C,18.0,18 h,6-dram scintillation vial,,"DMF, acetone",3×,120 °C under vacuum for 24 h,120.0,24.0,violet rods (microrods),,,csq,Zr6O8 8-connected cluster,,37.0,1045.0,not_reported,not_reported,470.0,,10.1021/acs.inorgchem.1c01026,ok,
10.1021/acs.inorgchem.1c01026,downloaded\10.1021_acs.inorgchem.1c01026.pdf,SI downloaded\10.1021_acs.inorgchem.1c01026_SI.pdf,mof_json_store\10.1021_acs.inorgchem.1c01026\raw_output.json,mof_json_store\10.1021_acs.inorgchem.1c01026\synthesis_004.json,yes,Amorphous material formed when DFA was below 0.59 M or above 2.35 M in the modulator series.,PCN-222,,Ca(NO3)2·4H2O,ZrOCl2·8H2O,"151 mg, 0.469 mmol",0.469,mmol,nan,,,,,nan,,,,,meso-tetrakis(4-carboxyphenyl)porphyrin,TCPP,"15.8 mg, 0.02 mmol",0.02,mmol,,,,,,,,,,,difluoroacetic acid,DFA,"2.066 mL, 32.83 mmol",32.83,mmol,,,,,,"N,N-dimethylformamide",DMF,14 mL,14.0,,,,,120.0,120 °C,18.0,18 h,6-dram scintillation vial,,"DMF, acetone",3×,120 °C under vacuum for 24 h,120.0,24.0,violet microrods (high aspect ratio),,,csq,Zr6O8 8-connected cluster,,37.0,1045.0,not_reported,not_reported,470.0,,10.1021/acs.inorgchem.1c01026,ok,
10.1021/acs.inorgchem.1c01026,downloaded\10.1021_acs.inorgchem.1c01026.pdf,SI downloaded\10.1021_acs.inorgchem.1c01026_SI.pdf,mof_json_store\10.1021_acs.inorgchem.1c01026\raw_output.json,mof_json_store\10.1021_acs.inorgchem.1c01026\synthesis_005.json,yes,Amorphous material formed when DFA was below 0.59 M or above 2.35 M in the modulator series.,PCN-222,,Ca(NO3)2·4H2O,ZrOCl2·8H2O,"151 mg, 0.469 mmol",0.469,mmol,nan,,,,,nan,,,,,meso-tetrakis(4-carboxyphenyl)porphyrin,TCPP,"23.7 mg, 0.03 mmol",0.03,mmol,,,,,,,,,,,difluoroacetic acid,DFA,"2.066 mL, 32.83 mmol",32.83,mmol,,,,,,"N,N-dimethylformamide",DMF,14 mL,14.0,,,,,120.0,120 °C,18.0,18 h,6-dram scintillation vial,,"DMF, acetone",3×,120 °C under vacuum for 24 h,120.0,24.0,violet microrods,,,csq,Zr6O8 8-connected cluster,,37.0,1045.0,not_reported,not_reported,470.0,,10.1021/acs.inorgchem.1c01026,ok,
10.1021/acs.inorgchem.1c01026,downloaded\10.1021_acs.inorgchem.1c01026.pdf,SI downloaded\10.1021_acs.inorgchem.1c01026_SI.pdf,mof_json_store\10.1021_acs.inorgchem.1c01026\raw_output.json,mof_json_store\10.1021_acs.inorgchem.1c01026\synthesis_006.json,yes,Amorphous material formed when DFA was below 0.59 M or above 2.35 M in the modulator series.,PCN-222,,Ca(NO3)2·4H2O,ZrOCl2·8H2O,"151 mg, 0.469 mmol",0.469,mmol,nan,,,,,nan,,,,,meso-tetrakis(4-carboxyphenyl)porphyrin,TCPP,"55.4 mg, 0.07 mmol",0.07,mmol,,,,,,,,,,,difluoroacetic acid,DFA,"2.066 mL, 32.83 mmol",32.83,mmol,,,,,,"N,N-dimethylformamide",DMF,14 mL,14.0,,,,,120.0,120 °C,18.0,18 h,6-dram scintillation vial,,"DMF, acetone",3×,120 °C under vacuum for 24 h,120.0,24.0,violet microrods,,,csq,Zr6O8 8-connected cluster,,37.0,1045.0,not_reported,not_reported,470.0,,10.1021/acs.inorgchem.1c01026,ok,
10.1021/acs.inorgchem.1c01026,downloaded\10.1021_acs.inorgchem.1c01026.pdf,SI downloaded\10.1021_acs.inorgchem.1c01026_SI.pdf,mof_json_store\10.1021_acs.inorgchem.1c01026\raw_output.json,mof_json_store\10.1021_acs.inorgchem.1c01026\synthesis_007.json,yes,Amorphous material formed when DFA was below 0.59 M or above 2.35 M in the modulator series.,PCN-222,,Sr(NO3)2,ZrOCl2·8H2O,"151 mg, 0.469 mmol",0.469,mmol,nan,,,,,nan,,,,,meso-tetrakis(4-carboxyphenyl)porphyrin,TCPP,"37 mg, 0.0468 mmol",0.0468,mmol,,,,,,,,,,,difluoroacetic acid,DFA,"0.590 mL, 9.38 mmol",9.38,mmol,,,,,,"N,N-dimethylformamide",DMF,15.5 mL,15.5,,,,,120.0,120 °C,18.0,18 h,6-dram scintillation vial,,"DMF, acetone",3×,120 °C under vacuum for 24 h,120.0,24.0,violet microrods,,,csq,Zr6O8 8-connected cluster,,37.0,1045.0,not_reported,not_reported,470.0,,10.1021/acs.inorgchem.1c01026,ok,
10.1021/acs.inorgchem.1c01026,downloaded\10.1021_acs.inorgchem.1c01026.pdf,SI downloaded\10.1021_acs.inorgchem.1c01026_SI.pdf,mof_json_store\10.1021_acs.inorgchem.1c01026\raw_output.json,mof_json_store\10.1021_acs.inorgchem.1c01026\synthesis_008.json,yes,Amorphous material formed when DFA was below 0.59 M or above 2.35 M in the modulator series.,PCN-222,,Sr(NO3)2,ZrOCl2·8H2O,"151 mg, 0.469 mmol",0.469,mmol,nan,,,,,nan,,,,,meso-tetrakis(4-carboxyphenyl)porphyrin,TCPP,"37 mg, 0.0468 mmol",0.0468,mmol,,,,,,,,,,,difluoroacetic acid,DFA,"1.476 mL, 23.45 mmol",23.45,mmol,,,,,,"N,N-dimethylformamide",DMF,14.5 mL,14.5,,,,,120.0,120 °C,18.0,18 h,6-dram scintillation vial,,"DMF, acetone",3×,120 °C under vacuum for 24 h,120.0,24.0,violet microrods,,,csq,Zr6O8 8-connected cluster,,37.0,1045.0,not_reported,not_reported,470.0,,10.1021/acs.inorgchem.1c01026,ok,
10.1021/acs.inorgchem.1c01026,downloaded\10.1021_acs.inorgchem.1c01026.pdf,SI downloaded\10.1021_acs.inorgchem.1c01026_SI.pdf,mof_json_store\10.1021_acs.inorgchem.1c01026\raw_output.json,mof_json_store\10.1021_acs.inorgchem.1c01026\synthesis_009.json,yes,Amorphous material formed when DFA was below 0.59 M or above 2.35 M in the modulator series.,PCN-222,,Sr(NO3)2,ZrOCl2·8H2O,"151 mg, 0.469 mmol",0.469,mmol,nan,,,,,nan,,,,,meso-tetrakis(4-carboxyphenyl)porphyrin,TCPP,"37 mg, 0.0468 mmol",0.0468,mmol,,,,,,,,,,,difluoroacetic acid,DFA,"2.361 mL, 37.52 mmol",37.52,mmol,,,,,,"N,N-dimethylformamide",DMF,13.5 mL,13.5,,,,,120.0,120 °C,18.0,18 h,6-dram scintillation vial,,"DMF, acetone",3×,120 °C under vacuum for 24 h,120.0,24.0,violet microrods,,,csq,Zr6O8 8-connected cluster,,37.0,1045.0,not_reported,not_reported,470.0,,10.1021/acs.inorgchem.1c01026,ok,
10.1021/acs.inorgchem.1c01026,downloaded\10.1021_acs.inorgchem.1c01026.pdf,SI downloaded\10.1021_acs.inorgchem.1c01026_SI.pdf,mof_json_store\10.1021_acs.inorgchem.1c01026\raw_output.json,mof_json_store\10.1021_acs.inorgchem.1c01026\synthesis_010.json,yes,Amorphous material formed when DFA was below 0.59 M or above 2.35 M in the modulator series.,"PCN-222 (TEA co-modulated, T1)",,Sr(NO3)2,ZrOCl2·8H2O,"151 mg, 0.469 mmol",0.469,mmol,nan,,,,,nan,,,,,meso-tetrakis(4-carboxyphenyl)porphyrin,TCPP,"15.8 mg, 0.02 mmol",0.02,mmol,,,,,,,,,,,difluoroacetic acid,DFA,"2.066 mL, 32.83 mmol",32.83,mmol,triethylamine (base co-modulator),TEA,1 mM,1.0,mM,"N,N-dimethylformamide",DMF,14 mL,14.0,,,,,120.0,120 °C,48.0,2 days,6-dram scintillation vial,,"DMF, acetone",3×,120 °C under vacuum for 24 h,120.0,24.0,violet microrods (very high aspect ratio),,,csq,Zr6O8 8-connected cluster,,37.0,1045.0,not_reported,not_reported,470.0,,10.1021/acs.inorgchem.1c01026,ok,
10.1021/acs.inorgchem.1c01026,downloaded\10.1021_acs.inorgchem.1c01026.pdf,SI downloaded\10.1021_acs.inorgchem.1c01026_SI.pdf,mof_json_store\10.1021_acs.inorgchem.1c01026\raw_output.json,mof_json_store\10.1021_acs.inorgchem.1c01026\synthesis_011.json,yes,Amorphous material formed when DFA was below 0.59 M or above 2.35 M in the modulator series.,"PCN-222 (TEA co-modulated, T3)",,Sr(NO3)2,ZrOCl2·8H2O,"151 mg, 0.469 mmol",0.469,mmol,nan,,,,,nan,,,,,meso-tetrakis(4-carboxyphenyl)porphyrin,TCPP,"15.8 mg, 0.02 mmol",0.02,mmol,,,,,,,,,,,difluoroacetic acid,DFA,"2.066 mL, 32.83 mmol",32.83,mmol,triethylamine (base co-modulator),TEA,3 mM,3.0,mM,"N,N-dimethylformamide",DMF,14 mL,14.0,,,,,120.0,120 °C,48.0,2 days,6-dram scintillation vial,,"DMF, acetone",3×,120 °C under vacuum for 24 h,120.0,24.0,violet microrods,,,csq,Zr6O8 8-connected cluster,,37.0,1045.0,not_reported,not_reported,470.0,,10.1021/acs.inorgchem.1c01026,ok,
10.1021/acs.inorgchem.1c01026,downloaded\10.1021_acs.inorgchem.1c01026.pdf,SI downloaded\10.1021_acs.inorgchem.1c01026_SI.pdf,mof_json_store\10.1021_acs.inorgchem.1c01026\raw_output.json,mof_json_store\10.1021_acs.inorgchem.1c01026\synthesis_012.json,yes,Amorphous material formed when DFA was below 0.59 M or above 2.35 M in the modulator series.,"PCN-222 (TEA co-modulated, T6)",,Sr(NO3)2,ZrOCl2·8H2O,"151 mg, 0.469 mmol",0.469,mmol,nan,,,,,nan,,,,,meso-tetrakis(4-carboxyphenyl)porphyrin,TCPP,"15.8 mg, 0.02 mmol",0.02,mmol,,,,,,,,,,,difluoroacetic acid,DFA,"2.066 mL, 32.83 mmol",32.83,mmol,triethylamine (base co-modulator),TEA,6 mM,6.0,mM,"N,N-dimethylformamide",DMF,14 mL,14.0,,,,,120.0,120 °C,48.0,2 days,6-dram scintillation vial,,"DMF, acetone",3×,120 °C under vacuum for 24 h,120.0,24.0,violet microrods,,,csq,Zr6O8 8-connected cluster,,37.0,1045.0,not_reported,not_reported,470.0,,10.1021/acs.inorgchem.1c01026,ok,
10.1021/acs.inorgchem.1c01026,downloaded\10.1021_acs.inorgchem.1c01026.pdf,SI downloaded\10.1021_acs.inorgchem.1c01026_SI.pdf,mof_json_store\10.1021_acs.inorgchem.1c01026\raw_output.json,mof_json_store\10.1021_acs.inorgchem.1c01026\synthesis_013.json,yes,Amorphous material formed when DFA was below 0.59 M or above 2.35 M in the modulator series.,"PCN-222 (TEA co-modulated, T9)",,BaCl2·2H2O,ZrOCl2·8H2O,"151 mg, 0.469 mmol",0.469,mmol,nan,,,,,nan,,,,,meso-tetrakis(4-carboxyphenyl)porphyrin,TCPP,"15.8 mg, 0.02 mmol",0.02,mmol,,,,,,,,,,,difluoroacetic acid,DFA,"2.066 mL, 32.83 mmol",32.83,mmol,triethylamine (base co-modulator),TEA,9 mM,9.0,mM,"N,N-dimethylformamide",DMF,14 mL,14.0,,,,,120.0,120 °C,48.0,2 days,6-dram scintillation vial,,"DMF, acetone",3×,120 °C under vacuum for 24 h,120.0,24.0,violet microrods,,,csq,Zr6O8 8-connected cluster,,37.0,1045.0,not_reported,not_reported,470.0,,10.1021/acs.inorgchem.1c01026,ok,
10.1021/acs.inorgchem.1c01026,downloaded\10.1021_acs.inorgchem.1c01026.pdf,SI downloaded\10.1021_acs.inorgchem.1c01026_SI.pdf,mof_json_store\10.1021_acs.inorgchem.1c01026\raw_output.json,mof_json_store\10.1021_acs.inorgchem.1c01026\synthesis_014.json,yes,Amorphous material formed when DFA was below 0.59 M or above 2.35 M in the modulator series.,"PCN-222 (TEA co-modulated, T12)",,Mn(NO3)2·4H2O,ZrOCl2·8H2O,"151 mg, 0.469 mmol",0.469,mmol,nan,,,,,nan,,,,,meso-tetrakis(4-carboxyphenyl)porphyrin,TCPP,"15.8 mg, 0.02 mmol",0.02,mmol,,,,,,,,,,,difluoroacetic acid,DFA,"2.066 mL, 32.83 mmol",32.83,mmol,triethylamine (base co-modulator),TEA,12 mM,12.0,mM,"N,N-dimethylformamide",DMF,14 mL,14.0,,,,,120.0,120 °C,48.0,2 days,6-dram scintillation vial,,"DMF, acetone",3×,120 °C under vacuum for 24 h,120.0,24.0,violet microrods,,,csq,Zr6O8 8-connected cluster,,37.0,1045.0,not_reported,not_reported,470.0,,10.1021/acs.inorgchem.1c01026,ok,
10.1002/ejic.202200140,downloaded\10.1002_ejic.202200140.pdf,SI downloaded\10.1002_ejic.202200140_SI.pdf,mof_json_store\10.1002_ejic.202200140\raw_output.json,mof_json_store\10.1002_ejic.202200140\synthesis_001.json,yes,One-step reactions led to amorphous precipitates or previously reported compounds.,1·2DMF,2128012,Mn(NO3)2·4H2O,,"0.075 g, 0.2 mmol",0.2,mmol,nan,,,,,nan,,,,,"pyridine-2,6-dimethanol",H2pdm,"0.014 g, 0.1 mmol",0.1,mmol,terephthalic acid,H2bdc,"0.017 g, 0.1 mmol",0.1,mmol,,,,,,,,,,,,,,,,"N,N-dimethylformamide",DMF,5 mL,5.0,,,,,100.0,100 °C,24.0,"1 h pre-reaction, then 24 h",glass vial,static,"MeCN, Et2O",MeCN 1×; Et2O 2×,dried in air,,,pale yellow crystals,23.0,,sql,trinuclear Zn3 SBU,"P21/n; a=14.8513(9) Å, b=8.4497(4) Å, c=16.5769(11) Å, β=105.100(6)°",,,,,,,10.1002/ejic.202200140,ok,
10.1002/ejic.202200140,downloaded\10.1002_ejic.202200140.pdf,SI downloaded\10.1002_ejic.202200140_SI.pdf,mof_json_store\10.1002_ejic.202200140\raw_output.json,mof_json_store\10.1002_ejic.202200140\synthesis_002.json,yes,One-step reactions led to amorphous precipitates or previously reported compounds.,2·2DMF,2128013,Mn(NO3)2·4H2O,,"0.051 g, 0.14 mmol",0.14,mmol,nan,,,,,nan,,,,,"pyridine-2,6-dimethanol",H2pdm,"0.014 g, 0.1 mmol",0.1,mmol,terephthalic acid,H2bdc,"0.017 g, 0.1 mmol",0.1,mmol,,,,,,,,,,,,,,,,"N,N-dimethylformamide",DMF,5 mL,5.0,,,,,100.0,100 °C,24.0,"1 h pre-reaction, then 24 h",glass vial,static,"MeCN, Et2O",MeCN 1×; Et2O 2×,dried in air,,,,15.0,,sql,trinuclear Mn3 SBU,"P21/n; a=14.8480(5) Å, b=8.4497(3) Å, c=16.5953(7) Å, β=105.152(4)°",,,,,375.0,,10.1002/ejic.202200140,ok,
10.1002/ejic.202200140,downloaded\10.1002_ejic.202200140.pdf,SI downloaded\10.1002_ejic.202200140_SI.pdf,mof_json_store\10.1002_ejic.202200140\raw_output.json,mof_json_store\10.1002_ejic.202200140\synthesis_003.json,yes,One-step reactions led to amorphous precipitates or previously reported compounds.,3,2128014,Mn(NO3)2·4H2O,,"0.051 g, 0.14 mmol",0.14,mmol,nan,,,,,nan,,,,,"pyridine-2,6-dimethanol",H2pdm,"0.223 g, 1.6 mmol",1.6,mmol,terephthalic acid,H2bdc,"0.017 g, 0.1 mmol",0.1,mmol,,,,,,triethylamine,Et3N,"416 μL, 3.2 mmol",3.2,mmol,,,,,,"N,N-dimethylformamide",DMF,25 mL,25.0,water,H2O,25 mL,25.0,130.0,130 °C,24.0,"1 h pre-reaction, then 24 h",glass vial,static,"MeCN, Et2O",MeCN 1×; Et2O 2×,dried in air,,,colorless crystals,40.0,,pcu,trinuclear Mn3 SBU,"P21/n; a=10.4343(3) Å, b=16.7883(5) Å, c=10.6385(4) Å, β=95.378(3)°",,,,,375.0,,10.1002/ejic.202200140,ok,
10.1002/ejic.201101295,downloaded\10.1002_ejic.201101295.pdf,SI downloaded\10.1002_ejic.201101295_SI.pdf,mof_json_store\10.1002_ejic.201101295\raw_output.json,mof_json_store\10.1002_ejic.201101295\synthesis_001.json,no,,Zn0.95Cu0.05(bdc)(dabco)0.5,848567,Mn(NO3)2·4H2O,,475 mg,2.33981,mmol,nan,,20 mg,20.0,mg,nan,,,,,terephthalic acid,H2bdc,280 mg,280.0,mg,"1,4-diazabicyclo[2.2.2]octane",dabco,94 mg,94.0,mg,,,,,,,,,,,,,,,,"N,N-dimethylformamide",DMF,20 mL,20.0,,,,,120.0,120 °C,48.0,48 h,glass vessel,static,"DMF, CHCl3",,washed with CHCl3 and activated by heating at 180–200 °C for 15–20 h under vacuum (ca. 10−3 mbar),,,blue to turquoise crystals or microcrystalline powders,,,,dinuclear M2 paddle-wheel nodes pillared by dabco,,,1805.0,not_reported,not_reported,,,10.1002/ejic.201101295,ok,
10.1002/ejic.201101295,downloaded\10.1002_ejic.201101295.pdf,SI downloaded\10.1002_ejic.201101295_SI.pdf,mof_json_store\10.1002_ejic.201101295\raw_output.json,mof_json_store\10.1002_ejic.201101295\synthesis_002.json,no,,Zn0.75Cu0.25(bdc)(dabco)0.5,848568,Mn(NO3)2·4H2O,,375 mg,1.84722,mmol,nan,,101 mg,101.0,mg,nan,,,,,terephthalic acid,H2bdc,280 mg,280.0,mg,"1,4-diazabicyclo[2.2.2]octane",dabco,94 mg,94.0,mg,,,,,,,,,,,,,,,,"N,N-dimethylformamide",DMF,20 mL,20.0,,,,,120.0,120 °C,48.0,48 h,glass vessel,static,"DMF, CHCl3",,washed with CHCl3 and activated by heating at 180–200 °C for 15–20 h under vacuum (ca. 10−3 mbar),,,blue to turquoise crystals or microcrystalline powders,,,,dinuclear M2 paddle-wheel nodes pillared by dabco,,,2422.0,not_reported,not_reported,,,10.1002/ejic.201101295,ok,
10.1002/ejic.201101295,downloaded\10.1002_ejic.201101295.pdf,SI downloaded\10.1002_ejic.201101295_SI.pdf,mof_json_store\10.1002_ejic.201101295\raw_output.json,mof_json_store\10.1002_ejic.201101295\synthesis_003.json,no,,Zn0.5Cu0.5(bdc)(dabco)0.5,848569,FeCl3·6H2O,,250 mg,1.31373,mmol,nan,,203 mg,203.0,mg,nan,,,,,terephthalic acid,H2bdc,280 mg,280.0,mg,"1,4-diazabicyclo[2.2.2]octane",dabco,94 mg,94.0,mg,,,,,,,,,,,,,,,,"N,N-dimethylformamide",DMF,20 mL,20.0,,,,,120.0,120 °C,48.0,48 h,glass vessel,static,"DMF, CHCl3",,washed with CHCl3 and activated by heating at 180–200 °C for 15–20 h under vacuum (ca. 10−3 mbar),,,blue to turquoise crystals or microcrystalline powders,,,,dinuclear M2 paddle-wheel nodes pillared by dabco,,,2242.0,not_reported,not_reported,,,10.1002/ejic.201101295,ok,
10.1002/ejic.201101295,downloaded\10.1002_ejic.201101295.pdf,SI downloaded\10.1002_ejic.201101295_SI.pdf,mof_json_store\10.1002_ejic.201101295\raw_output.json,mof_json_store\10.1002_ejic.201101295\synthesis_004.json,no,,Zn0.25Cu0.75(bdc)(dabco)0.5,,AlCl3·6H2O,,125 mg,0.774306,mmol,nan,,304 mg,304.0,mg,nan,,,,,terephthalic acid,H2bdc,280 mg,280.0,mg,"1,4-diazabicyclo[2.2.2]octane",dabco,94 mg,94.0,mg,,,,,,,,,,,,,,,,"N,N-dimethylformamide",DMF,20 mL,20.0,,,,,120.0,120 °C,48.0,48 h,glass vessel,static,"DMF, CHCl3",,washed with CHCl3 and activated by heating at 180–200 °C for 15–20 h under vacuum (ca. 10−3 mbar),,,blue to turquoise crystals or microcrystalline powders,,,,dinuclear M2 paddle-wheel nodes pillared by dabco,,,925.0,not_reported,not_reported,,,10.1002/ejic.201101295,ok,
10.1002/ejic.201101295,downloaded\10.1002_ejic.201101295.pdf,SI downloaded\10.1002_ejic.201101295_SI.pdf,mof_json_store\10.1002_ejic.201101295\raw_output.json,mof_json_store\10.1002_ejic.201101295\synthesis_005.json,no,,Zn0.05Cu0.95(bdc)(dabco)0.5,,AlCl3·6H2O,,25 mg,0.154861,mmol,FeCl3·6H2O,,386 mg,386.0,mg,nan,,,,,terephthalic acid,H2bdc,280 mg,280.0,mg,"1,4-diazabicyclo[2.2.2]octane",dabco,94 mg,94.0,mg,,,,,,,,,,,,,,,,"N,N-dimethylformamide",DMF,20 mL,20.0,,,,,120.0,120 °C,48.0,48 h,glass vessel,static,"DMF, CHCl3",,washed with CHCl3 and activated by heating at 180–200 °C for 15–20 h under vacuum (ca. 10−3 mbar),,,blue to turquoise crystals or microcrystalline powders,,,,dinuclear M2 paddle-wheel nodes pillared by dabco,,,804.0,not_reported,not_reported,280.0,,10.1002/ejic.201101295,ok,
10.1002/adfm.202102582,downloaded\10.1002_adfm.202102582.pdf,SI downloaded\10.1002_adfm.202102582_SI.pdf,mof_json_store\10.1002_adfm.202102582\raw_output.json,mof_json_store\10.1002_adfm.202102582\synthesis_001.json,no,,"UiO-66(Zr,Ce)(w/o)",,AlCl3·6H2O,,10 mmol (2.34 g),10,mmol,FeCl3·6H2O,,10 mmol (3.73 g),10.0,mmol,nan,,,,,terephthalic acid,H2BDC,10 mmol (1.65 g),10.0,mmol,,,,,,,,,,,,,,,,,,,,,"N,N-dimethylformamide",DMF,350 mL,350.0,,,,,120.0,"reflux, 120 °C",24.0,24 h,reflux setup (glass),stirred,"DMF, dichloromethane",,dried at 50 °C for 24 h,50.0,24.0,white product,,,,Zr6O4(OH)4 SBU; mixed Zr/Ce clusters,,,,not_reported,not_reported,,,10.1002/adfm.202102582,ok,
10.1002/adfm.202102582,downloaded\10.1002_adfm.202102582.pdf,SI downloaded\10.1002_adfm.202102582_SI.pdf,mof_json_store\10.1002_adfm.202102582\raw_output.json,mof_json_store\10.1002_adfm.202102582\synthesis_002.json,no,,"UiO-66(Zr,Ce)(w)",,AlCl3·6H2O,,10 mmol (2.34 g),10,mmol,FeCl3·6H2O,,10 mmol (3.73 g),10.0,mmol,nan,,,,,terephthalic acid,H2BDC,10 mmol (1.65 g),10.0,mmol,,,,,,,,,,,formic acid,,1 mol (added to synthesis mixture),1.0,mol,,,,,,"N,N-dimethylformamide",DMF,350 mL,350.0,,,,,120.0,"reflux, 120 °C",24.0,24 h,reflux setup (glass),stirred,"DMF, dichloromethane",,dried at 50 °C for 24 h,50.0,24.0,,,,,Zr6O4(OH)4 SBU; mixed Zr/Ce clusters,,,,not_reported,not_reported,,,10.1002/adfm.202102582,ok,
10.1002/adfm.202102582,downloaded\10.1002_adfm.202102582.pdf,SI downloaded\10.1002_adfm.202102582_SI.pdf,mof_json_store\10.1002_adfm.202102582\raw_output.json,mof_json_store\10.1002_adfm.202102582\synthesis_003.json,no,,"UiO-66(Zr,Ce)(w)(s)",,AlCl3·6H2O,,0.553 M aqueous solution; reactant ratio (Ce;Zr;H2BDC;HCOOH) = (0.5;5.5;7.2;256),,,FeCl3·6H2O,,0.553 M aqueous solution; reactant ratio (Ce;Zr;H2BDC;HCOOH) = (0.5;5.5;7.2;256),,,nan,,,,,terephthalic acid,H2BDC,DMF solution; ratio in mixture = 7.2 (Ce;Zr;H2BDC;HCOOH = 0.5;5.5;7.2;256),,,,,,,,,,,,,formic acid (concentrated),,256 (relative ratio; Ce;Zr;H2BDC;HCOOH = 0.5;5.5;7.2;256),,,,,,,,"N,N-dimethylformamide",DMF,used to dissolve H2BDC,,water,H2O,aqueous metal salt solutions,,100.0,100 °C,1.0,1 h,glass vial,,,,,,,,,,,Zr6O4(OH)4 SBU; mixed Zr/Ce clusters,,,,not_reported,not_reported,,,10.1002/adfm.202102582,ok,
10.1039/c4ce01184h,downloaded\10.1039_c4ce01184h.pdf,SI downloaded\10.1039_c4ce01184h_SI.pdf,mof_json_store\10.1039_c4ce01184h\raw_output.json,mof_json_store\10.1039_c4ce01184h\synthesis_001.json,no,,,996998,CuI,,"0.0197 g, 0.1 mmol",0.1,mmol,nan,,,,,nan,,,,,"3,4-bi(4-carboxyphenyl)benzoic acid",H3L,"0.0181 g, 0.05 mmol",0.05,mmol,"1,1′-(1,5-pentane)bis-benzimidazole",pbbm,"0.0152 g, 0.05 mmol",0.05,mmol,,,,,,,,,,,,,,,,acetonitrile,MeCN,7 mL,7.0,water,H2O,3 mL,3.0,160.0,160 °C,72.0,three days,25 mL Teflon-lined stainless steel vessel,static,mother solution,,,,,colourless leaf-shaped crystals,73.0,,,trinuclear Mn(II) 9-connected SBU,"Orthorhombic, Pca21; a=25.926(5), b=13.837(3), c=15.243(3) Å",,,not_reported,yes,384.0,,10.1039/c4ce01184h,ok,
10.1039/c4ce01184h,downloaded\10.1039_c4ce01184h.pdf,SI downloaded\10.1039_c4ce01184h_SI.pdf,mof_json_store\10.1039_c4ce01184h\raw_output.json,mof_json_store\10.1039_c4ce01184h\synthesis_002.json,no,,,996999,CuI,,"0.0197 g, 0.1 mmol",0.1,mmol,nan,,,,,nan,,,,,"3,4-bi(4-carboxyphenyl)benzoic acid",H3L,"0.0181 g, 0.05 mmol",0.05,mmol,,,,,,,,,,,"1H-1,2,4-triazol-3-amine",Hatz,"0.0042 g, 0.05 mmol",0.05,mmol,,,,,,acetonitrile,MeCN,7 mL,7.0,water,H2O,3 mL,3.0,160.0,160 °C,72.0,three days,25 mL Teflon-lined stainless steel vessel,static,,,,,,transparent crystals,59.0,,,trinuclear Mn(II) 8-connected SBU,"Triclinic, P-1; a=8.8451(18), b=10.334(2), c=11.762(2) Å; α=77.05(3)°, β=81.50(3)°, γ=75.82(3)°",,,not_reported,yes,388.0,,10.1039/c4ce01184h,ok,
10.1039/c5dt01894c,downloaded\10.1039_c5dt01894c.pdf,SI downloaded\10.1039_c5dt01894c_SI.pdf,mof_json_store\10.1039_c5dt01894c\raw_output.json,mof_json_store\10.1039_c5dt01894c\synthesis_001.json,no,,,1042943,CuI,,"0.079 g, 0.20 mmol",0.2,mmol,nan,,,,,nan,,,,,"biphenyl-3,2′,5′-tricarboxylic acid",H3bptc,"0.053 g, 0.20 mmol",0.2,mmol,"1,10-phenanthroline",phen,"0.036 g, 0.20 mmol",0.2,mmol,,,,,,,,,,,,,,,,water,H2O,5.0 mL + 12.0 mL (aqueous solution),,,,,,160.0,160 °C,72.0,72 h,25 mL Teflon-lined autoclave,stirred 20 min then static,distilled water,,dried,,,colorless crystals,75.0,,,paddle-wheel dimers [Ln2(CO2)4],"a=26.4924(4), b=7.9113(1), c=22.9666(3), β=107.398(1)°, C2/c",,,not_reported,not_reported,,luminescence,10.1039/c5dt01894c,ok,
10.1039/c5dt01894c,downloaded\10.1039_c5dt01894c.pdf,SI downloaded\10.1039_c5dt01894c_SI.pdf,mof_json_store\10.1039_c5dt01894c\raw_output.json,mof_json_store\10.1039_c5dt01894c\synthesis_002.json,no,,,1042932,NaVO3,,"0.073 g, 0.20 mmol",0.2,mmol,Ni(CH3COO)2,,,,,nan,,,,,"biphenyl-3,2′,5′-tricarboxylic acid",H3bptc,"0.053 g, 0.20 mmol",0.2,mmol,"1,10-phenanthroline",phen,"0.036 g, 0.20 mmol",0.2,mmol,,,,,,,,,,,,,,,,water,H2O,5.0 mL + 12.0 mL (aqueous solution),,,,,,160.0,160 °C,72.0,72 h,25 mL Teflon-lined autoclave,stirred 20 min then static,distilled water,,dried,,,colorless crystals,85.0,,,paddle-wheel dimers [Ln2(CO2)4],"a=26.5642(9), b=7.9347(3), c=23.0722(7), β=107.415(2)°, C2/c",,,not_reported,not_reported,,luminescence,10.1039/c5dt01894c,ok,
10.1039/c5dt01894c,downloaded\10.1039_c5dt01894c.pdf,SI downloaded\10.1039_c5dt01894c_SI.pdf,mof_json_store\10.1039_c5dt01894c\raw_output.json,mof_json_store\10.1039_c5dt01894c\synthesis_003.json,no,,,1042930,Cd(NO3)2·4H2O,,"0.075 g, 0.20 mmol",0.2,mmol,nan,,,,,nan,,,,,"biphenyl-3,2′,5′-tricarboxylic acid",H3bptc,"0.053 g, 0.20 mmol",0.2,mmol,"1,10-phenanthroline",phen,"0.036 g, 0.20 mmol",0.2,mmol,,,,,,,,,,,,,,,,water,H2O,5.0 mL + 12.0 mL (aqueous solution),,,,,,160.0,160 °C,72.0,72 h,25 mL Teflon-lined autoclave,stirred 20 min then static,distilled water,,dried,,,colorless crystals,78.0,,,paddle-wheel dimers [Ln2(CO2)4],"a=26.4871(9), b=7.9190(3), c=23.0086(8), β=107.309(2)°, C2/c",,,not_reported,not_reported,,luminescence,10.1039/c5dt01894c,ok,
10.1039/c5dt01894c,downloaded\10.1039_c5dt01894c.pdf,SI downloaded\10.1039_c5dt01894c_SI.pdf,mof_json_store\10.1039_c5dt01894c\raw_output.json,mof_json_store\10.1039_c5dt01894c\synthesis_004.json,no,,,1401554,MnCl2·4H2O,,"0.087 g, 0.20 mmol",0.2,mmol,nan,,,,,nan,,,,,"biphenyl-3,2′,5′-tricarboxylic acid",H3bptc,"0.053 g, 0.20 mmol",0.2,mmol,"1,10-phenanthroline",phen,"0.036 g, 0.20 mmol",0.2,mmol,,,,,,,,,,,,,,,,water,H2O,5.0 mL + 12.0 mL (aqueous solution),,,,,,160.0,160 °C,72.0,72 h,25 mL Teflon-lined autoclave,stirred 20 min then static,distilled water,,dried,,,colorless crystals,72.0,,,paddle-wheel dimers [Ln2(CO2)4],"a=26.5096(14), b=7.9323(5), c=23.0546(12), β=107.419(3)°, C2/c",,,not_reported,not_reported,,,10.1039/c5dt01894c,ok,
10.1039/c5dt01894c,downloaded\10.1039_c5dt01894c.pdf,SI downloaded\10.1039_c5dt01894c_SI.pdf,mof_json_store\10.1039_c5dt01894c\raw_output.json,mof_json_store\10.1039_c5dt01894c\synthesis_005.json,no,,,1042931,MnCl2·4H2O,,"0.073 g, 0.20 mmol",0.2,mmol,nan,,,,,nan,,,,,"biphenyl-3,2′,5′-tricarboxylic acid",H3bptc,"0.053 g, 0.20 mmol",0.2,mmol,"1,10-phenanthroline",phen,"0.036 g, 0.20 mmol",0.2,mmol,,,,,,,,,,,,,,,,water,H2O,5.0 mL + 12.0 mL (aqueous solution),,,,,,160.0,160 °C,72.0,72 h,25 mL Teflon-lined autoclave,stirred 20 min then static,distilled water,,dried,,,colorless crystals,80.0,,,paddle-wheel dimers [Ln2(CO2)4],"a=26.5873(4), b=7.9379(1), c=23.1031(3), β=107.384(1)°, C2/c",,,not_reported,not_reported,,luminescence,10.1039/c5dt01894c,ok,
10.1039/c5dt01894c,downloaded\10.1039_c5dt01894c.pdf,SI downloaded\10.1039_c5dt01894c_SI.pdf,mof_json_store\10.1039_c5dt01894c\raw_output.json,mof_json_store\10.1039_c5dt01894c\synthesis_006.json,no,,,1042933,Co(NO3)2·6H2O,,"0.072 g, 0.20 mmol",0.2,mmol,nan,,,,,nan,,,,,"biphenyl-3,2′,5′-tricarboxylic acid",H3bptc,"0.053 g, 0.20 mmol",0.2,mmol,"1,10-phenanthroline",phen,"0.036 g, 0.20 mmol",0.2,mmol,,,,,,,,,,,,,,,,water,H2O,5.0 mL + 12.0 mL (aqueous solution),,,,,,160.0,160 °C,72.0,72 h,25 mL Teflon-lined autoclave,stirred 20 min then static,distilled water,,dried,,,colorless crystals,68.0,,,paddle-wheel dimers [Ln2(CO2)4],"a=26.6409(13), b=7.9552(4), c=23.1863(12), β=107.432(3)°, C2/c",,,not_reported,not_reported,,,10.1039/c5dt01894c,ok,
10.1039/c5dt01894c,downloaded\10.1039_c5dt01894c.pdf,SI downloaded\10.1039_c5dt01894c_SI.pdf,mof_json_store\10.1039_c5dt01894c\raw_output.json,mof_json_store\10.1039_c5dt01894c\synthesis_007.json,no,,,1400605,Co(NO3)2·6H2O,,"0.073 g, 0.20 mmol",0.2,mmol,Ni(NO3)2·6H2O,,,,,nan,,,,,"biphenyl-3,2′,5′-tricarboxylic acid",H3bptc,"0.053 g, 0.20 mmol",0.2,mmol,"1,10-phenanthroline",phen,"0.036 g, 0.20 mmol",0.2,mmol,,,,,,,,,,,,,,,,water,H2O,5.0 mL + 12.0 mL (aqueous solution),,,,,,160.0,160 °C,72.0,72 h,25 mL Teflon-lined autoclave,stirred 20 min then static,distilled water,,dried,,,colorless crystals,52.0,,,paddle-wheel dimers [Ln2(CO2)4],"a=26.4030(13), b=7.8892(4), c=22.8578(11), β=107.410(3)°, C2/c",,,not_reported,not_reported,,luminescence,10.1039/c5dt01894c,ok,
10.1039/c5dt01894c,downloaded\10.1039_c5dt01894c.pdf,SI downloaded\10.1039_c5dt01894c_SI.pdf,mof_json_store\10.1039_c5dt01894c\raw_output.json,mof_json_store\10.1039_c5dt01894c\synthesis_008.json,no,,,1400604,ZrCl4,,"0.073 g, 0.20 mmol",0.2,mmol,nan,,,,,nan,,,,,"biphenyl-3,2′,5′-tricarboxylic acid",H3bptc,"0.053 g, 0.20 mmol",0.2,mmol,"1,10-phenanthroline",phen,"0.036 g, 0.20 mmol",0.2,mmol,,,,,,,,,,,,,,,,water,H2O,5.0 mL + 12.0 mL (aqueous solution),,,,,,160.0,160 °C,72.0,72 h,25 mL Teflon-lined autoclave,stirred 20 min then static,distilled water,,dried,,,colorless crystals,90.0,,,paddle-wheel dimers [Ln2(CO2)4],"a=26.6602(8), b=7.9699(2), c=23.2273(7), β=107.4650(10)°, C2/c",,,not_reported,not_reported,,,10.1039/c5dt01894c,ok,
10.1039/c7dt04566b,downloaded\10.1039_c7dt04566b.pdf,SI downloaded\10.1039_c7dt04566b_SI.pdf,mof_json_store\10.1039_c7dt04566b\raw_output.json,mof_json_store\10.1039_c7dt04566b\synthesis_001.json,yes,"Attempts in DMF/DEF failed to give MOFs; only CH3CN worked. For ur series, only 1:1:1 ratio gave crystals.",,1587420,ZrCl4,,"0.200 g, 0.67 mmol",0.67,mmol,nan,,,,,nan,,,,,"biphenyl-4,4'-dicarboxylic acid",H2oFBPDC,"0.250 g, 0.65 mmol",0.65,mmol,,,,,,,,,,,acetamide,,"0.080 g, 1.35 mmol",1.35,mmol,,,,,,acetonitrile,CH3CN,20 mL,20.0,,,,,80.0,80 °C,40.0,40 h,30 mL screw-cap vial,static,CH3CN,,dried under air; activated at 80 °C under vacuum for sorption,80.0,,,25.0,0.20 × 0.17 × 0.17 mm,,Zn2(OOC)4 paddle wheel layers,,,470.0,not_reported,not_reported,230.0,,10.1039/c7dt04566b,ok,
10.1039/c7dt04566b,downloaded\10.1039_c7dt04566b.pdf,SI downloaded\10.1039_c7dt04566b_SI.pdf,mof_json_store\10.1039_c7dt04566b\raw_output.json,mof_json_store\10.1039_c7dt04566b\synthesis_002.json,yes,"Attempts in DMF/DEF failed to give MOFs; only CH3CN worked. For ur series, only 1:1:1 ratio gave crystals.",,1587421,ZrCl4,,"prepared from Zn(NO3)2·6H2O (0.010 g, 0.034 mmol)",0.034,mmol,nan,,,,,nan,,,,,"biphenyl-4,4'-dicarboxylic acid",H2oFBPDC,"0.013 g, 0.032 mmol",0.032,mmol,,,,,,,,,,,,,,,,,,,,,methanol,CH3OH,2.0 mL,2.0,,,,,60.0,60 °C,24.0,24 h,4 mL screw-cap vial,static; pre-sonicated,,,,,,colourless crystals,,0.15 × 0.14 × 0.10 mm,,octahedral Zn nodes in layered structure,,,,no,not_reported,,,10.1039/c7dt04566b,ok,
10.1039/c7dt04566b,downloaded\10.1039_c7dt04566b.pdf,SI downloaded\10.1039_c7dt04566b_SI.pdf,mof_json_store\10.1039_c7dt04566b\raw_output.json,mof_json_store\10.1039_c7dt04566b\synthesis_003.json,yes,"Attempts in DMF/DEF failed to give MOFs; only CH3CN worked. For ur series, only 1:1:1 ratio gave crystals.",,1587422,ZrCl4,,"prepared from Zn(NO3)2·6H2O (0.030 g, 0.102 mmol)",0.102,mmol,nan,,,,,nan,,,,,"biphenyl-4,4'-dicarboxylic acid",H2oFBPDC,"0.038 g, 0.096 mmol",0.096,mmol,,,,,,,,,,,,,,,,,,,,,tetrahydrofuran,THF,8.0 mL,8.0,,,,,40.0,40 °C,144.0,6 days,11 mL screw-cap vial,static; pre-sonicated,THF,,dried under air,,,crystalline precipitate,65.0,0.27 × 0.15 × 0.12 mm,,octahedral Zn nodes; 3D framework with zig-zag chains,,6.5,51.2,not_reported,not_reported,270.0,,10.1039/c7dt04566b,ok,
10.1039/c7dt04566b,downloaded\10.1039_c7dt04566b.pdf,SI downloaded\10.1039_c7dt04566b_SI.pdf,mof_json_store\10.1039_c7dt04566b\raw_output.json,mof_json_store\10.1039_c7dt04566b\synthesis_004.json,yes,"Attempts in DMF/DEF failed to give MOFs; only CH3CN worked. For ur series, only 1:1:1 ratio gave crystals.",,1587423,Zn(NO3)·4H2O,,"prepared from Zn(NO3)2·6H2O (0.040 g, 0.136 mmol)",0.136,mmol,nan,,,,,nan,,,,,"biphenyl-4,4'-dicarboxylic acid",H2oFBPDC,"0.050 g, 0.128 mmol",0.128,mmol,"1,4-diazabicyclo[2.2.2]octane",dabco,"0.0072 g, 0.064 mmol",0.064,mmol,,,,,,,,,,,,,,,,methanol,CH3OH,8.0 mL,8.0,,,,,80.0,80 °C,48.0,48 h,11 mL screw-cap vial,static,CH3OH,,activated at 150 °C under vacuum for 2 h,150.0,2.0,crystalline precipitate (thin needles),35.0,0.15 × 0.01 × 0.01 mm,,"Zn2(OOC)4 paddle wheel, dabco-pillared; 2-fold interpenetrated",,7.0,441.0,yes,yes,250.0,CO2_capture;hydrocarbon_separation,10.1039/c7dt04566b,ok,
10.1039/c7dt04566b,downloaded\10.1039_c7dt04566b.pdf,SI downloaded\10.1039_c7dt04566b_SI.pdf,mof_json_store\10.1039_c7dt04566b\raw_output.json,mof_json_store\10.1039_c7dt04566b\synthesis_005.json,yes,"Attempts in DMF/DEF failed to give MOFs; only CH3CN worked. For ur series, only 1:1:1 ratio gave crystals.",,1587424,Zn(NO3)·6H2O,,"prepared from Zn(NO3)2·6H2O (0.050 g, 0.17 mmol)",0.17,mmol,nan,,,,,nan,,,,,"biphenyl-4,4'-dicarboxylic acid",H2oFBPDC,"0.0985 g, 0.255 mmol",0.255,mmol,"4,4'-bipyridine",bipy,"0.0265 g, 0.17 mmol",0.17,mmol,,,,,,,,,,,,,,,,water,H2O,10.0 mL,10.0,,,,,80.0,80 °C,72.0,72 h,11 mL screw-cap vial,static,,,dried under air,,,crystals,70.0,0.35 × 0.12 × 0.08 mm,,Zn–carboxylate–bipy 3D framework (five-fold interpenetrated),,,,not_reported,not_reported,220.0,,10.1039/c7dt04566b,ok,
10.1039/c7dt04566b,downloaded\10.1039_c7dt04566b.pdf,SI downloaded\10.1039_c7dt04566b_SI.pdf,mof_json_store\10.1039_c7dt04566b\raw_output.json,mof_json_store\10.1039_c7dt04566b\synthesis_006.json,yes,"Attempts in DMF/DEF failed to give MOFs; only CH3CN worked. For ur series, only 1:1:1 ratio gave crystals.",,1587425,Zn(CH3COO)2,,"prepared from Zn(NO3)2·6H2O (0.010 g, 0.034 mmol)",0.034,mmol,nan,,,,,nan,,,,,"biphenyl-4,4'-dicarboxylic acid",H2oFBPDC,"0.013 g, 0.032 mmol",0.032,mmol,urotropine,ur,"0.0047 g, 0.034 mmol",0.034,mmol,,,,,,,,,,,,,,,,methanol,CH3OH,1.50 mL,1.5,,,,,40.0,40 °C,24.0,24 h,4 mL screw-cap vial,static; pre-sonicated,,,,,,colourless crystals,,0.28 × 0.25 × 0.07 mm,,1D chains; Zn coordinated by ur and methanol,,,,no,not_reported,,,10.1039/c7dt04566b,ok,
10.1021/ja0621086,downloaded\10.1021_ja0621086.pdf,SI downloaded\10.1021_ja0621086_SI.pdf,mof_json_store\10.1021_ja0621086\raw_output.json,mof_json_store\10.1021_ja0621086\synthesis_001.json,no,,MIL-96 (Al),,Zn(CH3COO)2,,"3.5 mmol, 1.314 g",3.5,mmol,nan,,,,,nan,,,,,"benzene-1,3,5-tricarboxylic acid",H3btc,"0.5 mmol, 0.105 g",0.5,mmol,,,,,,,,,,,,,,,,,,,,,water,H2O,5 mL,5.0,,,,,210.0,210 °C,24.0,24 h,Teflon-lined steel Parr autoclave (23 mL),static,deionized water,,dried in air at room temperature,,,fine white powder,,about 1 um,,μ3-oxo-centered trinuclear Al3 SBU; corner-sharing AlO4(OH)2/AlO2(OH)4 octahedral chains,"a=14.2074(2) Å, b=14.2074(2) Å, c=31.2302(9) Å, P63/mmc",,,not_reported,not_reported,320.0,CO2_capture;hydrogen_storage,10.1021/ja0621086,ok,
10.1021/ja0621086,downloaded\10.1021_ja0621086.pdf,SI downloaded\10.1021_ja0621086_SI.pdf,mof_json_store\10.1021_ja0621086\raw_output.json,mof_json_store\10.1021_ja0621086\synthesis_002.json,no,,MIL-96 (Al),,Ca(NO3)2·6H2O,,"3.5 mmol, 1.314 g",3.5,mmol,nan,,,,,nan,,,,,"trimethyl 1,3,5-benzenetricarboxylate",Me3btc,"1.75 mmol, 0.440 g",1.75,mmol,,,,,,,,,,,,,,,,,,,,,water,H2O,5 mL,5.0,,,,,210.0,210 °C,24.0,24 h,Teflon-lined steel Parr autoclave,static,,,150 °C under vacuum for 18 h,150.0,18.0,white powder (pure phase),,,,μ3-oxo-centered trinuclear Al3 SBU; corner-sharing AlO4(OH)2/AlO2(OH)4 octahedral chains,"a=14.2074(2) Å, b=14.2074(2) Å, c=31.2302(9) Å, P63/mmc",,,not_reported,not_reported,320.0,CO2_capture;hydrogen_storage,10.1021/ja0621086,ok,
10.1021/ja0621086,downloaded\10.1021_ja0621086.pdf,SI downloaded\10.1021_ja0621086_SI.pdf,mof_json_store\10.1021_ja0621086\raw_output.json,mof_json_store\10.1021_ja0621086\synthesis_003.json,no,,MIL-96 (Al),,Ca(NO3)2·6H2O,,"3.5 mmol, 1.314 g",3.5,mmol,nan,,,,,nan,,,,,"trimethyl 1,3,5-benzenetricarboxylate",Me3btc,"1.75 mmol, 0.440 g",1.75,mmol,,,,,,,,,,,hydrofluoric acid (4.8%),HF,"1.4 mmol, 0.6 mL of 4.8% HF",1.4,mmol,tetraethyl orthosilicate,TEOS,"0.7 mmol, 0.16 mL",0.7,mmol,water,H2O,20 mL,20.0,,,,,210.0,210 °C,24.0,24 h,125-mL Teflon-lined steel Parr autoclave,static,,,,,,flat hexagonal-shape crystals,,10–40 μm,,μ3-oxo-centered trinuclear Al3 SBU; corner-sharing AlO4(OH)2/AlO2(OH)4 octahedral chains,"a=14.2074(2) Å, b=14.2074(2) Å, c=31.2302(9) Å, P63/mmc",,,not_reported,not_reported,320.0,CO2_capture;hydrogen_storage,10.1021/ja0621086,ok,
10.1039/d3ra06749a,downloaded\10.1039_d3ra06749a.pdf,SI downloaded\10.1039_d3ra06749a_SI.pdf,mof_json_store\10.1039_d3ra06749a\raw_output.json,mof_json_store\10.1039_d3ra06749a\synthesis_001.json,no,,HP-UiO-66,,CdCl2,,0.36 g,1.96381,mmol,nan,,,,,nan,,,,,terephthalic acid,BDC,0.12 g,0.12,g,,,,,,,,,,,dodecanoic acid,,9 g,9.0,g,,,,,,"N,N-dimethylformamide",DMF,60 mL,60.0,,,,,120.0,393 K,24.0,24 h,Teflon-lined autoclave,"stirred 2 h, then static","DMF, acetone",several times,373 K under vacuum overnight,100.0,,white precipitate; irregular blocks,,,,Zr6O4(OH)4 nodes,,,868.0,not_reported,not_reported,,,10.1039/d3ra06749a,ok,
