Repository: zzhenglab/MOFinder

# MOFinder

MOFinder extracts MOF synthesis information from the literature, reconstructs evidence-supported negative reaction records, and prepares datasets for synthesis-outcome prediction.
[Web application](https://mofinder.chemistry.wustl.edu/) | [Demos](Demo/README.md) | [Source code](docs/source_to_code.md) | [Workflow guide](docs/workflow.md) | [Model evaluation](docs/evaluation.md)

## Quick start

The workflow runs through Python commands. Python 3.10 or newer is required. Clone the repository and initialize its related applications:

```bash
git clone --recurse-submodules https://github.com/zzhenglab/MOFinder.git
cd MOFinder
```

Start with the two offline demonstrations:

```bash

File: mof_extraction_1_2.csv (part 152 of 305)
doi,main_pdf,si_pdf,raw_output,parsed_json,article_trial_or_failure,article_trial_or_failure_notes,mof_name,crystal_code,metal_1,metal_1_abbr,metal_1_amount_text,metal_1_amount_value,metal_1_amount_unit,metal_2,metal_2_abbr,metal_2_amount_text,metal_2_amount_value,metal_2_amount_unit,metal_3,metal_3_abbr,metal_3_amount_text,metal_3_amount_value,metal_3_amount_unit,linker_1,linker_1_abbr,linker_1_amount_text,linker_1_amount_value,linker_1_amount_unit,linker_2,linker_2_abbr,linker_2_amount_text,linker_2_amount_value,linker_2_amount_unit,linker_3,linker_3_abbr,linker_3_amount_text,linker_3_amount_value,linker_3_amount_unit,modulator_1,modulator_1_abbr,modulator_1_amount_text,modulator_1_amount_value,modulator_1_amount_unit,modulator_2,modulator_2_abbr,modulator_2_amount_text,modulator_2_amount_value,modulator_2_amount_unit,solvent_main,solvent_main_abbr,solvent_main_amount_text,solvent_main_ml,solvent_secondary,solvent_secondary_abbr,solvent_secondary_amount_text,solvent_secondary_ml,temperature_c,temperature_c_text,time_h,time_text,vessel_type,stirring,washing_solvent,washing_cycles,activation_text,activation_temp_c,activation_time_h,crystal_morphology,yield_percent,crystal_size,topology_code,metal_cluster_connectivity,unit_cell_short,pore_diameter_A,BET_surface_area_m2g,air_stable,water_stable,tga_decomposition_temp_c,applications,reference,status,error
10.1039/d3ra06749a,downloaded\10.1039_d3ra06749a.pdf,SI downloaded\10.1039_d3ra06749a_SI.pdf,mof_json_store\10.1039_d3ra06749a\raw_output.json,mof_json_store\10.1039_d3ra06749a\synthesis_002.json,no,,UiO-66,,CdCl2,,0.36 g,1.96381,mmol,nan,,,,,nan,,,,,terephthalic acid,BDC,0.24 g,0.24,g,,,,,,,,,,,,,,,,,,,,,"N,N-dimethylformamide",DMF,60 mL,60.0,,,,,120.0,393 K,24.0,24 h,Teflon-lined autoclave,"stirred 2 h, then static","DMF, acetone",several times,373 K under vacuum overnight,100.0,,spherical particles,,,,Zr6O4(OH)4 nodes,,,,not_reported,not_reported,,,10.1039/d3ra06749a,ok,
10.1021/acs.cgd.9b00426,downloaded\10.1021_acs.cgd.9b00426.pdf,SI downloaded\10.1021_acs.cgd.9b00426_SI.pdf,mof_json_store\10.1021_acs.cgd.9b00426\raw_output.json,mof_json_store\10.1021_acs.cgd.9b00426\synthesis_001.json,yes,Normal solvent systems gave Tipa-only MOFs; DOA/H2O binary solvent was required to obtain mixed azole–Tipa frameworks.,,,Mn(NO3)2·4H2O,,22.3 mg (0.075 mmol),0.075,mmol,nan,,,,,nan,,,,,tris(4-(1H-imidazol-1-yl)phenyl)amine,Tipa,22.2 mg (0.05 mmol),0.05,mmol,imidazole,Im,3.4 mg (0.05 mmol),0.05,mmol,,,,,,triethylamine,,20 µL,20.0,µL,,,,,,"1,4-dioxane",DOA,3.2 mL,3.2,water,H2O,0.8 mL,0.8,100.0,100 °C,72.0,three days,20 mL glass bottle,static,"MeOH, CH2Cl2","3 d each, refreshed daily",activated at 50 °C before gas sorption,50.0,,beige clear crystals,34.0,0.11 × 0.05 × 0.04 mm,,,"a=10.1725(2), b=40.2318(10), c=18.8859(5), α=90, β=90, γ=90, Pnma",13.1,128.6,not_reported,not_reported,,CO2_capture,10.1021/acs.cgd.9b00426,ok,
10.1021/acs.cgd.9b00426,downloaded\10.1021_acs.cgd.9b00426.pdf,SI downloaded\10.1021_acs.cgd.9b00426_SI.pdf,mof_json_store\10.1021_acs.cgd.9b00426\raw_output.json,mof_json_store\10.1021_acs.cgd.9b00426\synthesis_002.json,yes,Normal solvent systems gave Tipa-only MOFs; DOA/H2O binary solvent was required to obtain mixed azole–Tipa frameworks.,,,Mn(NO3)2·4H2O,,14.9 mg (0.05 mmol),0.05,mmol,nan,,,,,nan,,,,,tris(4-(1H-imidazol-1-yl)phenyl)amine,Tipa,22.2 mg (0.05 mmol),0.05,mmol,tetrazole,Tz,2.8 mg (0.04 mmol),0.04,mmol,,,,,,,,,,,,,,,,"1,4-dioxane",DOA,3 mL,3.0,water,H2O,1 mL,1.0,100.0,100 °C,72.0,three days,20 mL glass bottle,static,"MeOH, CH2Cl2","3 d each, refreshed daily",activated at 50 °C before gas sorption,50.0,,beige clear crystals,21.0,0.07 × 0.07 × 0.06 mm,,,"a=15.7029(3), b=16.3194(3), c=23.3513(2), α=90.6710(10), β=96.7620(10), γ=117.306(2), P-1",7.8,,not_reported,not_reported,,,10.1021/acs.cgd.9b00426,ok,
10.1021/ic801948z,downloaded\10.1021_ic801948z.pdf,SI downloaded\10.1021_ic801948z_SI.pdf,mof_json_store\10.1021_ic801948z\raw_output.json,mof_json_store\10.1021_ic801948z\synthesis_001.json,no,,PCN-17 (Yb),617998,Mn(NO3)2·4H2O,,0.025 g,0.123148,mmol,nan,,,,,nan,,,,,H3TATB,TATB,0.01 g,0.01,g,,,,,,,,,,,hydrogen peroxide (30% aq.),,"five drops (30%, aq.)",,,,,,,,dimethyl sulfoxide,DMSO,1.2 mL,1.2,,,,,145.0,145 °C,72.0,72 h,sealed Pyrex tube,static,DMSO,twice,250 °C under dynamic vacuum overnight,250.0,,brown crystals,,,,"square-planar Ln4(μ4-H2O) SBU, sulfate-bridged","a=b=c=26.225 Å, cubic, Im-3m",3.5,820.0,not_reported,not_reported,500.0,hydrogen storage;luminescence,10.1021/ic801948z,ok,
10.1021/ic801948z,downloaded\10.1021_ic801948z.pdf,SI downloaded\10.1021_ic801948z_SI.pdf,mof_json_store\10.1021_ic801948z\raw_output.json,mof_json_store\10.1021_ic801948z\synthesis_002.json,no,,PCN-17 (Dy),644651,Mn(NO3)2·4H2O,,0.025 g,0.123148,mmol,nan,,,,,nan,,,,,H3TATB,TATB,0.01 g,0.01,g,,,,,,,,,,,hydrogen peroxide (30% aq.),,"five drops (30%, aq.)",,,,,,,,dimethyl sulfoxide,DMSO,1.2 mL,1.2,,,,,145.0,145 °C,72.0,72 h,sealed Pyrex tube,static,DMSO,twice,250 °C under dynamic vacuum overnight,250.0,,brown crystals,,,,"square-planar Ln4(μ4-H2O) SBU, sulfate-bridged","a=b=c=26.348 Å, cubic, Im-3m",3.5,738.0,not_reported,not_reported,500.0,hydrogen storage;luminescence,10.1021/ic801948z,ok,
10.1021/ic801948z,downloaded\10.1021_ic801948z.pdf,SI downloaded\10.1021_ic801948z_SI.pdf,mof_json_store\10.1021_ic801948z\raw_output.json,mof_json_store\10.1021_ic801948z\synthesis_003.json,no,,PCN-17 (Er),,Mn(NO3)2·4H2O,,0.025 g,0.123148,mmol,nan,,,,,nan,,,,,H3TATB,TATB,0.01 g,0.01,g,,,,,,,,,,,hydrogen peroxide (30% aq.),,"five drops (30%, aq.)",,,,,,,,dimethyl sulfoxide,DMSO,1.2 mL,1.2,,,,,145.0,145 °C,72.0,72 h,sealed Pyrex tube,static,DMSO,twice,250 °C under dynamic vacuum overnight,250.0,,pink crystals,,,,"square-planar Ln4(μ4-H2O) SBU, sulfate-bridged","a=b=c=26.268 Å, cubic, Im-3m",3.5,606.0,not_reported,not_reported,500.0,hydrogen storage;luminescence,10.1021/ic801948z,ok,
10.1021/ic801948z,downloaded\10.1021_ic801948z.pdf,SI downloaded\10.1021_ic801948z_SI.pdf,mof_json_store\10.1021_ic801948z\raw_output.json,mof_json_store\10.1021_ic801948z\synthesis_004.json,no,,PCN-17 (Y),,Mn(NO3)2·4H2O,,0.025 g,0.123148,mmol,nan,,,,,nan,,,,,H3TATB,TATB,0.01 g,0.01,g,,,,,,,,,,,hydrogen peroxide (30% aq.),,"five drops (30%, aq.)",,,,,,,,dimethyl sulfoxide,DMSO,1.2 mL,1.2,,,,,145.0,145 °C,72.0,72 h,sealed Pyrex tube,static,DMSO,twice,250 °C under dynamic vacuum overnight,250.0,,yellow brown crystals,,,,"square-planar Ln4(μ4-H2O) SBU, sulfate-bridged","a=b=c=26.311 Å, cubic, Im-3m",3.5,814.0,not_reported,not_reported,550.0,hydrogen storage;luminescence,10.1021/ic801948z,ok,
10.1002/chem.200801064,downloaded\10.1002_chem.200801064.pdf,,mof_json_store\10.1002_chem.200801064\raw_output.json,mof_json_store\10.1002_chem.200801064\synthesis_001.json,no,,SNU-6,689694,Zn(CH3COO)2·2H2O,Cu(NO3)2·2.5H2O,"0.061 g, 3.39 × 10−4 mol",4000,mmol,nan,,,,,nan,,,,,"benzophenone 4,4'-dicarboxylic acid",H2BPnDC,"0.056 g, 2.19 × 10−4 mol",0.056,g,"4,4'-bipyridine",bpy,"0.018 g, 1.29 × 10−4 mol",0.018,g,,,,,,,,,,,,,,,,"N,N-dimethylformamide",DMF,6 mL,6.0,ethanol,EtOH,3 mL,3.0,80.0,80 °C,24.0,24 h,glass serum bottle,static,DMF,briefly,100 °C under vacuum for 2 h,100.0,2.0,blue diamond-shaped crystals,82.0,,,Cu2 paddle-wheel SBU,"a=28.000(1) Å, c=43.969(1) Å, I41/amd",18.2,2590.0,not_reported,not_reported,230.0,hydrogen storage;CO2_capture,10.1002/chem.200801064,ok,
10.1002/chem.200801064,downloaded\10.1002_chem.200801064.pdf,,mof_json_store\10.1002_chem.200801064\raw_output.json,mof_json_store\10.1002_chem.200801064\synthesis_002.json,no,,,689695,Zn(NO3)2·6H2O,Zn(NO3)2·6H2O,"0.077 g, 2.69 × 10−4 mol",4000,mmol,nan,,,,,nan,,,,,"benzophenone 4,4'-dicarboxylic acid",H2BPnDC,"0.053 g, 2.09 × 10−4 mol",0.053,g,4-diazabicyclo[2.2.2]octane,dabco,"0.015 g, 1.39 × 10−4 mol",0.015,g,,,,,,,,,,,,,,,,"N,N-dimethylformamide",DMF,3 mL + 2 mL,5.0,,,,,100.0,100 °C,72.0,3 d,glass serum bottle,static,DMF,briefly,100 °C under vacuum for 2 h,100.0,2.0,colorless diamond-shaped crystals,67.0,,,Zn2 paddle-wheel SBU,"a=19.423(1) Å, c=50.966(1) Å, I41/amd",11.4,,not_reported,not_reported,360.0,sensing,10.1002/chem.200801064,ok,
10.1021/acsami.7b17756,downloaded\10.1021_acsami.7b17756.pdf,SI downloaded\10.1021_acsami.7b17756_SI.pdf,mof_json_store\10.1021_acsami.7b17756\raw_output.json,mof_json_store\10.1021_acsami.7b17756\synthesis_001.json,no,,UiO-66-L1,,Zn(NO3)2·6H2O,ZrCl4,"629 mg, 2.7 mmol",2.7,mmol,nan,,,,,nan,,,,,terephthalic acid,BDC,"448 mg, 2.7 mmol",2.7,mmol,,,,,,,,,,,p-azidomethylbenzoic acid,L1,5 equiv vs Zr precursor,,,acetic acid,AcOH,4.2 mL (7% v/v),4.2,mL,"N,N-dimethylformamide",DMF,60 mL total (30 mL + 30 mL),60.0,,,,,120.0,120 °C,24.0,24 h,,,"DMF, MeOH","DMF ×1, MeOH ×3",,,,,,143 ± 31 nm (SEM),,,,,1591.0,not_reported,not_reported,,,10.1021/acsami.7b17756,ok,
10.1021/acsami.7b17756,downloaded\10.1021_acsami.7b17756.pdf,SI downloaded\10.1021_acsami.7b17756_SI.pdf,mof_json_store\10.1021_acsami.7b17756\raw_output.json,mof_json_store\10.1021_acsami.7b17756\synthesis_002.json,no,,UiO-66-FA (CM),,Zn(NO3)2·6H2O,ZrCl4,"210 mg, 0.9 mmol",0.9,mmol,nan,,,,,nan,,,,,terephthalic acid,BDC,"150 mg, 0.9 mmol",0.9,mmol,,,,,,,,,,,folic acid,FA,"100 mg, 0.23 mmol (0.25 equiv vs Zr)",0.23,mmol,,,,,,"N,N-dimethylformamide",DMF,20 mL total (2 × 10 mL),20.0,,,,,120.0,120 °C,24.0,24 h,,,"DMF, MeOH","DMF ×2, MeOH ×3",,,,,,36 ± 13 nm (SEM),,,,,753.0,not_reported,not_reported,,,10.1021/acsami.7b17756,ok,
10.1021/acsami.7b17756,downloaded\10.1021_acsami.7b17756.pdf,SI downloaded\10.1021_acsami.7b17756_SI.pdf,mof_json_store\10.1021_acsami.7b17756\raw_output.json,mof_json_store\10.1021_acsami.7b17756\synthesis_003.json,no,,UiO-66-FA-AcOH (CM),,Zn(NO3)2·6H2O,ZrCl4,"210 mg, 0.9 mmol",0.9,mmol,nan,,,,,nan,,,,,terephthalic acid,BDC,"150 mg, 0.9 mmol",0.9,mmol,,,,,,,,,,,folic acid,FA,"100 mg, 0.23 mmol (0.25 equiv vs Zr)",0.23,mmol,acetic acid,AcOH,1.4 mL (7% v/v),1.4,mL,"N,N-dimethylformamide",DMF,20 mL total (2 × 10 mL),20.0,,,,,120.0,120 °C,24.0,24 h,,,"DMF, MeOH","DMF ×2, MeOH ×3",,,,,,,,,,,1377.0,not_reported,not_reported,,,10.1021/acsami.7b17756,ok,
10.1021/acsami.7b17756,downloaded\10.1021_acsami.7b17756.pdf,SI downloaded\10.1021_acsami.7b17756_SI.pdf,mof_json_store\10.1021_acsami.7b17756\raw_output.json,mof_json_store\10.1021_acsami.7b17756\synthesis_004.json,no,,UiO-66-Biot (CM),,Zn(CH3COO)2·2H2O,ZrCl4,"210 mg, 0.9 mmol",0.9,mmol,nan,,,,,nan,,,,,terephthalic acid,BDC,"150 mg, 0.9 mmol",0.9,mmol,,,,,,,,,,,biotin,Biot,"100 mg, 0.41 mmol (0.45 equiv vs Zr)",0.41,mmol,,,,,,"N,N-dimethylformamide",DMF,20 mL total (2 × 10 mL),20.0,,,,,120.0,120 °C,24.0,24 h,,,"DMF, MeOH","DMF ×2, MeOH ×3",,,,intergrown crystallites,,~120 nm crystallites (SEM),,,,,1129.0,not_reported,not_reported,,,10.1021/acsami.7b17756,ok,
10.1021/acsami.7b17756,downloaded\10.1021_acsami.7b17756.pdf,SI downloaded\10.1021_acsami.7b17756_SI.pdf,mof_json_store\10.1021_acsami.7b17756\raw_output.json,mof_json_store\10.1021_acsami.7b17756\synthesis_005.json,no,,UiO-66-Biot-AcOH (CM),,Co(NO3)2·6H2O,ZrCl4,"210 mg, 0.9 mmol",0.9,mmol,nan,,,,,nan,,,,,terephthalic acid,BDC,"150 mg, 0.9 mmol",0.9,mmol,,,,,,,,,,,biotin,Biot,"100 mg, 0.41 mmol (0.45 equiv vs Zr)",0.41,mmol,acetic acid,AcOH,1.4 mL (7% v/v),1.4,mL,"N,N-dimethylformamide",DMF,20 mL total (2 × 10 mL),20.0,,,,,120.0,120 °C,24.0,24 h,,,"DMF, MeOH","DMF ×2, MeOH ×3",,,,,,157 ± 16 nm (SEM),,,,,1227.0,not_reported,not_reported,,,10.1021/acsami.7b17756,ok,
10.1021/acsami.7b17756,downloaded\10.1021_acsami.7b17756.pdf,SI downloaded\10.1021_acsami.7b17756_SI.pdf,mof_json_store\10.1021_acsami.7b17756\raw_output.json,mof_json_store\10.1021_acsami.7b17756\synthesis_006.json,no,,DCA@UiO-66,,Cu(NO3)2,ZrCl4,"629 mg, 2.7 mmol",2.7,mmol,nan,,,,,nan,,,,,terephthalic acid,BDC,"448 mg, 2.7 mmol",2.7,mmol,,,,,,,,,,,dichloroacetic acid,DCA,10 equiv vs Zr precursor,,,hydrochloric acid,HCl,1 equiv vs Zr precursor,,,"N,N-dimethylformamide",DMF,60 mL total (30 mL + 30 mL),60.0,,,,,120.0,120 °C,24.0,24 h,,,"DMF, MeOH","DMF ×1, MeOH ×3",,,,,,77 ± 24 nm (SEM),,,,,1488.0,not_reported,not_reported,,,10.1021/acsami.7b17756,ok,
10.1021/acsami.7b17756,downloaded\10.1021_acsami.7b17756.pdf,SI downloaded\10.1021_acsami.7b17756_SI.pdf,mof_json_store\10.1021_acsami.7b17756\raw_output.json,mof_json_store\10.1021_acsami.7b17756\synthesis_007.json,no,,DCA@UiO-66-L1,,InCl3(H2O,ZrCl4,"629 mg, 2.7 mmol",2.7,mmol,nan,,,,,nan,,,,,terephthalic acid,BDC,"448 mg, 2.7 mmol",2.7,mmol,,,,,,,,,,,dichloroacetic acid,DCA,10 equiv vs Zr precursor,,,p-azidomethylbenzoic acid,L1,,,,"N,N-dimethylformamide",DMF,60 mL total (30 mL + 30 mL),60.0,,,,,120.0,120 °C,24.0,24 h,,,"DMF, MeOH","DMF ×1, MeOH ×3",,,,,,100 ± 15 nm (SEM),,,,,1510.0,not_reported,not_reported,,,10.1021/acsami.7b17756,ok,
10.1021/acsami.7b17756,downloaded\10.1021_acsami.7b17756.pdf,SI downloaded\10.1021_acsami.7b17756_SI.pdf,mof_json_store\10.1021_acsami.7b17756\raw_output.json,mof_json_store\10.1021_acsami.7b17756\synthesis_008.json,no,,DCA@UiO-66-L2,,InCl3(H2O,ZrCl4,"629 mg, 2.7 mmol",2.7,mmol,nan,,,,,nan,,,,,terephthalic acid,BDC,"448 mg, 2.7 mmol",2.7,mmol,,,,,,,,,,,dichloroacetic acid,DCA,10 equiv vs Zr precursor,,,p-propargyloxybenzoic acid,L2,,,,"N,N-dimethylformamide",DMF,60 mL total (30 mL + 30 mL),60.0,,,,,120.0,120 °C,24.0,24 h,,,"DMF, MeOH","DMF ×1, MeOH ×3",,,,,,77 ± 11 nm (SEM),,,,,1299.0,not_reported,not_reported,,,10.1021/acsami.7b17756,ok,
10.1021/acsami.7b17756,downloaded\10.1021_acsami.7b17756.pdf,SI downloaded\10.1021_acsami.7b17756_SI.pdf,mof_json_store\10.1021_acsami.7b17756\raw_output.json,mof_json_store\10.1021_acsami.7b17756\synthesis_009.json,no,,DCA10@UiO-66-FA0.25 (CM),,InCl3(dioxane)2(H2O,ZrCl4,"210 mg, 0.9 mmol",0.9,mmol,nan,,,,,nan,,,,,terephthalic acid,BDC,"150 mg, 0.9 mmol",0.9,mmol,,,,,,,,,,,dichloroacetic acid,DCA,10 equiv vs Zr precursor,,,folic acid,FA,0.25 equiv vs Zr precursor,,,"N,N-dimethylformamide",DMF,20 mL total (2 × 10 mL),20.0,,,,,120.0,120 °C,24.0,24 h,,,"DMF, MeOH","DMF ×1, MeOH ×3",,,,,,158 ± 23 nm (SEM),,,,,1661.0,not_reported,not_reported,,,10.1021/acsami.7b17756,ok,
10.1021/acsami.7b17756,downloaded\10.1021_acsami.7b17756.pdf,SI downloaded\10.1021_acsami.7b17756_SI.pdf,mof_json_store\10.1021_acsami.7b17756\raw_output.json,mof_json_store\10.1021_acsami.7b17756\synthesis_010.json,no,,DCA5@UiO-66-FA1 (CM),,InCl3(H2O,ZrCl4,"210 mg, 0.9 mmol",0.9,mmol,nan,,,,,nan,,,,,terephthalic acid,BDC,"150 mg, 0.9 mmol",0.9,mmol,,,,,,,,,,,dichloroacetic acid,DCA,5 equiv vs Zr precursor,,,folic acid,FA,1 equiv vs Zr precursor,,,"N,N-dimethylformamide",DMF,20 mL total (2 × 10 mL),20.0,,,,,120.0,120 °C,24.0,24 h,,,"DMF, MeOH","DMF ×1, MeOH ×3",,,,,,91 ± 29 nm (SEM),,,,,844.0,not_reported,not_reported,,,10.1021/acsami.7b17756,ok,
10.1021/acsami.7b17756,downloaded\10.1021_acsami.7b17756.pdf,SI downloaded\10.1021_acsami.7b17756_SI.pdf,mof_json_store\10.1021_acsami.7b17756\raw_output.json,mof_json_store\10.1021_acsami.7b17756\synthesis_011.json,no,,DCA@UiO-66-Biot (CM),,InCl3(H2O,ZrCl4,"210 mg, 0.9 mmol",0.9,mmol,nan,,,,,nan,,,,,terephthalic acid,BDC,"150 mg, 0.9 mmol",0.9,mmol,,,,,,,,,,,dichloroacetic acid,DCA,10 equiv vs Zr precursor,,,biotin,Biot,0.4 equiv vs Zr precursor,,,"N,N-dimethylformamide",DMF,20 mL total (2 × 10 mL),20.0,,,,,120.0,120 °C,24.0,24 h,,,"DMF, MeOH","DMF ×1, MeOH ×3",,,,,,166 ± 22 nm (SEM),,,,,1357.0,not_reported,not_reported,,,10.1021/acsami.7b17756,ok,
10.1021/acsami.9b14439,downloaded\10.1021_acsami.9b14439.pdf,SI downloaded\10.1021_acsami.9b14439_SI.pdf,mof_json_store\10.1021_acsami.9b14439\raw_output.json,mof_json_store\10.1021_acsami.9b14439\synthesis_001.json,no,,NU-401,,InCl3(dioxane)2(H2O,,"200 mg, 0.62 mmol",0.62,mmol,nan,,,,,nan,,,,,4-aminobenzoic acid,,"385 mg, 2.81 mmol",2.81,mmol,4-formylbenzoic acid,,"928 mg, 6.20 mmol",6.2,mmol,,,,,,,,,,,,,,,,"N,N-dimethylformamide",DMF,10 mL + 5 mL + 50 mL,65.0,,,,,100.0,100 °C,,overnight,,,"DMF, acetone",DMF 3×; acetone 3×; acetone soak overnight then 3×,120 °C under high vacuum for ~18 h,120.0,18.0,light yellow octahedra (~1 μm),,~1 μm (SEM),fcu,Zr6(μ3-O)4(μ3-OH)4 12-connected SBU,"Fm-3m, a=29.945(2) Å, V=26852(6) Å3",14.0,3310.0,not_reported,no,,oxygen_storage,10.1021/acsami.9b14439,ok,
10.1021/acsami.9b14439,downloaded\10.1021_acsami.9b14439.pdf,SI downloaded\10.1021_acsami.9b14439_SI.pdf,mof_json_store\10.1021_acsami.9b14439\raw_output.json,mof_json_store\10.1021_acsami.9b14439\synthesis_002.json,no,,NU-402,,InCl3(H2O,,"200 mg, 0.62 mmol",0.62,mmol,nan,,,,,nan,,,,,p-phenylenediamine,,"120 mg, 1.11 mmol",1.11,mmol,4-formylbenzoic acid,,"1.80 g, 12.0 mmol",12.0,mmol,,,,,,,,,,,,,,,,"N,N-dimethylformamide",DMF,10 mL + 10 mL + 50 mL,70.0,,,,,100.0,100 °C,,overnight,,,"DMF, acetone",DMF 3×; acetone 3×; acetone soak overnight then 3×,120 °C under high vacuum for ~18 h,120.0,18.0,yellow powder,,,fcu,Zr6(μ3-O)4(μ3-OH)4 12-connected SBU,"Fm-3m, a=38.912(4) Å, V=58920(16) Å3",17.0,2530.0,not_reported,not_reported,,oxygen_storage,10.1021/acsami.9b14439,ok,
10.1021/acs.cgd.7b00007,downloaded\10.1021_acs.cgd.7b00007.pdf,SI downloaded\10.1021_acs.cgd.7b00007_SI.pdf,mof_json_store\10.1021_acs.cgd.7b00007\raw_output.json,mof_json_store\10.1021_acs.cgd.7b00007\synthesis_001.json,no,,MSO2Me-36 (WUF-7),,InCl3(H2O,,"267.0 mg, 0.897 mmol",0.897,mmol,nan,,,,,nan,,,,,"2-((methylthio)methyl)-[1,1′-biphenyl]-4,4′-dicarboxylic acid",H2L1,"67.8 mg, 0.224 mmol",0.224,mmol,"2-((methylsulfonyl)methyl)-[1,1′-biphenyl]-4,4′-dicarboxylic acid",H2L2,"25.0 mg, 0.075 mmol",0.075,mmol,,,,,,,,,,,,,,,,"N,N-dimethylformamide",DMF,16 cm3,16.0,,,,,100.0,100 °C,24.0,24 h,,static,"DMF, CH2Cl2, benzene",DMF 3× at 100 °C (2 cm3 each); CH2Cl2 over 3 days; benzene over 2 days,"freeze-drying at −53 °C, 0.09 mbar for 1 h; then 120 °C under dynamic vacuum for 5 h",120.0,5.0,,49.0,,pcu,Zn4O 6-connected SBU,,10.0,1762.0,not_reported,no,,CO2_capture,10.1021/acs.cgd.7b00007,ok,
10.1021/acs.cgd.7b00007,downloaded\10.1021_acs.cgd.7b00007.pdf,SI downloaded\10.1021_acs.cgd.7b00007_SI.pdf,mof_json_store\10.1021_acs.cgd.7b00007\raw_output.json,mof_json_store\10.1021_acs.cgd.7b00007\synthesis_002.json,no,,MSO2Me-64 (WUF-8),,InCl3(dioxane)2(H2O,,"294 mg, 0.987 mmol",0.987,mmol,nan,,,,,nan,,,,,"2-((methylthio)methyl)-[1,1′-biphenyl]-4,4′-dicarboxylic acid",H2L1,"49.8 mg, 0.165 mmol",0.165,mmol,"2-((methylsulfonyl)methyl)-[1,1′-biphenyl]-4,4′-dicarboxylic acid",H2L2,"55.2 mg, 0.165 mmol",0.165,mmol,,,,,,,,,,,,,,,,"N,N-dimethylformamide",DMF,16 cm3,16.0,,,,,100.0,100 °C,24.0,24 h,,static,"DMF, CH2Cl2, benzene",DMF 3× at 100 °C (2 cm3 each); CH2Cl2 over 3 days; benzene over 2 days,"freeze-drying at −53 °C, 0.09 mbar for 1 h; then 120 °C under dynamic vacuum for 5 h",120.0,5.0,,56.0,,pcu,Zn4O 6-connected SBU,,10.0,1827.0,not_reported,no,,CO2_capture,10.1021/acs.cgd.7b00007,ok,
10.1021/acs.cgd.7b00007,downloaded\10.1021_acs.cgd.7b00007.pdf,SI downloaded\10.1021_acs.cgd.7b00007_SI.pdf,mof_json_store\10.1021_acs.cgd.7b00007\raw_output.json,mof_json_store\10.1021_acs.cgd.7b00007\synthesis_003.json,no,,MSO2Me-79 (WUF-9),,InCl3(H2O,,"266.8 mg, 0.897 mmol",0.897,mmol,nan,,,,,nan,,,,,"2-((methylthio)methyl)-[1,1′-biphenyl]-4,4′-dicarboxylic acid",H2L1,"22.6 mg, 0.075 mmol",0.075,mmol,"2-((methylsulfonyl)methyl)-[1,1′-biphenyl]-4,4′-dicarboxylic acid",H2L2,"75.0 mg, 0.224 mmol",0.224,mmol,,,,,,,,,,,,,,,,"N,N-dimethylformamide",DMF,16 cm3,16.0,,,,,100.0,100 °C,24.0,24 h,,static,"DMF, CH2Cl2, benzene",DMF 3× at 100 °C (2 cm3 each); CH2Cl2 over 3 days; benzene over 2 days,"freeze-drying at −53 °C, 0.09 mbar for 1 h; then 120 °C under dynamic vacuum for 5 h",120.0,5.0,,60.0,,pcu,Zn4O 6-connected SBU,,9.6,1763.0,not_reported,no,,CO2_capture,10.1021/acs.cgd.7b00007,ok,
10.1021/acs.cgd.7b00007,downloaded\10.1021_acs.cgd.7b00007.pdf,SI downloaded\10.1021_acs.cgd.7b00007_SI.pdf,mof_json_store\10.1021_acs.cgd.7b00007\raw_output.json,mof_json_store\10.1021_acs.cgd.7b00007\synthesis_004.json,no,,MSO2Pr-100 (WUF-10),1503491,InCl3(H2O,,"70.5 mg, 0.237 mmol",0.237,mmol,nan,,,,,nan,,,,,"2-((propylsulfonyl)methyl)-[1,1′-biphenyl]-4,4′-dicarboxylic acid",H2L4,"28.7 mg, 0.079 mmol",0.079,mmol,,,,,,,,,,,,,,,,,,,,,"N,N-dimethylformamide",DMF,4 cm3,4.0,,,,,100.0,100 °C,24.0,24 h,,static,"DMF, CH2Cl2, benzene",DMF 3× at 100 °C (2 cm3 each); CH2Cl2 over 3 days; benzene over 2 days,"freeze-drying at −53 °C, 0.09 mbar for 1 h; then 120 °C under dynamic vacuum for 5 h",120.0,5.0,,,0.15 × 0.10 × 0.05 mm,pcu,Zn4O 6-connected SBU,"a=24.6493(15) Å, b=24.0029(12) Å, c=17.2267(12) Å, β=91.311(6)°, C2/m",9.6,1514.0,not_reported,no,,CO2_capture,10.1021/acs.cgd.7b00007,ok,
10.1039/d3nj03914e,downloaded\10.1039_d3nj03914e.pdf,SI downloaded\10.1039_d3nj03914e_SI.pdf,mof_json_store\10.1039_d3nj03914e\raw_output.json,mof_json_store\10.1039_d3nj03914e\synthesis_001.json,no,,HKUST-1,,InCl3(H2O,,1.54 mg (6.405 mmol),6.405,mmol,nan,,,,,nan,,,,,"benzene-1,3,5-tricarboxylic acid",H3BTC,2.94 mg (14.175 mmol),2.94,mg,,,,,,,,,,,,,,,,,,,,,ethanol (absolute),EtOH,63 mL,63.0,water (deionized),H2O,21 mL,21.0,120.0,120 °C,6.0,6 h,Teflon-lined autoclave (100 mL),stirred 10 min; static during hydrothermal,"EtOH, H2O",EtOH 4×; H2O 5×,90 °C under vacuum for 5 h,90.0,5.0,blue octahedral microcrystals,,~10 μm,,,,,,not_reported,no,,,10.1039/d3nj03914e,ok,
10.1002/ejic.200600867,downloaded\10.1002_ejic.200600867.pdf,SI downloaded\10.1002_ejic.200600867_SI.pdf,mof_json_store\10.1002_ejic.200600867\raw_output.json,mof_json_store\10.1002_ejic.200600867\synthesis_001.json,no,,[Hg(L1)Cl2]·(dmso)2 (1a),,InCl3(H2O,,"81 mg, 0.3 mmol",0.3,mmol,nan,,,,,nan,,,,,"1,3,5-Tris(4-pyridylsulfanylmethyl)-2,4,6-trimethylbenzene",L1,"49 mg, 0.1 mmol",0.1,mmol,,,,,,,,,,,,,,,,,,,,,dimethyl sulfoxide,DMSO,,,methanol,MeOH,,,25,room temperature,48.0,48 h (slow evaporation),,,,,,,,colorless blocks,36.0,,,HgII square-pyramidal nodes,"triclinic, P-1: a=9.049(2), b=13.646(4), c=16.298(4) Å, α=111.99(1), β=90.43(1), γ=101.57(1)°, Z=2, V=1820.6(8) Å3",,,not_reported,not_reported,,,10.1002/ejic.200600867,ok,
10.1039/c3cc44193h,downloaded\10.1039_c3cc44193h.pdf,SI downloaded\10.1039_c3cc44193h_SI.pdf,mof_json_store\10.1039_c3cc44193h\raw_output.json,mof_json_store\10.1039_c3cc44193h\synthesis_001.json,no,,,,Al2O3,,"0.25 mmol, 0.0628 g",0.25,mmol,nan,,,,,nan,,,,,glutaric acid,glu,"0.25 mmol, 0.033 g",0.25,mmol,"1,3-bis(4-pyridyl)propane",bpp,"0.25 mmol, 0.046 g",0.25,mmol,,,,,,urea,,"0.872 mmol, 0.054 g",0.872,mmol,,,,,,water,H2O,,,,,,,25,room temperature,168.0,one week,,static,,,degassed at 425 K for 12 h,152.0,12.0,green crystals,60.0,,,Cu2 paddle-wheel SBU,"a=28.265(5), b=13.127(5), c=8.729(5), beta=106.779(5), C2/c",6.0,,,,,CO2_capture;hydrogen storage,10.1039/c3cc44193h,ok,
10.1039/d2ce01529c,downloaded\10.1039_d2ce01529c.pdf,SI downloaded\10.1039_d2ce01529c_SI.pdf,mof_json_store\10.1039_d2ce01529c\raw_output.json,mof_json_store\10.1039_d2ce01529c\synthesis_001.json,yes,Reducing acetic acid sometimes gave no MOF; HfCl4 with 100 equiv. acetic acid produced an unknown phase.,GUF-12(Zr),,Al2O3,,0.078 g (0.3375 mmol),0.3375,mmol,nan,,,,,nan,,,,,"4,4′-(ethyne-1,2-diyl)dibenzoic acid",EDB-H2,0.090 g (0.3375 mmol),0.3375,mmol,,,,,,,,,,,acetic acid,,"2.124 mL (37.125 mmol, 110 equiv.)",2.124,mL,water,H2O,0.075 mL (0.5% v/v),0.075,mL,"N,N-dimethylformamide",DMF,15 mL,15.0,,,,,150.0,150 °C,,overnight,Teflon-lined autoclave,static,"DMF, acetone","DMF 2×, acetone 3×",120 °C under vacuum for 20 h,120.0,20.0,peach powder; hexagonal plates (“desert rose”),,<100 nm thick hexagonal plates (micron-scale lateral),hcp,Zr12O8(OH)14 18-connected SBU,"a=21.6121(31) Å, c=48.014(12) Å, P63/mmc",11.0,1798.0,not_reported,not_reported,,,10.1039/d2ce01529c,ok,
10.1039/d2ce01529c,downloaded\10.1039_d2ce01529c.pdf,SI downloaded\10.1039_d2ce01529c_SI.pdf,mof_json_store\10.1039_d2ce01529c\raw_output.json,mof_json_store\10.1039_d2ce01529c\synthesis_002.json,yes,Reducing acetic acid sometimes gave no MOF; HfCl4 with 100 equiv. acetic acid produced an unknown phase.,GUF-12(Hf),,Al2O3,,0.108 g (0.3375 mmol),0.3375,mmol,nan,,,,,nan,,,,,"4,4′-(ethyne-1,2-diyl)dibenzoic acid",EDB-H2,0.090 g (0.3375 mmol),0.3375,mmol,,,,,,,,,,,acetic acid,,"2.124 mL (37.125 mmol, 110 equiv.)",2.124,mL,water,H2O,0.075 mL (0.5% v/v),0.075,mL,"N,N-dimethylformamide",DMF,15 mL,15.0,,,,,150.0,150 °C,,overnight,Teflon-lined autoclave,static,"DMF, acetone","DMF 2×, acetone 3×",120 °C under vacuum for 20 h,120.0,20.0,peach powder; hexagonal plates (“desert rose”),,<100 nm thick hexagonal plates (micron-scale lateral),hcp,Hf12O8(OH)14 18-connected SBU,"a=21.5349(32) Å, c=47.869(13) Å, P63/mmc",11.0,1005.0,not_reported,not_reported,,,10.1039/d2ce01529c,ok,
10.1039/c7dt01790a,downloaded\10.1039_c7dt01790a.pdf,SI downloaded\10.1039_c7dt01790a_SI.pdf,mof_json_store\10.1039_c7dt01790a\raw_output.json,mof_json_store\10.1039_c7dt01790a\synthesis_001.json,no,,Tb(BTC),,Al2O3,,"45 mg, 0.01 mmol",0.01,mmol,nan,,,,,nan,,,,,"benzene-1,3,5-tricarboxylic acid",H3BTC,"21 mg, 0.01 mmol",21.0,mg,,,,,,,,,,,,,,,,,,,,,ethanol,EtOH,3 mL,3.0,"N,N-dimethylformamide",DMF,2 mL,2.0,80.0,80 °C,24.0,24 h,small capped vial,static,"DMF, EtOH, H2O",,Immersed in NaBF4 aqueous solution (0.01 mol L−1) for 12 h at room temperature; washed with water and ethanol; dried at room temperature.,,12.0,,,,,,,,,not_reported,not_reported,,luminescence;sensing,10.1039/c7dt01790a,ok,
10.1039/b921850e,downloaded\10.1039_b921850e.pdf,,mof_json_store\10.1039_b921850e\raw_output.json,mof_json_store\10.1039_b921850e\synthesis_001.json,no,,,,Mg(NO3)2·6H2O,,"19.8 mg, 0.1 mmol",0.1,mmol,nan,,,,,nan,,,,,5-(isonicotinamido)isophthalic acid,H2INAIP,"28.6 mg, 0.1 mmol",0.1,mmol,,,,,,,,,,,,,,,,,,,,,"N,N-dimethylformamide",DMF,8 mL,8.0,,,,,140.0,140 °C,120.0,5 d,16 mL Teflon-lined stainless steel container,static,,,Outgassed for 20 h at 140 °C prior to gas sorption,140.0,20.0,light-brown column crystals,73.0,,sra,Mn2(COO)2 dinuclear SBU,,,,not_reported,not_reported,410.0,CO2_capture,10.1039/b921850e,ok,
10.1039/b921850e,downloaded\10.1039_b921850e.pdf,,mof_json_store\10.1039_b921850e\raw_output.json,mof_json_store\10.1039_b921850e\synthesis_002.json,no,,,,Cu(NO3)2·3H2O,,"19.8 mg, 0.1 mmol",0.1,mmol,nan,,,,,nan,,,,,5-(isonicotinamido)isophthalic acid,H2INAIP,"28.6 mg, 0.1 mmol",0.1,mmol,,,,,,,,,,,,,,,,,,,,,water,H2O,8 mL,8.0,,,,,140.0,140 °C,120.0,5 d,16 mL Teflon-lined stainless steel container,static,,,,,,colourless block crystals,52.0,,,,,,,not_reported,not_reported,450.0,,10.1039/b921850e,ok,
10.1039/b921850e,downloaded\10.1039_b921850e.pdf,,mof_json_store\10.1039_b921850e\raw_output.json,mof_json_store\10.1039_b921850e\synthesis_003.json,no,,,,Mg(NO3)2·6H2O,,"23.8 mg, 0.1 mmol",0.1,mmol,Cu(NO3)2·3H2O,,,,,nan,,,,,5-(isonicotinamido)isophthalic acid,H2INAIP,"28.6 mg, 0.1 mmol",0.1,mmol,,,,,,,,,,,,,,,,,,,,,water,H2O,8 mL,8.0,,,,,140.0,140 °C,120.0,5 d,16 mL Teflon-lined stainless steel container,static,,,,,,red block crystals,62.0,,,Co2(COO)2 SBU,,,,not_reported,not_reported,415.0,,10.1039/b921850e,ok,
10.1039/b921850e,downloaded\10.1039_b921850e.pdf,,mof_json_store\10.1039_b921850e\raw_output.json,mof_json_store\10.1039_b921850e\synthesis_004.json,no,,,,Mg(NO3)2·6H2O,,"23.8 mg, 0.1 mmol",0.1,mmol,Cu(NO3)2·3H2O,,,,,nan,,,,,5-(isonicotinamido)isophthalic acid,H2INAIP,"28.6 mg, 0.1 mmol",0.1,mmol,"4,4'-bipyridine",bpy,"8.0 mg, 0.05 mmol",0.05,mmol,,,,,,,,,,,,,,,,water,H2O,8 mL,8.0,,,,,140.0,140 °C,120.0,5 d,16 mL Teflon-lined stainless steel container,static,,,,,,red block crystals,52.0,,,,,,,not_reported,not_reported,420.0,,10.1039/b921850e,ok,
10.1039/b921850e,downloaded\10.1039_b921850e.pdf,,mof_json_store\10.1039_b921850e\raw_output.json,mof_json_store\10.1039_b921850e\synthesis_005.json,no,,,,Mg(NO3)2·6H2O,,"23.8 mg, 0.1 mmol",0.1,mmol,Cu(NO3)2·3H2O,,,,,nan,,,,,5-(isonicotinamido)isophthalic acid,H2INAIP,"28.6 mg, 0.1 mmol",0.1,mmol,,,,,,,,,,,imidazole,Him,"6.8 mg, 0.1 mmol",0.1,mmol,,,,,,water,H2O,8 mL,8.0,,,,,140.0,140 °C,120.0,5 d,16 mL Teflon-lined stainless steel container,static,,,,,,,73.0,,,,,,,not_reported,not_reported,295.0,,10.1039/b921850e,ok,
10.1039/b921850e,downloaded\10.1039_b921850e.pdf,,mof_json_store\10.1039_b921850e\raw_output.json,mof_json_store\10.1039_b921850e\synthesis_006.json,no,,,,Mg(NO3)2·6H2O,,"17.1 mg, 0.1 mmol",0.1,mmol,Cu(NO3)2·3H2O,,,,,nan,,,,,5-(isonicotinamido)isophthalic acid,H2INAIP,"28.6 mg, 0.1 mmol",0.1,mmol,,,,,,,,,,,imidazole,Him,"6.8 mg, 0.1 mmol",0.1,mmol,,,,,,water,H2O,8 mL,8.0,,,,,140.0,140 °C,120.0,5 d,16 mL Teflon-lined stainless steel container,static,,,,,,,71.0,,,,,,,not_reported,not_reported,260.0,,10.1039/b921850e,ok,
10.1021/jacs.0c04442,downloaded\10.1021_jacs.0c04442.pdf,SI downloaded\10.1021_jacs.0c04442_SI.pdf,mof_json_store\10.1021_jacs.0c04442\raw_output.json,mof_json_store\10.1021_jacs.0c04442\synthesis_001.json,yes,Screened BA 0–0.20 g (0.18 g optimal); varying TCPP/Cu ratio (2/5–4/5) gave irregular aggregates.,Cu-TCPP,,Mg(NO3)2·6H2O,,"10 mmol/L, 1.0 mL (aqueous solution)",10,mmol,Cu(NO3)2·3H2O,,,,,nan,,,,,"4,4,4,4-(Porphine-5,10,15,20-tetrayl) tetrakis",TCPP,"1.0 mmol/L, 2.0 mL (DMF suspension)",0.002,mmol,,,,,,,,,,,,,,,,,,,,,"N,N-dimethylformamide",DMF,10 mL (+2.0 mL from TCPP suspension),,water,H2O,1.0 mL (from Cu(NO3)2 solution),1.0,90.0,90 °C,4.0,4 h,100 mL round-bottomed flask,stirred,ethanol,several times,,,,lamellar nanosheets,,100–400 nm lateral size; relatively thick,,,,,,not_reported,not_reported,,,10.1021/jacs.0c04442,ok,
10.1021/jacs.0c04442,downloaded\10.1021_jacs.0c04442.pdf,SI downloaded\10.1021_jacs.0c04442_SI.pdf,mof_json_store\10.1021_jacs.0c04442\raw_output.json,mof_json_store\10.1021_jacs.0c04442\synthesis_002.json,yes,Screened BA 0–0.20 g (0.18 g optimal); varying TCPP/Cu ratio (2/5–4/5) gave irregular aggregates.,Cu-TCPP(BA),,Mg(NO3)2·6H2O,,"10 mmol/L, 1.0 mL (aqueous solution)",10,mmol,Cu(NO3)2·3H2O,,,,,nan,,,,,"4,4,4,4-(Porphine-5,10,15,20-tetrayl) tetrakis",TCPP,"1.0 mmol/L, 2.0 mL (DMF suspension)",0.002,mmol,,,,,,,,,,,benzoic acid,BA,0.02 g,0.02,g,,,,,,"N,N-dimethylformamide",DMF,10 mL (+2.0 mL from TCPP suspension),,water,H2O,1.0 mL (from Cu(NO3)2 solution),1.0,90.0,90 °C,4.0,4 h,100 mL round-bottomed flask,stirred,ethanol,several times,,,,2D sheets (partially agglomerated),,,,Cu2(COO)4 paddlewheel unit,,,,not_reported,yes,,,10.1021/jacs.0c04442,ok,
10.1021/jacs.0c04442,downloaded\10.1021_jacs.0c04442.pdf,SI downloaded\10.1021_jacs.0c04442_SI.pdf,mof_json_store\10.1021_jacs.0c04442\raw_output.json,mof_json_store\10.1021_jacs.0c04442\synthesis_003.json,yes,Screened BA 0–0.20 g (0.18 g optimal); varying TCPP/Cu ratio (2/5–4/5) gave irregular aggregates.,Cu-TCPP(BA),,Mg(NO3)2·6H2O,,"10 mmol/L, 1.0 mL (aqueous solution)",10,mmol,Cu(NO3)2·3H2O,,,,,nan,,,,,"4,4,4,4-(Porphine-5,10,15,20-tetrayl) tetrakis",TCPP,"1.0 mmol/L, 2.0 mL (DMF suspension)",0.002,mmol,,,,,,,,,,,benzoic acid,BA,0.05 g,0.05,g,,,,,,"N,N-dimethylformamide",DMF,10 mL (+2.0 mL from TCPP suspension),,water,H2O,1.0 mL (from Cu(NO3)2 solution),1.0,90.0,90 °C,4.0,4 h,100 mL round-bottomed flask,stirred,ethanol,several times,,,,ultrathin 2D sheets,,,,Cu2(COO)4 paddlewheel unit,,,,not_reported,yes,,,10.1021/jacs.0c04442,ok,
10.1021/jacs.0c04442,downloaded\10.1021_jacs.0c04442.pdf,SI downloaded\10.1021_jacs.0c04442_SI.pdf,mof_json_store\10.1021_jacs.0c04442\raw_output.json,mof_json_store\10.1021_jacs.0c04442\synthesis_004.json,yes,Screened BA 0–0.20 g (0.18 g optimal); varying TCPP/Cu ratio (2/5–4/5) gave irregular aggregates.,Cu-TCPP(BA),,Mg(NO3)2·6H2O,,"10 mmol/L, 1.0 mL (aqueous solution)",10,mmol,Cu(NO3)2·3H2O,,,,,nan,,,,,"4,4,4,4-(Porphine-5,10,15,20-tetrayl) tetrakis",TCPP,"1.0 mmol/L, 2.0 mL (DMF suspension)",0.002,mmol,,,,,,,,,,,benzoic acid,BA,0.10 g,0.1,g,,,,,,"N,N-dimethylformamide",DMF,10 mL (+2.0 mL from TCPP suspension),,water,H2O,1.0 mL (from Cu(NO3)2 solution),1.0,90.0,90 °C,4.0,4 h,100 mL round-bottomed flask,stirred,ethanol,several times,,,,ultrathin 2D sheets,,,,Cu2(COO)4 paddlewheel unit,,,,not_reported,yes,,,10.1021/jacs.0c04442,ok,
10.1021/jacs.0c04442,downloaded\10.1021_jacs.0c04442.pdf,SI downloaded\10.1021_jacs.0c04442_SI.pdf,mof_json_store\10.1021_jacs.0c04442\raw_output.json,mof_json_store\10.1021_jacs.0c04442\synthesis_005.json,yes,Screened BA 0–0.20 g (0.18 g optimal); varying TCPP/Cu ratio (2/5–4/5) gave irregular aggregates.,Cu-TCPP(BA),,Mg(NO3)2·6H2O,,"10 mmol/L, 1.0 mL (aqueous solution)",10,mmol,Cu(NO3)2·3H2O,,,,,nan,,,,,"4,4,4,4-(Porphine-5,10,15,20-tetrayl) tetrakis",TCPP,"1.0 mmol/L, 2.0 mL (DMF suspension)",0.002,mmol,,,,,,,,,,,benzoic acid,BA,0.15 g,0.15,g,,,,,,"N,N-dimethylformamide",DMF,10 mL (+2.0 mL from TCPP suspension),,water,H2O,1.0 mL (from Cu(NO3)2 solution),1.0,90.0,90 °C,4.0,4 h,100 mL round-bottomed flask,stirred,ethanol,several times,,,,ultrathin 2D sheets,,,,Cu2(COO)4 paddlewheel unit,,,,not_reported,yes,,,10.1021/jacs.0c04442,ok,
10.1021/jacs.0c04442,downloaded\10.1021_jacs.0c04442.pdf,SI downloaded\10.1021_jacs.0c04442_SI.pdf,mof_json_store\10.1021_jacs.0c04442\raw_output.json,mof_json_store\10.1021_jacs.0c04442\synthesis_006.json,yes,Screened BA 0–0.20 g (0.18 g optimal); varying TCPP/Cu ratio (2/5–4/5) gave irregular aggregates.,Cu-TCPP(BA),,ZrCl4,,"10 mmol/L, 1.0 mL (aqueous solution)",10,mmol,nan,,,,,nan,,,,,"4,4,4,4-(Porphine-5,10,15,20-tetrayl) tetrakis",TCPP,"1.0 mmol/L, 2.0 mL (DMF suspension)",0.002,mmol,,,,,,,,,,,benzoic acid,BA,0.18 g,0.18,g,,,,,,"N,N-dimethylformamide",DMF,10 mL (+2.0 mL from TCPP suspension),,water,H2O,1.0 mL (from Cu(NO3)2 solution),1.0,90.0,90 °C,4.0,4 h,100 mL round-bottomed flask,stirred,ethanol,several times,,,,ultrathin 2D sheets,,3–8 μm lateral; thickness 1–2 nm,,Cu2(COO)4 paddlewheel unit,,12.0,460.0,not_reported,yes,320.0,,10.1021/jacs.0c04442,ok,
10.1021/jacs.0c04442,downloaded\10.1021_jacs.0c04442.pdf,SI downloaded\10.1021_jacs.0c04442_SI.pdf,mof_json_store\10.1021_jacs.0c04442\raw_output.json,mof_json_store\10.1021_jacs.0c04442\synthesis_007.json,yes,Screened BA 0–0.20 g (0.18 g optimal); varying TCPP/Cu ratio (2/5–4/5) gave irregular aggregates.,Cu-TCPP(BA),,ZrCl4,,"10 mmol/L, 1.0 mL (aqueous solution)",10,mmol,nan,,,,,nan,,,,,"4,4,4,4-(Porphine-5,10,15,20-tetrayl) tetrakis",TCPP,"1.0 mmol/L, 2.0 mL (DMF suspension)",0.002,mmol,,,,,,,,,,,benzoic acid,BA,0.20 g,0.2,g,,,,,,"N,N-dimethylformamide",DMF,10 mL (+2.0 mL from TCPP suspension),,water,H2O,1.0 mL (from Cu(NO3)2 solution),1.0,90.0,90 °C,4.0,4 h,100 mL round-bottomed flask,stirred,ethanol,several times,,,,ultrathin 2D sheets,,,,Cu2(COO)4 paddlewheel unit,,,,not_reported,yes,,,10.1021/jacs.0c04442,ok,
10.1002/ejic.201600211,downloaded\10.1002_ejic.201600211.pdf,SI downloaded\10.1002_ejic.201600211_SI.pdf,mof_json_store\10.1002_ejic.201600211\raw_output.json,mof_json_store\10.1002_ejic.201600211\synthesis_001.json,yes,Mn12(Acetate) SBU not preserved with various ligands; varying pH or ratios gave no product or same products depending on metal source.,PCN-47,1456976,ZrCl4,,0.15 g (0.96 mmol of Mn ions),0.96,mmol,nan,,,,,nan,,,,,tetrakis(4-carboxyphenyl)silane,TCPS,0.15 g (0.293 mmol),0.293,mmol,,,,,,,,,,,glacial acetic acid,,3 mL,3.0,mL,,,,,,"N,N-dimethylformamide",DMF,30 mL,30.0,,,,,120.0,120 °C,12.0,12 h,40 mL glass vial (tightly capped),static (15 min pre-sonication),"DMF, MeOH, CH2Cl2",DMF 3× by centrifugation; MeOH 3×/day for 3 d; CH2Cl2 3×/day for 3 d,under vacuum at room temperature for 24 h,,24.0,colorless crystals,,,alb,linear Mn3 8-connected SBU,,15.0,479.0,not_reported,not_reported,,,10.1002/ejic.201600211,ok,
10.1002/ejic.201600211,downloaded\10.1002_ejic.201600211.pdf,SI downloaded\10.1002_ejic.201600211_SI.pdf,mof_json_store\10.1002_ejic.201600211\raw_output.json,mof_json_store\10.1002_ejic.201600211\synthesis_002.json,yes,Mn12(Acetate) SBU not preserved with various ligands; varying pH or ratios gave no product or same products depending on metal source.,PCN-48,1456977,ZrCl4,,0.15 g (0.612 mmol),0.612,mmol,nan,,,,,nan,,,,,tetrakis(4-carboxyphenyl)silane,TCPS,0.15 g (0.293 mmol),0.293,mmol,,,,,,,,,,,glacial acetic acid,,3 mL,3.0,mL,,,,,,"N,N-dimethylformamide",DMF,30 mL,30.0,,,,,120.0,120 °C,12.0,12 h,40 mL glass vial (tightly capped),static (15 min pre-sonication),"DMF, MeOH, CH2Cl2",DMF 3× by centrifugation; MeOH 3×/day for 3 d; CH2Cl2 3×/day for 3 d,under vacuum at room temperature for 24 h,,24.0,colorless crystals,,,flu,Mn3 8-connected SBU; anionic framework with Mn(DMF)6 2+ counterions,,15.0,712.0,not_reported,not_reported,,,10.1002/ejic.201600211,ok,
10.1002/ejic.201600211,downloaded\10.1002_ejic.201600211.pdf,SI downloaded\10.1002_ejic.201600211_SI.pdf,mof_json_store\10.1002_ejic.201600211\raw_output.json,mof_json_store\10.1002_ejic.201600211\synthesis_003.json,yes,Mn12(Acetate) SBU not preserved with various ligands; varying pH or ratios gave no product or same products depending on metal source.,PCN-49,1456978,ZrCl4,,0.15 g (0.95 mmol),0.95,mmol,nan,,,,,nan,,,,,tetrakis(4-carboxyphenyl)silane,TCPS,0.15 g (0.293 mmol),0.293,mmol,,,,,,,,,,,glacial acetic acid,,3 mL,3.0,mL,,,,,,"N,N-dimethylformamide",DMF,30 mL,30.0,,,,,120.0,120 °C,12.0,12 h,40 mL glass vial (tightly capped),static (15 min pre-sonication),"DMF, MeOH, CH2Cl2",DMF 3× by centrifugation; MeOH 3×/day for 3 d; CH2Cl2 3×/day for 3 d,under vacuum at room temperature for 24 h,,24.0,colorless crystals,,,,Mn3 SBU with DMF/H2O ligation; 7-connected Mn nodes; mixed 3-/4-connected TCPS,,15.0,582.0,not_reported,not_reported,,,10.1002/ejic.201600211,ok,
10.1039/c3dt32355b,downloaded\10.1039_c3dt32355b.pdf,SI downloaded\10.1039_c3dt32355b_SI.pdf,mof_json_store\10.1039_c3dt32355b\raw_output.json,mof_json_store\10.1039_c3dt32355b\synthesis_001.json,no,,CAU-10-Br,905199,ZrCl4,,"0.5 M aqueous solution of Al2(SO4)3·18H2O, 6.88 mL (6.88 mmol Al3+)",6.88,mmol,nan,,,,,nan,,,,,5-bromoisophthalic acid,,1680 mg (6.85 mmol),1680.0,mg,,,,,,,,,,,,,,,,,,,,,water,H2O,9.12 mL,9.12,"N,N-dimethylformamide",DMF,4 mL,4.0,120.0,120 °C,12.0,12 h,100 mL Duran glass reactor with screw cap,,water,sonicate 30 min; filter,dried at 200 °C for 1 h,200.0,1.0,white powder,,,,helical chains of cis-corner-sharing AlO6 polyhedra,"a=21.5064(14), b=21.5064(14), c=10.1648(12), I41/amd",,,not_reported,not_reported,400.0,,10.1039/c3dt32355b,ok,
10.1039/c3dt32355b,downloaded\10.1039_c3dt32355b.pdf,SI downloaded\10.1039_c3dt32355b_SI.pdf,mof_json_store\10.1039_c3dt32355b\raw_output.json,mof_json_store\10.1039_c3dt32355b\synthesis_002.json,no,,CAU-10-H/Br,,ZrCl4,,"2 M aqueous solution of AlCl3·6H2O, 2.4 mL (4.8 mmol Al3+)",4.8,mmol,nan,,,,,nan,,,,,isophthalic acid,,600 mg (3.6 mmol),600.0,mg,5-bromoisophthalic acid,,292 mg (1.2 mmol),292.0,mg,,,,,,,,,,,,,,,,water,H2O,13.6 mL,13.6,"N,N-dimethylformamide",DMF,4 mL,4.0,120.0,120 °C,12.0,12 h,100 mL Duran glass reactor with screw cap,,water,sonicate 30 min; filter,dried at 200 °C for 1 h,200.0,1.0,white powder,,,,helical chains of cis-corner-sharing AlO6 polyhedra,"a=b=21.485(5), c=10.407(3), I41",,305.0,not_reported,not_reported,,,10.1039/c3dt32355b,ok,
10.1039/c3dt32355b,downloaded\10.1039_c3dt32355b.pdf,SI downloaded\10.1039_c3dt32355b_SI.pdf,mof_json_store\10.1039_c3dt32355b\raw_output.json,mof_json_store\10.1039_c3dt32355b\synthesis_003.json,no,,CAU-10-NO2/NH2,,ZrCl4,,"2 M aqueous solution of AlCl3·6H2O, 3.4 mL (6.8 mmol Al3+)",6.8,mmol,nan,,,,,nan,,,,,5-nitroisophthalic acid,,720 mg (3.4 mmol),720.0,mg,5-aminoisophthalic acid,,618 mg (3.4 mmol),618.0,mg,,,,,,,,,,,,,,,,water,H2O,12.6 mL,12.6,"N,N-dimethylformamide",DMF,4 mL,4.0,120.0,120 °C,12.0,12 h,100 mL Duran glass reactor with screw cap,,water,sonicate 30 min; filter,dried at 200 °C for 1 h,200.0,1.0,yellow powder,,,,helical chains of cis-corner-sharing AlO6 polyhedra,"a=b=21.4924(6), c=10.5260(6), P41",,,not_reported,not_reported,,,10.1039/c3dt32355b,ok,
10.1039/c3dt32355b,downloaded\10.1039_c3dt32355b.pdf,SI downloaded\10.1039_c3dt32355b_SI.pdf,mof_json_store\10.1039_c3dt32355b\raw_output.json,mof_json_store\10.1039_c3dt32355b\synthesis_004.json,no,,CAU-10-H/CH3,,Zn(CH3COO)2·2H2O,,"2 M aqueous solution of AlCl3·6H2O, 2.4 mL (4.8 mmol Al3+)",4.8,mmol,nan,,,,,nan,,,,,isophthalic acid,,400 mg (2.4 mmol),400.0,mg,5-methylisophthalic acid,,436 mg (2.4 mmol),436.0,mg,,,,,,,,,,,,,,,,water,H2O,13.6 mL,13.6,"N,N-dimethylformamide",DMF,4 mL,4.0,125.0,125 °C,12.0,12 h,100 mL Duran glass reactor with screw cap,,water,sonicate 30 min; filter,dried at 200 °C for 1 h,200.0,1.0,pale yellow powder,,,,helical chains of cis-corner-sharing AlO6 polyhedra,,,,not_reported,not_reported,,,10.1039/c3dt32355b,ok,
10.1021/acs.inorgchem.5b01053,downloaded\10.1021_acs.inorgchem.5b01053.pdf,SI downloaded\10.1021_acs.inorgchem.5b01053_SI.pdf,mof_json_store\10.1021_acs.inorgchem.5b01053\raw_output.json,mof_json_store\10.1021_acs.inorgchem.5b01053\synthesis_001.json,no,,UiO-67,,Zn(CH3COO)2·2H2O,,1.2 g (3.7 mmol),3.7,mmol,nan,,,,,nan,,,,,"biphenyl-4,4'-dicarboxylic acid",bpdc,1.0 g (4.1 mmol),1.0,g,,,,,,,,,,,formic acid,HCOOH,4 mL,4.0,mL,,,,,,"N,N-dimethylformamide",DMF,100 mL,100.0,,,,,120.0,120 °C,24.0,24 h,glass jar with Teflon-lined screw cap,static,"DMF, acetone","DMF 4× (50 mL each), acetone 5× (50 mL each)","evacuated 12 h at RT, then 6 h at 120 °C (ramp 1 °C/min)",120.0,6.0,,0.95 g (activated),,,Zr6O4(OH)4 12-connected SBU,,,2600.0,not_reported,not_reported,,,10.1021/acs.inorgchem.5b01053,ok,
