Repository: zzhenglab/MOFinder

# MOFinder

MOFinder extracts MOF synthesis information from the literature, reconstructs evidence-supported negative reaction records, and prepares datasets for synthesis-outcome prediction.
[Web application](https://mofinder.chemistry.wustl.edu/) | [Demos](Demo/README.md) | [Source code](docs/source_to_code.md) | [Workflow guide](docs/workflow.md) | [Model evaluation](docs/evaluation.md)

## Quick start

The workflow runs through Python commands. Python 3.10 or newer is required. Clone the repository and initialize its related applications:

```bash
git clone --recurse-submodules https://github.com/zzhenglab/MOFinder.git
cd MOFinder
```

Start with the two offline demonstrations:

```bash

File: mof_extraction_1_2.csv (part 153 of 305)
doi,main_pdf,si_pdf,raw_output,parsed_json,article_trial_or_failure,article_trial_or_failure_notes,mof_name,crystal_code,metal_1,metal_1_abbr,metal_1_amount_text,metal_1_amount_value,metal_1_amount_unit,metal_2,metal_2_abbr,metal_2_amount_text,metal_2_amount_value,metal_2_amount_unit,metal_3,metal_3_abbr,metal_3_amount_text,metal_3_amount_value,metal_3_amount_unit,linker_1,linker_1_abbr,linker_1_amount_text,linker_1_amount_value,linker_1_amount_unit,linker_2,linker_2_abbr,linker_2_amount_text,linker_2_amount_value,linker_2_amount_unit,linker_3,linker_3_abbr,linker_3_amount_text,linker_3_amount_value,linker_3_amount_unit,modulator_1,modulator_1_abbr,modulator_1_amount_text,modulator_1_amount_value,modulator_1_amount_unit,modulator_2,modulator_2_abbr,modulator_2_amount_text,modulator_2_amount_value,modulator_2_amount_unit,solvent_main,solvent_main_abbr,solvent_main_amount_text,solvent_main_ml,solvent_secondary,solvent_secondary_abbr,solvent_secondary_amount_text,solvent_secondary_ml,temperature_c,temperature_c_text,time_h,time_text,vessel_type,stirring,washing_solvent,washing_cycles,activation_text,activation_temp_c,activation_time_h,crystal_morphology,yield_percent,crystal_size,topology_code,metal_cluster_connectivity,unit_cell_short,pore_diameter_A,BET_surface_area_m2g,air_stable,water_stable,tga_decomposition_temp_c,applications,reference,status,error
10.1021/acs.inorgchem.5b01053,downloaded\10.1021_acs.inorgchem.5b01053.pdf,SI downloaded\10.1021_acs.inorgchem.5b01053_SI.pdf,mof_json_store\10.1021_acs.inorgchem.5b01053\raw_output.json,mof_json_store\10.1021_acs.inorgchem.5b01053\synthesis_002.json,no,,UiO-67,,Zn(CH3COO)2·2H2O,,0.24 g,1.17937,mmol,nan,,,,,nan,,,,,"biphenyl-4,4'-dicarboxylic acid",bpdc,"0.198 g (0.82 mmol, 1.1 eq)",0.198,g,,,,,,,,,,,acetic acid,AcOH,1.6 mL,1.6,mL,,,,,,"N,N-dimethylformamide",DMF,20 mL,20.0,,,,,120.0,120 °C,24.0,1 day,glass vial,,"DMF, acetone","DMF 4×, acetone 4×","evacuated 19 h at RT, then 6 h at 100 °C (ramp 1 °C/min)",100.0,6.0,,0.19 g (activated),,,Zr6O4(OH)4 12-connected SBU,,,,not_reported,not_reported,,,10.1021/acs.inorgchem.5b01053,ok,
10.1021/acs.inorgchem.5b01053,downloaded\10.1021_acs.inorgchem.5b01053.pdf,SI downloaded\10.1021_acs.inorgchem.5b01053_SI.pdf,mof_json_store\10.1021_acs.inorgchem.5b01053\raw_output.json,mof_json_store\10.1021_acs.inorgchem.5b01053\synthesis_003.json,no,,UiO-67,,Zn(CH3COO)2·2H2O,,0.24 g,1.17937,mmol,nan,,,,,nan,,,,,"biphenyl-4,4'-dicarboxylic acid",bpdc,"0.198 g (0.82 mmol, 1.1 eq)",0.198,g,,,,,,,,,,,benzoic acid,,3 g,3.0,g,,,,,,"N,N-dimethylformamide",DMF,32 mL,32.0,,,,,120.0,120 °C,24.0,1 day,glass vial,,"DMF, acetone","DMF 4×, acetone 4×","evacuated 19 h at RT, then 6 h at 100 °C (ramp 1 °C/min)",100.0,6.0,,0.16 g (activated),,,Zr6O4(OH)4 12-connected SBU,,,,not_reported,not_reported,,,10.1021/acs.inorgchem.5b01053,ok,
10.1021/acs.inorgchem.5b01053,downloaded\10.1021_acs.inorgchem.5b01053.pdf,SI downloaded\10.1021_acs.inorgchem.5b01053_SI.pdf,mof_json_store\10.1021_acs.inorgchem.5b01053\raw_output.json,mof_json_store\10.1021_acs.inorgchem.5b01053\synthesis_004.json,no,,UiO-67,,Zn(CH3COO)2·2H2O,,0.528 g,2.59462,mmol,nan,,,,,nan,,,,,"biphenyl-4,4'-dicarboxylic acid",bpdc,"0.396 g (1.64 mmol, 1 eq)",0.396,g,,,,,,,,,,,hydrochloric acid,HCl,1.4 mL (10 eq),1.4,mL,,,,,,"N,N-dimethylformamide",DMF,40 mL,40.0,,,,,120.0,120 °C,24.0,1 day,glass vial,,"DMF, DMF/NEt3/H2O (20/0.4/0.4 mL), DMF, acetone","DMF, then DMF/NEt3/H2O, DMF 2×, acetone 4×","evacuated 4 h at 70 °C, then 15 h at 120 °C (ramp 1 °C/min)",120.0,15.0,,0.38 g (activated),,,Zr6O4(OH)4 12-connected SBU,,,,not_reported,not_reported,,,10.1021/acs.inorgchem.5b01053,ok,
10.1021/acs.inorgchem.5b01053,downloaded\10.1021_acs.inorgchem.5b01053.pdf,SI downloaded\10.1021_acs.inorgchem.5b01053_SI.pdf,mof_json_store\10.1021_acs.inorgchem.5b01053\raw_output.json,mof_json_store\10.1021_acs.inorgchem.5b01053\synthesis_005.json,no,,UiO-67,,Zn(NO3)2·6H2O,,0.24 g,1.10354,mmol,nan,,,,,nan,,,,,"biphenyl-4,4'-dicarboxylic acid",bpdc,"0.198 g (0.82 mmol, 1.1 eq)",0.198,g,,,,,,,,,,,trifluoroacetic acid,TFA,0.16 mL,0.16,mL,,,,,,"N,N-dimethylformamide",DMF,20 mL,20.0,,,,,120.0,120 °C,24.0,1 day,glass vial,,"DMF, acetone","DMF 4×, acetone 4×","evacuated 19 h at RT, then 6 h at 100 °C (ramp 1 °C/min)",100.0,6.0,,0.10 g (activated),,,Zr6O4(OH)4 12-connected SBU,,,,not_reported,not_reported,,,10.1021/acs.inorgchem.5b01053,ok,
10.1021/acs.inorgchem.5b01053,downloaded\10.1021_acs.inorgchem.5b01053.pdf,SI downloaded\10.1021_acs.inorgchem.5b01053_SI.pdf,mof_json_store\10.1021_acs.inorgchem.5b01053\raw_output.json,mof_json_store\10.1021_acs.inorgchem.5b01053\synthesis_006.json,no,,UiO-66,,Zn(NO3)2·6H2O,,0.24 g,1.10354,mmol,nan,,,,,nan,,,,,terephthalic acid,BDC,"0.136 g (0.82 mmol, 1.1 eq)",0.136,g,,,,,,,,,,,acetic acid,AcOH,1.6 mL,1.6,mL,,,,,,"N,N-dimethylformamide",DMF,20 mL,20.0,,,,,120.0,120 °C,24.0,1 day,glass vial,,"DMF, acetone","DMF 4×, acetone 4×",evacuated 12 h at RT followed by 12 h at 120 °C (ramp 1 °C/min),120.0,12.0,,,,,Zr6O4(OH)4 12-connected SBU,,,,not_reported,not_reported,,,10.1021/acs.inorgchem.5b01053,ok,
10.1021/acs.inorgchem.5b01053,downloaded\10.1021_acs.inorgchem.5b01053.pdf,SI downloaded\10.1021_acs.inorgchem.5b01053_SI.pdf,mof_json_store\10.1021_acs.inorgchem.5b01053\raw_output.json,mof_json_store\10.1021_acs.inorgchem.5b01053\synthesis_007.json,no,,UiO-66,,Zn(NO3)2·6H2O,,0.24 g,1.10354,mmol,nan,,,,,nan,,,,,terephthalic acid,BDC,"0.136 g (0.82 mmol, 1.1 eq)",0.136,g,,,,,,,,,,,benzoic acid,,3 g,3.0,g,,,,,,"N,N-dimethylformamide",DMF,32 mL,32.0,,,,,120.0,120 °C,24.0,1 day,glass vial,,"DMF, acetone","DMF 4×, acetone 4×",evacuated 12 h at RT followed by 12 h at 120 °C (ramp 1 °C/min),120.0,12.0,,0.15 g (activated),,,Zr6O4(OH)4 12-connected SBU,,,,not_reported,not_reported,,,10.1021/acs.inorgchem.5b01053,ok,
10.1021/acs.inorgchem.5b01053,downloaded\10.1021_acs.inorgchem.5b01053.pdf,SI downloaded\10.1021_acs.inorgchem.5b01053_SI.pdf,mof_json_store\10.1021_acs.inorgchem.5b01053\raw_output.json,mof_json_store\10.1021_acs.inorgchem.5b01053\synthesis_008.json,no,,UiO-66,,Zn(NO3)2·6H2O,,0.24 g,1.10354,mmol,nan,,,,,nan,,,,,terephthalic acid,BDC,"0.136 g (0.82 mmol, 1.1 eq)",0.136,g,,,,,,,,,,,formic acid,HCOOH,0.8 mL,0.8,mL,,,,,,"N,N-dimethylformamide",DMF,20 mL,20.0,,,,,120.0,120 °C,24.0,1 day,glass vial,,"DMF, acetone","DMF 4×, acetone 4×",evacuated 12 h at RT followed by 12 h at 120 °C (ramp 1 °C/min),120.0,12.0,,0.12 g (activated),,,Zr6O4(OH)4 12-connected SBU,,,,not_reported,not_reported,,,10.1021/acs.inorgchem.5b01053,ok,
10.1021/acs.inorgchem.5b01053,downloaded\10.1021_acs.inorgchem.5b01053.pdf,SI downloaded\10.1021_acs.inorgchem.5b01053_SI.pdf,mof_json_store\10.1021_acs.inorgchem.5b01053\raw_output.json,mof_json_store\10.1021_acs.inorgchem.5b01053\synthesis_009.json,no,,UiO-66,,FeCl3·6H2O,,0.528 g,2.7746,mmol,nan,,,,,nan,,,,,terephthalic acid,BDC,"0.272 g (1.64 mmol, 1 eq)",0.272,g,,,,,,,,,,,hydrochloric acid,HCl,1.4 mL (10 eq),1.4,mL,,,,,,"N,N-dimethylformamide",DMF,40 mL,40.0,,,,,120.0,120 °C,24.0,1 day,glass vial,,"DMF, DMF/NEt3/H2O (20/0.4/0.4 mL), DMF, acetone","DMF, then DMF/NEt3/H2O, DMF 2×, acetone 4×","evacuated 4 h at 70 °C, then 15 h at 150 °C (ramp 1 °C/min)",150.0,15.0,,0.36 g (activated),,,Zr6O4(OH)4 12-connected SBU,,,,not_reported,not_reported,,,10.1021/acs.inorgchem.5b01053,ok,
10.1021/acs.inorgchem.5b01053,downloaded\10.1021_acs.inorgchem.5b01053.pdf,SI downloaded\10.1021_acs.inorgchem.5b01053_SI.pdf,mof_json_store\10.1021_acs.inorgchem.5b01053\raw_output.json,mof_json_store\10.1021_acs.inorgchem.5b01053\synthesis_010.json,no,,UiO-68′,,FeCl3·6H2O,,0.12 g,0.630591,mmol,nan,,,,,nan,,,,,"2′,5′-dimethyl-[p-terphenyl]-4,4″-dicarboxylic acid",,0.128 g (1 eq),0.128,g,,,,,,,,,,,acetic acid,AcOH,0.8 mL,0.8,mL,,,,,,"N,N-dimethylformamide",DMF,10 mL,10.0,,,,,120.0,120 °C,24.0,1 day,glass vial,,"DMF, acetone","DMF 4×, acetone 4×","evacuated 19 h at RT, then 6 h at 100 °C (ramp 1 °C/min)",100.0,6.0,,0.13 g (activated),,,Zr6O4(OH)4 12-connected SBU,,,,not_reported,not_reported,,,10.1021/acs.inorgchem.5b01053,ok,
10.1021/acs.inorgchem.5b01053,downloaded\10.1021_acs.inorgchem.5b01053.pdf,SI downloaded\10.1021_acs.inorgchem.5b01053_SI.pdf,mof_json_store\10.1021_acs.inorgchem.5b01053\raw_output.json,mof_json_store\10.1021_acs.inorgchem.5b01053\synthesis_011.json,no,,UiO-68′,,FeCl3·6H2O,,0.132 g,0.69365,mmol,nan,,,,,nan,,,,,"2′,5′-dimethyl-[p-terphenyl]-4,4″-dicarboxylic acid",,0.142 g,0.142,g,,,,,,,,,,,benzoic acid,,1.5 g,1.5,g,,,,,,"N,N-dimethylformamide",DMF,16 mL,16.0,,,,,120.0,120 °C,24.0,1 day,glass vial,,"DMF, acetone","DMF 4×, acetone 4×","evacuated 19 h at RT, then 6 h at 100 °C (ramp 1 °C/min)",100.0,6.0,,0.06 g (activated),,,Zr6O4(OH)4 12-connected SBU,,,,not_reported,not_reported,,,10.1021/acs.inorgchem.5b01053,ok,
10.1039/c1jm14677g,downloaded\10.1039_c1jm14677g.pdf,SI downloaded\10.1039_c1jm14677g_SI.pdf,mof_json_store\10.1039_c1jm14677g\raw_output.json,mof_json_store\10.1039_c1jm14677g\synthesis_001.json,no,,RPF-16-La,828893,FeCl3·6H2O,,0.10 g (0.231 mmol),0.231,mmol,nan,,,,,nan,,,,,succinic acid,Succ,0.027 g (0.231 mmol),0.231,mmol,,,,,,,,,,,disodium sulfate,,0.016 g (0.115 mmol),0.115,mmol,sodium hydroxide (for pH adjustment),NaOH,"1 M, adjust to pH 5.0",,,water,H2O,6 mL,6.0,,,,,160.0,160 °C,18.0,18 h,Teflon-lined stainless steel autoclave,"stirred 15 min, then static; pH adjusted to 5.0","water, acetone",,,,,colorless crystals,70.0,0.11 × 0.07 × 0.06 mm,pcu,edge-sharing LnO9 chains; 6-connected,"a=12.881(2) Å, b=9.6559(16) Å, c=13.088(2) Å, β=110.357(3)°, P21/n",,,not_reported,not_reported,260.0,nitro_reduction;reductive_amination;luminescence,10.1039/c1jm14677g,ok,
10.1021/acs.chemmater.6b00494,downloaded\10.1021_acs.chemmater.6b00494.pdf,SI downloaded\10.1021_acs.chemmater.6b00494_SI.pdf,mof_json_store\10.1021_acs.chemmater.6b00494\raw_output.json,mof_json_store\10.1021_acs.chemmater.6b00494\synthesis_001.json,yes,Fe2(dobpdc) and Cu2(dobpdc) not obtained from FeO or CuO under these conditions.,Mg2(dobpdc),,NH4)2Ce(NO3)6,MgO,0.20 mmol,0.2,mmol,nan,,,,,nan,,,,,"4,4′-dihydroxy-(1,1′-biphenyl)-3,3′-dicarboxylic acid",H4(dobpdc),"27.4 mg, 0.10 mmol",0.1,mmol,,,,,,,,,,,,,,,,,,,,,"N,N-dimethylformamide",DMF,0.20 mL,0.2,,,,,120.0,120 °C,0.167,10 min,4 mL dram vial,,"DMF, MeOH",DMF 2×; MeOH 3×,250 °C under dynamic vacuum (<20 µTorr) for 12 h,250.0,12.0,rods (needles),67.0,,,,,,2910.0,not_reported,not_reported,300.0,CO2_capture,10.1021/acs.chemmater.6b00494,ok,
10.1021/acs.chemmater.6b00494,downloaded\10.1021_acs.chemmater.6b00494.pdf,SI downloaded\10.1021_acs.chemmater.6b00494_SI.pdf,mof_json_store\10.1021_acs.chemmater.6b00494\raw_output.json,mof_json_store\10.1021_acs.chemmater.6b00494\synthesis_002.json,yes,Fe2(dobpdc) and Cu2(dobpdc) not obtained from FeO or CuO under these conditions.,Zn2(dobpdc),,NH4)2Ce(NO3)6,ZnO,0.20 mmol,0.2,mmol,nan,,,,,nan,,,,,"4,4′-dihydroxy-(1,1′-biphenyl)-3,3′-dicarboxylic acid",H4(dobpdc),"27.4 mg, 0.10 mmol",0.1,mmol,,,,,,,,,,,,,,,,,,,,,"N,N-dimethylformamide",DMF,0.20 mL,0.2,,,,,120.0,120 °C,1.0,1 h,4 mL dram vial,,"DMF, MeOH",DMF 2×; MeOH 3×,250 °C under dynamic vacuum (<20 µTorr) for 12 h,250.0,12.0,rods (needles),88.0,,,,,,2290.0,not_reported,not_reported,300.0,CO2_capture,10.1021/acs.chemmater.6b00494,ok,
10.1021/acs.chemmater.6b00494,downloaded\10.1021_acs.chemmater.6b00494.pdf,SI downloaded\10.1021_acs.chemmater.6b00494_SI.pdf,mof_json_store\10.1021_acs.chemmater.6b00494\raw_output.json,mof_json_store\10.1021_acs.chemmater.6b00494\synthesis_003.json,yes,Fe2(dobpdc) and Cu2(dobpdc) not obtained from FeO or CuO under these conditions.,Co2(dobpdc),,NH4)2Ce(NO3)6,CoO,0.20 mmol,0.2,mmol,nan,,,,,nan,,,,,"4,4′-dihydroxy-(1,1′-biphenyl)-3,3′-dicarboxylic acid",H4(dobpdc),"27.4 mg, 0.10 mmol",0.1,mmol,,,,,,,,,,,,,,,,,,,,,"N,N-dimethylformamide",DMF,0.20 mL,0.2,,,,,120.0,120 °C,3.0,3 h,4 mL dram vial,,"DMF, MeOH",DMF 2×; MeOH 3×,250 °C under dynamic vacuum (<20 µTorr) for 12 h,250.0,12.0,rods (needles),,,,,,,,not_reported,not_reported,300.0,CO2_capture,10.1021/acs.chemmater.6b00494,ok,
10.1021/acs.chemmater.6b00494,downloaded\10.1021_acs.chemmater.6b00494.pdf,SI downloaded\10.1021_acs.chemmater.6b00494_SI.pdf,mof_json_store\10.1021_acs.chemmater.6b00494\raw_output.json,mof_json_store\10.1021_acs.chemmater.6b00494\synthesis_004.json,yes,Fe2(dobpdc) and Cu2(dobpdc) not obtained from FeO or CuO under these conditions.,Mn2(dobpdc),,ZrCl4,MnO,0.20 mmol,0.2,mmol,nan,,,,,nan,,,,,"4,4′-dihydroxy-(1,1′-biphenyl)-3,3′-dicarboxylic acid",H4(dobpdc),"27.4 mg, 0.10 mmol",0.1,mmol,,,,,,,,,,,,,,,,,,,,,"N,N-dimethylformamide",DMF,0.20 mL,0.2,,,,,120.0,120 °C,3.0,3 h,4 mL dram vial,,"DMF, MeOH",DMF 2×; MeOH 3×,250 °C under dynamic vacuum (<20 µTorr) for 12 h,250.0,12.0,rods (needles),,,,,,,,not_reported,not_reported,300.0,CO2_capture,10.1021/acs.chemmater.6b00494,ok,
10.1021/acs.chemmater.6b00494,downloaded\10.1021_acs.chemmater.6b00494.pdf,SI downloaded\10.1021_acs.chemmater.6b00494_SI.pdf,mof_json_store\10.1021_acs.chemmater.6b00494\raw_output.json,mof_json_store\10.1021_acs.chemmater.6b00494\synthesis_005.json,yes,Fe2(dobpdc) and Cu2(dobpdc) not obtained from FeO or CuO under these conditions.,Ni2(dobpdc),,HfCl4,NiO,0.20 mmol,0.2,mmol,nan,,,,,nan,,,,,"4,4′-dihydroxy-(1,1′-biphenyl)-3,3′-dicarboxylic acid",H4(dobpdc),"27.4 mg, 0.10 mmol",0.1,mmol,,,,,,,,,,,,,,,,,,,,,"N,N-dimethylformamide",DMF,0.20 mL,0.2,,,,,120.0,120 °C,20.0,20 h,4 mL dram vial,,"DMF, MeOH",DMF 2×; MeOH 3×,250 °C under dynamic vacuum (<20 µTorr) for 12 h,250.0,12.0,rods (needles),,,,,,,,not_reported,not_reported,300.0,CO2_capture,10.1021/acs.chemmater.6b00494,ok,
10.1021/acs.chemmater.6b00494,downloaded\10.1021_acs.chemmater.6b00494.pdf,SI downloaded\10.1021_acs.chemmater.6b00494_SI.pdf,mof_json_store\10.1021_acs.chemmater.6b00494\raw_output.json,mof_json_store\10.1021_acs.chemmater.6b00494\synthesis_006.json,yes,Fe2(dobpdc) and Cu2(dobpdc) not obtained from FeO or CuO under these conditions.,Zn2(dobpdc),,NH4)2Ce(NO3)6,ZnO NCs,100 µL of 0.100 mmol mL−1 dispersion (10 µmol) in DMF,0.01,mmol,nan,,,,,nan,,,,,"4,4′-dihydroxy-(1,1′-biphenyl)-3,3′-dicarboxylic acid",H4(dobpdc),"27.4 mg, 100 µmol in 100 µL DMF",0.1,mmol,,,,,,,,,,,,,,,,,,,,,"N,N-dimethylformamide",DMF,0.10 mL (ligand solution) + 0.10 mL (NC dispersion),,,,,,120.0,120 °C,,<1 min (complete),,,"DMF, MeOH",as above,,,,needles,,,,,,,,not_reported,not_reported,300.0,CO2_capture,10.1021/acs.chemmater.6b00494,ok,
10.1021/acs.chemmater.6b00494,downloaded\10.1021_acs.chemmater.6b00494.pdf,SI downloaded\10.1021_acs.chemmater.6b00494_SI.pdf,mof_json_store\10.1021_acs.chemmater.6b00494\raw_output.json,mof_json_store\10.1021_acs.chemmater.6b00494\synthesis_007.json,yes,Fe2(dobpdc) and Cu2(dobpdc) not obtained from FeO or CuO under these conditions.,Co2(dobpdc),,ZrCl4,CoO NCs,100 µL of 0.100 mmol mL−1 dispersion (10 µmol) in DMF,0.01,mmol,nan,,,,,nan,,,,,"4,4′-dihydroxy-(1,1′-biphenyl)-3,3′-dicarboxylic acid",H4(dobpdc),"27.4 mg, 100 µmol in 100 µL DMF",0.1,mmol,,,,,,,,,,,,,,,,,,,,,"N,N-dimethylformamide",DMF,0.10 mL (ligand solution) + 0.10 mL (NC dispersion),,,,,,120.0,120 °C,,<5 min (complete),,,"DMF, MeOH",as above,,,,needles,,,,,,,,not_reported,not_reported,300.0,CO2_capture,10.1021/acs.chemmater.6b00494,ok,
10.1021/acsomega.1c01272,downloaded\10.1021_acsomega.1c01272.pdf,SI downloaded\10.1021_acsomega.1c01272_SI.pdf,mof_json_store\10.1021_acsomega.1c01272\raw_output.json,mof_json_store\10.1021_acsomega.1c01272\synthesis_001.json,no,,MIRO-101,,ZrCl4,,2 mmol,2,mmol,nan,,,,,nan,,,,,3-(1H-tetrazol-5-yl)pyridine,3-ptz,formed in situ from 3-cyanopyridine (4 mmol) and sodium azide (6 mmol),,,,,,,,,,,,,nitric acid (70%),,added to adjust pH to 2.7,,,,,,,,water,H2O,6 mL,6.0,,,,,105.0,105 °C,24.0,24 h,glass bottle (25 mL),static,"H2O, EtOH",,dried at RT,,,colorless octahedra (habit A),28.0,single crystals with linear dimensions about 6–8 mm; up to ~25 mm2 projected area,,,"a=b=10.139(1) Å, c=13.630(4) Å, α=β=γ=90°, I-42d",,,not_reported,not_reported,,,10.1021/acsomega.1c01272,ok,
10.1021/acsomega.1c01272,downloaded\10.1021_acsomega.1c01272.pdf,SI downloaded\10.1021_acsomega.1c01272_SI.pdf,mof_json_store\10.1021_acsomega.1c01272\raw_output.json,mof_json_store\10.1021_acsomega.1c01272\synthesis_002.json,no,,MIRO-101,,ZrCl4,,3.26 mmol,3.26,mmol,nan,,,,,nan,,,,,3-(1H-tetrazol-5-yl)pyridine,3-ptz,formed in situ from 3-cyanopyridine (6.52 mmol) and sodium azide (9.78 mmol),,,,,,,,,,,,,acetic acid,,3.26 mmol,3.26,mmol,nitric acid (70%),,added to adjust pH to 2.7,,,water,H2O,14 mL,14.0,,,,,105.0,105 °C,40.0,40 h,glass bottle (50 mL),static,"H2O, EtOH",,dried at RT,,,colorless distorted octahedron (habit B) with additional high-index faces,,,,,"a=b=10.1399(16) Å, c=13.630(4) Å, α=β=γ=90°, I-42d",,,not_reported,not_reported,,,10.1021/acsomega.1c01272,ok,
10.1039/d0ce01240h,downloaded\10.1039_d0ce01240h.pdf,SI downloaded\10.1039_d0ce01240h_SI.pdf,mof_json_store\10.1039_d0ce01240h\raw_output.json,mof_json_store\10.1039_d0ce01240h\synthesis_003.json,yes,Explored varied conditions; adipic acid/adipates gave X-ray amorphous solids; difficulty obtaining single crystals under many conditions.,,,ZrOCl2·8H2O,,"12 mg, 0.027 mmol",0.027,mmol,nan,,"50 mg, 0.025 mmol",0.025,mmol,nan,,,,,adipamide,adp,"8 mg, 0.055 mmol",0.055,mmol,,,,,,,,,,,,,,,,,,,,,water,H2O,4 mL,4.0,ethanol,EtOH,2 mL,2.0,20.0,room temperature (~20 °C),48.0,48 h,10 mL beaker,static,EtOH,,dried in air,,,,73.3,,,,,,,not_reported,no,,,10.1039/d0ce01240h,ok,
10.1039/d0ce01240h,downloaded\10.1039_d0ce01240h.pdf,SI downloaded\10.1039_d0ce01240h_SI.pdf,mof_json_store\10.1039_d0ce01240h\raw_output.json,mof_json_store\10.1039_d0ce01240h\synthesis_004.json,yes,Explored varied conditions; adipic acid/adipates gave X-ray amorphous solids; difficulty obtaining single crystals under many conditions.,,,ZrOCl2·8H2O,,"12 mg, 0.027 mmol",0.027,mmol,nan,,"50 mg, 0.025 mmol",0.025,mmol,nan,,,,,adipamide,adp,"8 mg, 0.055 mmol",0.055,mmol,,,,,,,,,,,,,,,,,,,,,water,H2O,4 mL,4.0,ethanol,EtOH,2 mL,2.0,20.0,room temperature (~20 °C),48.0,48 h,10 mL beaker,static,EtOH,,dried in air,,,,57.4,,,,,,,not_reported,no,,,10.1039/d0ce01240h,ok,
10.1039/d0ce01240h,downloaded\10.1039_d0ce01240h.pdf,SI downloaded\10.1039_d0ce01240h_SI.pdf,mof_json_store\10.1039_d0ce01240h\raw_output.json,mof_json_store\10.1039_d0ce01240h\synthesis_005.json,yes,Explored varied conditions; adipic acid/adipates gave X-ray amorphous solids; difficulty obtaining single crystals under many conditions.,,,ZrOCl2·8H2O,,"12 mg, 0.026 mmol",0.026,mmol,nan,,"50 mg, 0.025 mmol",0.025,mmol,nan,,,,,adipamide,adp,"8 mg, 0.055 mmol",0.055,mmol,,,,,,,,,,,,,,,,,,,,,water,H2O,4 mL,4.0,ethanol,EtOH,2 mL,2.0,20.0,room temperature (~20 °C),48.0,48 h,10 mL beaker,static,EtOH,,dried in air,,,,54.1,,,,,,,not_reported,no,,,10.1039/d0ce01240h,ok,
10.1039/d0ce01240h,downloaded\10.1039_d0ce01240h.pdf,SI downloaded\10.1039_d0ce01240h_SI.pdf,mof_json_store\10.1039_d0ce01240h\raw_output.json,mof_json_store\10.1039_d0ce01240h\synthesis_006.json,yes,Explored varied conditions; adipic acid/adipates gave X-ray amorphous solids; difficulty obtaining single crystals under many conditions.,,,ZrOCl2·8H2O,,"12 mg, 0.026 mmol",0.026,mmol,nan,,"50 mg, 0.025 mmol",0.025,mmol,nan,,,,,adipamide,adp,"8 mg, 0.055 mmol",0.055,mmol,,,,,,,,,,,,,,,,,,,,,water,H2O,4 mL,4.0,ethanol,EtOH,2 mL,2.0,20.0,room temperature (~20 °C),48.0,48 h,10 mL beaker,static,EtOH,,dried in air,,,,51.7,,,,,,,not_reported,no,,,10.1039/d0ce01240h,ok,
10.1039/d0ce01240h,downloaded\10.1039_d0ce01240h.pdf,SI downloaded\10.1039_d0ce01240h_SI.pdf,mof_json_store\10.1039_d0ce01240h\raw_output.json,mof_json_store\10.1039_d0ce01240h\synthesis_007.json,yes,Explored varied conditions; adipic acid/adipates gave X-ray amorphous solids; difficulty obtaining single crystals under many conditions.,,,Sm(NO3)3·6H2O,,"12 mg, 0.027 mmol",0.027,mmol,nan,,"60 mg, 0.025 mmol",0.025,mmol,nan,,,,,adipamide,adp,"8 mg, 0.055 mmol",0.055,mmol,,,,,,,,,,,,,,,,,,,,,water,H2O,4 mL,4.0,ethanol,EtOH,2 mL,2.0,20.0,room temperature (~20 °C),48.0,48 h,10 mL beaker,static,EtOH,,dried in air,,,,92.5,,,,,,,not_reported,no,,,10.1039/d0ce01240h,ok,
10.1039/d0ce01240h,downloaded\10.1039_d0ce01240h.pdf,SI downloaded\10.1039_d0ce01240h_SI.pdf,mof_json_store\10.1039_d0ce01240h\raw_output.json,mof_json_store\10.1039_d0ce01240h\synthesis_008.json,yes,Explored varied conditions; adipic acid/adipates gave X-ray amorphous solids; difficulty obtaining single crystals under many conditions.,,,Eu(NO3)3·6H2O,,"12 mg, 0.027 mmol",0.027,mmol,nan,,"60 mg, 0.025 mmol",0.025,mmol,nan,,,,,adipamide,adp,"8 mg, 0.055 mmol",0.055,mmol,,,,,,,,,,,,,,,,,,,,,water,H2O,4 mL,4.0,ethanol,EtOH,2 mL,2.0,20.0,room temperature (~20 °C),48.0,48 h,10 mL beaker,static,EtOH,,dried in air,,,,92.0,,,,,,,not_reported,no,,,10.1039/d0ce01240h,ok,
10.1039/d0ce01240h,downloaded\10.1039_d0ce01240h.pdf,SI downloaded\10.1039_d0ce01240h_SI.pdf,mof_json_store\10.1039_d0ce01240h\raw_output.json,mof_json_store\10.1039_d0ce01240h\synthesis_009.json,yes,Explored varied conditions; adipic acid/adipates gave X-ray amorphous solids; difficulty obtaining single crystals under many conditions.,,,Dy(NO3)3·6H2O,,"12 mg, 0.027 mmol",0.027,mmol,nan,,"60 mg, 0.025 mmol",0.025,mmol,nan,,,,,adipamide,adp,"8 mg, 0.055 mmol",0.055,mmol,,,,,,,,,,,,,,,,,,,,,water,H2O,4 mL,4.0,ethanol,EtOH,2 mL,2.0,20.0,room temperature (~20 °C),48.0,48 h,10 mL beaker,static,EtOH,,dried in air,,,,86.1,,,,,,,not_reported,no,,,10.1039/d0ce01240h,ok,
10.1039/d0ce01240h,downloaded\10.1039_d0ce01240h.pdf,SI downloaded\10.1039_d0ce01240h_SI.pdf,mof_json_store\10.1039_d0ce01240h\raw_output.json,mof_json_store\10.1039_d0ce01240h\synthesis_010.json,yes,Explored varied conditions; adipic acid/adipates gave X-ray amorphous solids; difficulty obtaining single crystals under many conditions.,,,Ni(NO3)2·6H2O,,"12 mg, 0.027 mmol",0.027,mmol,nan,,"60 mg, 0.025 mmol",0.025,mmol,nan,,,,,adipamide,adp,"8 mg, 0.055 mmol",0.055,mmol,,,,,,,,,,,,,,,,,,,,,water,H2O,4 mL,4.0,ethanol,EtOH,2 mL,2.0,20.0,room temperature (~20 °C),48.0,48 h,10 mL beaker,static,EtOH,,dried in air,,,,69.5,,,,,,,not_reported,no,,,10.1039/d0ce01240h,ok,
10.1039/d0ce01240h,downloaded\10.1039_d0ce01240h.pdf,SI downloaded\10.1039_d0ce01240h_SI.pdf,mof_json_store\10.1039_d0ce01240h\raw_output.json,mof_json_store\10.1039_d0ce01240h\synthesis_011.json,yes,Explored varied conditions; adipic acid/adipates gave X-ray amorphous solids; difficulty obtaining single crystals under many conditions.,,2011587,Cu(NO3)2·3H2O,,"12 mg, 0.026 mmol",0.026,mmol,nan,,"60 mg, 0.025 mmol",0.025,mmol,nan,,,,,adipamide,adp,"8 mg, 0.055 mmol",0.055,mmol,,,,,,,,,,,,,,,,,,,,,water,H2O,4 mL,4.0,ethanol,EtOH,2 mL,2.0,20.0,room temperature (~20 °C),48.0,48 h,10 mL beaker,static,EtOH,,dried in air,,,,58.7,,,,"a=10.825(2), b=10.825(2), c=32.123(5), P6422",,,not_reported,no,,,10.1039/d0ce01240h,ok,
10.1039/d0ce01240h,downloaded\10.1039_d0ce01240h.pdf,SI downloaded\10.1039_d0ce01240h_SI.pdf,mof_json_store\10.1039_d0ce01240h\raw_output.json,mof_json_store\10.1039_d0ce01240h\synthesis_012.json,yes,Explored varied conditions; adipic acid/adipates gave X-ray amorphous solids; difficulty obtaining single crystals under many conditions.,,,Zn(CH3COO)2·2H2O,,"12 mg, 0.026 mmol",0.026,mmol,nan,,"60 mg, 0.025 mmol",0.025,mmol,nan,,,,,adipamide,adp,"8 mg, 0.055 mmol",0.055,mmol,,,,,,,,,,,,,,,,,,,,,water,H2O,4 mL,4.0,ethanol,EtOH,2 mL,2.0,20.0,room temperature (~20 °C),48.0,48 h,10 mL beaker,static,EtOH,,dried in air,,,,62.5,,,,,,,not_reported,no,,,10.1039/d0ce01240h,ok,
10.1039/c0nj00436g,downloaded\10.1039_c0nj00436g.pdf,,mof_json_store\10.1039_c0nj00436g\raw_output.json,mof_json_store\10.1039_c0nj00436g\synthesis_001.json,no,,,787484,Zn(CH3COO)2·2H2O,,0.5 mmol,0.5,mmol,nan,,,,,nan,,,,,methylmalonic acid,H2Memal,"0.5 mmol, 59 mg",0.5,mmol,"4,4'-bipyridine","4,4'-bpy","0.5 mmol, 78 mg",0.5,mmol,,,,,,sodium carbonate,,"0.5 mmol, 53 mg",0.5,mmol,,,,,,water,H2O,5 mL (bottom aqueous mixture),5.0,methanol,MeOH,"3 mL (top solution of 4,4'-bpy)",3.0,25,room temperature,,a few weeks,test tube,static,water–ethanol mixture,,air dried,,,dark red prisms,74.0,,sqp,"carboxylate-bridged layers pillared by 4,4'-bpy",,,,not_reported,not_reported,,,10.1039/c0nj00436g,ok,
10.1039/c0nj00436g,downloaded\10.1039_c0nj00436g.pdf,,mof_json_store\10.1039_c0nj00436g\raw_output.json,mof_json_store\10.1039_c0nj00436g\synthesis_002.json,no,,,787485,Co(CH3COO)2·4H2O,,0.5 mmol,0.5,mmol,nan,,,,,nan,,,,,methylmalonic acid,H2Memal,"0.5 mmol, 59 mg",0.5,mmol,"4,4'-bipyridine","4,4'-bpy","0.5 mmol, 78 mg",0.5,mmol,,,,,,sodium carbonate,,"0.5 mmol, 53 mg",0.5,mmol,,,,,,water,H2O,5 mL (bottom aqueous mixture),5.0,methanol,MeOH,"3 mL (top solution of 4,4'-bpy)",3.0,25,room temperature,,a few weeks,test tube,static,water–ethanol mixture,,air dried,,,colorless prisms,84.0,,sqp,"carboxylate-bridged layers pillared by 4,4'-bpy",,,,not_reported,not_reported,,,10.1039/c0nj00436g,ok,
10.1039/c0nj00436g,downloaded\10.1039_c0nj00436g.pdf,,mof_json_store\10.1039_c0nj00436g\raw_output.json,mof_json_store\10.1039_c0nj00436g\synthesis_003.json,no,,,787486,Co(CH3COO)2·4H2O,,0.5 mmol,0.5,mmol,nan,,,,,nan,,,,,methylmalonic acid,H2Memal,"0.5 mmol, 59 mg",0.5,mmol,"4,4'-bipyridine","4,4'-bpy","0.5 mmol, 78 mg",0.5,mmol,,,,,,sodium carbonate,,"0.5 mmol, 53 mg",0.5,mmol,,,,,,water,H2O,5 mL (bottom aqueous mixture),5.0,methanol,MeOH,"3 mL (top solution of 4,4'-bpy)",3.0,25,room temperature,,a few weeks,test tube,static,water–ethanol mixture,,air dried,,,pink prisms,87.0,,sqp,"carboxylate-bridged layers pillared by 4,4'-bpy",,,,not_reported,not_reported,,,10.1039/c0nj00436g,ok,
10.1039/c0nj00436g,downloaded\10.1039_c0nj00436g.pdf,,mof_json_store\10.1039_c0nj00436g\raw_output.json,mof_json_store\10.1039_c0nj00436g\synthesis_004.json,no,,,,Mg(NO3)2·6H2O,,0.5 mmol,0.5,mmol,nan,,,,,nan,,,,,methylmalonic acid,H2Memal,"0.5 mmol, 59 mg",0.5,mmol,"4,4'-bipyridine","4,4'-bpy","0.5 mmol, 78 mg",0.5,mmol,,,,,,sodium carbonate,,"0.5 mmol, 53 mg",0.5,mmol,,,,,,water,H2O,5 mL (bottom aqueous mixture),5.0,methanol,MeOH,"3 mL (top solution of 4,4'-bpy)",3.0,25,room temperature,,a few weeks,test tube,static,water–ethanol mixture,,air dried,,,green prisms,71.0,,sqp,"carboxylate-bridged layers pillared by 4,4'-bpy",,,,not_reported,not_reported,,,10.1039/c0nj00436g,ok,
10.1039/c0nj00436g,downloaded\10.1039_c0nj00436g.pdf,,mof_json_store\10.1039_c0nj00436g\raw_output.json,mof_json_store\10.1039_c0nj00436g\synthesis_005.json,no,,,787487,Mg(NO3)2·6H2O,,0.5 mmol,0.5,mmol,nan,,,,,nan,,,,,methylmalonic acid,H2Memal,"0.5 mmol, 59 mg",0.5,mmol,"4,4'-bipyridine","4,4'-bpy","0.5 mmol, 78 mg",0.5,mmol,,,,,,sodium carbonate,,"0.5 mmol, 53 mg",0.5,mmol,,,,,,water,H2O,5 mL (bottom aqueous mixture),5.0,methanol,MeOH,"3 mL (top solution of 4,4'-bpy)",3.0,25,room temperature,,a few weeks,test tube,static,water–ethanol mixture,,air dried,,,colorless prisms,89.0,,sqp,"carboxylate-bridged layers pillared by 4,4'-bpy",,,,not_reported,not_reported,,,10.1039/c0nj00436g,ok,
10.1039/c0nj00436g,downloaded\10.1039_c0nj00436g.pdf,,mof_json_store\10.1039_c0nj00436g\raw_output.json,mof_json_store\10.1039_c0nj00436g\synthesis_007.json,no,,,779278,Ni(CH3COO)2·4H2O,,"0.5 mmol, 90 mg (in hot H2O, 5 mL)",0.5,mmol,nan,,,,,nan,,,,,"4,4'-bipyridine","4,4'-bpy","2 mmol, 312 mg (in warm H2O, 5 mL)",2.0,mmol,methylmalonate (from copper(II)-methylmalonate),Memal,0.5 mmol (introduced as copper(II)-methylmalonate),0.5,mmol,,,,,,,,,,,,,,,,water,H2O,5 mL (bpy solution) + 5 mL (metal solution),,,,,,38.0,38 °C (stored after mixing); hot/warm solutions during mixing,,a few hours,,,,,,,,blue prisms,60.0,,,"1D Cu chains linked by bis-monodentate Memal; terminal trans-4,4'-bpy",,,,not_reported,not_reported,,,10.1039/c0nj00436g,ok,
10.1021/ja509428a,downloaded\10.1021_ja509428a.pdf,SI downloaded\10.1021_ja509428a_SI.pdf,mof_json_store\10.1021_ja509428a\raw_output.json,mof_json_store\10.1021_ja509428a\synthesis_001.json,yes,Cu(NO3)2:L2 2:1 gave ill-defined structures; CuCl2:L2 produced non-uniform products.,NiClL1,,Mn(NO3)2,,13.6 μmol,0.0136,mmol,nan,,,,,nan,,,,,L1,,6.8 μmol,6.8,μmol,,,,,,,,,,,,,,,,,,,,,"N,N-dimethylformamide",DMF,3.0 mL,3.0,chloroform,CHCl3,1.0 mL,1.0,105.0,105 °C,120.0,5 days,glass pressure tube,static,,,120 °C under vacuum for 4 h,120.0,4.0,elongated hexagons,>95%,"length ~2.6 μm, width ~1.4 μm, thickness ~0.25 μm",,,,,,yes,yes,,methane_storage,10.1021/ja509428a,ok,
10.1021/ja509428a,downloaded\10.1021_ja509428a.pdf,SI downloaded\10.1021_ja509428a_SI.pdf,mof_json_store\10.1021_ja509428a\raw_output.json,mof_json_store\10.1021_ja509428a\synthesis_002.json,yes,Cu(NO3)2:L2 2:1 gave ill-defined structures; CuCl2:L2 produced non-uniform products.,NiClL1,,Co(NO3)3·6H2O,,6.9 μmol,0.0069,mmol,nan,,,,,nan,,,,,L1,,6.9 μmol,6.9,μmol,,,,,,,,,,,,,,,,,,,,,"N,N-dimethylformamide",DMF,3.0 mL,3.0,chloroform,CHCl3,1.0 mL,1.0,105.0,105 °C,120.0,5 days,glass pressure tube,static,,,,,,smaller hexagons (vs 2:1 case),>95%,,,,,,,yes,yes,,,10.1021/ja509428a,ok,
10.1021/ja509428a,downloaded\10.1021_ja509428a.pdf,SI downloaded\10.1021_ja509428a_SI.pdf,mof_json_store\10.1021_ja509428a\raw_output.json,mof_json_store\10.1021_ja509428a\synthesis_003.json,yes,Cu(NO3)2:L2 2:1 gave ill-defined structures; CuCl2:L2 produced non-uniform products.,NiBrL2,,Zn(NO3)3·6H2O,,13.6 μmol,0.0136,mmol,nan,,,,,nan,,,,,L2,,6.8 μmol,6.8,μmol,,,,,,,,,,,,,,,,,,,,,"N,N-dimethylformamide",DMF,3.0 mL,3.0,chloroform,CHCl3,1.0 mL,1.0,105.0,105 °C,120.0,5 days,glass pressure tube,static,,,,,,regular hexagons,>95%,diagonal ~370 nm; side-to-side ~405 nm; thickness ~220 nm,,,,,,yes,yes,,,10.1021/ja509428a,ok,
10.1021/ja509428a,downloaded\10.1021_ja509428a.pdf,SI downloaded\10.1021_ja509428a_SI.pdf,mof_json_store\10.1021_ja509428a\raw_output.json,mof_json_store\10.1021_ja509428a\synthesis_005.json,yes,Cu(NO3)2:L2 2:1 gave ill-defined structures; CuCl2:L2 produced non-uniform products.,Cu(NO3)L2,,Pb(NO3)2,,6.8 μmol,0.0068,mmol,nan,,,,,nan,,,,,L2,,6.8 μmol,6.8,μmol,,,,,,,,,,,,,,,,,,,,,"N,N-dimethylformamide",DMF,3.0 mL,3.0,chloroform,CHCl3,1.0 mL,1.0,105.0,105 °C,120.0,5 days,glass pressure tube,static,,,,,,flower-like morphology,>95%,,,,,,,not_reported,not_reported,,,10.1021/ja509428a,ok,
10.1021/ja509428a,downloaded\10.1021_ja509428a.pdf,SI downloaded\10.1021_ja509428a_SI.pdf,mof_json_store\10.1021_ja509428a\raw_output.json,mof_json_store\10.1021_ja509428a\synthesis_006.json,yes,Cu(NO3)2:L2 2:1 gave ill-defined structures; CuCl2:L2 produced non-uniform products.,Cu(NO3)L2#,,Pr(NO3)3·6H2O,,6.8 μmol,0.0068,mmol,nan,,,,,nan,,,,,L2,,6.8 μmol,6.8,μmol,,,,,,,,,,,,,,,,,,,,,"N,N-dimethylformamide",DMF,3.0 mL (dry),3.0,chloroform,CHCl3,1.0 mL (dry),1.0,105.0,105 °C (under nitrogen),120.0,5 days,glass pressure tube (under nitrogen),static,,,,,,rectangular prisms,>95%,length ~3.65 μm; breadth ~0.675 μm,,,,,,not_reported,not_reported,,,10.1021/ja509428a,ok,
10.1021/ja509428a,downloaded\10.1021_ja509428a.pdf,SI downloaded\10.1021_ja509428a_SI.pdf,mof_json_store\10.1021_ja509428a\raw_output.json,mof_json_store\10.1021_ja509428a\synthesis_007.json,yes,Cu(NO3)2:L2 2:1 gave ill-defined structures; CuCl2:L2 produced non-uniform products.,CuClL2,,Gd(NO3)3·6H2O,,13.6 μmol,0.0136,mmol,nan,,,,,nan,,,,,L2,,6.8 μmol,6.8,μmol,,,,,,,,,,,,,,,,,,,,,"N,N-dimethylformamide",DMF,3.0 mL,3.0,chloroform,CHCl3,1.0 mL,1.0,105.0,105 °C,120.0,5 days,glass pressure tube,static,,,,,,non-uniform structures,>95%,,,,,,,not_reported,not_reported,,,10.1021/ja509428a,ok,
10.1039/c7dt01306j,downloaded\10.1039_c7dt01306j.pdf,SI downloaded\10.1039_c7dt01306j_SI.pdf,mof_json_store\10.1039_c7dt01306j\raw_output.json,mof_json_store\10.1039_c7dt01306j\synthesis_001.json,no,,,,Yb(NO3)3·5H2O,Cd(NO3)2·4H2O,"31 mg, 0.1 mmol",0.1,mmol,nan,,,,,nan,,,,,"1,3,5-tris(1-imidazolyl)benzene",tib,"14 mg, 0.05 mmol",0.05,mmol,"1,3,5-benzenetribenzoic acid",btb,"22 mg, 0.05 mmol",0.05,mmol,,,,,,,,,,,,,,,,"N,N-dimethylformamide",DMF,8 mL,8.0,,,,,100.0,100 °C,72.0,72 h,Teflon-lined autoclave (15 mL),stirred 30 min before heating; static during heating,mother liquor,,dried at room temperature,,,colorless blocks,61.0,,,binuclear Cd {Cd2} 6-connected SBU,"Orthorhombic, P212121; a=15.214(5) Å, b=17.476(5) Å, c=24.498(5) Å",,,not_reported,not_reported,,luminescence;sensing,10.1039/c7dt01306j,ok,
10.1039/c7dt01306j,downloaded\10.1039_c7dt01306j.pdf,SI downloaded\10.1039_c7dt01306j_SI.pdf,mof_json_store\10.1039_c7dt01306j\raw_output.json,mof_json_store\10.1039_c7dt01306j\synthesis_002.json,no,,,,Zn(CH3COO)2·2H2O,Cd(NO3)2·4H2O,"31 mg, 0.1 mmol",0.1,mmol,nan,,,,,nan,,,,,"1,3,5-tris(1-imidazolyl)benzene",tib,"14 mg, 0.05 mmol",0.05,mmol,"2,5-dihydroxybenzene-1,4-dicarboxylic acid",dhbdc,"10 mg, 0.05 mmol",0.05,mmol,,,,,,nitric acid,HNO3,one drop,,,,,,,,water,H2O,DMF/H2O (v/v = 1/3),,"N,N-dimethylformamide",DMF,DMF/H2O (v/v = 1/3),,100.0,100 °C,72.0,72 h,Teflon-lined autoclave (15 mL),stirred 30 min before heating; static during heating,mother liquor,,dried at room temperature,,,yellow blocks,46.0,,,Cd(II) 4-connected node,"Monoclinic, P21/c; a=13.146(5) Å, b=13.540(5) Å, c=17.464(5) Å, β=92.635(5)°",,,not_reported,not_reported,,luminescence;sensing,10.1039/c7dt01306j,ok,
10.1039/c7dt01306j,downloaded\10.1039_c7dt01306j.pdf,SI downloaded\10.1039_c7dt01306j_SI.pdf,mof_json_store\10.1039_c7dt01306j\raw_output.json,mof_json_store\10.1039_c7dt01306j\synthesis_003.json,no,,,,Zn(CH3COO)2·2H2O,Co(NO3)2·6H2O,"29 mg, 0.1 mmol",0.1,mmol,nan,,,,,nan,,,,,"1,3,5-tris(1-imidazolyl)benzene",tib,"14 mg, 0.05 mmol",0.05,mmol,"1,4-naphthalenedicarboxylic acid","1,4-ndc","10 mg, 0.05 mmol",0.05,mmol,,,,,,,,,,,,,,,,"N,N-dimethylformamide",DMF,8 mL,8.0,,,,,100.0,100 °C,72.0,72 h,Teflon-lined autoclave (15 mL),stirred 30 min before heating; static during heating,mother liquor,,dried at room temperature,,,purple blocks,54.0,,,Co(II) 5-connected node,"Monoclinic, P21/c; a=10.537(5) Å, b=24.197(5) Å, c=13.211(5) Å, β=113.406(5)°",,,not_reported,not_reported,,magnetism,10.1039/c7dt01306j,ok,
10.1039/c7dt01306j,downloaded\10.1039_c7dt01306j.pdf,SI downloaded\10.1039_c7dt01306j_SI.pdf,mof_json_store\10.1039_c7dt01306j\raw_output.json,mof_json_store\10.1039_c7dt01306j\synthesis_004.json,no,,,,Zn(CH3COO)2·2H2O,Cu(NO3)2·3H2O,"24.2 mg, 0.1 mmol",0.1,mmol,nan,,,,,nan,,,,,"1,3,5-tris(1-imidazolyl)benzene",tib,"14 mg, 0.05 mmol",0.05,mmol,"2,6-naphthalenedicarboxylic acid","2,6-ndc","10 mg, 0.05 mmol",0.05,mmol,,,,,,,,,,,,,,,,"N,N-dimethylformamide",DMF,8 mL,8.0,,,,,100.0,100 °C,72.0,72 h,Teflon-lined autoclave (15 mL),stirred 30 min before heating; static during heating,mother liquor,,dried at room temperature,,,green blocks,51.0,,fsg,"Cu(II) nodes (4- and 5-coord); 3,4-connected net","Monoclinic, P21/c; a=13.106(5) Å, b=15.887(5) Å, c=13.613(5) Å, β=92.166(5)°",,,not_reported,not_reported,,magnetism,10.1039/c7dt01306j,ok,
10.1021/acs.inorgchem.4c03887,downloaded\10.1021_acs.inorgchem.4c03887.pdf,SI downloaded\10.1021_acs.inorgchem.4c03887_SI.pdf,mof_json_store\10.1021_acs.inorgchem.4c03887\raw_output.json,mof_json_store\10.1021_acs.inorgchem.4c03887\synthesis_001.json,no,,MOF-801(PZDC-H),,Zn(CH3COO)2·2H2O,ZrCl4,10 mmol,10,mmol,nan,,,,,nan,,,,,fumaric acid,FUM,8 mmol (from 8:2 FUM:PZDC-H of total 10 mmol linkers),8.0,mmol,"3,5-pyrazoledicarboxylic acid",PZDC-H,2 mmol (from 8:2 FUM:PZDC-H of total 10 mmol linkers),2.0,mmol,,,,,,formic acid,,1 mL,1.0,mL,,,,,,"N,N-dimethylformamide",DMF,2 mL,2.0,,,,,120.0,120 °C,12.0,12 h,screw Teflon-capped vial,static,"DMF, acetone",three times,80 °C in oven overnight,80.0,,small crystals; broken pieces,,,fcu,Zr6O4(OH)4 12-connected SBU,,,590.0,not_reported,not_reported,,CO2_fixation,10.1021/acs.inorgchem.4c03887,ok,
10.1021/acs.inorgchem.4c03887,downloaded\10.1021_acs.inorgchem.4c03887.pdf,SI downloaded\10.1021_acs.inorgchem.4c03887_SI.pdf,mof_json_store\10.1021_acs.inorgchem.4c03887\raw_output.json,mof_json_store\10.1021_acs.inorgchem.4c03887\synthesis_002.json,no,,MOF-801(PZDC-H),,Zn(CH3COO)2·2H2O,ZrCl4,10 mmol,10,mmol,nan,,,,,nan,,,,,fumaric acid,FUM,5 mmol (from 5:5 FUM:PZDC-H of total 10 mmol linkers),5.0,mmol,"3,5-pyrazoledicarboxylic acid",PZDC-H,5 mmol (from 5:5 FUM:PZDC-H of total 10 mmol linkers),5.0,mmol,,,,,,formic acid,,1 mL,1.0,mL,,,,,,"N,N-dimethylformamide",DMF,2 mL,2.0,,,,,120.0,120 °C,12.0,12 h,screw Teflon-capped vial,static,"DMF, acetone",three times,80 °C in oven overnight,80.0,,small crystals; broken pieces,,,fcu,Zr6O4(OH)4 12-connected SBU,,,590.0,not_reported,not_reported,,CO2_fixation,10.1021/acs.inorgchem.4c03887,ok,
10.1021/acs.inorgchem.4c03887,downloaded\10.1021_acs.inorgchem.4c03887.pdf,SI downloaded\10.1021_acs.inorgchem.4c03887_SI.pdf,mof_json_store\10.1021_acs.inorgchem.4c03887\raw_output.json,mof_json_store\10.1021_acs.inorgchem.4c03887\synthesis_003.json,no,,MOF-801(PZDC-H),,Zn(CH3COO)2·2H2O,ZrCl4,10 mmol,10,mmol,nan,,,,,nan,,,,,fumaric acid,FUM,2 mmol (from 2:8 FUM:PZDC-H of total 10 mmol linkers),2.0,mmol,"3,5-pyrazoledicarboxylic acid",PZDC-H,8 mmol (from 2:8 FUM:PZDC-H of total 10 mmol linkers),8.0,mmol,,,,,,formic acid,,1 mL,1.0,mL,,,,,,"N,N-dimethylformamide",DMF,2 mL,2.0,,,,,120.0,120 °C,12.0,12 h,screw Teflon-capped vial,static,"DMF, acetone",three times,80 °C in oven overnight,80.0,,small crystals; broken pieces,,,fcu,Zr6O4(OH)4 12-connected SBU,,,590.0,not_reported,not_reported,,CO2_fixation,10.1021/acs.inorgchem.4c03887,ok,
10.1021/acs.inorgchem.4c03887,downloaded\10.1021_acs.inorgchem.4c03887.pdf,SI downloaded\10.1021_acs.inorgchem.4c03887_SI.pdf,mof_json_store\10.1021_acs.inorgchem.4c03887\raw_output.json,mof_json_store\10.1021_acs.inorgchem.4c03887\synthesis_004.json,no,,MOF-801(PZDC-NO2),,Zn(CH3COO)2·2H2O,ZrCl4,10 mmol,10,mmol,nan,,,,,nan,,,,,fumaric acid,FUM,varied; total linkers 10 mmol,,,"4-nitro-3,5-pyrazoledicarboxylic acid",PZDC-NO2,varied; total linkers 10 mmol,,,,,,,,formic acid,,1 mL,1.0,mL,,,,,,"N,N-dimethylformamide",DMF,2 mL,2.0,,,,,120.0,120 °C,12.0,12 h,screw Teflon-capped vial,static,"DMF, acetone",three times,80 °C in oven overnight,80.0,,small crystals; broken pieces,,,fcu,Zr6O4(OH)4 12-connected SBU,,,340.0,not_reported,not_reported,,CO2_fixation,10.1021/acs.inorgchem.4c03887,ok,
10.1021/acs.cgd.2c00762,downloaded\10.1021_acs.cgd.2c00762.pdf,SI downloaded\10.1021_acs.cgd.2c00762_SI.pdf,mof_json_store\10.1021_acs.cgd.2c00762\raw_output.json,mof_json_store\10.1021_acs.cgd.2c00762\synthesis_001.json,yes,SNU-70 seeding attempts failed; seeds dissolved and did not direct phase formation.,Mg-MOF-74,,Zn(CH3COO)2·2H2O,,57.4 mg (0.224 mmol),0.224,mmol,nan,,,,,nan,,,,,"2,5-dihydroxyterephthalic acid",H4DOBDC,22.2 mg (0.112 mmol),22.2,mg,,,,,,,,,,,,,,,,,,,,,"N,N-dimethylformamide",DMF,"DMF/EtOH/H2O 15:1:1 (v/v/v), total 10 mL",,ethanol,EtOH,"DMF/EtOH/H2O 15:1:1 (v/v/v), total 10 mL",,125.0,125 °C,20.0,20 h,20 mL scintillation vial with Teflon-lined cap,static,"DMF, MeOH","DMF 3× (10 mL each), MeOH 4× (10 mL each)","under vacuum at RT 2 h, then 175 °C for 8 h",175.0,8.0,rod-like crystals (aggregates),,,,1-D rod SBU,,,1591.0,,,,,10.1021/acs.cgd.2c00762,ok,
10.1021/acs.cgd.2c00762,downloaded\10.1021_acs.cgd.2c00762.pdf,SI downloaded\10.1021_acs.cgd.2c00762_SI.pdf,mof_json_store\10.1021_acs.cgd.2c00762\raw_output.json,mof_json_store\10.1021_acs.cgd.2c00762\synthesis_002.json,yes,SNU-70 seeding attempts failed; seeds dissolved and did not direct phase formation.,Mg-MOF-74,,Zn(CH3COO)2·2H2O,,287.0 mg (1.120 mmol),1.12,mmol,nan,,,,,nan,,,,,"2,5-dihydroxyterephthalic acid",H4DOBDC,111.0 mg (0.560 mmol),111.0,mg,,,,,,,,,,,,,,,,,,,,,"N,N-dimethylformamide",DMF,"DMF/EtOH/H2O 15:1:1 (v/v/v), total 10 mL",,ethanol,EtOH,"DMF/EtOH/H2O 15:1:1 (v/v/v), total 10 mL",,125.0,125 °C,20.0,20 h,20 mL scintillation vial with Teflon-lined cap,static,"DMF, MeOH","DMF 3× (10 mL each), MeOH 4× (10 mL each)","under vacuum at RT 2 h, then 175 °C for 8 h",175.0,8.0,spherical material and plates (off-target phases),,,,1-D rod SBU,,,125.0,,,,,10.1021/acs.cgd.2c00762,ok,
10.1021/acs.cgd.2c00762,downloaded\10.1021_acs.cgd.2c00762.pdf,SI downloaded\10.1021_acs.cgd.2c00762_SI.pdf,mof_json_store\10.1021_acs.cgd.2c00762\raw_output.json,mof_json_store\10.1021_acs.cgd.2c00762\synthesis_003.json,yes,SNU-70 seeding attempts failed; seeds dissolved and did not direct phase formation.,Mg-MOF-74,,Zn(CH3COO)2·2H2O,,287.0 mg (1.120 mmol),1.12,mmol,nan,,,,,nan,,,,,"2,5-dihydroxyterephthalic acid",H4DOBDC,111.0 mg (0.560 mmol),111.0,mg,,,,,,,,,,,,,,,,,,,,,"N,N-dimethylformamide",DMF,"DMF/EtOH/H2O 15:1:1 (v/v/v), total 10 mL (200 µL DMF replaced by seed suspension DMF)",,ethanol,EtOH,"DMF/EtOH/H2O 15:1:1 (v/v/v), total 10 mL",,125.0,125 °C,20.0,20 h,20 mL scintillation vial with Teflon-lined cap,static,"DMF, MeOH","DMF 3× (10 mL each), MeOH 4× (10 mL each)","under vacuum at RT 2 h, then 175 °C for 8 h",175.0,8.0,rod-like Mg-MOF-74; reduced off-target phases,,,,1-D rod SBU,,,1246.0,,,,,10.1021/acs.cgd.2c00762,ok,
