Repository: zzhenglab/MOFinder

# MOFinder

MOFinder extracts MOF synthesis information from the literature, reconstructs evidence-supported negative reaction records, and prepares datasets for synthesis-outcome prediction.
[Web application](https://mofinder.chemistry.wustl.edu/) | [Demos](Demo/README.md) | [Source code](docs/source_to_code.md) | [Workflow guide](docs/workflow.md) | [Model evaluation](docs/evaluation.md)

## Quick start

The workflow runs through Python commands. Python 3.10 or newer is required. Clone the repository and initialize its related applications:

```bash
git clone --recurse-submodules https://github.com/zzhenglab/MOFinder.git
cd MOFinder
```

Start with the two offline demonstrations:

```bash

File: mof_extraction_1_2.csv (part 154 of 305)
doi,main_pdf,si_pdf,raw_output,parsed_json,article_trial_or_failure,article_trial_or_failure_notes,mof_name,crystal_code,metal_1,metal_1_abbr,metal_1_amount_text,metal_1_amount_value,metal_1_amount_unit,metal_2,metal_2_abbr,metal_2_amount_text,metal_2_amount_value,metal_2_amount_unit,metal_3,metal_3_abbr,metal_3_amount_text,metal_3_amount_value,metal_3_amount_unit,linker_1,linker_1_abbr,linker_1_amount_text,linker_1_amount_value,linker_1_amount_unit,linker_2,linker_2_abbr,linker_2_amount_text,linker_2_amount_value,linker_2_amount_unit,linker_3,linker_3_abbr,linker_3_amount_text,linker_3_amount_value,linker_3_amount_unit,modulator_1,modulator_1_abbr,modulator_1_amount_text,modulator_1_amount_value,modulator_1_amount_unit,modulator_2,modulator_2_abbr,modulator_2_amount_text,modulator_2_amount_value,modulator_2_amount_unit,solvent_main,solvent_main_abbr,solvent_main_amount_text,solvent_main_ml,solvent_secondary,solvent_secondary_abbr,solvent_secondary_amount_text,solvent_secondary_ml,temperature_c,temperature_c_text,time_h,time_text,vessel_type,stirring,washing_solvent,washing_cycles,activation_text,activation_temp_c,activation_time_h,crystal_morphology,yield_percent,crystal_size,topology_code,metal_cluster_connectivity,unit_cell_short,pore_diameter_A,BET_surface_area_m2g,air_stable,water_stable,tga_decomposition_temp_c,applications,reference,status,error
10.1021/acs.cgd.2c00762,downloaded\10.1021_acs.cgd.2c00762.pdf,SI downloaded\10.1021_acs.cgd.2c00762_SI.pdf,mof_json_store\10.1021_acs.cgd.2c00762\raw_output.json,mof_json_store\10.1021_acs.cgd.2c00762\synthesis_004.json,yes,SNU-70 seeding attempts failed; seeds dissolved and did not direct phase formation.,DMOF-1,,Zn(CH3COO)2·2H2O,,174 mg (0.585 mmol),0.585,mmol,nan,,,,,nan,,,,,terephthalic acid,H2BDC,102 mg (0.614 mmol),102.0,mg,"1,4-diazabicyclo[2.2.2]octane",DABCO,108 mg (0.963 mmol),108.0,mg,,,,,,,,,,,,,,,,"N,N-dimethylformamide",DMF,15 mL,15.0,,,,,120.0,120 °C,12.0,12 h,20 mL scintillation vial with Teflon-lined cap,static,"DMF, CHCl3","DMF 3× (10 mL each), CHCl3 3× (10 mL each)","under vacuum at RT 2 h, then 105 °C for 8 h (from CHCl3)",105.0,8.0,truncated cubic prisms,,<10 µm,,Zn2 paddlewheel SBU,,,2138.0,,,,,10.1021/acs.cgd.2c00762,ok,
10.1021/acs.cgd.2c00762,downloaded\10.1021_acs.cgd.2c00762.pdf,SI downloaded\10.1021_acs.cgd.2c00762_SI.pdf,mof_json_store\10.1021_acs.cgd.2c00762\raw_output.json,mof_json_store\10.1021_acs.cgd.2c00762\synthesis_005.json,yes,SNU-70 seeding attempts failed; seeds dissolved and did not direct phase formation.,DMOF-1,,Zn(CH3COO)2·2H2O,,870 mg (2.925 mmol),2.925,mmol,nan,,,,,nan,,,,,terephthalic acid,H2BDC,510 mg (3.07 mmol),510.0,mg,"1,4-diazabicyclo[2.2.2]octane",DABCO,540 mg (4.815 mmol),540.0,mg,,,,,,,,,,,,,,,,"N,N-dimethylformamide",DMF,15 mL,15.0,,,,,120.0,120 °C,12.0,12 h,20 mL scintillation vial with Teflon-lined cap,static,"DMF, CHCl3","DMF 3× (10 mL each), CHCl3 3× (10 mL each)","under vacuum at RT 2 h, then 105 °C for 8 h (from CHCl3)",105.0,8.0,large striated blocks (aggregated plates) plus DMOF-1,,,,Zn2 paddlewheel SBU,,,782.0,,,,,10.1021/acs.cgd.2c00762,ok,
10.1021/acs.cgd.2c00762,downloaded\10.1021_acs.cgd.2c00762.pdf,SI downloaded\10.1021_acs.cgd.2c00762_SI.pdf,mof_json_store\10.1021_acs.cgd.2c00762\raw_output.json,mof_json_store\10.1021_acs.cgd.2c00762\synthesis_006.json,yes,SNU-70 seeding attempts failed; seeds dissolved and did not direct phase formation.,DMOF-1,,Zn(CH3COO)2·2H2O,,870 mg (2.925 mmol),2.925,mmol,nan,,,,,nan,,,,,terephthalic acid,H2BDC,510 mg (3.07 mmol),510.0,mg,"1,4-diazabicyclo[2.2.2]octane",DABCO,540 mg (4.815 mmol),540.0,mg,,,,,,,,,,,,,,,,"N,N-dimethylformamide",DMF,15 mL,15.0,,,,,120.0,120 °C,12.0,12 h,20 mL scintillation vial with Teflon-lined cap,static,"DMF, CHCl3","DMF 3× (10 mL each), CHCl3 3× (10 mL each)","under vacuum at RT 2 h, then 105 °C for 8 h (from CHCl3)",105.0,8.0,reduced off-target phase; DMOF-1 predominates,,,,Zn2 paddlewheel SBU,,,1587.0,,,,,10.1021/acs.cgd.2c00762,ok,
10.1021/acs.cgd.2c00762,downloaded\10.1021_acs.cgd.2c00762.pdf,SI downloaded\10.1021_acs.cgd.2c00762_SI.pdf,mof_json_store\10.1021_acs.cgd.2c00762\raw_output.json,mof_json_store\10.1021_acs.cgd.2c00762\synthesis_007.json,yes,SNU-70 seeding attempts failed; seeds dissolved and did not direct phase formation.,SNU-70,,Cu(CH3COO)2·1H2O,,150 mg (0.504 mmol),0.504,mmol,nan,,,,,nan,,,,,4-(2-carboxyvinyl)benzoic acid,,75 mg (0.390 mmol),75.0,mg,,,,,,,,,,,,,,,,,,,,,"N,N-diethylformamide",DEF,25 mL,25.0,,,,,105.0,105 °C,12.5,12.5 h,60 mL vial (27.5 mm bottom diameter) with Teflon-lined cap,static,"DMF, CH2Cl2, n-hexane","DMF 3× (10 mL each), CH2Cl2 3× (10 mL each), n-hexane 3× (10 mL each)",activated from n-hexane under vacuum at RT overnight,,,,,,,Zn4O cluster,,,,,,,,10.1021/acs.cgd.2c00762,ok,
10.1021/acs.cgd.2c00762,downloaded\10.1021_acs.cgd.2c00762.pdf,SI downloaded\10.1021_acs.cgd.2c00762_SI.pdf,mof_json_store\10.1021_acs.cgd.2c00762\raw_output.json,mof_json_store\10.1021_acs.cgd.2c00762\synthesis_008.json,yes,SNU-70 seeding attempts failed; seeds dissolved and did not direct phase formation.,SNU-70,,Cu(CH3COO)2·1H2O,,1050 mg (3.528 mmol),3.528,mmol,nan,,,,,nan,,,,,4-(2-carboxyvinyl)benzoic acid,,525 mg (2.73 mmol),525.0,mg,,,,,,,,,,,,,,,,,,,,,"N,N-diethylformamide",DEF,25 mL,25.0,,,,,105.0,105 °C,12.5,12.5 h,60 mL vial (27.5 mm bottom diameter) with Teflon-lined cap,static,"DMF, CH2Cl2, n-hexane","DMF 3× (10 mL each), CH2Cl2 3× (10 mL each), n-hexane 3× (10 mL each)",activated from n-hexane under vacuum at RT overnight,,,,,,,Zn4O cluster,,,,,,,,10.1021/acs.cgd.2c00762,ok,
10.1021/acs.cgd.2c00762,downloaded\10.1021_acs.cgd.2c00762.pdf,SI downloaded\10.1021_acs.cgd.2c00762_SI.pdf,mof_json_store\10.1021_acs.cgd.2c00762\raw_output.json,mof_json_store\10.1021_acs.cgd.2c00762\synthesis_009.json,yes,SNU-70 seeding attempts failed; seeds dissolved and did not direct phase formation.,UiO-66,,Cu(CH3COO)2·1H2O,ZrCl4,378 mg (1.62 mmol),1.62,mmol,nan,,,,,nan,,,,,terephthalic acid,H2BDC,539 mg (3.24 mmol),539.0,mg,,,,,,,,,,,hydrochloric acid (concentrated),HCl,286 µL,286.0,uL,,,,,,"N,N-dimethylformamide",DMF,9.74 mL,9.74,,,,,220.0,220 °C,20.0,20 h,Teflon-lined hydrothermal autoclave reactor,static,"DMF, MeOH","DMF 3× (10 mL each, centrifugation aided), MeOH 4× (10 mL each)","under vacuum at RT 2 h, then 150 °C for 8 h (from MeOH)",150.0,8.0,aggregates of small crystals with uniform size,,,,Zr6O8 12-connected SBU,,,1185.0,,yes,,,10.1021/acs.cgd.2c00762,ok,
10.1021/acs.cgd.2c00762,downloaded\10.1021_acs.cgd.2c00762.pdf,SI downloaded\10.1021_acs.cgd.2c00762_SI.pdf,mof_json_store\10.1021_acs.cgd.2c00762\raw_output.json,mof_json_store\10.1021_acs.cgd.2c00762\synthesis_010.json,yes,SNU-70 seeding attempts failed; seeds dissolved and did not direct phase formation.,UiO-66,,Cu(CH3COO)2·1H2O,ZrCl4,1.134 g (4.86 mmol),4.86,mmol,nan,,,,,nan,,,,,terephthalic acid,H2BDC,1.617 g (9.72 mmol),1.617,g,,,,,,,,,,,hydrochloric acid (concentrated),HCl,858 µL,858.0,uL,,,,,,"N,N-dimethylformamide",DMF,9.74 mL,9.74,,,,,220.0,220 °C,20.0,20 h,Teflon-lined hydrothermal autoclave reactor,static,"DMF, MeOH","DMF 3× (10 mL each, centrifugation aided), MeOH 4× (10 mL each)","under vacuum at RT 2 h, then 150 °C for 8 h (from MeOH)",150.0,8.0,plates plus small crystals with uniform size,,,,Zr6O8 12-connected SBU,,,682.0,,yes,,,10.1021/acs.cgd.2c00762,ok,
10.1021/acs.cgd.2c00762,downloaded\10.1021_acs.cgd.2c00762.pdf,SI downloaded\10.1021_acs.cgd.2c00762_SI.pdf,mof_json_store\10.1021_acs.cgd.2c00762\raw_output.json,mof_json_store\10.1021_acs.cgd.2c00762\synthesis_011.json,yes,SNU-70 seeding attempts failed; seeds dissolved and did not direct phase formation.,UiO-66,,Cu(CH3COO)2·1H2O,ZrCl4,1.134 g (4.86 mmol),4.86,mmol,nan,,,,,nan,,,,,terephthalic acid,H2BDC,1.617 g (9.72 mmol),1.617,g,,,,,,,,,,,hydrochloric acid (concentrated),HCl,858 µL,858.0,uL,,,,,,"N,N-dimethylformamide",DMF,9.74 mL,9.74,,,,,220.0,220 °C,20.0,20 h,Teflon-lined hydrothermal autoclave reactor (seeded via seeds adhered to vessel),static,"DMF, MeOH","DMF 3× (10 mL each, centrifugation aided), MeOH 4× (10 mL each)","under vacuum at RT 2 h, then 150 °C for 8 h (from MeOH)",150.0,8.0,improved phase; small uniform crystals predominate,,,,Zr6O8 12-connected SBU,,,1092.0,,yes,,,10.1021/acs.cgd.2c00762,ok,
10.1021/cg9010482,downloaded\10.1021_cg9010482.pdf,SI downloaded\10.1021_cg9010482_SI.pdf,mof_json_store\10.1021_cg9010482\raw_output.json,mof_json_store\10.1021_cg9010482\synthesis_001.json,no,,,,Cu(CH3COO)2·1H2O,Cd(OAc)2·2H2O,"0.27 g, 1.00 mmol",1,mmol,nan,,,,,nan,,,,,"4,4′-oxidiphthalic acid",H4ODPT,"0.16 g, 0.50 mmol",,,"1,4-di(1H-benzo[d]imidazol-2-yl)butane",L1,"0.15 g, 0.5 mmol",,,,,,,,sodium hydroxide,NaOH,"0.08 g, 2.00 mmol",,,,,,,,water,H2O,10 mL,10.0,,,,,150.0,150 °C,72.0,"72 h; cooled to 100 °C at 5 °C h-1 (8 h hold), then to 30 °C at 3 °C h-1",25 mL Teflon-lined stainless steel container,stirred 1 h; static during heating,,,,,,colorless crystals,69.4,,,,,,,yes,not_reported,,luminescence,10.1021/cg9010482,ok,
10.1021/cg9010482,downloaded\10.1021_cg9010482.pdf,SI downloaded\10.1021_cg9010482_SI.pdf,mof_json_store\10.1021_cg9010482\raw_output.json,mof_json_store\10.1021_cg9010482\synthesis_002.json,no,,,,Cu(CH3COO)2·1H2O,Cd(OAc)2·2H2O,"0.27 g, 1.00 mmol",1,mmol,nan,,,,,nan,,,,,"4,4′-oxidiphthalic acid",H4ODPT,"0.16 g, 0.50 mmol",,,bis((1H-benzo[d]imidazol-2-yl)methyl)amine,L2,"0.14 g, 0.5 mmol",,,,,,,,sodium hydroxide,NaOH,"0.08 g, 2.00 mmol",,,,,,,,water,H2O,10 mL,10.0,,,,,150.0,150 °C,72.0,"72 h; cooled to 100 °C at 5 °C h-1 (8 h hold), then to 30 °C at 3 °C h-1",25 mL Teflon-lined stainless steel container,stirred 1 h; static during heating,,,,,,colorless crystals,62.7,,,,,,,yes,not_reported,,luminescence,10.1021/cg9010482,ok,
10.1021/cg9010482,downloaded\10.1021_cg9010482.pdf,SI downloaded\10.1021_cg9010482_SI.pdf,mof_json_store\10.1021_cg9010482\raw_output.json,mof_json_store\10.1021_cg9010482\synthesis_003.json,no,,,,Cu(CH3COO)2·1H2O,Zn(OAc)2·2H2O,"0.22 g, 1.00 mmol",1,mmol,nan,,,,,nan,,,,,"3,3′,4,4′-benzophenone tetracarboxylic dianhydride",BPTA,"0.16 g, 0.50 mmol",,,"1,4-bis(1-(pyridin-4-ylmethyl)-1H-benzo[d]imidazol-2-yl)butane",L3,"0.24 g, 0.50 mmol",,,,,,,,sodium hydroxide,NaOH,"0.08 g, 2.00 mmol",,,,,,,,water,H2O,10 mL,10.0,,,,,150.0,150 °C,72.0,"72 h; cooled to 100 °C at 5 °C h-1 (8 h hold), then to 30 °C at 3 °C h-1",25 mL Teflon-lined stainless steel container,stirred 1 h; static during heating,,,,,,colorless crystals,56.2,,,,,,,yes,not_reported,,luminescence,10.1021/cg9010482,ok,
10.1021/cg9010482,downloaded\10.1021_cg9010482.pdf,SI downloaded\10.1021_cg9010482_SI.pdf,mof_json_store\10.1021_cg9010482\raw_output.json,mof_json_store\10.1021_cg9010482\synthesis_004.json,no,,,,Cu(CH3COO)2·1H2O,Cd(OAc)2·2H2O,"0.27 g, 1.00 mmol",1,mmol,nan,,,,,nan,,,,,bis((1-(pyridin-4-ylmethyl)-1H-benzo[d]imidazol-2-yl)methyl)amine,L4,"0.23 g, 0.50 mmol",,,"1,3-benzenedicarboxylate",m-BDC,,,,,,,,,sodium hydroxide,NaOH,"0.08 g, 2.00 mmol",,,,,,,,water,H2O,10 mL,10.0,,,,,150.0,150 °C,72.0,"72 h; cooled to 100 °C at 5 °C h-1 (8 h hold), then to 30 °C at 3 °C h-1",25 mL Teflon-lined stainless steel container,stirred 1 h; static during heating,,,,,,colorless crystals,61.8,,,,,,,yes,not_reported,,luminescence,10.1021/cg9010482,ok,
10.1021/cg9010482,downloaded\10.1021_cg9010482.pdf,SI downloaded\10.1021_cg9010482_SI.pdf,mof_json_store\10.1021_cg9010482\raw_output.json,mof_json_store\10.1021_cg9010482\synthesis_005.json,no,,,,Cu(CH3COO)2·1H2O,Cd(OAc)2·2H2O,"0.27 g, 1.00 mmol",1,mmol,nan,,,,,nan,,,,,"4,4′-(2,2′-(butane-1,4-diyl)bis(1H-benzo[d]imidazole-2,1-diyl))bis(methylene)dibenzoic acid",H2L5,"0.28 g, 0.5 mmol",,,,,,,,,,,,,sodium hydroxide,NaOH,"0.08 g, 2.00 mmol",,,,,,,,water,H2O,10 mL,10.0,,,,,150.0,150 °C,72.0,"72 h; cooled to 100 °C at 5 °C h-1 (8 h hold), then to 30 °C at 3 °C h-1",25 mL Teflon-lined stainless steel container,stirred 1 h; static during heating,,,,,,colorless crystals,55.3,,pts,,,,,yes,not_reported,,luminescence,10.1021/cg9010482,ok,
10.1021/cg9010482,downloaded\10.1021_cg9010482.pdf,SI downloaded\10.1021_cg9010482_SI.pdf,mof_json_store\10.1021_cg9010482\raw_output.json,mof_json_store\10.1021_cg9010482\synthesis_006.json,no,,,,Cu(CH3COO)2·1H2O,Cd(OAc)2·2H2O,"0.27 g, 1.00 mmol",1,mmol,nan,,,,,nan,,,,,"2,2′-(2,2′-azanediylbis(methylene)bis(1H-benzo[d]imidazole-2,1-diyl))diacetic acid",H2L6,"0.18 g, 0.5 mmol",,,,,,,,,,,,,sodium hydroxide,NaOH,"0.08 g, 2.00 mmol",,,,,,,,water,H2O,10 mL,10.0,,,,,150.0,150 °C,72.0,"72 h; cooled to 100 °C at 5 °C h-1 (8 h hold), then to 30 °C at 3 °C h-1",25 mL Teflon-lined stainless steel container,stirred 1 h; static during heating,,,,,,colorless crystals,86.3,,,,,,,yes,not_reported,,luminescence,10.1021/cg9010482,ok,
10.1021/cg9010482,downloaded\10.1021_cg9010482.pdf,SI downloaded\10.1021_cg9010482_SI.pdf,mof_json_store\10.1021_cg9010482\raw_output.json,mof_json_store\10.1021_cg9010482\synthesis_007.json,no,,,,Zn(CH3COO)2·2H2O,Zn(OAc)2·2H2O,"0.22 g, 1.00 mmol",1,mmol,Cu(CH3COO)2·1H2O,,,,,nan,,,,,"2,2′-(2,2′-azanediylbis(methylene)bis(1H-benzo[d]imidazole-2,1-diyl))diacetic acid",H2L6,"0.18 g, 0.5 mmol",,,,,,,,,,,,,sodium hydroxide,NaOH,"0.08 g, 2.00 mmol",,,,,,,,water,H2O,10 mL,10.0,,,,,150.0,150 °C,72.0,"72 h; cooled to 100 °C at 5 °C h-1 (8 h hold), then to 30 °C at 3 °C h-1",25 mL Teflon-lined stainless steel container,stirred 1 h; static during heating,,,,,,colorless crystals,49.3,,,,,,,yes,not_reported,,luminescence,10.1021/cg9010482,ok,
10.1021/cg9008366,downloaded\10.1021_cg9008366.pdf,SI downloaded\10.1021_cg9008366_SI.pdf,mof_json_store\10.1021_cg9008366\raw_output.json,mof_json_store\10.1021_cg9008366\synthesis_001.json,yes,1 cannot be produced without the addition of py,,,Zn(CH3COO)2·2H2O,,"0.2 mmol, 40.0 mg",0.2,mmol,Cu(CH3COO)2·1H2O,,,,,nan,,,,,"2,2'-dihydroxyl-[1,1']-binaphthalene-3,3'-dicarboxylic acid",H2bna,"0.2 mmol, 78.0 mg",0.2,mmol,,,,,,,,,,,pyridine,py,five drops,,,,,,,,"N,N-dimethylformamide",DMF,4 mL,4.0,water,H2O,2 mL,2.0,25,RT,48.0,2 days (after 30 min stirring),,"stirred 30 min, then static",,,,,,light yellow prism crystals,80.0,,,,"a=12.765(3), b=11.320(2), c=23.281(5) Å, β=91.217(3)°, P21/n",,,not_reported,not_reported,,,10.1021/cg9008366,ok,
10.1021/cg9008366,downloaded\10.1021_cg9008366.pdf,SI downloaded\10.1021_cg9008366_SI.pdf,mof_json_store\10.1021_cg9008366\raw_output.json,mof_json_store\10.1021_cg9008366\synthesis_002.json,yes,1 cannot be produced without the addition of py,,,Zn(CH3COO)2·2H2O,,"0.15 mmol, 30.0 mg",0.15,mmol,Cu(CH3COO)2·1H2O,,,,,nan,,,,,"2,2'-dihydroxyl-[1,1']-binaphthalene-3,3'-dicarboxylic acid",H2bna,"0.2 mmol, 78.0 mg",0.2,mmol,,,,,,,,,,,4-picoline,pic,0.01 mL,0.01,mL,,,,,,ethanol,EtOH,4 mL,4.0,water,H2O,4 mL,4.0,140.0,140 °C,96.0,96 h,Teflon-lined stainless steel autoclave,static,distilled water,,,,,light yellow crystals,70.0,,,"[Mn3(μ2-COO)6(COO)2] pinwheel MBB, 4-connected nodes","a=15.598(4), b=11.889(3), c=27.430(7) Å, β=98.167(4)°, P2/n",,,not_reported,not_reported,,,10.1021/cg9008366,ok,
10.1021/cg9008366,downloaded\10.1021_cg9008366.pdf,SI downloaded\10.1021_cg9008366_SI.pdf,mof_json_store\10.1021_cg9008366\raw_output.json,mof_json_store\10.1021_cg9008366\synthesis_003.json,yes,1 cannot be produced without the addition of py,,,Zn(CH3COO)2·2H2O,,"0.2 mmol, 40.0 mg",0.2,mmol,Cu(CH3COO)2·1H2O,,,,,nan,,,,,"2,2'-dihydroxyl-[1,1']-binaphthalene-3,3'-dicarboxylic acid",H2bna,"0.1 mmol, 39.0 mg",0.1,mmol,,,,,,,,,,,pyridine,py,0.5 mL,0.5,mL,,,,,,methanol,MeOH,4 mL,4.0,water,H2O,4 mL,4.0,120.0,120 °C,72.0,72 h,Teflon-lined stainless steel autoclave,static,distilled water,,,,,light yellow crystals,75.0,,,"[Mn3(μ2-COO)6(COO)2] pinwheel MBB, 4-connected nodes","a=16.240(4), b=26.255(7), c=23.181(6) Å, β=98.086(5)°, C2/c",,,not_reported,not_reported,,,10.1021/cg9008366,ok,
10.1039/d3cc01685d,downloaded\10.1039_d3cc01685d.pdf,SI downloaded\10.1039_d3cc01685d_SI.pdf,mof_json_store\10.1039_d3cc01685d\raw_output.json,mof_json_store\10.1039_d3cc01685d\synthesis_001.json,no,,MIL-53(Cr),,Zn(CH3COO)2·2H2O,,"2.66 g, 1 mmol",1,mmol,Cu(CH3COO)2·1H2O,,,,,nan,,,,,terephthalic acid,BDC,"1.66 g, 1 mmol",1.66,g,,,,,,,,,,,hydrochloric acid (12 M),HCl,1.5 mL,,,,,,,,water,H2O,100 mL,100.0,,,,,220.0,220 °C,72.0,72 h,Teflon-lined autoclave,stirred 10 min before sealing; static during reaction,"H2O, DMF, EtOH","H2O 1×, DMF 2×, EtOH 2×",DMF 220 °C overnight; reflux MeOH overnight; dry under vacuum RT overnight; degas 150 °C under vacuum for 20 h,150.0,20.0,,,,sra,CrO4(OH)2 chains with μ2-OH,,,1411.0,not_reported,not_reported,,SO2_capture;CO2_capture;sensing,10.1039/d3cc01685d,ok,
10.1039/d3cc01685d,downloaded\10.1039_d3cc01685d.pdf,SI downloaded\10.1039_d3cc01685d_SI.pdf,mof_json_store\10.1039_d3cc01685d\raw_output.json,mof_json_store\10.1039_d3cc01685d\synthesis_002.json,no,,MIL-53(Cr)-Br,,Zn(CH3COO)2·2H2O,,"2.66 g, 1 mmol",1,mmol,Cu(CH3COO)2·1H2O,,,,,nan,,,,,2-bromoterephthalic acid,,"2.45 g, 1 mmol",2.45,g,,,,,,,,,,,hydrochloric acid (12 M),HCl,1.5 mL,,,,,,,,water,H2O,100 mL,100.0,,,,,220.0,220 °C,72.0,72 h,Teflon-lined autoclave,stirred 10 min before sealing; static during reaction,"H2O, DMF, EtOH","H2O 1×, DMF 2×, EtOH 2×",DMF 220 °C overnight; reflux MeOH overnight; dry under vacuum RT overnight; degas 150 °C under vacuum for 20 h,150.0,20.0,,,,sra,CrO4(OH)2 chains with μ2-OH,,,,not_reported,not_reported,,SO2_capture;CO2_capture;sensing,10.1039/d3cc01685d,ok,
10.1039/d3cc01685d,downloaded\10.1039_d3cc01685d.pdf,SI downloaded\10.1039_d3cc01685d_SI.pdf,mof_json_store\10.1039_d3cc01685d\raw_output.json,mof_json_store\10.1039_d3cc01685d\synthesis_003.json,no,,MIL-53(Cr)-NO2,,Zn(CH3COO)2·2H2O,,"1.33 g, 0.5 mmol",0.5,mmol,Cu(CH3COO)2·1H2O,,,,,nan,,,,,2-nitroterephthalic acid,,"1.055 g, 0.5 mmol",1.055,g,,,,,,,,,,,hydrochloric acid (12 M),HCl,0.5 mL,,,,,,,,water,H2O,50 mL,50.0,,,,,220.0,220 °C,72.0,72 h,Teflon-lined autoclave,stirred 10 min before sealing; static during reaction,"H2O, DMF, EtOH","H2O 1×, DMF 2×, EtOH 2×",DMF 220 °C overnight; reflux MeOH overnight; dry under vacuum RT overnight; degas 150 °C under vacuum for 20 h,150.0,20.0,,,,sra,CrO4(OH)2 chains with μ2-OH,,,,not_reported,not_reported,,SO2_capture;CO2_capture;sensing,10.1039/d3cc01685d,ok,
10.1039/c6ce01287f,downloaded\10.1039_c6ce01287f.pdf,SI downloaded\10.1039_c6ce01287f_SI.pdf,mof_json_store\10.1039_c6ce01287f\raw_output.json,mof_json_store\10.1039_c6ce01287f\synthesis_001.json,no,,,,Zn(CH3COO)2·2H2O,,"0.100 g, 0.4 mmol",0.4,mmol,Cu(CH3COO)2·1H2O,,,,,nan,,,,,"azoxybenzene-3,3′,5,5′-tetracarboxylic acid",H4aobtc,"0.055 g, 0.15 mmol",0.15,mmol,"4,4'-bipyridine",bpy,"0.016 g, 0.1 mmol",0.1,mmol,,,,,,sodium hydroxide aqueous solution,NaOH,"0.45 mL, 2.0 M",0.45,mL,,,,,,water,H2O,8 mL,8.0,,,,,160.0,160 °C,72.0,72 h,Teflon-lined autoclave,stirred,water,,dried at ambient temperature,,,pink block crystals,71.0,,,hexanuclear Co6 14-connected SBU,"triclinic P-1: a=10.5995(2) Å, b=12.1967(3) Å, c=16.3411(4) Å, α=98.732(2)°, β=107.645(2)°, γ=109.102(2)°",,,not_reported,not_reported,360.0,magnetism,10.1039/c6ce01287f,ok,
10.1039/c6ce01287f,downloaded\10.1039_c6ce01287f.pdf,SI downloaded\10.1039_c6ce01287f_SI.pdf,mof_json_store\10.1039_c6ce01287f\raw_output.json,mof_json_store\10.1039_c6ce01287f\synthesis_002.json,no,,,,Zn(CH3COO)2·2H2O,,"0.050 g, 0.2 mmol",0.2,mmol,Cu(CH3COO)2·1H2O,,,,,nan,,,,,"azoxybenzene-3,3′,5,5′-tetracarboxylic acid",H4aobtc,"0.037 g, 0.1 mmol",0.1,mmol,"4,4'-bipyridine",bpy,"0.016 g, 0.1 mmol",0.1,mmol,,,,,,sodium hydroxide aqueous solution,NaOH,"0.30 mL, 2.0 M",0.3,mL,,,,,,water,H2O,7 mL,7.0,,,,,160.0,160 °C,72.0,72 h,Teflon-lined autoclave,stirred,water,,dried at ambient temperature,,,green block crystals,64.0,,,tetranuclear Ni4 10-connected SBU,"orthorhombic Ccce: a=11.84540(14) Å, b=28.3935(3) Å, c=34.5364(3) Å, α=90°, β=90°, γ=90°",,,not_reported,not_reported,370.0,magnetism,10.1039/c6ce01287f,ok,
10.1039/c6ce01287f,downloaded\10.1039_c6ce01287f.pdf,SI downloaded\10.1039_c6ce01287f_SI.pdf,mof_json_store\10.1039_c6ce01287f\raw_output.json,mof_json_store\10.1039_c6ce01287f\synthesis_003.json,no,,,,Cd(CH3COO)2·2H2O,,"0.044 g, 0.20 mmol",0.2,mmol,nan,,,,,nan,,,,,"azoxybenzene-3,3′,5,5′-tetracarboxylic acid",H4aobtc,"0.037 g, 0.1 mmol",0.1,mmol,,,,,,,,,,,sodium hydroxide aqueous solution,NaOH,"0.10 mL, 2.0 M",0.1,mL,,,,,,water,H2O,8 mL,8.0,,,,,160.0,160 °C,72.0,72 h,Teflon-lined autoclave,stirred,water,,dried at ambient temperature,,,yellow block crystals,45.0,,flu,trinuclear Zn3 8-connected SBU,"triclinic P-1: a=9.6379(4) Å, b=10.2081(3) Å, c=12.1115(5) Å, α=112.980(3)°, β=99.703(3)°, γ=95.828(3)°",,,not_reported,not_reported,400.0,luminescence,10.1039/c6ce01287f,ok,
10.1039/c6ce01287f,downloaded\10.1039_c6ce01287f.pdf,SI downloaded\10.1039_c6ce01287f_SI.pdf,mof_json_store\10.1039_c6ce01287f\raw_output.json,mof_json_store\10.1039_c6ce01287f\synthesis_004.json,no,,,,W12O40,,"0.060 g, 0.2 mmol",0.2,mmol,AgNO3,,,,,nan,,,,,"azoxybenzene-3,3′,5,5′-tetracarboxylic acid",H4aobtc,"0.037 g, 0.1 mmol",0.1,mmol,,,,,,,,,,,,,,,,,,,,,water,H2O,8 mL,8.0,,,,,160.0,160 °C,72.0,72 h,Teflon-lined autoclave,stirred,water,,dried at ambient temperature,,,yellow block crystals,48.0,,flu,trinuclear Zn3 8-connected SBU,"triclinic P-1: a=9.67809(16) Å, b=10.27573(15) Å, c=11.9152(2) Å, α=112.1787(15)°, β=101.8630(14)°, γ=93.0017(13)°",,,not_reported,not_reported,360.0,luminescence,10.1039/c6ce01287f,ok,
10.1039/c6ce01287f,downloaded\10.1039_c6ce01287f.pdf,SI downloaded\10.1039_c6ce01287f_SI.pdf,mof_json_store\10.1039_c6ce01287f\raw_output.json,mof_json_store\10.1039_c6ce01287f\synthesis_005.json,no,,,,Mo12O40,,"0.053 g, 0.2 mmol",0.2,mmol,AgNO3,,,,,nan,,,,,"azoxybenzene-3,3′,5,5′-tetracarboxylic acid",H4aobtc,"0.037 g, 0.10 mmol",0.1,mmol,,,,,,,,,,,triethylamine,Et3N,0.1 mL,0.1,mL,,,,,,water,H2O,8 mL,8.0,"N,N-dimethylacetamide",DMA,1 mL,1.0,160.0,160 °C,72.0,72 h,Teflon-lined autoclave,stirred,water,,dried at ambient temperature,,,pink block crystals,63.0,,flu,trinuclear Cd3 8-connected SBU,"triclinic P-1: a=9.8669(2) Å, b=10.4250(2) Å, c=12.4397(3) Å, α=111.3156(19)°, β=102.5684(18)°, γ=93.8625(17)°",,,not_reported,not_reported,350.0,luminescence,10.1039/c6ce01287f,ok,
10.1039/c6ce01287f,downloaded\10.1039_c6ce01287f.pdf,SI downloaded\10.1039_c6ce01287f_SI.pdf,mof_json_store\10.1039_c6ce01287f\raw_output.json,mof_json_store\10.1039_c6ce01287f\synthesis_006.json,no,,,,W12O40,,"0.036 g, 0.15 mmol",0.15,mmol,AgNO3,,,,,nan,,,,,"azoxybenzene-3,3′,5,5′-tetracarboxylic acid",H4aobtc,"0.037 g, 0.1 mmol",0.1,mmol,,,,,,,,,,,sodium hydroxide aqueous solution,NaOH,"0.23 mL, 2.0 M",0.23,mL,,,,,,water,H2O,6 mL,6.0,,,,,150.0,150 °C,96.0,96 h,Teflon-lined autoclave,stirred,water,,dried at ambient temperature,,,purple block crystals,80.0,,flu,trinuclear Co3 8-connected SBU,"triclinic P-1: a=9.6701(2) Å, b=10.2782(2) Å, c=11.9406(3) Å, α=112.322(2)°, β=101.936(2)°, γ=92.9815(19)°",,,not_reported,not_reported,400.0,magnetism,10.1039/c6ce01287f,ok,
10.1039/c6ce01287f,downloaded\10.1039_c6ce01287f.pdf,SI downloaded\10.1039_c6ce01287f_SI.pdf,mof_json_store\10.1039_c6ce01287f\raw_output.json,mof_json_store\10.1039_c6ce01287f\synthesis_007.json,no,,,,W12O40,,"0.048 g, 0.24 mmol",0.24,mmol,AgNO3,,,,,nan,,,,,"azoxybenzene-3,3′,5,5′-tetracarboxylic acid",H4aobtc,"0.037 g, 0.1 mmol",0.1,mmol,,,,,,,,,,,triethylamine,Et3N,0.1 mL,0.1,mL,,,,,,water,H2O,8 mL,8.0,,,,,160.0,160 °C,72.0,72 h,Teflon-lined autoclave,stirred,water,,dried at ambient temperature,,,yellow block crystals,42.0,,flu,trinuclear Mn3 8-connected SBU,"triclinic P-1: a=9.7826(2) Å, b=10.3101(2) Å, c=12.1333(3) Å, α=112.088(2)°, β=101.488(2)°, γ=94.1132(18)°",,,not_reported,not_reported,400.0,magnetism,10.1039/c6ce01287f,ok,
10.1039/d2ce00047d,downloaded\10.1039_d2ce00047d.pdf,SI downloaded\10.1039_d2ce00047d_SI.pdf,mof_json_store\10.1039_d2ce00047d\raw_output.json,mof_json_store\10.1039_d2ce00047d\synthesis_001.json,no,,MIL-53-Al–DHBDC,,Zn(NO3)2·6H2O,,"0.98 g, 2.01 mmol",2.01,mmol,nan,,,,,nan,,,,,"2,5-dihydroxyterephthalic acid",DHBDC,"0.40 g, 2.01 mmol",2.01,mmol,,,,,,,,,,,,,,,,,,,,,"N,N-diethylformamide",DEF,5 mL,5.0,,,,,125.0,125 °C,5.0,5 h,Teflon-lined autoclave (20 mL liner),stirred,"DEF, pentane",,"n-pentane exchange for 3 days (exchanged once per day), then 80 °C under vacuum for 10 h",80.0,10.0,yellow powder,62.0,,,1D MO4(OH)2 octahedral chains (rod SBU),,,,,,350.0,hydrazine_sensing;temperature_sensing,10.1039/d2ce00047d,ok,
10.1039/d2ce00047d,downloaded\10.1039_d2ce00047d.pdf,SI downloaded\10.1039_d2ce00047d_SI.pdf,mof_json_store\10.1039_d2ce00047d\raw_output.json,mof_json_store\10.1039_d2ce00047d\synthesis_002.json,no,,MIL-53-In–DHBDC,,Zn(NO3)2·6H2O,,"0.194 g, 0.50 mmol",0.5,mmol,nan,,,,,nan,,,,,"2,5-dihydroxyterephthalic acid",DHBDC,"0.148 g, 0.75 mmol",0.75,mmol,,,,,,,,,,,hydrofluoric acid (40%),HF,"40%, 0.03 mL",0.03,mL,perchloric acid (70%),HClO4,"70%, 0.22 mL",0.22,mL,"N,N-dimethylformamide",DMF,4.00 mL,4.0,water,H2O,1.00 mL,1.0,80.0,80 °C,16.0,16 h,Teflon-lined autoclave (Teflon kettle),ultrasonicated,,,"n-pentane exchange for 3 days (exchanged once per day), then 80 °C under vacuum for 10 h",80.0,10.0,,43.0,,,1D MO4(OH)2 octahedral chains (rod SBU),,,,,,350.0,hydrazine_sensing;temperature_sensing,10.1039/d2ce00047d,ok,
10.1039/d2ce00047d,downloaded\10.1039_d2ce00047d.pdf,SI downloaded\10.1039_d2ce00047d_SI.pdf,mof_json_store\10.1039_d2ce00047d\raw_output.json,mof_json_store\10.1039_d2ce00047d\synthesis_003.json,no,,MIL-53-Ga–DHBDC,,ZrCl4,,"0.128 g, 0.50 mmol",0.5,mmol,nan,,,,,nan,,,,,"2,5-dihydroxyterephthalic acid",DHBDC,"0.148 g, 0.75 mmol",0.75,mmol,,,,,,,,,,,hydrofluoric acid (40%),HF,"40%, 0.03 mL",0.03,mL,perchloric acid (70%),HClO4,"70%, 0.22 mL",0.22,mL,"N,N-dimethylformamide",DMF,4.00 mL,4.0,water,H2O,1.00 mL,1.0,100.0,100 °C,24.0,24 h,Teflon-lined autoclave (Teflon kettle),ultrasonicated,"DMF, pentane",,"n-pentane exchange for 3 days (exchanged once per day), then 80 °C under vacuum for 10 h",80.0,10.0,,42.0,,,1D MO4(OH)2 octahedral chains (rod SBU),,,,,,350.0,hydrazine_sensing;temperature_sensing,10.1039/d2ce00047d,ok,
10.1039/d2ta06652a,downloaded\10.1039_d2ta06652a.pdf,SI downloaded\10.1039_d2ta06652a_SI.pdf,mof_json_store\10.1039_d2ta06652a\raw_output.json,mof_json_store\10.1039_d2ta06652a\synthesis_001.json,no,,MIL-173(Zr),,Pb(NO3)2,,"0.133 M, 1.2 mL in 1 M HCl (0.16 mmol)",0.16,mmol,nan,,,,,nan,,,,,"5,10,15,20-tetrakis(3,4,5-trihydroxyphenyl)porphyrin",H14TGalPP,100 mg (0.12 mmol),0.12,mmol,,,,,,,,,,,hydrochloric acid (aqueous),HCl,"1 M, 3.2 mL",,,,,,,,"N,N-dimethylformamide",DMF,5.6 mL,5.6,water,H2O,present from 1 M HCl aq (3.2 mL added),3.2,130.0,130 °C,23.0,23 h (with 3 h heating and cooling ramps),40 mL glass vial,,"DMF, MeOH","DMF 4×, MeOH 3×; soak 12 h in MeOH, then MeOH 1×",dried overnight at 150 °C on Schlenk line (vacuum),150.0,,flattened octahedra (~700 nm),,,,ZrO8 edge-sharing chains (rod SBU),"a=28.4906(4) Å, c=14.7290(5) Å (tetragonal)",,920.0,not_reported,yes,,overall_water_splitting,10.1039/d2ta06652a,ok,
10.1039/d2ta06652a,downloaded\10.1039_d2ta06652a.pdf,SI downloaded\10.1039_d2ta06652a_SI.pdf,mof_json_store\10.1039_d2ta06652a\raw_output.json,mof_json_store\10.1039_d2ta06652a\synthesis_002.json,no,,MIL-173(Zr/Ti)-10,,Co(CH3COO)2·4H2O,,"0.133 M, 1.17 mL in 1 M HCl (0.151 mmol)",0.151,mmol,nan,,"0.133 M, 0.124 mL in 1 M HCl (≈0.016 mmol)",0.016,mmol,nan,,,,,"5,10,15,20-tetrakis(3,4,5-trihydroxyphenyl)porphyrin",H14TGalPP,100 mg (0.12 mmol),0.12,mmol,,,,,,,,,,,hydrochloric acid (aqueous),HCl,"1 M, 3.2 mL (additional HCl present in metal stock solutions)",,,,,,,,"N,N-dimethylformamide",DMF,5.6 mL,5.6,water,H2O,from 1 M HCl aq solutions,,130.0,130 °C,23.0,23 h (with 3 h heating and cooling ramps),40 mL glass vial,,"DMF, MeOH","DMF 4×, MeOH 3×; soak 12 h in MeOH, then MeOH 1×",dried overnight at 150 °C on Schlenk line (vacuum),150.0,,,,,,Zr/Ti–O8 edge-sharing chains (mixed-metal rod),,,670.0,not_reported,yes,,overall_water_splitting,10.1039/d2ta06652a,ok,
10.1039/d2ta06652a,downloaded\10.1039_d2ta06652a.pdf,SI downloaded\10.1039_d2ta06652a_SI.pdf,mof_json_store\10.1039_d2ta06652a\raw_output.json,mof_json_store\10.1039_d2ta06652a\synthesis_003.json,no,,MIL-173(Zr/Ti)-10,,ZrCl4,,"0.133 M, 1.17 mL in 1 M HCl (0.151 mmol)",0.151,mmol,nan,TiBALD,8.4 μL (50 wt% in water),,,nan,,,,,"5,10,15,20-tetrakis(3,4,5-trihydroxyphenyl)porphyrin",H14TGalPP,100 mg (0.12 mmol),0.12,mmol,,,,,,,,,,,hydrochloric acid (aqueous),HCl,"1 M, 3.2 mL",,,,,,,,"N,N-dimethylformamide",DMF,5.6 mL,5.6,water,H2O,from 1 M HCl aq and TiBALD solution,,130.0,130 °C,23.0,23 h (with 3 h heating and cooling ramps),40 mL glass vial,,"DMF, MeOH","DMF 4×, MeOH 3×; soak 12 h in MeOH, then MeOH 1×",dried overnight at 150 °C on Schlenk line (vacuum),150.0,,,,,,Zr/Ti–O8 edge-sharing chains (mixed-metal rod),"a=28.4735(4) Å, c=14.5156(4) Å (10 at% Ti)",,900.0,not_reported,yes,,overall_water_splitting,10.1039/d2ta06652a,ok,
10.1021/cg200300x,downloaded\10.1021_cg200300x.pdf,SI downloaded\10.1021_cg200300x_SI.pdf,mof_json_store\10.1021_cg200300x\raw_output.json,mof_json_store\10.1021_cg200300x\synthesis_001.json,yes,Replacing CuBr with CuCl failed; using L3 alone did not give the target MOFs.,{[CuI17(L1)12Cl2]Cl3(H2O)6}∞,,Cd(NO3)2·6H2O,CuCl2·2H2O,"200.0 mg, 1.17 mmol",1.17,mmol,nan,,,,,nan,,,,,"2,5-bis(4-pyridyl)-1,3,4-oxadiazole",L2,"30.0 mg, 0.13 mmol",0.13,mmol,"2,5-bis(4-aminophenyl)-1,3,4-oxadiazole",L3,"30.0 mg, 0.12 mmol",0.12,mmol,,,,,,"benzene-1,2,4,5-tetracarboxylic acid",L4,"0.05 g, 0.2 mmol",0.2,mmol,aqueous ammonia (25%),,"25%, 0.7–0.9 mL",,,deionized water,H2O,10 mL,10.0,,,,,180.0,180 °C,72.0,"stirred 5 h at RT, then 180 °C for 72 h; slow cooling to RT at 3 °C h−1",Parr Teflon-lined stainless steel vessel (20 mL),stirred,H2O,,,,,bright red block crystals,49.7,,,Cu(I) two-/three-coordinate nodes with μ4-Cl; SBUs [Cu5(L1)6] and [Cu6(L1)6]; binodal 6-connected network,,,,no,not_reported,,,10.1021/cg200300x,ok,
10.1021/cg200300x,downloaded\10.1021_cg200300x.pdf,SI downloaded\10.1021_cg200300x_SI.pdf,mof_json_store\10.1021_cg200300x\raw_output.json,mof_json_store\10.1021_cg200300x\synthesis_002.json,yes,Replacing CuBr with CuCl failed; using L3 alone did not give the target MOFs.,{[CuI17(L1)12Br2]Br3(H2O)5}∞,,Cd(NO3)2·6H2O,CuBr,"200.0 mg, 1.39 mmol",1.39,mmol,nan,,,,,nan,,,,,"2,5-bis(4-pyridyl)-1,3,4-oxadiazole",L2,"30.0 mg, 0.13 mmol",0.13,mmol,"2,5-bis(4-aminophenyl)-1,3,4-oxadiazole",L3,"30.0 mg, 0.12 mmol",0.12,mmol,,,,,,aqueous ammonia (25%),,"25%, 0.7–0.9 mL",,,,,,,,deionized water,H2O,10 mL,10.0,,,,,180.0,180 °C,72.0,"stirred 5 h at RT, then 180 °C for 72 h; slow cooling to RT at 3 °C h−1",Parr Teflon-lined stainless steel vessel (20 mL),stirred,H2O,,,,,bright red block crystals,14.3,,,Cu(I) two-/three-coordinate nodes with μ4-Br; SBUs [Cu5(L1)6] and [Cu6(L1)6]; binodal 6-connected network,,,,no,not_reported,386.0,,10.1021/cg200300x,ok,
10.1021/cg200300x,downloaded\10.1021_cg200300x.pdf,SI downloaded\10.1021_cg200300x_SI.pdf,mof_json_store\10.1021_cg200300x\raw_output.json,mof_json_store\10.1021_cg200300x\synthesis_003.json,yes,Replacing CuBr with CuCl failed; using L3 alone did not give the target MOFs.,{[CuI17(L1)12Br2]Br3(H2O)5}∞,,ZrCl4,CuBr,"200.0 mg, 1.39 mmol",1.39,mmol,nan,,,,,nan,,,,,"2,5-bis(4-pyridyl)-1,3,4-oxadiazole",L2,"30.0 mg, 0.13 mmol",0.13,mmol,"2,5-bis(4-aminophenyl)-1,3,4-oxadiazole",L3,"30.0 mg, 0.12 mmol",0.12,mmol,,,,,,"benzene-1,2,4,5-tetracarboxylic acid",L4,"0.05 g, 0.2 mmol",0.2,mmol,aqueous ammonia (25%),,"25%, 0.7–0.9 mL",,,deionized water,H2O,10 mL,10.0,,,,,180.0,180 °C,72.0,"stirred 5 h at RT, then 180 °C for 72 h; slow cooling to RT at 3 °C h−1",Parr Teflon-lined stainless steel vessel (20 mL),stirred,H2O,,,,,bright red block crystals,54.6,,,Cu(I) two-/three-coordinate nodes with μ4-Br; SBUs [Cu5(L1)6] and [Cu6(L1)6]; binodal 6-connected network,,,,no,not_reported,386.0,,10.1021/cg200300x,ok,
10.1021/acs.inorgchem.1c03414,downloaded\10.1021_acs.inorgchem.1c03414.pdf,SI downloaded\10.1021_acs.inorgchem.1c03414_SI.pdf,mof_json_store\10.1021_acs.inorgchem.1c03414\raw_output.json,mof_json_store\10.1021_acs.inorgchem.1c03414\synthesis_001.json,no,,MUT-4,2106233,Ni(NO3)2·6H2O,,1 mmol,1,mmol,nan,,,,,nan,,,,,"2,5-dibromoterephthalic acid",DBrTPA,1 mmol,1.0,mmol,"1,4-diazabicyclo[2.2.2]octane",DABCO,0.5 mmol,0.5,mmol,,,,,,,,,,,,,,,,"N,N-dimethylformamide",DMF,20 mL,20.0,,,,,120.0,120 °C,24.0,24 h,,static (after 10 min premix),"DMF, MeOH",,"Soxhlet in MeOH, then 100 °C under vacuum overnight",100.0,,yellowish-white single crystals,90.0,,pcu,Zn2 paddle-wheel 6-connected SBU,"a=21.7577 Å, b=21.7577 Å, c=38.6311 Å, I41/acd",,775.05,not_reported,not_reported,430.0,CO2_capture,10.1021/acs.inorgchem.1c03414,ok,
10.1021/acs.inorgchem.1c03414,downloaded\10.1021_acs.inorgchem.1c03414.pdf,SI downloaded\10.1021_acs.inorgchem.1c03414_SI.pdf,mof_json_store\10.1021_acs.inorgchem.1c03414\raw_output.json,mof_json_store\10.1021_acs.inorgchem.1c03414\synthesis_002.json,no,,MUT-4 (US),,Co(NO3)2·6H2O,,1 mmol,1,mmol,nan,,,,,nan,,,,,"2,5-dibromoterephthalic acid",DBrTPA,1 mmol,1.0,mmol,"1,4-diazabicyclo[2.2.2]octane",DABCO,0.5 mmol,0.5,mmol,,,,,,,,,,,,,,,,"N,N-dimethylformamide",DMF,20 mL,20.0,,,,,120.0,120 °C after ultrasound,24.0,24 h (after 15 min ultrasound),ultrasonic bath; oven,ultrasound then static,"DMF, MeOH",,"Soxhlet in MeOH, then 100 °C under vacuum overnight",100.0,,yellowish-white single crystals,90.0,,pcu,Zn2 paddle-wheel 6-connected SBU,"a=21.7577 Å, b=21.7577 Å, c=38.6311 Å, I41/acd",,581.72,not_reported,not_reported,430.0,CO2_capture,10.1021/acs.inorgchem.1c03414,ok,
10.1021/acs.inorgchem.1c03414,downloaded\10.1021_acs.inorgchem.1c03414.pdf,SI downloaded\10.1021_acs.inorgchem.1c03414_SI.pdf,mof_json_store\10.1021_acs.inorgchem.1c03414\raw_output.json,mof_json_store\10.1021_acs.inorgchem.1c03414\synthesis_003.json,no,,MUT-4 (U),,Zn(NO3)2·6H2O,,1 mmol,1,mmol,nan,,,,,nan,,,,,"2,5-dibromoterephthalic acid",DBrTPA,1 mmol,1.0,mmol,"1,4-diazabicyclo[2.2.2]octane",DABCO,0.5 mmol,0.5,mmol,,,,,,,,,,,,,,,,"N,N-dimethylformamide",DMF,20 mL,20.0,,,,,25,room temperature (ultrasound bath),1.0,60 min sonication,ultrasonic bath,ultrasound,"DMF, MeOH",,"Soxhlet in MeOH, then 100 °C under vacuum overnight",100.0,,white crystalline powder,15.0,,pcu,Zn2 paddle-wheel 6-connected SBU,"a=21.7577 Å, b=21.7577 Å, c=38.6311 Å, I41/acd",,1179.6,not_reported,not_reported,430.0,CO2_capture,10.1021/acs.inorgchem.1c03414,ok,
10.1021/acs.inorgchem.1c03414,downloaded\10.1021_acs.inorgchem.1c03414.pdf,SI downloaded\10.1021_acs.inorgchem.1c03414_SI.pdf,mof_json_store\10.1021_acs.inorgchem.1c03414\raw_output.json,mof_json_store\10.1021_acs.inorgchem.1c03414\synthesis_004.json,no,,MUT-4 (UFS),,Zn(NO3)2·6H2O,,from filtrate of U sample (initially 1 mmol Zn in 20 mL DMF),1,mmol,nan,,,,,nan,,,,,"2,5-dibromoterephthalic acid",DBrTPA,from filtrate of U sample (initially 1 mmol),,,"1,4-diazabicyclo[2.2.2]octane",DABCO,from filtrate of U sample (initially 0.5 mmol),,,,,,,,,,,,,,,,,,"N,N-dimethylformamide",DMF,filtrate; 20 mL initial volume,,,,,,120.0,120 °C,24.0,24 h,glass vial,static,"DMF, MeOH",,"Soxhlet in MeOH, then 100 °C under vacuum overnight",100.0,,white powder,55.0,,pcu,Zn2 paddle-wheel 6-connected SBU,"a=21.7577 Å, b=21.7577 Å, c=38.6311 Å, I41/acd",,405.78,not_reported,not_reported,430.0,CO2_capture,10.1021/acs.inorgchem.1c03414,ok,
10.1021/acs.inorgchem.1c03414,downloaded\10.1021_acs.inorgchem.1c03414.pdf,SI downloaded\10.1021_acs.inorgchem.1c03414_SI.pdf,mof_json_store\10.1021_acs.inorgchem.1c03414\raw_output.json,mof_json_store\10.1021_acs.inorgchem.1c03414\synthesis_005.json,no,,MUT-4 (M),,Zn(NO3)2·6H2O,,1 mmol,1,mmol,nan,,,,,nan,,,,,"2,5-dibromoterephthalic acid",DBrTPA,1 mmol,1.0,mmol,"1,4-diazabicyclo[2.2.2]octane",DABCO,0.5 mmol,0.5,mmol,,,,,,,,,,,,,,,,"N,N-dimethylformamide",DMF,20 mL,20.0,,,,,25,room temperature,3.0,3 h,,stirred,"DMF, MeOH",,"Soxhlet in MeOH, then 100 °C under vacuum overnight",100.0,,white crystalline powder,15.0,,pcu,Zn2 paddle-wheel 6-connected SBU,"a=21.7577 Å, b=21.7577 Å, c=38.6311 Å, I41/acd",,892.87,not_reported,not_reported,430.0,CO2_capture,10.1021/acs.inorgchem.1c03414,ok,
10.1021/acs.inorgchem.1c03414,downloaded\10.1021_acs.inorgchem.1c03414.pdf,SI downloaded\10.1021_acs.inorgchem.1c03414_SI.pdf,mof_json_store\10.1021_acs.inorgchem.1c03414\raw_output.json,mof_json_store\10.1021_acs.inorgchem.1c03414\synthesis_006.json,no,,MUT-4 (MFS),,Zn(NO3)2·4H2O,,from filtrate of M sample (initially 1 mmol Zn in 20 mL DMF),1,mmol,nan,,,,,nan,,,,,"2,5-dibromoterephthalic acid",DBrTPA,from filtrate of M sample (initially 1 mmol),,,"1,4-diazabicyclo[2.2.2]octane",DABCO,from filtrate of M sample (initially 0.5 mmol),,,,,,,,,,,,,,,,,,"N,N-dimethylformamide",DMF,filtrate; 20 mL initial volume,,,,,,120.0,120 °C,24.0,24 h,glass vial,static,"DMF, MeOH",,"Soxhlet in MeOH, then 100 °C under vacuum overnight",100.0,,white powder,25.0,,pcu,Zn2 paddle-wheel 6-connected SBU,"a=21.7577 Å, b=21.7577 Å, c=38.6311 Å, I41/acd",,363.01,not_reported,not_reported,430.0,CO2_capture,10.1021/acs.inorgchem.1c03414,ok,
10.1021/acs.inorgchem.1c03414,downloaded\10.1021_acs.inorgchem.1c03414.pdf,SI downloaded\10.1021_acs.inorgchem.1c03414_SI.pdf,mof_json_store\10.1021_acs.inorgchem.1c03414\raw_output.json,mof_json_store\10.1021_acs.inorgchem.1c03414\synthesis_007.json,no,,MUT-4 (R),,Co(NO3)2·6H2O,,1 mmol,1,mmol,nan,,,,,nan,,,,,"2,5-dibromoterephthalic acid",DBrTPA,1 mmol,1.0,mmol,"1,4-diazabicyclo[2.2.2]octane",DABCO,0.5 mmol,0.5,mmol,,,,,,,,,,,,,,,,"N,N-dimethylformamide",DMF,20 mL,20.0,,,,,120.0,reflux at 120 °C,,overnight,reflux apparatus,reflux,"DMF, MeOH",,"Soxhlet in MeOH, then 100 °C under vacuum overnight",100.0,,white crystalline powder,90.0,,pcu,Zn2 paddle-wheel 6-connected SBU,"a=21.7577 Å, b=21.7577 Å, c=38.6311 Å, I41/acd",,945.74,not_reported,not_reported,430.0,CO2_capture,10.1021/acs.inorgchem.1c03414,ok,
10.1002/cplu.201600168,,SI downloaded\10.1002_cplu.201600168_SI.pdf,mof_json_store\10.1002_cplu.201600168\raw_output.json,mof_json_store\10.1002_cplu.201600168\synthesis_001.json,no,,Co-MOF-74,,Cu(NO3)2·3H2O,,3.57 g,17.0325,mmol,nan,,,,,nan,,,,,"2,5-dihydroxyterephthalic acid",DOBDC,0.72 g,0.72,g,,,,,,,,,,,,,,,,,,,,,"N,N-dimethylformamide",DMF,100 mL,100.0,ethanol,EtOH,100 mL,100.0,100.0,373 K,72.0,72 h,Teflon-lined autoclave (500 mL),static,"DMF, MeOH",5× over 3 days,ethanol at 373 K for 20 h,100.0,20.0,dark red solid,,,,,,,,,,,,10.1002/cplu.201600168,ok,
10.1002/cplu.201600168,,SI downloaded\10.1002_cplu.201600168_SI.pdf,mof_json_store\10.1002_cplu.201600168\raw_output.json,mof_json_store\10.1002_cplu.201600168\synthesis_002.json,no,,Cu-MOF-74,,Ni(CH3COO)2·4H2O,,5.9 g,29.3762,mmol,nan,,,,,nan,,,,,"2,5-dihydroxyterephthalic acid",DOBDC,2.2 g,2.2,g,,,,,,,,,,,,,,,,,,,,,"N,N-dimethylformamide",DMF,238 mL,238.0,2-propanol,,12 mL,12.0,80.0,353 K,18.0,18 h,Teflon-lined autoclave (500 mL),static,"DMF, MeOH",5× over 3 days,ethanol at 373 K for 20 h,100.0,20.0,,,,,,,,,,,,,10.1002/cplu.201600168,ok,
10.1002/cplu.201600168,,SI downloaded\10.1002_cplu.201600168_SI.pdf,mof_json_store\10.1002_cplu.201600168\raw_output.json,mof_json_store\10.1002_cplu.201600168\synthesis_003.json,no,,Mg-MOF-74,,FeCl3·6H2O,,4.42 g,23.2268,mmol,nan,,,,,nan,,,,,"2,5-dihydroxyterephthalic acid",DOBDC,1.7 g,1.7,g,,,,,,,,,,,sodium hydroxide solution,NaOH,"1 M, 51 mL",51.0,mL,,,,,,tetrahydrofuran,THF,119 mL,119.0,water,H2O,51 mL,51.0,100.0,373 K,72.0,72 h,Teflon-lined autoclave (500 mL),static,"THF, MeOH",5× over 3 days,ethanol at 373 K for 20 h,100.0,20.0,,,,,,,,,,,,,10.1002/cplu.201600168,ok,
10.1002/cplu.201600168,,SI downloaded\10.1002_cplu.201600168_SI.pdf,mof_json_store\10.1002_cplu.201600168\raw_output.json,mof_json_store\10.1002_cplu.201600168\synthesis_004.json,no,,Ni-MOF-74,,Zn(NO3)2·6H2O,,2.44 g,11.2194,mmol,nan,,,,,nan,,,,,"2,5-dihydroxyterephthalic acid",DOBDC,0.81 g,0.81,g,,,,,,,,,,,,,,,,,,,,,"N,N-dimethylformamide",DMF,100 mL,100.0,ethanol,EtOH,100 mL,100.0,100.0,373 K,72.0,72 h,Teflon-lined autoclave (500 mL),static,"DMF, MeOH",5× over 3 days,ethanol at 373 K for 20 h,100.0,20.0,yellow solid,,,,,,,,,,,,10.1002/cplu.201600168,ok,
10.1002/cplu.201600168,,SI downloaded\10.1002_cplu.201600168_SI.pdf,mof_json_store\10.1002_cplu.201600168\raw_output.json,mof_json_store\10.1002_cplu.201600168\synthesis_005.json,no,,Al-MIL-100,,Zn(CH3COO)2·2H2O,,1.74 g,8.55045,mmol,nan,,,,,nan,,,,,"trimethyl-1,3,5-benzenetricarboxylate",,0.78 g,0.78,g,,,,,,,,,,,nitric acid,HNO3,"4 M, 1.55 mL; pH adjusted to 0.57",1.55,mL,,,,,,water,H2O,25.2 mL,25.2,,,,,160.0,433 K,12.0,12 h,Teflon-lined autoclave (100 mL),static,H2O,,ethanol at 373 K for 20 h,100.0,20.0,yellowish solid,,,,,,,,,,,,10.1002/cplu.201600168,ok,
10.1002/cplu.201600168,,SI downloaded\10.1002_cplu.201600168_SI.pdf,mof_json_store\10.1002_cplu.201600168\raw_output.json,mof_json_store\10.1002_cplu.201600168\synthesis_006.json,no,,Cr-MIL-100,,Zn(NO3)2·6H2O,CrO3,0.5 g,2.29905,mmol,nan,,,,,nan,,,,,"benzene-1,3,5-tricarboxylic acid",BTC,1.05 g,1.05,g,,,,,,,,,,,hydrofluoric acid,HF,"5 M, 1.0 mL",1.0,mL,,,,,,water,H2O,24 mL,24.0,,,,,220.0,493 K,96.0,96 h,Teflon-lined autoclave (100 mL),static,"H2O, EtOH",,ethanol at 373 K for 20 h,100.0,20.0,,,,,,,,,,,,,10.1002/cplu.201600168,ok,
