Repository: zzhenglab/MOFinder

# MOFinder

MOFinder extracts MOF synthesis information from the literature, reconstructs evidence-supported negative reaction records, and prepares datasets for synthesis-outcome prediction.
[Web application](https://mofinder.chemistry.wustl.edu/) | [Demos](Demo/README.md) | [Source code](docs/source_to_code.md) | [Workflow guide](docs/workflow.md) | [Model evaluation](docs/evaluation.md)

## Quick start

The workflow runs through Python commands. Python 3.10 or newer is required. Clone the repository and initialize its related applications:

```bash
git clone --recurse-submodules https://github.com/zzhenglab/MOFinder.git
cd MOFinder
```

Start with the two offline demonstrations:

```bash

File: mof_extraction_1_2.csv (part 155 of 305)
doi,main_pdf,si_pdf,raw_output,parsed_json,article_trial_or_failure,article_trial_or_failure_notes,mof_name,crystal_code,metal_1,metal_1_abbr,metal_1_amount_text,metal_1_amount_value,metal_1_amount_unit,metal_2,metal_2_abbr,metal_2_amount_text,metal_2_amount_value,metal_2_amount_unit,metal_3,metal_3_abbr,metal_3_amount_text,metal_3_amount_value,metal_3_amount_unit,linker_1,linker_1_abbr,linker_1_amount_text,linker_1_amount_value,linker_1_amount_unit,linker_2,linker_2_abbr,linker_2_amount_text,linker_2_amount_value,linker_2_amount_unit,linker_3,linker_3_abbr,linker_3_amount_text,linker_3_amount_value,linker_3_amount_unit,modulator_1,modulator_1_abbr,modulator_1_amount_text,modulator_1_amount_value,modulator_1_amount_unit,modulator_2,modulator_2_abbr,modulator_2_amount_text,modulator_2_amount_value,modulator_2_amount_unit,solvent_main,solvent_main_abbr,solvent_main_amount_text,solvent_main_ml,solvent_secondary,solvent_secondary_abbr,solvent_secondary_amount_text,solvent_secondary_ml,temperature_c,temperature_c_text,time_h,time_text,vessel_type,stirring,washing_solvent,washing_cycles,activation_text,activation_temp_c,activation_time_h,crystal_morphology,yield_percent,crystal_size,topology_code,metal_cluster_connectivity,unit_cell_short,pore_diameter_A,BET_surface_area_m2g,air_stable,water_stable,tga_decomposition_temp_c,applications,reference,status,error
10.1002/cplu.201600168,,SI downloaded\10.1002_cplu.201600168_SI.pdf,mof_json_store\10.1002_cplu.201600168\raw_output.json,mof_json_store\10.1002_cplu.201600168\synthesis_007.json,no,,Sc-MIL-100,,Zn(NO3)2·4H2O,,0.61 g,2.85782,mmol,nan,,,,,nan,,,,,"benzene-1,3,5-tricarboxylic acid",BTC,0.25 g,0.25,g,,,,,,,,,,,,,,,,,,,,,"N,N-dimethylformamide",DMF,45 mL,45.0,,,,,150.0,423 K,36.0,36 h,Teflon-lined autoclave (100 mL),static,DMF,,ethanol at 373 K for 20 h,100.0,20.0,white solid,,,,,,,,,,,,10.1002/cplu.201600168,ok,
10.1002/cplu.201600168,,SI downloaded\10.1002_cplu.201600168_SI.pdf,mof_json_store\10.1002_cplu.201600168\raw_output.json,mof_json_store\10.1002_cplu.201600168\synthesis_008.json,no,,V-MIL-100,,Zn(NO3)2·4H2O,VCl3,2.51 g,11.7592,mmol,nan,,,,,nan,,,,,"triethyl-1,3,5-benzenetricarboxylate",,2.35 g,2.35,g,,,,,,,,,,,,,,,,,,,,,water,H2O,20 mL,20.0,,,,,220.0,493 K,72.0,72 h,Teflon-lined autoclave (100 mL),static,hot EtOH,,ethanol at 373 K for 20 h,100.0,20.0,,,,,,,,,,,,,10.1002/cplu.201600168,ok,
10.1039/d4cc01985g,downloaded\10.1039_d4cc01985g.pdf,SI downloaded\10.1039_d4cc01985g_SI.pdf,mof_json_store\10.1039_d4cc01985g\raw_output.json,mof_json_store\10.1039_d4cc01985g\synthesis_001.json,no,,hcp-UiO-66-0.007,,Zn(NO3)2·6H2O,,2.232 g (~5.2 mmol) Zr(NO3)4·5H2O,5.2,mmol,nan,,,,,nan,,,,,terephthalic acid,BDC,0.831 g (~5 mmol),0.831,g,,,,,,,,,,,acetic acid,AcOH,L/M = 0.007 eq. (ligand/modulator) in 50 mL acetic acid/water mixed solvent,,,,,,,,water,H2O,50 mL acetic acid/water mixed solvent,50.0,,,,,120.0,120 °C,12.0,12 h,heating reflux device,,"DI water, MeOH",3 days each; refreshed daily,120 °C under reduced pressure for 12 h,120.0,12.0,white powder; hydrangea nanoplates,,lateral 200–500 nm; thickness 2–50 nm,,Zr12O8(OH)14 double cluster (hcp),,,287.0,not_reported,not_reported,400.0,CO2_capture,10.1039/d4cc01985g,ok,
10.1039/d4cc01985g,downloaded\10.1039_d4cc01985g.pdf,SI downloaded\10.1039_d4cc01985g_SI.pdf,mof_json_store\10.1039_d4cc01985g\raw_output.json,mof_json_store\10.1039_d4cc01985g\synthesis_002.json,no,,hcp-UiO-66-0.015,,Mg(NO3)2·6H2O,,2.232 g (~5.2 mmol) Zr(NO3)4·5H2O,5.2,mmol,nan,,,,,nan,,,,,terephthalic acid,BDC,0.831 g (~5 mmol),0.831,g,,,,,,,,,,,acetic acid,AcOH,L/M = 0.015 eq. (ligand/modulator) in 50 mL acetic acid/water mixed solvent,,,,,,,,water,H2O,50 mL acetic acid/water mixed solvent,50.0,,,,,120.0,120 °C,12.0,12 h,heating reflux device,,"DI water, MeOH",3 days each; refreshed daily,120 °C under reduced pressure for 12 h,120.0,12.0,white powder; hydrangea nanoplates,,lateral 200–500 nm; thickness 2–50 nm,,Zr12O8(OH)14 double cluster (hcp),,,759.0,not_reported,not_reported,400.0,CO2_capture,10.1039/d4cc01985g,ok,
10.1039/d4cc01985g,downloaded\10.1039_d4cc01985g.pdf,SI downloaded\10.1039_d4cc01985g_SI.pdf,mof_json_store\10.1039_d4cc01985g\raw_output.json,mof_json_store\10.1039_d4cc01985g\synthesis_003.json,no,,hcp-UiO-66-0.029,,CuCl2,,2.232 g (~5.2 mmol) Zr(NO3)4·5H2O,5.2,mmol,W12O40,,,,,nan,,,,,terephthalic acid,BDC,0.831 g (~5 mmol),0.831,g,,,,,,,,,,,acetic acid,AcOH,L/M = 0.029 eq. (ligand/modulator) in 50 mL acetic acid/water mixed solvent,,,,,,,,water,H2O,50 mL acetic acid/water mixed solvent,50.0,,,,,120.0,120 °C,12.0,12 h,heating reflux device,,"DI water, MeOH",3 days each; refreshed daily,120 °C under reduced pressure for 12 h,120.0,12.0,white powder; hydrangea nanoplates,,lateral 200–500 nm; thickness 2–50 nm,,Zr12O8(OH)14 double cluster (hcp),,,607.0,not_reported,not_reported,400.0,CO2_capture,10.1039/d4cc01985g,ok,
10.1039/d4cc01985g,downloaded\10.1039_d4cc01985g.pdf,SI downloaded\10.1039_d4cc01985g_SI.pdf,mof_json_store\10.1039_d4cc01985g\raw_output.json,mof_json_store\10.1039_d4cc01985g\synthesis_004.json,no,,hcp-UiO-66-0.059,,CuCl2,,2.232 g (~5.2 mmol) Zr(NO3)4·5H2O,5.2,mmol,W12O40,,,,,nan,,,,,terephthalic acid,BDC,0.831 g (~5 mmol),0.831,g,,,,,,,,,,,acetic acid,AcOH,L/M = 0.059 eq. (ligand/modulator) in 50 mL acetic acid/water mixed solvent,,,,,,,,water,H2O,50 mL acetic acid/water mixed solvent,50.0,,,,,120.0,120 °C,12.0,12 h,heating reflux device,,"DI water, MeOH",3 days each; refreshed daily,120 °C under reduced pressure for 12 h,120.0,12.0,white powder; hydrangea nanoplates,,lateral 200–500 nm; thickness 2–50 nm,,Zr12O8(OH)14 double cluster (hcp),,,482.0,not_reported,not_reported,400.0,CO2_capture,10.1039/d4cc01985g,ok,
10.1039/d4cc01985g,downloaded\10.1039_d4cc01985g.pdf,SI downloaded\10.1039_d4cc01985g_SI.pdf,mof_json_store\10.1039_d4cc01985g\raw_output.json,mof_json_store\10.1039_d4cc01985g\synthesis_005.json,no,,UiO-66,,ZrCl4,,1.21 g (~5.2 mmol) ZrCl4,5.2,mmol,nan,,,,,nan,,,,,terephthalic acid,BDC,0.83 g (~5 mmol),0.83,g,,,,,,,,,,,formic acid,,DMF/formic acid = 18/2 (v/v) in 20 mL total (modulator),,,,,,,,"N,N-dimethylformamide",DMF,"20 mL DMF/formic acid (18/2, v/v)",20.0,,,,,120.0,120 °C,12.0,12 h,Teflon-lined autoclave,,"MeOH, DI water","MeOH 3 days (refreshed daily), then H2O 3 days (refreshed daily)",120 °C under vacuum overnight,120.0,,,,,,Zr6O4(OH)4 cluster (fcu),,,,not_reported,not_reported,,CO2_capture,10.1039/d4cc01985g,ok,
10.1039/c7dt01223c,downloaded\10.1039_c7dt01223c.pdf,SI downloaded\10.1039_c7dt01223c_SI.pdf,mof_json_store\10.1039_c7dt01223c\raw_output.json,mof_json_store\10.1039_c7dt01223c\synthesis_001.json,yes,MeOH without base gave non-porous [Zn(H2dhtp)(H2O)2]; THF without base at reflux/ambient included monomeric phase,CPO-27-Co,,ZrCl4,,1.25 g,5.36398,mmol,nan,,,,,nan,,,,,"2,5-dihydroxyterephthalic acid",H4dhtp,"0.50 g, 2.50 mmol",0.5,g,,,,,,,,,,,sodium hydroxide (aq),NaOH,"1 M, 10.0 mL",10.0,mL,,,,,,methanol,MeOH,12.3 mL,12.3,,,,,78.0,78 °C,6.0,6 h,,stirred,water,3×,dried in air overnight,,,,80.0,,,,,,,,,,,10.1039/c7dt01223c,ok,
10.1039/c7dt01223c,downloaded\10.1039_c7dt01223c.pdf,SI downloaded\10.1039_c7dt01223c_SI.pdf,mof_json_store\10.1039_c7dt01223c\raw_output.json,mof_json_store\10.1039_c7dt01223c\synthesis_002.json,yes,MeOH without base gave non-porous [Zn(H2dhtp)(H2O)2]; THF without base at reflux/ambient included monomeric phase,CPO-27-Co,,Pb(NO3)2,,1.25 g,3.77407,mmol,nan,,,,,nan,,,,,"2,5-dihydroxyterephthalic acid",H4dhtp,"0.50 g, 2.50 mmol",0.5,g,,,,,,,,,,,sodium hydroxide (aq),NaOH,"1 M, 10.0 mL",10.0,mL,,,,,,methanol,MeOH,12.3 mL,12.3,,,,,25.0,25 °C (ambient),6.0,6 h,,stirred,water,3×,dried in air overnight,,,,71.0,,,,,,,,,,,10.1039/c7dt01223c,ok,
10.1039/c7dt01223c,downloaded\10.1039_c7dt01223c.pdf,SI downloaded\10.1039_c7dt01223c_SI.pdf,mof_json_store\10.1039_c7dt01223c\raw_output.json,mof_json_store\10.1039_c7dt01223c\synthesis_003.json,yes,MeOH without base gave non-porous [Zn(H2dhtp)(H2O)2]; THF without base at reflux/ambient included monomeric phase,CPO-27-Co,,SrCl2·6H2O,,1.25 g,6.69811,mmol,nan,,,,,nan,,,,,"2,5-dihydroxyterephthalic acid",H4dhtp,"0.50 g, 2.50 mmol",0.5,g,,,,,,,,,,,sodium hydroxide (aq),NaOH,"1 M, 10.0 mL",10.0,mL,,,,,,methanol,MeOH,12.3 mL,12.3,,,,,0.0,0 °C,6.0,6 h,,stirred,water,3×,dried in air overnight,,,,70.0,,,,,,,,,,,10.1039/c7dt01223c,ok,
10.1039/c7dt01223c,downloaded\10.1039_c7dt01223c.pdf,SI downloaded\10.1039_c7dt01223c_SI.pdf,mof_json_store\10.1039_c7dt01223c\raw_output.json,mof_json_store\10.1039_c7dt01223c\synthesis_004.json,yes,MeOH without base gave non-porous [Zn(H2dhtp)(H2O)2]; THF without base at reflux/ambient included monomeric phase,CPO-27-Mg,,CuI,,1.28 g,6.72092,mmol,nan,,,,,nan,,,,,"2,5-dihydroxyterephthalic acid",H4dhtp,"0.50 g, 2.50 mmol",0.5,g,,,,,,,,,,,sodium hydroxide (aq),NaOH,"1 M, 10.0 mL",10.0,mL,,,,,,methanol,MeOH,12.3 mL,12.3,,,,,78.0,78 °C,6.0,6 h,,stirred,water,3×,dried in air overnight,,,,59.0,,,,,,,,,,,10.1039/c7dt01223c,ok,
10.1039/c7dt01223c,downloaded\10.1039_c7dt01223c.pdf,SI downloaded\10.1039_c7dt01223c_SI.pdf,mof_json_store\10.1039_c7dt01223c\raw_output.json,mof_json_store\10.1039_c7dt01223c\synthesis_005.json,yes,MeOH without base gave non-porous [Zn(H2dhtp)(H2O)2]; THF without base at reflux/ambient included monomeric phase,CPO-27-Mg,,CuI,,1.28 g,6.72092,mmol,nan,,,,,nan,,,,,"2,5-dihydroxyterephthalic acid",H4dhtp,"0.50 g, 2.50 mmol",0.5,g,,,,,,,,,,,sodium hydroxide (aq),NaOH,"1 M, 10.0 mL",10.0,mL,,,,,,methanol,MeOH,12.3 mL,12.3,,,,,25.0,25 °C (ambient),6.0,6 h,,stirred,water,3×,dried in air overnight,,,,48.0,,,,,,,,,,,10.1039/c7dt01223c,ok,
10.1039/c7dt01223c,downloaded\10.1039_c7dt01223c.pdf,SI downloaded\10.1039_c7dt01223c_SI.pdf,mof_json_store\10.1039_c7dt01223c\raw_output.json,mof_json_store\10.1039_c7dt01223c\synthesis_006.json,yes,MeOH without base gave non-porous [Zn(H2dhtp)(H2O)2]; THF without base at reflux/ambient included monomeric phase,CPO-27-Mg,,NaVO3,,1.28 g,10.498,mmol,Cu(NO3)2·3H2O,,,,,nan,,,,,"2,5-dihydroxyterephthalic acid",H4dhtp,"0.50 g, 2.50 mmol",0.5,g,,,,,,,,,,,sodium hydroxide (aq),NaOH,"1 M, 10.0 mL",10.0,mL,,,,,,methanol,MeOH,12.3 mL,12.3,,,,,0.0,0 °C,6.0,6 h,,stirred,water,3×,dried in air overnight,,,,47.0,,,,,,,,,,,10.1039/c7dt01223c,ok,
10.1039/c7dt01223c,downloaded\10.1039_c7dt01223c.pdf,SI downloaded\10.1039_c7dt01223c_SI.pdf,mof_json_store\10.1039_c7dt01223c\raw_output.json,mof_json_store\10.1039_c7dt01223c\synthesis_007.json,yes,MeOH without base gave non-porous [Zn(H2dhtp)(H2O)2]; THF without base at reflux/ambient included monomeric phase,CPO-27-Mg,,NaVO3,,1.28 g,10.498,mmol,Co(NO3)2·6H2O,,,,,nan,,,,,"2,5-dihydroxyterephthalic acid",H4dhtp,"0.50 g, 2.50 mmol",0.5,g,,,,,,,,,,,sodium hydroxide (aq),NaOH,"1 M, 10.0 mL",10.0,mL,,,,,,methanol,MeOH,12.3 mL,12.3,,,,,-20.0,−20 °C,6.0,6 h,,stirred,water,3×,dried in air overnight,,,,27.0,,,,,,,,,,,10.1039/c7dt01223c,ok,
10.1039/c7dt01223c,downloaded\10.1039_c7dt01223c.pdf,SI downloaded\10.1039_c7dt01223c_SI.pdf,mof_json_store\10.1039_c7dt01223c\raw_output.json,mof_json_store\10.1039_c7dt01223c\synthesis_008.json,yes,MeOH without base gave non-porous [Zn(H2dhtp)(H2O)2]; THF without base at reflux/ambient included monomeric phase,CPO-27-Ni,,Eu(NO3)3·6H2O,,1.24 g,3.38734,mmol,nan,,,,,nan,,,,,"2,5-dihydroxyterephthalic acid",H4dhtp,"0.50 g, 2.50 mmol",0.5,g,,,,,,,,,,,sodium hydroxide (aq),NaOH,"1 M, 10.0 mL",10.0,mL,,,,,,methanol,MeOH,12.3 mL,12.3,,,,,78.0,78 °C,6.0,6 h,,stirred,water,3×,dried in air overnight,,,,86.0,,,,,,,,,,,10.1039/c7dt01223c,ok,
10.1039/c7dt01223c,downloaded\10.1039_c7dt01223c.pdf,SI downloaded\10.1039_c7dt01223c_SI.pdf,mof_json_store\10.1039_c7dt01223c\raw_output.json,mof_json_store\10.1039_c7dt01223c\synthesis_009.json,yes,MeOH without base gave non-porous [Zn(H2dhtp)(H2O)2]; THF without base at reflux/ambient included monomeric phase,CPO-27-Ni,,Tb(NO3)3·6H2O,,1.24 g,3.32413,mmol,nan,,,,,nan,,,,,"2,5-dihydroxyterephthalic acid",H4dhtp,"0.50 g, 2.50 mmol",0.5,g,,,,,,,,,,,sodium hydroxide (aq),NaOH,"1 M, 10.0 mL",10.0,mL,,,,,,methanol,MeOH,12.3 mL,12.3,,,,,25.0,25 °C (ambient),6.0,6 h,,stirred,water,3×,dried in air overnight,,,,70.0,,,,,,,,,,,10.1039/c7dt01223c,ok,
10.1039/c7dt01223c,downloaded\10.1039_c7dt01223c.pdf,SI downloaded\10.1039_c7dt01223c_SI.pdf,mof_json_store\10.1039_c7dt01223c\raw_output.json,mof_json_store\10.1039_c7dt01223c\synthesis_010.json,yes,MeOH without base gave non-porous [Zn(H2dhtp)(H2O)2]; THF without base at reflux/ambient included monomeric phase,CPO-27-Ni,,Co(NO3)2·6H2O,,1.24 g,5.87582,mmol,nan,,,,,nan,,,,,"2,5-dihydroxyterephthalic acid",H4dhtp,"0.50 g, 2.50 mmol",0.5,g,,,,,,,,,,,sodium hydroxide (aq),NaOH,"1 M, 10.0 mL",10.0,mL,,,,,,methanol,MeOH,12.3 mL,12.3,,,,,0.0,0 °C,6.0,6 h,,stirred,water,3×,dried in air overnight,,,,72.0,,,,,,,,,,,10.1039/c7dt01223c,ok,
10.1039/c7dt01223c,downloaded\10.1039_c7dt01223c.pdf,SI downloaded\10.1039_c7dt01223c_SI.pdf,mof_json_store\10.1039_c7dt01223c\raw_output.json,mof_json_store\10.1039_c7dt01223c\synthesis_011.json,yes,MeOH without base gave non-porous [Zn(H2dhtp)(H2O)2]; THF without base at reflux/ambient included monomeric phase,CPO-27-Zn,,CoCl2·6H2O,,"1.11 g, 5.00 mmol",5,mmol,nan,,,,,nan,,,,,"2,5-dihydroxyterephthalic acid",H4dhtp,"0.50 g, 2.50 mmol",0.5,g,,,,,,,,,,,sodium hydroxide (aq),NaOH,"1 M, 10.0 mL",10.0,mL,,,,,,methanol,MeOH,12.3 mL,12.3,,,,,78.0,78 °C,6.0,6 h,,stirred,water,3×,dried in air overnight,,,,60.0,,,,,,,,,,,10.1039/c7dt01223c,ok,
10.1039/c7dt01223c,downloaded\10.1039_c7dt01223c.pdf,SI downloaded\10.1039_c7dt01223c_SI.pdf,mof_json_store\10.1039_c7dt01223c\raw_output.json,mof_json_store\10.1039_c7dt01223c\synthesis_012.json,yes,MeOH without base gave non-porous [Zn(H2dhtp)(H2O)2]; THF without base at reflux/ambient included monomeric phase,CPO-27-Zn,,CoCl2·6H2O,,"1.11 g, 5.00 mmol",5,mmol,nan,,,,,nan,,,,,"2,5-dihydroxyterephthalic acid",H4dhtp,"0.50 g, 2.50 mmol",0.5,g,,,,,,,,,,,sodium hydroxide (aq),NaOH,"1 M, 10.0 mL",10.0,mL,,,,,,methanol,MeOH,12.3 mL,12.3,,,,,25.0,25 °C (ambient),6.0,6 h,,stirred,water,3×,dried in air overnight,,,,58.0,,,,,,,,,,,10.1039/c7dt01223c,ok,
10.1039/c7dt01223c,downloaded\10.1039_c7dt01223c.pdf,SI downloaded\10.1039_c7dt01223c_SI.pdf,mof_json_store\10.1039_c7dt01223c\raw_output.json,mof_json_store\10.1039_c7dt01223c\synthesis_013.json,yes,MeOH without base gave non-porous [Zn(H2dhtp)(H2O)2]; THF without base at reflux/ambient included monomeric phase,CPO-27-Zn,,CoCl2·6H2O,,"1.11 g, 5.00 mmol",5,mmol,nan,,,,,nan,,,,,"2,5-dihydroxyterephthalic acid",H4dhtp,"0.50 g, 2.50 mmol",0.5,g,,,,,,,,,,,sodium hydroxide (aq),NaOH,"1 M, 10.0 mL",10.0,mL,,,,,,methanol,MeOH,12.3 mL,12.3,,,,,0.0,0 °C,6.0,6 h,,stirred,water,3×,dried in air overnight,,,,42.0,,,,,,,,,,,10.1039/c7dt01223c,ok,
10.1039/c7dt01223c,downloaded\10.1039_c7dt01223c.pdf,SI downloaded\10.1039_c7dt01223c_SI.pdf,mof_json_store\10.1039_c7dt01223c\raw_output.json,mof_json_store\10.1039_c7dt01223c\synthesis_014.json,yes,MeOH without base gave non-porous [Zn(H2dhtp)(H2O)2]; THF without base at reflux/ambient included monomeric phase,CPO-27-Zn,,Mg(NO3)2·6H2O,,"1.11 g, 5.00 mmol",5,mmol,nan,,,,,nan,,,,,"2,5-dihydroxyterephthalic acid",H4dhtp,"0.50 g, 2.50 mmol",0.5,g,,,,,,,,,,,sodium hydroxide (aq),NaOH,"1 M, 10.0 mL",10.0,mL,,,,,,methanol,MeOH,12.3 mL,12.3,,,,,-20.0,−20 °C,6.0,6 h,,stirred,water,3×,dried in air overnight,,,,39.0,,,,,,,,,,,10.1039/c7dt01223c,ok,
10.1039/c7dt01223c,downloaded\10.1039_c7dt01223c.pdf,SI downloaded\10.1039_c7dt01223c_SI.pdf,mof_json_store\10.1039_c7dt01223c\raw_output.json,mof_json_store\10.1039_c7dt01223c\synthesis_015.json,yes,MeOH without base gave non-porous [Zn(H2dhtp)(H2O)2]; THF without base at reflux/ambient included monomeric phase,CPO-27-Zn,,MnCl2·4H2O,,"1.11 g, 5.00 mmol",5,mmol,nan,,,,,nan,,,,,"2,5-dihydroxyterephthalic acid",H4dhtp,"0.50 g, 2.50 mmol",0.5,g,,,,,,,,,,,sodium hydroxide (aq),NaOH,"1 M, 10.0 mL",10.0,mL,,,,,,methanol,MeOH,12.3 mL,12.3,,,,,-40.0,−40 °C,6.0,6 h,,stirred,water,3×,dried in air overnight,,,,39.0,,,,,,,,,,,10.1039/c7dt01223c,ok,
10.1039/c7dt01223c,downloaded\10.1039_c7dt01223c.pdf,SI downloaded\10.1039_c7dt01223c_SI.pdf,mof_json_store\10.1039_c7dt01223c\raw_output.json,mof_json_store\10.1039_c7dt01223c\synthesis_016.json,yes,MeOH without base gave non-porous [Zn(H2dhtp)(H2O)2]; THF without base at reflux/ambient included monomeric phase,CPO-27-Zn,,CuCl2·2H2O,,"1.11 g, 5.00 mmol",5,mmol,[CrMo6(OH)6O18]·16H2O,,,,,nan,,,,,"2,5-dihydroxyterephthalic acid",H4dhtp,"0.50 g, 2.50 mmol",0.5,g,,,,,,,,,,,sodium hydroxide (aq),NaOH,"1 M, 10.0 mL",10.0,mL,,,,,,methanol,MeOH,12.3 mL,12.3,,,,,-78.0,−78 °C,6.0,6 h,,stirred,water,3×,dried in air overnight,,,,15.0,,,,,,,,,,,10.1039/c7dt01223c,ok,
10.1039/c7dt01223c,downloaded\10.1039_c7dt01223c.pdf,SI downloaded\10.1039_c7dt01223c_SI.pdf,mof_json_store\10.1039_c7dt01223c\raw_output.json,mof_json_store\10.1039_c7dt01223c\synthesis_017.json,yes,MeOH without base gave non-porous [Zn(H2dhtp)(H2O)2]; THF without base at reflux/ambient included monomeric phase,CPO-27-Zn,,CuCl2·2H2O,,"1.11 g, 5.00 mmol",5,mmol,[CrMo6(OH)6O18]·16H2O,,,,,nan,,,,,"2,5-dihydroxyterephthalic acid",H4dhtp,"0.50 g, 2.50 mmol",0.5,g,,,,,,,,,,,triethylamine + water,TEA,TEA 2.15 mL + H2O 2 mL,,,,,,,,methanol,MeOH,12.3 mL,12.3,,,,,78.0,78 °C,6.0,6 h,,stirred,water,3×,dried in air overnight,,,,62.0,,,,,,,,,,,10.1039/c7dt01223c,ok,
10.1039/c7dt01223c,downloaded\10.1039_c7dt01223c.pdf,SI downloaded\10.1039_c7dt01223c_SI.pdf,mof_json_store\10.1039_c7dt01223c\raw_output.json,mof_json_store\10.1039_c7dt01223c\synthesis_018.json,yes,MeOH without base gave non-porous [Zn(H2dhtp)(H2O)2]; THF without base at reflux/ambient included monomeric phase,CPO-27-Zn,,Fe3O(CH3COO)6·3H2O,,"1.11 g, 5.00 mmol",5,mmol,nan,,,,,nan,,,,,"2,5-dihydroxyterephthalic acid",H4dhtp,"0.50 g, 2.50 mmol",0.5,g,,,,,,,,,,,triethylamine + water,TEA,TEA 2.15 mL + H2O 2 mL,,,,,,,,methanol,MeOH,12.3 mL,12.3,,,,,25.0,25 °C (ambient),6.0,6 h,,stirred,water,3×,dried in air overnight,,,,60.0,,,,,,,,,,,10.1039/c7dt01223c,ok,
10.1039/c7dt01223c,downloaded\10.1039_c7dt01223c.pdf,SI downloaded\10.1039_c7dt01223c_SI.pdf,mof_json_store\10.1039_c7dt01223c\raw_output.json,mof_json_store\10.1039_c7dt01223c\synthesis_019.json,yes,MeOH without base gave non-porous [Zn(H2dhtp)(H2O)2]; THF without base at reflux/ambient included monomeric phase,CPO-27-Zn,,ZnCl2,,"1.11 g, 5.00 mmol",5,mmol,nan,,,,,nan,,,,,"2,5-dihydroxyterephthalic acid",H4dhtp,"0.50 g, 2.50 mmol",0.5,g,,,,,,,,,,,triethylamine + water,TEA,TEA 2.15 mL + H2O 2 mL,,,,,,,,methanol,MeOH,12.3 mL,12.3,,,,,0.0,0 °C,6.0,6 h,,stirred,water,3×,dried in air overnight,,,,56.0,,,,,,,,,,,10.1039/c7dt01223c,ok,
10.1039/c7dt01223c,downloaded\10.1039_c7dt01223c.pdf,SI downloaded\10.1039_c7dt01223c_SI.pdf,mof_json_store\10.1039_c7dt01223c\raw_output.json,mof_json_store\10.1039_c7dt01223c\synthesis_020.json,yes,MeOH without base gave non-porous [Zn(H2dhtp)(H2O)2]; THF without base at reflux/ambient included monomeric phase,CPO-27-Zn,,ZnCl2,,"1.11 g, 5.00 mmol",5,mmol,nan,,,,,nan,,,,,"2,5-dihydroxyterephthalic acid",H4dhtp,"0.50 g, 2.50 mmol",0.5,g,,,,,,,,,,,triethylamine + water,TEA,TEA 2.15 mL + H2O 2 mL,,,,,,,,methanol,MeOH,12.3 mL,12.3,,,,,-20.0,−20 °C,6.0,6 h,,stirred,water,3×,dried in air overnight,,,,21.0,,,,,,,,,,,10.1039/c7dt01223c,ok,
10.1039/c7dt01223c,downloaded\10.1039_c7dt01223c.pdf,SI downloaded\10.1039_c7dt01223c_SI.pdf,mof_json_store\10.1039_c7dt01223c\raw_output.json,mof_json_store\10.1039_c7dt01223c\synthesis_021.json,yes,MeOH without base gave non-porous [Zn(H2dhtp)(H2O)2]; THF without base at reflux/ambient included monomeric phase,CPO-27-Zn,,Eu(NO3)3·6H2O,,"1.11 g, 5.00 mmol",5,mmol,nan,,,,,nan,,,,,"2,5-dihydroxyterephthalic acid",H4dhtp,"0.50 g, 2.50 mmol",0.5,g,,,,,,,,,,,triethylamine + water,TEA,TEA 2.15 mL + H2O 2 mL,,,,,,,,methanol,MeOH,12.3 mL,12.3,,,,,-40.0,−40 °C,6.0,6 h,,stirred,water,3×,dried in air overnight,,,,16.0,,,,,,,,,,,10.1039/c7dt01223c,ok,
10.1039/c7dt01223c,downloaded\10.1039_c7dt01223c.pdf,SI downloaded\10.1039_c7dt01223c_SI.pdf,mof_json_store\10.1039_c7dt01223c\raw_output.json,mof_json_store\10.1039_c7dt01223c\synthesis_022.json,yes,MeOH without base gave non-porous [Zn(H2dhtp)(H2O)2]; THF without base at reflux/ambient included monomeric phase,CPO-27-Zn,,Gd(NO3)3·6H2O,,"1.11 g, 5.00 mmol",5,mmol,nan,,,,,nan,,,,,"2,5-dihydroxyterephthalic acid",H4dhtp,"0.50 g, 2.50 mmol",0.5,g,,,,,,,,,,,triethylamine + water,TEA,TEA 2.15 mL + H2O 2 mL,,,,,,,,methanol,MeOH,12.3 mL,12.3,,,,,-78.0,−78 °C,6.0,6 h,,stirred,water,3×,dried in air overnight,,,,36.0,,,,,,,,,,,10.1039/c7dt01223c,ok,
10.1039/c7dt01223c,downloaded\10.1039_c7dt01223c.pdf,SI downloaded\10.1039_c7dt01223c_SI.pdf,mof_json_store\10.1039_c7dt01223c\raw_output.json,mof_json_store\10.1039_c7dt01223c\synthesis_023.json,yes,MeOH without base gave non-porous [Zn(H2dhtp)(H2O)2]; THF without base at reflux/ambient included monomeric phase,CPO-27-Zn,,Tb(NO3)3·6H2O,,"1.11 g, 5.00 mmol",5,mmol,nan,,,,,nan,,,,,"2,5-dihydroxyterephthalic acid",H4dhtp,"0.50 g, 2.50 mmol",0.5,g,,,,,,,,,,,,,,,,,,,,,tetrahydrofuran,THF,12.3 mL,12.3,water,H2O,10 mL,10.0,0.0,0 °C,6.0,6 h,,stirred,water,3×,dried in air overnight,,,,20.0,,,,,,,,,,,10.1039/c7dt01223c,ok,
10.1039/c7dt01223c,downloaded\10.1039_c7dt01223c.pdf,SI downloaded\10.1039_c7dt01223c_SI.pdf,mof_json_store\10.1039_c7dt01223c\raw_output.json,mof_json_store\10.1039_c7dt01223c\synthesis_024.json,yes,MeOH without base gave non-porous [Zn(H2dhtp)(H2O)2]; THF without base at reflux/ambient included monomeric phase,CPO-27-Zn,,CoSO4·7H2O,,"1.11 g, 5.00 mmol",5,mmol,nan,,,,,nan,,,,,"2,5-dihydroxyterephthalic acid",H4dhtp,"0.50 g, 2.50 mmol",0.5,g,,,,,,,,,,,sodium hydroxide (aq),NaOH,"1 M, 10.0 mL",10.0,mL,,,,,,tetrahydrofuran,THF,12.3 mL,12.3,,,,,78.0,78 °C,6.0,6 h,,stirred,water,3×,dried in air overnight,,,,45.0,,,,,,,,,,,10.1039/c7dt01223c,ok,
10.1039/c7dt01223c,downloaded\10.1039_c7dt01223c.pdf,SI downloaded\10.1039_c7dt01223c_SI.pdf,mof_json_store\10.1039_c7dt01223c\raw_output.json,mof_json_store\10.1039_c7dt01223c\synthesis_025.json,yes,MeOH without base gave non-porous [Zn(H2dhtp)(H2O)2]; THF without base at reflux/ambient included monomeric phase,CPO-27-Zn,,CoSO4·7H2O,,"1.11 g, 5.00 mmol",5,mmol,nan,,,,,nan,,,,,"2,5-dihydroxyterephthalic acid",H4dhtp,"0.50 g, 2.50 mmol",0.5,g,,,,,,,,,,,sodium hydroxide (aq),NaOH,"1 M, 10.0 mL",10.0,mL,,,,,,tetrahydrofuran,THF,12.3 mL,12.3,,,,,25.0,25 °C (ambient),6.0,6 h,,stirred,water,3×,dried in air overnight,,,,45.0,,,,,,,,,,,10.1039/c7dt01223c,ok,
10.1039/c7dt01223c,downloaded\10.1039_c7dt01223c.pdf,SI downloaded\10.1039_c7dt01223c_SI.pdf,mof_json_store\10.1039_c7dt01223c\raw_output.json,mof_json_store\10.1039_c7dt01223c\synthesis_026.json,yes,MeOH without base gave non-porous [Zn(H2dhtp)(H2O)2]; THF without base at reflux/ambient included monomeric phase,CPO-27-Zn,,CoSO4·7H2O,,"1.11 g, 5.00 mmol",5,mmol,nan,,,,,nan,,,,,"2,5-dihydroxyterephthalic acid",H4dhtp,"0.50 g, 2.50 mmol",0.5,g,,,,,,,,,,,sodium hydroxide (aq),NaOH,"1 M, 10.0 mL",10.0,mL,,,,,,tetrahydrofuran,THF,12.3 mL,12.3,,,,,0.0,0 °C,6.0,6 h,,stirred,water,3×,dried in air overnight,,,,47.0,,,,,,,,,,,10.1039/c7dt01223c,ok,
10.1039/c7dt01223c,downloaded\10.1039_c7dt01223c.pdf,SI downloaded\10.1039_c7dt01223c_SI.pdf,mof_json_store\10.1039_c7dt01223c\raw_output.json,mof_json_store\10.1039_c7dt01223c\synthesis_027.json,yes,MeOH without base gave non-porous [Zn(H2dhtp)(H2O)2]; THF without base at reflux/ambient included monomeric phase,CPO-27-Zn,,Zn(CH3COO)2·2H2O,,"1.11 g, 5.00 mmol",5,mmol,nan,,,,,nan,,,,,"2,5-dihydroxyterephthalic acid",H4dhtp,"0.50 g, 2.50 mmol",0.5,g,,,,,,,,,,,sodium hydroxide (aq),NaOH,"1 M, 10.0 mL",10.0,mL,,,,,,tetrahydrofuran,THF,12.3 mL,12.3,,,,,-20.0,−20 °C,6.0,6 h,,stirred,water,3×,dried in air overnight,,,,23.0,,,,,,,,,,,10.1039/c7dt01223c,ok,
10.1039/c7dt01223c,downloaded\10.1039_c7dt01223c.pdf,SI downloaded\10.1039_c7dt01223c_SI.pdf,mof_json_store\10.1039_c7dt01223c\raw_output.json,mof_json_store\10.1039_c7dt01223c\synthesis_028.json,yes,MeOH without base gave non-porous [Zn(H2dhtp)(H2O)2]; THF without base at reflux/ambient included monomeric phase,CPO-27-Zn,,Zn(NO3)2·6H2O,,"1.11 g, 5.00 mmol",5,mmol,nan,,,,,nan,,,,,"2,5-dihydroxyterephthalic acid",H4dhtp,"0.50 g, 2.50 mmol",0.5,g,,,,,,,,,,,sodium hydroxide (aq),NaOH,"1 M, 10.0 mL",10.0,mL,,,,,,tetrahydrofuran,THF,12.3 mL,12.3,,,,,-40.0,−40 °C,6.0,6 h,,stirred,water,3×,dried in air overnight,,,,32.0,,,,,,,,,,,10.1039/c7dt01223c,ok,
10.1039/c7dt01223c,downloaded\10.1039_c7dt01223c.pdf,SI downloaded\10.1039_c7dt01223c_SI.pdf,mof_json_store\10.1039_c7dt01223c\raw_output.json,mof_json_store\10.1039_c7dt01223c\synthesis_029.json,yes,MeOH without base gave non-porous [Zn(H2dhtp)(H2O)2]; THF without base at reflux/ambient included monomeric phase,CPO-27-Zn,,Zn(NO3)2·6H2O,,"1.11 g, 5.00 mmol",5,mmol,nan,,,,,nan,,,,,"2,5-dihydroxyterephthalic acid",H4dhtp,"0.50 g, 2.50 mmol",0.5,g,,,,,,,,,,,sodium hydroxide (aq),NaOH,"1 M, 10.0 mL",10.0,mL,,,,,,tetrahydrofuran,THF,12.3 mL,12.3,,,,,-78.0,−78 °C,6.0,6 h,,stirred,water,3×,dried in air overnight,,,,18.0,,,,,,,,,,,10.1039/c7dt01223c,ok,
10.1039/c7dt01223c,downloaded\10.1039_c7dt01223c.pdf,SI downloaded\10.1039_c7dt01223c_SI.pdf,mof_json_store\10.1039_c7dt01223c\raw_output.json,mof_json_store\10.1039_c7dt01223c\synthesis_030.json,yes,MeOH without base gave non-porous [Zn(H2dhtp)(H2O)2]; THF without base at reflux/ambient included monomeric phase,CPO-27-Zn,,Zn(NO3)2·6H2O,,"1.11 g, 5.00 mmol",5,mmol,nan,,,,,nan,,,,,"2,5-dihydroxyterephthalic acid",H4dhtp,"0.50 g, 2.50 mmol",0.5,g,,,,,,,,,,,triethylamine + water,TEA,TEA 2.15 mL + H2O 2 mL,,,,,,,,tetrahydrofuran,THF,12.3 mL,12.3,,,,,78.0,78 °C,6.0,6 h,,stirred,water,3×,dried in air overnight,,,,33.0,,,,,,,,,,,10.1039/c7dt01223c,ok,
10.1039/c7dt01223c,downloaded\10.1039_c7dt01223c.pdf,SI downloaded\10.1039_c7dt01223c_SI.pdf,mof_json_store\10.1039_c7dt01223c\raw_output.json,mof_json_store\10.1039_c7dt01223c\synthesis_031.json,yes,MeOH without base gave non-porous [Zn(H2dhtp)(H2O)2]; THF without base at reflux/ambient included monomeric phase,CPO-27-Zn,,Zn(NO3)2·6H2O,,"1.11 g, 5.00 mmol",5,mmol,nan,,,,,nan,,,,,"2,5-dihydroxyterephthalic acid",H4dhtp,"0.50 g, 2.50 mmol",0.5,g,,,,,,,,,,,triethylamine + water,TEA,TEA 2.15 mL + H2O 2 mL,,,,,,,,tetrahydrofuran,THF,12.3 mL,12.3,,,,,25.0,25 °C (ambient),6.0,6 h,,stirred,water,3×,dried in air overnight,,,,50.0,,,,,,,,,,,10.1039/c7dt01223c,ok,
10.1039/c7dt01223c,downloaded\10.1039_c7dt01223c.pdf,SI downloaded\10.1039_c7dt01223c_SI.pdf,mof_json_store\10.1039_c7dt01223c\raw_output.json,mof_json_store\10.1039_c7dt01223c\synthesis_032.json,yes,MeOH without base gave non-porous [Zn(H2dhtp)(H2O)2]; THF without base at reflux/ambient included monomeric phase,CPO-27-Zn,,Cd(NO3)2·4H2O,,"1.11 g, 5.00 mmol",5,mmol,nan,,,,,nan,,,,,"2,5-dihydroxyterephthalic acid",H4dhtp,"0.50 g, 2.50 mmol",0.5,g,,,,,,,,,,,triethylamine + water,TEA,TEA 2.15 mL + H2O 2 mL,,,,,,,,tetrahydrofuran,THF,12.3 mL,12.3,,,,,0.0,0 °C,6.0,6 h,,stirred,water,3×,dried in air overnight,,,,67.0,,,,,,,,,,,10.1039/c7dt01223c,ok,
10.1039/c7dt01223c,downloaded\10.1039_c7dt01223c.pdf,SI downloaded\10.1039_c7dt01223c_SI.pdf,mof_json_store\10.1039_c7dt01223c\raw_output.json,mof_json_store\10.1039_c7dt01223c\synthesis_033.json,yes,MeOH without base gave non-porous [Zn(H2dhtp)(H2O)2]; THF without base at reflux/ambient included monomeric phase,CPO-27-Zn,,Cd(NO3)2·4H2O,,"1.11 g, 5.00 mmol",5,mmol,nan,,,,,nan,,,,,"2,5-dihydroxyterephthalic acid",H4dhtp,"0.50 g, 2.50 mmol",0.5,g,,,,,,,,,,,triethylamine + water,TEA,TEA 2.15 mL + H2O 2 mL,,,,,,,,tetrahydrofuran,THF,12.3 mL,12.3,,,,,-20.0,−20 °C,6.0,6 h,,stirred,water,3×,dried in air overnight,,,,48.0,,,,,,,,,,,10.1039/c7dt01223c,ok,
10.1039/c7dt01223c,downloaded\10.1039_c7dt01223c.pdf,SI downloaded\10.1039_c7dt01223c_SI.pdf,mof_json_store\10.1039_c7dt01223c\raw_output.json,mof_json_store\10.1039_c7dt01223c\synthesis_034.json,yes,MeOH without base gave non-porous [Zn(H2dhtp)(H2O)2]; THF without base at reflux/ambient included monomeric phase,CPO-27-Zn,,Cd(NO3)2·4H2O,,"1.11 g, 5.00 mmol",5,mmol,nan,,,,,nan,,,,,"2,5-dihydroxyterephthalic acid",H4dhtp,"0.50 g, 2.50 mmol",0.5,g,,,,,,,,,,,triethylamine + water,TEA,TEA 2.15 mL + H2O 2 mL,,,,,,,,tetrahydrofuran,THF,12.3 mL,12.3,,,,,-40.0,−40 °C,6.0,6 h,,stirred,water,3×,dried in air overnight,,,,20.0,,,,,,,,,,,10.1039/c7dt01223c,ok,
10.1021/cm990612m,downloaded\10.1021_cm990612m.pdf,SI downloaded\10.1021_cm990612m_SI.pdf,mof_json_store\10.1021_cm990612m\raw_output.json,mof_json_store\10.1021_cm990612m\synthesis_001.json,no,,[Mn(azpy)(NO3)2(H2O)2]·2EtOH,,Zn(NO3)2·6H2O,,"0.57 g, 2.0 mmol",2,mmol,nan,,,,,nan,,,,,"4,4′-azopyridine",azpy,"0.74 g, 4.0 mmol",4.0,mmol,,,,,,,,,,,,,,,,,,,,,ethanol,EtOH,20 mL,20.0,acetone,,20 mL,20.0,25,room temperature,72.0,3 days,,static,ethanol,,dried under reduced pressure,,,orange brick crystals,39.0,,,1D [Mn(azpy)(H2O)2]n chains; logcabin H-bonded network,,8.0,,not_reported,not_reported,,,10.1021/cm990612m,ok,
10.1021/jacs.7b10112,downloaded\10.1021_jacs.7b10112.pdf,SI downloaded\10.1021_jacs.7b10112_SI.pdf,mof_json_store\10.1021_jacs.7b10112\raw_output.json,mof_json_store\10.1021_jacs.7b10112\synthesis_001.json,yes,"At 1.0 mmol L-lactic acid per 1 mmol Zn (1Lac), characteristic ZnBLD crystals were not obtained.",ZnBLD,,Zn(SO4)·7H2O,,1 mmol,1,mmol,nan,,,,,nan,,,,,terephthalic acid,BDC,0.5 mmol,0.5,mmol,L-lactic acid,L-lac,0.5 mmol,0.5,mmol,,,,,,,,,,,,,,,,"N,N-dimethylformamide",DMF,10 mL per 1 mmol Zn(NO3)2·6H2O,10.0,,,,,110.0,110 °C,48.0,48 h,Teflon-lined autoclave,static,DMF; optionally diethyl ether (Et2O),,dried under reduced pressure,,,needle-like crystals (ZnBLD phase),,,,,,,,not_reported,not_reported,,,10.1021/jacs.7b10112,ok,
10.1021/jacs.7b10112,downloaded\10.1021_jacs.7b10112.pdf,SI downloaded\10.1021_jacs.7b10112_SI.pdf,mof_json_store\10.1021_jacs.7b10112\raw_output.json,mof_json_store\10.1021_jacs.7b10112\synthesis_002.json,yes,"At 1.0 mmol L-lactic acid per 1 mmol Zn (1Lac), characteristic ZnBLD crystals were not obtained.",ZnBLD,,Zn(SO4)·7H2O,,1 mmol,1,mmol,nan,,,,,nan,,,,,terephthalic acid,BDC,0.5 mmol,0.5,mmol,L-lactic acid,L-lac,0.6 mmol,0.6,mmol,,,,,,,,,,,,,,,,"N,N-dimethylformamide",DMF,10 mL per 1 mmol Zn(NO3)2·6H2O,10.0,,,,,110.0,110 °C,48.0,48 h,Teflon-lined autoclave,static,DMF; optionally diethyl ether (Et2O),,dried under reduced pressure,,,needle-like crystals (ZnBLD phase),,,,,,,,not_reported,not_reported,,,10.1021/jacs.7b10112,ok,
10.1021/jacs.7b10112,downloaded\10.1021_jacs.7b10112.pdf,SI downloaded\10.1021_jacs.7b10112_SI.pdf,mof_json_store\10.1021_jacs.7b10112\raw_output.json,mof_json_store\10.1021_jacs.7b10112\synthesis_003.json,yes,"At 1.0 mmol L-lactic acid per 1 mmol Zn (1Lac), characteristic ZnBLD crystals were not obtained.",ZnBLD,,Zn(SO4)·7H2O,,1 mmol,1,mmol,nan,,,,,nan,,,,,terephthalic acid,BDC,0.5 mmol,0.5,mmol,L-lactic acid,L-lac,0.7 mmol,0.7,mmol,,,,,,,,,,,,,,,,"N,N-dimethylformamide",DMF,10 mL per 1 mmol Zn(NO3)2·6H2O,10.0,,,,,110.0,110 °C,48.0,48 h,Teflon-lined autoclave,static,DMF; optionally diethyl ether (Et2O),,dried under reduced pressure,,,needle-like crystals (ZnBLD phase),,,,,,,,not_reported,not_reported,,,10.1021/jacs.7b10112,ok,
10.1021/jacs.7b10112,downloaded\10.1021_jacs.7b10112.pdf,SI downloaded\10.1021_jacs.7b10112_SI.pdf,mof_json_store\10.1021_jacs.7b10112\raw_output.json,mof_json_store\10.1021_jacs.7b10112\synthesis_004.json,yes,"At 1.0 mmol L-lactic acid per 1 mmol Zn (1Lac), characteristic ZnBLD crystals were not obtained.",ZnBLD,,CoCl2·6H2O,,1 mmol,1,mmol,nan,,,,,nan,,,,,terephthalic acid,BDC,0.5 mmol,0.5,mmol,L-lactic acid,L-lac,0.8 mmol,0.8,mmol,,,,,,,,,,,,,,,,"N,N-dimethylformamide",DMF,10 mL per 1 mmol Zn(NO3)2·6H2O,10.0,,,,,110.0,110 °C,48.0,48 h,Teflon-lined autoclave,static,DMF; optionally diethyl ether (Et2O),,dried under reduced pressure,,,needle-like crystals (ZnBLD phase),,,,,,,,not_reported,not_reported,,,10.1021/jacs.7b10112,ok,
10.1021/jacs.7b10112,downloaded\10.1021_jacs.7b10112.pdf,SI downloaded\10.1021_jacs.7b10112_SI.pdf,mof_json_store\10.1021_jacs.7b10112\raw_output.json,mof_json_store\10.1021_jacs.7b10112\synthesis_005.json,yes,"At 1.0 mmol L-lactic acid per 1 mmol Zn (1Lac), characteristic ZnBLD crystals were not obtained.",ZnBLD,,CoCl2·6H2O,,1 mmol,1,mmol,nan,,,,,nan,,,,,terephthalic acid,BDC,0.5 mmol,0.5,mmol,L-lactic acid,L-lac,0.85 mmol,0.85,mmol,,,,,,,,,,,,,,,,"N,N-dimethylformamide",DMF,10 mL per 1 mmol Zn(NO3)2·6H2O,10.0,,,,,110.0,110 °C,48.0,48 h,Teflon-lined autoclave,static,DMF; optionally diethyl ether (Et2O),,dried under reduced pressure,,,needle-like crystals (ZnBLD phase),,,,,,,,not_reported,not_reported,,,10.1021/jacs.7b10112,ok,
10.1021/jacs.7b10112,downloaded\10.1021_jacs.7b10112.pdf,SI downloaded\10.1021_jacs.7b10112_SI.pdf,mof_json_store\10.1021_jacs.7b10112\raw_output.json,mof_json_store\10.1021_jacs.7b10112\synthesis_006.json,yes,"At 1.0 mmol L-lactic acid per 1 mmol Zn (1Lac), characteristic ZnBLD crystals were not obtained.",ZnBLD,,Zn(NO3)2·6H2O,,1 mmol,1,mmol,nan,,,,,nan,,,,,terephthalic acid,BDC,0.5 mmol,0.5,mmol,L-lactic acid,L-lac,0.9 mmol,0.9,mmol,,,,,,,,,,,,,,,,"N,N-dimethylformamide",DMF,10 mL per 1 mmol Zn(NO3)2·6H2O,10.0,,,,,110.0,110 °C,48.0,48 h,Teflon-lined autoclave,static,DMF; optionally diethyl ether (Et2O),,dried under reduced pressure,,,needle-like crystals (ZnBLD phase),,,,,,,,not_reported,not_reported,,,10.1021/jacs.7b10112,ok,
10.1021/jacs.7b10112,downloaded\10.1021_jacs.7b10112.pdf,SI downloaded\10.1021_jacs.7b10112_SI.pdf,mof_json_store\10.1021_jacs.7b10112\raw_output.json,mof_json_store\10.1021_jacs.7b10112\synthesis_007.json,yes,"At 1.0 mmol L-lactic acid per 1 mmol Zn (1Lac), characteristic ZnBLD crystals were not obtained.",ZnBLD,,Zn(NO3)2·6H2O,,1 mmol,1,mmol,nan,,,,,nan,,,,,terephthalic acid,BDC,0.5 mmol,0.5,mmol,L-lactic acid,L-lac,0.95 mmol,0.95,mmol,,,,,,,,,,,,,,,,"N,N-dimethylformamide",DMF,10 mL per 1 mmol Zn(NO3)2·6H2O,10.0,,,,,110.0,110 °C,48.0,48 h,Teflon-lined autoclave,static,DMF; optionally diethyl ether (Et2O),,dried under reduced pressure,,,needle-like crystals (ZnBLD phase),,,,,,,,not_reported,not_reported,,,10.1021/jacs.7b10112,ok,
10.1021/jacs.7b10112,downloaded\10.1021_jacs.7b10112.pdf,SI downloaded\10.1021_jacs.7b10112_SI.pdf,mof_json_store\10.1021_jacs.7b10112\raw_output.json,mof_json_store\10.1021_jacs.7b10112\synthesis_008.json,yes,"At 1.0 mmol L-lactic acid per 1 mmol Zn (1Lac), characteristic ZnBLD crystals were not obtained.",ZnBLD,,Co(NO3)2·6H2O,,1 mmol,1,mmol,nan,,,,,nan,,,,,terephthalic acid,BDC,0.5 mmol,0.5,mmol,L-lactic acid,L-lac,0.5 mmol,0.5,mmol,,,,,,propanoic acid,,0.35 mmol,0.35,mmol,,,,,,"N,N-dimethylformamide",DMF,10 mL per 1 mmol Zn(NO3)2·6H2O,10.0,,,,,110.0,110 °C,48.0,48 h,Teflon-lined autoclave,static,DMF; optionally diethyl ether (Et2O),,dried under reduced pressure,,,rod-like crystals (ZnBLD phase),,,,,,,,not_reported,not_reported,,,10.1021/jacs.7b10112,ok,
10.1021/acs.inorgchem.2c00941,downloaded\10.1021_acs.inorgchem.2c00941.pdf,SI downloaded\10.1021_acs.inorgchem.2c00941_SI.pdf,mof_json_store\10.1021_acs.inorgchem.2c00941\raw_output.json,mof_json_store\10.1021_acs.inorgchem.2c00941\synthesis_001.json,no,,JNU-401,2160440,CoCl2·4H2O,,0.01 M in DMF; 2.0 mL portion (≈0.02 mmol),0.02,mmol,nan,,,,,nan,,,,,"3,3′,5,5′-Tetramethyl-4,4′-bi-1H-pyrazole",H2mbpz,0.01 M in DMF; 2.0 mL portion (≈0.02 mmol),,,"2,6-naphthalenedicarboxylic acid",H2LNA,0.005 M in DMF; 2.0 mL portion (≈0.01 mmol),,,,,,,,hydrochloric acid (aqueous),HCl,"0.1 M, 180 μL",,,,,,,,"N,N-dimethylformamide",DMF,2.0 mL (from stock solution portion),2.0,"N,N-diethylformamide",DEF,2.0 mL,2.0,100.0,100 °C,72.0,72 h,heavy-wall glass tube (flame-sealed),static,EtOH,,dried in air,,,colorless block crystals,43.0,,,coexisting 6-connected cyclic Zn3 and 8-connected linear Zn3 SBUs,,,1049.2,not_reported,yes,400.0,Knoevenagel_catalysis,10.1021/acs.inorgchem.2c00941,ok,
10.1021/acs.inorgchem.2c00941,downloaded\10.1021_acs.inorgchem.2c00941.pdf,SI downloaded\10.1021_acs.inorgchem.2c00941_SI.pdf,mof_json_store\10.1021_acs.inorgchem.2c00941\raw_output.json,mof_json_store\10.1021_acs.inorgchem.2c00941\synthesis_002.json,no,,JNU-402,2160441,Zn(CH3COO)2,,"0.02 mmol, 5.95 mg",0.02,mmol,nan,,,,,nan,,,,,"3,3′,5,5′-Tetramethyl-4,4′-bi-1H-pyrazole",H2mbpz,"0.02 mmol, 3.80 mg",0.02,mmol,"biphenyl-4,4'-dicarboxylic acid",H2L,"0.01 mmol, 2.42 mg",0.01,mmol,,,,,,hydrochloric acid (aqueous),HCl,"0.1 M, 200 μL",,,,,,,,"N,N-dimethylformamide",DMF,2.0 mL (from stock solution portion),2.0,ethanol,EtOH,2.0 mL,2.0,100.0,100 °C,72.0,72 h,heavy-wall glass tube (flame-sealed),static,EtOH,,dried in air,,,colorless block crystals,50.0,,,coexisting 6-connected cyclic Zn3 and 8-connected linear Zn3 SBUs,,,1535.9,not_reported,yes,400.0,Knoevenagel_catalysis,10.1021/acs.inorgchem.2c00941,ok,
10.1021/acs.inorgchem.2c00941,downloaded\10.1021_acs.inorgchem.2c00941.pdf,SI downloaded\10.1021_acs.inorgchem.2c00941_SI.pdf,mof_json_store\10.1021_acs.inorgchem.2c00941\raw_output.json,mof_json_store\10.1021_acs.inorgchem.2c00941\synthesis_003.json,no,,JNU-402-NH2,2160442,Nd(CF3SO3)3,,"0.02 mmol, 5.95 mg",0.02,mmol,nan,,,,,nan,,,,,"3,3′,5,5′-Tetramethyl-4,4′-bi-1H-pyrazole",H2mbpz,"0.02 mmol, 3.8 mg",0.02,mmol,"2,2′-diamino-[1,1′-biphenyl]-4,4′-dicarboxylic acid",H2L-NH2,"0.01 mmol, 2.72 mg",0.01,mmol,,,,,,hydrochloric acid (aqueous),HCl,"0.1 M, 110 μL",,,,,,,,"N,N-dimethylformamide",DMF,total 4.0 mL (2.0 mL from stock solution + 2.0 mL added),4.0,,,,,100.0,100 °C,72.0,72 h,heavy-wall glass tube (flame-sealed),static,EtOH,,dried in air,,,brown block crystals,44.0,,,coexisting 6-connected cyclic Zn3 and 8-connected linear Zn3 SBUs,,,1425.9,not_reported,yes,400.0,Knoevenagel_catalysis,10.1021/acs.inorgchem.2c00941,ok,
10.1021/acs.inorgchem.2c00941,downloaded\10.1021_acs.inorgchem.2c00941.pdf,SI downloaded\10.1021_acs.inorgchem.2c00941_SI.pdf,mof_json_store\10.1021_acs.inorgchem.2c00941\raw_output.json,mof_json_store\10.1021_acs.inorgchem.2c00941\synthesis_004.json,no,,JNU-402-NO2,2160443,Gd(CF3SO3)3,,"0.02 mmol, 5.95 mg",0.02,mmol,nan,,,,,nan,,,,,"3,3′,5,5′-Tetramethyl-4,4′-bi-1H-pyrazole",H2mbpz,"0.02 mmol, 3.8 mg",0.02,mmol,"2,2′-dinitro-[1,1′-biphenyl]-4,4′-dicarboxylic acid",H2L-NO2,"0.01 mmol, 3.32 mg",0.01,mmol,,,,,,hydrochloric acid (aqueous),HCl,"0.1 M, 130 μL",,,,,,,,"N,N-dimethylformamide",DMF,2.0 mL (from stock solution portion),2.0,dimethyl sulfoxide,DMSO,2.0 mL,2.0,120.0,120 °C,72.0,72 h,heavy-wall glass tube (flame-sealed),static,EtOH,,dried in air,,,yellow block crystals,34.0,,,coexisting 6-connected cyclic Zn3 and 8-connected linear Zn3 SBUs,,,1195.1,not_reported,yes,350.0,Knoevenagel_catalysis,10.1021/acs.inorgchem.2c00941,ok,
10.1021/acs.inorgchem.2c00941,downloaded\10.1021_acs.inorgchem.2c00941.pdf,SI downloaded\10.1021_acs.inorgchem.2c00941_SI.pdf,mof_json_store\10.1021_acs.inorgchem.2c00941\raw_output.json,mof_json_store\10.1021_acs.inorgchem.2c00941\synthesis_005.json,no,,JNU-402-OMe,2160444,Nd(CF3SO3)3,,"0.02 mmol, 5.95 mg",0.02,mmol,nan,,,,,nan,,,,,"3,3′,5,5′-Tetramethyl-4,4′-bi-1H-pyrazole",H2mbpz,"0.02 mmol, 3.80 mg",0.02,mmol,"2,2′-dimethoxy-[1,1′-biphenyl]-4,4′-dicarboxylic acid",H2L-OMe,"0.01 mmol, 3.02 mg",0.01,mmol,,,,,,hydrochloric acid (aqueous),HCl,"0.1 M, 160 μL",,,,,,,,"N,N-dimethylformamide",DMF,2.0 mL (from stock solution portion),2.0,ethanol,EtOH,2.0 mL,2.0,120.0,120 °C,72.0,72 h,heavy-wall glass tube (flame-sealed),static,EtOH,,dried in air,,,colorless block crystals,60.0,,,coexisting 6-connected cyclic Zn3 and 8-connected linear Zn3 SBUs,,,1299.6,not_reported,yes,400.0,Knoevenagel_catalysis,10.1021/acs.inorgchem.2c00941,ok,
10.1039/c6cp07801j,downloaded\10.1039_c6cp07801j.pdf,SI downloaded\10.1039_c6cp07801j_SI.pdf,mof_json_store\10.1039_c6cp07801j\raw_output.json,mof_json_store\10.1039_c6cp07801j\synthesis_001.json,no,,UiO-66,,Gd(CF3SO3)3,ZrCl4,333 mg (1.43 mmol),1.43,mmol,nan,,,,,nan,,,,,terephthalic acid,BDC,237 mg,237.0,mg,,,,,,,,,,,water,H2O,0.033 mL (1.83 mmol),,,,,,,,"N,N-dimethylformamide",DMF,37 mL,37.0,,,,,100.0,100 °C,72.0,72 h,glass vial,"sonicated, static aging","DMF, acetone",DMF wash 10 mL; DMF soak 16 h; acetone wash 2×10 mL; acetone soak 16 h,dried in a vacuum oven at 70 °C,70.0,,,,,,,,,1288.0,,,,,10.1039/c6cp07801j,ok,
10.1039/c6cp07801j,downloaded\10.1039_c6cp07801j.pdf,SI downloaded\10.1039_c6cp07801j_SI.pdf,mof_json_store\10.1039_c6cp07801j\raw_output.json,mof_json_store\10.1039_c6cp07801j\synthesis_002.json,no,,DS_MIXUiO-66-NH2-25,,Nd(CF3SO3)3,ZrCl4,333 mg (1.43 mmol),1.43,mmol,nan,,,,,nan,,,,,terephthalic acid,BDC,178 mg,178.0,mg,2-aminoterephthalic acid,ABDC,65 mg,65.0,mg,,,,,,water,H2O,0.033 mL (1.83 mmol),,,,,,,,"N,N-dimethylformamide",DMF,37 mL,37.0,,,,,100.0,100 °C,72.0,72 h,glass vial,"sonicated, static aging","DMF, acetone",DMF wash 10 mL; DMF soak 16 h; acetone wash 2×10 mL; acetone soak 16 h,dried in a vacuum oven at 70 °C,70.0,,,,,,,,,1227.0,,,,,10.1039/c6cp07801j,ok,
