Repository: zzhenglab/MOFinder

# MOFinder

MOFinder extracts MOF synthesis information from the literature, reconstructs evidence-supported negative reaction records, and prepares datasets for synthesis-outcome prediction.
[Web application](https://mofinder.chemistry.wustl.edu/) | [Demos](Demo/README.md) | [Source code](docs/source_to_code.md) | [Workflow guide](docs/workflow.md) | [Model evaluation](docs/evaluation.md)

## Quick start

The workflow runs through Python commands. Python 3.10 or newer is required. Clone the repository and initialize its related applications:

```bash
git clone --recurse-submodules https://github.com/zzhenglab/MOFinder.git
cd MOFinder
```

Start with the two offline demonstrations:

```bash

File: mof_extraction_1_2.csv (part 156 of 305)
doi,main_pdf,si_pdf,raw_output,parsed_json,article_trial_or_failure,article_trial_or_failure_notes,mof_name,crystal_code,metal_1,metal_1_abbr,metal_1_amount_text,metal_1_amount_value,metal_1_amount_unit,metal_2,metal_2_abbr,metal_2_amount_text,metal_2_amount_value,metal_2_amount_unit,metal_3,metal_3_abbr,metal_3_amount_text,metal_3_amount_value,metal_3_amount_unit,linker_1,linker_1_abbr,linker_1_amount_text,linker_1_amount_value,linker_1_amount_unit,linker_2,linker_2_abbr,linker_2_amount_text,linker_2_amount_value,linker_2_amount_unit,linker_3,linker_3_abbr,linker_3_amount_text,linker_3_amount_value,linker_3_amount_unit,modulator_1,modulator_1_abbr,modulator_1_amount_text,modulator_1_amount_value,modulator_1_amount_unit,modulator_2,modulator_2_abbr,modulator_2_amount_text,modulator_2_amount_value,modulator_2_amount_unit,solvent_main,solvent_main_abbr,solvent_main_amount_text,solvent_main_ml,solvent_secondary,solvent_secondary_abbr,solvent_secondary_amount_text,solvent_secondary_ml,temperature_c,temperature_c_text,time_h,time_text,vessel_type,stirring,washing_solvent,washing_cycles,activation_text,activation_temp_c,activation_time_h,crystal_morphology,yield_percent,crystal_size,topology_code,metal_cluster_connectivity,unit_cell_short,pore_diameter_A,BET_surface_area_m2g,air_stable,water_stable,tga_decomposition_temp_c,applications,reference,status,error
10.1039/c6cp07801j,downloaded\10.1039_c6cp07801j.pdf,SI downloaded\10.1039_c6cp07801j_SI.pdf,mof_json_store\10.1039_c6cp07801j\raw_output.json,mof_json_store\10.1039_c6cp07801j\synthesis_003.json,no,,DS_MIXUiO-66-NH2-50,,InCl3,ZrCl4,333 mg (1.43 mmol),1.43,mmol,nan,,,,,nan,,,,,terephthalic acid,BDC,119 mg,119.0,mg,2-aminoterephthalic acid,ABDC,130 mg,130.0,mg,,,,,,water,H2O,0.033 mL (1.83 mmol),,,,,,,,"N,N-dimethylformamide",DMF,37 mL,37.0,,,,,100.0,100 °C,72.0,72 h,glass vial,"sonicated, static aging","DMF, acetone",DMF wash 10 mL; DMF soak 16 h; acetone wash 2×10 mL; acetone soak 16 h,dried in a vacuum oven at 70 °C,70.0,,,,,,,,,1161.0,,,,,10.1039/c6cp07801j,ok,
10.1039/c6cp07801j,downloaded\10.1039_c6cp07801j.pdf,SI downloaded\10.1039_c6cp07801j_SI.pdf,mof_json_store\10.1039_c6cp07801j\raw_output.json,mof_json_store\10.1039_c6cp07801j\synthesis_004.json,no,,DS_MIXUiO-66-NH2-75,,In(NO3)3,ZrCl4,333 mg (1.43 mmol),1.43,mmol,nan,,,,,nan,,,,,terephthalic acid,BDC,60 mg,60.0,mg,2-aminoterephthalic acid,ABDC,194 mg,194.0,mg,,,,,,water,H2O,0.033 mL (1.83 mmol),,,,,,,,"N,N-dimethylformamide",DMF,37 mL,37.0,,,,,100.0,100 °C,72.0,72 h,glass vial,"sonicated, static aging","DMF, acetone",DMF wash 10 mL; DMF soak 16 h; acetone wash 2×10 mL; acetone soak 16 h,dried in a vacuum oven at 70 °C,70.0,,,,,,,,,1065.0,,,,,10.1039/c6cp07801j,ok,
10.1039/c6cp07801j,downloaded\10.1039_c6cp07801j.pdf,SI downloaded\10.1039_c6cp07801j_SI.pdf,mof_json_store\10.1039_c6cp07801j\raw_output.json,mof_json_store\10.1039_c6cp07801j\synthesis_005.json,no,,UiO-66-NH2,,Cu(NO3)2·3H2O,ZrCl4,333 mg (1.43 mmol),1.43,mmol,nan,,,,,nan,,,,,2-aminoterephthalic acid,ABDC,259 mg,259.0,mg,,,,,,,,,,,water,H2O,0.033 mL (1.83 mmol),,,,,,,,"N,N-dimethylformamide",DMF,37 mL,37.0,,,,,100.0,100 °C,72.0,72 h,glass vial,"sonicated, static aging","DMF, acetone",DMF wash 10 mL; DMF soak 16 h; acetone wash 2×10 mL; acetone soak 16 h,dried in a vacuum oven at 70 °C,70.0,,,,,,,,,978.0,,,,,10.1039/c6cp07801j,ok,
10.1039/c6cp07801j,downloaded\10.1039_c6cp07801j.pdf,SI downloaded\10.1039_c6cp07801j_SI.pdf,mof_json_store\10.1039_c6cp07801j\raw_output.json,mof_json_store\10.1039_c6cp07801j\synthesis_006.json,no,,DS_MIXUiO-66-Br-25,,Cu(NO3)2·3H2O,ZrCl4,333 mg (1.43 mmol),1.43,mmol,nan,,,,,nan,,,,,terephthalic acid,BDC,178 mg,178.0,mg,2-bromoterephthalic acid,BBDC,88 mg,88.0,mg,,,,,,water,H2O,0.033 mL (1.83 mmol),,,,,,,,"N,N-dimethylformamide",DMF,37 mL,37.0,,,,,100.0,100 °C,72.0,72 h,glass vial,"sonicated, static aging","DMF, acetone",DMF wash 10 mL; DMF soak 16 h; acetone wash 2×10 mL; acetone soak 16 h,dried in a vacuum oven at 70 °C,70.0,,,,,,,,,1045.0,,,,,10.1039/c6cp07801j,ok,
10.1039/c6cp07801j,downloaded\10.1039_c6cp07801j.pdf,SI downloaded\10.1039_c6cp07801j_SI.pdf,mof_json_store\10.1039_c6cp07801j\raw_output.json,mof_json_store\10.1039_c6cp07801j\synthesis_007.json,no,,DS_MIXUiO-66-Br-50,,Manganese(II),ZrCl4,333 mg (1.43 mmol),1.43,mmol,NH4VO3,,,,,nan,,,,,terephthalic acid,BDC,119 mg,119.0,mg,2-bromoterephthalic acid,BBDC,175 mg,175.0,mg,,,,,,water,H2O,0.033 mL (1.83 mmol),,,,,,,,"N,N-dimethylformamide",DMF,37 mL,37.0,,,,,100.0,100 °C,72.0,72 h,glass vial,"sonicated, static aging","DMF, acetone",DMF wash 10 mL; DMF soak 16 h; acetone wash 2×10 mL; acetone soak 16 h,dried in a vacuum oven at 70 °C,70.0,,,,,,,,,971.0,,,,,10.1039/c6cp07801j,ok,
10.1039/c6cp07801j,downloaded\10.1039_c6cp07801j.pdf,SI downloaded\10.1039_c6cp07801j_SI.pdf,mof_json_store\10.1039_c6cp07801j\raw_output.json,mof_json_store\10.1039_c6cp07801j\synthesis_008.json,no,,DS_MIXUiO-66-Br-75,,Silver,ZrCl4,333 mg (1.43 mmol),1.43,mmol,NH4VO3,,,,,nan,,,,,terephthalic acid,BDC,60 mg,60.0,mg,2-bromoterephthalic acid,BBDC,263 mg,263.0,mg,,,,,,water,H2O,0.033 mL (1.83 mmol),,,,,,,,"N,N-dimethylformamide",DMF,37 mL,37.0,,,,,100.0,100 °C,72.0,72 h,glass vial,"sonicated, static aging","DMF, acetone",DMF wash 10 mL; DMF soak 16 h; acetone wash 2×10 mL; acetone soak 16 h,dried in a vacuum oven at 70 °C,70.0,,,,,,,,,833.0,,,,,10.1039/c6cp07801j,ok,
10.1039/c6cp07801j,downloaded\10.1039_c6cp07801j.pdf,SI downloaded\10.1039_c6cp07801j_SI.pdf,mof_json_store\10.1039_c6cp07801j\raw_output.json,mof_json_store\10.1039_c6cp07801j\synthesis_009.json,no,,UiO-66-Br,,Nickel(II),ZrCl4,333 mg (1.43 mmol),1.43,mmol,NH4VO3,,,,,nan,,,,,2-bromoterephthalic acid,BBDC,350 mg,350.0,mg,,,,,,,,,,,water,H2O,0.033 mL (1.83 mmol),,,,,,,,"N,N-dimethylformamide",DMF,37 mL,37.0,,,,,100.0,100 °C,72.0,72 h,glass vial,"sonicated, static aging","DMF, acetone",DMF wash 10 mL; DMF soak 16 h; acetone wash 2×10 mL; acetone soak 16 h,dried in a vacuum oven at 70 °C,70.0,,,,,,,,,718.0,,,,,10.1039/c6cp07801j,ok,
10.1021/acs.inorgchem.5b02312,downloaded\10.1021_acs.inorgchem.5b02312.pdf,SI downloaded\10.1021_acs.inorgchem.5b02312_SI.pdf,mof_json_store\10.1021_acs.inorgchem.5b02312\raw_output.json,mof_json_store\10.1021_acs.inorgchem.5b02312\synthesis_005.json,yes,Solvothermal attempts with these ligands failed; UiO-66(Hf) could not be prepared by MHT.,UiO-66(Hf),,Eu(NO3)3·6H2O,,160 mg,0.437076,mmol,nan,,,,,nan,,,,,terephthalic acid,BDC,83 mg,83.0,mg,,,,,,,,,,,formic acid,,2 mL,2.0,mL,,,,,,"N,N-dimethylformamide",DMF,18 mL,18.0,,,,,123.0,123 °C,40.0,40 h,Teflon-lined autoclave,,"MeOH, CH2Cl2",MeOH 3 days (changed daily); then CH2Cl2 3 days,120 °C under dynamic vacuum for 24 h,120.0,24.0,,52.0,,,,,,940.0,not_reported,not_reported,,CO2_capture,10.1021/acs.inorgchem.5b02312,ok,
10.1021/jacs.9b03707,downloaded\10.1021_jacs.9b03707.pdf,SI downloaded\10.1021_jacs.9b03707_SI.pdf,mof_json_store\10.1021_jacs.9b03707\raw_output.json,mof_json_store\10.1021_jacs.9b03707\synthesis_001.json,no,,Zn-AzTPDC,,Er(NO3)3·6H2O,,57 mg (0.19 mmol),0.19,mmol,nan,,,,,nan,,,,,AzTPDC,AzTPDC,28 mg (0.065 mmol),0.065,mmol,,,,,,,,,,,,,,,,,,,,,"N,N-diethylformamide",DEF,5 mL,5.0,,,,,80.0,80 °C,72.0,3 days,screw top vial,static,DMF,repeatedly washed,,,,yellow cubic crystals,,,,,,,,,,,,10.1021/jacs.9b03707,ok,
10.1021/jacs.9b03707,downloaded\10.1021_jacs.9b03707.pdf,SI downloaded\10.1021_jacs.9b03707_SI.pdf,mof_json_store\10.1021_jacs.9b03707\raw_output.json,mof_json_store\10.1021_jacs.9b03707\synthesis_002.json,no,,PCN-222,,W12O40,ZrCl4,70 mg,0.0245956,mmol,Cu(NO3)2·3H2O,,,,,nan,,,,,meso-tetra(4-carboxyphenyl)porphyrin,TCPP,50 mg,50.0,mg,,,,,,,,,,,benzoic acid,,2700 mg,2700.0,mg,,,,,,"N,N-diethylformamide",DEF,8 mL,8.0,,,,,120.0,120 °C,48.0,48 h,20 mL Pyrex vial,static,,,,,,purple needle-shaped crystals,,,,,,,,,,,,10.1021/jacs.9b03707,ok,
10.1021/jacs.9b03707,downloaded\10.1021_jacs.9b03707.pdf,SI downloaded\10.1021_jacs.9b03707_SI.pdf,mof_json_store\10.1021_jacs.9b03707\raw_output.json,mof_json_store\10.1021_jacs.9b03707\synthesis_003.json,no,,UiO-66,,Mo12O40,ZrOCl2·8H2O,100 mg,0.0558235,mmol,Cu(NO3)2·3H2O,,,,,nan,,,,,terephthalic acid,BDC,100 mg,100.0,mg,,,,,,,,,,,acetic acid,HAc,10 mL,10.0,mL,,,,,,"N,N-dimethylformamide",DMF,10 mL,10.0,,,,,120.0,120 °C,48.0,2 days,Pyrex vial,static,DMF,several times,,,,nanoparticles,,,,,,,,,,,,10.1021/jacs.9b03707,ok,
10.1021/jacs.9b03707,downloaded\10.1021_jacs.9b03707.pdf,SI downloaded\10.1021_jacs.9b03707_SI.pdf,mof_json_store\10.1021_jacs.9b03707\raw_output.json,mof_json_store\10.1021_jacs.9b03707\synthesis_004.json,no,,UiO-67,,La(NO3)3,ZrCl4,100 mg,0.307772,mmol,nan,,,,,nan,,,,,"biphenyl-4,4'-dicarboxylic acid",BPDC,100 mg,100.0,mg,,,,,,,,,,,trifluoroacetic acid,TFA,0.8 mL,0.8,mL,,,,,,"N,N-dimethylformamide",DMF,15 mL,15.0,,,,,120.0,120 °C,120.0,5 days,Pyrex vial,static,DMF,several times,,,,,,,,,,,,,,,,10.1021/jacs.9b03707,ok,
10.1021/jacs.9b03707,downloaded\10.1021_jacs.9b03707.pdf,SI downloaded\10.1021_jacs.9b03707_SI.pdf,mof_json_store\10.1021_jacs.9b03707\raw_output.json,mof_json_store\10.1021_jacs.9b03707\synthesis_005.json,no,,PCN-160,,Pr(NO3)3,ZrCl4,200 mg,0.611772,mmol,nan,,,,,nan,,,,,"4,4′-azobenzenedicarboxylic acid",H2AZDC,100 mg,100.0,mg,,,,,,,,,,,trifluoroacetic acid,TFA,1.0 mL,1.0,mL,,,,,,"N,N-dimethylformamide",DMF,20 mL,20.0,,,,,120.0,120 °C,72.0,72 h,Pyrex vial,static,,,,,,crystals,,,,,,,,,,,,10.1021/jacs.9b03707,ok,
10.1021/jacs.9b03707,downloaded\10.1021_jacs.9b03707.pdf,SI downloaded\10.1021_jacs.9b03707_SI.pdf,mof_json_store\10.1021_jacs.9b03707\raw_output.json,mof_json_store\10.1021_jacs.9b03707\synthesis_006.json,no,,MOF-801,,Nd(NO3)3,ZrOCl2·8H2O,100 mg,0.3028,mmol,nan,,,,,nan,,,,,fumaric acid,,75 mg,75.0,mg,,,,,,,,,,,acetic acid,HAc,10 mL,10.0,mL,,,,,,"N,N-dimethylformamide",DMF,10 mL,10.0,,,,,120.0,120 °C,48.0,2 days,Pyrex vial,static,DMF,several times,,,,nanoparticles,,,,,,,,,,,,10.1021/jacs.9b03707,ok,
10.1021/jacs.9b03707,downloaded\10.1021_jacs.9b03707.pdf,SI downloaded\10.1021_jacs.9b03707_SI.pdf,mof_json_store\10.1021_jacs.9b03707\raw_output.json,mof_json_store\10.1021_jacs.9b03707\synthesis_007.json,no,,PCN-224,,NiL],ZrOCl2,30 mg,30.0,mg,nan,,,,,nan,,,,,meso-tetra(4-carboxyphenyl)porphyrin,TCPP,10 mg,10.0,mg,,,,,,,,,,,benzoic acid,,600 mg,600.0,mg,,,,,,"N,N-dimethylformamide",DMF,3 mL,3.0,,,,,120.0,120 °C,24.0,24 h,Pyrex vial,static,,,,,,cubic crystals,,,,,,,,,,,,10.1021/jacs.9b03707,ok,
10.1021/jacs.9b03707,downloaded\10.1021_jacs.9b03707.pdf,SI downloaded\10.1021_jacs.9b03707_SI.pdf,mof_json_store\10.1021_jacs.9b03707\raw_output.json,mof_json_store\10.1021_jacs.9b03707\synthesis_008.json,no,,PCN-250 (Fe),,NiL],FeCl3,500 mg,500.0,mg,nan,,,,,nan,,,,,"3,3′,5,5′-azobenzene tetracarboxylic acid",H4ABTC,100 mg,100.0,mg,,,,,,,,,,,acetic acid,HAc,10 mL,10.0,mL,,,,,,"N,N-dimethylformamide",DMF,20 mL,20.0,,,,,150.0,150 °C,24.0,24 h,Pyrex vial,static,,,,,,dark red crystals,,,,,,,,,,,,10.1021/jacs.9b03707,ok,
10.1021/jacs.9b03707,downloaded\10.1021_jacs.9b03707.pdf,SI downloaded\10.1021_jacs.9b03707_SI.pdf,mof_json_store\10.1021_jacs.9b03707\raw_output.json,mof_json_store\10.1021_jacs.9b03707\synthesis_009.json,no,,HKUST-1 (Cu-BTC),,NiL],Cu(NO3)2·3H2O,0.49 g,0.49,g,nan,,,,,nan,,,,,"benzene-1,3,5-tricarboxylic acid",H3BTC,0.24 g,0.24,g,,,,,,,,,,,glacial acetic acid,HAc,12 mL,12.0,mL,,,,,,"N,N-dimethylformamide",DMF,3 mL,3.0,water,H2O,3 mL,3.0,55.0,55 °C,72.0,72 h,20 mL scintillation vial,static,,,,,,blue cubic crystals,,,,,,,,,,,,10.1021/jacs.9b03707,ok,
10.1002/chem.201003211,downloaded\10.1002_chem.201003211.pdf,SI downloaded\10.1002_chem.201003211_SI.pdf,mof_json_store\10.1002_chem.201003211\raw_output.json,mof_json_store\10.1002_chem.201003211\synthesis_001.json,yes,Original UiO-67 route often gave poorly crystalline products with broad PXRD; attempts to synthesize Zr–tpdc (UiO-68) failed without modulation.,UiO-66,,ZrCl4,,0.080 g (0.343 mmol),0.343,mmol,nan,,,,,nan,,,,,terephthalic acid,H2BDC,0.057 g (0.343 mmol),0.343,mmol,,,,,,,,,,,,,,,,,,,,,"N,N-dimethylformamide",DMF,20 mL,20.0,,,,,120.0,120 °C,24.0,24 h,Teflon-capped glass flask,static,"DMF, EtOH","once each (centrifuge, decant)",Heated to 300 °C in air for 1 h to remove guests; then outgassed under vacuum at 150 °C for 24 h,300.0,1.0,aggregates of intergrown microcrystals,,,,Zr6O4(OH)4 12-connected SBU,,,700.0,not_reported,not_reported,450.0,,10.1002/chem.201003211,ok,
10.1002/chem.201003211,downloaded\10.1002_chem.201003211.pdf,SI downloaded\10.1002_chem.201003211_SI.pdf,mof_json_store\10.1002_chem.201003211\raw_output.json,mof_json_store\10.1002_chem.201003211\synthesis_002.json,yes,Original UiO-67 route often gave poorly crystalline products with broad PXRD; attempts to synthesize Zr–tpdc (UiO-68) failed without modulation.,UiO-66,,ZrCl4,,0.080 g (0.343 mmol),0.343,mmol,nan,,,,,nan,,,,,terephthalic acid,H2BDC,0.057 g (0.343 mmol),0.343,mmol,,,,,,,,,,,benzoic acid,,30 equiv (with respect to ZrCl4),,,,,,,,"N,N-dimethylformamide",DMF,20 mL,20.0,,,,,120.0,120 °C,24.0,24 h,Teflon-capped glass flask,static,"DMF, EtOH","once each (centrifuge, decant)",Heated to 300 °C in air for 1 h to remove guests; then outgassed under vacuum at 150 °C for 24 h,300.0,1.0,octahedral crystals (nano- to micro-sized),,,,Zr6O4(OH)4 12-connected SBU,,,600.0,not_reported,not_reported,450.0,,10.1002/chem.201003211,ok,
10.1002/chem.201003211,downloaded\10.1002_chem.201003211.pdf,SI downloaded\10.1002_chem.201003211_SI.pdf,mof_json_store\10.1002_chem.201003211\raw_output.json,mof_json_store\10.1002_chem.201003211\synthesis_003.json,yes,Original UiO-67 route often gave poorly crystalline products with broad PXRD; attempts to synthesize Zr–tpdc (UiO-68) failed without modulation.,UiO-66,,ZrCl4,,0.080 g (0.343 mmol),0.343,mmol,nan,,,,,nan,,,,,terephthalic acid,H2BDC,0.057 g (0.343 mmol),0.343,mmol,,,,,,,,,,,acetic acid,AcOH,30 equiv (with respect to ZrCl4),,,,,,,,"N,N-dimethylformamide",DMF,20 mL,20.0,,,,,120.0,120 °C,24.0,24 h,Teflon-capped glass flask,static,"DMF, EtOH","once each (centrifuge, decant)",Heated to 300 °C in air for 1 h to remove guests; then outgassed under vacuum at 150 °C for 24 h,300.0,1.0,octahedral crystals (larger and more isolated),,,,Zr6O4(OH)4 12-connected SBU,,,1400.0,not_reported,not_reported,450.0,,10.1002/chem.201003211,ok,
10.1002/chem.201003211,downloaded\10.1002_chem.201003211.pdf,SI downloaded\10.1002_chem.201003211_SI.pdf,mof_json_store\10.1002_chem.201003211\raw_output.json,mof_json_store\10.1002_chem.201003211\synthesis_004.json,yes,Original UiO-67 route often gave poorly crystalline products with broad PXRD; attempts to synthesize Zr–tpdc (UiO-68) failed without modulation.,UiO-67,,ZrCl4,,0.120 g (0.514 mmol),0.514,mmol,nan,,,,,nan,,,,,"biphenyl-4,4'-dicarboxylic acid",H2BPDC,0.125 g (0.514 mmol),0.514,mmol,,,,,,,,,,,benzoic acid,,30 equiv (with respect to ZrCl4),,,,,,,,"N,N-dimethylformamide",DMF,20 mL,20.0,,,,,120.0,120 °C,24.0,24 h,Teflon-capped glass flask,static,"DMF, EtOH","once each (centrifuge, decant)",Heated to 300 °C in air for 1 h to remove guests; then outgassed under vacuum at 150 °C for 24 h,300.0,1.0,individual microcrystals (~2 μm edges),,~2 μm edge length,,Zr6O4(OH)4 12-connected SBU,,,3000.0,not_reported,no,450.0,,10.1002/chem.201003211,ok,
10.1002/chem.201003211,downloaded\10.1002_chem.201003211.pdf,SI downloaded\10.1002_chem.201003211_SI.pdf,mof_json_store\10.1002_chem.201003211\raw_output.json,mof_json_store\10.1002_chem.201003211\synthesis_005.json,yes,Original UiO-67 route often gave poorly crystalline products with broad PXRD; attempts to synthesize Zr–tpdc (UiO-68) failed without modulation.,UiO-67,,ZrCl4,,0.120 g (0.514 mmol),0.514,mmol,nan,,,,,nan,,,,,"biphenyl-4,4'-dicarboxylic acid",H2BPDC,0.125 g (0.514 mmol),0.514,mmol,,,,,,,,,,,acetic acid,AcOH,30 equiv (with respect to ZrCl4),,,,,,,,"N,N-dimethylformamide",DMF,20 mL,20.0,,,,,120.0,120 °C,24.0,24 h,Teflon-capped glass flask,static,"DMF, EtOH","once each (centrifuge, decant)",Heated to 300 °C in air for 1 h to remove guests; then outgassed under vacuum at 150 °C for 24 h,300.0,1.0,crystalline microcrystals,,,,Zr6O4(OH)4 12-connected SBU,,,2400.0,not_reported,no,450.0,,10.1002/chem.201003211,ok,
10.1002/chem.201003211,downloaded\10.1002_chem.201003211.pdf,SI downloaded\10.1002_chem.201003211_SI.pdf,mof_json_store\10.1002_chem.201003211\raw_output.json,mof_json_store\10.1002_chem.201003211\synthesis_006.json,yes,Original UiO-67 route often gave poorly crystalline products with broad PXRD; attempts to synthesize Zr–tpdc (UiO-68) failed without modulation.,UiO-66–NH2,,W12O40,,0.080 g (0.343 mmol),0.343,mmol,Co(CH3COO)2·4H2O,,,,,nan,,,,,2-aminoterephthalic acid,H2BDC-NH2,0.062 g (0.343 mmol),0.343,mmol,,,,,,,,,,,water,H2O,"0.025 mL (1.372 mmol, ~4 equiv)",1.372,mmol,,,,,,"N,N-dimethylformamide",DMF,20 mL,20.0,,,,,120.0,120 °C,24.0,24 h,Teflon-capped glass flask,static,"DMF, EtOH","once each (centrifuge, decant)",Heated to 300 °C in air for 1 h to remove guests; then outgassed under vacuum at 150 °C for 24 h,300.0,1.0,crystalline nanoparticles (~100 nm),,~100 nm (from PXRD Scherrer),,Zr6O4(OH)4 12-connected SBU,,,,not_reported,not_reported,450.0,,10.1002/chem.201003211,ok,
10.1002/chem.201003211,downloaded\10.1002_chem.201003211.pdf,SI downloaded\10.1002_chem.201003211_SI.pdf,mof_json_store\10.1002_chem.201003211\raw_output.json,mof_json_store\10.1002_chem.201003211\synthesis_007.json,yes,Original UiO-67 route often gave poorly crystalline products with broad PXRD; attempts to synthesize Zr–tpdc (UiO-68) failed without modulation.,UiO-68–NH2,777468,W12O40,,0.120 g (0.514 mmol),0.514,mmol,Co(CH3COO)2·4H2O,,,,,nan,,,,,"2’-amino-1,1’:4’,1’’-terphenyl-4,4’’-dicarboxylic acid",H2TPDC-NH2,0.172 g (0.514 mmol),0.514,mmol,,,,,,,,,,,benzoic acid,,30 equiv (with respect to ZrCl4),,,water,H2O,"0.028 mL (1.243 mmol, ~3 equiv)",1.243,mmol,"N,N-dimethylformamide",DMF,20 mL,20.0,,,,,120.0,120 °C,24.0,24 h,Teflon-capped glass flask,static,"DMF, EtOH","once each (centrifuge, decant)",Heated to 300 °C in air for 1 h to remove guests; then outgassed under vacuum at 150 °C for 24 h,300.0,1.0,colorless octahedral single crystals,,,,Zr6O4(OH)4 12-connected SBU,"a=32.7767(5) Å, cubic, Fm-3m",25.6,,not_reported,not_reported,,,10.1002/chem.201003211,ok,
10.1021/cg060833m,downloaded\10.1021_cg060833m.pdf,SI downloaded\10.1021_cg060833m_SI.pdf,mof_json_store\10.1021_cg060833m\raw_output.json,mof_json_store\10.1021_cg060833m\synthesis_001.json,yes,Reducing KCl by half gave a different phase and few crystals; replacing KCl with KBr yielded no solid.,[NaZn(O3P(CH2)2PO3H)],605451,W12O40,,"0.1069 g, 0.4870 mmol",0.487,mmol,Co(CH3COO)2·4H2O,,"1.0254 g, 17.546 mmol",,,nan,,,,,"1,2-ethylenediphosphonic acid (H2O3P(CH2)2PO3H2)",,"0.0583 g, 0.307 mmol",,,,,,,,,,,,,n-butyric acid,,"8.0 mL, 86 mmol",,,,,,,,water,H2O,2.0 mL,2.0,,,,,180.0,180 °C,164.0,164 h,25 mL Teflon-lined stainless steel autoclave,stirred before heating,water,,dried at ambient temperature,,,colorless needle-shaped crystals,12.0,,,,,,,,,,,10.1021/cg060833m,ok,
10.1021/cg060833m,downloaded\10.1021_cg060833m.pdf,SI downloaded\10.1021_cg060833m_SI.pdf,mof_json_store\10.1021_cg060833m\raw_output.json,mof_json_store\10.1021_cg060833m\synthesis_002.json,yes,Reducing KCl by half gave a different phase and few crystals; replacing KCl with KBr yielded no solid.,[NaZn(O3P(CH2)2PO3H)],605451,W12O40,,"0.1115 g, 0.5080 mmol",0.508,mmol,Cu(CH3COO)2·1H2O,,"1.1827 g, 20.238 mmol",,,nan,,,,,"1,2-ethylenediphosphonic acid (H2O3P(CH2)2PO3H2)",,"0.0577 g, 0.304 mmol",,,,,,,,,,,,,"disodium 4,4′-bis(2-sulfonatostyryl)biphenyl (fluorescent whitener)",,"0.2798 g, 0.4974 mmol",,,n-butyric acid,,"8.0 mL, 86 mmol",,,water,H2O,2.0 mL,2.0,,,,,160.0,160 °C,144.0,144 h,25 mL Teflon-lined stainless steel autoclave,stirred before heating,water,,dried at ambient temperature,,,blue needle-shaped crystals (1b),,,,,,,,,,,luminescence,10.1021/cg060833m,ok,
10.1021/cg060833m,downloaded\10.1021_cg060833m.pdf,SI downloaded\10.1021_cg060833m_SI.pdf,mof_json_store\10.1021_cg060833m\raw_output.json,mof_json_store\10.1021_cg060833m\synthesis_003.json,yes,Reducing KCl by half gave a different phase and few crystals; replacing KCl with KBr yielded no solid.,[K2Zn2(HO3P(CH2)2PO3H)(O3P(CH2)2PO3)],605452,ZrCl4,,"0.1031 g, 0.4697 mmol",0.4697,mmol,nan,,"0.9877 g, 13.37 mmol",,,nan,,,,,"1,2-ethylenediphosphonic acid (H2O3P(CH2)2PO3H2)",,"0.0520 g, 0.274 mmol",,,,,,,,,,,,,n-butyric acid,,"8.0 mL, 86 mmol",,,,,,,,water,H2O,2.0 mL,2.0,,,,,180.0,180 °C,48.0,48 h,25 mL Teflon-lined stainless steel autoclave,stirred before heating,water,,dried at ambient temperature,,,colorless prismatic crystals,46.0,,,,,,,,,,,10.1021/cg060833m,ok,
10.1021/cg060833m,downloaded\10.1021_cg060833m.pdf,SI downloaded\10.1021_cg060833m_SI.pdf,mof_json_store\10.1021_cg060833m\raw_output.json,mof_json_store\10.1021_cg060833m\synthesis_004.json,yes,Reducing KCl by half gave a different phase and few crystals; replacing KCl with KBr yielded no solid.,[(NH4)(H3N(CH2)2NH3)0.5Zn3(O3P(CH2)2PO3)2],623358,Cu(NO3)2,,"0.1052 g, 0.4793 mmol",0.4793,mmol,nan,,,,,nan,,,,,"1,2-ethylenediphosphonic acid (H2O3P(CH2)2PO3H2)",,"0.1046 g, 0.5504 mmol",,,,,,,,,,,,,guanidine hydrochloride (CH5N3·HCl),,"0.6202 g, 6.492 mmol",,,"1,4-diaminobutane dihydrochloride (H2N(CH2)4NH2·2HCl)",,"0.3267 g, 1.866 mmol",,,water,H2O,8.0 mL,8.0,,,,,180.0,180 °C,96.0,96 h,25 mL Teflon-lined stainless steel autoclave,stirred before heating,water,,dried at ambient temperature,,,colorless prismatic crystals,83.0,,,,,,,,,,,10.1021/cg060833m,ok,
10.1021/cg060833m,downloaded\10.1021_cg060833m.pdf,SI downloaded\10.1021_cg060833m_SI.pdf,mof_json_store\10.1021_cg060833m\raw_output.json,mof_json_store\10.1021_cg060833m\synthesis_005.json,yes,Reducing KCl by half gave a different phase and few crystals; replacing KCl with KBr yielded no solid.,[(NH4)2Zn3(O3P(CH2)3PO3)2],623359,Cu(NO3)2,,"0.1082 g, 0.4930 mmol",0.493,mmol,nan,,,,,nan,,,,,"1,3-propylenediphosphonic acid (H2O3P(CH2)3PO3H2)",,"0.1977 g, 0.9688 mmol",,,,,,,,,,,,,guanidine hydrochloride (CH5N3·HCl),,"0.5238 g, 5.483 mmol",,,"1,4-diaminobutane dihydrochloride (H2N(CH2)4NH2·2HCl)",,"0.3896 g, 2.419 mmol",,,water,H2O,8.0 mL,8.0,,,,,180.0,180 °C,96.0,96 h,25 mL Teflon-lined stainless steel autoclave,stirred before heating,water,,dried at ambient temperature,,,colorless prismatic crystals,97.0,,,,,,,,,,luminescence,10.1021/cg060833m,ok,
10.1021/cg060833m,downloaded\10.1021_cg060833m.pdf,SI downloaded\10.1021_cg060833m_SI.pdf,mof_json_store\10.1021_cg060833m\raw_output.json,mof_json_store\10.1021_cg060833m\synthesis_009.json,yes,Reducing KCl by half gave a different phase and few crystals; replacing KCl with KBr yielded no solid.,[NH4Zn(O3P(CH2)4PO3H)],623361,Cd(ClO4)2·6H2O,,"0.1088 g, 0.4957 mmol",0.4957,mmol,nan,,,,,nan,,,,,"1,4-butylenediphosphonic acid (H2O3P(CH2)4PO3H2)",,"0.1117 g, 0.5122 mmol",,,,,,,,,,,,,guanidine hydrochloride (CH5N3·HCl),,"0.6540 g, 6.846 mmol",,,"1,4-diaminobutane dihydrochloride (H2N(CH2)4NH2·2HCl)",,"0.3136 g, 1.947 mmol",,,water,H2O,4.0 mL,4.0,,,,,180.0,180 °C,96.0,96 h,25 mL Teflon-lined stainless steel autoclave,stirred before heating,water,,dried at ambient temperature,,,colorless needle-shaped crystals,70.0,,,,,,,,,,luminescence,10.1021/cg060833m,ok,
10.1002/chem.201101963,downloaded\10.1002_chem.201101963.pdf,SI downloaded\10.1002_chem.201101963_SI.pdf,mof_json_store\10.1002_chem.201101963\raw_output.json,mof_json_store\10.1002_chem.201101963\synthesis_001.json,yes,"At 5 °C, 1 formed a different phase (1-Ix); attempts without Et4NI or with Br/Cl did not yield 2.",1,829473,Cd(ClO4)2·6H2O,,0.1 mmol,0.1,mmol,nan,,0.4 mmol,0.4,mmol,nan,,,,,dpmh,dpmh,0.05 mmol in MeCN (3.0 mL),0.05,mmol,,,,,,,,,,,,,,,,,,,,,"N,N-dimethylformamide",DMF,2.0 mL bottom layer (stock prepared in 10.0 mL DMF),2.0,acetonitrile,MeCN,"3.0 mL (ligand solution, top layer)",3.0,25.0,room temperature,480.0,about 20 d,glass test tube (layered diffusion),static (after 10 min initial stirring to prepare stock),"DMF, MeCN",,,,,red prism crystals,∼30,,dia,hexanuclear [WS4Cu5]3+ (Va) tetrahedral node,,6.6,,not_reported,not_reported,,,10.1002/chem.201101963,ok,
10.1002/chem.201101963,downloaded\10.1002_chem.201101963.pdf,SI downloaded\10.1002_chem.201101963_SI.pdf,mof_json_store\10.1002_chem.201101963\raw_output.json,mof_json_store\10.1002_chem.201101963\synthesis_002.json,yes,"At 5 °C, 1 formed a different phase (1-Ix); attempts without Et4NI or with Br/Cl did not yield 2.",1-Br,,Cd(ClO4)2·6H2O,,0.1 mmol,0.1,mmol,nan,,0.4 mmol,0.4,mmol,nan,,,,,dpmh,dpmh,0.05 mmol in MeCN (3.0 mL),0.05,mmol,,,,,,,,,,,,,,,,,,,,,"N,N-dimethylformamide",DMF,2.0 mL bottom layer (stock prepared in 10.0 mL DMF),2.0,acetonitrile,MeCN,"3.0 mL (ligand solution, top layer)",3.0,25.0,room temperature,480.0,about 20 d,glass test tube (layered diffusion),static,"DMF, MeCN",,,,,,,,dia,hexanuclear [WS4Cu5]3+ (Va) tetrahedral node,,6.6,,not_reported,not_reported,,,10.1002/chem.201101963,ok,
10.1002/chem.201101963,downloaded\10.1002_chem.201101963.pdf,SI downloaded\10.1002_chem.201101963_SI.pdf,mof_json_store\10.1002_chem.201101963\raw_output.json,mof_json_store\10.1002_chem.201101963\synthesis_003.json,yes,"At 5 °C, 1 formed a different phase (1-Ix); attempts without Et4NI or with Br/Cl did not yield 2.",1-Cl,,MgCl2·6H2O,,0.1 mmol,0.1,mmol,nan,,0.4 mmol,0.4,mmol,nan,,,,,dpmh,dpmh,0.05 mmol in MeCN (3.0 mL),0.05,mmol,,,,,,,,,,,,,,,,,,,,,"N,N-dimethylformamide",DMF,2.0 mL bottom layer (stock prepared in 10.0 mL DMF),2.0,acetonitrile,MeCN,"3.0 mL (ligand solution, top layer)",3.0,25.0,room temperature,480.0,about 20 d,glass test tube (layered diffusion),static,"DMF, MeCN",,,,,,,,dia,hexanuclear [WS4Cu5]3+ (Va) tetrahedral node,,6.6,,not_reported,not_reported,,,10.1002/chem.201101963,ok,
10.1002/chem.201101963,downloaded\10.1002_chem.201101963.pdf,SI downloaded\10.1002_chem.201101963_SI.pdf,mof_json_store\10.1002_chem.201101963\raw_output.json,mof_json_store\10.1002_chem.201101963\synthesis_004.json,yes,"At 5 °C, 1 formed a different phase (1-Ix); attempts without Et4NI or with Br/Cl did not yield 2.",2,829474,Mg(CH3COO)2·3H2O,,0.01 mmol,0.01,mmol,nan,,0.04 mmol,0.04,mmol,nan,,,,,"3,5-di(4-pyridyl)-1,2,4-triazole",dpta,0.02 mmol,0.02,mmol,,,,,,,,,,,tetraethylammonium iodide,Et4NI,0.02 mmol,0.02,mmol,,,,,,"N,N-dimethylformamide",DMF,5.0 mL (solvothermal step),5.0,diethyl ether,Et2O,5.0 mL (layered on top for crystallization),5.0,90.0,90 °C for solvothermal step; then RT layering,24.0,1 d at 90 °C; then ~10 d at RT (layering),Teflon-lined stainless steel vessel; then glass test tube for layering,static,"DMF, diethyl ether",,,,,red prism crystals,25–30%,,,planar [WS4Cu5]3+ (Vb) T-shaped connector,,,,not_reported,not_reported,,,10.1002/chem.201101963,ok,
10.1002/chem.201101963,downloaded\10.1002_chem.201101963.pdf,SI downloaded\10.1002_chem.201101963_SI.pdf,mof_json_store\10.1002_chem.201101963\raw_output.json,mof_json_store\10.1002_chem.201101963\synthesis_005.json,yes,"At 5 °C, 1 formed a different phase (1-Ix); attempts without Et4NI or with Br/Cl did not yield 2.",3,829475,BaCl2·2H2O,,0.1 mmol,0.1,mmol,nan,,0.4 mmol,0.4,mmol,nan,,,,,"3,6-di(4-pyridyl)-1,2,4,5-tetrazine",dptz,0.05 mmol in nitrobenzene (4.0 mL),0.05,mmol,,,,,,,,,,,tetraethylammonium iodide,Et4NI,0.1 mmol,0.1,mmol,,,,,,"N,N-dimethylformamide",DMF,10.0 mL stock; 3.0 mL portion layered,10.0,nitrobenzene,,"4.0 mL (ligand solution, bottom layer)",4.0,25.0,room temperature,720.0,about 1 month,glass test tube (layered diffusion),static,"DMF, diethyl ether",,,,,dark red platelike crystals,80.0,,dia,[WS4Cu4]2+ (IVa) tetrahedral node,,5.4,,not_reported,not_reported,170.0,sensing,10.1002/chem.201101963,ok,
10.1002/chem.201101963,downloaded\10.1002_chem.201101963.pdf,SI downloaded\10.1002_chem.201101963_SI.pdf,mof_json_store\10.1002_chem.201101963\raw_output.json,mof_json_store\10.1002_chem.201101963\synthesis_009.json,yes,"At 5 °C, 1 formed a different phase (1-Ix); attempts without Et4NI or with Br/Cl did not yield 2.",4,829477,Zn(NO3)2·6H2O,,0.02 mmol,0.02,mmol,nan,,0.08 mmol,0.08,mmol,nan,,,,,"2,4,6-tris(4-pyridyl)-1,3,5-triazine",tpt,0.01 mmol,0.01,mmol,,,,,,,,,,,,,,,,,,,,,"N,N-dimethylformamide",DMF,part of 5.0 mL total; DMF:CH3CN:CHCl3 = 3:1:1 (v:v:v),,acetonitrile,MeCN,part of 5.0 mL total; DMF:CH3CN:CHCl3 = 3:1:1 (v:v:v),,75.0,75 °C,24.0,1 d,Teflon-lined stainless steel vessel,static,"DMF, diethyl ether",washed several times with DMF then diethyl ether,,,,red octahedral crystals,55.0,,srs,[WS4Cu4]2+ (IVb) triangular node,,11.0,,not_reported,not_reported,,,10.1002/chem.201101963,ok,
10.1021/acsomega.2c00980,downloaded\10.1021_acsomega.2c00980.pdf,SI downloaded\10.1021_acsomega.2c00980_SI.pdf,mof_json_store\10.1021_acsomega.2c00980\raw_output.json,mof_json_store\10.1021_acsomega.2c00980\synthesis_001.json,no,,ZIF-8,,ZrCl4,,1.78 g,7.6383,mmol,nan,,,,,nan,,,,,2-methylimidazole,mI,0.49 g,0.49,g,,,,,,,,,,,,,,,,,,,,,"N,N-dimethylformamide",DMF,60 mL,60.0,,,,,140.0,140 °C,24.0,24 h,100 mL bottle with Teflon-taped screw cap,stirred to dissolve; static during heating,"DMF, MeOH",DMF several times,"solvent exchange in MeOH for 3 days, then dried at room temperature",,72.0,rhombic dodecahedra,,∼122 μm,,,,,1477.2,,,,Cu2+ adsorption,10.1021/acsomega.2c00980,ok,
10.1021/acsomega.2c00980,downloaded\10.1021_acsomega.2c00980.pdf,SI downloaded\10.1021_acsomega.2c00980_SI.pdf,mof_json_store\10.1021_acsomega.2c00980\raw_output.json,mof_json_store\10.1021_acsomega.2c00980\synthesis_002.json,no,,Zn-mI-BDC,,ZrCl4,,2.009 g (6.756 mmol),6.756,mmol,nan,,,,,nan,,,,,2-methylimidazole,mI,0.501 g (6.102 mmol),6.102,mmol,terephthalic acid,H2BDC,0.101 g (0.609 mmol),0.609,mmol,,,,,,,,,,,,,,,,"N,N-dimethylformamide",DMF,60 mL,60.0,,,,,140.0,140 °C,24.0,24 h,100 mL bottle with Teflon-taped screw cap,stirred to dissolve; static during heating,"DMF, MeOH",DMF several times,"solvent exchange in MeOH for 3 days, then dried at room temperature",,72.0,smaller crystals with broken pieces,,30–60 μm,,,,42.0,1106.9,,,200.0,Cu2+ adsorption,10.1021/acsomega.2c00980,ok,
10.1021/acs.nanolett.3c04369,downloaded\10.1021_acs.nanolett.3c04369.pdf,SI downloaded\10.1021_acs.nanolett.3c04369_SI.pdf,mof_json_store\10.1021_acs.nanolett.3c04369\raw_output.json,mof_json_store\10.1021_acs.nanolett.3c04369\synthesis_001.json,no,,ZIF-8-NH2,,ZrCl4,,5 mmol,5,mmol,nan,,,,,nan,,,,,2-aminobenzimidazole,2-amBzIM,5 mmol,5.0,mmol,2-methylimidazole,2-MeIM,15 mmol,15.0,mmol,,,,,,,,,,,,,,,,methanol,MeOH,50 mL,50.0,"N,N-dimethylformamide",DMF,50 mL,50.0,25.0,room temperature (~25 °C),9.0,9 h,,stirred,methanol,three times,vacuum-dried at 70 °C for 3 h,70.0,3.0,rhombic dodecahedron,,average diameter of 62.03 nm,,,,,,,,,,10.1021/acs.nanolett.3c04369,ok,
10.1039/c7nj03851h,downloaded\10.1039_c7nj03851h.pdf,SI downloaded\10.1039_c7nj03851h_SI.pdf,mof_json_store\10.1039_c7nj03851h\raw_output.json,mof_json_store\10.1039_c7nj03851h\synthesis_001.json,no,,UiO-66(Zr),,Zn(NO3)2·6H2O,,5 mmol,5,mmol,nan,,,,,nan,,,,,terephthalic acid,BDC,5 mmol,5.0,mmol,,,,,,,,,,,formic acid,,0.5 mol,0.5,mol,,,,,,"N,N-dimethylformamide",DMF,50 mL,50.0,,,,,150.0,150 °C,4.0,4 h,sealed flask,,ethanol,several times,dried overnight in an oven at 50 °C,50.0,,white nanocuboids,,~40 nm,,,,,1139.2,not_reported,not_reported,,drug adsorption;water remediation,10.1039/c7nj03851h,ok,
10.1002/ejic.201000391,downloaded\10.1002_ejic.201000391.pdf,,mof_json_store\10.1002_ejic.201000391\raw_output.json,mof_json_store\10.1002_ejic.201000391\synthesis_001.json,no,,,766899,Zn(NO3)2·6H2O,,"0.037 g, 0.219 mmol",0.219,mmol,nan,,,,,nan,,,,,"sodium 3,3-bis(1H-1,2,4-triazol-1-yl)propionate",Na[btp],"0.101 g, 0.439 mmol",0.439,mmol,,,,,,,,,,,,,,,,,,,,,water,H2O,5 mL,5.0,,,,,70.0,70 °C,96.0,4 d,test tube,,water,5×,dried in vacuo at 80 °C,80.0,,pale yellow crystals,64.0,,,,"a=7.7640(4) Å, b=8.0636(4) Å, c=8.2794(5) Å, α=108.605(3)°, β=104.916(5)°, γ=92.918(4)°, P-1",,,not_reported,not_reported,,,10.1002/ejic.201000391,ok,
10.1021/ja500191r,downloaded\10.1021_ja500191r.pdf,SI downloaded\10.1021_ja500191r_SI.pdf,mof_json_store\10.1021_ja500191r\raw_output.json,mof_json_store\10.1021_ja500191r\synthesis_001.json,no,,[CoII3(lac)2(pybz)2]·3DMF,,Zn(NO3)2·6H2O,,"350 mg, 1.2 mmol",1.2,mmol,nan,,,,,nan,,,,,4-(pyridin-4-yl)benzoic acid,pybz,"199 mg, 1.0 mmol",1.0,mmol,D-/L-lactic acid,H2lac,"90 mg, 1.0 mmol",1.0,mmol,,,,,,,,,,,,,,,,"N,N-dimethylformamide",DMF,10 mL,10.0,"1,2-propanediol",,6 mL,6.0,110.0,110 °C,72.0,3 days,Teflon-lined steel autoclave,static,DMF,,dried in air,,,dark-purple ball-shaped crystals,65.0,,,rod of Co–O–Co (Co–lactate) chains linked by pybz double walls,"a=17.5207 Å, c=15.1261 Å, P-4c2 (173 K)",,,not_reported,no,400.0,I2 delivery;hydrogen storage,10.1021/ja500191r,ok,
10.1039/c3an00598d,downloaded\10.1039_c3an00598d.pdf,SI downloaded\10.1039_c3an00598d_SI.pdf,mof_json_store\10.1039_c3an00598d\raw_output.json,mof_json_store\10.1039_c3an00598d\synthesis_001.json,no,,Cu3(BTC)2,,Zn(NO3)2·6H2O,,0.2178 g,1.00147,mmol,nan,,,,,nan,,,,,"benzene-1,3,5-tricarboxylic acid",H3BTC,0.0945 g,0.0945,g,,,,,,,,,,,,,,,,,,,,,ethanol,EtOH,6 mL,6.0,water,H2O,3 mL,3.0,120.0,120 °C,12.0,12 h,,,water,,dried at 100 °C for 8 h,100.0,8.0,blue crystals,,,,paddlewheel (CuII)2 nodes,,,,,,,,10.1039/c3an00598d,ok,
10.1021/ic402198a,downloaded\10.1021_ic402198a.pdf,SI downloaded\10.1021_ic402198a_SI.pdf,mof_json_store\10.1021_ic402198a\raw_output.json,mof_json_store\10.1021_ic402198a\synthesis_001.json,no,,NH2-MIL-101(Al),,Zn(NO3)2·6H2O,,0.507 g,2.33124,mmol,nan,,,,,nan,,,,,2-aminoterephthalic acid,NH2-BDC,0.564 g,0.564,g,,,,,,,,,,,,,,,,,,,,,"N,N-dimethylformamide",DMF,15 mL + 15 mL (total 30 mL),30.0,,,,,130.0,130 °C,,≥30 min at 130 °C (NH2-MOF-235 forms rapidly; transforms to NH2-MIL-101 after ~25–30 min; monitored up to 108 min),PEEK screw-cap insert inside 7 mm MAS rotor (zirconia),rotated (1.1 kHz MAS),,,,,,,,,,,,,,not_reported,not_reported,,,10.1021/ic402198a,ok,
10.1021/jacs.0c07862,downloaded\10.1021_jacs.0c07862.pdf,SI downloaded\10.1021_jacs.0c07862_SI.pdf,mof_json_store\10.1021_jacs.0c07862\raw_output.json,mof_json_store\10.1021_jacs.0c07862\synthesis_001.json,yes,Without SDA no MOF formed; without linker only the [In(HIm)6](NO3)3 intermediate observed (no sod-InMOF).,sod-InMOF,,Zn(NO3)2·6H2O,,1 equiv within ~20 mg total solids; 1:2:2 In:HIm:H3ImDC,,,nan,,,,,nan,,,,,"4,5-imidazoledicarboxylic acid",H3ImDC,2 equiv (relative to In); 1:2:2 In:HIm:H3ImDC,,,,,,,,,,,,,Imidazole (SDA),HIm,2 equiv (relative to In); 1:2:2 In:HIm:H3ImDC,,,,,,,,"N,N-dimethylformamide",DMF,40 μL (in reservoir; vapor-assisted),0.04,,,,,40.0,40 °C,23.0,~23 h,in situ XRD reactor chamber,static,,,,,,plates,,~100 ± 50 nm,sod,,,,,,,,,10.1021/jacs.0c07862,ok,
10.1039/c9ra03310f,downloaded\10.1039_c9ra03310f.pdf,,mof_json_store\10.1039_c9ra03310f\raw_output.json,mof_json_store\10.1039_c9ra03310f\synthesis_001.json,no,,Cu–Ag MOF,,Zn(NO3)2·6H2O,,0.2416 g (1 mmol),1,mmol,nan,,0.1699 g (1 mmol),1.0,mmol,nan,,,,,terephthalic acid,BDC,0.3323 g (2 mmol),2.0,mmol,,,,,,,,,,,,,,,,,,,,,"N,N-dimethylformamide",DMF,40 mL,40.0,,,,,140.0,140 °C,10.0,10 h,autoclave,stirred,DMF,several times,120 °C under vacuum for 6 h,120.0,6.0,,,,,,,12.7,551.3,not_reported,not_reported,,,10.1039/c9ra03310f,ok,
10.1021/ic701828w,downloaded\10.1021_ic701828w.pdf,SI downloaded\10.1021_ic701828w_SI.pdf,mof_json_store\10.1021_ic701828w\raw_output.json,mof_json_store\10.1021_ic701828w\synthesis_001.json,no,,,,ZrCl4,,1 mmol,1,mmol,nan,,,,,nan,,,,,(L)-ethyl lactate,Lig-Et,1.0 mL,,,,,,,,,,,,,,,,,,,,,,,water,H2O,1.5 mL,1.5,,,,,110.0,110 °C,,2-4 days,sealed Pyrex tube,,,,,,,colorless blocks,50.0,,,,"monoclinic, C2; a=8.635(2) Å, b=8.3357(19) Å, c=10.187(2) Å, β=92.002(4)°",,,not_reported,not_reported,200.0,ferroelectricity;magnetism,10.1021/ic701828w,ok,
10.1021/ic701828w,downloaded\10.1021_ic701828w.pdf,SI downloaded\10.1021_ic701828w_SI.pdf,mof_json_store\10.1021_ic701828w\raw_output.json,mof_json_store\10.1021_ic701828w\synthesis_002.json,no,,,,ZrCl4,,1 mmol,1,mmol,nan,,,,,nan,,,,,(L)-ethyl lactate,Lig-Et,1.0 mL,,,,,,,,,,,,,,,,,,,,,,,deuterium oxide,D2O,1.5 mL,1.5,,,,,110.0,110 °C,,2-4 days,sealed Pyrex tube,,,,,,,colorless blocks,45.0,,,,"monoclinic, C2; a=8.6580(15) Å, b=8.3628(18) Å, c=10.2187(18) Å, β=91.933(2)°",,,not_reported,not_reported,,ferroelectricity;magnetism,10.1021/ic701828w,ok,
10.1039/c003835k,downloaded\10.1039_c003835k.pdf,,mof_json_store\10.1039_c003835k\raw_output.json,mof_json_store\10.1039_c003835k\synthesis_001.json,no,,DUT-8(Ni),760964,ZrCl4,,"0.407 g, 1.4 mmol",1.4,mmol,nan,,,,,nan,,,,,"2,6-naphthalenedicarboxylic acid","2,6-H2ndc","0.303 g, 1.4 mmol",1.4,mmol,"1,4-diazabicyclo[2.2.2]octane",dabco,"0.078 g, 0.7 mmol",0.7,mmol,,,,,,,,,,,,,,,,"N,N-dimethylformamide",DMF,21 mL (6 mL + 15 mL),21.0,methanol,MeOH,9 mL,9.0,120.0,393 K,48.0,48 h,Teflon-lined autoclave,static,DMF,,393 K under vacuum overnight (12 h),120.0,12.0,green crystals; yellow after activation,88.0,,pcu,Ni2 paddle-wheel SBU; dabco-pillared,"a=18.4312(16) Å, c=9.3905(8) Å, P4/n",,2330.0,no,not_reported,,CO2_capture;sensing,10.1039/c003835k,ok,
10.1021/jacs.5c03677,downloaded\10.1021_jacs.5c03677.pdf,SI downloaded\10.1021_jacs.5c03677_SI.pdf,mof_json_store\10.1021_jacs.5c03677\raw_output.json,mof_json_store\10.1021_jacs.5c03677\synthesis_001.json,no,,NiPz4Bim,2409970,ZrCl4,,1.21 g (4.176 mmol),4.176,mmol,nan,,,,,nan,,,,,"2-(3,5-di(1H-pyrazol-4-yl)phenyl)-4,7-di(1H-pyrazol-4-yl)-1H-benzo[d]imidazole",Pz4Bim,0.479 g (1.044 mmol),1.044,mmol,,,,,,,,,,,hydrochloric acid (concentrated),HCl,1.2 mL,1.2,mL,,,,,,"N,N-dimethylacetamide",DMA,"60 mL (in 1:1:1 DMA:H2O:EtOH, total 180 mL)",60.0,water,H2O,"60 mL (in 1:1:1 DMA:H2O:EtOH, total 180 mL)",60.0,100.0,373 K,72.0,3 days,250 mL glass KIMBLE bottle,ultrasonicated; static during heating,"DMA, MeCN","MeCN exchange 6 days, 3 changes/day",activate 373 K under vacuum overnight after MeCN exchange,100.0,12.0,green octahedral single crystals,,,lvt,octahedral Ni(II) nodes (pyrazolate-linked),"a=20.0971(13), b=20.0971(13), c=17.9373(17), P-4n2",10.0,694.9,yes,yes,400.0,propylene_separation,10.1021/jacs.5c03677,ok,
10.1021/acs.inorgchem.1c02468,downloaded\10.1021_acs.inorgchem.1c02468.pdf,SI downloaded\10.1021_acs.inorgchem.1c02468_SI.pdf,mof_json_store\10.1021_acs.inorgchem.1c02468\raw_output.json,mof_json_store\10.1021_acs.inorgchem.1c02468\synthesis_001.json,yes,K(3-TPHAP) alone gave no crystalline network under conventional solvothermal conditions.,Co-3TPHAP,2000907,ZrCl4,,"25.1 mg, 107.7 μmol",0.1077,mmol,nan,,,,,nan,,,,,K(3-TPHAP),3-TPHAP,"15.8 mg, 35.82 μmol",0.03582,mmol,terephthalic acid,BDC,"17.9 mg, 107.7 μmol",0.1077,mmol,,,,,,,,,,,,,,,,"N,N-dimethylformamide",DMF,10 mL,10.0,,,,,80.0,80 °C,168.0,7 days,Teflon-lined stainless-steel autoclave,,DMF,3×,Solvent exchange with acetone then n-hexane; activate at 80 °C under vacuum for 10 h,80.0,10.0,red-purple crystals,41.0,0.497 × 0.282 × 0.121 mm,,carboxylate-bridged Co2 dimers; labile DMF sites,"a=29.8325(5), b=16.5233(2), c=31.8028(5), β=115.819(2)°, P21/n",,,not_reported,not_reported,400.0,,10.1021/acs.inorgchem.1c02468,ok,
10.1021/acsami.1c02045,downloaded\10.1021_acsami.1c02045.pdf,SI downloaded\10.1021_acsami.1c02045_SI.pdf,mof_json_store\10.1021_acsami.1c02045\raw_output.json,mof_json_store\10.1021_acsami.1c02045\synthesis_001.json,yes,No HCOOH → flocculent product; no H2O → micron-sized solid tubes; 70–90 °C gave solid tubes; lower ZrCl4 gave 2D assemblies.,,,ZrCl4,ZrCl4,350 mg,1.50191,mmol,nan,,,,,nan,,,,,tetrakis[4-(4-carboxyphenyl)phenyl]ethene,TCBPE,20 mg,20.0,mg,,,,,,,,,,,formic acid,HCOOH,1 mL,1.0,mL,water,H2O,2 mL,2.0,mL,"N,N-dimethylformamide",DMF,3 mL,3.0,"N,N-dimethylformamide",DMF,2 mL,2.0,120.0,120 °C,24.0,24 h,10 mL Pyrex vial,static,"DMF, ethanol",several times,,,,white hollow hexagonal nanotubes,,diameter 198 ± 25 nm; cavity 103 ± 22 nm,,,,,328.1,yes,not_reported,,drug_delivery;luminescence,10.1021/acsami.1c02045,ok,
10.1039/d0tb00357c,downloaded\10.1039_d0tb00357c.pdf,SI downloaded\10.1039_d0tb00357c_SI.pdf,mof_json_store\10.1039_d0tb00357c\raw_output.json,mof_json_store\10.1039_d0tb00357c\synthesis_001.json,no,,ZIF-8,,ZrCl4,,16.7 mg in 1 mL solution,0.0716627,mmol,nan,,,,,nan,,,,,2-methylimidazole,2-HMeIM,323.3 mg in 4 mL solution,323.3,mg,,,,,,,,,,,,,,,,,,,,,water,H2O,,,,,,,25,room temperature,0.08333333333333333,5 min,,static,deionized water,,dried at room temperature,,,,,,,,,,,,,,,10.1039/d0tb00357c,ok,
10.1021/acs.inorgchem.2c00270,downloaded\10.1021_acs.inorgchem.2c00270.pdf,SI downloaded\10.1021_acs.inorgchem.2c00270_SI.pdf,mof_json_store\10.1021_acs.inorgchem.2c00270\raw_output.json,mof_json_store\10.1021_acs.inorgchem.2c00270\synthesis_001.json,no,,Cu-1D,2118552,Zn(NO3)2·4H2O,,"0.1705 g, 1 mmol",1,mmol,nan,,,,,nan,,,,,terephthalic acid,BDC,"0.1661 g, 1 mmol",1.0,mmol,N-methylimidazole,Mim,"0.16 mL, 2 mmol",2.0,mmol,,,,,,,,,,,,,,,,"N,N-dimethylformamide",DMF,6 mL,6.0,ethanol,EtOH,2 mL,2.0,100.0,100 °C,24.0,24 h,HDPE bottle (sealed),static,"DMF, EtOH",repeatedly,dried in air,,,blue crystals,44.0,,,square-planar Cu(II) 1D chain,"a=5.3003(15) Å, b=14.729(4) Å, c=11.049(3) Å, α=90°, β=104.918(11)°, γ=90°, P21/c",31.0,88.0,yes,yes,200.0,,10.1021/acs.inorgchem.2c00270,ok,
