Repository: zzhenglab/MOFinder

# MOFinder

MOFinder extracts MOF synthesis information from the literature, reconstructs evidence-supported negative reaction records, and prepares datasets for synthesis-outcome prediction.
[Web application](https://mofinder.chemistry.wustl.edu/) | [Demos](Demo/README.md) | [Source code](docs/source_to_code.md) | [Workflow guide](docs/workflow.md) | [Model evaluation](docs/evaluation.md)

## Quick start

The workflow runs through Python commands. Python 3.10 or newer is required. Clone the repository and initialize its related applications:

```bash
git clone --recurse-submodules https://github.com/zzhenglab/MOFinder.git
cd MOFinder
```

Start with the two offline demonstrations:

```bash

File: mof_extraction_1_2.csv (part 157 of 305)
doi,main_pdf,si_pdf,raw_output,parsed_json,article_trial_or_failure,article_trial_or_failure_notes,mof_name,crystal_code,metal_1,metal_1_abbr,metal_1_amount_text,metal_1_amount_value,metal_1_amount_unit,metal_2,metal_2_abbr,metal_2_amount_text,metal_2_amount_value,metal_2_amount_unit,metal_3,metal_3_abbr,metal_3_amount_text,metal_3_amount_value,metal_3_amount_unit,linker_1,linker_1_abbr,linker_1_amount_text,linker_1_amount_value,linker_1_amount_unit,linker_2,linker_2_abbr,linker_2_amount_text,linker_2_amount_value,linker_2_amount_unit,linker_3,linker_3_abbr,linker_3_amount_text,linker_3_amount_value,linker_3_amount_unit,modulator_1,modulator_1_abbr,modulator_1_amount_text,modulator_1_amount_value,modulator_1_amount_unit,modulator_2,modulator_2_abbr,modulator_2_amount_text,modulator_2_amount_value,modulator_2_amount_unit,solvent_main,solvent_main_abbr,solvent_main_amount_text,solvent_main_ml,solvent_secondary,solvent_secondary_abbr,solvent_secondary_amount_text,solvent_secondary_ml,temperature_c,temperature_c_text,time_h,time_text,vessel_type,stirring,washing_solvent,washing_cycles,activation_text,activation_temp_c,activation_time_h,crystal_morphology,yield_percent,crystal_size,topology_code,metal_cluster_connectivity,unit_cell_short,pore_diameter_A,BET_surface_area_m2g,air_stable,water_stable,tga_decomposition_temp_c,applications,reference,status,error
10.1002/anie.201906606,downloaded\10.1002_anie.201906606.pdf,SI downloaded\10.1002_anie.201906606_SI.pdf,mof_json_store\10.1002_anie.201906606\raw_output.json,mof_json_store\10.1002_anie.201906606\synthesis_001.json,no,,UiO-68 (Core-MOF I),,ZrCl4,,"60.0 mg, 0.26 mmol, 1.0 eq.",0.26,mmol,CuI,,,,,nan,,,,,"3,3''-dihydroxy-2',5'-dimethyl-[1,1':4',1'']-terphenyl]-4,4''-dicarboxylic acid",Lcore,"97.5 mg, 0.26 mmol, 1.0 eq.",0.26,mmol,,,,,,,,,,,benzoic acid,,"1.57 g, 12.9 mmol, 50.0 eq.",12.9,mmol,water (additive),,"22.1 µL, 1.29 mmol, 5.0 eq.",1.29,mmol,"N,N-dimethylformamide",DMF,10.0 mL,10.0,,,,,120.0,120 °C,20.0,20 h,tightly capped glass vial,static,"DMF, MeOH, dichloromethane (freshly distilled)","10× DMF, 10× MeOH, 5× DCM",100 °C under vacuum for 16 h (after air-drying at 60 °C for 24 h),100.0,16.0,white octahedra,61.0,,,,,10.5,2500.0,not_reported,yes,370.0,,10.1002/anie.201906606,ok,
10.1039/d5ra02661j,downloaded\10.1039_d5ra02661j.pdf,SI downloaded\10.1039_d5ra02661j_SI.pdf,mof_json_store\10.1039_d5ra02661j\raw_output.json,mof_json_store\10.1039_d5ra02661j\synthesis_001.json,no,,TYUT-13,2441231,Tb(NO3)3·6H2O,,"37.80 mg, 0.10 mmol",0.1,mmol,nan,,"22.6 mg, 0.10 mmol",0.1,mmol,nan,,,,,"2,6-bis(2,4-dicarboxylphenyl)-4-(4-carboxylphenyl)pyridine",H5BDCP,"55.70 mg, 0.10 mmol",0.1,mmol,,,,,,,,,,,HNO3,,0.5 mL of 0.5 M,,,,,,,,water,H2O,8 mL,8.0,"N,N-dimethylformamide",DMF,6 mL,6.0,140.0,140 °C,72.0,72 h; cooled to RT at 10 °C h−1,Teflon-lined autoclave (25 mL),static,EtOH,"3× (5 mL each), air-dried","MeOH solvent exchange (3×), then vacuum drying at 120 °C for 12 h",120.0,12.0,purple block crystals,31.0,,,Sn–Er heterometallic nodes; [Er2(μ2-OH)(CO2)2] unit,"a=9.3049(15), b=15.956(3), c=28.392(5) Å, α=96.344(5)°, β=90.243(5)°, γ=104.661(5)°, P1",,856.0,not_reported,yes,360.0,CO2 cycloaddition;Knoevenagel condensation,10.1039/d5ra02661j,ok,
10.1039/d0cy00235f,downloaded\10.1039_d0cy00235f.pdf,SI downloaded\10.1039_d0cy00235f_SI.pdf,mof_json_store\10.1039_d0cy00235f\raw_output.json,mof_json_store\10.1039_d0cy00235f\synthesis_001.json,no,,Al-ITQ-SH,,Tb(NO3)3·6H2O,,5.33 mmol,5.33,mmol,nan,,,,,nan,,,,,4-mercaptobenzoic acid,,5.33 mmol,5.33,mmol,,,,,,,,,,,,,,,,,,,,,"N,N-dimethylformamide",DMF,20 mL,20.0,water (MilliQ),H2O,25 mL (mixture) + 5 mL (for Al(NO3)3·9H2O solution),30.0,90.0,"reflux, 90 °C",120.0,5 days,,,"DMF, water, methanol",several times,100 °C under vacuum overnight,100.0,,"lamellar blocks, stratified layers",,,,AlO4(OH)2 chains (octahedral Al),,5.5,263.0,not_reported,not_reported,,,10.1039/d0cy00235f,ok,
10.1039/d0cy00235f,downloaded\10.1039_d0cy00235f.pdf,SI downloaded\10.1039_d0cy00235f_SI.pdf,mof_json_store\10.1039_d0cy00235f\raw_output.json,mof_json_store\10.1039_d0cy00235f\synthesis_002.json,no,,Al-ITQ-SH/Pd,,Tb(NO3)3·6H2O,,5.33 mmol,5.33,mmol,nan,,,,,nan,,,,,4-mercaptobenzoic acid,,5.33 mmol,5.33,mmol,,,,,,,,,,,,,,,,,,,,,"N,N-dimethylformamide",DMF,20 mL,20.0,water (MilliQ),H2O,25 mL (mixture) + 5 mL (for Al(NO3)3·9H2O solution),30.0,90.0,"reflux, 90 °C",120.0,5 days,,,"DMF, water, methanol",several times,100 °C under vacuum overnight,100.0,,"lamellar blocks, stratified layers",,,,AlO4(OH)2 chains (octahedral Al),,5.5,122.0,not_reported,not_reported,,,10.1039/d0cy00235f,ok,
10.1002/anie.202010783,downloaded\10.1002_anie.202010783.pdf,SI downloaded\10.1002_anie.202010783_SI.pdf,mof_json_store\10.1002_anie.202010783\raw_output.json,mof_json_store\10.1002_anie.202010783\synthesis_001.json,no,,MIMS-MOF,,Tb(NO3)3·6H2O,,"120 mg, 0.514 mmol",0.514,mmol,nan,,,,,nan,,,,,H2BPDC-MIMS,BPDC-MIMS,"228.7 mg, 0.514 mmol",0.514,mmol,,,,,,,,,,,acetic acid,,45 equiv relative to ZrCl4,,,,,,,,"N,N-dimethylformamide",DMF,30 mL,30.0,,,,,120.0,120 °C,24.0,24 h,Teflon-lined autoclave (50 mL),static,"DMF, MeOH",soaked in DMF; washed 3× with hot MeOH; soaked in MeOH 3 days,150 °C under vacuum for 24 h,150.0,24.0,white powder,71.2,,,Zr6O4(OH)4 12-connected SBU,,,323.67,yes,yes,335.0,,10.1002/anie.202010783,ok,
10.1002/anie.202010783,downloaded\10.1002_anie.202010783.pdf,SI downloaded\10.1002_anie.202010783_SI.pdf,mof_json_store\10.1002_anie.202010783\raw_output.json,mof_json_store\10.1002_anie.202010783\synthesis_002.json,no,,UiO-67,,Eu(NO3)3·6H2O,,"400.76 mg, 1.72 mmol",1.72,mmol,nan,,,,,nan,,,,,"biphenyl-4,4'-dicarboxylic acid",BPDC,"414.24 mg, 1.72 mmol",1.72,mmol,,,,,,,,,,,acetic acid,,1.75 mmol,1.75,mmol,,,,,,"N,N-dimethylformamide",DMF,30 mL (same procedure as MIMS-MOF),30.0,,,,,120.0,120 °C,24.0,24 h,Teflon-lined autoclave (50 mL),static,"DMF, MeOH",soaked in DMF; washed 3× with hot MeOH; soaked in MeOH 3 days,150 °C under vacuum for 24 h,150.0,24.0,,,,,Zr6O4(OH)4 12-connected SBU,,,2407.42,not_reported,not_reported,,,10.1002/anie.202010783,ok,
10.1039/b914879e,downloaded\10.1039_b914879e.pdf,,mof_json_store\10.1039_b914879e\raw_output.json,mof_json_store\10.1039_b914879e\synthesis_001.json,yes,Repeated attempts on hydro/solvothermal synthesis conditions failed to prepare the targets.,,,Zn(NO3)2·6H2O,,"0.6112 g, 1.5 mmol",1.5,mmol,nan,,,,,nan,,,,,5-nitroisophthalic acid,5-H2nip,"0.3167 g, 1.5 mmol",1.5,mmol,,,,,,,,,,,"2,2′-bipyridine","2,2-bipy","0.2343 g, 1.5 mmol",1.5,mmol,,,,,,"N,N-dimethylformamide",DMF,20 mL,20.0,ethanol,EtOH,20 mL,20.0,25,room temperature,840.0,35 days,100 mL beaker,static,,,,,,purple block crystals,55.0,0.21 × 0.15 × 0.07 mm,pcu,"Ln2C6O12 dinuclear SBU, 6-connected","C2/c, a=21.854(3) Å, b=17.034(2) Å, c=16.445(2) Å, β=119.559(2)°, V=5325.1(13) Å3",,,not_reported,not_reported,,,10.1039/b914879e,ok,
10.1039/b914879e,downloaded\10.1039_b914879e.pdf,,mof_json_store\10.1039_b914879e\raw_output.json,mof_json_store\10.1039_b914879e\synthesis_002.json,yes,Repeated attempts on hydro/solvothermal synthesis conditions failed to prepare the targets.,,,Co(CH3COO)2·4H2O,,"0.6850 g, 1.5 mmol",1.5,mmol,Mo12O40·20H2O,,,,,nan,,,,,5-nitroisophthalic acid,5-H2nip,1.5 mmol (same as 1),1.5,mmol,,,,,,,,,,,"2,2′-bipyridine","2,2-bipy",1.5 mmol (same as 1),1.5,mmol,,,,,,"N,N-dimethylformamide",DMF,20 mL,20.0,ethanol,EtOH,20 mL,20.0,25,room temperature,720.0,30 days,100 mL beaker,static,,,,,,colorless block crystals,52.0,0.25 × 0.13 × 0.10 mm,pcu,"Ln2C6O12 dinuclear SBU, 6-connected","C2/c, a=21.746(3) Å, b=16.682(2) Å, c=16.216(2) Å, β=120.009(2)°, V=5093.9(10) Å3",,,not_reported,not_reported,,luminescence,10.1039/b914879e,ok,
10.1039/b914879e,downloaded\10.1039_b914879e.pdf,,mof_json_store\10.1039_b914879e\raw_output.json,mof_json_store\10.1039_b914879e\synthesis_003.json,yes,Repeated attempts on hydro/solvothermal synthesis conditions failed to prepare the targets.,,,Co(NO3)2·6H2O,,"0.6887 g, 1.5 mmol",1.5,mmol,W12O40·20H2O,,,,,nan,,,,,5-nitroisophthalic acid,5-H2nip,1.5 mmol (same as 1),1.5,mmol,,,,,,,,,,,"2,2′-bipyridine","2,2-bipy",1.5 mmol (same as 1),1.5,mmol,,,,,,"N,N-dimethylformamide",DMF,20 mL,20.0,ethanol,EtOH,20 mL,20.0,25,room temperature,720.0,30 days,100 mL beaker,static,,,,,,yellowish block crystals,48.0,0.14 × 0.13 × 0.08 mm,pcu,"Ln2C6O12 dinuclear SBU, 6-connected","C2/c, a=21.719(2) Å, b=16.6492(2) Å, c=16.1955(2) Å, β=120.052(2)°, V=5069.0(9) Å3",,,not_reported,not_reported,,,10.1039/b914879e,ok,
10.1021/acsami.8b14420,downloaded\10.1021_acsami.8b14420.pdf,SI downloaded\10.1021_acsami.8b14420_SI.pdf,mof_json_store\10.1021_acsami.8b14420\raw_output.json,mof_json_store\10.1021_acsami.8b14420\synthesis_001.json,no,,IPM-301,1831060,Zn(CH3COO)2·2H2O,,"15.4 mg, 0.02 mmol",0.02,mmol,W12O40,,,,,nan,,,,,"1,5-naphthalenedisulfonic acid tetrahydrate",,"9.00 mg, 0.025 mmol",,,tris(4-(1H-imidazol-1-yl)phenyl)amine,L,"8.86 mg, 0.02 mmol",,,,,,,,,,,,,,,,,,water,H2O,2 mL,2.0,"N,N-dimethylformamide",DMF,1 mL,1.0,90.0,90 °C,48.0,48 h,glass vial,static,"water, MeOH",several times,"MeOH exchange, then 110 °C under vacuum for 6 h",110.0,6.0,,45.0,,,"Cd(II) nodes bridged by SO4(2−); 5-connected Cd in binodal 3,5-c net","a=9.513(5) Å, b=15.181(8) Å, c=25.601(14) Å, P2221",,,not_reported,yes,400.0,CO2_capture;liquid_separation,10.1021/acsami.8b14420,ok,
10.1021/acsami.8b14420,downloaded\10.1021_acsami.8b14420.pdf,SI downloaded\10.1021_acsami.8b14420_SI.pdf,mof_json_store\10.1021_acsami.8b14420\raw_output.json,mof_json_store\10.1021_acsami.8b14420\synthesis_002.json,no,,IPM-302,1831061,Zn(CH3COO)2·2H2O,,"15.4 mg, 0.02 mmol",0.02,mmol,W12O40,,,,,nan,,,,,"sodium 4-amino-1,5-naphthalenedisulfonate",,9.75 mg,9.75,mg,tris(4-(1H-imidazol-1-yl)phenyl)amine,L,"8.86 mg, 0.02 mmol",,,,,,,,,,,,,,,,,,water,H2O,2 mL,2.0,"N,N-dimethylformamide",DMF,1 mL,1.0,90.0,90 °C,48.0,48 h,glass vial,static,"water, MeOH",several times,"MeOH exchange, then 110 °C under vacuum for 6 h",110.0,6.0,,,,,"Cd(II) nodes bridged by SO4(2−); 5-connected Cd in binodal 3,5-c net","a=9.5251(6) Å, b=15.1178(8) Å, c=25.8099(14) Å, P2221",,,not_reported,yes,400.0,CO2_capture;sensing,10.1021/acsami.8b14420,ok,
10.1039/d4sc07985j,downloaded\10.1039_d4sc07985j.pdf,SI downloaded\10.1039_d4sc07985j_SI.pdf,mof_json_store\10.1039_d4sc07985j\raw_output.json,mof_json_store\10.1039_d4sc07985j\synthesis_001.json,no,,PCN-608-OMe,,CuCl2·2H2O,,"30 mg, 0.13 mmol",0.13,mmol,nan,,,,,nan,,,,,"4,4'-dimethoxybiphenyl-3,3',5,5'-tetra(phenyl-4-carboxylic acid)",H4-MeO-TPCB,"15 mg, 0.022 mmol",0.022,mmol,,,,,,,,,,,formic acid,,1.5 mL,,,,,,,,"N,N-dimethylformamide",DMF,15 mL,15.0,,,,,120.0,120 °C,20.0,20 h,20 mL Pyrex vial,static,DMF,4×,,,,"white, rods",,,,Zr6O8 clusters,,,,not_reported,not_reported,,,10.1039/d4sc07985j,ok,
10.1039/d4sc07985j,downloaded\10.1039_d4sc07985j.pdf,SI downloaded\10.1039_d4sc07985j_SI.pdf,mof_json_store\10.1039_d4sc07985j\raw_output.json,mof_json_store\10.1039_d4sc07985j\synthesis_002.json,no,,Zr-BBI-Br2,,CuCl2·2H2O,,"32 mg, 0.14 mmol",0.14,mmol,nan,,,,,nan,,,,,"2,2'-(2,5-dibromo-1,4-phenylene)bis(1H-imidazole-4,5-dicarboxylic acid)",H4-BBI-Br2,"20 mg, 0.024 mmol",0.024,mmol,,,,,,,,,,,formic acid,,2.0 mL,,,,,,,,"N,N-dimethylformamide",DMF,10 mL,10.0,,,,,100.0,100 °C,20.0,20 h,20 mL Pyrex vial,static,DMF,4×,,,,"yellow, crystals",,,,Zr6O8 clusters,,,,not_reported,not_reported,,,10.1039/d4sc07985j,ok,
10.1039/d0sc06747d,downloaded\10.1039_d0sc06747d.pdf,SI downloaded\10.1039_d0sc06747d_SI.pdf,mof_json_store\10.1039_d0sc06747d\raw_output.json,mof_json_store\10.1039_d0sc06747d\synthesis_001.json,no,,NU-901,,CuCl2·2H2O,ZrCl4,10 mg,0.0647322,mmol,nan,,,,,nan,,,,,"1,3,6,8-tetrakis(p-benzoic acid)pyrene",H4TBAPy,10 mg,10.0,mg,,,,,,,,,,,acetic acid,AA,60 b5L,60.0, b5L,water,H2O,50 b5L,50.0, b5L,"N,N-dimethylformamide",DMF,2 mL,2.0,,,,,120.0,120 b0C,24.0,24 h,20 mL vial,"ultrasonicated, then heated (static)","DMF, EtOH",three times,,,,,,,,Zr6( b53-O)4( b53-OH)4 cluster,,,,not_reported,not_reported,,,10.1039/d0sc06747d,ok,
10.1039/d0sc06747d,downloaded\10.1039_d0sc06747d.pdf,SI downloaded\10.1039_d0sc06747d_SI.pdf,mof_json_store\10.1039_d0sc06747d\raw_output.json,mof_json_store\10.1039_d0sc06747d\synthesis_002.json,no,,NU-901,,CuCl2·2H2O,ZrCl4,10 mg,0.0647322,mmol,nan,,,,,nan,,,,,"1,3,6,8-tetrakis(p-benzoic acid)pyrene",H4TBAPy,10 mg,10.0,mg,,,,,,,,,,,acetic acid,AA,120 b5L,120.0, b5L,water,H2O,50 b5L,50.0, b5L,"N,N-dimethylformamide",DMF,2 mL,2.0,,,,,120.0,120 b0C,24.0,24 h,20 mL vial,"ultrasonicated, then heated (static)","DMF, EtOH",three times,,,,nanosheets (NU-901-NS),,approx. 20 d7 60 nm; thickness 7e4.3 nm,,Zr6( b53-O)4( b53-OH)4 cluster,,,1202.09,not_reported,not_reported,,isomer_separation,10.1039/d0sc06747d,ok,
10.1039/d0sc06747d,downloaded\10.1039_d0sc06747d.pdf,SI downloaded\10.1039_d0sc06747d_SI.pdf,mof_json_store\10.1039_d0sc06747d\raw_output.json,mof_json_store\10.1039_d0sc06747d\synthesis_003.json,no,,NU-901,,CuCl2·2H2O,ZrCl4,10 mg,0.0647322,mmol,nan,,,,,nan,,,,,"1,3,6,8-tetrakis(p-benzoic acid)pyrene",H4TBAPy,10 mg,10.0,mg,,,,,,,,,,,acetic acid,AA,140 b5L,140.0, b5L,water,H2O,50 b5L,50.0, b5L,"N,N-dimethylformamide",DMF,2 mL,2.0,,,,,120.0,120 b0C,24.0,24 h,20 mL vial,"ultrasonicated, then heated (static)","DMF, EtOH",three times,,,,,,,,Zr6( b53-O)4( b53-OH)4 cluster,,,,not_reported,not_reported,,,10.1039/d0sc06747d,ok,
10.1039/d0sc06747d,downloaded\10.1039_d0sc06747d.pdf,SI downloaded\10.1039_d0sc06747d_SI.pdf,mof_json_store\10.1039_d0sc06747d\raw_output.json,mof_json_store\10.1039_d0sc06747d\synthesis_004.json,no,,NU-901,,CuCl2·2H2O,ZrCl4,10 mg,0.0647322,mmol,nan,,,,,nan,,,,,"1,3,6,8-tetrakis(p-benzoic acid)pyrene",H4TBAPy,10 mg,10.0,mg,,,,,,,,,,,acetic acid,AA,180 b5L,180.0, b5L,water,H2O,50 b5L,50.0, b5L,"N,N-dimethylformamide",DMF,2 mL,2.0,,,,,120.0,120 b0C,24.0,24 h,20 mL vial,"ultrasonicated, then heated (static)","DMF, EtOH",three times,,,,,,,,Zr6( b53-O)4( b53-OH)4 cluster,,,,not_reported,not_reported,,,10.1039/d0sc06747d,ok,
10.1039/d0sc06747d,downloaded\10.1039_d0sc06747d.pdf,SI downloaded\10.1039_d0sc06747d_SI.pdf,mof_json_store\10.1039_d0sc06747d\raw_output.json,mof_json_store\10.1039_d0sc06747d\synthesis_005.json,no,,NU-901,,CuCl2·2H2O,ZrCl4,10 mg,0.0647322,mmol,nan,,,,,nan,,,,,"1,3,6,8-tetrakis(p-benzoic acid)pyrene",H4TBAPy,10 mg,10.0,mg,,,,,,,,,,,acetic acid,AA,200 b5L,200.0, b5L,water,H2O,50 b5L,50.0, b5L,"N,N-dimethylformamide",DMF,2 mL,2.0,,,,,120.0,120 b0C,24.0,24 h,20 mL vial,"ultrasonicated, then heated (static)","DMF, EtOH",three times,,,,,,,,Zr6( b53-O)4( b53-OH)4 cluster,,,,not_reported,not_reported,,,10.1039/d0sc06747d,ok,
10.1039/d0sc06747d,downloaded\10.1039_d0sc06747d.pdf,SI downloaded\10.1039_d0sc06747d_SI.pdf,mof_json_store\10.1039_d0sc06747d\raw_output.json,mof_json_store\10.1039_d0sc06747d\synthesis_006.json,no,,NU-901,,CuCl2·2H2O,ZrCl4,10 mg,0.0647322,mmol,nan,,,,,nan,,,,,"1,3,6,8-tetrakis(p-benzoic acid)pyrene",H4TBAPy,10 mg,10.0,mg,,,,,,,,,,,acetic acid,AA,220 b5L,220.0, b5L,water,H2O,50 b5L,50.0, b5L,"N,N-dimethylformamide",DMF,2 mL,2.0,,,,,120.0,120 b0C,24.0,24 h,20 mL vial,"ultrasonicated, then heated (static)","DMF, EtOH",three times,,,,,,,,Zr6( b53-O)4( b53-OH)4 cluster,,,,not_reported,not_reported,,,10.1039/d0sc06747d,ok,
10.1039/d0sc06747d,downloaded\10.1039_d0sc06747d.pdf,SI downloaded\10.1039_d0sc06747d_SI.pdf,mof_json_store\10.1039_d0sc06747d\raw_output.json,mof_json_store\10.1039_d0sc06747d\synthesis_007.json,no,,NU-901,,CuCl2·2H2O,ZrCl4,10 mg,0.0647322,mmol,nan,,,,,nan,,,,,"1,3,6,8-tetrakis(p-benzoic acid)pyrene",H4TBAPy,10 mg,10.0,mg,,,,,,,,,,,acetic acid,AA,240 b5L,240.0, b5L,water,H2O,50 b5L,50.0, b5L,"N,N-dimethylformamide",DMF,2 mL,2.0,,,,,120.0,120 b0C,24.0,24 h,20 mL vial,"ultrasonicated, then heated (static)","DMF, EtOH",three times,,,,,,,,Zr6( b53-O)4( b53-OH)4 cluster,,,,not_reported,not_reported,,,10.1039/d0sc06747d,ok,
10.1039/d0sc06747d,downloaded\10.1039_d0sc06747d.pdf,SI downloaded\10.1039_d0sc06747d_SI.pdf,mof_json_store\10.1039_d0sc06747d\raw_output.json,mof_json_store\10.1039_d0sc06747d\synthesis_008.json,no,,NU-901,,ZrCl4,ZrCl4,10 mg,0.0429118,mmol,nan,,,,,nan,,,,,"1,3,6,8-tetrakis(p-benzoic acid)pyrene",H4TBAPy,10 mg,10.0,mg,,,,,,,,,,,acetic acid,AA,260 b5L,260.0, b5L,water,H2O,50 b5L,50.0, b5L,"N,N-dimethylformamide",DMF,2 mL,2.0,,,,,120.0,120 b0C,24.0,24 h,20 mL vial,"ultrasonicated, then heated (static)","DMF, EtOH",three times,,,,,,,,Zr6( b53-O)4( b53-OH)4 cluster,,,,not_reported,not_reported,,,10.1039/d0sc06747d,ok,
10.1039/d0sc06747d,downloaded\10.1039_d0sc06747d.pdf,SI downloaded\10.1039_d0sc06747d_SI.pdf,mof_json_store\10.1039_d0sc06747d\raw_output.json,mof_json_store\10.1039_d0sc06747d\synthesis_009.json,no,,NU-901,,Zn(NO3)2·6H2O,ZrCl4,10 mg,0.045981,mmol,nan,,,,,nan,,,,,"1,3,6,8-tetrakis(p-benzoic acid)pyrene",H4TBAPy,10 mg,10.0,mg,,,,,,,,,,,acetic acid,AA,600 b5L,600.0, b5L,water,H2O,50 b5L,50.0, b5L,"N,N-dimethylformamide",DMF,2 mL,2.0,,,,,120.0,120 b0C,24.0,24 h,20 mL vial,"ultrasonicated, then heated (static)","DMF, EtOH",three times,,,,,,,,Zr6( b53-O)4( b53-OH)4 cluster,,,,not_reported,not_reported,,,10.1039/d0sc06747d,ok,
10.1039/d0sc06747d,downloaded\10.1039_d0sc06747d.pdf,SI downloaded\10.1039_d0sc06747d_SI.pdf,mof_json_store\10.1039_d0sc06747d\raw_output.json,mof_json_store\10.1039_d0sc06747d\synthesis_010.json,no,,NU-901,,Zn(NO3)2·6H2O,ZrCl4,10 mg,0.045981,mmol,nan,,,,,nan,,,,,"1,3,6,8-tetrakis(p-benzoic acid)pyrene",H4TBAPy,10 mg,10.0,mg,,,,,,,,,,,acetic acid,AA,120 b5L,120.0, b5L,water,H2O,0 b5L,0.0, b5L,"N,N-dimethylformamide",DMF,2 mL,2.0,,,,,120.0,120 b0C,24.0,24 h,20 mL vial,"ultrasonicated, then heated (static)","DMF, EtOH",three times,,,,,,,,Zr6( b53-O)4( b53-OH)4 cluster,,,,not_reported,not_reported,,,10.1039/d0sc06747d,ok,
10.1039/d0sc06747d,downloaded\10.1039_d0sc06747d.pdf,SI downloaded\10.1039_d0sc06747d_SI.pdf,mof_json_store\10.1039_d0sc06747d\raw_output.json,mof_json_store\10.1039_d0sc06747d\synthesis_011.json,no,,NU-901,,Zn(NO3)2·6H2O,ZrCl4,10 mg,0.045981,mmol,nan,,,,,nan,,,,,"1,3,6,8-tetrakis(p-benzoic acid)pyrene",H4TBAPy,10 mg,10.0,mg,,,,,,,,,,,acetic acid,AA,120 b5L,120.0, b5L,water,H2O,10 b5L,10.0, b5L,"N,N-dimethylformamide",DMF,2 mL,2.0,,,,,120.0,120 b0C,24.0,24 h,20 mL vial,"ultrasonicated, then heated (static)","DMF, EtOH",three times,,,,,,,,Zr6( b53-O)4( b53-OH)4 cluster,,,,not_reported,not_reported,,,10.1039/d0sc06747d,ok,
10.1039/d0sc06747d,downloaded\10.1039_d0sc06747d.pdf,SI downloaded\10.1039_d0sc06747d_SI.pdf,mof_json_store\10.1039_d0sc06747d\raw_output.json,mof_json_store\10.1039_d0sc06747d\synthesis_012.json,no,,NU-901,,Zn(NO3)2·6H2O,ZrCl4,10 mg,0.045981,mmol,nan,,,,,nan,,,,,"1,3,6,8-tetrakis(p-benzoic acid)pyrene",H4TBAPy,10 mg,10.0,mg,,,,,,,,,,,acetic acid,AA,120 b5L,120.0, b5L,water,H2O,40 b5L,40.0, b5L,"N,N-dimethylformamide",DMF,2 mL,2.0,,,,,120.0,120 b0C,24.0,24 h,20 mL vial,"ultrasonicated, then heated (static)","DMF, EtOH",three times,,,,,,,,Zr6( b53-O)4( b53-OH)4 cluster,,,,not_reported,not_reported,,,10.1039/d0sc06747d,ok,
10.1039/d0sc06747d,downloaded\10.1039_d0sc06747d.pdf,SI downloaded\10.1039_d0sc06747d_SI.pdf,mof_json_store\10.1039_d0sc06747d\raw_output.json,mof_json_store\10.1039_d0sc06747d\synthesis_013.json,no,,NU-901,,Zn(NO3)2·6H2O,ZrCl4,10 mg,0.045981,mmol,nan,,,,,nan,,,,,"1,3,6,8-tetrakis(p-benzoic acid)pyrene",H4TBAPy,10 mg,10.0,mg,,,,,,,,,,,acetic acid,AA,120 b5L,120.0, b5L,water,H2O,60 b5L,60.0, b5L,"N,N-dimethylformamide",DMF,2 mL,2.0,,,,,120.0,120 b0C,24.0,24 h,20 mL vial,"ultrasonicated, then heated (static)","DMF, EtOH",three times,,,,,,,,Zr6( b53-O)4( b53-OH)4 cluster,,,,not_reported,not_reported,,,10.1039/d0sc06747d,ok,
10.1039/d0sc06747d,downloaded\10.1039_d0sc06747d.pdf,SI downloaded\10.1039_d0sc06747d_SI.pdf,mof_json_store\10.1039_d0sc06747d\raw_output.json,mof_json_store\10.1039_d0sc06747d\synthesis_014.json,no,,NU-901,,Zn(NO3)2·6H2O,ZrCl4,10 mg,0.045981,mmol,nan,,,,,nan,,,,,"1,3,6,8-tetrakis(p-benzoic acid)pyrene",H4TBAPy,10 mg,10.0,mg,,,,,,,,,,,acetic acid,AA,120 b5L,120.0, b5L,water,H2O,80 b5L,80.0, b5L,"N,N-dimethylformamide",DMF,2 mL,2.0,,,,,120.0,120 b0C,24.0,24 h,20 mL vial,"ultrasonicated, then heated (static)","DMF, EtOH",three times,,,,,,,,Zr6( b53-O)4( b53-OH)4 cluster,,,,not_reported,not_reported,,,10.1039/d0sc06747d,ok,
10.1039/d0sc06747d,downloaded\10.1039_d0sc06747d.pdf,SI downloaded\10.1039_d0sc06747d_SI.pdf,mof_json_store\10.1039_d0sc06747d\raw_output.json,mof_json_store\10.1039_d0sc06747d\synthesis_015.json,no,,NU-901,,Zn(NO3)2·6H2O,ZrCl4,10 mg,0.045981,mmol,nan,,,,,nan,,,,,"1,3,6,8-tetrakis(p-benzoic acid)pyrene",H4TBAPy,10 mg,10.0,mg,,,,,,,,,,,benzoic acid,BA,120 mg,120.0,mg,water,H2O,50 b5L,50.0, b5L,"N,N-dimethylformamide",DMF,2 mL,2.0,,,,,120.0,120 b0C,24.0,24 h,20 mL vial,"ultrasonicated, then heated (static)","DMF, EtOH",three times,,,,interpenetrated nanosheets (NU-901-I-NS),,,,Zr6( b53-O)4( b53-OH)4 cluster,,,568.6,not_reported,not_reported,,isomer_separation,10.1039/d0sc06747d,ok,
10.1039/d0sc06747d,downloaded\10.1039_d0sc06747d.pdf,SI downloaded\10.1039_d0sc06747d_SI.pdf,mof_json_store\10.1039_d0sc06747d\raw_output.json,mof_json_store\10.1039_d0sc06747d\synthesis_016.json,no,,NU-901,,Zn(NO3)2·6H2O,ZrCl4,10 mg,0.045981,mmol,nan,,,,,nan,,,,,"1,3,6,8-tetrakis(p-benzoic acid)pyrene",H4TBAPy,10 mg,10.0,mg,,,,,,,,,,,benzoic acid,BA,240 mg,240.0,mg,water,H2O,50 b5L,50.0, b5L,"N,N-dimethylformamide",DMF,2 mL,2.0,,,,,120.0,120 b0C,24.0,24 h,20 mL vial,"ultrasonicated, then heated (static)","DMF, EtOH",three times,,,,,,,,Zr6( b53-O)4( b53-OH)4 cluster,,,,not_reported,not_reported,,,10.1039/d0sc06747d,ok,
10.1039/d0sc06747d,downloaded\10.1039_d0sc06747d.pdf,SI downloaded\10.1039_d0sc06747d_SI.pdf,mof_json_store\10.1039_d0sc06747d\raw_output.json,mof_json_store\10.1039_d0sc06747d\synthesis_017.json,no,,NU-901,,Al(NO3)3·9H2O,ZrCl4,10 mg,0.0404638,mmol,nan,,,,,nan,,,,,"1,3,6,8-tetrakis(p-benzoic acid)pyrene",H4TBAPy,10 mg,10.0,mg,,,,,,,,,,,hydrochloric acid,HCl,120 b5L,120.0, b5L,water,H2O,50 b5L,50.0, b5L,"N,N-dimethylformamide",DMF,2 mL,2.0,,,,,120.0,120 b0C,24.0,24 h,20 mL vial,"ultrasonicated, then heated (static)","DMF, EtOH",three times,,,,nanoparticles (NU-901-NP),,,,Zr6( b53-O)4( b53-OH)4 cluster,,,726.62,not_reported,not_reported,,isomer_separation,10.1039/d0sc06747d,ok,
10.1039/d0sc06747d,downloaded\10.1039_d0sc06747d.pdf,SI downloaded\10.1039_d0sc06747d_SI.pdf,mof_json_store\10.1039_d0sc06747d\raw_output.json,mof_json_store\10.1039_d0sc06747d\synthesis_018.json,no,,NU-901,,Al(NO3)3·9H2O,ZrCl4,10 mg,0.0404638,mmol,nan,,,,,nan,,,,,"1,3,6,8-tetrakis(p-benzoic acid)pyrene",H4TBAPy,10 mg,10.0,mg,,,,,,,,,,,hydrochloric acid,HCl,240 b5L,240.0, b5L,water,H2O,50 b5L,50.0, b5L,"N,N-dimethylformamide",DMF,2 mL,2.0,,,,,120.0,120 b0C,24.0,24 h,20 mL vial,"ultrasonicated, then heated (static)","DMF, EtOH",three times,,,,,,,,Zr6( b53-O)4( b53-OH)4 cluster,,,,not_reported,not_reported,,,10.1039/d0sc06747d,ok,
10.1039/d0sc06747d,downloaded\10.1039_d0sc06747d.pdf,SI downloaded\10.1039_d0sc06747d_SI.pdf,mof_json_store\10.1039_d0sc06747d\raw_output.json,mof_json_store\10.1039_d0sc06747d\synthesis_019.json,no,,NU-901,,AlCl3·6H2O,ZrOCl2·8H2O,35 mg (0.011 mmol),0.011,mmol,nan,,,,,nan,,,,,"1,3,6,8-tetrakis(p-benzoic acid)pyrene",H4TBAPy,20 mg (0.03 mmol),20.0,mg,,,,,,,,,,,benzoic acid,BA,1.35 g (11.5 mmol),1.35,g,,,,,,"N,N-dimethylformamide",DMF,15 mL,15.0,,,,,120.0,"80 b0C for 2 h (pre-dissolution), then 120 b0C for 24 h",24.0,120 b0C for 24 h (after 80 b0C 2 h preheat),20 mL vial,"ultrasonicated, then heated (static)","DMF, EtOH",three times,,,,bulk particles (bulk NU-901),,,,Zr6( b53-O)4( b53-OH)4 cluster,,,,not_reported,not_reported,,isomer_separation,10.1039/d0sc06747d,ok,
10.1039/d3nj04709a,downloaded\10.1039_d3nj04709a.pdf,SI downloaded\10.1039_d3nj04709a_SI.pdf,mof_json_store\10.1039_d3nj04709a\raw_output.json,mof_json_store\10.1039_d3nj04709a\synthesis_001.json,no,,ZnCP,2143879,Al2(SO4)3,,0.297 g (1.0 mmol),1,mmol,nan,,,,,nan,,,,,"benzene-1,3,5-tricarboxylic acid",BTC,0.105 g (0.5 mmol),0.5,mmol,"3,5-diamino-1,2,4-triazole",DAT,0.049 g (0.5 mmol),0.5,mmol,,,,,,hydrochloric acid (37% HCl),HCl,20 mL (37% HCl),,,,,,,,"N,N-dimethylformamide",DMF,3 mL,3.0,"N,N-dimethylacetamide",DMAc,1 mL,1.0,120.0,120 °C,48.0,48 h,20 mL glass vial,static,"H2O, MeOH",,,,,transparent needles,67.0,,,,"a=20.2481(19), b=16.8091(19), c=15.4170(13), α=90, β=92.646(4), γ=90, C2/c (150 K)",20.0,69.0,not_reported,not_reported,,photocatalysis;luminescence;sensing,10.1039/d3nj04709a,ok,
10.1021/acs.inorgchem.3c01243,downloaded\10.1021_acs.inorgchem.3c01243.pdf,SI downloaded\10.1021_acs.inorgchem.3c01243_SI.pdf,mof_json_store\10.1021_acs.inorgchem.3c01243\raw_output.json,mof_json_store\10.1021_acs.inorgchem.3c01243\synthesis_001.json,no,,[Zn2(SDBA)(3-ATZ)2]·solvent (I),2254989,MnCl2·4H2O,,"1 mmol, 0.298 g",1,mmol,nan,,,,,nan,,,,,"4,4'-sulfonyldibenzoic acid",SDBA,"0.5 mmol, 0.159 g",0.5,mmol,"3-amino-1,2,4-triazole",3-ATZ,"1 mmol, 0.084 g",1.0,mmol,,,,,,,,,,,,,,,,"N,N-dimethylformamide",DMF,4 mL,4.0,methanol,MeOH,4 mL,4.0,130.0,130 °C,72.0,3 days,23 mL PTFE-lined stainless-steel autoclave,stirred 15 min at RT; then heated (static),DMF/MeOH (1:1),,dried under ambient conditions,,,colorless crystals,78.0,,,tetrahedral Zn nodes bridged by 3-ATZ; SDBA cross-links layers,"a=11.7559(5), b=11.7559(5), c=100.449(4) Å; α=90, β=90, γ=120; R-3c",,,not_reported,yes,370.0,cascade_catalysis,10.1021/acs.inorgchem.3c01243,ok,
10.1021/acs.inorgchem.3c01243,downloaded\10.1021_acs.inorgchem.3c01243.pdf,SI downloaded\10.1021_acs.inorgchem.3c01243_SI.pdf,mof_json_store\10.1021_acs.inorgchem.3c01243\raw_output.json,mof_json_store\10.1021_acs.inorgchem.3c01243\synthesis_002.json,no,,[Zn2(SDBA)(3-ATZ)2]·solvent (II),2254990,CdCl2·4H2O,,"1 mmol, 0.298 g",1,mmol,nan,,,,,nan,,,,,"4,4'-sulfonyldibenzoic acid",SDBA,"0.5 mmol, 0.159 g",0.5,mmol,"3-amino-1,2,4-triazole",3-ATZ,"1 mmol, 0.084 g",1.0,mmol,,,,,,,,,,,,,,,,"N,N-diethylformamide",DEF,4 mL,4.0,methanol,MeOH,4 mL,4.0,130.0,130 °C,72.0,3 days,23 mL PTFE-lined stainless-steel autoclave,stirred 15 min at RT; then heated (static),DMF/MeOH (1:1),,dried under ambient conditions,,,colorless crystals,76.0,,,tetrahedral Zn nodes bridged by 3-ATZ; SDBA cross-links layers,"a=12.7246(3), b=12.7246(3), c=33.8772(11) Å; α=90, β=90, γ=90; P4/ncc",,,not_reported,yes,370.0,cascade_catalysis,10.1021/acs.inorgchem.3c01243,ok,
10.1039/d0cc02841j,downloaded\10.1039_d0cc02841j.pdf,SI downloaded\10.1039_d0cc02841j_SI.pdf,mof_json_store\10.1039_d0cc02841j\raw_output.json,mof_json_store\10.1039_d0cc02841j\synthesis_001.json,no,,Th-SINAP-9,1981554,CdCl2·4H2O,,"4.7 mg, 0.008 mmol",0.008,mmol,nan,,,,,nan,,,,,fumaric acid,FUM,"0.46 mg, 0.004 mmol",0.004,mmol,,,,,,,,,,,formic acid,HCOOH,0.04 mL,,,,,,,,"N,N-dimethylformamide",DMF,0.37 mL,0.37,,,,,120.0,120 °C,24.0,24 h,capped vial,,"MeOH, Et2O",,THF exchange 24 h; 120 °C under vacuum for 6 h,120.0,6.0,colourless octahedral crystals,36.0,,fcu,Th6O4(OH)4 12-connected SBU,,,265.2,not_reported,yes,380.0,iodine adsorption,10.1039/d0cc02841j,ok,
10.1039/d0cc02841j,downloaded\10.1039_d0cc02841j.pdf,SI downloaded\10.1039_d0cc02841j_SI.pdf,mof_json_store\10.1039_d0cc02841j\raw_output.json,mof_json_store\10.1039_d0cc02841j\synthesis_002.json,no,,Th-SINAP-10,1981555,ZrOCl2·8H2O,,"4.7 mg, 0.008 mmol",0.008,mmol,nan,,,,,nan,,,,,terephthalic acid,BDC,"0.66 mg, 0.004 mmol",0.004,mmol,,,,,,,,,,,formic acid,HCOOH,0.045 mL,,,,,,,,"N,N-dimethylformamide",DMF,0.38 mL,0.38,,,,,120.0,120 °C,24.0,24 h,capped vial,,"MeOH, Et2O",,MeOH exchange 24 h; 120 °C under vacuum for 6 h,120.0,6.0,colourless octahedral crystals,36.0,,fcu,Th6O4(OH)4 12-connected SBU,,,647.3,not_reported,yes,470.0,iodine adsorption,10.1039/d0cc02841j,ok,
10.1039/d0cc02841j,downloaded\10.1039_d0cc02841j.pdf,SI downloaded\10.1039_d0cc02841j_SI.pdf,mof_json_store\10.1039_d0cc02841j\raw_output.json,mof_json_store\10.1039_d0cc02841j\synthesis_003.json,no,,Th-SINAP-10,1981555,ZrOCl2·8H2O,,"4.7 mg, 0.008 mmol",0.008,mmol,nan,,,,,nan,,,,,terephthalic acid,BDC,"0.66 mg, 0.004 mmol",0.004,mmol,,,,,,,,,,,trifluoroacetic acid,CF3COOH,0.03 mL (concentrated),,,,,,,,"N,N-dimethylformamide",DMF,0.38 mL,0.38,,,,,120.0,120 °C,24.0,24 h,capped vial,,"MeOH, Et2O",,MeOH exchange 24 h; 120 °C under vacuum for 6 h,120.0,6.0,colourless octahedral crystals,36.0,,fcu,Th6O4(OH)4 12-connected SBU,,,647.3,not_reported,yes,470.0,iodine adsorption,10.1039/d0cc02841j,ok,
10.1039/d0cc02841j,downloaded\10.1039_d0cc02841j.pdf,SI downloaded\10.1039_d0cc02841j_SI.pdf,mof_json_store\10.1039_d0cc02841j\raw_output.json,mof_json_store\10.1039_d0cc02841j\synthesis_004.json,no,,Th-SINAP-10,1981555,Al(NO3)3·9H2O,,"4.7 mg, 0.008 mmol",0.008,mmol,nan,,,,,nan,,,,,terephthalic acid,BDC,"0.66 mg, 0.004 mmol",0.004,mmol,,,,,,,,,,,nitric acid (concentrated),,0.035 mL concentrated HNO3,,,,,,,,"N,N-dimethylformamide",DMF,0.38 mL,0.38,,,,,120.0,120 °C,24.0,24 h,capped vial,,"MeOH, Et2O",,MeOH exchange 24 h; 120 °C under vacuum for 6 h,120.0,6.0,colourless octahedral crystals,36.0,,fcu,Th6O4(OH)4 12-connected SBU,,,647.3,not_reported,yes,470.0,iodine adsorption,10.1039/d0cc02841j,ok,
10.1039/d0cc02841j,downloaded\10.1039_d0cc02841j.pdf,SI downloaded\10.1039_d0cc02841j_SI.pdf,mof_json_store\10.1039_d0cc02841j\raw_output.json,mof_json_store\10.1039_d0cc02841j\synthesis_005.json,no,,Th-SINAP-11,1981556,Al(NO3)3·9H2O,,"4.7 mg, 0.008 mmol",0.008,mmol,nan,,,,,nan,,,,,4-carboxycinnamic acid,CCN,"0.77 mg, 0.004 mmol",0.004,mmol,,,,,,,,,,,trifluoroacetic acid,CF3COOH,0.015 mL (concentrated),,,,,,,,"N,N-dimethylformamide",DMF,0.42 mL,0.42,,,,,120.0,120 °C,24.0,24 h,capped vial,,"MeOH, Et2O",,DCM exchange 24 h; 120 °C under vacuum for 6 h,120.0,6.0,colourless octahedral crystals,36.0,,fcu,Th6O4(OH)4 12-connected SBU,,,977.5,not_reported,yes,470.0,iodine adsorption,10.1039/d0cc02841j,ok,
10.1039/d0cc02841j,downloaded\10.1039_d0cc02841j.pdf,SI downloaded\10.1039_d0cc02841j_SI.pdf,mof_json_store\10.1039_d0cc02841j\raw_output.json,mof_json_store\10.1039_d0cc02841j\synthesis_006.json,no,,Th-SINAP-11,1981556,Al(NO3)3·9H2O,,"4.7 mg, 0.008 mmol",0.008,mmol,nan,,,,,nan,,,,,4-carboxycinnamic acid,CCN,"0.77 mg, 0.004 mmol",0.004,mmol,,,,,,,,,,,nitric acid (concentrated),,0.035 mL concentrated HNO3,,,,,,,,"N,N-dimethylformamide",DMF,0.42 mL,0.42,,,,,120.0,120 °C,24.0,24 h,capped vial,,"MeOH, Et2O",,DCM exchange 24 h; 120 °C under vacuum for 6 h,120.0,6.0,colourless octahedral crystals,36.0,,fcu,Th6O4(OH)4 12-connected SBU,,,977.5,not_reported,yes,470.0,iodine adsorption,10.1039/d0cc02841j,ok,
10.1039/d0cc02841j,downloaded\10.1039_d0cc02841j.pdf,SI downloaded\10.1039_d0cc02841j_SI.pdf,mof_json_store\10.1039_d0cc02841j\raw_output.json,mof_json_store\10.1039_d0cc02841j\synthesis_007.json,no,,Th-SINAP-11,1981556,Al(NO3)3·9H2O,,"4.7 mg, 0.008 mmol",0.008,mmol,nan,,,,,nan,,,,,4-carboxycinnamic acid,CCN,"0.77 mg, 0.004 mmol",0.004,mmol,,,,,,,,,,,hydrochloric acid (concentrated),,0.07 mL concentrated HCl,,,,,,,,"N,N-dimethylformamide",DMF,0.42 mL,0.42,,,,,120.0,120 °C,24.0,24 h,capped vial,,"MeOH, Et2O",,DCM exchange 24 h; 120 °C under vacuum for 6 h,120.0,6.0,colourless octahedral crystals,36.0,,fcu,Th6O4(OH)4 12-connected SBU,,,977.5,not_reported,yes,470.0,iodine adsorption,10.1039/d0cc02841j,ok,
10.1039/d0cc02841j,downloaded\10.1039_d0cc02841j.pdf,SI downloaded\10.1039_d0cc02841j_SI.pdf,mof_json_store\10.1039_d0cc02841j\raw_output.json,mof_json_store\10.1039_d0cc02841j\synthesis_008.json,no,,Th-SINAP-12,1981557,ZrCl4,,"4.7 mg, 0.008 mmol",0.008,mmol,nan,,,,,nan,,,,,"1,4-phenylenediacrylic acid",PEDA,"0.87 mg, 0.004 mmol",0.004,mmol,,,,,,,,,,,formic acid,HCOOH,0.05 mL,,,,,,,,"N,N-dimethylformamide",DMF,0.42 mL,0.42,water,H2O,0.03 mL,0.03,120.0,120 °C,24.0,24 h,capped vial,,"MeOH, Et2O",,MeOH exchange 24 h; 120 °C under vacuum for 6 h,120.0,6.0,colourless octahedral crystals,36.0,,fcu,Th6O4(OH)4 12-connected SBU,,,,not_reported,yes,420.0,iodine adsorption,10.1039/d0cc02841j,ok,
10.1039/d0cc02841j,downloaded\10.1039_d0cc02841j.pdf,SI downloaded\10.1039_d0cc02841j_SI.pdf,mof_json_store\10.1039_d0cc02841j\raw_output.json,mof_json_store\10.1039_d0cc02841j\synthesis_009.json,no,,Th-SINAP-12,1981557,ZrCl4,,"4.7 mg, 0.008 mmol",0.008,mmol,nan,,,,,nan,,,,,"1,4-phenylenediacrylic acid",PEDA,"0.87 mg, 0.004 mmol",0.004,mmol,,,,,,,,,,,trifluoroacetic acid,CF3COOH,0.05 mL (concentrated),,,,,,,,"N,N-dimethylformamide",DMF,0.42 mL,0.42,water,H2O,0.03 mL,0.03,120.0,120 °C,24.0,24 h,capped vial,,"MeOH, Et2O",,MeOH exchange 24 h; 120 °C under vacuum for 6 h,120.0,6.0,colourless octahedral crystals,36.0,,fcu,Th6O4(OH)4 12-connected SBU,,,,not_reported,yes,420.0,iodine adsorption,10.1039/d0cc02841j,ok,
10.1039/d0cc02841j,downloaded\10.1039_d0cc02841j.pdf,SI downloaded\10.1039_d0cc02841j_SI.pdf,mof_json_store\10.1039_d0cc02841j\raw_output.json,mof_json_store\10.1039_d0cc02841j\synthesis_010.json,no,,Th-SINAP-13,1981558,ZrCl4,,"4.7 mg, 0.008 mmol",0.008,mmol,nan,,,,,nan,,,,,biphenyldicarboxylic acid,BPDC,"0.97 mg, 0.004 mmol",0.004,mmol,,,,,,,,,,,formic acid,HCOOH,0.015 mL,,,,,,,,"N,N-dimethylformamide",DMF,0.38 mL,0.38,,,,,120.0,120 °C,24.0,24 h,capped vial,,"MeOH, Et2O",,MeOH exchange 24 h; 120 °C under vacuum for 6 h,120.0,6.0,colourless octahedral crystals,36.0,,fcu,Th6O4(OH)4 12-connected SBU,,,3396.5,not_reported,yes,540.0,iodine adsorption,10.1039/d0cc02841j,ok,
10.1039/d0cc02841j,downloaded\10.1039_d0cc02841j.pdf,SI downloaded\10.1039_d0cc02841j_SI.pdf,mof_json_store\10.1039_d0cc02841j\raw_output.json,mof_json_store\10.1039_d0cc02841j\synthesis_011.json,no,,Th-SINAP-13,1981558,ZrCl4,,"4.7 mg, 0.008 mmol",0.008,mmol,nan,,,,,nan,,,,,biphenyldicarboxylic acid,BPDC,"0.97 mg, 0.004 mmol",0.004,mmol,,,,,,,,,,,trifluoroacetic acid,CF3COOH,0.015 mL (concentrated),,,,,,,,"N,N-dimethylformamide",DMF,0.38 mL,0.38,,,,,120.0,120 °C,24.0,24 h,capped vial,,"MeOH, Et2O",,MeOH exchange 24 h; 120 °C under vacuum for 6 h,120.0,6.0,colourless octahedral crystals,36.0,,fcu,Th6O4(OH)4 12-connected SBU,,,3396.5,not_reported,yes,540.0,iodine adsorption,10.1039/d0cc02841j,ok,
10.1039/d0cc02841j,downloaded\10.1039_d0cc02841j.pdf,SI downloaded\10.1039_d0cc02841j_SI.pdf,mof_json_store\10.1039_d0cc02841j\raw_output.json,mof_json_store\10.1039_d0cc02841j\synthesis_012.json,no,,Th-SINAP-13,1981558,ZrCl4,,"4.7 mg, 0.008 mmol",0.008,mmol,nan,,,,,nan,,,,,biphenyldicarboxylic acid,BPDC,"0.97 mg, 0.004 mmol",0.004,mmol,,,,,,,,,,,nitric acid (concentrated),,0.03 mL concentrated HNO3,,,,,,,,"N,N-dimethylformamide",DMF,0.38 mL,0.38,,,,,120.0,120 °C,24.0,24 h,capped vial,,"MeOH, Et2O",,MeOH exchange 24 h; 120 °C under vacuum for 6 h,120.0,6.0,colourless octahedral crystals,36.0,,fcu,Th6O4(OH)4 12-connected SBU,,,3396.5,not_reported,yes,540.0,iodine adsorption,10.1039/d0cc02841j,ok,
10.1039/d0cc02841j,downloaded\10.1039_d0cc02841j.pdf,SI downloaded\10.1039_d0cc02841j_SI.pdf,mof_json_store\10.1039_d0cc02841j\raw_output.json,mof_json_store\10.1039_d0cc02841j\synthesis_013.json,no,,Th-SINAP-13,1981558,ZrCl4,,"4.7 mg, 0.008 mmol",0.008,mmol,nan,,,,,nan,,,,,biphenyldicarboxylic acid,BPDC,"0.97 mg, 0.004 mmol",0.004,mmol,,,,,,,,,,,hydrochloric acid (concentrated),,0.06 mL concentrated HCl,,,,,,,,"N,N-dimethylformamide",DMF,0.38 mL,0.38,,,,,120.0,120 °C,24.0,24 h,capped vial,,"MeOH, Et2O",,MeOH exchange 24 h; 120 °C under vacuum for 6 h,120.0,6.0,colourless octahedral crystals,36.0,,fcu,Th6O4(OH)4 12-connected SBU,,,3396.5,not_reported,yes,540.0,iodine adsorption,10.1039/d0cc02841j,ok,
10.1039/d0cc02841j,downloaded\10.1039_d0cc02841j.pdf,SI downloaded\10.1039_d0cc02841j_SI.pdf,mof_json_store\10.1039_d0cc02841j\raw_output.json,mof_json_store\10.1039_d0cc02841j\synthesis_014.json,no,,Th-SINAP-14,1981560,NH4)2Ce(NO3)6,,"4.7 mg, 0.008 mmol",0.008,mmol,nan,,,,,nan,,,,,"4,4-azobenzenedicarboxylic acid",ABDC,"1.1 mg, 0.004 mmol",0.004,mmol,,,,,,,,,,,formic acid,HCOOH,0.03 mL,,,,,,,,"N,N-dimethylformamide",DMF,0.38 mL,0.38,,,,,120.0,120 °C,24.0,24 h,capped vial,,"MeOH, Et2O",,"DCM 3× (20 min each), then n-hexane 3× (20 min each); activated under vacuum at room temperature",,,red octahedral crystals,54.0,,fcu,Th6O4(OH)4 12-connected SBU,,,1419.8,not_reported,yes,460.0,iodine adsorption,10.1039/d0cc02841j,ok,
10.1039/d0cc02841j,downloaded\10.1039_d0cc02841j.pdf,SI downloaded\10.1039_d0cc02841j_SI.pdf,mof_json_store\10.1039_d0cc02841j\raw_output.json,mof_json_store\10.1039_d0cc02841j\synthesis_015.json,no,,Th-SINAP-14,1981560,NH4)2Ce(NO3)6,,"4.7 mg, 0.008 mmol",0.008,mmol,nan,,,,,nan,,,,,"4,4-azobenzenedicarboxylic acid",ABDC,"1.1 mg, 0.004 mmol",0.004,mmol,,,,,,,,,,,nitric acid (concentrated),,0.03 mL concentrated HNO3,,,,,,,,"N,N-dimethylformamide",DMF,0.38 mL,0.38,,,,,120.0,120 °C,24.0,24 h,capped vial,,"MeOH, Et2O",,"DCM 3× (20 min each), then n-hexane 3× (20 min each); activated under vacuum at room temperature",,,red octahedral crystals,54.0,,fcu,Th6O4(OH)4 12-connected SBU,,,1419.8,not_reported,yes,460.0,iodine adsorption,10.1039/d0cc02841j,ok,
10.1039/d0cc02841j,downloaded\10.1039_d0cc02841j.pdf,SI downloaded\10.1039_d0cc02841j_SI.pdf,mof_json_store\10.1039_d0cc02841j\raw_output.json,mof_json_store\10.1039_d0cc02841j\synthesis_016.json,no,,Th-SINAP-14,1981560,NH4)2Ce(NO3)6,,"4.7 mg, 0.008 mmol",0.008,mmol,nan,,,,,nan,,,,,"4,4-azobenzenedicarboxylic acid",ABDC,"1.1 mg, 0.004 mmol",0.004,mmol,,,,,,,,,,,hydrochloric acid (concentrated),,0.045 mL concentrated HCl,,,,,,,,"N,N-dimethylformamide",DMF,0.38 mL,0.38,,,,,120.0,120 °C,24.0,24 h,capped vial,,"MeOH, Et2O",,"DCM 3× (20 min each), then n-hexane 3× (20 min each); activated under vacuum at room temperature",,,red octahedral crystals,54.0,,fcu,Th6O4(OH)4 12-connected SBU,,,1419.8,not_reported,yes,460.0,iodine adsorption,10.1039/d0cc02841j,ok,
10.1039/d0cc02841j,downloaded\10.1039_d0cc02841j.pdf,SI downloaded\10.1039_d0cc02841j_SI.pdf,mof_json_store\10.1039_d0cc02841j\raw_output.json,mof_json_store\10.1039_d0cc02841j\synthesis_017.json,no,,Th-SINAP-15,1981559,NH4)2Ce(NO3)6,,"4.7 mg, 0.008 mmol",0.008,mmol,nan,,,,,nan,,,,,"4,4′-stilbenedicarboxylic acid",SBDC,"1.1 mg, 0.004 mmol",0.004,mmol,,,,,,,,,,,formic acid,HCOOH,0.03 mL,,,,,,,,"N,N-dimethylformamide",DMF,0.42 mL,0.42,,,,,120.0,120 °C,24.0,24 h,capped vial,,"MeOH, Et2O",,,,,colourless octahedral crystals,36.0,,fcu,Th6O4(OH)4 12-connected SBU,,,,not_reported,yes,430.0,iodine adsorption,10.1039/d0cc02841j,ok,
10.1039/d0cc02841j,downloaded\10.1039_d0cc02841j.pdf,SI downloaded\10.1039_d0cc02841j_SI.pdf,mof_json_store\10.1039_d0cc02841j\raw_output.json,mof_json_store\10.1039_d0cc02841j\synthesis_018.json,no,,Th-SINAP-15,1981559,NH4)2Ce(NO3)6,,"4.7 mg, 0.008 mmol",0.008,mmol,nan,,,,,nan,,,,,"4,4′-stilbenedicarboxylic acid",SBDC,"1.1 mg, 0.004 mmol",0.004,mmol,,,,,,,,,,,trifluoroacetic acid,CF3COOH,0.045 mL (concentrated),,,,,,,,"N,N-dimethylformamide",DMF,0.42 mL,0.42,,,,,120.0,120 °C,24.0,24 h,capped vial,,"MeOH, Et2O",,,,,colourless octahedral crystals,36.0,,fcu,Th6O4(OH)4 12-connected SBU,,,,not_reported,yes,430.0,iodine adsorption,10.1039/d0cc02841j,ok,
10.1039/d0cc02841j,downloaded\10.1039_d0cc02841j.pdf,SI downloaded\10.1039_d0cc02841j_SI.pdf,mof_json_store\10.1039_d0cc02841j\raw_output.json,mof_json_store\10.1039_d0cc02841j\synthesis_019.json,no,,Th-SINAP-15,1981559,NH4)2Ce(NO3)6,,"4.7 mg, 0.008 mmol",0.008,mmol,nan,,,,,nan,,,,,"4,4′-stilbenedicarboxylic acid",SBDC,"1.1 mg, 0.004 mmol",0.004,mmol,,,,,,,,,,,nitric acid (concentrated),,0.03 mL concentrated HNO3,,,,,,,,"N,N-dimethylformamide",DMF,0.42 mL,0.42,,,,,120.0,120 °C,24.0,24 h,capped vial,,"MeOH, Et2O",,,,,colourless octahedral crystals,36.0,,fcu,Th6O4(OH)4 12-connected SBU,,,,not_reported,yes,430.0,iodine adsorption,10.1039/d0cc02841j,ok,
10.1039/d0cc02841j,downloaded\10.1039_d0cc02841j.pdf,SI downloaded\10.1039_d0cc02841j_SI.pdf,mof_json_store\10.1039_d0cc02841j\raw_output.json,mof_json_store\10.1039_d0cc02841j\synthesis_020.json,no,,Th-SINAP-15,1981559,NH4)2Ce(NO3)6,,"4.7 mg, 0.008 mmol",0.008,mmol,nan,,,,,nan,,,,,"4,4′-stilbenedicarboxylic acid",SBDC,"1.1 mg, 0.004 mmol",0.004,mmol,,,,,,,,,,,hydrochloric acid (concentrated),,0.06 mL concentrated HCl,,,,,,,,"N,N-dimethylformamide",DMF,0.42 mL,0.42,,,,,120.0,120 °C,24.0,24 h,capped vial,,"MeOH, Et2O",,,,,colourless octahedral crystals,36.0,,fcu,Th6O4(OH)4 12-connected SBU,,,,not_reported,yes,430.0,iodine adsorption,10.1039/d0cc02841j,ok,
10.1002/smll.201601873,downloaded\10.1002_smll.201601873.pdf,SI downloaded\10.1002_smll.201601873_SI.pdf,mof_json_store\10.1002_smll.201601873\raw_output.json,mof_json_store\10.1002_smll.201601873\synthesis_001.json,no,,ZIF-8,,Zn(NO3)2·6H2O,Zn(NO3)2·6H2O,"500 × 10−3 M, 10 mL",5,mmol,nan,,,,,nan,,,,,2-methylimidazole,Hmim,"200 × 10−3 M, 10 mL",2.0,mmol,,,,,,,,,,,sodium formate,,200 × 10−3 M,,,,,,,,methanol,MeOH,10 mL (Zn solution) + 10 mL (linker solution),,,,,,25,room temperature,24.0,24 h,,static,methanol,three times,dried under vacuum for 5 h at room temperature,,5.0,rhombic dodecahedra,,,,,,3.4,1659.0,not_reported,not_reported,,,10.1002/smll.201601873,ok,
