Repository: zzhenglab/MOFinder

# MOFinder

MOFinder extracts MOF synthesis information from the literature, reconstructs evidence-supported negative reaction records, and prepares datasets for synthesis-outcome prediction.
[Web application](https://mofinder.chemistry.wustl.edu/) | [Demos](Demo/README.md) | [Source code](docs/source_to_code.md) | [Workflow guide](docs/workflow.md) | [Model evaluation](docs/evaluation.md)

## Quick start

The workflow runs through Python commands. Python 3.10 or newer is required. Clone the repository and initialize its related applications:

```bash
git clone --recurse-submodules https://github.com/zzhenglab/MOFinder.git
cd MOFinder
```

Start with the two offline demonstrations:

```bash

File: mof_extraction_1_2.csv (part 158 of 305)
doi,main_pdf,si_pdf,raw_output,parsed_json,article_trial_or_failure,article_trial_or_failure_notes,mof_name,crystal_code,metal_1,metal_1_abbr,metal_1_amount_text,metal_1_amount_value,metal_1_amount_unit,metal_2,metal_2_abbr,metal_2_amount_text,metal_2_amount_value,metal_2_amount_unit,metal_3,metal_3_abbr,metal_3_amount_text,metal_3_amount_value,metal_3_amount_unit,linker_1,linker_1_abbr,linker_1_amount_text,linker_1_amount_value,linker_1_amount_unit,linker_2,linker_2_abbr,linker_2_amount_text,linker_2_amount_value,linker_2_amount_unit,linker_3,linker_3_abbr,linker_3_amount_text,linker_3_amount_value,linker_3_amount_unit,modulator_1,modulator_1_abbr,modulator_1_amount_text,modulator_1_amount_value,modulator_1_amount_unit,modulator_2,modulator_2_abbr,modulator_2_amount_text,modulator_2_amount_value,modulator_2_amount_unit,solvent_main,solvent_main_abbr,solvent_main_amount_text,solvent_main_ml,solvent_secondary,solvent_secondary_abbr,solvent_secondary_amount_text,solvent_secondary_ml,temperature_c,temperature_c_text,time_h,time_text,vessel_type,stirring,washing_solvent,washing_cycles,activation_text,activation_temp_c,activation_time_h,crystal_morphology,yield_percent,crystal_size,topology_code,metal_cluster_connectivity,unit_cell_short,pore_diameter_A,BET_surface_area_m2g,air_stable,water_stable,tga_decomposition_temp_c,applications,reference,status,error
10.1021/acsmaterialslett.5c00333,downloaded\10.1021_acsmaterialslett.5c00333.pdf,SI downloaded\10.1021_acsmaterialslett.5c00333_SI.pdf,mof_json_store\10.1021_acsmaterialslett.5c00333\raw_output.json,mof_json_store\10.1021_acsmaterialslett.5c00333\synthesis_001.json,no,,CUST-862,2417160,Co(NO3)2·6H2O,,"0.115 g, 0.48 mmol",0.48,mmol,nan,,"0.08 g, 0.06 mmol",0.06,mmol,nan,,,,,"3,5-bis(imidazole-1-yl)pyridine",Bips,"0.026 g, 0.12 mmol",0.12,mmol,,,,,,,,,,,hydrochloric acid solution,HCl,"1 mol L−1, adjusted to pH 2.1",,,,,,,,water,H2O,10 mL,10.0,,,,,120.0,120 °C,72.0,3 days,Teflon-lined autoclave,static,water,,dried at 55 °C,55.0,,light-blue/aquamarine block crystals,,,,1D Ni−(γ-Mo8O26) chains linked by Bips into 2D layers,"triclinic, P-1: a=10.3757(4) Å, b=10.7151(5) Å, c=12.2412(5) Å, α=64.836(2)°, β=75.097(2)°, γ=81.413(2)°",,,not_reported,yes,,proton_conduction,10.1021/acsmaterialslett.5c00333,ok,
10.1021/acsmaterialslett.5c00333,downloaded\10.1021_acsmaterialslett.5c00333.pdf,SI downloaded\10.1021_acsmaterialslett.5c00333_SI.pdf,mof_json_store\10.1021_acsmaterialslett.5c00333\raw_output.json,mof_json_store\10.1021_acsmaterialslett.5c00333\synthesis_002.json,no,,CUST-863,2417159,Co(NO3)2·6H2O,,"0.115 g, 0.41 mmol",0.41,mmol,nan,,"0.057 g, 0.04 mmol",0.04,mmol,nan,,,,,"3,5-bis(imidazole-1-yl)pyridine",Bips,"0.021 g, 0.10 mmol",0.1,mmol,,,,,,,,,,,sodium hydroxide solution,NaOH,"1 mol L−1, adjusted to pH 4.8",,,,,,,,water,H2O,10 mL,10.0,,,,,130.0,130 °C,72.0,3 days,Teflon-lined autoclave,static,water,,dried at 55 °C,55.0,,brownish red block crystals,,,,1D chains of γ-Mo8O26 and Co2+ linked by Bips into 2D layers,"triclinic, P-1: a=8.4110(5) Å, b=12.3075(7) Å, c=13.0335(6) Å, α=68.172(2)°, β=74.158(2)°, γ=89.671(2)°",,,not_reported,yes,,proton_conduction,10.1021/acsmaterialslett.5c00333,ok,
10.1039/d2nj05689e,downloaded\10.1039_d2nj05689e.pdf,SI downloaded\10.1039_d2nj05689e_SI.pdf,mof_json_store\10.1039_d2nj05689e\raw_output.json,mof_json_store\10.1039_d2nj05689e\synthesis_001.json,no,,TMU-84,1864216,Sr(NO3)2,,1 mmol (0.3 g),1,mmol,nan,,,,,nan,,,,,"azobenzene-4,4-dicarboxylic acid",adc,1 mmol (0.27 g),1.0,mmol,"2,5-bis(4-pyridyl)-3,4-diaza-2,4-hexadiene",4-bpdh,1 mmol (0.238 g),1.0,mmol,,,,,,,,,,,,,,,,"N,N-dimethylformamide",DMF,15 mL,15.0,,,,,100.0,100 °C,72.0,3 days,Teflon-lined stainless steel autoclave,static,"DMF, EtOH",three times per day for 2 days,"Solvent exchange with CH3CN, exchanged 3–4 times over 3 days; evacuated to remove DMF",,,rod crystals,67.0,,rob,Cd(II) nodes; 2D sheets pillared by 4-bpdh; two-fold interpenetrated,,15.78,420.0,not_reported,not_reported,325.0,luminescence;sensing,10.1039/d2nj05689e,ok,
10.1039/d2nj05689e,downloaded\10.1039_d2nj05689e.pdf,SI downloaded\10.1039_d2nj05689e_SI.pdf,mof_json_store\10.1039_d2nj05689e\raw_output.json,mof_json_store\10.1039_d2nj05689e\synthesis_002.json,no,,TMU-85,2084352,Ba(OH)2,,1 mmol (0.3 g),1,mmol,nan,,,,,nan,,,,,"azobenzene-4,4-dicarboxylic acid",adc,1 mmol (0.27 g),1.0,mmol,"2,5-bis(4-pyridyl)-3,4-diaza-2,4-hexadiene",4-bpdh,1 mmol (0.238 g),1.0,mmol,,,,,,,,,,,,,,,,"N,N-dimethylformamide",DMF,15 mL,15.0,,,,,120.0,120 °C,72.0,3 days,Teflon-lined stainless steel autoclave,static,"DMF, EtOH",three times per day for 2 days,"Solvent exchange with CH3CN, exchanged 3–4 times over 3 days; evacuated to remove DMF",,,rod crystals,65.0,,,Zn2(COO)4 paddlewheel SBU,,15.61,200.0,not_reported,not_reported,310.0,luminescence;sensing,10.1039/d2nj05689e,ok,
10.1021/acssuschemeng.0c04486,downloaded\10.1021_acssuschemeng.0c04486.pdf,SI downloaded\10.1021_acssuschemeng.0c04486_SI.pdf,mof_json_store\10.1021_acssuschemeng.0c04486\raw_output.json,mof_json_store\10.1021_acssuschemeng.0c04486\synthesis_001.json,yes,AA modulator gave amorphous or ligand precipitate; TFA gave poor quality; optimal FA:BTC ≈105.,MOF-808(Hf),,Ba(NO3)2,HfCl4,5.1 mmol,5.1,mmol,nan,,,,,nan,,,,,"benzene-1,3,5-tricarboxylic acid",BTC,5 mmol,5.0,mmol,,,,,,,,,,,formic acid,FA,20 mL (in H2O/FA 30:20 v/v; total 50 mL),20.0,mL,,,,,,water,H2O,30 mL (of 50 mL H2O/FA 30:20 v/v),30.0,,,,,100.0,100 °C,12.0,12 h,flask (oil bath),,"water, methanol","H2O 3×; MeOH exchange 3×, 1 day each at RT",100 °C under vacuum for 24 h,100.0,24.0,white powder,>70,,spn,Hf6O4(OH)4 cluster,,16.0,1210.0,yes,yes,500.0,methane_storage,10.1021/acssuschemeng.0c04486,ok,
10.1021/acssuschemeng.0c04486,downloaded\10.1021_acssuschemeng.0c04486.pdf,SI downloaded\10.1021_acssuschemeng.0c04486_SI.pdf,mof_json_store\10.1021_acssuschemeng.0c04486\raw_output.json,mof_json_store\10.1021_acssuschemeng.0c04486\synthesis_002.json,yes,AA modulator gave amorphous or ligand precipitate; TFA gave poor quality; optimal FA:BTC ≈105.,MOF-808(Zr),,Ca(CH3COO)2,ZrCl4,5.1 mmol (identical procedure to Hf),5.1,mmol,nan,,,,,nan,,,,,"benzene-1,3,5-tricarboxylic acid",BTC,5 mmol,5.0,mmol,,,,,,,,,,,formic acid,FA,20 mL (in H2O/FA 30:20 v/v; total 50 mL),20.0,mL,,,,,,water,H2O,30 mL (of 50 mL H2O/FA 30:20 v/v),30.0,,,,,100.0,100 °C,12.0,12 h,flask (oil bath),,"water, methanol","H2O 3×; MeOH exchange 3×, 1 day each at RT",100 °C under vacuum for 24 h,100.0,24.0,,,,spn,Zr6O4(OH)4 cluster,,19.0,1650.0,yes,yes,460.0,methane_storage,10.1021/acssuschemeng.0c04486,ok,
10.1039/c1ce05751k,downloaded\10.1039_c1ce05751k.pdf,SI downloaded\10.1039_c1ce05751k_SI.pdf,mof_json_store\10.1039_c1ce05751k\raw_output.json,mof_json_store\10.1039_c1ce05751k\synthesis_001.json,no,,,,Mg(OH)2,,"25 mg, 0.041 mmol",0.041,mmol,nan,,,,,nan,,,,,"5,5'-methylenediisophthalic acid",H4mdip,"5 mg, 0.015 mmol",0.015,mmol,,,,,,,,,,,hydrochloric acid (2 N aqueous),HCl,"2 N, 0.2 mL",,,,,,,,"N,N-dimethylformamide",DMF,0.4 mL,0.4,,,,,120.0,120 °C,12.0,12 h,heavy-walled Pyrex tube; sealed under vacuum,static,,,,,,colorless rodlike crystals,90.0,,sra,"In3+ 8-coordinate, 4-connected nodes","a=17.379, b=9.906, c=22.043 Å, Pnma",,,not_reported,yes,,ion_exchange;catalysis;luminescence,10.1039/c1ce05751k,ok,
10.1039/c1ce05751k,downloaded\10.1039_c1ce05751k.pdf,SI downloaded\10.1039_c1ce05751k_SI.pdf,mof_json_store\10.1039_c1ce05751k\raw_output.json,mof_json_store\10.1039_c1ce05751k\synthesis_002.json,no,,,,Mg(OH)2,,"20 mg, 0.067 mmol",0.067,mmol,nan,,,,,nan,,,,,"5,5'-methylenediisophthalic acid",H4mdip,"5 mg, 0.015 mmol",0.015,mmol,"(E)-1,2-di(pyridin-4-yl)ethene",bpe,"8 mg, 0.044 mmol",0.044,mmol,,,,,,,,,,,,,,,,"N,N-dimethylformamide",DMF,0.6 mL,0.6,"1,4-dioxane",,0.4 mL,0.4,120.0,120 °C,12.0,12 h,heavy-walled Pyrex tube; sealed under vacuum,static,,,,,,colorless lamellar crystals,67.0,,,,"a=14.687, b=18.524, c=16.622 Å, Aba2",,,not_reported,not_reported,,luminescence,10.1039/c1ce05751k,ok,
10.1039/c1ce05751k,downloaded\10.1039_c1ce05751k.pdf,SI downloaded\10.1039_c1ce05751k_SI.pdf,mof_json_store\10.1039_c1ce05751k\raw_output.json,mof_json_store\10.1039_c1ce05751k\synthesis_003.json,no,,,,Zn(NO3)2,,"30 mg, 0.103 mmol",0.103,mmol,nan,,,,,nan,,,,,"5,5'-methylenediisophthalic acid",H4mdip,"5 mg, 0.015 mmol",0.015,mmol,"4,4'-bipyridine","4,4'-bipy","10 mg, 0.064 mmol",0.064,mmol,,,,,,,,,,,,,,,,"N,N-dimethylformamide",DMF,0.8 mL,0.8,water,H2O,0.3 mL,0.3,120.0,120 °C,12.0,12 h,heavy-walled Pyrex tube; sealed under vacuum,static,,,,,,red block crystals,86.0,,fsc,paddlewheel Co2 dimer 6-connected,"a=26.6496, b=11.4204, c=17.5511 Å, Pca21",,,not_reported,not_reported,,,10.1039/c1ce05751k,ok,
10.1039/c1ce05751k,downloaded\10.1039_c1ce05751k.pdf,SI downloaded\10.1039_c1ce05751k_SI.pdf,mof_json_store\10.1039_c1ce05751k\raw_output.json,mof_json_store\10.1039_c1ce05751k\synthesis_004.json,no,,,,Zn(NO3)2,,"35 mg, 0.120 mmol",0.12,mmol,nan,,,,,nan,,,,,"5,5'-methylenediisophthalic acid",H4mdip,"5 mg, 0.015 mmol",0.015,mmol,pyridine,py,"0.3 mL, 0.064 mmol",,,,,,,,,,,,,,,,,,"N,N-dimethylformamide",DMF,0.8 mL,0.8,,,,,120.0,120 °C,12.0,12 h,heavy-walled Pyrex tube; sealed under vacuum,static,,,,,,red block crystals,75.0,,,binuclear Co clusters with μ2-O; 4-connected nodes,"a=b=19.8876, c=19.1704 Å, P32",14.7,,not_reported,no,,,10.1039/c1ce05751k,ok,
10.1039/d2tc03819f,downloaded\10.1039_d2tc03819f.pdf,SI downloaded\10.1039_d2tc03819f_SI.pdf,mof_json_store\10.1039_d2tc03819f\raw_output.json,mof_json_store\10.1039_d2tc03819f\synthesis_001.json,yes,Single-solvent DMF or DMA gave no product; only 100 °C produced crystals (85 or 120 °C failed); optimum DMA/H2O 4:1.,Co-tcbpe,2193387,Cd(CH3COO)2·2H2O,,"11.6 mg, 0.04 mmol",0.04,mmol,nan,,,,,nan,,,,,"H4tcbpe (4′,4′′′,4′′′′′,4′′′′′′′-(ethene-1,1,2,2-tetrayl)tetrakis([1,1′-biphenyl]-4-carboxylic acid))",H4tcbpe,"8.1 mg, 0.01 mmol",0.01,mmol,,,,,,,,,,,,,,,,,,,,,"N,N-dimethylacetamide",DMA,2 mL,2.0,water (deionized),H2O,0.5 mL,0.5,100.0,373 K,12.0,12 h,,"stirred, then static during heating",,,,,,pink needle crystals,79.8,,,μ3-OH-bridged 1D Co–O chains; Co3(μ3-OH)2 nodes,"a=43.283(3) Å, b=28.3063(18) Å, c=6.3675(4) Å; orthorhombic, Imma",,,not_reported,not_reported,,sensing;solvatochromism;thermochromism;luminescence,10.1039/d2tc03819f,ok,
10.1021/cg8005597,downloaded\10.1021_cg8005597.pdf,SI downloaded\10.1021_cg8005597_SI.pdf,mof_json_store\10.1021_cg8005597\raw_output.json,mof_json_store\10.1021_cg8005597\synthesis_001.json,yes,Isolation failed without triethanolamine; crystallization not efficient unless a high excess of amine is used.,,,Cd(CH3COO)2·2H2O,Cu(NO3)2·2.5H2O,"1.00 mmol, 233 mg",1,mmol,nan,,,,,nan,,,,,pyromellitic acid,H4pma,"127 mg, 0.50 mmol",0.5,mmol,,,,,,,,,,,nitric acid,HNO3,1.00 mmol,1.0,mmol,triethanolamine,H3tea,"1.00 mmol, 130 µL",1.0,mmol,water,H2O,10.0 mL,10.0,,,,,25,room temperature,,stirred overnight; crystals formed in 1–2 weeks on slow evaporation,beaker,stirred,,,collected and dried in air,,,blue crystals,50.0,,,Cu2 dimers linked by µ6-pma (2D),"a=7.2921(6) Å, b=7.5161(7) Å, c=7.6282(5) Å, α=88.900(5)°, β=78.627(6)°, γ=80.188(4)°, P-1",,,yes,not_reported,,,10.1021/cg8005597,ok,
10.1021/cg8005597,downloaded\10.1021_cg8005597.pdf,SI downloaded\10.1021_cg8005597_SI.pdf,mof_json_store\10.1021_cg8005597\raw_output.json,mof_json_store\10.1021_cg8005597\synthesis_002.json,yes,Isolation failed without triethanolamine; crystallization not efficient unless a high excess of amine is used.,,,Cd(CH3COO)2·2H2O,Cu(NO3)2·2.5H2O,"1.00 mmol, 233 mg",1,mmol,nan,,,,,nan,,,,,pyromellitic acid,H4pma,"127 mg, 0.50 mmol",0.5,mmol,,,,,,,,,,,nitric acid,HNO3,1.00 mmol,1.0,mmol,triethanolamine,H3tea,"1.00 mmol, 130 µL",1.0,mmol,water,H2O,10.0 mL,10.0,,,,,25,room temperature,,stirred overnight; crystals formed in 1–2 weeks on slow evaporation,beaker,stirred,,,collected and dried in air,,,blue crystals,50.0,,,µ4-pma layers pillared by µ-H2O (3D),"a=7.5307(2) Å, b=8.7478(3) Å, c=8.7673(4) Å, α=100.595(2)°, β=93.595(2)°, γ=115.240(2)°, P-1",,,yes,not_reported,,,10.1021/cg8005597,ok,
10.1021/acs.cgd.9b00800,downloaded\10.1021_acs.cgd.9b00800.pdf,SI downloaded\10.1021_acs.cgd.9b00800_SI.pdf,mof_json_store\10.1021_acs.cgd.9b00800\raw_output.json,mof_json_store\10.1021_acs.cgd.9b00800\synthesis_001.json,no,,,1917761,Cd(CH3COO)2·2H2O,ZnO,0.16 g (1.0 mmol),1,mmol,nan,,,,,nan,,,,,1-hydroxyethylidene diphosphonic acid,HEDP,0.2 mL (1.6 mmol),1.6,mmol,"biphenyl-4,4'-dicarboxylic acid",BPDC,0.12 g (0.5 mmol),0.5,mmol,,,,,,hydrofluoric acid,HF,0.2 mL,,,,,,,,"N,N-dimethylformamide",DMF,5 mL,5.0,water,H2O,5 mL,5.0,145.0,145 °C,168.0,1 week,Teflon-lined autoclave,static,,,,,,colorless X-ray-quality crystals,58.0,,,Zn2 dinuclear SBU bridged by HEDP; pillared by BPDC,"a=6.4327(10), b=30.2492(5), c=11.7675(2) Å, β=104.818(2)°, P21/c",,,not_reported,yes,,luminescence;sensing,10.1021/acs.cgd.9b00800,ok,
10.1021/acs.cgd.9b00800,downloaded\10.1021_acs.cgd.9b00800.pdf,SI downloaded\10.1021_acs.cgd.9b00800_SI.pdf,mof_json_store\10.1021_acs.cgd.9b00800\raw_output.json,mof_json_store\10.1021_acs.cgd.9b00800\synthesis_002.json,no,,,1917762,Cd(CH3COO)2·2H2O,ZnO,0.16 g (1.0 mmol),1,mmol,nan,,,,,nan,,,,,1-hydroxyethylidene diphosphonic acid,HEDP,0.15 mL (1.2 mmol),1.2,mmol,"biphenyl-4,4'-dicarboxylic acid",BPDC,0.12 g (0.5 mmol),0.5,mmol,,,,,,hydrofluoric acid,HF,0.2 mL,,,methylamine,MeNH2,0.8 mL,,,water,H2O,10 mL,10.0,,,,,80.0,80 °C,168.0,1 week,Teflon-lined autoclave,static,,,,,,colorless block crystals,38.0,,,Zn2 dinuclear SBU bridged by HEDP; pillared by BPDC,"a=6.4394(6), b=28.798(3), c=11.7113(11) Å, β=104.643(8)°, P21/c",,,not_reported,not_reported,,luminescence,10.1021/acs.cgd.9b00800,ok,
10.1039/c1gc15726d,downloaded\10.1039_c1gc15726d.pdf,SI downloaded\10.1039_c1gc15726d_SI.pdf,mof_json_store\10.1039_c1gc15726d\raw_output.json,mof_json_store\10.1039_c1gc15726d\synthesis_001.json,yes,At 150 °C for 48 h in HTW gave a poorly crystalline unidentified product; PXRD did not match the target.,,831133,ZrCl4,,"110 mg, 0.36 mmol",0.36,mmol,nan,,,,,nan,,,,,"1,2,4,5-tetrakis(4-carboxyphenyl)benzene",H4L,"67 mg, 0.12 mmol",0.12,mmol,,,,,,,,,,,,,,,,,,,,,water,H2O,5 mL,5.0,,,,,300.0,300 °C,48.0,48 h,high-pressure stainless steel batch reactor (~10 mL),,"H2O, acetone",once each (10 mL),Acetone exchange 96 h at RT; then 170 °C under high vacuum (~10^-10 bar) for 12 h,170.0,12.0,"brown, plate-shaped single crystals",78.0,,,RCO2-bridged Zn2 binuclear chain cross-linked to 3D network,"a=31.97(4), b=6.334(9), c=20.49(3) Å, C2/c",4.3,285.0,not_reported,not_reported,425.0,hydrogen storage,10.1039/c1gc15726d,ok,
10.1021/jacs.3c12866,downloaded\10.1021_jacs.3c12866.pdf,SI downloaded\10.1021_jacs.3c12866_SI.pdf,mof_json_store\10.1021_jacs.3c12866\raw_output.json,mof_json_store\10.1021_jacs.3c12866\synthesis_001.json,no,,EuBDC,,ZrCl4,,0.104 g (0.403 mmol),0.403,mmol,nan,,,,,nan,,,,,terephthalic acid,BDC,0.066 g (0.397 mmol),,,,,,,,,,,,,,,,,,,,,,,"N,N-dimethylformamide",DMF,10 mL,10.0,water,H2O,2 mL,2.0,80.0,,72.0,3 days,20 mL clamp-cap glass vial,static,,,,,,transparent crystals,,,,,,,,,,,,10.1021/jacs.3c12866,ok,
10.1021/jacs.3c12866,downloaded\10.1021_jacs.3c12866.pdf,SI downloaded\10.1021_jacs.3c12866_SI.pdf,mof_json_store\10.1021_jacs.3c12866\raw_output.json,mof_json_store\10.1021_jacs.3c12866\synthesis_002.json,no,,EuBDC,,ZrCl4,,0.104 g (0.403 mmol),0.403,mmol,nan,,,,,nan,,,,,terephthalic acid,BDC,0.066 g (0.397 mmol),,,,,,,,,,,,,,,,,,,,,,,"N,N-dimethylformamide",DMF,10 mL,10.0,heavy water,D2O,2 mL,2.0,80.0,,72.0,3 days,20 mL clamp-cap glass vial,static,,,,,,transparent crystals,,,,,,,,,,,,10.1021/jacs.3c12866,ok,
10.1021/jacs.3c12866,downloaded\10.1021_jacs.3c12866.pdf,SI downloaded\10.1021_jacs.3c12866_SI.pdf,mof_json_store\10.1021_jacs.3c12866\raw_output.json,mof_json_store\10.1021_jacs.3c12866\synthesis_003.json,no,,CuBDC,,ZrCl4,,326.1 mg (1.35 mmol),1.35,mmol,nan,,,,,nan,,,,,terephthalic acid,BDC,224.1 mg (1.35 mmol),,,,,,,,,,,,,,,,,,,,,,,"N,N-dimethylformamide",DMF,"3 mL (metal), 9 mL (ligand)",,ethanol,EtOH,3 mL,3.0,55.0,,4.0,4 h,glass vial,static,,,,,,,,,,,,,,,,,,10.1021/jacs.3c12866,ok,
10.1021/jacs.3c12866,downloaded\10.1021_jacs.3c12866.pdf,SI downloaded\10.1021_jacs.3c12866_SI.pdf,mof_json_store\10.1021_jacs.3c12866\raw_output.json,mof_json_store\10.1021_jacs.3c12866\synthesis_004.json,no,,CuBDC,,ZrCl4,,326.1 mg (1.35 mmol),1.35,mmol,nan,,,,,nan,,,,,terephthalic acid,BDC,224.1 mg (1.35 mmol),,,,,,,,,,,,,,,,,,,,,,,"N,N-dimethylformamide",DMF,"3 mL (metal), 9 mL (ligand)",,ethanol-d1,EtOD,3 mL,3.0,55.0,,4.0,4 h,glass vial,static,,,,,,,,,,,,,,,,,,10.1021/jacs.3c12866,ok,
10.1021/jacs.3c12866,downloaded\10.1021_jacs.3c12866.pdf,SI downloaded\10.1021_jacs.3c12866_SI.pdf,mof_json_store\10.1021_jacs.3c12866\raw_output.json,mof_json_store\10.1021_jacs.3c12866\synthesis_005.json,no,,MOF-5 (IRMOF-1),,ZrCl4,,531 mg (1.788 mmol),1.788,mmol,nan,,,,,nan,,,,,terephthalic acid,BDC,99 mg (0.6 mmol),,,,,,,,,,,,,,,,,,,,,,,"N,N-dimethylformamide",DMF,"11.28 mL (metal), 11.28 mL (ligand)",,water,H2O,"0.72 mL (metal), 0.72 mL (ligand)",,100.0,,48.0,48 h,20 mL clamp-cap glass vial,static,,,,,,cubic crystals (MOF-5),,,,,,,,,,,,10.1021/jacs.3c12866,ok,
10.1021/jacs.3c12866,downloaded\10.1021_jacs.3c12866.pdf,SI downloaded\10.1021_jacs.3c12866_SI.pdf,mof_json_store\10.1021_jacs.3c12866\raw_output.json,mof_json_store\10.1021_jacs.3c12866\synthesis_006.json,no,,MOF-5 (IRMOF-1),,ZrCl4,,531 mg (1.788 mmol),1.788,mmol,nan,,,,,nan,,,,,terephthalic acid,BDC,99 mg (0.6 mmol),,,,,,,,,,,,,,,,,,,,,,,"N,N-dimethylformamide",DMF,"11.28 mL (metal), 11.28 mL (ligand)",,heavy water,D2O,"0.72 mL (metal), 0.72 mL (ligand)",,100.0,,48.0,48 h,20 mL clamp-cap glass vial,static,,,,,,cubic crystals (MOF-5),,,,,,,,,,,,10.1021/jacs.3c12866,ok,
10.1021/jacs.3c12866,downloaded\10.1021_jacs.3c12866.pdf,SI downloaded\10.1021_jacs.3c12866_SI.pdf,mof_json_store\10.1021_jacs.3c12866\raw_output.json,mof_json_store\10.1021_jacs.3c12866\synthesis_007.json,no,,Ce-UiO-66,,ZrCl4,,0.274 g (0.499 mmol),0.499,mmol,nan,,,,,nan,,,,,terephthalic acid,BDC,0.083 g (0.5 mmol),,,,,,,,,,,,,,,,,,,,,,,"N,N-dimethylformamide",DMF,2.3 mL,2.3,water,H2O,0.5 mL,0.5,100.0,,48.0,"48 h, then cooled to 20 °C in 24 h",10 mL clamp-cap glass vial,static,,,,,,,,,,Ce6 oxo-cluster SBU (UiO-type),,,,,,,,10.1021/jacs.3c12866,ok,
10.1021/jacs.3c12866,downloaded\10.1021_jacs.3c12866.pdf,SI downloaded\10.1021_jacs.3c12866_SI.pdf,mof_json_store\10.1021_jacs.3c12866\raw_output.json,mof_json_store\10.1021_jacs.3c12866\synthesis_008.json,no,,Ce-UiO-66,,ZrCl4,,0.274 g (0.499 mmol),0.499,mmol,nan,,,,,nan,,,,,terephthalic acid,BDC,0.083 g (0.5 mmol),,,,,,,,,,,,,,,,,,,,,,,"N,N-dimethylformamide",DMF,2.3 mL,2.3,heavy water,D2O,0.5 mL,0.5,100.0,,48.0,"48 h, then cooled to 20 °C in 24 h",10 mL clamp-cap glass vial,static,,,,,,,,,,Ce6 oxo-cluster SBU (UiO-type),,,,,,,,10.1021/jacs.3c12866,ok,
10.1021/jacs.3c12866,downloaded\10.1021_jacs.3c12866.pdf,SI downloaded\10.1021_jacs.3c12866_SI.pdf,mof_json_store\10.1021_jacs.3c12866\raw_output.json,mof_json_store\10.1021_jacs.3c12866\synthesis_009.json,no,,MIL-88A(Fe),,ZrCl4,,720 mg (2.67 mmol),2.67,mmol,nan,,,,,nan,,,,,fumaric acid,,539 mg (4.65 mmol),,,,,,,,,,,,,,,,,,,,,,,"N,N-dimethylformamide",DMF,17.5 mL,17.5,water,H2O,10 mL,10.0,65.0,,10.0,"10 h, then cooled to 30 °C naturally",20 mL clamp-cap glass vial,static,,,,,,,,,,Fe3O trimer chains (MIL-88 type),,,,,,,,10.1021/jacs.3c12866,ok,
10.1021/jacs.3c12866,downloaded\10.1021_jacs.3c12866.pdf,SI downloaded\10.1021_jacs.3c12866_SI.pdf,mof_json_store\10.1021_jacs.3c12866\raw_output.json,mof_json_store\10.1021_jacs.3c12866\synthesis_010.json,no,,MIL-88A(Fe),,ZrCl4,,720 mg (2.67 mmol),2.67,mmol,nan,,,,,nan,,,,,fumaric acid,,539 mg (4.65 mmol),,,,,,,,,,,,,,,,,,,,,,,"N,N-dimethylformamide",DMF,17.5 mL,17.5,heavy water,D2O,10 mL,10.0,65.0,,10.0,"10 h, then cooled to 30 °C naturally",20 mL clamp-cap glass vial,static,,,,,,,,,,Fe3O trimer chains (MIL-88 type),,,,,,,,10.1021/jacs.3c12866,ok,
10.1021/jacs.3c12866,downloaded\10.1021_jacs.3c12866.pdf,SI downloaded\10.1021_jacs.3c12866_SI.pdf,mof_json_store\10.1021_jacs.3c12866\raw_output.json,mof_json_store\10.1021_jacs.3c12866\synthesis_011.json,no,,SCU-200,,ZrCl4,,0.36 g (1 mmol),1,mmol,nan,,,,,nan,,,,,terephthalic acid,mBDC,0.18 g (1 mmol),,,,,,,,,,,,,,,,,,,,,,,"N,N-dimethylformamide",DMF,3.5 mL,3.5,water,H2O,1 mL,1.0,80.0,"Ramp: 0.5 h to 60 °C, 0.5 h to 80 °C; then hold",120.0,120 h at 80 °C (after ramps),10 mL glass vial,static,DMF,"once, while hot",,,,transparent crystals,,,,,,,,,,,X-ray_dosimetry,10.1021/jacs.3c12866,ok,
10.1021/jacs.3c12866,downloaded\10.1021_jacs.3c12866.pdf,SI downloaded\10.1021_jacs.3c12866_SI.pdf,mof_json_store\10.1021_jacs.3c12866\raw_output.json,mof_json_store\10.1021_jacs.3c12866\synthesis_012.json,no,,SCU-200,,ZrCl4,,0.36 g (1 mmol),1,mmol,nan,,,,,nan,,,,,terephthalic acid,mBDC,0.18 g (1 mmol),,,,,,,,,,,,,,,,,,,,,,,"N,N-dimethylformamide",DMF,3.5 mL,3.5,heavy water,D2O,1 mL,1.0,80.0,"Ramp: 0.5 h to 60 °C, 0.5 h to 80 °C; then hold",120.0,120 h at 80 °C (after ramps),10 mL glass vial,static,DMF,"once, while hot",,,,transparent crystals,,2.9 cm × 0.48 cm × 0.23 cm (largest),,,,,,,,,X-ray_dosimetry,10.1021/jacs.3c12866,ok,
10.1021/jacs.3c12866,downloaded\10.1021_jacs.3c12866.pdf,SI downloaded\10.1021_jacs.3c12866_SI.pdf,mof_json_store\10.1021_jacs.3c12866\raw_output.json,mof_json_store\10.1021_jacs.3c12866\synthesis_013.json,no,,Hf-MOF-808,,ZrCl4,,0.1633 g (0.510 mmol),0.51,mmol,nan,,,,,nan,,,,,"benzene-1,3,5-tricarboxylic acid",BTC,0.105 g (0.50 mmol),,,,,,,,,,,,,formic acid,HCOOH,2 mL,,,,,,,,water,H2O,3 mL,3.0,,,,,100.0,,48.0,"48 h, then cooled to room temperature",10 mL clamp-cap glass vial,static,,,,,,,,,,Hf6O4(OH)4 cluster (MOF-808 type),,,,,,,,10.1021/jacs.3c12866,ok,
10.1021/jacs.3c12866,downloaded\10.1021_jacs.3c12866.pdf,SI downloaded\10.1021_jacs.3c12866_SI.pdf,mof_json_store\10.1021_jacs.3c12866\raw_output.json,mof_json_store\10.1021_jacs.3c12866\synthesis_014.json,no,,Hf-MOF-808,,Li(CH3COO)·2H2O,,0.1633 g (0.510 mmol),0.51,mmol,nan,,,,,nan,,,,,"benzene-1,3,5-tricarboxylic acid",BTC,0.105 g (0.50 mmol),,,,,,,,,,,,,formic acid,HCOOH,2 mL,,,,,,,,heavy water,D2O,3 mL,3.0,,,,,100.0,,48.0,"48 h, then cooled to room temperature",10 mL clamp-cap glass vial,static,,,,,,,,,,Hf6O4(OH)4 cluster (MOF-808 type),,,,,,,,10.1021/jacs.3c12866,ok,
10.1021/jacs.3c12866,downloaded\10.1021_jacs.3c12866.pdf,SI downloaded\10.1021_jacs.3c12866_SI.pdf,mof_json_store\10.1021_jacs.3c12866\raw_output.json,mof_json_store\10.1021_jacs.3c12866\synthesis_015.json,no,,Zr-MOF-808,,Li(CH3COO)·2H2O,,0.117 g (0.363 mmol),0.363,mmol,nan,,,,,nan,,,,,"benzene-1,3,5-tricarboxylic acid",BTC,0.05 g (0.238 mmol),,,,,,,,,,,,,acetic acid,AcOH,2 mL,,,,,,,,water,H2O,2 mL,2.0,,,,,100.0,,72.0,"72 h, then cooled to room temperature",10 mL clamp-cap glass vial,static,,,,,,,,,,Zr6O4(OH)4 cluster (MOF-808 type),,,,,,,,10.1021/jacs.3c12866,ok,
10.1021/jacs.3c12866,downloaded\10.1021_jacs.3c12866.pdf,SI downloaded\10.1021_jacs.3c12866_SI.pdf,mof_json_store\10.1021_jacs.3c12866\raw_output.json,mof_json_store\10.1021_jacs.3c12866\synthesis_016.json,no,,Zr-MOF-808,,Li(CH3COO)·2H2O,,0.117 g (0.363 mmol),0.363,mmol,nan,,,,,nan,,,,,"benzene-1,3,5-tricarboxylic acid",BTC,0.05 g (0.238 mmol),,,,,,,,,,,,,acetic acid-d,AcOD,2 mL,,,,,,,,heavy water,D2O,2 mL,2.0,,,,,100.0,,72.0,"72 h, then cooled to room temperature",10 mL clamp-cap glass vial,static,,,,,,,,,,Zr6O4(OH)4 cluster (MOF-808 type),,,,,,,,10.1021/jacs.3c12866,ok,
10.1021/jacs.3c12866,downloaded\10.1021_jacs.3c12866.pdf,SI downloaded\10.1021_jacs.3c12866_SI.pdf,mof_json_store\10.1021_jacs.3c12866\raw_output.json,mof_json_store\10.1021_jacs.3c12866\synthesis_017.json,no,,BaBTeC,,CuCl,,20 mg (0.076 mmol),0.076,mmol,nan,,,,,nan,,,,,"1,2,4,5-benzenetetracarboxylic acid",BTeC,4 mg (0.016 mmol),,,,,,,,,,,,,,,,,,,,,,,acetonitrile,CH3CN,"1.5 mL (metal), 1.5 mL (ligand)",,water,H2O,"1.5 mL (metal), 1.5 mL (ligand)",,70.0,,72.0,3 days,10 mL glass vial,static,,,,,,white microcrystals,,,,,,,,,,,,10.1021/jacs.3c12866,ok,
10.1021/jacs.3c12866,downloaded\10.1021_jacs.3c12866.pdf,SI downloaded\10.1021_jacs.3c12866_SI.pdf,mof_json_store\10.1021_jacs.3c12866\raw_output.json,mof_json_store\10.1021_jacs.3c12866\synthesis_018.json,no,,BaBTeC,,Cr(NO3)3·9H2O,,20 mg (0.076 mmol),0.076,mmol,nan,,,,,nan,,,,,"1,2,4,5-benzenetetracarboxylic acid",BTeC,4 mg (0.016 mmol),,,,,,,,,,,,,,,,,,,,,,,acetonitrile,CH3CN,"1.5 mL (metal), 1.5 mL (ligand)",,heavy water,D2O,"1.5 mL (metal), 1.5 mL (ligand)",,70.0,,72.0,3 days,10 mL glass vial,static,,,,,,white microcrystals,,,,,,,,,,,,10.1021/jacs.3c12866,ok,
10.1021/jacs.3c12866,downloaded\10.1021_jacs.3c12866.pdf,SI downloaded\10.1021_jacs.3c12866_SI.pdf,mof_json_store\10.1021_jacs.3c12866\raw_output.json,mof_json_store\10.1021_jacs.3c12866\synthesis_020.json,no,,ZIF-7,,Zn(NO3)2·6H2O,,136 mg (0.46 mmol),0.46,mmol,nan,,,,,nan,,,,,benzimidazole,,120 mg (1 mmol),,,,,,,,,,,,,,,,,,,,,,,"N,N-dimethylformamide",DMF,"3 mL (metal), 2 mL (ligand)",,methanol-d1,MeOD,5 mL (ligand),5.0,25,room temperature (~25 °C),24.0,1 day (static),glass vial,static,,,,,,,,,,Zn(imidazolate) framework (ZIF),,,,,,,CO2_capture,10.1021/jacs.3c12866,ok,
10.1021/jacs.3c12866,downloaded\10.1021_jacs.3c12866.pdf,SI downloaded\10.1021_jacs.3c12866_SI.pdf,mof_json_store\10.1021_jacs.3c12866\raw_output.json,mof_json_store\10.1021_jacs.3c12866\synthesis_021.json,no,,ZIF-8,,Eu(NO3)3·6H2O,,1.3528 g (1.186 mmol),1.186,mmol,nan,,,,,nan,,,,,2-methylimidazole,mIm,0.1948 g (2.372 mmol),,,,,,,,,,,,,sodium formate,,0.0807 g (1.186 mmol),,,,,,,,methanol,MeOH,"3 mL (metal), 5 mL (ligand/modulator)",,,,,,90.0,,72.0,72 h,20 mL clamp-cap glass vial,static,,,,,,transparent crystals,,,sod,Zn(imidazolate) framework (ZIF),,,,,,,gas_separation;CO2_capture,10.1021/jacs.3c12866,ok,
10.1021/jacs.3c12866,downloaded\10.1021_jacs.3c12866.pdf,SI downloaded\10.1021_jacs.3c12866_SI.pdf,mof_json_store\10.1021_jacs.3c12866\raw_output.json,mof_json_store\10.1021_jacs.3c12866\synthesis_022.json,no,,ZIF-8,,Zn(CH3COO)2,,1.3528 g (1.186 mmol),1.186,mmol,nan,,,,,nan,,,,,2-methylimidazole,mIm,0.1948 g (2.372 mmol),,,,,,,,,,,,,sodium formate,,0.0807 g (1.186 mmol),,,,,,,,methanol-d1,MeOD,"3 mL (metal), 5 mL (ligand/modulator)",,,,,,90.0,,72.0,72 h,20 mL clamp-cap glass vial,static,,,,,,transparent crystals,,,sod,Zn(imidazolate) framework (ZIF),,,,,,,gas_separation;CO2_capture,10.1021/jacs.3c12866,ok,
10.1021/jacs.3c12866,downloaded\10.1021_jacs.3c12866.pdf,SI downloaded\10.1021_jacs.3c12866_SI.pdf,mof_json_store\10.1021_jacs.3c12866\raw_output.json,mof_json_store\10.1021_jacs.3c12866\synthesis_025.json,no,,CdBTT,,Gd(NO3)3·6H2O,,88 mg (0.372 mmol),0.372,mmol,nan,,,,,nan,,,,,"1,3,5-benzenetristetrazolate",BTT,40 mg (0.142 mmol),,,,,,,,,,,,,hydrochloric acid,HCl,"2 M, 0.1 mL",,,,,,,,"N,N-dimethylformamide",DMF,2 mL (metal) + 2 mL (ligand),,,,,,70.0,,24.0,"24 h, then cooled to 30 °C in 90 min",20 mL clamp-cap glass vial,static,,,,,,,,,,,,,,,,,,10.1021/jacs.3c12866,ok,
10.1021/jacs.3c12866,downloaded\10.1021_jacs.3c12866.pdf,SI downloaded\10.1021_jacs.3c12866_SI.pdf,mof_json_store\10.1021_jacs.3c12866\raw_output.json,mof_json_store\10.1021_jacs.3c12866\synthesis_026.json,no,,CdBTT,,Gd(NO3)3·6H2O,,88 mg (0.372 mmol),0.372,mmol,nan,,,,,nan,,,,,"1,3,5-benzenetristetrazolate",BTT,40 mg (0.142 mmol),,,,,,,,,,,,,deuterium chloride,DCl,"2 M, 0.1 mL",,,,,,,,"N,N-dimethylformamide",DMF,2 mL (metal) + 2 mL (ligand),,,,,,70.0,,24.0,"24 h, then cooled to 30 °C in 90 min",20 mL clamp-cap glass vial,static,,,,,,,,,,,,,,,,,,10.1021/jacs.3c12866,ok,
10.1021/jacs.3c12866,downloaded\10.1021_jacs.3c12866.pdf,SI downloaded\10.1021_jacs.3c12866_SI.pdf,mof_json_store\10.1021_jacs.3c12866\raw_output.json,mof_json_store\10.1021_jacs.3c12866\synthesis_027.json,no,,Cobpy,,Gd(NO3)3·6H2O,,112 mg (0.385 mmol),0.385,mmol,nan,,,,,nan,,,,,"4,4'-bipyridine",bipy,90 mg (0.577 mmol),,,,,,,,,,,,,,,,,,,,,,,ethanol,EtOH,"15 mL (ligand), 10 mL (metal)",,"N,N-dimethylformamide",DMF,"0.6 mL (ligand), 0.4 mL (metal)",,25,"room temperature, overnight",,overnight (static),20 mL clamp-cap glass vial,static,,,,,,reddish brown crystals,,,,,,,,,,,,10.1021/jacs.3c12866,ok,
10.1021/jacs.3c12866,downloaded\10.1021_jacs.3c12866.pdf,SI downloaded\10.1021_jacs.3c12866_SI.pdf,mof_json_store\10.1021_jacs.3c12866\raw_output.json,mof_json_store\10.1021_jacs.3c12866\synthesis_028.json,no,,Cobpy,,Gd(NO3)3·6H2O,,112 mg (0.385 mmol),0.385,mmol,nan,,,,,nan,,,,,"4,4'-bipyridine",bipy,90 mg (0.577 mmol),,,,,,,,,,,,,,,,,,,,,,,ethanol-d,EtOD,"15 mL (ligand), 10 mL (metal)",,"N,N-dimethylformamide",DMF,"0.6 mL (ligand), 0.4 mL (metal)",,25,"room temperature, overnight",,overnight (static),20 mL clamp-cap glass vial,static,,,,,,reddish brown crystals,,,,,,,,,,,,10.1021/jacs.3c12866,ok,
10.1021/jacs.3c12866,downloaded\10.1021_jacs.3c12866.pdf,SI downloaded\10.1021_jacs.3c12866_SI.pdf,mof_json_store\10.1021_jacs.3c12866\raw_output.json,mof_json_store\10.1021_jacs.3c12866\synthesis_029.json,no,,Cubpy,,Gd(NO3)3·6H2O,,16 mg (0.1 mmol),0.1,mmol,nan,,,,,nan,,,,,"4,4'-bipyridine",bipy,15.5 mg (0.1 mmol),,,,,,,,,,,,,,,,,,,,,,,"N,N-dimethylformamide",DMF,3 mL (metal) + 3 mL (ligand),,methanol,MeOH,1 mL (ligand),1.0,25,room temperature,3.0,3 h (static),20 mL glass vial,static,,,,,,,,,,,,,,,,,,10.1021/jacs.3c12866,ok,
10.1021/jacs.3c12866,downloaded\10.1021_jacs.3c12866.pdf,SI downloaded\10.1021_jacs.3c12866_SI.pdf,mof_json_store\10.1021_jacs.3c12866\raw_output.json,mof_json_store\10.1021_jacs.3c12866\synthesis_030.json,no,,Cubpy,,Gd(NO3)3·6H2O,,16 mg (0.1 mmol),0.1,mmol,nan,,,,,nan,,,,,"4,4'-bipyridine",bipy,15.5 mg (0.1 mmol),,,,,,,,,,,,,,,,,,,,,,,"N,N-dimethylformamide",DMF,3 mL (metal) + 3 mL (ligand),,methanol-d1,MeOD,1 mL (ligand),1.0,25,room temperature,3.0,3 h (static),20 mL glass vial,static,,,,,,,,,,,,,,,,,,10.1021/jacs.3c12866,ok,
10.1002/anie.202316792,downloaded\10.1002_anie.202316792.pdf,SI downloaded\10.1002_anie.202316792_SI.pdf,mof_json_store\10.1002_anie.202316792\raw_output.json,mof_json_store\10.1002_anie.202316792\synthesis_001.json,no,,NTU-88,,Gd(NO3)3·6H2O,,"8 mg, 0.034 mmol",0.034,mmol,nan,,,,,nan,,,,,"4,4’-dipyridylnitride",L,"4 mg, 0.023 mmol",0.023,mmol,,,,,,,,,,,,,,,,,,,,,"N,N-dimethylformamide",DMF,3.00 mL (from DMF/EtOH/H2O = 3/1/0.25; total 4.25 mL),3.0,ethanol,EtOH,1.00 mL (from DMF/EtOH/H2O = 3/1/0.25; total 4.25 mL),1.0,80.0,353 K,24.0,1 day,,,"DMF, MeOH",MeOH exchange every 8 h for 3 days,"Evacuate under dynamic vacuum: RT 6 h, then 333 K 2 h, then 373 K 20 h after MeOH exchange",100.0,20.0,light green diamond-shaped (rhombus) crystals,40.0,,sql,mononuclear Ni(II); 4 N + 2 Cl (octahedral),"Pbcn, a=13.065(5) Å, b=18.273(7) Å, c=14.809(6) Å",,420.0,yes,not_reported,,C3H4/C3H6 separation,10.1002/anie.202316792,ok,
10.1002/anie.202316792,downloaded\10.1002_anie.202316792.pdf,SI downloaded\10.1002_anie.202316792_SI.pdf,mof_json_store\10.1002_anie.202316792\raw_output.json,mof_json_store\10.1002_anie.202316792\synthesis_002.json,no,,NTU-88,,Dy(NO3)3·5H2O,,"41.7 g, 193.8 mmol",193.8,mmol,nan,,,,,nan,,,,,"4,4’-dipyridylnitride",L,"24.5 g, 142.3 mmol",142.3,mmol,,,,,,,,,,,ammonia,,4.5 mL,4.5,mL,,,,,,"N,N-dimethylformamide",DMF,≈635.3 mL (DMF/EtOH/H2O = 3/1/0.25; total 900 mL),635.3,ethanol,EtOH,≈211.8 mL (DMF/EtOH/H2O = 3/1/0.25; total 900 mL),211.8,25.0,room temperature (RT),0.017,1 min to precipitate,,stirred,,,"Evacuate under dynamic vacuum: RT 6 h, then 333 K 2 h, then 373 K 20 h after MeOH exchange",100.0,20.0,green microcrystals,90.0,,sql,mononuclear Ni(II); 4 N + 2 Cl (octahedral),"Pbcn, a=13.065(5) Å, b=18.273(7) Å, c=14.809(6) Å",,420.0,yes,not_reported,,C3H4/C3H6 separation,10.1002/anie.202316792,ok,
10.1021/acsanm.9b00409,downloaded\10.1021_acsanm.9b00409.pdf,SI downloaded\10.1021_acsanm.9b00409_SI.pdf,mof_json_store\10.1021_acsanm.9b00409\raw_output.json,mof_json_store\10.1021_acsanm.9b00409\synthesis_001.json,no,,,,Dy(NO3)3·5H2O,,0.15 g (0.88 mmol),0.88,mmol,nan,,0.40 g (0.13 mmol),0.4,g,nan,,,,,pyrazine,pz,0.11 g (1.37 mmol),0.11,g,,,,,,,,,,,nitric acid,HNO3,"1 M, to pH 3.0",,,,,,,,water,H2O,18 mL,18.0,,,,,180.0,180 °C,120.0,5 days,Teflon-lined autoclave (30 mL stainless steel reactor),"stirred 30 min, then static",,,,,,buff crystals,42.0,~300 × 220 μm (SEM),,Keggin [BW12O40]5− 8-connected node within Ag–pz framework,"a=12.542(9), b=15.311(13), c=15.452(11) Å, α=82.86(3)°, β=84.36(2)°, γ=83.48(3)°, P-1",,,not_reported,not_reported,,supercapacitor;photocatalysis,10.1021/acsanm.9b00409,ok,
10.1021/acssuschemeng.8b06560,downloaded\10.1021_acssuschemeng.8b06560.pdf,SI downloaded\10.1021_acssuschemeng.8b06560_SI.pdf,mof_json_store\10.1021_acssuschemeng.8b06560\raw_output.json,mof_json_store\10.1021_acssuschemeng.8b06560\synthesis_001.json,no,,ZIF-67,,Zn(CH3COO)2,,0.249 g,1.35719,mmol,nan,,,,,nan,,,,,2-methylimidazole,,0.328 g,0.328,g,,,,,,,,,,,"N,N-dimethyl-1,2-ethanediamine",,2 mL,,,,,,,,methanol,MeOH,25 mL,25.0,,,,,25,room temperature,0.0833,5 min,,fast stirring,ethanol,,393 K in vacuum oven for 12 h,120.0,12.0,rhombic-dodecahedral nanocrystals,,~100 nm,,,,,1913.0,not_reported,yes,480.0,dye_adsorption;toluene_adsorption,10.1021/acssuschemeng.8b06560,ok,
10.1021/acssuschemeng.8b06560,downloaded\10.1021_acssuschemeng.8b06560.pdf,SI downloaded\10.1021_acssuschemeng.8b06560_SI.pdf,mof_json_store\10.1021_acssuschemeng.8b06560\raw_output.json,mof_json_store\10.1021_acssuschemeng.8b06560\synthesis_002.json,no,,ZIF-67,,AlCl3·6H2O,,0.249 g,1.54242,mmol,nan,,,,,nan,,,,,2-methylimidazole,,0.328 g,0.328,g,,,,,,,,,,,"N,N-dimethyl-1,2-ethanediamine",,2 mL,,,,,,,,methanol,MeOH,25 mL,25.0,,,,,25,room temperature,0.1667,10 min,,fast stirring,ethanol,,393 K in vacuum oven for 12 h,120.0,12.0,rhombic-dodecahedral nanocrystals,43.2,~180 nm,,,,,1703.0,not_reported,yes,480.0,dye_adsorption;toluene_adsorption,10.1021/acssuschemeng.8b06560,ok,
10.1021/acssuschemeng.8b06560,downloaded\10.1021_acssuschemeng.8b06560.pdf,SI downloaded\10.1021_acssuschemeng.8b06560_SI.pdf,mof_json_store\10.1021_acssuschemeng.8b06560\raw_output.json,mof_json_store\10.1021_acssuschemeng.8b06560\synthesis_003.json,no,,ZIF-67,,AlCl3·6H2O,,0.249 g,1.54242,mmol,nan,,,,,nan,,,,,2-methylimidazole,,0.328 g,0.328,g,,,,,,,,,,,"N,N-dimethyl-1,2-ethanediamine",,2 mL,,,,,,,,methanol,MeOH,25 mL,25.0,,,,,25,room temperature,0.5,30 min,,fast stirring,ethanol,,393 K in vacuum oven for 12 h,120.0,12.0,rhombic-dodecahedral nanocrystals,,~200 nm,,,,,1789.0,not_reported,yes,480.0,dye_adsorption;toluene_adsorption,10.1021/acssuschemeng.8b06560,ok,
10.1021/acssuschemeng.8b06560,downloaded\10.1021_acssuschemeng.8b06560.pdf,SI downloaded\10.1021_acssuschemeng.8b06560_SI.pdf,mof_json_store\10.1021_acssuschemeng.8b06560\raw_output.json,mof_json_store\10.1021_acssuschemeng.8b06560\synthesis_004.json,no,,ZIF-8,,Fe(NO3)3·9H2O,,0.67 g,2.42756,mmol,nan,,,,,nan,,,,,2-methylimidazole,,0.167 g,0.167,g,,,,,,,,,,,"N,N-dimethyl-1,2-ethanediamine",,2 mL,,,,,,,,methanol,MeOH,40 mL,40.0,,,,,25,room temperature,0.1667,10 min,,fast stirring,ethanol,,393 K in vacuum oven for 12 h,120.0,12.0,nanocrystals,,~50–100 nm,,,,,1715.0,not_reported,not_reported,,,10.1021/acssuschemeng.8b06560,ok,
10.1021/acs.inorgchem.3c03838,downloaded\10.1021_acs.inorgchem.3c03838.pdf,SI downloaded\10.1021_acs.inorgchem.3c03838_SI.pdf,mof_json_store\10.1021_acs.inorgchem.3c03838\raw_output.json,mof_json_store\10.1021_acs.inorgchem.3c03838\synthesis_001.json,no,,"[Eu(4-NCP)(1,4-bdc)]n·0.5H2O",1575412,Fe(NO3)3·9H2O,Eu(NO3)3·6H2O,"0.0446 g, 0.1 mmol",0.1,mmol,nan,,,,,nan,,,,,"2-(4-carboxyphenyl)imidazo(4,5-f)-(1,10)phenanthroline",4-HNCP,"0.0340 g, 0.1 mmol",0.1,mmol,terephthalic acid,BDC,"0.0166 g, 0.1 mmol",0.1,mmol,,,,,,sodium hydroxide aqueous solution,NaOH,"1 mol·L−1 aq., adjust to pH 7",,,,,,,,water,H2O,10 mL,10.0,"N,N-dimethylformamide",DMF,0.1 mL,0.1,180.0,453 K,72.0,3 days,Teflon-lined stainless-steel autoclave,static,,,dehydrated/air-dried at room temperature,,,yellow bulk crystals,70.0,,pcu,binuclear Eu(III) 6-connected SBU,"a=24.2376(15) Å, b=11.2547(7) Å, c=20.0571(12) Å, α=90°, β=95.3860(10)°, γ=90°, C2/c",,,not_reported,not_reported,420.0,luminescence;sensing,10.1021/acs.inorgchem.3c03838,ok,
10.1021/acs.inorgchem.3c03838,downloaded\10.1021_acs.inorgchem.3c03838.pdf,SI downloaded\10.1021_acs.inorgchem.3c03838_SI.pdf,mof_json_store\10.1021_acs.inorgchem.3c03838\raw_output.json,mof_json_store\10.1021_acs.inorgchem.3c03838\synthesis_002.json,no,,"[Eu(4-NCP)(4,4′-bpdc)]n·0.75H2O",1575411,Zn(NO3)2·6H2O,Eu(NO3)3·6H2O,"0.0446 g, 0.1 mmol",0.1,mmol,nan,,,,,nan,,,,,"2-(4-carboxyphenyl)imidazo(4,5-f)-(1,10)phenanthroline",4-HNCP,"0.0340 g, 0.1 mmol",0.1,mmol,"biphenyl-4,4'-dicarboxylic acid",BPDC,"0.0242 g, 0.1 mmol",0.1,mmol,,,,,,,,,,,,,,,,water,H2O,10 mL,10.0,,,,,180.0,453 K,72.0,3 days,Teflon-lined stainless-steel autoclave,static,water,,air-dried at room temperature,,,yellow bulk crystals,73.2,,pcu,binuclear Eu(III) 6-connected SBU,"a=9.6170(12) Å, b=11.2343(13) Å, c=14.6852(17) Å, α=82.526(2)°, β=84.202(2)°, γ=83.670(2)°, P-1",,,not_reported,not_reported,440.0,luminescence;sensing,10.1021/acs.inorgchem.3c03838,ok,
10.1002/ejic.200500217,downloaded\10.1002_ejic.200500217.pdf,,mof_json_store\10.1002_ejic.200500217\raw_output.json,mof_json_store\10.1002_ejic.200500217\synthesis_001.json,no,,[Ni(oba)(bpe)]n·nH2O,265220,Cu(NO3)2·5/2H2O,,0.1 mmol,0.1,mmol,nan,,,,,nan,,,,,"4,4'-oxybis(benzoic acid)",,0.1 mmol,0.1,mmol,"1,2-bis(4-pyridyl)ethane",bpe,0.1 mmol,0.1,mmol,,,,,,sodium hydroxide (aqueous),NaOH,"0.65 M, 0.2 mL",0.13,mmol,,,,,,deionised water,H2O,5 mL,5.0,,,,,180.0,180 °C,72.0,72 h,Teflon-lined stainless vessel (25 mL),stirred before sealing; static during heating,"H2O, EtOH",,dried in air,,,,81.2,,,,"a=9.254(3), b=11.512(4), c=12.298(4) Å; α=69.890(6)°, β=80.995(6)°, γ=86.981(6)°; P-1",,,not_reported,not_reported,390.0,,10.1002/ejic.200500217,ok,
10.1039/d0ce01223h,downloaded\10.1039_d0ce01223h.pdf,SI downloaded\10.1039_d0ce01223h_SI.pdf,mof_json_store\10.1039_d0ce01223h\raw_output.json,mof_json_store\10.1039_d0ce01223h\synthesis_001.json,yes,"Under higher TFA modulator conditions, no product formation was observed.",NU-350,2017725,MnCl2·6H2O,,9 mg,0.0584652,mmol,nan,,,,,nan,,,,,"2,6-naphthalenedicarboxylic acid",NDC,10 mg,10.0,mg,,,,,,,,,,,trifluoroacetic acid,TFA,3 µL,3.0,µL,,,,,,"N,N-dimethylformamide",DMF,0.5 mL (metal solution) + 0.5 mL (linker solution),1.0,,,,,100.0,100 °C,18.0,18 h,glass vial (1.5-dram),static,"DMF, acetone",DMF 2×; acetone 2×,vacuum oven 80 °C for 1 h,80.0,1.0,,,,,mononuclear Ce(III) chain,"a=13.2389(6) Å, b=14.3168(7) Å, c=19.909(1) Å, α=71.557(4)°, β=74.917(4)°, γ=75.843(3)°, P-1",,,not_reported,not_reported,,,10.1039/d0ce01223h,ok,
10.1039/d0ce01223h,downloaded\10.1039_d0ce01223h.pdf,SI downloaded\10.1039_d0ce01223h_SI.pdf,mof_json_store\10.1039_d0ce01223h\raw_output.json,mof_json_store\10.1039_d0ce01223h\synthesis_002.json,yes,"Under higher TFA modulator conditions, no product formation was observed.",Ce-UiO-NDC,,Zn(NO3)2·6H2O,,70 mg,0.321867,mmol,nan,,,,,nan,,,,,"2,6-naphthalenedicarboxylic acid",NDC,100 mg,100.0,mg,,,,,,,,,,,benzoic acid,,1.5 g,1.5,g,,,,,,"N,N-dimethylformamide",DMF,3.5 mL (metal solution) + 5 mL (linker solution),8.5,,,,,100.0,100 °C,18.0,18 h,glass vial (8-dram),static,"DMF, acetone",DMF 3×; acetone 3×; soak overnight in acetone; additional acetone 3×,100 °C under high vacuum overnight (Micromeritics Smart VacPrep),100.0,,octahedra ~1 μm,,~1 μm,fcu,Ce6O8 12-connected SBU,,10.0,1265.0,not_reported,not_reported,,,10.1039/d0ce01223h,ok,
10.1039/d0ce01223h,downloaded\10.1039_d0ce01223h.pdf,SI downloaded\10.1039_d0ce01223h_SI.pdf,mof_json_store\10.1039_d0ce01223h\raw_output.json,mof_json_store\10.1039_d0ce01223h\synthesis_003.json,yes,"Under higher TFA modulator conditions, no product formation was observed.",Ce-UiO-66,,In(NO3)3·4H2O,,156 mg,0.480161,mmol,nan,,,,,nan,,,,,terephthalic acid,BDC,132 mg,132.0,mg,,,,,,,,,,,benzoic acid,,4 g,4.0,g,,,,,,"N,N-dimethylformamide",DMF,9 mL (benzoic acid solution) + 9 mL (linker solution),18.0,water,H2O,2 mL (metal solution),2.0,100.0,100 °C,18.0,18 h,glass jar (100 mL),static,"DMF, acetone",DMF 3×; acetone 3×; soak overnight in acetone; additional acetone 3×,100 °C under high vacuum overnight (Micromeritics Smart VacPrep),100.0,,octahedra ~600 nm,,~600 nm,fcu,Ce6O8 12-connected SBU,,10.0,965.0,not_reported,not_reported,,,10.1039/d0ce01223h,ok,
10.1002/adma.202418344,downloaded\10.1002_adma.202418344.pdf,SI downloaded\10.1002_adma.202418344_SI.docx,mof_json_store\10.1002_adma.202418344\raw_output.json,mof_json_store\10.1002_adma.202418344\synthesis_001.json,no,,ZIF-8,,In(NO3)3·4H2O,,64.3 mg,0.197912,mmol,nan,,,,,nan,,,,,2-methylimidazole,2-MI,71.0 mg,71.0,mg,,,,,,,,,,,,,,,,,,,,,methanol,MeOH,30 mL (metal solution) + 30 mL (ligand solution),,,,,,25,RT,24.0,24 h,,stirred,methanol,three times,freeze-dried,,,,,,,,,,,,,,,10.1002/adma.202418344,ok,
