Repository: zzhenglab/MOFinder

# MOFinder

MOFinder extracts MOF synthesis information from the literature, reconstructs evidence-supported negative reaction records, and prepares datasets for synthesis-outcome prediction.
[Web application](https://mofinder.chemistry.wustl.edu/) | [Demos](Demo/README.md) | [Source code](docs/source_to_code.md) | [Workflow guide](docs/workflow.md) | [Model evaluation](docs/evaluation.md)

## Quick start

The workflow runs through Python commands. Python 3.10 or newer is required. Clone the repository and initialize its related applications:

```bash
git clone --recurse-submodules https://github.com/zzhenglab/MOFinder.git
cd MOFinder
```

Start with the two offline demonstrations:

```bash

File: mof_extraction_1_2.csv (part 159 of 305)
doi,main_pdf,si_pdf,raw_output,parsed_json,article_trial_or_failure,article_trial_or_failure_notes,mof_name,crystal_code,metal_1,metal_1_abbr,metal_1_amount_text,metal_1_amount_value,metal_1_amount_unit,metal_2,metal_2_abbr,metal_2_amount_text,metal_2_amount_value,metal_2_amount_unit,metal_3,metal_3_abbr,metal_3_amount_text,metal_3_amount_value,metal_3_amount_unit,linker_1,linker_1_abbr,linker_1_amount_text,linker_1_amount_value,linker_1_amount_unit,linker_2,linker_2_abbr,linker_2_amount_text,linker_2_amount_value,linker_2_amount_unit,linker_3,linker_3_abbr,linker_3_amount_text,linker_3_amount_value,linker_3_amount_unit,modulator_1,modulator_1_abbr,modulator_1_amount_text,modulator_1_amount_value,modulator_1_amount_unit,modulator_2,modulator_2_abbr,modulator_2_amount_text,modulator_2_amount_value,modulator_2_amount_unit,solvent_main,solvent_main_abbr,solvent_main_amount_text,solvent_main_ml,solvent_secondary,solvent_secondary_abbr,solvent_secondary_amount_text,solvent_secondary_ml,temperature_c,temperature_c_text,time_h,time_text,vessel_type,stirring,washing_solvent,washing_cycles,activation_text,activation_temp_c,activation_time_h,crystal_morphology,yield_percent,crystal_size,topology_code,metal_cluster_connectivity,unit_cell_short,pore_diameter_A,BET_surface_area_m2g,air_stable,water_stable,tga_decomposition_temp_c,applications,reference,status,error
10.1002/adma.202418344,downloaded\10.1002_adma.202418344.pdf,SI downloaded\10.1002_adma.202418344_SI.docx,mof_json_store\10.1002_adma.202418344\raw_output.json,mof_json_store\10.1002_adma.202418344\synthesis_002.json,no,,ZIF-67,,Zn(NO3)2·6H2O,,185.4 mg,0.852487,mmol,nan,,,,,nan,,,,,2-methylimidazole,2-MI,209.2 mg,209.2,mg,,,,,,,,,,,,,,,,,,,,,methanol,MeOH,30 mL (metal solution) + 30 mL (ligand solution),,,,,,25,RT,24.0,24 h,,stirred,methanol,three times,freeze-dried,,,,,,,,,,,,,,,10.1002/adma.202418344,ok,
10.1002/adma.202418344,downloaded\10.1002_adma.202418344.pdf,SI downloaded\10.1002_adma.202418344_SI.docx,mof_json_store\10.1002_adma.202418344\raw_output.json,mof_json_store\10.1002_adma.202418344\synthesis_003.json,no,,HKUST-1,,Zn(NO3)2·6H2O,,81.9 mg,0.376584,mmol,nan,,,,,nan,,,,,"benzene-1,3,5-tricarboxylic acid",BTC,39.4 mg,39.4,mg,,,,,,,,,,,,,,,,,,,,,methanol,MeOH,30 mL (metal solution) + 30 mL (ligand solution),,,,,,25,RT,24.0,24 h,,stirred,methanol,three times,freeze-dried,,,,,,,,,,,,,,,10.1002/adma.202418344,ok,
10.1002/adma.202418344,downloaded\10.1002_adma.202418344.pdf,SI downloaded\10.1002_adma.202418344_SI.docx,mof_json_store\10.1002_adma.202418344\raw_output.json,mof_json_store\10.1002_adma.202418344\synthesis_004.json,no,,UiO-66,,Zn(NO3)2·6H2O,,24 mg,0.110354,mmol,nan,,,,,nan,,,,,terephthalic acid,BDC,17.1 mg,17.1,mg,,,,,,,,,,,,,,,,,,,,,"N,N-dimethylformamide",DMF,60 mL,60.0,,,,,120.0,120 °C,24.0,24 h,Teflon-lined autoclave,static,"DMF, methanol",three times (in sequence),freeze-dried,,,,,,,,,,,,,,,10.1002/adma.202418344,ok,
10.1002/adma.202418344,downloaded\10.1002_adma.202418344.pdf,SI downloaded\10.1002_adma.202418344_SI.docx,mof_json_store\10.1002_adma.202418344\raw_output.json,mof_json_store\10.1002_adma.202418344\synthesis_005.json,no,,UiO-66-Br,,ZrCl4,,24 mg,0.102988,mmol,nan,,,,,nan,,,,,2-bromoterephthalic acid,Br-BDC,25.2 mg,25.2,mg,,,,,,,,,,,,,,,,,,,,,"N,N-dimethylformamide",DMF,60 mL,60.0,,,,,100.0,100 °C,24.0,24 h,Teflon-lined autoclave,static,"DMF, methanol",three times (in sequence),freeze-dried,,,,,,,,,,,,,,,10.1002/adma.202418344,ok,
10.1002/adma.202418344,downloaded\10.1002_adma.202418344.pdf,SI downloaded\10.1002_adma.202418344_SI.docx,mof_json_store\10.1002_adma.202418344\raw_output.json,mof_json_store\10.1002_adma.202418344\synthesis_006.json,no,,MOF-74 (Mg),,Eu(NO3)3·6H2O,,23.4 mg,0.0639224,mmol,nan,,,,,nan,,,,,"2,5-dihydroxyterephthalic acid",H4DOBDC,5.7 mg,5.7,mg,,,,,,,,,,,,,,,,,,,,,"N,N-dimethylformamide",DMF,45 mL,45.0,ethanol,EtOH,3 mL,3.0,125.0,125 °C,20.0,20 h,Teflon-lined autoclave,static,"DMF, ethanol",three times (in sequence),freeze-dried,,,,,,,,,,,,,,,10.1002/adma.202418344,ok,
10.1002/adma.202418344,downloaded\10.1002_adma.202418344.pdf,SI downloaded\10.1002_adma.202418344_SI.docx,mof_json_store\10.1002_adma.202418344\raw_output.json,mof_json_store\10.1002_adma.202418344\synthesis_007.json,no,,MIL-101-NH2,,Eu(NO3)3·6H2O,,40.0 mg,0.109269,mmol,nan,,,,,nan,,,,,2-aminoterephthalic acid,NH2-BDC,13.4 mg,13.4,mg,,,,,,,,,,,,,,,,,,,,,"N,N-dimethylformamide",DMF,60 mL,60.0,,,,,110.0,110 °C,24.0,24 h,Teflon-lined autoclave,static,"DMF, ethanol",three times (in sequence),freeze-dried,,,,,,,,,,,,,,,10.1002/adma.202418344,ok,
10.1002/adma.202418344,downloaded\10.1002_adma.202418344.pdf,SI downloaded\10.1002_adma.202418344_SI.docx,mof_json_store\10.1002_adma.202418344\raw_output.json,mof_json_store\10.1002_adma.202418344\synthesis_008.json,no,,PBA (Prussian blue analogue),,Zn(NO3)2·4H2O,,27.8 mg,0.130242,mmol,nan,,,,,nan,,,,,potassium hexacyanoferrate(III),,15.7 mg,15.7,mg,,,,,,,,,,,,,,,,,,,,,water,H2O,30 mL (metal solution) + 30 mL (ligand solution),,,,,,25,RT,24.0,24 h,,stirred,"water, ethanol",three times (in sequence),freeze-dried,,,,,,,,,,,,,,,10.1002/adma.202418344,ok,
10.1002/anie.201701604,downloaded\10.1002_anie.201701604.pdf,SI downloaded\10.1002_anie.201701604_SI.pdf,mof_json_store\10.1002_anie.201701604\raw_output.json,mof_json_store\10.1002_anie.201701604\synthesis_001.json,yes,no product when reaction time was reduced to 1 h in size-control synthesis; 4–72 h gave similar size,MIL-101,,HfCl4,,"0.40 g, 1.0 mmol",1,mmol,nan,,,,,nan,,,,,"1,4-benzene dicarboxylic acid",H2BDC,"0.11 g, 0.66 mmol",0.66,mmol,,,,,,,,,,,,,,,,,,,,,water,H2O,10 mL,10.0,,,,,180.0,180 °C,4.0,4 h,Teflon-lined autoclave,static,"DMF, H2O",,,,,truncated octahedra; ~200 nm,,~200 nm,,,,,2847.0,,,,,10.1002/anie.201701604,ok,
10.1002/anie.201701604,downloaded\10.1002_anie.201701604.pdf,SI downloaded\10.1002_anie.201701604_SI.pdf,mof_json_store\10.1002_anie.201701604\raw_output.json,mof_json_store\10.1002_anie.201701604\synthesis_002.json,yes,no product when reaction time was reduced to 1 h in size-control synthesis; 4–72 h gave similar size,MIL-101,,HfCl4,,"0.40 g, 1.0 mmol",1,mmol,nan,,,,,nan,,,,,"1,4-benzene dicarboxylic acid",H2BDC,"0.11 g, 0.66 mmol",0.66,mmol,,,,,,,,,,,,,,,,,,,,,water,H2O,5 mL (+ 5 mL seed suspension),5.0,,,,,180.0,180 °C,4.0,"stirred 1 h, then 4 h at 180 °C",Teflon-lined autoclave,stirred 1 h pre-mixing; static during hydrothermal,"DMF, H2O",,,,,truncated octahedra; ~350 nm (epitaxial overgrowth),,~350 nm,,,,,,,,,,10.1002/anie.201701604,ok,
10.1002/anie.201701604,downloaded\10.1002_anie.201701604.pdf,SI downloaded\10.1002_anie.201701604_SI.pdf,mof_json_store\10.1002_anie.201701604\raw_output.json,mof_json_store\10.1002_anie.201701604\synthesis_003.json,yes,no product when reaction time was reduced to 1 h in size-control synthesis; 4–72 h gave similar size,MIL-101,,HfCl4,,"0.40 g, 1.0 mmol",1,mmol,nan,,,,,nan,,,,,"1,4-benzene dicarboxylic acid",H2BDC,"0.11 g, 0.66 mmol",0.66,mmol,,,,,,,,,,,,,,,,,,,,,water,H2O,5 mL (+ 5 mL seed suspension),5.0,,,,,180.0,180 °C,4.0,"stirred 1 h, then 4 h at 180 °C",Teflon-lined autoclave,stirred 1 h pre-mixing; static during hydrothermal,"DMF, H2O",,,,,truncated octahedra; ~500 nm (second epitaxial overgrowth),,~500 nm,,,,,,,,,,10.1002/anie.201701604,ok,
10.1002/anie.201701604,downloaded\10.1002_anie.201701604.pdf,SI downloaded\10.1002_anie.201701604_SI.pdf,mof_json_store\10.1002_anie.201701604\raw_output.json,mof_json_store\10.1002_anie.201701604\synthesis_004.json,yes,no product when reaction time was reduced to 1 h in size-control synthesis; 4–72 h gave similar size,MIL-101,,Zn(NO3)2·6H2O,,"0.40 g, 1.0 mmol",1,mmol,nan,,,,,nan,,,,,"1,4-benzene dicarboxylic acid",H2BDC,"0.11 g, 0.66 mmol",0.66,mmol,,,,,,,,,,,glacial acetic acid,,0.5 mL,0.5,mL,,,,,,water,H2O,10 mL,10.0,,,,,180.0,180 °C,4.0,4 h,Teflon-lined autoclave,static,,,,,,,,,,,,,,,,,,10.1002/anie.201701604,ok,
10.1002/anie.202312697,downloaded\10.1002_anie.202312697.pdf,SI downloaded\10.1002_anie.202312697_SI.pdf,mof_json_store\10.1002_anie.202312697\raw_output.json,mof_json_store\10.1002_anie.202312697\synthesis_001.json,yes,Excess H2O inhibited formation of crystalline layered Zr-porphyrin frameworks.,ZrPCs (PCN-222),,Cu(NO3)2·3H2O,ZrCl4,"70 mg, 0.30 mmol",0.3,mmol,nan,,,,,nan,,,,,"5,10,15,20-tetrakis(4-carboxyphenyl)porphyrin",H2TCPP,"50 mg, 0.06 mmol",0.06,mmol,,,,,,,,,,,benzoic acid,BA,"2700 mg, 22.11 mmol",22.11,mmol,,,,,,"N,N-dimethylformamide",DMF,8 mL,8.0,,,,,120.0,120 °C,24.0,24 h,25 mL Pyrex vial,static,"DMF, EtOH","DMF 3×; EtOH 2 days, refreshed every 6 h",80 °C under vacuum for 12 h,80.0,12.0,purple cubes (bulk morphology),,,,,,,,not_reported,not_reported,,,10.1002/anie.202312697,ok,
10.1002/anie.202312697,downloaded\10.1002_anie.202312697.pdf,SI downloaded\10.1002_anie.202312697_SI.pdf,mof_json_store\10.1002_anie.202312697\raw_output.json,mof_json_store\10.1002_anie.202312697\synthesis_002.json,yes,Excess H2O inhibited formation of crystalline layered Zr-porphyrin frameworks.,ZrPHPs (PCN-222),,ZrCl4,ZrCl4,"70 mg, 0.30 mmol",0.3,mmol,nan,,,,,nan,,,,,"5,10,15,20-tetrakis(4-carboxyphenyl)porphyrin",H2TCPP,"50 mg, 0.06 mmol",0.06,mmol,,,,,,,,,,,benzoic acid,BA,"2700 mg, 22.11 mmol",22.11,mmol,water,H2O,1000 μL,,,"N,N-dimethylformamide",DMF,8 mL,8.0,,,,,120.0,120 °C,24.0,24 h,25 mL Pyrex vial,static,"DMF, EtOH","DMF 3×; EtOH 2 days, refreshed every 6 h",80 °C under vacuum for 12 h,80.0,12.0,purple hexagonal prisms assembled from layered 2D nanosheets,,,,,,,,not_reported,not_reported,,,10.1002/anie.202312697,ok,
10.1039/b919676p,downloaded\10.1039_b919676p.pdf,,mof_json_store\10.1039_b919676p\raw_output.json,mof_json_store\10.1039_b919676p\synthesis_001.json,no,,,630068,FeCl2·4H2O,,"0.12 g, 0.5 mmol",0.5,mmol,nan,,"0.05 g, 0.5 mmol",0.5,mmol,nan,,,,,isophthalic acid,m-H2BDC,"0.09 g, 0.5 mmol",0.5,mmol,"4,4'-bipyridine",BIPY,"0.15 g, 0.75 mmol",0.75,mmol,m-nitrobenzoic acid,m-HNBZ,"0.09 g, 0.5 mmol",0.5,mmol,potassium hydroxide (2 M),,"2 M KOH, adjusted to pH 6",,,,,,,,acetonitrile,MeCN,6 mL,6.0,,,,,140.0,140 °C,72.0,3 days,Teflon-lined stainless steel vessel (25 mL),static,water,,dried in air,,,light-purple block crystals,64.0,,,CuI T-shaped 3-connected; Co2 paddle-wheel 4-connected,"triclinic, P-1; a=10.6979(8) Å, b=10.8874(8) Å, c=14.7652(16) Å; α=91.6510(10)°, β=93.5430(10)°, γ=118.5640(10)°",,,not_reported,not_reported,322.0,luminescence,10.1039/b919676p,ok,
10.1039/b919676p,downloaded\10.1039_b919676p.pdf,,mof_json_store\10.1039_b919676p\raw_output.json,mof_json_store\10.1039_b919676p\synthesis_002.json,no,,,642458,Cu(NO3)2·3H2O,,"0.12 g, 0.5 mmol",0.5,mmol,nan,,,,,nan,,,,,"3,3',4,4'-biphenyltetracarboxylic acid",H4BPTC,"0.08 g, 0.25 mmol",0.25,mmol,"1,1'-(1,4-butanediyl)bis(imidazole)",BBI,"0.10 g, 0.5 mmol",0.5,mmol,,,,,,potassium hydroxide (2 M),,"2 M KOH, adjusted to pH 6.5",,,,,,,,water,H2O,6 mL (distilled),6.0,,,,,160.0,160 °C,60.0,60 h,Teflon-lined stainless steel vessel (25 mL),static,distilled water,,dried in air,,,pink block-shaped crystals,34.0,,,Co tetrahedral 4-connected; BPTC square-planar 4-connected,"orthorhombic, Pccn; a=20.584(4) Å, b=11.949(2) Å, c=15.098(3) Å",,,not_reported,not_reported,330.0,,10.1039/b919676p,ok,
10.1039/c8ta04316g,downloaded\10.1039_c8ta04316g.pdf,SI downloaded\10.1039_c8ta04316g_SI.pdf,mof_json_store\10.1039_c8ta04316g\raw_output.json,mof_json_store\10.1039_c8ta04316g\synthesis_001.json,no,,GR-MOF-2,,Cu(NO3)2·3H2O,,"0.25 mmol, 0.0628 g",0.25,mmol,nan,,,,,nan,,,,,glutaric acid,glu,"0.25 mmol, 0.033 g",0.25,mmol,"4,4'-azopyridine",azpy,"0.125 mmol, 0.0231 g",0.125,mmol,,,,,,urea,,"0.872 mmol, 0.054 g",0.872,mmol,,,,,,water,H2O,"20 mL, water/ethanol (1:1)",,ethanol,EtOH,"20 mL, water/ethanol (1:1)",,25,room temperature (RT),168.0,one week,,static,,,120 °C under vacuum for at least 12 h,120.0,12.0,,60.0,,rob,Cu2 paddle-wheel SBU,"a=24.153 Å, b=13.120 Å, c=8.600 Å, β=92.537°, C2/c",6.7,,not_reported,not_reported,400.0,CO2_capture,10.1039/c8ta04316g,ok,
10.1039/c8ta04316g,downloaded\10.1039_c8ta04316g.pdf,SI downloaded\10.1039_c8ta04316g_SI.pdf,mof_json_store\10.1039_c8ta04316g\raw_output.json,mof_json_store\10.1039_c8ta04316g\synthesis_002.json,no,,GR-MOF-3,,Cu(NO3)2·3H2O,,"0.25 mmol, 0.0628 g",0.25,mmol,nan,,,,,nan,,,,,2-methylglutaric acid,meglu,"0.25 mmol, 0.0365 g",0.25,mmol,"1,4-bis(4-pyridyl)-2,3-diaza-1,3-butadiene",bpdb,"0.125 mmol, 0.0263 g",0.125,mmol,,,,,,urea,,"0.872 mmol, 0.054 g",0.872,mmol,,,,,,water,H2O,"20 mL, water/ethanol (1:1)",,ethanol,EtOH,"20 mL, water/ethanol (1:1)",,25,room temperature (RT),168.0,one week,,static,,,120 °C under vacuum for at least 12 h,120.0,12.0,,60.0,,rob,Cu2 paddle-wheel SBU,"a=27.019 Å, b=13.506 Å, c=8.921 Å, β=94.792°, C2/c",7.2,,not_reported,not_reported,400.0,CO2_capture,10.1039/c8ta04316g,ok,
10.1039/c8ta04316g,downloaded\10.1039_c8ta04316g.pdf,SI downloaded\10.1039_c8ta04316g_SI.pdf,mof_json_store\10.1039_c8ta04316g\raw_output.json,mof_json_store\10.1039_c8ta04316g\synthesis_003.json,no,,GR-MOF-4,,ZnO,,"0.25 mmol, 0.0628 g",0.25,mmol,nan,,,,,nan,,,,,"2,2-dimethylglutaric acid",dmglu,"0.25 mmol, 0.0400 g",0.25,mmol,"1,4-bis(4-pyridyl)-2,3-diaza-1,3-butadiene",bpdb,"0.125 mmol, 0.0263 g",0.125,mmol,,,,,,urea,,"0.872 mmol, 0.054 g",0.872,mmol,,,,,,water,H2O,"20 mL, water/ethanol (1:1)",,ethanol,EtOH,"20 mL, water/ethanol (1:1)",,25,room temperature (RT),168.0,one week,,static,,,120 °C under vacuum for at least 12 h,120.0,12.0,,60.0,,rob,Cu2 paddle-wheel SBU,"a=27.253 Å, b=13.608 Å, c=9.146 Å, β=92.81°, C2/c",7.0,,not_reported,not_reported,400.0,CO2_capture,10.1039/c8ta04316g,ok,
10.1039/c8ta04316g,downloaded\10.1039_c8ta04316g.pdf,SI downloaded\10.1039_c8ta04316g_SI.pdf,mof_json_store\10.1039_c8ta04316g\raw_output.json,mof_json_store\10.1039_c8ta04316g\synthesis_004.json,no,,GR-MOF-5,,ZnO,,"0.25 mmol, 0.0739 g",0.25,mmol,nan,,,,,nan,,,,,glutaric acid,glu,"0.25 mmol, 0.033 g",0.25,mmol,"2,5-bis(4-pyridyl)-1,3,4-oxadiazole",bpo,"0.125 mmol, 0.0280 g",0.125,mmol,,,,,,urea,,"0.872 mmol, 0.054 g",0.872,mmol,,,,,,water,H2O,"20 mL, water/ethanol (1:1)",,ethanol,EtOH,"20 mL, water/ethanol (1:1)",,25,room temperature (RT),168.0,one week,,static,,,120 °C under vacuum for at least 12 h,120.0,12.0,,60.0,,rob,Cu2 paddle-wheel SBU,"a=26.917 Å, b=12.987 Å, c=8.574 Å, β=104.82°, C2/c",6.8,,not_reported,not_reported,400.0,CO2_capture,10.1039/c8ta04316g,ok,
10.1021/acsami.8b03561,downloaded\10.1021_acsami.8b03561.pdf,SI downloaded\10.1021_acsami.8b03561_SI.pdf,mof_json_store\10.1021_acsami.8b03561\raw_output.json,mof_json_store\10.1021_acsami.8b03561\synthesis_001.json,yes,"Using H2O, EtOH, or their mixture gave no 1Co crystals; EtOH led to amorphous products.",1Co,1476337,Cu(NO3)2·3H2O,,"0.4 mmol, 0.1172 g",0.4,mmol,nan,,,,,nan,,,,,"4,4'-oxybis(benzoic acid)",oba,"0.4 mmol, 0.1032 g",0.4,mmol,"N,N′-bis-(1-pyridine-3-yl-ethylidene)-hydrazine",3-bpdh,"0.4 mmol, 0.0956 g",0.4,mmol,,,,,,,,,,,,,,,,"N,N-dimethylformamide",DMF,10 mL,10.0,,,,,100.0,100 °C,72.0,72 h,Teflon-lined stainless steel autoclave (30 mL),,DMF,3×,dried at 50 °C,50.0,,orange-yellow rods,,,,,"a=10.494(18) Å, b=10.310(18) Å, c=22.350(4) Å, β=92.853(18)°, P21/n",8.3,16.856,yes,not_reported,350.0,,10.1021/acsami.8b03561,ok,
10.1021/acsami.8b03561,downloaded\10.1021_acsami.8b03561.pdf,SI downloaded\10.1021_acsami.8b03561_SI.pdf,mof_json_store\10.1021_acsami.8b03561\raw_output.json,mof_json_store\10.1021_acsami.8b03561\synthesis_002.json,yes,"Using H2O, EtOH, or their mixture gave no 1Co crystals; EtOH led to amorphous products.",1Co,1476337,Cu(NO3)2·3H2O,,"0.1 mmol, 0.0293 g",0.1,mmol,nan,,,,,nan,,,,,"4,4'-oxybis(benzoic acid)",oba,"0.1 mmol, 0.0258 g",0.1,mmol,"N,N′-bis-(1-pyridine-3-yl-ethylidene)-hydrazine",3-bpdh,"0.1 mmol, 0.0239 g",0.1,mmol,,,,,,,,,,,,,,,,"N,N-dimethylformamide",DMF,10 mL,10.0,ethanol,EtOH,5 mL,5.0,100.0,100 °C,24.0,24 h,Teflon-lined stainless steel autoclave (30 mL),,"DMF, EtOH",several times,dried at 100 °C overnight,100.0,,purple-red microspheres,,∼1.7 μm spheres,,,"a=10.494(18) Å, b=10.310(18) Å, c=22.350(4) Å, β=92.853(18)°, P21/n",8.3,,yes,not_reported,350.0,,10.1021/acsami.8b03561,ok,
10.1021/acsami.8b03561,downloaded\10.1021_acsami.8b03561.pdf,SI downloaded\10.1021_acsami.8b03561_SI.pdf,mof_json_store\10.1021_acsami.8b03561\raw_output.json,mof_json_store\10.1021_acsami.8b03561\synthesis_003.json,yes,"Using H2O, EtOH, or their mixture gave no 1Co crystals; EtOH led to amorphous products.",1Co,1476337,Cu(NO3)2·3H2O,,"0.1 mmol, 0.0293 g",0.1,mmol,nan,,,,,nan,,,,,"4,4'-oxybis(benzoic acid)",oba,"0.1 mmol, 0.0258 g",0.1,mmol,"N,N′-bis-(1-pyridine-3-yl-ethylidene)-hydrazine",3-bpdh,"0.1 mmol, 0.0239 g",0.1,mmol,,,,,,polyvinylpyrrolidone,PVP,0.6 g,0.6,g,,,,,,"N,N-dimethylformamide",DMF,10 mL,10.0,ethanol,EtOH,5 mL,5.0,100.0,100 °C,24.0,24 h,Teflon-lined stainless steel autoclave (30 mL),,"DMF, EtOH",several times,dried at 100 °C overnight,100.0,,nanospheres,,∼500 nm spheres,,,"a=10.494(18) Å, b=10.310(18) Å, c=22.350(4) Å, β=92.853(18)°, P21/n",8.3,,yes,not_reported,350.0,,10.1021/acsami.8b03561,ok,
10.1039/b804490b,downloaded\10.1039_b804490b.pdf,,mof_json_store\10.1039_b804490b\raw_output.json,mof_json_store\10.1039_b804490b\synthesis_001.json,no,,,,FeSO4·7H2O,,"0.187 g, 0.5 mmol",0.5,mmol,nan,,"0.034 g, 0.2 mmol",0.2,mmol,nan,,,,,"pyrazine-2,3-dicarboxylic acid",H2pzdc,"0.05 g, 0.3 mmol",0.3,mmol,,,,,,,,,,,perchloric acid,HClO4,0.5 mmol,0.5,mmol,,,,,,water,H2O,10 mL,10.0,,,,,160.0,160 °C,72.0,3 d,Parr Teflon-lined stainless-steel bomb,stirred,water,,,,,"dark-blue, rectangular-prism crystals",33.0,,,nano-sized Ln-O-Ln rod from [Ln6(μ6-O)(μ3-OH)8]8+,"a=27.420(5) Å, b=27.420(5) Å, c=7.0011(18) Å, α=90.00°, β=90.00°, γ=120.00°, R-3",,,not_reported,not_reported,250.0,,10.1039/b804490b,ok,
10.1039/b804490b,downloaded\10.1039_b804490b.pdf,,mof_json_store\10.1039_b804490b\raw_output.json,mof_json_store\10.1039_b804490b\synthesis_002.json,no,,,,Zn(NO3)2·6H2O,,"0.189 g, 0.5 mmol",0.5,mmol,nan,,"0.034 g, 0.2 mmol",0.2,mmol,nan,,,,,"pyrazine-2,3-dicarboxylic acid",H2pzdc,"0.05 g, 0.3 mmol",0.3,mmol,,,,,,,,,,,perchloric acid,HClO4,0.5 mmol,0.5,mmol,,,,,,water,H2O,10 mL,10.0,,,,,160.0,160 °C,72.0,3 d,Parr Teflon-lined stainless-steel bomb,stirred,water,,,,,"dark-blue, rectangular-prism crystals",27.0,,,nano-sized Ln-O-Ln rod from [Ln6(μ6-O)(μ3-OH)8]8+,"a=27.3601(8) Å, b=27.3601(8) Å, c=6.9815(4) Å, α=90.00°, β=90.00°, γ=120.00°, R-3",,,not_reported,not_reported,250.0,,10.1039/b804490b,ok,
10.1039/b804490b,downloaded\10.1039_b804490b.pdf,,mof_json_store\10.1039_b804490b\raw_output.json,mof_json_store\10.1039_b804490b\synthesis_003.json,no,,,,Zn(NO3)2·6H2O,,"0.193 g, 0.5 mmol",0.5,mmol,nan,,"0.034 g, 0.2 mmol",0.2,mmol,nan,,,,,"pyrazine-2,3-dicarboxylic acid",H2pzdc,"0.05 g, 0.3 mmol",0.3,mmol,,,,,,,,,,,perchloric acid,HClO4,0.5 mmol,0.5,mmol,,,,,,water,H2O,10 mL,10.0,,,,,160.0,160 °C,72.0,3 d,Parr Teflon-lined stainless-steel bomb,stirred,water,,,,,"dark-blue, rectangular-prism crystals",36.0,,,nano-sized Ln-O-Ln rod from [Ln6(μ6-O)(μ3-OH)8]8+,"a=27.294(4) Å, b=27.294(4) Å, c=6.9565(13) Å, α=90.00°, β=90.00°, γ=120.00°, R-3",,,not_reported,not_reported,250.0,,10.1039/b804490b,ok,
10.1021/acsami.7b08322,downloaded\10.1021_acsami.7b08322.pdf,SI downloaded\10.1021_acsami.7b08322_SI.pdf,mof_json_store\10.1021_acsami.7b08322\raw_output.json,mof_json_store\10.1021_acsami.7b08322\synthesis_001.json,no,,,,Mg(NO3)2,,"15.5 mg, 0.01 mmol",0.01,mmol,nan,,"55 mg, 0.16 mmol",0.16,mmol,nan,,,,,"chloranilate, (C6O4Cl2)2−",,,,,,,,,,,,,,,phenazine,phz,"54 mg, 0.3 mmol",0.3,mmol,,,,,,acetonitrile,MeCN,4.5 mL (degassed),4.5,tetrahydrofuran,THF,2 mL (degassed),2.0,25,room temperature,,about two months,sealed glass tube (layered solutions),static,,,,,,black hexagonal prismatic crystals,,,,2D honeycomb Fe(II)/Fe(III) nodes bridged by anilato,"a=13.6909(3) Å, c=9.1968(3) Å, trigonal, P-31m (120 K)",15.81,,not_reported,not_reported,350.0,,10.1021/acsami.7b08322,ok,
10.1021/acsami.7b08322,downloaded\10.1021_acsami.7b08322.pdf,SI downloaded\10.1021_acsami.7b08322_SI.pdf,mof_json_store\10.1021_acsami.7b08322\raw_output.json,mof_json_store\10.1021_acsami.7b08322\synthesis_002.json,no,,,,Fe,,0.40 g (0.3 mmol),0.3,mmol,nan,,1.42 g (4.2 mmol),4.2,mmol,nan,,,,,"chloranilate, (C6O4Cl2)2−",,,,,,,,,,,,,,,phenazine,phz,1.30 g (9 mmol),9.0,mmol,,,,,,acetonitrile,MeCN,50 mL (degassed),50.0,tetrahydrofuran,THF,50 mL (degassed),50.0,25,room temperature,,about 3.5 months,sealed glass tube (layered solutions),static,,,,,,black shiny microcrystalline solid,98.5,,,2D honeycomb Fe(II)/Fe(III) nodes bridged by anilato,"a=13.6909(3) Å, c=9.1968(3) Å, trigonal, P-31m (120 K)",15.81,,not_reported,not_reported,350.0,,10.1021/acsami.7b08322,ok,
10.1021/acsami.7b08322,downloaded\10.1021_acsami.7b08322.pdf,SI downloaded\10.1021_acsami.7b08322_SI.pdf,mof_json_store\10.1021_acsami.7b08322\raw_output.json,mof_json_store\10.1021_acsami.7b08322\synthesis_003.json,no,,,,Ni(NO3)2·6H2O,,"18.2 mg, 0.01 mmol",0.01,mmol,nan,,,,,nan,,,,,"bromanilate, (C6O4Br2)2−",,,,,,,,,,,,,,,phenazine,phz,,,,,,,,,acetonitrile,MeCN,,,tetrahydrofuran,THF,,,25,room temperature,,,sealed glass tube (layered solutions),static,,,,,,single crystals (black),,,,2D honeycomb Fe(II)/Fe(III) nodes bridged by anilato,"a=13.7841(3) Å, c=9.2424(3) Å, trigonal, P-31m (120 K)",15.92,,not_reported,not_reported,310.0,,10.1021/acsami.7b08322,ok,
10.1021/acsami.7b08322,downloaded\10.1021_acsami.7b08322.pdf,SI downloaded\10.1021_acsami.7b08322_SI.pdf,mof_json_store\10.1021_acsami.7b08322\raw_output.json,mof_json_store\10.1021_acsami.7b08322\synthesis_004.json,no,,,,Ni(NO3)2·6H2O,,1.00 g (0.6 mmol),0.6,mmol,nan,,2.84 g (8.4 mmol),8.4,mmol,nan,,,,,"bromanilate, (C6O4Br2)2−",,,,,,,,,,,,,,,phenazine,phz,2.60 g (18 mmol),18.0,mmol,,,,,,acetonitrile,MeCN,100 mL (degassed),100.0,tetrahydrofuran,THF,100 mL (degassed),100.0,25,room temperature,,about 3.5 months,sealed glass tube (layered solutions),static,,,,,,black shiny microcrystalline solid,80.0,,,2D honeycomb Fe(II)/Fe(III) nodes bridged by anilato,"a=13.7841(3) Å, c=9.2424(3) Å, trigonal, P-31m (120 K)",15.92,,not_reported,not_reported,310.0,,10.1021/acsami.7b08322,ok,
10.1021/jacs.7b12633,downloaded\10.1021_jacs.7b12633.pdf,SI downloaded\10.1021_jacs.7b12633_SI.pdf,mof_json_store\10.1021_jacs.7b12633\raw_output.json,mof_json_store\10.1021_jacs.7b12633\synthesis_001.json,yes,Excess DHBC (rm ≥ 6) gave amorphous aggregates; homopolymers/acetic acid were ineffective.,"[Zn2(bdc)2(dabco)]n, hexagonal polymorph (1h), mesocrystal",,Zn(NO3)2·6H2O,,"0.64 mmol, 190 mg",0.64,mmol,nan,,,,,nan,,,,,terephthalic acid,BDC,"0.64 mmol, 106 mg",0.64,mmol,"1,4-diazabicyclo[2.2.2]octane",DABCO,"0.32 mmol, 35.9 mg",0.32,mmol,,,,,,poly(ethylene oxide)-b-poly(methacrylic acid) (PEO68-b-PMAA8),EO68MAA8,1.16 g,1.16,g,,,,,,"N,N-dimethylformamide",DMF,10 mL + 15 mL (total 25 mL),25.0,,,,,120.0,120 °C,48.0,48 h,Teflon-lined autoclave,static,DMF,3×,150 °C under reduced pressure for 24 h,150.0,24.0,hexagonal rod mesocrystals,,length 2.9 ± 1.2 μm; width 0.53 ± 0.11 μm,,,,,150.0,,,,CO2_capture,10.1021/jacs.7b12633,ok,
10.1021/jacs.7b12633,downloaded\10.1021_jacs.7b12633.pdf,SI downloaded\10.1021_jacs.7b12633_SI.pdf,mof_json_store\10.1021_jacs.7b12633\raw_output.json,mof_json_store\10.1021_jacs.7b12633\synthesis_002.json,yes,Excess DHBC (rm ≥ 6) gave amorphous aggregates; homopolymers/acetic acid were ineffective.,"[Cu2(bdc)2(dabco)]n, hexagonal polymorph (2h), mesocrystal",,Zn(NO3)2·6H2O,,"0.64 mmol, 128 mg",0.64,mmol,nan,,,,,nan,,,,,terephthalic acid,BDC,"0.64 mmol, 106 mg",0.64,mmol,"1,4-diazabicyclo[2.2.2]octane",DABCO,"0.32 mmol, 35.9 mg",0.32,mmol,,,,,,poly(ethylene oxide)-b-poly(methacrylic acid) (PEO68-b-PMAA8),EO68MAA8,1.16 g,1.16,g,,,,,,"N,N-dimethylformamide",DMF,10 mL + 15 mL (total 25 mL),25.0,,,,,120.0,120 °C,48.0,48 h,Teflon-lined autoclave,static,DMF,3×,150 °C under reduced pressure for 24 h,150.0,24.0,hexagonal nanorods (mesocrystals),,,,,,,,,,,,10.1021/jacs.7b12633,ok,
10.1021/jacs.7b12633,downloaded\10.1021_jacs.7b12633.pdf,SI downloaded\10.1021_jacs.7b12633_SI.pdf,mof_json_store\10.1021_jacs.7b12633\raw_output.json,mof_json_store\10.1021_jacs.7b12633\synthesis_003.json,yes,Excess DHBC (rm ≥ 6) gave amorphous aggregates; homopolymers/acetic acid were ineffective.,"[Zn2(bdc)2(dabco)]n, hexagonal polymorph (1h), bulk",,Zn(NO3)2·6H2O,,"0.64 mmol, 190 mg",0.64,mmol,nan,,,,,nan,,,,,terephthalic acid,BDC,"0.64 mmol, 106 mg",0.64,mmol,"1,4-diazabicyclo[2.2.2]octane",DABCO,"0.32 mmol, 35.9 mg",0.32,mmol,,,,,,,,,,,,,,,,"N,N-dimethylformamide",DMF,10 mL + 15 mL (total 25 mL),25.0,,,,,120.0,120 °C,1.0,< 1 h (1 h used in prep),Teflon-lined autoclave,static,DMF,3×,150 °C under reduced pressure for 24 h,150.0,24.0,hexagonal plate crystals,,,,,"hexagonal, P-3m1; a = 21.620(1) Å, c = 9.628(1) Å",,1680.0,,,,,10.1021/jacs.7b12633,ok,
10.1021/jacs.7b12633,downloaded\10.1021_jacs.7b12633.pdf,SI downloaded\10.1021_jacs.7b12633_SI.pdf,mof_json_store\10.1021_jacs.7b12633\raw_output.json,mof_json_store\10.1021_jacs.7b12633\synthesis_004.json,yes,Excess DHBC (rm ≥ 6) gave amorphous aggregates; homopolymers/acetic acid were ineffective.,"[Zn2(bdc)2(dabco)]n, tetragonal polymorph (1t), bulk",,Zn,,"0.64 mmol, 190 mg",0.64,mmol,nan,,,,,nan,,,,,terephthalic acid,BDC,"0.64 mmol, 106 mg",0.64,mmol,"1,4-diazabicyclo[2.2.2]octane",DABCO,"0.32 mmol, 35.9 mg",0.32,mmol,,,,,,,,,,,,,,,,"N,N-dimethylformamide",DMF,10 mL + 15 mL (total 25 mL),25.0,,,,,120.0,120 °C,48.0,48 h,Teflon-lined autoclave,static,DMF,3×,150 °C under reduced pressure for 24 h,150.0,24.0,cubic crystals,,,,,"tetragonal, P4/mmm; a = 10.929(2) Å, c = 9.608(1) Å",,,,,,,10.1021/jacs.7b12633,ok,
10.1021/acs.chemmater.5b04306,downloaded\10.1021_acs.chemmater.5b04306.pdf,SI downloaded\10.1021_acs.chemmater.5b04306_SI.pdf,mof_json_store\10.1021_acs.chemmater.5b04306\raw_output.json,mof_json_store\10.1021_acs.chemmater.5b04306\synthesis_001.json,no,,MUF-32,,Zn,,"13.7 mg, 52.5 μmol",0.0525,mmol,nan,,,,,nan,,,,,"4,4′,4″-nitrilotrisbenzoic acid",ntb,"2.8 mg, 7.5 μmol",2.8,mg,"4,4'-bipyridine",bipy,"4.6 mg, 29.5 μmol",4.6,mg,"1,4-diazabicyclo[2.2.2]octane",dabco,"1.7 mg, 15.0 μmol",1.7,mg,benzoic acid,,"4.6 mg, 37.5 μmol",4.6,mg,,,,,,"N,N-dimethylformamide",DMF,1.0 mL,1.0,,,,,85.0,85 °C,24.0,24 h,4 mL glass vial,static,CH2Cl2,2×,"Solvent exchange with CH2Cl2, then 80 °C under vacuum for 10 h",80.0,10.0,colorless microcrystalline powder; particles <1 μm,57.0,,ith-d,"Zn2 paddlewheel, 6-connected","a=b=32.8962(8) Å, c=40.309(3) Å, R-3 (173 K, Cu Kα)",,2810.0,yes,not_reported,,,10.1021/acs.chemmater.5b04306,ok,
10.1021/acs.chemmater.5b04306,downloaded\10.1021_acs.chemmater.5b04306.pdf,SI downloaded\10.1021_acs.chemmater.5b04306_SI.pdf,mof_json_store\10.1021_acs.chemmater.5b04306\raw_output.json,mof_json_store\10.1021_acs.chemmater.5b04306\synthesis_002.json,no,,MUF-32,,Zn,,"13.7 mg, 52.5 μmol",0.0525,mmol,nan,,,,,nan,,,,,"4,4′,4″-nitrilotrisbenzoic acid",ntb,"2.8 mg, 7.5 μmol",2.8,mg,"4,4'-bipyridine",bipy,"4.6 mg, 29.5 μmol",4.6,mg,"1,4-diazabicyclo[2.2.2]octane",dabco,"1.7 mg, 15.0 μmol",1.7,mg,benzoic acid,,"25 mg, 205 μmol",25.0,mg,,,,,,"N,N-dimethylformamide",DMF,1.0 mL,1.0,,,,,85.0,85 °C,48.0,48 h,4 mL glass vial,static,CH2Cl2,2×,"Solvent exchange with CH2Cl2, then 80 °C under vacuum for 10 h",80.0,10.0,pale yellow prisms,40.0,,ith-d,"Zn2 paddlewheel, 6-connected","a=b=32.8962(8) Å, c=40.309(3) Å, R-3 (173 K, Cu Kα)",,3260.0,yes,not_reported,,,10.1021/acs.chemmater.5b04306,ok,
10.1021/acs.chemmater.5b04306,downloaded\10.1021_acs.chemmater.5b04306.pdf,SI downloaded\10.1021_acs.chemmater.5b04306_SI.pdf,mof_json_store\10.1021_acs.chemmater.5b04306\raw_output.json,mof_json_store\10.1021_acs.chemmater.5b04306\synthesis_003.json,no,,MUF-21,,Zn,,"13.7 mg, 52.5 μmol",0.0525,mmol,nan,,,,,nan,,,,,"4,4′,4″-nitrilotrisbenzoic acid",ntb,"2.8 mg, 7.5 μmol",2.8,mg,"4,4'-bipyridine",bipy,"4.6 mg, 29.5 μmol",4.6,mg,,,,,,benzoic acid,,"4.6 mg, 37.5 μmol",4.6,mg,,,,,,"N,N-dimethylformamide",DMF,1.0 mL,1.0,,,,,85.0,85 °C,24.0,24 h,4 mL glass vial,static,CH2Cl2,3×,"Solvent exchange with CH2Cl2, then 80 °C under vacuum for 10 h",80.0,10.0,pale yellow needles,4.9 mg,,,,"a=13.6287(5) Å, b=13.9657(4) Å, c=26.6535(19) Å, P-1 (293 K, Cu Kα)",,,not_reported,not_reported,,,10.1021/acs.chemmater.5b04306,ok,
10.1021/acs.chemmater.5b04306,downloaded\10.1021_acs.chemmater.5b04306.pdf,SI downloaded\10.1021_acs.chemmater.5b04306_SI.pdf,mof_json_store\10.1021_acs.chemmater.5b04306\raw_output.json,mof_json_store\10.1021_acs.chemmater.5b04306\synthesis_004.json,no,,MUF-22,,Zn,,"366 mg, 1.4 mmol",1.4,mmol,nan,,,,,nan,,,,,"4,4′,4″-nitrilotrisbenzoic acid",ntb,"38 mg, 0.1 mmol",38.0,mg,"1,4-diazabicyclo[2.2.2]octane",dabco,"12 mg, 0.1 mmol",12.0,mg,,,,,,benzoic acid,,"61 mg, 0.5 mmol",61.0,mg,,,,,,"N,N-diethylformamide",DEF,10 mL,10.0,ethanol,EtOH,10 mL,10.0,85.0,85 °C,18.0,18 h,,static,CH2Cl2,3×,"Solvent exchange with CH2Cl2, then 80 °C under vacuum for 10 h",80.0,10.0,yellow crystals,22 mg,,,trinuclear Zn(II) 8-connected SBU,"a=b=44.6954(9) Å, c=26.7782(19) Å, R-3c (293 K, Cu Kα)",,1810.0,not_reported,not_reported,,,10.1021/acs.chemmater.5b04306,ok,
10.1002/anie.202422635,downloaded\10.1002_anie.202422635.pdf,SI downloaded\10.1002_anie.202422635_SI.pdf,mof_json_store\10.1002_anie.202422635\raw_output.json,mof_json_store\10.1002_anie.202422635\synthesis_001.json,no,,pacs-Ni3-bcp-tpt,,K(OH),,0.048 g (~0.2 mmol),0.2,mmol,nan,,,,,nan,,,,,"Bicyclo[1.1.1]pentane-1,3-dicarboxylic acid",H2bcp,0.021 g (~0.134 mmol),0.021,g,"2,4,6-Tri(4-pyridyl)-1,3,5-triazine",tpt,0.021 g (~0.067 mmol),0.021,g,,,,,,Acetic acid (HAc),,300 μL,300.0,μL,,,,,,"N,N-Dimethylacetamide",DMA,4.238 g,,Water,H2O,0.571 g,,120.0,120 °C,93.35,3 days 21 h 21 min,22 mL glass bottle,stirred,"DMF, EtOH",,,,,green-colored crystalline samples,,,,Ni3(OH) trimer pacs framework,,,,not_reported,not_reported,,,10.1002/anie.202422635,ok,
10.1002/anie.202422635,downloaded\10.1002_anie.202422635.pdf,SI downloaded\10.1002_anie.202422635_SI.pdf,mof_json_store\10.1002_anie.202422635\raw_output.json,mof_json_store\10.1002_anie.202422635\synthesis_002.json,no,,pacs-Ni3-bcp-tppy,,K(OH),,0.048 g (~0.2 mmol),0.2,mmol,nan,,,,,nan,,,,,"Bicyclo[1.1.1]pentane-1,3-dicarboxylic acid",H2bcp,0.021 g (~0.134 mmol),0.021,g,"2,4,6-Tris(4-pyridyl)pyridine",tppy,0.021 g (~0.068 mmol),0.021,g,,,,,,Acetic acid (HAc),,300 μL,300.0,μL,,,,,,"N,N-Dimethylacetamide",DMA,4.240 g,,Water,H2O,0.587 g,,120.0,120 °C,93.35,3 days 21 h 21 min,22 mL glass bottle,stirred,"DMF, EtOH",,,,,light green-colored crystalline samples,,,,Ni3(OH) trimer pacs framework,,,,not_reported,not_reported,,,10.1002/anie.202422635,ok,
10.1002/anie.202422635,downloaded\10.1002_anie.202422635.pdf,SI downloaded\10.1002_anie.202422635_SI.pdf,mof_json_store\10.1002_anie.202422635\raw_output.json,mof_json_store\10.1002_anie.202422635\synthesis_003.json,no,,pacs-Ni3-bcp-tpbz (condition 1),2387546,NH4)2Ce(NO3)6,,0.048 g (~0.2 mmol),0.2,mmol,nan,,,,,nan,,,,,"Bicyclo[1.1.1]pentane-1,3-dicarboxylic acid",H2bcp,0.021 g (~0.134 mmol),0.021,g,"1,3,5-Tri(4-pyridyl)benzene",tpbz,0.021 g (~0.068 mmol),0.021,g,,,,,,Acetic acid (HAc),,300 μL,300.0,μL,,,,,,"N,N-Dimethylacetamide",DMA,4.266 g,,Water,H2O,0.560 g,,120.0,120 °C,93.63,3 days 21 h 38 min,22 mL glass bottle,stirred,"DMF, EtOH",,,,,light green-colored blocky crystals,,,,Ni3(OH) trimer pacs framework,"P63/mmc; a=17.081, c=11.752 Å (240 K)",,,not_reported,not_reported,,,10.1002/anie.202422635,ok,
10.1002/anie.202422635,downloaded\10.1002_anie.202422635.pdf,SI downloaded\10.1002_anie.202422635_SI.pdf,mof_json_store\10.1002_anie.202422635\raw_output.json,mof_json_store\10.1002_anie.202422635\synthesis_004.json,no,,pacs-Ni3-bcp-tpbz (condition 2),2387547,NH4)2Ce(NO3)6,,0.048 g (~0.2 mmol),0.2,mmol,nan,,,,,nan,,,,,"Bicyclo[1.1.1]pentane-1,3-dicarboxylic acid",H2bcp,0.031 g (~0.199 mmol),0.031,g,"1,3,5-Tri(4-pyridyl)benzene",tpbz,0.022 g (~0.071 mmol),0.022,g,,,,,,,,,,,,,,,,"N,N-Dimethylacetamide",DMA,3.030 g,,Water,H2O,0.511 g,,120.0,120 °C,76.22,3 days 4 h 13 min,11 mL glass bottle,stirred,DMF,,CH2Cl2 exchange 4 days; vacuum at 60 °C for 19 h 42 min,60.0,19.7,light green-colored hexagonal-shaped crystals,,,,Ni3(OH) trimer pacs framework,"P63/mmc; a=17.013, c=11.613 Å (180 K)",,694.0,not_reported,not_reported,,acetylene separation,10.1002/anie.202422635,ok,
10.1002/anie.202422635,downloaded\10.1002_anie.202422635.pdf,SI downloaded\10.1002_anie.202422635_SI.pdf,mof_json_store\10.1002_anie.202422635\raw_output.json,mof_json_store\10.1002_anie.202422635\synthesis_005.json,no,,tfz-Ni-bdc-tpa,2387564,NH4)2Ce(NO3)6,,0.048 g (~0.2 mmol),0.2,mmol,nan,,,,,nan,,,,,terephthalic acid,BDC,0.023 g (~0.138 mmol),0.023,g,"N,N-Di-4-pyridinyl-4-pyridinamine",tpa,0.017 g (~0.068 mmol),0.017,g,,,,,,Acetic acid (HAc),,300 μL,300.0,μL,,,,,,"N,N-Dimethylacetamide",DMA,4.249 g,,Water,H2O,0.555 g,,120.0,120 °C,93.35,3 days 21 h 21 min,22 mL glass bottle,stirred,"DMF, EtOH",,,,,light green-colored blocky crystals,,,tfz,Ni nodes forming tfz net,"R-3; a=21.616, c=22.509 Å (240 K)",,,not_reported,not_reported,,,10.1002/anie.202422635,ok,
10.1002/anie.202422635,downloaded\10.1002_anie.202422635.pdf,SI downloaded\10.1002_anie.202422635_SI.pdf,mof_json_store\10.1002_anie.202422635\raw_output.json,mof_json_store\10.1002_anie.202422635\synthesis_006.json,no,,ipacs-Ni3-bdc-tpt,2387552,NH4)2Ce(NO3)6,,0.048 g (~0.2 mmol),0.2,mmol,nan,,,,,nan,,,,,terephthalic acid,BDC,0.023 g (~0.138 mmol),0.023,g,"2,4,6-Tri(4-pyridyl)-1,3,5-triazine",tpt,0.021 g (~0.067 mmol),0.021,g,,,,,,Acetic acid (HAc),,300 μL,300.0,μL,,,,,,"N,N-Dimethylacetamide",DMA,4.256 g,,Water,H2O,0.573 g,,120.0,120 °C,96.1,4 days 6 min,22 mL glass bottle,stirred,"DMF, EtOH",,,,,light green-colored prism-shaped crystals,,,,Ni3(OH)(ac)3 trimer; layered i-pacs,"P-3m1; a=16.731, c=10.261 Å (240 K)",,,not_reported,not_reported,,,10.1002/anie.202422635,ok,
10.1002/anie.202422635,downloaded\10.1002_anie.202422635.pdf,SI downloaded\10.1002_anie.202422635_SI.pdf,mof_json_store\10.1002_anie.202422635\raw_output.json,mof_json_store\10.1002_anie.202422635\synthesis_007.json,no,,ipacs-Ni3-bdc-tppy (major phase),,Zr(SO4)2·4H2O,,0.048 g (~0.2 mmol),0.2,mmol,nan,,,,,nan,,,,,terephthalic acid,BDC,0.023 g (~0.138 mmol),0.023,g,"2,4,6-Tris(4-pyridyl)pyridine",tppy,0.021 g (~0.068 mmol),0.021,g,,,,,,Acetic acid (HAc),,300 μL,300.0,μL,,,,,,"N,N-Dimethylacetamide",DMA,4.256 g,,Water,H2O,0.573 g,,120.0,120 °C,96.1,4 days 6 min,22 mL glass bottle,stirred,"DMF, EtOH",,,,,"light green-colored hexagonal-shaped crystals (ipacs major, pacs minor)",,,,Ni3(OH)(ac)3 trimer; layered i-pacs,,,,not_reported,not_reported,,,10.1002/anie.202422635,ok,
10.1002/anie.202422635,downloaded\10.1002_anie.202422635.pdf,SI downloaded\10.1002_anie.202422635_SI.pdf,mof_json_store\10.1002_anie.202422635\raw_output.json,mof_json_store\10.1002_anie.202422635\synthesis_008.json,no,,pacs-Ni3-bdc-tpbz,2387549,Zn(NO3)2·6H2O,,0.048 g (~0.2 mmol),0.2,mmol,nan,,,,,nan,,,,,terephthalic acid,BDC,0.023 g (~0.138 mmol),0.023,g,"1,3,5-Tri(4-pyridyl)benzene",tpbz,0.021 g (~0.068 mmol),0.021,g,,,,,,Acetic acid (HAc),,300 μL,300.0,μL,,,,,,"N,N-Dimethylacetamide",DMA,4.280 g,,Water,H2O,0.598 g,,120.0,120 °C,90.92,3 days 18 h 55 min,22 mL glass bottle,stirred,"DMF, EtOH",,,,,light green-colored hexagonal-shaped crystals,,,,Ni3(OH) trimer pacs framework,"P63/mmc; a=17.0145, c=14.941 Å (240 K)",,,not_reported,not_reported,,,10.1002/anie.202422635,ok,
10.1002/anie.202422635,downloaded\10.1002_anie.202422635.pdf,SI downloaded\10.1002_anie.202422635_SI.pdf,mof_json_store\10.1002_anie.202422635\raw_output.json,mof_json_store\10.1002_anie.202422635\synthesis_009.json,no,,ipacs-Ni3-cdc-tpt,2387550,Zn(CH3COO)2·2H2O,,0.048 g (~0.2 mmol),0.2,mmol,nan,,,,,nan,,,,,"Pentacyclo[4.2.0.0^{2,5}.0^{3,8}.0^{4,7}]octane-1,4-dicarboxylic acid",H2cdc,0.026 g (~0.135 mmol),0.026,g,"2,4,6-Tri(4-pyridyl)-1,3,5-triazine",tpt,0.021 g (~0.067 mmol),0.021,g,,,,,,Acetic acid (HAc),,300 μL,300.0,μL,,,,,,"N,N-Dimethylacetamide",DMA,4.240 g,,Water,H2O,0.571 g,,120.0,120 °C,96.1,4 days 6 min,22 mL glass bottle,stirred,"DMF, EtOH",,Acetone exchange 3 days; vacuum at 50 °C for 13 h 10 min,50.0,13.17,light green-colored prism-shaped crystals,,,,Ni3(OH)(ac)3 trimer; layered i-pacs,"P-3m1; a=16.7658, c=11.0121 Å (240 K)",,53.1,not_reported,not_reported,,acetylene separation,10.1002/anie.202422635,ok,
10.1002/anie.202422635,downloaded\10.1002_anie.202422635.pdf,SI downloaded\10.1002_anie.202422635_SI.pdf,mof_json_store\10.1002_anie.202422635\raw_output.json,mof_json_store\10.1002_anie.202422635\synthesis_010.json,no,,muo-Ni3-cdc-tppy,2387543,Zn(CH3COO)2·2H2O,,0.048 g (~0.2 mmol),0.2,mmol,nan,,,,,nan,,,,,"Pentacyclo[4.2.0.0^{2,5}.0^{3,8}.0^{4,7}]octane-1,4-dicarboxylic acid",H2cdc,0.026 g (~0.135 mmol),0.026,g,"2,4,6-Tris(4-pyridyl)pyridine",tppy,0.021 g (~0.068 mmol),0.021,g,,,,,,Acetic acid (HAc),,300 μL,300.0,μL,,,,,,"N,N-Dimethylacetamide",DMA,4.291 g,,Water,H2O,0.582 g,,120.0,120 °C,93.82,3 days 21 h 49 min,22 mL glass bottle,stirred,"DMF, EtOH",,Acetone exchange 3 days; vacuum at 50 °C for 14 h 50 min,50.0,14.83,light green-colored prism-shaped crystals,,,muo,Ni3(OH)2(ac)2 6-connected trimer SBU,"P63/m; a=33.392, c=17.573 Å (240 K)",,1988.0,not_reported,not_reported,,acetylene separation,10.1002/anie.202422635,ok,
10.1002/anie.202422635,downloaded\10.1002_anie.202422635.pdf,SI downloaded\10.1002_anie.202422635_SI.pdf,mof_json_store\10.1002_anie.202422635\raw_output.json,mof_json_store\10.1002_anie.202422635\synthesis_011.json,no,,muo-Ni3-cdc-tpbz,2387545,Eu(NO3)3·6H2O,,0.048 g (~0.2 mmol),0.2,mmol,nan,,,,,nan,,,,,"Pentacyclo[4.2.0.0^{2,5}.0^{3,8}.0^{4,7}]octane-1,4-dicarboxylic acid",H2cdc,0.026 g (~0.135 mmol),0.026,g,"1,3,5-Tri(4-pyridyl)benzene",tpbz,0.021 g (~0.068 mmol),0.021,g,,,,,,Acetic acid (HAc),,300 μL,300.0,μL,,,,,,"N,N-Dimethylacetamide",DMA,4.277 g,,Water,H2O,0.566 g,,120.0,120 °C,90.92,3 days 18 h 55 min,22 mL glass bottle,stirred,"DMF, EtOH",,Acetone exchange 1 day; vacuum at 50 °C for 15 h 56 min,50.0,15.93,light green-colored prism-shaped crystals,,,muo,Ni3(OH)2(ac)2 6-connected trimer SBU,"P63/m; a=34.035, c=17.498 Å (240 K)",,1289.0,not_reported,not_reported,,acetylene separation,10.1002/anie.202422635,ok,
10.1002/anie.202422635,downloaded\10.1002_anie.202422635.pdf,SI downloaded\10.1002_anie.202422635_SI.pdf,mof_json_store\10.1002_anie.202422635\raw_output.json,mof_json_store\10.1002_anie.202422635\synthesis_012.json,no,,tfo-Ni2-bco-tpt (condition 1),2387566,TbCl3·6H2O,,0.048 g (~0.2 mmol),0.2,mmol,nan,,,,,nan,,,,,"Bicyclo[2.2.2]octane-1,4-dicarboxylic acid",H2bco,0.027 g (~0.136 mmol),0.027,g,"2,4,6-Tri(4-pyridyl)-1,3,5-triazine",tpt,0.021 g (~0.067 mmol),0.021,g,,,,,,Acetic acid (HAc),,300 μL,300.0,μL,,,,,,"N,N-Dimethylacetamide",DMA,4.445 g,,Water,H2O,0.536 g,,120.0,120 °C,93.37,3 days 21 h 22 min,22 mL glass bottle,stirred,"DMF, EtOH",,,,,green-colored blocky crystals,,,tfo,Ni2 dimers (2- and 4-connected) forming tfo net,"Pbcn; a=14.046, b=26.016, c=28.464 Å (303 K)",,,not_reported,not_reported,,,10.1002/anie.202422635,ok,
10.1002/anie.202422635,downloaded\10.1002_anie.202422635.pdf,SI downloaded\10.1002_anie.202422635_SI.pdf,mof_json_store\10.1002_anie.202422635\raw_output.json,mof_json_store\10.1002_anie.202422635\synthesis_013.json,no,,muo-Ni3-bco-tppy (condition 1),2387538,Nd(NO3)3·6H2O,,0.048 g (~0.2 mmol),0.2,mmol,nan,,,,,nan,,,,,"Bicyclo[2.2.2]octane-1,4-dicarboxylic acid",H2bco,0.027 g (~0.136 mmol),0.027,g,"2,4,6-Tris(4-pyridyl)pyridine",tppy,0.021 g (~0.068 mmol),0.021,g,,,,,,Acetic acid (HAc),,300 μL,300.0,μL,,,,,,"N,N-Dimethylacetamide",DMA,4.226 g,,Water,H2O,0.568 g,,120.0,120 °C,93.37,3 days 21 h 22 min,22 mL glass bottle,stirred,"DMF, EtOH",,Acetone exchange 3 days; vacuum at 50 °C for 12 h 37 min,50.0,12.62,light green-colored needle-shaped crystals,,,muo,Ni3(OH)2(ac)2 6-connected trimer SBU,"P63/m; a=33.743, c=17.514 Å (303 K)",,1794.0,not_reported,not_reported,,acetylene separation,10.1002/anie.202422635,ok,
10.1002/anie.202422635,downloaded\10.1002_anie.202422635.pdf,SI downloaded\10.1002_anie.202422635_SI.pdf,mof_json_store\10.1002_anie.202422635\raw_output.json,mof_json_store\10.1002_anie.202422635\synthesis_014.json,no,,muo-Ni3-bco-tpbz (condition 1),2387539,La(NO3)3·6H2O,,0.048 g (~0.2 mmol),0.2,mmol,nan,,,,,nan,,,,,"Bicyclo[2.2.2]octane-1,4-dicarboxylic acid",H2bco,0.027 g (~0.136 mmol),0.027,g,"1,3,5-Tri(4-pyridyl)benzene",tpbz,0.021 g (~0.068 mmol),0.021,g,,,,,,Acetic acid (HAc),,300 μL,300.0,μL,,,,,,"N,N-Dimethylacetamide",DMA,4.275 g,,Water,H2O,0.577 g,,120.0,120 °C,93.37,3 days 21 h 22 min,22 mL glass bottle,stirred,"DMF, EtOH",,Acetone exchange 1 day; vacuum at 50 °C for 15 h 35 min,50.0,15.58,light green-colored needle-shaped crystals,,,muo,Ni3(OH)2(ac)2 6-connected trimer SBU,"P63/m; a=34.029, c=17.427 Å (301 K)",,1310.0,not_reported,not_reported,,acetylene separation,10.1002/anie.202422635,ok,
