Repository: zzhenglab/MOFinder

# MOFinder

MOFinder extracts MOF synthesis information from the literature, reconstructs evidence-supported negative reaction records, and prepares datasets for synthesis-outcome prediction.
[Web application](https://mofinder.chemistry.wustl.edu/) | [Demos](Demo/README.md) | [Source code](docs/source_to_code.md) | [Workflow guide](docs/workflow.md) | [Model evaluation](docs/evaluation.md)

## Quick start

The workflow runs through Python commands. Python 3.10 or newer is required. Clone the repository and initialize its related applications:

```bash
git clone --recurse-submodules https://github.com/zzhenglab/MOFinder.git
cd MOFinder
```

Start with the two offline demonstrations:

```bash

File: mof_extraction_1_2.csv (part 160 of 305)
doi,main_pdf,si_pdf,raw_output,parsed_json,article_trial_or_failure,article_trial_or_failure_notes,mof_name,crystal_code,metal_1,metal_1_abbr,metal_1_amount_text,metal_1_amount_value,metal_1_amount_unit,metal_2,metal_2_abbr,metal_2_amount_text,metal_2_amount_value,metal_2_amount_unit,metal_3,metal_3_abbr,metal_3_amount_text,metal_3_amount_value,metal_3_amount_unit,linker_1,linker_1_abbr,linker_1_amount_text,linker_1_amount_value,linker_1_amount_unit,linker_2,linker_2_abbr,linker_2_amount_text,linker_2_amount_value,linker_2_amount_unit,linker_3,linker_3_abbr,linker_3_amount_text,linker_3_amount_value,linker_3_amount_unit,modulator_1,modulator_1_abbr,modulator_1_amount_text,modulator_1_amount_value,modulator_1_amount_unit,modulator_2,modulator_2_abbr,modulator_2_amount_text,modulator_2_amount_value,modulator_2_amount_unit,solvent_main,solvent_main_abbr,solvent_main_amount_text,solvent_main_ml,solvent_secondary,solvent_secondary_abbr,solvent_secondary_amount_text,solvent_secondary_ml,temperature_c,temperature_c_text,time_h,time_text,vessel_type,stirring,washing_solvent,washing_cycles,activation_text,activation_temp_c,activation_time_h,crystal_morphology,yield_percent,crystal_size,topology_code,metal_cluster_connectivity,unit_cell_short,pore_diameter_A,BET_surface_area_m2g,air_stable,water_stable,tga_decomposition_temp_c,applications,reference,status,error
10.1002/anie.202422635,downloaded\10.1002_anie.202422635.pdf,SI downloaded\10.1002_anie.202422635_SI.pdf,mof_json_store\10.1002_anie.202422635\raw_output.json,mof_json_store\10.1002_anie.202422635\synthesis_015.json,no,,tfo-Ni2-bco-tpt (condition 2),,La(NO3)3·6H2O,,0.058 g (~0.2 mmol),0.2,mmol,Tb(NO3)3·6H2O,,,,,nan,,,,,"Bicyclo[2.2.2]octane-1,4-dicarboxylic acid",H2bco,0.027 g (~0.136 mmol),0.027,g,"2,4,6-Tri(4-pyridyl)-1,3,5-triazine",tpt,0.021 g (~0.067 mmol),0.021,g,,,,,,Acetic acid (HAc),,300 μL,300.0,μL,,,,,,"N,N-Dimethylacetamide",DMA,4.240 g,,Water,H2O,0.560 g,,120.0,120 °C,96.1,4 days 6 min,22 mL glass bottle,stirred,"DMF, EtOH",,,,,green-colored blocky crystals,,,tfo,Ni2 dimers (2- and 4-connected) forming tfo net,,,,not_reported,not_reported,,,10.1002/anie.202422635,ok,
10.1002/anie.202422635,downloaded\10.1002_anie.202422635.pdf,SI downloaded\10.1002_anie.202422635_SI.pdf,mof_json_store\10.1002_anie.202422635\raw_output.json,mof_json_store\10.1002_anie.202422635\synthesis_016.json,no,,muo-Ni3-bco-tpbz (condition 2),2387540,In(NO3)3·1H2O,,0.059 g (~0.2 mmol),0.2,mmol,nan,,,,,nan,,,,,"Bicyclo[2.2.2]octane-1,4-dicarboxylic acid",H2bco,0.027 g (~0.136 mmol),0.027,g,"1,3,5-Tri(4-pyridyl)benzene",tpbz,0.021 g (~0.068 mmol),0.021,g,,,,,,Acetic acid (HAc),,300 μL,300.0,μL,,,,,,"N,N-Dimethylacetamide",DMA,4.262 g,,Water,H2O,0.602 g,,120.0,120 °C,96.1,4 days 6 min,22 mL glass bottle,stirred,"DMF, EtOH",,Acetone exchange 1 day; vacuum at 50 °C for 15 h 35–56 min (similar to condition 1),50.0,15.6,light green-colored prism-shaped crystals,,,muo,Ni3(OH)2(ac)2 6-connected trimer SBU,"P63/m; a=33.951, c=17.456 Å (240 K)",,1310.0,not_reported,not_reported,,acetylene separation,10.1002/anie.202422635,ok,
10.1002/anie.202422635,downloaded\10.1002_anie.202422635.pdf,SI downloaded\10.1002_anie.202422635_SI.pdf,mof_json_store\10.1002_anie.202422635\raw_output.json,mof_json_store\10.1002_anie.202422635\synthesis_017.json,no,,tfo-Ni2-bco-tpt (condition 3),2387568,In(NO3)3·1H2O,,0.050 g (~0.2 mmol),0.2,mmol,nan,,,,,nan,,,,,"Bicyclo[2.2.2]octane-1,4-dicarboxylic acid",H2bco,0.027 g (~0.136 mmol),0.027,g,"2,4,6-Tri(4-pyridyl)-1,3,5-triazine",tpt,0.021 g (~0.067 mmol),0.021,g,,,,,,Acetic acid (HAc),,300 μL,300.0,μL,,,,,,"N,N-Dimethylacetamide",DMA,4.210 g,,Water,H2O,0.564 g,,120.0,120 °C,93.37,3 days 21 h 22 min,22 mL glass bottle,stirred,DMF,,,,,green-colored blocky crystals (trace impurities),,,tfo,Ni2 dimers (2- and 4-connected) forming tfo net,"Pbcn; a=14.124, b=25.932, c=28.450 Å (301 K)",,,not_reported,not_reported,,,10.1002/anie.202422635,ok,
10.1002/anie.202422635,downloaded\10.1002_anie.202422635.pdf,SI downloaded\10.1002_anie.202422635_SI.pdf,mof_json_store\10.1002_anie.202422635\raw_output.json,mof_json_store\10.1002_anie.202422635\synthesis_018.json,no,,muo-Ni3-bco-tppy (condition 2),,In(NO3)3·1H2O,,0.050 g (~0.2 mmol),0.2,mmol,nan,,,,,nan,,,,,"Bicyclo[2.2.2]octane-1,4-dicarboxylic acid",H2bco,0.027 g (~0.136 mmol),0.027,g,"2,4,6-Tris(4-pyridyl)pyridine",tppy,0.021 g (~0.068 mmol),0.021,g,,,,,,Acetic acid (HAc),,300 μL,300.0,μL,,,,,,"N,N-Dimethylacetamide",DMA,4.231 g,,Water,H2O,0.578 g,,120.0,120 °C,96.1,4 days 6 min,22 mL glass bottle,stirred,"DMF, EtOH",,Acetone exchange 3 days; vacuum at 50 °C for 12–14 h (as per sorption samples),50.0,13.0,light green-colored solid (microcrystalline),,,muo,Ni3(OH)2(ac)2 6-connected trimer SBU,,,1794.0,not_reported,not_reported,,acetylene separation,10.1002/anie.202422635,ok,
10.1002/anie.202422635,downloaded\10.1002_anie.202422635.pdf,SI downloaded\10.1002_anie.202422635_SI.pdf,mof_json_store\10.1002_anie.202422635\raw_output.json,mof_json_store\10.1002_anie.202422635\synthesis_019.json,no,,muo-Ni3-bco-tpbz (condition 3),,In(NO3)3·1H2O,,0.050 g (~0.2 mmol),0.2,mmol,nan,,,,,nan,,,,,"Bicyclo[2.2.2]octane-1,4-dicarboxylic acid",H2bco,0.027 g (~0.136 mmol),0.027,g,"1,3,5-Tri(4-pyridyl)benzene",tpbz,0.021 g (~0.068 mmol),0.021,g,,,,,,Acetic acid (HAc),,300 μL,300.0,μL,,,,,,"N,N-Dimethylacetamide",DMA,4.243 g,,Water,H2O,0.547 g,,120.0,120 °C,93.82,3 days 21 h 49 min,22 mL glass bottle,stirred,"DMF, EtOH",,Acetone exchange 1 day; vacuum at 50 °C for ~15–16 h,50.0,15.7,light green-colored needle-shaped crystals (trace impurities),,,muo,Ni3(OH)2(ac)2 6-connected trimer SBU,,,1310.0,not_reported,not_reported,,acetylene separation,10.1002/anie.202422635,ok,
10.1002/anie.202422635,downloaded\10.1002_anie.202422635.pdf,SI downloaded\10.1002_anie.202422635_SI.pdf,mof_json_store\10.1002_anie.202422635\raw_output.json,mof_json_store\10.1002_anie.202422635\synthesis_020.json,no,,muo-Ni3-bco-tpbz (condition 4; 50 μL HAc),,Zn(NO3)2·6H2O,,0.048 g (~0.2 mmol),0.2,mmol,nan,,,,,nan,,,,,"Bicyclo[2.2.2]octane-1,4-dicarboxylic acid",H2bco,0.027 g (~0.136 mmol),0.027,g,"1,3,5-Tri(4-pyridyl)benzene",tpbz,0.021 g (~0.068 mmol),0.021,g,,,,,,Acetic acid (HAc),,50 μL,50.0,μL,,,,,,"N,N-Dimethylacetamide",DMA,4.263 g,,Water,H2O,0.525 g,,120.0,120 °C,93.82,3 days 21 h 49 min,22 mL glass bottle,stirred,"DMF, EtOH (separated from minor sql-Ni2-bco)",,,,,light green-colored needle-shaped crystals (minor sql byproduct),,,muo,Ni3(OH)2(ac)2 6-connected trimer SBU,,,1310.0,not_reported,not_reported,,acetylene separation,10.1002/anie.202422635,ok,
10.1002/anie.202422635,downloaded\10.1002_anie.202422635.pdf,SI downloaded\10.1002_anie.202422635_SI.pdf,mof_json_store\10.1002_anie.202422635\raw_output.json,mof_json_store\10.1002_anie.202422635\synthesis_021.json,no,,muo-Ni3-bco-tpbz (condition 5; 100 μL HAc),2387541,ZrCl4,,0.048 g (~0.2 mmol),0.2,mmol,nan,,,,,nan,,,,,"Bicyclo[2.2.2]octane-1,4-dicarboxylic acid",H2bco,0.027 g (~0.136 mmol),0.027,g,"1,3,5-Tri(4-pyridyl)benzene",tpbz,0.021 g (~0.068 mmol),0.021,g,,,,,,Acetic acid (HAc),,100 μL,100.0,μL,,,,,,"N,N-Dimethylacetamide",DMA,4.234 g,,Water,H2O,0.532 g,,120.0,120 °C,93.82,3 days 21 h 49 min,22 mL glass bottle,stirred,"DMF, EtOH",,Acetone exchange 1 day; vacuum at 50 °C for ~15–16 h,50.0,15.7,light green-colored needle-shaped crystals,,,muo,Ni3(OH)2(ac)2 6-connected trimer SBU,"P63/m; a=34.141, c=17.490 Å (240 K)",,1310.0,not_reported,not_reported,,acetylene separation,10.1002/anie.202422635,ok,
10.1002/anie.202422635,downloaded\10.1002_anie.202422635.pdf,SI downloaded\10.1002_anie.202422635_SI.pdf,mof_json_store\10.1002_anie.202422635\raw_output.json,mof_json_store\10.1002_anie.202422635\synthesis_022.json,no,,muo-Ni3-bco-tpbz (condition 6; 200 μL HAc),2387542,ZrCl4,,0.048 g (~0.2 mmol),0.2,mmol,nan,,,,,nan,,,,,"Bicyclo[2.2.2]octane-1,4-dicarboxylic acid",H2bco,0.027 g (~0.136 mmol),0.027,g,"1,3,5-Tri(4-pyridyl)benzene",tpbz,0.021 g (~0.068 mmol),0.021,g,,,,,,Acetic acid (HAc),,200 μL,200.0,μL,,,,,,"N,N-Dimethylacetamide",DMA,4.292 g,,Water,H2O,0.527 g,,120.0,120 °C,93.82,3 days 21 h 49 min,22 mL glass bottle,stirred,"DMF, EtOH",,Acetone exchange 1 day; vacuum at 50 °C for ~15–16 h,50.0,15.7,light green-colored prism-shaped crystals,,,muo,Ni3(OH)2(ac)2 6-connected trimer SBU,"P63/m; a=33.891, c=17.427 Å (240 K)",,1310.0,not_reported,not_reported,,acetylene separation,10.1002/anie.202422635,ok,
10.1002/anie.202422635,downloaded\10.1002_anie.202422635.pdf,SI downloaded\10.1002_anie.202422635_SI.pdf,mof_json_store\10.1002_anie.202422635\raw_output.json,mof_json_store\10.1002_anie.202422635\synthesis_023.json,no,,hcb-Ni-bco-tpbz (condition 1),2387558,ZrOCl2·8H2O,,0.050 g (~0.2 mmol),0.2,mmol,nan,,,,,nan,,,,,"Bicyclo[2.2.2]octane-1,4-dicarboxylic acid",H2bco,0.027 g (~0.136 mmol),0.027,g,"1,3,5-Tri(4-pyridyl)benzene",tpbz,0.021 g (~0.068 mmol),0.021,g,,,,,,Acetic acid (HAc),,200 μL,200.0,μL,,,,,,"N,N-Dimethylacetamide",DMA,4.220 g,,Water,H2O,0.527 g,,120.0,120 °C,93.82,3 days 21 h 49 min,22 mL glass bottle,stirred,DMF,,,,,light green-colored blocky crystals,,,hcb,Ni nodes in 2D hcb net,"P21/c; a=10.579, b=27.500, c=9.206 Å; β=113.303° (240 K)",,,not_reported,not_reported,,,10.1002/anie.202422635,ok,
10.1002/anie.202422635,downloaded\10.1002_anie.202422635.pdf,SI downloaded\10.1002_anie.202422635_SI.pdf,mof_json_store\10.1002_anie.202422635\raw_output.json,mof_json_store\10.1002_anie.202422635\synthesis_024.json,no,,hcb-Ni-bco-tpbz (condition 2),,Ni(NO3)2·6H2O,,0.050 g (~0.2 mmol),0.2,mmol,nan,,,,,nan,,,,,"Bicyclo[2.2.2]octane-1,4-dicarboxylic acid",H2bco,0.027 g (~0.136 mmol),0.027,g,"1,3,5-Tri(4-pyridyl)benzene",tpbz,0.062 g (~0.2 mmol),0.062,g,,,,,,Acetic acid (HAc),,200 μL,200.0,μL,,,,,,"N,N-Dimethylacetamide",DMA,4.281 g,,Water,H2O,0.544 g,,120.0,120 °C,93.95,3 days 21 h 57 min,22 mL glass bottle,stirred,DMF,,,,,light green-colored blocky crystals,,,hcb,Ni nodes in 2D hcb net,,,,not_reported,not_reported,,,10.1002/anie.202422635,ok,
10.1002/anie.202422635,downloaded\10.1002_anie.202422635.pdf,SI downloaded\10.1002_anie.202422635_SI.pdf,mof_json_store\10.1002_anie.202422635\raw_output.json,mof_json_store\10.1002_anie.202422635\synthesis_025.json,no,,hcb-Co-bco-tpbz,2387555,Zn(NO3)2·6H2O,,0.048 g (~0.2 mmol),0.2,mmol,nan,,,,,nan,,,,,"Bicyclo[2.2.2]octane-1,4-dicarboxylic acid",H2bco,0.027 g (~0.136 mmol),0.027,g,"1,3,5-Tri(4-pyridyl)benzene",tpbz,0.021 g (~0.068 mmol),0.021,g,,,,,,Acetic acid (HAc),,300 μL,300.0,μL,,,,,,"N,N-Dimethylacetamide",DMA,4.265 g,,Water,H2O,0.587 g,,120.0,120 °C,90.92,3 days 18 h 55 min,22 mL glass bottle,stirred,DMF,,,,,pink-colored blocky crystals,,,hcb,Co nodes in 2D hcb net,"P21/c; a=10.6026, b=27.751, c=9.0936 Å; β=113.085° (240 K)",,,not_reported,not_reported,,,10.1002/anie.202422635,ok,
10.1002/chem.201705136,downloaded\10.1002_chem.201705136.pdf,SI downloaded\10.1002_chem.201705136_SI.pdf,mof_json_store\10.1002_chem.201705136\raw_output.json,mof_json_store\10.1002_chem.201705136\synthesis_001.json,yes,Without formic acid modulator no crystalline solid forms.,NU-1200,,Cu(NO3)2·3H2O,,"48 mg, 0.20 mmol",0.2,mmol,nan,,,,,nan,,,,,"4,4’,4’’-(2,4,6-trimethylbenzene-1,3,5-triyl)tribenzoic acid",TMTB,"40 mg, 0.08 mmol",0.08,mmol,,,,,,,,,,,benzoic acid,,"1.40 g, 11.5 mmol",11.5,mmol,,,,,,"N,N-dimethylformamide",DMF,8 mL,8.0,,,,,120.0,120 °C,48.0,48 h,Pyrex vial,,"DMF, acetone",multiple times,dried in an oven at 80 °C,80.0,,white solid,,,the,Zr6O8 8-connected SBU,"a=28.300, Pm-3m",,,not_reported,no,,,10.1002/chem.201705136,ok,
10.1002/chem.201705136,downloaded\10.1002_chem.201705136.pdf,SI downloaded\10.1002_chem.201705136_SI.pdf,mof_json_store\10.1002_chem.201705136\raw_output.json,mof_json_store\10.1002_chem.201705136\synthesis_002.json,yes,Without formic acid modulator no crystalline solid forms.,NU-1200,,ZrCl4,,"48 mg, 0.20 mmol",0.2,mmol,nan,,,,,nan,,,,,"4,4’,4’’-(2,4,6-trimethylbenzene-1,3,5-triyl)tribenzoic acid",TMTB,"40 mg, 0.08 mmol",0.08,mmol,,,,,,,,,,,2-fluorobenzoic acid,,"1.61 g, 11.5 mmol",11.5,mmol,,,,,,"N,N-dimethylformamide",DMF,8 mL,8.0,,,,,120.0,120 °C,48.0,48 h,Pyrex vial,,"DMF, acetone",multiple times,dried in an oven at 80 °C,80.0,,white solid,,,the,Zr6O8 8-connected SBU,"a=28.300, Pm-3m",,,not_reported,no,,,10.1002/chem.201705136,ok,
10.1002/chem.201705136,downloaded\10.1002_chem.201705136.pdf,SI downloaded\10.1002_chem.201705136_SI.pdf,mof_json_store\10.1002_chem.201705136\raw_output.json,mof_json_store\10.1002_chem.201705136\synthesis_003.json,yes,Without formic acid modulator no crystalline solid forms.,STA-26(Zr),1571655,ZrCl4,,"48 mg, 0.20 mmol",0.2,mmol,nan,,,,,nan,,,,,"4,4’,4’’-(2,4,6-trimethylbenzene-1,3,5-triyl)tribenzoic acid",TMTB,"40 mg, 0.08 mmol",0.08,mmol,,,,,,,,,,,formic acid,,8 mL,8.0,mL,,,,,,"N,N-dimethylformamide",DMF,8 mL,8.0,,,,,120.0,120 °C (ramp 3 °C min−1),48.0,48 h,20 mL Pyrex vial,,"DMF, acetone",multiple times,dried in an oven at 80 °C,80.0,,colourless crystals,,,the-i,Zr6O8 8-connected SBU,"a=28.1693, Im-3m",14.0,,not_reported,yes,400.0,CO2_capture,10.1002/chem.201705136,ok,
10.1002/chem.201705136,downloaded\10.1002_chem.201705136.pdf,SI downloaded\10.1002_chem.201705136_SI.pdf,mof_json_store\10.1002_chem.201705136\raw_output.json,mof_json_store\10.1002_chem.201705136\synthesis_004.json,yes,Without formic acid modulator no crystalline solid forms.,STA-26(Zr),1571655,Ce(NO3)3·6H2O,,"48 mg, 0.20 mmol",0.2,mmol,nan,,,,,nan,,,,,"4,4’,4’’-(2,4,6-trimethylbenzene-1,3,5-triyl)tribenzoic acid",TMTB,"40 mg, 0.08 mmol",0.08,mmol,,,,,,,,,,,formic acid,,6 mL,6.0,mL,,,,,,"N,N-dimethylformamide",DMF,10 mL,10.0,,,,,120.0,120 °C (ramp 3 °C min−1),48.0,48 h,20 mL Pyrex vial,,"DMF, acetone",multiple times,dried in an oven at 80 °C,80.0,,cubic crystals,,1–2 mm,the-i,Zr6O8 8-connected SBU,Im-3m,14.0,,not_reported,yes,400.0,CO2_capture,10.1002/chem.201705136,ok,
10.1002/chem.201705136,downloaded\10.1002_chem.201705136.pdf,SI downloaded\10.1002_chem.201705136_SI.pdf,mof_json_store\10.1002_chem.201705136\raw_output.json,mof_json_store\10.1002_chem.201705136\synthesis_005.json,yes,Without formic acid modulator no crystalline solid forms.,STA-26(Hf),,PrCl3·7H2O,,"64.1 mg, 0.20 mmol",0.2,mmol,nan,,,,,nan,,,,,"4,4’,4’’-(2,4,6-trimethylbenzene-1,3,5-triyl)tribenzoic acid",TMTB,"40 mg, 0.08 mmol",0.08,mmol,,,,,,,,,,,formic acid,,6 mL,6.0,mL,,,,,,"N,N-dimethylformamide",DMF,10 mL,10.0,,,,,120.0,120 °C (ramp 3 °C min−1),48.0,48 h,Pyrex vial,,"DMF, acetone",multiple times,dried in an oven at 80 °C,80.0,,white solid,,,the-i,Hf6O8 8-connected SBU,"a=28.317, Im-3m",14.0,,not_reported,not_reported,,CO2_capture,10.1002/chem.201705136,ok,
10.1021/acs.inorgchem.6b00221,downloaded\10.1021_acs.inorgchem.6b00221.pdf,SI downloaded\10.1021_acs.inorgchem.6b00221_SI.pdf,mof_json_store\10.1021_acs.inorgchem.6b00221\raw_output.json,mof_json_store\10.1021_acs.inorgchem.6b00221\synthesis_001.json,yes,Ultrasound gave no Ga-PMOF; In-PMOF-cf at 100 °C contained X-ray amorphous impurities; HT screen: high H2O or linker:metal ≥1:5 gave no crystalline products.,Ga-PMOF,,NdCl3·6H2O,,"1.0 M in H2O, 37.8 μL (3.8 × 10−2 mmol)",2,mmol,nan,,,,,nan,,,,,"4,4′,4″,4‴-(5,10,15,20-porphyrintetrayl)-tetrabenzoic acid",,15 mg (1.9 × 10−2 mmol),0.019,mmol,,,,,,,,,,,,,,,,,,,,,"N,N-dimethylformamide",DMF,724 μL,0.724,water,H2O,"from metal salt solution, 37.8 μL",0.0378,120.0,120 °C,48.0,48 h,HT Teflon insert (2.0 mL),,"DMF, acetone",2× each,140 °C under vacuum (10^-2 kPa) for 16 h,140.0,16.0,,87.0,,,μ-OH bridged chains of trans corner-sharing GaO6 octahedra,"a=32.950(4), b=6.700(2), c=16.556(2), Cmmm",,,yes,no,330.0,,10.1021/acs.inorgchem.6b00221,ok,
10.1021/acs.inorgchem.6b00221,downloaded\10.1021_acs.inorgchem.6b00221.pdf,SI downloaded\10.1021_acs.inorgchem.6b00221_SI.pdf,mof_json_store\10.1021_acs.inorgchem.6b00221\raw_output.json,mof_json_store\10.1021_acs.inorgchem.6b00221\synthesis_002.json,yes,Ultrasound gave no Ga-PMOF; In-PMOF-cf at 100 °C contained X-ray amorphous impurities; HT screen: high H2O or linker:metal ≥1:5 gave no crystalline products.,In-PMOF,,Zn(CH3COO)2·2H2O,,"0.5 M in H2O, 75.6 μL (3.8 × 10−2 mmol)",2,mmol,nan,,,,,nan,,,,,"4,4′,4″,4‴-(5,10,15,20-porphyrintetrayl)-tetrabenzoic acid",,15 mg (1.9 × 10−2 mmol),0.019,mmol,,,,,,,,,,,,,,,,,,,,,"N,N-dimethylformamide",DMF,724 μL,0.724,water,H2O,"from metal salt solution, 75.6 μL",0.0756,120.0,120 °C,48.0,48 h,HT Teflon insert (2.0 mL),,"DMF, acetone",2× each,140 °C under vacuum (10^-2 kPa) for 16 h,140.0,16.0,,96.0,,,μ-OH bridged chains of trans corner-sharing InO6 octahedra,"a=33.432(2), b=7.152(1), c=16.718(1), Cmmm",,,yes,no,330.0,,10.1021/acs.inorgchem.6b00221,ok,
10.1021/acs.inorgchem.6b00221,downloaded\10.1021_acs.inorgchem.6b00221.pdf,SI downloaded\10.1021_acs.inorgchem.6b00221_SI.pdf,mof_json_store\10.1021_acs.inorgchem.6b00221\raw_output.json,mof_json_store\10.1021_acs.inorgchem.6b00221\synthesis_003.json,yes,Ultrasound gave no Ga-PMOF; In-PMOF-cf at 100 °C contained X-ray amorphous impurities; HT screen: high H2O or linker:metal ≥1:5 gave no crystalline products.,In-PMOF,,Zn(NO3)2,,"0.5 M in H2O, 257.0 μL (12.9 × 10−2 mmol)",2,mmol,nan,,,,,nan,,,,,"4,4′,4″,4‴-(5,10,15,20-porphyrintetrayl)-tetrabenzoic acid",,51 mg (6.5 × 10−2 mmol),0.065,mmol,,,,,,,,,,,,,,,,,,,,,"N,N-dimethylformamide",DMF,4 mL,4.0,water,H2O,"from 0.5 M In(NO3)3 solution, 257 μL",0.257,50.0,"Ultrasonication bath, final bath temperature 50 °C",7.0,7 h,Glass vial (7 mL) in ultrasonication bath,ultrasonicated,EtOH,3× (centrifugation),140 °C under vacuum (10^-2 kPa) for 16 h,140.0,16.0,,85.0,,,μ-OH bridged chains of trans corner-sharing InO6 octahedra,"a=33.351(2), b=7.1742(5), c=16.786(1), Cmmm",,,yes,no,330.0,,10.1021/acs.inorgchem.6b00221,ok,
10.1021/acs.inorgchem.6b00221,downloaded\10.1021_acs.inorgchem.6b00221.pdf,SI downloaded\10.1021_acs.inorgchem.6b00221_SI.pdf,mof_json_store\10.1021_acs.inorgchem.6b00221\raw_output.json,mof_json_store\10.1021_acs.inorgchem.6b00221\synthesis_004.json,yes,Ultrasound gave no Ga-PMOF; In-PMOF-cf at 100 °C contained X-ray amorphous impurities; HT screen: high H2O or linker:metal ≥1:5 gave no crystalline products.,Ga-PMOF,,Zn(NO3)2,,"0.1 M in DMF/H2O (94:6 v/v), flow 0.167 mL min−1 (residence time 60 min)",,,nan,,,,,nan,,,,,"4,4′,4″,4‴-(5,10,15,20-porphyrintetrayl)-tetrabenzoic acid",,"0.1 M in DMF/H2O (94:6 v/v), flow 0.084 mL min−1 (residence time 60 min)",,,,,,,,,,,,,,,,,,,,,,,"N,N-dimethylformamide",DMF,94 vol % (with H2O),,water,H2O,6 vol % (with DMF),,100.0,100 °C,1.0,60 min (flow reactor residence time),Flow reactor (15 mL),,EtOH,3× (centrifugation),140 °C under vacuum (10^-2 kPa) for 16 h,140.0,16.0,,71.0,,,μ-OH bridged chains of trans corner-sharing GaO6 octahedra,"a=32.652(8), b=6.716(4), c=16.739(4), Cmmm",,,yes,no,330.0,,10.1021/acs.inorgchem.6b00221,ok,
10.1021/acs.inorgchem.6b00221,downloaded\10.1021_acs.inorgchem.6b00221.pdf,SI downloaded\10.1021_acs.inorgchem.6b00221_SI.pdf,mof_json_store\10.1021_acs.inorgchem.6b00221\raw_output.json,mof_json_store\10.1021_acs.inorgchem.6b00221\synthesis_005.json,yes,Ultrasound gave no Ga-PMOF; In-PMOF-cf at 100 °C contained X-ray amorphous impurities; HT screen: high H2O or linker:metal ≥1:5 gave no crystalline products.,Ga-PMOF,,Zn(CH3COO)2,,"0.1 M in DMF/H2O (94:6 v/v), flow 0.125 mL min−1 (residence time 60 min)",,,nan,,,,,nan,,,,,"4,4′,4″,4‴-(5,10,15,20-porphyrintetrayl)-tetrabenzoic acid",,"0.1 M in DMF/H2O (94:6 v/v), flow 0.125 mL min−1 (residence time 60 min)",,,,,,,,,,,,,,,,,,,,,,,"N,N-dimethylformamide",DMF,94 vol % (with H2O),,water,H2O,6 vol % (with DMF),,120.0,120 °C,1.0,60 min (flow reactor residence time),Flow reactor (15 mL),,EtOH,3× (centrifugation),140 °C under vacuum (10^-2 kPa) for 16 h,140.0,16.0,,,,,μ-OH bridged chains of trans corner-sharing GaO6 octahedra,not reported (isostructural to Ga-PMOF),,,yes,no,330.0,,10.1021/acs.inorgchem.6b00221,ok,
10.1021/acs.inorgchem.6b00221,downloaded\10.1021_acs.inorgchem.6b00221.pdf,SI downloaded\10.1021_acs.inorgchem.6b00221_SI.pdf,mof_json_store\10.1021_acs.inorgchem.6b00221\raw_output.json,mof_json_store\10.1021_acs.inorgchem.6b00221\synthesis_006.json,yes,Ultrasound gave no Ga-PMOF; In-PMOF-cf at 100 °C contained X-ray amorphous impurities; HT screen: high H2O or linker:metal ≥1:5 gave no crystalline products.,In-PMOF,,Zn(CH3COO)2,,"0.05 M in DMF/H2O (94:6 v/v), flow 0.167 mL min−1 (residence time 60 min)",,,nan,,,,,nan,,,,,"4,4′,4″,4‴-(5,10,15,20-porphyrintetrayl)-tetrabenzoic acid",,"0.05 M in DMF/H2O (94:6 v/v), flow 0.084 mL min−1 (residence time 60 min)",,,,,,,,,,,,,,,,,,,,,,,"N,N-dimethylformamide",DMF,94 vol % (with H2O),,water,H2O,6 vol % (with DMF),,100.0,100 °C,1.0,60 min (flow reactor residence time),Flow reactor (15 mL),,EtOH,3× (centrifugation),140 °C under vacuum (10^-2 kPa) for 16 h,140.0,16.0,,,,,μ-OH bridged chains of trans corner-sharing InO6 octahedra,"a=33.283(8), b=7.151(2), c=16.793(4), Cmmm (Pawley fit)",,,yes,no,330.0,,10.1021/acs.inorgchem.6b00221,ok,
10.1021/ic1007445,downloaded\10.1021_ic1007445.pdf,SI downloaded\10.1021_ic1007445_SI.pdf,mof_json_store\10.1021_ic1007445\raw_output.json,mof_json_store\10.1021_ic1007445\synthesis_001.json,yes,Attempts with other lanthanide ions beyond 1–7 did not yield isomorphous complexes.,,,ZnCl2,,0.1 mmol,0.1,mmol,nan,,,,,nan,,,,,D-(+)-camphoric acid,D-H2cam,"0.3 mmol, 0.06 g",0.3,mmol,terephthalic acid,H2bdc,"0.2 mmol, 0.033 g",0.2,mmol,,,,,,HNO3,,0.2 mmol,0.2,mmol,,,,,,water,H2O,10 mL,10.0,"N,N-dimethylformamide",DMF,2 mL,2.0,150.0,150 °C,96.0,4 days,Teflon-lined autoclave (25 mL),static,,,,,,prismatic,42.0,,,rodlike [Ln2(OCO)6(H2O)2]n SBU,P212121 (orthorhombic),,,yes,not_reported,,luminescence,10.1021/ic1007445,ok,
10.1021/ic1007445,downloaded\10.1021_ic1007445.pdf,SI downloaded\10.1021_ic1007445_SI.pdf,mof_json_store\10.1021_ic1007445\raw_output.json,mof_json_store\10.1021_ic1007445\synthesis_002.json,yes,Attempts with other lanthanide ions beyond 1–7 did not yield isomorphous complexes.,,,Co(NO3)2·6H2O,,0.1 mmol,0.1,mmol,nan,,,,,nan,,,,,D-(+)-camphoric acid,D-H2cam,"0.3 mmol, 0.06 g",0.3,mmol,terephthalic acid,H2bdc,"0.2 mmol, 0.033 g",0.2,mmol,,,,,,HNO3,,0.2 mmol,0.2,mmol,,,,,,water,H2O,10 mL,10.0,"N,N-dimethylformamide",DMF,2 mL,2.0,150.0,150 °C,96.0,4 days,Teflon-lined autoclave (25 mL),static,,,,,,prismatic,65.0,,,rodlike [Ln2(OCO)6(H2O)2]n SBU,P212121 (orthorhombic),,,yes,not_reported,480.0,luminescence;magnetism,10.1021/ic1007445,ok,
10.1021/ic1007445,downloaded\10.1021_ic1007445.pdf,SI downloaded\10.1021_ic1007445_SI.pdf,mof_json_store\10.1021_ic1007445\raw_output.json,mof_json_store\10.1021_ic1007445\synthesis_003.json,yes,Attempts with other lanthanide ions beyond 1–7 did not yield isomorphous complexes.,,,Co(NO3)2·6H2O,,0.1 mmol,0.1,mmol,nan,,,,,nan,,,,,D-(+)-camphoric acid,D-H2cam,"0.3 mmol, 0.06 g",0.3,mmol,terephthalic acid,H2bdc,"0.2 mmol, 0.033 g",0.2,mmol,,,,,,HNO3,,0.2 mmol,0.2,mmol,,,,,,water,H2O,10 mL,10.0,"N,N-dimethylformamide",DMF,2 mL,2.0,150.0,150 °C,96.0,4 days,Teflon-lined autoclave (25 mL),static,,,,,,prismatic,60.0,,,rodlike [Ln2(OCO)6(H2O)2]n SBU,P212121 (orthorhombic),,,yes,not_reported,,magnetism,10.1021/ic1007445,ok,
10.1021/ic1007445,downloaded\10.1021_ic1007445.pdf,SI downloaded\10.1021_ic1007445_SI.pdf,mof_json_store\10.1021_ic1007445\raw_output.json,mof_json_store\10.1021_ic1007445\synthesis_004.json,yes,Attempts with other lanthanide ions beyond 1–7 did not yield isomorphous complexes.,,,Co(NO3)2·6H2O,,0.05 mmol,0.05,mmol,nan,,,,,nan,,,,,D-(+)-camphoric acid,D-H2cam,"0.3 mmol, 0.06 g",0.3,mmol,terephthalic acid,H2bdc,"0.2 mmol, 0.033 g",0.2,mmol,,,,,,HNO3,,0.2 mmol,0.2,mmol,,,,,,water,H2O,10 mL,10.0,"N,N-dimethylformamide",DMF,2 mL,2.0,150.0,150 °C,96.0,4 days,Teflon-lined autoclave (25 mL),static,,,,,,prismatic,40.0,,,rodlike [Ln2(OCO)6(H2O)2]n SBU,P212121 (orthorhombic),,,yes,not_reported,,luminescence,10.1021/ic1007445,ok,
10.1021/ic1007445,downloaded\10.1021_ic1007445.pdf,SI downloaded\10.1021_ic1007445_SI.pdf,mof_json_store\10.1021_ic1007445\raw_output.json,mof_json_store\10.1021_ic1007445\synthesis_005.json,yes,Attempts with other lanthanide ions beyond 1–7 did not yield isomorphous complexes.,,,Co(NO3)2·6H2O,,0.1 mmol,0.1,mmol,nan,,,,,nan,,,,,D-(+)-camphoric acid,D-H2cam,"0.3 mmol, 0.06 g",0.3,mmol,terephthalic acid,H2bdc,"0.2 mmol, 0.033 g",0.2,mmol,,,,,,HNO3,,0.2 mmol,0.2,mmol,,,,,,water,H2O,10 mL,10.0,"N,N-dimethylformamide",DMF,2 mL,2.0,150.0,150 °C,96.0,4 days,Teflon-lined autoclave (25 mL),static,,,,,,prismatic,62.0,,,rodlike [Ln2(OCO)6(H2O)2]n SBU,P212121 (orthorhombic),,,yes,not_reported,,luminescence;magnetism,10.1021/ic1007445,ok,
10.1021/ic1007445,downloaded\10.1021_ic1007445.pdf,SI downloaded\10.1021_ic1007445_SI.pdf,mof_json_store\10.1021_ic1007445\raw_output.json,mof_json_store\10.1021_ic1007445\synthesis_006.json,yes,Attempts with other lanthanide ions beyond 1–7 did not yield isomorphous complexes.,,,Zn(NO3)2·6H2O,,0.1 mmol,0.1,mmol,nan,,,,,nan,,,,,D-(+)-camphoric acid,D-H2cam,"0.3 mmol, 0.06 g",0.3,mmol,terephthalic acid,H2bdc,"0.2 mmol, 0.033 g",0.2,mmol,,,,,,HNO3,,0.2 mmol,0.2,mmol,,,,,,water,H2O,10 mL,10.0,"N,N-dimethylformamide",DMF,2 mL,2.0,150.0,150 °C,96.0,4 days,Teflon-lined autoclave (25 mL),static,,,,,,prismatic,37.0,,,rodlike [Ln2(OCO)6(H2O)2]n SBU,P212121 (orthorhombic),,,yes,not_reported,,,10.1021/ic1007445,ok,
10.1021/ic1007445,downloaded\10.1021_ic1007445.pdf,SI downloaded\10.1021_ic1007445_SI.pdf,mof_json_store\10.1021_ic1007445\raw_output.json,mof_json_store\10.1021_ic1007445\synthesis_007.json,yes,Attempts with other lanthanide ions beyond 1–7 did not yield isomorphous complexes.,,,Zn(NO3)2·6H2O,,0.1 mmol,0.1,mmol,nan,,,,,nan,,,,,D-(+)-camphoric acid,D-H2cam,"0.3 mmol, 0.06 g",0.3,mmol,terephthalic acid,H2bdc,"0.2 mmol, 0.033 g",0.2,mmol,,,,,,HNO3,,0.2 mmol,0.2,mmol,,,,,,water,H2O,10 mL,10.0,"N,N-dimethylformamide",DMF,2 mL,2.0,150.0,150 °C,96.0,4 days,Teflon-lined autoclave (25 mL),static,,,,,,prismatic,30.0,,,rodlike [Ln2(OCO)6(H2O)2]n SBU,P212121 (orthorhombic),,,yes,not_reported,,,10.1021/ic1007445,ok,
10.1039/c6tb03230c,downloaded\10.1039_c6tb03230c.pdf,SI downloaded\10.1039_c6tb03230c_SI.pdf,mof_json_store\10.1039_c6tb03230c\raw_output.json,mof_json_store\10.1039_c6tb03230c\synthesis_001.json,yes,AcOH >1 mL yielded microsized MOF-525; using 2.5 mL DMF + 0.4–0.8 mL AcOH gave cubic nanoparticles instead of hexagonal PCN-222.,PCN-222,,NiCl2·6H2O,,"150 mg, 0.465 mmol",0.465,mmol,nan,,,,,nan,,,,,"5,10,15,20-tetrakis(4-carboxyphenyl)porphyrin",TPPC,"116.9 mg, 0.148 mmol",0.148,mmol,,,,,,,,,,,formic acid (85%),,20 mL (85%),,,,,,,,"N,N-dimethylformamide",DMF,40 mL,40.0,,,,,130.0,130 °C,72.0,72 h,Teflon-lined autoclave,static,"DMF, acetone","DMF 3×, acetone 3×",air-dried at room temperature,,,deep purple powder,,,,Zr6-based SBU,,36.0,2222.0,not_reported,not_reported,,photodynamic_therapy,10.1039/c6tb03230c,ok,
10.1039/c6tb03230c,downloaded\10.1039_c6tb03230c.pdf,SI downloaded\10.1039_c6tb03230c_SI.pdf,mof_json_store\10.1039_c6tb03230c\raw_output.json,mof_json_store\10.1039_c6tb03230c\synthesis_002.json,yes,AcOH >1 mL yielded microsized MOF-525; using 2.5 mL DMF + 0.4–0.8 mL AcOH gave cubic nanoparticles instead of hexagonal PCN-222.,PCN-222,,NiCl2·6H2O,,12.5 mg; 0.039 mmol,0.039,mmol,nan,,,,,nan,,,,,"5,10,15,20-tetrakis(4-carboxyphenyl)porphyrin",TPPC,2.5 mg; 0.0032 mmol,0.0032,mmol,,,,,,,,,,,acetic acid,,0.4 mL,,,,,,,,"N,N-dimethylformamide",DMF,10 mL,10.0,,,,,65.0,65 °C,72.0,72 h,20 mL Wheaton vial (rubber-lined cap),static,"DMF, acetone","DMF 2×, acetone 3×",evacuated at 80 °C under vacuum for at least 24 h,80.0,24.0,spindle-shaped nanoparticles,,50–70 nm (major axis),,Zr6-based SBU,,36.0,1346.0,not_reported,not_reported,,photodynamic_therapy,10.1039/c6tb03230c,ok,
10.1039/c6tb03230c,downloaded\10.1039_c6tb03230c.pdf,SI downloaded\10.1039_c6tb03230c_SI.pdf,mof_json_store\10.1039_c6tb03230c\raw_output.json,mof_json_store\10.1039_c6tb03230c\synthesis_003.json,yes,AcOH >1 mL yielded microsized MOF-525; using 2.5 mL DMF + 0.4–0.8 mL AcOH gave cubic nanoparticles instead of hexagonal PCN-222.,PCN-222,,NiCl2·6H2O,,12.5 mg; 0.039 mmol,0.039,mmol,nan,,,,,nan,,,,,"5,10,15,20-tetrakis(4-carboxyphenyl)porphyrin",TPPC,2.5 mg; 0.0032 mmol,0.0032,mmol,,,,,,,,,,,acetic acid,,0.6 mL,,,,,,,,"N,N-dimethylformamide",DMF,10 mL,10.0,,,,,65.0,65 °C,72.0,72 h,20 mL Wheaton vial (rubber-lined cap),static,"DMF, acetone","DMF 2×, acetone 3×",evacuated at 80 °C under vacuum for at least 24 h,80.0,24.0,spindle-shaped nanoparticles,,170–210 nm (major axis),,Zr6-based SBU,,36.0,,not_reported,not_reported,,photodynamic_therapy,10.1039/c6tb03230c,ok,
10.1039/c6tb03230c,downloaded\10.1039_c6tb03230c.pdf,SI downloaded\10.1039_c6tb03230c_SI.pdf,mof_json_store\10.1039_c6tb03230c\raw_output.json,mof_json_store\10.1039_c6tb03230c\synthesis_004.json,yes,AcOH >1 mL yielded microsized MOF-525; using 2.5 mL DMF + 0.4–0.8 mL AcOH gave cubic nanoparticles instead of hexagonal PCN-222.,PCN-222,,Cu(NO3)2·3H2O,,12.5 mg; 0.039 mmol,0.039,mmol,nan,,,,,nan,,,,,"5,10,15,20-tetrakis(4-carboxyphenyl)porphyrin",TPPC,2.5 mg; 0.0032 mmol,0.0032,mmol,,,,,,,,,,,acetic acid,,0.8 mL,,,,,,,,"N,N-dimethylformamide",DMF,10 mL,10.0,,,,,65.0,65 °C,72.0,72 h,20 mL Wheaton vial (rubber-lined cap),static,"DMF, acetone","DMF 2×, acetone 3×",evacuated at 80 °C under vacuum for at least 24 h,80.0,24.0,spindle-shaped nanoparticles,,330–800 nm (major axis),,Zr6-based SBU,,36.0,2315.0,not_reported,not_reported,,photodynamic_therapy,10.1039/c6tb03230c,ok,
10.1039/c6tb03230c,downloaded\10.1039_c6tb03230c.pdf,SI downloaded\10.1039_c6tb03230c_SI.pdf,mof_json_store\10.1039_c6tb03230c\raw_output.json,mof_json_store\10.1039_c6tb03230c\synthesis_005.json,yes,AcOH >1 mL yielded microsized MOF-525; using 2.5 mL DMF + 0.4–0.8 mL AcOH gave cubic nanoparticles instead of hexagonal PCN-222.,MOF-525,,Cu(NO3)2·3H2O,,12.5 mg; 0.039 mmol,0.039,mmol,nan,,,,,nan,,,,,"5,10,15,20-tetrakis(4-carboxyphenyl)porphyrin",TPPC,2.5 mg; 0.0032 mmol,0.0032,mmol,,,,,,,,,,,acetic acid,,0.4–0.8 mL,,,,,,,,"N,N-dimethylformamide",DMF,2.5 mL,2.5,,,,,65.0,65 °C,72.0,72 h,20 mL Wheaton vial (rubber-lined cap),static,"DMF, acetone","DMF 2×, acetone 3×",,,,cubic nanoparticles (polydisperse),,,,,,,,not_reported,not_reported,,,10.1039/c6tb03230c,ok,
10.1039/c6tb03230c,downloaded\10.1039_c6tb03230c.pdf,SI downloaded\10.1039_c6tb03230c_SI.pdf,mof_json_store\10.1039_c6tb03230c\raw_output.json,mof_json_store\10.1039_c6tb03230c\synthesis_006.json,yes,AcOH >1 mL yielded microsized MOF-525; using 2.5 mL DMF + 0.4–0.8 mL AcOH gave cubic nanoparticles instead of hexagonal PCN-222.,PCN-224,,Zn(NO3)2·6H2O,,"300 mg, 0.93 mmol",0.93,mmol,nan,,,,,nan,,,,,"5,10,15,20-tetrakis(4-carboxyphenyl)porphyrin",TPPC,"100 mg, 0.13 mmol",0.13,mmol,,,,,,,,,,,benzoic acid,,"2.6 g, 21 mmol",21.0,mmol,,,,,,"N,N-dimethylformamide",DMF,100 mL,100.0,,,,,90.0,90 °C,5.0,5 h,250 mL flask (oil bath),stirred,"DMF, acetone, ethanol",3× each,,,,nanoparticles (cubic),,average size ~55 nm (as referenced for comparison),,Zr6-based SBU,,19.0,,not_reported,not_reported,,photodynamic_therapy,10.1039/c6tb03230c,ok,
10.1002/ejic.202100231,downloaded\10.1002_ejic.202100231.pdf,SI downloaded\10.1002_ejic.202100231_SI.pdf,mof_json_store\10.1002_ejic.202100231\raw_output.json,mof_json_store\10.1002_ejic.202100231\synthesis_001.json,yes,HCl as modulator gave no MOF product (n.p.) at 130 °C.,JUMP-3,,ZrCl4,,"0.13 g, 0.52 mmol",0.52,mmol,nan,,,,,nan,,,,,"4,4’,4’’-nitrilotribenzoic acid",H3ntb,"50 mg, 0.13 mmol",0.13,mmol,,,,,,,,,,,isophthalic acid,H2ip,"33 mg, 0.199 mmol",0.199,mmol,,,,,,"N,N-dimethylformamide",DMF,5 mL,5.0,,,,,130.0,130 °C,72.0,72 h,23 mL Teflon-lined acid digestion vessel (Parr 4746),static,"DMF, EtOH",DMF 5× (2 mL each); EtOH exchange 3 days (solvent changed daily),"Supercritical CO2 drying after EtOH exchange: 60 bar CO2, 40 °C for 1 h; slow vent; outgassed at RT 30 min",40.0,1.0,violet crystals,60.0,,,"linear Co3(II) trinuclear clusters, 6-connected SBUs","a=39.7934(6), b=39.7934(6), c=28.8035(6) Å, γ=120°, P-3c1",11.4,385.0,not_reported,not_reported,300.0,,10.1002/ejic.202100231,ok,
10.1021/ic062098+,downloaded\10.1021_ic062098+.pdf,SI downloaded\10.1021_ic062098+_SI.pdf,mof_json_store\10.1021_ic062098\raw_output.json,mof_json_store\10.1021_ic062098\synthesis_001.json,no,,,,ZrCl4,,"30.0 mg, 0.12 mmol",0.12,mmol,nan,,,,,nan,,,,,"4-amino-3,5-bis(4-pyridyl)-1,2,4-triazole",bpt,"24.0 mg, 0.10 mmol",0.1,mmol,phthalic acid,H2pa,"16.6 mg, 0.10 mmol",0.1,mmol,,,,,,,,,,,,,,,,water,H2O,10 mL,10.0,,,,,140.0,140 °C,72.0,3 days,Teflon-lined stainless steel vessel (20 mL),static,,,,,,red prism crystals,60.0,0.20 × 0.12 × 0.06 mm,,,"a=14.842(9), b=8.535(5), c=16.10(1) Å, α=90°, β=101.345(9)°, γ=90°, P21/n",,,yes,not_reported,248.0,,10.1021/ic062098+,ok,
10.1021/ic062098+,downloaded\10.1021_ic062098+.pdf,SI downloaded\10.1021_ic062098+_SI.pdf,mof_json_store\10.1021_ic062098\raw_output.json,mof_json_store\10.1021_ic062098\synthesis_004.json,no,,,,AlCl3·6H2O,,"27.0 mg, 0.11 mmol (in 5 mL H2O)",0.11,mmol,nan,,,,,nan,,,,,"4-amino-3,5-bis(4-pyridyl)-1,2,4-triazole",bpt,"24.0 mg, 0.10 mmol (in 30 mL hot EtOH)",0.1,mmol,isophthalic acid,H2ip,"17.0 mg, 0.10 mmol (in 5 mL DMF)",0.1,mmol,,,,,,,,,,,,,,,,ethanol,EtOH,30 mL (hot),30.0,water,H2O,5 mL,5.0,25,room temperature,336.0,2 weeks (after 30 min stirring),,"stirred 30 min, then static for 2 weeks",,,,,,green block crystals,40.0,0.42 × 0.32 × 0.10 mm,,,"a=10.105(4), b=28.75(1), c=13.072(5) Å, α=90°, β=111.813(6)°, γ=90°, P21/c",,,yes,not_reported,360.0,,10.1021/ic062098+,ok,
10.1002/smtd.202000085,,SI downloaded\10.1002_smtd.202000085_SI.pdf,mof_json_store\10.1002_smtd.202000085\raw_output.json,mof_json_store\10.1002_smtd.202000085\synthesis_001.json,no,,(Co)PCN222,,AlCl3·6H2O,,100 mg (0.31 mmol),0.31,mmol,nan,,,,,nan,,,,,"5,10,15,20-tetrakis(4-carboxyphenyl)porphyrinato-cobalt",(Co)TCPP,20 mg (0.0236 mmol),20.0,mg,,,,,,,,,,,acetic acid,,3.2 mL,3.2,mL,,,,,,"N,N-dimethylformamide",DMF,50 mL + 20 mL + 10 mL (total 80 mL),80.0,,,,,65.0,65 °C,24.0,24 h,120 mL glass jar with PTFE-lined polypropylene closed-top cap,static,"DMF, ethanol","DMF x2, ethanol x1",,,,nanoparticles,,,,,,,,,,,ORR_catalysis,10.1002/smtd.202000085,ok,
10.1002/smtd.202000085,,SI downloaded\10.1002_smtd.202000085_SI.pdf,mof_json_store\10.1002_smtd.202000085\raw_output.json,mof_json_store\10.1002_smtd.202000085\synthesis_002.json,no,,(Co)PCN222,,AlCl3·6H2O,,100 mg (0.31 mmol),0.31,mmol,nan,,,,,nan,,,,,"5,10,15,20-tetrakis(4-carboxyphenyl)porphyrinato-cobalt",(Co)TCPP,20 mg (0.0236 mmol),20.0,mg,,,,,,,,,,,acetic acid,,4.0 mL,4.0,mL,,,,,,"N,N-dimethylformamide",DMF,50 mL + 20 mL + 10 mL (total 80 mL),80.0,,,,,65.0,65 °C,24.0,24 h,120 mL glass jar with PTFE-lined polypropylene closed-top cap,static,"DMF, ethanol","DMF x2, ethanol x1",,,,nanoparticles,,,,,,,,,,,ORR_catalysis,10.1002/smtd.202000085,ok,
10.1002/smtd.202000085,,SI downloaded\10.1002_smtd.202000085_SI.pdf,mof_json_store\10.1002_smtd.202000085\raw_output.json,mof_json_store\10.1002_smtd.202000085\synthesis_003.json,no,,(Co)PCN222,,AlCl3·6H2O,,100 mg (0.31 mmol),0.31,mmol,nan,,,,,nan,,,,,"5,10,15,20-tetrakis(4-carboxyphenyl)porphyrinato-cobalt",(Co)TCPP,20 mg (0.0236 mmol),20.0,mg,,,,,,,,,,,acetic acid,,4.8 mL,4.8,mL,,,,,,"N,N-dimethylformamide",DMF,50 mL + 20 mL + 10 mL (total 80 mL),80.0,,,,,65.0,65 °C,24.0,24 h,120 mL glass jar with PTFE-lined polypropylene closed-top cap,static,"DMF, ethanol","DMF x2, ethanol x1",,,,nanoparticles,,,,,,,,,,,ORR_catalysis,10.1002/smtd.202000085,ok,
10.1021/acsnano.6b04996,downloaded\10.1021_acsnano.6b04996.pdf,SI downloaded\10.1021_acsnano.6b04996_SI.pdf,mof_json_store\10.1021_acsnano.6b04996\raw_output.json,mof_json_store\10.1021_acsnano.6b04996\synthesis_001.json,no,,NU-1003,,Y(NO3)3,,"from stock solution A: ZrOCl2·8H2O 200 mg, 0.62 mmol in 50 mL DMF; 20 mL portion used for this synthesis",0.62,mmol,nan,,,,,nan,,,,,"1,3,6,8-Tetra(6-carboxynaphthalen-2-yl)pyrene",L1,"L1 80 mg, 0.09 mmol added to stock (total 100 mL in DMF); 20 mL portion used",,,,,,,,,,,,,trifluoroacetic acid,TFA,100 μL (2.94 mmol),,,benzoic acid,,"from stock solution A: 2.5 g, 20.5 mmol in 50 mL DMF (present in 20 mL portion)",,,"N,N-dimethylformamide",DMF,20 mL portion (from stock solution A in DMF),20.0,,,,,120.0,120 °C,3.0,3 h,8-dram vial (oven),,"DMF (3×), DMF + TFA soak, ethanol (3×)","DMF 3×, then soaked 16 h in DMF + 40 μL TFA (40 mL), then EtOH 3×","EtOH exchange 3 days (6×/day), supercritical CO2 drying at 38 °C with slow vent over 15 h; subsequent vacuum activation up to 80 °C",38.0,15.0,"light yellow, hexagonal cylinders",,≈300 nm length,csq,Zr6O4(OH)4 8-connected SBU,,,2700.0,not_reported,yes,,nerve_agent_hydrolysis;enzyme_immobilization,10.1021/acsnano.6b04996,ok,
10.1021/acsnano.6b04996,downloaded\10.1021_acsnano.6b04996.pdf,SI downloaded\10.1021_acsnano.6b04996_SI.pdf,mof_json_store\10.1021_acsnano.6b04996\raw_output.json,mof_json_store\10.1021_acsnano.6b04996\synthesis_002.json,no,,NU-1003,,Nd(NO3)3,,"from stock solution A: ZrOCl2·8H2O 200 mg, 0.62 mmol in 50 mL DMF; 20 mL portion used for this synthesis",0.62,mmol,nan,,,,,nan,,,,,"1,3,6,8-Tetra(6-carboxynaphthalen-2-yl)pyrene",L1,"L1 80 mg, 0.09 mmol added to stock (total 100 mL in DMF); 20 mL portion used",,,,,,,,,,,,,trifluoroacetic acid,TFA,200 μL (5.89 mmol),,,benzoic acid,,"from stock solution A: 2.5 g, 20.5 mmol in 50 mL DMF (present in 20 mL portion)",,,"N,N-dimethylformamide",DMF,20 mL portion (from stock solution A in DMF),20.0,,,,,120.0,120 °C,3.0,3 h,8-dram vial (oven),,"DMF (3×), DMF + TFA soak, ethanol (3×)","DMF 3×, then soaked 16 h in DMF + 40 μL TFA (40 mL), then EtOH 3×","EtOH exchange 3 days (6×/day), supercritical CO2 drying at 38 °C with slow vent over 15 h; subsequent vacuum activation up to 80 °C",38.0,15.0,"light yellow, hexagonal cylinders",,≈1000 nm length,csq,Zr6O4(OH)4 8-connected SBU,,,2700.0,not_reported,yes,,nerve_agent_hydrolysis;enzyme_immobilization,10.1021/acsnano.6b04996,ok,
10.1021/acsnano.6b04996,downloaded\10.1021_acsnano.6b04996.pdf,SI downloaded\10.1021_acsnano.6b04996_SI.pdf,mof_json_store\10.1021_acsnano.6b04996\raw_output.json,mof_json_store\10.1021_acsnano.6b04996\synthesis_003.json,no,,NU-1003,,Eu(NO3)3,,"from stock solution A: ZrOCl2·8H2O 200 mg, 0.62 mmol in 50 mL DMF; 20 mL portion used for this synthesis",0.62,mmol,nan,,,,,nan,,,,,"1,3,6,8-Tetra(6-carboxynaphthalen-2-yl)pyrene",L1,"L1 80 mg, 0.09 mmol added to stock (total 100 mL in DMF); 20 mL portion used",,,,,,,,,,,,,trifluoroacetic acid,TFA,250 μL (7.40 mmol),,,benzoic acid,,"from stock solution A: 2.5 g, 20.5 mmol in 50 mL DMF (present in 20 mL portion)",,,"N,N-dimethylformamide",DMF,20 mL portion (from stock solution A in DMF),20.0,,,,,120.0,120 °C,3.0,3 h,8-dram vial (oven),,"DMF (3×), DMF + TFA soak, ethanol (3×)","DMF 3×, then soaked 16 h in DMF + 40 μL TFA (40 mL), then EtOH 3×","EtOH exchange 3 days (6×/day), supercritical CO2 drying at 38 °C with slow vent over 15 h; subsequent vacuum activation up to 80 °C",38.0,15.0,"light yellow, hexagonal cylinders",,≈2000 nm length,csq,Zr6O4(OH)4 8-connected SBU,,,2700.0,not_reported,yes,,nerve_agent_hydrolysis;enzyme_immobilization,10.1021/acsnano.6b04996,ok,
10.1021/acsnano.6b04996,downloaded\10.1021_acsnano.6b04996.pdf,SI downloaded\10.1021_acsnano.6b04996_SI.pdf,mof_json_store\10.1021_acsnano.6b04996\raw_output.json,mof_json_store\10.1021_acsnano.6b04996\synthesis_004.json,no,,NU-1003,,Tb(NO3)3,,"from stock solution A: ZrOCl2·8H2O 200 mg, 0.62 mmol in 50 mL DMF; 20 mL portion used for this synthesis",0.62,mmol,nan,,,,,nan,,,,,"1,3,6,8-Tetra(6-carboxynaphthalen-2-yl)pyrene",L1,"L1 80 mg, 0.09 mmol added to stock (total 100 mL in DMF); 20 mL portion used",,,,,,,,,,,,,trifluoroacetic acid,TFA,350 μL (10.30 mmol),,,benzoic acid,,"from stock solution A: 2.5 g, 20.5 mmol in 50 mL DMF (present in 20 mL portion)",,,"N,N-dimethylformamide",DMF,20 mL portion (from stock solution A in DMF),20.0,,,,,120.0,120 °C,3.0,3 h,8-dram vial (oven),,"DMF (3×), DMF + TFA soak, ethanol (3×)","DMF 3×, then soaked 16 h in DMF + 40 μL TFA (40 mL), then EtOH 3×","EtOH exchange 3 days (6×/day), supercritical CO2 drying at 38 °C with slow vent over 15 h; subsequent vacuum activation up to 80 °C",38.0,15.0,"light yellow, hexagonal cylinders",,≈7000 nm length,csq,Zr6O4(OH)4 8-connected SBU,,,2700.0,not_reported,yes,,nerve_agent_hydrolysis;enzyme_immobilization,10.1021/acsnano.6b04996,ok,
