Repository: zzhenglab/MOFinder

# MOFinder

MOFinder extracts MOF synthesis information from the literature, reconstructs evidence-supported negative reaction records, and prepares datasets for synthesis-outcome prediction.
[Web application](https://mofinder.chemistry.wustl.edu/) | [Demos](Demo/README.md) | [Source code](docs/source_to_code.md) | [Workflow guide](docs/workflow.md) | [Model evaluation](docs/evaluation.md)

## Quick start

The workflow runs through Python commands. Python 3.10 or newer is required. Clone the repository and initialize its related applications:

```bash
git clone --recurse-submodules https://github.com/zzhenglab/MOFinder.git
cd MOFinder
```

Start with the two offline demonstrations:

```bash

File: mof_extraction_1_2.csv (part 161 of 305)
doi,main_pdf,si_pdf,raw_output,parsed_json,article_trial_or_failure,article_trial_or_failure_notes,mof_name,crystal_code,metal_1,metal_1_abbr,metal_1_amount_text,metal_1_amount_value,metal_1_amount_unit,metal_2,metal_2_abbr,metal_2_amount_text,metal_2_amount_value,metal_2_amount_unit,metal_3,metal_3_abbr,metal_3_amount_text,metal_3_amount_value,metal_3_amount_unit,linker_1,linker_1_abbr,linker_1_amount_text,linker_1_amount_value,linker_1_amount_unit,linker_2,linker_2_abbr,linker_2_amount_text,linker_2_amount_value,linker_2_amount_unit,linker_3,linker_3_abbr,linker_3_amount_text,linker_3_amount_value,linker_3_amount_unit,modulator_1,modulator_1_abbr,modulator_1_amount_text,modulator_1_amount_value,modulator_1_amount_unit,modulator_2,modulator_2_abbr,modulator_2_amount_text,modulator_2_amount_value,modulator_2_amount_unit,solvent_main,solvent_main_abbr,solvent_main_amount_text,solvent_main_ml,solvent_secondary,solvent_secondary_abbr,solvent_secondary_amount_text,solvent_secondary_ml,temperature_c,temperature_c_text,time_h,time_text,vessel_type,stirring,washing_solvent,washing_cycles,activation_text,activation_temp_c,activation_time_h,crystal_morphology,yield_percent,crystal_size,topology_code,metal_cluster_connectivity,unit_cell_short,pore_diameter_A,BET_surface_area_m2g,air_stable,water_stable,tga_decomposition_temp_c,applications,reference,status,error
10.1021/acsnano.6b04996,downloaded\10.1021_acsnano.6b04996.pdf,SI downloaded\10.1021_acsnano.6b04996_SI.pdf,mof_json_store\10.1021_acsnano.6b04996\raw_output.json,mof_json_store\10.1021_acsnano.6b04996\synthesis_005.json,no,,NU-1003,,Cu(NO3)2·3H2O,,"from stock solution A: ZrOCl2·8H2O 200 mg, 0.62 mmol in 50 mL DMF; 20 mL portion used for this synthesis",0.62,mmol,nan,,,,,nan,,,,,"1,3,6,8-Tetra(6-carboxynaphthalen-2-yl)pyrene",L1,"L1 80 mg, 0.09 mmol added to stock (total 100 mL in DMF); 20 mL portion used",,,,,,,,,,,,,trifluoroacetic acid,TFA,500 μL (14.72 mmol),,,benzoic acid,,"from stock solution A: 2.5 g, 20.5 mmol in 50 mL DMF (present in 20 mL portion)",,,"N,N-dimethylformamide",DMF,20 mL portion (from stock solution A in DMF),20.0,,,,,120.0,120 °C,3.0,3 h,8-dram vial (oven),,"DMF (3×), DMF + TFA soak, ethanol (3×)","DMF 3×, then soaked 16 h in DMF + 40 μL TFA (40 mL), then EtOH 3×","EtOH exchange 3 days (6×/day), supercritical CO2 drying at 38 °C with slow vent over 15 h; subsequent vacuum activation up to 80 °C",38.0,15.0,"light yellow, hexagonal cylinders",,≈10000 nm length,csq,Zr6O4(OH)4 8-connected SBU,,,2700.0,not_reported,yes,,nerve_agent_hydrolysis;enzyme_immobilization,10.1021/acsnano.6b04996,ok,
10.1021/acs.inorgchem.6b00045,downloaded\10.1021_acs.inorgchem.6b00045.pdf,SI downloaded\10.1021_acs.inorgchem.6b00045_SI.pdf,mof_json_store\10.1021_acs.inorgchem.6b00045\raw_output.json,mof_json_store\10.1021_acs.inorgchem.6b00045\synthesis_001.json,yes,"Microwave i-PrOH synthesis: ZnCl2 and Zn(NO3)2·6H2O gave amorphous products; only Zn(AcO)2 or zinc bis(2,4-pentanedionate) yielded crystalline ZnBDP_OH.",ZnBDP_H,,CuCl2·2H2O,,0.5 mmol,0.5,mmol,nan,,,,,nan,,,,,"1,4-bis(1H-pyrazol-4-yl)benzene",H2BDP,0.5 mmol,0.5,mmol,,,,,,,,,,,,,,,,,,,,,"N,N-dimethylformamide",DMF,40 mL,40.0,,,,,150.0,"150 °C, reflux",7.0,7 h,50 mL Schlenk flask,stirred,"DMF, EtOH",2× 10 mL each,200 °C under vacuum for 12 h,200.0,12.0,tetragonal nanoparticles,55 ± 5,,,,"P42/mmc, a=13.2657 Å, c=7.2474 Å",11.0,2450.0,not_reported,not_reported,,drug_delivery,10.1021/acs.inorgchem.6b00045,ok,
10.1021/acs.inorgchem.6b00045,downloaded\10.1021_acs.inorgchem.6b00045.pdf,SI downloaded\10.1021_acs.inorgchem.6b00045_SI.pdf,mof_json_store\10.1021_acs.inorgchem.6b00045\raw_output.json,mof_json_store\10.1021_acs.inorgchem.6b00045\synthesis_002.json,yes,"Microwave i-PrOH synthesis: ZnCl2 and Zn(NO3)2·6H2O gave amorphous products; only Zn(AcO)2 or zinc bis(2,4-pentanedionate) yielded crystalline ZnBDP_OH.",ZnBDP_NO2,,Mn(NO3)2·4H2O,,0.5 mmol,0.5,mmol,nan,,,,,nan,,,,,"1,4-bis(1H-pyrazol-4-yl)-2-nitrobenzene",H2BDP_NO2,0.5 mmol,0.5,mmol,,,,,,,,,,,,,,,,,,,,,"N,N-dimethylformamide",DMF,40 mL,40.0,,,,,150.0,"150 °C, reflux",7.0,7 h,50 mL Schlenk flask,stirred,"DMF, EtOH",2× 10 mL each,200 °C under vacuum for 12 h,200.0,12.0,tetragonal nanoparticles,55 ± 5,,,,"P42/mmc, a=13.2657 Å, c=7.2474 Å",11.0,2280.0,not_reported,not_reported,,drug_delivery,10.1021/acs.inorgchem.6b00045,ok,
10.1021/acs.inorgchem.6b00045,downloaded\10.1021_acs.inorgchem.6b00045.pdf,SI downloaded\10.1021_acs.inorgchem.6b00045_SI.pdf,mof_json_store\10.1021_acs.inorgchem.6b00045\raw_output.json,mof_json_store\10.1021_acs.inorgchem.6b00045\synthesis_003.json,yes,"Microwave i-PrOH synthesis: ZnCl2 and Zn(NO3)2·6H2O gave amorphous products; only Zn(AcO)2 or zinc bis(2,4-pentanedionate) yielded crystalline ZnBDP_OH.",ZnBDP_NH2,,Co(NO3)2·6H2O,,0.5 mmol,0.5,mmol,nan,,,,,nan,,,,,"1,4-bis(1H-pyrazol-4-yl)-2-aminobenzene",H2BDP_NH2,0.5 mmol,0.5,mmol,,,,,,,,,,,,,,,,,,,,,"N,N-dimethylformamide",DMF,40 mL,40.0,,,,,150.0,"150 °C, reflux",7.0,7 h,50 mL Schlenk flask,stirred,"DMF, EtOH",2× 10 mL each,200 °C under vacuum for 12 h,200.0,12.0,tetragonal nanoparticles,55 ± 5,,,,"P42/mmc, a=13.2657 Å, c=7.2474 Å",11.0,1420.0,not_reported,not_reported,,drug_delivery,10.1021/acs.inorgchem.6b00045,ok,
10.1021/acs.inorgchem.6b00045,downloaded\10.1021_acs.inorgchem.6b00045.pdf,SI downloaded\10.1021_acs.inorgchem.6b00045_SI.pdf,mof_json_store\10.1021_acs.inorgchem.6b00045\raw_output.json,mof_json_store\10.1021_acs.inorgchem.6b00045\synthesis_004.json,yes,"Microwave i-PrOH synthesis: ZnCl2 and Zn(NO3)2·6H2O gave amorphous products; only Zn(AcO)2 or zinc bis(2,4-pentanedionate) yielded crystalline ZnBDP_OH.",ZnBDP_OH,,Cd(NO3)2·4H2O,,0.5 mmol,0.5,mmol,nan,,,,,nan,,,,,"1,4-bis(1H-pyrazol-4-yl)-2-hydroxybenzene",H2BDP_OH,0.5 mmol,0.5,mmol,,,,,,,,,,,,,,,,,,,,,"N,N-dimethylformamide",DMF,40 mL,40.0,,,,,150.0,"150 °C, reflux",7.0,7 h,50 mL Schlenk flask,stirred,"DMF, EtOH",2× 10 mL each,200 °C under vacuum for 12 h,200.0,12.0,tetragonal nanoparticles,55 ± 5,,,,"P42/mmc, a=13.2657 Å, c=7.2474 Å",11.0,1020.0,not_reported,not_reported,,drug_delivery,10.1021/acs.inorgchem.6b00045,ok,
10.1039/c2dt31731a,downloaded\10.1039_c2dt31731a.pdf,SI downloaded\10.1039_c2dt31731a_SI.pdf,mof_json_store\10.1039_c2dt31731a\raw_output.json,mof_json_store\10.1039_c2dt31731a\synthesis_001.json,yes,"Without template agent (e.g., pyridine) no crystals formed for 1.",[Cd(μ2-HDMPhIDC)(Py)]n,,Ag(NO3),,"11.3 mg, 0.05 mmol",0.05,mmol,nan,,,,,nan,,,,,"2-(3,4-dimethylphenyl)-1H-imidazole-4,5-dicarboxylic acid",H3DMPhIDC,"13.0 mg, 0.05 mmol",0.05,mmol,,,,,,,,,,,pyridine,Py,"0.056 mL, 0.4 mmol",0.4,mmol,,,,,,water,H2O,7 mL,7.0,,,,,160.0,160 °C,72.0,72 h,Teflon-lined stainless steel autoclave,,H2O,,dried in air,,,colorless cubic crystals,67.0,,,"Cd(II) mononuclear nodes; 3,3-connected (4.8.10) 3D with 1D channels","tetragonal, I41/a, a=22.424(5) Å, b=22.424(5) Å, c=15.016(3) Å",,,,,,luminescence,10.1039/c2dt31731a,ok,
10.1039/c2dt31731a,downloaded\10.1039_c2dt31731a.pdf,SI downloaded\10.1039_c2dt31731a_SI.pdf,mof_json_store\10.1039_c2dt31731a\raw_output.json,mof_json_store\10.1039_c2dt31731a\synthesis_002.json,yes,"Without template agent (e.g., pyridine) no crystals formed for 1.",[Sr(μ2-HDMPhIDC)(H2O)]n,,Gd(NO3)3·6H2O,,"21.2 mg, 0.1 mmol",0.1,mmol,Ag(NO3),,,,,nan,,,,,"2-(3,4-dimethylphenyl)-1H-imidazole-4,5-dicarboxylic acid",H3DMPhIDC,"26.0 mg, 0.1 mmol",0.1,mmol,,,,,,,,,,,triethylamine,Et3N,"0.028 mL, 0.2 mmol",0.2,mmol,,,,,,water,H2O,"part of CH3OH–H2O (3:4), total 7 mL",,methanol,MeOH,"part of CH3OH–H2O (3:4), total 7 mL",,160.0,160 °C,96.0,96 h,Teflon-lined stainless steel autoclave,,H2O,,dried in air,,,colorless long strips,69.0,,,Sr(II) 9-coordinate nodes; 2D hexagonal sheets,"monoclinic, P21/c, a=16.346(3) Å, b=6.6684(13) Å, c=12.675(3) Å, β=108.774(2)°",,,,,,luminescence,10.1039/c2dt31731a,ok,
10.1039/c2dt31731a,downloaded\10.1039_c2dt31731a.pdf,SI downloaded\10.1039_c2dt31731a_SI.pdf,mof_json_store\10.1039_c2dt31731a\raw_output.json,mof_json_store\10.1039_c2dt31731a\synthesis_003.json,yes,"Without template agent (e.g., pyridine) no crystals formed for 1.",{[Zn3(μ3-DMPhIDC)2(H2O)6]·2H2O}n,,Tb(NO3)3·6H2O,,"29.7 mg, 0.1 mmol",0.1,mmol,Ag(NO3),,,,,nan,,,,,"2-(3,4-dimethylphenyl)-1H-imidazole-4,5-dicarboxylic acid",H3DMPhIDC,"26.0 mg, 0.1 mmol",0.1,mmol,,,,,,,,,,,triethylamine,Et3N,"0.028 mL, 0.2 mmol",0.2,mmol,,,,,,water,H2O,7 mL,7.0,,,,,160.0,160 °C,72.0,72 h,Teflon-lined stainless steel autoclave,,H2O,,dried in air,,,light-yellow square block crystals,70.0,,,Zn(II) octahedral nodes; interpenetrated 3D with [Zn2(DMPhIDC)]6 cages,"trigonal, R3ˉ, a=24.4118(16) Å, b=24.4118(16) Å, c=14.2677(11) Å",,,,,,luminescence,10.1039/c2dt31731a,ok,
10.1039/c2dt31731a,downloaded\10.1039_c2dt31731a.pdf,SI downloaded\10.1039_c2dt31731a_SI.pdf,mof_json_store\10.1039_c2dt31731a\raw_output.json,mof_json_store\10.1039_c2dt31731a\synthesis_004.json,yes,"Without template agent (e.g., pyridine) no crystals formed for 1.",{[Mn3(μ3-DMPhIDC)2(H2O)6]·2H2O}n,,Dy(NO3)3·6H2O,,"19.8 mg, 0.1 mmol",0.1,mmol,Ag(NO3),,,,,nan,,,,,"2-(3,4-dimethylphenyl)-1H-imidazole-4,5-dicarboxylic acid",H3DMPhIDC,"26.0 mg, 0.1 mmol",0.1,mmol,,,,,,,,,,,triethylamine,Et3N,"0.028 mL, 0.2 mmol",0.2,mmol,,,,,,methanol,MeOH,"part of CH3OH–H2O (6:2), total 8 mL",,water,H2O,"part of CH3OH–H2O (6:2), total 8 mL",,150.0,150 °C,132.0,132 h,Teflon-lined stainless steel autoclave,,H2O,,dried in air,,,light-yellow cuboid crystals,59.0,,,Mn(II) octahedral nodes; interpenetrated 3D with 1D open channels,"trigonal, R3ˉ, a=25.043(7) Å, b=25.043(7) Å, c=14.612(7) Å",,,,,,magnetism,10.1039/c2dt31731a,ok,
10.1039/c2dt31731a,downloaded\10.1039_c2dt31731a.pdf,SI downloaded\10.1039_c2dt31731a_SI.pdf,mof_json_store\10.1039_c2dt31731a\raw_output.json,mof_json_store\10.1039_c2dt31731a\synthesis_005.json,yes,"Without template agent (e.g., pyridine) no crystals formed for 1.",[Mg(μ2-HDMPhIDC)(H2O)2]n,,Ho(NO3)3·6H2O,,"14.8 mg, 0.1 mmol",0.1,mmol,Ag(NO3),,,,,nan,,,,,"2-(3,4-dimethylphenyl)-1H-imidazole-4,5-dicarboxylic acid",H3DMPhIDC,"26.0 mg, 0.1 mmol",0.1,mmol,,,,,,,,,,,triethylamine,Et3N,"0.028 mL, 0.2 mmol",0.2,mmol,,,,,,methanol,MeOH,"part of CH3OH–H2O (6:2), total 8 mL",,water,H2O,"part of CH3OH–H2O (6:2), total 8 mL",,160.0,160 °C,96.0,4 days,Teflon-lined stainless steel autoclave,,H2O,,dried in air,,,deep-green long strips,78.0,,,Mg(II) octahedral nodes; 2D layers,"monoclinic, P21/c, a=17.901(4) Å, b=6.2170(12) Å, c=12.443(2) Å, β=107.566(2)°",,,,,,luminescence,10.1039/c2dt31731a,ok,
10.1039/c2dt31731a,downloaded\10.1039_c2dt31731a.pdf,SI downloaded\10.1039_c2dt31731a_SI.pdf,mof_json_store\10.1039_c2dt31731a\raw_output.json,mof_json_store\10.1039_c2dt31731a\synthesis_006.json,yes,"Without template agent (e.g., pyridine) no crystals formed for 1.",[Ca(μ2-HDMPhIDC)(H2O)2]n,,Er(NO3)3·6H2O,,"16.4 mg, 0.1 mmol",0.1,mmol,Ag(NO3),,,,,nan,,,,,"2-(3,4-dimethylphenyl)-1H-imidazole-4,5-dicarboxylic acid",H3DMPhIDC,"26.0 mg, 0.1 mmol",0.1,mmol,,,,,,,,,,,triethylamine,Et3N,"0.028 mL, 0.2 mmol",0.2,mmol,,,,,,water,H2O,"part of CH3OH–H2O (3:4), total 7 mL",,methanol,MeOH,"part of CH3OH–H2O (3:4), total 7 mL",,160.0,160 °C,96.0,96 h,Teflon-lined stainless steel autoclave,,H2O,,dried in air,,,,60.0,,,"Ca(II) eight-coordinate nodes; 2D (4,4) net","monoclinic, P21/c, a=16.404(10) Å, b=6.8778(2) Å, c=12.9582(6) Å, β=106.484(6)°",,,,,,luminescence,10.1039/c2dt31731a,ok,
10.1021/jacs.9b11446,downloaded\10.1021_jacs.9b11446.pdf,SI downloaded\10.1021_jacs.9b11446_SI.pdf,mof_json_store\10.1021_jacs.9b11446\raw_output.json,mof_json_store\10.1021_jacs.9b11446\synthesis_001.json,no,,V-PMOF,,Al2(SO4)3,,10 mg,0.0292272,mmol,nan,,,,,nan,,,,,tetrakis(4-carboxyphenyl)porphyrin,TCPP,150 mg,150.0,mg,,,,,,,,,,,,,,,,,,,,,"N,N-dimethylformamide",DMF,10 mL,10.0,,,,,120.0,120 °C,4.0,4 h,Teflon-lined autoclave (50 mL),static,MeOH,solvent exchange 24 h,dried under vacuum at room temperature,,,2D nanosheets,,,,,,,1397.0,not_reported,not_reported,350.0,proton_conduction,10.1021/jacs.9b11446,ok,
10.1021/jacs.9b11446,downloaded\10.1021_jacs.9b11446.pdf,SI downloaded\10.1021_jacs.9b11446_SI.pdf,mof_json_store\10.1021_jacs.9b11446\raw_output.json,mof_json_store\10.1021_jacs.9b11446\synthesis_002.json,no,,V-PMOF,,CeCl3,,10 mg,0.0405721,mmol,nan,,,,,nan,,,,,tetrakis(4-carboxyphenyl)porphyrin,TCPP,150 mg,150.0,mg,,,,,,,,,,,,,,,,,,,,,"N,N-dimethylformamide",DMF,10 mL,10.0,,,,,150.0,150 °C,4.0,4 h,Teflon-lined autoclave (50 mL),static,MeOH,solvent exchange 24 h,dried under vacuum at room temperature,,,2D nanosheets,,,,,,,1397.0,not_reported,not_reported,350.0,proton_conduction,10.1021/jacs.9b11446,ok,
10.1021/jacs.9b11446,downloaded\10.1021_jacs.9b11446.pdf,SI downloaded\10.1021_jacs.9b11446_SI.pdf,mof_json_store\10.1021_jacs.9b11446\raw_output.json,mof_json_store\10.1021_jacs.9b11446\synthesis_003.json,no,,V-PMOF,,PrCl3,,10 mg,0.0404421,mmol,nan,,,,,nan,,,,,tetrakis(4-carboxyphenyl)porphyrin,TCPP,150 mg,150.0,mg,,,,,,,,,,,,,,,,,,,,,"N,N-dimethylformamide",DMF,10 mL,10.0,,,,,180.0,180 °C,4.0,4 h,Teflon-lined autoclave (50 mL),static,MeOH,solvent exchange 24 h,dried under vacuum at room temperature,,,2D nanosheets,,,,,,,1397.0,not_reported,not_reported,350.0,proton_conduction,10.1021/jacs.9b11446,ok,
10.1021/jacs.9b11446,downloaded\10.1021_jacs.9b11446.pdf,SI downloaded\10.1021_jacs.9b11446_SI.pdf,mof_json_store\10.1021_jacs.9b11446\raw_output.json,mof_json_store\10.1021_jacs.9b11446\synthesis_004.json,no,,V-PMOF,,NdCl3,,16.3 mg,0.0650442,mmol,nan,,,,,nan,,,,,tetrakis(4-carboxyphenyl)porphyrin,TCPP,79 mg,79.0,mg,,,,,,,,,,,,,,,,,,,,,"N,N-dimethylformamide",DMF,10 mL,10.0,,,,,180.0,180 °C,12.0,12 h,Teflon-lined autoclave (50 mL),static,MeOH,solvent exchange 24 h,dried under vacuum at room temperature,,,spherical crystals,,>10 μm,,,,,,not_reported,not_reported,,,10.1021/jacs.9b11446,ok,
10.1021/jacs.9b11446,downloaded\10.1021_jacs.9b11446.pdf,SI downloaded\10.1021_jacs.9b11446_SI.pdf,mof_json_store\10.1021_jacs.9b11446\raw_output.json,mof_json_store\10.1021_jacs.9b11446\synthesis_005.json,no,,V-PMOF,,SmCl3,,41 mg,0.159708,mmol,nan,,,,,nan,,,,,tetrakis(4-carboxyphenyl)porphyrin,TCPP,10 mg,10.0,mg,,,,,,,,,,,benzoic acid,,150 mg,150.0,mg,,,,,,"N,N-dimethylformamide",DMF,6 mL,6.0,,,,,150.0,150 °C,72.0,3 days,,static,"DMF, MeOH",DMF 24 h; MeOH several times,dried under vacuum at room temperature,,,cubic microcrystals,,>2 μm,,,,,1357.0,not_reported,not_reported,,,10.1021/jacs.9b11446,ok,
10.1021/jacs.9b11446,downloaded\10.1021_jacs.9b11446.pdf,SI downloaded\10.1021_jacs.9b11446_SI.pdf,mof_json_store\10.1021_jacs.9b11446\raw_output.json,mof_json_store\10.1021_jacs.9b11446\synthesis_006.json,no,,MIL-68,,EuCl3,,10 mg,0.0387112,mmol,nan,,,,,nan,,,,,terephthalic acid,BDC,25 mg,25.0,mg,,,,,,,,,,,,,,,,,,,,,"N,N-dimethylformamide",DMF,10 mL,10.0,,,,,180.0,180 °C,4.0,4 h,Teflon-lined autoclave (25 mL),static,MeOH,solvent exchange 24 h,dried under vacuum at room temperature,,,,,,,,,,,not_reported,not_reported,,,10.1021/jacs.9b11446,ok,
10.1021/jacs.9b11446,downloaded\10.1021_jacs.9b11446.pdf,SI downloaded\10.1021_jacs.9b11446_SI.pdf,mof_json_store\10.1021_jacs.9b11446\raw_output.json,mof_json_store\10.1021_jacs.9b11446\synthesis_007.json,no,,MIL-68,,GdCl3,,16 mg,0.060696,mmol,nan,,,,,nan,,,,,terephthalic acid,BDC,25 mg,25.0,mg,,,,,,,,,,,,,,,,,,,,,"N,N-dimethylformamide",DMF,10 mL,10.0,,,,,180.0,180 °C,4.0,4 h,Teflon-lined autoclave (25 mL),static,MeOH,solvent exchange 24 h,dried under vacuum at room temperature,,,,,,,,,,,not_reported,not_reported,,,10.1021/jacs.9b11446,ok,
10.1021/acs.inorgchem.9b03316,downloaded\10.1021_acs.inorgchem.9b03316.pdf,SI downloaded\10.1021_acs.inorgchem.9b03316_SI.pdf,mof_json_store\10.1021_acs.inorgchem.9b03316\raw_output.json,mof_json_store\10.1021_acs.inorgchem.9b03316\synthesis_001.json,yes,"Other ditopic carboxylic acids (BPDC, BDC) failed to give Zr-SXU-2 under tuned conditions.",Zr-SXU-1,,TbCl3,,"0.0064 g, 0.02 mmol",0.02,mmol,nan,,,,,nan,,,,,"PBPTTBA (4,4′,4″,4‴-(1,4-phenylenebis(pyridine-4,2,6-triyl))tetrabenzoic acid)",,"0.0057 g, 0.008 mmol (in 0.5 mL DMF)",,,,,,,,,,,,,benzoic acid,,"0.2687 g, 2.2 mmol",,,,,,,,"N,N-dimethylformamide",DMF,2.0 mL (1.5 mL + 0.5 mL linker solution),2.0,,,,,120.0,"80 °C for 1 h, then 120 °C for 48 h",48.0,48 h,,static,"DMF, acetone",several times,"DMF exchange at 80 °C (5×), solvent exchange to CH2Cl2 (8×), then 80 °C under vacuum for 12 h",80.0,12.0,prismatic colorless crystals,,,,Zr6O4(OH)4 10-connected SBU,"a=54.430(8) Å, b=54.430(8) Å, c=39.530(8) Å, α=90°, β=90°, γ=120°, P-3m1",,1812.0,not_reported,not_reported,500.0,acetylene separation;CO2_capture;sensing,10.1021/acs.inorgchem.9b03316,ok,
10.1021/acs.inorgchem.9b03316,downloaded\10.1021_acs.inorgchem.9b03316.pdf,SI downloaded\10.1021_acs.inorgchem.9b03316_SI.pdf,mof_json_store\10.1021_acs.inorgchem.9b03316\raw_output.json,mof_json_store\10.1021_acs.inorgchem.9b03316\synthesis_002.json,yes,"Other ditopic carboxylic acids (BPDC, BDC) failed to give Zr-SXU-2 under tuned conditions.",Zr-SXU-1,,DyCl3,,"0.0107 g, 0.03 mmol",0.03,mmol,nan,,,,,nan,,,,,"PBPTTBA (4,4′,4″,4‴-(1,4-phenylenebis(pyridine-4,2,6-triyl))tetrabenzoic acid)",,"0.007 g, 0.01 mmol",,,,,,,,,,,,,acetic acid,,0.6 mL,,,,,,,,"N,N-dimethylformamide",DMF,2.5 mL,2.5,,,,,120.0,120 °C for 48 h,48.0,48 h,,static,"DMF, acetone",several times,"DMF exchange at 80 °C (5×), solvent exchange to CH2Cl2 (8×), then 80 °C under vacuum for 12 h",80.0,12.0,white precipitate,,,,Zr6O4(OH)4 10-connected SBU,,,1812.0,not_reported,not_reported,500.0,acetylene separation;CO2_capture;sensing,10.1021/acs.inorgchem.9b03316,ok,
10.1021/acs.inorgchem.9b03316,downloaded\10.1021_acs.inorgchem.9b03316.pdf,SI downloaded\10.1021_acs.inorgchem.9b03316_SI.pdf,mof_json_store\10.1021_acs.inorgchem.9b03316\raw_output.json,mof_json_store\10.1021_acs.inorgchem.9b03316\synthesis_003.json,yes,"Other ditopic carboxylic acids (BPDC, BDC) failed to give Zr-SXU-2 under tuned conditions.",Zr-SXU-2,,Cd(CH3COO)2·2H2O,,"0.0064 g, 0.02 mmol",0.02,mmol,nan,,,,,nan,,,,,"PBPTTBA (4,4′,4″,4‴-(1,4-phenylenebis(pyridine-4,2,6-triyl))tetrabenzoic acid)",,"0.007 g, 0.01 mmol (in 1 mL DMF)",,,,,,,,,,,,,benzoic acid,,"0.5129 g, 4.2 mmol",,,"2′,5′-dimethyl-[1,1′:4′,1″-terphenyl]-4,4″-dicarboxylic acid",DMTPDC,"0.0035 g, 0.01 mmol (in DMF)",,,"N,N-dimethylformamide",DMF,3 mL total (2 mL + 1 mL linker/modulator solution),3.0,,,,,120.0,"80 °C for 1 h, then 120 °C for 48 h",48.0,48 h,,static,"DMF, acetone",several times,"DMF exchange at 80 °C (5×), solvent exchange to CH2Cl2 (8×), then 80 °C under vacuum for 12 h",80.0,12.0,cubic colorless crystals,,,ftw,Zr6O4(OH)4 12-connected SBU,,,1195.0,not_reported,not_reported,500.0,acetylene separation;CO2_capture;sensing,10.1021/acs.inorgchem.9b03316,ok,
10.1021/acs.inorgchem.9b03316,downloaded\10.1021_acs.inorgchem.9b03316.pdf,SI downloaded\10.1021_acs.inorgchem.9b03316_SI.pdf,mof_json_store\10.1021_acs.inorgchem.9b03316\raw_output.json,mof_json_store\10.1021_acs.inorgchem.9b03316\synthesis_004.json,yes,"Other ditopic carboxylic acids (BPDC, BDC) failed to give Zr-SXU-2 under tuned conditions.",Zr-SXU-2,,Ni(CH3COO)2·4H2O,,"0.0064 g, 0.02 mmol",0.02,mmol,nan,,,,,nan,,,,,"PBPTTBA (4,4′,4″,4‴-(1,4-phenylenebis(pyridine-4,2,6-triyl))tetrabenzoic acid)",,"0.007 g, 0.01 mmol (in 1 mL DMF)",,,,,,,,,,,,,benzoic acid,,"0.3663 g, 3 mmol",,,"2′,5′-dimethyl-[1,1′:4′,1″-terphenyl]-4,4″-dicarboxylic acid",DMTPDC,"0.0035 g, 0.01 mmol (in DMF)",,,"N,N-dimethylformamide",DMF,3 mL total (2 mL + 1 mL linker/modulator solution),3.0,,,,,120.0,"80 °C for 1 h, then 120 °C for 48 h",48.0,48 h,,static,"DMF, acetone",several times,"DMF exchange at 80 °C (5×), solvent exchange to CH2Cl2 (8×), then 80 °C under vacuum for 12 h",80.0,12.0,white precipitate,,,ftw,Zr6O4(OH)4 12-connected SBU,,,1195.0,not_reported,not_reported,500.0,acetylene separation;CO2_capture;sensing,10.1021/acs.inorgchem.9b03316,ok,
10.1021/acs.inorgchem.9b03316,downloaded\10.1021_acs.inorgchem.9b03316.pdf,SI downloaded\10.1021_acs.inorgchem.9b03316_SI.pdf,mof_json_store\10.1021_acs.inorgchem.9b03316\raw_output.json,mof_json_store\10.1021_acs.inorgchem.9b03316\synthesis_005.json,yes,"Other ditopic carboxylic acids (BPDC, BDC) failed to give Zr-SXU-2 under tuned conditions.",Zr-SXU-3,,Ni(CH3COO)2·4H2O,,"0.0129 g, 0.04 mmol",0.04,mmol,nan,,,,,nan,,,,,"PBPTTBA (4,4′,4″,4‴-(1,4-phenylenebis(pyridine-4,2,6-triyl))tetrabenzoic acid)",,"0.01425 g, 0.02 mmol (in 0.5 mL DMF)",,,,,,,,,,,,,benzoic acid,,"0.6839 g, 5.6 mmol",,,,,,,,"N,N-dimethylformamide",DMF,2.0 mL (1.5 mL + 0.5 mL linker solution),2.0,,,,,120.0,"80 °C for 1 h, then 120 °C for 48 h",48.0,48 h,,static,"DMF, acetone",several times,"DMF exchange at 80 °C (5×), solvent exchange to CH2Cl2 (8×), then 80 °C under vacuum for 12 h",80.0,12.0,block colorless crystals,,,,Zr6O4(OH)4 8-connected SBU,"a=20.6671(4) Å, b=20.6671(4) Å, c=66.879(2) Å, α=90°, β=90°, γ=90°, I41/amd",,1627.0,not_reported,not_reported,500.0,acetylene separation;CO2_capture;sensing,10.1021/acs.inorgchem.9b03316,ok,
10.1021/acs.cgd.7b00892,downloaded\10.1021_acs.cgd.7b00892.pdf,SI downloaded\10.1021_acs.cgd.7b00892_SI.pdf,mof_json_store\10.1021_acs.cgd.7b00892\raw_output.json,mof_json_store\10.1021_acs.cgd.7b00892\synthesis_001.json,yes,100 equiv BC resulted in no precipitate even after 96 h at 120 °C.,UiO-66-NDC,1553924,Zn(NO3)2·6H2O,,0.250 g,1.14952,mmol,nan,,,,,nan,,,,,"1,4-naphthalenedicarboxylic acid",NDC,0.232 g,0.232,g,,,,,,,,,,,,,,,,,,,,,"N,N-dimethylformamide",DMF,25 mL,25.0,water,H2O,57.9 μL,0.0579,120.0,120 °C,24.0,24 h,sealed glass flask,static,,,200 °C under vacuum for 24 h,200.0,24.0,intergrown aggregates; small crystals,,~80 nm (avg),,Zr6O4(OH)4 12-connected SBU,"a=20.851(1) Å, Fm-3m",,448.0,yes,yes,,,10.1021/acs.cgd.7b00892,ok,
10.1021/acs.cgd.7b00892,downloaded\10.1021_acs.cgd.7b00892.pdf,SI downloaded\10.1021_acs.cgd.7b00892_SI.pdf,mof_json_store\10.1021_acs.cgd.7b00892\raw_output.json,mof_json_store\10.1021_acs.cgd.7b00892\synthesis_002.json,yes,100 equiv BC resulted in no precipitate even after 96 h at 120 °C.,UiO-66-NDC,,Zn(NO3)2·6H2O,,0.250 g,1.14952,mmol,nan,,,,,nan,,,,,"1,4-naphthalenedicarboxylic acid",NDC,0.232 g,0.232,g,,,,,,,,,,,benzoic acid,BC,10 equiv (relative to ZrCl4),,,,,,,,"N,N-dimethylformamide",DMF,25 mL,25.0,water,H2O,57.9 μL,0.0579,120.0,120 °C,24.0,24 h,sealed glass flask,static,,,200 °C under vacuum for 24 h,200.0,24.0,octahedral crystals,,~150 nm (avg),,Zr6O4(OH)4 12-connected SBU,"a=20.827 Å, Fm-3m",,575.0,yes,yes,,,10.1021/acs.cgd.7b00892,ok,
10.1021/acs.cgd.7b00892,downloaded\10.1021_acs.cgd.7b00892.pdf,SI downloaded\10.1021_acs.cgd.7b00892_SI.pdf,mof_json_store\10.1021_acs.cgd.7b00892\raw_output.json,mof_json_store\10.1021_acs.cgd.7b00892\synthesis_003.json,yes,100 equiv BC resulted in no precipitate even after 96 h at 120 °C.,UiO-66-NDC,,Tb(NO3)3·5H2O,,0.250 g,0.673829,mmol,nan,,,,,nan,,,,,"1,4-naphthalenedicarboxylic acid",NDC,0.232 g,0.232,g,,,,,,,,,,,benzoic acid,BC,60 equiv (relative to ZrCl4),,,,,,,,"N,N-dimethylformamide",DMF,25 mL,25.0,water,H2O,57.9 μL,0.0579,120.0,120 °C,24.0,24 h,sealed glass flask,static,,,200 °C under vacuum for 24 h,200.0,24.0,octahedral crystals,,~800 nm (avg),,Zr6O4(OH)4 12-connected SBU,"a=20.820 Å, Fm-3m",,693.0,yes,yes,,,10.1021/acs.cgd.7b00892,ok,
10.1021/acs.cgd.7b00892,downloaded\10.1021_acs.cgd.7b00892.pdf,SI downloaded\10.1021_acs.cgd.7b00892_SI.pdf,mof_json_store\10.1021_acs.cgd.7b00892\raw_output.json,mof_json_store\10.1021_acs.cgd.7b00892\synthesis_004.json,yes,100 equiv BC resulted in no precipitate even after 96 h at 120 °C.,UiO-66-NDC,,Tm(NO3)3·6H2O,,0.250 g,0.652675,mmol,nan,,,,,nan,,,,,"1,4-naphthalenedicarboxylic acid",NDC,0.232 g,0.232,g,,,,,,,,,,,,,,,,,,,,,"N,N-dimethylformamide",DMF,25 mL,25.0,water,H2O,57.9 μL,0.0579,120.0,120 °C,96.0,96 h,sealed glass flask,static,,,200 °C under vacuum for 24 h,200.0,24.0,intergrown aggregates; small crystals,,~80 nm (avg),,Zr6O4(OH)4 12-connected SBU,,,,yes,yes,,,10.1021/acs.cgd.7b00892,ok,
10.1021/acs.cgd.7b00892,downloaded\10.1021_acs.cgd.7b00892.pdf,SI downloaded\10.1021_acs.cgd.7b00892_SI.pdf,mof_json_store\10.1021_acs.cgd.7b00892\raw_output.json,mof_json_store\10.1021_acs.cgd.7b00892\synthesis_005.json,yes,100 equiv BC resulted in no precipitate even after 96 h at 120 °C.,UiO-66-NDC,,Y(NO3)3·6H2O,,0.250 g,0.825053,mmol,nan,,,,,nan,,,,,"1,4-naphthalenedicarboxylic acid",NDC,0.232 g,0.232,g,,,,,,,,,,,benzoic acid,BC,10 equiv (relative to ZrCl4),,,,,,,,"N,N-dimethylformamide",DMF,25 mL,25.0,water,H2O,57.9 μL,0.0579,120.0,120 °C,96.0,96 h,sealed glass flask,static,,,200 °C under vacuum for 24 h,200.0,24.0,octahedral crystals,,~150 nm (avg),,Zr6O4(OH)4 12-connected SBU,,,,yes,yes,,,10.1021/acs.cgd.7b00892,ok,
10.1021/acs.cgd.7b00892,downloaded\10.1021_acs.cgd.7b00892.pdf,SI downloaded\10.1021_acs.cgd.7b00892_SI.pdf,mof_json_store\10.1021_acs.cgd.7b00892\raw_output.json,mof_json_store\10.1021_acs.cgd.7b00892\synthesis_006.json,yes,100 equiv BC resulted in no precipitate even after 96 h at 120 °C.,UiO-66-NDC,,Yb(NO3)3·6H2O,,0.250 g,0.645753,mmol,nan,,,,,nan,,,,,"1,4-naphthalenedicarboxylic acid",NDC,0.232 g,0.232,g,,,,,,,,,,,benzoic acid,BC,60 equiv (relative to ZrCl4),,,,,,,,"N,N-dimethylformamide",DMF,25 mL,25.0,water,H2O,57.9 μL,0.0579,120.0,120 °C,96.0,96 h,sealed glass flask,static,,,200 °C under vacuum for 24 h,200.0,24.0,octahedral crystals,,~800 nm (avg),,Zr6O4(OH)4 12-connected SBU,,,,yes,yes,,,10.1021/acs.cgd.7b00892,ok,
10.1039/c2jm32501b,downloaded\10.1039_c2jm32501b.pdf,SI downloaded\10.1039_c2jm32501b_SI.pdf,mof_json_store\10.1039_c2jm32501b\raw_output.json,mof_json_store\10.1039_c2jm32501b\synthesis_001.json,yes,Microwave 5 min gave pure phase only at >150 °C; lower T failed.,,846599,Co(CH3COO)2·4H2O,,0.1374 g,0.683301,mmol,nan,,,,,nan,,,,,"(benzene-1,3,5-triyltris(methylene))triphosphonic acid",H6bmt,0.0666 g,0.0666,g,,,,,,,,,,,,,,,,,,,,,water,H2O,ca. 6 mL,6.0,,,,,180.0,180 °C,72.0,72 h,Teflon-lined autoclave,static,water,abundant amounts,air-dried at ambient temperature,,,colourless prisms; white microcrystalline powder,,,,edge-sharing {LaO8} rod (oxo-bridged chain),"a=23.5921(6), b=7.2774(2), c=19.7125(5) Å, β=106.1760(10)°, C2/c",,,yes,not_reported,420.0,catalysis,10.1039/c2jm32501b,ok,
10.1002/anie.202415576,downloaded\10.1002_anie.202415576.pdf,SI downloaded\10.1002_anie.202415576_SI.pdf,mof_json_store\10.1002_anie.202415576\raw_output.json,mof_json_store\10.1002_anie.202415576\synthesis_001.json,yes,NiFe-FA-TPA contained impurities in the product.,CoV-FA-TPA,,ZrCl4,V(acac)3,"67 mg, 0.19 mmol",0.19,mmol,nan,,"96 mg, 0.39 mmol",0.39,mmol,nan,,,,,fumaric acid,FA,"70 mg, 0.60 mmol",0.6,mmol,tri(pyridin-4-yl)amine,TPA,"60 mg, 0.24 mmol",0.24,mmol,,,,,,fluoroboric acid (48 wt.% in water),HBF4,0.75 mL,0.75,mL,,,,,,"N,N-dimethylformamide",DMF,4.0 mL,4.0,ethanol,EtOH,2.0 mL,2.0,120.0,120 °C,72.0,72 h,"glass vial, 21 mL",stirred before heating; static during solvothermal,DMF,several times,"Solvent-exchanged (DMF/DMA then EtOH, refreshed daily) and activated at 120 °C under vacuum for 10 h",120.0,10.0,brown crystals,,,nia-d,,,6.7,887.0,not_reported,yes,400.0,benzene separation;acetylene separation;propylene separation,10.1002/anie.202415576,ok,
10.1002/anie.202415576,downloaded\10.1002_anie.202415576.pdf,SI downloaded\10.1002_anie.202415576_SI.pdf,mof_json_store\10.1002_anie.202415576\raw_output.json,mof_json_store\10.1002_anie.202415576\synthesis_002.json,yes,NiFe-FA-TPA contained impurities in the product.,CoIn-FA-TPA,,ZrCl4,,"46 mg, 0.21 mmol",0.21,mmol,nan,,"96 mg, 0.39 mmol",0.39,mmol,nan,,,,,fumaric acid,FA,"70 mg, 0.60 mmol",0.6,mmol,tri(pyridin-4-yl)amine,TPA,"60 mg, 0.24 mmol",0.24,mmol,,,,,,fluoroboric acid (48 wt.% in water),HBF4,0.75 mL,0.75,mL,,,,,,"N,N-dimethylacetamide",DMA,3.0 mL,3.0,"N,N′-dimethylpropyleneurea",DMPU,3.0 mL,3.0,120.0,120 °C,72.0,72 h,"glass vial, 21 mL",stirred before heating; static during solvothermal,DMA,several times,"Solvent-exchanged (DMF/DMA then EtOH, refreshed daily) and activated at 120 °C under vacuum for 10 h",120.0,10.0,pink crystals,,,nia-d,,,,,not_reported,not_reported,,benzene separation,10.1002/anie.202415576,ok,
10.1002/anie.202415576,downloaded\10.1002_anie.202415576.pdf,SI downloaded\10.1002_anie.202415576_SI.pdf,mof_json_store\10.1002_anie.202415576\raw_output.json,mof_json_store\10.1002_anie.202415576\synthesis_003.json,yes,NiFe-FA-TPA contained impurities in the product.,NiFe-FA-TPA,,ZrCl4,,"54 mg, 0.20 mmol",0.2,mmol,potassium tetrachloroplatinate(II,,"120 mg, 0.42 mmol",0.42,mmol,nan,,,,,fumaric acid,FA,"70 mg, 0.60 mmol",0.6,mmol,tri(pyridin-4-yl)amine,TPA,"60 mg, 0.24 mmol",0.24,mmol,,,,,,fluoroboric acid (48 wt.% in water),HBF4,0.75 mL,0.75,mL,,,,,,"N,N-dimethylformamide",DMF,6.0 mL,6.0,,,,,120.0,120 °C,72.0,72 h,"glass vial, 21 mL",stirred before heating; static during solvothermal,DMA,several times,"Solvent-exchanged (DMF/DMA then EtOH, refreshed daily) and activated at 120 °C under vacuum for 10 h",120.0,10.0,brown crystals,,,nia-d,,,,,not_reported,not_reported,,benzene separation,10.1002/anie.202415576,ok,
10.1002/anie.202415576,downloaded\10.1002_anie.202415576.pdf,SI downloaded\10.1002_anie.202415576_SI.pdf,mof_json_store\10.1002_anie.202415576\raw_output.json,mof_json_store\10.1002_anie.202415576\synthesis_004.json,yes,NiFe-FA-TPA contained impurities in the product.,CoV-BCP-TPA,,ZrCl4,,"16 mg, 0.10 mmol",0.1,mmol,nan,,"60 mg, 0.20 mmol",0.2,mmol,nan,,,,,"bicyclo[1.1.1]pentane-1,3-dicarboxylic acid",BCP,"47 mg, 0.30 mmol",0.3,mmol,tri(pyridin-4-yl)amine,TPA,"30 mg, 0.12 mmol",0.12,mmol,,,,,,,,,,,,,,,,"N,N-dimethylformamide",DMF,2.0 mL,2.0,ethanol,EtOH,1.0 mL,1.0,120.0,120 °C,72.0,72 h,"glass vial, 10 mL",stirred before heating; static during solvothermal,DMF,several times,"Solvent-exchanged (DMF/DMA then EtOH, refreshed daily) and activated at 120 °C under vacuum for 10 h",120.0,10.0,brown crystals,,,nia-d,,,6.7,,not_reported,not_reported,400.0,benzene separation;acetylene separation;propylene separation,10.1002/anie.202415576,ok,
10.1002/anie.202415576,downloaded\10.1002_anie.202415576.pdf,SI downloaded\10.1002_anie.202415576_SI.pdf,mof_json_store\10.1002_anie.202415576\raw_output.json,mof_json_store\10.1002_anie.202415576\synthesis_005.json,yes,NiFe-FA-TPA contained impurities in the product.,NiIn-BCP-TPA,,ZrCl4,,"23 mg, 0.10 mmol",0.1,mmol,potassium hexachloroplatinate(IV,,"60 mg, 0.20 mmol",0.2,mmol,nan,,,,,"bicyclo[1.1.1]pentane-1,3-dicarboxylic acid",BCP,"47 mg, 0.30 mmol",0.3,mmol,tri(pyridin-4-yl)amine,TPA,"30 mg, 0.12 mmol",0.12,mmol,,,,,,,,,,,,,,,,"N,N-dimethylformamide",DMF,2.0 mL,2.0,ethanol,EtOH,1.0 mL,1.0,120.0,120 °C,72.0,72 h,"glass vial, 10 mL",stirred before heating; static during solvothermal,DMF,several times,"Solvent-exchanged (DMF/DMA then EtOH, refreshed daily) and activated at 120 °C under vacuum for 10 h",120.0,10.0,green crystals,,,nia-d,,,,,not_reported,not_reported,,benzene separation,10.1002/anie.202415576,ok,
10.1002/anie.202415576,downloaded\10.1002_anie.202415576.pdf,SI downloaded\10.1002_anie.202415576_SI.pdf,mof_json_store\10.1002_anie.202415576\raw_output.json,mof_json_store\10.1002_anie.202415576\synthesis_006.json,yes,NiFe-FA-TPA contained impurities in the product.,CoV-BDC-TPA,,NH4)2Ce(NO3)6,,"32 mg, 0.20 mmol",0.2,mmol,nan,,"120 mg, 0.41 mmol",0.41,mmol,nan,,,,,terephthalic acid,H2BDC,"100 mg, 0.60 mmol",0.6,mmol,tri(pyridin-4-yl)amine,TPA,"60 mg, 0.24 mmol",0.24,mmol,,,,,,fluoroboric acid (48 wt.% in water),HBF4,0.75 mL,0.75,mL,,,,,,"N,N-dimethylformamide",DMF,4.0 mL,4.0,ethanol,EtOH,2.0 mL,2.0,120.0,120 °C,72.0,72 h,"glass vial, 21 mL",stirred before heating; static during solvothermal,DMF,several times,"Solvent-exchanged (DMF/DMA then EtOH, refreshed daily) and activated at 120 °C under vacuum for 10 h",120.0,10.0,brown crystals,,,nia-d,,,8.3,,not_reported,not_reported,400.0,benzene separation;acetylene separation;propylene separation,10.1002/anie.202415576,ok,
10.1002/anie.202415576,downloaded\10.1002_anie.202415576.pdf,SI downloaded\10.1002_anie.202415576_SI.pdf,mof_json_store\10.1002_anie.202415576\raw_output.json,mof_json_store\10.1002_anie.202415576\synthesis_007.json,yes,NiFe-FA-TPA contained impurities in the product.,CoV-BCP-TPT,,NH4)2Ce(NO3)6,V(acac)3,"66 mg, 0.20 mmol",0.2,mmol,nan,,"120 mg, 0.40 mmol",0.4,mmol,nan,,,,,"bicyclo[1.1.1]pentane-1,3-dicarboxylic acid",BCP,"94 mg, 0.60 mmol",0.6,mmol,"2,4,6-tri(4-pyridyl)-1,3,5-triazine",TPT,"62 mg, 0.20 mmol",0.2,mmol,,,,,,,,,,,,,,,,N-methylformamide,NMF,3.0 mL,3.0,,,,,120.0,120 °C,72.0,72 h,"glass vial, 10 mL",stirred before heating; static during solvothermal,DMF,several times,"Solvent-exchanged (DMF/DMA then EtOH, refreshed daily) and activated at 120 °C under vacuum for 10 h",120.0,10.0,brown crystals,,,nia-d,,,5.7,,not_reported,not_reported,,benzene separation,10.1002/anie.202415576,ok,
10.1002/anie.202415576,downloaded\10.1002_anie.202415576.pdf,SI downloaded\10.1002_anie.202415576_SI.pdf,mof_json_store\10.1002_anie.202415576\raw_output.json,mof_json_store\10.1002_anie.202415576\synthesis_008.json,yes,NiFe-FA-TPA contained impurities in the product.,CoV-BDC-TPT,,NH4)2Ce(NO3)6,V(acac)3,"66 mg, 0.20 mmol",0.2,mmol,nan,,"120 mg, 0.41 mmol",0.41,mmol,nan,,,,,terephthalic acid,H2BDC,"100 mg, 0.60 mmol",0.6,mmol,"2,4,6-tri(4-pyridyl)-1,3,5-triazine",TPT,"60 mg, 0.24 mmol",0.24,mmol,,,,,,,,,,,,,,,,"N,N-dimethylformamide",DMF,6.0 mL,6.0,,,,,130.0,130 °C,72.0,72 h,"glass vial, 21 mL",stirred before heating; static during solvothermal,DMF,several times,"Solvent-exchanged (DMF/DMA then EtOH, refreshed daily) and activated at 120 °C under vacuum for 10 h",120.0,10.0,brown crystals,,,nia-d,,,7.3,,not_reported,not_reported,,benzene separation,10.1002/anie.202415576,ok,
10.1002/anie.201905006,downloaded\10.1002_anie.201905006.pdf,SI downloaded\10.1002_anie.201905006_SI.pdf,mof_json_store\10.1002_anie.201905006\raw_output.json,mof_json_store\10.1002_anie.201905006\synthesis_001.json,no,,PCN-250(C3-1.4M),,Ce(NO3)3·6H2O,,0.720 g,2.03263,mmol,nan,,,,,nan,,,,,Na4ABTC,Na4ABTC,0.240 g,0.24,g,,,,,,,,,,,propanoic acid (C3),,"1.4 M, 1.49 mL",1.49,mL,,,,,,"N,N-dimethylformamide",DMF,8 mL (solution 1) + 8 mL (solution 2),16.0,,,,,150.0,"Solution 1: 100 °C, 1 h; Solution 2: 150 °C, 1 h; then 150 °C for 12 h",12.0,12 h,"glass vial (40 mL, enclosed reaction vessel)",,"DMF, MeOH",DMF 3× with 12 h DMF immersion; MeOH 3× with 48 h solvent exchange,"Soaked in 25% acetic acid/75% DMF at 25 °C for 1–24 h, then dried at 75 °C under air for 6 h",75.0,6.0,,,,,Fe3-μ3-oxo clusters,,,1185.0,not_reported,not_reported,,dye_adsorption,10.1002/anie.201905006,ok,
10.1002/anie.201905006,downloaded\10.1002_anie.201905006.pdf,SI downloaded\10.1002_anie.201905006_SI.pdf,mof_json_store\10.1002_anie.201905006\raw_output.json,mof_json_store\10.1002_anie.201905006\synthesis_002.json,no,,PCN-250(C6-0.7M),,Ce(NO3)3·6H2O,,0.720 g,2.03263,mmol,nan,,,,,nan,,,,,Na4ABTC,Na4ABTC,0.240 g,0.24,g,,,,,,,,,,,hexanoic acid (C6),,"0.7 M, 1.95 mL",1.95,mL,,,,,,"N,N-dimethylformamide",DMF,8 mL (solution 1) + 8 mL (solution 2),16.0,,,,,150.0,"Solution 1: 100 °C, 1 h; Solution 2: 150 °C, 1 h; then 150 °C for 12 h",12.0,12 h,"glass vial (40 mL, enclosed reaction vessel)",,"DMF, MeOH",DMF 3× with 12 h DMF immersion; MeOH 3× with 48 h solvent exchange,"Soaked in 25% acetic acid/75% DMF at 25 °C for 1–24 h, then dried at 75 °C under air for 6 h",75.0,6.0,,,,,Fe3-μ3-oxo clusters,,,924.0,not_reported,not_reported,,,10.1002/anie.201905006,ok,
10.1002/anie.201905006,downloaded\10.1002_anie.201905006.pdf,SI downloaded\10.1002_anie.201905006_SI.pdf,mof_json_store\10.1002_anie.201905006\raw_output.json,mof_json_store\10.1002_anie.201905006\synthesis_003.json,no,,PCN-250(C6-1.4M),,Ce(NO3)3·6H2O,,0.720 g,2.03263,mmol,nan,,,,,nan,,,,,Na4ABTC,Na4ABTC,0.240 g,0.24,g,,,,,,,,,,,hexanoic acid (C6),,"1.4 M, 3.90 mL",3.9,mL,,,,,,"N,N-dimethylformamide",DMF,8 mL (solution 1) + 8 mL (solution 2),16.0,,,,,150.0,"Solution 1: 100 °C, 1 h; Solution 2: 150 °C, 1 h; then 150 °C for 12 h",12.0,12 h,"glass vial (40 mL, enclosed reaction vessel)",,"DMF, MeOH",DMF 3× with 12 h DMF immersion; MeOH 3× with 48 h solvent exchange,"Soaked in 25% acetic acid/75% DMF at 25 °C for 1–24 h, then dried at 75 °C under air for 6 h",75.0,6.0,,,,,Fe3-μ3-oxo clusters,,,1021.0,not_reported,not_reported,,dye_adsorption,10.1002/anie.201905006,ok,
10.1002/anie.201905006,downloaded\10.1002_anie.201905006.pdf,SI downloaded\10.1002_anie.201905006_SI.pdf,mof_json_store\10.1002_anie.201905006\raw_output.json,mof_json_store\10.1002_anie.201905006\synthesis_004.json,no,,PCN-250(C6-2.1M),,Ce(NO3)3·6H2O,,0.720 g,2.03263,mmol,nan,,,,,nan,,,,,Na4ABTC,Na4ABTC,0.240 g,0.24,g,,,,,,,,,,,hexanoic acid (C6),,"2.1 M, 5.85 mL",5.85,mL,,,,,,"N,N-dimethylformamide",DMF,8 mL (solution 1) + 8 mL (solution 2),16.0,,,,,150.0,"Solution 1: 100 °C, 1 h; Solution 2: 150 °C, 1 h; then 150 °C for 12 h",12.0,12 h,"glass vial (40 mL, enclosed reaction vessel)",,"DMF, MeOH",DMF 3× with 12 h DMF immersion; MeOH 3× with 48 h solvent exchange,"Soaked in 25% acetic acid/75% DMF at 25 °C for 1–24 h, then dried at 75 °C under air for 6 h",75.0,6.0,,,,,Fe3-μ3-oxo clusters,,,1194.0,not_reported,not_reported,,,10.1002/anie.201905006,ok,
10.1002/anie.201905006,downloaded\10.1002_anie.201905006.pdf,SI downloaded\10.1002_anie.201905006_SI.pdf,mof_json_store\10.1002_anie.201905006\raw_output.json,mof_json_store\10.1002_anie.201905006\synthesis_005.json,no,,PCN-250(C9-0.7M),,Ce(NO3)3·6H2O,,0.720 g,2.03263,mmol,nan,,,,,nan,,,,,Na4ABTC,Na4ABTC,0.240 g,0.24,g,,,,,,,,,,,nonanoic acid (C9),,"0.7 M, 2.63 mL",2.63,mL,,,,,,"N,N-dimethylformamide",DMF,8 mL (solution 1) + 8 mL (solution 2),16.0,,,,,150.0,"Solution 1: 100 °C, 1 h; Solution 2: 150 °C, 1 h; then 150 °C for 12 h",12.0,12 h,"glass vial (40 mL, enclosed reaction vessel)",,"DMF, MeOH",DMF 3× with 12 h DMF immersion; MeOH 3× with 48 h solvent exchange,"Soaked in 25% acetic acid/75% DMF at 25 °C for 1–24 h, then dried at 75 °C under air for 6 h",75.0,6.0,,,,,Fe3-μ3-oxo clusters,,,923.0,not_reported,not_reported,,,10.1002/anie.201905006,ok,
10.1002/anie.201905006,downloaded\10.1002_anie.201905006.pdf,SI downloaded\10.1002_anie.201905006_SI.pdf,mof_json_store\10.1002_anie.201905006\raw_output.json,mof_json_store\10.1002_anie.201905006\synthesis_006.json,no,,PCN-250(C9-1.4M),,Ce(NO3)3·6H2O,,0.720 g,2.03263,mmol,nan,,,,,nan,,,,,Na4ABTC,Na4ABTC,0.240 g,0.24,g,,,,,,,,,,,nonanoic acid (C9),,"1.4 M, 5.26 mL",5.26,mL,,,,,,"N,N-dimethylformamide",DMF,8 mL (solution 1) + 8 mL (solution 2),16.0,,,,,150.0,"Solution 1: 100 °C, 1 h; Solution 2: 150 °C, 1 h; then 150 °C for 12 h",12.0,12 h,"glass vial (40 mL, enclosed reaction vessel)",,"DMF, MeOH",DMF 3× with 12 h DMF immersion; MeOH 3× with 48 h solvent exchange,"Soaked in 25% acetic acid/75% DMF at 25 °C for 1–24 h, then dried at 75 °C under air for 6 h",75.0,6.0,,,,,Fe3-μ3-oxo clusters,,,1215.0,not_reported,not_reported,,dye_adsorption,10.1002/anie.201905006,ok,
10.1002/anie.201905006,downloaded\10.1002_anie.201905006.pdf,SI downloaded\10.1002_anie.201905006_SI.pdf,mof_json_store\10.1002_anie.201905006\raw_output.json,mof_json_store\10.1002_anie.201905006\synthesis_007.json,no,,PCN-250(C9-2.1M),,Ce(NO3)3·6H2O,,0.720 g,2.03263,mmol,nan,,,,,nan,,,,,Na4ABTC,Na4ABTC,0.240 g,0.24,g,,,,,,,,,,,nonanoic acid (C9),,"2.1 M, 7.89 mL",7.89,mL,,,,,,"N,N-dimethylformamide",DMF,8 mL (solution 1) + 8 mL (solution 2),16.0,,,,,150.0,"Solution 1: 100 °C, 1 h; Solution 2: 150 °C, 1 h; then 150 °C for 12 h",12.0,12 h,"glass vial (40 mL, enclosed reaction vessel)",,"DMF, MeOH",DMF 3× with 12 h DMF immersion; MeOH 3× with 48 h solvent exchange,"Soaked in 25% acetic acid/75% DMF at 25 °C for 1–24 h, then dried at 75 °C under air for 6 h",75.0,6.0,,,,,Fe3-μ3-oxo clusters,,,1060.0,not_reported,not_reported,,,10.1002/anie.201905006,ok,
10.1002/anie.201905006,downloaded\10.1002_anie.201905006.pdf,SI downloaded\10.1002_anie.201905006_SI.pdf,mof_json_store\10.1002_anie.201905006\raw_output.json,mof_json_store\10.1002_anie.201905006\synthesis_008.json,no,,PCN-250(C14-1.4M),,Ce(NO3)3·6H2O,,0.720 g,2.03263,mmol,nan,,,,,nan,,,,,Na4ABTC,Na4ABTC,0.240 g,0.24,g,,,,,,,,,,,myristic acid (C14),,"1.4 M, 7.65 g",7.65,g,,,,,,"N,N-dimethylformamide",DMF,8 mL (solution 1) + 8 mL (solution 2),16.0,,,,,150.0,"Solution 1: 100 °C, 1 h; Solution 2: 150 °C, 1 h; then 150 °C for 12 h",12.0,12 h,"glass vial (40 mL, enclosed reaction vessel)",,"DMF, MeOH",DMF 3× with 12 h DMF immersion; MeOH 3× with 48 h solvent exchange,"Soaked in 25% acetic acid/75% DMF at 25 °C for 1–24 h, then dried at 75 °C under air for 6 h",75.0,6.0,,,,,Fe3-μ3-oxo clusters,,,597.0,not_reported,not_reported,,,10.1002/anie.201905006,ok,
10.1002/anie.201915848,downloaded\10.1002_anie.201915848.pdf,SI downloaded\10.1002_anie.201915848_SI.pdf,mof_json_store\10.1002_anie.201915848\raw_output.json,mof_json_store\10.1002_anie.201915848\synthesis_001.json,no,,UiO-66,,Sm(CH3COO)3,ZrCl4,"210 mg, 0.9 mmol",0.9,mmol,nan,,,,,nan,,,,,terephthalic acid,BDC,"150 mg, 0.9 mmol",150.0,mg,,,,,,,,,,,dichloroacetic acid,DCA,10 equivalents,,,hydrogen chloride,HCl,1 equivalent,,,"N,N-dimethylformamide",DMF,10 mL + 10 mL (two separate solutions),,,,,,120.0,120 °C,24.0,24 h,,,"DMF, MeOH",DMF 30 mL (once); MeOH 3×30 mL,dried under vacuum for 24 h,,24.0,white powder,,,,,,,1488.0,,,,drug_delivery,10.1002/anie.201915848,ok,
