Repository: zzhenglab/MOFinder

# MOFinder

MOFinder extracts MOF synthesis information from the literature, reconstructs evidence-supported negative reaction records, and prepares datasets for synthesis-outcome prediction.
[Web application](https://mofinder.chemistry.wustl.edu/) | [Demos](Demo/README.md) | [Source code](docs/source_to_code.md) | [Workflow guide](docs/workflow.md) | [Model evaluation](docs/evaluation.md)

## Quick start

The workflow runs through Python commands. Python 3.10 or newer is required. Clone the repository and initialize its related applications:

```bash
git clone --recurse-submodules https://github.com/zzhenglab/MOFinder.git
cd MOFinder
```

Start with the two offline demonstrations:

```bash

File: mof_extraction_1_2.csv (part 162 of 305)
doi,main_pdf,si_pdf,raw_output,parsed_json,article_trial_or_failure,article_trial_or_failure_notes,mof_name,crystal_code,metal_1,metal_1_abbr,metal_1_amount_text,metal_1_amount_value,metal_1_amount_unit,metal_2,metal_2_abbr,metal_2_amount_text,metal_2_amount_value,metal_2_amount_unit,metal_3,metal_3_abbr,metal_3_amount_text,metal_3_amount_value,metal_3_amount_unit,linker_1,linker_1_abbr,linker_1_amount_text,linker_1_amount_value,linker_1_amount_unit,linker_2,linker_2_abbr,linker_2_amount_text,linker_2_amount_value,linker_2_amount_unit,linker_3,linker_3_abbr,linker_3_amount_text,linker_3_amount_value,linker_3_amount_unit,modulator_1,modulator_1_abbr,modulator_1_amount_text,modulator_1_amount_value,modulator_1_amount_unit,modulator_2,modulator_2_abbr,modulator_2_amount_text,modulator_2_amount_value,modulator_2_amount_unit,solvent_main,solvent_main_abbr,solvent_main_amount_text,solvent_main_ml,solvent_secondary,solvent_secondary_abbr,solvent_secondary_amount_text,solvent_secondary_ml,temperature_c,temperature_c_text,time_h,time_text,vessel_type,stirring,washing_solvent,washing_cycles,activation_text,activation_temp_c,activation_time_h,crystal_morphology,yield_percent,crystal_size,topology_code,metal_cluster_connectivity,unit_cell_short,pore_diameter_A,BET_surface_area_m2g,air_stable,water_stable,tga_decomposition_temp_c,applications,reference,status,error
10.1002/anie.201915848,downloaded\10.1002_anie.201915848.pdf,SI downloaded\10.1002_anie.201915848_SI.pdf,mof_json_store\10.1002_anie.201915848\raw_output.json,mof_json_store\10.1002_anie.201915848\synthesis_002.json,no,,UiO-66,,Eu(CH3COO)3,ZrCl4,"210 mg, 0.9 mmol",0.9,mmol,nan,,,,,nan,,,,,terephthalic acid,BDC,"150 mg, 0.9 mmol",150.0,mg,,,,,,,,,,,α-cyano-4-hydroxycinnamic acid,α-CHC,"170 mg, 0.9 mmol (1 equivalent)",170.0,mg,,,,,,"N,N-dimethylformamide",DMF,10 mL + 10 mL (two separate solutions),,,,,,120.0,120 °C,24.0,24 h,,,"DMF, MeOH",DMF 30 mL (once); MeOH 3×30 mL,dried under vacuum for 24 h,,24.0,yellow powder (aggregated nanoparticles),,,,,,,989.0,,,,drug_delivery,10.1002/anie.201915848,ok,
10.1002/anie.201915848,downloaded\10.1002_anie.201915848.pdf,SI downloaded\10.1002_anie.201915848_SI.pdf,mof_json_store\10.1002_anie.201915848\raw_output.json,mof_json_store\10.1002_anie.201915848\synthesis_003.json,no,,UiO-66,,Gd(CH3COO)3,ZrCl4,"210 mg, 0.9 mmol",0.9,mmol,nan,,,,,nan,,,,,terephthalic acid,BDC,"150 mg, 0.9 mmol",150.0,mg,,,,,,,,,,,α-cyano-4-hydroxycinnamic acid,α-CHC,"170 mg, 0.9 mmol (1 equivalent)",170.0,mg,dichloroacetic acid,DCA,5 equivalents,,,"N,N-dimethylformamide",DMF,10 mL + 10 mL (two separate solutions),,,,,,120.0,120 °C,24.0,24 h,,,"DMF, MeOH",DMF 30 mL (once); MeOH 3×30 mL,dried under vacuum for 24 h,,24.0,yellow nanoparticles,,~100–150 nm,,,,,1485.0,,,,drug_delivery,10.1002/anie.201915848,ok,
10.1002/anie.201915848,downloaded\10.1002_anie.201915848.pdf,SI downloaded\10.1002_anie.201915848_SI.pdf,mof_json_store\10.1002_anie.201915848\raw_output.json,mof_json_store\10.1002_anie.201915848\synthesis_004.json,no,,UiO-66,,Tb(CH3COO)3,ZrCl4,"210 mg, 0.9 mmol",0.9,mmol,nan,,,,,nan,,,,,terephthalic acid,BDC,"150 mg, 0.9 mmol",150.0,mg,,,,,,,,,,,alendronate,AL,"146 mg, 0.45 mmol (0.5 equivalents)",146.0,mg,,,,,,"N,N-dimethylformamide",DMF,10 mL + 10 mL (two separate solutions),,,,,,120.0,120 °C,24.0,24 h,,,"DMF, MeOH",DMF 30 mL (once); MeOH 3×30 mL,dried under vacuum for 24 h,,24.0,,,,,,,,1245.0,,,,drug_delivery,10.1002/anie.201915848,ok,
10.1002/anie.201915848,downloaded\10.1002_anie.201915848.pdf,SI downloaded\10.1002_anie.201915848_SI.pdf,mof_json_store\10.1002_anie.201915848\raw_output.json,mof_json_store\10.1002_anie.201915848\synthesis_005.json,no,,UiO-66,,Dy(CH3COO)3,ZrCl4,"210 mg, 0.9 mmol",0.9,mmol,nan,,,,,nan,,,,,terephthalic acid,BDC,"150 mg, 0.9 mmol",150.0,mg,,,,,,,,,,,alendronate,AL,"146 mg, 0.45 mmol (0.5 equivalents)",146.0,mg,dichloroacetic acid,DCA,5 equivalents,,,"N,N-dimethylformamide",DMF,10 mL + 10 mL (two separate solutions),,,,,,120.0,120 °C,24.0,24 h,,,"DMF, MeOH",DMF 30 mL (once); MeOH 3×30 mL,dried under vacuum for 24 h,,24.0,approximately spherical nanoparticles,,~100 nm,,,,,369.0,,,,drug_delivery,10.1002/anie.201915848,ok,
10.1002/anie.201915848,downloaded\10.1002_anie.201915848.pdf,SI downloaded\10.1002_anie.201915848_SI.pdf,mof_json_store\10.1002_anie.201915848\raw_output.json,mof_json_store\10.1002_anie.201915848\synthesis_006.json,no,,UiO-66,,Eu(CH3COO)3,ZrCl4,"210 mg, 0.9 mmol",0.9,mmol,Tb(CH3COO)3,,,,,nan,,,,,terephthalic acid,BDC,"150 mg, 0.9 mmol",150.0,mg,,,,,,,,,,,ibuprofen,IBU,"185 mg, 0.9 mmol (1 equivalent)",185.0,mg,,,,,,"N,N-dimethylformamide",DMF,10 mL + 10 mL (two separate solutions),,,,,,120.0,120 °C,24.0,24 h,,,"DMF, MeOH",DMF 30 mL (once); MeOH 3×30 mL,dried under vacuum for 24 h,,24.0,,,,,,,,1111.0,,,,drug_delivery,10.1002/anie.201915848,ok,
10.1002/anie.201915848,downloaded\10.1002_anie.201915848.pdf,SI downloaded\10.1002_anie.201915848_SI.pdf,mof_json_store\10.1002_anie.201915848\raw_output.json,mof_json_store\10.1002_anie.201915848\synthesis_007.json,no,,UiO-66,,Eu(CH3COO)3,ZrCl4,"210 mg, 0.9 mmol",0.9,mmol,Gd(CH3COO)3,,,,,nan,,,,,terephthalic acid,BDC,"150 mg, 0.9 mmol",150.0,mg,,,,,,,,,,,ibuprofen,IBU,"185 mg, 0.9 mmol (1 equivalent)",185.0,mg,dichloroacetic acid,DCA,5 equivalents,,,"N,N-dimethylformamide",DMF,10 mL + 10 mL (two separate solutions),,,,,,120.0,120 °C,24.0,24 h,,,"DMF, MeOH",DMF 30 mL (once); MeOH 3×30 mL,dried under vacuum for 24 h,,24.0,approximately spherical nanoparticles,,~100–150 nm,,,,,1440.0,,,,drug_delivery,10.1002/anie.201915848,ok,
10.1002/anie.201915848,downloaded\10.1002_anie.201915848.pdf,SI downloaded\10.1002_anie.201915848_SI.pdf,mof_json_store\10.1002_anie.201915848\raw_output.json,mof_json_store\10.1002_anie.201915848\synthesis_008.json,no,,UiO-66,,Sm(CH3COO)3,ZrCl4,"105 mg, 0.45 mmol",0.45,mmol,Tb(CH3COO)3,,,,,nan,,,,,terephthalic acid,BDC,"75 mg, 0.45 mmol",75.0,mg,,,,,,,,,,,α-cyano-4-hydroxycinnamic acid,α-CHC,"85 mg, 0.45 mmol (1 equivalent)",85.0,mg,alendronate,AL,"73 mg, 0.225 mmol (0.5 equivalents)",73.0,mg,"N,N-dimethylformamide",DMF,5 mL (linker/modulators solution) + 10 mL (metal solution),,,,,,120.0,120 °C,24.0,24 h,,,"DMF, EtOH",DMF 2×30 mL; EtOH 3×30 mL,dried under vacuum for 24 h,,24.0,yellow nanoparticles,,~125–150 nm,,,,,634.0,,,,drug_delivery,10.1002/anie.201915848,ok,
10.1039/d0ra04812g,downloaded\10.1039_d0ra04812g.pdf,SI downloaded\10.1039_d0ra04812g_SI.pdf,mof_json_store\10.1039_d0ra04812g\raw_output.json,mof_json_store\10.1039_d0ra04812g\synthesis_001.json,yes,"Without water, only a trace amount of solid product formed; water is required to obtain UiO-66.",UiO-66,,Sm(CH3COO)3,,1.63 mmol (in 30 mL DMF),1.63,mmol,Gd(CH3COO)3,,,,,nan,,,,,terephthalic acid,BDC,2.28 mmol (in 30 mL DMF),2.28,mmol,,,,,,,,,,,,,,,,,,,,,"N,N-dimethylformamide",DMF,30 mL + 30 mL (total 60 mL),60.0,water,H2O,0.2 mL,0.2,100.0,,12.0,,,stirred,"DMF, methanol",repetitively,dried under vacuum at 90 °C for 24 h,90.0,24.0,white solid,less than 50%,,fcu,Zr6O4(OH)4 12-connected SBU; reo domains present,,,1119.0,not_reported,not_reported,,MPV_reduction;epoxide_alcoholysis,10.1039/d0ra04812g,ok,
10.1039/d0ra04812g,downloaded\10.1039_d0ra04812g.pdf,SI downloaded\10.1039_d0ra04812g_SI.pdf,mof_json_store\10.1039_d0ra04812g\raw_output.json,mof_json_store\10.1039_d0ra04812g\synthesis_002.json,yes,"Without water, only a trace amount of solid product formed; water is required to obtain UiO-66.",UiO-66,,Gd(CH3COO)3,,1.63 mmol (in 30 mL DMF),1.63,mmol,Dy(CH3COO)3,,,,,nan,,,,,terephthalic acid,BDC,2.28 mmol (in 30 mL DMF),2.28,mmol,,,,,,,,,,,,,,,,,,,,,"N,N-dimethylformamide",DMF,30 mL + 30 mL (total 60 mL),60.0,water,H2O,0.4 mL,0.4,100.0,,12.0,,,stirred,"DMF, methanol",repetitively,dried under vacuum at 90 °C for 24 h,90.0,24.0,,more than 80%,,fcu,Zr6O4(OH)4 12-connected SBU; reo domains present,,,1018.0,not_reported,not_reported,,MPV_reduction;epoxide_alcoholysis,10.1039/d0ra04812g,ok,
10.1039/d0ra04812g,downloaded\10.1039_d0ra04812g.pdf,SI downloaded\10.1039_d0ra04812g_SI.pdf,mof_json_store\10.1039_d0ra04812g\raw_output.json,mof_json_store\10.1039_d0ra04812g\synthesis_003.json,yes,"Without water, only a trace amount of solid product formed; water is required to obtain UiO-66.",UiO-66,,Tb(CH3COO)3,,1.63 mmol (in 30 mL DMF),1.63,mmol,Dy(CH3COO)3,,,,,nan,,,,,terephthalic acid,BDC,2.28 mmol (in 30 mL DMF),2.28,mmol,,,,,,,,,,,,,,,,,,,,,"N,N-dimethylformamide",DMF,30 mL + 30 mL (total 60 mL),60.0,water,H2O,0.8 mL,0.8,100.0,,12.0,,,stirred,"DMF, methanol",repetitively,dried under vacuum at 90 °C for 24 h,90.0,24.0,,more than 80%,,fcu,Zr6O4(OH)4 12-connected SBU; reo domains present,,,1068.0,not_reported,not_reported,,MPV_reduction;epoxide_alcoholysis,10.1039/d0ra04812g,ok,
10.1039/d0ra04812g,downloaded\10.1039_d0ra04812g.pdf,SI downloaded\10.1039_d0ra04812g_SI.pdf,mof_json_store\10.1039_d0ra04812g\raw_output.json,mof_json_store\10.1039_d0ra04812g\synthesis_004.json,yes,"Without water, only a trace amount of solid product formed; water is required to obtain UiO-66.",UiO-66,,La(NO3)3·6H2O,,1.63 mmol (in 30 mL DMF),1.63,mmol,nan,,,,,nan,,,,,terephthalic acid,BDC,2.28 mmol (in 30 mL DMF),2.28,mmol,,,,,,,,,,,,,,,,,,,,,"N,N-dimethylformamide",DMF,30 mL + 30 mL (total 60 mL),60.0,water,H2O,1.2 mL,1.2,100.0,,12.0,,,stirred,"DMF, methanol",repetitively,dried under vacuum at 90 °C for 24 h,90.0,24.0,,more than 80%,,fcu,Zr6O4(OH)4 12-connected SBU; reo domains present,,,798.0,not_reported,not_reported,,MPV_reduction;epoxide_alcoholysis,10.1039/d0ra04812g,ok,
10.1039/d0ra04812g,downloaded\10.1039_d0ra04812g.pdf,SI downloaded\10.1039_d0ra04812g_SI.pdf,mof_json_store\10.1039_d0ra04812g\raw_output.json,mof_json_store\10.1039_d0ra04812g\synthesis_005.json,yes,"Without water, only a trace amount of solid product formed; water is required to obtain UiO-66.",UiO-66,,Nd(NO3)3·6H2O,,1.63 mmol (in 30 mL DMF),1.63,mmol,nan,,,,,nan,,,,,terephthalic acid,BDC,2.28 mmol (in 30 mL DMF),2.28,mmol,,,,,,,,,,,,,,,,,,,,,"N,N-dimethylformamide",DMF,30 mL + 30 mL (total 60 mL),60.0,water,H2O,2.0 mL,2.0,100.0,,12.0,,,stirred,"DMF, methanol",repetitively,dried under vacuum at 90 °C for 24 h,90.0,24.0,,more than 80%,,fcu,Zr6O4(OH)4 12-connected SBU; reo domains present,,,804.0,not_reported,not_reported,,MPV_reduction;epoxide_alcoholysis,10.1039/d0ra04812g,ok,
10.1039/d0ra04812g,downloaded\10.1039_d0ra04812g.pdf,SI downloaded\10.1039_d0ra04812g_SI.pdf,mof_json_store\10.1039_d0ra04812g\raw_output.json,mof_json_store\10.1039_d0ra04812g\synthesis_006.json,yes,"Without water, only a trace amount of solid product formed; water is required to obtain UiO-66.",UiO-66-CH3,,Pr(NO3)3·6H2O,,1.63 mmol (in 30 mL DMF),1.63,mmol,nan,,,,,nan,,,,,2-methylterephthalic acid,,2.28 mmol (in 30 mL DMF),2.28,mmol,,,,,,,,,,,,,,,,,,,,,"N,N-dimethylformamide",DMF,30 mL + 30 mL (total 60 mL),60.0,water,H2O,0.3 mL,0.3,100.0,,12.0,,,stirred,"DMF, methanol",repetitively,dried under vacuum at 90 °C for 24 h,90.0,24.0,,,,fcu,Zr6O4(OH)4 12-connected SBU; reo domains present,,,,not_reported,not_reported,,,10.1039/d0ra04812g,ok,
10.1039/d0ra04812g,downloaded\10.1039_d0ra04812g.pdf,SI downloaded\10.1039_d0ra04812g_SI.pdf,mof_json_store\10.1039_d0ra04812g\raw_output.json,mof_json_store\10.1039_d0ra04812g\synthesis_007.json,yes,"Without water, only a trace amount of solid product formed; water is required to obtain UiO-66.",UiO-66-CH3,,Sm(NO3)3·6H2O,,1.63 mmol (in 30 mL DMF),1.63,mmol,nan,,,,,nan,,,,,2-methylterephthalic acid,,2.28 mmol (in 30 mL DMF),2.28,mmol,,,,,,,,,,,,,,,,,,,,,"N,N-dimethylformamide",DMF,30 mL + 30 mL (total 60 mL),60.0,water,H2O,0.5 mL,0.5,100.0,,12.0,,,stirred,"DMF, methanol",repetitively,dried under vacuum at 90 °C for 24 h,90.0,24.0,,,,fcu,Zr6O4(OH)4 12-connected SBU; reo domains present,,,,not_reported,not_reported,,,10.1039/d0ra04812g,ok,
10.1039/d0ra04812g,downloaded\10.1039_d0ra04812g.pdf,SI downloaded\10.1039_d0ra04812g_SI.pdf,mof_json_store\10.1039_d0ra04812g\raw_output.json,mof_json_store\10.1039_d0ra04812g\synthesis_008.json,yes,"Without water, only a trace amount of solid product formed; water is required to obtain UiO-66.",UiO-66-CH3,,Eu(NO3)3·6H2O,,1.63 mmol (in 30 mL DMF),1.63,mmol,nan,,,,,nan,,,,,2-methylterephthalic acid,,2.28 mmol (in 30 mL DMF),2.28,mmol,,,,,,,,,,,,,,,,,,,,,"N,N-dimethylformamide",DMF,30 mL + 30 mL (total 60 mL),60.0,water,H2O,0.7 mL,0.7,100.0,,12.0,,,stirred,"DMF, methanol",repetitively,dried under vacuum at 90 °C for 24 h,90.0,24.0,,,,fcu,Zr6O4(OH)4 12-connected SBU; reo domains present,,,,not_reported,not_reported,,,10.1039/d0ra04812g,ok,
10.1039/d0ra04812g,downloaded\10.1039_d0ra04812g.pdf,SI downloaded\10.1039_d0ra04812g_SI.pdf,mof_json_store\10.1039_d0ra04812g\raw_output.json,mof_json_store\10.1039_d0ra04812g\synthesis_009.json,yes,"Without water, only a trace amount of solid product formed; water is required to obtain UiO-66.",UiO-66-CH3,,Nd(NO3)3·6H2O,,1.63 mmol (in 30 mL DMF),1.63,mmol,nan,,,,,nan,,,,,2-methylterephthalic acid,,2.28 mmol (in 30 mL DMF),2.28,mmol,,,,,,,,,,,,,,,,,,,,,"N,N-dimethylformamide",DMF,30 mL + 30 mL (total 60 mL),60.0,water,H2O,0.9 mL,0.9,100.0,,12.0,,,stirred,"DMF, methanol",repetitively,dried under vacuum at 90 °C for 24 h,90.0,24.0,,,,fcu,Zr6O4(OH)4 12-connected SBU; reo domains present,,,,not_reported,not_reported,,,10.1039/d0ra04812g,ok,
10.1039/d0ra04812g,downloaded\10.1039_d0ra04812g.pdf,SI downloaded\10.1039_d0ra04812g_SI.pdf,mof_json_store\10.1039_d0ra04812g\raw_output.json,mof_json_store\10.1039_d0ra04812g\synthesis_010.json,yes,"Without water, only a trace amount of solid product formed; water is required to obtain UiO-66.",UiO-66-NH2,,Nd(NO3)3·6H2O,,1.63 mmol (in 30 mL DMF),1.63,mmol,nan,,,,,nan,,,,,2-aminoterephthalic acid,,2.28 mmol (in 30 mL DMF),2.28,mmol,,,,,,,,,,,,,,,,,,,,,"N,N-dimethylformamide",DMF,30 mL + 30 mL (total 60 mL),60.0,water,H2O,0.3 mL,0.3,100.0,,12.0,,,stirred,"DMF, methanol",repetitively,dried under vacuum at 90 °C for 24 h,90.0,24.0,,,,fcu,Zr6O4(OH)4 12-connected SBU; reo domains present,,,,not_reported,not_reported,,,10.1039/d0ra04812g,ok,
10.1039/d0ra04812g,downloaded\10.1039_d0ra04812g.pdf,SI downloaded\10.1039_d0ra04812g_SI.pdf,mof_json_store\10.1039_d0ra04812g\raw_output.json,mof_json_store\10.1039_d0ra04812g\synthesis_011.json,yes,"Without water, only a trace amount of solid product formed; water is required to obtain UiO-66.",UiO-66-NH2,,Nd(NO3)3·6H2O,,1.63 mmol (in 30 mL DMF),1.63,mmol,nan,,,,,nan,,,,,2-aminoterephthalic acid,,2.28 mmol (in 30 mL DMF),2.28,mmol,,,,,,,,,,,,,,,,,,,,,"N,N-dimethylformamide",DMF,30 mL + 30 mL (total 60 mL),60.0,water,H2O,0.5 mL,0.5,100.0,,12.0,,,stirred,"DMF, methanol",repetitively,dried under vacuum at 90 °C for 24 h,90.0,24.0,,,,fcu,Zr6O4(OH)4 12-connected SBU; reo domains present,,,,not_reported,not_reported,,,10.1039/d0ra04812g,ok,
10.1039/d0ra04812g,downloaded\10.1039_d0ra04812g.pdf,SI downloaded\10.1039_d0ra04812g_SI.pdf,mof_json_store\10.1039_d0ra04812g\raw_output.json,mof_json_store\10.1039_d0ra04812g\synthesis_012.json,yes,"Without water, only a trace amount of solid product formed; water is required to obtain UiO-66.",UiO-66-NH2,,Nd(NO3)3·6H2O,,1.63 mmol (in 30 mL DMF),1.63,mmol,nan,,,,,nan,,,,,2-aminoterephthalic acid,,2.28 mmol (in 30 mL DMF),2.28,mmol,,,,,,,,,,,,,,,,,,,,,"N,N-dimethylformamide",DMF,30 mL + 30 mL (total 60 mL),60.0,water,H2O,0.7 mL,0.7,100.0,,12.0,,,stirred,"DMF, methanol",repetitively,dried under vacuum at 90 °C for 24 h,90.0,24.0,,,,fcu,Zr6O4(OH)4 12-connected SBU; reo domains present,,,,not_reported,not_reported,,,10.1039/d0ra04812g,ok,
10.1039/d0ra04812g,downloaded\10.1039_d0ra04812g.pdf,SI downloaded\10.1039_d0ra04812g_SI.pdf,mof_json_store\10.1039_d0ra04812g\raw_output.json,mof_json_store\10.1039_d0ra04812g\synthesis_013.json,yes,"Without water, only a trace amount of solid product formed; water is required to obtain UiO-66.",UiO-66-NH2,,Eu(NO3)3·6H2O,,1.63 mmol (in 30 mL DMF),1.63,mmol,nan,,,,,nan,,,,,2-aminoterephthalic acid,,2.28 mmol (in 30 mL DMF),2.28,mmol,,,,,,,,,,,,,,,,,,,,,"N,N-dimethylformamide",DMF,30 mL + 30 mL (total 60 mL),60.0,water,H2O,0.9 mL,0.9,100.0,,12.0,,,stirred,"DMF, methanol",repetitively,dried under vacuum at 90 °C for 24 h,90.0,24.0,,,,fcu,Zr6O4(OH)4 12-connected SBU; reo domains present,,,,not_reported,not_reported,,,10.1039/d0ra04812g,ok,
10.1021/acs.chemmater.8b01073,downloaded\10.1021_acs.chemmater.8b01073.pdf,SI downloaded\10.1021_acs.chemmater.8b01073_SI.pdf,mof_json_store\10.1021_acs.chemmater.8b01073\raw_output.json,mof_json_store\10.1021_acs.chemmater.8b01073\synthesis_001.json,no,,ZIF-8,,Eu(NO3)3·6H2O,,0.986 mmol,0.986,mmol,nan,,,,,nan,,,,,2-methylimidazole,Hmim,29.577 mmol,29.577,mmol,,,,,,,,,,,,,,,,,,,,,water (deionized),H2O,32 mL,32.0,,,,,120.0,120 °C,24.0,24 h,Teflon-lined stainless steel autoclave,pre-stirred 5 min at RT; static during heating,methanol,three times,dried in air oven at 60 °C overnight,60.0,,rhombic dodecahedron (RD),,∼2 μm,sod,,,,1538.8,not_reported,not_reported,,propylene/propane separation,10.1021/acs.chemmater.8b01073,ok,
10.1021/acs.chemmater.8b01073,downloaded\10.1021_acs.chemmater.8b01073.pdf,SI downloaded\10.1021_acs.chemmater.8b01073_SI.pdf,mof_json_store\10.1021_acs.chemmater.8b01073\raw_output.json,mof_json_store\10.1021_acs.chemmater.8b01073\synthesis_002.json,no,,ZIF-8,,Cd(NO3)2·4H2O,,0.986 mmol,0.986,mmol,nan,,,,,nan,,,,,2-methylimidazole,Hmim,29.577 mmol,29.577,mmol,,,,,,,,,,,cetyltrimethylammonium bromide,CTAB,0.074 mmol,0.074,mmol,,,,,,water (deionized),H2O,32 mL,32.0,,,,,120.0,120 °C,24.0,24 h,Teflon-lined stainless steel autoclave,pre-stirred 5 min at RT; static during heating,methanol,three times,dried in air oven at 60 °C overnight,60.0,,nanocubes (NC),,∼200 nm,sod,,,,1658.5,not_reported,not_reported,,propylene/propane separation,10.1021/acs.chemmater.8b01073,ok,
10.1021/acs.chemmater.8b01073,downloaded\10.1021_acs.chemmater.8b01073.pdf,SI downloaded\10.1021_acs.chemmater.8b01073_SI.pdf,mof_json_store\10.1021_acs.chemmater.8b01073\raw_output.json,mof_json_store\10.1021_acs.chemmater.8b01073\synthesis_003.json,no,,ZIF-8,,Cu(NO3)2·3H2O,,0.986 mmol,0.986,mmol,nan,,,,,nan,,,,,2-methylimidazole,Hmim,29.577 mmol,29.577,mmol,,,,,,,,,,,cetyltrimethylammonium bromide,CTAB,0.15 mmol,0.15,mmol,,,,,,water (deionized),H2O,32 mL,32.0,,,,,120.0,120 °C,24.0,24 h,Teflon-lined stainless steel autoclave,pre-stirred 5 min at RT; static during heating,methanol,three times,dried in air oven at 60 °C overnight,60.0,,octagonal plates (OP),,"lateral ∼1.2 μm, thickness ∼200 nm",sod,,,,1432.2,not_reported,not_reported,,propylene/propane separation,10.1021/acs.chemmater.8b01073,ok,
10.1021/acs.chemmater.8b01073,downloaded\10.1021_acs.chemmater.8b01073.pdf,SI downloaded\10.1021_acs.chemmater.8b01073_SI.pdf,mof_json_store\10.1021_acs.chemmater.8b01073\raw_output.json,mof_json_store\10.1021_acs.chemmater.8b01073\synthesis_004.json,no,,ZIF-8,,Zn(NO3)2·6H2O,,0.986 mmol,0.986,mmol,nan,,,,,nan,,,,,2-methylimidazole,Hmim,29.577 mmol,29.577,mmol,,,,,,,,,,,cetyltrimethylammonium bromide,CTAB,0.23 mmol,0.23,mmol,,,,,,water (deionized),H2O,32 mL,32.0,,,,,120.0,120 °C,24.0,24 h,Teflon-lined stainless steel autoclave,pre-stirred 5 min at RT; static during heating,methanol,three times,dried in air oven at 60 °C overnight,60.0,,interpenetration twin (IT),,average ∼1.2 μm (range 1–1.8 μm),sod,,,,968.53,not_reported,not_reported,,propylene/propane separation,10.1021/acs.chemmater.8b01073,ok,
10.1021/acs.chemmater.8b01073,downloaded\10.1021_acs.chemmater.8b01073.pdf,SI downloaded\10.1021_acs.chemmater.8b01073_SI.pdf,mof_json_store\10.1021_acs.chemmater.8b01073\raw_output.json,mof_json_store\10.1021_acs.chemmater.8b01073\synthesis_005.json,no,,ZIF-8,,Cd(NO3)2·4H2O,,0.986 mmol,0.986,mmol,nan,,,,,nan,,,,,2-methylimidazole,Hmim,29.577 mmol,29.577,mmol,,,,,,,,,,,cetyltrimethylammonium bromide,CTAB,0.33 mmol,0.33,mmol,,,,,,water (deionized),H2O,32 mL,32.0,,,,,120.0,120 °C,24.0,24 h,Teflon-lined stainless steel autoclave,pre-stirred 5 min at RT; static during heating,methanol,three times,dried in air oven at 60 °C overnight,60.0,,nanorods (NR),,"length ∼1.2 μm, width ∼200 nm; aspect ratio ∼6",sod,,,,1282.6,not_reported,not_reported,,propylene/propane separation,10.1021/acs.chemmater.8b01073,ok,
10.1021/acs.chemmater.8b01073,downloaded\10.1021_acs.chemmater.8b01073.pdf,SI downloaded\10.1021_acs.chemmater.8b01073_SI.pdf,mof_json_store\10.1021_acs.chemmater.8b01073\raw_output.json,mof_json_store\10.1021_acs.chemmater.8b01073\synthesis_006.json,no,,ZIF-67,,Cu(NO3)2·3H2O,,0.986 mmol,0.986,mmol,nan,,,,,nan,,,,,2-methylimidazole,Hmim,29.577 mmol,29.577,mmol,,,,,,,,,,,cetyltrimethylammonium bromide,CTAB,0.074 mmol,0.074,mmol,,,,,,water (deionized),H2O,32 mL,32.0,,,,,120.0,120 °C,24.0,24 h,Teflon-lined stainless steel autoclave,pre-stirred 5 min at RT; static during heating,methanol,three times,dried in air oven at 60 °C overnight,60.0,,nanocubes (NC),,,sod,,,,,not_reported,not_reported,,propylene/propane separation,10.1021/acs.chemmater.8b01073,ok,
10.1021/acs.chemmater.8b01073,downloaded\10.1021_acs.chemmater.8b01073.pdf,SI downloaded\10.1021_acs.chemmater.8b01073_SI.pdf,mof_json_store\10.1021_acs.chemmater.8b01073\raw_output.json,mof_json_store\10.1021_acs.chemmater.8b01073\synthesis_007.json,no,,ZIF-67,,Cu(SO4)·5H2O,,0.986 mmol,0.986,mmol,nan,,,,,nan,,,,,2-methylimidazole,Hmim,29.577 mmol,29.577,mmol,,,,,,,,,,,cetyltrimethylammonium bromide,CTAB,0.15 mmol,0.15,mmol,,,,,,water (deionized),H2O,32 mL,32.0,,,,,120.0,120 °C,24.0,24 h,Teflon-lined stainless steel autoclave,pre-stirred 5 min at RT; static during heating,methanol,three times,dried in air oven at 60 °C overnight,60.0,,octagonal plates (OP),,,sod,,,,,not_reported,not_reported,,propylene/propane separation,10.1021/acs.chemmater.8b01073,ok,
10.1021/acs.chemmater.8b01073,downloaded\10.1021_acs.chemmater.8b01073.pdf,SI downloaded\10.1021_acs.chemmater.8b01073_SI.pdf,mof_json_store\10.1021_acs.chemmater.8b01073\raw_output.json,mof_json_store\10.1021_acs.chemmater.8b01073\synthesis_008.json,no,,ZIF-67,,Cu(SO4)·5H2O,,0.986 mmol,0.986,mmol,nan,,,,,nan,,,,,2-methylimidazole,Hmim,29.577 mmol,29.577,mmol,,,,,,,,,,,cetyltrimethylammonium bromide,CTAB,0.23 mmol,0.23,mmol,,,,,,water (deionized),H2O,32 mL,32.0,,,,,120.0,120 °C,24.0,24 h,Teflon-lined stainless steel autoclave,pre-stirred 5 min at RT; static during heating,methanol,three times,dried in air oven at 60 °C overnight,60.0,,interpenetration twin (IT),,,sod,,,,,not_reported,not_reported,,propylene/propane separation,10.1021/acs.chemmater.8b01073,ok,
10.1021/acs.chemmater.8b01073,downloaded\10.1021_acs.chemmater.8b01073.pdf,SI downloaded\10.1021_acs.chemmater.8b01073_SI.pdf,mof_json_store\10.1021_acs.chemmater.8b01073\raw_output.json,mof_json_store\10.1021_acs.chemmater.8b01073\synthesis_009.json,no,,ZIF-67,,Cu(SO4)·5H2O,,0.986 mmol,0.986,mmol,sodium orthovanadate,,,,,nan,,,,,2-methylimidazole,Hmim,29.577 mmol,29.577,mmol,,,,,,,,,,,cetyltrimethylammonium bromide,CTAB,0.33 mmol,0.33,mmol,,,,,,water (deionized),H2O,32 mL,32.0,,,,,120.0,120 °C,24.0,24 h,Teflon-lined stainless steel autoclave,pre-stirred 5 min at RT; static during heating,methanol,three times,dried in air oven at 60 °C overnight,60.0,,nanorods (NR),,,sod,,,,,not_reported,not_reported,,propylene/propane separation,10.1021/acs.chemmater.8b01073,ok,
10.1002/cctc.202401636,downloaded\10.1002_cctc.202401636.pdf,SI downloaded\10.1002_cctc.202401636_SI.docx,mof_json_store\10.1002_cctc.202401636\raw_output.json,mof_json_store\10.1002_cctc.202401636\synthesis_001.json,yes,"Mixed-linker PCN-222(Ru,Zn) led to Zn leaching (saponification of Zn-TPPCOOMe); switched to postsynthetic metalation.",PCN-222,893545,Cu(SO4)·5H2O,,"23.5 mg, 0.073 mmol, 4.6 equiv.",0.073,mmol,sodium orthovanadate,,,,,nan,,,,,"5,10,15,20-tetrakis(4-carboxyphenyl)porphyrin",TCPPH2,"12.5 mg, 0.016 mmol, 1.0 equiv.",12.5,mg,,,,,,,,,,,4-tert-butylbenzoic acid,,"1350 mg, 7.57 mmol, 473 equiv.",1350.0,mg,,,,,,"N,N-diethylformamide",DEF,3 mL,3.0,,,,,120.0,120 °C,12.0,12 h,20 mL screw cap vial,,"DMF, acetone",3× 6 mL each,activated at 120 °C in vacuo overnight,120.0,,violet solid,,,,,,,2034.0,,,,,10.1002/cctc.202401636,ok,
10.1002/cctc.202401636,downloaded\10.1002_cctc.202401636.pdf,SI downloaded\10.1002_cctc.202401636_SI.docx,mof_json_store\10.1002_cctc.202401636\raw_output.json,mof_json_store\10.1002_cctc.202401636\synthesis_002.json,yes,"Mixed-linker PCN-222(Ru,Zn) led to Zn leaching (saponification of Zn-TPPCOOMe); switched to postsynthetic metalation.",PCN-222(Ru),,Cu(NO3)2,,"23.5 mg, 0.073 mmol, 4.9 equiv.",0.073,mmol,nan,,,,,nan,,,,,"5,10,15,20-tetrakis(4-carboxyphenyl)porphyrin-Ru(II) [Ru-TCPP(CO)]",Ru-TCPP(CO),"13.8 mg, 0.015 mmol, 1.0 equiv.",13.8,mg,,,,,,,,,,,4-tert-butylbenzoic acid,,"1350 mg, 7.57 mmol, 473 equiv.",1350.0,mg,,,,,,"N,N-diethylformamide",DEF,3 mL,3.0,,,,,120.0,120 °C,12.0,12 h,20 mL screw cap vial,,"DMF, acetone",3× 6 mL each,"dried in vacuo (r.t., 10−3 mbar, overnight)",,,red solid,,,,,,,1368.0,,,,,10.1002/cctc.202401636,ok,
10.1002/cctc.202401636,downloaded\10.1002_cctc.202401636.pdf,SI downloaded\10.1002_cctc.202401636_SI.docx,mof_json_store\10.1002_cctc.202401636\raw_output.json,mof_json_store\10.1002_cctc.202401636\synthesis_003.json,yes,"Mixed-linker PCN-222(Ru,Zn) led to Zn leaching (saponification of Zn-TPPCOOMe); switched to postsynthetic metalation.","PCN-222(Ru) (mixed-linker, lower Ru loading)",,Cu(NO3)2,,"23.5 mg, 0.073 mmol, 4.6 equiv.",0.073,mmol,nan,,,,,nan,,,,,"5,10,15,20-tetrakis(4-carboxyphenyl)porphyrin-Ru(II) [Ru-TCPP(CO)]",Ru-TCPP(CO),"6.9 mg, 0.008 mmol, 0.5 equiv.",6.9,mg,"5,10,15,20-tetrakis(4-carboxyphenyl)porphyrin",TCPPH2,"6.9 mg, 0.009 mmol, 0.5 equiv.",6.9,mg,,,,,,4-tert-butylbenzoic acid,,"1350 mg, 7.57 mmol, 473 equiv.",1350.0,mg,,,,,,"N,N-diethylformamide",DEF,3 mL,3.0,,,,,120.0,120 °C,12.0,12 h,20 mL screw cap vial,,"DMF, acetone",3× 6 mL each,"dried in vacuo (r.t., 10−3 mbar, overnight)",,,violet solid,,,,,,,,,,,,10.1002/cctc.202401636,ok,
10.1002/cctc.202401636,downloaded\10.1002_cctc.202401636.pdf,SI downloaded\10.1002_cctc.202401636_SI.docx,mof_json_store\10.1002_cctc.202401636\raw_output.json,mof_json_store\10.1002_cctc.202401636\synthesis_004.json,yes,"Mixed-linker PCN-222(Ru,Zn) led to Zn leaching (saponification of Zn-TPPCOOMe); switched to postsynthetic metalation.",PCN-222(Ni),,Cu(NO3)2,,"23.5 mg, 0.073 mmol, 4.6 equiv.",0.073,mmol,nan,,,,,nan,,,,,"5,10,15,20-tetrakis(4-carboxyphenyl)porphyrin-(Ni(II)) [Ni-TCPP]",Ni-TCPP,"13.4 mg, 0.016 mmol, 1.0 equiv.",13.4,mg,,,,,,,,,,,4-tert-butylbenzoic acid,,"1350 mg, 7.57 mmol, 473 equiv.",1350.0,mg,,,,,,"N,N-diethylformamide",DEF,3 mL,3.0,,,,,120.0,120 °C,12.0,12 h,20 mL screw cap vial,,"DMF, acetone",3× 6 mL each,"dried in vacuo (r.t., 10−3 mbar, overnight)",,,red solid,,,,,,,,,,,,10.1002/cctc.202401636,ok,
10.1002/cctc.202401636,downloaded\10.1002_cctc.202401636.pdf,SI downloaded\10.1002_cctc.202401636_SI.docx,mof_json_store\10.1002_cctc.202401636\raw_output.json,mof_json_store\10.1002_cctc.202401636\synthesis_005.json,yes,"Mixed-linker PCN-222(Ru,Zn) led to Zn leaching (saponification of Zn-TPPCOOMe); switched to postsynthetic metalation.",PCN-222(Cu),,Cu(NO3)2,,"23.5 mg, 0.073 mmol, 4.6 equiv.",0.073,mmol,nan,,,,,nan,,,,,"5,10,15,20-tetrakis(4-carboxyphenyl)porphyrin-(Cu(II)) [Cu-TCPP]",Cu-TCPP,"13.8 mg, 0.016 mmol, 1.0 equiv.",13.8,mg,,,,,,,,,,,4-tert-butylbenzoic acid,,"1350 mg, 7.57 mmol, 473 equiv.",1350.0,mg,,,,,,"N,N-diethylformamide",DEF,3 mL,3.0,,,,,120.0,120 °C,12.0,12 h,20 mL screw cap vial,,"DMF, acetone",3× 6 mL each,"dried in vacuo (r.t., 10−3 mbar, overnight)",,,violet solid,,,,,,,,,,,,10.1002/cctc.202401636,ok,
10.1002/cctc.202401636,downloaded\10.1002_cctc.202401636.pdf,SI downloaded\10.1002_cctc.202401636_SI.docx,mof_json_store\10.1002_cctc.202401636\raw_output.json,mof_json_store\10.1002_cctc.202401636\synthesis_006.json,yes,"Mixed-linker PCN-222(Ru,Zn) led to Zn leaching (saponification of Zn-TPPCOOMe); switched to postsynthetic metalation.","PCN-222(Ru,Co)",,ZrCl4,,"23.5 mg, 0.073 mmol, 4.6 equiv.",0.073,mmol,Cu(NO3)2,,,,,nan,,,,,"5,10,15,20-tetrakis(4-carboxyphenyl)porphyrin-Ru(II) [Ru-TCPP(CO)]",Ru-TCPP(CO),"7.3 mg, 0.008 mmol, 0.5 equiv.",7.3,mg,"5,10,15,20-tetrakis(4-carboxyphenyl)porphyrin-(Co(II)) [Co-TCPP]",Co-TCPP,"6.7 mg, 0.008 mmol, 0.5 equiv.",6.7,mg,,,,,,4-tert-butylbenzoic acid,,"1350 mg, 7.57 mmol, 473 equiv.",1350.0,mg,,,,,,"N,N-diethylformamide",DEF,3 mL,3.0,,,,,120.0,120 °C,12.0,12 h,20 mL screw cap vial,,"DMF, acetone",3× 6 mL each,"dried in vacuo (r.t., 10−3 mbar, overnight)",,,red solid,,,,,,,,,,,,10.1002/cctc.202401636,ok,
10.1002/cctc.202401636,downloaded\10.1002_cctc.202401636.pdf,SI downloaded\10.1002_cctc.202401636_SI.docx,mof_json_store\10.1002_cctc.202401636\raw_output.json,mof_json_store\10.1002_cctc.202401636\synthesis_007.json,yes,"Mixed-linker PCN-222(Ru,Zn) led to Zn leaching (saponification of Zn-TPPCOOMe); switched to postsynthetic metalation.","PCN-222(Ru,Ni)",,ZrCl4,,"23.5 mg, 0.073 mmol, 4.6 equiv.",0.073,mmol,Cu(NO3)2·6H2O,,,,,nan,,,,,"5,10,15,20-tetrakis(4-carboxyphenyl)porphyrin-Ru(II) [Ru-TCPP(CO)]",Ru-TCPP(CO),"7.3 mg, 0.008 mmol, 0.5 equiv.",7.3,mg,"5,10,15,20-tetrakis(4-carboxyphenyl)porphyrin-(Ni(II)) [Ni-TCPP]",Ni-TCPP,"6.7 mg, 0.008 mmol, 0.5 equiv.",6.7,mg,,,,,,4-tert-butylbenzoic acid,,"1350 mg, 7.57 mmol, 473 equiv.",1350.0,mg,,,,,,"N,N-diethylformamide",DEF,3 mL,3.0,,,,,120.0,120 °C,12.0,12 h,20 mL screw cap vial,,"DMF, acetone",3× 6 mL each,"dried in vacuo (r.t., 10−3 mbar, overnight)",,,red solid,,,,,,,,,,,,10.1002/cctc.202401636,ok,
10.1002/cctc.202401636,downloaded\10.1002_cctc.202401636.pdf,SI downloaded\10.1002_cctc.202401636_SI.docx,mof_json_store\10.1002_cctc.202401636\raw_output.json,mof_json_store\10.1002_cctc.202401636\synthesis_008.json,yes,"Mixed-linker PCN-222(Ru,Zn) led to Zn leaching (saponification of Zn-TPPCOOMe); switched to postsynthetic metalation.","PCN-222(Ru,Cu)",,ZrCl4,,"23.5 mg, 0.073 mmol, 4.6 equiv.",0.073,mmol,Cu(NO3)2,,,,,nan,,,,,"5,10,15,20-tetrakis(4-carboxyphenyl)porphyrin-Ru(II) [Ru-TCPP(CO)]",Ru-TCPP(CO),"7.3 mg, 0.008 mmol, 0.5 equiv.",7.3,mg,"5,10,15,20-tetrakis(4-carboxyphenyl)porphyrin-(Cu(II)) [Cu-TCPP]",Cu-TCPP,"7.0 mg, 0.008 mmol, 0.5 equiv.",7.0,mg,,,,,,4-tert-butylbenzoic acid,,"1350 mg, 7.57 mmol, 473 equiv.",1350.0,mg,,,,,,"N,N-diethylformamide",DEF,3 mL,3.0,,,,,120.0,120 °C,12.0,12 h,20 mL screw cap vial,,"DMF, acetone",3× 6 mL each,"dried in vacuo (r.t., 10−3 mbar, overnight)",,,violet solid,,,,,,,,,,,,10.1002/cctc.202401636,ok,
10.1021/acs.chemmater.1c02174,downloaded\10.1021_acs.chemmater.1c02174.pdf,SI downloaded\10.1021_acs.chemmater.1c02174_SI.pdf,mof_json_store\10.1021_acs.chemmater.1c02174\raw_output.json,mof_json_store\10.1021_acs.chemmater.1c02174\synthesis_001.json,yes,Acetic acid at RT gave no product after 7 days; BTC >112.5 mg/mL not workable; very low FA/Zr6 ratio gave amorphous gel and 12% yield.,MOF-808,,HfCl4,,"2.16 g, 6.7 mmol",6.7,mmol,Cu(NO3)2,,,,,nan,,,,,"benzene-1,3,5-tricarboxylic acid",BTC,"1.49 g, 7 mmol",1.49,g,,,,,,,,,,,formic acid,,133 mL,133.0,mL,,,,,,"N,N-dimethylformamide",DMF,128 mL,128.0,,,,,110.0,110 °C,48.0,48 h,thick glass jar,stirred,"DMF, acetone",DMF 100 °C overnight; acetone 60 °C overnight,dried in air,,,white solid,,,spn,Zr6O4(OH)4 6-connected SBU,,,,not_reported,not_reported,,,10.1021/acs.chemmater.1c02174,ok,
10.1021/acs.chemmater.1c02174,downloaded\10.1021_acs.chemmater.1c02174.pdf,SI downloaded\10.1021_acs.chemmater.1c02174_SI.pdf,mof_json_store\10.1021_acs.chemmater.1c02174\raw_output.json,mof_json_store\10.1021_acs.chemmater.1c02174\synthesis_002.json,yes,Acetic acid at RT gave no product after 7 days; BTC >112.5 mg/mL not workable; very low FA/Zr6 ratio gave amorphous gel and 12% yield.,MOF-808,,DyCl3·6H2O,,0.6 g,2.02052,mmol,Cd(CH3COO)2·2H2O,,,,,nan,,,,,"benzene-1,3,5-tricarboxylic acid",BTC,"150 mg, 0.7 mmol",150.0,mg,,,,,,,,,,,formic acid,,3 mL,3.0,mL,,,,,,water,H2O,5 mL,5.0,,,,,25,RT,,overnight,,stirred,"H2O, EtOH",once each,dried under vacuum for 3 h,,3.0,white powder,,850 nm,spn,Zr6O4(OH)4 6-connected SBU,,18.6,2090.0,not_reported,not_reported,,peptide_hydrolysis,10.1021/acs.chemmater.1c02174,ok,
10.1021/acs.chemmater.1c02174,downloaded\10.1021_acs.chemmater.1c02174.pdf,SI downloaded\10.1021_acs.chemmater.1c02174_SI.pdf,mof_json_store\10.1021_acs.chemmater.1c02174\raw_output.json,mof_json_store\10.1021_acs.chemmater.1c02174\synthesis_003.json,yes,Acetic acid at RT gave no product after 7 days; BTC >112.5 mg/mL not workable; very low FA/Zr6 ratio gave amorphous gel and 12% yield.,MOF-808,,DyCl3·6H2O,,0.6 g,2.02052,mmol,NiCl2·6H2O,,,,,nan,,,,,"benzene-1,3,5-tricarboxylic acid",BTC,"150 mg, 0.7 mmol",150.0,mg,,,,,,,,,,,formic acid,,1.5 mL,1.5,mL,,,,,,water,H2O,2.5 mL,2.5,,,,,25,RT,,,,stirred,"H2O, EtOH",once each,dried under vacuum for 3 h,,3.0,white powder,,210 nm,spn,Zr6O4(OH)4 6-connected SBU,,17.4,2008.0,not_reported,not_reported,,peptide_hydrolysis,10.1021/acs.chemmater.1c02174,ok,
10.1021/acs.chemmater.1c02174,downloaded\10.1021_acs.chemmater.1c02174.pdf,SI downloaded\10.1021_acs.chemmater.1c02174_SI.pdf,mof_json_store\10.1021_acs.chemmater.1c02174\raw_output.json,mof_json_store\10.1021_acs.chemmater.1c02174\synthesis_004.json,yes,Acetic acid at RT gave no product after 7 days; BTC >112.5 mg/mL not workable; very low FA/Zr6 ratio gave amorphous gel and 12% yield.,MOF-808,,DyCl3·6H2O,,0.6 g,2.02052,mmol,Fe(CH3COO)2,,,,,nan,,,,,"benzene-1,3,5-tricarboxylic acid",BTC,"150 mg, 0.7 mmol",150.0,mg,,,,,,,,,,,formic acid,,0.75 mL,0.75,mL,,,,,,water,H2O,1.25 mL,1.25,,,,,25,RT,,,,stirred,"H2O, EtOH",once each,dried under vacuum for 3 h,,3.0,white powder,,60 nm,spn,Zr6O4(OH)4 6-connected SBU,,16.0,1920.0,not_reported,not_reported,,peptide_hydrolysis,10.1021/acs.chemmater.1c02174,ok,
10.1021/acs.chemmater.1c02174,downloaded\10.1021_acs.chemmater.1c02174.pdf,SI downloaded\10.1021_acs.chemmater.1c02174_SI.pdf,mof_json_store\10.1021_acs.chemmater.1c02174\raw_output.json,mof_json_store\10.1021_acs.chemmater.1c02174\synthesis_005.json,yes,Acetic acid at RT gave no product after 7 days; BTC >112.5 mg/mL not workable; very low FA/Zr6 ratio gave amorphous gel and 12% yield.,MOF-808,,DyCl3·6H2O,,1.2 g,4.04105,mmol,Co(CH3COO)2·4H2O,,,,,nan,,,,,"benzene-1,3,5-tricarboxylic acid",BTC,"300 mg, 1.4 mmol",300.0,mg,,,,,,,,,,,formic acid,,1 mL,1.0,mL,,,,,,water,H2O,1.67 mL,1.67,,,,,25,RT,5.0,5 h,,stirred,"H2O, EtOH",once each,dried under vacuum for 3 h,,3.0,white powder,98.0,35 nm,spn,Zr6O4(OH)4 6-connected SBU,,16.2,1920.0,not_reported,not_reported,,peptide_hydrolysis,10.1021/acs.chemmater.1c02174,ok,
10.1021/cg501355t,downloaded\10.1021_cg501355t.pdf,SI downloaded\10.1021_cg501355t_SI.pdf,mof_json_store\10.1021_cg501355t\raw_output.json,mof_json_store\10.1021_cg501355t\synthesis_001.json,no,,[Eu(HL)],1002369,CdCl2·2H2O,,"0.0419 g, 0.119 mmol",0.119,mmol,nan,,,,,nan,,,,,"3-ammonium-1-hydroxypropylidene-1,1-diphosphonic acid",H4L,"0.0469 g, 0.200 mmol",0.2,mmol,,,,,,,,,,,hydrochloric acid (concentrated),,a few drops; adjust pH to 0.58,,,,,,,,water,H2O,8.0 mL,8.0,,,,,160.0,160 °C,36.0,36 h,Parr Teflon-lined autoclave (23 mL),,,,,,,colorless crystals,50.0,,,LnO7 polyhedra linked by phosphonate to 3D; 8-membered channels,"a=9.9906(10), b=8.1942(9), c=10.2599(12), Pnma",,,not_reported,not_reported,350.0,luminescence,10.1021/cg501355t,ok,
10.1021/cg501355t,downloaded\10.1021_cg501355t.pdf,SI downloaded\10.1021_cg501355t_SI.pdf,mof_json_store\10.1021_cg501355t\raw_output.json,mof_json_store\10.1021_cg501355t\synthesis_002.json,no,,[Tb(HL)],1002370,Cd(NO3)2·4H2O,,"0.0726 g, 0.194 mmol",0.194,mmol,nan,,,,,nan,,,,,"3-ammonium-1-hydroxypropylidene-1,1-diphosphonic acid",H4L,"0.0465 g, 0.198 mmol",0.198,mmol,,,,,,,,,,,hydrochloric acid (concentrated),,a few drops; adjust pH to 0.73,,,,,,,,water,H2O,8.0 mL,8.0,,,,,160.0,160 °C,48.0,48 h,Parr Teflon-lined autoclave (23 mL),,,,,,,colorless crystals,32.0,,,LnO7 polyhedra linked by phosphonate to 3D; 8-membered channels,"a=9.965(4), b=8.170(3), c=10.155(4), Pnma",,,not_reported,not_reported,,luminescence,10.1021/cg501355t,ok,
10.1021/cg501355t,downloaded\10.1021_cg501355t.pdf,SI downloaded\10.1021_cg501355t_SI.pdf,mof_json_store\10.1021_cg501355t\raw_output.json,mof_json_store\10.1021_cg501355t\synthesis_003.json,no,,[Sm(HL)],1002371,Cd(NO3)2·4H2O,,"0.0343 g, 0.0984 mmol",0.0984,mmol,nan,,,,,nan,,,,,"3-ammonium-1-hydroxypropylidene-1,1-diphosphonic acid",H4L,"0.0455 g, 0.194 mmol",0.194,mmol,,,,,,,,,,,hydrochloric acid (concentrated),,a few drops; adjust pH to 0.65,,,,,,,,water,H2O,8.0 mL,8.0,,,,,160.0,160 °C,48.0,48 h,Parr Teflon-lined autoclave (23 mL),,,,,,,colorless crystals,68.0,,,LnO7 polyhedra linked by phosphonate to 3D; 8-membered channels,"a=9.9759(14), b=8.2021(17), c=10.2816(16), Pnma",,,not_reported,not_reported,,,10.1021/cg501355t,ok,
10.1021/cg501355t,downloaded\10.1021_cg501355t.pdf,SI downloaded\10.1021_cg501355t_SI.pdf,mof_json_store\10.1021_cg501355t\raw_output.json,mof_json_store\10.1021_cg501355t\synthesis_004.json,no,,[Gd(HL)],,Zn(NO3)2·6H2O,,"0.0820 g, 0.221 mmol",0.221,mmol,nan,,,,,nan,,,,,"3-ammonium-1-hydroxypropylidene-1,1-diphosphonic acid",H4L,"0.0459 g, 0.195 mmol",0.195,mmol,,,,,,,,,,,hydrochloric acid (concentrated),,a few drops; adjust pH to 1.18,,,,,,,,water,H2O,8.0 mL,8.0,,,,,160.0,160 °C,48.0,48 h,Parr Teflon-lined autoclave (23 mL),,,,,,,small colorless crystals,14.0,,,LnO7 polyhedra linked by phosphonate to 3D; 8-membered channels,,,,not_reported,not_reported,,,10.1021/cg501355t,ok,
10.1021/cg501355t,downloaded\10.1021_cg501355t.pdf,SI downloaded\10.1021_cg501355t_SI.pdf,mof_json_store\10.1021_cg501355t\raw_output.json,mof_json_store\10.1021_cg501355t\synthesis_005.json,no,,[Er(HL)],,Zn(NO3)2·6H2O,,"0.0384 g, 0.100 mmol",0.1,mmol,nan,,,,,nan,,,,,"3-ammonium-1-hydroxypropylidene-1,1-diphosphonic acid",H4L,"0.0494 g, 0.210 mmol",0.21,mmol,,,,,,,,,,,"1,4-butanediamine dihydrochloride",,"0.6316 g, 3.921 mmol",3.921,mmol,hydrochloric acid (concentrated),,a few drops; adjust pH to 0.75,,,water,H2O,8.0 mL,8.0,,,,,160.0,160 °C,67.0,67 h,Parr Teflon-lined autoclave (23 mL),,,,,,,small light pink crystals,25.0,,,LnO7 polyhedra linked by phosphonate to 3D; 8-membered channels,,,,not_reported,not_reported,,,10.1021/cg501355t,ok,
10.1021/cg501355t,downloaded\10.1021_cg501355t.pdf,SI downloaded\10.1021_cg501355t_SI.pdf,mof_json_store\10.1021_cg501355t\raw_output.json,mof_json_store\10.1021_cg501355t\synthesis_006.json,no,,[Nd(HL)],1002372,Co(NO3)2·6H2O,,"0.0354 g, 0.100 mmol",0.1,mmol,nan,,,,,nan,,,,,"3-ammonium-1-hydroxypropylidene-1,1-diphosphonic acid",H4L,"0.0463 g, 0.197 mmol",0.197,mmol,,,,,,,,,,,hydrochloric acid (concentrated),,a few drops; adjust pH to 0.47,,,,,,,,water,H2O,8.0 mL,8.0,,,,,160.0,160 °C,48.0,48 h,Parr Teflon-lined autoclave (23 mL),,,,,,,purple crystals,63.0,,,LnO7 polyhedra linked by phosphonate to 3D; 8-membered channels,"a=8.202(5), b=10.383(7), c=10.070(7), β=94.826(10)°, P2(1)/c",,,not_reported,not_reported,,luminescence,10.1021/cg501355t,ok,
10.1021/cg501355t,downloaded\10.1021_cg501355t.pdf,SI downloaded\10.1021_cg501355t_SI.pdf,mof_json_store\10.1021_cg501355t\raw_output.json,mof_json_store\10.1021_cg501355t\synthesis_007.json,no,,[Pr(HL)],,Zn(ClO4)2·6H2O,,"0.0335 g, 0.0328 mmol",0.0328,mmol,nan,,,,,nan,,,,,"3-ammonium-1-hydroxypropylidene-1,1-diphosphonic acid",H4L,"0.0455 g, 0.194 mmol",0.194,mmol,,,,,,,,,,,hydrochloric acid (concentrated),,a few drops; adjust pH to 0.74,,,,,,,,water,H2O,8.0 mL,8.0,,,,,160.0,160 °C,48.0,48 h,Parr Teflon-lined autoclave (23 mL),,,,,,,green crystals,41.0,,,LnO7 polyhedra linked by phosphonate to 3D; 8-membered channels,"a=8.223(3), b=10.421(2), c=10.099(3), β=95.19(2)°, P2(1)/c",,,not_reported,not_reported,,luminescence,10.1021/cg501355t,ok,
10.1021/ja907885m,downloaded\10.1021_ja907885m.pdf,SI downloaded\10.1021_ja907885m_SI.pdf,mof_json_store\10.1021_ja907885m\raw_output.json,mof_json_store\10.1021_ja907885m\synthesis_001.json,no,,Er0.32Yb0.68-PVDC-1,,Co(NO3)2·6H2O,,"1.02 mg, 0.0025 mmol (in DMF 0.050 mL)",0.0025,mmol,nan,,"0.55 mg, 0.00125 mmol (in DMF 0.025 mL)",0.00125,mmol,nan,,,,,"4,4'-(1E,1'E)-2,2'-(2,5-dimethoxy-1,4-phenylene)bis(ethene-2,1-diyl)dibenzoic acid",H2-PVDC,"8.60 mg, 0.020 mmol (in DMF 0.4 mL)",0.02,mmol,,,,,,,,,,,"nitric acid (1 M, aqueous)",HNO3,"1 M, 10.0 μL",0.01,mmol,,,,,,"N,N-dimethylformamide",DMF,0.4 mL (linker soln) + 0.050 mL (Yb soln) + 0.025 mL (Er soln),0.475,,,,,100.0,100 °C,72.0,72 h,glass vial (4 mL),static,DMF,4 x 3 mL,air dried,,,yellow crystalline needles,52.8,,,,,,,,,,luminescence,10.1021/ja907885m,ok,
