Repository: zzhenglab/MOFinder

# MOFinder

MOFinder extracts MOF synthesis information from the literature, reconstructs evidence-supported negative reaction records, and prepares datasets for synthesis-outcome prediction.
[Web application](https://mofinder.chemistry.wustl.edu/) | [Demos](Demo/README.md) | [Source code](docs/source_to_code.md) | [Workflow guide](docs/workflow.md) | [Model evaluation](docs/evaluation.md)

## Quick start

The workflow runs through Python commands. Python 3.10 or newer is required. Clone the repository and initialize its related applications:

```bash
git clone --recurse-submodules https://github.com/zzhenglab/MOFinder.git
cd MOFinder
```

Start with the two offline demonstrations:

```bash

File: mof_extraction_1_2.csv (part 163 of 305)
doi,main_pdf,si_pdf,raw_output,parsed_json,article_trial_or_failure,article_trial_or_failure_notes,mof_name,crystal_code,metal_1,metal_1_abbr,metal_1_amount_text,metal_1_amount_value,metal_1_amount_unit,metal_2,metal_2_abbr,metal_2_amount_text,metal_2_amount_value,metal_2_amount_unit,metal_3,metal_3_abbr,metal_3_amount_text,metal_3_amount_value,metal_3_amount_unit,linker_1,linker_1_abbr,linker_1_amount_text,linker_1_amount_value,linker_1_amount_unit,linker_2,linker_2_abbr,linker_2_amount_text,linker_2_amount_value,linker_2_amount_unit,linker_3,linker_3_abbr,linker_3_amount_text,linker_3_amount_value,linker_3_amount_unit,modulator_1,modulator_1_abbr,modulator_1_amount_text,modulator_1_amount_value,modulator_1_amount_unit,modulator_2,modulator_2_abbr,modulator_2_amount_text,modulator_2_amount_value,modulator_2_amount_unit,solvent_main,solvent_main_abbr,solvent_main_amount_text,solvent_main_ml,solvent_secondary,solvent_secondary_abbr,solvent_secondary_amount_text,solvent_secondary_ml,temperature_c,temperature_c_text,time_h,time_text,vessel_type,stirring,washing_solvent,washing_cycles,activation_text,activation_temp_c,activation_time_h,crystal_morphology,yield_percent,crystal_size,topology_code,metal_cluster_connectivity,unit_cell_short,pore_diameter_A,BET_surface_area_m2g,air_stable,water_stable,tga_decomposition_temp_c,applications,reference,status,error
10.1021/ja907885m,downloaded\10.1021_ja907885m.pdf,SI downloaded\10.1021_ja907885m_SI.pdf,mof_json_store\10.1021_ja907885m\raw_output.json,mof_json_store\10.1021_ja907885m\synthesis_002.json,no,,Er0.58Yb0.42-PVDC-1,,Co(NO3)2·6H2O,,"1.02 mg, 0.0025 mmol (in DMF 0.050 mL)",0.0025,mmol,nan,,"1.66 mg, 0.00375 mmol (in DMF 0.075 mL)",0.00375,mmol,nan,,,,,"4,4'-(1E,1'E)-2,2'-(2,5-dimethoxy-1,4-phenylene)bis(ethene-2,1-diyl)dibenzoic acid",H2-PVDC,"8.60 mg, 0.020 mmol (in DMF 0.4 mL)",0.02,mmol,,,,,,,,,,,"nitric acid (1 M, aqueous)",HNO3,"1 M, 10.0 μL",0.01,mmol,,,,,,"N,N-dimethylformamide",DMF,0.4 mL (linker soln) + 0.050 mL (Yb soln) + 0.075 mL (Er soln),0.525,,,,,100.0,100 °C,72.0,72 h,glass vial (4 mL),static,DMF,4 x 3 mL,air dried,,,yellow crystalline needles,31.4,,,,,,,,,,luminescence,10.1021/ja907885m,ok,
10.1021/ja907885m,downloaded\10.1021_ja907885m.pdf,SI downloaded\10.1021_ja907885m_SI.pdf,mof_json_store\10.1021_ja907885m\raw_output.json,mof_json_store\10.1021_ja907885m\synthesis_003.json,no,,Er0.70Yb0.30-PVDC-1,,Co(NO3)2·6H2O,,"1.02 mg, 0.0025 mmol (in DMF 0.050 mL)",0.0025,mmol,nan,,"2.77 mg, 0.00625 mmol (in DMF 0.125 mL)",0.00625,mmol,nan,,,,,"4,4'-(1E,1'E)-2,2'-(2,5-dimethoxy-1,4-phenylene)bis(ethene-2,1-diyl)dibenzoic acid",H2-PVDC,"8.60 mg, 0.020 mmol (in DMF 0.4 mL)",0.02,mmol,,,,,,,,,,,"nitric acid (1 M, aqueous)",HNO3,"1 M, 10.0 μL",0.01,mmol,,,,,,"N,N-dimethylformamide",DMF,0.4 mL (linker soln) + 0.050 mL (Yb soln) + 0.125 mL (Er soln),0.575,,,,,100.0,100 °C,72.0,72 h,glass vial (4 mL),static,DMF,4 x 3 mL,air dried,,,yellow crystalline needles,9.9,,,,,,,,,,luminescence,10.1021/ja907885m,ok,
10.1021/ja907885m,downloaded\10.1021_ja907885m.pdf,SI downloaded\10.1021_ja907885m_SI.pdf,mof_json_store\10.1021_ja907885m\raw_output.json,mof_json_store\10.1021_ja907885m\synthesis_004.json,no,,Er0.81Yb0.19-PVDC-1,,Co(NO3)2·6H2O,,"0.56 mg, 0.00125 mmol (in DMF 0.025 mL)",0.00125,mmol,nan,,"2.77 mg, 0.00625 mmol (in DMF 0.125 mL)",0.00625,mmol,nan,,,,,"4,4'-(1E,1'E)-2,2'-(2,5-dimethoxy-1,4-phenylene)bis(ethene-2,1-diyl)dibenzoic acid",H2-PVDC,"8.60 mg, 0.020 mmol (in DMF 0.4 mL)",0.02,mmol,,,,,,,,,,,"nitric acid (1 M, aqueous)",HNO3,"1 M, 10.0 μL",0.01,mmol,,,,,,"N,N-dimethylformamide",DMF,0.4 mL (linker soln) + 0.025 mL (Yb soln) + 0.125 mL (Er soln),0.55,,,,,100.0,100 °C,72.0,72 h,glass vial (4 mL),static,DMF,4 x 3 mL,air dried,,,yellow crystalline needles,70.7,,,,,,,,,,luminescence,10.1021/ja907885m,ok,
10.1016/j.chempr.2022.03.023,,SI downloaded\10.1016_j.chempr.2022.03.023_SI.pdf,mof_json_store\10.1016_j.chempr.2022.03.023\raw_output.json,mof_json_store\10.1016_j.chempr.2022.03.023\synthesis_001.json,no,,75-DGIST-4,2061021,Co(NO3)2·6H2O,,"13.15 mg, 0.03 mmol",0.03,mmol,nan,,,,,nan,,,,,"N,N’-bis(5-isophthalate)-1,4,5,8-naphthalenediimide",H4L,"13.37 mg, 0.02 mmol",13.37,mg,,,,,,,,,,,imidazole,,"1.70 mg, 0.03 mmol",1.7,mg,benzoic acid,,"200 mg, 1.64 mmol",200.0,mg,"N,N-dimethylformamide",DMF,"0.5 mL (metal), 2 mL (linker), 0.5 mL (imidazole)",,,,,,75.0,75 °C,72.0,3 days,4 mL autoclavable vial,static,"DMF, THF","DMF 9×, THF 3×",dried under vacuum for 1 day,,24.0,,,,,,"a=31.471(6), b=13.874(3), c=14.395(3), β=95.15(3)°, C2/c",,,,,,photothermal,10.1016/j.chempr.2022.03.023,ok,
10.1016/j.chempr.2022.03.023,,SI downloaded\10.1016_j.chempr.2022.03.023_SI.pdf,mof_json_store\10.1016_j.chempr.2022.03.023\raw_output.json,mof_json_store\10.1016_j.chempr.2022.03.023\synthesis_002.json,no,,85-DGIST-4,,Zn(NO3)2·6H2O,,"13.15 mg, 0.03 mmol",0.03,mmol,nan,,,,,nan,,,,,"N,N’-bis(5-isophthalate)-1,4,5,8-naphthalenediimide",H4L,"13.37 mg, 0.02 mmol",13.37,mg,,,,,,,,,,,imidazole,,"1.70 mg, 0.03 mmol",1.7,mg,benzoic acid,,"200 mg, 1.64 mmol",200.0,mg,"N,N-dimethylformamide",DMF,"0.5 mL (metal), 2 mL (linker), 0.5 mL (imidazole)",,,,,,85.0,85 °C,72.0,3 days,4 mL autoclavable vial,static,"DMF, THF","DMF 9×, THF 3×",dried under vacuum for 1 day,,24.0,,,,,,,,,,,,photothermal,10.1016/j.chempr.2022.03.023,ok,
10.1016/j.chempr.2022.03.023,,SI downloaded\10.1016_j.chempr.2022.03.023_SI.pdf,mof_json_store\10.1016_j.chempr.2022.03.023\raw_output.json,mof_json_store\10.1016_j.chempr.2022.03.023\synthesis_003.json,no,,100-DGIST-4,,Zn(NO3)2·6H2O,,"13.15 mg, 0.03 mmol",0.03,mmol,nan,,,,,nan,,,,,"N,N’-bis(5-isophthalate)-1,4,5,8-naphthalenediimide",H4L,"13.37 mg, 0.02 mmol",13.37,mg,,,,,,,,,,,imidazole,,"1.70 mg, 0.03 mmol",1.7,mg,benzoic acid,,"200 mg, 1.64 mmol",200.0,mg,"N,N-dimethylformamide",DMF,"0.5 mL (metal), 2 mL (linker), 0.5 mL (imidazole)",,,,,,100.0,100 °C,72.0,3 days,4 mL autoclavable vial,static,"DMF, THF","DMF 9×, THF 3×",dried under vacuum for 1 day,,24.0,,,,,,,,,,,,photothermal,10.1016/j.chempr.2022.03.023,ok,
10.1016/j.chempr.2022.03.023,,SI downloaded\10.1016_j.chempr.2022.03.023_SI.pdf,mof_json_store\10.1016_j.chempr.2022.03.023\raw_output.json,mof_json_store\10.1016_j.chempr.2022.03.023\synthesis_004.json,no,,120-DGIST-4,,Zn(NO3)2·6H2O,,"13.15 mg, 0.03 mmol",0.03,mmol,nan,,,,,nan,,,,,"N,N’-bis(5-isophthalate)-1,4,5,8-naphthalenediimide",H4L,"13.37 mg, 0.02 mmol",13.37,mg,,,,,,,,,,,imidazole,,"1.70 mg, 0.03 mmol",1.7,mg,benzoic acid,,"200 mg, 1.64 mmol",200.0,mg,"N,N-dimethylformamide",DMF,"0.5 mL (metal), 2 mL (linker), 0.5 mL (imidazole)",,,,,,120.0,120 °C,72.0,3 days,4 mL autoclavable vial,static,"DMF, THF","DMF 9×, THF 3×",dried under vacuum for 1 day,,24.0,,,,,,,,,,,,photothermal,10.1016/j.chempr.2022.03.023,ok,
10.1016/j.chempr.2022.03.023,,SI downloaded\10.1016_j.chempr.2022.03.023_SI.pdf,mof_json_store\10.1016_j.chempr.2022.03.023\raw_output.json,mof_json_store\10.1016_j.chempr.2022.03.023\synthesis_005.json,no,,150-DGIST-4,2061020,Zn(NO3)2·6H2O,,"13.15 mg, 0.03 mmol",0.03,mmol,nan,,,,,nan,,,,,"N,N’-bis(5-isophthalate)-1,4,5,8-naphthalenediimide",H4L,"13.37 mg, 0.02 mmol",13.37,mg,,,,,,,,,,,imidazole,,"1.70 mg, 0.03 mmol",1.7,mg,benzoic acid,,"200 mg, 1.64 mmol",200.0,mg,"N,N-dimethylformamide",DMF,"0.5 mL (metal), 2 mL (linker), 0.5 mL (imidazole)",,,,,,150.0,150 °C,72.0,3 days,4 mL autoclavable vial,static,"DMF, THF","DMF 9×, THF 3×",dried under vacuum for 1 day,,24.0,,,,,,"a=33.1488(17), b=14.0652(8), c=14.2982(8), β=100.260(2)°, C2/c",,,,,,photothermal,10.1016/j.chempr.2022.03.023,ok,
10.1016/j.chempr.2022.03.023,,SI downloaded\10.1016_j.chempr.2022.03.023_SI.pdf,mof_json_store\10.1016_j.chempr.2022.03.023\raw_output.json,mof_json_store\10.1016_j.chempr.2022.03.023\synthesis_006.json,no,,85-DGIST-5,2061030,ZrCl4,,"13.15 mg, 0.03 mmol",0.03,mmol,nan,,,,,nan,,,,,"N,N’-bis(5-isophthalate)-1,4,5,8-naphthalenediimide",H4L,"13.37 mg, 0.02 mmol",13.37,mg,,,,,,,,,,,formic acid,,"0.01 mL, 3.05 μmol",0.01,mL,,,,,,"N,N-dimethylformamide",DMF,"1 mL (metal), 2 mL (linker)",,,,,,85.0,85 °C,72.0,3 days,4 mL autoclavable vial,static,"DMF, THF","DMF 9×, THF 3×",,,,,,,,,"a=35.907(4), b=21.909(2), c=16.9369(17), β=92.592(3)°, C2/c",,,,,,,10.1016/j.chempr.2022.03.023,ok,
10.1016/j.chempr.2022.03.023,,SI downloaded\10.1016_j.chempr.2022.03.023_SI.pdf,mof_json_store\10.1016_j.chempr.2022.03.023\raw_output.json,mof_json_store\10.1016_j.chempr.2022.03.023\synthesis_007.json,no,,100-DGIST-5,,ZrCl4,,"13.15 mg, 0.03 mmol",0.03,mmol,nan,,,,,nan,,,,,"N,N’-bis(5-isophthalate)-1,4,5,8-naphthalenediimide",H4L,"13.37 mg, 0.02 mmol",13.37,mg,,,,,,,,,,,formic acid,,"0.01 mL, 3.05 μmol",0.01,mL,,,,,,"N,N-dimethylformamide",DMF,"1 mL (metal), 2 mL (linker)",,,,,,100.0,100 °C,72.0,3 days,4 mL autoclavable vial,static,"DMF, THF","DMF 9×, THF 3×",,,,,,,,,,,,,,,,10.1016/j.chempr.2022.03.023,ok,
10.1016/j.chempr.2022.03.023,,SI downloaded\10.1016_j.chempr.2022.03.023_SI.pdf,mof_json_store\10.1016_j.chempr.2022.03.023\raw_output.json,mof_json_store\10.1016_j.chempr.2022.03.023\synthesis_008.json,no,,120-DGIST-5,,ZrCl4,,"13.15 mg, 0.03 mmol",0.03,mmol,nan,,,,,nan,,,,,"N,N’-bis(5-isophthalate)-1,4,5,8-naphthalenediimide",H4L,"13.37 mg, 0.02 mmol",13.37,mg,,,,,,,,,,,formic acid,,"0.01 mL, 3.05 μmol",0.01,mL,,,,,,"N,N-dimethylformamide",DMF,"1 mL (metal), 2 mL (linker)",,,,,,120.0,120 °C,72.0,3 days,4 mL autoclavable vial,static,"DMF, THF","DMF 9×, THF 3×",,,,,,,,,,,,,,,,10.1016/j.chempr.2022.03.023,ok,
10.1016/j.chempr.2022.03.023,,SI downloaded\10.1016_j.chempr.2022.03.023_SI.pdf,mof_json_store\10.1016_j.chempr.2022.03.023\raw_output.json,mof_json_store\10.1016_j.chempr.2022.03.023\synthesis_009.json,no,,150-DGIST-5,,ZrCl4,,"13.15 mg, 0.03 mmol",0.03,mmol,nan,,,,,nan,,,,,"N,N’-bis(5-isophthalate)-1,4,5,8-naphthalenediimide",H4L,"13.37 mg, 0.02 mmol",13.37,mg,,,,,,,,,,,formic acid,,"0.01 mL, 3.05 μmol",0.01,mL,,,,,,"N,N-dimethylformamide",DMF,"1 mL (metal), 2 mL (linker)",,,,,,150.0,150 °C,72.0,3 days,4 mL autoclavable vial,static,"DMF, THF","DMF 9×, THF 3×",,,,,,,,,,,,,,,,10.1016/j.chempr.2022.03.023,ok,
10.1021/acs.inorgchem.5c01769,downloaded\10.1021_acs.inorgchem.5c01769.pdf,SI downloaded\10.1021_acs.inorgchem.5c01769_SI.pdf,mof_json_store\10.1021_acs.inorgchem.5c01769\raw_output.json,mof_json_store\10.1021_acs.inorgchem.5c01769\synthesis_001.json,no,,UiO-68-NH2 (Zr−N),,Zn(NO3)2·6H2O,ZrCl4,"68 mg, 0.292 mmol",0.292,mmol,nan,,,,,nan,,,,,"2′-amino-[1,1′:4′,1″-terphenyl]-4,4″-dicarboxylic acid",H2TPDC-NH2,"48 mg, 0.144 mmol",0.144,mmol,,,,,,,,,,,acetic acid,,85 μL,85.0,uL,water,H2O,40 μL,40.0,uL,"N,N-dimethylformamide",DMF,16 mL,16.0,,,,,90.0,90 °C,24.0,24 h,"pressure-resistant tube (PTFE-capped), 48 mL",ultrasonicated 10 min; static,"DMF, ethanol",three times each,vacuum drying oven at 60 °C for 12 h,60.0,12.0,flake,,≈50 nm lateral size,,,,,98.0,not_reported,not_reported,425.0,H2_evolution,10.1021/acs.inorgchem.5c01769,ok,
10.1021/acs.inorgchem.5c01769,downloaded\10.1021_acs.inorgchem.5c01769.pdf,SI downloaded\10.1021_acs.inorgchem.5c01769_SI.pdf,mof_json_store\10.1021_acs.inorgchem.5c01769\raw_output.json,mof_json_store\10.1021_acs.inorgchem.5c01769\synthesis_002.json,no,,UiO-68-NH2 (Zr−N),,Li2Co2(piv)6(py)2,ZrCl4,"68 mg, 0.292 mmol",0.292,mmol,nan,,,,,nan,,,,,"2′-amino-[1,1′:4′,1″-terphenyl]-4,4″-dicarboxylic acid",H2TPDC-NH2,"48 mg, 0.144 mmol",0.144,mmol,,,,,,,,,,,acetic acid,,250 μL,250.0,uL,water,H2O,40 μL,40.0,uL,"N,N-dimethylformamide",DMF,16 mL,16.0,,,,,90.0,90 °C,24.0,24 h,"pressure-resistant tube (PTFE-capped), 48 mL",ultrasonicated 10 min; static,"DMF, ethanol",three times each,vacuum drying oven at 60 °C for 12 h,60.0,12.0,octahedra,,≈600 nm,,,,,143.0,not_reported,not_reported,425.0,H2_evolution,10.1021/acs.inorgchem.5c01769,ok,
10.1021/acs.inorgchem.5c01769,downloaded\10.1021_acs.inorgchem.5c01769.pdf,SI downloaded\10.1021_acs.inorgchem.5c01769_SI.pdf,mof_json_store\10.1021_acs.inorgchem.5c01769\raw_output.json,mof_json_store\10.1021_acs.inorgchem.5c01769\synthesis_003.json,no,,UiO-68-NH2 (Zr−N),,Li2Zn2(piv)6(py)2,ZrCl4,"68 mg, 0.292 mmol",0.292,mmol,nan,,,,,nan,,,,,"2′-amino-[1,1′:4′,1″-terphenyl]-4,4″-dicarboxylic acid",H2TPDC-NH2,"48 mg, 0.144 mmol",0.144,mmol,,,,,,,,,,,acetic acid,,500 μL,500.0,uL,water,H2O,40 μL,40.0,uL,"N,N-dimethylformamide",DMF,16 mL,16.0,,,,,90.0,90 °C,24.0,24 h,"pressure-resistant tube (PTFE-capped), 48 mL",ultrasonicated 10 min; static,"DMF, ethanol",three times each,vacuum drying oven at 60 °C for 12 h,60.0,12.0,block (bulk),,≈1.5 μm,,,,,37.0,not_reported,not_reported,425.0,H2_evolution,10.1021/acs.inorgchem.5c01769,ok,
10.1021/acs.inorgchem.5c01769,downloaded\10.1021_acs.inorgchem.5c01769.pdf,SI downloaded\10.1021_acs.inorgchem.5c01769_SI.pdf,mof_json_store\10.1021_acs.inorgchem.5c01769\raw_output.json,mof_json_store\10.1021_acs.inorgchem.5c01769\synthesis_004.json,no,,UiO-68-NH2 (Zr−N),,Li2Zn2(piv)6(py)2,ZrCl4,"68 mg, 0.292 mmol",0.292,mmol,nan,,,,,nan,,,,,"2′-amino-[1,1′:4′,1″-terphenyl]-4,4″-dicarboxylic acid",H2TPDC-NH2,"48 mg, 0.144 mmol",0.144,mmol,,,,,,,,,,,acetic acid,,250 μL,250.0,uL,water,H2O,200 μL,200.0,uL,"N,N-dimethylformamide",DMF,16 mL,16.0,,,,,90.0,90 °C,24.0,24 h,"pressure-resistant tube (PTFE-capped), 48 mL",ultrasonicated 10 min; static,"DMF, ethanol",three times each,vacuum drying oven at 60 °C for 12 h,60.0,12.0,flower-like (stacked nanosheets),,≈50 nm (smallest in 200 μL H2O series),,,,,,not_reported,not_reported,425.0,H2_evolution,10.1021/acs.inorgchem.5c01769,ok,
10.1021/acs.inorgchem.5c01769,downloaded\10.1021_acs.inorgchem.5c01769.pdf,SI downloaded\10.1021_acs.inorgchem.5c01769_SI.pdf,mof_json_store\10.1021_acs.inorgchem.5c01769\raw_output.json,mof_json_store\10.1021_acs.inorgchem.5c01769\synthesis_005.json,no,,UiO-68-NH2 (Zr−N),,Li2Zn2(piv)6(py)2,ZrCl4,"68 mg, 0.292 mmol",0.292,mmol,nan,,,,,nan,,,,,"2′-amino-[1,1′:4′,1″-terphenyl]-4,4″-dicarboxylic acid",H2TPDC-NH2,"48 mg, 0.144 mmol",0.144,mmol,,,,,,,,,,,acetic acid,,500 μL,500.0,uL,water,H2O,200 μL,200.0,uL,"N,N-dimethylformamide",DMF,16 mL,16.0,,,,,90.0,90 °C,24.0,24 h,"pressure-resistant tube (PTFE-capped), 48 mL",ultrasonicated 10 min; static,"DMF, ethanol",three times each,vacuum drying oven at 60 °C for 12 h,60.0,12.0,flower-like (stacked nanosheets),,,,,,,,not_reported,not_reported,425.0,H2_evolution,10.1021/acs.inorgchem.5c01769,ok,
10.1021/acs.inorgchem.5c01769,downloaded\10.1021_acs.inorgchem.5c01769.pdf,SI downloaded\10.1021_acs.inorgchem.5c01769_SI.pdf,mof_json_store\10.1021_acs.inorgchem.5c01769\raw_output.json,mof_json_store\10.1021_acs.inorgchem.5c01769\synthesis_006.json,no,,UiO-68-NH2 (Zr−N),,Li2Zn2(piv)6(py)2,ZrCl4,"68 mg, 0.292 mmol",0.292,mmol,nan,,,,,nan,,,,,"2′-amino-[1,1′:4′,1″-terphenyl]-4,4″-dicarboxylic acid",H2TPDC-NH2,"48 mg, 0.144 mmol",0.144,mmol,,,,,,,,,,,acetic acid,,755 μL,755.0,uL,water,H2O,200 μL,200.0,uL,"N,N-dimethylformamide",DMF,16 mL,16.0,,,,,90.0,90 °C,24.0,24 h,"pressure-resistant tube (PTFE-capped), 48 mL",ultrasonicated 10 min; static,"DMF, ethanol",three times each,vacuum drying oven at 60 °C for 12 h,60.0,12.0,flower-like (stacked nanosheets),,≈100 nm,,,,,629.0,not_reported,not_reported,425.0,H2_evolution,10.1021/acs.inorgchem.5c01769,ok,
10.1021/acs.inorgchem.5c01769,downloaded\10.1021_acs.inorgchem.5c01769.pdf,SI downloaded\10.1021_acs.inorgchem.5c01769_SI.pdf,mof_json_store\10.1021_acs.inorgchem.5c01769\raw_output.json,mof_json_store\10.1021_acs.inorgchem.5c01769\synthesis_007.json,no,,UiO-68-NH2 (Zr−N),,Li2Co2(piv)6(py)2,ZrCl4,"68 mg, 0.292 mmol",0.292,mmol,nan,,,,,nan,,,,,"2′-amino-[1,1′:4′,1″-terphenyl]-4,4″-dicarboxylic acid",H2TPDC-NH2,"48 mg, 0.144 mmol",0.144,mmol,,,,,,,,,,,acetic acid,,925 μL,925.0,uL,water,H2O,200 μL,200.0,uL,"N,N-dimethylformamide",DMF,16 mL,16.0,,,,,90.0,90 °C,24.0,24 h,"pressure-resistant tube (PTFE-capped), 48 mL",ultrasonicated 10 min; static,"DMF, ethanol",three times each,vacuum drying oven at 60 °C for 12 h,60.0,12.0,flower-like (stacked nanosheets),,,,,,,,not_reported,not_reported,425.0,H2_evolution,10.1021/acs.inorgchem.5c01769,ok,
10.1021/acs.inorgchem.5c01769,downloaded\10.1021_acs.inorgchem.5c01769.pdf,SI downloaded\10.1021_acs.inorgchem.5c01769_SI.pdf,mof_json_store\10.1021_acs.inorgchem.5c01769\raw_output.json,mof_json_store\10.1021_acs.inorgchem.5c01769\synthesis_008.json,no,,UiO-68-NH2 (Zr−N),,Li2Co2(piv)6(py)2,ZrCl4,"68 mg, 0.292 mmol",0.292,mmol,nan,,,,,nan,,,,,"2′-amino-[1,1′:4′,1″-terphenyl]-4,4″-dicarboxylic acid",H2TPDC-NH2,"48 mg, 0.144 mmol",0.144,mmol,,,,,,,,,,,acetic acid,,1265 μL,1265.0,uL,water,H2O,200 μL,200.0,uL,"N,N-dimethylformamide",DMF,16 mL,16.0,,,,,90.0,90 °C,24.0,24 h,"pressure-resistant tube (PTFE-capped), 48 mL",ultrasonicated 10 min; static,"DMF, ethanol",three times each,vacuum drying oven at 60 °C for 12 h,60.0,12.0,flower-like (stacked nanosheets),,≈500 nm (largest in 200 μL H2O series),,,,,,not_reported,not_reported,425.0,H2_evolution,10.1021/acs.inorgchem.5c01769,ok,
10.1039/d4ta01716a,downloaded\10.1039_d4ta01716a.pdf,SI downloaded\10.1039_d4ta01716a_SI.pdf,mof_json_store\10.1039_d4ta01716a\raw_output.json,mof_json_store\10.1039_d4ta01716a\synthesis_001.json,no,,Cu-SAT (EtOH),2336805,Cu(CH3COO)2·1H2O,,"23.2 mg, 0.1 mmol",0.1,mmol,nan,,,,,nan,,,,,"1,2,4-triazol-4-amine",T4A,"8.4 mg, 0.1 mmol",0.1,mmol,"1,5-naphthalenedisulfonic acid tetrahydrate",NDS,"36 mg, 0.1 mmol",0.1,mmol,,,,,,,,,,,,,,,,ethanol,EtOH,1.5 mL,1.5,water,H2O,0.6 mL total,0.6,80.0,80 °C,4.0,4 h,20 mL glass vial (oil bath),,,,,,,,44.0,0.07 × 0.05 × 0.03 mm,,"CuII octahedral; OH-bridged chains; h2,m2 NDS; T4A axial","a=6.7128(5) Å, b=10.0239(7) Å, c=14.5560(10) Å, α=90°, β=93.268(6)°, γ=90°, P21/c",,,not_reported,not_reported,,proton_conduction,10.1039/d4ta01716a,ok,
10.1039/d4ta01716a,downloaded\10.1039_d4ta01716a.pdf,SI downloaded\10.1039_d4ta01716a_SI.pdf,mof_json_store\10.1039_d4ta01716a\raw_output.json,mof_json_store\10.1039_d4ta01716a\synthesis_002.json,no,,Ca-NDS (water),,Cu(CH3COO)2·1H2O,,"47.2 mg, 0.2 mmol",0.2,mmol,nan,,,,,nan,,,,,"1,5-naphthalenedisulfonic acid tetrahydrate",NDS,"72 mg, 0.2 mmol",0.2,mmol,,,,,,,,,,,,,,,,,,,,,water,H2O,0.6 mL total,0.6,,,,,80.0,80 °C,4.0,4 h,20 mL glass vial (dry bath heater),,,,,,,,71.0,,,CaII octahedral; four sulfonate O + 2 H2O axial; 2D sheets,,,,not_reported,not_reported,,proton_conduction,10.1039/d4ta01716a,ok,
10.1039/d4ta01716a,downloaded\10.1039_d4ta01716a.pdf,SI downloaded\10.1039_d4ta01716a_SI.pdf,mof_json_store\10.1039_d4ta01716a\raw_output.json,mof_json_store\10.1039_d4ta01716a\synthesis_003.json,no,,Ca-NDS (DMF),2336806,Cu(CH3COO)2·1H2O,,"47.2 mg, 0.2 mmol",0.2,mmol,nan,,,,,nan,,,,,"1,5-naphthalenedisulfonic acid tetrahydrate",NDS,"72 mg, 0.2 mmol",0.2,mmol,,,,,,,,,,,,,,,,,,,,,"N,N-dimethylformamide",DMF,2.0 mL total (H2O/DMF 3:10 v/v),2.0,water,H2O,0.6 mL total (H2O/DMF 3:10 v/v),0.6,80.0,80 °C,4.0,4 h,20 mL glass vial (dry bath heater),,,,,,,,42.3,0.35 × 0.18 × 0.08 mm,,CaII octahedral; four sulfonate O + 2 DMF axial; 2D sheets,"a=9.4952(7) Å, b=10.2875(7) Å, c=11.0657(8) Å, α=74.765(6)°, β=79.328(6)°, γ=85.839(6)° (triclinic)",,,not_reported,not_reported,,proton_conduction,10.1039/d4ta01716a,ok,
10.1039/d4ta01716a,downloaded\10.1039_d4ta01716a.pdf,SI downloaded\10.1039_d4ta01716a_SI.pdf,mof_json_store\10.1039_d4ta01716a\raw_output.json,mof_json_store\10.1039_d4ta01716a\synthesis_004.json,no,,Ca-NDS (DMSO),2336802,Cu(CH3COO)2·1H2O,,"47.2 mg, 0.2 mmol",0.2,mmol,nan,,,,,nan,,,,,"1,5-naphthalenedisulfonic acid tetrahydrate",NDS,"72 mg, 0.2 mmol",0.2,mmol,,,,,,,,,,,,,,,,,,,,,dimethyl sulfoxide,DMSO,2.0 mL total (H2O/DMSO 3:10 v/v),2.0,water,H2O,0.6 mL total (H2O/DMSO 3:10 v/v),0.6,80.0,80 °C,4.0,4 h,20 mL glass vial (dry bath heater),,,,,,,,40.0,0.07 × 0.04 × 0.03 mm,,CaII octahedral; four sulfonate O + 2 DMSO axial; 2D sheets,"a=5.4131(2) Å, b=16.6724(6) Å, c=10.7173(3) Å, α=90°, β=103.282(3)°, γ=90°, P21/n (monoclinic)",,,not_reported,not_reported,,proton_conduction,10.1039/d4ta01716a,ok,
10.1039/d4ta01716a,downloaded\10.1039_d4ta01716a.pdf,SI downloaded\10.1039_d4ta01716a_SI.pdf,mof_json_store\10.1039_d4ta01716a\raw_output.json,mof_json_store\10.1039_d4ta01716a\synthesis_005.json,no,,Cu-SQAT,2336803,Cd(NO3)2·4H2O,,"11.6 mg, 0.05 mmol",0.05,mmol,nan,,,,,nan,,,,,"anthraquinone-1,5-disulfonic acid disodium salt",ADS,"21 mg, 0.05 mmol",0.05,mmol,"1,2,4-triazol-4-amine",T4A,"4.2 mg, 0.05 mmol",0.05,mmol,,,,,,,,,,,,,,,,"N,N-dimethylformamide",DMF,2.0 mL,2.0,water,H2O,0.6 mL,0.6,80.0,80 °C,4.0,4 h (ADS solution sonicated 10 min prior to mixing),20 mL glass vial (dry bath heater),"sonicated (pre-dissolution), then heated",,,,,,,52.0,0.09 × 0.06 × 0.02 mm,,CuII square-planar layer; OH-bridged chains with triazolate; ADS mainly H-bonded; corrugated 2D,"a=13.7271(3) Å, b=6.7154(2) Å, c=12.1309(3) Å, α=90°, β=91.407(2)°, γ=90°, P21/n (monoclinic)",,,not_reported,not_reported,,proton_conduction,10.1039/d4ta01716a,ok,
10.1039/d4ta01716a,downloaded\10.1039_d4ta01716a.pdf,SI downloaded\10.1039_d4ta01716a_SI.pdf,mof_json_store\10.1039_d4ta01716a\raw_output.json,mof_json_store\10.1039_d4ta01716a\synthesis_006.json,no,,Ca-ADS,2336804,Co(NCS)2,,"23.6 mg, 0.1 mmol",0.1,mmol,nan,,,,,nan,,,,,"anthraquinone-1,5-disulfonic acid disodium salt",ADS,"42 mg, 0.1 mmol",0.1,mmol,,,,,,,,,,,,,,,,,,,,,water,H2O,2.6 mL,2.6,,,,,80.0,80 °C,4.0,4 h (ADS solution sonicated 10 min prior to adding Ca salt),20 mL glass vial (dry bath heater),"sonicated (pre-dissolution), then heated",,,,,,,35.0,0.19 × 0.05 × 0.04 mm,,"CaII ~9-coord (3 H2O, 2 quinone O, two h2 sulfonates); 1D chains H-bonded between chains","a=20.1769(8) Å, b=7.6697(3) Å, c=10.7097(5) Å, α=90°, β=104.898(4)°, γ=90°, C 2/c (monoclinic)",,,not_reported,not_reported,,proton_conduction,10.1039/d4ta01716a,ok,
10.1021/acs.inorgchem.8b01563,downloaded\10.1021_acs.inorgchem.8b01563.pdf,SI downloaded\10.1021_acs.inorgchem.8b01563_SI.pdf,mof_json_store\10.1021_acs.inorgchem.8b01563\raw_output.json,mof_json_store\10.1021_acs.inorgchem.8b01563\synthesis_001.json,yes,"Screened >500 Bi3+/H4DSNDC/H2O with HNO3/NaOH; many conditions gave inorganic phases (α-Bi2O3, [Bi6O6(NO3)4(OH)2]·2H2O) instead of target CPs.",,,Co(NCS)2,,"Bi3+ stock: 2.0 M in 2 M HNO3, 12.5 μL (0.025 mmol)",0.025,mmol,nan,,,,,nan,,,,,"4,8-disulfonyl-2,6-naphthalenedicarboxylic acid",H4DSNDC,"0.25 M in H2O, 100 μL (0.025 mmol)",0.025,mmol,,,,,,,,,,,nitric acid,HNO3,"2 M, 62.5 μL (0.125 mmol)",0.125,mmol,,,,,,water,H2O,825 μL,0.825,,,,,180.0,180 °C,48.0,48 h,Teflon insert of a steel autoclave,,H2O,,,,,orange-brown crystals,,,,Bi3O3(OH)∞ chain IBU,"a=15.780(3) Å, b=14.700(3) Å, c=11.224(2) Å, α=90°, β=90°, γ=90°, Pbcn",,,not_reported,not_reported,,,10.1021/acs.inorgchem.8b01563,ok,
10.1021/acs.inorgchem.8b01563,downloaded\10.1021_acs.inorgchem.8b01563.pdf,SI downloaded\10.1021_acs.inorgchem.8b01563_SI.pdf,mof_json_store\10.1021_acs.inorgchem.8b01563\raw_output.json,mof_json_store\10.1021_acs.inorgchem.8b01563\synthesis_002.json,yes,"Screened >500 Bi3+/H4DSNDC/H2O with HNO3/NaOH; many conditions gave inorganic phases (α-Bi2O3, [Bi6O6(NO3)4(OH)2]·2H2O) instead of target CPs.",,,Co(NCS)2,,"Bi3+ stock: 2.0 M in 2 M HNO3, 62.5 μL (0.125 mmol)",0.125,mmol,nan,,,,,nan,,,,,"4,8-disulfonyl-2,6-naphthalenedicarboxylic acid",H4DSNDC,"0.25 M in H2O, 500 μL (0.125 mmol)",0.125,mmol,,,,,,,,,,,nitric acid,HNO3,"2 M, 62.5 μL (0.125 mmol)",0.125,mmol,,,,,,water,H2O,375 μL,0.375,,,,,180.0,180 °C,48.0,48 h,Teflon insert of a steel autoclave,,H2O,,,,,yellow-brown crystals,,,,dinuclear {Bi2(OH)2} IBU,"a=5.6233(3) Å, b=7.4471(5) Å, c=10.4371(6) Å, α=104.508(5)°, β=100.005(5)°, γ=106.289(5)°, P-1",,,not_reported,not_reported,,,10.1021/acs.inorgchem.8b01563,ok,
10.1021/acs.inorgchem.8b01563,downloaded\10.1021_acs.inorgchem.8b01563.pdf,SI downloaded\10.1021_acs.inorgchem.8b01563_SI.pdf,mof_json_store\10.1021_acs.inorgchem.8b01563\raw_output.json,mof_json_store\10.1021_acs.inorgchem.8b01563\synthesis_003.json,yes,"Screened >500 Bi3+/H4DSNDC/H2O with HNO3/NaOH; many conditions gave inorganic phases (α-Bi2O3, [Bi6O6(NO3)4(OH)2]·2H2O) instead of target CPs.",,,coordination,,"Bi3+ stock: 2.0 M in 2 M HNO3, 31.3 μL (0.0625 mmol)",0.0625,mmol,nan,,,,,nan,,,,,"4,8-disulfonyl-2,6-naphthalenedicarboxylic acid",H4DSNDC,"0.25 M in H2O, 250 μL (0.1125 mmol)",0.1125,mmol,,,,,,,,,,,nitric acid,HNO3,"2 M, 62.5 μL (0.125 mmol)",0.125,mmol,,,,,,water,H2O,657.2 μL,0.6572,,,,,180.0,180 °C,13.0,13 h,Teflon insert of a steel autoclave,,H2O,,,,,yellow crystals,,,,{Bi16O14(OH)4} cluster,"a=11.827(2) Å, b=12.391(3) Å, c=14.841(3) Å, α=76.93(3)°, β=79.19(3)°, γ=70.51(3)°, P-1",,,not_reported,not_reported,,,10.1021/acs.inorgchem.8b01563,ok,
10.1021/acs.inorgchem.8b01563,downloaded\10.1021_acs.inorgchem.8b01563.pdf,SI downloaded\10.1021_acs.inorgchem.8b01563_SI.pdf,mof_json_store\10.1021_acs.inorgchem.8b01563\raw_output.json,mof_json_store\10.1021_acs.inorgchem.8b01563\synthesis_004.json,yes,"Screened >500 Bi3+/H4DSNDC/H2O with HNO3/NaOH; many conditions gave inorganic phases (α-Bi2O3, [Bi6O6(NO3)4(OH)2]·2H2O) instead of target CPs.",,,Li2Zn2(piv)6(py)2,,"Bi3+ stock: 2.0 M in 2 M HNO3, 50 μL (0.05 mmol)",0.05,mmol,nan,,,,,nan,,,,,"4,8-disulfonyl-2,6-naphthalenedicarboxylic acid",H4DSNDC,"0.25 M in H2O, 400 μL (0.1 mmol)",0.1,mmol,,,,,,,,,,,nitric acid,HNO3,"2 M, 300 μL (0.6 mmol)",0.6,mmol,,,,,,water,H2O,1200 μL,1.2,,,,,150.0,150 °C,0.6667,40 min,glass vial,,H2O,,,,,yellow-brown crystals,,,,{Bi7O5(OH)3} cluster,"a=10.601(2) Å, b=19.453(4) Å, c=10.954(2) Å, α=90°, β=108.74(3)°, γ=90°, P21/m",4.2,,not_reported,not_reported,,,10.1021/acs.inorgchem.8b01563,ok,
10.1021/acs.inorgchem.8b01563,downloaded\10.1021_acs.inorgchem.8b01563.pdf,SI downloaded\10.1021_acs.inorgchem.8b01563_SI.pdf,mof_json_store\10.1021_acs.inorgchem.8b01563\raw_output.json,mof_json_store\10.1021_acs.inorgchem.8b01563\synthesis_005.json,yes,"Screened >500 Bi3+/H4DSNDC/H2O with HNO3/NaOH; many conditions gave inorganic phases (α-Bi2O3, [Bi6O6(NO3)4(OH)2]·2H2O) instead of target CPs.",,,Li2Zn2(piv)6(py)2,,"Bi3+ stock: 2.0 M in 2 M HNO3, 25 μL (0.05 mmol)",0.05,mmol,nan,,,,,nan,,,,,"4,8-disulfonyl-2,6-naphthalenedicarboxylic acid",H4DSNDC,"0.25 M in H2O, 200 μL (0.05 mmol)",0.05,mmol,,,,,,,,,,,nitric acid,HNO3,"2 M, 100 μL (0.2 mmol)",0.2,mmol,,,,,,water,H2O,1675 μL,1.675,,,,,150.0,150 °C,0.1333,8 min,glass vial,,H2O,,,,,light-yellow crystals,,,,mononuclear BiO8 polyhedron IBU,"a=5.6597(11) Å, b=7.5223(15) Å, c=19.891(4) Å, α=89.08(3)°, β=88.69(3)°, γ=73.81(3)°, P-1",2.6,,not_reported,not_reported,,,10.1021/acs.inorgchem.8b01563,ok,
10.1021/acs.inorgchem.8b01563,downloaded\10.1021_acs.inorgchem.8b01563.pdf,SI downloaded\10.1021_acs.inorgchem.8b01563_SI.pdf,mof_json_store\10.1021_acs.inorgchem.8b01563\raw_output.json,mof_json_store\10.1021_acs.inorgchem.8b01563\synthesis_006.json,yes,"Screened >500 Bi3+/H4DSNDC/H2O with HNO3/NaOH; many conditions gave inorganic phases (α-Bi2O3, [Bi6O6(NO3)4(OH)2]·2H2O) instead of target CPs.",,,Li2Zn2(piv)6(py)2,,"Bi3+ stock: 2.0 M in 2 M HNO3, 100 μL (0.2 mmol)",0.2,mmol,nan,,,,,nan,,,,,"4,8-disulfonyl-2,6-naphthalenedicarboxylic acid",H4DSNDC,"0.25 M in H2O, 400 μL (0.1 mmol)",0.1,mmol,,,,,,,,,,,nitric acid,HNO3,"2 M, 300 μL (0.6 mmol)",0.6,mmol,,,,,,water,H2O,1200 μL,1.2,,,,,150.0,150 °C,0.1333,8 min,glass vial,,H2O,,,,,orange crystals,,,,{Bi6O4(OH)4} cluster,"a=11.046(2) Å, b=11.763(2) Å, c=15.092(3) Å, α=77.75(3)°, β=76.38(3)°, γ=65.71(3)°, P-1",11.0,,not_reported,not_reported,,,10.1021/acs.inorgchem.8b01563,ok,
10.1021/acs.cgd.6b00076,downloaded\10.1021_acs.cgd.6b00076.pdf,SI downloaded\10.1021_acs.cgd.6b00076_SI.pdf,mof_json_store\10.1021_acs.cgd.6b00076\raw_output.json,mof_json_store\10.1021_acs.cgd.6b00076\synthesis_001.json,yes,"Some modulator ratios gave amorphous solids or no precipitate (e.g., ZrFMA 140 AA and 52 TFA; HfFMA 140 AA and 52 TFA).",ZrFMA,,Li2Zn2(piv)6(py)2,,1.2 g (5.1 mmol),5.1,mmol,nan,,,,,nan,,,,,fumaric acid,FMA,0.58 g (5 mmol),0.58,g,,,,,,,,,,,acetic acid,AA,modulator-to-ligand molar ratio = 35,35.0,equiv,,,,,,water,H2O,50 mL water/modulator mixed solvent,50.0,,,,,105.0,105 °C (reflux),24.0,24 h,reflux setup,,"water, ethanol",2 days each,120 °C under dynamic vacuum for 24 h,120.0,24.0,white powder,56.0,,,Zr6O4(OH)4 cluster (UiO-66-type),,,,,,,,10.1021/acs.cgd.6b00076,ok,
10.1021/acs.cgd.6b00076,downloaded\10.1021_acs.cgd.6b00076.pdf,SI downloaded\10.1021_acs.cgd.6b00076_SI.pdf,mof_json_store\10.1021_acs.cgd.6b00076\raw_output.json,mof_json_store\10.1021_acs.cgd.6b00076\synthesis_002.json,yes,"Some modulator ratios gave amorphous solids or no precipitate (e.g., ZrFMA 140 AA and 52 TFA; HfFMA 140 AA and 52 TFA).",ZrFMA,,La(NO3)3·6H2O,,1.2 g (5.1 mmol),5.1,mmol,nan,,,,,nan,,,,,fumaric acid,FMA,0.58 g (5 mmol),0.58,g,,,,,,,,,,,acetic acid,AA,modulator-to-ligand molar ratio = 70,70.0,equiv,,,,,,water,H2O,50 mL water/modulator mixed solvent,50.0,,,,,105.0,105 °C (reflux),24.0,24 h,reflux setup,,"water, ethanol",2 days each,120 °C under dynamic vacuum for 24 h,120.0,24.0,white powder,75.0,,,Zr6O4(OH)4 cluster (UiO-66-type),,,591.0,,,,CO2_capture,10.1021/acs.cgd.6b00076,ok,
10.1021/acs.cgd.6b00076,downloaded\10.1021_acs.cgd.6b00076.pdf,SI downloaded\10.1021_acs.cgd.6b00076_SI.pdf,mof_json_store\10.1021_acs.cgd.6b00076\raw_output.json,mof_json_store\10.1021_acs.cgd.6b00076\synthesis_003.json,yes,"Some modulator ratios gave amorphous solids or no precipitate (e.g., ZrFMA 140 AA and 52 TFA; HfFMA 140 AA and 52 TFA).",ZrFMA,,Ce(NO3)3·6H2O,,1.2 g (5.1 mmol),5.1,mmol,nan,,,,,nan,,,,,fumaric acid,FMA,0.58 g (5 mmol),0.58,g,,,,,,,,,,,acetic acid,AA,modulator-to-ligand molar ratio = 105,105.0,equiv,,,,,,water,H2O,50 mL water/modulator mixed solvent,50.0,,,,,105.0,105 °C (reflux),24.0,24 h,reflux setup,,"water, ethanol",2 days each,120 °C under dynamic vacuum for 24 h,120.0,24.0,white powder,64.0,,,Zr6O4(OH)4 cluster (UiO-66-type),,,,,,,,10.1021/acs.cgd.6b00076,ok,
10.1021/acs.cgd.6b00076,downloaded\10.1021_acs.cgd.6b00076.pdf,SI downloaded\10.1021_acs.cgd.6b00076_SI.pdf,mof_json_store\10.1021_acs.cgd.6b00076\raw_output.json,mof_json_store\10.1021_acs.cgd.6b00076\synthesis_004.json,yes,"Some modulator ratios gave amorphous solids or no precipitate (e.g., ZrFMA 140 AA and 52 TFA; HfFMA 140 AA and 52 TFA).",ZrFMA,,Ce(NO3)3·6H2O,,1.2 g (5.1 mmol),5.1,mmol,nan,,,,,nan,,,,,fumaric acid,FMA,0.58 g (5 mmol),0.58,g,,,,,,,,,,,acetic acid,AA,modulator-to-ligand molar ratio = 122,122.0,equiv,,,,,,water,H2O,50 mL water/modulator mixed solvent,50.0,,,,,105.0,105 °C (reflux),24.0,24 h,reflux setup,,"water, ethanol",2 days each,120 °C under dynamic vacuum for 24 h,120.0,24.0,white powder,46.0,,,Zr6O4(OH)4 cluster (UiO-66-type),,,,,,,,10.1021/acs.cgd.6b00076,ok,
10.1021/acs.cgd.6b00076,downloaded\10.1021_acs.cgd.6b00076.pdf,SI downloaded\10.1021_acs.cgd.6b00076_SI.pdf,mof_json_store\10.1021_acs.cgd.6b00076\raw_output.json,mof_json_store\10.1021_acs.cgd.6b00076\synthesis_005.json,yes,"Some modulator ratios gave amorphous solids or no precipitate (e.g., ZrFMA 140 AA and 52 TFA; HfFMA 140 AA and 52 TFA).",ZrFMA,,Pr(NO3)3·6H2O,,1.2 g (5.1 mmol),5.1,mmol,nan,,,,,nan,,,,,fumaric acid,FMA,0.58 g (5 mmol),0.58,g,,,,,,,,,,,formic acid,FA,modulator-to-ligand molar ratio = 13,13.0,equiv,,,,,,water,H2O,50 mL water/modulator mixed solvent,50.0,,,,,105.0,105 °C (reflux),24.0,24 h,reflux setup,,"water, ethanol",2 days each,120 °C under dynamic vacuum for 24 h,120.0,24.0,white powder,38.0,,,Zr6O4(OH)4 cluster (UiO-66-type),,,,,,,,10.1021/acs.cgd.6b00076,ok,
10.1021/acs.cgd.6b00076,downloaded\10.1021_acs.cgd.6b00076.pdf,SI downloaded\10.1021_acs.cgd.6b00076_SI.pdf,mof_json_store\10.1021_acs.cgd.6b00076\raw_output.json,mof_json_store\10.1021_acs.cgd.6b00076\synthesis_006.json,yes,"Some modulator ratios gave amorphous solids or no precipitate (e.g., ZrFMA 140 AA and 52 TFA; HfFMA 140 AA and 52 TFA).",ZrFMA,,Nd(NO3)3·6H2O,,1.2 g (5.1 mmol),5.1,mmol,nan,,,,,nan,,,,,fumaric acid,FMA,0.58 g (5 mmol),0.58,g,,,,,,,,,,,formic acid,FA,modulator-to-ligand molar ratio = 53,53.0,equiv,,,,,,water,H2O,50 mL water/modulator mixed solvent,50.0,,,,,105.0,105 °C (reflux),24.0,24 h,reflux setup,,"water, ethanol",2 days each,120 °C under dynamic vacuum for 24 h,120.0,24.0,white powder,67.0,,,Zr6O4(OH)4 cluster (UiO-66-type),,,932.0,,,,CO2_capture,10.1021/acs.cgd.6b00076,ok,
10.1021/acs.cgd.6b00076,downloaded\10.1021_acs.cgd.6b00076.pdf,SI downloaded\10.1021_acs.cgd.6b00076_SI.pdf,mof_json_store\10.1021_acs.cgd.6b00076\raw_output.json,mof_json_store\10.1021_acs.cgd.6b00076\synthesis_007.json,yes,"Some modulator ratios gave amorphous solids or no precipitate (e.g., ZrFMA 140 AA and 52 TFA; HfFMA 140 AA and 52 TFA).",ZrFMA,,Ce(NO3)3·6H2O,,1.2 g (5.1 mmol),5.1,mmol,nan,,,,,nan,,,,,fumaric acid,FMA,0.58 g (5 mmol),0.58,g,,,,,,,,,,,formic acid,FA,modulator-to-ligand molar ratio = 106,106.0,equiv,,,,,,water,H2O,50 mL water/modulator mixed solvent,50.0,,,,,105.0,105 °C (reflux),24.0,24 h,reflux setup,,"water, ethanol",2 days each,120 °C under dynamic vacuum for 24 h,120.0,24.0,white powder,53.0,,,Zr6O4(OH)4 cluster (UiO-66-type),,,,,,,,10.1021/acs.cgd.6b00076,ok,
10.1021/acs.cgd.6b00076,downloaded\10.1021_acs.cgd.6b00076.pdf,SI downloaded\10.1021_acs.cgd.6b00076_SI.pdf,mof_json_store\10.1021_acs.cgd.6b00076\raw_output.json,mof_json_store\10.1021_acs.cgd.6b00076\synthesis_008.json,yes,"Some modulator ratios gave amorphous solids or no precipitate (e.g., ZrFMA 140 AA and 52 TFA; HfFMA 140 AA and 52 TFA).",ZrFMA,,Pr(NO3)3·6H2O,,1.2 g (5.1 mmol),5.1,mmol,nan,,,,,nan,,,,,fumaric acid,FMA,0.58 g (5 mmol),0.58,g,,,,,,,,,,,formic acid,FA,modulator-to-ligand molar ratio = 159,159.0,equiv,,,,,,water,H2O,50 mL water/modulator mixed solvent,50.0,,,,,105.0,105 °C (reflux),24.0,24 h,reflux setup,,"water, ethanol",2 days each,120 °C under dynamic vacuum for 24 h,120.0,24.0,white powder,45.0,,,Zr6O4(OH)4 cluster (UiO-66-type),,,,,,,,10.1021/acs.cgd.6b00076,ok,
10.1021/acs.cgd.6b00076,downloaded\10.1021_acs.cgd.6b00076.pdf,SI downloaded\10.1021_acs.cgd.6b00076_SI.pdf,mof_json_store\10.1021_acs.cgd.6b00076\raw_output.json,mof_json_store\10.1021_acs.cgd.6b00076\synthesis_009.json,yes,"Some modulator ratios gave amorphous solids or no precipitate (e.g., ZrFMA 140 AA and 52 TFA; HfFMA 140 AA and 52 TFA).",ZrFMA,,Ce(NO3)3·6H2O,,1.2 g (5.1 mmol),5.1,mmol,nan,,,,,nan,,,,,fumaric acid,FMA,0.58 g (5 mmol),0.58,g,,,,,,,,,,,trifluoroacetic acid,TFA,modulator-to-ligand molar ratio = 13,13.0,equiv,,,,,,water,H2O,50 mL water/modulator mixed solvent,50.0,,,,,105.0,105 °C (reflux),24.0,24 h,reflux setup,,"water, ethanol",2 days each,120 °C under dynamic vacuum for 24 h,120.0,24.0,white powder,22.0,,,Zr6O4(OH)4 cluster (UiO-66-type),,,960.0,,,,CO2_capture,10.1021/acs.cgd.6b00076,ok,
10.1021/acs.cgd.6b00076,downloaded\10.1021_acs.cgd.6b00076.pdf,SI downloaded\10.1021_acs.cgd.6b00076_SI.pdf,mof_json_store\10.1021_acs.cgd.6b00076\raw_output.json,mof_json_store\10.1021_acs.cgd.6b00076\synthesis_010.json,yes,"Some modulator ratios gave amorphous solids or no precipitate (e.g., ZrFMA 140 AA and 52 TFA; HfFMA 140 AA and 52 TFA).",HfFMA,,Pr(NO3)3·6H2O,,1.66 g (5.1 mmol),5.1,mmol,nan,,,,,nan,,,,,fumaric acid,FMA,0.58 g (5 mmol),0.58,g,,,,,,,,,,,acetic acid,AA,modulator-to-ligand molar ratio = 13,13.0,equiv,,,,,,water,H2O,50 mL water/modulator mixed solvent,50.0,,,,,105.0,105 °C (reflux),24.0,24 h,reflux setup,,"water, ethanol",2 days each,120 °C under dynamic vacuum for 24 h,120.0,24.0,white powder,35.0,,,Hf6O4(OH)4 cluster (UiO-66-type),,,,,,,,10.1021/acs.cgd.6b00076,ok,
10.1021/acs.cgd.6b00076,downloaded\10.1021_acs.cgd.6b00076.pdf,SI downloaded\10.1021_acs.cgd.6b00076_SI.pdf,mof_json_store\10.1021_acs.cgd.6b00076\raw_output.json,mof_json_store\10.1021_acs.cgd.6b00076\synthesis_011.json,yes,"Some modulator ratios gave amorphous solids or no precipitate (e.g., ZrFMA 140 AA and 52 TFA; HfFMA 140 AA and 52 TFA).",HfFMA,,Nd(NO3)3·6H2O,,1.66 g (5.1 mmol),5.1,mmol,nan,,,,,nan,,,,,fumaric acid,FMA,0.58 g (5 mmol),0.58,g,,,,,,,,,,,acetic acid,AA,modulator-to-ligand molar ratio = 35,35.0,equiv,,,,,,water,H2O,50 mL water/modulator mixed solvent,50.0,,,,,105.0,105 °C (reflux),24.0,24 h,reflux setup,,"water, ethanol",2 days each,120 °C under dynamic vacuum for 24 h,120.0,24.0,white powder,72.0,,,Hf6O4(OH)4 cluster (UiO-66-type),,,,,,,,10.1021/acs.cgd.6b00076,ok,
10.1021/acs.cgd.6b00076,downloaded\10.1021_acs.cgd.6b00076.pdf,SI downloaded\10.1021_acs.cgd.6b00076_SI.pdf,mof_json_store\10.1021_acs.cgd.6b00076\raw_output.json,mof_json_store\10.1021_acs.cgd.6b00076\synthesis_012.json,yes,"Some modulator ratios gave amorphous solids or no precipitate (e.g., ZrFMA 140 AA and 52 TFA; HfFMA 140 AA and 52 TFA).",HfFMA,,Sm(NO3)3·6H2O,,1.66 g (5.1 mmol),5.1,mmol,nan,,,,,nan,,,,,fumaric acid,FMA,0.58 g (5 mmol),0.58,g,,,,,,,,,,,acetic acid,AA,modulator-to-ligand molar ratio = 70,70.0,equiv,,,,,,water,H2O,50 mL water/modulator mixed solvent,50.0,,,,,105.0,105 °C (reflux),24.0,24 h,reflux setup,,"water, ethanol",2 days each,120 °C under dynamic vacuum for 24 h,120.0,24.0,white powder,55.0,,,Hf6O4(OH)4 cluster (UiO-66-type),,,315.0,,,,CO2_capture,10.1021/acs.cgd.6b00076,ok,
10.1021/acs.cgd.6b00076,downloaded\10.1021_acs.cgd.6b00076.pdf,SI downloaded\10.1021_acs.cgd.6b00076_SI.pdf,mof_json_store\10.1021_acs.cgd.6b00076\raw_output.json,mof_json_store\10.1021_acs.cgd.6b00076\synthesis_013.json,yes,"Some modulator ratios gave amorphous solids or no precipitate (e.g., ZrFMA 140 AA and 52 TFA; HfFMA 140 AA and 52 TFA).",HfFMA,,Eu(NO3)3·6H2O,,1.66 g (5.1 mmol),5.1,mmol,nan,,,,,nan,,,,,fumaric acid,FMA,0.58 g (5 mmol),0.58,g,,,,,,,,,,,acetic acid,AA,modulator-to-ligand molar ratio = 105,105.0,equiv,,,,,,water,H2O,50 mL water/modulator mixed solvent,50.0,,,,,105.0,105 °C (reflux),24.0,24 h,reflux setup,,"water, ethanol",2 days each,120 °C under dynamic vacuum for 24 h,120.0,24.0,white powder,44.0,,,Hf6O4(OH)4 cluster (UiO-66-type),,,,,,,,10.1021/acs.cgd.6b00076,ok,
10.1021/acs.cgd.6b00076,downloaded\10.1021_acs.cgd.6b00076.pdf,SI downloaded\10.1021_acs.cgd.6b00076_SI.pdf,mof_json_store\10.1021_acs.cgd.6b00076\raw_output.json,mof_json_store\10.1021_acs.cgd.6b00076\synthesis_014.json,yes,"Some modulator ratios gave amorphous solids or no precipitate (e.g., ZrFMA 140 AA and 52 TFA; HfFMA 140 AA and 52 TFA).",HfFMA,,Gd(NO3)3·6H2O,,1.66 g (5.1 mmol),5.1,mmol,nan,,,,,nan,,,,,fumaric acid,FMA,0.58 g (5 mmol),0.58,g,,,,,,,,,,,formic acid,FA,modulator-to-ligand molar ratio = 13,13.0,equiv,,,,,,water,H2O,50 mL water/modulator mixed solvent,50.0,,,,,105.0,105 °C (reflux),24.0,24 h,reflux setup,,"water, ethanol",2 days each,120 °C under dynamic vacuum for 24 h,120.0,24.0,white powder,25.0,,,Hf6O4(OH)4 cluster (UiO-66-type),,,,,,,,10.1021/acs.cgd.6b00076,ok,
10.1021/acs.cgd.6b00076,downloaded\10.1021_acs.cgd.6b00076.pdf,SI downloaded\10.1021_acs.cgd.6b00076_SI.pdf,mof_json_store\10.1021_acs.cgd.6b00076\raw_output.json,mof_json_store\10.1021_acs.cgd.6b00076\synthesis_015.json,yes,"Some modulator ratios gave amorphous solids or no precipitate (e.g., ZrFMA 140 AA and 52 TFA; HfFMA 140 AA and 52 TFA).",HfFMA,,Ce(NO3)3·6H2O,,1.66 g (5.1 mmol),5.1,mmol,nan,,,,,nan,,,,,fumaric acid,FMA,0.58 g (5 mmol),0.58,g,,,,,,,,,,,formic acid,FA,modulator-to-ligand molar ratio = 53,53.0,equiv,,,,,,water,H2O,50 mL water/modulator mixed solvent,50.0,,,,,105.0,105 °C (reflux),24.0,24 h,reflux setup,,"water, ethanol",2 days each,120 °C under dynamic vacuum for 24 h,120.0,24.0,white powder,57.0,,,Hf6O4(OH)4 cluster (UiO-66-type),,,736.0,,,,CO2_capture,10.1021/acs.cgd.6b00076,ok,
10.1021/acs.cgd.6b00076,downloaded\10.1021_acs.cgd.6b00076.pdf,SI downloaded\10.1021_acs.cgd.6b00076_SI.pdf,mof_json_store\10.1021_acs.cgd.6b00076\raw_output.json,mof_json_store\10.1021_acs.cgd.6b00076\synthesis_016.json,yes,"Some modulator ratios gave amorphous solids or no precipitate (e.g., ZrFMA 140 AA and 52 TFA; HfFMA 140 AA and 52 TFA).",HfFMA,,Pr(NO3)3·6H2O,,1.66 g (5.1 mmol),5.1,mmol,nan,,,,,nan,,,,,fumaric acid,FMA,0.58 g (5 mmol),0.58,g,,,,,,,,,,,formic acid,FA,modulator-to-ligand molar ratio = 106,106.0,equiv,,,,,,water,H2O,50 mL water/modulator mixed solvent,50.0,,,,,105.0,105 °C (reflux),24.0,24 h,reflux setup,,"water, ethanol",2 days each,120 °C under dynamic vacuum for 24 h,120.0,24.0,white powder,42.0,,,Hf6O4(OH)4 cluster (UiO-66-type),,,,,,,,10.1021/acs.cgd.6b00076,ok,
10.1021/acs.cgd.6b00076,downloaded\10.1021_acs.cgd.6b00076.pdf,SI downloaded\10.1021_acs.cgd.6b00076_SI.pdf,mof_json_store\10.1021_acs.cgd.6b00076\raw_output.json,mof_json_store\10.1021_acs.cgd.6b00076\synthesis_017.json,yes,"Some modulator ratios gave amorphous solids or no precipitate (e.g., ZrFMA 140 AA and 52 TFA; HfFMA 140 AA and 52 TFA).",HfFMA,,Nd(NO3)3·6H2O,,1.66 g (5.1 mmol),5.1,mmol,nan,,,,,nan,,,,,fumaric acid,FMA,0.58 g (5 mmol),0.58,g,,,,,,,,,,,formic acid,FA,modulator-to-ligand molar ratio = 159,159.0,equiv,,,,,,water,H2O,50 mL water/modulator mixed solvent,50.0,,,,,105.0,105 °C (reflux),24.0,24 h,reflux setup,,"water, ethanol",2 days each,120 °C under dynamic vacuum for 24 h,120.0,24.0,white powder,35.0,,,Hf6O4(OH)4 cluster (UiO-66-type),,,,,,,,10.1021/acs.cgd.6b00076,ok,
