Repository: zzhenglab/MOFinder

# MOFinder

MOFinder extracts MOF synthesis information from the literature, reconstructs evidence-supported negative reaction records, and prepares datasets for synthesis-outcome prediction.
[Web application](https://mofinder.chemistry.wustl.edu/) | [Demos](Demo/README.md) | [Source code](docs/source_to_code.md) | [Workflow guide](docs/workflow.md) | [Model evaluation](docs/evaluation.md)

## Quick start

The workflow runs through Python commands. Python 3.10 or newer is required. Clone the repository and initialize its related applications:

```bash
git clone --recurse-submodules https://github.com/zzhenglab/MOFinder.git
cd MOFinder
```

Start with the two offline demonstrations:

```bash

File: mof_extraction_1_2.csv (part 164 of 305)
doi,main_pdf,si_pdf,raw_output,parsed_json,article_trial_or_failure,article_trial_or_failure_notes,mof_name,crystal_code,metal_1,metal_1_abbr,metal_1_amount_text,metal_1_amount_value,metal_1_amount_unit,metal_2,metal_2_abbr,metal_2_amount_text,metal_2_amount_value,metal_2_amount_unit,metal_3,metal_3_abbr,metal_3_amount_text,metal_3_amount_value,metal_3_amount_unit,linker_1,linker_1_abbr,linker_1_amount_text,linker_1_amount_value,linker_1_amount_unit,linker_2,linker_2_abbr,linker_2_amount_text,linker_2_amount_value,linker_2_amount_unit,linker_3,linker_3_abbr,linker_3_amount_text,linker_3_amount_value,linker_3_amount_unit,modulator_1,modulator_1_abbr,modulator_1_amount_text,modulator_1_amount_value,modulator_1_amount_unit,modulator_2,modulator_2_abbr,modulator_2_amount_text,modulator_2_amount_value,modulator_2_amount_unit,solvent_main,solvent_main_abbr,solvent_main_amount_text,solvent_main_ml,solvent_secondary,solvent_secondary_abbr,solvent_secondary_amount_text,solvent_secondary_ml,temperature_c,temperature_c_text,time_h,time_text,vessel_type,stirring,washing_solvent,washing_cycles,activation_text,activation_temp_c,activation_time_h,crystal_morphology,yield_percent,crystal_size,topology_code,metal_cluster_connectivity,unit_cell_short,pore_diameter_A,BET_surface_area_m2g,air_stable,water_stable,tga_decomposition_temp_c,applications,reference,status,error
10.1021/acs.cgd.6b00076,downloaded\10.1021_acs.cgd.6b00076.pdf,SI downloaded\10.1021_acs.cgd.6b00076_SI.pdf,mof_json_store\10.1021_acs.cgd.6b00076\raw_output.json,mof_json_store\10.1021_acs.cgd.6b00076\synthesis_018.json,yes,"Some modulator ratios gave amorphous solids or no precipitate (e.g., ZrFMA 140 AA and 52 TFA; HfFMA 140 AA and 52 TFA).",HfFMA,,Sm(NO3)3·6H2O,,1.66 g (5.1 mmol),5.1,mmol,nan,,,,,nan,,,,,fumaric acid,FMA,0.58 g (5 mmol),0.58,g,,,,,,,,,,,trifluoroacetic acid,TFA,modulator-to-ligand molar ratio = 13,13.0,equiv,,,,,,water,H2O,50 mL water/modulator mixed solvent,50.0,,,,,105.0,105 °C (reflux),24.0,24 h,reflux setup,,"water, ethanol",2 days each,120 °C under dynamic vacuum for 24 h,120.0,24.0,white powder,33.0,,,Hf6O4(OH)4 cluster (UiO-66-type),,,761.0,,,,CO2_capture,10.1021/acs.cgd.6b00076,ok,
10.1002/cssc.202401968,downloaded\10.1002_cssc.202401968.pdf,SI downloaded\10.1002_cssc.202401968_SI.pdf,mof_json_store\10.1002_cssc.202401968\raw_output.json,mof_json_store\10.1002_cssc.202401968\synthesis_001.json,yes,"Above certain linker II concentrations, phase transformation and amorphous ZIF-8-II were observed.",ZIF-8,,Eu(NO3)3·6H2O,,4.76 g (16 mmol),16,mmol,nan,,,,,nan,,,,,2-methylimidazole,Hmim,10.51 g (128 mmol),128.0,mmol,,,,,,,,,,,,,,,,,,,,,methanol,MeOH,320 mL,320.0,methanol,MeOH,160 mL,160.0,25,room temperature,24.0,24 h,,stirred,MeOH,several times,100 °C under vacuum for 24 h,100.0,24.0,,,,,,,,1758.0,not_reported,not_reported,,I2 delivery;CO2_capture,10.1002/cssc.202401968,ok,
10.1002/cssc.202401968,downloaded\10.1002_cssc.202401968.pdf,SI downloaded\10.1002_cssc.202401968_SI.pdf,mof_json_store\10.1002_cssc.202401968\raw_output.json,mof_json_store\10.1002_cssc.202401968\synthesis_002.json,yes,"Above certain linker II concentrations, phase transformation and amorphous ZIF-8-II were observed.",ZIF-8-0A,,Gd(NO3)3·6H2O,,16 mmol,16,mmol,nan,,,,,nan,,,,,2-methylimidazole,Hmim,10.30 g (125.44 mmol),125.44,mmol,"1,2,4-triazole",0A,0.177 g (2.56 mmol),2.56,mmol,,,,,,,,,,,,,,,,methanol,MeOH,480 mL,480.0,,,,,25,room temperature,24.0,24 h,,stirred,MeOH,several times,100 °C under vacuum overnight,100.0,12.0,,,,,,,,1738.0,not_reported,not_reported,,I2 delivery,10.1002/cssc.202401968,ok,
10.1002/cssc.202401968,downloaded\10.1002_cssc.202401968.pdf,SI downloaded\10.1002_cssc.202401968_SI.pdf,mof_json_store\10.1002_cssc.202401968\raw_output.json,mof_json_store\10.1002_cssc.202401968\synthesis_003.json,yes,"Above certain linker II concentrations, phase transformation and amorphous ZIF-8-II were observed.",ZIF-8-2A,,Sm(NO3)3·6H2O,,16 mmol,16,mmol,nan,,,,,nan,,,,,2-methylimidazole,Hmim,10.30 g (125.44 mmol),125.44,mmol,"3,5-diamino-1,2,4-triazole",2A,0.254 g (2.56 mmol),2.56,mmol,,,,,,,,,,,,,,,,methanol,MeOH,480 mL,480.0,,,,,25,room temperature,24.0,24 h,,stirred,MeOH,several times,100 °C under vacuum overnight,100.0,12.0,,,,,,,,1614.0,not_reported,not_reported,,I2 delivery,10.1002/cssc.202401968,ok,
10.1002/cssc.202401968,downloaded\10.1002_cssc.202401968.pdf,SI downloaded\10.1002_cssc.202401968_SI.pdf,mof_json_store\10.1002_cssc.202401968\raw_output.json,mof_json_store\10.1002_cssc.202401968\synthesis_004.json,yes,"Above certain linker II concentrations, phase transformation and amorphous ZIF-8-II were observed.",ZIF-8-AS,,Eu(NO3)3·6H2O,,16 mmol,16,mmol,nan,,,,,nan,,,,,2-methylimidazole,Hmim,10.30 g (125.44 mmol),125.44,mmol,"3-amino-1,2,4-triazole-5-thiol",AS,0.297 g (2.56 mmol),2.56,mmol,,,,,,,,,,,,,,,,methanol,MeOH,480 mL,480.0,,,,,25,room temperature,24.0,24 h,,stirred,MeOH,several times,100 °C under vacuum overnight,100.0,12.0,,,,,,,,961.0,not_reported,not_reported,,I2 delivery,10.1002/cssc.202401968,ok,
10.1002/cssc.202401968,downloaded\10.1002_cssc.202401968.pdf,SI downloaded\10.1002_cssc.202401968_SI.pdf,mof_json_store\10.1002_cssc.202401968\raw_output.json,mof_json_store\10.1002_cssc.202401968\synthesis_005.json,yes,"Above certain linker II concentrations, phase transformation and amorphous ZIF-8-II were observed.",ZIF-8-A-2.5,,Gd(NO3)3·6H2O,,4.76 g (16 mmol),16,mmol,nan,,,,,nan,,,,,2-methylimidazole,Hmim,10.46 g (127.45 mmol),127.45,mmol,"3-amino-1,2,4-triazole",A,0.046 g (0.55 mmol),0.55,mmol,,,,,,,,,,,,,,,,methanol,MeOH,480 mL,480.0,,,,,25,room temperature,24.0,24 h,,stirred,MeOH,several times,100 °C under vacuum overnight,100.0,12.0,,,,,,,,1673.0,not_reported,not_reported,,CO2_capture,10.1002/cssc.202401968,ok,
10.1002/cssc.202401968,downloaded\10.1002_cssc.202401968.pdf,SI downloaded\10.1002_cssc.202401968_SI.pdf,mof_json_store\10.1002_cssc.202401968\raw_output.json,mof_json_store\10.1002_cssc.202401968\synthesis_006.json,yes,"Above certain linker II concentrations, phase transformation and amorphous ZIF-8-II were observed.",ZIF-8-A-5.9,,Tb(NO3)3·6H2O,,4.76 g (16 mmol),16,mmol,nan,,,,,nan,,,,,2-methylimidazole,Hmim,10.40 g (126.63 mmol),126.63,mmol,"3-amino-1,2,4-triazole",A,0.115 g (1.37 mmol),1.37,mmol,,,,,,,,,,,,,,,,methanol,MeOH,480 mL,480.0,,,,,25,room temperature,24.0,24 h,,stirred,MeOH,several times,100 °C under vacuum overnight,100.0,12.0,,,,,,,,1583.0,not_reported,not_reported,,CO2_capture,10.1002/cssc.202401968,ok,
10.1002/cssc.202401968,downloaded\10.1002_cssc.202401968.pdf,SI downloaded\10.1002_cssc.202401968_SI.pdf,mof_json_store\10.1002_cssc.202401968\raw_output.json,mof_json_store\10.1002_cssc.202401968\synthesis_007.json,yes,"Above certain linker II concentrations, phase transformation and amorphous ZIF-8-II were observed.",ZIF-8-A-10.1,,Ho(NO3)3·5H2O,,4.76 g (16 mmol),16,mmol,nan,,,,,nan,,,,,2-methylimidazole,Hmim,10.30 g (125.44 mmol),125.44,mmol,"3-amino-1,2,4-triazole",A,0.215 g (2.56 mmol),2.56,mmol,,,,,,,,,,,,,,,,methanol,MeOH,480 mL,480.0,,,,,25,room temperature,24.0,24 h,,stirred,MeOH,several times,100 °C under vacuum overnight,100.0,12.0,,,,,,,,1711.0,not_reported,not_reported,,CO2_capture,10.1002/cssc.202401968,ok,
10.1002/cssc.202401968,downloaded\10.1002_cssc.202401968.pdf,SI downloaded\10.1002_cssc.202401968_SI.pdf,mof_json_store\10.1002_cssc.202401968\raw_output.json,mof_json_store\10.1002_cssc.202401968\synthesis_008.json,yes,"Above certain linker II concentrations, phase transformation and amorphous ZIF-8-II were observed.",ZIF-8-A-16.6,,Er(NO3)3·5H2O,,4.76 g (16 mmol),16,mmol,nan,,,,,nan,,,,,2-methylimidazole,Hmim,10.17 g (123.90 mmol),123.9,mmol,"3-amino-1,2,4-triazole",A,0.344 g (4.10 mmol),4.1,mmol,,,,,,,,,,,,,,,,methanol,MeOH,480 mL,480.0,,,,,25,room temperature,24.0,24 h,,stirred,MeOH,several times,100 °C under vacuum overnight,100.0,12.0,,,,,,,,1579.0,not_reported,not_reported,,CO2_capture,10.1002/cssc.202401968,ok,
10.1002/cssc.202401968,downloaded\10.1002_cssc.202401968.pdf,SI downloaded\10.1002_cssc.202401968_SI.pdf,mof_json_store\10.1002_cssc.202401968\raw_output.json,mof_json_store\10.1002_cssc.202401968\synthesis_009.json,yes,"Above certain linker II concentrations, phase transformation and amorphous ZIF-8-II were observed.",ZIF-0A,,Gd(NO3)3·6H2O,,0.48 g (1.6 mmol),1.6,mmol,nan,,,,,nan,,,,,"1,2,4-triazole",0A,0.89 g (12.8 mmol),12.8,mmol,,,,,,,,,,,,,,,,,,,,,methanol,MeOH,32 mL (metal solution) + 16 mL (linker solution),,,,,,25,room temperature,24.0,24 h,,stirred,MeOH,several times,100 °C under vacuum for 24 h,100.0,24.0,,,,,,,,,not_reported,not_reported,,,10.1002/cssc.202401968,ok,
10.1002/cssc.202401968,downloaded\10.1002_cssc.202401968.pdf,SI downloaded\10.1002_cssc.202401968_SI.pdf,mof_json_store\10.1002_cssc.202401968\raw_output.json,mof_json_store\10.1002_cssc.202401968\synthesis_010.json,yes,"Above certain linker II concentrations, phase transformation and amorphous ZIF-8-II were observed.",ZIF-A,,Tb(NO3)3·6H2O,,0.48 g (1.6 mmol),1.6,mmol,nan,,,,,nan,,,,,"3-amino-1,2,4-triazole",A,12.8 mmol,12.8,mmol,,,,,,,,,,,,,,,,,,,,,methanol,MeOH,32 mL (metal solution) + 16 mL (linker solution),,,,,,25,room temperature,24.0,24 h,,stirred,MeOH,several times,100 °C under vacuum for 24 h,100.0,24.0,,,,,,,,,not_reported,not_reported,,,10.1002/cssc.202401968,ok,
10.1002/cssc.202401968,downloaded\10.1002_cssc.202401968.pdf,SI downloaded\10.1002_cssc.202401968_SI.pdf,mof_json_store\10.1002_cssc.202401968\raw_output.json,mof_json_store\10.1002_cssc.202401968\synthesis_011.json,yes,"Above certain linker II concentrations, phase transformation and amorphous ZIF-8-II were observed.",ZIF-2A,,Dy(NO3)3·5H2O,,0.48 g (1.6 mmol),1.6,mmol,nan,,,,,nan,,,,,"3,5-diamino-1,2,4-triazole",2A,12.8 mmol,12.8,mmol,,,,,,,,,,,,,,,,,,,,,methanol,MeOH,32 mL (metal solution) + 16 mL (linker solution),,,,,,25,room temperature,24.0,24 h,,stirred,MeOH,several times,100 °C under vacuum for 24 h,100.0,24.0,,,,,,,,,not_reported,not_reported,,,10.1002/cssc.202401968,ok,
10.1039/c0ce00937g,downloaded\10.1039_c0ce00937g.pdf,SI downloaded\10.1039_c0ce00937g_SI.pdf,mof_json_store\10.1039_c0ce00937g\raw_output.json,mof_json_store\10.1039_c0ce00937g\synthesis_001.json,no,,CAUMOF-6,,Ho(NO3)3·5H2O,,1.262 g (4.00 mmol),4,mmol,nan,,,,,nan,,,,,"2,6-pyridinedicarboxylic acid",PDC,0.250 g (1.50 mmol),1.5,mmol,,,,,,,,,,,,,,,,,,,,,water,H2O,3 mL,3.0,"N,N-dimethylformamide",DMF,2 mL,2.0,180.0,180 °C,72.0,3 days,Teflon-lined stainless steel autoclave,static,distilled water,,evacuated at 180 °C under vacuum for 2 h,180.0,2.0,colorless rod crystals,33.0,0.12 × 0.14 × 0.32 mm,,7-coordinate BaO6N polyhedra; edge-sharing Ba2O10N2 dimers,"a=22.729(5) A, b=10.988(2) A, c=9.3631(19) A, beta=91.20(3) deg, C2/c",,3.42,not_reported,not_reported,520.0,,10.1039/c0ce00937g,ok,
10.1039/c0ce00937g,downloaded\10.1039_c0ce00937g.pdf,SI downloaded\10.1039_c0ce00937g_SI.pdf,mof_json_store\10.1039_c0ce00937g\raw_output.json,mof_json_store\10.1039_c0ce00937g\synthesis_002.json,no,,CAU-MOF-7,,Er(NO3)3·5H2O,,0.797 g (3.00 mmol),3,mmol,nan,,,,,nan,,,,,"2,6-pyridinedicarboxylic acid",PDC,0.250 g (1.50 mmol),1.5,mmol,,,,,,,,,,,,,,,,,,,,,water,H2O,3 mL,3.0,"N,N-dimethylformamide",DMF,2 mL,2.0,180.0,180 °C,72.0,3 days,Teflon-lined stainless steel autoclave,static,distilled water,,,,,colorless rod crystals,24.0,0.10 × 0.14 × 0.30 mm,,7-coordinate SrO6N polyhedra; edge-sharing Sr2O10N2 dimers,"a=22.407(5) A, b=10.811(2) A, c=9.0303(18) A, beta=90.06(3) deg, C2/c",,,not_reported,not_reported,500.0,,10.1039/c0ce00937g,ok,
10.1039/d0cc02741c,downloaded\10.1039_d0cc02741c.pdf,SI downloaded\10.1039_d0cc02741c_SI.pdf,mof_json_store\10.1039_d0cc02741c\raw_output.json,mof_json_store\10.1039_d0cc02741c\synthesis_001.json,yes,"FJI-1, ZIF-8, UiO-66, DUT-52, and UiO-67 did not yield crystalline products in DEET under tested conditions.",MOF-5,,Tb(NO3)3·5H2O,,1.377 mmol (360.0 mg),1.377,mmol,nan,,,,,nan,,,,,terephthalic acid,BDC,0.361 mmol (60.0 mg),0.361,mmol,,,,,,,,,,,,,,,,,,,,,"N,N-diethyl-3-methylbenzamide",DEET,10 mL,10.0,,,,,100.0,100 °C,24.0,1 day,20 mL vial with Teflon-lined cap,,"DMF, CH2Cl2, hexane","3× each (~20 mL per wash, 15 min between washes)",evacuated under high vacuum (<0.001 Torr) for 16 h,,16.0,cubic crystals,,200–600 μm,,,,,3255.0,not_reported,not_reported,,,10.1039/d0cc02741c,ok,
10.1039/d0cc02741c,downloaded\10.1039_d0cc02741c.pdf,SI downloaded\10.1039_d0cc02741c_SI.pdf,mof_json_store\10.1039_d0cc02741c\raw_output.json,mof_json_store\10.1039_d0cc02741c\synthesis_002.json,yes,"FJI-1, ZIF-8, UiO-66, DUT-52, and UiO-67 did not yield crystalline products in DEET under tested conditions.",UMCM-1,,Dy(NO3)3·5H2O,,2.167 mmol (566.6 mg),2.167,mmol,nan,,,,,nan,,,,,terephthalic acid,BDC,0.542 mmol (90.0 mg),0.542,mmol,"1,3,5-tri(4-carboxyphenyl)benzene",BTB,0.487 mmol (213.4 mg),0.487,mmol,,,,,,,,,,,,,,,,"N,N-diethyl-3-methylbenzamide",DEET,20 mL,20.0,,,,,85.0,85 °C,48.0,2 days,20 mL vial with Teflon-lined cap,,,,,,,needle morphology,,"up to 1 mm length, 20–50 μm diameter",,,,,,not_reported,not_reported,,,10.1039/d0cc02741c,ok,
10.1039/d0cc02741c,downloaded\10.1039_d0cc02741c.pdf,SI downloaded\10.1039_d0cc02741c_SI.pdf,mof_json_store\10.1039_d0cc02741c\raw_output.json,mof_json_store\10.1039_d0cc02741c\synthesis_003.json,yes,"FJI-1, ZIF-8, UiO-66, DUT-52, and UiO-67 did not yield crystalline products in DEET under tested conditions.",UMCM-9,,Ho(NO3)3·5H2O,,0.826 mmol (216.0 mg),0.826,mmol,nan,,,,,nan,,,,,"2,6-naphthalenedicarboxylic acid",NDC,0.135 mmol (29.1 mg),0.135,mmol,"biphenyl-4,4'-dicarboxylic acid",BPDC,0.152 mmol (36.8 mg),0.152,mmol,,,,,,,,,,,,,,,,"N,N-diethyl-3-methylbenzamide",DEET,20 mL,20.0,,,,,85.0,85 °C,168.0,7 days,20 mL vial with Teflon-lined cap,,,,,,,cubic crystals,,"mostly ~100 μm, up to ~250 μm",,,,,,not_reported,not_reported,,,10.1039/d0cc02741c,ok,
10.1039/d0cc02741c,downloaded\10.1039_d0cc02741c.pdf,SI downloaded\10.1039_d0cc02741c_SI.pdf,mof_json_store\10.1039_d0cc02741c\raw_output.json,mof_json_store\10.1039_d0cc02741c\synthesis_004.json,yes,"FJI-1, ZIF-8, UiO-66, DUT-52, and UiO-67 did not yield crystalline products in DEET under tested conditions.",MOF-177,,Er(NO3)3·5H2O,,0.630 mmol (164.7 mg),0.63,mmol,nan,,,,,nan,,,,,"1,3,5-tri(4-carboxyphenyl)benzene",BTB,0.090 mmol (39.5 mg),0.09,mmol,,,,,,,,,,,,,,,,,,,,,"N,N-diethyl-3-methylbenzamide",DEET,10 mL,10.0,,,,,85.0,85 °C,96.0,4 days,20 mL vial with Teflon-lined cap,,,,,,,blocky to octahedral crystals,,10–50 μm (up to ~200 μm),,,,,,not_reported,not_reported,,,10.1039/d0cc02741c,ok,
10.1039/d0cc02741c,downloaded\10.1039_d0cc02741c.pdf,SI downloaded\10.1039_d0cc02741c_SI.pdf,mof_json_store\10.1039_d0cc02741c\raw_output.json,mof_json_store\10.1039_d0cc02741c\synthesis_005.json,yes,"FJI-1, ZIF-8, UiO-66, DUT-52, and UiO-67 did not yield crystalline products in DEET under tested conditions.",HKUST-1,,Tm(NO3)3·5H2O,,1.720 mmol (400.0 mg),1.72,mmol,nan,,,,,nan,,,,,"benzene-1,3,5-tricarboxylic acid",BTC,0.952 mmol (200 mg),0.952,mmol,,,,,,,,,,,hydrochloric acid (concentrated),HCl,a drop,,,,,,,,"N,N-diethyl-3-methylbenzamide",DEET,10 mL,10.0,,,,,85.0,85 °C,16.0,16 hours,20 mL vial with Teflon-lined cap,,,,,,,intergrown blocky crystals with sharp corners and flat faces,,50–100 nm,,Cu2 paddlewheel nodes (implied for HKUST-1),,,,not_reported,not_reported,,,10.1039/d0cc02741c,ok,
10.1039/d0cc02741c,downloaded\10.1039_d0cc02741c.pdf,SI downloaded\10.1039_d0cc02741c_SI.pdf,mof_json_store\10.1039_d0cc02741c\raw_output.json,mof_json_store\10.1039_d0cc02741c\synthesis_006.json,yes,"FJI-1, ZIF-8, UiO-66, DUT-52, and UiO-67 did not yield crystalline products in DEET under tested conditions.",MIL-53(Al),,Yb(NO3)3·5H2O,,0.257 mmol (96.3 mg),0.257,mmol,nan,,,,,nan,,,,,terephthalic acid,BDC,0.578 mmol (96.0 mg),0.578,mmol,,,,,,,,,,,,,,,,,,,,,"N,N-diethyl-3-methylbenzamide",DEET,10 mL,10.0,,,,,120.0,120 °C,72.0,3 days,20 mL vial with Teflon-lined cap,,,,,,,,,,,"AlO4(OH)2 chains (MIL-53 archetype, not specified here)",,,,not_reported,not_reported,,,10.1039/d0cc02741c,ok,
10.1039/d0cc02741c,downloaded\10.1039_d0cc02741c.pdf,SI downloaded\10.1039_d0cc02741c_SI.pdf,mof_json_store\10.1039_d0cc02741c\raw_output.json,mof_json_store\10.1039_d0cc02741c\synthesis_007.json,yes,"FJI-1, ZIF-8, UiO-66, DUT-52, and UiO-67 did not yield crystalline products in DEET under tested conditions.",MOF-519,,Lu(NO3)3·5H2O,,0.135 mmol (50.6 mg),0.135,mmol,nan,,,,,nan,,,,,"1,3,5-tri(4-carboxyphenyl)benzene",BTB,0.249 mmol (109.0 mg),0.249,mmol,,,,,,,,,,,nitric acid,HNO3,0.68 mL,0.68,mL,,,,,,"N,N-diethyl-3-methylbenzamide",DEET,10 mL total (5 mL + 5 mL),10.0,,,,,150.0,150 °C,72.0,3 days,Teflon-lined stainless-steel autoclave,,,,,,,elongated octahedra,,approximately 5 × 5 × 10 μm,,,,,,not_reported,not_reported,,,10.1039/d0cc02741c,ok,
10.1039/d0cc02741c,downloaded\10.1039_d0cc02741c.pdf,SI downloaded\10.1039_d0cc02741c_SI.pdf,mof_json_store\10.1039_d0cc02741c\raw_output.json,mof_json_store\10.1039_d0cc02741c\synthesis_008.json,yes,"FJI-1, ZIF-8, UiO-66, DUT-52, and UiO-67 did not yield crystalline products in DEET under tested conditions.",Zn-btc (novel phase),1995462,Gd(NO3)3·6H2O,,0.587 mmol (153.6 mg),0.587,mmol,nan,,,,,nan,,,,,"benzene-1,3,5-tricarboxylic acid",BTC,0.169 mmol (35.6 mg),0.169,mmol,,,,,,,,,,,,,,,,,,,,,"N,N-diethyl-3-methylbenzamide",DEET,10 mL,10.0,,,,,85.0,85 °C,16.0,16 hours,20 mL vial with Teflon-lined cap,,,,,,,irregular/blocky crystals,,100–300 μm,,Zn2(RCO2)3 cluster; axial NO3−; DEET-coordinated,,,,not_reported,not_reported,,,10.1039/d0cc02741c,ok,
10.1039/d0cc02741c,downloaded\10.1039_d0cc02741c.pdf,SI downloaded\10.1039_d0cc02741c_SI.pdf,mof_json_store\10.1039_d0cc02741c\raw_output.json,mof_json_store\10.1039_d0cc02741c\synthesis_009.json,yes,"FJI-1, ZIF-8, UiO-66, DUT-52, and UiO-67 did not yield crystalline products in DEET under tested conditions.",Zn/NH2-bdc phase,,Zn(NO3)2·6H2O,,1.275 mmol (333.3 mg),1.275,mmol,nan,,,,,nan,,,,,2-aminoterephthalic acid,NH2-BDC,0.460 mmol (83.3 mg),0.46,mmol,,,,,,,,,,,,,,,,,,,,,"N,N-diethyl-3-methylbenzamide",DEET,10 mL,10.0,,,,,100.0,100 °C,72.0,3 days,20 mL vial with Teflon-lined cap,,,,,,,,,,,,,,,not_reported,not_reported,,,10.1039/d0cc02741c,ok,
10.1039/d0cc02741c,downloaded\10.1039_d0cc02741c.pdf,SI downloaded\10.1039_d0cc02741c_SI.pdf,mof_json_store\10.1039_d0cc02741c\raw_output.json,mof_json_store\10.1039_d0cc02741c\synthesis_010.json,yes,"FJI-1, ZIF-8, UiO-66, DUT-52, and UiO-67 did not yield crystalline products in DEET under tested conditions.",Cu/bdc phase,,Zn(NO3)2·6H2O,,0.520 mmol (121.0 mg),0.52,mmol,nan,,,,,nan,,,,,terephthalic acid,BDC,0.501 mmol (83.2 mg),0.501,mmol,,,,,,,,,,,,,,,,,,,,,"N,N-diethyl-3-methylbenzamide",DEET,10 mL,10.0,,,,,110.0,110 °C,36.0,36 hours,20 mL vial with Teflon-lined cap,,,,,,,"stacked, intergrown plates",,,,,,,,not_reported,not_reported,,,10.1039/d0cc02741c,ok,
10.1039/d3ta05219b,downloaded\10.1039_d3ta05219b.pdf,SI downloaded\10.1039_d3ta05219b_SI.pdf,mof_json_store\10.1039_d3ta05219b\raw_output.json,mof_json_store\10.1039_d3ta05219b\synthesis_001.json,no,,Eu3+-bdc,,Zn(NO3)2·6H2O,,80 mg (0.179 mmol),0.179,mmol,nan,,,,,nan,,,,,terephthalic acid,BDC,32 mg (0.193 mmol),0.193,mmol,,,,,,,,,,,triethylamine,TEA,four drops,,,nitric acid,HNO3,5 drops of 6 M,,,"N,N-dimethylformamide",DMF,20 mL,20.0,ethanol,EtOH,4 mL (absolute),4.0,55.0,55 °C,168.0,7 d,snap-on cap glass vial in autoclave,static,"DMF, EtOH","stepwise, 1× each",dried under vacuum,,,colourless powder,15.0,,,,,,,,,,,10.1039/d3ta05219b,ok,
10.1039/d3ta05219b,downloaded\10.1039_d3ta05219b.pdf,SI downloaded\10.1039_d3ta05219b_SI.pdf,mof_json_store\10.1039_d3ta05219b\raw_output.json,mof_json_store\10.1039_d3ta05219b\synthesis_002.json,no,,Tb3+-bdc,,Zn(NO3)2·6H2O,,80 mg (0.177 mmol),0.177,mmol,nan,,,,,nan,,,,,terephthalic acid,BDC,32 mg (0.193 mmol),0.193,mmol,,,,,,,,,,,triethylamine,TEA,four drops,,,nitric acid,HNO3,5 drops of 6 M,,,"N,N-dimethylformamide",DMF,20 mL,20.0,ethanol,EtOH,4 mL (absolute),4.0,55.0,55 °C,168.0,7 d,snap-on cap glass vial in autoclave,static,"DMF, EtOH","stepwise, 1× each",dried under vacuum,,,colourless powder,18.0,,,,,,,,,,,10.1039/d3ta05219b,ok,
10.1039/d3ta05219b,downloaded\10.1039_d3ta05219b.pdf,SI downloaded\10.1039_d3ta05219b_SI.pdf,mof_json_store\10.1039_d3ta05219b\raw_output.json,mof_json_store\10.1039_d3ta05219b\synthesis_003.json,no,,nEu3+-bdc,,Zn(NO3)2·6H2O,,280 mg (0.628 mmol),0.628,mmol,nan,,,,,nan,,,,,terephthalic acid,BDC,190 mg (1.14 mmol),1.14,mmol,,,,,,,,,,,polyvinylpyrrolidone (Mw ≈ 40 000),PVP40 000,4220 mg,4220.0,mg,"N,N,N-trimethylhexadecan-1-ammonium bromide",CTAB,3220 mg,3220.0,mg,"N,N-dimethylformamide",DMF,40 mL + 200 mL,,,,,,90.0,"stir 60 min at 55 °C, then 90 °C for 6 h",6.0,6 h (after 60 min pre-stir at 55 °C),three-necked round-bottomed flask with reflux condenser,stirred,"DMF, EtOH","DMF 1×, EtOH 2×",dried under vacuum,,,pale yellowish powder,,,,,,,,,,,,10.1039/d3ta05219b,ok,
10.1039/d3ta05219b,downloaded\10.1039_d3ta05219b.pdf,SI downloaded\10.1039_d3ta05219b_SI.pdf,mof_json_store\10.1039_d3ta05219b\raw_output.json,mof_json_store\10.1039_d3ta05219b\synthesis_004.json,no,,nTb3+-bdc,,Zn(NO3)2·6H2O,,280 mg (0.618 mmol),0.618,mmol,nan,,,,,nan,,,,,terephthalic acid,BDC,190 mg (1.14 mmol),1.14,mmol,,,,,,,,,,,polyvinylpyrrolidone (Mw ≈ 40 000),PVP40 000,4220 mg,4220.0,mg,"N,N,N-trimethylhexadecan-1-ammonium bromide",CTAB,3220 mg,3220.0,mg,"N,N-dimethylformamide",DMF,40 mL + 200 mL,,,,,,90.0,"stir 60 min at 55 °C, then 90 °C for 6 h",6.0,6 h (after 60 min pre-stir at 55 °C),three-necked round-bottomed flask with reflux condenser,stirred,"DMF, EtOH","DMF 1×, EtOH 2×",dried under vacuum,,,pale yellowish powder,,,,,,,,,,,,10.1039/d3ta05219b,ok,
10.1039/d3ta05219b,downloaded\10.1039_d3ta05219b.pdf,SI downloaded\10.1039_d3ta05219b_SI.pdf,mof_json_store\10.1039_d3ta05219b\raw_output.json,mof_json_store\10.1039_d3ta05219b\synthesis_005.json,no,,DUT-5,,Zn,,1042 mg (2.778 mmol),2.778,mmol,nan,,,,,nan,,,,,"biphenyl-4,4'-dicarboxylic acid",BPDC,521 mg (2.15 mmol),2.15,mmol,,,,,,,,,,,,,,,,,,,,,"N,N-dimethylformamide",DMF,15 mL,15.0,,,,,120.0,120 °C (after pre-stir 30 min at 55 °C),24.0,24 h,pressure tube (120 mL),static,,,dried under vacuum after centrifugation,,,colourless powder,89.0,,,,,,,,,,,10.1039/d3ta05219b,ok,
10.1039/d3ta05219b,downloaded\10.1039_d3ta05219b.pdf,SI downloaded\10.1039_d3ta05219b_SI.pdf,mof_json_store\10.1039_d3ta05219b\raw_output.json,mof_json_store\10.1039_d3ta05219b\synthesis_006.json,no,,nDUT-5,,Zn,,417 mg (1.11 mmol),1.11,mmol,nan,,,,,nan,,,,,"biphenyl-4,4'-dicarboxylic acid",BPDC,392 mg (1.62 mmol),1.62,mmol,,,,,,,,,,,"N,N,N-trimethylhexadecan-1-ammonium bromide",CTAB,2250 mg,2250.0,mg,polyvinylpyrrolidone (Mw ≈ 40 000),PVP40 000,1051 mg,1051.0,mg,"N,N-dimethylformamide",DMF,200 mL + 40 mL + 20 mL,,,,,,120.0,120 °C (after 1 h stir at 55 °C),24.0,24 h,reflux apparatus,stirred,"DMF, H2O","DMF 4×, H2O 4×",dried under vacuum,,,pale brownish powder,,,,,,,,,,,,10.1039/d3ta05219b,ok,
10.1039/d3ta05219b,downloaded\10.1039_d3ta05219b.pdf,SI downloaded\10.1039_d3ta05219b_SI.pdf,mof_json_store\10.1039_d3ta05219b\raw_output.json,mof_json_store\10.1039_d3ta05219b\synthesis_007.json,no,,MOF-253,,Zn,,303 mg (1.26 mmol),1.26,mmol,nan,,,,,nan,,,,,"2,2′-bipyridine-5,5′-dicarboxylic acid",bpydc,306 mg (1.25 mmol),1.25,mmol,,,,,,,,,,,,,,,,,,,,,"N,N-dimethylformamide",DMF,30 mL,30.0,,,,,120.0,120 °C (after pre-stir 30 min at 55 °C),24.0,24 h,pressure tube,static,"DMF (reflux), DMF, EtOH","DMF reflux 15 min, then DMF 1×, EtOH 2×",dried under vacuum,,,colourless powder,68.0,,,,,,,,,,,10.1039/d3ta05219b,ok,
10.1039/d3ta05219b,downloaded\10.1039_d3ta05219b.pdf,SI downloaded\10.1039_d3ta05219b_SI.pdf,mof_json_store\10.1039_d3ta05219b\raw_output.json,mof_json_store\10.1039_d3ta05219b\synthesis_008.json,no,,nMOF-253,,Zn,,108 mg (0.447 mmol),0.447,mmol,nan,,,,,nan,,,,,"2,2′-bipyridine-5,5′-dicarboxylic acid",bpydc,159 mg (0.651 mmol),0.651,mmol,,,,,,,,,,,"N,N,N-trimethylhexadecan-1-ammonium bromide",CTAB,899 mg,899.0,mg,polyvinylpyrrolidone (Mw ≈ 40 000),PVP40 000,421 mg,421.0,mg,"N,N-dimethylformamide",DMF,80 mL + 16 mL,,,,,,120.0,120 °C (after 1 h stir at 55 °C),24.0,24 h,reflux apparatus,stirred,"DMF, EtOH","DMF 4×, EtOH 4×",dried under vacuum,,,dark brownish powder,,,,,,,,,,,,10.1039/d3ta05219b,ok,
10.1021/cg501089f,downloaded\10.1021_cg501089f.pdf,SI downloaded\10.1021_cg501089f_SI.pdf,mof_json_store\10.1021_cg501089f\raw_output.json,mof_json_store\10.1021_cg501089f\synthesis_001.json,no,,IRMOF-3,,Co(NO3)2·6H2O,,"1.0 mmol, 299.2 mg",1,mmol,Zn(NO3)2·6H2O,,,,,nan,,,,,2-aminoterephthalic acid,NH2-BDC,"0.34 mmol, 60.8 mg",0.34,mmol,,,,,,,,,,,"polyvinylpyrrolidone (PVP, M.W. 30000)",PVP,1.82×10^-2 mmol,0.0182,mmol,silver nitrate,AgNO3,0.044 mmol,0.044,mmol,"N,N-dimethylformamide",DMF,8 mL,8.0,,,,,100.0,100 °C,18.0,18 h,autoclave,"stirred 30 min, then static","DMF, ethanol, chloroform",thrice,65 °C under vacuum for 3 h,65.0,3.0,cube,,,,,,,,,,,,10.1021/cg501089f,ok,
10.1021/cg501089f,downloaded\10.1021_cg501089f.pdf,SI downloaded\10.1021_cg501089f_SI.pdf,mof_json_store\10.1021_cg501089f\raw_output.json,mof_json_store\10.1021_cg501089f\synthesis_002.json,no,,IRMOF-3,,La(NO3)3·6H2O,,"1.0 mmol, 299.2 mg",1,mmol,nan,,,,,nan,,,,,2-aminoterephthalic acid,NH2-BDC,"0.34 mmol, 60.8 mg",0.34,mmol,,,,,,,,,,,"polyvinylpyrrolidone (PVP, M.W. 30000)",PVP,1.82×10^-2 mmol,0.0182,mmol,silver nitrate,AgNO3,0.014 mmol,0.014,mmol,"N,N-dimethylformamide",DMF,8 mL,8.0,,,,,100.0,100 °C,18.0,18 h,autoclave,"stirred 30 min, then static","DMF, ethanol, chloroform",thrice,65 °C under vacuum for 3 h,65.0,3.0,cuboctahedron,,,,,,,,,,,,10.1021/cg501089f,ok,
10.1021/cg501089f,downloaded\10.1021_cg501089f.pdf,SI downloaded\10.1021_cg501089f_SI.pdf,mof_json_store\10.1021_cg501089f\raw_output.json,mof_json_store\10.1021_cg501089f\synthesis_003.json,no,,IRMOF-3,,Ce(NO3)3·6H2O,,"1.0 mmol, 299.2 mg",1,mmol,nan,,,,,nan,,,,,2-aminoterephthalic acid,NH2-BDC,"0.34 mmol, 60.8 mg",0.34,mmol,,,,,,,,,,,"polyvinylpyrrolidone (PVP, M.W. 30000)",PVP,2.73×10^-2 mmol,0.0273,mmol,silver nitrate,AgNO3,0.044 mmol,0.044,mmol,"N,N-dimethylformamide",DMF,8 mL,8.0,,,,,100.0,100 °C,18.0,18 h,autoclave,"stirred 30 min, then static","DMF, ethanol, chloroform",thrice,65 °C under vacuum for 3 h,65.0,3.0,truncated cube,,,,,,,,,,,,10.1021/cg501089f,ok,
10.1021/cg501089f,downloaded\10.1021_cg501089f.pdf,SI downloaded\10.1021_cg501089f_SI.pdf,mof_json_store\10.1021_cg501089f\raw_output.json,mof_json_store\10.1021_cg501089f\synthesis_004.json,no,,IRMOF-3,,Cu(NO3)2·3H2O,,"1.0 mmol, 299.2 mg",1,mmol,nan,,,,,nan,,,,,2-aminoterephthalic acid,NH2-BDC,"0.34 mmol, 60.8 mg",0.34,mmol,,,,,,,,,,,"polyvinylpyrrolidone (PVP, M.W. 30000)",PVP,2.73×10^-2 mmol,0.0273,mmol,silver nitrate,AgNO3,0.014 mmol,0.014,mmol,"N,N-dimethylformamide",DMF,8 mL,8.0,,,,,100.0,100 °C,18.0,18 h,autoclave,"stirred 30 min, then static","DMF, ethanol, chloroform",thrice,65 °C under vacuum for 3 h,65.0,3.0,truncated octahedron,,,,,,,65.62,,,,,10.1021/cg501089f,ok,
10.1021/cg501089f,downloaded\10.1021_cg501089f.pdf,SI downloaded\10.1021_cg501089f_SI.pdf,mof_json_store\10.1021_cg501089f\raw_output.json,mof_json_store\10.1021_cg501089f\synthesis_005.json,no,,IRMOF-3,,Cu(NO3)2·3H2O,,"1.0 mmol, 299.2 mg",1,mmol,nan,,,,,nan,,,,,2-aminoterephthalic acid,NH2-BDC,"0.34 mmol, 60.8 mg",0.34,mmol,,,,,,,,,,,"polyvinylpyrrolidone (PVP, M.W. 30000)",PVP,2.73×10^-2 mmol,0.0273,mmol,silver nitrate,AgNO3,0.044 mmol,0.044,mmol,ethanol,EtOH,5 mL,5.0,"N,N-dimethylformamide",DMF,3 mL,3.0,100.0,100 °C,18.0,18 h,autoclave,"stirred 30 min, then static","DMF, ethanol, chloroform",thrice,65 °C under vacuum for 3 h,65.0,3.0,hollow sphere,,,,,,,,,,,,10.1021/cg501089f,ok,
10.1021/cg501089f,downloaded\10.1021_cg501089f.pdf,SI downloaded\10.1021_cg501089f_SI.pdf,mof_json_store\10.1021_cg501089f\raw_output.json,mof_json_store\10.1021_cg501089f\synthesis_006.json,no,,IRMOF-3,,Cu(NO3)2·3H2O,,"1.0 mmol, 299.2 mg",1,mmol,nan,,,,,nan,,,,,2-aminoterephthalic acid,NH2-BDC,"0.34 mmol, 60.8 mg",0.34,mmol,,,,,,,,,,,"polyvinylpyrrolidone (PVP, M.W. 30000)",PVP,2.73×10^-2 mmol,0.0273,mmol,silver nitrate,AgNO3,0.044 mmol,0.044,mmol,ethanol,EtOH,7 mL,7.0,"N,N-dimethylformamide",DMF,1 mL,1.0,100.0,100 °C,18.0,18 h,autoclave,"stirred 30 min, then static","DMF, ethanol, chloroform",thrice,65 °C under vacuum for 3 h,65.0,3.0,core−shell sphere,,,,,,,26.33,,,,,10.1021/cg501089f,ok,
10.1021/cg501089f,downloaded\10.1021_cg501089f.pdf,SI downloaded\10.1021_cg501089f_SI.pdf,mof_json_store\10.1021_cg501089f\raw_output.json,mof_json_store\10.1021_cg501089f\synthesis_007.json,no,,IRMOF-3,,Cu(NO3)2·3H2O,,"1.0 mmol, 299.2 mg",1,mmol,nan,,,,,nan,,,,,2-aminoterephthalic acid,NH2-BDC,"0.34 mmol, 60.8 mg",0.34,mmol,,,,,,,,,,,"polyvinylpyrrolidone (PVP, M.W. 30000)",PVP,2.73×10^-2 mmol,0.0273,mmol,silver nitrate,AgNO3,0.014 mmol,0.014,mmol,ethanol,EtOH,5 mL,5.0,"N,N-dimethylformamide",DMF,3 mL,3.0,100.0,100 °C,18.0,18 h,autoclave,"stirred 30 min, then static","DMF, ethanol, chloroform",thrice,65 °C under vacuum for 3 h,65.0,3.0,hollow chuzzle sphere,,,,,,,,,,,,10.1021/cg501089f,ok,
10.1021/cg501089f,downloaded\10.1021_cg501089f.pdf,SI downloaded\10.1021_cg501089f_SI.pdf,mof_json_store\10.1021_cg501089f\raw_output.json,mof_json_store\10.1021_cg501089f\synthesis_008.json,no,,IRMOF-3,,Cu(NO3)2·3H2O,,"1.0 mmol, 299.2 mg",1,mmol,nan,,,,,nan,,,,,2-aminoterephthalic acid,NH2-BDC,"0.34 mmol, 60.8 mg",0.34,mmol,,,,,,,,,,,"polyvinylpyrrolidone (PVP, M.W. 30000)",PVP,2.73×10^-2 mmol,0.0273,mmol,silver nitrate,AgNO3,0.014 mmol,0.014,mmol,ethanol,EtOH,7 mL,7.0,"N,N-dimethylformamide",DMF,1 mL,1.0,100.0,100 °C,18.0,18 h,autoclave,"stirred 30 min, then static","DMF, ethanol, chloroform",thrice,65 °C under vacuum for 3 h,65.0,3.0,flower-like sphere,,,,,,,,,,,,10.1021/cg501089f,ok,
10.1021/cg501089f,downloaded\10.1021_cg501089f.pdf,SI downloaded\10.1021_cg501089f_SI.pdf,mof_json_store\10.1021_cg501089f\raw_output.json,mof_json_store\10.1021_cg501089f\synthesis_009.json,no,,IRMOF-3,,Cu(NO3)2·3H2O,,"1.0 mmol, 299.2 mg",1,mmol,nan,,,,,nan,,,,,2-aminoterephthalic acid,NH2-BDC,"0.34 mmol, 60.8 mg",0.34,mmol,,,,,,,,,,,"polyvinylpyrrolidone (PVP, M.W. 30000)",PVP,2.73×10^-2 mmol,0.0273,mmol,silver nitrate,AgNO3,0.044 mmol,0.044,mmol,"N,N-dimethylformamide",DMF,8 mL,8.0,,,,,100.0,100 °C,18.0,18 h,autoclave,"stirred 30 min, then static","DMF, ethanol, chloroform",thrice,65 °C under vacuum for 3 h,65.0,3.0,further truncated cube,,,,,,,,,,,,10.1021/cg501089f,ok,
10.1021/cg501089f,downloaded\10.1021_cg501089f.pdf,SI downloaded\10.1021_cg501089f_SI.pdf,mof_json_store\10.1021_cg501089f\raw_output.json,mof_json_store\10.1021_cg501089f\synthesis_010.json,no,,IRMOF-3,,Cu(NO3)2·3H2O,,"1.0 mmol, 299.2 mg",1,mmol,nan,,,,,nan,,,,,2-aminoterephthalic acid,NH2-BDC,"0.34 mmol, 60.8 mg",0.34,mmol,,,,,,,,,,,"polyvinylpyrrolidone (PVP, M.W. 30000)",PVP,2.73×10^-2 mmol,0.0273,mmol,silver nitrate,AgNO3,0.044 mmol,0.044,mmol,"N,N-dimethylformamide",DMF,8 mL,8.0,,,,,100.0,100 °C,18.0,18 h,autoclave,"stirred 30 min, then static","DMF, ethanol, chloroform",thrice,65 °C under vacuum for 3 h,65.0,3.0,truncated octahedron,,,,,,,,,,,,10.1021/cg501089f,ok,
10.1021/cg501089f,downloaded\10.1021_cg501089f.pdf,SI downloaded\10.1021_cg501089f_SI.pdf,mof_json_store\10.1021_cg501089f\raw_output.json,mof_json_store\10.1021_cg501089f\synthesis_011.json,no,,IRMOF-3,,Cu(NO3)2·3H2O,,"1.0 mmol, 299.2 mg",1,mmol,nan,,,,,nan,,,,,2-aminoterephthalic acid,NH2-BDC,"0.34 mmol, 60.8 mg",0.34,mmol,,,,,,,,,,,"polyvinylpyrrolidone (PVP, M.W. 30000)",PVP,2.73×10^-2 mmol,0.0273,mmol,silver nitrate,AgNO3,0.044 mmol,0.044,mmol,"N,N-dimethylformamide",DMF,8 mL,8.0,,,,,100.0,100 °C,18.0,18 h,autoclave,"stirred 30 min, then static","DMF, ethanol, chloroform",thrice,65 °C under vacuum for 3 h,65.0,3.0,further truncated octahedron,,,,,,,,,,,,10.1021/cg501089f,ok,
10.1021/cg501089f,downloaded\10.1021_cg501089f.pdf,SI downloaded\10.1021_cg501089f_SI.pdf,mof_json_store\10.1021_cg501089f\raw_output.json,mof_json_store\10.1021_cg501089f\synthesis_012.json,no,,IRMOF-3,,Cu(NO3)2·3H2O,,"1.0 mmol, 299.2 mg",1,mmol,nan,,,,,nan,,,,,2-aminoterephthalic acid,NH2-BDC,"0.34 mmol, 60.8 mg",0.34,mmol,,,,,,,,,,,"polyvinylpyrrolidone (PVP, M.W. 30000)",PVP,2.73×10^-2 mmol,0.0273,mmol,silver nitrate,AgNO3,0.044 mmol,0.044,mmol,"N,N-dimethylformamide",DMF,8 mL,8.0,,,,,100.0,100 °C,18.0,18 h,autoclave,"stirred 30 min, then static","DMF, ethanol, chloroform",thrice,65 °C under vacuum for 3 h,65.0,3.0,octahedron,,,,,,,,,,,,10.1021/cg501089f,ok,
10.1021/cg501089f,downloaded\10.1021_cg501089f.pdf,SI downloaded\10.1021_cg501089f_SI.pdf,mof_json_store\10.1021_cg501089f\raw_output.json,mof_json_store\10.1021_cg501089f\synthesis_013.json,no,,IRMOF-3,,Cu(NO3)2·3H2O,,"1.0 mmol, 299.2 mg",1,mmol,nan,,,,,nan,,,,,2-aminoterephthalic acid,NH2-BDC,"0.34 mmol, 60.8 mg",0.34,mmol,,,,,,,,,,,"polyvinylpyrrolidone (PVP, M.W. 30000)",PVP,2.73×10^-2 mmol,0.0273,mmol,silver nitrate,AgNO3,0.044 mmol,0.044,mmol,"N,N-dimethylformamide",DMF,8 mL,8.0,,,,,100.0,100 °C,18.0,18 h,autoclave,"stirred 30 min, then static","DMF, ethanol, chloroform",thrice,65 °C under vacuum for 3 h,65.0,3.0,column,,,,,,,14.75,,,314.0,,10.1021/cg501089f,ok,
10.1002/chem.201600898,downloaded\10.1002_chem.201600898.pdf,SI downloaded\10.1002_chem.201600898_SI.pdf,mof_json_store\10.1002_chem.201600898\raw_output.json,mof_json_store\10.1002_chem.201600898\synthesis_001.json,yes,"At 70 °C, increasing modulator to 30 eq or diluting the DMF reaction often led to solution/no solid; several amino acid/analogue screens did not yield single crystals.",UiO-66,,Zn(NO3)2·4H2O,,485 mg (1.51 mmol),1.51,mmol,nan,,,,,nan,,,,,terephthalic acid,BDC,1.51 mmol,1.51,mmol,,,,,,,,,,,L-proline,,7.53 mmol,7.53,mmol,,,,,,"N,N-dimethylformamide",DMF,20 mL,20.0,hydrochloric acid (37% aq),,0.625 mL,0.625,120.0,120 °C,96.0,4 days,glass vial (sealed),static,"DMF, THF",5× each (20 mL),"Evacuated 5 h at RT, then 15 h at 120 °C (ramp 1 °C/min) under vacuum",120.0,15.0,microcrystalline,95.0,,,Zr6-oxo cluster (12-connected),,,1270.0,not_reported,not_reported,,CO2_capture,10.1002/chem.201600898,ok,
10.1002/chem.201600898,downloaded\10.1002_chem.201600898.pdf,SI downloaded\10.1002_chem.201600898_SI.pdf,mof_json_store\10.1002_chem.201600898\raw_output.json,mof_json_store\10.1002_chem.201600898\synthesis_002.json,yes,"At 70 °C, increasing modulator to 30 eq or diluting the DMF reaction often led to solution/no solid; several amino acid/analogue screens did not yield single crystals.",UiO-66,,Zn(NO3)2·4H2O,,485 mg (1.51 mmol),1.51,mmol,nan,,,,,nan,,,,,terephthalic acid,BDC,1.51 mmol,1.51,mmol,,,,,,,,,,,glycine,,7.53 mmol,7.53,mmol,,,,,,"N,N-dimethylformamide",DMF,20 mL,20.0,hydrochloric acid (37% aq),,0.625 mL,0.625,120.0,120 °C,96.0,4 days,glass vial (sealed),static,"DMF/H2O (3:2) for initial washes, then THF","5× DMF/H2O, 5× THF (20 mL each)","Evacuated 5 h at RT, then 15 h at 120 °C (ramp 1 °C/min) under vacuum",120.0,15.0,microcrystalline,,,,Zr6-oxo cluster (12-connected),,,1220.0,not_reported,not_reported,,,10.1002/chem.201600898,ok,
10.1002/chem.201600898,downloaded\10.1002_chem.201600898.pdf,SI downloaded\10.1002_chem.201600898_SI.pdf,mof_json_store\10.1002_chem.201600898\raw_output.json,mof_json_store\10.1002_chem.201600898\synthesis_003.json,yes,"At 70 °C, increasing modulator to 30 eq or diluting the DMF reaction often led to solution/no solid; several amino acid/analogue screens did not yield single crystals.",UiO-66,,Zn(NO3)2·4H2O,,485 mg (1.51 mmol),1.51,mmol,nan,,,,,nan,,,,,terephthalic acid,BDC,1.51 mmol,1.51,mmol,,,,,,,,,,,L-phenylalanine,,7.53 mmol,7.53,mmol,,,,,,"N,N-dimethylformamide",DMF,20 mL,20.0,hydrochloric acid (37% aq),,0.625 mL,0.625,120.0,120 °C,96.0,4 days,glass vial (sealed),static,"DMF, THF",5× each (20 mL),"Evacuated 5 h at RT, then 15 h at 120 °C (ramp 1 °C/min) under vacuum",120.0,15.0,nanocrystalline,,,,Zr6-oxo cluster (12-connected),,,1030.0,not_reported,not_reported,,,10.1002/chem.201600898,ok,
10.1002/chem.201600898,downloaded\10.1002_chem.201600898.pdf,SI downloaded\10.1002_chem.201600898_SI.pdf,mof_json_store\10.1002_chem.201600898\raw_output.json,mof_json_store\10.1002_chem.201600898\synthesis_004.json,yes,"At 70 °C, increasing modulator to 30 eq or diluting the DMF reaction often led to solution/no solid; several amino acid/analogue screens did not yield single crystals.",UiO-67,,Zn(NO3)2·4H2O,,485 mg (1.51 mmol),1.51,mmol,nan,,,,,nan,,,,,"biphenyl-4,4'-dicarboxylic acid",,1.51 mmol,1.51,mmol,,,,,,,,,,,L-proline,,7.53 mmol,7.53,mmol,,,,,,"N,N-dimethylformamide",DMF,20 mL,20.0,hydrochloric acid (37% aq),,0.625 mL,0.625,70.0,70 °C,96.0,4 days,glass vial (sealed),static,"DMF, THF",5× each (20 mL),"Evacuated 5 h at RT, then 15 h at 120 °C (ramp 1 °C/min) under vacuum",120.0,15.0,single crystals,,,,Zr6-oxo cluster (12-connected),Fm-3m (UiO-type cubic),,,not_reported,not_reported,,,10.1002/chem.201600898,ok,
10.1002/chem.201600898,downloaded\10.1002_chem.201600898.pdf,SI downloaded\10.1002_chem.201600898_SI.pdf,mof_json_store\10.1002_chem.201600898\raw_output.json,mof_json_store\10.1002_chem.201600898\synthesis_005.json,yes,"At 70 °C, increasing modulator to 30 eq or diluting the DMF reaction often led to solution/no solid; several amino acid/analogue screens did not yield single crystals.",UiO-67,,Zn(NO3)2·4H2O,,485 mg (1.51 mmol),1.51,mmol,nan,,,,,nan,,,,,"biphenyl-4,4'-dicarboxylic acid",,1.51 mmol,1.51,mmol,,,,,,,,,,,L-proline,,7.53 mmol,7.53,mmol,,,,,,"N,N-dimethylformamide",DMF,20 mL,20.0,hydrochloric acid (37% aq),,0.625 mL,0.625,120.0,120 °C,96.0,4 days,glass vial (sealed),static,"DMF, THF",5× each (20 mL),"Evacuated 5 h at RT, then 15 h at 120 °C (ramp 1 °C/min) under vacuum",120.0,15.0,microcrystalline,90.0,,,Zr6-oxo cluster (12-connected),Fm-3m (UiO-type cubic),,,not_reported,not_reported,,,10.1002/chem.201600898,ok,
10.1002/chem.201600898,downloaded\10.1002_chem.201600898.pdf,SI downloaded\10.1002_chem.201600898_SI.pdf,mof_json_store\10.1002_chem.201600898\raw_output.json,mof_json_store\10.1002_chem.201600898\synthesis_006.json,yes,"At 70 °C, increasing modulator to 30 eq or diluting the DMF reaction often led to solution/no solid; several amino acid/analogue screens did not yield single crystals.",UiO-67,,Zn(NO3)2·4H2O,,485 mg (1.51 mmol),1.51,mmol,nan,,,,,nan,,,,,"biphenyl-4,4'-dicarboxylic acid",,1.51 mmol,1.51,mmol,,,,,,,,,,,glycine,,7.53 mmol,7.53,mmol,,,,,,"N,N-dimethylformamide",DMF,20 mL,20.0,hydrochloric acid (37% aq),,0.625 mL,0.625,120.0,120 °C,96.0,4 days,glass vial (sealed),static,"DMF, THF",5× each (20 mL),"Evacuated 5 h at RT, then 15 h at 120 °C (ramp 1 °C/min) under vacuum",120.0,15.0,microcrystalline,,,,Zr6-oxo cluster (12-connected),Fm-3m (UiO-type cubic),,,not_reported,not_reported,,,10.1002/chem.201600898,ok,
10.1002/chem.201600898,downloaded\10.1002_chem.201600898.pdf,SI downloaded\10.1002_chem.201600898_SI.pdf,mof_json_store\10.1002_chem.201600898\raw_output.json,mof_json_store\10.1002_chem.201600898\synthesis_007.json,yes,"At 70 °C, increasing modulator to 30 eq or diluting the DMF reaction often led to solution/no solid; several amino acid/analogue screens did not yield single crystals.",UiO-67,,Zn(OTf)2,,485 mg (1.51 mmol),1.51,mmol,nan,,,,,nan,,,,,"biphenyl-4,4'-dicarboxylic acid",,1.51 mmol,1.51,mmol,,,,,,,,,,,L-phenylalanine,,7.53 mmol,7.53,mmol,,,,,,"N,N-dimethylformamide",DMF,20 mL,20.0,hydrochloric acid (37% aq),,0.625 mL,0.625,120.0,120 °C,96.0,4 days,glass vial (sealed),static,"DMF, THF",5× each (20 mL),"Evacuated 5 h at RT, then 15 h at 120 °C (ramp 1 °C/min) under vacuum",120.0,15.0,nanocrystalline,,,,Zr6-oxo cluster (12-connected),Fm-3m (UiO-type cubic),,,not_reported,not_reported,,,10.1002/chem.201600898,ok,
10.1002/chem.201600898,downloaded\10.1002_chem.201600898.pdf,SI downloaded\10.1002_chem.201600898_SI.pdf,mof_json_store\10.1002_chem.201600898\raw_output.json,mof_json_store\10.1002_chem.201600898\synthesis_008.json,yes,"At 70 °C, increasing modulator to 30 eq or diluting the DMF reaction often led to solution/no solid; several amino acid/analogue screens did not yield single crystals.",UiO-67Cl,,Zn(NO3)2·4H2O,,485 mg (1.51 mmol),1.51,mmol,nan,,,,,nan,,,,,"2-chloro-[1,1'-biphenyl]-4,4'-dicarboxylic acid",,1.51 mmol,1.51,mmol,,,,,,,,,,,L-proline,,7.53 mmol,7.53,mmol,,,,,,"N,N-dimethylformamide",DMF,20 mL,20.0,hydrochloric acid (37% aq),,0.625 mL,0.625,70.0,70 °C,96.0,4 days,glass vial (sealed),static,"DMF, THF",5× each (20 mL),"Evacuated 5 h at RT, then 15 h at 120 °C (ramp 1 °C/min) under vacuum",120.0,15.0,single crystals,,,,Zr6-oxo cluster (12-connected),Fm-3m (UiO-type cubic),,,not_reported,not_reported,,,10.1002/chem.201600898,ok,
