Repository: zzhenglab/MOFinder

# MOFinder

MOFinder extracts MOF synthesis information from the literature, reconstructs evidence-supported negative reaction records, and prepares datasets for synthesis-outcome prediction.
[Web application](https://mofinder.chemistry.wustl.edu/) | [Demos](Demo/README.md) | [Source code](docs/source_to_code.md) | [Workflow guide](docs/workflow.md) | [Model evaluation](docs/evaluation.md)

## Quick start

The workflow runs through Python commands. Python 3.10 or newer is required. Clone the repository and initialize its related applications:

```bash
git clone --recurse-submodules https://github.com/zzhenglab/MOFinder.git
cd MOFinder
```

Start with the two offline demonstrations:

```bash

File: mof_extraction_1_2.csv (part 165 of 305)
doi,main_pdf,si_pdf,raw_output,parsed_json,article_trial_or_failure,article_trial_or_failure_notes,mof_name,crystal_code,metal_1,metal_1_abbr,metal_1_amount_text,metal_1_amount_value,metal_1_amount_unit,metal_2,metal_2_abbr,metal_2_amount_text,metal_2_amount_value,metal_2_amount_unit,metal_3,metal_3_abbr,metal_3_amount_text,metal_3_amount_value,metal_3_amount_unit,linker_1,linker_1_abbr,linker_1_amount_text,linker_1_amount_value,linker_1_amount_unit,linker_2,linker_2_abbr,linker_2_amount_text,linker_2_amount_value,linker_2_amount_unit,linker_3,linker_3_abbr,linker_3_amount_text,linker_3_amount_value,linker_3_amount_unit,modulator_1,modulator_1_abbr,modulator_1_amount_text,modulator_1_amount_value,modulator_1_amount_unit,modulator_2,modulator_2_abbr,modulator_2_amount_text,modulator_2_amount_value,modulator_2_amount_unit,solvent_main,solvent_main_abbr,solvent_main_amount_text,solvent_main_ml,solvent_secondary,solvent_secondary_abbr,solvent_secondary_amount_text,solvent_secondary_ml,temperature_c,temperature_c_text,time_h,time_text,vessel_type,stirring,washing_solvent,washing_cycles,activation_text,activation_temp_c,activation_time_h,crystal_morphology,yield_percent,crystal_size,topology_code,metal_cluster_connectivity,unit_cell_short,pore_diameter_A,BET_surface_area_m2g,air_stable,water_stable,tga_decomposition_temp_c,applications,reference,status,error
10.1002/chem.201600898,downloaded\10.1002_chem.201600898.pdf,SI downloaded\10.1002_chem.201600898_SI.pdf,mof_json_store\10.1002_chem.201600898\raw_output.json,mof_json_store\10.1002_chem.201600898\synthesis_009.json,yes,"At 70 °C, increasing modulator to 30 eq or diluting the DMF reaction often led to solution/no solid; several amino acid/analogue screens did not yield single crystals.",NU-801,,Zn(NO3)2·4H2O,,485 mg (1.51 mmol),1.51,mmol,nan,,,,,nan,,,,,"1,4-benzenediacrylic acid",,1.51 mmol,1.51,mmol,,,,,,,,,,,L-proline,,7.53 mmol,7.53,mmol,,,,,,"N,N-dimethylformamide",DMF,20 mL,20.0,hydrochloric acid (37% aq),,0.625 mL,0.625,70.0,70 °C,96.0,4 days,glass vial (sealed),static,"DMF, THF",5× each (20 mL),"Evacuated 5 h at RT, then 15 h at 120 °C (ramp 1 °C/min) under vacuum",120.0,15.0,single crystals,,,,Zr6-oxo cluster (12-connected),Fm-3m (UiO-type cubic),,,not_reported,not_reported,,,10.1002/chem.201600898,ok,
10.1002/chem.201600898,downloaded\10.1002_chem.201600898.pdf,SI downloaded\10.1002_chem.201600898_SI.pdf,mof_json_store\10.1002_chem.201600898\raw_output.json,mof_json_store\10.1002_chem.201600898\synthesis_010.json,yes,"At 70 °C, increasing modulator to 30 eq or diluting the DMF reaction often led to solution/no solid; several amino acid/analogue screens did not yield single crystals.",UiO-67Me,,Zn(NO3)2·4H2O,ZrCl4,351 mg (1.51 mmol),1.51,mmol,nan,,,,,nan,,,,,"2-methyl-[1,1'-biphenyl]-4,4'-dicarboxylic acid",,387 mg (1.51 mmol),1.51,mmol,,,,,,,,,,,L-proline hydrochloride (preformed from 865 mg L-Pro with conc. HCl),,7.53 mmol equivalent,7.53,mmol,,,,,,"N,N-dimethylformamide",DMF,20 mL,20.0,,,,,120.0,120 °C,120.0,5 days,glass vial (sealed),static,"DMF, THF",5× each,"Evacuated 5 h at RT, then 15 h at 120 °C (ramp 1 °C/min) under vacuum",120.0,15.0,single crystals,,,,Zr6-oxo cluster (12-connected),Fm-3m (UiO-type cubic),,,not_reported,not_reported,,,10.1002/chem.201600898,ok,
10.1002/chem.201600898,downloaded\10.1002_chem.201600898.pdf,SI downloaded\10.1002_chem.201600898_SI.pdf,mof_json_store\10.1002_chem.201600898\raw_output.json,mof_json_store\10.1002_chem.201600898\synthesis_011.json,yes,"At 70 °C, increasing modulator to 30 eq or diluting the DMF reaction often led to solution/no solid; several amino acid/analogue screens did not yield single crystals.",Zr–muconate (UiO-type with muconate),,Zn(NO3)2·4H2O,ZrCl4,351 mg (1.51 mmol),1.51,mmol,nan,,,,,nan,,,,,"trans,trans-1,3-butadiene-1,4-dicarboxylic acid",,214 mg (1.51 mmol),1.51,mmol,,,,,,,,,,,L-proline hydrochloride (preformed from 865 mg L-Pro with conc. HCl),,7.53 mmol equivalent,7.53,mmol,,,,,,"N,N-dimethylformamide",DMF,20 mL,20.0,,,,,120.0,120 °C,120.0,5 days,glass vial (sealed),static,"DMF, THF",5× each,"Evacuated 5 h at RT, then 15 h at 120 °C (ramp 1 °C/min) under vacuum",120.0,15.0,single crystals,,,,Zr6-oxo cluster (12-connected),Pn-3 (cubic),,,not_reported,not_reported,,,10.1002/chem.201600898,ok,
10.1002/chem.201600898,downloaded\10.1002_chem.201600898.pdf,SI downloaded\10.1002_chem.201600898_SI.pdf,mof_json_store\10.1002_chem.201600898\raw_output.json,mof_json_store\10.1002_chem.201600898\synthesis_012.json,yes,"At 70 °C, increasing modulator to 30 eq or diluting the DMF reaction often led to solution/no solid; several amino acid/analogue screens did not yield single crystals.",Zr–muconate (UiO-type with muconate),,Zn(NO3)2·4H2O,,485 mg (1.51 mmol),1.51,mmol,nan,,,,,nan,,,,,"trans,trans-1,3-butadiene-1,4-dicarboxylic acid",,1.51 mmol,1.51,mmol,,,,,,,,,,,L-proline,,7.53 mmol,7.53,mmol,,,,,,"N,N-dimethylformamide",DMF,20 mL,20.0,hydrochloric acid (37% aq),,0.625 mL,0.625,70.0,70 °C,96.0,4 days,glass vial (sealed),static,"DMF, THF",5× each (20 mL),"Evacuated 5 h at RT, then 15 h at 120 °C (ramp 1 °C/min) under vacuum",120.0,15.0,microcrystalline,,,,Zr6-oxo cluster (12-connected),Pn-3 (cubic),,,not_reported,not_reported,,,10.1002/chem.201600898,ok,
10.1002/chem.201600898,downloaded\10.1002_chem.201600898.pdf,SI downloaded\10.1002_chem.201600898_SI.pdf,mof_json_store\10.1002_chem.201600898\raw_output.json,mof_json_store\10.1002_chem.201600898\synthesis_013.json,yes,"At 70 °C, increasing modulator to 30 eq or diluting the DMF reaction often led to solution/no solid; several amino acid/analogue screens did not yield single crystals.",UiO-66 (aqueous synthesis),,Zn(NO3)2·4H2O,,485 mg (1.51 mmol),1.51,mmol,nan,,,,,nan,,,,,terephthalic acid,BDC,1.51 mmol,1.51,mmol,,,,,,,,,,,L-proline,,7.53 mmol,7.53,mmol,,,,,,water,H2O,20 mL,20.0,hydrochloric acid (37% aq),,0.625 mL,0.625,95.0,95 °C (reflux with condenser),24.0,24 h,round-bottom flask with condenser,stirred,"H2O, DMF, MeOH","2× H2O (20 mL), 2× DMF (20 mL), 5× MeOH (20 mL)","Evacuated 5 h at RT, then 15 h at 120 °C (ramp 1 °C/min) under vacuum",120.0,15.0,crystalline powder,,,,Zr6-oxo cluster (12-connected),,,,not_reported,not_reported,,,10.1002/chem.201600898,ok,
10.1039/c5dt02636a,downloaded\10.1039_c5dt02636a.pdf,SI downloaded\10.1039_c5dt02636a_SI.pdf,mof_json_store\10.1039_c5dt02636a\raw_output.json,mof_json_store\10.1039_c5dt02636a\synthesis_001.json,yes,Without HCl: irregular products with weak PXRD; DMF/H2O 14:6 gave unknown phase; excess HCl gave no product.,[Cu3(L)2(DABCO)] (1),,Zn(NO3)2·4H2O,,0.015 mmol,0.015,mmol,nan,,,,,nan,,,,,"1,1′:3,1′′-terphenyl-4,4′′,5′-tricarboxylic acid",H3L,0.01 mmol,0.01,mmol,"1,4-diazabicyclo[2.2.2]octane",DABCO,0.01 mmol,0.01,mmol,,,,,,hydrochloric acid (aq.),HCl,"0.1 mL, 0.1 mol L−1",0.01,mmol,,,,,,"N,N-dimethylformamide",DMF,19.9 mL,19.9,water,H2O,0.1 mL,0.1,85.0,358 K,4.0,4 h,Teflon-lined stainless steel container,static,"DMF, ethanol",three times,"Solvent-exchanged in acetone for 3 days, then activated at 150 °C under vacuum for 10 h",150.0,10.0,blue-green tetragonal plates (dominated {004} facets),,length ~2 μm; thickness ~0.4 μm,,Cu2 paddle-wheel subunits,,,2781.0,not_reported,not_reported,277.0,,10.1039/c5dt02636a,ok,
10.1039/c5dt02636a,downloaded\10.1039_c5dt02636a.pdf,SI downloaded\10.1039_c5dt02636a_SI.pdf,mof_json_store\10.1039_c5dt02636a\raw_output.json,mof_json_store\10.1039_c5dt02636a\synthesis_002.json,yes,Without HCl: irregular products with weak PXRD; DMF/H2O 14:6 gave unknown phase; excess HCl gave no product.,[Cu3(L)2(DABCO)] (1),,Zn(NO3)2·4H2O,,0.015 mmol,0.015,mmol,nan,,,,,nan,,,,,"1,1′:3,1′′-terphenyl-4,4′′,5′-tricarboxylic acid",H3L,0.01 mmol,0.01,mmol,"1,4-diazabicyclo[2.2.2]octane",DABCO,0.01 mmol,0.01,mmol,,,,,,hydrochloric acid (aq.),HCl,"0.1 mL, 0.1 mol L−1",0.01,mmol,,,,,,"N,N-dimethylformamide",DMF,19.5 mL (DMF/H2O 19.5:0.5 v/v; total ~20 mL),19.5,water,H2O,0.5 mL (DMF/H2O 19.5:0.5 v/v; total ~20 mL),0.5,85.0,358 K,4.0,4 h,Teflon-lined stainless steel container,static,"DMF, ethanol",three times,"Solvent-exchanged in acetone for 3 days, then activated at 150 °C under vacuum for 10 h",150.0,10.0,truncated tetragonal bipyramids,,about 2 μm,,Cu2 paddle-wheel subunits,,,2935.0,not_reported,not_reported,277.0,,10.1039/c5dt02636a,ok,
10.1039/c5dt02636a,downloaded\10.1039_c5dt02636a.pdf,SI downloaded\10.1039_c5dt02636a_SI.pdf,mof_json_store\10.1039_c5dt02636a\raw_output.json,mof_json_store\10.1039_c5dt02636a\synthesis_003.json,yes,Without HCl: irregular products with weak PXRD; DMF/H2O 14:6 gave unknown phase; excess HCl gave no product.,[Cu3(L)2(DABCO)] (1),,YCl3·6H2O,,0.015 mmol,0.015,mmol,nan,,,,,nan,,,,,"1,1′:3,1′′-terphenyl-4,4′′,5′-tricarboxylic acid",H3L,0.01 mmol,0.01,mmol,"1,4-diazabicyclo[2.2.2]octane",DABCO,0.01 mmol,0.01,mmol,,,,,,hydrochloric acid (aq.),HCl,"0.1 mL, 0.1 mol L−1",0.01,mmol,,,,,,"N,N-dimethylformamide",DMF,19 mL,19.0,water,H2O,1 mL,1.0,85.0,358 K,4.0,4 h,Teflon-lined stainless steel container,static,"DMF, ethanol",three times,"Solvent-exchanged in acetone for 3 days, then activated at 150 °C under vacuum for 10 h",150.0,10.0,truncated elongated tetragonal bipyramids,,width ~2 μm; length ~5 μm,,Cu2 paddle-wheel subunits,,,,not_reported,not_reported,277.0,,10.1039/c5dt02636a,ok,
10.1039/c5dt02636a,downloaded\10.1039_c5dt02636a.pdf,SI downloaded\10.1039_c5dt02636a_SI.pdf,mof_json_store\10.1039_c5dt02636a\raw_output.json,mof_json_store\10.1039_c5dt02636a\synthesis_004.json,yes,Without HCl: irregular products with weak PXRD; DMF/H2O 14:6 gave unknown phase; excess HCl gave no product.,[Cu3(L)2(DABCO)] (1),,GdCl3·6H2O,,0.015 mmol,0.015,mmol,nan,,,,,nan,,,,,"1,1′:3,1′′-terphenyl-4,4′′,5′-tricarboxylic acid",H3L,0.01 mmol,0.01,mmol,"1,4-diazabicyclo[2.2.2]octane",DABCO,0.01 mmol,0.01,mmol,,,,,,hydrochloric acid (aq.),HCl,"0.1 mL, 0.1 mol L−1",0.01,mmol,,,,,,"N,N-dimethylformamide",DMF,18 mL,18.0,water,H2O,2 mL,2.0,85.0,358 K,4.0,4 h,Teflon-lined stainless steel container,static,"DMF, ethanol",three times,"Solvent-exchanged in acetone for 3 days, then activated at 150 °C under vacuum for 10 h",150.0,10.0,elongated tetragonal bipyramids,,width ~2 μm; length ~6 μm,,Cu2 paddle-wheel subunits,,,,not_reported,not_reported,277.0,,10.1039/c5dt02636a,ok,
10.1039/c5dt02636a,downloaded\10.1039_c5dt02636a.pdf,SI downloaded\10.1039_c5dt02636a_SI.pdf,mof_json_store\10.1039_c5dt02636a\raw_output.json,mof_json_store\10.1039_c5dt02636a\synthesis_005.json,yes,Without HCl: irregular products with weak PXRD; DMF/H2O 14:6 gave unknown phase; excess HCl gave no product.,[Cu3(L)2(DABCO)] (1),,TbCl3·6H2O,,0.015 mmol,0.015,mmol,nan,,,,,nan,,,,,"1,1′:3,1′′-terphenyl-4,4′′,5′-tricarboxylic acid",H3L,0.01 mmol,0.01,mmol,"1,4-diazabicyclo[2.2.2]octane",DABCO,0.01 mmol,0.01,mmol,,,,,,hydrochloric acid (aq.),HCl,"0.1 mL, 0.1 mol L−1",0.01,mmol,,,,,,"N,N-dimethylformamide",DMF,16 mL,16.0,water,H2O,4 mL,4.0,85.0,358 K,4.0,4 h,Teflon-lined stainless steel container,static,"DMF, ethanol",three times,"Solvent-exchanged in acetone for 3 days, then activated at 150 °C under vacuum for 10 h",150.0,10.0,elongated tetragonal bipyramids (larger size),,width ~8 μm; length ~18 μm,,Cu2 paddle-wheel subunits,,,3186.0,not_reported,not_reported,277.0,,10.1039/c5dt02636a,ok,
10.1039/c5dt02636a,downloaded\10.1039_c5dt02636a.pdf,SI downloaded\10.1039_c5dt02636a_SI.pdf,mof_json_store\10.1039_c5dt02636a\raw_output.json,mof_json_store\10.1039_c5dt02636a\synthesis_006.json,yes,Without HCl: irregular products with weak PXRD; DMF/H2O 14:6 gave unknown phase; excess HCl gave no product.,[Cu3(L)2(DABCO)] (1),,DyCl3·6H2O,,0.03 mmol,0.03,mmol,nan,,,,,nan,,,,,"1,1′:3,1′′-terphenyl-4,4′′,5′-tricarboxylic acid",H3L,0.02 mmol (1.0 mM in 20 mL),0.02,mmol,"1,4-diazabicyclo[2.2.2]octane",DABCO,0.02 mmol (1.0 mM in 20 mL),0.02,mmol,,,,,,hydrochloric acid (aq.),HCl,"0.1 mL, 0.1 mol L−1",0.01,mmol,,,,,,"N,N-dimethylformamide",DMF,19.5 mL (DMF/H2O 19.5:0.5 v/v; total 20 mL),19.5,water,H2O,0.5 mL (DMF/H2O 19.5:0.5 v/v; total 20 mL),0.5,85.0,358 K,4.0,4 h,Teflon-lined stainless steel container,static,"DMF, ethanol",three times,"Solvent-exchanged in acetone for 3 days, then activated at 150 °C under vacuum for 10 h",150.0,10.0,spindle microcrystals (exposed {103} facets),,,,Cu2 paddle-wheel subunits,,,2968.0,not_reported,not_reported,277.0,,10.1039/c5dt02636a,ok,
10.1039/c5dt02636a,downloaded\10.1039_c5dt02636a.pdf,SI downloaded\10.1039_c5dt02636a_SI.pdf,mof_json_store\10.1039_c5dt02636a\raw_output.json,mof_json_store\10.1039_c5dt02636a\synthesis_007.json,yes,Without HCl: irregular products with weak PXRD; DMF/H2O 14:6 gave unknown phase; excess HCl gave no product.,[Cu3(L)2(DABCO)] (1),,HoCl3·6H2O,,0.045 mmol,0.045,mmol,nan,,,,,nan,,,,,"1,1′:3,1′′-terphenyl-4,4′′,5′-tricarboxylic acid",H3L,0.03 mmol (1.5 mM in 20 mL),0.03,mmol,"1,4-diazabicyclo[2.2.2]octane",DABCO,0.03 mmol (1.5 mM in 20 mL),0.03,mmol,,,,,,hydrochloric acid (aq.),HCl,"0.1 mL, 0.1 mol L−1",0.01,mmol,,,,,,"N,N-dimethylformamide",DMF,19.5 mL (DMF/H2O 19.5:0.5 v/v; total 20 mL),19.5,water,H2O,0.5 mL (DMF/H2O 19.5:0.5 v/v; total 20 mL),0.5,85.0,358 K,4.0,4 h,Teflon-lined stainless steel container,static,"DMF, ethanol",three times,"Solvent-exchanged in acetone for 3 days, then activated at 150 °C under vacuum for 10 h",150.0,10.0,spindle microcrystals,,about 1 μm (width) × 2 μm (length),,Cu2 paddle-wheel subunits,,,,not_reported,not_reported,277.0,,10.1039/c5dt02636a,ok,
10.1039/c5dt02636a,downloaded\10.1039_c5dt02636a.pdf,SI downloaded\10.1039_c5dt02636a_SI.pdf,mof_json_store\10.1039_c5dt02636a\raw_output.json,mof_json_store\10.1039_c5dt02636a\synthesis_008.json,yes,Without HCl: irregular products with weak PXRD; DMF/H2O 14:6 gave unknown phase; excess HCl gave no product.,[Cu3(L)2(DABCO)] (1),,ErCl3·6H2O,,0.075 mmol,0.075,mmol,nan,,,,,nan,,,,,"1,1′:3,1′′-terphenyl-4,4′′,5′-tricarboxylic acid",H3L,0.05 mmol (2.5 mM in 20 mL),0.05,mmol,"1,4-diazabicyclo[2.2.2]octane",DABCO,0.05 mmol (2.5 mM in 20 mL),0.05,mmol,,,,,,hydrochloric acid (aq.),HCl,"0.1 mL, 0.1 mol L−1",0.01,mmol,,,,,,"N,N-dimethylformamide",DMF,19.5 mL (DMF/H2O 19.5:0.5 v/v; total 20 mL),19.5,water,H2O,0.5 mL (DMF/H2O 19.5:0.5 v/v; total 20 mL),0.5,85.0,358 K,4.0,4 h,Teflon-lined stainless steel container,static,"DMF, ethanol",three times,"Solvent-exchanged in acetone for 3 days, then activated at 150 °C under vacuum for 10 h",150.0,10.0,spindle microcrystals (smaller size at higher concentration),,,,Cu2 paddle-wheel subunits,,,,not_reported,not_reported,277.0,,10.1039/c5dt02636a,ok,
10.1021/acs.inorgchem.8b03025,downloaded\10.1021_acs.inorgchem.8b03025.pdf,SI downloaded\10.1021_acs.inorgchem.8b03025_SI.pdf,mof_json_store\10.1021_acs.inorgchem.8b03025\raw_output.json,mof_json_store\10.1021_acs.inorgchem.8b03025\synthesis_001.json,no,,,,TmCl3·6H2O,,79.7 mg (0.345 mmol) dissolved in DMF (1 mL) + formic acid (1 mL) to make Zr6 node solution; 200 µL aliquot used per reaction,0.345,mmol,nan,,,,,nan,,,,,"1,2,4,5-tetrakis(4-carboxyphenyl)benzene",TCPB,L1 stock: 0.0267 mmol in 1 mL DMF (0.0267 mmol/mL); added 20 µL,,,"1,2,4,5-tetrakis(4-carboxyphenyl)-3,6-dibromobenzene",,L2 stock: 0.0267 mmol in 1 mL DMF (0.0267 mmol/mL); added 180 µL,,,,,,,,formic acid,,1 mL in Zr node solution (per 0.345 mmol Zr precursor),,,,,,,,"N,N-dimethylformamide",DMF,Node solution 1 mL; linker stock solutions added (20 µL L1 + 180 µL L2),,,,,,100.0,100 °C,16.0,16 h,0.5 dram glass vial,static,"DMF, acetone",2× each,Vacuum oven at 80 °C for 1 h,80.0,1.0,white powder,,,csq,Zr6 8-connected node,,,,not_reported,not_reported,,,10.1021/acs.inorgchem.8b03025,ok,
10.1021/acs.inorgchem.8b03025,downloaded\10.1021_acs.inorgchem.8b03025.pdf,SI downloaded\10.1021_acs.inorgchem.8b03025_SI.pdf,mof_json_store\10.1021_acs.inorgchem.8b03025\raw_output.json,mof_json_store\10.1021_acs.inorgchem.8b03025\synthesis_002.json,no,,,,YbCl3·6H2O,,79.7 mg (0.345 mmol) dissolved in DMF (1 mL) + formic acid (1 mL) to make Zr6 node solution; 200 µL aliquot used per reaction,0.345,mmol,nan,,,,,nan,,,,,"1,2,4,5-tetrakis(4-carboxyphenyl)benzene",TCPB,L1 stock: 0.0267 mmol in 1 mL DMF (0.0267 mmol/mL); added 40 µL,,,"1,2,4,5-tetrakis(4-carboxyphenyl)-3,6-dibromobenzene",,L2 stock: 0.0267 mmol in 1 mL DMF (0.0267 mmol/mL); added 160 µL,,,,,,,,formic acid,,1 mL in Zr node solution (per 0.345 mmol Zr precursor),,,,,,,,"N,N-dimethylformamide",DMF,Node solution 1 mL; linker stock solutions added (40 µL L1 + 160 µL L2),,,,,,100.0,100 °C,16.0,16 h,0.5 dram glass vial,static,"DMF, acetone",2× each,Vacuum oven at 80 °C for 1 h,80.0,1.0,white powder,,,csq,Zr6 8-connected node,,,,not_reported,not_reported,,,10.1021/acs.inorgchem.8b03025,ok,
10.1021/acs.inorgchem.8b03025,downloaded\10.1021_acs.inorgchem.8b03025.pdf,SI downloaded\10.1021_acs.inorgchem.8b03025_SI.pdf,mof_json_store\10.1021_acs.inorgchem.8b03025\raw_output.json,mof_json_store\10.1021_acs.inorgchem.8b03025\synthesis_003.json,no,,,,YCl3·6H2O,,79.7 mg (0.345 mmol) dissolved in DMF (1 mL) + formic acid (1 mL) to make Zr6 node solution; 200 µL aliquot used per reaction,0.345,mmol,nan,,,,,nan,,,,,"1,2,4,5-tetrakis(4-carboxyphenyl)benzene",TCPB,L1 stock: 0.0267 mmol in 1 mL DMF; added 60 µL,,,"1,2,4,5-tetrakis(4-carboxyphenyl)-3,6-dibromobenzene",,L2 stock: 0.0267 mmol in 1 mL DMF; added 140 µL,,,,,,,,formic acid,,1 mL in Zr node solution (per 0.345 mmol Zr precursor),,,,,,,,"N,N-dimethylformamide",DMF,Node solution 1 mL; linker stock solutions added (60 µL L1 + 140 µL L2),,,,,,100.0,100 °C,16.0,16 h,0.5 dram glass vial,static,"DMF, acetone",2× each,Vacuum oven at 80 °C for 1 h,80.0,1.0,white powder,,,csq,Zr6 8-connected node,,,,not_reported,not_reported,,,10.1021/acs.inorgchem.8b03025,ok,
10.1021/acs.inorgchem.8b03025,downloaded\10.1021_acs.inorgchem.8b03025.pdf,SI downloaded\10.1021_acs.inorgchem.8b03025_SI.pdf,mof_json_store\10.1021_acs.inorgchem.8b03025\raw_output.json,mof_json_store\10.1021_acs.inorgchem.8b03025\synthesis_004.json,no,,,,GdCl3·6H2O,,79.7 mg (0.345 mmol) dissolved in DMF (1 mL) + formic acid (1 mL) to make Zr6 node solution; 200 µL aliquot used per reaction,0.345,mmol,nan,,,,,nan,,,,,"1,2,4,5-tetrakis(4-carboxyphenyl)benzene",TCPB,L1 stock: 0.0267 mmol in 1 mL DMF; added 80 µL,,,"1,2,4,5-tetrakis(4-carboxyphenyl)-3,6-dibromobenzene",,L2 stock: 0.0267 mmol in 1 mL DMF; added 120 µL,,,,,,,,formic acid,,1 mL in Zr node solution (per 0.345 mmol Zr precursor),,,,,,,,"N,N-dimethylformamide",DMF,Node solution 1 mL; linker stock solutions added (80 µL L1 + 120 µL L2),,,,,,100.0,100 °C,16.0,16 h,0.5 dram glass vial,static,"DMF, acetone",2× each,Vacuum oven at 80 °C for 1 h,80.0,1.0,white powder,,,scu,Zr6 8-connected node,,,,not_reported,not_reported,,,10.1021/acs.inorgchem.8b03025,ok,
10.1021/acs.inorgchem.8b03025,downloaded\10.1021_acs.inorgchem.8b03025.pdf,SI downloaded\10.1021_acs.inorgchem.8b03025_SI.pdf,mof_json_store\10.1021_acs.inorgchem.8b03025\raw_output.json,mof_json_store\10.1021_acs.inorgchem.8b03025\synthesis_005.json,no,,,,TbCl3·6H2O,,79.7 mg (0.345 mmol) dissolved in DMF (1 mL) + formic acid (1 mL) to make Zr6 node solution; 200 µL aliquot used per reaction,0.345,mmol,nan,,,,,nan,,,,,"1,2,4,5-tetrakis(4-carboxyphenyl)benzene",TCPB,L1 stock: 0.0267 mmol in 1 mL DMF; added 100 µL,,,"1,2,4,5-tetrakis(4-carboxyphenyl)-3,6-dibromobenzene",,L2 stock: 0.0267 mmol in 1 mL DMF; added 100 µL,,,,,,,,formic acid,,1 mL in Zr node solution (per 0.345 mmol Zr precursor),,,,,,,,"N,N-dimethylformamide",DMF,Node solution 1 mL; linker stock solutions added (100 µL L1 + 100 µL L2),,,,,,100.0,100 °C,16.0,16 h,0.5 dram glass vial,static,"DMF, acetone",2× each,Vacuum oven at 80 °C for 1 h,80.0,1.0,white powder,,,scu,Zr6 8-connected node,,,,not_reported,not_reported,,,10.1021/acs.inorgchem.8b03025,ok,
10.1021/acs.inorgchem.8b03025,downloaded\10.1021_acs.inorgchem.8b03025.pdf,SI downloaded\10.1021_acs.inorgchem.8b03025_SI.pdf,mof_json_store\10.1021_acs.inorgchem.8b03025\raw_output.json,mof_json_store\10.1021_acs.inorgchem.8b03025\synthesis_006.json,no,,,,DyCl3·6H2O,,79.7 mg (0.345 mmol) dissolved in DMF (1 mL) + formic acid (1 mL) to make Zr6 node solution; 200 µL aliquot used per reaction,0.345,mmol,nan,,,,,nan,,,,,"1,2,4,5-tetrakis(4-carboxyphenyl)benzene",TCPB,L1 stock: 0.0267 mmol in 1 mL DMF; added 120 µL,,,"1,2,4,5-tetrakis(4-carboxyphenyl)-3,6-dibromobenzene",,L2 stock: 0.0267 mmol in 1 mL DMF; added 80 µL,,,,,,,,formic acid,,1 mL in Zr node solution (per 0.345 mmol Zr precursor),,,,,,,,"N,N-dimethylformamide",DMF,Node solution 1 mL; linker stock solutions added (120 µL L1 + 80 µL L2),,,,,,100.0,100 °C,16.0,16 h,0.5 dram glass vial,static,"DMF, acetone",2× each,Vacuum oven at 80 °C for 1 h,80.0,1.0,white powder,,,scu,Zr6 8-connected node,,,,not_reported,not_reported,,,10.1021/acs.inorgchem.8b03025,ok,
10.1021/acs.inorgchem.8b03025,downloaded\10.1021_acs.inorgchem.8b03025.pdf,SI downloaded\10.1021_acs.inorgchem.8b03025_SI.pdf,mof_json_store\10.1021_acs.inorgchem.8b03025\raw_output.json,mof_json_store\10.1021_acs.inorgchem.8b03025\synthesis_007.json,no,,,,HoCl3·6H2O,,79.7 mg (0.345 mmol) dissolved in DMF (1 mL) + formic acid (1 mL) to make Zr6 node solution; 200 µL aliquot used per reaction,0.345,mmol,nan,,,,,nan,,,,,"1,2,4,5-tetrakis(4-carboxyphenyl)benzene",TCPB,L1 stock: 0.0267 mmol in 1 mL DMF; added 140 µL,,,"1,2,4,5-tetrakis(4-carboxyphenyl)-3,6-dibromobenzene",,L2 stock: 0.0267 mmol in 1 mL DMF; added 60 µL,,,,,,,,formic acid,,1 mL in Zr node solution (per 0.345 mmol Zr precursor),,,,,,,,"N,N-dimethylformamide",DMF,Node solution 1 mL; linker stock solutions added (140 µL L1 + 60 µL L2),,,,,,100.0,100 °C,16.0,16 h,0.5 dram glass vial,static,"DMF, acetone",2× each,Vacuum oven at 80 °C for 1 h,80.0,1.0,white powder,,,scu,Zr6 8-connected node,,,,not_reported,not_reported,,,10.1021/acs.inorgchem.8b03025,ok,
10.1021/acs.inorgchem.8b03025,downloaded\10.1021_acs.inorgchem.8b03025.pdf,SI downloaded\10.1021_acs.inorgchem.8b03025_SI.pdf,mof_json_store\10.1021_acs.inorgchem.8b03025\raw_output.json,mof_json_store\10.1021_acs.inorgchem.8b03025\synthesis_008.json,no,,,,ErCl3·6H2O,,79.7 mg (0.345 mmol) dissolved in DMF (1 mL) + formic acid (1 mL) to make Zr6 node solution; 200 µL aliquot used per reaction,0.345,mmol,nan,,,,,nan,,,,,"1,2,4,5-tetrakis(4-carboxyphenyl)benzene",TCPB,L1 stock: 0.0267 mmol in 1 mL DMF; added 160 µL,,,"1,2,4,5-tetrakis(4-carboxyphenyl)-3,6-dibromobenzene",,L2 stock: 0.0267 mmol in 1 mL DMF; added 40 µL,,,,,,,,formic acid,,1 mL in Zr node solution (per 0.345 mmol Zr precursor),,,,,,,,"N,N-dimethylformamide",DMF,Node solution 1 mL; linker stock solutions added (160 µL L1 + 40 µL L2),,,,,,100.0,100 °C,16.0,16 h,0.5 dram glass vial,static,"DMF, acetone",2× each,Vacuum oven at 80 °C for 1 h,80.0,1.0,white powder,,,scu,Zr6 8-connected node,,,,not_reported,not_reported,,,10.1021/acs.inorgchem.8b03025,ok,
10.1021/acs.inorgchem.8b03025,downloaded\10.1021_acs.inorgchem.8b03025.pdf,SI downloaded\10.1021_acs.inorgchem.8b03025_SI.pdf,mof_json_store\10.1021_acs.inorgchem.8b03025\raw_output.json,mof_json_store\10.1021_acs.inorgchem.8b03025\synthesis_009.json,no,,,,YbCl3·6H2O,,79.7 mg (0.345 mmol) dissolved in DMF (1 mL) + formic acid (1 mL) to make Zr6 node solution; 200 µL aliquot used per reaction,0.345,mmol,nan,,,,,nan,,,,,"1,2,4,5-tetrakis(4-carboxyphenyl)benzene",TCPB,L1 stock: 0.0267 mmol in 1 mL DMF; added 180 µL,,,"1,2,4,5-tetrakis(4-carboxyphenyl)-3,6-dibromobenzene",,L2 stock: 0.0267 mmol in 1 mL DMF; added 20 µL,,,,,,,,formic acid,,1 mL in Zr node solution (per 0.345 mmol Zr precursor),,,,,,,,"N,N-dimethylformamide",DMF,Node solution 1 mL; linker stock solutions added (180 µL L1 + 20 µL L2),,,,,,100.0,100 °C,16.0,16 h,0.5 dram glass vial,static,"DMF, acetone",2× each,Vacuum oven at 80 °C for 1 h,80.0,1.0,white powder,,,scu,Zr6 8-connected node,,,,not_reported,not_reported,,,10.1021/acs.inorgchem.8b03025,ok,
10.1021/acs.inorgchem.8b03025,downloaded\10.1021_acs.inorgchem.8b03025.pdf,SI downloaded\10.1021_acs.inorgchem.8b03025_SI.pdf,mof_json_store\10.1021_acs.inorgchem.8b03025\raw_output.json,mof_json_store\10.1021_acs.inorgchem.8b03025\synthesis_010.json,no,,,,SmCl3·6H2O,,79.7 mg (0.345 mmol) in DMF (1 mL) + formic acid (1 mL) to make Zr6 node solution; 200 µL aliquot seeded with L1 first,0.345,mmol,nan,,,,,nan,,,,,"1,2,4,5-tetrakis(4-carboxyphenyl)benzene",TCPB,L1 stock 0.0267 mmol/mL in DMF; added 20 µL (seed 30 min at 100 °C),,,"1,2,4,5-tetrakis(4-carboxyphenyl)-3,6-dibromobenzene",,"L2 stock 0.0267 mmol/mL in DMF; added 180 µL after seeding, then 16 h at 100 °C",,,,,,,,formic acid,,1 mL in Zr node solution,,,,,,,,"N,N-dimethylformamide",DMF,Node solution 1 mL; L1 then L2 linker solutions added (20 µL L1 then 180 µL L2),,,,,,100.0,100 °C,,30 min seed + 16 h,0.5 dram glass vial,static,"DMF, acetone",2× each,Vacuum oven at 80 °C for 1 h,80.0,1.0,white powder,,,,Zr6 8-connected node,,,,not_reported,not_reported,,,10.1021/acs.inorgchem.8b03025,ok,
10.1021/acs.inorgchem.8b03025,downloaded\10.1021_acs.inorgchem.8b03025.pdf,SI downloaded\10.1021_acs.inorgchem.8b03025_SI.pdf,mof_json_store\10.1021_acs.inorgchem.8b03025\raw_output.json,mof_json_store\10.1021_acs.inorgchem.8b03025\synthesis_011.json,no,,,,EuCl3·6H2O,,79.7 mg (0.345 mmol) in DMF (1 mL) + formic acid (1 mL) to make Zr6 node solution; 200 µL aliquot seeded with L1 first,0.345,mmol,nan,,,,,nan,,,,,"1,2,4,5-tetrakis(4-carboxyphenyl)benzene",TCPB,L1 stock 0.0267 mmol/mL in DMF; added 40 µL (seed 30 min at 100 °C),,,"1,2,4,5-tetrakis(4-carboxyphenyl)-3,6-dibromobenzene",,"L2 stock 0.0267 mmol/mL in DMF; added 160 µL after seeding, then 16 h at 100 °C",,,,,,,,formic acid,,1 mL in Zr node solution,,,,,,,,"N,N-dimethylformamide",DMF,Node solution 1 mL; L1 then L2 linker solutions added (40 µL L1 then 160 µL L2),,,,,,100.0,100 °C,,30 min seed + 16 h,0.5 dram glass vial,static,"DMF, acetone",2× each,Vacuum oven at 80 °C for 1 h,80.0,1.0,white powder,,,,Zr6 8-connected node,,,1280.0,not_reported,not_reported,,,10.1021/acs.inorgchem.8b03025,ok,
10.1021/acs.inorgchem.8b03025,downloaded\10.1021_acs.inorgchem.8b03025.pdf,SI downloaded\10.1021_acs.inorgchem.8b03025_SI.pdf,mof_json_store\10.1021_acs.inorgchem.8b03025\raw_output.json,mof_json_store\10.1021_acs.inorgchem.8b03025\synthesis_012.json,no,,,,GdCl3·6H2O,,79.7 mg (0.345 mmol) in DMF (1 mL) + formic acid (1 mL) to make Zr6 node solution; 200 µL aliquot seeded with L1 first,0.345,mmol,nan,,,,,nan,,,,,"1,2,4,5-tetrakis(4-carboxyphenyl)benzene",TCPB,L1 stock 0.0267 mmol/mL in DMF; added 60 µL (seed 30 min at 100 °C),,,"1,2,4,5-tetrakis(4-carboxyphenyl)-3,6-dibromobenzene",,"L2 stock 0.0267 mmol/mL in DMF; added 140 µL after seeding, then 16 h at 100 °C",,,,,,,,formic acid,,1 mL in Zr node solution,,,,,,,,"N,N-dimethylformamide",DMF,Node solution 1 mL; L1 then L2 linker solutions added (60 µL L1 then 140 µL L2),,,,,,100.0,100 °C,,30 min seed + 16 h,0.5 dram glass vial,static,"DMF, acetone",2× each,Vacuum oven at 80 °C for 1 h,80.0,1.0,white powder,,,,Zr6 8-connected node,,,1280.0,not_reported,not_reported,,,10.1021/acs.inorgchem.8b03025,ok,
10.1021/acs.inorgchem.8b03025,downloaded\10.1021_acs.inorgchem.8b03025.pdf,SI downloaded\10.1021_acs.inorgchem.8b03025_SI.pdf,mof_json_store\10.1021_acs.inorgchem.8b03025\raw_output.json,mof_json_store\10.1021_acs.inorgchem.8b03025\synthesis_013.json,no,,,,TbCl3·6H2O,,79.7 mg (0.345 mmol) in DMF (1 mL) + formic acid (1 mL) to make Zr6 node solution; 200 µL aliquot seeded with L1 first,0.345,mmol,nan,,,,,nan,,,,,"1,2,4,5-tetrakis(4-carboxyphenyl)benzene",TCPB,L1 stock 0.0267 mmol/mL in DMF; added 80 µL (seed 30 min at 100 °C),,,"1,2,4,5-tetrakis(4-carboxyphenyl)-3,6-dibromobenzene",,"L2 stock 0.0267 mmol/mL in DMF; added 120 µL after seeding, then 16 h at 100 °C",,,,,,,,formic acid,,1 mL in Zr node solution,,,,,,,,"N,N-dimethylformamide",DMF,Node solution 1 mL; L1 then L2 linker solutions added (80 µL L1 then 120 µL L2),,,,,,100.0,100 °C,,30 min seed + 16 h,0.5 dram glass vial,static,"DMF, acetone",2× each,Vacuum oven at 80 °C for 1 h,80.0,1.0,white powder,,,,Zr6 8-connected node,,,,not_reported,not_reported,,,10.1021/acs.inorgchem.8b03025,ok,
10.1021/acs.inorgchem.8b03025,downloaded\10.1021_acs.inorgchem.8b03025.pdf,SI downloaded\10.1021_acs.inorgchem.8b03025_SI.pdf,mof_json_store\10.1021_acs.inorgchem.8b03025\raw_output.json,mof_json_store\10.1021_acs.inorgchem.8b03025\synthesis_014.json,no,,,,DyCl3·6H2O,,79.7 mg (0.345 mmol) in DMF (1 mL) + formic acid (1 mL) to make Zr6 node solution; 200 µL aliquot seeded with L1 first,0.345,mmol,nan,,,,,nan,,,,,"1,2,4,5-tetrakis(4-carboxyphenyl)benzene",TCPB,L1 stock 0.0267 mmol/mL in DMF; added 100 µL (seed 30 min at 100 °C),,,"1,2,4,5-tetrakis(4-carboxyphenyl)-3,6-dibromobenzene",,"L2 stock 0.0267 mmol/mL in DMF; added 100 µL after seeding, then 16 h at 100 °C",,,,,,,,formic acid,,1 mL in Zr node solution,,,,,,,,"N,N-dimethylformamide",DMF,Node solution 1 mL; L1 then L2 linker solutions added (100 µL L1 then 100 µL L2),,,,,,100.0,100 °C,,30 min seed + 16 h,0.5 dram glass vial,static,"DMF, acetone",2× each,Vacuum oven at 80 °C for 1 h,80.0,1.0,white powder,,,,Zr6 8-connected node,,,,not_reported,not_reported,,,10.1021/acs.inorgchem.8b03025,ok,
10.1021/acs.inorgchem.8b03025,downloaded\10.1021_acs.inorgchem.8b03025.pdf,SI downloaded\10.1021_acs.inorgchem.8b03025_SI.pdf,mof_json_store\10.1021_acs.inorgchem.8b03025\raw_output.json,mof_json_store\10.1021_acs.inorgchem.8b03025\synthesis_015.json,no,,,,HoCl3·6H2O,,79.7 mg (0.345 mmol) in DMF (1 mL) + formic acid (1 mL) to make Zr6 node solution; 200 µL aliquot seeded with L1 first,0.345,mmol,nan,,,,,nan,,,,,"1,2,4,5-tetrakis(4-carboxyphenyl)benzene",TCPB,L1 stock 0.0267 mmol/mL in DMF; added 120 µL (seed 30 min at 100 °C),,,"1,2,4,5-tetrakis(4-carboxyphenyl)-3,6-dibromobenzene",,"L2 stock 0.0267 mmol/mL in DMF; added 80 µL after seeding, then 16 h at 100 °C",,,,,,,,formic acid,,1 mL in Zr node solution,,,,,,,,"N,N-dimethylformamide",DMF,Node solution 1 mL; L1 then L2 linker solutions added (120 µL L1 then 80 µL L2),,,,,,100.0,100 °C,,30 min seed + 16 h,0.5 dram glass vial,static,"DMF, acetone",2× each,Vacuum oven at 80 °C for 1 h,80.0,1.0,white powder,,,,Zr6 8-connected node,,,,not_reported,not_reported,,,10.1021/acs.inorgchem.8b03025,ok,
10.1021/acs.inorgchem.8b03025,downloaded\10.1021_acs.inorgchem.8b03025.pdf,SI downloaded\10.1021_acs.inorgchem.8b03025_SI.pdf,mof_json_store\10.1021_acs.inorgchem.8b03025\raw_output.json,mof_json_store\10.1021_acs.inorgchem.8b03025\synthesis_016.json,no,,,,ErCl3·6H2O,,79.7 mg (0.345 mmol) in DMF (1 mL) + formic acid (1 mL) to make Zr6 node solution; 200 µL aliquot seeded with L1 first,0.345,mmol,nan,,,,,nan,,,,,"1,2,4,5-tetrakis(4-carboxyphenyl)benzene",TCPB,L1 stock 0.0267 mmol/mL in DMF; added 140 µL (seed 30 min at 100 °C),,,"1,2,4,5-tetrakis(4-carboxyphenyl)-3,6-dibromobenzene",,"L2 stock 0.0267 mmol/mL in DMF; added 60 µL after seeding, then 16 h at 100 °C",,,,,,,,formic acid,,1 mL in Zr node solution,,,,,,,,"N,N-dimethylformamide",DMF,Node solution 1 mL; L1 then L2 linker solutions added (140 µL L1 then 60 µL L2),,,,,,100.0,100 °C,,30 min seed + 16 h,0.5 dram glass vial,static,"DMF, acetone",2× each,Vacuum oven at 80 °C for 1 h,80.0,1.0,white powder,,,,Zr6 8-connected node,,,,not_reported,not_reported,,,10.1021/acs.inorgchem.8b03025,ok,
10.1021/acs.inorgchem.8b03025,downloaded\10.1021_acs.inorgchem.8b03025.pdf,SI downloaded\10.1021_acs.inorgchem.8b03025_SI.pdf,mof_json_store\10.1021_acs.inorgchem.8b03025\raw_output.json,mof_json_store\10.1021_acs.inorgchem.8b03025\synthesis_017.json,no,,,,CuCO3,,79.7 mg (0.345 mmol) in DMF (1 mL) + formic acid (1 mL) to make Zr6 node solution; 200 µL aliquot seeded with L1 first,0.345,mmol,nan,,,,,nan,,,,,"1,2,4,5-tetrakis(4-carboxyphenyl)benzene",TCPB,L1 stock 0.0267 mmol/mL in DMF; added 160 µL (seed 30 min at 100 °C),,,"1,2,4,5-tetrakis(4-carboxyphenyl)-3,6-dibromobenzene",,"L2 stock 0.0267 mmol/mL in DMF; added 40 µL after seeding, then 16 h at 100 °C",,,,,,,,formic acid,,1 mL in Zr node solution,,,,,,,,"N,N-dimethylformamide",DMF,Node solution 1 mL; L1 then L2 linker solutions added (160 µL L1 then 40 µL L2),,,,,,100.0,100 °C,,30 min seed + 16 h,0.5 dram glass vial,static,"DMF, acetone",2× each,Vacuum oven at 80 °C for 1 h,80.0,1.0,white powder,,,,Zr6 8-connected node,,,,not_reported,not_reported,,,10.1021/acs.inorgchem.8b03025,ok,
10.1021/acs.inorgchem.8b03025,downloaded\10.1021_acs.inorgchem.8b03025.pdf,SI downloaded\10.1021_acs.inorgchem.8b03025_SI.pdf,mof_json_store\10.1021_acs.inorgchem.8b03025\raw_output.json,mof_json_store\10.1021_acs.inorgchem.8b03025\synthesis_018.json,no,,,,CuCl2·2H2O,,79.7 mg (0.345 mmol) in DMF (1 mL) + formic acid (1 mL) to make Zr6 node solution; 200 µL aliquot seeded with L1 first,0.345,mmol,nan,,,,,nan,,,,,"1,2,4,5-tetrakis(4-carboxyphenyl)benzene",TCPB,L1 stock 0.0267 mmol/mL in DMF; added 180 µL (seed 30 min at 100 °C),,,"1,2,4,5-tetrakis(4-carboxyphenyl)-3,6-dibromobenzene",,"L2 stock 0.0267 mmol/mL in DMF; added 20 µL after seeding, then 16 h at 100 °C",,,,,,,,formic acid,,1 mL in Zr node solution,,,,,,,,"N,N-dimethylformamide",DMF,Node solution 1 mL; L1 then L2 linker solutions added (180 µL L1 then 20 µL L2),,,,,,100.0,100 °C,,30 min seed + 16 h,0.5 dram glass vial,static,"DMF, acetone",2× each,Vacuum oven at 80 °C for 1 h,80.0,1.0,white powder,,,,Zr6 8-connected node,,,,not_reported,not_reported,,,10.1021/acs.inorgchem.8b03025,ok,
10.1021/acs.inorgchem.8b03025,downloaded\10.1021_acs.inorgchem.8b03025.pdf,SI downloaded\10.1021_acs.inorgchem.8b03025_SI.pdf,mof_json_store\10.1021_acs.inorgchem.8b03025\raw_output.json,mof_json_store\10.1021_acs.inorgchem.8b03025\synthesis_019.json,no,,,,Cu(NO3)2·3H2O,,79.7 mg (0.345 mmol) in DMF (1 mL) + formic acid (1 mL) to make Zr6 node solution; 200 µL aliquot seeded with L2 first,0.345,mmol,nan,,,,,nan,,,,,"1,2,4,5-tetrakis(4-carboxyphenyl)-3,6-dibromobenzene",,L2 stock 0.0267 mmol/mL in DMF; added 20 µL (seed 30 min at 100 °C),,,"1,2,4,5-tetrakis(4-carboxyphenyl)benzene",TCPB,"L1 stock 0.0267 mmol/mL in DMF; added 180 µL after seeding, then 16 h at 100 °C",,,,,,,,formic acid,,1 mL in Zr node solution,,,,,,,,"N,N-dimethylformamide",DMF,Node solution 1 mL; L2 then L1 linker solutions added (20 µL L2 then 180 µL L1),,,,,,100.0,100 °C,,30 min seed + 16 h,0.5 dram glass vial,static,"DMF, acetone",2× each,Vacuum oven at 80 °C for 1 h,80.0,1.0,white powder,,,,Zr6 8-connected node,,,1245.0,not_reported,not_reported,,,10.1021/acs.inorgchem.8b03025,ok,
10.1021/acs.inorgchem.8b03025,downloaded\10.1021_acs.inorgchem.8b03025.pdf,SI downloaded\10.1021_acs.inorgchem.8b03025_SI.pdf,mof_json_store\10.1021_acs.inorgchem.8b03025\raw_output.json,mof_json_store\10.1021_acs.inorgchem.8b03025\synthesis_020.json,no,,,,Cu(OTf)2,,79.7 mg (0.345 mmol) in DMF (1 mL) + formic acid (1 mL) to make Zr6 node solution; 200 µL aliquot seeded with L2 first,0.345,mmol,nan,,,,,nan,,,,,"1,2,4,5-tetrakis(4-carboxyphenyl)-3,6-dibromobenzene",,L2 stock 0.0267 mmol/mL in DMF; added 40 µL (seed 30 min at 100 °C),,,"1,2,4,5-tetrakis(4-carboxyphenyl)benzene",TCPB,"L1 stock 0.0267 mmol/mL in DMF; added 160 µL after seeding, then 16 h at 100 °C",,,,,,,,formic acid,,1 mL in Zr node solution,,,,,,,,"N,N-dimethylformamide",DMF,Node solution 1 mL; L2 then L1 linker solutions added (40 µL L2 then 160 µL L1),,,,,,100.0,100 °C,,30 min seed + 16 h,0.5 dram glass vial,static,"DMF, acetone",2× each,Vacuum oven at 80 °C for 1 h,80.0,1.0,white powder,,,,Zr6 8-connected node,,,1245.0,not_reported,not_reported,,,10.1021/acs.inorgchem.8b03025,ok,
10.1021/acs.inorgchem.8b03025,downloaded\10.1021_acs.inorgchem.8b03025.pdf,SI downloaded\10.1021_acs.inorgchem.8b03025_SI.pdf,mof_json_store\10.1021_acs.inorgchem.8b03025\raw_output.json,mof_json_store\10.1021_acs.inorgchem.8b03025\synthesis_021.json,no,,,,Cu(SO4)·5H2O,,79.7 mg (0.345 mmol) in DMF (1 mL) + formic acid (1 mL) to make Zr6 node solution; 200 µL aliquot seeded with L2 first,0.345,mmol,nan,,,,,nan,,,,,"1,2,4,5-tetrakis(4-carboxyphenyl)-3,6-dibromobenzene",,L2 stock 0.0267 mmol/mL in DMF; added 60 µL (seed 30 min at 100 °C),,,"1,2,4,5-tetrakis(4-carboxyphenyl)benzene",TCPB,"L1 stock 0.0267 mmol/mL in DMF; added 140 µL after seeding, then 16 h at 100 °C",,,,,,,,formic acid,,1 mL in Zr node solution,,,,,,,,"N,N-dimethylformamide",DMF,Node solution 1 mL; L2 then L1 linker solutions added (60 µL L2 then 140 µL L1),,,,,,100.0,100 °C,,30 min seed + 16 h,0.5 dram glass vial,static,"DMF, acetone",2× each,Vacuum oven at 80 °C for 1 h,80.0,1.0,white powder,,,,Zr6 8-connected node,,,1245.0,not_reported,not_reported,,,10.1021/acs.inorgchem.8b03025,ok,
10.1021/acs.inorgchem.8b03025,downloaded\10.1021_acs.inorgchem.8b03025.pdf,SI downloaded\10.1021_acs.inorgchem.8b03025_SI.pdf,mof_json_store\10.1021_acs.inorgchem.8b03025\raw_output.json,mof_json_store\10.1021_acs.inorgchem.8b03025\synthesis_022.json,no,,,,Cu(SO4)·5H2O,,79.7 mg (0.345 mmol) in DMF (1 mL) + formic acid (1 mL) to make Zr6 node solution; 200 µL aliquot seeded with L2 first,0.345,mmol,nan,,,,,nan,,,,,"1,2,4,5-tetrakis(4-carboxyphenyl)-3,6-dibromobenzene",,L2 stock 0.0267 mmol/mL in DMF; added 80 µL (seed 30 min at 100 °C),,,"1,2,4,5-tetrakis(4-carboxyphenyl)benzene",TCPB,"L1 stock 0.0267 mmol/mL in DMF; added 120 µL after seeding, then 16 h at 100 °C",,,,,,,,formic acid,,1 mL in Zr node solution,,,,,,,,"N,N-dimethylformamide",DMF,Node solution 1 mL; L2 then L1 linker solutions added (80 µL L2 then 120 µL L1),,,,,,100.0,100 °C,,30 min seed + 16 h,0.5 dram glass vial,static,"DMF, acetone",2× each,Vacuum oven at 80 °C for 1 h,80.0,1.0,white powder,,,,Zr6 8-connected node,,,1245.0,not_reported,not_reported,,,10.1021/acs.inorgchem.8b03025,ok,
10.1021/acs.inorgchem.8b03025,downloaded\10.1021_acs.inorgchem.8b03025.pdf,SI downloaded\10.1021_acs.inorgchem.8b03025_SI.pdf,mof_json_store\10.1021_acs.inorgchem.8b03025\raw_output.json,mof_json_store\10.1021_acs.inorgchem.8b03025\synthesis_023.json,no,,,,Cu(OTf)2,,79.7 mg (0.345 mmol) in DMF (1 mL) + formic acid (1 mL) to make Zr6 node solution; 200 µL aliquot seeded with L2 first,0.345,mmol,nan,,,,,nan,,,,,"1,2,4,5-tetrakis(4-carboxyphenyl)-3,6-dibromobenzene",,L2 stock 0.0267 mmol/mL in DMF; added 100 µL (seed 30 min at 100 °C),,,"1,2,4,5-tetrakis(4-carboxyphenyl)benzene",TCPB,"L1 stock 0.0267 mmol/mL in DMF; added 100 µL after seeding, then 16 h at 100 °C",,,,,,,,formic acid,,1 mL in Zr node solution,,,,,,,,"N,N-dimethylformamide",DMF,Node solution 1 mL; L2 then L1 linker solutions added (100 µL L2 then 100 µL L1),,,,,,100.0,100 °C,,30 min seed + 16 h,0.5 dram glass vial,static,"DMF, acetone",2× each,Vacuum oven at 80 °C for 1 h,80.0,1.0,white powder,,,,Zr6 8-connected node,,,1245.0,not_reported,not_reported,,,10.1021/acs.inorgchem.8b03025,ok,
10.1021/acs.inorgchem.8b03025,downloaded\10.1021_acs.inorgchem.8b03025.pdf,SI downloaded\10.1021_acs.inorgchem.8b03025_SI.pdf,mof_json_store\10.1021_acs.inorgchem.8b03025\raw_output.json,mof_json_store\10.1021_acs.inorgchem.8b03025\synthesis_024.json,no,,,,Zn(CH3COO)2·2H2O,,79.7 mg (0.345 mmol) in DMF (1 mL) + formic acid (1 mL) to make Zr6 node solution; 200 µL aliquot seeded with L2 first,0.345,mmol,nan,,,,,nan,,,,,"1,2,4,5-tetrakis(4-carboxyphenyl)-3,6-dibromobenzene",,L2 stock 0.0267 mmol/mL in DMF; added 120 µL (seed 30 min at 100 °C),,,"1,2,4,5-tetrakis(4-carboxyphenyl)benzene",TCPB,"L1 stock 0.0267 mmol/mL in DMF; added 80 µL after seeding, then 16 h at 100 °C",,,,,,,,formic acid,,1 mL in Zr node solution,,,,,,,,"N,N-dimethylformamide",DMF,Node solution 1 mL; L2 then L1 linker solutions added (120 µL L2 then 80 µL L1),,,,,,100.0,100 °C,,30 min seed + 16 h,0.5 dram glass vial,static,"DMF, acetone",2× each,Vacuum oven at 80 °C for 1 h,80.0,1.0,white powder,,,,Zr6 8-connected node,,,1245.0,not_reported,not_reported,,,10.1021/acs.inorgchem.8b03025,ok,
10.1021/acs.inorgchem.8b03025,downloaded\10.1021_acs.inorgchem.8b03025.pdf,SI downloaded\10.1021_acs.inorgchem.8b03025_SI.pdf,mof_json_store\10.1021_acs.inorgchem.8b03025\raw_output.json,mof_json_store\10.1021_acs.inorgchem.8b03025\synthesis_025.json,no,,,,Cu(SO4)·5H2O,,79.7 mg (0.345 mmol) in DMF (1 mL) + formic acid (1 mL) to make Zr6 node solution; 200 µL aliquot seeded with L2 first,0.345,mmol,nan,,,,,nan,,,,,"1,2,4,5-tetrakis(4-carboxyphenyl)-3,6-dibromobenzene",,L2 stock 0.0267 mmol/mL in DMF; added 140 µL (seed 30 min at 100 °C),,,"1,2,4,5-tetrakis(4-carboxyphenyl)benzene",TCPB,"L1 stock 0.0267 mmol/mL in DMF; added 60 µL after seeding, then 16 h at 100 °C",,,,,,,,formic acid,,1 mL in Zr node solution,,,,,,,,"N,N-dimethylformamide",DMF,Node solution 1 mL; L2 then L1 linker solutions added (140 µL L2 then 60 µL L1),,,,,,100.0,100 °C,,30 min seed + 16 h,0.5 dram glass vial,static,"DMF, acetone",2× each,Vacuum oven at 80 °C for 1 h,80.0,1.0,white powder,,,,Zr6 8-connected node,,,1245.0,not_reported,not_reported,,,10.1021/acs.inorgchem.8b03025,ok,
