Repository: zzhenglab/MOFinder

# MOFinder

MOFinder extracts MOF synthesis information from the literature, reconstructs evidence-supported negative reaction records, and prepares datasets for synthesis-outcome prediction.
[Web application](https://mofinder.chemistry.wustl.edu/) | [Demos](Demo/README.md) | [Source code](docs/source_to_code.md) | [Workflow guide](docs/workflow.md) | [Model evaluation](docs/evaluation.md)

## Quick start

The workflow runs through Python commands. Python 3.10 or newer is required. Clone the repository and initialize its related applications:

```bash
git clone --recurse-submodules https://github.com/zzhenglab/MOFinder.git
cd MOFinder
```

Start with the two offline demonstrations:

```bash

File: mof_extraction_1_2.csv (part 166 of 305)
doi,main_pdf,si_pdf,raw_output,parsed_json,article_trial_or_failure,article_trial_or_failure_notes,mof_name,crystal_code,metal_1,metal_1_abbr,metal_1_amount_text,metal_1_amount_value,metal_1_amount_unit,metal_2,metal_2_abbr,metal_2_amount_text,metal_2_amount_value,metal_2_amount_unit,metal_3,metal_3_abbr,metal_3_amount_text,metal_3_amount_value,metal_3_amount_unit,linker_1,linker_1_abbr,linker_1_amount_text,linker_1_amount_value,linker_1_amount_unit,linker_2,linker_2_abbr,linker_2_amount_text,linker_2_amount_value,linker_2_amount_unit,linker_3,linker_3_abbr,linker_3_amount_text,linker_3_amount_value,linker_3_amount_unit,modulator_1,modulator_1_abbr,modulator_1_amount_text,modulator_1_amount_value,modulator_1_amount_unit,modulator_2,modulator_2_abbr,modulator_2_amount_text,modulator_2_amount_value,modulator_2_amount_unit,solvent_main,solvent_main_abbr,solvent_main_amount_text,solvent_main_ml,solvent_secondary,solvent_secondary_abbr,solvent_secondary_amount_text,solvent_secondary_ml,temperature_c,temperature_c_text,time_h,time_text,vessel_type,stirring,washing_solvent,washing_cycles,activation_text,activation_temp_c,activation_time_h,crystal_morphology,yield_percent,crystal_size,topology_code,metal_cluster_connectivity,unit_cell_short,pore_diameter_A,BET_surface_area_m2g,air_stable,water_stable,tga_decomposition_temp_c,applications,reference,status,error
10.1021/acs.inorgchem.8b03025,downloaded\10.1021_acs.inorgchem.8b03025.pdf,SI downloaded\10.1021_acs.inorgchem.8b03025_SI.pdf,mof_json_store\10.1021_acs.inorgchem.8b03025\raw_output.json,mof_json_store\10.1021_acs.inorgchem.8b03025\synthesis_026.json,no,,,,ZnCl2,,79.7 mg (0.345 mmol) in DMF (1 mL) + formic acid (1 mL) to make Zr6 node solution; 200 µL aliquot seeded with L2 first,0.345,mmol,nan,,,,,nan,,,,,"1,2,4,5-tetrakis(4-carboxyphenyl)-3,6-dibromobenzene",,L2 stock 0.0267 mmol/mL in DMF; added 160 µL (seed 30 min at 100 °C),,,"1,2,4,5-tetrakis(4-carboxyphenyl)benzene",TCPB,"L1 stock 0.0267 mmol/mL in DMF; added 40 µL after seeding, then 16 h at 100 °C",,,,,,,,formic acid,,1 mL in Zr node solution,,,,,,,,"N,N-dimethylformamide",DMF,Node solution 1 mL; L2 then L1 linker solutions added (160 µL L2 then 40 µL L1),,,,,,100.0,100 °C,,30 min seed + 16 h,0.5 dram glass vial,static,"DMF, acetone",2× each,Vacuum oven at 80 °C for 1 h,80.0,1.0,white powder,,,,Zr6 8-connected node,,,1245.0,not_reported,not_reported,,,10.1021/acs.inorgchem.8b03025,ok,
10.1021/acs.inorgchem.8b03025,downloaded\10.1021_acs.inorgchem.8b03025.pdf,SI downloaded\10.1021_acs.inorgchem.8b03025_SI.pdf,mof_json_store\10.1021_acs.inorgchem.8b03025\raw_output.json,mof_json_store\10.1021_acs.inorgchem.8b03025\synthesis_027.json,no,,,,Cu(SO4)·5H2O,,79.7 mg (0.345 mmol) in DMF (1 mL) + formic acid (1 mL) to make Zr6 node solution; 200 µL aliquot seeded with L2 first,0.345,mmol,nan,,,,,nan,,,,,"1,2,4,5-tetrakis(4-carboxyphenyl)-3,6-dibromobenzene",,L2 stock 0.0267 mmol/mL in DMF; added 180 µL (seed 30 min at 100 °C),,,"1,2,4,5-tetrakis(4-carboxyphenyl)benzene",TCPB,"L1 stock 0.0267 mmol/mL in DMF; added 20 µL after seeding, then 16 h at 100 °C",,,,,,,,formic acid,,1 mL in Zr node solution,,,,,,,,"N,N-dimethylformamide",DMF,Node solution 1 mL; L2 then L1 linker solutions added (180 µL L2 then 20 µL L1),,,,,,100.0,100 °C,,30 min seed + 16 h,0.5 dram glass vial,static,"DMF, acetone",2× each,Vacuum oven at 80 °C for 1 h,80.0,1.0,white powder,,,,Zr6 8-connected node,,,1245.0,not_reported,not_reported,,,10.1021/acs.inorgchem.8b03025,ok,
10.1021/acs.inorgchem.2c04422,downloaded\10.1021_acs.inorgchem.2c04422.pdf,SI downloaded\10.1021_acs.inorgchem.2c04422_SI.pdf,mof_json_store\10.1021_acs.inorgchem.2c04422\raw_output.json,mof_json_store\10.1021_acs.inorgchem.2c04422\synthesis_001.json,yes,"Screened solvents (DMF, DMF+H2O, DMF+EtOH+H2O, DMA mixtures), pH, and 85–120 °C; many gave precipitates or poor microcrystals. Switching to stainless-steel autoclave at 100 °C yielded quality crystals.",Tb-DPCP (1),2214839,Cd(NO3)2·4H2O,,"7 mg, 0.016 mmol",0.016,mmol,nan,,,,,nan,,,,,"hexa(3,5-dicarboxyphenoxy)cyclotriphosphazene",H12HDPCP,"5 mg, 0.004 mmol",5.0,mg,,,,,,,,,,,hydrochloric acid,HCl,"3 mol/L, added to adjust pH to 2–3",,,,,,,,"N,N-dimethylformamide",DMF,1.5 mL,1.5,water,H2O,0.5 mL,0.5,100.0,100 °C,96.0,4 days,stainless-steel autoclave (25 mL),"ultrasonicated, static",DMF,,dried,,,colorless platy (platelet) crystals,66.0,,sql,"[Tb3(COO)10] SBU, 4-connected",,,,yes,not_reported,,sensing;luminescence,10.1021/acs.inorgchem.2c04422,ok,
10.1021/acs.inorgchem.8b00671,downloaded\10.1021_acs.inorgchem.8b00671.pdf,SI downloaded\10.1021_acs.inorgchem.8b00671_SI.pdf,mof_json_store\10.1021_acs.inorgchem.8b00671\raw_output.json,mof_json_store\10.1021_acs.inorgchem.8b00671\synthesis_001.json,no,,IAM-1,1817958118179591,Zn(NO3)2·6H2O,,"0.0164 g, 0.055 mmol",0.055,mmol,nan,,,,,nan,,,,,"4,4′,4″,4‴-(9,9′-spirobifluorene-2,2′,7,7′-tetrayl)tetrabenzoic acid",H4L,"0.02 g, 0.025 mmol",0.025,mmol,,,,,,,,,,,tetrafluoroboric acid,HBF4,6 μL,,,,,,,,"N,N-diethylformamide",DEF,7 mL,7.0,water,H2O,3 mL,3.0,90.0,90 °C,48.0,2 days,20 mL Pyrex vial,sonicated 10 min; then static during heating,DMF,,dried in air,,,colorless hexagonal prisms,87.0,,qzd,"dinuclear Zn2 carboxylate SBU, 4-connected","IAM-1M: a=16.9917(7), b=16.9917(7), c=46.4157(18) Å, α=90, β=90, γ=120, P3121; IAM-1P: a=17.0482(7), b=17.0482(7), c=46.2316(17) Å, α=90, β=90, γ=120, P3221",,,not_reported,not_reported,,SHG;two_photon_PL;luminescence,10.1021/acs.inorgchem.8b00671,ok,
10.1021/acsomega.3c09169,downloaded\10.1021_acsomega.3c09169.pdf,,mof_json_store\10.1021_acsomega.3c09169\raw_output.json,mof_json_store\10.1021_acsomega.3c09169\synthesis_001.json,no,,Co-TPA,,Cu(NO3)2·3H2O,,0.291 g,1.38836,mmol,nan,,,,,nan,,,,,terephthalic acid,TPA,0.166 g,0.166,g,,,,,,,,,,,,,,,,,,,,,"N,N-dimethylformamide",DMF,12.5 mL,12.5,water,H2O,2.5 mL,2.5,100.0,reflux at 100 °C under nitrogen,48.0,48 h,,,MeOH,several times,dried at 80 °C overnight,80.0,,sheet-like morphology,,average crystallite size ~19 nm (Scherrer),,,,,,not_reported,not_reported,473.0,antimicrobial,10.1021/acsomega.3c09169,ok,
10.1039/d4ra08614g,downloaded\10.1039_d4ra08614g.pdf,SI downloaded\10.1039_d4ra08614g_SI.pdf,mof_json_store\10.1039_d4ra08614g\raw_output.json,mof_json_store\10.1039_d4ra08614g\synthesis_001.json,no,,Ni–ImzAdn,,Nd(NO3)3·6H2O,,3 mmol,3,mmol,nan,,,,,nan,,,,,imidazole,Imz,50% of 12 mmol (organic ligands total),6.0,mmol,adenine,Adn,50% of 12 mmol (organic ligands total),6.0,mmol,,,,,,,,,,,,,,,,ethanol,EtOH,,,,,,,180.0,180 °C,10.0,10 h,Teflon-lined stainless steel autoclave,,"methanol, chloroform",,80 °C for 18 h,80.0,18.0,"spring green, spherical particles",,,,,,19.0,161.8486,not_reported,not_reported,318.0,CO2_capture;CO2_cycloaddition catalysis,10.1039/d4ra08614g,ok,
10.1039/c2ra22550f,downloaded\10.1039_c2ra22550f.pdf,SI downloaded\10.1039_c2ra22550f_SI.pdf,mof_json_store\10.1039_c2ra22550f\raw_output.json,mof_json_store\10.1039_c2ra22550f\synthesis_001.json,no,,,900477,Sm(NO3)3·6H2O,,"1.9 mg, 0.01 mmol",0.01,mmol,nan,,,,,nan,,,,,Ni–H2L (Ni(salphen) dicarboxylate metalloligand),,"6.3 mg, 0.01 mmol",0.01,mmol,,,,,,,,,,,,,,,,,,,,,"N,N-dimethylformamide",DMF,3 mL,3.0,water,H2O,1 mL,1.0,80.0,80 °C,96.0,4 days,capped vial,,"EtOH, Et2O",,100 °C under vacuum for 5 h,100.0,5.0,red block-like crystals,,0.20 × 0.20 × 0.20 mm,,dinuclear Cd2 carboxylate clusters,"a=16.348(3) Å, b=16.635(3) Å, c=20.293(4) Å, α=89.29(3)°, β=87.12(3)°, γ=68.48(3)°, P-1",,245.0,yes,not_reported,150.0,CO2_capture;CO2_cycloaddition,10.1039/c2ra22550f,ok,
10.1039/c5cy01145k,downloaded\10.1039_c5cy01145k.pdf,SI downloaded\10.1039_c5cy01145k_SI.pdf,mof_json_store\10.1039_c5cy01145k\raw_output.json,mof_json_store\10.1039_c5cy01145k\synthesis_001.json,yes,Varying HCl/AcOH amounts formed the sql isomer; only specific acid amounts yielded VNU-10.,VNU-10,1063411,Gd(NO3)3·6H2O,,"0.1 g, 0.34 mmol",0.34,mmol,nan,,,,,nan,,,,,terephthalic acid,H2BDC,"0.1 g, 0.60 mmol",0.1,g,"1,4-diazabicyclo[2.2.2]octane",DABCO,"0.075 g, 0.67 mmol",0.075,g,,,,,,acetic acid,AcOH,"2 mL, 0.01 mmol",2.0,mL,hydrochloric acid,HCl,"20 μL, 0.24 μmol",20.0,μL,"N,N-dimethylformamide",DMF,20 mL,20.0,,,,,120.0,120 °C,12.0,12 h,10 mL glass vials,static,"DMF, DCM",3× 10 mL each,120 °C under vacuum for 4 h,120.0,4.0,green needle-shaped crystals,76.0,0.20 × 0.04 × 0.04 mm,kgm,Co2(O2CR)4 paddlewheel; DABCO-pillared,"a=21.5645(7) Å, b=21.5645(7) Å, c=9.4379(3) Å, α=90°, β=90°, γ=120°, P6/mmm",15.0,2235.0,not_reported,not_reported,340.0,amination_catalysis,10.1039/c5cy01145k,ok,
10.1021/ic1017467,downloaded\10.1021_ic1017467.pdf,SI downloaded\10.1021_ic1017467_SI.pdf,mof_json_store\10.1021_ic1017467\raw_output.json,mof_json_store\10.1021_ic1017467\synthesis_001.json,no,,,773959,Tb(NO3)3·6H2O,,"41 mg, 0.2 mmol",0.2,mmol,nan,,,,,nan,,,,,5-(1H-tetrazol-1-yl)isophthalic acid,H2L,"47 mg, 0.2 mmol",0.2,mmol,,,,,,,,,,,,,,,,,,,,,"N,N-dimethylformamide",DMF,"12 mL (from DMF/MeOH 4:1 v/v, total 15 mL)",12.0,methanol,MeOH,"3 mL (from DMF/MeOH 4:1 v/v, total 15 mL)",3.0,25,"80 °C for 10 min, then kept at room temperature for crystallization (~1 week)",,10 min + ~1 week,beaker,stirred,DMF,,"Soaked in CH2Cl2 for 3 days, then dried under high vacuum at 85 °C overnight",85.0,,green block-shaped crystals,60.0,0.12 × 0.10 × 0.10 mm,,Cu2(O2C)4(N)2 paddle wheel 6-connected SBU,"a=10.922(2) Å, b=11.402(2) Å, c=14.654(3) Å, α=90°, β=109.30(3)°, γ=90°, P21/c",7.9,810.0,not_reported,not_reported,,hydrogen storage;CO2_capture;gas_separation,10.1021/ic1017467,ok,
10.1021/acs.jpcc.8b01725,downloaded\10.1021_acs.jpcc.8b01725.pdf,SI downloaded\10.1021_acs.jpcc.8b01725_SI.pdf,mof_json_store\10.1021_acs.jpcc.8b01725\raw_output.json,mof_json_store\10.1021_acs.jpcc.8b01725\synthesis_001.json,no,,MIL-100(Al),,Dy(NO3)3·6H2O,,1.363 g (3.633 mmol),3.633,mmol,nan,,,,,nan,,,,,"trimethyl-1,3,5-benzenetricarboxylate",,0.614 g (2.434 mmol),0.614,g,,,,,,,,,,,nitric acid,,0.302 g (4.793 mmol),0.302,g,,,,,,water,H2O,17.5 mL,17.5,,,,,210.0,raised from 303 K to 483 K at 3 K/min; held at 483 K,72.0,3 days,Teflon-lined stainless steel autoclave,static,"water, ethanol",water 200 mL; Soxhlet with ethanol 16 h,dehydrated under high vacuum at 443 K for 24 h,170.0,24.0,light-yellow solid,,,,μ3-oxo-centered Al3 trimer SBU,,,1480.0,,,,,10.1021/acs.jpcc.8b01725,ok,
10.1021/jacs.5b12312,downloaded\10.1021_jacs.5b12312.pdf,SI downloaded\10.1021_jacs.5b12312_SI.pdf,mof_json_store\10.1021_jacs.5b12312\raw_output.json,mof_json_store\10.1021_jacs.5b12312\synthesis_001.json,no,,MFM-130,,Ho(NO3)3·6H2O,,"0.17 g, 0.72 mmol",0.72,mmol,nan,,,,,nan,,,,,H4LIV,H4LIV,"50 mg, 0.093 mmol",0.093,mmol,,,,,,,,,,,HCl (6 M),,"6 M HCl, 15 μL",,,,,,,,"N,N-dimethylformamide",DMF,6.0 mL,6.0,water,H2O,0.5 mL,0.5,90.0,90 °C,16.0,16 h,pressure tube (15 mL),,DMF (warm); acetone,acetone exchange 24 h,110 °C under vacuum for 12 h after acetone exchange,110.0,12.0,blue microcrystalline crystals,80.0,,fof,Cu2(COO)4 paddlewheel nodes with Kagome lattice layers,"a=18.473(3) Å, c=52.110(10) Å, R-3",,2173.0,not_reported,not_reported,,hydrogen_storage;CO2_capture;acetylene_separation;methane_storage,10.1021/jacs.5b12312,ok,
10.1021/jacs.5b12312,downloaded\10.1021_jacs.5b12312.pdf,SI downloaded\10.1021_jacs.5b12312_SI.pdf,mof_json_store\10.1021_jacs.5b12312\raw_output.json,mof_json_store\10.1021_jacs.5b12312\synthesis_002.json,no,,MFM-131,,Er(NO3)3·6H2O,,"145 mg, 0.622 mmol",0.622,mmol,nan,,,,,nan,,,,,H4LV,H4LV,"50 mg, 0.078 mmol",0.078,mmol,,,,,,,,,,,HCl (6 M),,"6 M HCl, 20 μL",,,,,,,,"N,N-dimethylformamide",DMF,7.0 mL,7.0,water,H2O,1.0 mL,1.0,85.0,85 °C,48.0,48 h,pressure tube (15 mL),,DMF (warm); acetone,acetone exchange 24 h,110 °C under vacuum (attempted) or supercritical CO2 drying (attempted); framework lost crystallinity,110.0,12.0,blue crystals,85.0,,fof,Cu2(COO)4 paddlewheel nodes with Kagome lattice layers,"a=18.3194(5) Å, c=65.6209(19) Å, R-3",,,not_reported,not_reported,,,10.1021/jacs.5b12312,ok,
10.1021/acsami.4c18062,downloaded\10.1021_acsami.4c18062.pdf,SI downloaded\10.1021_acsami.4c18062_SI.pdf,mof_json_store\10.1021_acsami.4c18062\raw_output.json,mof_json_store\10.1021_acsami.4c18062\synthesis_001.json,no,,BaTATB,2289204,Tm(NO3)3·6H2O,,"20 mg, 0.07 mmol",0.07,mmol,nan,,,,,nan,,,,,"4,4′,4″-s-triazine-2,4,6-triyl-tribenzoic acid",H3TATB,"3 mg, 0.005 mmol",0.005,mmol,,,,,,,,,,,,,,,,,,,,,"N,N-dimethylformamide",DMF,5 mL; DMF/H2O 9:1 v/v,,water,H2O,5 mL; DMF/H2O 9:1 v/v,,130.0,130 °C,48.0,ramp to 130 °C in 8 h; hold 48 h; cool to 30 °C in 13 h,glass vial (sealed),static,"DMF, MeOH",,423 K under vacuum for 12 h,150.0,12.0,colorless crystals; rectangular sheet-like particles,57.0,,,BaO9 9-coordinate SBU; 1D [BaO9] columns,"a=7.2925(2), b=18.6823(4), c=25.1482(6), Pna21",17.8,913.0,not_reported,yes,400.0,CO2_capture;cyclic_carbonate_synthesis;oxazolidinone_synthesis,10.1021/acsami.4c18062,ok,
10.1039/c2ce25807b,downloaded\10.1039_c2ce25807b.pdf,SI downloaded\10.1039_c2ce25807b_SI.pdf,mof_json_store\10.1039_c2ce25807b\raw_output.json,mof_json_store\10.1039_c2ce25807b\synthesis_001.json,no,,[Cd(5-BrNic)2]n (1),869626,Lu(NO3)3·6H2O,,1 mmol,1,mmol,nan,,,,,nan,,,,,5-bromonicotinic acid,5-BrNic,2 mmol,2.0,mmol,,,,,,,,,,,,,,,,,,,,,water,H2O,14 mL,14.0,,,,,160.0,160 °C,12.0,12 h (then cooled to RT over 2 h),,,,,,,,prismatic colourless crystals,70.0,,,Cd(II) octahedra linked by tridentate-bridging 5-BrNic (3D),"a=11.2814(12), b=9.9474(11), c=13.2863(15) Å, β=108.7840(10), P21/n",,,not_reported,not_reported,,luminescence,10.1039/c2ce25807b,ok,
10.1039/c2ce25807b,downloaded\10.1039_c2ce25807b.pdf,SI downloaded\10.1039_c2ce25807b_SI.pdf,mof_json_store\10.1039_c2ce25807b\raw_output.json,mof_json_store\10.1039_c2ce25807b\synthesis_002.json,no,,[Co(5-BrNic)2(H2O)]n (2),869627,Y(NO3)3·6H2O,,1 mmol,1,mmol,nan,,,,,nan,,,,,5-bromonicotinic acid,5-BrNic,2 mmol,2.0,mmol,,,,,,,,,,,,,,,,,,,,,water,H2O,14 mL,14.0,,,,,160.0,160 °C,12.0,12 h (then cooled to RT over 2 h),,,,,Activated under high vacuum (10^-4 mbar) at 120 °C overnight prior to gas adsorption,120.0,,pink crystals,45.0,,,Co2 (aqua-dicarboxylate) dimers triply bridged; 3D network,"a=15.0926(18), b=16.9747(18), c=14.4400(16) Å, β=120.52(4), C2/c",3.75,,not_reported,not_reported,,H2_purification;hydrogen_storage,10.1039/c2ce25807b,ok,
10.1021/ic9021257,downloaded\10.1021_ic9021257.pdf,SI downloaded\10.1021_ic9021257_SI.pdf,mof_json_store\10.1021_ic9021257\raw_output.json,mof_json_store\10.1021_ic9021257\synthesis_001.json,no,,,,Nd(NO3)3·6H2O,,0.5 mmol,0.5,mmol,nan,,,,,nan,,,,,nicotinic acid,L1,0.5 mmol,0.5,mmol,,,,,,,,,,,sodium azide,,3 mmol,3.0,mmol,,,,,,methanol,MeOH,10 mL,10.0,,,,,140.0,140 °C,48.0,48 h,Teflon-lined autoclave,static,,,,,,yellow-green crystals,40.0,,,"Mn(II) 6-connected nodes; μ-1,1,3 azido bridges","P1; a=6.9439(14) Å, b=7.8714(16) Å, c=9.840(2) Å, α=103.45(3)°, β=98.74(3)°, γ=98.23(3)°",,,not_reported,not_reported,,,10.1021/ic9021257,ok,
10.1021/ic9021257,downloaded\10.1021_ic9021257.pdf,SI downloaded\10.1021_ic9021257_SI.pdf,mof_json_store\10.1021_ic9021257\raw_output.json,mof_json_store\10.1021_ic9021257\synthesis_002.json,no,,,,Sm(NO3)3·6H2O,,0.5 mmol,0.5,mmol,nan,,,,,nan,,,,,isonicotinic acid,L2,0.5 mmol,0.5,mmol,,,,,,,,,,,sodium azide,,3 mmol,3.0,mmol,,,,,,methanol,MeOH,10 mL,10.0,,,,,140.0,140 °C,48.0,48 h,Teflon-lined autoclave,static,,,,,,lawn-green single crystals,30.0,,,"Mn(II) 6-connected nodes; μ-1,1,3 and μ-1,3 azido bridges","P21/c; a=11.676(2) Å, b=7.0135(14) Å, c=14.839(3) Å, α=90°, β=102.06(3)°, γ=90°",,,not_reported,not_reported,,,10.1021/ic9021257,ok,
10.1039/d1gc01312b,downloaded\10.1039_d1gc01312b.pdf,SI downloaded\10.1039_d1gc01312b_SI.pdf,mof_json_store\10.1039_d1gc01312b\raw_output.json,mof_json_store\10.1039_d1gc01312b\synthesis_001.json,no,,NHC–MOF,,Tb(NO3)3·6H2O,,"2.0 mmol, 0.5950 g",2,mmol,nan,,,,,nan,,,,,"1,3-bis(4-carboxyphenyl)imidazolium chloride",H2L+Cl−,"0.5 mmol, 0.1724 g",0.5,mmol,,,,,,,,,,,,,,,,,,,,,"N,N-dimethylformamide",DMF,3 mL,3.0,,,,,120.0,120 °C,48.0,48 h,Teflon-lined autoclave,,DMF,,120 °C under vacuum overnight,120.0,,rod-like,42.0,,,Zn8O SBU,,,129.0,not_reported,not_reported,,,10.1039/d1gc01312b,ok,
10.1021/acssuschemeng.6b02023,downloaded\10.1021_acssuschemeng.6b02023.pdf,SI downloaded\10.1021_acssuschemeng.6b02023_SI.pdf,mof_json_store\10.1021_acssuschemeng.6b02023\raw_output.json,mof_json_store\10.1021_acssuschemeng.6b02023\synthesis_001.json,yes,FePO-1-3 (ligand:metal 1:3) gave amorphous solid with no sharp XRD and low BET.,FePO-1-2,,Ho(NO3)3·6H2O,,0.972 g (6 mmol) in 5 mL H2O,6,mmol,nan,,,,,nan,,,,,"etidronic acid (1-hydroxyethylidene-1,1-diphosphonic acid), 60% aqueous",,1.03 g (3 mmol) in 10 mL H2O,3.0,mmol,,,,,,,,,,,ammonium hydroxide (25% in water),,added dropwise to adjust pH to ~6.0,,,,,,,,water,H2O,10 mL + 5 mL (total 15 mL),15.0,,,,,180.0,180 °C,72.0,3 days,Teflon-lined autoclave,static,distilled water,several times,dried in an air oven at 75 °C,75.0,,"pale green, flake-like nanoparticles",1.4 g (isolated mass),150–250 nm (flakes),,,"a=10.995 Å, b=10.395 Å, c=11.793 Å, α=β=γ=90°, orthorhombic",11.0,236.0,not_reported,not_reported,200.0,oxidation_catalysis,10.1021/acssuschemeng.6b02023,ok,
10.1021/ic801026y,downloaded\10.1021_ic801026y.pdf,SI downloaded\10.1021_ic801026y_SI.pdf,mof_json_store\10.1021_ic801026y\raw_output.json,mof_json_store\10.1021_ic801026y\synthesis_001.json,no,,,,Er(NO3)3·6H2O,,"85 mg, 0.8 mmol",0.8,mmol,nan,,,,,nan,,,,,"N,N-bis[1(2)H-tetrazol-5-yl]amine",H2bta,"84 mg, 0.5 mmol",0.5,mmol,,,,,,,,,,,,,,,,,,,,,water,H2O,10 mL,10.0,,,,,160.0,160 °C,72.0,3 days (then cooled to RT at 2.7 °C/h),Teflon-lined autoclave,,water,,dried in air,,,pale-red crystals,40.0,,,"Mn2(μ2-OH)2 binuclear units; 2-D (4,4) layer","orthorhombic, Ibam; a=9.286(6) Å, b=11.406(7) Å, c=25.70(3) Å",,,not_reported,not_reported,200.0,,10.1021/ic801026y,ok,
10.1021/ic801026y,downloaded\10.1021_ic801026y.pdf,SI downloaded\10.1021_ic801026y_SI.pdf,mof_json_store\10.1021_ic801026y\raw_output.json,mof_json_store\10.1021_ic801026y\synthesis_002.json,no,,,,Tm(NO3)3·6H2O,,"85 mg, 0.8 mmol",0.8,mmol,nan,,,,,nan,,,,,"N,N-bis[1(2)H-tetrazol-5-yl]amine",H2bta,"84 mg, 0.5 mmol",0.5,mmol,,,,,,,,,,,ammonia solution (25% NH3·H2O),,"25% NH3·H2O, 1 mL",,,,,,,,water,H2O,9 mL,9.0,,,,,160.0,160 °C,72.0,3 days (then cooled to RT at 2.7 °C/h),Teflon-lined autoclave,,water,,dried in air,,,colorless crystals,20.0,,pts,Mn2(bta)2 dimers; 3-D PtS-like net,"monoclinic, P21/c; a=11.300(2) Å, b=10.077(2) Å, c=10.122(2) Å, β=109.22(3)°",,,not_reported,not_reported,360.0,,10.1021/ic801026y,ok,
10.1002/chem.202403577,downloaded\10.1002_chem.202403577.pdf,SI downloaded\10.1002_chem.202403577_SI.pdf,mof_json_store\10.1002_chem.202403577\raw_output.json,mof_json_store\10.1002_chem.202403577\synthesis_001.json,no,,MOF-NiCl2,,Yb(NO3)3·6H2O,,"1.1 mg, 4.8 µmol (2.0 equiv) dissolved in DMF (3.0 mL, 1.2 mM)",0.0048,mmol,nan,,,,,nan,,,,,tetrakis(4-(2-(pyridin-4-yl)ethyl)phenyl)methane,CSB,"1.8 mg, 2.4 µmol in CHCl3 (1.0 mL, 0.6 mM)",1.8,mg,,,,,,,,,,,,,,,,,,,,,"N,N-dimethylformamide",DMF,3.0 mL,3.0,chloroform,CHCl3,1.0 mL,1.0,105.0,105 °C,120.0,5 days; cooled 10 °C per hour to 25 °C,glass pressure tube,static,"DMF, CHCl3, EtOH",,dried under high vacuum (~10^-2 mbar) for 12 h,,12.0,"white, sheaf-like superstructures",95.0,"sheafs ~12 µm length, ~9 µm fantail width",,,,,,not_reported,not_reported,,,10.1002/chem.202403577,ok,
10.1002/chem.202403577,downloaded\10.1002_chem.202403577.pdf,SI downloaded\10.1002_chem.202403577_SI.pdf,mof_json_store\10.1002_chem.202403577\raw_output.json,mof_json_store\10.1002_chem.202403577\synthesis_006.json,no,,MOF-NiCl2,,Cu(CH3COO)2·1H2O,,NiCl2·6H2O:CSB molar ratio = 0.5:1; metal added in DMF (3.0 mL),,,nan,,,,,nan,,,,,tetrakis(4-(2-(pyridin-4-yl)ethyl)phenyl)methane,CSB,"2.4 µmol in CHCl3 (1.0 mL, 0.6 mM)",2.4,µmol,,,,,,,,,,,,,,,,,,,,,"N,N-dimethylformamide",DMF,3.0 mL,3.0,chloroform,CHCl3,1.0 mL,1.0,105.0,105 °C,120.0,5 days; cooled 10 °C per hour to 25 °C,glass pressure tube,static,"DMF, CHCl3, EtOH",,dried under high vacuum (~10^-2 mbar) for 12 h,,12.0,large rods dominant,,,,,,,,not_reported,not_reported,,,10.1002/chem.202403577,ok,
10.1002/chem.202403577,downloaded\10.1002_chem.202403577.pdf,SI downloaded\10.1002_chem.202403577_SI.pdf,mof_json_store\10.1002_chem.202403577\raw_output.json,mof_json_store\10.1002_chem.202403577\synthesis_007.json,no,,MOF-NiCl2,,Ag(NO3),,NiCl2·6H2O:CSB molar ratio = 1:1; metal added in DMF (3.0 mL),,,nan,,,,,nan,,,,,tetrakis(4-(2-(pyridin-4-yl)ethyl)phenyl)methane,CSB,"2.4 µmol in CHCl3 (1.0 mL, 0.6 mM)",2.4,µmol,,,,,,,,,,,,,,,,,,,,,"N,N-dimethylformamide",DMF,3.0 mL,3.0,chloroform,CHCl3,1.0 mL,1.0,105.0,105 °C,120.0,5 days; cooled 10 °C per hour to 25 °C,glass pressure tube,static,"DMF, CHCl3, EtOH",,dried under high vacuum (~10^-2 mbar) for 12 h,,12.0,mixture of sheafs and spherulites,,,,,,,,not_reported,not_reported,,,10.1002/chem.202403577,ok,
10.1002/chem.202403577,downloaded\10.1002_chem.202403577.pdf,SI downloaded\10.1002_chem.202403577_SI.pdf,mof_json_store\10.1002_chem.202403577\raw_output.json,mof_json_store\10.1002_chem.202403577\synthesis_008.json,no,,MOF-NiCl2,,ZrOCl2·8H2O,,NiCl2·6H2O:CSB molar ratio = 4:1; metal added in DMF (3.0 mL),,,nan,,,,,nan,,,,,tetrakis(4-(2-(pyridin-4-yl)ethyl)phenyl)methane,CSB,"2.4 µmol in CHCl3 (1.0 mL, 0.6 mM)",2.4,µmol,,,,,,,,,,,,,,,,,,,,,"N,N-dimethylformamide",DMF,3.0 mL,3.0,chloroform,CHCl3,1.0 mL,1.0,105.0,105 °C,120.0,5 days; cooled 10 °C per hour to 25 °C,glass pressure tube,static,"DMF, CHCl3, EtOH",,dried under high vacuum (~10^-2 mbar) for 12 h,,12.0,plates and half-sheafs dominant; sheafs minor,,,,,,,,not_reported,not_reported,,,10.1002/chem.202403577,ok,
10.1002/chem.202403577,downloaded\10.1002_chem.202403577.pdf,SI downloaded\10.1002_chem.202403577_SI.pdf,mof_json_store\10.1002_chem.202403577\raw_output.json,mof_json_store\10.1002_chem.202403577\synthesis_009.json,no,,MOF-NiCl2,,AlCl3·6H2O,,2.0 equiv vs CSB (≈9.6 µmol) in DMF (3.0 mL); concentration set ×2 relative to base,0.0096,mmol,nan,,,,,nan,,,,,tetrakis(4-(2-(pyridin-4-yl)ethyl)phenyl)methane,CSB,"4.8 µmol in CHCl3 (1.0 mL, 1.2 mM)",4.8,µmol,,,,,,,,,,,,,,,,,,,,,"N,N-dimethylformamide",DMF,3.0 mL,3.0,chloroform,CHCl3,1.0 mL,1.0,105.0,105 °C,120.0,5 days; cooled 10 °C per hour to 25 °C,glass pressure tube,static,"DMF, CHCl3, EtOH",,dried under high vacuum (~10^-2 mbar) for 12 h,,12.0,plates major; hedrites minor,,,,,,,,not_reported,not_reported,,,10.1002/chem.202403577,ok,
10.1002/chem.202403577,downloaded\10.1002_chem.202403577.pdf,SI downloaded\10.1002_chem.202403577_SI.pdf,mof_json_store\10.1002_chem.202403577\raw_output.json,mof_json_store\10.1002_chem.202403577\synthesis_010.json,no,,MOF-NiCl2,,Zn(NO3)2·6H2O,,2.0 equiv vs CSB (≈6.4 µmol) in DMF (3.0 mL); concentration set ×1.35 relative to base,0.0064,mmol,nan,,,,,nan,,,,,tetrakis(4-(2-(pyridin-4-yl)ethyl)phenyl)methane,CSB,"3.2 µmol in CHCl3 (1.0 mL, 0.81 mM)",3.2,µmol,,,,,,,,,,,,,,,,,,,,,"N,N-dimethylformamide",DMF,3.0 mL,3.0,chloroform,CHCl3,1.0 mL,1.0,105.0,105 °C,120.0,5 days; cooled 10 °C per hour to 25 °C,glass pressure tube,static,"DMF, CHCl3, EtOH",,dried under high vacuum (~10^-2 mbar) for 12 h,,12.0,well-defined sheaf-like crystals; minor nanorods,,sheafs ~9.5 µm length,,,,,,not_reported,not_reported,,,10.1002/chem.202403577,ok,
10.1002/chem.202403577,downloaded\10.1002_chem.202403577.pdf,SI downloaded\10.1002_chem.202403577_SI.pdf,mof_json_store\10.1002_chem.202403577\raw_output.json,mof_json_store\10.1002_chem.202403577\synthesis_011.json,no,,MOF-NiCl2,,Zn(NO3)2·6H2O,,2.0 equiv vs CSB (≈3.4 µmol) in DMF (3.0 mL); concentration set ×0.7 relative to base,0.0034,mmol,nan,,,,,nan,,,,,tetrakis(4-(2-(pyridin-4-yl)ethyl)phenyl)methane,CSB,"1.7 µmol in CHCl3 (1.0 mL, 0.42 mM)",1.7,µmol,,,,,,,,,,,,,,,,,,,,,"N,N-dimethylformamide",DMF,3.0 mL,3.0,chloroform,CHCl3,1.0 mL,1.0,105.0,105 °C,120.0,5 days; cooled 10 °C per hour to 25 °C,glass pressure tube,static,"DMF, CHCl3, EtOH",,dried under high vacuum (~10^-2 mbar) for 12 h,,12.0,plates and half-sheafs,,,,,,,,not_reported,not_reported,,,10.1002/chem.202403577,ok,
10.1002/chem.202403577,downloaded\10.1002_chem.202403577.pdf,SI downloaded\10.1002_chem.202403577_SI.pdf,mof_json_store\10.1002_chem.202403577\raw_output.json,mof_json_store\10.1002_chem.202403577\synthesis_012.json,no,,MOF-NiCl2,,Cd(NO3)2·4H2O,,2.0 equiv vs CSB (≈1.2 µmol) in DMF (3.0 mL); concentration set ×0.25 relative to base,0.0012,mmol,C4H9)4N]4[,,,,,nan,,,,,tetrakis(4-(2-(pyridin-4-yl)ethyl)phenyl)methane,CSB,"0.6 µmol in CHCl3 (1.0 mL, 0.15 mM)",0.6,µmol,,,,,,,,,,,,,,,,,,,,,"N,N-dimethylformamide",DMF,3.0 mL,3.0,chloroform,CHCl3,1.0 mL,1.0,105.0,105 °C,120.0,5 days; cooled 10 °C per hour to 25 °C,glass pressure tube,static,"DMF, CHCl3, EtOH",,dried under high vacuum (~10^-2 mbar) for 12 h,,12.0,smooth plates,,,,,,,,not_reported,not_reported,,,10.1002/chem.202403577,ok,
10.1021/acs.jpcc.8b08972,downloaded\10.1021_acs.jpcc.8b08972.pdf,SI downloaded\10.1021_acs.jpcc.8b08972_SI.pdf,mof_json_store\10.1021_acs.jpcc.8b08972\raw_output.json,mof_json_store\10.1021_acs.jpcc.8b08972\synthesis_001.json,no,,Ni-IRMOF-74,,CuBr2,,"168.7 mg, 0.58 mmol",0.58,mmol,nan,,,,,nan,,,,,"3,3′-dihydroxy-[1,1′-biphenyl]-4,4′-dicarboxylic acid",link-I,"238.4 mg, 0.87 mmol",0.87,mmol,,,,,,,,,,,,,,,,,,,,,"N,N-dimethylformamide",DMF,20 mL of 1:1:1 DMF/tert-butanol/water,,tert-butanol,,20 mL of 1:1:1 DMF/tert-butanol/water,,120.0,120 °C,72.0,72 h,,,"DMF, MeOH","washed with DMF; MeOH soak 3 days, solvent replaced daily",175 °C under vacuum (MeOH removed),175.0,,greenish needle-shaped crystals,,,,,"R-3: a=36.57(1) Å, b=36.57(1) Å, c=6.79(6) Å, α=90°, β=90°, γ=120°, V=7870.7(8) Å3",19.0,1810.0,not_reported,not_reported,290.0,hydrogen storage,10.1021/acs.jpcc.8b08972,ok,
10.1039/d4tc02806f,downloaded\10.1039_d4tc02806f.pdf,SI downloaded\10.1039_d4tc02806f_SI.pdf,mof_json_store\10.1039_d4tc02806f\raw_output.json,mof_json_store\10.1039_d4tc02806f\synthesis_001.json,no,,1-LaNDC,,AlCl3·6H2O,,0.05 mmol,0.05,mmol,nan,,,,,nan,,,,,"2,6-naphthalenedicarboxylic acid",H2NDC,0.05 mmol,0.05,mmol,,,,,,,,,,,,,,,,,,,,,"N,N-dimethylformamide",DMF,3 mL,3.0,,,,,110.0,110 °C,24.0,24 h,screw cap 23 mL scintillation vial,static,DMF,5 × 3 mL,,,,colorless rod-like crystals,45.0,,,,,,,not_reported,not_reported,,luminescence,10.1039/d4tc02806f,ok,
10.1039/d4tc02806f,downloaded\10.1039_d4tc02806f.pdf,SI downloaded\10.1039_d4tc02806f_SI.pdf,mof_json_store\10.1039_d4tc02806f\raw_output.json,mof_json_store\10.1039_d4tc02806f\synthesis_005.json,no,,2-Nd1ANDC1,2312507,AlCl3·6H2O,,0.05 mmol,0.05,mmol,nan,,,,,nan,,,,,"4-aminonaphthalene-2,6-dicarboxylic acid",H2ANDC,17.83 mg (0.075 mmol),0.075,mmol,,,,,,,,,,,,,,,,,,,,,"N,N-dimethylformamide",DMF,"DMF/H2O/EtOH 10:1:1, total 3 mL",,water,H2O,DMF/H2O/EtOH 10:1:1,,70.0,70 °C,72.0,72 h,scintillation vial,static,DMF,5 × 3 mL,,,,block-shaped yellow crystals,38.0,,,edge-sharing [Nd2O16] dimer SBU,"a=12.2616(7) Å, b=12.2946(6) Å, c=13.5256(8) Å, α=102.201(3)°, β=99.667(3)°, γ=103.240(3)°, P-1",,,not_reported,not_reported,570.0,luminescence,10.1039/d4tc02806f,ok,
10.1039/d4tc02806f,downloaded\10.1039_d4tc02806f.pdf,SI downloaded\10.1039_d4tc02806f_SI.pdf,mof_json_store\10.1039_d4tc02806f\raw_output.json,mof_json_store\10.1039_d4tc02806f\synthesis_006.json,no,,2-Yb1ANDC1,2312509,AlCl3·6H2O,,0.05 mmol,0.05,mmol,nan,,,,,nan,,,,,"4-aminonaphthalene-2,6-dicarboxylic acid",H2ANDC,0.075 mmol,0.075,mmol,,,,,,,,,,,,,,,,,,,,,"N,N-dimethylformamide",DMF,"DMF/H2O/EtOH 10:1:1, total 3 mL",,water,H2O,DMF/H2O/EtOH 10:1:1,,70.0,70 °C,72.0,72 h,scintillation vial,static,DMF,5 × 3 mL,,,,block-shaped yellow crystals,38.0,,,dimeric SBU of two [YbO8] square antiprisms bridged by μ2-carboxylates,"a=12.018(3) Å, b=12.3018(14) Å, c=13.2497(18) Å, α=104.019(9)°, β=99.232(14)°, γ=100.251(13)°, P-1",,,not_reported,not_reported,,luminescence,10.1039/d4tc02806f,ok,
10.1039/d4tc02806f,downloaded\10.1039_d4tc02806f.pdf,SI downloaded\10.1039_d4tc02806f_SI.pdf,mof_json_store\10.1039_d4tc02806f\raw_output.json,mof_json_store\10.1039_d4tc02806f\synthesis_007.json,no,,2-Er1ANDC1,2312508,AlCl3·6H2O,,0.05 mmol,0.05,mmol,nan,,,,,nan,,,,,"4-aminonaphthalene-2,6-dicarboxylic acid",H2ANDC,0.075 mmol,0.075,mmol,,,,,,,,,,,,,,,,,,,,,"N,N-dimethylformamide",DMF,"DMF/H2O/EtOH 10:1:1, total 3 mL",,water,H2O,DMF/H2O/EtOH 10:1:1,,70.0,70 °C,72.0,72 h,scintillation vial,static,DMF,5 × 3 mL,,,,block-shaped yellow crystals,38.0,,,edge-sharing dimer SBU of 9-coordinate Er,"a=11.7875(14) Å, b=12.2352(15) Å, c=13.3056(14) Å, α=103.963(3)°, β=99.129(3)°, γ=100.537(4)°, P-1",,,not_reported,not_reported,,luminescence,10.1039/d4tc02806f,ok,
10.1039/d4tc02806f,downloaded\10.1039_d4tc02806f.pdf,SI downloaded\10.1039_d4tc02806f_SI.pdf,mof_json_store\10.1039_d4tc02806f\raw_output.json,mof_json_store\10.1039_d4tc02806f\synthesis_008.json,no,,2-Lu1ANDC1,2312510,AlCl3·6H2O,,0.05 mmol,0.05,mmol,nan,,,,,nan,,,,,"4-aminonaphthalene-2,6-dicarboxylic acid",H2ANDC,0.075 mmol,0.075,mmol,,,,,,,,,,,,,,,,,,,,,"N,N-dimethylformamide",DMF,"DMF/H2O/EtOH 10:1:1, total 3 mL",,water,H2O,DMF/H2O/EtOH 10:1:1,,70.0,70 °C,72.0,72 h,scintillation vial,static,DMF,5 × 3 mL,,,,block-shaped yellow crystals,38.0,,,dimeric SBU of two [LuO8] square antiprisms bridged by μ2-carboxylates,"a=11.7299(13) Å, b=12.2689(15) Å, c=13.2149(14) Å, α=104.281(3)°, β=98.937(3)°, γ=99.454(4)°, P-1",,,not_reported,not_reported,,luminescence,10.1039/d4tc02806f,ok,
10.1039/d4tc02806f,downloaded\10.1039_d4tc02806f.pdf,SI downloaded\10.1039_d4tc02806f_SI.pdf,mof_json_store\10.1039_d4tc02806f\raw_output.json,mof_json_store\10.1039_d4tc02806f\synthesis_010.json,no,,2-ErDANDC,2312511,AlCl3·6H2O,,0.05 mmol,0.05,mmol,nan,,,,,nan,,,,,"4,8-diaminonaphthalene-2,6-dicarboxylic acid",H2DANDC,0.075 mmol,0.075,mmol,,,,,,,,,,,,,,,,,,,,,"N,N-dimethylformamide",DMF,"DMF/H2O/EtOH 10:1:1, total 3 mL",,water,H2O,DMF/H2O/EtOH 10:1:1,,70.0,70 °C,72.0,72 h,scintillation vial,static,DMF,5 × 3 mL,,,,block-shaped yellow crystals,38.0,,,,"a=12.205(2) Å, b=12.2078(18) Å, c=13.309(2) Å, α=105.069(5)°, β=100.428(5)°, γ=98.173(5)°, P-1",,,not_reported,not_reported,,luminescence,10.1039/d4tc02806f,ok,
10.1039/d4tc02806f,downloaded\10.1039_d4tc02806f.pdf,SI downloaded\10.1039_d4tc02806f_SI.pdf,mof_json_store\10.1039_d4tc02806f\raw_output.json,mof_json_store\10.1039_d4tc02806f\synthesis_011.json,no,,2-NdDANDC,,AlCl3·6H2O,,0.05 mmol,0.05,mmol,nan,,,,,nan,,,,,"4,8-diaminonaphthalene-2,6-dicarboxylic acid",H2DANDC,0.075 mmol,0.075,mmol,,,,,,,,,,,,,,,,,,,,,"N,N-dimethylformamide",DMF,"DMF/H2O/EtOH 10:1:1, total 3 mL",,water,H2O,DMF/H2O/EtOH 10:1:1,,70.0,70 °C,72.0,72 h,scintillation vial,static,DMF,5 × 3 mL,,,,block-shaped yellow crystals,38.0,,,,,,,not_reported,not_reported,,luminescence,10.1039/d4tc02806f,ok,
10.1039/d4tc02806f,downloaded\10.1039_d4tc02806f.pdf,SI downloaded\10.1039_d4tc02806f_SI.pdf,mof_json_store\10.1039_d4tc02806f\raw_output.json,mof_json_store\10.1039_d4tc02806f\synthesis_012.json,no,,2-YbDANDC,,AlCl3·6H2O,,0.05 mmol,0.05,mmol,nan,,,,,nan,,,,,"4,8-diaminonaphthalene-2,6-dicarboxylic acid",H2DANDC,0.075 mmol,0.075,mmol,,,,,,,,,,,,,,,,,,,,,"N,N-dimethylformamide",DMF,"DMF/H2O/EtOH 10:1:1, total 3 mL",,water,H2O,DMF/H2O/EtOH 10:1:1,,70.0,70 °C,72.0,72 h,scintillation vial,static,DMF,5 × 3 mL,,,,block-shaped yellow crystals,38.0,,,,,,,not_reported,not_reported,,luminescence,10.1039/d4tc02806f,ok,
10.1039/c2dt12059c,downloaded\10.1039_c2dt12059c.pdf,SI downloaded\10.1039_c2dt12059c_SI.pdf,mof_json_store\10.1039_c2dt12059c\raw_output.json,mof_json_store\10.1039_c2dt12059c\synthesis_001.json,no,,MAC-4,,AlCl3·6H2O,,"0.45 mmol, 0.089 g",0.45,mmol,nan,,,,,nan,,,,,isophthalic acid,H2IPA,"0.3 mmol, 0.049 g",0.3,mmol,"3,5-dimethyl-1H-1,2,4-triazole",Hdmtrz,"0.3 mmol, 0.028 g",0.3,mmol,,,,,,,,,,,,,,,,"N,N-dimethylformamide",DMF,5 mL (metal soln) + 5 mL (ligand soln),10.0,,,,,140.0,140 °C,72.0,3 days,Teflon-lined stainless steel autoclave (15 mL),"stirred 10 min, then static",acetone,1 day exchange,323 K under vacuum for 8 h after acetone exchange,50.0,8.0,colorless block crystals,60.0,,,"trinuclear [Zn3(μ3-OH)] + [Zn2(O2C)4] paddle-wheel SBUs; (6,6)-connected","a=15.508(11), b=19.220(13), c=25.211(17) Å, Pnma",,796.0,not_reported,not_reported,,CO2_capture,10.1039/c2dt12059c,ok,
10.1021/acs.cgd.6b01161,downloaded\10.1021_acs.cgd.6b01161.pdf,SI downloaded\10.1021_acs.cgd.6b01161_SI.pdf,mof_json_store\10.1021_acs.cgd.6b01161\raw_output.json,mof_json_store\10.1021_acs.cgd.6b01161\synthesis_001.json,no,,ZIF-8,,AlCl3·6H2O,,"methanol solution of zinc acetate tetrahydrate (4 mmol, 20 mL)",4,mmol,nan,,,,,nan,,,,,2-methylimidazole,MeIm,"methanol solution of 2-methylimidazole (16 mmol, 80 mL)",16.0,mmol,,,,,,,,,,,,,,,,,,,,,methanol,MeOH,20 mL (metal soln) + 80 mL (MeIm soln),100.0,,,,,25,room temperature,,"stir 1 h, then age 24 h",,stirred 1 h; static 24 h,ethanol,2×,vacuum oven at 50 °C for 12 h,50.0,12.0,white rhombic dodecahedra,,∼600 nm,,,,,,,,,,10.1021/acs.cgd.6b01161,ok,
10.1021/acs.cgd.6b01161,downloaded\10.1021_acs.cgd.6b01161.pdf,SI downloaded\10.1021_acs.cgd.6b01161_SI.pdf,mof_json_store\10.1021_acs.cgd.6b01161\raw_output.json,mof_json_store\10.1021_acs.cgd.6b01161\synthesis_002.json,no,,ZIF-8,,AlCl3·6H2O,,"methanol solution of zinc nitrate hexahydrate (4 mmol, 10 mL)",4,mmol,nan,,,,,nan,,,,,2-methylimidazole,MeIm,"methanol solution of 2-methylimidazole (40 mmol, 100 mL)",40.0,mmol,,,,,,,,,,,,,,,,,,,,,methanol,MeOH,10 mL (metal soln) + 100 mL (MeIm soln),110.0,,,,,25,room temperature,,"stir 1 h, then age 24 h",,stirred 1 h; static 24 h,ethanol,2×,vacuum oven at 50 °C for 12 h,50.0,12.0,rhombic dodecahedra,,∼90 nm,,,,,,,,,,10.1021/acs.cgd.6b01161,ok,
10.1021/acs.cgd.6b01161,downloaded\10.1021_acs.cgd.6b01161.pdf,SI downloaded\10.1021_acs.cgd.6b01161_SI.pdf,mof_json_store\10.1021_acs.cgd.6b01161\raw_output.json,mof_json_store\10.1021_acs.cgd.6b01161\synthesis_003.json,no,,ZIF-67,,AlCl3·6H2O,,"methanol solution of cobalt acetate tetrahydrate (4 mmol, 20 mL)",4,mmol,nan,,,,,nan,,,,,2-methylimidazole,MeIm,"methanol solution of 2-methylimidazole (16 mmol, 80 mL)",16.0,mmol,,,,,,,,,,,,,,,,,,,,,methanol,MeOH,20 mL (metal soln) + 80 mL (MeIm soln),100.0,,,,,25,room temperature,,"stir 1 h, then age 24 h",,stirred 1 h; static 24 h,ethanol,2×,vacuum oven at 50 °C for 12 h,50.0,12.0,rhombic dodecahedra,,∼1 μm,,,,,,,,,,10.1021/acs.cgd.6b01161,ok,
10.1021/acs.cgd.6b01161,downloaded\10.1021_acs.cgd.6b01161.pdf,SI downloaded\10.1021_acs.cgd.6b01161_SI.pdf,mof_json_store\10.1021_acs.cgd.6b01161\raw_output.json,mof_json_store\10.1021_acs.cgd.6b01161\synthesis_004.json,no,,ZIF-67,,AlCl3·6H2O,,"methanol solution of cobalt nitrate hexahydrate (4 mmol, 10 mL)",4,mmol,nan,,,,,nan,,,,,2-methylimidazole,MeIm,"methanol solution of 2-methylimidazole (160 mmol, 200 mL)",160.0,mmol,,,,,,,,,,,,,,,,,,,,,methanol,MeOH,10 mL (metal soln) + 200 mL (MeIm soln),210.0,,,,,25,room temperature,,"stir 1 h, then age 24 h",,stirred 1 h; static 24 h,ethanol,2×,vacuum oven at 50 °C for 12 h,50.0,12.0,rhombic dodecahedra,,∼250 nm,,,,,,,,,,10.1021/acs.cgd.6b01161,ok,
10.1039/c3ce40913a,downloaded\10.1039_c3ce40913a.pdf,SI downloaded\10.1039_c3ce40913a_SI.pdf,mof_json_store\10.1039_c3ce40913a\raw_output.json,mof_json_store\10.1039_c3ce40913a\synthesis_001.json,no,,,,AlCl3·6H2O,,"0.2 mmol, 34 mg",0.2,mmol,nan,,,,,nan,,,,,"1,3,5-triaza-7-phosphaadamantane-7-sulfide",PTALS,"0.2 mmol, 38 mg",0.2,mmol,,,,,,,,,,,,,,,,,,,,,acetonitrile,MeCN,MeCN/H2O (5:1 v/v),,water,H2O,MeCN/H2O (5:1 v/v),,25.0,room temperature (~25 °C),1.0,1 h,,stirred,,,dried in air after crystallization by slow evaporation of filtrate,,,colorless X-ray quality single crystals,40.0,,srs,Ag(I) 3-connected nodes; {N2S} trigonal pyramidal,"a=8.0290(2), b=9.8549(3), c=14.3776(4) Å, P212121",,,yes,not_reported,,antimicrobial;antifungal,10.1039/c3ce40913a,ok,
10.1039/c3ce40913a,downloaded\10.1039_c3ce40913a.pdf,SI downloaded\10.1039_c3ce40913a_SI.pdf,mof_json_store\10.1039_c3ce40913a\raw_output.json,mof_json_store\10.1039_c3ce40913a\synthesis_002.json,no,,,,AlCl3·6H2O,,"0.1 mmol, 31 mg",0.1,mmol,nan,,,,,nan,,,,,"1,3,5-triaza-7-phosphaadamantane-7-sulfide",PTALS,"0.1 mmol, 19 mg",0.1,mmol,,,,,,,,,,,,,,,,,,,,,acetonitrile,MeCN,MeCN/H2O (5:1 v/v),,water,H2O,MeCN/H2O (5:1 v/v),,25.0,room temperature (~25 °C),1.0,1 h,,stirred,,,,,,pale brown crystals,50.0,,,"pentanodal 3,3,3,4,5-connected net; Ag nodes 3-/4-connected","a=9.5475(3), b=11.4400(3), c=13.2092(4) Å, β=109.9744(13)°, P21",,,yes,not_reported,,antimicrobial;antifungal,10.1039/c3ce40913a,ok,
10.1039/c1ce05561e,downloaded\10.1039_c1ce05561e.pdf,SI downloaded\10.1039_c1ce05561e_SI.pdf,mof_json_store\10.1039_c1ce05561e\raw_output.json,mof_json_store\10.1039_c1ce05561e\synthesis_001.json,no,,,,Al2(SO4)3,,"0.2195 g, 1.0 mmol",1,mmol,nan,,"0.0121 g, 0.3 mmol",0.3,mmol,nan,,,,,sulfosuccinic acid,H3SSC,"0.0708 g, 0.25 mmol",0.25,mmol,,,,,,,,,,,,,,,,,,,,,ethanol,EtOH,"6 mL of EtOH in EtOH/H2O (v/v = 2:1), total 9 mL",6.0,water,H2O,"3 mL of H2O in EtOH/H2O (v/v = 2:1), total 9 mL",3.0,120.0,120 °C,72.0,3 days,Parr Teflon-lined stainless steel vessel (20 mL),,"EtOH, H2O",,dried at ambient temperature,,,colorless block crystals,53.0,,,Zn3(μ3-OH)2 SBU-based anionic layers linked by Na+,"a=11.1225(17), b=6.2139(10), c=15.089(2) Å, β=94.651(2)°, P21/n",,,not_reported,not_reported,300.0,luminescence,10.1039/c1ce05561e,ok,
10.1039/c1ce05561e,downloaded\10.1039_c1ce05561e.pdf,SI downloaded\10.1039_c1ce05561e_SI.pdf,mof_json_store\10.1039_c1ce05561e\raw_output.json,mof_json_store\10.1039_c1ce05561e\synthesis_002.json,no,,,,Al2(SO4)3,,"0.1097 g, 0.5 mmol",0.5,mmol,nan,,"0.030 g, 0.75 mmol",0.75,mmol,nan,,,,,sulfosuccinic acid,H3SSC,"0.0708 g, 0.25 mmol",0.25,mmol,,,,,,,,,,,,,,,,,,,,,ethanol,EtOH,"6 mL of EtOH in EtOH/H2O (v/v = 6:1), total 7 mL",6.0,water,H2O,"1 mL of H2O in EtOH/H2O (v/v = 6:1), total 7 mL",1.0,120.0,120 °C,72.0,3 days,Parr Teflon-lined stainless steel vessel (25 mL),,"EtOH, H2O",,dried at ambient temperature,,,colorless block crystals,45.0,,,[Zn2(SSC)2] macrocycle-based anionic layers linked by Na+,"a=10.0335(17), b=16.020(3), c=12.195(2) Å, β=101.566(2)°, P21/n",,,not_reported,not_reported,300.0,luminescence,10.1039/c1ce05561e,ok,
10.1039/c0ce00365d,downloaded\10.1039_c0ce00365d.pdf,SI downloaded\10.1039_c0ce00365d_SI.pdf,mof_json_store\10.1039_c0ce00365d\raw_output.json,mof_json_store\10.1039_c0ce00365d\synthesis_001.json,yes,Using KHCO3 instead of triethylamine in Mn/H3ptc hydrothermal reaction gave an amorphous precipitate.,,,Al(NO3)3·9H2O,,0.328 g (1.5 mmol),1.5,mmol,nan,,,,,nan,,,,,"pyridine-2,4,6-tricarboxylic acid",H3ptc,0.177 g (1.0 mmol),1.0,mmol,,,,,,,,,,,triethylamine,Et3N,1.0 mL,,,,,,,,water,H2O,18.0 mL,18.0,,,,,170.0,170 °C,168.0,7 days,Teflon-lined stainless-steel autoclave (23 mL),static,,,,,,violet rhombic crystals,,,,"CoN2O4 and CoO6 octahedra corner-shared in 2D layers, pillared by ptc into 3D framework; topology (3^2·4^6·5^6·6)2(3^2·4^8·5^12·6^6)","a=15.9192(6) Å, b=5.9225(3) Å, c=18.5992(8) Å, Pbcn",,,yes,not_reported,,,10.1039/c0ce00365d,ok,
10.1021/cm9023106,downloaded\10.1021_cm9023106.pdf,SI downloaded\10.1021_cm9023106_SI.pdf,mof_json_store\10.1021_cm9023106\raw_output.json,mof_json_store\10.1021_cm9023106\synthesis_001.json,no,,MIL-120,,Al(NO3)3·9H2O,,3.2 g (8.5 mmol),8.5,mmol,nan,,,,,nan,,,,,pyromellitic acid,H4btec,0.5 g (2 mmol),2.0,mmol,,,,,,,,,,,sodium hydroxide solution,NaOH,"4 M, 3.4 mL",13.6,mmol,,,,,,water,H2O,20 mL,20.0,,,,,210.0,210 °C,24.0,24 h,125 mL Parr-type autoclave,,H2O,reflux at 100 °C in 300 mL for 10 h,200 °C under primary vacuum (5 Pa) for 15 h,200.0,15.0,"white, platelike prismatic crystallites",,1–10 μm,,edge-sharing AlO2(OH)4 octahedral chains (cis–trans),"a=9.7480(10), b=20.0480(10), c=7.4890(10) Å, β=134.42(1)°, C2/m",,308.0,not_reported,not_reported,,hydrogen_storage;CO2_capture;methane_storage,10.1021/cm9023106,ok,
10.1021/acsami.7b16163,downloaded\10.1021_acsami.7b16163.pdf,SI downloaded\10.1021_acsami.7b16163_SI.pdf,mof_json_store\10.1021_acsami.7b16163\raw_output.json,mof_json_store\10.1021_acsami.7b16163\synthesis_001.json,no,,MOF-892,,Al(NO3)3·9H2O,,"0.05 M in DMF, 1.6 mL",0.08,mmol,nan,,,,,nan,,,,,"1′,2′,3′,4′,5′,6′-hexakis(4-carboxyphenyl)benzene",H6CPB,"16 mg, 0.020 mmol",0.02,mmol,,,,,,,,,,,4-nitrobenzoic acid,,"0.30 M in DMF, 1.50 mL",0.45,mmol,glacial acetic acid,,2.5 mL,,,"N,N-dimethylformamide",DMF,from stock solutions; total ≈3.1 mL,3.1,,,,,120.0,120 °C,96.0,4 d,10 mL Pyrex tube (sealed),static,"DMF, MeOH",DMF: 4×5 mL per day for 3 d; MeOH: 4×5 mL per day for 3 d,"supercritical CO2 drying, then 50 °C under vacuum for 24 h",50.0,24.0,colorless hexagonal bipyramids,,,stp,Zr6O4(OH)4 6-connected trigonal prismatic SBU,"a=b=32.2282, c=26.5476 Å, P63/m",27.0,1904.0,yes,yes,350.0,CO2_capture;CO2_cycloaddition,10.1021/acsami.7b16163,ok,
