Repository: zzhenglab/MOFinder

# MOFinder

MOFinder extracts MOF synthesis information from the literature, reconstructs evidence-supported negative reaction records, and prepares datasets for synthesis-outcome prediction.
[Web application](https://mofinder.chemistry.wustl.edu/) | [Demos](Demo/README.md) | [Source code](docs/source_to_code.md) | [Workflow guide](docs/workflow.md) | [Model evaluation](docs/evaluation.md)

## Quick start

The workflow runs through Python commands. Python 3.10 or newer is required. Clone the repository and initialize its related applications:

```bash
git clone --recurse-submodules https://github.com/zzhenglab/MOFinder.git
cd MOFinder
```

Start with the two offline demonstrations:

```bash

File: mof_extraction_1_2.csv (part 167 of 305)
doi,main_pdf,si_pdf,raw_output,parsed_json,article_trial_or_failure,article_trial_or_failure_notes,mof_name,crystal_code,metal_1,metal_1_abbr,metal_1_amount_text,metal_1_amount_value,metal_1_amount_unit,metal_2,metal_2_abbr,metal_2_amount_text,metal_2_amount_value,metal_2_amount_unit,metal_3,metal_3_abbr,metal_3_amount_text,metal_3_amount_value,metal_3_amount_unit,linker_1,linker_1_abbr,linker_1_amount_text,linker_1_amount_value,linker_1_amount_unit,linker_2,linker_2_abbr,linker_2_amount_text,linker_2_amount_value,linker_2_amount_unit,linker_3,linker_3_abbr,linker_3_amount_text,linker_3_amount_value,linker_3_amount_unit,modulator_1,modulator_1_abbr,modulator_1_amount_text,modulator_1_amount_value,modulator_1_amount_unit,modulator_2,modulator_2_abbr,modulator_2_amount_text,modulator_2_amount_value,modulator_2_amount_unit,solvent_main,solvent_main_abbr,solvent_main_amount_text,solvent_main_ml,solvent_secondary,solvent_secondary_abbr,solvent_secondary_amount_text,solvent_secondary_ml,temperature_c,temperature_c_text,time_h,time_text,vessel_type,stirring,washing_solvent,washing_cycles,activation_text,activation_temp_c,activation_time_h,crystal_morphology,yield_percent,crystal_size,topology_code,metal_cluster_connectivity,unit_cell_short,pore_diameter_A,BET_surface_area_m2g,air_stable,water_stable,tga_decomposition_temp_c,applications,reference,status,error
10.1021/acsami.7b16163,downloaded\10.1021_acsami.7b16163.pdf,SI downloaded\10.1021_acsami.7b16163_SI.pdf,mof_json_store\10.1021_acsami.7b16163\raw_output.json,mof_json_store\10.1021_acsami.7b16163\synthesis_002.json,no,,MOF-893,,Eu(NO3)3·6H2O,,"0.05 M in DMF, 0.60 mL",0.03,mmol,nan,,,,,nan,,,,,"1′,2′,3′,4′,5′,6′-hexakis(4-carboxyphenyl)benzene",H6CPB,"17 mg, 0.021 mmol",0.021,mmol,,,,,,,,,,,benzoic acid,,"0.45 M in DMF, 0.59 mL",0.266,mmol,glacial acetic acid,,1.9 mL,,,"N,N-dimethylformamide",DMF,0.60 mL (Zr stock) + 0.59 mL (benzoic acid stock) + 1.8 mL added; total ≈2.99 mL,2.99,,,,,120.0,120 °C,120.0,5 d,10 mL Pyrex tube (sealed),static,"DMF, MeOH",DMF: 4×5 mL per day for 3 d; MeOH: 4×5 mL per day for 3 d,"vacuum at ambient temperature for 12 h, then 100 °C under vacuum for 24 h",100.0,24.0,colorless rectangular-shaped crystals,,,hfp,Zr6O4(OH)4 8-connected SBU,"a=24.6147, b=69.169, c=19.5485 Å, β=92.081°, C2/c",9.9,760.0,yes,yes,350.0,CO2_capture;CO2_cycloaddition,10.1021/acsami.7b16163,ok,
10.1021/acsami.7b16163,downloaded\10.1021_acsami.7b16163.pdf,SI downloaded\10.1021_acsami.7b16163_SI.pdf,mof_json_store\10.1021_acsami.7b16163\raw_output.json,mof_json_store\10.1021_acsami.7b16163\synthesis_003.json,no,,MOF-894,,Tb(NO3)3·6H2O,,"12 mg, 0.040 mmol",0.04,mmol,nan,,,,,nan,,,,,"1′,2′,3′,4′,5′,6′-hexakis(4-carboxyphenyl)benzene",H6CPB,"16 mg, 0.020 mmol",0.02,mmol,,,,,,,,,,,glacial acetic acid,,0.5 mL,,,,,,,,"N,N-dimethylformamide",DMF,0.5 mL,0.5,water,H2O,0.5 mL,0.5,90.0,90 °C,48.0,2 d,4 mL glass vial,static,"DMF, EtOH",3 d each,"vacuum at ambient temperature for 12 h, then 150 °C under vacuum for 24 h",150.0,24.0,colorless block-shaped crystals,,,kgd,"monoatomic In SBUs (In(−CO2)3(H2O)(DMF) and [In(−CO2)3(CH3CO2)]−) forming 3,6-c layers","a=12.666, b=29.888, c=15.424 Å, β=112.43°, P21/c",5.3,5.0,yes,yes,350.0,CO2_capture;CO2_cycloaddition,10.1021/acsami.7b16163,ok,
10.1021/acsomega.3c01793,downloaded\10.1021_acsomega.3c01793.pdf,SI downloaded\10.1021_acsomega.3c01793_SI.pdf,mof_json_store\10.1021_acsomega.3c01793\raw_output.json,mof_json_store\10.1021_acsomega.3c01793\synthesis_001.json,no,,Basu,,Co(NO3)2·6H2O,,1.2 mmol,1.2,mmol,nan,,,,,nan,,,,,"N1,N4-bis(pyridin-4-ylmethylene)-benzene-1,4-diamine",BDA4BPy,0.3 mmol,0.3,mmol,2-aminoterephthalic acid,BDC-NH2,0.5 mmol,0.5,mmol,,,,,,acetic acid,AcOH,20 mL,,,,,,,,"N,N-dimethylformamide",DMF,20 mL,20.0,,,,,120.0,120 °C,24.0,24 h,Teflon-lined autoclave,stirred 15 min at RT; static during heating,"DMF, EtOH",,,,,"cream, octahedra",,,,,,12.1,1107.1,not_reported,not_reported,,,10.1021/acsomega.3c01793,ok,
10.1039/d4qi00975d,downloaded\10.1039_d4qi00975d.pdf,SI downloaded\10.1039_d4qi00975d_SI.pdf,mof_json_store\10.1039_d4qi00975d\raw_output.json,mof_json_store\10.1039_d4qi00975d\synthesis_001.json,no,,,2129046,Co(NO3)2·6H2O,,"7.6 mg, 0.025 mmol",0.025,mmol,nan,,,,,nan,,,,,pyridine-functionalized boron dipyrromethene,BODIPY,"6.1 mg, 0.0125 mmol",0.0125,mmol,"2,5-thiophenedicarboxylic acid",H2TDC,"4.2 mg, 0.025 mmol",0.025,mmol,,,,,,nitric acid,HNO3,"0.1 M, 0.1 mL",,,,,,,,"N,N-dimethylacetamide",DMA,2 mL,2.0,water,H2O,1 mL,1.0,90.0,90 °C,24.0,24 h (after ultrasonication 5 min),5 mL glass vial,ultrasonicated 5 min; static during heating,"DMA, MeOH",,,,,orange crystals,64.0,,sra,ZnII 4-connected nodes; 6-fold interpenetrated,,,,yes,yes,,sulfide oxidation;arylboronic hydroxylation;photocatalysis,10.1039/d4qi00975d,ok,
10.1039/d4qi00975d,downloaded\10.1039_d4qi00975d.pdf,SI downloaded\10.1039_d4qi00975d_SI.pdf,mof_json_store\10.1039_d4qi00975d\raw_output.json,mof_json_store\10.1039_d4qi00975d\synthesis_002.json,no,,,2171025,ZrCl4,,"7.6 mg, 0.025 mmol",0.025,mmol,nan,,,,,nan,,,,,pyridine-functionalized boron dipyrromethene,BODIPY,"6.1 mg, 0.0125 mmol",0.0125,mmol,"2,5-thiophenedicarboxylic acid",H2TDC,"4.2 mg, 0.025 mmol",0.025,mmol,,,,,,nitric acid,HNO3,"0.1 M, 0.1 mL",,,,,,,,"N,N-dimethylacetamide",DMA,2 mL,2.0,water,H2O,1 mL,1.0,90.0,90 °C,24.0,24 h (after ultrasonication 5 min),5 mL glass vial,ultrasonicated 5 min; static during heating,"DMA, MeOH",,,,,orange crystals,66.0,,mab,[Cd2(COO)2] 6-connected SBU,,,,yes,yes,,sulfide oxidation;arylboronic hydroxylation;photocatalysis,10.1039/d4qi00975d,ok,
10.1039/c5ce01725d,downloaded\10.1039_c5ce01725d.pdf,SI downloaded\10.1039_c5ce01725d_SI.pdf,mof_json_store\10.1039_c5ce01725d\raw_output.json,mof_json_store\10.1039_c5ce01725d\synthesis_001.json,no,,NTU-2,,ZrCl4,,"80 mg, 2.617 mmol",2.617,mmol,nan,,,,,nan,,,,,5-(4-carboxybenzoylamino)isophthalic acid,H3L,"30 mg, 0.091 mmol",30.0,mg,,,,,,,,,,,nitric acid,HNO3,"10 μL, 16 mol/L",10.0,μL,,,,,,"N,N-dimethylformamide",DMF,1 mL,1.0,,,,,110.0,110 °C,48.0,48 h,sealed vial (20 mL),static,,,,,,colorless needle-shaped crystals,70.0,,,Eu–carboxylate inorganic helical chain; ligand μ6-bridging; Eu3+ 10-coordinate,"Fddd, a=14.5012(11) Å, b=44.132(2) Å, c=50.412(2) Å, α=90°, β=90°, γ=90°",13.0,,not_reported,not_reported,450.0,luminescence;sensing;I2 delivery,10.1039/c5ce01725d,ok,
10.1002/elps.202200020,downloaded\10.1002_elps.202200020.pdf,SI downloaded\10.1002_elps.202200020_SI.docx,mof_json_store\10.1002_elps.202200020\raw_output.json,mof_json_store\10.1002_elps.202200020\synthesis_001.json,yes,"Screened 50–80 °C and TCPP:L-Cys 1:1–1:15; optimal at 70 °C and 1:6, higher ratios led to weakened/disappeared XRD peaks.",L-Cys-PCN-224,,Zn(NO3)2·6H2O,,10.0 mg,0.045981,mmol,nan,,,,,nan,,,,,tetra(4-carboxyphenyl)porphine,TCPP,5.0 mg,5.0,mg,L-cysteine,L-Cys,,,,,,,,,benzoic acid,BA,150.0 mg,150.0,mg,,,,,,"N,N-dimethylformamide",DMF,1.0 mL,1.0,,,,,70.0,70 °C,24.0,24 h,5 mL Pyrex vial,static,"H2O, DMF, acetone",three times,dried overnight at 60 °C under vacuum,60.0,,uniform spheres (~1.5 µm),,∼1.5 µm spheres,,Zr6 oxo cluster,,,2580.0,not_reported,not_reported,,enantioseparation,10.1002/elps.202200020,ok,
10.1021/cg400183s,downloaded\10.1021_cg400183s.pdf,SI downloaded\10.1021_cg400183s_SI.pdf,mof_json_store\10.1021_cg400183s\raw_output.json,mof_json_store\10.1021_cg400183s\synthesis_001.json,no,,[Zn2(atz)2(ipa)],,Zn(NO3)2·6H2O,,"1.0 mmol, 0.298 g",1,mmol,nan,,,,,nan,,,,,"3-amino-1,2,4-triazole",Hatz,"1.0 mmol, 0.084 g",1.0,mmol,isophthalic acid,H2ipa,"0.5 mmol, 0.083 g",0.5,mmol,,,,,,,,,,,,,,,,"N,N-dimethylformamide",DMF,4 mL,4.0,methanol,MeOH,4 mL,4.0,130.0,130 °C,72.0,72 h,Teflon-lined stainless-steel Parr bomb (15 mL),static,DMF,5 mL × 3,"Air dried 12 h; MeOH exchange possible (10 mL, 3× daily for 3 days) followed by high vacuum at 120 °C for 10 h",120.0,10.0,colorless crystals,80.0,,pcu,dinuclear Zn2(triazolate)2 6-connected SBU,"a=12.5223(4), b=12.5223(4), c=26.0224(10) Å, α=90°, β=90°, γ=90°, I4/m",2.8,580.0,not_reported,yes,420.0,CO2_capture,10.1021/cg400183s,ok,
10.1021/cg400183s,downloaded\10.1021_cg400183s.pdf,SI downloaded\10.1021_cg400183s_SI.pdf,mof_json_store\10.1021_cg400183s\raw_output.json,mof_json_store\10.1021_cg400183s\synthesis_002.json,no,,[Zn2(datz)2(ipa)],,Zn(NO3)2·6H2O,,"1.0 mmol, 0.298 g",1,mmol,nan,,,,,nan,,,,,"3,5-diamino-1,2,4-triazole",Hdatz,"1.0 mmol, 0.099 g",1.0,mmol,isophthalic acid,H2ipa,"0.5 mmol, 0.083 g",0.5,mmol,,,,,,,,,,,,,,,,"N,N-dimethylformamide",DMF,4 mL,4.0,methanol,MeOH,4 mL,4.0,130.0,130 °C,72.0,72 h,Teflon-lined stainless-steel Parr bomb (15 mL),static,DMF,similar to 1·g (rinsed three times),Air dried; MeOH exchange possible then high vacuum at 100 °C for 10 h,100.0,10.0,colorless crystals,65.0,,pcu,dinuclear Zn2(triazolate)2 6-connected SBU,"a=13.2828(5), b=13.2828(5), c=26.6491(10) Å, α=90°, β=90°, γ=90°, I4/m",2.5,584.0,not_reported,yes,420.0,CO2_capture,10.1021/cg400183s,ok,
10.1021/cg400183s,downloaded\10.1021_cg400183s.pdf,SI downloaded\10.1021_cg400183s_SI.pdf,mof_json_store\10.1021_cg400183s\raw_output.json,mof_json_store\10.1021_cg400183s\synthesis_003.json,no,,[Zn2(atz)2(oba)],,AlCl3·6H2O,,"1.0 mmol, 0.298 g",1,mmol,nan,,,,,nan,,,,,"3-amino-1,2,4-triazole",Hatz,"1.0 mmol, 0.084 g",1.0,mmol,"4,4′-oxobisbenzoic acid",H2oba,"0.5 mmol, 0.129 g",0.5,mmol,,,,,,,,,,,,,,,,"N,N-dimethylformamide",DMF,4 mL,4.0,methanol,MeOH,4 mL,4.0,130.0,130 °C,72.0,72 h,Teflon-lined stainless-steel Parr bomb (15 mL),static,DMF,similar to 1·g (rinsed three times),Air dried; MeOH exchange possible then high vacuum at 120 °C for 10 h,120.0,10.0,colorless crystals,90.0,,pcu,dinuclear Zn2(triazolate)2 6-connected SBU,"a=17.2330(8), b=13.8250(6), c=12.1786(7) Å, β=92.4829(18)°, P21/c",3.3,597.0,not_reported,yes,420.0,CO2_capture,10.1021/cg400183s,ok,
10.1039/c5dt00281h,downloaded\10.1039_c5dt00281h.pdf,SI downloaded\10.1039_c5dt00281h_SI.pdf,mof_json_store\10.1039_c5dt00281h\raw_output.json,mof_json_store\10.1039_c5dt00281h\synthesis_001.json,yes,160 °C gave 2 with impurities; <120 °C or different mixtures left starting reactants.,,1024955,AlCl3·6H2O,,"35 mg, 0.37 mmol",0.37,mmol,nan,,"42 mg, 0.37 mmol",0.37,mmol,nan,,,,,5-aminotetrazole monohydrate,Hamtetraz,"7.7 mg, 0.75 mmol",0.75,mmol,,,,,,,,,,,hydrofluoric acid solution 2.28 mol L−1,HF,"2.28 mol L−1 (2.63 mL, 6.0 mmol)",6.0,mmol,,,,,,"N,N-dimethylformamide",DMF,5.0 mL,5.0,,,,,120.0,120 °C,72.0,72 h,Teflon-lined autoclave (25 mL),,DMF,,dried at room temperature,,,rods spherically grouped,,0.03 × 0.08 × 0.16 mm,,two chains: ∞(FeIIFN4) and ∞(Fe3X12) linked by aminotetrazolate; mixed Fe(II)/Fe(III),"a=6.669(1) Å, b=12.245(1) Å, c=9.030(2) Å, β=110.44(1)°, P2/m",,,not_reported,not_reported,,magnetism,10.1039/c5dt00281h,ok,
10.1039/c5dt00281h,downloaded\10.1039_c5dt00281h.pdf,SI downloaded\10.1039_c5dt00281h_SI.pdf,mof_json_store\10.1039_c5dt00281h\raw_output.json,mof_json_store\10.1039_c5dt00281h\synthesis_002.json,yes,160 °C gave 2 with impurities; <120 °C or different mixtures left starting reactants.,,1024954,Cd(NO3)2·4H2O,,"35 mg, 0.37 mmol",0.37,mmol,nan,,"42 mg, 0.37 mmol",0.37,mmol,nan,,,,,5-aminotetrazole monohydrate,Hamtetraz,"7.7 mg, 0.75 mmol",0.75,mmol,,,,,,,,,,,hydrofluoric acid solution 2.28 mol L−1,HF,"2.28 mol L−1 (2.63 mL, 6.0 mmol)",6.0,mmol,,,,,,"N,N-dimethylformamide",DMF,5.0 mL,5.0,,,,,140.0,140 °C,72.0,72 h,Teflon-lined autoclave (25 mL),,DMF,,dried at room temperature,,,brush-like needles,,0.02 × 0.05 × 0.07 mm,,two chains: ∞(FeIIFN4) and ∞(Fe3X12) linked by aminotetrazolate; mixed Fe(II)/Fe(III),"a=6.612(1) Å, b=12.433(2) Å, c=8.808(2) Å, β=107.72(1)°, P2/m",,,not_reported,not_reported,,magnetism,10.1039/c5dt00281h,ok,
10.1021/acsomega.1c03327,downloaded\10.1021_acsomega.1c03327.pdf,SI downloaded\10.1021_acsomega.1c03327_SI.pdf,mof_json_store\10.1021_acsomega.1c03327\raw_output.json,mof_json_store\10.1021_acsomega.1c03327\synthesis_001.json,yes,Tried different synthetic conditions; yield was low in all attempts.,UPJS-10,1998983,CuCl2·2H2O,,"23.26 mg, 0.05 mmol",0.05,mmol,nan,,,,,nan,,,,,"4,4′,4″,4‴-(porphyrin-5,10,15,20-tetrayl)tetrakis(benzenesulfonic) acid",H6TPPS,"50 mg, 0.05 mmol",0.05,mmol,,,,,,,,,,,,,,,,,,,,,distilled water,H2O,15 mL,15.0,,,,,200.0,200 °C,192.0,8 days,Teflon-lined stainless steel autoclave (45 mL),static,H2O,three times,150 °C under dynamic vacuum for 16 h,150.0,16.0,dark green needles,18.0,0.348 × 0.178 × 0.164 mm,,"Pr-(SO3)4-Pr dimers; 8-coordinate Pr, square antiprism","a=15.3898(5) Å, b=15.3898(5) Å, c=9.9474(6) Å, P4/mcc (tetragonal)",18.8,259.0,not_reported,not_reported,400.0,CO2_capture,10.1021/acsomega.1c03327,ok,
10.1021/acsomega.1c03327,downloaded\10.1021_acsomega.1c03327.pdf,SI downloaded\10.1021_acsomega.1c03327_SI.pdf,mof_json_store\10.1021_acsomega.1c03327\raw_output.json,mof_json_store\10.1021_acsomega.1c03327\synthesis_002.json,yes,Tried different synthetic conditions; yield was low in all attempts.,UPJS-11,2041240,CuCl2·2H2O,,"4.6 mg, 0.01 mmol",0.01,mmol,nan,,"4.75 mg, 0.01 mmol",0.01,mmol,nan,,,,,"4,4′,4″,4‴-(porphyrin-5,10,15,20-tetrayl)tetrakis(benzenesulfonic) acid",H6TPPS,"10 mg, 0.01 mmol",0.01,mmol,,,,,,,,,,,,,,,,,,,,,distilled water,H2O,15 mL,15.0,,,,,200.0,200 °C,192.0,8 days,Teflon-lined stainless steel autoclave (45 mL),static,H2O,three times,150 °C under dynamic vacuum for 16 h,150.0,16.0,dark brown needles,42.0,0.664 × 0.248 × 0.162 mm,,"M-(SO3)4-M dimers (M = Eu/Sm); 8-coordinate Ln, square antiprism","a=15.3792(5) Å, b=15.3792(5) Å, c=9.8583(5) Å, P4/mcc (tetragonal)",,,not_reported,not_reported,,,10.1021/acsomega.1c03327,ok,
10.1021/acsomega.1c03327,downloaded\10.1021_acsomega.1c03327.pdf,SI downloaded\10.1021_acsomega.1c03327_SI.pdf,mof_json_store\10.1021_acsomega.1c03327\raw_output.json,mof_json_store\10.1021_acsomega.1c03327\synthesis_003.json,yes,Tried different synthetic conditions; yield was low in all attempts.,UPJS-12,2041241,Cr(NO3)3·6H2O,,"43 mg, 0.33 mmol",0.33,mmol,nan,,,,,nan,,,,,"4,4′,4″,4‴-(porphyrin-5,10,15,20-tetrayl)tetrakis(benzenesulfonic) acid",H6TPPS,"15 mg, 0.05 mmol",0.05,mmol,,,,,,,,,,,,,,,,,,,,,distilled water,H2O,15 mL,15.0,,,,,200.0,200 °C,192.0,8 days,Teflon-lined stainless steel autoclave (45 mL),static,H2O,three times,150 °C under dynamic vacuum for 16 h,150.0,16.0,canyon brown needles,26.3,0.216 × 0.134 × 0.118 mm,,"Ce-(SO3)4-Ce dimers; 8-coordinate Ce, square antiprism","a=15.4360(3) Å, b=15.4360(3) Å, c=10.0140(5) Å, P4/mcc (tetragonal)",18.7,229.0,not_reported,not_reported,400.0,CO2_capture,10.1021/acsomega.1c03327,ok,
10.1039/d1dt02687a,downloaded\10.1039_d1dt02687a.pdf,SI downloaded\10.1039_d1dt02687a_SI.pdf,mof_json_store\10.1039_d1dt02687a\raw_output.json,mof_json_store\10.1039_d1dt02687a\synthesis_001.json,no,,{[Ce4(tmba)6(phen)4]·3(H2O)(phen)}n,,FeCl3·6H2O,,0.2 mmol,0.2,mmol,nan,,,,,nan,,,,,thiobis(4-methylene-benzoic acid),H2tmba,0.3 mmol,0.3,mmol,"1,10-phenanthroline",phen,0.2 mmol,0.2,mmol,,,,,,,,,,,,,,,,water,H2O,8 mL,8.0,"N,N-dimethylformamide",DMF,2 mL,2.0,160.0,160 °C,96.0,4 days,23 mL Teflon-lined stainless steel vessel,static,water,,dried in air,,,,59.6,,,carboxylate-bridged Ln2 dimers linked by μ4-tmba2− to a 3D framework,"triclinic, P-1: a=11.58490(10) Å, b=22.0977(2) Å, c=29.3064(3) Å, α=71.0700(10)°, β=89.0760(10)°, γ=80.4440(10)°",,,not_reported,not_reported,,,10.1039/d1dt02687a,ok,
10.1039/d1dt02687a,downloaded\10.1039_d1dt02687a.pdf,SI downloaded\10.1039_d1dt02687a_SI.pdf,mof_json_store\10.1039_d1dt02687a\raw_output.json,mof_json_store\10.1039_d1dt02687a\synthesis_002.json,no,,{[Pr4(tmba)6(phen)4]·(H2O)(phen)}n,,ZrCl4,,0.2 mmol,0.2,mmol,nan,,,,,nan,,,,,thiobis(4-methylene-benzoic acid),H2tmba,0.3 mmol,0.3,mmol,"1,10-phenanthroline",phen,0.2 mmol,0.2,mmol,,,,,,,,,,,,,,,,water,H2O,8 mL,8.0,"N,N-dimethylformamide",DMF,2 mL,2.0,160.0,160 °C,96.0,4 days,23 mL Teflon-lined stainless steel vessel,static,water,,dried in air,,,,62.9,,,carboxylate-bridged Ln2 dimers linked by μ4-tmba2− to a 3D framework,"triclinic, P-1: a=11.6366(10) Å, b=22.1801(3) Å, c=29.5908(3) Å, α=70.7540(10)°, β=89.2320(10)°, γ=80.4290(10)°",,,not_reported,not_reported,,,10.1039/d1dt02687a,ok,
10.1039/d1dt02687a,downloaded\10.1039_d1dt02687a.pdf,SI downloaded\10.1039_d1dt02687a_SI.pdf,mof_json_store\10.1039_d1dt02687a\raw_output.json,mof_json_store\10.1039_d1dt02687a\synthesis_003.json,no,,{[Eu4(tmba)6(phen)4]·3(H2O)(phen)}n,,ZrCl4,,0.2 mmol,0.2,mmol,nan,,,,,nan,,,,,thiobis(4-methylene-benzoic acid),H2tmba,0.3 mmol,0.3,mmol,"1,10-phenanthroline",phen,0.2 mmol,0.2,mmol,,,,,,,,,,,,,,,,water,H2O,8 mL,8.0,"N,N-dimethylformamide",DMF,2 mL,2.0,160.0,160 °C,96.0,4 days,23 mL Teflon-lined stainless steel vessel,static,water,,dried in air,,,,65.4,,,carboxylate-bridged Ln2 dimers linked by μ4-tmba2− to a 3D framework,"triclinic, P-1: a=11.49550(10) Å, b=22.0977(3) Å, c=29.0980(3) Å, α=108.9420(10)°, β=90.1040(10)°, γ=98.5400(10)°",,,not_reported,yes,,sensing;Hg2+ sensing,10.1039/d1dt02687a,ok,
10.1039/d1dt02687a,downloaded\10.1039_d1dt02687a.pdf,SI downloaded\10.1039_d1dt02687a_SI.pdf,mof_json_store\10.1039_d1dt02687a\raw_output.json,mof_json_store\10.1039_d1dt02687a\synthesis_004.json,no,,{[Tb4(tmba)6(phen)4]·3(H2O)(phen)}n,,Zn(CH3COO)2·2H2O,,0.2 mmol,0.2,mmol,nan,,,,,nan,,,,,thiobis(4-methylene-benzoic acid),H2tmba,0.3 mmol,0.3,mmol,"1,10-phenanthroline",phen,0.2 mmol,0.2,mmol,,,,,,,,,,,,,,,,water,H2O,8 mL,8.0,"N,N-dimethylformamide",DMF,2 mL,2.0,160.0,160 °C,96.0,4 days,23 mL Teflon-lined stainless steel vessel,static,water,,dried in air,,,,62.3,,,carboxylate-bridged Ln2 dimers linked by μ4-tmba2− to a 3D framework,"triclinic, P-1: a=11.47990(10) Å, b=22.0925(2) Å, c=29.0010(3) Å, α=108.9390(10)°, β=90.4640(10)°, γ=98.1850(10)°",,,not_reported,not_reported,,,10.1039/d1dt02687a,ok,
10.1021/cg9012894,downloaded\10.1021_cg9012894.pdf,SI downloaded\10.1021_cg9012894_SI.pdf,mof_json_store\10.1021_cg9012894\raw_output.json,mof_json_store\10.1021_cg9012894\synthesis_001.json,yes,some reactions gave amorphous powders; nonsolvothermal mixing caused immediate precipitation with no single crystals,,,Zn(CH3COO)2·2H2O,,"0.1135 g, 0.33 mmol",0.33,mmol,nan,,,,,nan,,,,,"1H-1,2,4-triazole-3-carboxylic acid",Htrza,"0.0565 g, 0.5 mmol",0.5,mmol,,,,,,,,,,,sodium hydroxide,NaOH,"0.040 g, 0.5 mmol",0.5,mmol,,,,,,water,H2O,10 mL,10.0,,,,,180.0,180 °C,96.0,4 days,Teflon-lined autoclave,,H2O,,dried in air,,,colorless crystals,40.0,,,,"a=10.7383(11), b=26.276(3), c=7.8516(8) Å, α=90°, β=90°, γ=90°, Cmc21",,,not_reported,not_reported,365.0,luminescence,10.1021/cg9012894,ok,
10.1039/c4cc03810j,downloaded\10.1039_c4cc03810j.pdf,SI downloaded\10.1039_c4cc03810j_SI.pdf,mof_json_store\10.1039_c4cc03810j\raw_output.json,mof_json_store\10.1039_c4cc03810j\synthesis_001.json,no,,,979416,Zn(NO3)2·6H2O,,"22.1 mg, 0.154 mmol",0.154,mmol,Cu(NO3)2·3H2O,,,,,nan,,,,,ferrocenyl cyclodiphosphazane [Fe(η5-C5H4)2(PNtBu)2],,"30 mg, 0.077 mmol",0.077,mmol,,,,,,,,,,,,,,,,,,,,,dichloromethane,DCM,10 mL,10.0,acetonitrile,MeCN,10 mL,10.0,25,room temperature,24.0,24 h,,static,,,80 °C under vacuum,80.0,,reddish block crystals,77.0,,sod,Cu4Br4 tetrahedral node,"a=b=c=28.8993(5) Å, I-43m",24.0,347.0,not_reported,not_reported,,,10.1039/c4cc03810j,ok,
10.1039/c4cc03810j,downloaded\10.1039_c4cc03810j.pdf,SI downloaded\10.1039_c4cc03810j_SI.pdf,mof_json_store\10.1039_c4cc03810j\raw_output.json,mof_json_store\10.1039_c4cc03810j\synthesis_002.json,no,,,979417,Zn(NO3)2·6H2O,,"28.4 mg, 0.149 mmol",0.149,mmol,Cu(NO3)2·3H2O,,,,,nan,,,,,ferrocenyl cyclodiphosphazane [Fe(η5-C5H4)2(PNtBu)2],,"29 mg, 0.074 mmol",0.074,mmol,,,,,,,,,,,,,,,,,,,,,dichloromethane,DCM,10 mL,10.0,acetonitrile,MeCN,10 mL,10.0,25,room temperature,24.0,24 h,,static,,,80 °C under vacuum,80.0,,red crystals,90.0,,sod,Cu4I4 tetrahedral node,"a=b=c=29.2489(4) Å, I-43m",24.0,759.0,not_reported,not_reported,,,10.1039/c4cc03810j,ok,
10.1002/slct.202201566,,SI downloaded\10.1002_slct.202201566_SI.pdf,mof_json_store\10.1002_slct.202201566\raw_output.json,mof_json_store\10.1002_slct.202201566\synthesis_001.json,no,,CuMtz-3a,,Zn(NO3)2·6H2O,,1 mmol (314.00 mg),1,mmol,Cu(NO3)2·3H2O,,,,,nan,,,,,"3,5-diphenyl-1,2,4-triazole","3,5-Ph2-tzH",0.95 mmol (209.90 mg),0.95,mmol,"1,2,4-triazole",tzH,0.05 mmol (3.45 mg),0.05,mmol,,,,,,,,,,,,,,,,methanol,MeOH,40 mL,40.0,,,,,25,room temperature,10.0,10 hours,,stirred; sonicated 5 min,methanol,3× (3 × 20 mL),dried at room temperature overnight,,,,73.0,,,,,,,not_reported,not_reported,,diclofenac_removal;water_purification,10.1002/slct.202201566,ok,
10.1002/slct.202201566,,SI downloaded\10.1002_slct.202201566_SI.pdf,mof_json_store\10.1002_slct.202201566\raw_output.json,mof_json_store\10.1002_slct.202201566\synthesis_002.json,no,,CuMtz-3b,,Zn(NO3)2·6H2O,,1 mmol (314.00 mg),1,mmol,Cu(NO3)2·3H2O,,,,,nan,,,,,"3,5-diphenyl-1,2,4-triazole","3,5-Ph2-tzH",0.9 mmol (198.9 mg),0.9,mmol,"1,2,4-triazole",tzH,0.1 mmol (6.9 mg),0.1,mmol,,,,,,,,,,,,,,,,methanol,MeOH,40 mL,40.0,,,,,25,room temperature,10.0,10 hours,,stirred; sonicated 5 min,methanol,3× (3 × 20 mL),dried at room temperature overnight,,,,71.0,,,,,,,not_reported,not_reported,,diclofenac_removal;water_purification,10.1002/slct.202201566,ok,
10.1021/ic062236v,downloaded\10.1021_ic062236v.pdf,SI downloaded\10.1021_ic062236v_SI.pdf,mof_json_store\10.1021_ic062236v\raw_output.json,mof_json_store\10.1021_ic062236v\synthesis_001.json,no,,,,Zn(NO3)2·6H2O,,"0.025 mmol, 0.0082 g",0.025,mmol,Cu(NO3)2·3H2O,,"0.05 mmol, 0.004 g",0.05,mmol,nan,,,,,"pyrazine-2,6-dicarboxylic acid",H2PZDC,"0.1 mmol, 0.0204 g",0.1,mmol,,,,,,,,,,,,,,,,,,,,,water,H2O,5 mL,5.0,isopropyl alcohol,,2 mL,2.0,180.0,180 °C,96.0,96 h,Teflon-lined autoclave,,,,,,,light-brown crystals,42.6,,,"LnIII 9-coordinate; CuI trigonal-planar (3-coordinate); 2D (6,3) net","trigonal, P3h1c, a=b=12.814(4) Å, c=9.338(4) Å, gamma=120°, V=1327.9(8) Å3, Z=2",,,,,58.0,,10.1021/ic062236v,ok,
10.1021/ic062236v,downloaded\10.1021_ic062236v.pdf,SI downloaded\10.1021_ic062236v_SI.pdf,mof_json_store\10.1021_ic062236v\raw_output.json,mof_json_store\10.1021_ic062236v\synthesis_002.json,no,,,,AlCl3·6H2O,,"0.025 mmol, 0.0088 g",0.025,mmol,nan,,"0.05 mmol, 0.004 g",0.05,mmol,nan,,,,,"pyrazine-2,6-dicarboxylic acid",H2PZDC,"0.1 mmol, 0.0204 g",0.1,mmol,,,,,,,,,,,,,,,,,,,,,water,H2O,5 mL,5.0,isopropyl alcohol,,3 mL,3.0,180.0,180 °C,96.0,96 h,Teflon-lined autoclave,,,,,,,light-brown crystals,57.8,,,"LnIII 9-coordinate; CuI trigonal-planar (3-coordinate); 2D (6,3) net","trigonal, P3h1c, a=b=12.659(8) Å, c=9.492(6) Å, gamma=120°, V=1317.3(14) Å3, Z=2",,,,,60.0,,10.1021/ic062236v,ok,
10.1021/ic062236v,downloaded\10.1021_ic062236v.pdf,SI downloaded\10.1021_ic062236v_SI.pdf,mof_json_store\10.1021_ic062236v\raw_output.json,mof_json_store\10.1021_ic062236v\synthesis_003.json,no,,,,VCl3,,"0.025 mmol, 0.0091 g",0.025,mmol,nan,,"0.05 mmol, 0.004 g",0.05,mmol,nan,,,,,"pyrazine-2,6-dicarboxylic acid",H2PZDC,"0.1 mmol, 0.0204 g",0.1,mmol,,,,,,,,,,,,,,,,,,,,,water,H2O,5 mL,5.0,isopropyl alcohol,,3 mL,3.0,180.0,180 °C,96.0,96 h,Teflon-lined autoclave,,,,,,,light-brown crystals,44.6,,,"LnIII 9-coordinate; CuI trigonal-planar (3-coordinate); 2D (6,3) net","trigonal, P3h1c, a=b=12.6203(11) Å, c=9.4547(17) Å, gamma=120°, V=1304.1(3) Å3, Z=2",,,,,67.0,,10.1021/ic062236v,ok,
10.1021/jacs.1c04946,downloaded\10.1021_jacs.1c04946.pdf,SI downloaded\10.1021_jacs.1c04946_SI.pdf,mof_json_store\10.1021_jacs.1c04946\raw_output.json,mof_json_store\10.1021_jacs.1c04946\synthesis_001.json,yes,"H3L1-X (−OH, −F, −Cl, −CH3) did not yield 3W-ROD-1; H3L1-X with H2L2−OH gave clear solutions or amorphous products",3W-ROD-1,,Zn(NO3)2·6H2O,,"26.2 mg, 0.087 mmol",0.087,mmol,nan,,,,,nan,,,,,"H3L1 (4,4′,4″-((benzene-1,3,5-tricarbonyl)tris(azanediyl))tribenzoic acid)",,"21.26 mg, 0.0375 mmol",0.0375,mmol,,,,,,,,,,,nitric acid (in DMF),HNO3,"0.5 mL, 7.0 M in DMF",3.5,mmol,,,,,,"N,N-dimethylformamide",DMF,3.0 mL,3.0,,,,,105.0,105 °C,48.0,48 h,20 mL scintillation vial,static,DMF,several times,"Acetone/n-hexane (4:1) exchange 3× over 6 h, then supercritical CO2 drying; vacuum at 30 °C for 12 h",30.0,12.0,colorless transparent polyhedral crystals,,,,Indium rod [In11(OH)13(O2C−)20(H2O)2]∞; three-way trigonal rods,,,2742.0,not_reported,not_reported,375.0,methane_storage;CO2_capture;hydrogen_storage,10.1021/jacs.1c04946,ok,
10.1021/jacs.1c04946,downloaded\10.1021_jacs.1c04946.pdf,SI downloaded\10.1021_jacs.1c04946_SI.pdf,mof_json_store\10.1021_jacs.1c04946\raw_output.json,mof_json_store\10.1021_jacs.1c04946\synthesis_002.json,yes,"H3L1-X (−OH, −F, −Cl, −CH3) did not yield 3W-ROD-1; H3L1-X with H2L2−OH gave clear solutions or amorphous products",3W-ROD-2-OH,,Co(NO3)2·6H2O,,"13.0 mg, 0.0435 mmol",0.0435,mmol,nan,,,,,nan,,,,,"H3L1 (4,4′,4″-((benzene-1,3,5-tricarbonyl)tris(azanediyl))tribenzoic acid)",,"12.3 mg, 0.02175 mmol",0.02175,mmol,H2L2−OH (4-(4-carboxybenzamido)-2-hydroxybenzoic acid),,"6.5 mg, 0.02175 mmol",0.02175,mmol,,,,,,nitric acid (in DMF),HNO3,"0.3 mL, 7.0 M in DMF",2.1,mmol,,,,,,"N,N-dimethylformamide",DMF,2.5 mL,2.5,,,,,105.0,105 °C,36.0,36 h,20 mL scintillation vial,static,DMF,several times,Acetonitrile exchange 3 days; vacuum at 30 °C for 4 h; then 120 °C under vacuum for 10 h,120.0,10.0,yellow transparent polyhedral crystals,,,,Indium rod [In11(OH)11(O2C−)22]∞; three-way trigonal rods,,,2552.0,not_reported,not_reported,375.0,methane_storage;CO2_capture;hydrogen_storage,10.1021/jacs.1c04946,ok,
10.1021/jacs.1c04946,downloaded\10.1021_jacs.1c04946.pdf,SI downloaded\10.1021_jacs.1c04946_SI.pdf,mof_json_store\10.1021_jacs.1c04946\raw_output.json,mof_json_store\10.1021_jacs.1c04946\synthesis_003.json,yes,"H3L1-X (−OH, −F, −Cl, −CH3) did not yield 3W-ROD-1; H3L1-X with H2L2−OH gave clear solutions or amorphous products",3W-ROD-2-F,,Cu(NO3)2·3H2O,,"13.0 mg, 0.0435 mmol",0.0435,mmol,nan,,,,,nan,,,,,"H3L1 (4,4′,4″-((benzene-1,3,5-tricarbonyl)tris(azanediyl))tribenzoic acid)",,"11.3 mg, 0.02 mmol",0.02,mmol,H2L2−F (4-(4-carboxybenzamido)-2-fluorobenzoic acid),,"6.0 mg, 0.02 mmol",0.02,mmol,,,,,,nitric acid (in DMF),HNO3,"0.25 mL, 7.0 M in DMF",1.75,mmol,,,,,,"N,N-dimethylformamide",DMF,2.5 mL,2.5,,,,,105.0,105 °C,36.0,36 h,20 mL scintillation vial,static,DMF,several times,"CH2Cl2 exchange 120 min (refresh every 40 min), then n-hexane exchange 120 min; vacuum at 30 °C for 4 h; then 100 °C under vacuum for 10 h",100.0,10.0,colorless transparent polyhedral crystals,,,,Indium rod [In11(OH)11(O2C−)22]∞; three-way trigonal rods,,,2482.0,not_reported,not_reported,371.0,methane_storage;CO2_capture;hydrogen_storage,10.1021/jacs.1c04946,ok,
10.1021/jacs.1c04946,downloaded\10.1021_jacs.1c04946.pdf,SI downloaded\10.1021_jacs.1c04946_SI.pdf,mof_json_store\10.1021_jacs.1c04946\raw_output.json,mof_json_store\10.1021_jacs.1c04946\synthesis_004.json,yes,"H3L1-X (−OH, −F, −Cl, −CH3) did not yield 3W-ROD-1; H3L1-X with H2L2−OH gave clear solutions or amorphous products",3W-ROD-2-CH3,,CuCl2·2H2O,,"13.0 mg, 0.0435 mmol",0.0435,mmol,nan,,,,,nan,,,,,"H3L1 (4,4′,4″-((benzene-1,3,5-tricarbonyl)tris(azanediyl))tribenzoic acid)",,"11.3 mg, 0.02 mmol",0.02,mmol,H2L2−CH3 (4-(4-carboxybenzamido)-2-methylbenzoic acid),,"6.0 mg, 0.02 mmol",0.02,mmol,,,,,,nitric acid (in DMF),HNO3,"0.20 mL, 7.0 M in DMF",1.4,mmol,,,,,,"N,N-dimethylformamide",DMF,2.5 mL,2.5,,,,,105.0,105 °C,36.0,36 h,20 mL scintillation vial,static,DMF,several times,"CH2Cl2 exchange 120 min (refresh every 40 min), then n-hexane exchange 120 min; vacuum at 30 °C for 4 h; then 100 °C under vacuum for 10 h",100.0,10.0,colorless transparent polyhedral crystals,,,,Indium rod [In11(OH)11(O2C−)22]∞; three-way trigonal rods,,,2315.0,not_reported,not_reported,380.0,methane_storage;CO2_capture;hydrogen_storage,10.1021/jacs.1c04946,ok,
10.1039/c4dt01877j,downloaded\10.1039_c4dt01877j.pdf,SI downloaded\10.1039_c4dt01877j_SI.pdf,mof_json_store\10.1039_c4dt01877j\raw_output.json,mof_json_store\10.1039_c4dt01877j\synthesis_001.json,yes,Parallel reactions gave no suitable crystals: Cd2+ instead of Zn2+; 4-cppha case failed cif-checking.,[Zn2(3-apth)(atrz)2],1009502,CuCl2·2H2O,,"55 mg, 0.25 mmol",0.25,mmol,nan,,,,,nan,,,,,3-aminophthalhydrazidate,3-apth,"from 3-nitrophthalhydrazide: 52 mg, 0.25 mmol",0.25,mmol,"3-amino-1,2,4-triazolate",atrz,"H(atrz) 21 mg, 0.25 mmol",0.25,mmol,,,,,,N2H4·H2O (hydrazine hydrate),,0.1 mL,,,,,,,,water,H2O,15 mL,15.0,,,,,160.0,160 °C,96.0,4 days,,,,,,,,yellow block crystals,30.0,,,"ZnII tetrahedral nodes; atrz-linked 2-D (6,3) layers extended by 3-apth to 3-D","a=8.9247(18), b=19.807(4), c=9.876(2) Å, β=104.41(3)°, P21/c",,,not_reported,not_reported,300.0,luminescence,10.1039/c4dt01877j,ok,
10.1039/c4dt01877j,downloaded\10.1039_c4dt01877j.pdf,SI downloaded\10.1039_c4dt01877j_SI.pdf,mof_json_store\10.1039_c4dt01877j\raw_output.json,mof_json_store\10.1039_c4dt01877j\synthesis_002.json,yes,Parallel reactions gave no suitable crystals: Cd2+ instead of Zn2+; 4-cppha case failed cif-checking.,[Zn2(4-apth)(atez)2],1009503,Gd(NO3)3·6H2O,,"66 mg, 0.3 mmol",0.3,mmol,nan,,,,,nan,,,,,4-aminophthalhydrazidate,4-apth,"from 4-aminophthalic acid (4-apha): 54 mg, 0.3 mmol",0.3,mmol,5-aminotetrazolate,atez,"H(atez) 31 mg, 0.3 mmol",0.3,mmol,,,,,,N2H4·H2O (hydrazine hydrate),,0.2 mL,,,,,,,,water,H2O,10 mL,10.0,,,,,160.0,160 °C,96.0,4 days,,,,,,,,light-yellow columnar crystals,25.0,,,ZnII 4-connected tetrahedral nodes; 4-apth planar 4-connected node; atez linker,"a=12.4252(6), b=12.9640(9), c=10.3992(5) Å, β=117.276(3)°, C2/c",,31.84,not_reported,not_reported,410.0,luminescence,10.1039/c4dt01877j,ok,
10.1021/jacs.5b11720,downloaded\10.1021_jacs.5b11720.pdf,SI downloaded\10.1021_jacs.5b11720_SI.pdf,mof_json_store\10.1021_jacs.5b11720\raw_output.json,mof_json_store\10.1021_jacs.5b11720\synthesis_001.json,no,,ZIF-8,,Dy(NO3)3·6H2O,,0.2 g (0.66 mmol),0.66,mmol,nan,,,,,nan,,,,,2-methylimidazole,2-mim,4.62 mmol (in 10 g aqueous solution),4.62,mmol,,,,,,,,,,,sodium hydroxide (to adjust pH to 8),NaOH,to pH 8,,,,,,,,water (deionized),H2O,0.8 g for Zn solution + 4 mL added (replacing DOX solution) + 8 g in 2-mim solution,,,,,,25,room temperature,0.25,15 min,,stirred; 2-mim solution added dropwise,"EtOH, H2O",at least three times,dried at room temperature under vacuum,,,,,,,,,,,not_reported,not_reported,,,10.1021/jacs.5b11720,ok,
10.1039/c2cc34689c,downloaded\10.1039_c2cc34689c.pdf,SI downloaded\10.1039_c2cc34689c_SI.pdf,mof_json_store\10.1039_c2cc34689c\raw_output.json,mof_json_store\10.1039_c2cc34689c\synthesis_001.json,no,,IRMOF-8,,Y(NO3)3·6H2O,,0.21 g (0.80 mmol),0.8,mmol,nan,,,,,nan,,,,,"2,6-naphthalenedicarboxylic acid",H2ndc,0.050 g (0.23 mmol),0.23,mmol,,,,,,,,,,,,,,,,,,,,,"N,N-diethylformamide",DEF,10 mL,10.0,,,,,85.0,,36.0,~36 h,20 mL scintillation vial,,"DMF, CH2Cl2",DMF 3× over 24 h; CH2Cl2 4× over 2 days,dried under reduced pressure (10^-2 Torr),,,pale yellow crystal clusters,33.0,,,,,11.0,1671.0,,,,,10.1039/c2cc34689c,ok,
10.1039/c2cc34689c,downloaded\10.1039_c2cc34689c.pdf,SI downloaded\10.1039_c2cc34689c_SI.pdf,mof_json_store\10.1039_c2cc34689c\raw_output.json,mof_json_store\10.1039_c2cc34689c\synthesis_002.json,no,,IRMOF-8,,Tb(NO3)3·5H2O,,0.21 g (0.80 mmol),0.8,mmol,nan,,,,,nan,,,,,"2,6-naphthalenedicarboxylic acid",H2ndc,0.050 g (0.23 mmol),0.23,mmol,,,,,,,,,,,,,,,,,,,,,"N,N-dimethylformamide",DMF,10 mL,10.0,,,,,85.0,,36.0,~36 h,20 mL scintillation vial,,"DMF, CH2Cl2",DMF 3× over 24 h; CH2Cl2 4× over 2 days,dried under reduced pressure (10^-2 Torr),,,,,,,,,,1671.0,,,,,10.1039/c2cc34689c,ok,
10.1039/c2cc34689c,downloaded\10.1039_c2cc34689c.pdf,SI downloaded\10.1039_c2cc34689c_SI.pdf,mof_json_store\10.1039_c2cc34689c\raw_output.json,mof_json_store\10.1039_c2cc34689c\synthesis_003.json,no,,IRMOF-8,,Dy(NO3)3·6H2O,,2.18 g (8.83 mmol),8.83,mmol,nan,,,,,nan,,,,,"2,6-naphthalenedicarboxylic acid",H2ndc,0.240 g (1.11 mmol),1.11,mmol,,,,,,,,,,,,,,,,,,,,,"N,N-diethylformamide",DEF,200 mL,200.0,,,,,25,room temperature,168.0,7 days,400 mL jar,,DMF,4× over 24 h,supercritical CO2 activation in a flow-through apparatus,,,clear truncated cubic crystals,20.0,~100 µm diameter,,,,17.1,4461.0,,,,hydrogen storage,10.1039/c2cc34689c,ok,
10.1021/ic502242j,downloaded\10.1021_ic502242j.pdf,SI downloaded\10.1021_ic502242j_SI.pdf,mof_json_store\10.1021_ic502242j\raw_output.json,mof_json_store\10.1021_ic502242j\synthesis_001.json,yes,HT screens reported amorphous products or mixtures at certain ratios; only specific conditions yielded crystalline CAU-11/CAU-12.,CAU-11,,Ho(NO3)3·6H2O,,"724 mg, 3 mmol",3,mmol,nan,,,,,nan,,,,,"4,4'-sulfonyldibenzoic acid",H2SDBA,"268 mg, 1.2 mmol",1.2,mmol,,,,,,,,,,,"sodium hydroxide (aqueous, 2 M)",NaOH,"2 M, 1.8 mL (3.6 mmol)",3.6,mmol,,,,,,water,H2O,18.2 mL,18.2,,,,,150.0,150 °C,12.0,12 h,Teflon-lined autoclave (30 mL),,DMF,Microwave wash at 150 °C for 1 h; filter and dry in air,200 °C under vacuum overnight (p ≤ 10−2 kPa),200.0,,microsized particles,98.0,,,"Chains of trans corner-sharing AlO6 octahedra (μ-OH), layered 2D","a=6.6111(5), b=12.888(1), c=20.020(1), Pnma",,350.0,yes,yes,420.0,,10.1021/ic502242j,ok,
10.1039/c7dt04819j,downloaded\10.1039_c7dt04819j.pdf,SI downloaded\10.1039_c7dt04819j_SI.pdf,mof_json_store\10.1039_c7dt04819j\raw_output.json,mof_json_store\10.1039_c7dt04819j\synthesis_001.json,no,,MIL-100(Fe),,NH4)2Fe(SO4)2·6H2O,,3.75 mmol,3.75,mmol,nan,,,,,nan,,,,,"benzene-1,3,5-tricarboxylic acid",H3BTC,2.50 mmol,2.5,mmol,,,,,,,,,,,sodium hydroxide,,7.50 mmol,7.5,mmol,,,,,,water (deionized),H2O,reaction medium; optimized molar ratio Fe:H3BTC:NaOH:H2O = 1.5:1.0:3.0:889.0; final pH ≈5.2,,,,,,25,room temperature,4.0,4 h,,stirred; Solution 1 added dropwise to Solution 2,"water, ethanol","water 3×, ethanol 1×",dried at room temperature,,,brownish orange powder,91.67,,,,,,2097.0,not_reported,yes,384.0,photocatalysis;photo_Fenton,10.1039/c7dt04819j,ok,
10.1039/c7dt04819j,downloaded\10.1039_c7dt04819j.pdf,SI downloaded\10.1039_c7dt04819j_SI.pdf,mof_json_store\10.1039_c7dt04819j\raw_output.json,mof_json_store\10.1039_c7dt04819j\synthesis_002.json,no,,MIL-100(Fe),,Ag2(L1)2](BF4)2,,molar ratio 1 (relative),,,nan,,,,,nan,,,,,"benzene-1,3,5-tricarboxylic acid",H3BTC,molar ratio 0.67 (relative),,,,,,,,,,,,,hydrofluoric acid,HF,molar ratio 2 (relative),,,nitric acid,HNO3,molar ratio 0.6 (relative),,,water,H2O,molar ratio 277 (relative),,,,,,150.0,150 °C,24.0,24 h (after 30 min stirring),Teflon-lined autoclave,"stirred 30 min (500 rpm), then static during heating",water,"hot water (60 °C) for 3 h; centrifuge 8000 rpm, 10 min",dried under vacuum at 100 °C for 12 h,100.0,12.0,saffron yellow powder,,,,,,,2214.0,not_reported,not_reported,407.0,photocatalysis;photo_Fenton,10.1039/c7dt04819j,ok,
10.1039/c9tb01743g,downloaded\10.1039_c9tb01743g.pdf,,mof_json_store\10.1039_c9tb01743g\raw_output.json,mof_json_store\10.1039_c9tb01743g\synthesis_001.json,no,,ZIF-8,,Ag2(L1)2](ClO4)2,,2.5 mmol,2.5,mmol,nan,,,,,nan,,,,,2-methylimidazole,Hmim,40 mmol,40.0,mmol,,,,,,,,,,,,,,,,,,,,,methanol,MeOH,20 mL (metal solution) + 80 mL (linker solution),,,,,,50.0,50 °C for 1 h after 4 h vigorous stirring at RT,,"stir 4 h, then 50 °C for 1 h",,vigorous stirring,methanol,,dried at 60 °C in air overnight,60.0,,milky white nanoparticles,,50–60 nm diameter nanoparticles,,,,,1560.0,not_reported,not_reported,,antibacterial;anti_inflammatory,10.1039/c9tb01743g,ok,
10.1039/c9tb01743g,downloaded\10.1039_c9tb01743g.pdf,,mof_json_store\10.1039_c9tb01743g\raw_output.json,mof_json_store\10.1039_c9tb01743g\synthesis_002.json,no,,ZIF-8:Ce1%,,Ag2(L1)2](PF6)2,,2.475 mmol (99% of total 2.5 mmol Zn site),2.5,mmol,nan,,0.025 mmol (1% of total 2.5 mmol Zn site replaced by Ce),0.025,mmol,nan,,,,,2-methylimidazole,Hmim,40 mmol,40.0,mmol,,,,,,,,,,,,,,,,,,,,,methanol,MeOH,20 mL (metal solution) + 80 mL (linker solution),,,,,,50.0,50 °C for 1 h after 4 h vigorous stirring at RT,,"stir 4 h, then 50 °C for 1 h",,vigorous stirring,methanol,,dried at 60 °C in air overnight,60.0,,light yellow nanoparticles,,50–60 nm diameter nanoparticles,,,,,1713.0,not_reported,not_reported,,antibacterial;anti_inflammatory,10.1039/c9tb01743g,ok,
10.1039/c9tb01743g,downloaded\10.1039_c9tb01743g.pdf,,mof_json_store\10.1039_c9tb01743g\raw_output.json,mof_json_store\10.1039_c9tb01743g\synthesis_003.json,no,,ZIF-8:Ce5%,,CuI,,2.375 mmol (95% of total 2.5 mmol Zn site),2.5,mmol,nan,,0.125 mmol (5% of total 2.5 mmol Zn site replaced by Ce),0.125,mmol,nan,,,,,2-methylimidazole,Hmim,40 mmol,40.0,mmol,,,,,,,,,,,,,,,,,,,,,methanol,MeOH,20 mL (metal solution) + 80 mL (linker solution),,,,,,50.0,50 °C for 1 h after 4 h vigorous stirring at RT,,"stir 4 h, then 50 °C for 1 h",,vigorous stirring,methanol,,dried at 60 °C in air overnight,60.0,,light yellow nanoparticles,,50–60 nm diameter nanoparticles,,,,,1735.0,not_reported,not_reported,,antibacterial;anti_inflammatory,10.1039/c9tb01743g,ok,
10.1039/c9tb01743g,downloaded\10.1039_c9tb01743g.pdf,,mof_json_store\10.1039_c9tb01743g\raw_output.json,mof_json_store\10.1039_c9tb01743g\synthesis_004.json,no,,ZIF-8:Ce10%,,CuI,,2.25 mmol,2.25,mmol,nan,,0.25 mmol,0.25,mmol,nan,,,,,2-methylimidazole,Hmim,40 mmol,40.0,mmol,,,,,,,,,,,,,,,,,,,,,methanol,MeOH,20 mL (metal solution) + 80 mL (linker solution),,,,,,50.0,50 °C for 1 h after 4 h vigorous stirring at RT,,"stir 4 h, then 50 °C for 1 h",,vigorous stirring,methanol,,dried at 60 °C in air overnight,60.0,,light yellow nanoparticles,,50–60 nm diameter nanoparticles,,,,,1718.0,not_reported,not_reported,,antibacterial;anti_inflammatory,10.1039/c9tb01743g,ok,
10.1039/c4ra12263a,downloaded\10.1039_c4ra12263a.pdf,SI downloaded\10.1039_c4ra12263a_SI.pdf,mof_json_store\10.1039_c4ra12263a\raw_output.json,mof_json_store\10.1039_c4ra12263a\synthesis_001.json,no,,UiO-66,,CuI,ZrCl4,0.64 g,3.36046,mmol,nan,,,,,nan,,,,,terephthalic acid,H2BDC,0.456 g,0.456,g,,,,,,,,,,,acetic acid,,4.0 mL,4.0,mL,,,,,,"N,N-dimethylformamide",DMF,40 mL + 40 mL,,,,,,120.0,120 °C,24.0,24 h,250 mL round-bottom flask,stirred,"DMF, dichloromethane","washed thoroughly; 3 days, changed daily",dried at 60 °C under vacuum; activated at 190 °C under vacuum overnight,190.0,,white solid,,,,,,,930.6,,,,,10.1039/c4ra12263a,ok,
10.1039/c6ta06403e,downloaded\10.1039_c6ta06403e.pdf,SI downloaded\10.1039_c6ta06403e_SI.pdf,mof_json_store\10.1039_c6ta06403e\raw_output.json,mof_json_store\10.1039_c6ta06403e\synthesis_001.json,no,,ZIF-8,,ZrCl4,,"2.46 mM, 50 mL (in methanol)",0.123,mmol,nan,,,,,nan,,,,,2-methylimidazole,Hmim,"19.76 mM, 50 mL (in methanol)",0.988,mmol,,,,,,,,,,,,,,,,,,,,,methanol,MeOH,50 mL + 50 mL (from two stock solutions),100.0,,,,,25,ambient (room temperature),1.0,1 h,,stirred,methanol,,50 °C under vacuum for 10 h,50.0,10.0,rhombic dodecahedron nanoparticles,,mean size ~40 nm,,,,11.6,1122.89,not_reported,not_reported,550.0,,10.1039/c6ta06403e,ok,
10.1021/ic402867x,downloaded\10.1021_ic402867x.pdf,SI downloaded\10.1021_ic402867x_SI.pdf,mof_json_store\10.1021_ic402867x\raw_output.json,mof_json_store\10.1021_ic402867x\synthesis_001.json,no,,,,ZrCl4,,0.085 g (0.5 mmol),0.5,mmol,nan,,0.06 g (0.5 mmol),0.5,mmol,nan,,,,,ethanediamine,en,0.10 mL (1.49 mmol),1.49,mmol,,,,,,,,,,,"hydrochloric acid (dilute), to adjust pH ≈5.5",,to adjust pH ~5.5,,,,,,,,water,H2O,12.0 mL,12.0,,,,,150.0,150 °C,72.0,72 h,22 mL Teflon-lined stainless steel container,stirred 0.5 h before heating,water,,,,,green block crystals,30.0,,,binuclear CuN2O4 SBU linked to VO4 chains,"monoclinic, P21/n; a=5.7771(2) Å, b=8.1522(3) Å, c=17.5012(7) Å, β=90.451(1)°",,,not_reported,not_reported,,,10.1021/ic402867x,ok,
10.1021/ic402867x,downloaded\10.1021_ic402867x.pdf,SI downloaded\10.1021_ic402867x_SI.pdf,mof_json_store\10.1021_ic402867x\raw_output.json,mof_json_store\10.1021_ic402867x\synthesis_002.json,no,,,,ZrCl4,,0.16 g (0.5 mmol),0.5,mmol,nan,,,,,nan,,,,,imidazole,Im,0.10 g (1.5 mmol),1.5,mmol,,,,,,,,,,,ethanediamine (dilute) for pH adjustment,en,to adjust pH ~7.5,,,hydrochloric acid (dilute) for pH adjustment,,to adjust pH ~7.5,,,water,H2O,12 mL,12.0,,,,,150.0,150 °C,72.0,72 h,22 mL Teflon-lined stainless steel container,stirred 0.5 h before heating,water,,,,,blue rodlike crystals (enantiomeric mixture 2a/2b),18.0,,,octahedral Cu centers link helical VO chains; 3D chiral network,"orthorhombic, P212121; a=10.6943(17) Å, b=11.6521(19) Å, c=12.834(2) Å",,,not_reported,not_reported,,,10.1021/ic402867x,ok,
10.1021/cg200416y,downloaded\10.1021_cg200416y.pdf,SI downloaded\10.1021_cg200416y_SI.pdf,mof_json_store\10.1021_cg200416y\raw_output.json,mof_json_store\10.1021_cg200416y\synthesis_001.json,yes,"In complex 3 synthesis, increasing NaOH to 5–6× H4OA aimed at full deprotonation but yielded the same product with a protonated carboxylate.",,,Zn(NO3)2·6H2O,,"58.2 mg, 0.2 mmol",0.2,mmol,Nd(NO3)3·6H2O,,,,,nan,,,,,"3,3′,4,4′-oxydiphthalic acid",H4OA,"34.6 mg, 0.1 mmol",0.1,mmol,"1,4-di(1-imidazolyl)benzene",dib,"21.0 mg, 0.1 mmol",0.1,mmol,,,,,,sodium hydroxide,NaOH,"16.0 mg, 0.4 mmol",0.4,mmol,,,,,,water,H2O,8 mL,8.0,,,,,140.0,140 °C,72.0,3 days,Teflon-lined stainless steel autoclave (16 mL),static,"water, ethanol",several times,,,,pink block crystals,76.0,,,carboxylate-bridged Co(II) chains,"a=18.903(7) Å, b=19.534(6) Å, c=12.847(3) Å, β=129.327(11)°, C2/c",,,not_reported,not_reported,300.0,,10.1021/cg200416y,ok,
