Repository: zzhenglab/MOFinder

# MOFinder

MOFinder extracts MOF synthesis information from the literature, reconstructs evidence-supported negative reaction records, and prepares datasets for synthesis-outcome prediction.
[Web application](https://mofinder.chemistry.wustl.edu/) | [Demos](Demo/README.md) | [Source code](docs/source_to_code.md) | [Workflow guide](docs/workflow.md) | [Model evaluation](docs/evaluation.md)

## Quick start

The workflow runs through Python commands. Python 3.10 or newer is required. Clone the repository and initialize its related applications:

```bash
git clone --recurse-submodules https://github.com/zzhenglab/MOFinder.git
cd MOFinder
```

Start with the two offline demonstrations:

```bash

File: mof_extraction_1_2.csv (part 168 of 305)
doi,main_pdf,si_pdf,raw_output,parsed_json,article_trial_or_failure,article_trial_or_failure_notes,mof_name,crystal_code,metal_1,metal_1_abbr,metal_1_amount_text,metal_1_amount_value,metal_1_amount_unit,metal_2,metal_2_abbr,metal_2_amount_text,metal_2_amount_value,metal_2_amount_unit,metal_3,metal_3_abbr,metal_3_amount_text,metal_3_amount_value,metal_3_amount_unit,linker_1,linker_1_abbr,linker_1_amount_text,linker_1_amount_value,linker_1_amount_unit,linker_2,linker_2_abbr,linker_2_amount_text,linker_2_amount_value,linker_2_amount_unit,linker_3,linker_3_abbr,linker_3_amount_text,linker_3_amount_value,linker_3_amount_unit,modulator_1,modulator_1_abbr,modulator_1_amount_text,modulator_1_amount_value,modulator_1_amount_unit,modulator_2,modulator_2_abbr,modulator_2_amount_text,modulator_2_amount_value,modulator_2_amount_unit,solvent_main,solvent_main_abbr,solvent_main_amount_text,solvent_main_ml,solvent_secondary,solvent_secondary_abbr,solvent_secondary_amount_text,solvent_secondary_ml,temperature_c,temperature_c_text,time_h,time_text,vessel_type,stirring,washing_solvent,washing_cycles,activation_text,activation_temp_c,activation_time_h,crystal_morphology,yield_percent,crystal_size,topology_code,metal_cluster_connectivity,unit_cell_short,pore_diameter_A,BET_surface_area_m2g,air_stable,water_stable,tga_decomposition_temp_c,applications,reference,status,error
10.1021/cg200416y,downloaded\10.1021_cg200416y.pdf,SI downloaded\10.1021_cg200416y_SI.pdf,mof_json_store\10.1021_cg200416y\raw_output.json,mof_json_store\10.1021_cg200416y\synthesis_002.json,yes,"In complex 3 synthesis, increasing NaOH to 5–6× H4OA aimed at full deprotonation but yielded the same product with a protonated carboxylate.",,,Zn(NO3)2·6H2O,,"58.2 mg, 0.2 mmol",0.2,mmol,Ho(NO3)3·5H2O,,,,,nan,,,,,"3,3′,4,4′-oxydiphthalic acid",H4OA,"34.6 mg, 0.1 mmol",0.1,mmol,"1,10-(1,4-butanediyl)bis(imidazole)",bbi,"19.0 mg, 0.1 mmol",0.1,mmol,,,,,,sodium hydroxide,NaOH,"16.0 mg, 0.4 mmol",0.4,mmol,,,,,,water,H2O,8 mL,8.0,,,,,120.0,120 °C,72.0,3 days,Teflon-lined stainless steel autoclave (16 mL),static,,,,,,reddish-purple platelet crystals,68.0,,,2D double-layer of Co(II) nodes linked by OA4− and bbi helices,"a=10.810(4) Å, b=24.347(6) Å, c=17.190(5) Å, β=122.205(12)°, P21/c",,,not_reported,not_reported,305.0,,10.1021/cg200416y,ok,
10.1021/cg200416y,downloaded\10.1021_cg200416y.pdf,SI downloaded\10.1021_cg200416y_SI.pdf,mof_json_store\10.1021_cg200416y\raw_output.json,mof_json_store\10.1021_cg200416y\synthesis_003.json,yes,"In complex 3 synthesis, increasing NaOH to 5–6× H4OA aimed at full deprotonation but yielded the same product with a protonated carboxylate.",,,Zn(NO3)2·6H2O,,"58.2 mg, 0.2 mmol",0.2,mmol,Er(NO3)3·6H2O,,,,,nan,,,,,"3,3′,4,4′-oxydiphthalic acid",H4OA,"34.6 mg, 0.1 mmol",0.1,mmol,"1,2-bis(4-pyridyl)ethane",bpe,"18.4 mg, 0.1 mmol",0.1,mmol,,,,,,sodium hydroxide,NaOH,"16.0 mg, 0.4 mmol",0.4,mmol,,,,,,water,H2O,8 mL,8.0,,,,,120.0,120 °C,72.0,3 days,Teflon-lined stainless steel autoclave (16 mL),static,"water, ethanol",several times,,,,pink platelet crystals,62.0,,,carboxylate-linked Co(II) layers pillared by bpe,"a=13.503(2) Å, b=8.3507(12) Å, c=25.517(4) Å, β=101.973(3)°, P21/c",,,not_reported,not_reported,,,10.1021/cg200416y,ok,
10.1021/cg200416y,downloaded\10.1021_cg200416y.pdf,SI downloaded\10.1021_cg200416y_SI.pdf,mof_json_store\10.1021_cg200416y\raw_output.json,mof_json_store\10.1021_cg200416y\synthesis_004.json,yes,"In complex 3 synthesis, increasing NaOH to 5–6× H4OA aimed at full deprotonation but yielded the same product with a protonated carboxylate.",,,Zn(NO3)2·6H2O,,"58.2 mg, 0.2 mmol",0.2,mmol,Yb(NO3)3·6H2O,,,,,nan,,,,,"3,3′,4,4′-oxydiphthalic acid",H4OA,"34.6 mg, 0.1 mmol",0.1,mmol,"1,2-di(4-pyridyl)ethylene",dpe,"18.2 mg, 0.1 mmol",0.1,mmol,,,,,,sodium hydroxide,NaOH,"16.0 mg, 0.4 mmol",0.4,mmol,,,,,,water,H2O,8 mL,8.0,,,,,140.0,140 °C,72.0,3 days,Teflon-lined stainless steel autoclave (16 mL),static,"water, ethanol",several times,,,,reddish-purple platelet crystals,52.0,,,Co2 units linked by OA4−; dpe pillars,"a=11.3653(10) Å, b=8.8027(8) Å, c=26.090(2) Å, β=102.322(2)°, P21/c",,,not_reported,not_reported,335.0,,10.1021/cg200416y,ok,
10.1021/acs.inorgchem.5c00341,downloaded\10.1021_acs.inorgchem.5c00341.pdf,SI downloaded\10.1021_acs.inorgchem.5c00341_SI.pdf,mof_json_store\10.1021_acs.inorgchem.5c00341\raw_output.json,mof_json_store\10.1021_acs.inorgchem.5c00341\synthesis_001.json,no,,PCN-222,,Co(NO3)2·6H2O,ZrCl4,"75 mg, 0.322 mmol",0.322,mmol,Tb(NO3)3·6H2O,,,,,nan,,,,,tetrakis(4-carboxyphenyl)porphyrin,H2-TCPP,"50 mg, 0.063 mmol",0.063,mmol,,,,,,,,,,,benzoic acid,,2700 mg,2700.0,mg,,,,,,"N,N-diethylformamide",DEF,8 mL,8.0,,,,,120.0,120 °C,48.0,48 h,Teflon autoclave,"stirred 30 min, then static","DMF, CH3CN",3×,"60 °C oven, overnight",60.0,,purple-black rods,50.0,,csq,Zr6O4(OH)4 8-connected SBU,,,3321.0,not_reported,no,,CO2_reduction,10.1021/acs.inorgchem.5c00341,ok,
10.1021/acs.inorgchem.5c00341,downloaded\10.1021_acs.inorgchem.5c00341.pdf,SI downloaded\10.1021_acs.inorgchem.5c00341_SI.pdf,mof_json_store\10.1021_acs.inorgchem.5c00341\raw_output.json,mof_json_store\10.1021_acs.inorgchem.5c00341\synthesis_002.json,no,,PCN-223,,Co(NO3)2·6H2O,ZrCl4,"7 mg, 0.030 mmol",0.03,mmol,Dy(NO3)3·6H2O,,,,,nan,,,,,tetrakis(4-carboxyphenyl)porphyrin,H2-TCPP,"10 mg, 0.013 mmol",0.013,mmol,,,,,,,,,,,acetic acid,,350 μL,350.0,μL,,,,,,"N,N-diethylformamide",DEF,2 mL,2.0,,,,,120.0,120 °C,12.0,12 h,Teflon autoclave,"stirred 30 min, then static","DMF, CH3CN",3×,"60 °C oven, overnight",60.0,,purple-black fusiform crystals,55.0,,shp-a,Zr6O4(OH)4 12-connected SBU,,,2199.0,not_reported,no,,CO2_reduction,10.1021/acs.inorgchem.5c00341,ok,
10.1021/acs.inorgchem.5c00341,downloaded\10.1021_acs.inorgchem.5c00341.pdf,SI downloaded\10.1021_acs.inorgchem.5c00341_SI.pdf,mof_json_store\10.1021_acs.inorgchem.5c00341\raw_output.json,mof_json_store\10.1021_acs.inorgchem.5c00341\synthesis_003.json,no,,PCN-224,,CuI,ZrCl4,"4.7 mg, 0.020 mmol",0.02,mmol,nan,,,,,nan,,,,,tetrakis(4-carboxyphenyl)porphyrin,H2-TCPP,"10 mg, 0.013 mmol",0.013,mmol,,,,,,,,,,,acetic acid,,1 mL,1.0,mL,,,,,,"N,N-dimethylformamide",DMF,2 mL,2.0,,,,,100.0,100 °C,48.0,48 h,Teflon autoclave,"stirred 30 min, then static","DMF, CH3CN",3×,"60 °C oven, overnight",60.0,,purple-black cubes,45.0,,she,Zr6O4(OH)4 6-connected SBU,,,2907.0,not_reported,no,,CO2_reduction,10.1021/acs.inorgchem.5c00341,ok,
10.1002/ejic.200500822,downloaded\10.1002_ejic.200500822.pdf,,mof_json_store\10.1002_ejic.200500822\raw_output.json,mof_json_store\10.1002_ejic.200500822\synthesis_001.json,no,,,284066,CuI,,"23.5 mg, 0.12 mmol",0.12,mmol,nan,,,,,nan,,,,,succinic acid,H2suc,"17.2 mg, 0.15 mmol",0.15,mmol,"2,5-bis(3-pyridyl)-1,3,4-oxadiazole",3-bpo,"26.4 mg, 0.12 mmol",0.12,mmol,,,,,,triethylamine,,0.2 mL,0.2,mL,,,,,,water,H2O,10 mL,10.0,,,,,140.0,140 °C,120.0,5 d,Teflon-lined autoclave,static,,,,,,blue prism crystals,42.0,0.22 × 0.20 × 0.16 mm,,,,,,yes,not_reported,187.0,magnetism,10.1002/ejic.200500822,ok,
10.1039/c4cc06568a,downloaded\10.1039_c4cc06568a.pdf,SI downloaded\10.1039_c4cc06568a_SI.pdf,mof_json_store\10.1039_c4cc06568a\raw_output.json,mof_json_store\10.1039_c4cc06568a\synthesis_001.json,no,,UiO-67-bpydc (MOF1),,Zn(CH3COO)2·2H2O,,67 mg,0.329242,mmol,nan,,,,,nan,,,,,"2,2'-bipyridine-5,5'-dicarboxylic acid",bpydc,90 mg,90.0,mg,,,,,,,,,,,hydrochloric acid (concentrated),HCl,0.5 mL,0.5,mL,,,,,,"N,N-dimethylformamide",DMF,15 mL,15.0,,,,,80.0,80 °C,20.0,20 h,25 mL tube (sealed),static,"DMF, chloroform",DMF 2×30 mL; chloroform 2×20 mL,"air-dried at RT 1 h, then dried under vacuum at 150 °C overnight",150.0,,,,,,Zr6O4(OH)4 12-connected SBU,,,2470.0,not_reported,not_reported,,,10.1039/c4cc06568a,ok,
10.1039/c5dt01137j,downloaded\10.1039_c5dt01137j.pdf,SI downloaded\10.1039_c5dt01137j_SI.pdf,mof_json_store\10.1039_c5dt01137j\raw_output.json,mof_json_store\10.1039_c5dt01137j\synthesis_001.json,no,,[Cu2(H4btp)2(pyr)],,CdCl2·3/2H2O,CuO,"7.96 mg, 1.0 mmol",1,mmol,nan,,,,,nan,,,,,"1,3,5-benzenetriphosphonic acid",BTP,"159 mg, 0.50 mmol",0.5,mmol,pyrazine,,0.50 mmol,0.5,mmol,,,,,,,,,,,,,,,,water,H2O,2.7 mL,2.7,,,,,100.0,100 °C,48.0,48 h,23 mL Teflon-lined stainless steel autoclave,stirred (premix 1 h at ambient temperature),water,,dried,,,block-shaped crystals,,,,Cu(II) square-pyramidal; 2D copper phosphonate sheets pillared by pyrazine; dense 3D,"P21/c; a=9.0825(1) Å, b=18.5934(3) Å, c=7.8629(2) Å, β=109.352(2)°, V=1252.82(3) Å3, Z=4",,,,,,,10.1039/c5dt01137j,ok,
10.1039/c5dt01137j,downloaded\10.1039_c5dt01137j.pdf,SI downloaded\10.1039_c5dt01137j_SI.pdf,mof_json_store\10.1039_c5dt01137j\raw_output.json,mof_json_store\10.1039_c5dt01137j\synthesis_002.json,no,,[Cu2(H2btp)(H2O)2(bpy)],,In(NO3)3,CuO,"7.96 mg, 1.0 mmol",1,mmol,nan,,,,,nan,,,,,"1,3,5-benzenetriphosphonic acid",BTP,"159 mg, 0.50 mmol",0.5,mmol,"4,4'-bipyridine",bpy,0.50 mmol,0.5,mmol,,,,,,,,,,,,,,,,water,H2O,2.7 mL,2.7,,,,,140.0,140 °C,48.0,48 h,23 mL Teflon-lined stainless steel autoclave,stirred (premix 1 h at ambient temperature),water,,dried,,,aggregation of plate-shaped crystals,,,,[Cu2(H2btp)(H2O)2] layers pillared by bpy; four-Cu six-phosphonate clusters,"Cmca; a=28.4774(5) Å, b=9.4694(1) Å, c=18.8921(3) Å, V=5094.5(1) Å3, Z=8",,1.1,,,,,10.1039/c5dt01137j,ok,
10.1039/c5dt01137j,downloaded\10.1039_c5dt01137j.pdf,SI downloaded\10.1039_c5dt01137j_SI.pdf,mof_json_store\10.1039_c5dt01137j\raw_output.json,mof_json_store\10.1039_c5dt01137j\synthesis_003.json,no,,[Cu2(H2btp)(H2O)2(bpe)],,In(NO3)3,CuO,"7.96 mg, 1.0 mmol",1,mmol,nan,,,,,nan,,,,,"1,3,5-benzenetriphosphonic acid",BTP,"159 mg, 0.50 mmol",0.5,mmol,"trans-1,2-bis(4-pyridyl)ethylene",bpe,0.50 mmol,0.5,mmol,,,,,,,,,,,,,,,,water,H2O,2.7 mL,2.7,,,,,140.0,140 °C,48.0,48 h,23 mL Teflon-lined stainless steel autoclave,stirred (premix 1 h at ambient temperature),water,,dried,,,block-shaped crystals,,,,[Cu2(H2btp)(H2O)2] layers pillared by bpe; four-Cu six-phosphonate clusters,"Cmca; a=33.7186(11) Å, b=7.9481(3) Å, c=20.5910(5) Å, V=5518.4(3) Å3, Z=8",,2.8,,,,,10.1039/c5dt01137j,ok,
10.1039/c5dt01137j,downloaded\10.1039_c5dt01137j.pdf,SI downloaded\10.1039_c5dt01137j_SI.pdf,mof_json_store\10.1039_c5dt01137j\raw_output.json,mof_json_store\10.1039_c5dt01137j\synthesis_004.json,no,,[Cu2(H2btp)(H2O)2(bpp)],,In(NO3)3,CuO,"7.96 mg, 1.0 mmol",1,mmol,nan,,,,,nan,,,,,"1,3,5-benzenetriphosphonic acid",BTP,"159 mg, 0.50 mmol",0.5,mmol,"1,3-bis(4-pyridyl)propane",bpp,0.50 mmol,0.5,mmol,,,,,,,,,,,,,,,,water,H2O,2.7 mL,2.7,,,,,100.0,100 °C,48.0,48 h,23 mL Teflon-lined stainless steel autoclave,stirred (premix 1 h at ambient temperature),water,,dried,,,block-shaped crystals with surface cracks/stacked plates,,,,[Cu2(H2btp)(H2O)2] layers pillared by bpp; four-Cu six-phosphonate clusters,"Pbam; a=20.377(2) Å, b=8.0272(2) Å, c=17.873(1) Å, V=2923.7(3) Å3, Z=4",,3.0,,,,,10.1039/c5dt01137j,ok,
10.1039/b504862a,downloaded\10.1039_b504862a.pdf,,mof_json_store\10.1039_b504862a\raw_output.json,mof_json_store\10.1039_b504862a\synthesis_001.json,yes,Attempts to synthesize isostructural homometallic transition-metal end members were unsuccessful.,,,Zn(NO3)2·6H2O,,ratio part 1 (in 1:1:1:2:15 mixture),,,nan,,ratio part 1 (in 1:1:1:2:15 mixture),,,nan,,,,,trans-3-(3-pyridyl)acrylic acid,3-HPYA,ratio part 1 (in 1:1:1:2:15 mixture),,,,,,,,,,,,,ammonium hydroxide (aqueous),NH4OH(aq),ratio part 2 (in 1:1:1:2:15 mixture),,,,,,,,water,H2O,15 parts (in 1:1:1:2:15 mixture),,,,,,120.0,120 °C,72.0,72 hours,Teflon-lined autoclave (Parr bomb),static,"water, ethyl alcohol",repeatedly,left to dry at room temperature,,,"violet, hexagonal anti-prismatic crystals",26.5,,,NdO9 tricapped trigonal prism; CuN2O2 square planar; heterometallic 3D,"Trigonal, R-3c: a=14.130(2), b=14.130(2), c=49.480(14) Å; α=90°, β=90°, γ=120°",,,,,300.0,,10.1039/b504862a,ok,
10.1039/b504862a,downloaded\10.1039_b504862a.pdf,,mof_json_store\10.1039_b504862a\raw_output.json,mof_json_store\10.1039_b504862a\synthesis_002.json,yes,Attempts to synthesize isostructural homometallic transition-metal end members were unsuccessful.,,,Zn(NO3)2·6H2O,,ratio part 1 (in 1:1:2:15 mixture),,,nan,,,,,nan,,,,,trans-3-(3-pyridyl)acrylic acid,3-HPYA,ratio part 1 (in 1:1:2:15 mixture),,,,,,,,,,,,,ammonium hydroxide (aqueous),NH4OH(aq),ratio part 2 (in 1:1:2:15 mixture),,,,,,,,water,H2O,15 parts (in 1:1:2:15 mixture),,,,,,120.0,120 °C,72.0,72 hours,Teflon-lined autoclave (Parr bomb),static,"water, ethyl alcohol",repeatedly,left to dry at room temperature,,,"pink, rod-like crystals",32.7,,,Edge-shared NdO9 polyhedra chains (1D),"Triclinic, P-1: a=6.2543(9), b=12.7228(18), c=15.635(2) Å; α=112.093(2)°, β=90.608(2)°, γ=94.739(2)°",,,,,350.0,,10.1039/b504862a,ok,
10.1039/b504862a,downloaded\10.1039_b504862a.pdf,,mof_json_store\10.1039_b504862a\raw_output.json,mof_json_store\10.1039_b504862a\synthesis_003.json,yes,Attempts to synthesize isostructural homometallic transition-metal end members were unsuccessful.,,,Zn(NO3)2·6H2O,,ratio part 1 (in 1:1:2:15 mixture),,,nan,,,,,nan,,,,,trans-3-(3-pyridyl)acrylic acid,3-HPYA,ratio part 1 (in 1:1:2:15 mixture),,,,,,,,,,,,,ammonium hydroxide (aqueous),NH4OH(aq),ratio part 2 (in 1:1:2:15 mixture),,,,,,,,water,H2O,15 parts (in 1:1:2:15 mixture),,,,,,120.0,120 °C,72.0,72 hours,Teflon-lined autoclave (Parr bomb),static,,,,,,blue/green prismatic crystals,38.3,,,CuN2O2 square planar chains (1D),"Monoclinic, P21/c: a=7.4035(11), b=12.2381(18), c=8.9320(13) Å; α=90°, β=106.190(2)°, γ=90°",,,,,225.0,,10.1039/b504862a,ok,
10.1039/c3ce41740a,downloaded\10.1039_c3ce41740a.pdf,SI downloaded\10.1039_c3ce41740a_SI.pdf,mof_json_store\10.1039_c3ce41740a\raw_output.json,mof_json_store\10.1039_c3ce41740a\synthesis_001.json,yes,"With racemic D/L-tartaric acid, CeO2 gave Ce2(SO4)3·5H2O, while Ce2(SO4)3 afforded MOF 5.",α-[Ce2(H2O)2(L-tar)2(SO4)]·4H2O,,Zn(NO3)2·6H2O,CeO2,0.3445 g (2.0 mmol),2,mmol,nan,,,,,nan,,,,,L-(+)-tartaric acid,,0.6019 g (4.0 mmol),4.0,mmol,,,,,,,,,,,sulfuric acid,H2SO4,"1 M, 2.0 mL",2.0,mmol,,,,,,water,H2O,16.0 mL,16.0,ethanol,EtOH,2.0 mL,2.0,140.0,140 °C,72.0,3 days,25 mL Teflon-lined stainless-steel autoclave,stirred 30 min then static,,,,,,colorless plate-like crystals,49.5,,,CeO9 nodes; [Ce2(tar)2] dimers; sulfate-pillared,"C2; a=21.960(3), b=7.6550(8), c=6.1670(7) Å; β=91.475(3)°",,,not_reported,not_reported,,ferroelectric,10.1039/c3ce41740a,ok,
10.1039/c3ce41740a,downloaded\10.1039_c3ce41740a.pdf,SI downloaded\10.1039_c3ce41740a_SI.pdf,mof_json_store\10.1039_c3ce41740a\raw_output.json,mof_json_store\10.1039_c3ce41740a\synthesis_002.json,yes,"With racemic D/L-tartaric acid, CeO2 gave Ce2(SO4)3·5H2O, while Ce2(SO4)3 afforded MOF 5.",α-[Ce2(H2O)2(D-tar)2(SO4)]·4H2O,,Co(NO3)2·6H2O,CeO2,0.3445 g (2.0 mmol),2,mmol,Zn(NO3)2·6H2O,,,,,nan,,,,,D-(−)-tartaric acid,,0.6020 g (4.0 mmol),4.0,mmol,,,,,,,,,,,sulfuric acid,H2SO4,"1 M, 2.0 mL",2.0,mmol,,,,,,water,H2O,16.0 mL,16.0,ethanol,EtOH,2.0 mL,2.0,140.0,140 °C,72.0,3 days,25 mL Teflon-lined stainless-steel autoclave,stirred 30 min then static,,,,,,colorless plate-like crystals,50.5,,,CeO9 nodes; [Ce2(tar)2] dimers; sulfate-pillared,"C2; a=21.9629(9), b=7.6577(2), c=6.1689(3) Å; β=91.4780(10)°",,,not_reported,not_reported,,ferroelectric,10.1039/c3ce41740a,ok,
10.1039/c3ce41740a,downloaded\10.1039_c3ce41740a.pdf,SI downloaded\10.1039_c3ce41740a_SI.pdf,mof_json_store\10.1039_c3ce41740a\raw_output.json,mof_json_store\10.1039_c3ce41740a\synthesis_003.json,yes,"With racemic D/L-tartaric acid, CeO2 gave Ce2(SO4)3·5H2O, while Ce2(SO4)3 afforded MOF 5.",β-[Ce2(H2O)2(L-tar)2(SO4)]·4H2O,,Co(NO3)2·6H2O,Ce2(SO4)3·8H2O,0.6205 g (0.87 mmol),0.87,mmol,Zn(NO3)2·6H2O,,,,,nan,,,,,L-(+)-tartaric acid,,0.3017 g (2.0 mmol),2.0,mmol,,,,,,,,,,,,,,,,,,,,,water,H2O,18.0 mL,18.0,,,,,140.0,140 °C,24.0,1 day,25 mL Teflon-lined stainless-steel autoclave,static,,,,,,colorless plate-shaped crystals,31.5,,,CeO9 nodes; [Ce2(tar)2] dimers; sulfate-pillared,"P21212; a=7.6439(8), b=22.013(2), c=6.1556(6) Å",,,not_reported,not_reported,,,10.1039/c3ce41740a,ok,
10.1039/c3ce41740a,downloaded\10.1039_c3ce41740a.pdf,SI downloaded\10.1039_c3ce41740a_SI.pdf,mof_json_store\10.1039_c3ce41740a\raw_output.json,mof_json_store\10.1039_c3ce41740a\synthesis_004.json,yes,"With racemic D/L-tartaric acid, CeO2 gave Ce2(SO4)3·5H2O, while Ce2(SO4)3 afforded MOF 5.",β-[Ce2(H2O)2(D-tar)2(SO4)]·4H2O,,Co(NO3)2·6H2O,Ce2(SO4)3·8H2O,0.6205 g (0.87 mmol),0.87,mmol,Zn(NO3)2·6H2O,,,,,nan,,,,,D-(−)-tartaric acid,,0.3017 g (2.0 mmol),2.0,mmol,,,,,,,,,,,,,,,,,,,,,water,H2O,18.0 mL,18.0,,,,,140.0,140 °C,24.0,1 day,25 mL Teflon-lined stainless-steel autoclave,static,,,,,,colorless plate-shaped crystals,32.8,,,CeO9 nodes; [Ce2(tar)2] dimers; sulfate-pillared,"P21212; a=7.6486(2), b=22.0192(5), c=6.1550(2) Å",,,not_reported,not_reported,,,10.1039/c3ce41740a,ok,
10.1039/c3ce41740a,downloaded\10.1039_c3ce41740a.pdf,SI downloaded\10.1039_c3ce41740a_SI.pdf,mof_json_store\10.1039_c3ce41740a\raw_output.json,mof_json_store\10.1039_c3ce41740a\synthesis_005.json,yes,"With racemic D/L-tartaric acid, CeO2 gave Ce2(SO4)3·5H2O, while Ce2(SO4)3 afforded MOF 5.",Ce2(H2O)3(L/D-tar)(SO4)2,,Co(NO3)2·6H2O,Ce2(SO4)3·8H2O,0.6205 g (0.87 mmol),0.87,mmol,Zn(NO3)2·6H2O,,,,,nan,,,,,DL-tartaric acid,,0.3017 g (2.0 mmol),2.0,mmol,,,,,,,,,,,,,,,,,,,,,water,H2O,18.0 mL,18.0,,,,,140.0,140 °C,72.0,3 days,25 mL Teflon-lined stainless-steel autoclave,static,,,,,,colorless prismatic crystals,42.5,,,CeO9 nodes; [Ce(tar)] motifs; sulfate-pillared,"P21/c; a=5.9704(3), b=23.8876(14), c=10.7920(5) Å; β=105.035(3)°",,,not_reported,not_reported,,,10.1039/c3ce41740a,ok,
10.1021/jacs.5c06012,downloaded\10.1021_jacs.5c06012.pdf,SI downloaded\10.1021_jacs.5c06012_SI.pdf,mof_json_store\10.1021_jacs.5c06012\raw_output.json,mof_json_store\10.1021_jacs.5c06012\synthesis_001.json,yes,"Tables S1–S4 list many screening entries giving amorphous solids, microcrystalline material, or clear solutions before obtaining crystals.",Cu-HDTB-shp,,Co(NO3)2·6H2O,,"10.0 mg, 0.041 mmol",0.041,mmol,nan,,,,,nan,,,,,"1,2,3,4,5,6-hexakis[4,4″-dicarboxy-(1,1′:3′,1″-terphenyl)]benzene",H12HDTB,"5.0 mg, 0.0025 mmol",0.0025,mmol,,,,,,,,,,,concentrated hydrochloric acid,HCl,2 drops,,,,,,,,"N,N-dimethylformamide",DMF,2 mL,2.0,water,H2O,1 mL,1.0,75.0,75 °C,,overnight,15 mL glass vial,static,DMF,several times,,,,blue sphere-shaped crystals,,0.05 × 0.05 × 0.02 mm,cez,Cu2 paddlewheel 4-connected SBU,"a=21.04(3) Å, b=21.04(3) Å, c=27.02(5) Å, SPGR: P6/mcc",,,not_reported,not_reported,,,10.1021/jacs.5c06012,ok,
10.1021/jacs.5c06012,downloaded\10.1021_jacs.5c06012.pdf,SI downloaded\10.1021_jacs.5c06012_SI.pdf,mof_json_store\10.1021_jacs.5c06012\raw_output.json,mof_json_store\10.1021_jacs.5c06012\synthesis_002.json,yes,"Tables S1–S4 list many screening entries giving amorphous solids, microcrystalline material, or clear solutions before obtaining crystals.",In-HDTB-shp,,Fe2,,"15.0 mg, 0.042 mmol",0.042,mmol,nan,,,,,nan,,,,,"1,2,3,4,5,6-hexakis[4,4″-dicarboxy-(1,1′:3′,1″-terphenyl)]benzene",H12HDTB,"5.0 mg, 0.0025 mmol",0.0025,mmol,,,,,,,,,,,concentrated hydrochloric acid,HCl,0.3 mL,0.3,mL,,,,,,"N,N-dimethylformamide",DMF,2 mL,2.0,water,H2O,0.5 mL,0.5,120.0,120 °C,24.0,24 h,15 mL glass vial,static,DMF,several times,,,,colorless rod-shaped crystals,,0.07 × 0.02 × 0.02 mm,ceh,tetrahedral single In(O2CR)4− 4-connected node,"a=20.718(4) Å, b=20.718(4) Å, c=13.734(4) Å, SPGR: P622",,,not_reported,not_reported,,,10.1021/jacs.5c06012,ok,
10.1021/jacs.5c06012,downloaded\10.1021_jacs.5c06012.pdf,SI downloaded\10.1021_jacs.5c06012_SI.pdf,mof_json_store\10.1021_jacs.5c06012\raw_output.json,mof_json_store\10.1021_jacs.5c06012\synthesis_003.json,yes,"Tables S1–S4 list many screening entries giving amorphous solids, microcrystalline material, or clear solutions before obtaining crystals.",Zr-HDTB-alb,,Fe2,ZrCl4,"4.0 mg, 0.017 mmol",0.017,mmol,nan,,,,,nan,,,,,"1,2,3,4,5,6-hexakis[4,4″-dicarboxy-(1,1′:3′,1″-terphenyl)]benzene",H12HDTB,"2.0 mg, 0.001 mmol",0.001,mmol,,,,,,,,,,,formic acid,HCOOH,1 mL,1.0,mL,,,,,,"N,N-dimethylformamide",DMF,1 mL,1.0,,,,,130.0,130 °C,24.0,24 h,15 mL glass vial,static,"DMF, acetone",DMF soak 2 days with exchanges; acetone 10× over 3 days,activated under vacuum at 100 °C for 5 h (after RT 1 h),100.0,5.0,colorless sphere-shaped crystals,,0.13 × 0.12 × 0.08 mm,key,Zr6(μ3-O)4(μ3-OH)4 6-connected octahedral SBU,"a=17.4025(5) Å, b=17.4025(5) Å, c=19.0034(7) Å, SPGR: P622",,670.0,yes,yes,,natural_gas_upgrading;hydrocarbon_separation,10.1021/jacs.5c06012,ok,
10.1021/jacs.5c06012,downloaded\10.1021_jacs.5c06012.pdf,SI downloaded\10.1021_jacs.5c06012_SI.pdf,mof_json_store\10.1021_jacs.5c06012\raw_output.json,mof_json_store\10.1021_jacs.5c06012\synthesis_004.json,yes,"Tables S1–S4 list many screening entries giving amorphous solids, microcrystalline material, or clear solutions before obtaining crystals.",Fe-HDTB-alb,,Fe2,,"20.0 mg, 0.074 mmol",0.074,mmol,nan,,,,,nan,,,,,"1,2,3,4,5,6-hexakis[4,4″-dicarboxy-(1,1′:3′,1″-terphenyl)]benzene",H12HDTB,"10.0 mg, 0.005 mmol",0.005,mmol,,,,,,,,,,,trifluoroacetic acid,TFA,1 mL,1.0,mL,,,,,,"N,N-dimethylformamide",DMF,3 mL,3.0,,,,,150.0,150 °C,,overnight,15 mL glass vial,static,"DMF, acetone",DMF soak 2 days with exchanges; acetone 10× over 3 days,activated under vacuum at 100 °C for 5 h (after RT 1 h),100.0,5.0,yellow hexagon-shaped crystals,,0.10 × 0.05 × 0.05 mm,kez,Fe3(μ3-O) 6-connected trinuclear cluster,"a=17.710(5) Å, b=17.710(5) Å, c=30.585(10) Å, SPGR: P6/mcc",,1100.0,yes,yes,,natural_gas_upgrading;hydrocarbon_separation,10.1021/jacs.5c06012,ok,
10.1021/ic3018858,downloaded\10.1021_ic3018858.pdf,SI downloaded\10.1021_ic3018858_SI.pdf,mof_json_store\10.1021_ic3018858\raw_output.json,mof_json_store\10.1021_ic3018858\synthesis_001.json,no,,,879774,Fe2,,"0.1 mmol, 0.17 g",0.1,mmol,nan,,"0.1 mmol, 0.24 g",0.1,mmol,nan,,,,,"4H-4-amino-1,2,4-triazole",L1,"0.1 mmol, 0.084 g",0.1,mmol,,,,,,,,,,,HNO3,,adjusted to pH 1.0 by HNO3,,,,,,,,water,H2O,8 mL,8.0,,,,,160.0,160 °C,72.0,3 days,Teflon-lined autoclave,static,,,,,,blue blocks,32.0,,,γ-Mo8O26 chains linked to Cu3 units (1D),"a=8.9318(8), b=11.1272(9), c=11.2538(1) Å, α=116.636(2)°, β=100.8770(1)°, γ=94.3770(1)°, P-1",,,not_reported,yes,,H2_evolution;electrocatalysis,10.1021/ic3018858,ok,
10.1021/ic3018858,downloaded\10.1021_ic3018858.pdf,SI downloaded\10.1021_ic3018858_SI.pdf,mof_json_store\10.1021_ic3018858\raw_output.json,mof_json_store\10.1021_ic3018858\synthesis_002.json,no,,,879775,Cd(NO3)2·4H2O,,"0.04 mmol, 0.007 g",0.04,mmol,nan,,"0.11 mmol, 0.16 g",0.11,mmol,nan,,,,,"3,5-dimethyl-4-amino-4H-1,2,4-triazole",L2,"0.1 mmol, 0.011 g",0.1,mmol,,,,,,,,,,,HNO3,,adjusted to pH 1.0 by HNO3,,,,,,,,water,H2O,8 mL,8.0,,,,,170.0,170 °C,72.0,3 days,Teflon-lined autoclave,static,,,,,,colorless blocks,40.0,,,β-Mo8O26 chains embedded in Ag–L2 layers (3D),"a=11.0715(1), b=12.3855(1), c=14.7951(2) Å, α=75.6310(1)°, β=82.335(2)°, γ=69.8860(1)°, P-1",,,not_reported,yes,,H2_evolution;electrocatalysis,10.1021/ic3018858,ok,
10.1002/zaac.200800354,downloaded\10.1002_zaac.200800354.pdf,,mof_json_store\10.1002_zaac.200800354\raw_output.json,mof_json_store\10.1002_zaac.200800354\synthesis_001.json,no,,,685358,Cu(NO3)2·3H2O,,"48.2 mg, 0.2 mmol",0.2,mmol,nan,,,,,nan,,,,,"3,3′,4,4′-biphenyltetracarboxylic acid",H4bptc,"33.0 mg, 0.1 mmol",0.1,mmol,"1,10-phenanthroline",phen,"19.8 mg, 0.1 mmol",0.1,mmol,,,,,,triethylamine,,0.05 ml,0.05,mL,,,,,,deionized water,H2O,8 ml,8.0,,,,,140.0,140 °C,72.0,3 d,16 mL Teflon lined stainless steel container,,,,,,,green pillar crystals,69.0,0.16 × 0.08 × 0.06 mm,,,"a=6.6609(11), b=18.389(3), c=14.523(2) Å, α=90, β=98.046(2), γ=90, P21/n",,,not_reported,not_reported,,,10.1002/zaac.200800354,ok,
10.1002/zaac.200800354,downloaded\10.1002_zaac.200800354.pdf,,mof_json_store\10.1002_zaac.200800354\raw_output.json,mof_json_store\10.1002_zaac.200800354\synthesis_002.json,no,,,685359,ZrCl4,,"29.8 mg, 0.1 mmol",0.1,mmol,nan,,,,,nan,,,,,"3,3′,4,4′-biphenyltetracarboxylic acid",H4bptc,"33.0 mg, 0.1 mmol",0.1,mmol,"4,4′-bis((1H-imidazol-1-yl)methyl)biphenyl",bmb,"31.4 mg, 0.1 mmol",0.1,mmol,,,,,,sodium hydroxide,NaOH,adjusted to pH ca. 7 by addition of NaOH,,,,,,,,deionized water,H2O,12 ml,12.0,,,,,140.0,140 °C,72.0,3 d,25 mL Teflon lined stainless steel container,,,,,,,purple block crystals,57.0,0.35 × 0.18 × 0.12 mm,,,"a=10.656(5), b=13.663(6), c=14.858(7) Å, α=65.450(6), β=89.184(7), γ=76.271(7), P-1",,,not_reported,not_reported,,magnetism,10.1002/zaac.200800354,ok,
10.1002/zaac.200800354,downloaded\10.1002_zaac.200800354.pdf,,mof_json_store\10.1002_zaac.200800354\raw_output.json,mof_json_store\10.1002_zaac.200800354\synthesis_003.json,no,,,685360,ZrCl4,,"30.8 mg, 0.1 mmol",0.1,mmol,nan,,,,,nan,,,,,"3,3′,4,4′-biphenyltetracarboxylic acid",H4bptc,"33.0 mg, 0.1 mmol",0.1,mmol,"4,4′-bis((1H-imidazol-1-yl)methyl)biphenyl",bmb,"31.4 mg, 0.1 mmol",0.1,mmol,,,,,,sodium hydroxide,NaOH,"16 mg, 0.4 mmol",0.4,mmol,,,,,,deionized water,H2O,8 ml,8.0,,,,,140.0,140 °C,72.0,3 d,16 mL Teflon lined stainless steel container,,,,,,,colorless platelet crystals,72.0,0.18 × 0.12 × 0.08 mm,,,"a=10.5903(18), b=24.536(4), c=20.907(3) Å, α=90, β=90, γ=90, C2221",,,not_reported,not_reported,,luminescence;SHG,10.1002/zaac.200800354,ok,
10.1039/c8ra08522f,downloaded\10.1039_c8ra08522f.pdf,SI downloaded\10.1039_c8ra08522f_SI.pdf,mof_json_store\10.1039_c8ra08522f\raw_output.json,mof_json_store\10.1039_c8ra08522f\synthesis_001.json,no,,MIL-53(In)-(OH)2,1535494,ZrCl4,,"0.194 g, 0.50 mmol",0.5,mmol,nan,,,,,nan,,,,,"2,5-dihydroxyterephthalic acid",H2BDC-(OH)2,"0.148 g, 0.75 mmol",0.75,mmol,,,,,,,,,,,hydrofluoric acid,HF,"40%, 0.03 mL",0.03,mL,perchloric acid,HClO4,"70%, 0.22 mL",0.22,mL,"N,N-dimethylformamide",DMF,4.00 mL,4.0,water,H2O,1.00 mL,1.0,80.0,80 °C,16.0,16 h,Teflon-lined autoclave (15 mL),static,DMF,,dried in air,,,light yellow lozenge crystals,≈75,,,InO4(OH)2 octahedral chains bridged by μ-OH (rod SBU),"a=37.4012, b=23.0052, c=7.1553 Å, orthorhombic, Cmca",,,,,,,10.1039/c8ra08522f,ok,
10.1039/c8ra08522f,downloaded\10.1039_c8ra08522f.pdf,SI downloaded\10.1039_c8ra08522f_SI.pdf,mof_json_store\10.1039_c8ra08522f\raw_output.json,mof_json_store\10.1039_c8ra08522f\synthesis_002.json,no,,MIL-53(In)-(OH)2,,ZrCl4,,"0.116 g, 0.30 mmol",0.3,mmol,nan,,,,,nan,,,,,"2,5-dihydroxyterephthalic acid",H2BDC-(OH)2,"0.099 g, 0.50 mmol",0.5,mmol,,,,,,,,,,,,,,,,,,,,,"N,N-dimethylformamide",DMF,1.50 mL,1.5,water,H2O,1.50 mL,1.5,100.0,100 °C,24.0,24 h,bottle with screw cap (8.00 mL),static,DMF,,dried in air,,,light yellow powder,90.0,10–20 μm,,InO4(OH)2 octahedral chains bridged by μ-OH (rod SBU),,,,,,,,10.1039/c8ra08522f,ok,
10.1039/c8ra08522f,downloaded\10.1039_c8ra08522f.pdf,SI downloaded\10.1039_c8ra08522f_SI.pdf,mof_json_store\10.1039_c8ra08522f\raw_output.json,mof_json_store\10.1039_c8ra08522f\synthesis_003.json,no,,MIL-53(In)-Br,1535495,Zn(NO3)2·6H2O,,"0.194 g, 0.50 mmol",0.5,mmol,nan,,,,,nan,,,,,2-bromoterephthalic acid,H2BDC-Br,"0.183 g, 0.75 mmol",0.75,mmol,,,,,,,,,,,hydrofluoric acid,HF,"40%, 0.03 mL",0.03,mL,nitric acid,HNO3,"67%, 0.18 mL",0.18,mL,"N,N-dimethylformamide",DMF,4.00 mL,4.0,water,H2O,1.00 mL,1.0,80.0,80 °C,24.0,24 h,Teflon-lined autoclave (15 mL),static,DMF,,dried in air,,,transparent lozenge crystals,≈55,,,InO4(OH)2 octahedral chains bridged by μ-OH (rod SBU),"a=17.4254, b=7.2516, c=13.3713 Å, orthorhombic, Imma",,,,,,,10.1039/c8ra08522f,ok,
10.1039/c8ra08522f,downloaded\10.1039_c8ra08522f.pdf,SI downloaded\10.1039_c8ra08522f_SI.pdf,mof_json_store\10.1039_c8ra08522f\raw_output.json,mof_json_store\10.1039_c8ra08522f\synthesis_004.json,no,,MIL-53(In)-Br,,Zn(NO3)2·6H2O,,"0.149 g, 0.38 mmol",0.38,mmol,nan,,,,,nan,,,,,2-bromoterephthalic acid,H2BDC-Br,"0.28 g, 1.14 mmol",1.14,mmol,,,,,,,,,,,,,,,,,,,,,"N,N-dimethylformamide",DMF,1.24 mL,1.24,,,,,125.0,125 °C,5.0,5 h,Teflon-lined home-made stainless steel autoclave (2.40 mL),static,DMF,,dried in air,,,white powder,90.0,6–50 μm,,InO4(OH)2 octahedral chains bridged by μ-OH (rod SBU),,,,,,,,10.1039/c8ra08522f,ok,
10.1039/c8ra08522f,downloaded\10.1039_c8ra08522f.pdf,SI downloaded\10.1039_c8ra08522f_SI.pdf,mof_json_store\10.1039_c8ra08522f\raw_output.json,mof_json_store\10.1039_c8ra08522f\synthesis_005.json,no,,MIL-53(In)-NO2,1535496,Zn(NO3)2·6H2O,,"0.194 g, 0.50 mmol",0.5,mmol,nan,,,,,nan,,,,,nitroterephthalic acid,H2BDC-NO2,"0.158 g, 0.75 mmol",0.75,mmol,,,,,,,,,,,hydrofluoric acid,HF,"40%, 0.03 mL",0.03,mL,perchloric acid,HClO4,"70%, 0.50 mL",0.5,mL,"N,N-dimethylformamide",DMF,4.00 mL,4.0,water,H2O,1.00 mL,1.0,80.0,80 °C,16.0,16 h,Teflon-lined autoclave (15 mL),static,DMF,,dried in air,,,transparent lozenge crystals,≈60,,,InO4(OH)2 octahedral chains bridged by μ-OH (rod SBU),"a=18.6290, b=7.3019, c=11.4527 Å, orthorhombic, Imma",,,,,,,10.1039/c8ra08522f,ok,
10.1039/c8ra08522f,downloaded\10.1039_c8ra08522f.pdf,SI downloaded\10.1039_c8ra08522f_SI.pdf,mof_json_store\10.1039_c8ra08522f\raw_output.json,mof_json_store\10.1039_c8ra08522f\synthesis_006.json,no,,MIL-53(In)-NO2,,Zn(NO3)2·6H2O,,"0.149 g, 0.38 mmol",0.38,mmol,nan,,,,,nan,,,,,nitroterephthalic acid,H2BDC-NO2,"0.241 g, 1.14 mmol",1.14,mmol,,,,,,,,,,,,,,,,,,,,,"N,N-dimethylformamide",DMF,1.24 mL,1.24,,,,,125.0,125 °C,5.0,5 h,Teflon-lined home-made stainless steel autoclave (2.40 mL),static,DMF,,dried in air,,,white powder,95.0,10–50 μm,,InO4(OH)2 octahedral chains bridged by μ-OH (rod SBU),,,,,,,,10.1039/c8ra08522f,ok,
10.1039/c7ce02053h,downloaded\10.1039_c7ce02053h.pdf,SI downloaded\10.1039_c7ce02053h_SI.pdf,mof_json_store\10.1039_c7ce02053h\raw_output.json,mof_json_store\10.1039_c7ce02053h\synthesis_001.json,no,,Al-MOF,,Zn(NO3)2·6H2O,,0.72 g,3.31063,mmol,nan,,,,,nan,,,,,2-amino terephthalic acid,NH2-H2BDC,0.54 g,0.54,g,,,,,,,,,,,urea,,0.72 g,0.72,g,,,,,,water (deionized),H2O,30 mL total (15 mL in solution A + 15 mL in solution B),30.0,,,,,100.0,100 °C,24.0,24 h,,stirred,deionized water,many times,dried in air at about 70 °C,70.0,,spherical nanoparticles,,≈250 nm,,,,,86.8,not_reported,not_reported,400.0,,10.1039/c7ce02053h,ok,
10.1039/c3ce42426j,downloaded\10.1039_c3ce42426j.pdf,SI downloaded\10.1039_c3ce42426j_SI.pdf,mof_json_store\10.1039_c3ce42426j\raw_output.json,mof_json_store\10.1039_c3ce42426j\synthesis_001.json,yes,"Other metal ions (Pb2+, Cd2+) were tested but gave no single crystals suitable for X-ray.",[Zn5(OH)2(Hpth)2(pth)2(trz)2] (1),,Zn(NO3)2·6H2O,,110 mg (0.5 mmol),0.5,mmol,nan,,,,,nan,,,,,phthalic acid,,83 mg (0.5 mmol),0.5,mmol,"1,2,4-triazole",trz,36 mg (0.5 mmol),0.5,mmol,,,,,,hydrazine hydrate (N2H4·H2O),,0.2 mL,,,,,,,,water,H2O,15 mL,15.0,,,,,170.0,170 °C,96.0,4 days,Teflon-lined stainless steel vessel,static,water,,dried in air at ambient temperature,,,colorless columnar crystals,20.0,,,,"a=7.6058 Å, b=10.2154 Å, c=12.2851 Å, α=102.799°, β=97.934°, γ=98.974°, P-1",,,not_reported,not_reported,390.0,,10.1039/c3ce42426j,ok,
10.1039/c3ce42426j,downloaded\10.1039_c3ce42426j.pdf,SI downloaded\10.1039_c3ce42426j_SI.pdf,mof_json_store\10.1039_c3ce42426j\raw_output.json,mof_json_store\10.1039_c3ce42426j\synthesis_002.json,yes,"Other metal ions (Pb2+, Cd2+) were tested but gave no single crystals suitable for X-ray.",[Zn3(OH)2(Hpth)2(datrz)2] (2),,Zn(NO3)2·6H2O,,110 mg (0.5 mmol),0.5,mmol,nan,,,,,nan,,,,,phthalic acid,,83 mg (0.5 mmol),0.5,mmol,"3,5-diamino-1,2,4-triazole",datrz,50 mg (0.5 mmol),0.5,mmol,,,,,,hydrazine hydrate (N2H4·H2O),,0.2 mL,,,,,,,,water,H2O,15 mL,15.0,,,,,170.0,170 °C,96.0,4 days,Teflon-lined stainless steel vessel,static,water,,dried in air at ambient temperature,,,colorless columnar crystals,30.0,,,,"a=13.7823 Å, b=9.7678 Å, c=20.5088 Å, β=96.553°, C2/c",,,not_reported,not_reported,,,10.1039/c3ce42426j,ok,
10.1039/c3ce42426j,downloaded\10.1039_c3ce42426j.pdf,SI downloaded\10.1039_c3ce42426j_SI.pdf,mof_json_store\10.1039_c3ce42426j\raw_output.json,mof_json_store\10.1039_c3ce42426j\synthesis_003.json,yes,"Other metal ions (Pb2+, Cd2+) were tested but gave no single crystals suitable for X-ray.",[Zn2(pth)(atez)2] (3),,Zn(NO3)2·6H2O,,110 mg (0.5 mmol),0.5,mmol,nan,,,,,nan,,,,,phthalic acid,,83 mg (0.5 mmol),0.5,mmol,5-aminotetrazole,atez,43 mg (0.5 mmol),0.5,mmol,,,,,,hydrazine hydrate (N2H4·H2O),,0.2 mL,,,oxalic acid,H2ox,pH adjusted to 5 (amount not specified),,,water,H2O,15 mL,15.0,,,,,170.0,170 °C,96.0,4 days,Teflon-lined stainless steel vessel,static,water,,dried in air at ambient temperature,,,colorless columnar crystals,35.0,,,,"a=12.354 Å, b=12.473 Å, c=10.449 Å, β=116.92°, C2/c",,,not_reported,not_reported,420.0,,10.1039/c3ce42426j,ok,
10.1039/c3ce42426j,downloaded\10.1039_c3ce42426j.pdf,SI downloaded\10.1039_c3ce42426j_SI.pdf,mof_json_store\10.1039_c3ce42426j\raw_output.json,mof_json_store\10.1039_c3ce42426j\synthesis_004.json,yes,"Other metal ions (Pb2+, Cd2+) were tested but gave no single crystals suitable for X-ray.",[Zn5(OH)2(ox)(apth)2(datrz)2] (4),,Zn(NO3)2·6H2O,,66 mg (0.3 mmol),0.3,mmol,nan,,,,,nan,,,,,3-nitrophthalic acid,,63 mg (0.3 mmol),0.3,mmol,"3,5-diamino-1,2,4-triazole",datrz,30 mg (0.3 mmol),0.3,mmol,,,,,,hydrazine hydrate (N2H4·H2O),,0.15 mL,,,oxalic acid,H2ox,pH adjusted to 6 (amount not specified),,,water,H2O,10 mL,10.0,,,,,160.0,160 °C,96.0,4 days,Teflon-lined stainless steel vessel,static,water,,dried in air at ambient temperature,,,colorless columnar crystals,15.0,,,,"a=18.923 Å, b=11.121 Å, c=15.759 Å, β=102.63°, C2/m",,,not_reported,not_reported,390.0,luminescence,10.1039/c3ce42426j,ok,
10.1021/acs.cgd.5b01843,downloaded\10.1021_acs.cgd.5b01843.pdf,SI downloaded\10.1021_acs.cgd.5b01843_SI.pdf,mof_json_store\10.1021_acs.cgd.5b01843\raw_output.json,mof_json_store\10.1021_acs.cgd.5b01843\synthesis_001.json,yes,if ethanol is not used as solvent only an amorphous phase is obtained,,,Zn(NO3)2·6H2O,,"0.117 g, 0.50 mmol",0.5,mmol,nan,,"0.045 g, 0.125 mmol",0.125,mmol,nan,,,,,"imidazole-4,5-dicarboxylic acid",H3IDC,"0.078 g, 0.50 mmol",0.5,mmol,oxalic acid dihydrate,,"0.063 g, 0.50 mmol",0.5,mmol,,,,,,triethylamine,,"350 μL, 5.00 mmol",5.0,mmol,,,,,,water,H2O,60 mL,60.0,ethanol,EtOH,5 mL,5.0,165.0,165 °C,96.0,4 days,Teflon-lined stainless steel autoclave,,,,,,,pink rhombic crystals,59.0,,,,"Monoclinic, C2/c, a=24.142(9) Å, b=9.836(4) Å, c=16.052(6) Å, β=121.881(3)°, Z=2",,,not_reported,not_reported,,,10.1021/acs.cgd.5b01843,ok,
10.1021/acs.cgd.5b01843,downloaded\10.1021_acs.cgd.5b01843.pdf,SI downloaded\10.1021_acs.cgd.5b01843_SI.pdf,mof_json_store\10.1021_acs.cgd.5b01843\raw_output.json,mof_json_store\10.1021_acs.cgd.5b01843\synthesis_002.json,yes,if ethanol is not used as solvent only an amorphous phase is obtained,,,Zn(NO3)2·6H2O,,"0.041 g, 0.10 mmol",0.1,mmol,nan,,"0.069 g, 0.15 mmol",0.15,mmol,nan,,,,,"imidazole-4,5-dicarboxylate",HIDC,"provided by [Co(H2IDC)2(H2O)2] precursor (0.041 g, 0.10 mmol)",,,oxalic acid dihydrate,,"0.050 g, 0.4 mmol",0.4,mmol,,,,,,,,,,,,,,,,water,H2O,6 mL,6.0,ethanol,EtOH,5 mL,5.0,170.0,170 °C,96.0,4 days,Teflon-lined stainless steel autoclave,,,,,,,fuchsia rhombic crystals,30.0,,,,"Monoclinic, C2/c, a=22.149(6) Å, b=9.779(2) Å, c=19.376(4) Å, β=119.161(13)°, Z=2",,,not_reported,not_reported,,,10.1021/acs.cgd.5b01843,ok,
10.1021/cg1001368,downloaded\10.1021_cg1001368.pdf,SI downloaded\10.1021_cg1001368_SI.pdf,mof_json_store\10.1021_cg1001368\raw_output.json,mof_json_store\10.1021_cg1001368\synthesis_001.json,no,,[Mn((S)-imp)((R)-imp)],,ZrCl4,,19.8 mg (0.10 mmol),0.1,mmol,nan,,,,,nan,,,,,sodium (S)-2-(1H-imidazole1-yl) propionate,Na-(S)-imp,32.4 mg (0.2 mmol),0.2,mmol,,,,,,,,,,,hydrochloric acid,HCl,"1.0 M, adjust to pH = 6",,,,,,,,ethanol,EtOH,6.0 mL,6.0,water,H2O,1.0 mL,1.0,120.0,120 °C,72.0,72 h,Teflon-lined autoclave (10 mL),"pre-stirred 0.5 h, then static",ethanol,3×10 mL,dried in air,,,colorless crystals,17.5,,,,"a=15.215(2) Å, b=5.0455(7) Å, c=16.937(2) Å, Pna21",,,not_reported,not_reported,275.0,,10.1021/cg1001368,ok,
10.1021/cg1001368,downloaded\10.1021_cg1001368.pdf,SI downloaded\10.1021_cg1001368_SI.pdf,mof_json_store\10.1021_cg1001368\raw_output.json,mof_json_store\10.1021_cg1001368\synthesis_002.json,no,,[Cu((S)-imp)2],,ZrCl4,,29.1 mg (0.10 mmol),0.1,mmol,nan,,,,,nan,,,,,sodium (S)-2-(1H-imidazole1-yl) propionate,Na-(S)-imp,32.4 mg (0.2 mmol),0.2,mmol,,,,,,,,,,,hydrochloric acid,HCl,"1.0 M, adjust to pH = 6",,,,,,,,"N,N-dimethylformamide",DMF,6.0 mL,6.0,water,H2O,1.0 mL,1.0,100.0,100 °C,48.0,48 h,Teflon-lined autoclave (25 mL),"pre-stirred 0.5 h, then static",ethanol,3×10 mL,dried in air,,,blue crystals,21.4,,,,"a=7.6566(12) Å, b=10.0243(16) Å, c=9.2447(14) Å, β=92.735(2)°, P21",,,not_reported,not_reported,230.0,,10.1021/cg1001368,ok,
10.1021/cg1001368,downloaded\10.1021_cg1001368.pdf,SI downloaded\10.1021_cg1001368_SI.pdf,mof_json_store\10.1021_cg1001368\raw_output.json,mof_json_store\10.1021_cg1001368\synthesis_003.json,no,,[Zn((S)-imp)2],,ZrCl4,,29.7 mg (0.1 mmol),0.1,mmol,nan,,,,,nan,,,,,sodium (S)-2-(1H-imidazole1-yl) propionate,Na-(S)-imp,32.4 mg (0.2 mmol),0.2,mmol,,,,,,,,,,,hydrochloric acid,HCl,"1.0 M, adjust to pH = 6",,,,,,,,"N,N-dimethylformamide",DMF,6.0 mL,6.0,water,H2O,1.0 mL,1.0,100.0,100 °C,48.0,48 h,Teflon-lined autoclave (25 mL),"pre-stirred 0.5 h, then static",ethanol,3×10 mL,dried in air,,,,23.3,,,,"a=8.4470(12) Å, b=12.5254(17) Å, c=13.3182(18) Å, P212121",,,not_reported,not_reported,330.0,,10.1021/cg1001368,ok,
10.1021/cg1001368,downloaded\10.1021_cg1001368.pdf,SI downloaded\10.1021_cg1001368_SI.pdf,mof_json_store\10.1021_cg1001368\raw_output.json,mof_json_store\10.1021_cg1001368\synthesis_004.json,no,,[Co((S)-imp)2],,ZrCl4,,29.1 mg (0.1 mmol),0.1,mmol,nan,,,,,nan,,,,,sodium (S)-2-(1H-imidazole1-yl) propionate,Na-(S)-imp,32.4 mg (0.2 mmol),0.2,mmol,,,,,,,,,,,hydrochloric acid,HCl,"1.0 M, adjust to pH = 6",,,,,,,,"N,N-dimethylformamide",DMF,6.0 mL,6.0,water,H2O,1.0 mL,1.0,100.0,100 °C,48.0,48 h,Teflon-lined autoclave (25 mL),"pre-stirred 0.5 h, then static",ethanol,3×10 mL,dried in air,,,,39.4,,,,"a=8.3992(10) Å, b=12.6546(16) Å, c=13.3111(16) Å, P212121",,,not_reported,not_reported,300.0,,10.1021/cg1001368,ok,
10.1021/ic201219g,downloaded\10.1021_ic201219g.pdf,SI downloaded\10.1021_ic201219g_SI.pdf,mof_json_store\10.1021_ic201219g\raw_output.json,mof_json_store\10.1021_ic201219g\synthesis_001.json,yes,"Screened Al salts and solvents; water best for most, DEF required for (OH)2; 2-Br only with Al(NO3)3 and (OH)2 only with Al(ClO4)3 yielded crystalline products.",Al-MIL-53-Cl,,ZrCl4,,"1.0 g, 4.14 mmol",4.14,mmol,nan,,,,,nan,,,,,2-chloroterephthalic acid,,"0.83 g, 4.14 mmol",4.14,mmol,,,,,,,,,,,,,,,,,,,,,water,H2O,40 mL,40.0,,,,,210.0,210 °C,12.0,12 h,Teflon-lined autoclave (100 mL liner),static,DMF,solvent exchange 24 h at 155 °C,DMF exchange at 155 °C for 24 h; then heated at 155 °C in air for 24 h,155.0,24.0,white powder,69.0,,,chains of corner-sharing [AlO4(OH)2] octahedra (μ2-OH),,,,yes,yes,500.0,CO2_capture,10.1021/ic201219g,ok,
10.1021/ic201219g,downloaded\10.1021_ic201219g.pdf,SI downloaded\10.1021_ic201219g_SI.pdf,mof_json_store\10.1021_ic201219g\raw_output.json,mof_json_store\10.1021_ic201219g\synthesis_002.json,yes,"Screened Al salts and solvents; water best for most, DEF required for (OH)2; 2-Br only with Al(NO3)3 and (OH)2 only with Al(ClO4)3 yielded crystalline products.",Al-MIL-53-Br,,ZrCl4,,"1.5 g, 3.99 mmol",3.99,mmol,nan,,,,,nan,,,,,2-bromoterephthalic acid,,"0.98 g, 3.99 mmol",3.99,mmol,,,,,,,,,,,benzoic acid,,"0.25 g, 2.04 mmol",2.04,mmol,,,,,,water,H2O,60 mL,60.0,,,,,210.0,210 °C,12.0,12 h,Teflon-lined autoclave (100 mL liner),static,DMF,solvent exchange 24 h at 155 °C,DMF exchange at 155 °C for 24 h; then heated at 155 °C in air for 24 h,155.0,24.0,white powder,63.0,,,chains of corner-sharing [AlO4(OH)2] octahedra (μ2-OH),,,,yes,yes,410.0,CO2_capture,10.1021/ic201219g,ok,
10.1021/ic201219g,downloaded\10.1021_ic201219g.pdf,SI downloaded\10.1021_ic201219g_SI.pdf,mof_json_store\10.1021_ic201219g\raw_output.json,mof_json_store\10.1021_ic201219g\synthesis_003.json,yes,"Screened Al salts and solvents; water best for most, DEF required for (OH)2; 2-Br only with Al(NO3)3 and (OH)2 only with Al(ClO4)3 yielded crystalline products.",Al-MIL-53-CH3,,ZrO(NO3)2,,"1.0 g, 4.14 mmol",4.14,mmol,nan,,,,,nan,,,,,2-methylterephthalic acid,,"0.75 g, 4.16 mmol",4.16,mmol,,,,,,,,,,,,,,,,,,,,,water,H2O,40 mL,40.0,,,,,210.0,210 °C,12.0,12 h,Teflon-lined autoclave (100 mL liner),static,DMF,solvent exchange 24 h at 155 °C,DMF exchange at 155 °C for 24 h; then heated at 155 °C in air for 24 h,155.0,24.0,white powder,40.0,,,chains of corner-sharing [AlO4(OH)2] octahedra (μ2-OH),,,,yes,yes,370.0,CO2_capture,10.1021/ic201219g,ok,
