Repository: zzhenglab/MOFinder

# MOFinder

MOFinder extracts MOF synthesis information from the literature, reconstructs evidence-supported negative reaction records, and prepares datasets for synthesis-outcome prediction.
[Web application](https://mofinder.chemistry.wustl.edu/) | [Demos](Demo/README.md) | [Source code](docs/source_to_code.md) | [Workflow guide](docs/workflow.md) | [Model evaluation](docs/evaluation.md)

## Quick start

The workflow runs through Python commands. Python 3.10 or newer is required. Clone the repository and initialize its related applications:

```bash
git clone --recurse-submodules https://github.com/zzhenglab/MOFinder.git
cd MOFinder
```

Start with the two offline demonstrations:

```bash

File: mof_extraction_1_2.csv (part 169 of 305)
doi,main_pdf,si_pdf,raw_output,parsed_json,article_trial_or_failure,article_trial_or_failure_notes,mof_name,crystal_code,metal_1,metal_1_abbr,metal_1_amount_text,metal_1_amount_value,metal_1_amount_unit,metal_2,metal_2_abbr,metal_2_amount_text,metal_2_amount_value,metal_2_amount_unit,metal_3,metal_3_abbr,metal_3_amount_text,metal_3_amount_value,metal_3_amount_unit,linker_1,linker_1_abbr,linker_1_amount_text,linker_1_amount_value,linker_1_amount_unit,linker_2,linker_2_abbr,linker_2_amount_text,linker_2_amount_value,linker_2_amount_unit,linker_3,linker_3_abbr,linker_3_amount_text,linker_3_amount_value,linker_3_amount_unit,modulator_1,modulator_1_abbr,modulator_1_amount_text,modulator_1_amount_value,modulator_1_amount_unit,modulator_2,modulator_2_abbr,modulator_2_amount_text,modulator_2_amount_value,modulator_2_amount_unit,solvent_main,solvent_main_abbr,solvent_main_amount_text,solvent_main_ml,solvent_secondary,solvent_secondary_abbr,solvent_secondary_amount_text,solvent_secondary_ml,temperature_c,temperature_c_text,time_h,time_text,vessel_type,stirring,washing_solvent,washing_cycles,activation_text,activation_temp_c,activation_time_h,crystal_morphology,yield_percent,crystal_size,topology_code,metal_cluster_connectivity,unit_cell_short,pore_diameter_A,BET_surface_area_m2g,air_stable,water_stable,tga_decomposition_temp_c,applications,reference,status,error
10.1021/ic201219g,downloaded\10.1021_ic201219g.pdf,SI downloaded\10.1021_ic201219g_SI.pdf,mof_json_store\10.1021_ic201219g\raw_output.json,mof_json_store\10.1021_ic201219g\synthesis_004.json,yes,"Screened Al salts and solvents; water best for most, DEF required for (OH)2; 2-Br only with Al(NO3)3 and (OH)2 only with Al(ClO4)3 yielded crystalline products.",Al-MIL-53-NO2,,ZrO(NO3)2,,"1.49 g, 3.97 mmol",3.97,mmol,nan,,,,,nan,,,,,2-nitroterephthalic acid,,"0.92 g, 4.37 mmol",4.37,mmol,,,,,,,,,,,,,,,,,,,,,water,H2O,50 mL,50.0,,,,,170.0,170 °C,12.0,12 h,Teflon-lined autoclave (100 mL liner),static,MeOH,48 h exchange; fresh MeOH added after 24 h,MeOH exchange at 80 °C for 48 h (refreshed at 24 h); then heated at 150 °C in air for 12 h,150.0,12.0,white microcrystalline powder,48.0,,,chains of corner-sharing [AlO4(OH)2] octahedra (μ2-OH),,,,yes,yes,380.0,CO2_capture,10.1021/ic201219g,ok,
10.1021/ic201219g,downloaded\10.1021_ic201219g.pdf,SI downloaded\10.1021_ic201219g_SI.pdf,mof_json_store\10.1021_ic201219g\raw_output.json,mof_json_store\10.1021_ic201219g\synthesis_005.json,yes,"Screened Al salts and solvents; water best for most, DEF required for (OH)2; 2-Br only with Al(NO3)3 and (OH)2 only with Al(ClO4)3 yielded crystalline products.",Al-MIL-53-(OH)2,,ZrO(NO3)2,,"0.98 g, 2.01 mmol",2.01,mmol,nan,,,,,nan,,,,,"2,5-dihydroxyterephthalic acid (H2BDC-(OH)2)",,"0.40 g, 2.01 mmol",2.01,mmol,,,,,,,,,,,,,,,,,,,,,"N,N-diethylformamide",DEF,5 mL,5.0,,,,,125.0,125 °C,5.0,5 h,Teflon-lined autoclave (27 mL liner),static,MeOH/H2O 50:50 v/v; washed with H2O,12 h exchange; then water wash,"Exchanged in MeOH/H2O (50:50 v/v) at 100 °C for 12 h, washed with H2O; then heated at 130 °C in air for 12 h",130.0,12.0,yellow powder,67.0,,,chains of corner-sharing [AlO4(OH)2] octahedra (μ2-OH),,,,yes,yes,325.0,CO2_capture,10.1021/ic201219g,ok,
10.1021/cg800424t,downloaded\10.1021_cg800424t.pdf,,mof_json_store\10.1021_cg800424t\raw_output.json,mof_json_store\10.1021_cg800424t\synthesis_001.json,no,,R-[Cd(SH)2(S-bztpy)]·2H2O (1),685690,ZrO(NO3)2,,122 mg,0.527612,mmol,nan,,,,,nan,,,,,"1,3-bis(4-pyridyl)propane",bpp,102 mg,102.0,mg,,,,,,,,,,,sulfur,,45 mg,45.0,mg,thiourea,,34 mg,34.0,mg,water,H2O,5 mL,5.0,"N,N-dimethylformamide",DMF,3 mL,3.0,190.0,190 °C,120.0,5 days,20 mL stainless-steel autoclave,"homogenized 30 min at RT, then static",,,,,,cubic crystals,10.0,,,CdII six-coordinate; 4N equatorial + 2S axial (SH−),"monoclinic P2/n; a=10.322(3), b=9.907(2), c=12.752(3) Å, β=105.846(4)°",,,yes,not_reported,310.0,luminescence,10.1021/cg800424t,ok,
10.1021/cg800424t,downloaded\10.1021_cg800424t.pdf,,mof_json_store\10.1021_cg800424t\raw_output.json,mof_json_store\10.1021_cg800424t\synthesis_002.json,no,,[Cd(SH)2(E-bztpy)]·2H2O (2),685691,Al2(SO4)3,,122 mg,0.356572,mmol,sodium aluminate,,,,,nan,,,,,"1,3-bis(4-pyridyl)propane",bpp,102 mg,102.0,mg,,,,,,,,,,,sulfur,,45 mg,45.0,mg,thiourea,,34 mg,34.0,mg,water,H2O,5 mL,5.0,"N,N-dimethylformamide",DMF,3 mL,3.0,190.0,190 °C,120.0,5 days,20 mL stainless-steel autoclave,"homogenized 30 min at RT, then static",,,,,,rhombohedron crystals,30.0,,nbo,CdII six-coordinate; 4N equatorial + 2S axial (SH−),"trigonal R3jm (No. 166); a=b=27.012(2), c=13.3298(17) Å",12.0,,yes,not_reported,320.0,luminescence,10.1021/cg800424t,ok,
10.1021/acs.jafc.8b03144,downloaded\10.1021_acs.jafc.8b03144.pdf,,mof_json_store\10.1021_acs.jafc.8b03144\raw_output.json,mof_json_store\10.1021_acs.jafc.8b03144\synthesis_001.json,no,,γ-CD-MOF,,Al2(SO4)3,KOH,2 mmol,2,mmol,sodium aluminate,,,,,nan,,,,,γ-cyclodextrin,γ-CD,0.25 mmol,0.25,mmol,,,,,,,,,,,,,,,,,,,,,water,H2O,10 mL,10.0,methanol (preaddition),MeOH,5 mL (preaddition),5.0,50.0,50 °C (vapor diffusion),1.0,1 h,,,absolute MeOH,three times,dried at 45 °C overnight,45.0,,cubic,,3–5 μm,,,,,,,,,,10.1021/acs.jafc.8b03144,ok,
10.1021/acs.jafc.8b03144,downloaded\10.1021_acs.jafc.8b03144.pdf,,mof_json_store\10.1021_acs.jafc.8b03144\raw_output.json,mof_json_store\10.1021_acs.jafc.8b03144\synthesis_002.json,no,,γ-CD-MOF,,CuSO4·5H2O,KOH,2 mmol,2,mmol,nan,,,,,nan,,,,,γ-cyclodextrin,γ-CD,0.25 mmol,0.25,mmol,,,,,,,,,,,,,,,,,,,,,water,H2O,10 mL,10.0,methanol (preaddition),MeOH,5 mL (preaddition),5.0,50.0,50 °C (vapor diffusion),3.0,3 h,,,absolute MeOH,three times,dried at 45 °C overnight,45.0,,cubic,,3–5 μm,,,,,,,,,,10.1021/acs.jafc.8b03144,ok,
10.1021/acs.jafc.8b03144,downloaded\10.1021_acs.jafc.8b03144.pdf,,mof_json_store\10.1021_acs.jafc.8b03144\raw_output.json,mof_json_store\10.1021_acs.jafc.8b03144\synthesis_003.json,no,,γ-CD-MOF,,CoCl2·6H2O,KOH,2 mmol,2,mmol,nan,,,,,nan,,,,,γ-cyclodextrin,γ-CD,0.25 mmol,0.25,mmol,,,,,,,,,,,,,,,,,,,,,water,H2O,10 mL,10.0,methanol (preaddition),MeOH,5 mL (preaddition),5.0,50.0,50 °C (vapor diffusion),6.0,6 h,,,absolute MeOH,three times,dried at 45 °C overnight,45.0,,cubic,,3–5 μm,,,,,,,,,,10.1021/acs.jafc.8b03144,ok,
10.1021/acs.jafc.8b03144,downloaded\10.1021_acs.jafc.8b03144.pdf,,mof_json_store\10.1021_acs.jafc.8b03144\raw_output.json,mof_json_store\10.1021_acs.jafc.8b03144\synthesis_004.json,no,,γ-CD-MOF (seed-mediated),,MnSO4,KOH,2 mmol,2,mmol,nan,,,,,nan,,,,,γ-cyclodextrin,γ-CD,0.25 mmol,0.25,mmol,,,,,,,,,,,short-chain starch nanoparticles (SNP) seeds,,10 mg,10.0,mg,,,,,,water,H2O,10 mL,10.0,methanol (preaddition),MeOH,5 mL (preaddition),5.0,50.0,50 °C (vapor diffusion),1.0,1 h,,,absolute MeOH,three times,dried at 45 °C overnight,45.0,,cubic (nanosized),,140–260 nm,,,,,,,,,,10.1021/acs.jafc.8b03144,ok,
10.1021/acs.jafc.8b03144,downloaded\10.1021_acs.jafc.8b03144.pdf,,mof_json_store\10.1021_acs.jafc.8b03144\raw_output.json,mof_json_store\10.1021_acs.jafc.8b03144\synthesis_005.json,no,,γ-CD-MOF (seed-mediated),,Cd(NO3)2·4H2O,KOH,2 mmol,2,mmol,nan,,,,,nan,,,,,γ-cyclodextrin,γ-CD,0.25 mmol,0.25,mmol,,,,,,,,,,,short-chain starch nanoparticles (SNP) seeds,,10 mg,10.0,mg,,,,,,water,H2O,10 mL,10.0,methanol (preaddition),MeOH,5 mL (preaddition),5.0,50.0,50 °C (vapor diffusion),3.0,3 h,,,absolute MeOH,three times,dried at 45 °C overnight,45.0,,cubic (submicron),,400–600 nm,,,,,,,,,,10.1021/acs.jafc.8b03144,ok,
10.1021/acs.jafc.8b03144,downloaded\10.1021_acs.jafc.8b03144.pdf,,mof_json_store\10.1021_acs.jafc.8b03144\raw_output.json,mof_json_store\10.1021_acs.jafc.8b03144\synthesis_006.json,no,,γ-CD-MOF (seed-mediated),,Pb(CH3COO)2·3H2O,KOH,2 mmol,2,mmol,nan,,,,,nan,,,,,γ-cyclodextrin,γ-CD,0.25 mmol,0.25,mmol,,,,,,,,,,,short-chain starch nanoparticles (SNP) seeds,,10 mg,10.0,mg,,,,,,water,H2O,10 mL,10.0,methanol (preaddition),MeOH,5 mL (preaddition),5.0,50.0,50 °C (vapor diffusion),6.0,6 h,,,absolute MeOH,three times,dried at 45 °C overnight,45.0,,cuboid (micron-sized),,1–3 μm,,,,,916.2,,,,,10.1021/acs.jafc.8b03144,ok,
10.1039/c2ce06345j,downloaded\10.1039_c2ce06345j.pdf,SI downloaded\10.1039_c2ce06345j_SI.pdf,mof_json_store\10.1039_c2ce06345j\raw_output.json,mof_json_store\10.1039_c2ce06345j\synthesis_001.json,no,,,848292,NH4)2Ce(NO3)6,,"0.12 mmol, 35 mg",0.12,mmol,nan,,,,,nan,,,,,"benzene-1,3,5-tricarboxylic acid",H3btc,"0.15 mmol, 32 mg",0.15,mmol,"1,4-bis(imidazol-1-yl)benzene",bib,"0.10 mmol, 21 mg",0.1,mmol,,,,,,,,,,,,,,,,methanol,MeOH,"H2O:CH3OH = 3:4, total 10 mL",,water,H2O,"H2O:CH3OH = 3:4, total 10 mL",,140.0,140 °C,72.0,3 d,Teflon-lined autoclave,static,,,,,,blue crystals,15.0,,,"binodal (3,6)-connected pillar-layer","Monoclinic, P21/c; a=7.8961(16) Å, b=18.240(4) Å, c=17.618(3) Å, α=90°, β=96.23(3)°, γ=90°, V=2522.4(9) Å3",,,,,,,10.1039/c2ce06345j,ok,
10.1039/c2ce06345j,downloaded\10.1039_c2ce06345j.pdf,SI downloaded\10.1039_c2ce06345j_SI.pdf,mof_json_store\10.1039_c2ce06345j\raw_output.json,mof_json_store\10.1039_c2ce06345j\synthesis_002.json,no,,,848293,NH4)2Ce(NO3)6,,"0.12 mmol, 35 mg",0.12,mmol,nan,,,,,nan,,,,,"benzene-1,3,5-tricarboxylic acid",H3btc,"0.15 mmol, 32 mg",0.15,mmol,"1,4-bis(imidazol-1-yl)benzene",bib,"0.10 mmol, 21 mg",0.1,mmol,,,,,,,,,,,,,,,,methanol,MeOH,"H2O:CH3OH = 3:4, total 10 mL",,water,H2O,"H2O:CH3OH = 3:4, total 10 mL",,140.0,140 °C,72.0,3 d,Teflon-lined autoclave,static,,,,,,green crystals,20.0,,,"Ni2 dimer via double syn–anti carboxylate bridges; binodal (4,6)-connected pillar-layer","Triclinic; a=10.047(2) Å, b=12.658(3) Å, c=13.494(3) Å, α=86.56(3)°, β=71.43(3)°, γ=72.16(3)°, V=1547.2(6) Å3",,,,,,,10.1039/c2ce06345j,ok,
10.1021/acs.inorgchem.7b03204,downloaded\10.1021_acs.inorgchem.7b03204.pdf,SI downloaded\10.1021_acs.inorgchem.7b03204_SI.pdf,mof_json_store\10.1021_acs.inorgchem.7b03204\raw_output.json,mof_json_store\10.1021_acs.inorgchem.7b03204\synthesis_001.json,yes,Using ZnDTPP-I2-2Me in the same solvothermal method gave no ZnDTPP-I2 incorporation.,ZnDTPP-I2⊂UiO-66,,NH4)2Ce(NO3)6,ZrCl4,"19.6 mg, 0.08 mmol",0.08,mmol,nan,,,,,nan,,,,,terephthalic acid,PTA,"13.28 mg, 0.08 mmol",0.08,mmol,"5,15-di(4-carboxyphenyl)-10,20-bis(4-iodophenyl)porphine zinc",ZnDTPP-I2,40 mg,40.0,mg,,,,,,acetic acid,HOAc,120 μL,120.0,μL,,,,,,"N,N-dimethylformamide",DMF,3.2 mL,3.2,,,,,120.0,120 °C,24.0,24 h,,static,"DMF, acetone",DMF until colorless; acetone three times,dried in air,,,deep brown nanoparticles,,ca. 110 nm diameter,,,,6.7,901.0,not_reported,yes,,photodynamic_therapy,10.1021/acs.inorgchem.7b03204,ok,
10.1021/acs.inorgchem.7b03204,downloaded\10.1021_acs.inorgchem.7b03204.pdf,SI downloaded\10.1021_acs.inorgchem.7b03204_SI.pdf,mof_json_store\10.1021_acs.inorgchem.7b03204\raw_output.json,mof_json_store\10.1021_acs.inorgchem.7b03204\synthesis_002.json,yes,Using ZnDTPP-I2-2Me in the same solvothermal method gave no ZnDTPP-I2 incorporation.,ZnDTPP⊂UiO-66,,NH4)2Ce(NO3)6,ZrCl4,"19.6 mg, 0.08 mmol",0.08,mmol,nan,,,,,nan,,,,,terephthalic acid,PTA,"13.28 mg, 0.08 mmol",0.08,mmol,"5,15-di(carboxyphenyl)-10,20-diphenylporphine zinc",ZnDTPP,60 mg,60.0,mg,,,,,,acetic acid,HOAc,120 μL,120.0,μL,,,,,,"N,N-dimethylformamide",DMF,3.2 mL,3.2,,,,,120.0,120 °C,24.0,24 h,,static,"DMF, acetone",DMF until colorless; acetone three times,dried in air,,,,,,,,,,,not_reported,not_reported,,photodynamic_therapy,10.1021/acs.inorgchem.7b03204,ok,
10.1002/adfm.202500210,downloaded\10.1002_adfm.202500210.pdf,SI downloaded\10.1002_adfm.202500210_SI.docx,mof_json_store\10.1002_adfm.202500210\raw_output.json,mof_json_store\10.1002_adfm.202500210\synthesis_001.json,no,,CoNi-TED,,NH4)2Ce(NO3)6,,"4 mol, 1.164 kg",4000,mmol,nan,,"4 mol, 0.964 kg",4.0,mol,nan,,,,,triethylenediamine,TED,"4 mol, 0.457 kg",4.0,mol,,,,,,,,,,,,,,,,,,,,,water,H2O,"7 L H2O; plus MeOH/H2O (1/1, v/v), 35 L added",7000.0,methanol,MeOH,"MeOH/H2O (1/1, v/v), 35 L",,40.0,313 K,3.0,3 h,,stirred,EtOH,3 days,dried in a vacuum oven at 333 K,60.0,,,90.2,,,,,1.67,36.7,not_reported,yes,573.0,CH4/N2 separation,10.1002/adfm.202500210,ok,
10.1002/adfm.202500210,downloaded\10.1002_adfm.202500210.pdf,SI downloaded\10.1002_adfm.202500210_SI.docx,mof_json_store\10.1002_adfm.202500210\raw_output.json,mof_json_store\10.1002_adfm.202500210\synthesis_002.json,no,,CoNi-PYZ,,NH4)2Ce(NO3)6,,"1 mmol, 291 mg",1,mmol,nan,,"1 mmol, 240 mg in 4 mL H2O",1.0,mmol,nan,,,,,pyrazine,PYZ,"1 mmol, 80 mg",1.0,mmol,,,,,,,,,,,,,,,,,,,,,methanol,MeOH,"MeOH/H2O (1/1, v/v), 20 mL",20.0,water,H2O,"MeOH/H2O (1/1, v/v), 20 mL; plus 4 mL H2O (for K2[Ni(CN)4])",4.0,25,room temperature,3.0,3 h,,stirred,MeOH,3 days,dried in a vacuum oven at 333 K,60.0,,,,,,,,3.98,651.0,not_reported,not_reported,,CH4/N2 separation,10.1002/adfm.202500210,ok,
10.1039/d1tb02176a,downloaded\10.1039_d1tb02176a.pdf,SI downloaded\10.1039_d1tb02176a_SI.pdf,mof_json_store\10.1039_d1tb02176a\raw_output.json,mof_json_store\10.1039_d1tb02176a\synthesis_001.json,yes,"Other Zn sources (Zn(NO3)2·6H2O, Zn(ClO4)2·6H2O, ZnCl2) gave no solid or amorphous powder.",NUIG4,2109469,PCB,,"0.33 g, 1.5 mmol",1.5,mmol,nan,,,,,nan,,,,,4-((4-carboxybenzylidene)amino)benzoic acid,CBABH2,"1.5 mmol (formed in situ from 4-formylbenzoic acid 0.23 g, 1.5 mmol and 4-aminobenzoic acid 0.21 g, 1.5 mmol)",1.5,mmol,,,,,,,,,,,glacial acetic acid,AcOH,1.5 mmol,1.5,mmol,,,,,,"N,N-dimethylformamide",DMF,7 ml,7.0,,,,,80.0,80 °C,24.0,24 hours,glass vial (sealed),static,DMF,,333 K under vacuum for 16 h,60.0,16.0,colorless crystals,30.0,,pcu,tetrahedral Zn4O 6-connected SBU,"a=b=19.146(2) Å, c=19.117(2) Å, P41",19.1,1358.3,not_reported,not_reported,,drug_delivery;acetylene separation,10.1039/d1tb02176a,ok,
10.1039/d1tb02176a,downloaded\10.1039_d1tb02176a.pdf,SI downloaded\10.1039_d1tb02176a_SI.pdf,mof_json_store\10.1039_d1tb02176a\raw_output.json,mof_json_store\10.1039_d1tb02176a\synthesis_002.json,yes,"Other Zn sources (Zn(NO3)2·6H2O, Zn(ClO4)2·6H2O, ZnCl2) gave no solid or amorphous powder.",NUIG4,2109469,Cu(NO3)2·3H2O,,"0.33 g, 1.5 mmol",1.5,mmol,nan,,,,,nan,,,,,4-((4-carboxybenzylidene)amino)benzoic acid,CBABH2,"1.5 mmol (formed in situ from 4-formylbenzoic acid 0.23 g, 1.5 mmol and 4-aminobenzoic acid 0.21 g, 1.5 mmol)",1.5,mmol,,,,,,,,,,,,,,,,,,,,,"N,N-dimethylformamide",DMF,7 ml,7.0,,,,,80.0,80 °C,24.0,24 hours,glass vial (sealed),static,DMF,,333 K under vacuum for 16 h,60.0,16.0,white polycrystalline powder,70.0,,pcu,tetrahedral Zn4O 6-connected SBU,"a=b=19.146(2) Å, c=19.117(2) Å, P41",19.1,1358.3,not_reported,not_reported,,drug_delivery;acetylene separation,10.1039/d1tb02176a,ok,
10.1039/d1tb02176a,downloaded\10.1039_d1tb02176a.pdf,SI downloaded\10.1039_d1tb02176a_SI.pdf,mof_json_store\10.1039_d1tb02176a\raw_output.json,mof_json_store\10.1039_d1tb02176a\synthesis_003.json,yes,"Other Zn sources (Zn(NO3)2·6H2O, Zn(ClO4)2·6H2O, ZnCl2) gave no solid or amorphous powder.",NUIG4,2109469,PCB,,"0.17 g, 0.78 mmol",0.78,mmol,nan,,,,,nan,,,,,4-((4-carboxybenzylidene)amino)benzoic acid,CBABH2,"0.20 g, 0.78 mmol",0.78,mmol,,,,,,,,,,,,,,,,,,,,,"N,N-dimethylformamide",DMF,14 ml,14.0,,,,,80.0,80 °C,24.0,24 hours,glass vial (sealed),static,DMF,,333 K under vacuum for 16 h,60.0,16.0,white polycrystalline powder,20.0,,pcu,tetrahedral Zn4O 6-connected SBU,"a=b=19.146(2) Å, c=19.117(2) Å, P41",19.1,1358.3,not_reported,not_reported,,drug_delivery;acetylene separation,10.1039/d1tb02176a,ok,
10.1021/ic050024c,downloaded\10.1021_ic050024c.pdf,SI downloaded\10.1021_ic050024c_SI.pdf,mof_json_store\10.1021_ic050024c\raw_output.json,mof_json_store\10.1021_ic050024c\synthesis_001.json,yes,Temperature screening: at 125 °C no solid; at 175 °C mixture with black solid; at 200 °C only black solid (ligand decomposed).,Cu(OH)(p-PyC)·H2O,,Cd(ClO4)2·6H2O,,molar ratio 250:1:1 (H2O:Cu(NO3)2·3H2O:4-pyridinecarboxylic acid),,,nan,,,,,nan,,,,,4-pyridinecarboxylic acid,p-PyCH,molar ratio 250:1:1 (H2O:Cu(NO3)2·3H2O:4-pyridinecarboxylic acid),,,,,,,,,,,,,,,,,,,,,,,water (distilled),H2O,molar ratio 250 (H2O:Cu(NO3)2·3H2O:p-PyCH = 250:1:1),,,,,,150.0,150 °C,96.0,4 days,Teflon-lined Parr autoclave (23 mL),static,water,,air-dried,,,"needle-shaped, dark blue-green crystals",65.0,0.27 × 0.09 × 0.06 mm^3,,zigzag Cu(OH) chains; edge-sharing CuO4N square pyramids,"a=3.5521(2) Å, b=15.8665(11) Å, c=12.9977(9) Å, β=95.285(2)°, P21/n",,,not_reported,not_reported,250.0,,10.1021/ic050024c,ok,
10.1021/cg501604c,downloaded\10.1021_cg501604c.pdf,SI downloaded\10.1021_cg501604c_SI.pdf,mof_json_store\10.1021_cg501604c\raw_output.json,mof_json_store\10.1021_cg501604c\synthesis_001.json,no,,,,Cd(ClO4)2·6H2O,,"0.3 g, 1 mmol",1,mmol,nan,,,,,nan,,,,,triethanolamine,H3tea,"0.6 g, 4 mmol",4.0,mmol,"1,2-benzenedicarboxylic acid","1,2-H2bdc","0.17 g, 1 mmol",1.0,mmol,,,,,,triethylamine,Et3N,"0.2 g, 2 mmol",2.0,mmol,,,,,,methanol,MeOH,20 mL,20.0,,,,,110.0,110 °C,20.0,20 h,Teflon-lined stainless steel container,static,MeOH,,dried in air,,,colorless crystals,45.0,,,carboxylate/alkoxo-bridged zigzag chains,,,,not_reported,not_reported,,,10.1021/cg501604c,ok,
10.1021/cg501604c,downloaded\10.1021_cg501604c.pdf,SI downloaded\10.1021_cg501604c_SI.pdf,mof_json_store\10.1021_cg501604c\raw_output.json,mof_json_store\10.1021_cg501604c\synthesis_002.json,no,,,,Cd(ClO4)2·6H2O,,1 mmol,1,mmol,nan,,,,,nan,,,,,tris(hydroxymethyl)aminomethane,H3tris,4 mmol,4.0,mmol,isophthalic acid,"1,3-H2bdc",,,,,,,,,triethylamine,Et3N,2 mmol,2.0,mmol,,,,,,methanol,MeOH,,,,,,,110.0,110 °C,20.0,20 h,Teflon-lined stainless steel container,static,MeOH,,dried in air,,,colorless crystals,5.0,,,linear chains of {Zn(H3tris)(MeOH)} nodes linked by isophthalate,,,,not_reported,not_reported,,,10.1021/cg501604c,ok,
10.1021/cg501604c,downloaded\10.1021_cg501604c.pdf,SI downloaded\10.1021_cg501604c_SI.pdf,mof_json_store\10.1021_cg501604c\raw_output.json,mof_json_store\10.1021_cg501604c\synthesis_003.json,no,,,,Cd(ClO4)2·6H2O,,"0.3 g, 1 mmol",1,mmol,nan,,,,,nan,,,,,triethanolamine,H3tea,"0.3 g, 2 mmol",2.0,mmol,isophthalic acid,"1,3-H2bdc","0.17 g, 1 mmol",1.0,mmol,,,,,,triethylamine,Et3N,"0.2 g, 2 mmol",2.0,mmol,,,,,,methanol,MeOH,20 mL,20.0,,,,,110.0,110 °C,20.0,20 h,Teflon-lined stainless steel container,static,MeOH,,dried in air,,,colorless crystals,34.0,,,alternating {Zn3} and {Zn2} SBUs forming helicoidal chains,,7.4,,not_reported,not_reported,,photocatalysis,10.1021/cg501604c,ok,
10.1021/cg501604c,downloaded\10.1021_cg501604c.pdf,SI downloaded\10.1021_cg501604c_SI.pdf,mof_json_store\10.1021_cg501604c\raw_output.json,mof_json_store\10.1021_cg501604c\synthesis_004.json,no,,,,Cd(ClO4)2·6H2O,,"0.3 g, 1 mmol",1,mmol,nan,,,,,nan,,,,,diethanolamine,H2dea,"0.21 g, 2 mmol",2.0,mmol,terephthalic acid,"1,4-H2bdc","0.17 g, 1 mmol",1.0,mmol,,,,,,triethylamine,Et3N,"0.2 g, 2 mmol",2.0,mmol,,,,,,methanol,MeOH,15 mL,15.0,,,,,110.0,110 °C,20.0,20 h,Teflon-lined stainless steel container,static,MeOH,,dried in air,,,colorless crystals,57.0,,,linear centrosymmetric {Zn3(H2dea)2}6+ nodes joined by terephthalate,,,,not_reported,not_reported,,,10.1021/cg501604c,ok,
10.1039/c4ce00093e,downloaded\10.1039_c4ce00093e.pdf,SI downloaded\10.1039_c4ce00093e_SI.pdf,mof_json_store\10.1039_c4ce00093e\raw_output.json,mof_json_store\10.1039_c4ce00093e\synthesis_001.json,no,,,979662,Zn(NO3)2·6H2O,,"30.8 mg, 0.1 mmol",0.1,mmol,nan,,,,,nan,,,,,"1,1′-(1,3-propane)bis-(2-methylbenzimidazole)",pbmb,"30.4 mg, 0.1 mmol",0.1,mmol,terephthalic acid,p-H2bdc,"16.6 mg, 0.1 mmol",0.1,mmol,,,,,,NaOH,,"8.0 mg, 0.2 mmol",0.2,mmol,,,,,,water,H2O,10 mL,10.0,,,,,130.0,130 °C,72.0,3 days,Teflon-lined stainless steel container,static,,,,,,colorless block crystals,70.0,,,,,,,not_reported,not_reported,365.0,photocatalysis,10.1039/c4ce00093e,ok,
10.1039/c4ce00093e,downloaded\10.1039_c4ce00093e.pdf,SI downloaded\10.1039_c4ce00093e_SI.pdf,mof_json_store\10.1039_c4ce00093e\raw_output.json,mof_json_store\10.1039_c4ce00093e\synthesis_003.json,no,,,979664,Zn(NO3)2·6H2O,,"30.8 mg, 0.1 mmol",0.1,mmol,nan,,,,,nan,,,,,"1,1′-(1,3-propane)bis-(2-methylbenzimidazole)",pbmb,,,,"benzene-1,3,5-tricarboxylic acid","1,3,5-H3btc",,,,,,,,,NaOH,,,,,,,,,,water,H2O,,,,,,,130.0,130 °C,72.0,3 days,Teflon-lined stainless steel container,static,,,,,,,85.0,,,,,,,not_reported,not_reported,360.0,photocatalysis,10.1039/c4ce00093e,ok,
10.1039/c4ce00093e,downloaded\10.1039_c4ce00093e.pdf,SI downloaded\10.1039_c4ce00093e_SI.pdf,mof_json_store\10.1039_c4ce00093e\raw_output.json,mof_json_store\10.1039_c4ce00093e\synthesis_004.json,no,,,979665,Zn(NO3)2·6H2O,,"29.7 mg, 0.1 mmol",0.1,mmol,nan,,,,,nan,,,,,"1,1′-(1,3-propane)bis-(2-methylbenzimidazole)",pbmb,,,,"1,2,3-benzenetricarboxylic acid","1,2,3-H3btc","21.0 mg, 0.1 mmol",0.1,mmol,,,,,,,,,,,,,,,,water,H2O,5.0 mL,5.0,ethanol,EtOH,5.0 mL,5.0,130.0,130 °C,72.0,3 days,Teflon-lined stainless steel container,static,,,,,,colorless block crystals,80.0,,,[Zn2C2O3] binuclear cluster with μ2-OH,,,,not_reported,not_reported,380.0,photocatalysis,10.1039/c4ce00093e,ok,
10.1039/c4ce00093e,downloaded\10.1039_c4ce00093e.pdf,SI downloaded\10.1039_c4ce00093e_SI.pdf,mof_json_store\10.1039_c4ce00093e\raw_output.json,mof_json_store\10.1039_c4ce00093e\synthesis_005.json,no,,,979666,Zn(NO3)2·6H2O,,"30.8 mg, 0.1 mmol",0.1,mmol,nan,,,,,nan,,,,,"1,1′-(1,3-propane)bis-(2-methylbenzimidazole)",pbmb,"30.4 mg, 0.1 mmol",0.1,mmol,"1,2,4,5-benzenetetracarboxylic acid","1,2,4,5-H4btec","25.4 mg, 0.1 mmol",0.1,mmol,,,,,,NaOH,,"16.0 mg, 0.4 mmol",0.4,mmol,,,,,,water,H2O,10 mL,10.0,,,,,130.0,130 °C,72.0,3 days,Teflon-lined stainless steel container,static,,,,,,colorless block crystals,65.0,,,,,,,not_reported,not_reported,420.0,photocatalysis,10.1039/c4ce00093e,ok,
10.1039/c4ra15161e,downloaded\10.1039_c4ra15161e.pdf,SI downloaded\10.1039_c4ra15161e_SI.pdf,mof_json_store\10.1039_c4ra15161e\raw_output.json,mof_json_store\10.1039_c4ra15161e\synthesis_001.json,no,,,,Zn(NO3)2·6H2O,,0.50 mmol,0.5,mmol,nan,,,,,nan,,,,,"benzene-1,3,5-tricarboxylic acid",BTC,0.50 mmol,0.5,mmol,,,,,,,,,,,,,,,,,,,,,ethanol,EtOH,EtOH/H2O mixtures: metal soln 15 mL at 1:1 v/v; linker soln 6 mL at 2:1 v/v,,water,H2O,EtOH/H2O mixtures: metal soln 15 mL at 1:1 v/v; linker soln 6 mL at 2:1 v/v,,25,room temperature,48.0,48 h,glass staining dish (ground glass cover),"platform shaker, 120 rpm","DI water, ethanol",,dried at 80 °C under vacuum,80.0,,"white, 1D rod-like crystals",,up to 10 micron long,,Ln3+ nodes coordinated by 6 carboxylate O and 1 H2O,,,,yes,not_reported,485.0,luminescence;sensing,10.1039/c4ra15161e,ok,
10.1039/c4ra15161e,downloaded\10.1039_c4ra15161e.pdf,SI downloaded\10.1039_c4ra15161e_SI.pdf,mof_json_store\10.1039_c4ra15161e\raw_output.json,mof_json_store\10.1039_c4ra15161e\synthesis_002.json,no,,,,Zn(NO3)2·6H2O,,0.50 mmol,0.5,mmol,nan,,,,,nan,,,,,"benzene-1,3,5-tricarboxylic acid",BTC,0.50 mmol,0.5,mmol,,,,,,,,,,,,,,,,,,,,,ethanol,EtOH,EtOH/H2O mixtures: metal soln 15 mL at 1:1 v/v; linker soln 6 mL at 2:1 v/v,,water,H2O,EtOH/H2O mixtures: metal soln 15 mL at 1:1 v/v; linker soln 6 mL at 2:1 v/v,,25,room temperature,48.0,48 h,glass staining dish (ground glass cover),"platform shaker, 120 rpm","DI water, ethanol",,dried at 80 °C under vacuum,80.0,,"white, 1D rod-like crystals",,up to 10 micron long,,Ln3+ nodes coordinated by 6 carboxylate O and 1 H2O,,,,yes,not_reported,552.0,luminescence;sensing,10.1039/c4ra15161e,ok,
10.1039/c4ra15161e,downloaded\10.1039_c4ra15161e.pdf,SI downloaded\10.1039_c4ra15161e_SI.pdf,mof_json_store\10.1039_c4ra15161e\raw_output.json,mof_json_store\10.1039_c4ra15161e\synthesis_003.json,no,,,,Zn(NO3)2·6H2O,,0.50 mmol,0.5,mmol,nan,,,,,nan,,,,,"benzene-1,3,5-tricarboxylic acid",BTC,0.50 mmol,0.5,mmol,,,,,,,,,,,,,,,,,,,,,ethanol,EtOH,EtOH/H2O mixtures: metal soln 15 mL at 1:1 v/v; linker soln 6 mL at 2:1 v/v,,water,H2O,EtOH/H2O mixtures: metal soln 15 mL at 1:1 v/v; linker soln 6 mL at 2:1 v/v,,25,room temperature,48.0,48 h,glass staining dish (ground glass cover),"platform shaker, 120 rpm","DI water, ethanol",,dried at 80 °C under vacuum,80.0,,"white, 1D rod-like crystals",,up to 10 micron long,,Ln3+ nodes coordinated by 6 carboxylate O and 1 H2O,,,,yes,not_reported,537.0,luminescence;sensing,10.1039/c4ra15161e,ok,
10.1002/ejic.201402475,downloaded\10.1002_ejic.201402475.pdf,SI downloaded\10.1002_ejic.201402475_SI.pdf,mof_json_store\10.1002_ejic.201402475\raw_output.json,mof_json_store\10.1002_ejic.201402475\synthesis_001.json,yes,"For Mn/terephthalate system, varied Mn:ligand ratios, temperatures 80–140 °C, solvent mixtures (24–72 h); never obtained pure 3, only mixtures or powders.",,989982,Zn(NO3)2·6H2O,,"46 mg, 0.18 mmol",0.18,mmol,nan,,,,,nan,,,,,"2,5-dihydroxyterephthalic acid",H2dhtp,"53 mg, 0.27 mmol",0.27,mmol,,,,,,,,,,,,,,,,,,,,,"N,N-dimethylformamide",DMF,15 mL,15.0,,,,,120.0,120 °C,24.0,1 d,glass tube (sealed),static,,,,,,light orange needle-shaped crystals,68.0,,lvt,1D Mg chain (octahedral MgO6 linked by dhtp),,,,yes,not_reported,,luminescence,10.1002/ejic.201402475,ok,
10.1002/ejic.201402475,downloaded\10.1002_ejic.201402475.pdf,SI downloaded\10.1002_ejic.201402475_SI.pdf,mof_json_store\10.1002_ejic.201402475\raw_output.json,mof_json_store\10.1002_ejic.201402475\synthesis_003.json,yes,"For Mn/terephthalate system, varied Mn:ligand ratios, temperatures 80–140 °C, solvent mixtures (24–72 h); never obtained pure 3, only mixtures or powders.",,989984,Al2(SO4)3,,"334 mg, 1.33 mmol",1.33,mmol,nan,,,,,nan,,,,,terephthalic acid,H2tp,"332 mg, 2 mmol",2.0,mmol,,,,,,,,,,,,,,,,,,,,,"N,N-dimethylformamide",DMF,15 mL,15.0,,,,,120.0,120 °C,24.0,1 d,glass tube (sealed),static,,,,,,rhombic-shaped single crystals (obtained with 4 as mixture),,,,"4,4,5,5T7 underlying net (Mn nodes 4- and 5-connected)",,,,not_reported,not_reported,,cyanosilylation,10.1002/ejic.201402475,ok,
10.1002/ejic.201402475,downloaded\10.1002_ejic.201402475.pdf,SI downloaded\10.1002_ejic.201402475_SI.pdf,mof_json_store\10.1002_ejic.201402475\raw_output.json,mof_json_store\10.1002_ejic.201402475\synthesis_004.json,yes,"For Mn/terephthalate system, varied Mn:ligand ratios, temperatures 80–140 °C, solvent mixtures (24–72 h); never obtained pure 3, only mixtures or powders.",,989985,Al2(SO4)3,,"334 mg, 1.33 mmol",1.33,mmol,nan,,,,,nan,,,,,formate,HCOO,,,,,,,,,,,,,,,,,,,,,,,,"N,N-dimethylformamide",DMF,15 mL,15.0,,,,,120.0,120 °C,24.0,1 d,glass tube (sealed),static,,,,,,hexagonal-shaped single crystals (obtained with 3 as mixture),,,pcu,"Mn nodes 6-connected via μ-O,O-formate",,,,not_reported,not_reported,,,10.1002/ejic.201402475,ok,
10.1021/ic900919w,downloaded\10.1021_ic900919w.pdf,SI downloaded\10.1021_ic900919w_SI.pdf,mof_json_store\10.1021_ic900919w\raw_output.json,mof_json_store\10.1021_ic900919w\synthesis_001.json,yes,Reaction outcomes sensitive to H2O/alcohol composition; solids usually contained several crystalline products and/or impurities; conditions optimized to obtain phase-pure 1.,[Na2Co(ipa)2(MeOH)2]n,,Al2(SO4)3,,"0.125 g, 0.5 mmol",0.5,mmol,nan,,"0.050 g, 1.2 mmol",1.2,mmol,nan,,,,,isophthalic acid,H2ipa,"0.166 g, 1.0 mmol",1.0,mmol,,,,,,,,,,,,,,,,,,,,,methanol,MeOH,6.0 mL,6.0,water,H2O,0.5 mL,0.5,120.0,120 °C,72.0,3 days,Teflon-lined autoclave,,,,,,,violet crystals,60.0,,,Na(I)-linked [Co(ipa)2]n square-grid bilayers,"a=9.9660(9), b=9.9660(9), c=20.472(2) Å, P41",3.2,,no,not_reported,,,10.1021/ic900919w,ok,
10.1021/ic900919w,downloaded\10.1021_ic900919w.pdf,SI downloaded\10.1021_ic900919w_SI.pdf,mof_json_store\10.1021_ic900919w\raw_output.json,mof_json_store\10.1021_ic900919w\synthesis_002.json,yes,Reaction outcomes sensitive to H2O/alcohol composition; solids usually contained several crystalline products and/or impurities; conditions optimized to obtain phase-pure 1.,[Na2Co(ipa)2(EtOH)2]n,,Al(OH)(CH3COO)2,,"0.125 g, 0.5 mmol",0.5,mmol,nan,,"0.050 g, 1.2 mmol",1.2,mmol,nan,,,,,isophthalic acid,H2ipa,"0.166 g, 1.0 mmol",1.0,mmol,,,,,,,,,,,,,,,,,,,,,ethanol,EtOH,6.0 mL,6.0,water,H2O,0.5 mL,0.5,120.0,120 °C,72.0,3 days,Teflon-lined autoclave,,,,,,,,small amounts,,,Na(I)-linked [Co(ipa)2]n square-grid bilayers,"a=10.0292(8), b=10.0292(8), c=20.808(2) Å, P41",,,not_reported,not_reported,,,10.1021/ic900919w,ok,
10.1021/ic900919w,downloaded\10.1021_ic900919w.pdf,SI downloaded\10.1021_ic900919w_SI.pdf,mof_json_store\10.1021_ic900919w\raw_output.json,mof_json_store\10.1021_ic900919w\synthesis_003.json,yes,Reaction outcomes sensitive to H2O/alcohol composition; solids usually contained several crystalline products and/or impurities; conditions optimized to obtain phase-pure 1.,[Na2Co(ipa)2(H2O)(EtOH)]n,,Fe2,,"0.125 g, 0.5 mmol",0.5,mmol,nan,,"0.050 g, 1.2 mmol",1.2,mmol,nan,,,,,isophthalic acid,H2ipa,"0.166 g, 1.0 mmol",1.0,mmol,,,,,,,,,,,,,,,,,,,,,ethanol,EtOH,6.0 mL,6.0,water,H2O,0.5 mL,0.5,120.0,120 °C,72.0,3 days,Teflon-lined autoclave,,,,,,,violet crystals,50.0,,,Na(I)-linked [Co(ipa)2]n bilayers,"a=10.896(2), b=14.256(2), c=13.901(3) Å, β=109.49(3)°, P21/n",2.9,,not_reported,not_reported,,,10.1021/ic900919w,ok,
10.1002/ejic.200600698,downloaded\10.1002_ejic.200600698.pdf,SI downloaded\10.1002_ejic.200600698_SI.pdf,mof_json_store\10.1002_ejic.200600698\raw_output.json,mof_json_store\10.1002_ejic.200600698\synthesis_001.json,no,,Mn(HCO2)2,,Cu2,,"2.5 g, 12.5 mmol",12.5,mmol,nan,,,,,nan,,,,,formic acid,,"0.94 mL, 25 mmol",25.0,mmol,,,,,,,,,,,,,,,,,,,,,"N,N-diethylformamide",DEF,50 mL,50.0,"1,4-dioxane",,25 mL,25.0,115.0,115 °C,48.0,48 h,Teflon-lined autoclave,static,acetone,,150 °C under reduced pressure for 24 h,150.0,24.0,,,,,corner- and edge-shared MnO6 octahedra; 1D channels,,,278.0,not_reported,not_reported,300.0,membranes;hydrogen_storage,10.1002/ejic.200600698,ok,
10.1021/cg300199j,downloaded\10.1021_cg300199j.pdf,SI downloaded\10.1021_cg300199j_SI.pdf,mof_json_store\10.1021_cg300199j\raw_output.json,mof_json_store\10.1021_cg300199j\synthesis_001.json,no,,,,Sc(OTf)3,,"201.9 mg, 0.680 mmol (in 0.5 mL H2O)",0.68,mmol,nan,,"81.9 mg, 0.340 mmol (dissolved in 1.2 mL H2O)",0.34,mmol,nan,,,,,potassium salt of 4-sulfobenzoic acid,,"81.9 mg, 0.340 mmol",0.34,mmol,,,,,,,,,,,oxalic acid,,"20.7 mg, 0.340 mmol (in 0.3 mL H2O)",0.34,mmol,,,,,,water,H2O,1.2 mL (KHsb solution) + 0.3 mL (oxalic acid solution) + 0.5 mL (Cd(NO3)2 solution),2.0,,,,,25,"mixed at 70 °C for 10 min, then kept at room temperature",336.0,2 weeks,small vial covered with parafilm,"mixed, then static",,,,,,small colorless parallelepiped crystals,,,,inorganic layers of CdO6 and K2O12 units pillared by Hsb,"triclinic, P-1; a=8.0990(16), b=10.192(2), c=12.642(3) Å; α=99.45(3)°, β=95.04(3)°, γ=105.71(3)°",,,not_reported,not_reported,515.0,luminescence,10.1021/cg300199j,ok,
10.1021/cg300199j,downloaded\10.1021_cg300199j.pdf,SI downloaded\10.1021_cg300199j_SI.pdf,mof_json_store\10.1021_cg300199j\raw_output.json,mof_json_store\10.1021_cg300199j\synthesis_002.json,no,,,,Sc(OTf)3,,"137.0 mg, 0.748 mmol (in EtOH/DMF 0.5/1.0 mL)",0.748,mmol,nan,,"150.6 mg, 0.561 mmol (dissolved in 0.5 mL EtOH + 3.5 mL DMF at 55 °C)",0.561,mmol,nan,,,,,sodium salt of 5-sulfoisophthalic acid,sip,"150.6 mg, 0.561 mmol",0.561,mmol,,,,,,,,,,,diethylamine (deta),,"0.12 mL, 1.122 mmol",1.122,mmol,,,,,,"N,N-dimethylformamide",DMF,3.5 mL (ligand solution) + 1.0 mL (CdCl2 solution) = 4.5 mL total,4.5,ethanol,EtOH,0.5 mL (ligand solution) + 0.5 mL (CdCl2 solution) = 1.0 mL total,1.0,25,"dissolved at 55 °C, then kept at room temperature",192.0,8 days,small vial covered with parafilm,static after setup,,,,,,small colorless parallelepiped crystals,,,,{Na2Cd2O18}n polymeric ribbons linked by sip into layers,"triclinic, P-1; a=8.9107(14), b=10.3801(17), c=12.910(2) Å; α=106.42(1)°, β=109.590(11)°, γ=98.640(2)°",,,not_reported,not_reported,490.0,luminescence,10.1021/cg300199j,ok,
10.1021/cg300199j,downloaded\10.1021_cg300199j.pdf,SI downloaded\10.1021_cg300199j_SI.pdf,mof_json_store\10.1021_cg300199j\raw_output.json,mof_json_store\10.1021_cg300199j\synthesis_003.json,no,,,,Sc(OTf)3,,"219.7 mg, 0.748 mmol (in EtOH/DMF 0.5/1.0 mL)",0.748,mmol,nan,,"150.2 mg, 0.561 mmol (dissolved in 0.5 mL EtOH + 3.5 mL DMF at 55 °C)",0.561,mmol,nan,,,,,sodium salt of 5-sulfoisophthalic acid,sip,"150.2 mg, 0.561 mmol",0.561,mmol,,,,,,,,,,,diethylamine (deta),,"0.12 mL, 1.122 mmol",1.122,mmol,,,,,,"N,N-dimethylformamide",DMF,3.5 mL (ligand solution) + 1.0 mL (Cd(NO3)2 solution) = 4.5 mL total,4.5,ethanol,EtOH,0.5 mL (ligand solution) + 0.5 mL (Cd(NO3)2 solution) = 1.0 mL total,1.0,25,"dissolved at 55 °C, then kept at room temperature",336.0,2 weeks,small vial covered with parafilm,static,,,,,,small colorless parallelepiped crystals,,,,NaCd2O16 and NaCd2O14 trimer clusters linked by sip into layers; DMF-lined channels with Hdeta guests,"triclinic, P-1; a=8.936(2), b=12.821(2), c=17.109(3) Å; α=102.64(1)°, β=93.32(1)°, γ=104.24(1)°",,,not_reported,not_reported,494.0,luminescence,10.1021/cg300199j,ok,
10.1021/cg301047w,downloaded\10.1021_cg301047w.pdf,SI downloaded\10.1021_cg301047w_SI.pdf,mof_json_store\10.1021_cg301047w\raw_output.json,mof_json_store\10.1021_cg301047w\synthesis_001.json,yes,"Screened ZnCl2:H3btc:amino-alcohol ratios; large excess of amino-alcohol required. Without amino-alcohols, only (Me2NH2)[Zn(btc)]·DMF formed.",MOAAF-1,,Sc(OTf)3,,"0.30 g, 2.2 mmol",2.2,mmol,nan,,,,,nan,,,,,"benzene-1,3,5-tricarboxylic acid",BTC,"0.30 g, 1.4 mmol",1.4,mmol,,,,,,,,,,,triethanolamine (teoa),teoa,"1.16 g, 7.8 mmol",7.8,mmol,,,,,,"N,N-dimethylformamide",DMF,10 mL,10.0,,,,,100.0,100 b0C,24.0,24 h,20 mL glass vial,static,"DMF, diethyl ether",several times,dried under vacuum,,,polyhedral crystals,80.0,,ctn,tetrahedral [Zn(COO)4] 4-connected SBU,"a=20.413(5), b=20.413(5), c=20.413(5), b1=90, b2=90, b3=90, I-43d",6.0,,not_reported,not_reported,,,10.1021/cg301047w,ok,
10.1039/c1ce05829k,downloaded\10.1039_c1ce05829k.pdf,SI downloaded\10.1039_c1ce05829k_SI.pdf,mof_json_store\10.1039_c1ce05829k\raw_output.json,mof_json_store\10.1039_c1ce05829k\synthesis_001.json,no,,"Cd(tza)(2,2′-bipy)·H2O (1)",,ZrCl4,,"0.253 g, 1 mmol",1,mmol,nan,,,,,nan,,,,,1H-tetrazolate-5-carboxylate,tza,,,,"2,2′-bipyridine","2,2′-bipy","0.156 g, 1 mmol",1.0,mmol,,,,,,sodium azide,NaN3,"0.065 g, 1 mmol",1.0,mmol,malononitrile,,"0.076 g, 1 mmol",1.0,mmol,water,H2O,10 mL,10.0,,,,,150.0,150 °C,72.0,72 h,23 mL Teflon-lined stainless steel reactor,,,,,,,colorless block crystals,29.0,,,dinuclear [Cd2O2] clusters linked by tza,,,,not_reported,not_reported,275.0,luminescence,10.1039/c1ce05829k,ok,
10.1039/c1ce05829k,downloaded\10.1039_c1ce05829k.pdf,SI downloaded\10.1039_c1ce05829k_SI.pdf,mof_json_store\10.1039_c1ce05829k\raw_output.json,mof_json_store\10.1039_c1ce05829k\synthesis_002.json,no,,"[Cd2(btm)2(2,2′-bipy)2]·2.24H2O (2a)",,ZrCl4,,1 mmol,1,mmol,nan,,,,,nan,,,,,bis(tetrazole)methane,btm,,,,"2,2′-bipyridine","2,2′-bipy",1 mmol,1.0,mmol,,,,,,sodium azide,NaN3,2 mmol,2.0,mmol,malononitrile,,1 mmol,1.0,mmol,water,H2O,10 mL,10.0,,,,,150.0,150 °C,72.0,72 h,23 mL Teflon-lined stainless steel reactor,,,,,,,,23.0,,,helical -Cd-btm-Cd- chains linked with dinuclear [CdN2]2 units,,,,not_reported,not_reported,,luminescence,10.1039/c1ce05829k,ok,
10.1039/c1ce05829k,downloaded\10.1039_c1ce05829k.pdf,SI downloaded\10.1039_c1ce05829k_SI.pdf,mof_json_store\10.1039_c1ce05829k\raw_output.json,mof_json_store\10.1039_c1ce05829k\synthesis_003.json,no,,"[Zn2(btm)2(2,2′-bipy)2]·3H2O (2b)",,ZrCl4,,1 mmol,1,mmol,nan,,,,,nan,,,,,bis(tetrazole)methane,btm,,,,"2,2′-bipyridine","2,2′-bipy",1 mmol,1.0,mmol,,,,,,sodium azide,NaN3,2 mmol,2.0,mmol,malononitrile,,1 mmol,1.0,mmol,water,H2O,10 mL,10.0,,,,,150.0,150 °C,72.0,72 h,23 mL Teflon-lined stainless steel reactor,,,,,,,,23.0,,,helical -Zn-btm-Zn- chains linked with dinuclear [ZnN2]2 units,,,,not_reported,not_reported,,luminescence,10.1039/c1ce05829k,ok,
10.1039/c1ce05829k,downloaded\10.1039_c1ce05829k.pdf,SI downloaded\10.1039_c1ce05829k_SI.pdf,mof_json_store\10.1039_c1ce05829k\raw_output.json,mof_json_store\10.1039_c1ce05829k\synthesis_004.json,no,,"Cd(btm)(4,4′-bipy)1/2 (3)",,ZrCl4,,1 mmol,1,mmol,nan,,,,,nan,,,,,bis(tetrazole)methane,btm,,,,"4,4'-bipyridine","4,4′-bipy",1 mmol,1.0,mmol,,,,,,sodium azide,NaN3,2 mmol,2.0,mmol,malononitrile,,1 mmol,1.0,mmol,water,H2O,10 mL,10.0,,,,,150.0,150 °C,72.0,72 h,23 mL Teflon-lined stainless steel reactor,,,,,,,,23.0,,pcu,"[Cd2N4] clusters pillared by 4,4′-bipy; 6-connected pcu",,,,not_reported,not_reported,350.0,luminescence,10.1039/c1ce05829k,ok,
10.1039/c1ce05829k,downloaded\10.1039_c1ce05829k.pdf,SI downloaded\10.1039_c1ce05829k_SI.pdf,mof_json_store\10.1039_c1ce05829k\raw_output.json,mof_json_store\10.1039_c1ce05829k\synthesis_005.json,no,,[Zn(5MT)(INA)]2·2H2O (4),,ZrCl4,,1 mmol,1,mmol,nan,,,,,nan,,,,,5-methyl-tetrazole,5MT,,,,isonicotinic acid,INA,"0.098 g, 0.8 mmol",0.8,mmol,,,,,,malononitrile,,1 mmol,1.0,mmol,sodium azide,NaN3,1 mmol,1.0,mmol,water,H2O,10 mL,10.0,,,,,150.0,150 °C,72.0,72 h,23 mL Teflon-lined stainless steel reactor,,,,,,,,53.0,,dia,tetrahedral Zn(II) nodes linked by 5MT and INA; two-fold interpenetrated,,,,not_reported,not_reported,275.0,luminescence,10.1039/c1ce05829k,ok,
10.1039/c1ce05829k,downloaded\10.1039_c1ce05829k.pdf,SI downloaded\10.1039_c1ce05829k_SI.pdf,mof_json_store\10.1039_c1ce05829k\raw_output.json,mof_json_store\10.1039_c1ce05829k\synthesis_006.json,no,,"Mn2(btm)2(2,2′-bipy)2 (5)",,ZrCl4,,"0.169 g, 1 mmol",1,mmol,nan,,,,,nan,,,,,bis(tetrazole)methane,btm,,,,"2,2′-bipyridine","2,2′-bipy",1 mmol,1.0,mmol,,,,,,sodium azide,NaN3,2 mmol,2.0,mmol,malononitrile,,1 mmol,1.0,mmol,water,H2O,10 mL,10.0,,,,,150.0,150 °C,72.0,72 h,23 mL Teflon-lined stainless steel reactor,,,,,,,,25.0,,,Mn1-tetrazole helical chains linked via [Mn2N2]2 clusters,,,,not_reported,not_reported,275.0,,10.1039/c1ce05829k,ok,
10.1021/ic0615271,downloaded\10.1021_ic0615271.pdf,SI downloaded\10.1021_ic0615271_SI.pdf,mof_json_store\10.1021_ic0615271\raw_output.json,mof_json_store\10.1021_ic0615271\synthesis_001.json,no,,"[Gd3(μ-OH)4(2,5-pydc)(2,5-Hpydc)3(H2O)4]n",613180,Zr(O,,0.1 mmol,0.1,mmol,nan,,,,,nan,,,,,"2,5-pyridinedicarboxylic acid",H2pydc,"0.024 g, 0.15 mmol",0.15,mmol,,,,,,,,,,,hydrochloric acid,HCl,adjusted to pH 4,,,,,,,,water,H2O,10 mL,10.0,,,,,160.0,160 °C,72.0,3 days; cooled to RT at 5 °C/h,Teflon-lined autoclave,static,water,,air-dried,,,colorless prismatic crystals,63.0,0.20 × 0.15 × 0.08 mm,,"fully 3D Ln–O–Ln; (3,4)-connected; ring oxide tunnels",,,,not_reported,not_reported,150.0,magnetism,10.1021/ic0615271,ok,
10.1021/ic0615271,downloaded\10.1021_ic0615271.pdf,SI downloaded\10.1021_ic0615271_SI.pdf,mof_json_store\10.1021_ic0615271\raw_output.json,mof_json_store\10.1021_ic0615271\synthesis_002.json,no,,"[Dy3(μ-OH)4(2,5-pydc)(2,5-Hpydc)3(H2O)4]n",613181,Zr(O,,0.1 mmol,0.1,mmol,nan,,,,,nan,,,,,"2,5-pyridinedicarboxylic acid",H2pydc,"0.024 g, 0.15 mmol",0.15,mmol,,,,,,,,,,,hydrochloric acid,HCl,adjusted to pH 4,,,,,,,,water,H2O,10 mL,10.0,,,,,160.0,160 °C,72.0,3 days; cooled to RT at 5 °C/h,Teflon-lined autoclave,static,water,,air-dried,,,colorless prismatic crystals,55.0,0.20 × 0.18 × 0.08 mm,,"fully 3D Ln–O–Ln; (3,4)-connected; ring oxide tunnels",,,,not_reported,not_reported,150.0,luminescence;magnetism,10.1021/ic0615271,ok,
10.1021/ic0615271,downloaded\10.1021_ic0615271.pdf,SI downloaded\10.1021_ic0615271_SI.pdf,mof_json_store\10.1021_ic0615271\raw_output.json,mof_json_store\10.1021_ic0615271\synthesis_003.json,no,,"[Er3(μ-OH)4(2,5-pydc)(2,5-Hpydc)3(H2O)4]n",602307,Zr(O,,0.1 mmol,0.1,mmol,nan,,,,,nan,,,,,"2,5-pyridinedicarboxylic acid",H2pydc,"0.024 g, 0.15 mmol",0.15,mmol,,,,,,,,,,,hydrochloric acid,HCl,adjusted to pH 4,,,,,,,,water,H2O,10 mL,10.0,,,,,160.0,160 °C,72.0,3 days; cooled to RT at 5 °C/h,Teflon-lined autoclave,static,water,,air-dried,,,pink prismatic crystals,72.0,0.30 × 0.20 × 0.20 mm,,"fully 3D Ln–O–Ln; (3,4)-connected; ring oxide tunnels",,,,not_reported,not_reported,150.0,magnetism,10.1021/ic0615271,ok,
10.1021/ic0615271,downloaded\10.1021_ic0615271.pdf,SI downloaded\10.1021_ic0615271_SI.pdf,mof_json_store\10.1021_ic0615271\raw_output.json,mof_json_store\10.1021_ic0615271\synthesis_004.json,no,,"[Eu3(μ-OH)4(2,5-pydc)(2,5-Hpydc)3(H2O)4]n",602305,Zr(O,,0.1 mmol,0.1,mmol,nan,,,,,nan,,,,,"2,5-pyridinedicarboxylic acid",H2pydc,"0.024 g, 0.15 mmol",0.15,mmol,,,,,,,,,,,hydrochloric acid,HCl,adjusted to pH 4,,,,,,,,water,H2O,10 mL,10.0,,,,,160.0,160 °C,72.0,3 days; cooled to RT at 5 °C/h,Teflon-lined autoclave,static,water,,air-dried,,,colorless prismatic crystals,68.0,0.35 × 0.10 × 0.05 mm,,"fully 3D Ln–O–Ln; (3,4)-connected; ring oxide tunnels",,,,not_reported,not_reported,150.0,luminescence;magnetism,10.1021/ic0615271,ok,
10.1021/ic0615271,downloaded\10.1021_ic0615271.pdf,SI downloaded\10.1021_ic0615271_SI.pdf,mof_json_store\10.1021_ic0615271\raw_output.json,mof_json_store\10.1021_ic0615271\synthesis_005.json,no,,"[Sm3(μ-OH)4(2,5-pydc)(2,5-Hpydc)3(H2O)4]n",602306,Zr(O,,0.1 mmol,0.1,mmol,nan,,,,,nan,,,,,"2,5-pyridinedicarboxylic acid",H2pydc,"0.024 g, 0.15 mmol",0.15,mmol,,,,,,,,,,,hydrochloric acid,HCl,adjusted to pH 4,,,,,,,,water,H2O,10 mL,10.0,,,,,160.0,160 °C,72.0,3 days; cooled to RT at 5 °C/h,Teflon-lined autoclave,static,water,,air-dried,,,colorless prismatic crystals,60.0,0.30 × 0.25 × 0.15 mm,,"fully 3D Ln–O–Ln; (3,4)-connected; ring oxide tunnels",,,,not_reported,not_reported,150.0,luminescence;magnetism,10.1021/ic0615271,ok,
