Repository: zzhenglab/MOFinder

# MOFinder

MOFinder extracts MOF synthesis information from the literature, reconstructs evidence-supported negative reaction records, and prepares datasets for synthesis-outcome prediction.
[Web application](https://mofinder.chemistry.wustl.edu/) | [Demos](Demo/README.md) | [Source code](docs/source_to_code.md) | [Workflow guide](docs/workflow.md) | [Model evaluation](docs/evaluation.md)

## Quick start

The workflow runs through Python commands. Python 3.10 or newer is required. Clone the repository and initialize its related applications:

```bash
git clone --recurse-submodules https://github.com/zzhenglab/MOFinder.git
cd MOFinder
```

Start with the two offline demonstrations:

```bash

File: mof_extraction_1_2.csv (part 170 of 305)
doi,main_pdf,si_pdf,raw_output,parsed_json,article_trial_or_failure,article_trial_or_failure_notes,mof_name,crystal_code,metal_1,metal_1_abbr,metal_1_amount_text,metal_1_amount_value,metal_1_amount_unit,metal_2,metal_2_abbr,metal_2_amount_text,metal_2_amount_value,metal_2_amount_unit,metal_3,metal_3_abbr,metal_3_amount_text,metal_3_amount_value,metal_3_amount_unit,linker_1,linker_1_abbr,linker_1_amount_text,linker_1_amount_value,linker_1_amount_unit,linker_2,linker_2_abbr,linker_2_amount_text,linker_2_amount_value,linker_2_amount_unit,linker_3,linker_3_abbr,linker_3_amount_text,linker_3_amount_value,linker_3_amount_unit,modulator_1,modulator_1_abbr,modulator_1_amount_text,modulator_1_amount_value,modulator_1_amount_unit,modulator_2,modulator_2_abbr,modulator_2_amount_text,modulator_2_amount_value,modulator_2_amount_unit,solvent_main,solvent_main_abbr,solvent_main_amount_text,solvent_main_ml,solvent_secondary,solvent_secondary_abbr,solvent_secondary_amount_text,solvent_secondary_ml,temperature_c,temperature_c_text,time_h,time_text,vessel_type,stirring,washing_solvent,washing_cycles,activation_text,activation_temp_c,activation_time_h,crystal_morphology,yield_percent,crystal_size,topology_code,metal_cluster_connectivity,unit_cell_short,pore_diameter_A,BET_surface_area_m2g,air_stable,water_stable,tga_decomposition_temp_c,applications,reference,status,error
10.1021/ic0615271,downloaded\10.1021_ic0615271.pdf,SI downloaded\10.1021_ic0615271_SI.pdf,mof_json_store\10.1021_ic0615271\raw_output.json,mof_json_store\10.1021_ic0615271\synthesis_006.json,no,,"[Yb3(μ-OH)4(2,5-pydc)(2,5-Hpydc)3(H2O)4]n",,Zr(O,,0.1 mmol,0.1,mmol,nan,,,,,nan,,,,,"2,5-pyridinedicarboxylic acid",H2pydc,"0.024 g, 0.15 mmol",0.15,mmol,,,,,,,,,,,hydrochloric acid,HCl,adjusted to pH 4,,,,,,,,water,H2O,10 mL,10.0,,,,,160.0,160 °C,72.0,3 days; cooled to RT at 5 °C/h,Teflon-lined autoclave,static,water,,air-dried,,,colorless prismatic crystals,76.0,,,"fully 3D Ln–O–Ln; (3,4)-connected; ring oxide tunnels",,,,not_reported,not_reported,150.0,magnetism,10.1021/ic0615271,ok,
10.1021/ic0615271,downloaded\10.1021_ic0615271.pdf,SI downloaded\10.1021_ic0615271_SI.pdf,mof_json_store\10.1021_ic0615271\raw_output.json,mof_json_store\10.1021_ic0615271\synthesis_007.json,no,,"[Y3(μ-OH)4(2,5-pydc)(2,5-Hpydc)3(H2O)4]n",613182,Zr(O,,0.1 mmol,0.1,mmol,nan,,,,,nan,,,,,"2,5-pyridinedicarboxylic acid",H2pydc,"0.024 g, 0.15 mmol",0.15,mmol,,,,,,,,,,,hydrochloric acid,HCl,adjusted to pH 4,,,,,,,,water,H2O,10 mL,10.0,,,,,160.0,160 °C,72.0,3 days; cooled to RT at 5 °C/h,Teflon-lined autoclave,static,water,,air-dried,,,colorless prismatic crystals,80.0,0.40 × 0.35 × 0.12 mm,,"fully 3D Ln–O–Ln; (3,4)-connected; ring oxide tunnels",,,,not_reported,not_reported,150.0,,10.1021/ic0615271,ok,
10.1021/jacs.9b07732,downloaded\10.1021_jacs.9b07732.pdf,SI downloaded\10.1021_jacs.9b07732_SI.pdf,mof_json_store\10.1021_jacs.9b07732\raw_output.json,mof_json_store\10.1021_jacs.9b07732\synthesis_001.json,no,,HBCMOF-1,,Zr(O,,"1.3 mg, 4.5 µmol",0.0045,mmol,nan,,,,,nan,,,,,HBCLH2,,"1.9 mg, 1.5 µmol",1.9,mg,,,,,,,,,,,,,,,,,,,,,"N,N-diethylformamide",DEF,0.3 mL,0.3,,,,,25.0,25 °C,72.0,72 h,glass vial (10 mL),"sonicated 10 min, then static",DEF,3×,,,,yellow rhombic crystals,,,,dinuclear Zn2+ units (2D layers),"a=19.145(2), b=19.421(3), c=20.420(3), α=79.032(17), β=63.984(13), γ=71.306(15), P-1",,,not_reported,not_reported,260.0,acetylene_separation,10.1021/jacs.9b07732,ok,
10.1021/jacs.9b07732,downloaded\10.1021_jacs.9b07732.pdf,SI downloaded\10.1021_jacs.9b07732_SI.pdf,mof_json_store\10.1021_jacs.9b07732\raw_output.json,mof_json_store\10.1021_jacs.9b07732\synthesis_002.json,no,,HBCMOF-1,,Zr(O,,"43.1 mg, 144 µmol (in DEF)",0.144,mmol,nan,,,,,nan,,,,,HBCLH2,,"59.8 mg, 48.4 µmol",59.8,mg,,,,,,,,,,,,,,,,,,,,,"N,N-diethylformamide",DEF,3.2 mL,3.2,,,,,80.0,80 °C,48.0,48 h,Teflon-lined stainless steel vessel (5 mL),"sonicated 10 min, then static",DEF,3×,120 °C under reduced pressure for 12 h (to give HBCMOF-3),120.0,12.0,yellow rhombic crystals,,,,dinuclear Zn2+ units (2D layers),"a=19.145(2), b=19.421(3), c=20.420(3), α=79.032(17), β=63.984(13), γ=71.306(15), P-1",,,not_reported,not_reported,260.0,acetylene_separation,10.1021/jacs.9b07732,ok,
10.1021/acsomega.2c03973,downloaded\10.1021_acsomega.2c03973.pdf,SI downloaded\10.1021_acsomega.2c03973_SI.pdf,mof_json_store\10.1021_acsomega.2c03973\raw_output.json,mof_json_store\10.1021_acsomega.2c03973\synthesis_001.json,no,,La-TMA MOF,,Zr(O,,0.086 g (0.198 mmol),0.198,mmol,nan,,,,,nan,,,,,"benzene-1,3,5-tricarboxylic acid",TMA,0.0417 g (0.198 mmol),0.198,mmol,,,,,,,,,,,formic acid,,10 mL,10.0,mL,,,,,,"N,N-dimethylformamide",DMF,10 mL,10.0,,,,,100.0,100 °C,12.0,12 h,autoclavable glass container,static,"DMF, water, acetone",once each,50 °C in oven for 30 min,50.0,0.5,"white, micro-hexagonal hollow tubes",>80%,lengths of several micrometers,,,"monoclinic, I12/c1; a=7.621(6) Å, b=5.368(4) Å, c=3.596(2) Å; α=γ=90°, β=96.73(1)°",,34.487,not_reported,not_reported,350.0,,10.1021/acsomega.2c03973,ok,
10.1039/c7ce00753a,downloaded\10.1039_c7ce00753a.pdf,SI downloaded\10.1039_c7ce00753a_SI.pdf,mof_json_store\10.1039_c7ce00753a\raw_output.json,mof_json_store\10.1039_c7ce00753a\synthesis_001.json,no,,,,Zn(NO3)2·6H2O,,"89.3 mg, 0.30 mmol",0.3,mmol,nan,,,,,nan,,,,,4-(1H-tetrazol-5-yl)phenol,,"24.3 mg, 0.15 mmol",0.15,mmol,,,,,,,,,,,,,,,,,,,,,water,H2O,"H2O/EtOH = 1:1, 8 mL",8.0,ethanol,EtOH,"H2O/EtOH = 1:1, 8 mL",8.0,140.0,140 °C,24.0,24 hours,Teflon-lined stainless steel autoclave,,,,,,,yellow blocks,61.0,,,Zn3(OH)2 trinuclear 6-connected SBU,,,,,,,,10.1039/c7ce00753a,ok,
10.1039/c7ce00753a,downloaded\10.1039_c7ce00753a.pdf,SI downloaded\10.1039_c7ce00753a_SI.pdf,mof_json_store\10.1039_c7ce00753a\raw_output.json,mof_json_store\10.1039_c7ce00753a\synthesis_002.json,no,,,,Cd(CH3COO)2·2H2O,,"17.0 mg, 0.10 mmol",0.1,mmol,nan,,,,,nan,,,,,4-(1H-tetrazol-5-yl)phenol,,"16.2 mg, 0.10 mmol",0.1,mmol,,,,,,,,,,,,,,,,,,,,,water,H2O,8 mL,8.0,,,,,140.0,140 °C,48.0,48 hours,Teflon-lined stainless steel autoclave,,,,,,,yellow blocks,42.0,,,Ag(I) nodes 3-connected; ligand 6-connected,,,,,,,,10.1039/c7ce00753a,ok,
10.1039/c7ce00753a,downloaded\10.1039_c7ce00753a.pdf,SI downloaded\10.1039_c7ce00753a_SI.pdf,mof_json_store\10.1039_c7ce00753a\raw_output.json,mof_json_store\10.1039_c7ce00753a\synthesis_003.json,no,,,,Zn(NO3)2·6H2O,,"24.2 mg, 0.10 mmol",0.1,mmol,nan,,,,,nan,,,,,4-(1H-tetrazol-5-yl)phenol,,"16.2 mg, 0.10 mmol",0.1,mmol,,,,,,,,,,,,,,,,,,,,,water,H2O,8 mL,8.0,,,,,140.0,140 °C,48.0,48 hours,Teflon-lined stainless steel autoclave,,,,,,,green blocks,35.0,,,Cu3(OH)2 trinuclear 8-connected SBU,,,,,,,,10.1039/c7ce00753a,ok,
10.1039/c7ce00753a,downloaded\10.1039_c7ce00753a.pdf,SI downloaded\10.1039_c7ce00753a_SI.pdf,mof_json_store\10.1039_c7ce00753a\raw_output.json,mof_json_store\10.1039_c7ce00753a\synthesis_004.json,no,,,,Al(NO3)3·9H2O,,"24.2 mg, 0.10 mmol",0.1,mmol,nan,,,,,nan,,,,,4-(1H-tetrazol-5-yl)phenol,,"32.4 mg, 0.20 mmol",0.2,mmol,,,,,,,,,,,concentrated hydrochloric acid,,a drop,,,,,,,,water,H2O,8 mL,8.0,,,,,140.0,140 °C,24.0,24 hours,Teflon-lined autoclave,,,,,,,brown strips,41.0,,,Cu3 cluster plus Cu nodes (2D net),,,,,,,,10.1039/c7ce00753a,ok,
10.1039/c7ce00753a,downloaded\10.1039_c7ce00753a.pdf,SI downloaded\10.1039_c7ce00753a_SI.pdf,mof_json_store\10.1039_c7ce00753a\raw_output.json,mof_json_store\10.1039_c7ce00753a\synthesis_005.json,no,,,,Zn(NO3)2·6H2O,,"24.2 mg, 0.10 mmol",0.1,mmol,nan,,,,,nan,,,,,4-(1H-tetrazol-5-yl)phenol,,"32.4 mg, 0.20 mmol",0.2,mmol,,,,,,,,,,,concentrated hydrochloric acid,,a drop,,,,,,,,water,H2O,8 mL (filtrate left to stand),8.0,,,,,25,room temperature,,several days (standing of filtrate),,,,,,,,green blocks,28.0,,,1D Cu(II)-L1 chain,,,,,,,,10.1039/c7ce00753a,ok,
10.1039/c7ce00753a,downloaded\10.1039_c7ce00753a.pdf,SI downloaded\10.1039_c7ce00753a_SI.pdf,mof_json_store\10.1039_c7ce00753a\raw_output.json,mof_json_store\10.1039_c7ce00753a\synthesis_006.json,no,,,,Zn(NO3)2·6H2O,,"17.0 mg, 0.10 mmol",0.1,mmol,nan,,,,,nan,,,,,3-(1H-tetrazol-5-yl)phenol,,"32.4 mg, 0.20 mmol",0.2,mmol,,,,,,,,,,,concentrated hydrochloric acid,,a drop,,,,,,,,water,H2O,8 mL,8.0,,,,,180.0,180 °C,48.0,48 hours,Teflon-lined autoclave,,,,,,,yellow strips,61.0,,,Ag(I) nodes 5- and 4-connected; ligand 9-connected,,,,,,,,10.1039/c7ce00753a,ok,
10.1039/c7ce00753a,downloaded\10.1039_c7ce00753a.pdf,SI downloaded\10.1039_c7ce00753a_SI.pdf,mof_json_store\10.1039_c7ce00753a\raw_output.json,mof_json_store\10.1039_c7ce00753a\synthesis_007.json,no,,,,Zn(NO3)2·6H2O,,"17.0 mg, 0.10 mmol",0.1,mmol,nan,,,,,nan,,,,,2-(1H-tetrazol-5-yl)phenol,,"32.4 mg, 0.20 mmol",0.2,mmol,,,,,,,,,,,concentrated hydrochloric acid,,a drop,,,,,,,,water,H2O,8 mL,8.0,,,,,180.0,180 °C,48.0,48 hours,Teflon-lined autoclave,,,,,,,yellow strips,58.0,,,Ag(I) 2- and 5-coordinate nodes; 2D network,,,,,,,,10.1039/c7ce00753a,ok,
10.1039/c7ce00753a,downloaded\10.1039_c7ce00753a.pdf,SI downloaded\10.1039_c7ce00753a_SI.pdf,mof_json_store\10.1039_c7ce00753a\raw_output.json,mof_json_store\10.1039_c7ce00753a\synthesis_008.json,no,,,,Zn(NO3)2·6H2O,,"24.2 mg, 0.10 mmol",0.1,mmol,nan,,,,,nan,,,,,2-(1H-tetrazol-5-yl)phenol,,"32.4 mg, 0.20 mmol",0.2,mmol,,,,,,,,,,,concentrated hydrochloric acid,,a drop,,,,,,,,water,H2O,8 mL,8.0,,,,,140.0,140 °C,24.0,24 hours,Teflon-lined autoclave,,,,,,,green blocks,48.0,,,1D Cu(II)-L3 chain,,,,,,,,10.1039/c7ce00753a,ok,
10.1039/d1cc01740c,downloaded\10.1039_d1cc01740c.pdf,SI downloaded\10.1039_d1cc01740c_SI.pdf,mof_json_store\10.1039_d1cc01740c\raw_output.json,mof_json_store\10.1039_d1cc01740c\synthesis_001.json,yes,Screening Zr/SUC-SH ratios and FA amounts gave amorphous/unknown/mixed phases; pure UiO-type obtained only at Zr/SUC-SH = 3 with FA 2–4 mmol.,Zr–SUC–SO3H,,Co(NO3)2·6H2O,ZrCl4,"466 mg, 2 mmol",2,mmol,nan,,,,,nan,,,,,mercaptosuccinic acid,SUC-SH,"100 mg, 0.66 mmol",,,,,,,,,,,,,formic acid,FA,"160 µL, 4 mmol",,,,,,,,water,H2O,2 mL,2.0,hydrogen peroxide,H2O2,0.5 mL (5 mmol),0.5,80.0,80 °C,8.0,8 h,,static,ethanol,three times,60 °C under vacuum for 12 h,60.0,12.0,white powder,,,,UiO-type Zr6 cluster,,,263.0,not_reported,yes,180.0,Ba2+ removal,10.1039/d1cc01740c,ok,
10.1039/d1cc01740c,downloaded\10.1039_d1cc01740c.pdf,SI downloaded\10.1039_d1cc01740c_SI.pdf,mof_json_store\10.1039_d1cc01740c\raw_output.json,mof_json_store\10.1039_d1cc01740c\synthesis_002.json,yes,Screening Zr/SUC-SH ratios and FA amounts gave amorphous/unknown/mixed phases; pure UiO-type obtained only at Zr/SUC-SH = 3 with FA 2–4 mmol.,Zr–SUC–SH,,Zn(NO3)2·6H2O,ZrCl4,"233 mg, 1 mmol",1,mmol,nan,,,,,nan,,,,,mercaptosuccinic acid,SUC-SH,"150 mg, 1 mmol",,,,,,,,,,,,,formic acid,FA,0.16 mL,0.16,mL,,,,,,water,H2O,2 mL,2.0,,,,,80.0,80 °C,2.0,2 h,,static,H2O,three times,80 °C under vacuum for 24 h,80.0,24.0,white powder,,,,UiO-type Zr6 cluster,,,513.0,not_reported,not_reported,,,10.1039/d1cc01740c,ok,
10.1021/la203570h,downloaded\10.1021_la203570h.pdf,SI downloaded\10.1021_la203570h_SI.pdf,mof_json_store\10.1021_la203570h\raw_output.json,mof_json_store\10.1021_la203570h\synthesis_001.json,no,,Fe-MIL-88B-NH2,,Co(NO3)2·6H2O,FeCl3·6H2O,"0.4 M aqueous solution, 1.66 mL (0.66 mmol)",0.66,mmol,nan,,,,,nan,,,,,2-aminoterephthalic acid,H2N-BDC,60 mg (0.33 mmol),0.33,mmol,,,,,,,,,,,Pluronic F127 (EO97PO69EO97),F127,0.16 g (F127/Fe3+ molar ratio x = 0.02),0.16,g,acetic acid,CH3COOH,0.30 mL (CH3COOH/Fe3+ molar ratio y = 8),,,water,H2O,13.34 mL H2O + 1.66 mL of 0.4 M FeCl3 solution,13.34,,,,,110.0,110 °C,24.0,24 h,autoclave,static,ethanol,several times by centrifugation,100 °C overnight (drying before XRD),100.0,,dark brown bipyramidal hexagonal prism nanocrystals,61.0,≈150 × 60 nm,,,"a ≈ 9.7 Å, c ≈ 19.0 Å, P63/mmc",,,,,298.0,,10.1021/la203570h,ok,
10.1021/la203570h,downloaded\10.1021_la203570h.pdf,SI downloaded\10.1021_la203570h_SI.pdf,mof_json_store\10.1021_la203570h\raw_output.json,mof_json_store\10.1021_la203570h\synthesis_002.json,no,,Fe-MIL-88B-NH2,,Co(NO3)2·6H2O,FeCl3·6H2O,"aqueous, ratio basis (Fe3+ = 1.0)",,,Zn(NO3)2·6H2O,,,,,nan,,,,,2-aminoterephthalic acid,H2N-BDC,molar ratio Fe3+/H2N-BDC = 1:0.5,,,,,,,,,,,,,Pluronic F127 (EO97PO69EO97),F127,F127/Fe3+ molar ratio x = 0.02 (no acetic acid),,,,,,,,water,H2O,aqueous medium,,,,,,110.0,110 °C,24.0,24 h,autoclave,static,ethanol,several times by centrifugation,,,,bipyramidal hexagonal prism nanocrystals,,≈50 × 30 nm,,,P63/mmc (MIL-88B-type),,,,,,,10.1021/la203570h,ok,
10.1021/la203570h,downloaded\10.1021_la203570h.pdf,SI downloaded\10.1021_la203570h_SI.pdf,mof_json_store\10.1021_la203570h\raw_output.json,mof_json_store\10.1021_la203570h\synthesis_003.json,no,,Fe-MIL-88B-NH2,,Co(NO3)2·6H2O,FeCl3·6H2O,"aqueous, ratio basis (Fe3+ = 1.0)",,,Zn(NO3)2·6H2O,,,,,nan,,,,,2-aminoterephthalic acid,H2N-BDC,molar ratio Fe3+/H2N-BDC = 1:0.5,,,,,,,,,,,,,Pluronic F127 (EO97PO69EO97),F127,F127/Fe3+ molar ratio x = 0.02,,,acetic acid,CH3COOH,CH3COOH/Fe3+ molar ratio y = 16,,,water,H2O,aqueous medium,,,,,,110.0,110 °C,24.0,24 h,autoclave,static,ethanol,several times by centrifugation,,,,bipyramidal hexagonal prism nanocrystals,,≈500 × 150 nm,,,P63/mmc (MIL-88B-type),,,,,,,10.1021/la203570h,ok,
10.1021/la203570h,downloaded\10.1021_la203570h.pdf,SI downloaded\10.1021_la203570h_SI.pdf,mof_json_store\10.1021_la203570h\raw_output.json,mof_json_store\10.1021_la203570h\synthesis_005.json,no,,Fe-MIL-88B-NH2,,Ru2(CH3COO)4,FeCl3·6H2O,"aqueous, ratio basis (Fe3+ = 1.0)",,,nan,,,,,nan,,,,,2-aminoterephthalic acid,H2N-BDC,molar ratio Fe3+/H2N-BDC = 1:0.5,,,,,,,,,,,,,acetic acid,CH3COOH,CH3COOH/Fe3+ molar ratio y = 8 (no F127),,,,,,,,water,H2O,aqueous medium,,,,,,110.0,110 °C,24.0,24 h,autoclave,static,,,,,,bipyramidal hexagonal prism microcrystals,,≈3.5 μm length × 1.2 μm width,,,P63/mmc (MIL-88B-type),,,,,,,10.1021/la203570h,ok,
10.1021/acsmaterialslett.4c01406,downloaded\10.1021_acsmaterialslett.4c01406.pdf,SI downloaded\10.1021_acsmaterialslett.4c01406_SI.pdf,mof_json_store\10.1021_acsmaterialslett.4c01406\raw_output.json,mof_json_store\10.1021_acsmaterialslett.4c01406\synthesis_001.json,no,,BUT-321,2354803,CdO,,"0.06 mmol, 10 mg",0.06,mmol,nan,,,,,nan,,,,,"2,2-oxydiacetic acid",ODA,"0.04 mmol, 5 mg",0.04,mmol,adenine,AD,"0.04 mmol, 5 mg",0.04,mmol,,,,,,,,,,,,,,,,"N,N-dimethylformamide",DMF,2 mL,2.0,methanol,MeOH,1 mL,1.0,80.0,353 K,48.0,48 h,,stirred 10 min then static,DMF,,393 K under vacuum for 12 h,120.0,12.0,green crystals,,,,Cu2 paddlewheel SBU,"a=15.6596(2), b=15.6596(2), c=22.6206(4), α=90, β=90, γ=90, I41/a",5.3,792.8,not_reported,yes,250.0,ethylene_purification,10.1021/acsmaterialslett.4c01406,ok,
10.1021/acsmaterialslett.4c01406,downloaded\10.1021_acsmaterialslett.4c01406.pdf,SI downloaded\10.1021_acsmaterialslett.4c01406_SI.pdf,mof_json_store\10.1021_acsmaterialslett.4c01406\raw_output.json,mof_json_store\10.1021_acsmaterialslett.4c01406\synthesis_002.json,no,,BUT-320,,ZrCl4,,"0.06 mmol, 10 mg",0.06,mmol,nan,,,,,nan,,,,,glutaric acid,GA,"0.04 mmol, 5 mg",0.04,mmol,adenine,AD,"0.04 mmol, 5 mg",0.04,mmol,,,,,,,,,,,,,,,,"N,N-dimethylformamide",DMF,2 mL,2.0,water,H2O,0.5 mL,0.5,80.0,353 K (sealed vial),48.0,48 h,glass vial,static,DMF,,393 K under vacuum for 12 h,120.0,12.0,green crystals,,,,Cu2 paddlewheel SBU,,,573.3,not_reported,not_reported,250.0,ethylene_purification,10.1021/acsmaterialslett.4c01406,ok,
10.1021/acsmaterialslett.4c01406,downloaded\10.1021_acsmaterialslett.4c01406.pdf,SI downloaded\10.1021_acsmaterialslett.4c01406_SI.pdf,mof_json_store\10.1021_acsmaterialslett.4c01406\raw_output.json,mof_json_store\10.1021_acsmaterialslett.4c01406\synthesis_003.json,no,,BUT-321,2354803,ZrCl4,,50 g,214.559,mmol,nan,,,,,nan,,,,,"2,2-oxydiacetic acid",ODA,stoichiometric ratio 2:1:1 to CuCl2·2H2O:ODA:AD,,,adenine,AD,stoichiometric ratio 2:1:1 to CuCl2·2H2O:ODA:AD,,,,,,,,,,,,,,,,,,"N,N-dimethylformamide",DMF,0.25 L,250.0,methanol,MeOH,0.5 L,500.0,80.0,"353 K, ambient pressure",24.0,24 h,,stirred,,,393 K under vacuum for 12 h,120.0,12.0,powder,,,,Cu2 paddlewheel SBU,"a=15.6596(2), b=15.6596(2), c=22.6206(4), α=90, β=90, γ=90, I41/a",5.3,792.8,not_reported,yes,250.0,ethylene_purification,10.1021/acsmaterialslett.4c01406,ok,
10.1021/acs.cgd.5b00757,downloaded\10.1021_acs.cgd.5b00757.pdf,SI downloaded\10.1021_acs.cgd.5b00757_SI.pdf,mof_json_store\10.1021_acs.cgd.5b00757\raw_output.json,mof_json_store\10.1021_acs.cgd.5b00757\synthesis_001.json,no,,,,ZrCl4,,0.2 mmol (0.0496 g),0.2,mmol,nan,,,,,nan,,,,,"5,5′-(hexane-1,6-diyl)-bis(oxy)diisophthalic acid",H4L,0.1 mmol (0.0446 g),0.1,mmol,"1,2-bis(4-pyridyl)ethane",bpa,0.1 mmol (0.0184 g),0.1,mmol,,,,,,sodium hydroxide,NaOH,0.4 mmol (0.0160 g),0.4,mmol,,,,,,water,H2O,8 mL,8.0,,,,,130.0,130 °C,72.0,3 days,sealed vessel,,,,,,,turquoise strip-shaped crystals,56.0,,bbf,,,,,not_reported,not_reported,312.0,,10.1021/acs.cgd.5b00757,ok,
10.1021/acs.cgd.5b00757,downloaded\10.1021_acs.cgd.5b00757.pdf,SI downloaded\10.1021_acs.cgd.5b00757_SI.pdf,mof_json_store\10.1021_acs.cgd.5b00757\raw_output.json,mof_json_store\10.1021_acs.cgd.5b00757\synthesis_002.json,no,,,,ZrCl4,,0.2 mmol (0.0496 g),0.2,mmol,nan,,,,,nan,,,,,"5,5′-(hexane-1,6-diyl)-bis(oxy)diisophthalic acid",H4L,0.1 mmol (0.0446 g),0.1,mmol,"1,3-di(4-pyridyl)propane",dpp,0.2 mmol (0.0396 g),0.2,mmol,,,,,,sodium hydroxide,NaOH,0.4 mmol (0.0160 g),0.4,mmol,,,,,,water,H2O,8 mL,8.0,,,,,130.0,130 °C,72.0,3 days,sealed vessel,,,,,,,green irregular block-shaped crystals,40.0,,bbf,,,,,not_reported,not_reported,374.0,,10.1021/acs.cgd.5b00757,ok,
10.1021/acs.cgd.5b00757,downloaded\10.1021_acs.cgd.5b00757.pdf,SI downloaded\10.1021_acs.cgd.5b00757_SI.pdf,mof_json_store\10.1021_acs.cgd.5b00757\raw_output.json,mof_json_store\10.1021_acs.cgd.5b00757\synthesis_003.json,no,,,,ZrCl4,,0.2 mmol (0.0496 g),0.2,mmol,nan,,,,,nan,,,,,"5,5′-(hexane-1,6-diyl)-bis(oxy)diisophthalic acid",H4L,0.1 mmol (0.0446 g),0.1,mmol,"1,1′-(1,3-propane)bis(2-methylbenzimidazole)",pbmb,0.2 mmol (0.0608 g),0.2,mmol,,,,,,sodium hydroxide,NaOH,0.4 mmol (0.0160 g),0.4,mmol,,,,,,water,H2O,8 mL,8.0,,,,,130.0,130 °C,72.0,3 days,sealed vessel,,,,,,,pale yellow-green crystals,80.0,,,,,,,not_reported,yes,326.0,homocoupling catalysis,10.1021/acs.cgd.5b00757,ok,
10.1021/acs.cgd.5b00757,downloaded\10.1021_acs.cgd.5b00757.pdf,SI downloaded\10.1021_acs.cgd.5b00757_SI.pdf,mof_json_store\10.1021_acs.cgd.5b00757\raw_output.json,mof_json_store\10.1021_acs.cgd.5b00757\synthesis_004.json,no,,,,ZrCl4,,0.2 mmol (0.0496 g),0.2,mmol,nan,,,,,nan,,,,,"5,5′-(hexane-1,6-diyl)-bis(oxy)diisophthalic acid",H4L,0.1 mmol (0.0446 g),0.1,mmol,"1,5-bis(2-methylbenzimidazol) pentane",bmp,0.1 mmol (0.0332 g),0.1,mmol,,,,,,sodium hydroxide,NaOH,0.4 mmol (0.0160 g),0.4,mmol,,,,,,water,H2O,4 mL,4.0,,,,,160.0,160 °C,72.0,3 days,sealed vessel,,,,,,,yellow-green crystals,34.0,,mog,,,,,not_reported,not_reported,346.0,,10.1021/acs.cgd.5b00757,ok,
10.1021/acs.cgd.5b00757,downloaded\10.1021_acs.cgd.5b00757.pdf,SI downloaded\10.1021_acs.cgd.5b00757_SI.pdf,mof_json_store\10.1021_acs.cgd.5b00757\raw_output.json,mof_json_store\10.1021_acs.cgd.5b00757\synthesis_005.json,no,,,,ZrCl4,,0.2 mmol (0.0496 g),0.2,mmol,nan,,,,,nan,,,,,"5,5′-(hexane-1,6-diyl)-bis(oxy)diisophthalic acid",H4L,0.1 mmol (0.0446 g),0.1,mmol,"1,4-bis(imidazol-1-ylmethyl)benzene",pbib,0.2 mmol (0.0476 g),0.2,mmol,,,,,,sodium hydroxide,NaOH,0.4 mmol (0.0160 g),0.4,mmol,,,,,,water,H2O,8 mL,8.0,,,,,130.0,130 °C,72.0,3 days,sealed vessel,,,,,,,green irregular-block-shaped crystals,65.0,,,,,,,not_reported,yes,374.0,homocoupling catalysis,10.1021/acs.cgd.5b00757,ok,
10.1021/acs.cgd.5b00757,downloaded\10.1021_acs.cgd.5b00757.pdf,SI downloaded\10.1021_acs.cgd.5b00757_SI.pdf,mof_json_store\10.1021_acs.cgd.5b00757\raw_output.json,mof_json_store\10.1021_acs.cgd.5b00757\synthesis_006.json,no,,,,ZrCl4,,0.2 mmol (0.0496 g),0.2,mmol,nan,,,,,nan,,,,,"5,5′-(hexane-1,6-diyl)-bis(oxy)diisophthalic acid",H4L,0.1 mmol (0.0446 g),0.1,mmol,"1,4-bis(imidazol-1-ylmethyl)benzene",pbib,0.1 mmol (0.0238 g),0.1,mmol,,,,,,sodium hydroxide,NaOH,0.4 mmol (0.0160 g),0.4,mmol,,,,,,water,H2O,"6 mL (from EtOH/H2O 1:3 v/v, total 8 mL)",6.0,ethanol,EtOH,"2 mL (from EtOH/H2O 1:3 v/v, total 8 mL)",2.0,160.0,160 °C,72.0,3 days,closed vessel,,,,,,,green irregular-shaped crystals,62.0,,,,,,,not_reported,yes,363.0,homocoupling catalysis,10.1021/acs.cgd.5b00757,ok,
10.1021/acs.cgd.5b00757,downloaded\10.1021_acs.cgd.5b00757.pdf,SI downloaded\10.1021_acs.cgd.5b00757_SI.pdf,mof_json_store\10.1021_acs.cgd.5b00757\raw_output.json,mof_json_store\10.1021_acs.cgd.5b00757\synthesis_007.json,no,,,,ZrCl4,,0.2 mmol (0.0496 g),0.2,mmol,nan,,,,,nan,,,,,"5,5′-(hexane-1,6-diyl)-bis(oxy)diisophthalic acid",H4L,0.1 mmol (0.0446 g),0.1,mmol,"1,4-bis(2-ethylbenzimidazol-1-ylmethyl)benzene",beb,0.2 mmol (0.0788 g),0.2,mmol,,,,,,sodium hydroxide,NaOH,0.4 mmol (0.0160 g),0.4,mmol,,,,,,water,H2O,8 mL,8.0,,,,,130.0,130 °C,72.0,3 days,sealed vessel,,,,,,,green strip-shaped crystals,67.0,,,,,,,not_reported,yes,332.0,homocoupling catalysis,10.1021/acs.cgd.5b00757,ok,
10.1039/c3dt51905h,downloaded\10.1039_c3dt51905h.pdf,SI downloaded\10.1039_c3dt51905h_SI.pdf,mof_json_store\10.1039_c3dt51905h\raw_output.json,mof_json_store\10.1039_c3dt51905h\synthesis_001.json,no,,,,Y(NO3)3·6H2O,,"24.9 mg, 0.10 mmol",0.1,mmol,nan,,,,,nan,,,,,"2,5-thiophenedicarboxylic acid",H2tdc,"17.2 mg, 0.10 mmol",0.1,mmol,"1,3-bis(4-pyridyl)propane",bpp,"19.8 mg, 0.10 mmol",0.1,mmol,,,,,,,,,,,,,,,,"N,N-dimethylformamide",DMF,1 mL,1.0,water,H2O,1 mL,1.0,100.0,100 °C,48.0,2 days,5 mL glass vial,,,,,,,purple crystals,74.0,,tsi,dinuclear Co2(COO)2(μ2-H2O) 8-connected SBU,"a=16.038(2), b=16.038(2), c=15.787(3) Å, P42212",,,not_reported,not_reported,235.0,luminescence;nonlinear_optics,10.1039/c3dt51905h,ok,
10.1039/c3dt51905h,downloaded\10.1039_c3dt51905h.pdf,SI downloaded\10.1039_c3dt51905h_SI.pdf,mof_json_store\10.1039_c3dt51905h\raw_output.json,mof_json_store\10.1039_c3dt51905h\synthesis_002.json,no,,,,Sm(NO3)3·6H2O,,"30.8 mg, 0.10 mmol",0.1,mmol,nan,,,,,nan,,,,,"2,5-thiophenedicarboxylic acid",H2tdc,"17.2 mg, 0.10 mmol",0.1,mmol,"1,3-bis(4-pyridyl)propane",bpp,"19.8 mg, 0.10 mmol",0.1,mmol,,,,,,,,,,,,,,,,"N,N-dimethylformamide",DMF,1 mL,1.0,water,H2O,1 mL,1.0,110.0,110 °C,48.0,2 days,5 mL glass vial,,,,,,,colorless crystals,70.0,,sql,"CdII 4-connected nodes (tdc2−, bpp)","a=10.5078(18), b=18.163(3), c=11.574(2) Å, β=104.499(2)°, P21/c",,,not_reported,not_reported,,luminescence,10.1039/c3dt51905h,ok,
10.1039/c3dt51905h,downloaded\10.1039_c3dt51905h.pdf,SI downloaded\10.1039_c3dt51905h_SI.pdf,mof_json_store\10.1039_c3dt51905h\raw_output.json,mof_json_store\10.1039_c3dt51905h\synthesis_003.json,no,,,,Eu(NO3)3·6H2O,,0.10 mmol,0.1,mmol,nan,,,,,nan,,,,,"2,5-thiophenedicarboxylic acid",H2tdc,,,,"1,1′-(1,4-butanediyl)bis(imidazole)",bbi,,,,,,,,,,,,,,,,,,,"N,N-dimethylformamide",DMF,1 mL,1.0,water,H2O,1 mL,1.0,110.0,110 °C,48.0,2 days,5 mL glass vial,,,,,,,light yellow crystals,29.0,,dia,ZnII tetrahedral nodes; 4-connected dia framework,"a=9.4224(7), b=12.2481(9), c=18.7629(14) Å, α=108.9110(10)°, β=91.0620(10)°, γ=110.1020(10)°, P-1",,,not_reported,not_reported,280.0,luminescence,10.1039/c3dt51905h,ok,
10.1039/c3dt51905h,downloaded\10.1039_c3dt51905h.pdf,SI downloaded\10.1039_c3dt51905h_SI.pdf,mof_json_store\10.1039_c3dt51905h\raw_output.json,mof_json_store\10.1039_c3dt51905h\synthesis_004.json,no,,,,Tb(NO3)3·6H2O,,"29.1 mg, 0.10 mmol",0.1,mmol,nan,,,,,nan,,,,,"2,5-thiophenedicarboxylic acid",H2tdc,"17.2 mg, 0.10 mmol",0.1,mmol,"4,4′-bis(1-imidazolyl)biphenyl",bimb,"28.6 mg, 0.10 mmol",0.1,mmol,,,,,,,,,,,,,,,,"N,N-dimethylformamide",DMF,1 mL,1.0,water,H2O,1 mL,1.0,105.0,105 °C,48.0,2 days,"Teflon-lined stainless steel vessel (25 mL, Parr)",,,,,,,pink crystals,35.0,,hxg-d,two Co2 dimers bridged by μ2-H2O; 7-connected nodes,"a=11.196(3), b=13.020(3), c=16.520(4) Å, α=84.072(3)°, β=85.182(3)°, γ=79.138(3)°, P1",,,not_reported,not_reported,250.0,luminescence;nonlinear_optics,10.1039/c3dt51905h,ok,
10.1039/c3dt51905h,downloaded\10.1039_c3dt51905h.pdf,SI downloaded\10.1039_c3dt51905h_SI.pdf,mof_json_store\10.1039_c3dt51905h\raw_output.json,mof_json_store\10.1039_c3dt51905h\synthesis_005.json,no,,,,Dy(NO3)3·5H2O,,"29.7 mg, 0.10 mmol",0.1,mmol,nan,,,,,nan,,,,,"2,5-thiophenedicarboxylic acid",H2tdc,"17.2 mg, 0.10 mmol",0.1,mmol,"4,4′-bis(1-imidazolyl)biphenyl",bimb,"28.6 mg, 0.10 mmol",0.1,mmol,,,,,,,,,,,,,,,,"N,N-dimethylacetamide",DMA,1 mL,1.0,water,H2O,1 mL,1.0,120.0,120 °C,48.0,2 days,"Teflon-lined stainless steel vessel (25 mL, Parr)",,,,,,,colorless crystals,56.0,,,Zn3/Zn4 dimer via μ2-O2− is 6-connected; Zn1/Zn2 are 4-connected,"a=22.559(2), b=9.9836(10), c=20.465(2) Å, β=103.164(2)°, Pc",,,not_reported,not_reported,300.0,luminescence;nonlinear_optics;photocatalysis,10.1039/c3dt51905h,ok,
10.1039/c3dt51905h,downloaded\10.1039_c3dt51905h.pdf,SI downloaded\10.1039_c3dt51905h_SI.pdf,mof_json_store\10.1039_c3dt51905h\raw_output.json,mof_json_store\10.1039_c3dt51905h\synthesis_006.json,no,,,,Ho(NO3)3·6H2O,,"30.8 mg, 0.10 mmol",0.1,mmol,nan,,,,,nan,,,,,"2,5-thiophenedicarboxylic acid",H2tdc,"17.2 mg, 0.10 mmol",0.1,mmol,"4,4′-bis(1-imidazolyl)biphenyl",bimb,"28.6 mg, 0.10 mmol",0.1,mmol,,,,,,,,,,,,,,,,"N,N-dimethylformamide",DMF,1 mL,1.0,water,H2O,1 mL,1.0,105.0,105 °C,48.0,2 days,"Teflon-lined stainless steel vessel (25 mL, Parr)",,,,,,,colorless crystals,10.0,,bnn,"CdII pentagonal-bipyramidal nodes, 5-connected","a=10.6974(13), b=37.268(5), c=9.4058(12) Å, β=101.263(2)°, P21/c",,,not_reported,not_reported,,luminescence,10.1039/c3dt51905h,ok,
10.1039/c3dt51905h,downloaded\10.1039_c3dt51905h.pdf,SI downloaded\10.1039_c3dt51905h_SI.pdf,mof_json_store\10.1039_c3dt51905h\raw_output.json,mof_json_store\10.1039_c3dt51905h\synthesis_007.json,no,,,,Er(NO3)3·5H2O,,"29.1 mg, 0.10 mmol",0.1,mmol,nan,,,,,nan,,,,,"2,5-thiophenedicarboxylic acid",H2tdc,"17.2 mg, 0.10 mmol",0.1,mmol,"1,3,5-tris(1-imidazolyl)benzene",tib,"27.6 mg, 0.10 mmol",0.1,mmol,,,,,,,,,,,,,,,,"N,N-dimethylformamide",DMF,1 mL,1.0,water,H2O,1 mL,1.0,90.0,90 °C,48.0,2 days,5 mL glass vial,,,,,,,pink crystals,33.0,,,"CoII 5-connected with tib 3-connected (binodal 3,5)","a=22.9568(15), b=13.2642(9), c=19.3659(13) Å, Pbcn",,,not_reported,not_reported,,luminescence,10.1039/c3dt51905h,ok,
10.1039/d3cp01004j,downloaded\10.1039_d3cp01004j.pdf,SI downloaded\10.1039_d3cp01004j_SI.pdf,mof_json_store\10.1039_d3cp01004j\raw_output.json,mof_json_store\10.1039_d3cp01004j\synthesis_001.json,no,,F4_MIL-140A(Ce),WOTVOT,Y(NO3)3·6H2O,,68.4 mg (0.125 mmol),0.125,mmol,nan,,,,,nan,,,,,tetrafluoroterephthalic acid,H2L,30.4 mg (0.128 mmol),0.128,mmol,,,,,,,,,,,nitric acid,HNO3,0.25 mL,,,,,,,,water,H2O,1.75 mL (ligand solution) + 0.50 mL (metal solution),,,,,,60.0,60 °C,1.0,ca. 1 h,glass vial (7 mL),,"deionised water, acetone",,,,,pale yellow solid,,,,"oxo-bridged infinite Ce-oxide chains, 6-connected (Ce3O3(CO2R)6)",,,,,,,,10.1039/d3cp01004j,ok,
10.1039/d3cp01004j,downloaded\10.1039_d3cp01004j.pdf,SI downloaded\10.1039_d3cp01004j_SI.pdf,mof_json_store\10.1039_d3cp01004j\raw_output.json,mof_json_store\10.1039_d3cp01004j\synthesis_002.json,no,,F4_UiO-66(Ce),WOTVUZ,Eu(NO3)3·6H2O,,68.2 mg (0.125 mmol),0.125,mmol,nan,,,,,nan,,,,,tetrafluoroterephthalic acid,H2L,30.0 mg (0.126 mmol),0.126,mmol,,,,,,,,,,,nitric acid,HNO3,0.05 mL,,,acetic acid,AcOH,1.05 mL,,,water,H2O,0.90 mL (ligand solution) + 0.50 mL (metal solution),,,,,,60.0,60 °C,1.0,ca. 1 h,glass vial (7 mL),,"deionised water, acetone",,,,,off-white solid,,,,Ce6O4(OH)4 12-connected SBU,,,,,,,,10.1039/d3cp01004j,ok,
10.1039/d3cp01004j,downloaded\10.1039_d3cp01004j.pdf,SI downloaded\10.1039_d3cp01004j_SI.pdf,mof_json_store\10.1039_d3cp01004j\raw_output.json,mof_json_store\10.1039_d3cp01004j\synthesis_003.json,no,,F4_MIL-140A(Ce),WOTVOT,Er(NO3)3·5H2O,,6.85 g (12.5 mmol),12.5,mmol,nan,,,,,nan,,,,,tetrafluoroterephthalic acid,H2L,2.98 g (12.5 mmol),12.5,mmol,,,,,,,,,,,nitric acid,HNO3,25 mL,,,,,,,,water,H2O,175 mL (ligand solution) + 50 mL (metal solution),,,,,,60.0,60 °C,0.67,ca. 40 min (complete crystallisation),glass stirred tank reactor (250 mL),"stirred, 150 rpm","deionised water, acetone",,degassed under vacuum at 110 °C for 2 h (for N2 sorption),110.0,2.0,,,,,"oxo-bridged infinite Ce-oxide chains, 6-connected (Ce3O3(CO2R)6)",,,,,,,,10.1039/d3cp01004j,ok,
10.1039/d3cp01004j,downloaded\10.1039_d3cp01004j.pdf,SI downloaded\10.1039_d3cp01004j_SI.pdf,mof_json_store\10.1039_d3cp01004j\raw_output.json,mof_json_store\10.1039_d3cp01004j\synthesis_004.json,no,,F4_MIL-140A(Ce),WOTVOT,Al(NO3)3·9H2O,,6.85 g (12.5 mmol),12.5,mmol,nan,,,,,nan,,,,,tetrafluoroterephthalic acid,H2L,2.98 g (12.5 mmol),12.5,mmol,,,,,,,,,,,nitric acid,HNO3,25 mL,,,,,,,,water,H2O,175 mL (ligand solution) + 50 mL (metal solution),,,,,,50.0,50 °C,1.33,ca. 80 min (complete crystallisation),glass stirred tank reactor (250 mL),"stirred, 150 rpm","deionised water, acetone",,degassed under vacuum at 110 °C for 2 h (for N2 sorption),110.0,2.0,,,,,"oxo-bridged infinite Ce-oxide chains, 6-connected (Ce3O3(CO2R)6)",,,293.0,,,,,10.1039/d3cp01004j,ok,
10.1039/d3cp01004j,downloaded\10.1039_d3cp01004j.pdf,SI downloaded\10.1039_d3cp01004j_SI.pdf,mof_json_store\10.1039_d3cp01004j\raw_output.json,mof_json_store\10.1039_d3cp01004j\synthesis_005.json,no,,F4_UiO-66(Ce),WOTVUZ,Al(NO3)3·9H2O,,6.85 g (12.5 mmol),12.5,mmol,nan,,,,,nan,,,,,tetrafluoroterephthalic acid,H2L,2.98 g (12.5 mmol),12.5,mmol,,,,,,,,,,,nitric acid,HNO3,5.7 mL,,,acetic acid,AcOH,107 mL,,,water,H2O,87 mL (ligand solution) + 50 mL (metal solution),,,,,,60.0,60 °C,,,glass stirred tank reactor (250 mL),"stirred, 150 rpm","deionised water, acetone",,degassed under vacuum at 110 °C for 2 h (for N2 sorption),110.0,2.0,,,,,Ce6O4(OH)4 12-connected SBU,,,870.0,,,,,10.1039/d3cp01004j,ok,
10.1039/d3cp01004j,downloaded\10.1039_d3cp01004j.pdf,SI downloaded\10.1039_d3cp01004j_SI.pdf,mof_json_store\10.1039_d3cp01004j\raw_output.json,mof_json_store\10.1039_d3cp01004j\synthesis_006.json,no,,HKUST-1,,Al(NO3)3·9H2O,,232.8 mg (1.001 mmol),1.001,mmol,nan,,,,,nan,,,,,"benzene-1,3,5-tricarboxylic acid",BTC,111.1 mg (0.529 mmol),0.529,mmol,,,,,,,,,,,,,,,,,,,,,"N,N-dimethylformamide",DMF,1 mL in ligand solution + 1 mL in metal solution (2 mL total),,ethanol,EtOH,1 mL in ligand solution + 1 mL in metal solution (2 mL total),,60.0,60 °C,65.0,ca. 65 h,glass vials,,ethanol/water (1:1 v/v),,,,,dark blue solid,,,,,,,,,,,,10.1039/d3cp01004j,ok,
10.1002/adma.201707234,,SI downloaded\10.1002_adma.201707234_SI.pdf,mof_json_store\10.1002_adma.201707234\raw_output.json,mof_json_store\10.1002_adma.201707234\synthesis_002.json,no,,NH2-MIL-53(Al),,Al(NO3)3·9H2O,,0.84 g (2.2 mmol),2.2,mmol,nan,,,,,nan,,,,,2-aminoterephthalic acid,2-ATA,0.28 g (1.6 mmol),0.28,g,,,,,,,,,,,hexadecyltrimethylammonium bromide,CTAB,0.08 g (0.22 mmol),0.08,g,tetramethylammonium hydroxide (aqueous),TMAOH,"25 wt.%, 2 mL",2.0,mL,water (metal/CTAB solution),H2O,10 mL,10.0,water (linker/TMAOH solution),H2O,5 mL,5.0,100.0,"373 K (preheat 1 h), then 373 K (mix/react)",16.0,16 h after 1 h preheat,Teflon-lined stainless steel autoclave (two-chamber),static,"water, EtOH","3× water, 3× EtOH",dried under vacuum at 353 K for 16 h,80.0,16.0,yellow lamellae (nanosheets),,,,,,,249.0,not_reported,not_reported,500.0,sensing,10.1002/adma.201707234,ok,
10.1002/adma.201707234,,SI downloaded\10.1002_adma.201707234_SI.pdf,mof_json_store\10.1002_adma.201707234\raw_output.json,mof_json_store\10.1002_adma.201707234\synthesis_003.json,no,,NH2-MIL-53(Al),,Al(NO3)3·9H2O,,0.84 g (2.2 mmol),2.2,mmol,nan,,,,,nan,,,,,2-aminoterephthalic acid,2-ATA,0.28 g (1.6 mmol),0.28,g,,,,,,,,,,,hexadecyltrimethylammonium bromide,CTAB,0.16 g (0.44 mmol),0.16,g,tetramethylammonium hydroxide (aqueous),TMAOH,"25 wt.%, 2 mL",2.0,mL,water (metal/CTAB solution),H2O,10 mL,10.0,water (linker/TMAOH solution),H2O,5 mL,5.0,100.0,"373 K (preheat 1 h), then 373 K (mix/react)",16.0,16 h after 1 h preheat,Teflon-lined stainless steel autoclave (two-chamber),static,"water, EtOH","3× water, 3× EtOH",dried under vacuum at 353 K for 16 h,80.0,16.0,yellow lamellae (nanosheets),,,,,,,322.0,not_reported,not_reported,500.0,sensing,10.1002/adma.201707234,ok,
10.1002/adma.201707234,,SI downloaded\10.1002_adma.201707234_SI.pdf,mof_json_store\10.1002_adma.201707234\raw_output.json,mof_json_store\10.1002_adma.201707234\synthesis_004.json,no,,NH2-MIL-53(Al),,Al(NO3)3·9H2O,,0.84 g (2.2 mmol),2.2,mmol,nan,,,,,nan,,,,,2-aminoterephthalic acid,2-ATA,0.28 g (1.6 mmol),0.28,g,,,,,,,,,,,hexadecyltrimethylammonium bromide,CTAB,0.24 g (0.66 mmol),0.24,g,tetramethylammonium hydroxide (aqueous),TMAOH,"25 wt.%, 2 mL",2.0,mL,water (metal/CTAB solution),H2O,10 mL,10.0,water (linker/TMAOH solution),H2O,5 mL,5.0,100.0,"373 K (preheat 1 h), then 373 K (mix/react)",16.0,16 h after 1 h preheat,Teflon-lined stainless steel autoclave (two-chamber),static,"water, EtOH","3× water, 3× EtOH",dried under vacuum at 353 K for 16 h,80.0,16.0,yellow lamellae (nanosheets),,,,,,,400.0,not_reported,not_reported,500.0,sensing,10.1002/adma.201707234,ok,
10.1002/adma.201707234,,SI downloaded\10.1002_adma.201707234_SI.pdf,mof_json_store\10.1002_adma.201707234\raw_output.json,mof_json_store\10.1002_adma.201707234\synthesis_005.json,no,,NH2-MIL-53(Al),,Al(NO3)3·9H2O,,0.84 g (2.2 mmol),2.2,mmol,nan,,,,,nan,,,,,2-aminoterephthalic acid,2-ATA,0.28 g (1.6 mmol),0.28,g,,,,,,,,,,,hexadecyltrimethylammonium bromide,CTAB,0.32 g (0.88 mmol),0.32,g,tetramethylammonium hydroxide (aqueous),TMAOH,"25 wt.%, 2 mL",2.0,mL,water (metal/CTAB solution),H2O,10 mL,10.0,water (linker/TMAOH solution),H2O,5 mL,5.0,100.0,"373 K (preheat 1 h), then 373 K (mix/react)",16.0,16 h after 1 h preheat,Teflon-lined stainless steel autoclave (two-chamber),static,"water, EtOH","3× water, 3× EtOH",dried under vacuum at 353 K for 16 h,80.0,16.0,yellow lamellae (nanosheets),,,,,,,404.0,not_reported,not_reported,500.0,sensing,10.1002/adma.201707234,ok,
10.1002/adma.201707234,,SI downloaded\10.1002_adma.201707234_SI.pdf,mof_json_store\10.1002_adma.201707234\raw_output.json,mof_json_store\10.1002_adma.201707234\synthesis_006.json,no,,NH2-MIL-53(Al),,Al(NO3)3·9H2O,,0.84 g (2.2 mmol),2.2,mmol,nan,,,,,nan,,,,,2-aminoterephthalic acid,2-ATA,0.28 g (1.6 mmol),0.28,g,,,,,,,,,,,hexadecyltrimethylammonium bromide,CTAB,0.40 g (1.10 mmol),0.4,g,tetramethylammonium hydroxide (aqueous),TMAOH,"25 wt.%, 2 mL",2.0,mL,water (metal/CTAB solution),H2O,10 mL,10.0,water (linker/TMAOH solution),H2O,5 mL,5.0,100.0,"373 K (preheat 1 h), then 373 K (mix/react)",16.0,16 h after 1 h preheat,Teflon-lined stainless steel autoclave (two-chamber),static,"water, EtOH","3× water, 3× EtOH",dried under vacuum at 353 K for 16 h,80.0,16.0,yellow lamellae (nanosheets),,,,,,,736.0,not_reported,not_reported,500.0,sensing,10.1002/adma.201707234,ok,
10.1002/adma.201707234,,SI downloaded\10.1002_adma.201707234_SI.pdf,mof_json_store\10.1002_adma.201707234\raw_output.json,mof_json_store\10.1002_adma.201707234\synthesis_007.json,no,,NH2-MIL-53(Al),,Cu(NO3)2·3H2O,,0.84 g (2.2 mmol),2.2,mmol,nan,,,,,nan,,,,,2-aminoterephthalic acid,2-ATA,0.28 g (1.6 mmol),0.28,g,,,,,,,,,,,hexadecyltrimethylammonium bromide,CTAB,0.48 g (1.32 mmol),0.48,g,tetramethylammonium hydroxide (aqueous),TMAOH,"25 wt.%, 2 mL",2.0,mL,water (metal/CTAB solution),H2O,10 mL,10.0,water (linker/TMAOH solution),H2O,5 mL,5.0,100.0,"373 K (preheat 1 h), then 373 K (mix/react)",16.0,16 h after 1 h preheat,Teflon-lined stainless steel autoclave (two-chamber),static,"water, EtOH","3× water, 3× EtOH",dried under vacuum at 353 K for 16 h,80.0,16.0,yellow lamellae (nanosheets),,,,,,,377.0,not_reported,not_reported,500.0,sensing,10.1002/adma.201707234,ok,
10.1002/adma.201707234,,SI downloaded\10.1002_adma.201707234_SI.pdf,mof_json_store\10.1002_adma.201707234\raw_output.json,mof_json_store\10.1002_adma.201707234\synthesis_008.json,no,,NH2-MIL-53(Al),,Cu(NO3)2·3H2O,,0.84 g (2.2 mmol),2.2,mmol,nan,,,,,nan,,,,,2-aminoterephthalic acid,2-ATA,0.28 g (1.6 mmol),0.28,g,,,,,,,,,,,hexadecyltrimethylammonium bromide,CTAB,0.80 g (2.20 mmol),0.8,g,tetramethylammonium hydroxide (aqueous),TMAOH,"25 wt.%, 2 mL",2.0,mL,water (metal/CTAB solution),H2O,10 mL,10.0,water (linker/TMAOH solution),H2O,5 mL,5.0,100.0,"373 K (preheat 1 h), then 373 K (mix/react)",16.0,16 h after 1 h preheat,Teflon-lined stainless steel autoclave (two-chamber),static,"water, EtOH","3× water, 3× EtOH",dried under vacuum at 353 K for 16 h,80.0,16.0,yellow lamellae (nanosheets),,,,,,,237.0,not_reported,not_reported,500.0,sensing,10.1002/adma.201707234,ok,
10.1002/adma.201707234,,SI downloaded\10.1002_adma.201707234_SI.pdf,mof_json_store\10.1002_adma.201707234\raw_output.json,mof_json_store\10.1002_adma.201707234\synthesis_009.json,no,,NH2-MIL-53(Al),,Cu(NO3)2·3H2O,,0.84 g (2.2 mmol),2.2,mmol,nan,,,,,nan,,,,,2-aminoterephthalic acid,2-ATA,0.28 g (1.6 mmol),0.28,g,,,,,,,,,,,hexadecyltrimethylammonium bromide,CTAB,0.88 g (2.42 mmol),0.88,g,tetramethylammonium hydroxide (aqueous),TMAOH,"25 wt.%, 2 mL",2.0,mL,water (metal/CTAB solution),H2O,10 mL,10.0,water (linker/TMAOH solution),H2O,5 mL,5.0,100.0,"373 K (preheat 1 h), then 373 K (mix/react)",16.0,16 h after 1 h preheat,Teflon-lined stainless steel autoclave (two-chamber),static,"water, EtOH","3× water, 3× EtOH",dried under vacuum at 353 K for 16 h,80.0,16.0,yellow lamellae (nanosheets),,,,,,,193.0,not_reported,not_reported,500.0,sensing,10.1002/adma.201707234,ok,
10.1002/adma.201707234,,SI downloaded\10.1002_adma.201707234_SI.pdf,mof_json_store\10.1002_adma.201707234\raw_output.json,mof_json_store\10.1002_adma.201707234\synthesis_010.json,no,,NH2-MIL-53(Al),,Cu(NO3)2·3H2O,,0.84 g (2.2 mmol),2.2,mmol,nan,,,,,nan,,,,,2-aminoterephthalic acid,2-ATA,0.28 g (1.6 mmol),0.28,g,,,,,,,,,,,hexadecyltrimethylammonium bromide,CTAB,1.23 g (3.30 mmol),1.23,g,tetramethylammonium hydroxide (aqueous),TMAOH,"25 wt.%, 2 mL",2.0,mL,water (metal/CTAB solution),H2O,10 mL,10.0,water (linker/TMAOH solution),H2O,5 mL,5.0,100.0,"373 K (preheat 1 h), then 373 K (mix/react)",16.0,16 h after 1 h preheat,Teflon-lined stainless steel autoclave (two-chamber),static,"water, EtOH","3× water, 3× EtOH",dried under vacuum at 353 K for 16 h,80.0,16.0,yellow lamellae (nanosheets),,,,,,,183.0,not_reported,not_reported,500.0,sensing,10.1002/adma.201707234,ok,
10.1002/adma.201707234,,SI downloaded\10.1002_adma.201707234_SI.pdf,mof_json_store\10.1002_adma.201707234\raw_output.json,mof_json_store\10.1002_adma.201707234\synthesis_011.json,no,,CAU-10(Al),,Cu(NO3)2·3H2O,,0.84 g (2.2 mmol),2.2,mmol,nan,,,,,nan,,,,,isophthalic acid,IPA,0.27 g (1.6 mmol),0.27,g,,,,,,,,,,,hexadecyltrimethylammonium bromide,CTAB,0.08 g (0.22 mmol),0.08,g,tetramethylammonium hydroxide (aqueous),TMAOH,"25 wt.%, 2 mL",2.0,mL,water (metal/CTAB solution),H2O,8 mL,8.0,water (linker/TMAOH solution),H2O,5 mL,5.0,100.0,"373 K (preheat 1 h), then 373 K (mix/react)",16.0,16 h after 1 h preheat,Teflon-lined stainless steel autoclave (two-chamber),static,"water, EtOH","3× water, 3× EtOH",dried under vacuum at 353 K for 16 h,80.0,16.0,lamellae,,,,,"tetragonal, I41 (reported for CAU-10)",,,not_reported,not_reported,,,10.1002/adma.201707234,ok,
10.1002/adma.201707234,,SI downloaded\10.1002_adma.201707234_SI.pdf,mof_json_store\10.1002_adma.201707234\raw_output.json,mof_json_store\10.1002_adma.201707234\synthesis_012.json,no,,CAU-10(Al),,Cu(NO3)2·3H2O,,0.84 g (2.2 mmol),2.2,mmol,nan,,,,,nan,,,,,isophthalic acid,IPA,0.27 g (1.6 mmol),0.27,g,,,,,,,,,,,hexadecyltrimethylammonium bromide,CTAB,0.16 g (0.44 mmol),0.16,g,tetramethylammonium hydroxide (aqueous),TMAOH,"25 wt.%, 2 mL",2.0,mL,water (metal/CTAB solution),H2O,8 mL,8.0,water (linker/TMAOH solution),H2O,5 mL,5.0,100.0,"373 K (preheat 1 h), then 373 K (mix/react)",16.0,16 h after 1 h preheat,Teflon-lined stainless steel autoclave (two-chamber),static,"water, EtOH","3× water, 3× EtOH",dried under vacuum at 353 K for 16 h,80.0,16.0,lamellae,,,,,"tetragonal, I41 (reported for CAU-10)",,,not_reported,not_reported,,,10.1002/adma.201707234,ok,
10.1002/adma.201707234,,SI downloaded\10.1002_adma.201707234_SI.pdf,mof_json_store\10.1002_adma.201707234\raw_output.json,mof_json_store\10.1002_adma.201707234\synthesis_013.json,no,,CAU-10(Al),,Cu(NO3)2·3H2O,,0.84 g (2.2 mmol),2.2,mmol,nan,,,,,nan,,,,,isophthalic acid,IPA,0.27 g (1.6 mmol),0.27,g,,,,,,,,,,,hexadecyltrimethylammonium bromide,CTAB,0.24 g (0.66 mmol),0.24,g,tetramethylammonium hydroxide (aqueous),TMAOH,"25 wt.%, 2 mL",2.0,mL,water (metal/CTAB solution),H2O,8 mL,8.0,water (linker/TMAOH solution),H2O,5 mL,5.0,100.0,"373 K (preheat 1 h), then 373 K (mix/react)",16.0,16 h after 1 h preheat,Teflon-lined stainless steel autoclave (two-chamber),static,"water, EtOH","3× water, 3× EtOH",dried under vacuum at 353 K for 16 h,80.0,16.0,lamellae,,,,,"tetragonal, I41 (reported for CAU-10)",,,not_reported,not_reported,,,10.1002/adma.201707234,ok,
