Repository: zzhenglab/MOFinder

# MOFinder

MOFinder extracts MOF synthesis information from the literature, reconstructs evidence-supported negative reaction records, and prepares datasets for synthesis-outcome prediction.
[Web application](https://mofinder.chemistry.wustl.edu/) | [Demos](Demo/README.md) | [Source code](docs/source_to_code.md) | [Workflow guide](docs/workflow.md) | [Model evaluation](docs/evaluation.md)

## Quick start

The workflow runs through Python commands. Python 3.10 or newer is required. Clone the repository and initialize its related applications:

```bash
git clone --recurse-submodules https://github.com/zzhenglab/MOFinder.git
cd MOFinder
```

Start with the two offline demonstrations:

```bash

File: mof_extraction_1_2.csv (part 171 of 305)
doi,main_pdf,si_pdf,raw_output,parsed_json,article_trial_or_failure,article_trial_or_failure_notes,mof_name,crystal_code,metal_1,metal_1_abbr,metal_1_amount_text,metal_1_amount_value,metal_1_amount_unit,metal_2,metal_2_abbr,metal_2_amount_text,metal_2_amount_value,metal_2_amount_unit,metal_3,metal_3_abbr,metal_3_amount_text,metal_3_amount_value,metal_3_amount_unit,linker_1,linker_1_abbr,linker_1_amount_text,linker_1_amount_value,linker_1_amount_unit,linker_2,linker_2_abbr,linker_2_amount_text,linker_2_amount_value,linker_2_amount_unit,linker_3,linker_3_abbr,linker_3_amount_text,linker_3_amount_value,linker_3_amount_unit,modulator_1,modulator_1_abbr,modulator_1_amount_text,modulator_1_amount_value,modulator_1_amount_unit,modulator_2,modulator_2_abbr,modulator_2_amount_text,modulator_2_amount_value,modulator_2_amount_unit,solvent_main,solvent_main_abbr,solvent_main_amount_text,solvent_main_ml,solvent_secondary,solvent_secondary_abbr,solvent_secondary_amount_text,solvent_secondary_ml,temperature_c,temperature_c_text,time_h,time_text,vessel_type,stirring,washing_solvent,washing_cycles,activation_text,activation_temp_c,activation_time_h,crystal_morphology,yield_percent,crystal_size,topology_code,metal_cluster_connectivity,unit_cell_short,pore_diameter_A,BET_surface_area_m2g,air_stable,water_stable,tga_decomposition_temp_c,applications,reference,status,error
10.1002/adma.201707234,,SI downloaded\10.1002_adma.201707234_SI.pdf,mof_json_store\10.1002_adma.201707234\raw_output.json,mof_json_store\10.1002_adma.201707234\synthesis_014.json,no,,CAU-10(Al),,Zn(NO3)2·6H2O,,0.84 g (2.2 mmol),2.2,mmol,nan,,,,,nan,,,,,isophthalic acid,IPA,0.27 g (1.6 mmol),0.27,g,,,,,,,,,,,hexadecyltrimethylammonium bromide,CTAB,0.32 g (0.88 mmol),0.32,g,tetramethylammonium hydroxide (aqueous),TMAOH,"25 wt.%, 2 mL",2.0,mL,water (metal/CTAB solution),H2O,8 mL,8.0,water (linker/TMAOH solution),H2O,5 mL,5.0,100.0,"373 K (preheat 1 h), then 373 K (mix/react)",16.0,16 h after 1 h preheat,Teflon-lined stainless steel autoclave (two-chamber),static,"water, EtOH","3× water, 3× EtOH",dried under vacuum at 353 K for 16 h,80.0,16.0,lamellae,,,,,"tetragonal, I41 (reported for CAU-10)",,,not_reported,not_reported,,,10.1002/adma.201707234,ok,
10.1002/adma.201707234,,SI downloaded\10.1002_adma.201707234_SI.pdf,mof_json_store\10.1002_adma.201707234\raw_output.json,mof_json_store\10.1002_adma.201707234\synthesis_015.json,no,,CAU-10(Al),,Zn(NO3)2·6H2O,,0.84 g (2.2 mmol),2.2,mmol,nan,,,,,nan,,,,,isophthalic acid,IPA,0.27 g (1.6 mmol),0.27,g,,,,,,,,,,,hexadecyltrimethylammonium bromide,CTAB,0.40 g (1.10 mmol),0.4,g,tetramethylammonium hydroxide (aqueous),TMAOH,"25 wt.%, 2 mL",2.0,mL,water (metal/CTAB solution),H2O,8 mL,8.0,water (linker/TMAOH solution),H2O,5 mL,5.0,100.0,"373 K (preheat 1 h), then 373 K (mix/react)",16.0,16 h after 1 h preheat,Teflon-lined stainless steel autoclave (two-chamber),static,"water, EtOH","3× water, 3× EtOH",dried under vacuum at 353 K for 16 h,80.0,16.0,lamellae,,,,,"tetragonal, I41 (reported for CAU-10)",,,not_reported,not_reported,,,10.1002/adma.201707234,ok,
10.1002/adma.201707234,,SI downloaded\10.1002_adma.201707234_SI.pdf,mof_json_store\10.1002_adma.201707234\raw_output.json,mof_json_store\10.1002_adma.201707234\synthesis_016.json,no,,CAU-10(Al),,Zn(NO3)2·6H2O,,0.84 g (2.2 mmol),2.2,mmol,nan,,,,,nan,,,,,isophthalic acid,IPA,0.27 g (1.6 mmol),0.27,g,,,,,,,,,,,hexadecyltrimethylammonium bromide,CTAB,0.48 g (1.32 mmol),0.48,g,tetramethylammonium hydroxide (aqueous),TMAOH,"25 wt.%, 2 mL",2.0,mL,water (metal/CTAB solution),H2O,8 mL,8.0,water (linker/TMAOH solution),H2O,5 mL,5.0,100.0,"373 K (preheat 1 h), then 373 K (mix/react)",16.0,16 h after 1 h preheat,Teflon-lined stainless steel autoclave (two-chamber),static,"water, EtOH","3× water, 3× EtOH",dried under vacuum at 353 K for 16 h,80.0,16.0,lamellae,,,,,"tetragonal, I41 (reported for CAU-10)",,,not_reported,not_reported,,,10.1002/adma.201707234,ok,
10.1002/adma.201707234,,SI downloaded\10.1002_adma.201707234_SI.pdf,mof_json_store\10.1002_adma.201707234\raw_output.json,mof_json_store\10.1002_adma.201707234\synthesis_017.json,no,,CAU-10(Al),,Copper(II),,0.84 g (2.2 mmol),2.2,mmol,nan,,,,,nan,,,,,isophthalic acid,IPA,0.27 g (1.6 mmol),0.27,g,,,,,,,,,,,hexadecyltrimethylammonium bromide,CTAB,0.80 g (2.20 mmol),0.8,g,tetramethylammonium hydroxide (aqueous),TMAOH,"25 wt.%, 2 mL",2.0,mL,water (metal/CTAB solution),H2O,8 mL,8.0,water (linker/TMAOH solution),H2O,5 mL,5.0,100.0,"373 K (preheat 1 h), then 373 K (mix/react)",16.0,16 h after 1 h preheat,Teflon-lined stainless steel autoclave (two-chamber),static,"water, EtOH","3× water, 3× EtOH",dried under vacuum at 353 K for 16 h,80.0,16.0,lamellae,,,,,"tetragonal, I41 (reported for CAU-10)",,,not_reported,not_reported,,,10.1002/adma.201707234,ok,
10.1002/adma.201707234,,SI downloaded\10.1002_adma.201707234_SI.pdf,mof_json_store\10.1002_adma.201707234\raw_output.json,mof_json_store\10.1002_adma.201707234\synthesis_025.json,no,,NH2-MIL-53(Ga),,Copper(II),,0.56 g (2.2 mmol),2.2,mmol,nan,,,,,nan,,,,,2-aminoterephthalic acid,2-ATA,0.28 g (1.6 mmol),0.28,g,,,,,,,,,,,hexadecyltrimethylammonium bromide,CTAB,0.40 g (1.1 mmol),0.4,g,tetramethylammonium hydroxide (aqueous),TMAOH,"25 wt.%, 2 mL",2.0,mL,water (metal/CTAB solution),H2O,8 mL,8.0,water (linker/TMAOH solution),H2O,5 mL,5.0,100.0,"373 K (preheat 1 h), then 373 K (mix/react)",16.0,16 h after 1 h preheat,Teflon-lined stainless steel autoclave (two-chamber),static,"water, EtOH",3× each,dried under vacuum at 353 K for 16 h,80.0,16.0,sheets (lamellae),,,,,,,,not_reported,not_reported,,,10.1002/adma.201707234,ok,
10.1021/cg401587r,downloaded\10.1021_cg401587r.pdf,SI downloaded\10.1021_cg401587r_SI.pdf,mof_json_store\10.1021_cg401587r\raw_output.json,mof_json_store\10.1021_cg401587r\synthesis_001.json,no,,,928834,ZrOCl2·8H2O,,0.3 mmol,0.3,mmol,nan,,,,,nan,,,,,"4,4'-sulfonyldibenzoic acid",H2SDBA,0.3 mmol,0.3,mmol,,,,,,,,,,,HBF4,,0.06 mL,0.06,mL,,,,,,"N,N-dimethylformamide",DMF,6 mL,6.0,ethanol,EtOH,2 mL,2.0,110.0,110 °C,48.0,2 days,"PTFE-lined stainless steel autoclave, 23 mL",stirred (pre-mix),ethanol (dry),,dried under vacuum,,,pale-yellow block crystals,,,pcu,Mn6(μ3-OH)2 12-carboxylate SBU; 6-connected,,,,not_reported,not_reported,,proton_conduction,10.1021/cg401587r,ok,
10.1021/cg401587r,downloaded\10.1021_cg401587r.pdf,SI downloaded\10.1021_cg401587r_SI.pdf,mof_json_store\10.1021_cg401587r\raw_output.json,mof_json_store\10.1021_cg401587r\synthesis_002.json,no,,,928835,ZrCl4,,0.3 mmol,0.3,mmol,nan,,,,,nan,,,,,"4,4'-sulfonyldibenzoic acid",H2SDBA,0.3 mmol,0.3,mmol,,,,,,,,,,,HBF4,,0.06 mL,0.06,mL,NH4OH,,0.023 mL,0.023,mL,"N,N-dimethylformamide",DMF,6 mL,6.0,ethanol,EtOH,2 mL,2.0,110.0,110 °C,48.0,2 days,"PTFE-lined stainless steel autoclave, 23 mL",stirred (pre-mix),ethanol (dry),,dried under vacuum,,,colorless block crystals,,,bcu,Mn7(μ3-OH)4 12-carboxylate SBU; 8-connected,,,,not_reported,not_reported,,proton_conduction,10.1021/cg401587r,ok,
10.1039/c7re00214a,downloaded\10.1039_c7re00214a.pdf,,mof_json_store\10.1039_c7re00214a\raw_output.json,mof_json_store\10.1039_c7re00214a\synthesis_001.json,yes,Stoichiometric Zr:linker gave bcu framework; increasing linker to 1:4 afforded pure UiO-66-CO2H (fcu).,UiO-66-CO2H,,ZrCl4,,1420 mg (4 mmol),4,mmol,nan,,,,,nan,,,,,trimellitic acid,,3360 mg (16 mmol),16.0,mmol,,,,,,,,,,,,,,,,,,,,,water,H2O,20 mL,20.0,,,,,95.0,95 °C,1.0,60 minutes,microwave vial (capped glass vial),stirred,H2O,once; filtered warm,120 °C under vacuum (0.1 mbar) for 24 h,120.0,24.0,,,,fcu,Zr6O4(OH)4 12-connected SBU,"a=b=c=20.7629(4) Å, Fm-3m",,780.0,yes,no,,,10.1039/c7re00214a,ok,
10.1039/d3ce00865g,downloaded\10.1039_d3ce00865g.pdf,SI downloaded\10.1039_d3ce00865g_SI.pdf,mof_json_store\10.1039_d3ce00865g\raw_output.json,mof_json_store\10.1039_d3ce00865g\synthesis_001.json,no,,Yb6-MOF,,ZrCl4,,490 mg (1.26 mmol),1.26,mmol,nan,,,,,nan,,,,,disodium terephthalate,Na2BDC,315 mg (1.5 mmol),1.5,mmol,,,,,,,,,,,sodium hydroxide (2 M aqueous solution),NaOH,440 mg of 2 M aqueous NaOH solution (final basicity ca. 0.08 M),,,,,,,,water (deionised),H2O,10 mL,10.0,,,,,190.0,190 °C,72.0,72 h,23 mL PTFE (Teflon) autoclave liner,"stirred 5 min before sealing, then static","water, methanol",2× each,dried in air at 70 °C,70.0,,white crystalline powder,,,,Yb6(μ3-OH)4(H2O)4 hexanuclear SBU; Yb–O–Yb via μ3-OH,,,,not_reported,yes,,,10.1039/d3ce00865g,ok,
10.1039/d3ce00865g,downloaded\10.1039_d3ce00865g.pdf,SI downloaded\10.1039_d3ce00865g_SI.pdf,mof_json_store\10.1039_d3ce00865g\raw_output.json,mof_json_store\10.1039_d3ce00865g\synthesis_002.json,no,,UOW-3,,ZrOCl2·8H2O,,490 mg (1.26 mmol),1.26,mmol,nan,,,,,nan,,,,,disodium terephthalate,Na2BDC,315 mg (1.5 mmol),1.5,mmol,,,,,,,,,,,sodium hydroxide (2 M aqueous solution),NaOH,250 mg of 2 M aqueous NaOH solution (final basicity ca. 0.045 M),,,,,,,,water (deionised),H2O,10 mL,10.0,,,,,190.0,190 °C,72.0,72 h,23 mL PTFE (Teflon) autoclave liner,"stirred 5 min before sealing, then static","water, methanol",2× each,dried in air at 70 °C,70.0,,white crystals,,100–500 μm,,no Yb–O–Yb; BDC-bridged Yb dimers/pillared layers,,,,not_reported,no,,,10.1039/d3ce00865g,ok,
10.1039/d3ce00865g,downloaded\10.1039_d3ce00865g.pdf,SI downloaded\10.1039_d3ce00865g_SI.pdf,mof_json_store\10.1039_d3ce00865g\raw_output.json,mof_json_store\10.1039_d3ce00865g\synthesis_003.json,no,,UOW-4,,ZrOCl2·8H2O,,490 mg (1.26 mmol),1.26,mmol,nan,,,,,nan,,,,,disodium terephthalate,Na2BDC,315 mg (1.5 mmol),1.5,mmol,,,,,,,,,,,sodium hydroxide (2 M aqueous solution),NaOH,250 mg of 2 M aqueous NaOH solution (final basicity ca. 0.045 M),,,,,,,,water (deionised),H2O,10 mL,10.0,,,,,100.0,100 °C,24.0,24 h,23 mL PTFE (Teflon) autoclave liner,"stirred 5 min before sealing, then static","water, methanol",2× each,dried in air at 70 °C,70.0,,,,,,no Yb–O–Yb; BDC-bridged Yb chains cross-linked (3D),,,,not_reported,no,,,10.1039/d3ce00865g,ok,
10.1039/d3ce00865g,downloaded\10.1039_d3ce00865g.pdf,SI downloaded\10.1039_d3ce00865g_SI.pdf,mof_json_store\10.1039_d3ce00865g\raw_output.json,mof_json_store\10.1039_d3ce00865g\synthesis_004.json,no,,UOW-5,,ZrCl4,,490 mg (1.26 mmol),1.26,mmol,nan,,,,,nan,,,,,disodium terephthalate,Na2BDC,315 mg (1.5 mmol),1.5,mmol,,,,,,,,,,,sodium hydroxide (2 M aqueous solution),NaOH,1000 mg of 2 M aqueous NaOH solution (final basicity ca. 0.18 M),,,,,,,,water (deionised),H2O,10 mL,10.0,,,,,190.0,190 °C,72.0,72 h,23 mL PTFE (Teflon) autoclave liner,"stirred 5 min before sealing, then static","water, methanol",2× each,dried in air at 70 °C,70.0,,,,,,Yb5O(OH)8 inorganic 2D layers pillared by BDC/HBDC,,,,not_reported,yes,,,10.1039/d3ce00865g,ok,
10.1039/b905794c,downloaded\10.1039_b905794c.pdf,,mof_json_store\10.1039_b905794c\raw_output.json,mof_json_store\10.1039_b905794c\synthesis_001.json,yes,Cu–THFTCA product only obtained at pH 4.0; earlier attempts failed.,,,HfCl4,,"0.168 g, 1.0 mmol",1,mmol,nan,,,,,nan,,,,,"(2S,3S,4R,5R)-tetrahydrofurantetracarboxylic acid",H4THFTCA,"0.100 g, 0.4 mmol",0.4,mmol,,,,,,,,,,,"1,10-phenanthroline·H2O",phen·H2O,"0.079 g, 0.4 mmol",0.4,mmol,"NaHCO3 (saturated solution, to adjust pH 4.0)",,adjusted to pH 4.0 using saturated NaHCO3 solution,,,water,H2O,10 mL,10.0,ethanol,EtOH,5 mL,5.0,120.0,120 °C,72.0,3 d,25 mL Teflon-lined autoclave,static,,,,,,green prism crystals,35.0,,kgd,"2D (3,6)-connected kgd layers; Cu nodes 3-connected; THFTCA 6-connected","a=7.2243(8) Å, b=12.1310(12) Å, c=22.654(3) Å, β=96.066(6)°, P21/c",,,not_reported,not_reported,,,10.1039/b905794c,ok,
10.1039/b905794c,downloaded\10.1039_b905794c.pdf,,mof_json_store\10.1039_b905794c\raw_output.json,mof_json_store\10.1039_b905794c\synthesis_002.json,yes,Cu–THFTCA product only obtained at pH 4.0; earlier attempts failed.,,,ZrCl4,,"0.317 g, 1.0 mmol",1,mmol,nan,,,,,nan,,,,,"(2S,3S,4R,5R)-tetrahydrofurantetracarboxylic acid",H4THFTCA,"0.125 g, 0.5 mmol",0.5,mmol,,,,,,,,,,,"4,4′-bipyridyl",bipy,"0.079 g, 0.5 mmol",0.5,mmol,NaHCO3,,"0.087 g, 1.0 mmol",1.0,mmol,water,H2O,15 mL,15.0,,,,,120.0,120 °C,72.0,3 d,Teflon-lined autoclave,static,,,,,,colorless prismatic crystals,50.0,,,"binodal (4,6)-connected net; Cd2 4-connected, THFTCA 6-connected","a=6.4810(6) Å, b=26.9381(16) Å, c=8.3967(6) Å, β=120.004(5)°, P21/c",,,not_reported,not_reported,300.0,luminescence,10.1039/b905794c,ok,
10.1039/b905794c,downloaded\10.1039_b905794c.pdf,,mof_json_store\10.1039_b905794c\raw_output.json,mof_json_store\10.1039_b905794c\synthesis_003.json,yes,Cu–THFTCA product only obtained at pH 4.0; earlier attempts failed.,,,ZrCl4,,0.312 g,1.33885,mmol,nan,,,,,nan,,,,,"(2S,3S,4R,5R)-tetrahydrofurantetracarboxylic acid",H4THFTCA,0.124 g,0.124,g,,,,,,,,,,,piperazine·6H2O,,0.101 g,0.101,g,,,,,,water,H2O,15 mL,15.0,,,,,120.0,120 °C,,,Teflon-lined autoclave,static,,,,,,,,,,"binodal (4,6)-connected net; Cd2 4-connected, THFTCA 6-connected","a=6.4810(6) Å, b=26.9381(16) Å, c=8.3967(6) Å, β=120.004(5)°, P21/c",,,not_reported,not_reported,300.0,luminescence,10.1039/b905794c,ok,
10.1039/b905794c,downloaded\10.1039_b905794c.pdf,,mof_json_store\10.1039_b905794c\raw_output.json,mof_json_store\10.1039_b905794c\synthesis_004.json,yes,Cu–THFTCA product only obtained at pH 4.0; earlier attempts failed.,,,Zn(CH3COO)2·2H2O,,0.312 g,1.53318,mmol,nan,,,,,nan,,,,,"(2S,3S,4R,5R)-tetrahydrofurantetracarboxylic acid",H4THFTCA,0.124 g,0.124,g,,,,,,,,,,,piperazine·6H2O,,0.129 g,0.129,g,,,,,,water,H2O,15 mL,15.0,,,,,120.0,120 °C,,,Teflon-lined autoclave,static,,,,,,,,,,"binodal (4,6)-connected net; Cd2 4-connected, THFTCA 6-connected","a=6.4810(6) Å, b=26.9381(16) Å, c=8.3967(6) Å, β=120.004(5)°, P21/c",,,not_reported,not_reported,300.0,luminescence,10.1039/b905794c,ok,
10.1039/b905794c,downloaded\10.1039_b905794c.pdf,,mof_json_store\10.1039_b905794c\raw_output.json,mof_json_store\10.1039_b905794c\synthesis_005.json,yes,Cu–THFTCA product only obtained at pH 4.0; earlier attempts failed.,,,Zn(CH3COO)2·2H2O,,0.312 g,1.53318,mmol,nan,,,,,nan,,,,,"(2S,3S,4R,5R)-tetrahydrofurantetracarboxylic acid",H4THFTCA,0.124 g,0.124,g,,,,,,,,,,,piperazine·6H2O,,0.151 g,0.151,g,,,,,,water,H2O,15 mL,15.0,,,,,120.0,120 °C,,,Teflon-lined autoclave,static,,,,,,,,,,"binodal (4,6)-connected net; Cd2 4-connected, THFTCA 6-connected","a=6.4810(6) Å, b=26.9381(16) Å, c=8.3967(6) Å, β=120.004(5)°, P21/c",,,not_reported,not_reported,300.0,luminescence,10.1039/b905794c,ok,
10.1039/b905794c,downloaded\10.1039_b905794c.pdf,,mof_json_store\10.1039_b905794c\raw_output.json,mof_json_store\10.1039_b905794c\synthesis_006.json,yes,Cu–THFTCA product only obtained at pH 4.0; earlier attempts failed.,,,Zn(CH3COO)2·2H2O,,0.268 g,1.31697,mmol,nan,,,,,nan,,,,,"(2S,3S,4R,5R)-tetrahydrofurantetracarboxylic acid",H4THFTCA,0.125 g,0.125,g,,,,,,,,,,,"4,4′-bipyridyl",bipy,0.039 g,0.039,g,hexamethylenetetramine,HMTA,0.106 g,0.106,g,water,H2O,7 mL,7.0,glycol,,3 mL,3.0,130.0,130 °C,,,Teflon-lined autoclave,static,,,,,,,,,,"binodal (4,6)-connected net; Cd2 4-connected, THFTCA 6-connected","a=6.4810(6) Å, b=26.9381(16) Å, c=8.3967(6) Å, β=120.004(5)°, P21/c",,,not_reported,not_reported,300.0,luminescence,10.1039/b905794c,ok,
10.1039/b905794c,downloaded\10.1039_b905794c.pdf,,mof_json_store\10.1039_b905794c\raw_output.json,mof_json_store\10.1039_b905794c\synthesis_007.json,yes,Cu–THFTCA product only obtained at pH 4.0; earlier attempts failed.,,,Zn(CH3COO)2·2H2O,,0.268 g,1.31697,mmol,nan,,,,,nan,,,,,"(2S,3S,4R,5R)-tetrahydrofurantetracarboxylic acid",H4THFTCA,0.125 g,0.125,g,,,,,,,,,,,"4,4′-bipyridyl",bipy,0.039 g,0.039,g,hexamethylenetetramine,HMTA,0.106 g,0.106,g,water,H2O,7 mL,7.0,glycol,,3 mL,3.0,150.0,150 °C,,,Teflon-lined autoclave,static,,,,,,,,,,"binodal (4,6)-connected net; Cd2 4-connected, THFTCA 6-connected","a=6.4810(6) Å, b=26.9381(16) Å, c=8.3967(6) Å, β=120.004(5)°, P21/c",,,not_reported,not_reported,300.0,luminescence,10.1039/b905794c,ok,
10.1021/acs.cgd.0c00747,downloaded\10.1021_acs.cgd.0c00747.pdf,SI downloaded\10.1021_acs.cgd.0c00747_SI.pdf,mof_json_store\10.1021_acs.cgd.0c00747\raw_output.json,mof_json_store\10.1021_acs.cgd.0c00747\synthesis_001.json,no,,CAU-10-H,,Zn(CH3COO)2·2H2O,,"5 mmol, 3.34 g",5,mmol,nan,,,,,nan,,,,,isophthalic acid,,10 mmol,10.0,mmol,,,,,,,,,,,,,,,,,,,,,water,H2O,30 mL,30.0,"N,N-dimethylformamide",DMF,7.5 mL,7.5,130.0,130 °C,12.0,"stirred 30 min at RT, then heated",Teflon-lined autoclave,"stirred 30 min, then static",hot distilled water (65 °C),"4×, 100 mL each",150 °C in vacuum oven for 12 h,150.0,12.0,white solid,,,,,,6.82,640.0,not_reported,not_reported,,water_harvesting;adsorption_cooling,10.1021/acs.cgd.0c00747,ok,
10.1021/acs.cgd.0c00747,downloaded\10.1021_acs.cgd.0c00747.pdf,SI downloaded\10.1021_acs.cgd.0c00747_SI.pdf,mof_json_store\10.1021_acs.cgd.0c00747\raw_output.json,mof_json_store\10.1021_acs.cgd.0c00747\synthesis_002.json,no,,CAU-10-H + Al-fumarate mixed MOF (8/2),,Zn(CH3COO)2·2H2O,,"5 mmol, 3.34 g",5,mmol,nan,,,,,nan,,,,,isophthalic acid,,8 mmol,8.0,mmol,fumaric acid,,2 mmol,2.0,mmol,,,,,,,,,,,,,,,,water,H2O,30 mL,30.0,"N,N-dimethylformamide",DMF,7.5 mL,7.5,130.0,130 °C,12.0,"stirred 30 min at RT, then heated",Teflon-lined autoclave,"stirred 30 min, then static",hot distilled water (65 °C),"4×, 100 mL each",150 °C in vacuum oven for 12 h,150.0,12.0,white solid,,,,,,6.91,666.0,not_reported,not_reported,,water_harvesting;adsorption_cooling,10.1021/acs.cgd.0c00747,ok,
10.1021/acs.cgd.0c00747,downloaded\10.1021_acs.cgd.0c00747.pdf,SI downloaded\10.1021_acs.cgd.0c00747_SI.pdf,mof_json_store\10.1021_acs.cgd.0c00747\raw_output.json,mof_json_store\10.1021_acs.cgd.0c00747\synthesis_003.json,no,,CAU-10-H + Al-fumarate mixed MOF (7/3),,Zn(CH3COO)2·2H2O,,"5 mmol, 3.34 g",5,mmol,nan,,,,,nan,,,,,isophthalic acid,,7 mmol,7.0,mmol,fumaric acid,,3 mmol,3.0,mmol,,,,,,,,,,,,,,,,water,H2O,30 mL,30.0,"N,N-dimethylformamide",DMF,7.5 mL,7.5,130.0,130 °C,12.0,"stirred 30 min at RT, then heated",Teflon-lined autoclave,"stirred 30 min, then static",hot distilled water (65 °C),"4×, 100 mL each",150 °C in vacuum oven for 12 h,150.0,12.0,white solid,,,,,,6.98,714.0,not_reported,not_reported,,water_harvesting;adsorption_cooling,10.1021/acs.cgd.0c00747,ok,
10.1021/acs.cgd.0c00747,downloaded\10.1021_acs.cgd.0c00747.pdf,SI downloaded\10.1021_acs.cgd.0c00747_SI.pdf,mof_json_store\10.1021_acs.cgd.0c00747\raw_output.json,mof_json_store\10.1021_acs.cgd.0c00747\synthesis_004.json,no,,CAU-10-H + Al-fumarate mixed MOF (5/5),,Zn(NO3)2·6H2O,,"5 mmol, 3.34 g",5,mmol,nan,,,,,nan,,,,,isophthalic acid,,5 mmol,5.0,mmol,fumaric acid,,5 mmol,5.0,mmol,,,,,,,,,,,,,,,,water,H2O,30 mL,30.0,"N,N-dimethylformamide",DMF,7.5 mL,7.5,130.0,130 °C,12.0,"stirred 30 min at RT, then heated",Teflon-lined autoclave,"stirred 30 min, then static",hot distilled water (65 °C),"4×, 100 mL each",150 °C in vacuum oven for 12 h,150.0,12.0,white solid,,,,,,7.2,815.0,not_reported,not_reported,,water_harvesting;adsorption_cooling,10.1021/acs.cgd.0c00747,ok,
10.1021/acs.cgd.0c00747,downloaded\10.1021_acs.cgd.0c00747.pdf,SI downloaded\10.1021_acs.cgd.0c00747_SI.pdf,mof_json_store\10.1021_acs.cgd.0c00747\raw_output.json,mof_json_store\10.1021_acs.cgd.0c00747\synthesis_005.json,no,,CAU-10-H + Al-fumarate mixed MOF (3/7),,Zn(NO3)2·6H2O,,"5 mmol, 3.34 g",5,mmol,nan,,,,,nan,,,,,isophthalic acid,,3 mmol,3.0,mmol,fumaric acid,,7 mmol,7.0,mmol,,,,,,,,,,,,,,,,water,H2O,30 mL,30.0,"N,N-dimethylformamide",DMF,7.5 mL,7.5,130.0,130 °C,12.0,"stirred 30 min at RT, then heated",Teflon-lined autoclave,"stirred 30 min, then static",hot distilled water (65 °C),"4×, 100 mL each",150 °C in vacuum oven for 12 h,150.0,12.0,white solid,,,,,,7.28,922.0,not_reported,not_reported,,water_harvesting;adsorption_cooling,10.1021/acs.cgd.0c00747,ok,
10.1021/acs.cgd.0c00747,downloaded\10.1021_acs.cgd.0c00747.pdf,SI downloaded\10.1021_acs.cgd.0c00747_SI.pdf,mof_json_store\10.1021_acs.cgd.0c00747\raw_output.json,mof_json_store\10.1021_acs.cgd.0c00747\synthesis_006.json,no,,CAU-10-H + Al-fumarate mixed MOF (2/8),,Zn(NO3)2·6H2O,,"5 mmol, 3.34 g",5,mmol,nan,,,,,nan,,,,,isophthalic acid,,2 mmol,2.0,mmol,fumaric acid,,8 mmol,8.0,mmol,,,,,,,,,,,,,,,,water,H2O,30 mL,30.0,"N,N-dimethylformamide",DMF,7.5 mL,7.5,130.0,130 °C,12.0,"stirred 30 min at RT, then heated",Teflon-lined autoclave,"stirred 30 min, then static",hot distilled water (65 °C),"4×, 100 mL each",150 °C in vacuum oven for 12 h,150.0,12.0,white solid,,,,,,7.49,941.0,not_reported,not_reported,,water_harvesting;adsorption_cooling,10.1021/acs.cgd.0c00747,ok,
10.1021/acs.cgd.0c00747,downloaded\10.1021_acs.cgd.0c00747.pdf,SI downloaded\10.1021_acs.cgd.0c00747_SI.pdf,mof_json_store\10.1021_acs.cgd.0c00747\raw_output.json,mof_json_store\10.1021_acs.cgd.0c00747\synthesis_007.json,no,,Al-fumarate,,Y(NO3)3,,"5 mmol, 3.34 g",5,mmol,nan,,,,,nan,,,,,fumaric acid,,10 mmol,10.0,mmol,,,,,,,,,,,,,,,,,,,,,water,H2O,30 mL,30.0,"N,N-dimethylformamide",DMF,7.5 mL,7.5,130.0,130 °C,12.0,"stirred 30 min at RT, then heated",Teflon-lined autoclave,"stirred 30 min, then static",hot distilled water (65 °C),"4×, 100 mL each",150 °C in vacuum oven for 12 h,150.0,12.0,white solid; SEM shows strip-shaped crystals (~8 μm),,~8 μm strips (SEM),,,,7.53,1140.0,not_reported,not_reported,,water_harvesting;adsorption_cooling,10.1021/acs.cgd.0c00747,ok,
10.1039/d2dt02098j,downloaded\10.1039_d2dt02098j.pdf,SI downloaded\10.1039_d2dt02098j_SI.pdf,mof_json_store\10.1039_d2dt02098j\raw_output.json,mof_json_store\10.1039_d2dt02098j\synthesis_001.json,no,,,,Y(CH3COO)3,,0.125 g (0.5 mmol),0.5,mmol,nan,,,,,nan,,,,,terephthalic acid,BDC,0.083 g (0.5 mmol),0.5,mmol,,,,,,,,,,,,,,,,,,,,,"N,N-dimethylformamide",DMF,6 mL,6.0,,,,,120.0,120 °C,48.0,2 days,Teflon-lined autoclave,static,DMF,several times,423 K under high vacuum for 12 h,150.0,12.0,white crystalline solid,88.0,,,1D Mn(II) chain via carboxylate bridges; potential OMSs,,,,no,not_reported,450.0,solvent_vapor_adsorption;CO2_adsorption;cyanosilylation_catalysis,10.1039/d2dt02098j,ok,
10.1021/cg700731d,downloaded\10.1021_cg700731d.pdf,,mof_json_store\10.1021_cg700731d\raw_output.json,mof_json_store\10.1021_cg700731d\synthesis_001.json,no,,,,Eu(NO3)3,,"128 mg, 0.50 mmol",0.5,mmol,nan,,,,,nan,,,,,"2,6-naphthalenedicarboxylic acid",NDC,"108 mg, 0.50 mmol",0.5,mmol,,,,,,,,,,,,,,,,,,,,,"N,N-diethylformamide",DEF,8 cm3,8.0,,,,,130.0,130 °C,120.0,5 days,Teflon-lined stainless steel autoclave,static,,,,,,colorless block crystals,,,pcu,Mg3 trinuclear 6-connected node,"Monoclinic, C2/c, a=15.05, b=18.04, c=20.80 Å, β=101.5°, V=5578 Å3",,,not_reported,not_reported,,,10.1021/cg700731d,ok,
10.1021/cg700731d,downloaded\10.1021_cg700731d.pdf,,mof_json_store\10.1021_cg700731d\raw_output.json,mof_json_store\10.1021_cg700731d\synthesis_002.json,no,,,,Eu(CH3COO)3,,"24 mg, 0.25 mmol",0.25,mmol,nan,,,,,nan,,,,,"2,6-naphthalenedicarboxylic acid",NDC,"54 mg, 0.25 mmol",0.25,mmol,,,,,,,,,,,,,,,,,,,,,"N,N-dimethylformamide",DMF,8 cm3,8.0,,,,,120.0,120 °C,120.0,5 days,Teflon-lined stainless steel autoclave,static,,,,,,colorless block crystals,,,pcu,Mg3 trinuclear 6-connected node,"Monoclinic, C2/c, a=13.17, b=17.86, c=21.04 Å, β=100.0°, V=4874 Å3",,,not_reported,not_reported,,,10.1021/cg700731d,ok,
10.1021/cg700731d,downloaded\10.1021_cg700731d.pdf,,mof_json_store\10.1021_cg700731d\raw_output.json,mof_json_store\10.1021_cg700731d\synthesis_003.json,no,,,,Gd(NO3)3,,"24 mg, 0.25 mmol",0.25,mmol,nan,,,,,nan,,,,,terephthalic acid,BDC,"42 mg, 0.25 mmol",0.25,mmol,,,,,,,,,,,,,,,,,,,,,"N,N-dimethylformamide",DMF,8 cm3,8.0,,,,,140.0,140 °C,120.0,5 days,Teflon-lined stainless steel autoclave,static,,,,,,colorless block crystals,,,,1D Mg-carboxylate chains,,,,not_reported,not_reported,,,10.1021/cg700731d,ok,
10.1021/cg700731d,downloaded\10.1021_cg700731d.pdf,,mof_json_store\10.1021_cg700731d\raw_output.json,mof_json_store\10.1021_cg700731d\synthesis_004.json,no,,,,Gd(CH3COO)3,,"100 mg, 0.50 mmol",0.5,mmol,nan,,,,,nan,,,,,terephthalic acid,BDC,"84 mg, 0.50 mmol",0.5,mmol,,,,,,,,,,,,,,,,,,,,,"N,N-diethylformamide",DEF,8 cm3,8.0,,,,,110.0,110 °C,96.0,4 days,heavy-walled glass vessel with Teflon screw cap,stirred then static,,,,,,crystals of X-ray quality,,,,1D Ca-carboxylate chains,,,,not_reported,not_reported,,,10.1021/cg700731d,ok,
10.1021/cg700731d,downloaded\10.1021_cg700731d.pdf,,mof_json_store\10.1021_cg700731d\raw_output.json,mof_json_store\10.1021_cg700731d\synthesis_005.json,no,,,,Gd(NO3)3,,"50 mg, 0.25 mmol",0.25,mmol,nan,,,,,nan,,,,,"2,6-naphthalenedicarboxylic acid",NDC,"55 mg, 0.25 mmol",0.25,mmol,,,,,,,,,,,,,,,,,,,,,"N,N-dimethylformamide",DMF,8 cm3,8.0,,,,,130.0,130 °C,120.0,5 days,Teflon-lined stainless steel autoclave,static,,,,,,colorless crystals,,,,1D Ca-carboxylate chains,,,,not_reported,not_reported,,,10.1021/cg700731d,ok,
10.1021/cg700731d,downloaded\10.1021_cg700731d.pdf,,mof_json_store\10.1021_cg700731d\raw_output.json,mof_json_store\10.1021_cg700731d\synthesis_006.json,no,,,,Gd(CH3COO)3,,"19 mg, 0.08 mmol",0.08,mmol,nan,,,,,nan,,,,,"4,5,9,10-tetrahydropyrene-2,7-dicarboxylic acid",TPDC,"24 mg, 0.08 mmol",0.08,mmol,,,,,,,,,,,,,,,,,,,,,"N,N-diethylformamide",DEF,3 cm3,3.0,,,,,125.0,125 °C,120.0,5 days,Teflon-lined stainless steel autoclave,static,,,,,,orange needle crystals,,,,1D Ca-carboxylate chains (bridging DEF),,,,not_reported,not_reported,,,10.1021/cg700731d,ok,
10.1021/cg700731d,downloaded\10.1021_cg700731d.pdf,,mof_json_store\10.1021_cg700731d\raw_output.json,mof_json_store\10.1021_cg700731d\synthesis_007.json,no,,,,Tb(NO3)3,,"50 mg, 0.25 mmol",0.25,mmol,nan,,,,,nan,,,,,"5,10-dihydroanthracene-2,7-dicarboxylic acid",DADC,"67 mg, 0.25 mmol",0.25,mmol,,,,,,,,,,,,,,,,,,,,,"N,N-dimethylformamide",DMF,8 cm3,8.0,,,,,150.0,150 °C,120.0,5 days,Teflon-lined stainless steel autoclave,static,,,,,,colorless needle crystals,,,,1D Ca-carboxylate chains (bridging DMF),,,,not_reported,not_reported,,,10.1021/cg700731d,ok,
10.1021/cg700731d,downloaded\10.1021_cg700731d.pdf,,mof_json_store\10.1021_cg700731d\raw_output.json,mof_json_store\10.1021_cg700731d\synthesis_008.json,no,,,,Tb(CH3COO)3,,"53 mg, 0.25 mmol",0.25,mmol,nan,,,,,nan,,,,,terephthalic acid,BDC,"42 mg, 0.25 mmol",0.25,mmol,,,,,,,,,,,,,,,,,,,,,"N,N-dimethylformamide",DMF,8 cm3,8.0,,,,,140.0,140 °C,120.0,5 days,Teflon-lined stainless steel autoclave,static,,,,,,colorless needle crystals,,,,1D Sr-carboxylate chains,,,,not_reported,not_reported,,,10.1021/cg700731d,ok,
10.1021/cg700731d,downloaded\10.1021_cg700731d.pdf,,mof_json_store\10.1021_cg700731d\raw_output.json,mof_json_store\10.1021_cg700731d\synthesis_009.json,no,,,,Dy(NO3)3,,"53 mg, 0.25 mmol",0.25,mmol,nan,,,,,nan,,,,,terephthalic acid,BDC,"42 mg, 0.25 mmol",0.25,mmol,,,,,,,,,,,,,,,,,,,,,"N,N-diethylformamide",DEF,8 cm3,8.0,,,,,120.0,120 °C,120.0,5 days,Teflon-lined stainless steel autoclave,stirred then static,,,,,,needle crystals,,,,1D Sr-carboxylate chains (pendant DEF and H2O),,,,not_reported,not_reported,,,10.1021/cg700731d,ok,
10.1021/cg700731d,downloaded\10.1021_cg700731d.pdf,,mof_json_store\10.1021_cg700731d\raw_output.json,mof_json_store\10.1021_cg700731d\synthesis_010.json,no,,,,Dy(CH3COO)3,,"53 mg, 0.25 mmol",0.25,mmol,nan,,,,,nan,,,,,"2,6-naphthalenedicarboxylic acid",NDC,"55 mg, 0.25 mmol",0.25,mmol,,,,,,,,,,,,,,,,,,,,,"N,N-dimethylformamide",DMF,8 cm3,8.0,,,,,140.0,140 °C,120.0,5 days,Teflon-lined stainless steel autoclave,static,,,,,,colorless needle crystals,,,,1D Sr-carboxylate chains (bridging DMF),,,,not_reported,not_reported,,,10.1021/cg700731d,ok,
10.1021/cg700731d,downloaded\10.1021_cg700731d.pdf,,mof_json_store\10.1021_cg700731d\raw_output.json,mof_json_store\10.1021_cg700731d\synthesis_011.json,no,,,,Ho(NO3)3,,"17 mg, 0.08 mmol",0.08,mmol,nan,,,,,nan,,,,,"4,5,9,10-tetrahydropyrene-2,7-dicarboxylic acid",TPDC,"24 mg, 0.08 mmol",0.08,mmol,,,,,,,,,,,,,,,,,,,,,"N,N-diethylformamide",DEF,3 cm3,3.0,,,,,125.0,125 °C,120.0,5 days,Teflon-lined stainless steel autoclave,static,,,,,,colorless needle crystals,,,,1D Sr-carboxylate chains (bridging DEF),,,,not_reported,not_reported,,,10.1021/cg700731d,ok,
10.1021/cg700731d,downloaded\10.1021_cg700731d.pdf,,mof_json_store\10.1021_cg700731d\raw_output.json,mof_json_store\10.1021_cg700731d\synthesis_012.json,no,,,,Ho(CH3COO)3,,"30 mg, 0.14 mmol",0.14,mmol,nan,,,,,nan,,,,,"pyrene-2,7-dicarboxylic acid",PDC,"40 mg, 0.14 mmol",0.14,mmol,,,,,,,,,,,,,,,,,,,,,"N,N-diethylformamide",DEF,3 cm3,3.0,,,,,130.0,130 °C,120.0,5 days,Teflon-lined stainless steel autoclave,static,,,,,,colorless needle crystals,,,,1D Sr-carboxylate chains (bridging DEF),,,,not_reported,not_reported,,,10.1021/cg700731d,ok,
10.1021/cg700731d,downloaded\10.1021_cg700731d.pdf,,mof_json_store\10.1021_cg700731d\raw_output.json,mof_json_store\10.1021_cg700731d\synthesis_013.json,no,,,,Er(NO3)3,,"53 mg, 0.25 mmol",0.25,mmol,nan,,,,,nan,,,,,"5,10-dihydroanthracene-2,7-dicarboxylic acid",DADC,"67 mg, 0.25 mmol",0.25,mmol,,,,,,,,,,,,,,,,,,,,,"N,N-dimethylformamide",DMF,8 cm3,8.0,,,,,150.0,150 °C,120.0,5 days,Teflon-lined stainless steel autoclave,static,,,,,,colorless needle crystals,,,,1D Sr-carboxylate chains (bridging DMF),,,,not_reported,not_reported,,,10.1021/cg700731d,ok,
10.1021/cg700731d,downloaded\10.1021_cg700731d.pdf,,mof_json_store\10.1021_cg700731d\raw_output.json,mof_json_store\10.1021_cg700731d\synthesis_014.json,no,,,,Er(CH3COO)3,,"61 mg, 0.25 mmol",0.25,mmol,nan,,,,,nan,,,,,"2,6-naphthalenedicarboxylic acid",NDC,"67 mg, 0.25 mmol",0.25,mmol,,,,,,,,,,,,,,,,,,,,,"N,N-dimethylformamide",DMF,6 cm3,6.0,,,,,100.0,100 °C,120.0,5 days,heavy-walled glass vessel with Teflon screw cap,stirred then static,,,,,,colorless needle crystals (not X-ray quality without base),,,,1D Ba-carboxylate chains (bridging DMF),,,,not_reported,not_reported,,,10.1021/cg700731d,ok,
10.1002/anie.202509741,downloaded\10.1002_anie.202509741.pdf,SI downloaded\10.1002_anie.202509741_SI.docx,mof_json_store\10.1002_anie.202509741\raw_output.json,mof_json_store\10.1002_anie.202509741\synthesis_001.json,yes,"At high ethanol content, products were very small particles or amorphous (XRD; Fig. S32f).",MnBTC,,Er(CH3COO)3,,49 mg,0.142281,mmol,nan,,,,,nan,,,,,"benzene-1,3,5-tricarboxylic acid",BTC,varied; BTC:Mn2+ = 0.8:1,,,,,,,,,,,,,,,,,,,,,,,ethanol,EtOH,EtOH/H2O = 4:6 v/v; total ~20 mL (two 10 mL solutions),,water,H2O,EtOH/H2O = 4:6 v/v; total ~20 mL (two 10 mL solutions),,25,room temperature (RT),24.0,24 h (after 20 min stirring at RT),,stirred then static,ethanol,washed several times,dried in oven at 60 °C,60.0,,,,,,,,,37.96,not_reported,not_reported,550.0,zinc_ion_battery,10.1002/anie.202509741,ok,
10.1002/anie.202509741,downloaded\10.1002_anie.202509741.pdf,SI downloaded\10.1002_anie.202509741_SI.docx,mof_json_store\10.1002_anie.202509741\raw_output.json,mof_json_store\10.1002_anie.202509741\synthesis_002.json,yes,"At high ethanol content, products were very small particles or amorphous (XRD; Fig. S32f).",MnBTC,,Er(CH3COO)3,,49 mg,0.142281,mmol,nan,,,,,nan,,,,,"benzene-1,3,5-tricarboxylic acid",BTC,varied; BTC:Mn2+ = 0.6:1,,,,,,,,,,,,,,,,,,,,,,,ethanol,EtOH,EtOH/H2O = 7:3 v/v; total ~20 mL (two 10 mL solutions),,water,H2O,EtOH/H2O = 7:3 v/v; total ~20 mL (two 10 mL solutions),,25,room temperature (RT),24.0,24 h (after 20 min stirring at RT),,stirred then static,ethanol,washed several times,dried in oven at 60 °C,60.0,,,,,,,,,30.96,not_reported,not_reported,550.0,zinc_ion_battery,10.1002/anie.202509741,ok,
10.1002/anie.202509741,downloaded\10.1002_anie.202509741.pdf,SI downloaded\10.1002_anie.202509741_SI.docx,mof_json_store\10.1002_anie.202509741\raw_output.json,mof_json_store\10.1002_anie.202509741\synthesis_003.json,yes,"At high ethanol content, products were very small particles or amorphous (XRD; Fig. S32f).",MnBTC,,Tm(NO3)3,,49 mg,0.13805,mmol,nan,,,,,nan,,,,,"benzene-1,3,5-tricarboxylic acid",BTC,varied; BTC:Mn2+ = 1.4:1,,,,,,,,,,,,,,,,,,,,,,,ethanol,EtOH,EtOH/H2O = 8:2 v/v; total ~20 mL (two 10 mL solutions),,water,H2O,EtOH/H2O = 8:2 v/v; total ~20 mL (two 10 mL solutions),,25,room temperature (RT),24.0,24 h (after 20 min stirring at RT),,stirred then static,ethanol,washed several times,dried in oven at 60 °C,60.0,,,,,,,,,35.05,not_reported,not_reported,550.0,zinc_ion_battery,10.1002/anie.202509741,ok,
10.1002/anie.202509741,downloaded\10.1002_anie.202509741.pdf,SI downloaded\10.1002_anie.202509741_SI.docx,mof_json_store\10.1002_anie.202509741\raw_output.json,mof_json_store\10.1002_anie.202509741\synthesis_004.json,yes,"At high ethanol content, products were very small particles or amorphous (XRD; Fig. S32f).",MnBTC,,Tm(CH3COO)3,,49 mg,0.141592,mmol,nan,,,,,nan,,,,,"benzene-1,3,5-tricarboxylic acid",BTC,varied; BTC:Mn2+ = 0.6:1,,,,,,,,,,,,,polyvinylpyrrolidone (K30),PVP,300 mg,300.0,mg,,,,,,ethanol,EtOH,EtOH/H2O = 5:5 v/v; total ~20 mL (two 10 mL solutions),,water,H2O,EtOH/H2O = 5:5 v/v; total ~20 mL (two 10 mL solutions),,25,room temperature (RT),24.0,24 h (after 20 min stirring at RT),,stirred then static,ethanol,washed several times,dried in oven at 60 °C,60.0,,"flower-like, interconnected nanowires",,,,,,,42.44,not_reported,not_reported,550.0,zinc_ion_battery,10.1002/anie.202509741,ok,
10.1002/anie.202509741,downloaded\10.1002_anie.202509741.pdf,SI downloaded\10.1002_anie.202509741_SI.docx,mof_json_store\10.1002_anie.202509741\raw_output.json,mof_json_store\10.1002_anie.202509741\synthesis_005.json,yes,"At high ethanol content, products were very small particles or amorphous (XRD; Fig. S32f).",MnBTC,,Yb(NO3)3,,49 mg,0.136471,mmol,nan,,,,,nan,,,,,"benzene-1,3,5-tricarboxylic acid",BTC,varied; BTC:Mn2+ = 1.2:1,,,,,,,,,,,,,polyvinylpyrrolidone (K30),PVP,300 mg,300.0,mg,,,,,,ethanol,EtOH,EtOH/H2O = 5:5 v/v; total ~20 mL (two 10 mL solutions),,water,H2O,EtOH/H2O = 5:5 v/v; total ~20 mL (two 10 mL solutions),,25,room temperature (RT),24.0,24 h (after 20 min stirring at RT),,stirred then static,ethanol,washed several times,dried in oven at 60 °C,60.0,,,,,,,,,39.0,not_reported,not_reported,550.0,zinc_ion_battery,10.1002/anie.202509741,ok,
10.1002/anie.202509741,downloaded\10.1002_anie.202509741.pdf,SI downloaded\10.1002_anie.202509741_SI.docx,mof_json_store\10.1002_anie.202509741\raw_output.json,mof_json_store\10.1002_anie.202509741\synthesis_006.json,yes,"At high ethanol content, products were very small particles or amorphous (XRD; Fig. S32f).",MnBTC,,Yb(CH3COO)3,,49 mg,0.139932,mmol,nan,,,,,nan,,,,,"benzene-1,3,5-tricarboxylic acid",BTC,varied; BTC:Mn2+ = 2.1:1,,,,,,,,,,,,,,,,,,,,,,,ethanol,EtOH,EtOH/H2O = 5:5 v/v; total ~20 mL (two 10 mL solutions),,water,H2O,EtOH/H2O = 5:5 v/v; total ~20 mL (two 10 mL solutions),,25,room temperature (RT),24.0,24 h (after 20 min stirring at RT),,stirred then static,ethanol,washed several times,dried in oven at 60 °C,60.0,,,,,,,,,,not_reported,not_reported,550.0,zinc_ion_battery,10.1002/anie.202509741,ok,
10.1039/c9cy01940e,downloaded\10.1039_c9cy01940e.pdf,SI downloaded\10.1039_c9cy01940e_SI.pdf,mof_json_store\10.1039_c9cy01940e\raw_output.json,mof_json_store\10.1039_c9cy01940e\synthesis_001.json,no,,MIL-101(Fe)-NH2,,Lu(NO3)3,FeCl3·6H2O,"2.492 g, 9.22 mmol",9.22,mmol,nan,,,,,nan,,,,,2-aminoterephthalic acid,NH2-BDC,"1.670 g, 9.22 mmol",9.22,mmol,,,,,,,,,,,,,,,,,,,,,"N,N-dimethylformamide",DMF,200 mL,200.0,,,,,150.0,150 °C under reflux,0.5,30 min,round-bottom flask (reflux),stirred,"DMF, EtOH",centrifuge; wash several times; soak in refluxing DMF 12 h; EtOH repeat 2×,80 °C in vacuum overnight,80.0,,reddish-brown solid,,,,trimeric Fe3 octahedral clusters,,,,not_reported,not_reported,,tandem_catalysis;Knoevenagel,10.1039/c9cy01940e,ok,
10.1039/c9cy01940e,downloaded\10.1039_c9cy01940e.pdf,SI downloaded\10.1039_c9cy01940e_SI.pdf,mof_json_store\10.1039_c9cy01940e\raw_output.json,mof_json_store\10.1039_c9cy01940e\synthesis_002.json,no,,MIL-101(Al)-NH2,,Lu(NO3)3,AlCl3·6H2O,"2.225 g, 9.22 mmol",9.22,mmol,nan,,,,,nan,,,,,2-aminoterephthalic acid,NH2-BDC,"1.670 g, 9.22 mmol",9.22,mmol,,,,,,,,,,,,,,,,,,,,,"N,N-dimethylformamide",DMF,200 mL,200.0,,,,,150.0,150 °C under reflux,0.5,30 min,round-bottom flask (reflux),stirred,"DMF, EtOH",centrifuge; wash several times; soak in refluxing DMF 12 h; EtOH repeat 2×,80 °C in vacuum overnight,80.0,,,,,,trimeric Al3 octahedral clusters,,,,not_reported,not_reported,,tandem_catalysis;Knoevenagel,10.1039/c9cy01940e,ok,
10.1039/c9cy01940e,downloaded\10.1039_c9cy01940e.pdf,SI downloaded\10.1039_c9cy01940e_SI.pdf,mof_json_store\10.1039_c9cy01940e\raw_output.json,mof_json_store\10.1039_c9cy01940e\synthesis_003.json,no,,MIL-101(Al/Fe)-NH2 (20:1),,Lu(NO3)3,AlCl3·6H2O,2.120 g (part of total metals 9.22 mmol; Al/Fe = 20:1),9.22,mmol,nan,FeCl3·6H2O,0.119 g (part of total metals 9.22 mmol; Al/Fe = 20:1),0.119,g,nan,,,,,2-aminoterephthalic acid,NH2-BDC,"1.670 g, 9.22 mmol",1.67,g,,,,,,,,,,,,,,,,,,,,,"N,N-dimethylformamide",DMF,200 mL,200.0,,,,,150.0,150 °C under reflux,0.5,30 min,round-bottom flask (reflux),stirred,"DMF, EtOH",centrifuge; wash several times; soak in refluxing DMF 12 h; EtOH repeat 2×,80 °C in vacuum overnight,80.0,,nanoparticles,,∼30 nm,,trimeric Al/Fe octahedral clusters,,37.0,,not_reported,not_reported,,tandem_catalysis;Knoevenagel,10.1039/c9cy01940e,ok,
10.1039/c9cy01940e,downloaded\10.1039_c9cy01940e.pdf,SI downloaded\10.1039_c9cy01940e_SI.pdf,mof_json_store\10.1039_c9cy01940e\raw_output.json,mof_json_store\10.1039_c9cy01940e\synthesis_004.json,no,,MIL-101(Al/Fe)-NH2 (15:1),,Lu(NO3)3,AlCl3·6H2O,part of total metals 9.22 mmol; Al/Fe = 15:1,9.22,mmol,nan,FeCl3·6H2O,part of total metals 9.22 mmol; Al/Fe = 15:1,,,nan,,,,,2-aminoterephthalic acid,NH2-BDC,"1.670 g, 9.22 mmol",1.67,g,,,,,,,,,,,,,,,,,,,,,"N,N-dimethylformamide",DMF,200 mL,200.0,,,,,150.0,150 °C under reflux,0.5,30 min,round-bottom flask (reflux),stirred,"DMF, EtOH",centrifuge; wash several times; soak in refluxing DMF 12 h; EtOH repeat 2×,80 °C in vacuum overnight,80.0,,nanoparticles,,∼30 nm,,trimeric Al/Fe octahedral clusters,,37.0,,not_reported,not_reported,,tandem_catalysis;Knoevenagel,10.1039/c9cy01940e,ok,
10.1039/c9cy01940e,downloaded\10.1039_c9cy01940e.pdf,SI downloaded\10.1039_c9cy01940e_SI.pdf,mof_json_store\10.1039_c9cy01940e\raw_output.json,mof_json_store\10.1039_c9cy01940e\synthesis_005.json,no,,MIL-101(Al/Fe)-NH2 (10:1),,Lu(CH3COO)3,AlCl3·6H2O,part of total metals 9.22 mmol; Al/Fe = 10:1,9.22,mmol,nan,FeCl3·6H2O,part of total metals 9.22 mmol; Al/Fe = 10:1,,,nan,,,,,2-aminoterephthalic acid,NH2-BDC,"1.670 g, 9.22 mmol",1.67,g,,,,,,,,,,,,,,,,,,,,,"N,N-dimethylformamide",DMF,200 mL,200.0,,,,,150.0,150 °C under reflux,0.5,30 min,round-bottom flask (reflux),stirred,"DMF, EtOH",centrifuge; wash several times; soak in refluxing DMF 12 h; EtOH repeat 2×,80 °C in vacuum overnight,80.0,,nanoparticles,,∼30 nm,,trimeric Al/Fe octahedral clusters,,37.0,,not_reported,not_reported,,tandem_catalysis;Knoevenagel,10.1039/c9cy01940e,ok,
10.1039/c9cy01940e,downloaded\10.1039_c9cy01940e.pdf,SI downloaded\10.1039_c9cy01940e_SI.pdf,mof_json_store\10.1039_c9cy01940e\raw_output.json,mof_json_store\10.1039_c9cy01940e\synthesis_006.json,no,,MIL-101(Al/Fe)-NH2 (5:1),,Lu(CH3COO)3,AlCl3·6H2O,part of total metals 9.22 mmol; Al/Fe = 5:1,9.22,mmol,nan,FeCl3·6H2O,part of total metals 9.22 mmol; Al/Fe = 5:1,,,nan,,,,,2-aminoterephthalic acid,NH2-BDC,"1.670 g, 9.22 mmol",1.67,g,,,,,,,,,,,,,,,,,,,,,"N,N-dimethylformamide",DMF,200 mL,200.0,,,,,150.0,150 °C under reflux,0.5,30 min,round-bottom flask (reflux),stirred,"DMF, EtOH",centrifuge; wash several times; soak in refluxing DMF 12 h; EtOH repeat 2×,80 °C in vacuum overnight,80.0,,nanoparticles,,∼30 nm,,trimeric Al/Fe octahedral clusters,,37.0,,not_reported,not_reported,,tandem_catalysis;Knoevenagel,10.1039/c9cy01940e,ok,
10.1039/c8cc05404e,downloaded\10.1039_c8cc05404e.pdf,SI downloaded\10.1039_c8cc05404e_SI.pdf,mof_json_store\10.1039_c8cc05404e\raw_output.json,mof_json_store\10.1039_c8cc05404e\synthesis_001.json,no,,MCIF-2,,Lu(CH3COO)3,,"19 mg, 0.1 mmol",0.1,mmol,nan,,,,,nan,,,,,"4,5-dicyanoimidazole",H-DCI,"12 mg, 0.1 mmol",0.1,mmol,,,,,,,,,,,"N,N-diethylamine",DEA,one drop,,,formic acid,HCOOH,added dropwise until clear,,,acetonitrile,MeCN,5 mL,5.0,,,,,25,room temperature,72.0,3 days,,"stirred 10 min, then static",MeCN,3×,air dried,,,colorless block crystals,40.0,0.150 × 0.150 × 0.100 mm,pts,"Cu4I4 cluster; (4,4)-connected pts net","a=14.8153(12), b=14.3340(12), c=11.4471(10) Å, Pnna",,,not_reported,not_reported,300.0,,10.1039/c8cc05404e,ok,
10.1039/c8cc05404e,downloaded\10.1039_c8cc05404e.pdf,SI downloaded\10.1039_c8cc05404e_SI.pdf,mof_json_store\10.1039_c8cc05404e\raw_output.json,mof_json_store\10.1039_c8cc05404e\synthesis_002.json,no,,MCIF-3,,Lu(CH3COO)3,,"19 mg, 0.1 mmol",0.1,mmol,nan,,,,,nan,,,,,"4,5-dicyanoimidazole",H-DCI,"12 mg, 0.1 mmol",0.1,mmol,,,,,,,,,,,"N,N-dipropyl-1-propanamine",DPPA,one drop,,,formic acid,HCOOH,added dropwise until clear,,,acetonitrile,MeCN,5 mL,5.0,,,,,25,room temperature,72.0,about 3 days,,"stirred 10 min, then static",MeCN,3×,air dried,,,colorless block crystals,35.0,0.220 × 0.200 × 0.180 mm,pts,"Cu4I4 cluster; (4,4)-connected pts net","a=11.3646(11), b=14.8491(12), c=14.7153(13) Å, β=98.850(2)°, P21/n",,,not_reported,not_reported,300.0,,10.1039/c8cc05404e,ok,
