Repository: zzhenglab/MOFinder

# MOFinder

MOFinder extracts MOF synthesis information from the literature, reconstructs evidence-supported negative reaction records, and prepares datasets for synthesis-outcome prediction.
[Web application](https://mofinder.chemistry.wustl.edu/) | [Demos](Demo/README.md) | [Source code](docs/source_to_code.md) | [Workflow guide](docs/workflow.md) | [Model evaluation](docs/evaluation.md)

## Quick start

The workflow runs through Python commands. Python 3.10 or newer is required. Clone the repository and initialize its related applications:

```bash
git clone --recurse-submodules https://github.com/zzhenglab/MOFinder.git
cd MOFinder
```

Start with the two offline demonstrations:

```bash

File: mof_extraction_1_2.csv (part 172 of 305)
doi,main_pdf,si_pdf,raw_output,parsed_json,article_trial_or_failure,article_trial_or_failure_notes,mof_name,crystal_code,metal_1,metal_1_abbr,metal_1_amount_text,metal_1_amount_value,metal_1_amount_unit,metal_2,metal_2_abbr,metal_2_amount_text,metal_2_amount_value,metal_2_amount_unit,metal_3,metal_3_abbr,metal_3_amount_text,metal_3_amount_value,metal_3_amount_unit,linker_1,linker_1_abbr,linker_1_amount_text,linker_1_amount_value,linker_1_amount_unit,linker_2,linker_2_abbr,linker_2_amount_text,linker_2_amount_value,linker_2_amount_unit,linker_3,linker_3_abbr,linker_3_amount_text,linker_3_amount_value,linker_3_amount_unit,modulator_1,modulator_1_abbr,modulator_1_amount_text,modulator_1_amount_value,modulator_1_amount_unit,modulator_2,modulator_2_abbr,modulator_2_amount_text,modulator_2_amount_value,modulator_2_amount_unit,solvent_main,solvent_main_abbr,solvent_main_amount_text,solvent_main_ml,solvent_secondary,solvent_secondary_abbr,solvent_secondary_amount_text,solvent_secondary_ml,temperature_c,temperature_c_text,time_h,time_text,vessel_type,stirring,washing_solvent,washing_cycles,activation_text,activation_temp_c,activation_time_h,crystal_morphology,yield_percent,crystal_size,topology_code,metal_cluster_connectivity,unit_cell_short,pore_diameter_A,BET_surface_area_m2g,air_stable,water_stable,tga_decomposition_temp_c,applications,reference,status,error
10.1039/c8cc05404e,downloaded\10.1039_c8cc05404e.pdf,SI downloaded\10.1039_c8cc05404e_SI.pdf,mof_json_store\10.1039_c8cc05404e\raw_output.json,mof_json_store\10.1039_c8cc05404e\synthesis_003.json,no,,MCIF-4,,Gd(NO3)3,,"19 mg, 0.1 mmol",0.1,mmol,nan,,,,,nan,,,,,"4,5-dicyanoimidazole",H-DCI,"12 mg, 0.1 mmol",0.1,mmol,,,,,,,,,,,"N,N,N',N'-tetramethyl-1,6-hexanediamine",TMHDA,one drop,,,formic acid,HCOOH,added dropwise until clear,,,acetonitrile,MeCN,5 mL,5.0,,,,,25,room temperature,72.0,3 days,,"stirred 10 min, then static",MeCN,3×,air dried,,,colorless block crystals,35.0,0.220 × 0.200 × 0.180 mm,pts,"Cu4I4 cluster; (4,4)-connected pts net","a=17.840(2), b=31.000(4), c=8.4707(11) Å, Pmmn",,,not_reported,not_reported,300.0,,10.1039/c8cc05404e,ok,
10.1021/acsami.9b00908,downloaded\10.1021_acsami.9b00908.pdf,SI downloaded\10.1021_acsami.9b00908_SI.pdf,mof_json_store\10.1021_acsami.9b00908\raw_output.json,mof_json_store\10.1021_acsami.9b00908\synthesis_001.json,yes,"Screened reducers (Na2TeO3→amorphous; oxalic acid, hydrazinium sulfate; EDA worked) and temperatures (170 °C yellow precipitate; 140 °C other phase) before pure phase at 150 °C.",NENU-MV-1a,,Gd(CH3COO)3,NaVO3,"0.732 mg, 6 mmol",6,mmol,nan,,"1.062 mg, 6 mmol",,,nan,,,,,"4,4'-bipyridine","4,4′-bpy","150 mg, 0.96 mmol",,,,,,,,,,,,,ethylenediamine,EDA,"1 mL, 15.3 mmol",,,hydrochloric acid,HCl,"1.8 mL, 3 mol L−1",,,water,H2O,10 mL,10.0,ethanol,EtOH,4 mL,4.0,150.0,150 °C,48.0,2 days,Teflon-lined autoclave,stirred before autoclave,ethanol,three times,,,,purple black powders; ultrathin nanosheets,,approx. 5 nm thick; 5–6 μm lateral,,,,20.0,22.0,not_reported,not_reported,,epoxidation catalysis,10.1021/acsami.9b00908,ok,
10.1021/cg100736x,downloaded\10.1021_cg100736x.pdf,SI downloaded\10.1021_cg100736x_SI.pdf,mof_json_store\10.1021_cg100736x\raw_output.json,mof_json_store\10.1021_cg100736x\synthesis_001.json,yes,Hydrothermal in H2O only gave <5% powder; other stoichiometries failed; crystals not obtained when final pH >7 or <6; NaOH/KOH/py failed.,,,Tb(NO3)3,,"61.2 mg, 0.2 mmol",0.2,mmol,nan,,,,,nan,,,,,"2-phenyl-1H-imidazole-4,5-dicarboxylic acid",H3PhIDC,"46.3 mg, 0.2 mmol",0.2,mmol,,,,,,,,,,,triethylamine,Et3N,"0.056 mL, 0.4 mmol",0.4,mmol,,,,,,water,H2O,"CH3CN/H2O 3:4, total 7 mL",,acetonitrile,MeCN,"CH3CN/H2O 3:4, total 7 mL",,160.0,160 °C,96.0,4 days,25 mL Teflon-lined stainless steel autoclave,static,distilled water,,air-dried,,,block-shaped buff crystals,76.0,0.28 × 0.25 × 0.21 mm,,hexanuclear Cd cluster,"a=16.224(3), b=16.644(3), c=18.176(3), P212121",,,not_reported,not_reported,320.0,luminescence,10.1021/cg100736x,ok,
10.1021/cg100736x,downloaded\10.1021_cg100736x.pdf,SI downloaded\10.1021_cg100736x_SI.pdf,mof_json_store\10.1021_cg100736x\raw_output.json,mof_json_store\10.1021_cg100736x\synthesis_002.json,yes,Hydrothermal in H2O only gave <5% powder; other stoichiometries failed; crystals not obtained when final pH >7 or <6; NaOH/KOH/py failed.,,,Tb(CH3COO)3,,"39.6 mg, 0.2 mmol",0.2,mmol,nan,,,,,nan,,,,,"2-phenyl-1H-imidazole-4,5-dicarboxylic acid",H3PhIDC,"46.3 mg, 0.2 mmol",0.2,mmol,,,,,,,,,,,triethylamine,Et3N,"0.056 mL, 0.4 mmol",0.4,mmol,,,,,,water,H2O,"CH3CN/H2O 3:4, total 7 mL",,acetonitrile,MeCN,"CH3CN/H2O 3:4, total 7 mL",,160.0,160 °C,96.0,4 days,25 mL Teflon-lined stainless steel autoclave,static,,,,,,colorless cube-shaped crystals,47.0,0.19 × 0.18 × 0.18 mm,,,"a=b=25.5178(3), c=14.2324(4), R3",,,not_reported,not_reported,330.0,,10.1021/cg100736x,ok,
10.1021/cg100736x,downloaded\10.1021_cg100736x.pdf,SI downloaded\10.1021_cg100736x_SI.pdf,mof_json_store\10.1021_cg100736x\raw_output.json,mof_json_store\10.1021_cg100736x\synthesis_003.json,yes,Hydrothermal in H2O only gave <5% powder; other stoichiometries failed; crystals not obtained when final pH >7 or <6; NaOH/KOH/py failed.,,,Dy(NO3)3,,"39.6 mg, 0.2 mmol",0.2,mmol,nan,,,,,nan,,,,,"2-phenyl-1H-imidazole-4,5-dicarboxylic acid",H3PhIDC,"46.3 mg, 0.2 mmol",0.2,mmol,,,,,,,,,,,triethylamine,Et3N,"0.056 mL, 0.4 mmol",0.4,mmol,,,,,,water,H2O,"CH3CN/H2O 3:4, total 7 mL",,acetonitrile,MeCN,"CH3CN/H2O 3:4, total 7 mL",,160.0,160 °C,96.0,4 days,25 mL Teflon-lined stainless steel autoclave,static,,,,,,colorless club-shaped crystals,43.0,0.32 × 0.15 × 0.11 mm,,,"a=b=28.5972(6), c=8.7442(5), R3c",,,not_reported,not_reported,290.0,,10.1021/cg100736x,ok,
10.1039/d0dt01558j,downloaded\10.1039_d0dt01558j.pdf,SI downloaded\10.1039_d0dt01558j_SI.pdf,mof_json_store\10.1039_d0dt01558j\raw_output.json,mof_json_store\10.1039_d0dt01558j\synthesis_001.json,yes,Only equimolar Ni/Co gave CoNi-MOF; other Ni/Co ratios failed; Ni-only BPTC system gave no MOF.,QDUC-1,2008424,Dy(CH3COO)3,,24 mg,0.0706649,mmol,nan,,,,,nan,,,,,"3,3′,5,5′-biphenyltetracarboxylic acid",H4BPTC,10 mg,10.0,mg,,,,,,,,,,,nitric acid (in DMF),HNO3,"0.04 mL, 1.4 M in DMF",0.056,mmol,,,,,,dimethyl sulfoxide,DMSO,3 mL,3.0,methanol,MeOH,0.2 mL,0.2,110.0,110 °C,96.0,96 h,20 mL vial,static,"DMF, CH2Cl2",several times,dried at 60 °C for 2 h,60.0,2.0,red cubic crystals,90.0,,crb,binuclear Co(II) 4-connected SBUs,"a=17.6173(6) Å, b=12.7245(6) Å, c=12.3363(4) Å, α=90.00°, β=90.00°, γ=90.00°, P21212",,,not_reported,not_reported,,,10.1039/d0dt01558j,ok,
10.1039/d0dt01558j,downloaded\10.1039_d0dt01558j.pdf,SI downloaded\10.1039_d0dt01558j_SI.pdf,mof_json_store\10.1039_d0dt01558j\raw_output.json,mof_json_store\10.1039_d0dt01558j\synthesis_002.json,yes,Only equimolar Ni/Co gave CoNi-MOF; other Ni/Co ratios failed; Ni-only BPTC system gave no MOF.,QDUC-2,,Ho(NO3)3,,12 mg,0.0341938,mmol,nan,,12 mg,12.0,mg,nan,,,,,"3,3′,5,5′-biphenyltetracarboxylic acid",H4BPTC,10 mg,10.0,mg,,,,,,,,,,,nitric acid (in DMF),HNO3,"0.04 mL, 1.4 M in DMF",0.056,mmol,,,,,,dimethyl sulfoxide,DMSO,3 mL,3.0,methanol,MeOH,0.2 mL,0.2,110.0,110 °C,96.0,96 h,20 mL vial,static,"DMF, CH2Cl2",several times,dried at 60 °C for 2 h,60.0,2.0,pinkish purple lamellar microcrystals,,~500 nm length,,,,,,not_reported,not_reported,300.0,,10.1039/d0dt01558j,ok,
10.1021/acs.inorgchem.8b03087,downloaded\10.1021_acs.inorgchem.8b03087.pdf,SI downloaded\10.1021_acs.inorgchem.8b03087_SI.pdf,mof_json_store\10.1021_acs.inorgchem.8b03087\raw_output.json,mof_json_store\10.1021_acs.inorgchem.8b03087\synthesis_001.json,no,,UiO-66,,Zn(NO3)2·6H2O,ZrCl4,0.250 g,1.14952,mmol,nan,,,,,nan,,,,,terephthalic acid,BDC,molar ratio vs ZrCl4: 1.0 equiv (≈1.07 mmol),1.0,equiv,,,,,,,,,,,,,,,,,,,,,"N,N-dimethylformamide",DMF,25 mL,25.0,water (deionized),H2O,57.9 µL,0.0579,120.0,120 °C,24.0,24 h,sealed conical flask,static,"DMF, THF","DMF 2×, THF 1×",200 °C under dynamic vacuum for 24 h,200.0,24.0,"white, octahedral crystals",,,,Zr6O4(OH)4 SBU,"a=20.7582(4) Å, Fm-3m",,1061.0,not_reported,not_reported,535.0,hydrogen_storage;CO2_capture,10.1021/acs.inorgchem.8b03087,ok,
10.1021/acs.inorgchem.8b03087,downloaded\10.1021_acs.inorgchem.8b03087.pdf,SI downloaded\10.1021_acs.inorgchem.8b03087_SI.pdf,mof_json_store\10.1021_acs.inorgchem.8b03087\raw_output.json,mof_json_store\10.1021_acs.inorgchem.8b03087\synthesis_002.json,no,,,,Zn(NO3)2·6H2O,ZrCl4,0.250 g,1.14952,mmol,nan,,,,,nan,,,,,"1,4-naphthalenedicarboxylic acid",NDC,molar ratio vs ZrCl4: 0.25 equiv (≈0.27 mmol),0.25,equiv,terephthalic acid,BDC,molar ratio vs ZrCl4: 0.75 equiv (≈0.80 mmol),0.75,equiv,,,,,,,,,,,,,,,,"N,N-dimethylformamide",DMF,25 mL,25.0,water (deionized),H2O,57.9 µL,0.0579,120.0,120 °C,24.0,24 h,sealed conical flask,static,"DMF, THF","DMF 2×, THF 1×",200 °C under dynamic vacuum for 24 h,200.0,24.0,"white, octahedral crystals",,,,Zr6O4(OH)4 SBU,"a=20.7948(3) Å, Fm-3m",,936.0,not_reported,not_reported,525.0,hydrogen_storage;CO2_capture,10.1021/acs.inorgchem.8b03087,ok,
10.1021/acs.inorgchem.8b03087,downloaded\10.1021_acs.inorgchem.8b03087.pdf,SI downloaded\10.1021_acs.inorgchem.8b03087_SI.pdf,mof_json_store\10.1021_acs.inorgchem.8b03087\raw_output.json,mof_json_store\10.1021_acs.inorgchem.8b03087\synthesis_003.json,no,,,,Zn(NO3)2·6H2O,ZrCl4,0.250 g,1.14952,mmol,nan,,,,,nan,,,,,"1,4-naphthalenedicarboxylic acid",NDC,molar ratio vs ZrCl4: 0.50 equiv (≈0.54 mmol),0.5,equiv,terephthalic acid,BDC,molar ratio vs ZrCl4: 0.50 equiv (≈0.54 mmol),0.5,equiv,,,,,,,,,,,,,,,,"N,N-dimethylformamide",DMF,25 mL,25.0,water (deionized),H2O,57.9 µL,0.0579,120.0,120 °C,24.0,24 h,sealed conical flask,static,"DMF, THF","DMF 2×, THF 1×",200 °C under dynamic vacuum for 24 h,200.0,24.0,"white, octahedral crystals",,,,Zr6O4(OH)4 SBU,"a=20.8285(5) Å, Fm-3m",,731.0,not_reported,not_reported,500.0,hydrogen_storage;CO2_capture,10.1021/acs.inorgchem.8b03087,ok,
10.1021/acs.inorgchem.8b03087,downloaded\10.1021_acs.inorgchem.8b03087.pdf,SI downloaded\10.1021_acs.inorgchem.8b03087_SI.pdf,mof_json_store\10.1021_acs.inorgchem.8b03087\raw_output.json,mof_json_store\10.1021_acs.inorgchem.8b03087\synthesis_004.json,no,,UiO-66-NDC,,Zn(NO3)2·6H2O,ZrCl4,0.250 g,1.14952,mmol,nan,,,,,nan,,,,,"1,4-naphthalenedicarboxylic acid",NDC,molar ratio vs ZrCl4: 1.0 equiv (≈1.07 mmol),1.0,equiv,,,,,,,,,,,,,,,,,,,,,"N,N-dimethylformamide",DMF,25 mL,25.0,water (deionized),H2O,57.9 µL,0.0579,120.0,120 °C,24.0,24 h,sealed conical flask,static,"DMF, THF","DMF 2×, THF 1×",200 °C under dynamic vacuum for 24 h,200.0,24.0,"white, octahedral crystals",,,,Zr6O4(OH)4 SBU,"a=20.8538(8) Å, Fm-3m",,488.0,not_reported,not_reported,480.0,hydrogen_storage;CO2_capture,10.1021/acs.inorgchem.8b03087,ok,
10.1002/ejic.201700673,downloaded\10.1002_ejic.201700673.pdf,SI downloaded\10.1002_ejic.201700673_SI.pdf,mof_json_store\10.1002_ejic.201700673\raw_output.json,mof_json_store\10.1002_ejic.201700673\synthesis_001.json,no,,ZIF-8,,Zn(NO3)2·6H2O,,"0.42 g, 1.606 mmol",1.606,mmol,nan,,,,,nan,,,,,2-methylimidazole,2-MIM,"0.12 g, 1.462 mmol",0.12,g,,,,,,,,,,,,,,,,,,,,,"N,N-dimethylformamide",DMF,32 mL,32.0,,,,,140.0,heated at 5 °C/min to 140 °C,24.0,24 h,Teflon-lined stainless-steel autoclave (35 mL),,"DMF, MeOH",DMF 3×; MeOH immersion 3 d,dried at RT under vacuum for 12 h; activated at 200 °C under vacuum for 4 h,200.0,4.0,"light-yellow, truncated rhombic dodecahedra, 60–100 μm",,60–100 μm,sod,Zn(Im)4 tetrahedral nodes,,,913.0,not_reported,not_reported,,epoxide dimerization,10.1002/ejic.201700673,ok,
10.1002/ejic.201700673,downloaded\10.1002_ejic.201700673.pdf,SI downloaded\10.1002_ejic.201700673_SI.pdf,mof_json_store\10.1002_ejic.201700673\raw_output.json,mof_json_store\10.1002_ejic.201700673\synthesis_002.json,no,,ZIF-8,,Zn(NO3)2·6H2O,,"0.122 g, 1.49 mmol",1.49,mmol,nan,,,,,nan,,,,,2-methylimidazole,2-MIM,"0.219 g, 0.73 mmol",0.219,g,,,,,,,,,,,sodium formate,,"0.202 g, 2.97 mmol",0.202,g,,,,,,methanol,MeOH,15 mL + 15 mL (two solutions),,,,,,90.0,90 °C,12.0,12 h,Teflon-lined steel autoclave,,EtOH,3 × 20 mL,dried at 100 °C under vacuum,100.0,,approx. 6 μm,,≈6 μm,sod,Zn(Im)4 tetrahedral nodes,,,1740.0,not_reported,not_reported,,epoxide dimerization,10.1002/ejic.201700673,ok,
10.1002/ejic.201700673,downloaded\10.1002_ejic.201700673.pdf,SI downloaded\10.1002_ejic.201700673_SI.pdf,mof_json_store\10.1002_ejic.201700673\raw_output.json,mof_json_store\10.1002_ejic.201700673\synthesis_003.json,no,,ZIF-8,,Zn(NO3)2·6H2O,,"1.765 g, 8 mmol",8,mmol,nan,,,,,nan,,,,,2-methylimodazolate,2-MIM,"8 mmol, 066 g",,,,,,,,,,,,,,,,,,,,,,,water,H2O,25 mL + 25 mL (two solutions),,,,,,180.0,spray-drying inlet 180 °C,,,spray dryer (AF-88),,MeOH,centrifugation/redispersion 3×,dried at RT under vacuum for 12 h; activated at 200 °C under vacuum for 4 h,200.0,4.0,"white, cubic, 5–10 μm",,5–10 μm,sod,Zn(Im)4 tetrahedral nodes,,,1042.0,not_reported,not_reported,,epoxide dimerization,10.1002/ejic.201700673,ok,
10.1002/ejic.201700673,downloaded\10.1002_ejic.201700673.pdf,SI downloaded\10.1002_ejic.201700673_SI.pdf,mof_json_store\10.1002_ejic.201700673\raw_output.json,mof_json_store\10.1002_ejic.201700673\synthesis_004.json,no,,ZIF-8,,Zn(NO3)2·6H2O,,"0.176 g, 0.8 mmol",0.8,mmol,nan,,,,,nan,,,,,2-methylimidazole,2-MIM,"0.66 g, 8 mmol",0.66,g,,,,,,,,,,,sodium formate,,"0.088 g, 1.3 mmol",0.088,g,,,,,,water,H2O,"25 mL (of 50 mL, H2O/MeOH 50:50)",25.0,methanol,MeOH,"25 mL (of 50 mL, H2O/MeOH 50:50)",25.0,180.0,spray-drying inlet 180 °C,,,spray dryer (AF-88),,MeOH,centrifugation/redispersion 3×,dried at RT under vacuum for 12 h; activated at 200 °C under vacuum for 4 h,200.0,4.0,approx. 6 μm,,≈6 μm,sod,Zn(Im)4 tetrahedral nodes,,,1633.0,not_reported,not_reported,,epoxide dimerization,10.1002/ejic.201700673,ok,
10.1021/cg501273b,downloaded\10.1021_cg501273b.pdf,SI downloaded\10.1021_cg501273b_SI.pdf,mof_json_store\10.1021_cg501273b\raw_output.json,mof_json_store\10.1021_cg501273b\synthesis_001.json,yes,"Screened TEA/Ca2+ ratios (0–1.63), temperatures (60–150 °C), and times (24–72 h); many conditions yielded mixtures of Ca-BDC-orth and Ca-BDC-tric.",Ca-BDC-orth,,Zn(NO3)2·6H2O,,0.26 g (1 mmol),1,mmol,nan,,,,,nan,,,,,terephthalic acid,BDC,0.18 g,0.18,g,,,,,,,,,,,triethylamine,TEA,0.58 mL (1.63 mmol),1.63,mmol,,,,,,"N,N-dimethylformamide",DMF,8 mL (100 mmol),8.0,water,H2O,2 mL,2.0,150.0,150 °C,24.0,24 h,glass vessel (autogenous pressure),,,,degassed at 150 °C for 4 h,150.0,4.0,rod-like crystals,,up to 50 μm,sql,CaO8 edge-sharing chains linked by BDC,,,,not_reported,not_reported,,,10.1021/cg501273b,ok,
10.1021/cg501273b,downloaded\10.1021_cg501273b.pdf,SI downloaded\10.1021_cg501273b_SI.pdf,mof_json_store\10.1021_cg501273b\raw_output.json,mof_json_store\10.1021_cg501273b\synthesis_002.json,yes,"Screened TEA/Ca2+ ratios (0–1.63), temperatures (60–150 °C), and times (24–72 h); many conditions yielded mixtures of Ca-BDC-orth and Ca-BDC-tric.",Ca-BDC-tric (NICS-8),,Co(NO3)2·6H2O,,0.26 g (1 mmol),1,mmol,nan,,,,,nan,,,,,terephthalic acid,BDC,0.18 g,0.18,g,,,,,,,,,,,triethylamine,TEA,0.58 mL (1.63 mmol),1.63,mmol,,,,,,"N,N-dimethylformamide",DMF,8 mL (100 mmol),8.0,water,H2O,2 mL,2.0,80.0,80 °C,24.0,24 h,glass vessel (autogenous pressure),,,,degassed at 150 °C for 4 h,150.0,4.0,prismatic crystals,,a few micrometers,sql,CaO8 edge-sharing chains linked by BDC,"a=12.4530(1) Å, b=10.2066(1) Å, c=6.7002(1) Å, α=107.468(1)°, β=104.433(1)°, γ=66.7620(8)°, P-1",,91.0,not_reported,not_reported,,,10.1021/cg501273b,ok,
10.1039/c9ce02006c,downloaded\10.1039_c9ce02006c.pdf,SI downloaded\10.1039_c9ce02006c_SI.pdf,mof_json_store\10.1039_c9ce02006c\raw_output.json,mof_json_store\10.1039_c9ce02006c\synthesis_001.json,yes,"Other templates or no-template conditions often gave no crystalline product; only [2] formed without alcohols; several template screenings failed for Cd, Zn, Co, Cu systems.",[[(CH3)2NH2]2[Cd2(PDC)3]]n,,Cd(NO3)2·4H2O,,0.100 g (0.545 mmol),0.545,mmol,nan,,,,,nan,,,,,"pyridine-3,5-dicarboxylic acid",PDC,0.050 g (0.299 mmol),0.299,mmol,,,,,,,,,,,diethanolamine,deaH2,2.00 mL (20.734 mmol),20.734,mmol,,,,,,"N,N-dimethylformamide",DMF,8 mL,8.0,,,,,100.0,100 °C,48.0,48 h,glass vial,static,"DMF, diethyl ether",several times,dried under vacuum,,,white polyhedral-like crystals,62.0,,,,,,,not_reported,not_reported,,,10.1039/c9ce02006c,ok,
10.1039/c9ce02006c,downloaded\10.1039_c9ce02006c.pdf,SI downloaded\10.1039_c9ce02006c_SI.pdf,mof_json_store\10.1039_c9ce02006c\raw_output.json,mof_json_store\10.1039_c9ce02006c\synthesis_002.json,yes,"Other templates or no-template conditions often gave no crystalline product; only [2] formed without alcohols; several template screenings failed for Cd, Zn, Co, Cu systems.",[[(CH3)2NH2]2[Cd2(PDC)3]]n,,Mn(ClO4)2·6H2O,,0.100 g (0.545 mmol),0.545,mmol,nan,,,,,nan,,,,,"pyridine-3,5-dicarboxylic acid",PDC,0.050 g (0.299 mmol),0.299,mmol,,,,,,,,,,,triethanolamine,teoaH3,2.00 mL (15.068 mmol),15.068,mmol,,,,,,"N,N-dimethylformamide",DMF,8 mL,8.0,,,,,100.0,100 °C,48.0,48 h,glass vial,static,"DMF, diethyl ether",several times,dried under vacuum,,,white polyhedral-like crystals,61.0,,,,,,,not_reported,not_reported,,,10.1039/c9ce02006c,ok,
10.1039/c9ce02006c,downloaded\10.1039_c9ce02006c.pdf,SI downloaded\10.1039_c9ce02006c_SI.pdf,mof_json_store\10.1039_c9ce02006c\raw_output.json,mof_json_store\10.1039_c9ce02006c\synthesis_003.json,yes,"Other templates or no-template conditions often gave no crystalline product; only [2] formed without alcohols; several template screenings failed for Cd, Zn, Co, Cu systems.",[Mn(PDC)(DMF)]n,,Zn(NO3)2·4H2O,,0.100 g (0.398 mmol),0.398,mmol,nan,,,,,nan,,,,,"pyridine-3,5-dicarboxylic acid",PDC,0.050 g (0.299 mmol),0.299,mmol,,,,,,,,,,,N-phenyldiethanolamine,phdeaH2,0.200 g (1.104 mmol),1.104,mmol,,,,,,"N,N-dimethylformamide",DMF,8 mL,8.0,,,,,100.0,100 °C,48.0,48 h,glass vial,static,"DMF, diethyl ether",several times,dried under vacuum,,,pinkish polyhedral-like crystals,59.0,,tfz-d,"Mn3 cluster nodes (3,7-connected net)",,,,not_reported,not_reported,,,10.1039/c9ce02006c,ok,
10.1039/c9ce02006c,downloaded\10.1039_c9ce02006c.pdf,SI downloaded\10.1039_c9ce02006c_SI.pdf,mof_json_store\10.1039_c9ce02006c\raw_output.json,mof_json_store\10.1039_c9ce02006c\synthesis_004.json,yes,"Other templates or no-template conditions often gave no crystalline product; only [2] formed without alcohols; several template screenings failed for Cd, Zn, Co, Cu systems.",[Mn(PDC)(DMF)]n,,Tb(NO3)3·5H2O,,0.100 g (0.398 mmol),0.398,mmol,nan,,,,,nan,,,,,"pyridine-3,5-dicarboxylic acid",PDC,0.050 g (0.299 mmol),0.299,mmol,,,,,,,,,,,2-hydroxymethylpyridine,2hmpH,200 μL (2.073 mmol),2.073,mmol,,,,,,"N,N-dimethylformamide",DMF,8 mL,8.0,,,,,100.0,100 °C,48.0,48 h,glass vial,static,"DMF, diethyl ether",several times,dried under vacuum,,,pinkish polyhedral-like crystals,58–59,,tfz-d,"Mn3 cluster nodes (3,7-connected net)",,,,not_reported,not_reported,,,10.1039/c9ce02006c,ok,
10.1039/c9ce02006c,downloaded\10.1039_c9ce02006c.pdf,SI downloaded\10.1039_c9ce02006c_SI.pdf,mof_json_store\10.1039_c9ce02006c\raw_output.json,mof_json_store\10.1039_c9ce02006c\synthesis_005.json,yes,"Other templates or no-template conditions often gave no crystalline product; only [2] formed without alcohols; several template screenings failed for Cd, Zn, Co, Cu systems.",[Mn(PDC)(DMF)]n,,Tb(NO3)3·5H2O,,0.100 g (0.398 mmol),0.398,mmol,nan,,,,,nan,,,,,"pyridine-3,5-dicarboxylic acid",PDC,0.050 g (0.299 mmol),0.299,mmol,,,,,,,,,,,3-hydroxymethylpyridine,3hmpH,200 μL (2.073 mmol),2.073,mmol,,,,,,"N,N-dimethylformamide",DMF,8 mL,8.0,,,,,100.0,100 °C,48.0,48 h,glass vial,static,"DMF, diethyl ether",several times,dried under vacuum,,,pinkish polyhedral-like crystals,58–59,,tfz-d,"Mn3 cluster nodes (3,7-connected net)",,,,not_reported,not_reported,,,10.1039/c9ce02006c,ok,
10.1039/c9ce02006c,downloaded\10.1039_c9ce02006c.pdf,SI downloaded\10.1039_c9ce02006c_SI.pdf,mof_json_store\10.1039_c9ce02006c\raw_output.json,mof_json_store\10.1039_c9ce02006c\synthesis_006.json,yes,"Other templates or no-template conditions often gave no crystalline product; only [2] formed without alcohols; several template screenings failed for Cd, Zn, Co, Cu systems.",[Mn(PDC)(DMF)]n,,Zn(NO3)2·6H2O,,0.100 g (0.398 mmol),0.398,mmol,nan,,,,,nan,,,,,"pyridine-3,5-dicarboxylic acid",PDC,0.050 g (0.299 mmol),0.299,mmol,,,,,,,,,,,3-hydroxypropylpyridine,3hppH,200 μL (1.545 mmol),1.545,mmol,,,,,,"N,N-dimethylformamide",DMF,8 mL,8.0,,,,,100.0,100 °C,48.0,48 h,glass vial,static,"DMF, diethyl ether",several times,dried under vacuum,,,pinkish polyhedral-like crystals,58–59,,tfz-d,"Mn3 cluster nodes (3,7-connected net)",,,,not_reported,not_reported,,,10.1039/c9ce02006c,ok,
10.1039/c9ce02006c,downloaded\10.1039_c9ce02006c.pdf,SI downloaded\10.1039_c9ce02006c_SI.pdf,mof_json_store\10.1039_c9ce02006c\raw_output.json,mof_json_store\10.1039_c9ce02006c\synthesis_007.json,yes,"Other templates or no-template conditions often gave no crystalline product; only [2] formed without alcohols; several template screenings failed for Cd, Zn, Co, Cu systems.",[Mn(PDC)(DMF)]n,,Co(NO3)2·6H2O,,0.100 g (0.398 mmol),0.398,mmol,nan,,,,,nan,,,,,"pyridine-3,5-dicarboxylic acid",PDC,0.050 g (0.299 mmol),0.299,mmol,,,,,,,,,,,,,,,,,,,,,"N,N-dimethylformamide",DMF,8 mL,8.0,,,,,100.0,100 °C,48.0,48 h,glass vial,static,"DMF, diethyl ether",several times,dried under vacuum,,,pinkish polyhedral-like crystals,~59,,tfz-d,"Mn3 cluster nodes (3,7-connected net)",,,,not_reported,not_reported,,,10.1039/c9ce02006c,ok,
10.1039/c9ce02006c,downloaded\10.1039_c9ce02006c.pdf,SI downloaded\10.1039_c9ce02006c_SI.pdf,mof_json_store\10.1039_c9ce02006c\raw_output.json,mof_json_store\10.1039_c9ce02006c\synthesis_008.json,yes,"Other templates or no-template conditions often gave no crystalline product; only [2] formed without alcohols; several template screenings failed for Cd, Zn, Co, Cu systems.",[Mn3(PDC)2(INA)2(DMF)1.5(H2O)0.5]n,,Cd(NO3)2·4H2O,,0.100 g (0.398 mmol),0.398,mmol,nan,,,,,nan,,,,,"pyridine-3,5-dicarboxylic acid",PDC,0.050 g (0.299 mmol),0.299,mmol,isonicotinic acid,INA,formed in situ from 4hmpH; 4hmpH added 0.200 g (1.833 mmol),,,,,,,,4-hydroxymethylpyridine,4hmpH,0.200 g (1.833 mmol),1.833,mmol,,,,,,"N,N-dimethylformamide",DMF,8 mL,8.0,,,,,100.0,100 °C,48.0,48 h,glass vial,static,"DMF, diethyl ether",several times,dried under vacuum,,,very pale pink polyhedral-like crystals,72.0,,,"Mn3 hourglass cluster nodes (3,8-connected net)",,,,not_reported,not_reported,,,10.1039/c9ce02006c,ok,
10.1039/c9ce02006c,downloaded\10.1039_c9ce02006c.pdf,SI downloaded\10.1039_c9ce02006c_SI.pdf,mof_json_store\10.1039_c9ce02006c\raw_output.json,mof_json_store\10.1039_c9ce02006c\synthesis_009.json,yes,"Other templates or no-template conditions often gave no crystalline product; only [2] formed without alcohols; several template screenings failed for Cd, Zn, Co, Cu systems.",[Zn(PDC)(NMP)]n,,Tb(NO3)3·5H2O,,0.100 g (0.455 mmol),0.455,mmol,nan,,,,,nan,,,,,"pyridine-3,5-dicarboxylic acid",PDC,0.050 g (0.299 mmol),0.299,mmol,,,,,,,,,,,"1,3-propanediol",pdH2,200 μL (2.786 mmol),2.786,mmol,,,,,,N-methyl-2-pyrrolidone,NMP,8 mL,8.0,,,,,150.0,150 °C,48.0,48 h,Teflon-lined autoclave (23 mL),static,"NMP, DMF, diethyl ether",several times,dried under vacuum,,,colourless polyhedral-like crystals,81.0,,srs,,,,,not_reported,not_reported,,,10.1039/c9ce02006c,ok,
10.1039/c9ce02006c,downloaded\10.1039_c9ce02006c.pdf,SI downloaded\10.1039_c9ce02006c_SI.pdf,mof_json_store\10.1039_c9ce02006c\raw_output.json,mof_json_store\10.1039_c9ce02006c\synthesis_010.json,yes,"Other templates or no-template conditions often gave no crystalline product; only [2] formed without alcohols; several template screenings failed for Cd, Zn, Co, Cu systems.",[Zn(PDC)(H2O)(DMF)]n,,ZrOCl2·8H2O,,0.100 g (0.336 mmol),0.336,mmol,nan,,,,,nan,,,,,"pyridine-3,5-dicarboxylic acid",PDC,0.050 g (0.299 mmol),0.299,mmol,,,,,,,,,,,N-phenyldiethanolamine,phdeaH2,0.200 g (1.104 mmol),1.104,mmol,,,,,,"N,N-dimethylformamide",DMF,8 mL,8.0,,,,,100.0,100 °C,48.0,48 h,glass vial,static,"DMF, diethyl ether",several times,dried under vacuum,,,colourless polyhedral-like crystals,67.0,,hcb,,,,,not_reported,not_reported,,,10.1039/c9ce02006c,ok,
10.1039/c9ce02006c,downloaded\10.1039_c9ce02006c.pdf,SI downloaded\10.1039_c9ce02006c_SI.pdf,mof_json_store\10.1039_c9ce02006c\raw_output.json,mof_json_store\10.1039_c9ce02006c\synthesis_011.json,yes,"Other templates or no-template conditions often gave no crystalline product; only [2] formed without alcohols; several template screenings failed for Cd, Zn, Co, Cu systems.",[Zn(PDC)(H2O)(DMF)]n,,ZrOCl2·8H2O,,0.100 g (0.336 mmol),0.336,mmol,nan,,,,,nan,,,,,"pyridine-3,5-dicarboxylic acid",PDC,0.050 g (0.299 mmol),0.299,mmol,,,,,,,,,,,diethanolamine,deaH3,200 μL (2.087 mmol),2.087,mmol,,,,,,"N,N-dimethylformamide",DMF,8 mL,8.0,,,,,100.0,100 °C,48.0,48 h,glass vial,static,"DMF, diethyl ether",several times,dried under vacuum,,,colourless polyhedral-like crystals,65–68,,hcb,,,,,not_reported,not_reported,,,10.1039/c9ce02006c,ok,
10.1039/c9ce02006c,downloaded\10.1039_c9ce02006c.pdf,SI downloaded\10.1039_c9ce02006c_SI.pdf,mof_json_store\10.1039_c9ce02006c\raw_output.json,mof_json_store\10.1039_c9ce02006c\synthesis_012.json,yes,"Other templates or no-template conditions often gave no crystalline product; only [2] formed without alcohols; several template screenings failed for Cd, Zn, Co, Cu systems.",[Zn(PDC)(H2O)(DMF)]n,,ZrOCl2·8H2O,,0.100 g (0.336 mmol),0.336,mmol,nan,,,,,nan,,,,,"pyridine-3,5-dicarboxylic acid",PDC,0.050 g (0.299 mmol),0.299,mmol,,,,,,,,,,,triethanolamine,teoaH3,200 μL (1.507 mmol),1.507,mmol,,,,,,"N,N-dimethylformamide",DMF,8 mL,8.0,,,,,100.0,100 °C,48.0,48 h,glass vial,static,"DMF, diethyl ether",several times,dried under vacuum,,,colourless polyhedral-like crystals,65–68,,hcb,,,,,not_reported,not_reported,,,10.1039/c9ce02006c,ok,
10.1039/c9ce02006c,downloaded\10.1039_c9ce02006c.pdf,SI downloaded\10.1039_c9ce02006c_SI.pdf,mof_json_store\10.1039_c9ce02006c\raw_output.json,mof_json_store\10.1039_c9ce02006c\synthesis_013.json,yes,"Other templates or no-template conditions often gave no crystalline product; only [2] formed without alcohols; several template screenings failed for Cd, Zn, Co, Cu systems.",[Zn(PDC)(H2O)(DMF)]n,,ZrOCl2·8H2O,,0.100 g (0.336 mmol),0.336,mmol,nan,,,,,nan,,,,,"pyridine-3,5-dicarboxylic acid",PDC,0.050 g (0.299 mmol),0.299,mmol,,,,,,,,,,,"1,3-propanediol",pdH2,200 μL (2.768 mmol),2.768,mmol,,,,,,"N,N-dimethylformamide",DMF,8 mL,8.0,,,,,100.0,100 °C,48.0,48 h,glass vial,static,"DMF, diethyl ether",several times,dried under vacuum,,,colourless polyhedral-like crystals,65–68,,hcb,,,,,not_reported,not_reported,,,10.1039/c9ce02006c,ok,
10.1039/c9ce02006c,downloaded\10.1039_c9ce02006c.pdf,SI downloaded\10.1039_c9ce02006c_SI.pdf,mof_json_store\10.1039_c9ce02006c\raw_output.json,mof_json_store\10.1039_c9ce02006c\synthesis_014.json,yes,"Other templates or no-template conditions often gave no crystalline product; only [2] formed without alcohols; several template screenings failed for Cd, Zn, Co, Cu systems.",[Zn(PDC)(3hmpH)]n,,ZrOCl2·8H2O,,0.300 g (1.367 mmol),1.367,mmol,nan,,,,,nan,,,,,"pyridine-3,5-dicarboxylic acid",PDC,0.050 g (0.299 mmol),0.299,mmol,,,,,,,,,,,3-hydroxymethylpyridine,3hmpH,900 μL (9.327 mmol),9.327,mmol,,,,,,"N,N-dimethylformamide",DMF,8 mL,8.0,,,,,100.0,100 °C,48.0,48 h,glass vial,static,"DMF, diethyl ether",several times,dried under vacuum,,,white polyhedral-like crystals,76.0,,hcb,,,,,not_reported,not_reported,,,10.1039/c9ce02006c,ok,
10.1039/c9ce02006c,downloaded\10.1039_c9ce02006c.pdf,SI downloaded\10.1039_c9ce02006c_SI.pdf,mof_json_store\10.1039_c9ce02006c\raw_output.json,mof_json_store\10.1039_c9ce02006c\synthesis_015.json,yes,"Other templates or no-template conditions often gave no crystalline product; only [2] formed without alcohols; several template screenings failed for Cd, Zn, Co, Cu systems.",[Co(PDC)(3hmpH)2]n,,ZrOCl2·8H2O,,0.100 g (0.343 mmol),0.343,mmol,nan,,,,,nan,,,,,"pyridine-3,5-dicarboxylic acid",PDC,0.050 g (0.299 mmol),0.299,mmol,,,,,,,,,,,3-hydroxymethylpyridine,3hmpH,1.50 mL (15.467 mmol),15.467,mmol,,,,,,"N,N-dimethylformamide",DMF,8 mL,8.0,,,,,100.0,100 °C,48.0,48 h,glass vial,static,"DMF, diethyl ether",several times,dried under vacuum,,,pink polyhedral-like crystals,69.0,,hcb,,,,,not_reported,not_reported,,,10.1039/c9ce02006c,ok,
10.1039/c9ce02006c,downloaded\10.1039_c9ce02006c.pdf,SI downloaded\10.1039_c9ce02006c_SI.pdf,mof_json_store\10.1039_c9ce02006c\raw_output.json,mof_json_store\10.1039_c9ce02006c\synthesis_016.json,yes,"Other templates or no-template conditions often gave no crystalline product; only [2] formed without alcohols; several template screenings failed for Cd, Zn, Co, Cu systems.",[Cu(PDC)(3hmpH)2]n,,HfCl4,,0.100 g (0.429 mmol),0.429,mmol,nan,,,,,nan,,,,,"pyridine-3,5-dicarboxylic acid",PDC,0.050 g (0.299 mmol),0.299,mmol,,,,,,,,,,,3-hydroxymethylpyridine,3hmpH,1.50 mL (15.467 mmol),15.467,mmol,,,,,,"N,N-dimethylformamide",DMF,8 mL,8.0,,,,,100.0,100 °C,48.0,48 h,glass vial,static,"DMF, diethyl ether",several times,dried under vacuum,,,blue polyhedral-like crystals,57.0,,,,,,,not_reported,not_reported,,,10.1039/c9ce02006c,ok,
10.1021/acs.cgd.1c00766,downloaded\10.1021_acs.cgd.1c00766.pdf,SI downloaded\10.1021_acs.cgd.1c00766_SI.pdf,mof_json_store\10.1021_acs.cgd.1c00766\raw_output.json,mof_json_store\10.1021_acs.cgd.1c00766\synthesis_001.json,yes,At 100 °C syntheses were variable with mixed phases; MIL-68 in DMF/toluene or DMF/THP gave mixtures; using 1 in DMF/dioxane (120 °C) gave poor/amorphous products.,ZJU-28,,HfCl4,,1.0 mmol,1,mmol,nan,,,,,nan,,,,,"4,4′,4″-benzene-1,3,5-triyltribenzoic acid",BTB,0.45 mmol,0.45,mmol,,,,,,,,,,,,,,,,,,,,,"N,N-dimethylformamide",DMF,12 mL,12.0,water,H2O,1 mL (added to aid dissolution),1.0,120.0,120 °C,17.0,induction period: 17 h,20 mL scintillation vial (Teflon-lined cap),"sonicated 15 min, then static in oven",DMF,3×,,,,,,,,anionic [In(O2CR)4] SBU,,,,,,,,10.1021/acs.cgd.1c00766,ok,
10.1021/acs.cgd.1c00766,downloaded\10.1021_acs.cgd.1c00766.pdf,SI downloaded\10.1021_acs.cgd.1c00766_SI.pdf,mof_json_store\10.1021_acs.cgd.1c00766\raw_output.json,mof_json_store\10.1021_acs.cgd.1c00766\synthesis_002.json,yes,At 100 °C syntheses were variable with mixed phases; MIL-68 in DMF/toluene or DMF/THP gave mixtures; using 1 in DMF/dioxane (120 °C) gave poor/amorphous products.,ZJU-28,,NH4)2Ce(NO3)6,,1.0 mmol,1,mmol,nan,,,,,nan,,,,,"4,4′,4″-benzene-1,3,5-triyltribenzoic acid",BTB,0.45 mmol,0.45,mmol,,,,,,,,,,,,,,,,,,,,,"N,N-dimethylformamide",DMF,"DMF/dioxane 3:2 v/v, total 12 mL",,"1,4-dioxane",dioxane,"DMF/dioxane 3:2 v/v, total 12 mL",,120.0,120 °C,22.0,induction period: 22 h,20 mL scintillation vial (Teflon-lined cap),"sonicated 15 min, then static in oven",DMF,3×,,,,,,,,anionic [In(O2CR)4] SBU,,,,,,,,10.1021/acs.cgd.1c00766,ok,
10.1021/acs.cgd.1c00766,downloaded\10.1021_acs.cgd.1c00766.pdf,SI downloaded\10.1021_acs.cgd.1c00766_SI.pdf,mof_json_store\10.1021_acs.cgd.1c00766\raw_output.json,mof_json_store\10.1021_acs.cgd.1c00766\synthesis_003.json,yes,At 100 °C syntheses were variable with mixed phases; MIL-68 in DMF/toluene or DMF/THP gave mixtures; using 1 in DMF/dioxane (120 °C) gave poor/amorphous products.,ZJU-28,,AlCl3·6H2O,,1.0 mmol,1,mmol,nan,,,,,nan,,,,,"4,4′,4″-benzene-1,3,5-triyltribenzoic acid",BTB,0.45 mmol,0.45,mmol,,,,,,,,,,,,,,,,,,,,,"N,N-dimethylformamide",DMF,12 mL,12.0,water,H2O,1 mL (added to aid dissolution),1.0,120.0,120 °C,5.0,induction period: 5.0 h,20 mL scintillation vial (Teflon-lined cap),"sonicated 15 min, then static in oven",DMF,3×,,,,,,,,anionic [In(O2CR)4] SBU,,,,,,,,10.1021/acs.cgd.1c00766,ok,
10.1021/acs.cgd.1c00766,downloaded\10.1021_acs.cgd.1c00766.pdf,SI downloaded\10.1021_acs.cgd.1c00766_SI.pdf,mof_json_store\10.1021_acs.cgd.1c00766\raw_output.json,mof_json_store\10.1021_acs.cgd.1c00766\synthesis_004.json,yes,At 100 °C syntheses were variable with mixed phases; MIL-68 in DMF/toluene or DMF/THP gave mixtures; using 1 in DMF/dioxane (120 °C) gave poor/amorphous products.,ATF-1,,Cr(NO3)3·9H2O,,1.0 mmol,1,mmol,nan,,,,,nan,,,,,"2,5-thiophenedicarboxylic acid",,0.9 mmol,0.9,mmol,,,,,,,,,,,,,,,,,,,,,"N,N-dimethylformamide",DMF,12 mL,12.0,,,,,120.0,120 °C,17.0,induction period: 17 h,20 mL scintillation vial (Teflon-lined cap),"sonicated 15 min, then static in oven",DMF,3×,,,,,,,,anionic [In(O2CR)4] SBU,,,,,,,,10.1021/acs.cgd.1c00766,ok,
10.1021/acs.cgd.1c00766,downloaded\10.1021_acs.cgd.1c00766.pdf,SI downloaded\10.1021_acs.cgd.1c00766_SI.pdf,mof_json_store\10.1021_acs.cgd.1c00766\raw_output.json,mof_json_store\10.1021_acs.cgd.1c00766\synthesis_005.json,yes,At 100 °C syntheses were variable with mixed phases; MIL-68 in DMF/toluene or DMF/THP gave mixtures; using 1 in DMF/dioxane (120 °C) gave poor/amorphous products.,ATF-1,,Cr(NO3)3·9H2O,,1.0 mmol,1,mmol,nan,,,,,nan,,,,,"2,5-thiophenedicarboxylic acid",,0.9 mmol,0.9,mmol,,,,,,,,,,,,,,,,,,,,,"N,N-dimethylformamide",DMF,"DMF/dioxane 3:2 v/v, total 12 mL",,"1,4-dioxane",dioxane,"DMF/dioxane 3:2 v/v, total 12 mL",,120.0,120 °C,19.0,induction period: 19 h,20 mL scintillation vial (Teflon-lined cap),"sonicated 15 min, then static in oven",DMF,3×,,,,,,,,anionic [In(O2CR)4] SBU,,,,,,,,10.1021/acs.cgd.1c00766,ok,
10.1021/acs.cgd.1c00766,downloaded\10.1021_acs.cgd.1c00766.pdf,SI downloaded\10.1021_acs.cgd.1c00766_SI.pdf,mof_json_store\10.1021_acs.cgd.1c00766\raw_output.json,mof_json_store\10.1021_acs.cgd.1c00766\synthesis_006.json,yes,At 100 °C syntheses were variable with mixed phases; MIL-68 in DMF/toluene or DMF/THP gave mixtures; using 1 in DMF/dioxane (120 °C) gave poor/amorphous products.,ATF-1,,Cr(NO3)3·9H2O,,1.0 mmol,1,mmol,nan,,,,,nan,,,,,"2,5-thiophenedicarboxylic acid",,0.9 mmol,0.9,mmol,,,,,,,,,,,,,,,,,,,,,"N,N-dimethylformamide",DMF,12 mL,12.0,,,,,120.0,120 °C,13.0,induction period: 13 h,20 mL scintillation vial (Teflon-lined cap),"sonicated 15 min, then static in oven",DMF,3×,,,,,,,,anionic [In(O2CR)4] SBU,,,,,,,,10.1021/acs.cgd.1c00766,ok,
10.1021/acs.cgd.1c00766,downloaded\10.1021_acs.cgd.1c00766.pdf,SI downloaded\10.1021_acs.cgd.1c00766_SI.pdf,mof_json_store\10.1021_acs.cgd.1c00766\raw_output.json,mof_json_store\10.1021_acs.cgd.1c00766\synthesis_007.json,yes,At 100 °C syntheses were variable with mixed phases; MIL-68 in DMF/toluene or DMF/THP gave mixtures; using 1 in DMF/dioxane (120 °C) gave poor/amorphous products.,QMOF-2,,ZrOCl2·8H2O,,1.0 mmol,1,mmol,nan,,,,,nan,,,,,terephthalic acid,BDC,2.0 mmol,2.0,mmol,,,,,,,,,,,,,,,,,,,,,"N,N-dimethylformamide",DMF,12 mL,12.0,,,,,120.0,120 °C,18.0,induction period: 18 h,20 mL scintillation vial (Teflon-lined cap),"sonicated 15 min, then static in oven",DMF,3×,,,,,,,,anionic [In(O2CR)4] SBU,,,,,,,,10.1021/acs.cgd.1c00766,ok,
10.1021/acs.cgd.1c00766,downloaded\10.1021_acs.cgd.1c00766.pdf,SI downloaded\10.1021_acs.cgd.1c00766_SI.pdf,mof_json_store\10.1021_acs.cgd.1c00766\raw_output.json,mof_json_store\10.1021_acs.cgd.1c00766\synthesis_008.json,yes,At 100 °C syntheses were variable with mixed phases; MIL-68 in DMF/toluene or DMF/THP gave mixtures; using 1 in DMF/dioxane (120 °C) gave poor/amorphous products.,QMOF-2,,ZrOCl2·8H2O,,1.0 mmol,1,mmol,nan,,,,,nan,,,,,terephthalic acid,BDC,2.0 mmol,2.0,mmol,,,,,,,,,,,,,,,,,,,,,"N,N-dimethylformamide",DMF,"DMF/dioxane 3:2 v/v, total 12 mL",,"1,4-dioxane",dioxane,"DMF/dioxane 3:2 v/v, total 12 mL",,120.0,120 °C,16.0,induction period: 16 h,20 mL scintillation vial (Teflon-lined cap),"sonicated 15 min, then static in oven",DMF,3×,,,,,,,,anionic [In(O2CR)4] SBU,,,,,,,,10.1021/acs.cgd.1c00766,ok,
10.1021/acs.cgd.1c00766,downloaded\10.1021_acs.cgd.1c00766.pdf,SI downloaded\10.1021_acs.cgd.1c00766_SI.pdf,mof_json_store\10.1021_acs.cgd.1c00766\raw_output.json,mof_json_store\10.1021_acs.cgd.1c00766\synthesis_009.json,yes,At 100 °C syntheses were variable with mixed phases; MIL-68 in DMF/toluene or DMF/THP gave mixtures; using 1 in DMF/dioxane (120 °C) gave poor/amorphous products.,QMOF-2,,ZrOCl2·8H2O,,1.0 mmol,1,mmol,nan,,,,,nan,,,,,terephthalic acid,BDC,2.0 mmol,2.0,mmol,,,,,,,,,,,,,,,,,,,,,"N,N-dimethylformamide",DMF,12 mL,12.0,,,,,120.0,120 °C,12.0,induction period: 12 h,20 mL scintillation vial (Teflon-lined cap),"sonicated 15 min, then static in oven",DMF,3×,,,,,,,,anionic [In(O2CR)4] SBU,,,,,,,,10.1021/acs.cgd.1c00766,ok,
10.1021/acs.cgd.1c00766,downloaded\10.1021_acs.cgd.1c00766.pdf,SI downloaded\10.1021_acs.cgd.1c00766_SI.pdf,mof_json_store\10.1021_acs.cgd.1c00766\raw_output.json,mof_json_store\10.1021_acs.cgd.1c00766\synthesis_010.json,yes,At 100 °C syntheses were variable with mixed phases; MIL-68 in DMF/toluene or DMF/THP gave mixtures; using 1 in DMF/dioxane (120 °C) gave poor/amorphous products.,QMOF-2,,ZrOCl2·8H2O,,1.0 mmol,1,mmol,nan,,,,,nan,,,,,terephthalic acid,BDC,2.0 mmol,2.0,mmol,,,,,,,,,,,,,,,,,,,,,"N,N-dimethylformamide",DMF,"DMF/toluene 3:2 v/v, total 12 mL",,toluene,,"DMF/toluene 3:2 v/v, total 12 mL",,120.0,120 °C,19.0,induction period: 19 h,20 mL scintillation vial (Teflon-lined cap),"sonicated 15 min, then static in oven",DMF,3×,,,,,,,,anionic [In(O2CR)4] SBU,,,,,,,,10.1021/acs.cgd.1c00766,ok,
10.1021/acs.cgd.1c00766,downloaded\10.1021_acs.cgd.1c00766.pdf,SI downloaded\10.1021_acs.cgd.1c00766_SI.pdf,mof_json_store\10.1021_acs.cgd.1c00766\raw_output.json,mof_json_store\10.1021_acs.cgd.1c00766\synthesis_011.json,yes,At 100 °C syntheses were variable with mixed phases; MIL-68 in DMF/toluene or DMF/THP gave mixtures; using 1 in DMF/dioxane (120 °C) gave poor/amorphous products.,QMOF-2,,ZrOCl2·8H2O,,1.0 mmol,1,mmol,nan,,,,,nan,,,,,terephthalic acid,BDC,2.0 mmol,2.0,mmol,,,,,,,,,,,,,,,,,,,,,"N,N-dimethylformamide",DMF,"DMF/tetrahydropyran 3:2 v/v, total 12 mL",,tetrahydropyran,THP,"DMF/tetrahydropyran 3:2 v/v, total 12 mL",,120.0,120 °C,36.0,induction period: 36 h,20 mL scintillation vial (Teflon-lined cap),"sonicated 15 min, then static in oven",DMF,3×,,,,,,,,anionic [In(O2CR)4] SBU,,,,,,,,10.1021/acs.cgd.1c00766,ok,
10.1021/acs.cgd.1c00766,downloaded\10.1021_acs.cgd.1c00766.pdf,SI downloaded\10.1021_acs.cgd.1c00766_SI.pdf,mof_json_store\10.1021_acs.cgd.1c00766\raw_output.json,mof_json_store\10.1021_acs.cgd.1c00766\synthesis_012.json,yes,At 100 °C syntheses were variable with mixed phases; MIL-68 in DMF/toluene or DMF/THP gave mixtures; using 1 in DMF/dioxane (120 °C) gave poor/amorphous products.,MIL-68,,ZrOCl2·8H2O,,1.0 mmol,1,mmol,nan,,,,,nan,,,,,terephthalic acid,BDC,0.5 mmol,0.5,mmol,,,,,,,,,,,,,,,,,,,,,"N,N-dimethylformamide",DMF,12 mL,12.0,,,,,120.0,120 °C,17.0,induction period: 17 h,20 mL scintillation vial (Teflon-lined cap),"sonicated 15 min, then static in oven",DMF,3×,,,,,,,,In(μ-O2CR)2(μ-OH) infinite chain,,,,,,,,10.1021/acs.cgd.1c00766,ok,
10.1021/acs.cgd.1c00766,downloaded\10.1021_acs.cgd.1c00766.pdf,SI downloaded\10.1021_acs.cgd.1c00766_SI.pdf,mof_json_store\10.1021_acs.cgd.1c00766\raw_output.json,mof_json_store\10.1021_acs.cgd.1c00766\synthesis_013.json,yes,At 100 °C syntheses were variable with mixed phases; MIL-68 in DMF/toluene or DMF/THP gave mixtures; using 1 in DMF/dioxane (120 °C) gave poor/amorphous products.,MIL-68,,NH4)2Ce(NO3)6,,1.0 mmol,1,mmol,nan,,,,,nan,,,,,terephthalic acid,BDC,0.5 mmol,0.5,mmol,,,,,,,,,,,,,,,,,,,,,"N,N-dimethylformamide",DMF,"DMF/dioxane 3:2 v/v, total 12 mL",,"1,4-dioxane",dioxane,"DMF/dioxane 3:2 v/v, total 12 mL",,120.0,120 °C,18.0,induction period: 18 h,20 mL scintillation vial (Teflon-lined cap),"sonicated 15 min, then static in oven",DMF,3×,,,,,,,,In(μ-O2CR)2(μ-OH) infinite chain,,,,,,,,10.1021/acs.cgd.1c00766,ok,
10.1021/acs.cgd.1c00766,downloaded\10.1021_acs.cgd.1c00766.pdf,SI downloaded\10.1021_acs.cgd.1c00766_SI.pdf,mof_json_store\10.1021_acs.cgd.1c00766\raw_output.json,mof_json_store\10.1021_acs.cgd.1c00766\synthesis_014.json,yes,At 100 °C syntheses were variable with mixed phases; MIL-68 in DMF/toluene or DMF/THP gave mixtures; using 1 in DMF/dioxane (120 °C) gave poor/amorphous products.,MIL-68,,NH4)2Ce(NO3)6,,1.0 mmol,1,mmol,nan,,,,,nan,,,,,terephthalic acid,BDC,0.5 mmol,0.5,mmol,,,,,,,,,,,,,,,,,,,,,"N,N-dimethylformamide",DMF,12 mL,12.0,,,,,120.0,120 °C,4.0,induction period: 4.0 h,20 mL scintillation vial (Teflon-lined cap),"sonicated 15 min, then static in oven",DMF,3×,,,,,,,,In(μ-O2CR)2(μ-OH) infinite chain,,,,,,,,10.1021/acs.cgd.1c00766,ok,
10.1021/acs.cgd.1c00766,downloaded\10.1021_acs.cgd.1c00766.pdf,SI downloaded\10.1021_acs.cgd.1c00766_SI.pdf,mof_json_store\10.1021_acs.cgd.1c00766\raw_output.json,mof_json_store\10.1021_acs.cgd.1c00766\synthesis_015.json,yes,At 100 °C syntheses were variable with mixed phases; MIL-68 in DMF/toluene or DMF/THP gave mixtures; using 1 in DMF/dioxane (120 °C) gave poor/amorphous products.,QMOF-2,,NH4)2Ce(NO3)6,,1.0 mmol,1,mmol,nan,,,,,nan,,,,,terephthalic acid,BDC,2.0 mmol,2.0,mmol,,,,,,,,,,,,,,,,,,,,,"N,N-dimethylformamide",DMF,12 mL,12.0,,,,,120.0,120 °C,18.0,induction period: 18 h (replicate of DMF-only condition for completeness),20 mL scintillation vial (Teflon-lined cap),"sonicated 15 min, then static in oven",DMF,3×,,,,,,,,anionic [In(O2CR)4] SBU,,,,,,,,10.1021/acs.cgd.1c00766,ok,
