Repository: zzhenglab/MOFinder

# MOFinder

MOFinder extracts MOF synthesis information from the literature, reconstructs evidence-supported negative reaction records, and prepares datasets for synthesis-outcome prediction.
[Web application](https://mofinder.chemistry.wustl.edu/) | [Demos](Demo/README.md) | [Source code](docs/source_to_code.md) | [Workflow guide](docs/workflow.md) | [Model evaluation](docs/evaluation.md)

## Quick start

The workflow runs through Python commands. Python 3.10 or newer is required. Clone the repository and initialize its related applications:

```bash
git clone --recurse-submodules https://github.com/zzhenglab/MOFinder.git
cd MOFinder
```

Start with the two offline demonstrations:

```bash

File: mof_extraction_1_2.csv (part 173 of 305)
doi,main_pdf,si_pdf,raw_output,parsed_json,article_trial_or_failure,article_trial_or_failure_notes,mof_name,crystal_code,metal_1,metal_1_abbr,metal_1_amount_text,metal_1_amount_value,metal_1_amount_unit,metal_2,metal_2_abbr,metal_2_amount_text,metal_2_amount_value,metal_2_amount_unit,metal_3,metal_3_abbr,metal_3_amount_text,metal_3_amount_value,metal_3_amount_unit,linker_1,linker_1_abbr,linker_1_amount_text,linker_1_amount_value,linker_1_amount_unit,linker_2,linker_2_abbr,linker_2_amount_text,linker_2_amount_value,linker_2_amount_unit,linker_3,linker_3_abbr,linker_3_amount_text,linker_3_amount_value,linker_3_amount_unit,modulator_1,modulator_1_abbr,modulator_1_amount_text,modulator_1_amount_value,modulator_1_amount_unit,modulator_2,modulator_2_abbr,modulator_2_amount_text,modulator_2_amount_value,modulator_2_amount_unit,solvent_main,solvent_main_abbr,solvent_main_amount_text,solvent_main_ml,solvent_secondary,solvent_secondary_abbr,solvent_secondary_amount_text,solvent_secondary_ml,temperature_c,temperature_c_text,time_h,time_text,vessel_type,stirring,washing_solvent,washing_cycles,activation_text,activation_temp_c,activation_time_h,crystal_morphology,yield_percent,crystal_size,topology_code,metal_cluster_connectivity,unit_cell_short,pore_diameter_A,BET_surface_area_m2g,air_stable,water_stable,tga_decomposition_temp_c,applications,reference,status,error
10.1021/acs.cgd.1c00766,downloaded\10.1021_acs.cgd.1c00766.pdf,SI downloaded\10.1021_acs.cgd.1c00766_SI.pdf,mof_json_store\10.1021_acs.cgd.1c00766\raw_output.json,mof_json_store\10.1021_acs.cgd.1c00766\synthesis_016.json,yes,At 100 °C syntheses were variable with mixed phases; MIL-68 in DMF/toluene or DMF/THP gave mixtures; using 1 in DMF/dioxane (120 °C) gave poor/amorphous products.,ATF-1,,Cd(NO3)2·4H2O,,1.0 mmol,1,mmol,nan,,,,,nan,,,,,"2,5-thiophenedicarboxylic acid",,0.9 mmol,0.9,mmol,,,,,,,,,,,,,,,,,,,,,"N,N-dimethylformamide",DMF,12 mL,12.0,,,,,120.0,120 °C,17.0,induction period: 17 h (replicate of DMF-only condition for completeness),20 mL scintillation vial (Teflon-lined cap),"sonicated 15 min, then static in oven",DMF,3×,,,,,,,,anionic [In(O2CR)4] SBU,,,,,,,,10.1021/acs.cgd.1c00766,ok,
10.1021/acs.cgd.1c00766,downloaded\10.1021_acs.cgd.1c00766.pdf,SI downloaded\10.1021_acs.cgd.1c00766_SI.pdf,mof_json_store\10.1021_acs.cgd.1c00766\raw_output.json,mof_json_store\10.1021_acs.cgd.1c00766\synthesis_017.json,yes,At 100 °C syntheses were variable with mixed phases; MIL-68 in DMF/toluene or DMF/THP gave mixtures; using 1 in DMF/dioxane (120 °C) gave poor/amorphous products.,ZJU-28,,CdCl2·3/2H2O,,1.0 mmol,1,mmol,nan,,,,,nan,,,,,"4,4′,4″-benzene-1,3,5-triyltribenzoic acid",BTB,0.45 mmol,0.45,mmol,,,,,,,,,,,,,,,,,,,,,"N,N-dimethylformamide",DMF,12 mL,12.0,water,H2O,1 mL (added to aid dissolution),1.0,120.0,120 °C,17.0,induction period: 17 h (replicate of DMF-only condition for completeness),20 mL scintillation vial (Teflon-lined cap),"sonicated 15 min, then static in oven",DMF,3×,,,,,,,,anionic [In(O2CR)4] SBU,,,,,,,,10.1021/acs.cgd.1c00766,ok,
10.1021/cg800181q,downloaded\10.1021_cg800181q.pdf,,mof_json_store\10.1021_cg800181q\raw_output.json,mof_json_store\10.1021_cg800181q\synthesis_001.json,yes,Solution diffusion/layering gave poor or amorphous products; Na formate gave noncrystalline precipitate; DMF-only or DMF/H2O gave poor crystals.,,696736,Cd(CH3COO)2·2H2O,,"1.76 g, 5.3 mmol",5.3,mmol,nan,,,,,nan,,,,,formic acid,,"0.1 mL, 2.6 mmol",2.6,mmol,,,,,,,,,,,,,,,,,,,,,"N,N-dimethylformamide",DMF,10 mL,10.0,ethanol,EtOH,0.5 mL,0.5,140.0,140 °C,24.0,24 h,Teflon-lined stainless steel autoclave,static,EtOH,4× 10 mL,dried under nitrogen stream at room temperature,,,colorless plate-like crystals,47.0,0.02 × 0.015 × 0.01 mm,,octahedral Mg; anti-anti formate bridges; 3D cubic network,"a=8.149(3) Å, c=22.598(8) Å; trigonal, R-3c",,,not_reported,not_reported,,,10.1021/cg800181q,ok,
10.1021/cg800181q,downloaded\10.1021_cg800181q.pdf,,mof_json_store\10.1021_cg800181q\raw_output.json,mof_json_store\10.1021_cg800181q\synthesis_002.json,yes,Solution diffusion/layering gave poor or amorphous products; Na formate gave noncrystalline precipitate; DMF-only or DMF/H2O gave poor crystals.,,,Zn(NO3)2·2H2O,,"5.27 g, 16 mmol",16,mmol,nan,,,,,nan,,,,,formic acid,,"0.3 mL, 8 mmol",8.0,mmol,,,,,,,,,,,,,,,,,,,,,"N,N-dimethylformamide",DMF,5 mL,5.0,ethanol,EtOH,0.5 mL,0.5,140.0,140 °C,24.0,24 h,Teflon-lined stainless steel autoclave,static,EtOH,4× 10 mL,dried under nitrogen stream at room temperature,,,colorless prismatic crystals,58.0,,,2D lamellar Mg formate sheets; axial aquo ligands H-bond linked,"orthorhombic, Pbca",,,not_reported,not_reported,,CO2_capture,10.1021/cg800181q,ok,
10.1021/acsami.2c22955,downloaded\10.1021_acsami.2c22955.pdf,SI downloaded\10.1021_acsami.2c22955_SI.pdf,mof_json_store\10.1021_acsami.2c22955\raw_output.json,mof_json_store\10.1021_acsami.2c22955\synthesis_001.json,yes,"Below 443 K, MIL-96 hardly formed; at 423 K no crystals observed.",MIL-96(Al),,Eu(NO3)3·6H2O,,1.5 g,4.09759,mmol,nan,,,,,nan,,,,,"benzene-1,3,5-tricarboxylic acid",TMA,0.654 g,0.654,g,,,,,,,,,,,,,,,,,,,,,distilled water,H2O,37.5 g,,,,,,180.0,453 K,72.0,3 days,glass container placed in a stainless-steel autoclave,static,"EtOH, H2O",,423 K under vacuum for 8 h,150.0,8.0,MIL-96 crystals grown on α-Al2O3 monolith (no HNO3),,,,μ3-oxo-centered Al3 trimer SBU,,,,not_reported,not_reported,,CO2_capture,10.1021/acsami.2c22955,ok,
10.1021/acsami.2c22955,downloaded\10.1021_acsami.2c22955.pdf,SI downloaded\10.1021_acsami.2c22955_SI.pdf,mof_json_store\10.1021_acsami.2c22955\raw_output.json,mof_json_store\10.1021_acsami.2c22955\synthesis_002.json,yes,"Below 443 K, MIL-96 hardly formed; at 423 K no crystals observed.",MIL-96(Al),,Tb(NO3)3·6H2O,,1.5 g,4.02113,mmol,nan,,,,,nan,,,,,"benzene-1,3,5-tricarboxylic acid",TMA,0.654 g,0.654,g,,,,,,,,,,,nitric acid,HNO3,0.1 M in synthesis solution,,,,,,,,distilled water,H2O,37.5 g,,,,,,180.0,453 K,72.0,3 days,glass container placed in a stainless-steel autoclave,static,"EtOH, H2O",,423 K under vacuum for 8 h,150.0,8.0,MIL-96 crystals on monolith,,,,μ3-oxo-centered Al3 trimer SBU,,,,not_reported,not_reported,,CO2_capture,10.1021/acsami.2c22955,ok,
10.1021/acsami.2c22955,downloaded\10.1021_acsami.2c22955.pdf,SI downloaded\10.1021_acsami.2c22955_SI.pdf,mof_json_store\10.1021_acsami.2c22955\raw_output.json,mof_json_store\10.1021_acsami.2c22955\synthesis_003.json,yes,"Below 443 K, MIL-96 hardly formed; at 423 K no crystals observed.",MIL-96(Al),,ZrOCl2·8H2O,,1.5 g,7.13421,mmol,nan,,,,,nan,,,,,"benzene-1,3,5-tricarboxylic acid",TMA,0.654 g,0.654,g,,,,,,,,,,,nitric acid,HNO3,0.5 M in synthesis solution,,,,,,,,distilled water,H2O,37.5 g,,,,,,180.0,453 K,72.0,3 days,glass container placed in a stainless-steel autoclave,static,"EtOH, H2O",,423 K under vacuum for 8 h,150.0,8.0,hexagonal rod MIL-96 crystals on monolith surface,,,,μ3-oxo-centered Al3 trimer SBU,,,,not_reported,not_reported,,CO2_capture,10.1021/acsami.2c22955,ok,
10.1021/acsami.2c22955,downloaded\10.1021_acsami.2c22955.pdf,SI downloaded\10.1021_acsami.2c22955_SI.pdf,mof_json_store\10.1021_acsami.2c22955\raw_output.json,mof_json_store\10.1021_acsami.2c22955\synthesis_004.json,yes,"Below 443 K, MIL-96 hardly formed; at 423 K no crystals observed.",MIL-96(Al),,ZrOCl2·8H2O,,1.5 g,7.13421,mmol,nan,,,,,nan,,,,,"benzene-1,3,5-tricarboxylic acid",TMA,0.654 g,0.654,g,,,,,,,,,,,nitric acid,HNO3,0.7 M in synthesis solution,,,,,,,,distilled water,H2O,37.5 g,,,,,,180.0,453 K,72.0,3 days,glass container placed in a stainless-steel autoclave,static,"EtOH, H2O",,423 K under vacuum for 8 h,150.0,8.0,hexagonal rod MIL-96 crystals on monolith surface,,,,μ3-oxo-centered Al3 trimer SBU,,,,not_reported,not_reported,,CO2_capture,10.1021/acsami.2c22955,ok,
10.1021/acsami.2c22955,downloaded\10.1021_acsami.2c22955.pdf,SI downloaded\10.1021_acsami.2c22955_SI.pdf,mof_json_store\10.1021_acsami.2c22955\raw_output.json,mof_json_store\10.1021_acsami.2c22955\synthesis_005.json,yes,"Below 443 K, MIL-96 hardly formed; at 423 K no crystals observed.",MIL-96(Al),,ZrOCl2·8H2O,,1.5 g,7.13421,mmol,nan,,,,,nan,,,,,"benzene-1,3,5-tricarboxylic acid",TMA,0.654 g,0.654,g,,,,,,,,,,,nitric acid,HNO3,0.5 M in synthesis solution,,,,,,,,distilled water,H2O,37.5 g,,,,,,150.0,423 K,72.0,3 days,glass container placed in a stainless-steel autoclave,static,"EtOH, H2O",,423 K under vacuum for 8 h,150.0,8.0,very few MIL-96 crystals on monolith surface,,,,μ3-oxo-centered Al3 trimer SBU,,,,not_reported,not_reported,,CO2_capture,10.1021/acsami.2c22955,ok,
10.1021/acsami.2c22955,downloaded\10.1021_acsami.2c22955.pdf,SI downloaded\10.1021_acsami.2c22955_SI.pdf,mof_json_store\10.1021_acsami.2c22955\raw_output.json,mof_json_store\10.1021_acsami.2c22955\synthesis_006.json,yes,"Below 443 K, MIL-96 hardly formed; at 423 K no crystals observed.",MIL-96(Al),,ZrOCl2·8H2O,,1.5 g,7.13421,mmol,nan,,,,,nan,,,,,"benzene-1,3,5-tricarboxylic acid",TMA,0.654 g,0.654,g,,,,,,,,,,,nitric acid,HNO3,0.5 M in synthesis solution,,,,,,,,distilled water,H2O,37.5 g,,,,,,170.0,443 K,72.0,3 days,glass container placed in a stainless-steel autoclave,static,"EtOH, H2O",,423 K under vacuum for 8 h,150.0,8.0,small number of MIL-96 crystals on monolith surface,,,,μ3-oxo-centered Al3 trimer SBU,,,,not_reported,not_reported,,CO2_capture,10.1021/acsami.2c22955,ok,
10.1021/acsami.2c22955,downloaded\10.1021_acsami.2c22955.pdf,SI downloaded\10.1021_acsami.2c22955_SI.pdf,mof_json_store\10.1021_acsami.2c22955\raw_output.json,mof_json_store\10.1021_acsami.2c22955\synthesis_007.json,yes,"Below 443 K, MIL-96 hardly formed; at 423 K no crystals observed.",MIL-96(Al),,ZrOCl2·8H2O,,1.5 g,7.13421,mmol,nan,,,,,nan,,,,,"benzene-1,3,5-tricarboxylic acid",TMA,0.654 g,0.654,g,,,,,,,,,,,nitric acid,HNO3,0.5 M in synthesis solution,,,,,,,,distilled water,H2O,37.5 g,,,,,,190.0,463 K,72.0,3 days,glass container placed in a stainless-steel autoclave,static,"EtOH, H2O",,423 K under vacuum for 8 h,150.0,8.0,MIL-96 crystals on monolith surface,,,,μ3-oxo-centered Al3 trimer SBU,,,,not_reported,not_reported,,CO2_capture,10.1021/acsami.2c22955,ok,
10.1021/acsami.2c22955,downloaded\10.1021_acsami.2c22955.pdf,SI downloaded\10.1021_acsami.2c22955_SI.pdf,mof_json_store\10.1021_acsami.2c22955\raw_output.json,mof_json_store\10.1021_acsami.2c22955\synthesis_008.json,yes,"Below 443 K, MIL-96 hardly formed; at 423 K no crystals observed.",MIL-96(Al),,ZrOCl2·8H2O,,1.5 g,7.13421,mmol,nan,,,,,nan,,,,,"benzene-1,3,5-tricarboxylic acid",TMA,0.654 g,0.654,g,,,,,,,,,,,nitric acid,HNO3,0.5 M in synthesis solution,,,,,,,,distilled water,H2O,37.5 g,,,,,,200.0,473 K,72.0,3 days,glass container placed in a stainless-steel autoclave,static,"EtOH, H2O",,423 K under vacuum for 8 h,150.0,8.0,larger hexagonal rod MIL-96 crystals on monolith surface,,,,μ3-oxo-centered Al3 trimer SBU,,,,yes,not_reported,,CO2_capture,10.1021/acsami.2c22955,ok,
10.1021/acsami.2c22955,downloaded\10.1021_acsami.2c22955.pdf,SI downloaded\10.1021_acsami.2c22955_SI.pdf,mof_json_store\10.1021_acsami.2c22955\raw_output.json,mof_json_store\10.1021_acsami.2c22955\synthesis_009.json,yes,"Below 443 K, MIL-96 hardly formed; at 423 K no crystals observed.",MIL-96(Al),,ZrOCl2·8H2O,,1.5 g,7.13421,mmol,nan,,,,,nan,,,,,"benzene-1,3,5-tricarboxylic acid",TMA,0.654 g,0.654,g,,,,,,,,,,,nitric acid,HNO3,0.5 M in synthesis solution,,,,,,,,distilled water,H2O,37.5 g,,,,,,180.0,453 K,168.0,7 days,glass container placed in a stainless-steel autoclave,static,"EtOH, H2O",,423 K under vacuum for 8 h,150.0,8.0,MIL-96 crystals on monolith; thicker growth after 7 days,,,,μ3-oxo-centered Al3 trimer SBU,,,,not_reported,not_reported,,CO2_capture,10.1021/acsami.2c22955,ok,
10.1021/acsami.2c22955,downloaded\10.1021_acsami.2c22955.pdf,SI downloaded\10.1021_acsami.2c22955_SI.pdf,mof_json_store\10.1021_acsami.2c22955\raw_output.json,mof_json_store\10.1021_acsami.2c22955\synthesis_010.json,yes,"Below 443 K, MIL-96 hardly formed; at 423 K no crystals observed.",MIL-96(Al),,ZrOCl2·8H2O,,1.5 g,7.13421,mmol,nan,,,,,nan,,,,,"benzene-1,3,5-tricarboxylic acid",TMA,0.654 g,0.654,g,,,,,,,,,,,nitric acid,HNO3,0.5 M in synthesis solution,,,,,,,,distilled water,H2O,37.5 g,,,,,,200.0,473 K,168.0,7 days,glass container placed in a stainless-steel autoclave,static,"EtOH, H2O",,423 K under vacuum for 8 h,150.0,8.0,MIL-96 crystals on monolith after extended growth,,,,μ3-oxo-centered Al3 trimer SBU,,,,yes,not_reported,,CO2_capture,10.1021/acsami.2c22955,ok,
10.1021/acsami.2c22955,downloaded\10.1021_acsami.2c22955.pdf,SI downloaded\10.1021_acsami.2c22955_SI.pdf,mof_json_store\10.1021_acsami.2c22955\raw_output.json,mof_json_store\10.1021_acsami.2c22955\synthesis_011.json,yes,"Below 443 K, MIL-96 hardly formed; at 423 K no crystals observed.",MIL-96(Al) powder,,ZrOCl2·8H2O,,9.4 g,44.7077,mmol,nan,,,,,nan,,,,,"benzene-1,3,5-tricarboxylic acid",TMA,1.1 g,1.1,g,,,,,,,,,,,,,,,,,,,,,distilled water,H2O,30 g (metal solution),,distilled water,H2O,20 g (ligand solution),,180.0,453 K,24.0,24 h,Teflon-lined autoclave,static,EtOH/H2O mixture,,423 K under vacuum for 8 h (before adsorption tests); dried at 343 K in air after synthesis,150.0,8.0,powder,,,,μ3-oxo-centered Al3 trimer SBU,,,,not_reported,not_reported,,CO2_capture,10.1021/acsami.2c22955,ok,
10.1021/acsami.1c11330,downloaded\10.1021_acsami.1c11330.pdf,SI downloaded\10.1021_acsami.1c11330_SI.pdf,mof_json_store\10.1021_acsami.1c11330\raw_output.json,mof_json_store\10.1021_acsami.1c11330\synthesis_001.json,no,,Zn-OATA,2052557,ZrOCl2·8H2O,Zn(NO3)2·6H2O,"0.12 g, 0.40 mmol",0.4,mmol,nan,,,,,nan,,,,,"N,N′-bis(3,5-dicarboxyphenyl)oxalamide",H4OATA,"0.03 g, 0.07 mmol",0.03,g,,,,,,,,,,,,,,,,,,,,,"N,N-dimethylformamide",DMF,6 mL,6.0,,,,,85.0,85 °C,24.0,24 h,glass bottle,stirred 20 min then static,acetone,3 days; exchanged 1–2× per day,120 °C under vacuum overnight,120.0,,colorless crystals,58.0,,nbo,[Zn2(CO2)4] paddlewheel SBU,"triclinic, P-1; a=16.6706(2), b=16.6706(2), c=17.7165(2) Å, α=65.501°, β=65.445°, γ=69.980°",,,not_reported,not_reported,,CO2_capture,10.1021/acsami.1c11330,ok,
10.1021/acsami.1c11330,downloaded\10.1021_acsami.1c11330.pdf,SI downloaded\10.1021_acsami.1c11330_SI.pdf,mof_json_store\10.1021_acsami.1c11330\raw_output.json,mof_json_store\10.1021_acsami.1c11330\synthesis_002.json,no,,Cd-OATA,2052558,ZrOCl2·8H2O,Cd(NO3)2·4H2O,"0.12 g, 0.39 mmol",0.39,mmol,nan,,,,,nan,,,,,"N,N′-bis(3,5-dicarboxyphenyl)oxalamide",H4OATA,,,,,,,,,,,,,,,,,,,,,,,,"N,N-dimethylformamide",DMF,"DMF/H2O 5:1 v/v, total 6 mL",,water,H2O,"DMF/H2O 5:1 v/v, total 6 mL",,85.0,85 °C,24.0,24 h,glass bottle,,acetone,3 days; exchanged 1–2× per day,120 °C under vacuum overnight,120.0,,,68.0,,dia,4-connected Cd nodes; doubly interpenetrated anionic framework,"triclinic, P-1; a=10.2148(5), b=10.2225(5), c=14.6050(9) Å, α=74.713°, β=73.547°, γ=84.322°",,,not_reported,yes,,CO2_capture,10.1021/acsami.1c11330,ok,
10.1021/acsami.1c11330,downloaded\10.1021_acsami.1c11330.pdf,SI downloaded\10.1021_acsami.1c11330_SI.pdf,mof_json_store\10.1021_acsami.1c11330\raw_output.json,mof_json_store\10.1021_acsami.1c11330\synthesis_003.json,no,,Co-OATA,2052559,ZrOCl2·8H2O,Co(NO3)2·6H2O,"0.055 g, 0.19 mmol",0.19,mmol,nan,,,,,nan,,,,,"N,N′-bis(3,5-dicarboxyphenyl)oxalamide",H4OATA,,,,,,,,,,,,,,hydrochloric acid (37%),HCl,"two drops, 37%",,,,,,,,"N,N-dimethylformamide",DMF,6 mL,6.0,,,,,65.0,65 °C,72.0,3 days,glass bottle,,acetone,3 days; exchanged 1–2× per day,120 °C under vacuum overnight,120.0,,purple crystals,48.0,,pts,"[Co2(COO)4] units with aqua/DMF; binodal 4,4-connected","monoclinic, P21/n; a=14.018(2), b=12.959(3), c=26.463(5) Å, β=90.925°",,,not_reported,no,,CO2_capture,10.1021/acsami.1c11330,ok,
10.1021/acsomega.2c01717,downloaded\10.1021_acsomega.2c01717.pdf,SI downloaded\10.1021_acsomega.2c01717_SI.pdf,mof_json_store\10.1021_acsomega.2c01717\raw_output.json,mof_json_store\10.1021_acsomega.2c01717\synthesis_003.json,no,,Mg0.4Cu0.6-MOF-74,,ZrOCl2·8H2O,,2 parts (Mg:Cu = 2:1),,,nan,,1 part (Mg:Cu = 2:1),,,nan,,,,,"2,5-dihydroxyterephthalic acid",H4dhtp,,,,,,,,,,,,,,,,,,,,,,,,"N,N-dimethylformamide",DMF,solvent A: DMF-EtOH-MeOH,,ethanol,EtOH,solvent A component,,125.0,398 K,24.0,24 h,Teflon-lined autoclave,ultrasonic 30 min; static during solvothermal,"DMF, MeOH",DMF 3×; MeOH exchange 3 days (change daily),333 K under vacuum for 6 h,60.0,6.0,,,,,,,,,not_reported,not_reported,,CO2_capture,10.1021/acsomega.2c01717,ok,
10.1021/acsomega.2c01717,downloaded\10.1021_acsomega.2c01717.pdf,SI downloaded\10.1021_acsomega.2c01717_SI.pdf,mof_json_store\10.1021_acsomega.2c01717\raw_output.json,mof_json_store\10.1021_acsomega.2c01717\synthesis_004.json,no,,Mg0.2Cu0.8-MOF-74,,ZrOCl2·8H2O,,1.5 parts (Mg:Cu = 1.5:1.5),,,nan,,1.5 parts (Mg:Cu = 1.5:1.5),,,nan,,,,,"2,5-dihydroxyterephthalic acid",H4dhtp,,,,,,,,,,,,,,,,,,,,,,,,"N,N-dimethylformamide",DMF,solvent A: DMF-EtOH-MeOH,,ethanol,EtOH,solvent A component,,125.0,398 K,24.0,24 h,Teflon-lined autoclave,ultrasonic 30 min; static during solvothermal,"DMF, MeOH",DMF 3×; MeOH exchange 3 days (change daily),333 K under vacuum for 6 h,60.0,6.0,spherical structure formed by reaggregation of needle-like crystals (at 398 K),,,,,,,,not_reported,not_reported,,CO2_capture,10.1021/acsomega.2c01717,ok,
10.1021/acsomega.2c01717,downloaded\10.1021_acsomega.2c01717.pdf,SI downloaded\10.1021_acsomega.2c01717_SI.pdf,mof_json_store\10.1021_acsomega.2c01717\raw_output.json,mof_json_store\10.1021_acsomega.2c01717\synthesis_005.json,no,,Mg0.17Cu0.83-MOF-74,,ZrOCl2·8H2O,,1 part (Mg:Cu = 1:2),,,nan,,2 parts (Mg:Cu = 1:2),,,nan,,,,,"2,5-dihydroxyterephthalic acid",H4dhtp,,,,,,,,,,,,,,,,,,,,,,,,"N,N-dimethylformamide",DMF,solvent A: DMF-EtOH-MeOH,,ethanol,EtOH,solvent A component,,125.0,398 K,24.0,24 h,Teflon-lined autoclave,ultrasonic 30 min; static during solvothermal,"DMF, MeOH",DMF 3×; MeOH exchange 3 days (change daily),333 K under vacuum for 6 h,60.0,6.0,,,,,,,,,not_reported,not_reported,,CO2_capture,10.1021/acsomega.2c01717,ok,
10.1021/acsomega.2c01717,downloaded\10.1021_acsomega.2c01717.pdf,SI downloaded\10.1021_acsomega.2c01717_SI.pdf,mof_json_store\10.1021_acsomega.2c01717\raw_output.json,mof_json_store\10.1021_acsomega.2c01717\synthesis_006.json,no,,Mg0.2Cu0.8-MOF-74,,ZrOCl2·8H2O,,1.5 parts (Mg:Cu = 1.5:1.5),,,nan,,1.5 parts (Mg:Cu = 1.5:1.5),,,nan,,,,,"2,5-dihydroxyterephthalic acid",H4dhtp,,,,,,,,,,,,,,,,,,,,,,,,"N,N-dimethylformamide",DMF,solvent A: DMF-EtOH-MeOH,,ethanol,EtOH,solvent A component,,135.0,408 K,24.0,24 h,Teflon-lined autoclave,ultrasonic 30 min; static during solvothermal,"DMF, MeOH",DMF 3×; MeOH exchange 3 days (change daily),333 K under vacuum for 6 h,60.0,6.0,,,,,,,,,not_reported,not_reported,,CO2_capture,10.1021/acsomega.2c01717,ok,
10.1021/acsomega.2c01717,downloaded\10.1021_acsomega.2c01717.pdf,SI downloaded\10.1021_acsomega.2c01717_SI.pdf,mof_json_store\10.1021_acsomega.2c01717\raw_output.json,mof_json_store\10.1021_acsomega.2c01717\synthesis_007.json,no,,Mg0.2Cu0.8-MOF-74,,ZrOCl2·8H2O,,1.5 parts (Mg:Cu = 1.5:1.5),,,nan,,1.5 parts (Mg:Cu = 1.5:1.5),,,nan,,,,,"2,5-dihydroxyterephthalic acid",H4dhtp,,,,,,,,,,,,,,,,,,,,,,,,"N,N-dimethylformamide",DMF,solvent A: DMF-EtOH-MeOH,,ethanol,EtOH,solvent A component,,145.0,418 K,24.0,24 h,Teflon-lined autoclave,ultrasonic 30 min; static during solvothermal,"DMF, MeOH",DMF 3×; MeOH exchange 3 days (change daily),333 K under vacuum for 6 h,60.0,6.0,,,,,,,,,not_reported,not_reported,,CO2_capture,10.1021/acsomega.2c01717,ok,
10.1021/acsomega.2c01717,downloaded\10.1021_acsomega.2c01717.pdf,SI downloaded\10.1021_acsomega.2c01717_SI.pdf,mof_json_store\10.1021_acsomega.2c01717\raw_output.json,mof_json_store\10.1021_acsomega.2c01717\synthesis_008.json,no,,Mg0.2Cu0.8-MOF-74,,ZrOCl2·8H2O,,1.5 parts (Mg:Cu = 1.5:1.5),,,nan,,1.5 parts (Mg:Cu = 1.5:1.5),,,nan,,,,,"2,5-dihydroxyterephthalic acid",H4dhtp,,,,,,,,,,,,,,,,,,,,,,,,"N,N-dimethylformamide",DMF,solvent A: DMF-EtOH-MeOH,,ethanol,EtOH,solvent A component,,125.0,398 K,12.0,12 h,Teflon-lined autoclave,ultrasonic 30 min; static during solvothermal,"DMF, MeOH",DMF 3×; MeOH exchange 3 days (change daily),333 K under vacuum for 6 h,60.0,6.0,,,,,,,,,not_reported,not_reported,,CO2_capture,10.1021/acsomega.2c01717,ok,
10.1021/acsomega.2c01717,downloaded\10.1021_acsomega.2c01717.pdf,SI downloaded\10.1021_acsomega.2c01717_SI.pdf,mof_json_store\10.1021_acsomega.2c01717\raw_output.json,mof_json_store\10.1021_acsomega.2c01717\synthesis_009.json,no,,Mg0.2Cu0.8-MOF-74,,ZrOCl2·8H2O,,1.5 parts (Mg:Cu = 1.5:1.5),,,nan,,1.5 parts (Mg:Cu = 1.5:1.5),,,nan,,,,,"2,5-dihydroxyterephthalic acid",H4dhtp,,,,,,,,,,,,,,,,,,,,,,,,"N,N-dimethylformamide",DMF,solvent A: DMF-EtOH-MeOH,,ethanol,EtOH,solvent A component,,125.0,398 K,36.0,36 h,Teflon-lined autoclave,ultrasonic 30 min; static during solvothermal,"DMF, MeOH",DMF 3×; MeOH exchange 3 days (change daily),333 K under vacuum for 6 h,60.0,6.0,,,,,,,,,not_reported,not_reported,,CO2_capture,10.1021/acsomega.2c01717,ok,
10.1021/acsomega.2c01717,downloaded\10.1021_acsomega.2c01717.pdf,SI downloaded\10.1021_acsomega.2c01717_SI.pdf,mof_json_store\10.1021_acsomega.2c01717\raw_output.json,mof_json_store\10.1021_acsomega.2c01717\synthesis_010.json,no,,Mg0.2Cu0.8-MOF-74,,Zr6O4(OH)4(OMc)12,,1.5 parts (Mg:Cu = 1.5:1.5),,,nan,,1.5 parts (Mg:Cu = 1.5:1.5),,,nan,,,,,"2,5-dihydroxyterephthalic acid",H4dhtp,,,,,,,,,,,,,,,,,,,,,,,,"N,N-dimethylformamide",DMF,solvent B: DMF-EtOH-IPA,,ethanol,EtOH,solvent B component,,125.0,398 K,24.0,24 h,Teflon-lined autoclave,ultrasonic 30 min; static during solvothermal,"DMF, MeOH",DMF 3×; MeOH exchange 3 days (change daily),333 K under vacuum for 6 h,60.0,6.0,,,,,,,,,not_reported,not_reported,,CO2_capture,10.1021/acsomega.2c01717,ok,
10.1021/acsomega.2c01717,downloaded\10.1021_acsomega.2c01717.pdf,SI downloaded\10.1021_acsomega.2c01717_SI.pdf,mof_json_store\10.1021_acsomega.2c01717\raw_output.json,mof_json_store\10.1021_acsomega.2c01717\synthesis_011.json,no,,Mg0.2Cu0.8-MOF-74,,Zr6O4(OH)4(OMc)12,,1.5 parts (Mg:Cu = 1.5:1.5),,,nan,,1.5 parts (Mg:Cu = 1.5:1.5),,,nan,,,,,"2,5-dihydroxyterephthalic acid",H4dhtp,,,,,,,,,,,,,,,,,,,,,,,,"N,N-dimethylformamide",DMF,solvent C: DMF-MeOH-IPA,,methanol,MeOH,solvent C component,,125.0,398 K,24.0,24 h,Teflon-lined autoclave,ultrasonic 30 min; static during solvothermal,"DMF, MeOH",DMF 3×; MeOH exchange 3 days (change daily),333 K under vacuum for 6 h,60.0,6.0,,,,,,,,,not_reported,not_reported,,CO2_capture,10.1021/acsomega.2c01717,ok,
10.1039/c8nj06362a,downloaded\10.1039_c8nj06362a.pdf,,mof_json_store\10.1039_c8nj06362a\raw_output.json,mof_json_store\10.1039_c8nj06362a\synthesis_001.json,no,,MOF-808,,Zr6O4(OH)4(OMc)12,ZrCl4,"1.05 g, 4.5 mmol",4.5,mmol,nan,,,,,nan,,,,,"benzene-1,3,5-tricarboxylic acid",BTC,"0.31 g, 1.5 mmol",1.5,mmol,,,,,,,,,,,glacial acetic acid (99.5%),,45 mL,45.0,mL,,,,,,"N,N-dimethylformamide",DMF,45 mL,45.0,,,,,120.0,120 °C,36.0,36 h,Teflon-lined autoclave,,acetone,4×,dried at 100 °C for 12 h; solvent exchange in CHCl3 at 50 °C for 3 days (CHCl3 refreshed daily); final vacuum activation at 120 °C for 24 h,120.0,24.0,,,,,,,,1052.0,,,,hydrogen storage,10.1039/c8nj06362a,ok,
10.1039/c8nj06362a,downloaded\10.1039_c8nj06362a.pdf,,mof_json_store\10.1039_c8nj06362a\raw_output.json,mof_json_store\10.1039_c8nj06362a\synthesis_002.json,no,,MOF-808,,Zr6O4(OH)4(OMc)12,ZrCl4,"1.05 g, 4.5 mmol",4.5,mmol,nan,,,,,nan,,,,,"benzene-1,3,5-tricarboxylic acid",BTC,"0.31 g, 1.5 mmol",1.5,mmol,,,,,,,,,,,glacial acetic acid (99.5%),,45 mL,45.0,mL,,,,,,"N,N-dimethylformamide",DMF,45 mL,45.0,,,,,120.0,120 °C,48.0,48 h,Teflon-lined autoclave,,acetone,4×,dried at 100 °C for 12 h; solvent exchange in CHCl3 at 50 °C for 3 days (CHCl3 refreshed daily); final vacuum activation at 120 °C for 24 h,120.0,24.0,,,,,,,,1248.0,,,,hydrogen storage,10.1039/c8nj06362a,ok,
10.1039/c8nj06362a,downloaded\10.1039_c8nj06362a.pdf,,mof_json_store\10.1039_c8nj06362a\raw_output.json,mof_json_store\10.1039_c8nj06362a\synthesis_003.json,no,,MOF-808,,Zr6O4(OH)4(OMc)12,ZrCl4,"1.05 g, 4.5 mmol",4.5,mmol,nan,,,,,nan,,,,,"benzene-1,3,5-tricarboxylic acid",BTC,"0.31 g, 1.5 mmol",1.5,mmol,,,,,,,,,,,glacial acetic acid (99.5%),,45 mL,45.0,mL,,,,,,"N,N-dimethylformamide",DMF,45 mL,45.0,,,,,120.0,120 °C,60.0,60 h,Teflon-lined autoclave,,acetone,4×,dried at 100 °C for 12 h; solvent exchange in CHCl3 at 50 °C for 3 days (CHCl3 refreshed daily); final vacuum activation at 120 °C for 24 h,120.0,24.0,,,,,,,,1291.0,,,,hydrogen storage,10.1039/c8nj06362a,ok,
10.1039/c8nj06362a,downloaded\10.1039_c8nj06362a.pdf,,mof_json_store\10.1039_c8nj06362a\raw_output.json,mof_json_store\10.1039_c8nj06362a\synthesis_004.json,no,,MOF-808,,Zr6O4(OH)4(OMc)12,ZrCl4,"1.05 g, 4.5 mmol",4.5,mmol,nan,,,,,nan,,,,,"benzene-1,3,5-tricarboxylic acid",BTC,"0.31 g, 1.5 mmol",1.5,mmol,,,,,,,,,,,glacial acetic acid (99.5%),,45 mL,45.0,mL,,,,,,"N,N-dimethylformamide",DMF,45 mL,45.0,,,,,120.0,120 °C,72.0,72 h,Teflon-lined autoclave,,acetone,4×,dried at 100 °C for 12 h; solvent exchange in CHCl3 at 50 °C for 3 days (CHCl3 refreshed daily); final vacuum activation at 120 °C for 24 h,120.0,24.0,octahedral (~100 nm),,~100 nm,,,,,2177.0,,,,hydrogen storage,10.1039/c8nj06362a,ok,
10.1039/c8nj06362a,downloaded\10.1039_c8nj06362a.pdf,,mof_json_store\10.1039_c8nj06362a\raw_output.json,mof_json_store\10.1039_c8nj06362a\synthesis_005.json,no,,MOF-808,,Zr6O4(OH)4(OMc)12,ZrCl4,"1.05 g, 4.5 mmol",4.5,mmol,nan,,,,,nan,,,,,"benzene-1,3,5-tricarboxylic acid",BTC,"0.31 g, 1.5 mmol",1.5,mmol,,,,,,,,,,,glacial acetic acid (99.5%),,45 mL,45.0,mL,,,,,,"N,N-dimethylformamide",DMF,45 mL,45.0,,,,,120.0,120 °C,96.0,96 h,Teflon-lined autoclave,,acetone,4×,dried at 100 °C for 12 h; solvent exchange in CHCl3 at 50 °C for 3 days (CHCl3 refreshed daily); final vacuum activation at 120 °C for 24 h,120.0,24.0,,,,,,,,968.0,,,,hydrogen storage,10.1039/c8nj06362a,ok,
10.1039/c8nj06362a,downloaded\10.1039_c8nj06362a.pdf,,mof_json_store\10.1039_c8nj06362a\raw_output.json,mof_json_store\10.1039_c8nj06362a\synthesis_006.json,no,,MOF-808,,Zr6O4(OH)4(OMc)12,ZrCl4,0.699 g,0.411093,mmol,nan,,,,,nan,,,,,"benzene-1,3,5-tricarboxylic acid",BTC,0.210 g,0.21,g,,,,,,,,,,,glacial acetic acid (99.5%),,10 mL,10.0,mL,,,,,,"N,N-dimethylformamide",DMF,10 mL,10.0,,,,,120.0,120 °C,72.0,72 h,Teflon-lined autoclave,,acetone,4×,dried at 100 °C for 12 h; solvent exchange in CHCl3 at 50 °C for 3 days (CHCl3 refreshed daily); final vacuum activation at 120 °C for 24 h,120.0,24.0,powder and crystals,,,,,,,562.0,,,,hydrogen storage,10.1039/c8nj06362a,ok,
10.1039/c8nj06362a,downloaded\10.1039_c8nj06362a.pdf,,mof_json_store\10.1039_c8nj06362a\raw_output.json,mof_json_store\10.1039_c8nj06362a\synthesis_007.json,no,,MOF-808,,Zr6O4(OH)4(OMc)12,ZrCl4,0.699 g,0.411093,mmol,nan,,,,,nan,,,,,"benzene-1,3,5-tricarboxylic acid",BTC,0.210 g,0.21,g,,,,,,,,,,,glacial acetic acid (99.5%),,30 mL,30.0,mL,,,,,,"N,N-dimethylformamide",DMF,30 mL,30.0,,,,,120.0,120 °C,72.0,72 h,Teflon-lined autoclave,,acetone,4×,dried at 100 °C for 12 h; solvent exchange in CHCl3 at 50 °C for 3 days (CHCl3 refreshed daily); final vacuum activation at 120 °C for 24 h,120.0,24.0,white crystals,,,,,,,2136.0,,,,hydrogen storage,10.1039/c8nj06362a,ok,
10.1039/c8nj06362a,downloaded\10.1039_c8nj06362a.pdf,,mof_json_store\10.1039_c8nj06362a\raw_output.json,mof_json_store\10.1039_c8nj06362a\synthesis_008.json,no,,MOF-808,,Zr6O4(OH)4(OMc)12,ZrCl4,0.699 g,0.411093,mmol,nan,,,,,nan,,,,,"benzene-1,3,5-tricarboxylic acid",BTC,0.210 g,0.21,g,,,,,,,,,,,glacial acetic acid (99.5%),,50 mL,50.0,mL,,,,,,"N,N-dimethylformamide",DMF,50 mL,50.0,,,,,120.0,120 °C,72.0,72 h,Teflon-lined autoclave,,acetone,4×,dried at 100 °C for 12 h; solvent exchange in CHCl3 at 50 °C for 3 days (CHCl3 refreshed daily); final vacuum activation at 120 °C for 24 h,120.0,24.0,small amount of crystals,,,,,,,1627.0,,,,hydrogen storage,10.1039/c8nj06362a,ok,
10.1021/jacs.1c08227,downloaded\10.1021_jacs.1c08227.pdf,SI downloaded\10.1021_jacs.1c08227_SI.pdf,mof_json_store\10.1021_jacs.1c08227\raw_output.json,mof_json_store\10.1021_jacs.1c08227\synthesis_001.json,yes,NaOH in place of DBU gave a low-crystalline phase different from 1.,[Zn4O(PDC)3],,Zr6O4(OH)4(OMc)12,,"878.0 mg, 4.00 mmol",4,mmol,nan,,,,,nan,,,,,piperazine,H2PZ,"258.4 mg, 3.00 mmol",3.0,mmol,,,,,,,,,,,"1,8-diazabicyclo[5.4.0]undec-7-ene",DBU,"1.795 mL, 12.0 mmol",12.0,mmol,,,,,,"N,N-dimethylformamide",DMF,100 mL,100.0,2-propanol,iPrOH,100 mL,100.0,25.0,25 °C; CO2 gas flow (0.1 MPa),,overnight,round-bottom flask,stirred,"DMF, iPrOH",,80 °C under vacuum,80.0,,white microcrystalline powder; aggregated ~60 nm particles,80.0,,,Zn4O 6-connected SBU,"Fm-3m, a=24.7739 Å",12.0,1525.0,no,no,274.0,CO2_capture;hydrogen_storage,10.1021/jacs.1c08227,ok,
10.1021/jacs.1c08227,downloaded\10.1021_jacs.1c08227.pdf,SI downloaded\10.1021_jacs.1c08227_SI.pdf,mof_json_store\10.1021_jacs.1c08227\raw_output.json,mof_json_store\10.1021_jacs.1c08227\synthesis_002.json,yes,NaOH in place of DBU gave a low-crystalline phase different from 1.,[Zn4O(PDC)3],,Zr6O4(OH)4(OMc)12,Zn-SBU,"90.4 mg, 0.10 mmol",0.1,mmol,nan,,,,,nan,,,,,piperazine dicarbamate (as [HDBU]2[PZ(CO2)2]·2MeCN),,"168.2 mg, 0.30 mmol",0.3,mmol,,,,,,,,,,,,,,,,,,,,,tetrahydrofuran,THF,10 mL,10.0,2-propanol,iPrOH,10 mL,10.0,25.0,"25 °C, under Ar",,overnight,round-bottom flask,static,"iPrOH, THF",,80 °C under vacuum,80.0,,,94.0,,,Zn4O 6-connected SBU,,,,not_reported,no,,CO2_capture;hydrogen_storage,10.1021/jacs.1c08227,ok,
10.1021/jacs.1c08227,downloaded\10.1021_jacs.1c08227.pdf,SI downloaded\10.1021_jacs.1c08227_SI.pdf,mof_json_store\10.1021_jacs.1c08227\raw_output.json,mof_json_store\10.1021_jacs.1c08227\synthesis_003.json,yes,NaOH in place of DBU gave a low-crystalline phase different from 1.,[Zn4O(PDC)3],,ZrOCl2·8H2O,,"65.9 mg, 0.30 mmol",0.3,mmol,nan,,,,,nan,,,,,piperazine dicarbamate (as [HDBU]2[PZ(CO2)2]·2MeCN),,"336.4 mg, 0.30 mmol",0.3,mmol,,,,,,,,,,,,,,,,,,,,,"N,N-dimethylformamide",DMF,10 mL,10.0,2-propanol,iPrOH,10 mL,10.0,25.0,"25 °C, under Ar",,overnight,round-bottom flask,static,"DMF, iPrOH",,80 °C under vacuum,80.0,,,85.0,,,Zn4O 6-connected SBU,,,,not_reported,no,,CO2_capture;hydrogen_storage,10.1021/jacs.1c08227,ok,
10.1021/jacs.1c08227,downloaded\10.1021_jacs.1c08227.pdf,SI downloaded\10.1021_jacs.1c08227_SI.pdf,mof_json_store\10.1021_jacs.1c08227\raw_output.json,mof_json_store\10.1021_jacs.1c08227\synthesis_004.json,yes,NaOH in place of DBU gave a low-crystalline phase different from 1.,[Zn4O(PDC)3],,ZrOCl2·8H2O,,"878.0 mg, 4.00 mmol",4,mmol,nan,,,,,nan,,,,,piperazine,H2PZ,"258.4 mg, 3.00 mmol",3.0,mmol,,,,,,,,,,,,,,,,,,,,,"N,N-dimethylformamide",DMF,100 mL,100.0,2-propanol,iPrOH,100 mL,100.0,25.0,25 °C; CO2 gas flow (0.1 MPa),,overnight,round-bottom flask,stirred,"DMF, iPrOH",,80 °C under vacuum,80.0,,,80.0,,,Zn4O 6-connected SBU,"Fm-3m, a=24.7739 Å",12.0,,no,no,274.0,CO2_capture;hydrogen_storage,10.1021/jacs.1c08227,ok,
10.1021/jacs.1c08227,downloaded\10.1021_jacs.1c08227.pdf,SI downloaded\10.1021_jacs.1c08227_SI.pdf,mof_json_store\10.1021_jacs.1c08227\raw_output.json,mof_json_store\10.1021_jacs.1c08227\synthesis_005.json,yes,NaOH in place of DBU gave a low-crystalline phase different from 1.,[Zn4O(PDC)3],,Ru2(OOCCH3)4Cl]n,,"878.0 mg, 4.00 mmol",4,mmol,nan,,,,,nan,,,,,piperazine,H2PZ,"258.4 mg, 3.00 mmol",3.0,mmol,,,,,,,,,,,"1,8-diazabicyclo[5.4.0]undec-7-ene",DBU,"1.795 mL, 12.0 mmol",12.0,mmol,,,,,,"N,N-dimethylformamide",DMF,100 mL,100.0,2-propanol,iPrOH,100 mL,100.0,25.0,25 °C; compressed air (0.1 MPa) containing ~400 ppm CO2,144.0,6 days,round-bottom flask,stirred,"DMF, iPrOH",,80 °C under vacuum,80.0,,,61.0,,,Zn4O 6-connected SBU,,,,not_reported,no,,CO2_capture;hydrogen_storage,10.1021/jacs.1c08227,ok,
10.1021/jacs.1c08227,downloaded\10.1021_jacs.1c08227.pdf,SI downloaded\10.1021_jacs.1c08227_SI.pdf,mof_json_store\10.1021_jacs.1c08227\raw_output.json,mof_json_store\10.1021_jacs.1c08227\synthesis_006.json,yes,NaOH in place of DBU gave a low-crystalline phase different from 1.,[Zn4O(S-mPDC)3],,Ru2(OOCCH3)4Cl]n,,"263.4 mg, 1.20 mmol",1.2,mmol,nan,,,,,nan,,,,,(S)-(+)-2-methylpiperazine,,"90.2 mg, 0.90 mmol",0.9,mmol,,,,,,,,,,,"1,8-diazabicyclo[5.4.0]undec-7-ene",DBU,"540 μL, 3.60 mmol",3.6,mmol,,,,,,"N,N-dimethylformamide",DMF,30 mL,30.0,2-propanol,iPrOH,30 mL,30.0,25.0,25 °C; CO2 gas flow (0.1 MPa),,overnight,round-bottom flask,stirred,"DMF, iPrOH",,80 °C under vacuum,80.0,,white cube-like particles,80.0,200–500 nm cubes,,Zn4O 6-connected SBU,"Fm-3m, a=24.8572 Å",12.0,2366.0,yes,no,297.0,CO2_capture;hydrogen_storage,10.1021/jacs.1c08227,ok,
10.1021/jacs.1c08227,downloaded\10.1021_jacs.1c08227.pdf,SI downloaded\10.1021_jacs.1c08227_SI.pdf,mof_json_store\10.1021_jacs.1c08227\raw_output.json,mof_json_store\10.1021_jacs.1c08227\synthesis_007.json,yes,NaOH in place of DBU gave a low-crystalline phase different from 1.,[Zn4O(S-mPDC)3],,Ru2(OOCCH3)4Cl]n,,"52.7 g, 2.4 mol",2400,mmol,nan,,,,,nan,,,,,(S)-(+)-2-methylpiperazine,,"18.0 g, 1.8 mol",1.8,mol,,,,,,,,,,,,,,,,,,,,,"N,N-dimethylformamide",DMF,1.5 L,1500.0,2-propanol,iPrOH,1.5 L,1500.0,25.0,25 °C; CO2 gas flow (>99.99%) under air,72.0,3 days,medium bottle (5 L),stirred,"DMF, iPrOH",,80 °C under vacuum,80.0,,,83.0,,,Zn4O 6-connected SBU,"Fm-3m, a=24.8572 Å",12.0,,yes,no,297.0,CO2_capture;hydrogen_storage,10.1021/jacs.1c08227,ok,
10.1021/jacs.1c08227,downloaded\10.1021_jacs.1c08227.pdf,SI downloaded\10.1021_jacs.1c08227_SI.pdf,mof_json_store\10.1021_jacs.1c08227\raw_output.json,mof_json_store\10.1021_jacs.1c08227\synthesis_008.json,yes,NaOH in place of DBU gave a low-crystalline phase different from 1.,[Zn4O(R-mPDC)3],,Ru2(OOCCH3)4Cl]n,,"263.4 mg, 1.20 mmol",1.2,mmol,nan,,,,,nan,,,,,(R)-(−)-2-methylpiperazine,,"90.2 mg, 0.90 mmol",0.9,mmol,,,,,,,,,,,"1,8-diazabicyclo[5.4.0]undec-7-ene",DBU,"540 μL, 3.60 mmol",3.6,mmol,,,,,,"N,N-dimethylformamide",DMF,30 mL,30.0,2-propanol,iPrOH,30 mL,30.0,25.0,25 °C; CO2 gas flow (0.1 MPa),,overnight,round-bottom flask,stirred,"DMF, iPrOH",,80 °C under vacuum,80.0,,white cube-like particles,84.0,200–500 nm cubes,,Zn4O 6-connected SBU,"Fm-3m, a=24.8893 Å",12.0,1943.0,not_reported,no,289.0,CO2_capture;hydrogen_storage,10.1021/jacs.1c08227,ok,
10.1021/jacs.1c08227,downloaded\10.1021_jacs.1c08227.pdf,SI downloaded\10.1021_jacs.1c08227_SI.pdf,mof_json_store\10.1021_jacs.1c08227\raw_output.json,mof_json_store\10.1021_jacs.1c08227\synthesis_009.json,yes,NaOH in place of DBU gave a low-crystalline phase different from 1.,[Zn4O(dmPDC)3],,Ru2(OOCCH3)4Cl]n,,"263.4 mg, 1.20 mmol",1.2,mmol,nan,,,,,nan,,,,,"trans-2,5-dimethylpiperazine",,0.90 mmol,0.9,mmol,,,,,,,,,,,"1,8-diazabicyclo[5.4.0]undec-7-ene",DBU,"540 μL, 3.60 mmol",3.6,mmol,,,,,,"N,N-dimethylformamide",DMF,30 mL,30.0,2-propanol,iPrOH,30 mL,30.0,25.0,25 °C; CO2 gas flow (0.1 MPa),,overnight,round-bottom flask,stirred,"DMF, iPrOH",,80 °C under vacuum,80.0,,white cube-like particles,59.0,200–300 nm cubes,,Zn4O 6-connected SBU,"Fm-3m, a=24.8597 Å",12.0,1270.0,not_reported,no,285.0,CO2_capture;hydrogen_storage,10.1021/jacs.1c08227,ok,
10.1039/c7ta02896b,downloaded\10.1039_c7ta02896b.pdf,SI downloaded\10.1039_c7ta02896b_SI.pdf,mof_json_store\10.1039_c7ta02896b\raw_output.json,mof_json_store\10.1039_c7ta02896b\synthesis_001.json,no,,1,,Ru2(OOCCH3)4Cl]n,,"0.25 mmol, 0.074 g",0.25,mmol,nan,,,,,nan,,,,,"disodium 2,5-dihydroxyterephthalate",H2dht,"0.187 mmol, 0.048 g",0.187,mmol,"4,4'-azobipyridine",azpy,"0.062 mmol, 0.011 g",0.062,mmol,,,,,,,,,,,,,,,,methanol,MeOH,50 mL,50.0,2-methoxyethanol,,45 mL,45.0,25,RT,0.5,30 min,,stirred,MeOH,3-4 times,150 °C under vacuum for 12 h,150.0,12.0,"red, micron-sized irregular particles",,large micron-sized particles (irregular),,,,,3.0,not_reported,not_reported,,,10.1039/c7ta02896b,ok,
10.1039/c7ta02896b,downloaded\10.1039_c7ta02896b.pdf,SI downloaded\10.1039_c7ta02896b_SI.pdf,mof_json_store\10.1039_c7ta02896b\raw_output.json,mof_json_store\10.1039_c7ta02896b\synthesis_002.json,no,,meso-MOF1,,Ru2(OOCCH3)4Cl]n,,"0.25 mmol, 0.074 g",0.25,mmol,nan,,,,,nan,,,,,"disodium 2,5-dihydroxyterephthalate",H2dht,"0.187 mmol, 0.048 g",0.187,mmol,"4,4'-azobipyridine",azpy,"0.062 mmol, 0.011 g",0.062,mmol,,,,,,dodecanoic acid,dda,"0.062 mmol, 0.0125 g",0.062,mmol,,,,,,methanol,MeOH,50 mL (metal solution),50.0,2-methoxyethanol,,"45 mL (ligand solution component; 2-methoxyethanol/water 9:1, total 50 mL)",45.0,25,RT,0.5,30 min after addition,,stirred (metal solution added dropwise to ligand solution),MeOH,3-4 times,150 °C under vacuum for 12 h,150.0,12.0,red 2D mesosheets,,"length ~5–6 μm, width ~3–6 μm, thickness ~550 ± 50 nm",,,,,5.0,not_reported,not_reported,,,10.1039/c7ta02896b,ok,
10.1039/c7ta02896b,downloaded\10.1039_c7ta02896b.pdf,SI downloaded\10.1039_c7ta02896b_SI.pdf,mof_json_store\10.1039_c7ta02896b\raw_output.json,mof_json_store\10.1039_c7ta02896b\synthesis_003.json,no,,rod-MOF1,,Ru2(OOCCH3)4Cl]n,,"0.25 mmol, 0.074 g",0.25,mmol,nan,,,,,nan,,,,,"disodium 2,5-dihydroxyterephthalate",H2dht,"0.187 mmol, 0.048 g",0.187,mmol,"4,4'-azobipyridine",azpy,"0.062 mmol, 0.011 g",0.062,mmol,,,,,,dodecanoic acid,dda,"0.125 mmol, 0.025 g",0.125,mmol,,,,,,methanol,MeOH,50 mL (metal solution),50.0,2-methoxyethanol,,"45 mL (ligand solution component; 2-methoxyethanol/water 9:1, total 50 mL)",45.0,25,RT,0.5,30 min after addition,,stirred (metal solution added dropwise to ligand solution),MeOH,3-4 times,150 °C under vacuum for 12 h,150.0,12.0,red 1D nanorods,,length ~1.7 ± 0.5 μm; diameter ~220 ± 40 nm,,,,,72.0,not_reported,not_reported,,,10.1039/c7ta02896b,ok,
10.1039/c7ta02896b,downloaded\10.1039_c7ta02896b.pdf,SI downloaded\10.1039_c7ta02896b_SI.pdf,mof_json_store\10.1039_c7ta02896b\raw_output.json,mof_json_store\10.1039_c7ta02896b\synthesis_004.json,no,,hex-MOF1,,Ru2(OOCCH3)4Cl]n,,"0.25 mmol, 0.074 g",0.25,mmol,nan,,,,,nan,,,,,"disodium 2,5-dihydroxyterephthalate",H2dht,"0.187 mmol, 0.048 g",0.187,mmol,"4,4'-azobipyridine",azpy,"0.062 mmol, 0.011 g",0.062,mmol,,,,,,dodecanoic acid,dda,"0.25 mmol, 0.05 g",0.25,mmol,,,,,,methanol,MeOH,50 mL (metal solution),50.0,2-methoxyethanol,,"45 mL (ligand solution component; 2-methoxyethanol/water 9:1, total 50 mL)",45.0,25,RT,0.5,30 min after addition,,stirred (metal solution added dropwise to ligand solution),MeOH,3-4 times,150 °C under vacuum for 12 h,150.0,12.0,red hexagonal nanoparticles,,average diameter ~190 ± 30 nm,,,,,399.0,not_reported,not_reported,,CO2_capture,10.1039/c7ta02896b,ok,
10.1039/c0jm03563g,downloaded\10.1039_c0jm03563g.pdf,SI downloaded\10.1039_c0jm03563g_SI.pdf,mof_json_store\10.1039_c0jm03563g\raw_output.json,mof_json_store\10.1039_c0jm03563g\synthesis_001.json,yes,Pure alcohols gave no MIL-88A without base; some ultrasonic runs showed almost no precipitation at low concentration.,MIL-88A,,Ru2(OOCCH3)4Cl]n,,1 mmol,1,mmol,nan,,,,,nan,,,,,fumaric acid,,1 mmol,1.0,mmol,,,,,,,,,,,sodium hydroxide,NaOH,0.4 mL of 2 M NaOH,,,,,,,,"N,N-dimethylformamide",DMF,5 mL,5.0,,,,,100.0,100 °C,2.0,2 h,Teflon-lined steel autoclave,static,H2O,overnight soak,"Suspended in deionized water overnight at room temperature, centrifuged, then dried in air.",,,nanoparticles,38.6,DLS ~255 nm at 2 h,,Fe3O oxo-centered trimer SBU,,,,not_reported,not_reported,,,10.1039/c0jm03563g,ok,
10.1039/c0jm03563g,downloaded\10.1039_c0jm03563g.pdf,SI downloaded\10.1039_c0jm03563g_SI.pdf,mof_json_store\10.1039_c0jm03563g\raw_output.json,mof_json_store\10.1039_c0jm03563g\synthesis_002.json,yes,Pure alcohols gave no MIL-88A without base; some ultrasonic runs showed almost no precipitation at low concentration.,MIL-88A,,Ru2(OOCCH3)4Cl]n,,1 mmol,1,mmol,nan,,,,,nan,,,,,fumaric acid,,1 mmol,1.0,mmol,,,,,,,,,,,,,,,,,,,,,water,H2O,5 mL,5.0,,,,,100.0,100 °C,2.0,2 h,Teflon-lined steel autoclave,static,H2O,overnight soak,"Suspended in deionized water overnight at room temperature, centrifuged, then dried in air.",,,nanoparticles,59.9,DLS ~360 nm at 2 h,,Fe3O oxo-centered trimer SBU,,,,not_reported,not_reported,,,10.1039/c0jm03563g,ok,
10.1039/c0jm03563g,downloaded\10.1039_c0jm03563g.pdf,SI downloaded\10.1039_c0jm03563g_SI.pdf,mof_json_store\10.1039_c0jm03563g\raw_output.json,mof_json_store\10.1039_c0jm03563g\synthesis_003.json,yes,Pure alcohols gave no MIL-88A without base; some ultrasonic runs showed almost no precipitation at low concentration.,MIL-88A,,Ru2(OOCCH3)4Cl]n,,1 mmol,1,mmol,nan,,,,,nan,,,,,fumaric acid,,1 mmol,1.0,mmol,,,,,,,,,,,,,,,,,,,,,water,H2O,5 mL,5.0,,,,,65.0,65 °C,6.0,6 h,Teflon-lined steel autoclave,static,H2O,overnight soak,"Suspended in deionized water overnight at room temperature, centrifuged, then dried in air.",,,nanoparticles,43.0,,,Fe3O oxo-centered trimer SBU,,,,not_reported,not_reported,,,10.1039/c0jm03563g,ok,
