Repository: zzhenglab/MOFinder

# MOFinder

MOFinder extracts MOF synthesis information from the literature, reconstructs evidence-supported negative reaction records, and prepares datasets for synthesis-outcome prediction.
[Web application](https://mofinder.chemistry.wustl.edu/) | [Demos](Demo/README.md) | [Source code](docs/source_to_code.md) | [Workflow guide](docs/workflow.md) | [Model evaluation](docs/evaluation.md)

## Quick start

The workflow runs through Python commands. Python 3.10 or newer is required. Clone the repository and initialize its related applications:

```bash
git clone --recurse-submodules https://github.com/zzhenglab/MOFinder.git
cd MOFinder
```

Start with the two offline demonstrations:

```bash

File: mof_extraction_1_2.csv (part 174 of 305)
doi,main_pdf,si_pdf,raw_output,parsed_json,article_trial_or_failure,article_trial_or_failure_notes,mof_name,crystal_code,metal_1,metal_1_abbr,metal_1_amount_text,metal_1_amount_value,metal_1_amount_unit,metal_2,metal_2_abbr,metal_2_amount_text,metal_2_amount_value,metal_2_amount_unit,metal_3,metal_3_abbr,metal_3_amount_text,metal_3_amount_value,metal_3_amount_unit,linker_1,linker_1_abbr,linker_1_amount_text,linker_1_amount_value,linker_1_amount_unit,linker_2,linker_2_abbr,linker_2_amount_text,linker_2_amount_value,linker_2_amount_unit,linker_3,linker_3_abbr,linker_3_amount_text,linker_3_amount_value,linker_3_amount_unit,modulator_1,modulator_1_abbr,modulator_1_amount_text,modulator_1_amount_value,modulator_1_amount_unit,modulator_2,modulator_2_abbr,modulator_2_amount_text,modulator_2_amount_value,modulator_2_amount_unit,solvent_main,solvent_main_abbr,solvent_main_amount_text,solvent_main_ml,solvent_secondary,solvent_secondary_abbr,solvent_secondary_amount_text,solvent_secondary_ml,temperature_c,temperature_c_text,time_h,time_text,vessel_type,stirring,washing_solvent,washing_cycles,activation_text,activation_temp_c,activation_time_h,crystal_morphology,yield_percent,crystal_size,topology_code,metal_cluster_connectivity,unit_cell_short,pore_diameter_A,BET_surface_area_m2g,air_stable,water_stable,tga_decomposition_temp_c,applications,reference,status,error
10.1039/c0jm03563g,downloaded\10.1039_c0jm03563g.pdf,SI downloaded\10.1039_c0jm03563g_SI.pdf,mof_json_store\10.1039_c0jm03563g\raw_output.json,mof_json_store\10.1039_c0jm03563g\synthesis_004.json,yes,Pure alcohols gave no MIL-88A without base; some ultrasonic runs showed almost no precipitation at low concentration.,MIL-88A,,Ru2(OOCCH3)4Cl]n,,1 mmol,1,mmol,nan,,,,,nan,,,,,fumaric acid,,1 mmol,1.0,mmol,,,,,,,,,,,,,,,,,,,,,water,H2O,5 mL,5.0,,,,,100.0,100 °C,0.5,0.5 h,round bottom flask (ambient pressure),stirred,H2O,overnight soak,"Suspended in deionized water overnight at room temperature, centrifuged, then dried in air.",,,nanoparticles,up to 50,DLS <200 nm at 30 min,,Fe3O oxo-centered trimer SBU,,,,not_reported,not_reported,,,10.1039/c0jm03563g,ok,
10.1039/c0jm03563g,downloaded\10.1039_c0jm03563g.pdf,SI downloaded\10.1039_c0jm03563g_SI.pdf,mof_json_store\10.1039_c0jm03563g\raw_output.json,mof_json_store\10.1039_c0jm03563g\synthesis_005.json,yes,Pure alcohols gave no MIL-88A without base; some ultrasonic runs showed almost no precipitation at low concentration.,MIL-88A,,Ru2(OOCCH3)4Cl]n,,1 mmol,1,mmol,nan,,,,,nan,,,,,fumaric acid,,1 mmol,1.0,mmol,,,,,,,,,,,acetic acid,AcOH,0.3 mL (AcH/Fe = 0.52),,,,,,,,water,H2O,5 mL,5.0,,,,,100.0,100 °C,6.0,6 h,round bottom flask (ambient pressure),stirred,H2O,overnight soak,"Suspended in deionized water overnight at room temperature, centrifuged, then dried in air.",,,nanoparticles,18.0,DLS ~280 nm at 6 h,,Fe3O oxo-centered trimer SBU,,,,not_reported,not_reported,,,10.1039/c0jm03563g,ok,
10.1002/anie.202006124,downloaded\10.1002_anie.202006124.pdf,SI downloaded\10.1002_anie.202006124_SI.pdf,mof_json_store\10.1002_anie.202006124\raw_output.json,mof_json_store\10.1002_anie.202006124\synthesis_001.json,yes,Without NaClO4 no mesoporous structure; insufficient HAc gave low crystallinity; 25 °C produced disordered pores.,Ce-HMMOF-P,,Zn(NO3)2·6H2O,,"548 mg, 1 mmol",1,mmol,nan,,,,,nan,,,,,"1,4-dicarboxybenzene",BDC,"166 mg, 1 mmol",1.0,mmol,,,,,,,,,,,acetic acid,,"0.1 mL, 1.7 mmol",1.7,mmol,sodium perchlorate,,"300 mg, 2.1 mmol",2.1,mmol,water,H2O,6 mL,6.0,,,,,35.0,35 °C,0.67,40 min,,stirred,"H2O, DMF",H2O ×1; DMF ×2,"Soaked in ethanol for 2 days at 60 °C (ethanol changed daily), then dried overnight at 60 °C under vacuum.",60.0,,spherical particles with ordered mesochannels,,150–600 nm diameter,,,"a=21.4621 Å, Fm-3m",,1180.0,not_reported,not_reported,300.0,,10.1002/anie.202006124,ok,
10.1002/anie.202006124,downloaded\10.1002_anie.202006124.pdf,SI downloaded\10.1002_anie.202006124_SI.pdf,mof_json_store\10.1002_anie.202006124\raw_output.json,mof_json_store\10.1002_anie.202006124\synthesis_002.json,yes,Without NaClO4 no mesoporous structure; insufficient HAc gave low crystallinity; 25 °C produced disordered pores.,Ce-HMMOF-F,,Zn(NO3)2·6H2O,,"548 mg, 1 mmol",1,mmol,nan,,,,,nan,,,,,"1,4-dicarboxybenzene",BDC,"166 mg, 1 mmol",1.0,mmol,,,,,,,,,,,acetic acid,,"0.3 mL, 5.1 mmol",5.1,mmol,sodium perchlorate,,"500 mg, 3.5 mmol",3.5,mmol,water,H2O,6 mL,6.0,,,,,60.0,60 °C,0.33,20 min,,stirred,"H2O, DMF",H2O ×1; DMF ×2,"Soaked in ethanol for 2 days at 60 °C (ethanol changed daily), then dried overnight at 60 °C under vacuum.",60.0,,truncated octahedrons with ordered cubic mesostructure,,0.2–2 μm,,,"a=21.4800 Å, Fm-3m",,1169.0,not_reported,not_reported,290.0,,10.1002/anie.202006124,ok,
10.1002/anie.202006124,downloaded\10.1002_anie.202006124.pdf,SI downloaded\10.1002_anie.202006124_SI.pdf,mof_json_store\10.1002_anie.202006124\raw_output.json,mof_json_store\10.1002_anie.202006124\synthesis_003.json,yes,Without NaClO4 no mesoporous structure; insufficient HAc gave low crystallinity; 25 °C produced disordered pores.,Ce-UiO-66,,Zn(NO3)2·6H2O,,"0.5333 M aqueous solution, 400 μL",0.213,mmol,nan,,,,,nan,,,,,"1,4-dicarboxybenzene",BDC,35.4 mg,35.4,mg,,,,,,,,,,,,,,,,,,,,,"N,N-dimethylformamide",DMF,1.2 mL,1.2,water,H2O,0.40 mL (from metal solution),0.4,100.0,100 °C,0.25,15 min,,stirred,DMF,DMF ×2,"Ethanol solvent exchange for 2 days at 60 °C (ethanol changed daily), then dried overnight at 60 °C under vacuum.",60.0,,,,,,,,,,not_reported,not_reported,,,10.1002/anie.202006124,ok,
10.1002/anie.202014184,downloaded\10.1002_anie.202014184.pdf,SI downloaded\10.1002_anie.202014184_SI.pdf,mof_json_store\10.1002_anie.202014184\raw_output.json,mof_json_store\10.1002_anie.202014184\synthesis_001.json,no,,MOF-801(Zr),,Zn(NO3)2·6H2O,,1.5 mmol (350 mg),1.5,mmol,nan,,,,,nan,,,,,fumaric acid,,1.5 mmol (175 mg),1.5,mmol,,,,,,,,,,,formic acid,,2 mL,2.0,mL,,,,,,water,H2O,8 mL,8.0,,,,,25,room temperature,12.0,12 h (until cloudy),glass vial,stirred (initial 1 min at 600 rpm),"water, ethanol",,dried under vacuum,,,,92.0,,fcu,Zr6 oxocluster 12-connected,,,1035.0,,yes,,,10.1002/anie.202014184,ok,
10.1002/anie.202014184,downloaded\10.1002_anie.202014184.pdf,SI downloaded\10.1002_anie.202014184_SI.pdf,mof_json_store\10.1002_anie.202014184\raw_output.json,mof_json_store\10.1002_anie.202014184\synthesis_002.json,no,,MOF-801(Hf),,Zn(NO3)2·6H2O,,1.5 mmol (480 mg),1.5,mmol,nan,,,,,nan,,,,,fumaric acid,,1.5 mmol (175 mg),1.5,mmol,,,,,,,,,,,formic acid,,2 mL,2.0,mL,,,,,,water,H2O,8 mL,8.0,,,,,25,room temperature,12.0,12 h (until cloudy),glass vial,stirred (initial 1 min at 600 rpm),"water, ethanol",,dried under vacuum,,,,88.0,,fcu,Hf6 oxocluster 12-connected,,,737.0,,yes,,,10.1002/anie.202014184,ok,
10.1002/anie.202014184,downloaded\10.1002_anie.202014184.pdf,SI downloaded\10.1002_anie.202014184_SI.pdf,mof_json_store\10.1002_anie.202014184\raw_output.json,mof_json_store\10.1002_anie.202014184\synthesis_003.json,no,,MOF-801(Ce),,Zn(NO3)2·6H2O,,1.5 mmol (822 mg),1.5,mmol,nan,,,,,nan,,,,,fumaric acid,,1.5 mmol (175 mg),1.5,mmol,,,,,,,,,,,formic acid,,2 mL,2.0,mL,,,,,,water,H2O,8 mL,8.0,,,,,25,room temperature,12.0,12 h (until cloudy),glass vial,stirred (initial 1 min at 600 rpm),"water, ethanol",,dried under vacuum,,,,82.0,,fcu,Ce6 oxocluster 12-connected,,,781.0,,yes,,,10.1002/anie.202014184,ok,
10.1002/anie.202014184,downloaded\10.1002_anie.202014184.pdf,SI downloaded\10.1002_anie.202014184_SI.pdf,mof_json_store\10.1002_anie.202014184\raw_output.json,mof_json_store\10.1002_anie.202014184\synthesis_004.json,no,,UiO-66-COOH,,Zn(NO3)2·6H2O,,1.5 mmol (350 mg),1.5,mmol,nan,,,,,nan,,,,,"1,2,4-benzenetricarboxylic acid",BDC-COOH,1.5 mmol (350 mg),1.5,mmol,,,,,,,,,,,formic acid,,3 mL,3.0,mL,,,,,,water,H2O,8 mL,8.0,,,,,25,room temperature,72.0,72 h,glass vial,stirred (initial 1 min at 600 rpm),,,dried under vacuum,,,,84.0,,fcu,Zr6 oxocluster 12-connected,,,1052.0,,yes,,,10.1002/anie.202014184,ok,
10.1002/anie.202014184,downloaded\10.1002_anie.202014184.pdf,SI downloaded\10.1002_anie.202014184_SI.pdf,mof_json_store\10.1002_anie.202014184\raw_output.json,mof_json_store\10.1002_anie.202014184\synthesis_005.json,no,,DUT-67(PDA),,Zn(NO3)2·6H2O,,1.5 mmol,1.5,mmol,nan,,,,,nan,,,,,"1H-pyrazole-3,5-dicarboxylic acid",PDA,1 mmol (176 mg),1.0,mmol,,,,,,,,,,,formic acid,,3 mL,3.0,mL,,,,,,water,H2O,8 mL,8.0,,,,,25,room temperature,72.0,72 h,glass vial,stirred (initial 1 min at 600 rpm),,,dried under vacuum,,,,87.0,,reo,Zr6 oxocluster 8-connected,,,1018.0,,yes,,,10.1002/anie.202014184,ok,
10.1002/anie.202014184,downloaded\10.1002_anie.202014184.pdf,SI downloaded\10.1002_anie.202014184_SI.pdf,mof_json_store\10.1002_anie.202014184\raw_output.json,mof_json_store\10.1002_anie.202014184\synthesis_006.json,no,,UiO-66-NH2,,Zn(NO3)2·6H2O,,2 mmol (470 mg),2,mmol,nan,,,,,nan,,,,,2-aminoterephthalic acid,BDC-NH2,2 mmol (362 mg),2.0,mmol,,,,,,,,,,,formic acid,,7 mL,7.0,mL,,,,,,water,H2O,16 mL,16.0,ethanol,EtOH,20 mL,20.0,25,room temperature,12.0,12 h (until cloudy),glass vial,stirred (initial 1 min at 600 rpm),"ethanol, acetone",,dried under vacuum,,,,96.0,,fcu,Zr6 oxocluster 12-connected,,,1256.0,,yes,,,10.1002/anie.202014184,ok,
10.1002/anie.202014184,downloaded\10.1002_anie.202014184.pdf,SI downloaded\10.1002_anie.202014184_SI.pdf,mof_json_store\10.1002_anie.202014184\raw_output.json,mof_json_store\10.1002_anie.202014184\synthesis_007.json,no,,PCN-222,,Zn(NO3)2·6H2O,,0.5 mmol (200 mg of 70 wt% solution),0.5,mmol,nan,,,,,nan,,,,,tetrakis(4-carboxyphenyl)porphyrin,TCPP,0.26 mmol (205 mg),0.26,mmol,,,,,,,,,,,formic acid,,6 mL,6.0,mL,,,,,,water,H2O,5 mL,5.0,,,,,25,room temperature,48.0,2 days,glass vial,stirred (initial 1 min at 600 rpm),"1 M HCl in DMF, acetone","5× (DMF/HCl), then solvent exchange with acetone","solvent exchange with acetone, then dried under vacuum",,,microcrystals,56.0,,,Zr6 oxocluster 8-connected,,,1394.0,,yes,,,10.1002/anie.202014184,ok,
10.1002/anie.202014184,downloaded\10.1002_anie.202014184.pdf,SI downloaded\10.1002_anie.202014184_SI.pdf,mof_json_store\10.1002_anie.202014184\raw_output.json,mof_json_store\10.1002_anie.202014184\synthesis_008.json,no,,MOF-801(Zr)-Zr(iPrO)4,,Zn(NO3)2·6H2O,,1.8 mmol (1 g of 70 wt% solution),1.8,mmol,nan,,,,,nan,,,,,fumaric acid,,3.5 mmol (414 mg),3.5,mmol,,,,,,,,,,,formic acid,,5 mL,5.0,mL,,,,,,water,H2O,16 mL,16.0,,,,,25,room temperature,1.0,1 h (until cloudy),glass vial,stirred (initial 1 min at 600 rpm),"water, acetone",,dried under vacuum,,,,95.0,,fcu,Zr6 oxocluster 12-connected,,,,,yes,,,10.1002/anie.202014184,ok,
10.1002/anie.202014184,downloaded\10.1002_anie.202014184.pdf,SI downloaded\10.1002_anie.202014184_SI.pdf,mof_json_store\10.1002_anie.202014184\raw_output.json,mof_json_store\10.1002_anie.202014184\synthesis_009.json,no,,MOF-801(Zr)-ZrOCl2,,Zn(NO3)2·6H2O,,1.5 mmol,1.5,mmol,nan,,,,,nan,,,,,fumaric acid,,1.5 mmol (175 mg),1.5,mmol,,,,,,,,,,,formic acid,,2 mL,2.0,mL,,,,,,water,H2O,8 mL,8.0,,,,,25,room temperature,12.0,12 h (until cloudy),glass vial,stirred (initial 1 min at 600 rpm),"water, ethanol",,dried under vacuum,,,,94.0,,fcu,Zr6 oxocluster 12-connected,,,,,yes,,,10.1002/anie.202014184,ok,
10.1002/anie.202014184,downloaded\10.1002_anie.202014184.pdf,SI downloaded\10.1002_anie.202014184_SI.pdf,mof_json_store\10.1002_anie.202014184\raw_output.json,mof_json_store\10.1002_anie.202014184\synthesis_010.json,no,,MOF-801-LS,,Zn(NO3)2·6H2O,,1.1 mol (350 g),1100,mmol,nan,,,,,nan,,,,,fumaric acid,,88.5 g,88.5,g,,,,,,,,,,,formic acid,,0.9 L,0.9,L,,,,,,water,H2O,4 L,4000.0,,,,,25.0,room temperature (25 °C),5.5,5.5 h (4 h to cloudiness + 1.5 h),5 L glass reactor,mechanical stirring,ethanol,,dried under vacuum,,,,88.0,,fcu,Zr6 oxocluster 12-connected,,,,,yes,,water_harvesting,10.1002/anie.202014184,ok,
10.1002/anie.202014184,downloaded\10.1002_anie.202014184.pdf,SI downloaded\10.1002_anie.202014184_SI.pdf,mof_json_store\10.1002_anie.202014184\raw_output.json,mof_json_store\10.1002_anie.202014184\synthesis_011.json,no,,MOF-801(Zr)-37.5%,,Zn(NO3)2·6H2O,,1.5 mmol (483 mg),1.5,mmol,nan,,,,,nan,,,,,fumaric acid,,1.5 mmol (175 mg),1.5,mmol,,,,,,,,,,,formic acid,,3 mL,3.0,mL,,,,,,water,H2O,8 mL,8.0,,,,,25,room temperature,12.0,12 h (until cloudy),glass vial,stirred (initial 1 min at 600 rpm),"water, ethanol",,dried under vacuum,,,,94.0,~220 nm,fcu,Zr6 oxocluster 12-connected,,,,,yes,,,10.1002/anie.202014184,ok,
10.1002/anie.202014184,downloaded\10.1002_anie.202014184.pdf,SI downloaded\10.1002_anie.202014184_SI.pdf,mof_json_store\10.1002_anie.202014184\raw_output.json,mof_json_store\10.1002_anie.202014184\synthesis_012.json,no,,MOF-801(Zr)-12.5%,,Zn(NO3)2·6H2O,,1.5 mmol (483 mg),1.5,mmol,nan,,,,,nan,,,,,fumaric acid,,1.5 mmol (175 mg),1.5,mmol,,,,,,,,,,,formic acid,,1 mL,1.0,mL,,,,,,water,H2O,8 mL,8.0,,,,,25,room temperature,12.0,12 h (until cloudy),glass vial,stirred (initial 1 min at 600 rpm),"water, ethanol",,dried under vacuum,,,,95.0,~45 nm,fcu,Zr6 oxocluster 12-connected,,,,,yes,,,10.1002/anie.202014184,ok,
10.1039/c002090g,downloaded\10.1039_c002090g.pdf,,mof_json_store\10.1039_c002090g\raw_output.json,mof_json_store\10.1039_c002090g\synthesis_001.json,no,,,,Zn(NO3)2·6H2O,,"44 mg, 0.1 mmol",0.1,mmol,nan,,,,,nan,,,,,5-oxyacetate isophthalic acid,H3OABDC,"12 mg, 0.05 mmol",0.05,mmol,,,,,,,,,,,,,,,,,,,,,water,H2O,"H2O–DMF (v/v = 3:1), total 8 mL (≈6 mL H2O)",6.0,"N,N-dimethylformamide",DMF,"H2O–DMF (v/v = 3:1), total 8 mL (≈2 mL DMF)",2.0,85.0,85 °C,72.0,three days,Teflon-lined stainless steel reactor (15 mL),,water,,dried in air,,,straw yellow crystals,65.0,0.10 × 0.20 × 0.25 mm,,Sm3+ 9-coordinate nodes; 1D chains via carboxylates,"a=8.5891(12), b=10.7816(15), c=18.136(2) Å, β=100.141(2)°, P21/c",,,not_reported,not_reported,340.0,luminescence,10.1039/c002090g,ok,
10.1039/c002090g,downloaded\10.1039_c002090g.pdf,,mof_json_store\10.1039_c002090g\raw_output.json,mof_json_store\10.1039_c002090g\synthesis_002.json,no,,,,CaCl2,,"45 mg, 0.1 mmol",0.1,mmol,titanium(IV) isopropoxide,,,,,nan,,,,,5-oxyacetate isophthalic acid,H3OABDC,"12 mg, 0.05 mmol",0.05,mmol,,,,,,,,,,,,,,,,,,,,,water,H2O,"H2O–DMF (v/v = 3:1), total 8 mL (≈6 mL H2O)",6.0,"N,N-dimethylformamide",DMF,"H2O–DMF (v/v = 3:1), total 8 mL (≈2 mL DMF)",2.0,85.0,85 °C,72.0,three days,Teflon-lined stainless steel reactor (15 mL),,water,,dried in air,,,colorless crystals,63.0,0.22 × 0.23 × 0.28 mm,,Eu3+ 9-coordinate nodes; 1D chains via carboxylates,"a=8.5764(8), b=10.7704(11), c=18.0954(17) Å, β=100.167(2)°, P21/c",,,not_reported,not_reported,,luminescence,10.1039/c002090g,ok,
10.1039/c002090g,downloaded\10.1039_c002090g.pdf,,mof_json_store\10.1039_c002090g\raw_output.json,mof_json_store\10.1039_c002090g\synthesis_003.json,no,,,,CaCl2,,"46 mg, 0.1 mmol",0.1,mmol,titanium(IV) isopropoxide,,,,,nan,,,,,5-oxyacetate isophthalic acid,H3OABDC,"12 mg, 0.05 mmol",0.05,mmol,,,,,,,,,,,,,,,,,,,,,water,H2O,"H2O–DMF (v/v = 3:1), total 8 mL (≈6 mL H2O)",6.0,"N,N-dimethylformamide",DMF,"H2O–DMF (v/v = 3:1), total 8 mL (≈2 mL DMF)",2.0,85.0,85 °C,72.0,three days,Teflon-lined stainless steel reactor (15 mL),,water,,dried in air,,,colorless crystals,65.0,0.24 × 0.26 × 0.30 mm,,Dy3+ 9-coordinate nodes; 1D chains via carboxylates,"a=8.5537(9), b=10.7371(11), c=18.0139(18) Å, β=100.193(2)°, P21/c",,,not_reported,not_reported,,,10.1039/c002090g,ok,
10.1039/c002090g,downloaded\10.1039_c002090g.pdf,,mof_json_store\10.1039_c002090g\raw_output.json,mof_json_store\10.1039_c002090g\synthesis_004.json,no,,,,CaCl2,,"29 mg, 0.1 mmol",0.1,mmol,titanium(IV) isopropoxide,,,,,nan,,,,,5-oxyacetate isophthalic acid,H3OABDC,"12 mg, 0.05 mmol",0.05,mmol,,,,,,,,,,,sodium hydroxide,NaOH,adjusted to pH ≈ 8.0,,,,,,,,water,H2O,7 mL,7.0,methanol,MeOH,1 mL,1.0,160.0,160 °C,72.0,three days,Teflon-lined stainless steel reactor (15 mL),,water,,dried under ambient conditions,,,green crystals,70.0,0.23 × 0.28 × 0.33 mm,,Ni4(μ3-OH)2 6-connected SBU,"a=12.4166(16), b=19.045(3), c=13.6377(18) Å, β=111.917(2)°, P21/c",,,not_reported,not_reported,405.0,magnetism,10.1039/c002090g,ok,
10.1039/c002090g,downloaded\10.1039_c002090g.pdf,,mof_json_store\10.1039_c002090g\raw_output.json,mof_json_store\10.1039_c002090g\synthesis_005.json,no,,,,CaCl2,,"24 mg, 0.1 mmol",0.1,mmol,titanium(IV) isopropoxide,,,,,nan,,,,,5-oxyacetate isophthalic acid,H3OABDC,"24 mg, 0.1 mmol",0.1,mmol,"4,4'-bipyridine","4,4′-bipy","8 mg, 0.05 mmol",0.05,mmol,,,,,,sodium hydroxide,NaOH,adjusted to pH ≈ 8.0,,,,,,,,water,H2O,6 mL,6.0,ethanol,EtOH,2 mL,2.0,160.0,160 °C,72.0,three days,Teflon-lined stainless steel reactor (15 mL),,water,,,,,green crystals,40.0,0.22 × 0.28 × 0.32 mm,tfz-d,"Cu4(μ3-OH)2 8-connected SBU; 4,4′-bipy pillars","a=8.318(2), b=10.011(2), c=10.856(3) Å, α=62.661(4)°, β=72.166(5)°, γ=75.526(5)°",,,not_reported,not_reported,280.0,magnetism,10.1039/c002090g,ok,
10.1039/c5ta04923g,downloaded\10.1039_c5ta04923g.pdf,SI downloaded\10.1039_c5ta04923g_SI.pdf,mof_json_store\10.1039_c5ta04923g\raw_output.json,mof_json_store\10.1039_c5ta04923g\synthesis_001.json,yes,CPO-27-Cu not obtained (unknown phase); at high pH (x ≥ 5) amorphous phases formed for other metals.,CPO-27-Zn,,CaCl2,,C1 = 0.364 mol L-1 (final); Met/dhtp/NaOH/H2O = 2:1:4:304; total volume 10 mL,364,mmol,titanium(IV) isopropoxide,,,,,nan,,,,,"2,5-dihydroxyterephthalic acid",dhtp,C2 = 0.182 mol L-1 (final) in water; total volume 10 mL,,,,,,,,,,,,,sodium hydroxide,NaOH,4 equivalents vs dhtp (x = 4); Met/dhtp/NaOH/H2O = 2:1:4:304,,,,,,,,water,H2O,10 mL,10.0,,,,,25,room temperature,0.08,5 min,,stirred,"H2O, MeOH",three times,"MeOH exchange 6 days (daily solvent exchange), then vacuum ramps: RT→80→100→150→200→265 °C (1 h holds each; 12 h at 265 °C)",265.0,12.0,hexagonal rods,92.0,length 5.5 ± 0.5 µm; width 1.5 ± 0.6 µm,,,,,1154.0,not_reported,not_reported,,,10.1039/c5ta04923g,ok,
10.1039/c5ta04923g,downloaded\10.1039_c5ta04923g.pdf,SI downloaded\10.1039_c5ta04923g_SI.pdf,mof_json_store\10.1039_c5ta04923g\raw_output.json,mof_json_store\10.1039_c5ta04923g\synthesis_002.json,yes,CPO-27-Cu not obtained (unknown phase); at high pH (x ≥ 5) amorphous phases formed for other metals.,CPO-27-Zn,,CaCl2,,40.1 g,361.313,mmol,titanium(IV) isopropoxide,,,,,nan,,,,,"2,5-dihydroxyterephthalic acid",dhtp,18.1 g,18.1,g,,,,,,,,,,,sodium hydroxide,NaOH,14.6 g (4 eq vs dhtp); overall ratio Met/dhtp/NaOH/H2O = 2:1:4:304,14.6,g,,,,,,water,H2O,500 mL,500.0,,,,,25,room temperature,0.08,5 min,1 L reactor (pilot-plant stirrer),stirred,"H2O, MeOH",three times,"MeOH exchange 6 days (daily exchange), then vacuum ramps to 265 °C (1 h holds; 12 h at 265 °C)",265.0,12.0,hexagonal rods,97.0,length 9.3 ± 1.3 µm; width 1.3 ± 0.3 µm,,,,,1076.0,not_reported,not_reported,,,10.1039/c5ta04923g,ok,
10.1039/c5ta04923g,downloaded\10.1039_c5ta04923g.pdf,SI downloaded\10.1039_c5ta04923g_SI.pdf,mof_json_store\10.1039_c5ta04923g\raw_output.json,mof_json_store\10.1039_c5ta04923g\synthesis_003.json,yes,CPO-27-Cu not obtained (unknown phase); at high pH (x ≥ 5) amorphous phases formed for other metals.,CPO-27-Zn,,CaCl2,,C1 = 0.364 mol L-1 (final); Met/dhtp/NaOH/H2O = 2:1:4:304; total volume 10 mL,364,mmol,titanium(IV) isopropoxide,,,,,nan,,,,,"2,5-dihydroxyterephthalic acid",dhtp,C2 = 0.182 mol L-1 (final) in water; total volume 10 mL,,,,,,,,,,,,,sodium hydroxide,NaOH,4 equivalents vs dhtp (x = 4); Met/dhtp/NaOH/H2O = 2:1:4:304,,,,,,,,water,H2O,10 mL,10.0,,,,,25,room temperature,0.17,10 min,,stirred,"H2O, MeOH",three times,"MeOH exchange 6 days (daily exchange), then vacuum ramps to 265 °C (1 h holds; 12 h at 265 °C)",265.0,12.0,hexagonal rods,98.0,similar to STY-optimized rods; ~5.1 ± 0.9 µm × 1.6 ± 0.4 µm (FESEM),,,,,1279.0,not_reported,not_reported,,,10.1039/c5ta04923g,ok,
10.1039/c5ta04923g,downloaded\10.1039_c5ta04923g.pdf,SI downloaded\10.1039_c5ta04923g_SI.pdf,mof_json_store\10.1039_c5ta04923g\raw_output.json,mof_json_store\10.1039_c5ta04923g\synthesis_004.json,yes,CPO-27-Cu not obtained (unknown phase); at high pH (x ≥ 5) amorphous phases formed for other metals.,CPO-27-Co,,CaCl2,,C1 = 0.364 mol L-1 (final); Met/dhtp/NaOH/H2O = 2:1:4:304; total volume 10 mL,364,mmol,titanium(IV) isopropoxide,,,,,nan,,,,,"2,5-dihydroxyterephthalic acid",dhtp,C2 = 0.182 mol L-1 (final) in water; total volume 10 mL,,,,,,,,,,,,,sodium hydroxide,NaOH,4 equivalents vs dhtp (x = 4); Met/dhtp/NaOH/H2O = 2:1:4:304,,,,,,,,water,H2O,10 mL,10.0,,,,,25,room temperature,1.0,1 h,,stirred,"H2O, MeOH",three times,"MeOH exchange 6 days (daily exchange), then vacuum ramps: RT→80→100→150→200→250 °C (1 h holds each; 12 h at 250 °C)",250.0,12.0,nanoparticles,90.0,mean size 24 ± 5 nm,,,,,962.0,not_reported,not_reported,,,10.1039/c5ta04923g,ok,
10.1039/c5ta04923g,downloaded\10.1039_c5ta04923g.pdf,SI downloaded\10.1039_c5ta04923g_SI.pdf,mof_json_store\10.1039_c5ta04923g\raw_output.json,mof_json_store\10.1039_c5ta04923g\synthesis_005.json,yes,CPO-27-Cu not obtained (unknown phase); at high pH (x ≥ 5) amorphous phases formed for other metals.,CPO-27-Co,,CaCl2,,C1 = 0.045 mol L-1 (final); Met/dhtp/NaOH/H2O = 2:1:4:304; total volume 10 mL,45,mmol,titanium(IV) isopropoxide,,,,,nan,,,,,"2,5-dihydroxyterephthalic acid",dhtp,C2 = 0.023 mol L-1 (final) in water; total volume 10 mL,,,,,,,,,,,,,sodium hydroxide,NaOH,4 equivalents vs dhtp (x = 4); Met/dhtp/NaOH/H2O = 2:1:4:304,,,,,,,,water,H2O,10 mL,10.0,,,,,25,room temperature,24.0,24 h,,stirred,"H2O, MeOH",three times,"MeOH exchange 6 days (daily exchange), then vacuum ramps to 250 °C (1 h holds; 12 h at 250 °C)",250.0,12.0,nanoparticles,93.0,~50 ± 5 nm,,,,,1572.0,not_reported,not_reported,,,10.1039/c5ta04923g,ok,
10.1039/c5ta04923g,downloaded\10.1039_c5ta04923g.pdf,SI downloaded\10.1039_c5ta04923g_SI.pdf,mof_json_store\10.1039_c5ta04923g\raw_output.json,mof_json_store\10.1039_c5ta04923g\synthesis_006.json,yes,CPO-27-Cu not obtained (unknown phase); at high pH (x ≥ 5) amorphous phases formed for other metals.,CPO-27-Mg,,CaCl2,,C1 = 0.273 mol L-1 (final); Met/dhtp/NaOH/H2O = 2:1:4:304; total volume 10 mL,273,mmol,titanium(IV) isopropoxide,,,,,nan,,,,,"2,5-dihydroxyterephthalic acid",dhtp,C2 = 0.137 mol L-1 (final) in water; total volume 10 mL,,,,,,,,,,,,,sodium hydroxide,NaOH,4 equivalents vs dhtp (x = 4); Met/dhtp/NaOH/H2O = 2:1:4:304,,,,,,,,water,H2O,10 mL,10.0,,,,,25,room temperature,4.0,4 h,,stirred,"H2O, MeOH",three times,"MeOH exchange 12 days (daily exchange), then vacuum ramps: RT→80→100→150→200→250 °C (1 h holds; 12 h at 250 °C)",250.0,12.0,hexagonal rods,81.0,length 1.1 ± 0.2 µm; width 0.7 ± 0.1 µm,,,,,1376.0,not_reported,not_reported,,,10.1039/c5ta04923g,ok,
10.1039/c5ta04923g,downloaded\10.1039_c5ta04923g.pdf,SI downloaded\10.1039_c5ta04923g_SI.pdf,mof_json_store\10.1039_c5ta04923g\raw_output.json,mof_json_store\10.1039_c5ta04923g\synthesis_007.json,yes,CPO-27-Cu not obtained (unknown phase); at high pH (x ≥ 5) amorphous phases formed for other metals.,CPO-27-Mg,,CaCl2,,C1 = 0.182 mol L-1 (final); Met/dhtp/NaOH/H2O = 2:1:4:304; total volume 10 mL,182,mmol,titanium(IV) isopropoxide,,,,,nan,,,,,"2,5-dihydroxyterephthalic acid",dhtp,C2 = 0.091 mol L-1 (final) in water; total volume 10 mL,,,,,,,,,,,,,sodium hydroxide,NaOH,4 equivalents vs dhtp (x = 4); Met/dhtp/NaOH/H2O = 2:1:4:304,,,,,,,,water,H2O,10 mL,10.0,,,,,25,room temperature,6.0,6 h,,stirred,"H2O, MeOH",three times,"MeOH exchange 12 days (daily exchange), then vacuum ramps to 250 °C (1 h holds; 12 h at 250 °C)",250.0,12.0,hexagonal rods,94.0,0.8 ± 0.1 µm × 0.6 ± 0.1 µm,,,,,1603.0,not_reported,not_reported,,,10.1039/c5ta04923g,ok,
10.1039/c5ta04923g,downloaded\10.1039_c5ta04923g.pdf,SI downloaded\10.1039_c5ta04923g_SI.pdf,mof_json_store\10.1039_c5ta04923g\raw_output.json,mof_json_store\10.1039_c5ta04923g\synthesis_008.json,yes,CPO-27-Cu not obtained (unknown phase); at high pH (x ≥ 5) amorphous phases formed for other metals.,CPO-27-Ni,,CaCl2,,C1 = 0.069 mol L-1 (final); Met/dhtp/NaOH/H2O = 2:1:4:304; total volume 10 mL,69,mmol,titanium(IV) isopropoxide,,,,,nan,,,,,"2,5-dihydroxyterephthalic acid",dhtp,C2 = 0.035 mol L-1 (final) in water; total volume 10 mL,,,,,,,,,,,,,sodium hydroxide,NaOH,4 equivalents vs dhtp (x = 4); Met/dhtp/NaOH/H2O = 2:1:4:304,,,,,,,,water,H2O,10 mL,10.0,,,,,25,room temperature,6.0,6 h,,stirred,"H2O, MeOH",three times,"MeOH exchange 6 days (daily exchange), then vacuum ramps: RT→80→100→150→200→250 °C (1 h holds; 12 h at 250 °C)",250.0,12.0,nanoparticles,92.0,mean size 44 ± 7 nm,,,,,1220.0,not_reported,not_reported,,,10.1039/c5ta04923g,ok,
10.1039/c5ta04923g,downloaded\10.1039_c5ta04923g.pdf,SI downloaded\10.1039_c5ta04923g_SI.pdf,mof_json_store\10.1039_c5ta04923g\raw_output.json,mof_json_store\10.1039_c5ta04923g\synthesis_009.json,yes,CPO-27-Cu not obtained (unknown phase); at high pH (x ≥ 5) amorphous phases formed for other metals.,CPO-27-Ni,,CaCl2,,C1 = 0.069 mol L-1 (final); Met/dhtp/NaOH/H2O = 2:1:4:304; total volume 10 mL,69,mmol,titanium(IV) isopropoxide,,,,,nan,,,,,"2,5-dihydroxyterephthalic acid",dhtp,C2 = 0.036 mol L-1 (final) in water; total volume 10 mL,,,,,,,,,,,,,sodium hydroxide,NaOH,4 equivalents vs dhtp (x = 4); Met/dhtp/NaOH/H2O = 2:1:4:304,,,,,,,,water,H2O,10 mL,10.0,,,,,25,room temperature,24.0,24 h,,stirred,"H2O, MeOH",three times,"MeOH exchange 6 days (daily exchange), then vacuum ramps to 250 °C (1 h holds; 12 h at 250 °C)",250.0,12.0,nanoparticles,76.0,~29 ± 5 nm,,,,,1351.0,not_reported,not_reported,,,10.1039/c5ta04923g,ok,
10.1021/acs.cgd.7b01171,downloaded\10.1021_acs.cgd.7b01171.pdf,SI downloaded\10.1021_acs.cgd.7b01171_SI.pdf,mof_json_store\10.1021_acs.cgd.7b01171\raw_output.json,mof_json_store\10.1021_acs.cgd.7b01171\synthesis_001.json,no,,Mn-hcMPF (1),1565825,CaCl2,,"5.3 mg, 30 μmol in 100.0 μL of 1.0 M HNO3",0.03,mmol,titanium(IV) isopropoxide,,,,,nan,,,,,"zinc-5,15-bis(4′-carboxyphenyl)-10,20-bis(3′,5′-dicarboxyphenyl)porphyrin",Zn-H6HCPP,"2.5 mg, 2.6 μmol",2.5,mg,,,,,,,,,,,nitric acid (aq),HNO3,"1.0 M, 100.0 μL",100.0,μL,,,,,,"N,N-dimethylformamide",DMF,0.8 mL,0.8,,,,,90.0,90 °C,72.0,3 days,screw cap vial,"stirred, then static",DMF,several times,air-dried,,,red block-shaped crystals,45.0,,,Mn2 paddlewheel 6-connected; porphyrin 6-connected,"C2/c, a=40.6571(17), b=9.5969(5), c=30.057(2) Å, β=129.830(1)°, V=9006.1 Å3",,,not_reported,not_reported,,,10.1021/acs.cgd.7b01171,ok,
10.1021/acs.cgd.7b01171,downloaded\10.1021_acs.cgd.7b01171.pdf,SI downloaded\10.1021_acs.cgd.7b01171_SI.pdf,mof_json_store\10.1021_acs.cgd.7b01171\raw_output.json,mof_json_store\10.1021_acs.cgd.7b01171\synthesis_002.json,no,,Co-hcMPF (2),1565826,CaCl2,,"5.8 mg, 20.0 μmol",0.02,mmol,titanium(IV) isopropoxide,,,,,nan,,,,,"zinc-5,15-bis(4′-carboxyphenyl)-10,20-bis(3′,5′-dicarboxyphenyl)porphyrin",Zn-H6HCPP,"2.5 mg, 2.6 μmol",2.5,mg,,,,,,,,,,,nitric acid (aq),HNO3,"1.0 M, 100.0 μL",100.0,μL,,,,,,"N,N-dimethylformamide",DMF,0.8 mL,0.8,,,,,90.0,90 °C,72.0,3 days,screw cap vial,"stirred, then static",DMF,several times,air-dried,,,dark red block-shaped crystals,35.0,,nia,Co3(H2O)3 trigonal prism 6-connected SBU; porphyrin 6-connected,"Pnma, a=29.131(2), b=33.601(3), c=9.8382(8) Å, V=9629.9 Å3",11.0,,not_reported,not_reported,,,10.1021/acs.cgd.7b01171,ok,
10.1021/acs.cgd.7b01171,downloaded\10.1021_acs.cgd.7b01171.pdf,SI downloaded\10.1021_acs.cgd.7b01171_SI.pdf,mof_json_store\10.1021_acs.cgd.7b01171\raw_output.json,mof_json_store\10.1021_acs.cgd.7b01171\synthesis_003.json,no,,Zn-hcMPF (3),1565827,CaCl2,,"6.0 mg, 20.0 μmol",0.02,mmol,titanium(IV) isopropoxide,,,,,nan,,,,,"zinc-5,15-bis(4′-carboxyphenyl)-10,20-bis(3′,5′-dicarboxyphenyl)porphyrin",Zn-H6HCPP,"2.5 mg, 2.6 μmol",2.5,mg,,,,,,,,,,,nitric acid (aq),HNO3,"1.0 M, 100.0 μL",100.0,μL,,,,,,"N,N-dimethylformamide",DMF,0.8 mL,0.8,,,,,90.0,90 °C,72.0,3 days,screw cap vial,"stirred, then static",DMF,several times,air-dried,,,purple block crystals,20.2,,,Zn2 paddlewheel 6-connected; porphyrin 6-connected,"C2/c, a=40.576(4), b=9.3912(9), c=29.635(3) Å, β=129.337(2)°, V=8733.9 Å3",,,not_reported,not_reported,,,10.1021/acs.cgd.7b01171,ok,
10.1021/acs.cgd.7b01171,downloaded\10.1021_acs.cgd.7b01171.pdf,SI downloaded\10.1021_acs.cgd.7b01171_SI.pdf,mof_json_store\10.1021_acs.cgd.7b01171\raw_output.json,mof_json_store\10.1021_acs.cgd.7b01171\synthesis_004.json,no,,In-hcMPF (4),1565828,CaCl2,,"6.0 mg, 20.0 μmol",0.02,mmol,titanium(IV) isopropoxide,,,,,nan,,,,,"zinc-5,15-bis(4′-carboxyphenyl)-10,20-bis(3′,5′-dicarboxyphenyl)porphyrin",Zn-H6HCPP,"2.5 mg, 2.6 μmol",2.5,mg,,,,,,,,,,,nitric acid (aq),HNO3,"1.0 M, 100.0 μL",100.0,μL,sodium hydroxide (aq),NaOH,"1 N, 275.0 μL",275.0,μL,"N,N-dimethylformamide",DMF,300.0 μL,0.3,,,,,120.0,120 °C,168.0,7 days,screw cap vial,"sonicated, then static","DMF, acetone, water",several times,air-dried,,,purple block-shaped crystals,25.0,,,InNa2(COO)5(H2O)3 5-connected cluster; porphyrin 6-connected,"P21/c, a=15.8380(13), b=16.5852(16), c=31.823(2) Å, β=97.707(4)°, V=8283.5 Å3",,,not_reported,not_reported,,,10.1021/acs.cgd.7b01171,ok,
10.1021/acs.cgd.7b01171,downloaded\10.1021_acs.cgd.7b01171.pdf,SI downloaded\10.1021_acs.cgd.7b01171_SI.pdf,mof_json_store\10.1021_acs.cgd.7b01171\raw_output.json,mof_json_store\10.1021_acs.cgd.7b01171\synthesis_005.json,no,,Pb-hcMPF (5),1565829,CaCl2,,"6.6 mg, 20.0 μmol",0.02,mmol,titanium(IV) isopropoxide,,,,,nan,,,,,"zinc-5,15-bis(4′-carboxyphenyl)-10,20-bis(3′,5′-dicarboxyphenyl)porphyrin",Zn-H6HCPP,"2.5 mg, 2.6 μmol",2.5,mg,,,,,,,,,,,nitric acid (aq),HNO3,"1.0 M, 100.0 μL",100.0,μL,sodium hydroxide (aq),NaOH,"1 N, 275.0 μL",275.0,μL,"N,N-dimethylformamide",DMF,300.0 μL,0.3,,,,,120.0,120 °C,168.0,7 days,screw cap vial,static,"DMF, acetone, water",several times,air-dried,,,red block crystals,22.0,,pcu,Pb2(COO)6 dimer 6-connected; porphyrin 6-connected,"P21, a=15.6141(9), b=17.0338(9), c=16.3128(9) Å, β=115.824(2)°, V=3905.4(4) Å3",,,not_reported,not_reported,,,10.1021/acs.cgd.7b01171,ok,
10.1021/acs.cgd.7b01171,downloaded\10.1021_acs.cgd.7b01171.pdf,SI downloaded\10.1021_acs.cgd.7b01171_SI.pdf,mof_json_store\10.1021_acs.cgd.7b01171\raw_output.json,mof_json_store\10.1021_acs.cgd.7b01171\synthesis_006.json,no,,Pr-hcMPF (6),1565830,HfCl4,,20.0 μmol,0.02,mmol,nan,,,,,nan,,,,,"zinc-5,15-bis(4′-carboxyphenyl)-10,20-bis(3′,5′-dicarboxyphenyl)porphyrin",Zn-H6HCPP,"2.5 mg, 2.6 μmol",2.5,mg,,,,,,,,,,,nitric acid (aq),HNO3,"1.0 M, 100.0 μL",100.0,μL,sodium hydroxide (aq),NaOH,"1 N, 275.0 μL",275.0,μL,"N,N-dimethylformamide",DMF,300.0 μL,0.3,,,,,120.0,120 °C,168.0,7 days,screw cap vial,static,,,,,,purple tetragonal crystals,,,,{Pr(COO)5Na2(H2O)2(μ2-H2O)2}n helical chains; porphyrin dimer links,"P21/c, a=16.4186(6), b=16.9421(7), c=31.7145(12) Å, β=96.867(2)°, V=8758.6 Å3",,,not_reported,not_reported,,,10.1021/acs.cgd.7b01171,ok,
10.1021/acs.cgd.7b01171,downloaded\10.1021_acs.cgd.7b01171.pdf,SI downloaded\10.1021_acs.cgd.7b01171_SI.pdf,mof_json_store\10.1021_acs.cgd.7b01171\raw_output.json,mof_json_store\10.1021_acs.cgd.7b01171\synthesis_007.json,no,,Gd-hcMPF (7),1565831,HfCl4,,20.0 μmol,0.02,mmol,nan,,,,,nan,,,,,"zinc-5,15-bis(4′-carboxyphenyl)-10,20-bis(3′,5′-dicarboxyphenyl)porphyrin",Zn-H6HCPP,"2.5 mg, 2.6 μmol",2.5,mg,,,,,,,,,,,nitric acid (aq),HNO3,"1.0 M, 100.0 μL",100.0,μL,sodium hydroxide (aq),NaOH,"1 N, 275.0 μL",275.0,μL,"N,N-dimethylformamide",DMF,300.0 μL,0.3,,,,,120.0,120 °C,168.0,7 days,screw cap vial,static,,,,,,purple tetragonal crystals,22.0,,,{Gd(COO)5Na2(H2O)2(μ2-H2O)2}n helical chains; porphyrin dimer links,"P21/c, a=16.2149(6), b=16.8506(7), c=31.8606(14) Å, β=96.948(2)°, V=8641.4 Å3",10.0,,not_reported,not_reported,,,10.1021/acs.cgd.7b01171,ok,
10.1021/acs.cgd.7b01171,downloaded\10.1021_acs.cgd.7b01171.pdf,SI downloaded\10.1021_acs.cgd.7b01171_SI.pdf,mof_json_store\10.1021_acs.cgd.7b01171\raw_output.json,mof_json_store\10.1021_acs.cgd.7b01171\synthesis_008.json,no,,Yb-hcMPF (8),1565832,HfCl4,,20.0 μmol,0.02,mmol,nan,,,,,nan,,,,,"zinc-5,15-bis(4′-carboxyphenyl)-10,20-bis(3′,5′-dicarboxyphenyl)porphyrin",Zn-H6HCPP,"2.5 mg, 2.6 μmol",2.5,mg,,,,,,,,,,,nitric acid (aq),HNO3,"1.0 M, 100.0 μL",100.0,μL,sodium hydroxide (aq),NaOH,"1 N, 275.0 μL",275.0,μL,"N,N-dimethylformamide",DMF,300.0 μL,0.3,,,,,120.0,120 °C,168.0,7 days,screw cap vial,static,,,,,,purple tetragonal crystals,,,pcu,Yb2(COO)6(H2O)3 dimer 6-connected; porphyrin 6-connected,"C2/c, a=31.729(2), b=17.4765(11), c=16.8361(11) Å, β=110.431(1)°, V=8748.4 Å3",,,not_reported,not_reported,,,10.1021/acs.cgd.7b01171,ok,
10.1021/acs.langmuir.0c02496,downloaded\10.1021_acs.langmuir.0c02496.pdf,SI downloaded\10.1021_acs.langmuir.0c02496_SI.pdf,mof_json_store\10.1021_acs.langmuir.0c02496\raw_output.json,mof_json_store\10.1021_acs.langmuir.0c02496\synthesis_001.json,no,,ZIF-8,,HfCl4,,0.1068 g,0.333435,mmol,nan,,,,,nan,,,,,2-methylimidazole,,4.0 g,4.0,g,,,,,,,,,,,,,,,,,,,,,water (Milli-Q),H2O,,,,,,,25,room temperature,24.0,about 24 h,,stirred,Milli-Q water,three times,dried in vacuum at 60 °C for 24 h,60.0,24.0,typical rhombic dodecahedra,,average ~1.7 μm,,,,,1420.0,,,,,10.1021/acs.langmuir.0c02496,ok,
10.1021/acs.langmuir.0c02496,downloaded\10.1021_acs.langmuir.0c02496.pdf,SI downloaded\10.1021_acs.langmuir.0c02496_SI.pdf,mof_json_store\10.1021_acs.langmuir.0c02496\raw_output.json,mof_json_store\10.1021_acs.langmuir.0c02496\synthesis_002.json,no,,ZIF-8,,HfCl4,,stock: 0.1068 g in 40 mL H2O; 30 mL used,,,nan,,,,,nan,,,,,2-methylimidazole,,stock: 4.0 g in 40 mL H2O; 30 mL used,,,,,,,,,,,,,I2R4 peptide (Nap-I2-GPLGLAG-R4-NH2),I2R4,0.1 mM,,,,,,,,water (Milli-Q),H2O,,,,,,,25,room temperature,24.0,about 24 h,,stirred,Milli-Q water,three times,dried in vacuum at 60 °C for 24 h,60.0,24.0,rhombic dodecahedron,,average 890 ± 30 nm,,,,,,,,,,10.1021/acs.langmuir.0c02496,ok,
10.1021/acs.langmuir.0c02496,downloaded\10.1021_acs.langmuir.0c02496.pdf,SI downloaded\10.1021_acs.langmuir.0c02496_SI.pdf,mof_json_store\10.1021_acs.langmuir.0c02496\raw_output.json,mof_json_store\10.1021_acs.langmuir.0c02496\synthesis_003.json,no,,ZIF-8,,HfCl4,,stock: 0.1068 g in 40 mL H2O; 30 mL used,,,nan,,,,,nan,,,,,2-methylimidazole,,stock: 4.0 g in 40 mL H2O; 30 mL used,,,,,,,,,,,,,I2R4 peptide (Nap-I2-GPLGLAG-R4-NH2),I2R4,0.5 mM,,,,,,,,water (Milli-Q),H2O,,,,,,,25,room temperature,24.0,about 24 h,,stirred,Milli-Q water,three times,dried in vacuum at 60 °C for 24 h,60.0,24.0,truncated rhombic dodecahedron,,average 582 ± 20 nm,,,,,,,,,,10.1021/acs.langmuir.0c02496,ok,
10.1021/acs.langmuir.0c02496,downloaded\10.1021_acs.langmuir.0c02496.pdf,SI downloaded\10.1021_acs.langmuir.0c02496_SI.pdf,mof_json_store\10.1021_acs.langmuir.0c02496\raw_output.json,mof_json_store\10.1021_acs.langmuir.0c02496\synthesis_004.json,no,,ZIF-8,,HfCl4,,stock: 0.1068 g in 40 mL H2O; 30 mL used,,,nan,,,,,nan,,,,,2-methylimidazole,,stock: 4.0 g in 40 mL H2O; 30 mL used,,,,,,,,,,,,,I2R4 peptide (Nap-I2-GPLGLAG-R4-NH2),I2R4,1.0 mM,,,,,,,,water (Milli-Q),H2O,,,,,,,25,room temperature,24.0,about 24 h,,stirred,Milli-Q water,three times,dried in vacuum at 60 °C for 24 h,60.0,24.0,cubic,,average 300 ± 10 nm,,,,,1123.0,,,,,10.1021/acs.langmuir.0c02496,ok,
10.1021/acs.langmuir.0c02496,downloaded\10.1021_acs.langmuir.0c02496.pdf,SI downloaded\10.1021_acs.langmuir.0c02496_SI.pdf,mof_json_store\10.1021_acs.langmuir.0c02496\raw_output.json,mof_json_store\10.1021_acs.langmuir.0c02496\synthesis_005.json,no,,ZIF-8,,HfCl4,,stock: 0.1068 g in 40 mL H2O; 30 mL used,,,nan,,,,,nan,,,,,2-methylimidazole,,stock: 4.0 g in 40 mL H2O; 30 mL used,,,,,,,,,,,,,I2R4 peptide (Nap-I2-GPLGLAG-R4-NH2),I2R4,2.0 mM,,,,,,,,water (Milli-Q),H2O,,,,,,,25,room temperature,24.0,about 24 h,,stirred,Milli-Q water,three times,dried in vacuum at 60 °C for 24 h,60.0,24.0,truncated rhombic dodecahedron,,average 241 ± 6 nm,,,,,,,,,,10.1021/acs.langmuir.0c02496,ok,
10.1021/acs.langmuir.0c02496,downloaded\10.1021_acs.langmuir.0c02496.pdf,SI downloaded\10.1021_acs.langmuir.0c02496_SI.pdf,mof_json_store\10.1021_acs.langmuir.0c02496\raw_output.json,mof_json_store\10.1021_acs.langmuir.0c02496\synthesis_006.json,no,,ZIF-8,,HfCl4,,stock: 0.1068 g in 40 mL H2O; 30 mL used,,,nan,,,,,nan,,,,,2-methylimidazole,,stock: 4.0 g in 40 mL H2O; 30 mL used,,,,,,,,,,,,,I4R4 peptide (Nap-I4-GPLGLAG-R4-NH2),I4R4,0.1 mM,,,,,,,,water (Milli-Q),H2O,,,,,,,25,room temperature,24.0,about 24 h,,stirred,Milli-Q water,three times,dried in vacuum at 60 °C for 24 h,60.0,24.0,rhombic dodecahedron,,average 620 ± 25 nm,,,,,,,,,,10.1021/acs.langmuir.0c02496,ok,
10.1021/acs.langmuir.0c02496,downloaded\10.1021_acs.langmuir.0c02496.pdf,SI downloaded\10.1021_acs.langmuir.0c02496_SI.pdf,mof_json_store\10.1021_acs.langmuir.0c02496\raw_output.json,mof_json_store\10.1021_acs.langmuir.0c02496\synthesis_007.json,no,,ZIF-8,,HfCl4,,stock: 0.1068 g in 40 mL H2O; 30 mL used,,,nan,,,,,nan,,,,,2-methylimidazole,,stock: 4.0 g in 40 mL H2O; 30 mL used,,,,,,,,,,,,,I4R4 peptide (Nap-I4-GPLGLAG-R4-NH2),I4R4,0.5 mM,,,,,,,,water (Milli-Q),H2O,,,,,,,25,room temperature,24.0,about 24 h,,stirred,Milli-Q water,three times,dried in vacuum at 60 °C for 24 h,60.0,24.0,truncated rhombic dodecahedron,,average 440 ± 25 nm,,,,,,,,,,10.1021/acs.langmuir.0c02496,ok,
10.1021/acs.langmuir.0c02496,downloaded\10.1021_acs.langmuir.0c02496.pdf,SI downloaded\10.1021_acs.langmuir.0c02496_SI.pdf,mof_json_store\10.1021_acs.langmuir.0c02496\raw_output.json,mof_json_store\10.1021_acs.langmuir.0c02496\synthesis_008.json,no,,ZIF-8,,HfCl4,,stock: 0.1068 g in 40 mL H2O; 30 mL used,,,nan,,,,,nan,,,,,2-methylimidazole,,stock: 4.0 g in 40 mL H2O; 30 mL used,,,,,,,,,,,,,I4R4 peptide (Nap-I4-GPLGLAG-R4-NH2),I4R4,1.0 mM,,,,,,,,water (Milli-Q),H2O,,,,,,,25,room temperature,24.0,about 24 h,,stirred,Milli-Q water,three times,dried in vacuum at 60 °C for 24 h,60.0,24.0,truncated rhombic dodecahedron,,average 209 ± 7 nm,,,,,1432.0,,,,,10.1021/acs.langmuir.0c02496,ok,
10.1021/acs.langmuir.0c02496,downloaded\10.1021_acs.langmuir.0c02496.pdf,SI downloaded\10.1021_acs.langmuir.0c02496_SI.pdf,mof_json_store\10.1021_acs.langmuir.0c02496\raw_output.json,mof_json_store\10.1021_acs.langmuir.0c02496\synthesis_009.json,no,,ZIF-8,,HfCl4,,stock: 0.1068 g in 40 mL H2O; 30 mL used,,,nan,,,,,nan,,,,,2-methylimidazole,,stock: 4.0 g in 40 mL H2O; 30 mL used,,,,,,,,,,,,,I4R4 peptide (Nap-I4-GPLGLAG-R4-NH2),I4R4,2.0 mM,,,,,,,,water (Milli-Q),H2O,,,,,,,25,room temperature,24.0,about 24 h,,stirred,Milli-Q water,three times,dried in vacuum at 60 °C for 24 h,60.0,24.0,truncated rhombic dodecahedron,,average 113 ± 7 nm,,,,,,,,,,10.1021/acs.langmuir.0c02496,ok,
10.1021/acs.langmuir.0c02496,downloaded\10.1021_acs.langmuir.0c02496.pdf,SI downloaded\10.1021_acs.langmuir.0c02496_SI.pdf,mof_json_store\10.1021_acs.langmuir.0c02496\raw_output.json,mof_json_store\10.1021_acs.langmuir.0c02496\synthesis_010.json,no,,ZIF-8,,HfCl4,,stock: 0.1068 g in 40 mL H2O; 30 mL used,,,nan,,,,,nan,,,,,2-methylimidazole,,stock: 4.0 g in 40 mL H2O; 30 mL used,,,,,,,,,,,,,I6R4 peptide (Nap-I6-GPLGLAG-R4-NH2),I6R4,0.1 mM,,,,,,,,water (Milli-Q),H2O,,,,,,,25,room temperature,24.0,about 24 h,,stirred,Milli-Q water,three times,dried in vacuum at 60 °C for 24 h,60.0,24.0,rhombic dodecahedron,,average 610 ± 90 nm,,,,,,,,,,10.1021/acs.langmuir.0c02496,ok,
10.1021/acs.langmuir.0c02496,downloaded\10.1021_acs.langmuir.0c02496.pdf,SI downloaded\10.1021_acs.langmuir.0c02496_SI.pdf,mof_json_store\10.1021_acs.langmuir.0c02496\raw_output.json,mof_json_store\10.1021_acs.langmuir.0c02496\synthesis_011.json,no,,ZIF-8,,HfCl4,,stock: 0.1068 g in 40 mL H2O; 30 mL used,,,nan,,,,,nan,,,,,2-methylimidazole,,stock: 4.0 g in 40 mL H2O; 30 mL used,,,,,,,,,,,,,I6R4 peptide (Nap-I6-GPLGLAG-R4-NH2),I6R4,0.5 mM,,,,,,,,water (Milli-Q),H2O,,,,,,,25,room temperature,24.0,about 24 h,,stirred,Milli-Q water,three times,dried in vacuum at 60 °C for 24 h,60.0,24.0,rhombic dodecahedron,,average 391 ± 8 nm,,,,,,,,,,10.1021/acs.langmuir.0c02496,ok,
10.1021/acs.langmuir.0c02496,downloaded\10.1021_acs.langmuir.0c02496.pdf,SI downloaded\10.1021_acs.langmuir.0c02496_SI.pdf,mof_json_store\10.1021_acs.langmuir.0c02496\raw_output.json,mof_json_store\10.1021_acs.langmuir.0c02496\synthesis_012.json,no,,ZIF-8,,ZrCl4,,stock: 0.1068 g in 40 mL H2O; 30 mL used,,,nan,,,,,nan,,,,,2-methylimidazole,,stock: 4.0 g in 40 mL H2O; 30 mL used,,,,,,,,,,,,,I6R4 peptide (Nap-I6-GPLGLAG-R4-NH2),I6R4,1.0 mM,,,,,,,,water (Milli-Q),H2O,,,,,,,25,room temperature,24.0,about 24 h,,stirred,Milli-Q water,three times,dried in vacuum at 60 °C for 24 h,60.0,24.0,truncated rhombic dodecahedron,,average 158 ± 8 nm,,,,,1710.0,,,,,10.1021/acs.langmuir.0c02496,ok,
10.1021/acs.langmuir.0c02496,downloaded\10.1021_acs.langmuir.0c02496.pdf,SI downloaded\10.1021_acs.langmuir.0c02496_SI.pdf,mof_json_store\10.1021_acs.langmuir.0c02496\raw_output.json,mof_json_store\10.1021_acs.langmuir.0c02496\synthesis_013.json,no,,ZIF-8,,ZrCl4,,stock: 0.1068 g in 40 mL H2O; 30 mL used,,,nan,,,,,nan,,,,,2-methylimidazole,,stock: 4.0 g in 40 mL H2O; 30 mL used,,,,,,,,,,,,,I6R4 peptide (Nap-I6-GPLGLAG-R4-NH2),I6R4,2.0 mM,,,,,,,,water (Milli-Q),H2O,,,,,,,25,room temperature,24.0,about 24 h,,stirred,Milli-Q water,three times,dried in vacuum at 60 °C for 24 h,60.0,24.0,rhombic dodecahedron,,average 78 ± 5 nm,,,,,,,,,,10.1021/acs.langmuir.0c02496,ok,
