Repository: zzhenglab/MOFinder

# MOFinder

MOFinder extracts MOF synthesis information from the literature, reconstructs evidence-supported negative reaction records, and prepares datasets for synthesis-outcome prediction.
[Web application](https://mofinder.chemistry.wustl.edu/) | [Demos](Demo/README.md) | [Source code](docs/source_to_code.md) | [Workflow guide](docs/workflow.md) | [Model evaluation](docs/evaluation.md)

## Quick start

The workflow runs through Python commands. Python 3.10 or newer is required. Clone the repository and initialize its related applications:

```bash
git clone --recurse-submodules https://github.com/zzhenglab/MOFinder.git
cd MOFinder
```

Start with the two offline demonstrations:

```bash

File: mof_extraction_1_2.csv (part 175 of 305)
doi,main_pdf,si_pdf,raw_output,parsed_json,article_trial_or_failure,article_trial_or_failure_notes,mof_name,crystal_code,metal_1,metal_1_abbr,metal_1_amount_text,metal_1_amount_value,metal_1_amount_unit,metal_2,metal_2_abbr,metal_2_amount_text,metal_2_amount_value,metal_2_amount_unit,metal_3,metal_3_abbr,metal_3_amount_text,metal_3_amount_value,metal_3_amount_unit,linker_1,linker_1_abbr,linker_1_amount_text,linker_1_amount_value,linker_1_amount_unit,linker_2,linker_2_abbr,linker_2_amount_text,linker_2_amount_value,linker_2_amount_unit,linker_3,linker_3_abbr,linker_3_amount_text,linker_3_amount_value,linker_3_amount_unit,modulator_1,modulator_1_abbr,modulator_1_amount_text,modulator_1_amount_value,modulator_1_amount_unit,modulator_2,modulator_2_abbr,modulator_2_amount_text,modulator_2_amount_value,modulator_2_amount_unit,solvent_main,solvent_main_abbr,solvent_main_amount_text,solvent_main_ml,solvent_secondary,solvent_secondary_abbr,solvent_secondary_amount_text,solvent_secondary_ml,temperature_c,temperature_c_text,time_h,time_text,vessel_type,stirring,washing_solvent,washing_cycles,activation_text,activation_temp_c,activation_time_h,crystal_morphology,yield_percent,crystal_size,topology_code,metal_cluster_connectivity,unit_cell_short,pore_diameter_A,BET_surface_area_m2g,air_stable,water_stable,tga_decomposition_temp_c,applications,reference,status,error
10.1039/d3qi00251a,downloaded\10.1039_d3qi00251a.pdf,SI downloaded\10.1039_d3qi00251a_SI.pdf,mof_json_store\10.1039_d3qi00251a\raw_output.json,mof_json_store\10.1039_d3qi00251a\synthesis_001.json,yes,"Chiral induction trials with L-/D-Trp, L-Asp, L-Met, L-Val gave racemic LNNU-2 (no CD).",LNNU-2,1964191,HfCl4,,"0.50 mmol, 0.100 g",0.5,mmol,nan,,,,,nan,,,,,HOOCC6H4CH2PO(OH)(OC2H5),H2L,"0.25 mmol, 0.061 g",0.25,mmol,"2,2'-bipyridine","2,2'-bipy","0.45 mmol, 0.070 g",0.45,mmol,,,,,,,,,,,,,,,,deionized water,H2O,10 mL,10.0,,,,,80.0,80 °C,72.0,3 days,20 mL Teflon-lined stainless autoclave,stirred 60 min then static,,,,,,blue block crystals,42.9,,,,,,,,yes,,sensing,10.1039/d3qi00251a,ok,
10.1039/d3qi00251a,downloaded\10.1039_d3qi00251a.pdf,SI downloaded\10.1039_d3qi00251a_SI.pdf,mof_json_store\10.1039_d3qi00251a\raw_output.json,mof_json_store\10.1039_d3qi00251a\synthesis_002.json,yes,"Chiral induction trials with L-/D-Trp, L-Asp, L-Met, L-Val gave racemic LNNU-2 (no CD).",(P)-LNNU-2,1964192,HfCl4,,"0.50 mmol, 0.100 g",0.5,mmol,nan,,,,,nan,,,,,HOOCC6H4CH2PO(OH)(OC2H5),H2L,"0.25 mmol, 0.061 g",0.25,mmol,"2,2'-bipyridine","2,2'-bipy","0.45 mmol, 0.070 g",0.45,mmol,,,,,,L-alanine,L-Ala,"2.5 × 10−3 M, 10 mL",,,,,,,,water (as solvent for L-Ala solution),H2O,10 mL (as 2.5 × 10−3 M L-Ala aq.),10.0,,,,,80.0,80 °C,72.0,3 days,20 mL Teflon-lined stainless autoclave,stirred 60 min then static,water,,,,,blue block crystals,44.6,,,,,,,,,,sensing,10.1039/d3qi00251a,ok,
10.1039/d3qi00251a,downloaded\10.1039_d3qi00251a.pdf,SI downloaded\10.1039_d3qi00251a_SI.pdf,mof_json_store\10.1039_d3qi00251a\raw_output.json,mof_json_store\10.1039_d3qi00251a\synthesis_003.json,yes,"Chiral induction trials with L-/D-Trp, L-Asp, L-Met, L-Val gave racemic LNNU-2 (no CD).",(M)-LNNU-2,,HfCl4,,"0.50 mmol, 0.100 g",0.5,mmol,nan,,,,,nan,,,,,HOOCC6H4CH2PO(OH)(OC2H5),H2L,"0.25 mmol, 0.061 g",0.25,mmol,"2,2'-bipyridine","2,2'-bipy","0.45 mmol, 0.070 g",0.45,mmol,,,,,,D-alanine,D-Ala,"2.5 × 10−3 M, 10 mL",,,,,,,,water (as solvent for D-Ala solution),H2O,10 mL (as 2.5 × 10−3 M D-Ala aq.),10.0,,,,,80.0,80 °C,72.0,3 days,20 mL Teflon-lined stainless autoclave,stirred 60 min then static,water,,,,,blue block crystals,59.8,,,,,,,,,,sensing,10.1039/d3qi00251a,ok,
10.1039/d3qi00251a,downloaded\10.1039_d3qi00251a.pdf,SI downloaded\10.1039_d3qi00251a_SI.pdf,mof_json_store\10.1039_d3qi00251a\raw_output.json,mof_json_store\10.1039_d3qi00251a\synthesis_004.json,yes,"Chiral induction trials with L-/D-Trp, L-Asp, L-Met, L-Val gave racemic LNNU-2 (no CD).",LNNU-2 (L-Trp-induced; racemic),,HfCl4,,"0.50 mmol, 0.100 g",0.5,mmol,nan,,,,,nan,,,,,HOOCC6H4CH2PO(OH)(OC2H5),H2L,"0.25 mmol, 0.061 g",0.25,mmol,"2,2'-bipyridine","2,2'-bipy","0.45 mmol, 0.070 g",0.45,mmol,,,,,,L-tryptophan,L-Trp,"2.5 × 10−3 M, 10 mL",,,,,,,,water (as solvent for L-Trp solution),H2O,10 mL (as 2.5 × 10−3 M L-Trp aq.),10.0,,,,,80.0,80 °C,72.0,3 days,20 mL Teflon-lined stainless autoclave,stirred 60 min then static,,,,,,blue block crystals,72.0,,,,,,,,,,sensing,10.1039/d3qi00251a,ok,
10.1039/d3qi00251a,downloaded\10.1039_d3qi00251a.pdf,SI downloaded\10.1039_d3qi00251a_SI.pdf,mof_json_store\10.1039_d3qi00251a\raw_output.json,mof_json_store\10.1039_d3qi00251a\synthesis_005.json,yes,"Chiral induction trials with L-/D-Trp, L-Asp, L-Met, L-Val gave racemic LNNU-2 (no CD).",LNNU-2 (D-Trp-induced; racemic),,HfCl4,,"0.50 mmol, 0.100 g",0.5,mmol,nan,,,,,nan,,,,,HOOCC6H4CH2PO(OH)(OC2H5),H2L,"0.25 mmol, 0.061 g",0.25,mmol,"2,2'-bipyridine","2,2'-bipy","0.45 mmol, 0.070 g",0.45,mmol,,,,,,D-tryptophan,D-Trp,"2.5 × 10−3 M, 10 mL",,,,,,,,water (as solvent for D-Trp solution),H2O,10 mL (as 2.5 × 10−3 M D-Trp aq.),10.0,,,,,80.0,80 °C,72.0,3 days,20 mL Teflon-lined stainless autoclave,stirred 60 min then static,,,,,,blue block crystals,66.8,,,,,,,,,,sensing,10.1039/d3qi00251a,ok,
10.1039/d3qi00251a,downloaded\10.1039_d3qi00251a.pdf,SI downloaded\10.1039_d3qi00251a_SI.pdf,mof_json_store\10.1039_d3qi00251a\raw_output.json,mof_json_store\10.1039_d3qi00251a\synthesis_006.json,yes,"Chiral induction trials with L-/D-Trp, L-Asp, L-Met, L-Val gave racemic LNNU-2 (no CD).",LNNU-2 (L-Pro-induced; M-excess),,HfCl4,,"0.50 mmol, 0.100 g",0.5,mmol,nan,,,,,nan,,,,,HOOCC6H4CH2PO(OH)(OC2H5),H2L,"0.25 mmol, 0.061 g",0.25,mmol,"2,2'-bipyridine","2,2'-bipy","0.45 mmol, 0.070 g",0.45,mmol,,,,,,L-proline,L-Pro,"2.5 × 10−3 M, 10 mL",,,,,,,,water (as solvent for L-Pro solution),H2O,10 mL (as 2.5 × 10−3 M L-Pro aq.),10.0,,,,,80.0,80 °C,72.0,3 days,20 mL Teflon-lined stainless autoclave,stirred 60 min then static,,,,,,blue block crystals,62.2,,,,,,,,,,sensing,10.1039/d3qi00251a,ok,
10.1039/d3qi00251a,downloaded\10.1039_d3qi00251a.pdf,SI downloaded\10.1039_d3qi00251a_SI.pdf,mof_json_store\10.1039_d3qi00251a\raw_output.json,mof_json_store\10.1039_d3qi00251a\synthesis_007.json,yes,"Chiral induction trials with L-/D-Trp, L-Asp, L-Met, L-Val gave racemic LNNU-2 (no CD).",LNNU-2 (L-His-induced; M-excess),,HfCl4,,"0.50 mmol, 0.100 g",0.5,mmol,nan,,,,,nan,,,,,HOOCC6H4CH2PO(OH)(OC2H5),H2L,"0.25 mmol, 0.061 g",0.25,mmol,"2,2'-bipyridine","2,2'-bipy","0.45 mmol, 0.070 g",0.45,mmol,,,,,,L-histidine,L-His,"2.5 × 10−3 M, 10 mL",,,,,,,,water (as solvent for L-His solution),H2O,10 mL (as 2.5 × 10−3 M L-His aq.),10.0,,,,,80.0,80 °C,72.0,3 days,20 mL Teflon-lined stainless autoclave,stirred 60 min then static,,,,,,blue block crystals,75.4,,,,,,,,,,sensing,10.1039/d3qi00251a,ok,
10.1039/d3qi00251a,downloaded\10.1039_d3qi00251a.pdf,SI downloaded\10.1039_d3qi00251a_SI.pdf,mof_json_store\10.1039_d3qi00251a\raw_output.json,mof_json_store\10.1039_d3qi00251a\synthesis_008.json,yes,"Chiral induction trials with L-/D-Trp, L-Asp, L-Met, L-Val gave racemic LNNU-2 (no CD).",LNNU-2 (L-Asp-induced; racemic),,HfCl4,,"0.50 mmol, 0.100 g",0.5,mmol,nan,,,,,nan,,,,,HOOCC6H4CH2PO(OH)(OC2H5),H2L,"0.25 mmol, 0.061 g",0.25,mmol,"2,2'-bipyridine","2,2'-bipy","0.45 mmol, 0.070 g",0.45,mmol,,,,,,L-aspartic acid,L-Asp,"2.5 × 10−3 M, 10 mL",,,,,,,,water (as solvent for L-Asp solution),H2O,10 mL (as 2.5 × 10−3 M L-Asp aq.),10.0,,,,,80.0,80 °C,72.0,3 days,20 mL Teflon-lined stainless autoclave,stirred 60 min then static,,,,,,blue block crystals,63.8,,,,,,,,,,sensing,10.1039/d3qi00251a,ok,
10.1039/d3qi00251a,downloaded\10.1039_d3qi00251a.pdf,SI downloaded\10.1039_d3qi00251a_SI.pdf,mof_json_store\10.1039_d3qi00251a\raw_output.json,mof_json_store\10.1039_d3qi00251a\synthesis_009.json,yes,"Chiral induction trials with L-/D-Trp, L-Asp, L-Met, L-Val gave racemic LNNU-2 (no CD).",LNNU-2 (L-Asn-induced; M-excess),,HfCl4,,"0.50 mmol, 0.100 g",0.5,mmol,nan,,,,,nan,,,,,HOOCC6H4CH2PO(OH)(OC2H5),H2L,"0.25 mmol, 0.061 g",0.25,mmol,"2,2'-bipyridine","2,2'-bipy","0.45 mmol, 0.070 g",0.45,mmol,,,,,,L-asparagine,L-Asn,"2.5 × 10−3 M, 10 mL",,,,,,,,water (as solvent for L-Asn solution),H2O,10 mL (as 2.5 × 10−3 M L-Asn aq.),10.0,,,,,80.0,80 °C,72.0,3 days,20 mL Teflon-lined stainless autoclave,stirred 60 min then static,,,,,,blue block crystals,61.4,,,,,,,,,,sensing,10.1039/d3qi00251a,ok,
10.1039/d3qi00251a,downloaded\10.1039_d3qi00251a.pdf,SI downloaded\10.1039_d3qi00251a_SI.pdf,mof_json_store\10.1039_d3qi00251a\raw_output.json,mof_json_store\10.1039_d3qi00251a\synthesis_010.json,yes,"Chiral induction trials with L-/D-Trp, L-Asp, L-Met, L-Val gave racemic LNNU-2 (no CD).",LNNU-2 (L-Met-induced; racemic),,HfCl4,,"0.50 mmol, 0.100 g",0.5,mmol,nan,,,,,nan,,,,,HOOCC6H4CH2PO(OH)(OC2H5),H2L,"0.25 mmol, 0.061 g",0.25,mmol,"2,2'-bipyridine","2,2'-bipy","0.45 mmol, 0.070 g",0.45,mmol,,,,,,L-methionine,L-Met,"2.5 × 10−3 M, 10 mL",,,,,,,,water (as solvent for L-Met solution),H2O,10 mL (as 2.5 × 10−3 M L-Met aq.),10.0,,,,,80.0,80 °C,72.0,3 days,20 mL Teflon-lined stainless autoclave,stirred 60 min then static,,,,,,blue block crystals,36.8,,,,,,,,,,sensing,10.1039/d3qi00251a,ok,
10.1039/d3qi00251a,downloaded\10.1039_d3qi00251a.pdf,SI downloaded\10.1039_d3qi00251a_SI.pdf,mof_json_store\10.1039_d3qi00251a\raw_output.json,mof_json_store\10.1039_d3qi00251a\synthesis_011.json,yes,"Chiral induction trials with L-/D-Trp, L-Asp, L-Met, L-Val gave racemic LNNU-2 (no CD).",LNNU-2 (L-Val-induced; racemic),,HfCl4,,"0.50 mmol, 0.100 g",0.5,mmol,nan,,,,,nan,,,,,HOOCC6H4CH2PO(OH)(OC2H5),H2L,"0.25 mmol, 0.061 g",0.25,mmol,"2,2'-bipyridine","2,2'-bipy","0.45 mmol, 0.070 g",0.45,mmol,,,,,,L-valine,L-Val,"2.5 × 10−3 M, 10 mL",,,,,,,,water (as solvent for L-Val solution),H2O,10 mL (as 2.5 × 10−3 M L-Val aq.),10.0,,,,,80.0,80 °C,72.0,3 days,20 mL Teflon-lined stainless autoclave,stirred 60 min then static,,,,,,blue block crystals,41.7,,,,,,,,,,sensing,10.1039/d3qi00251a,ok,
10.1039/d3qi00251a,downloaded\10.1039_d3qi00251a.pdf,SI downloaded\10.1039_d3qi00251a_SI.pdf,mof_json_store\10.1039_d3qi00251a\raw_output.json,mof_json_store\10.1039_d3qi00251a\synthesis_013.json,yes,"Chiral induction trials with L-/D-Trp, L-Asp, L-Met, L-Val gave racemic LNNU-2 (no CD).","[ZnxCuy(L)(2,2'-bipy)]·H2O",,HfCl4,,0.45 mmol,0.45,mmol,nan,,0.05 mmol,0.05,mmol,nan,,,,,HOOCC6H4CH2PO(OH)(OC2H5),H2L,"0.30 mmol, 0.073 g",0.3,mmol,"2,2'-bipyridine","2,2'-bipy","0.45 mmol, 0.070 g",0.45,mmol,,,,,,,,,,,,,,,,deionized water,H2O,10 mL,10.0,,,,,80.0,80 °C,72.0,3 days,20 mL Teflon-lined stainless autoclave,stirred 60 min then static,,,,,,blue block crystals,41.5,,,,,,,,,,,10.1039/d3qi00251a,ok,
10.1039/d3qi00251a,downloaded\10.1039_d3qi00251a.pdf,SI downloaded\10.1039_d3qi00251a_SI.pdf,mof_json_store\10.1039_d3qi00251a\raw_output.json,mof_json_store\10.1039_d3qi00251a\synthesis_014.json,yes,"Chiral induction trials with L-/D-Trp, L-Asp, L-Met, L-Val gave racemic LNNU-2 (no CD).","[ZnxCuy(L)(2,2'-bipy)]·H2O",,HfCl4,,0.40 mmol,0.4,mmol,nan,,0.10 mmol,0.1,mmol,nan,,,,,HOOCC6H4CH2PO(OH)(OC2H5),H2L,"0.30 mmol, 0.073 g",0.3,mmol,"2,2'-bipyridine","2,2'-bipy","0.45 mmol, 0.070 g",0.45,mmol,,,,,,,,,,,,,,,,deionized water,H2O,10 mL,10.0,,,,,80.0,80 °C,72.0,3 days,20 mL Teflon-lined stainless autoclave,stirred 60 min then static,,,,,,blue block crystals,50.2,,,,,,,,,,,10.1039/d3qi00251a,ok,
10.1039/d3qi00251a,downloaded\10.1039_d3qi00251a.pdf,SI downloaded\10.1039_d3qi00251a_SI.pdf,mof_json_store\10.1039_d3qi00251a\raw_output.json,mof_json_store\10.1039_d3qi00251a\synthesis_015.json,yes,"Chiral induction trials with L-/D-Trp, L-Asp, L-Met, L-Val gave racemic LNNU-2 (no CD).","[ZnxCuy(L)(2,2'-bipy)]·H2O",,Zn(NO3)2·6H2O,,0.35 mmol,0.35,mmol,nan,,0.15 mmol,0.15,mmol,nan,,,,,HOOCC6H4CH2PO(OH)(OC2H5),H2L,"0.30 mmol, 0.073 g",0.3,mmol,"2,2'-bipyridine","2,2'-bipy","0.45 mmol, 0.070 g",0.45,mmol,,,,,,,,,,,,,,,,deionized water,H2O,10 mL,10.0,,,,,80.0,80 °C,72.0,3 days,20 mL Teflon-lined stainless autoclave,stirred 60 min then static,,,,,,blue block crystals,40.9,,,,,,,,,,,10.1039/d3qi00251a,ok,
10.1039/d3qi00251a,downloaded\10.1039_d3qi00251a.pdf,SI downloaded\10.1039_d3qi00251a_SI.pdf,mof_json_store\10.1039_d3qi00251a\raw_output.json,mof_json_store\10.1039_d3qi00251a\synthesis_016.json,yes,"Chiral induction trials with L-/D-Trp, L-Asp, L-Met, L-Val gave racemic LNNU-2 (no CD).","[ZnxCuy(L)(2,2'-bipy)]·H2O",,Zn(NO3)2·6H2O,,0.30 mmol,0.3,mmol,nan,,0.20 mmol,0.2,mmol,nan,,,,,HOOCC6H4CH2PO(OH)(OC2H5),H2L,"0.30 mmol, 0.073 g",0.3,mmol,"2,2'-bipyridine","2,2'-bipy","0.45 mmol, 0.070 g",0.45,mmol,,,,,,,,,,,,,,,,deionized water,H2O,10 mL,10.0,,,,,80.0,80 °C,72.0,3 days,20 mL Teflon-lined stainless autoclave,stirred 60 min then static,,,,,,blue block crystals,51.3,,,,,,,,,,,10.1039/d3qi00251a,ok,
10.1039/d3qi00251a,downloaded\10.1039_d3qi00251a.pdf,SI downloaded\10.1039_d3qi00251a_SI.pdf,mof_json_store\10.1039_d3qi00251a\raw_output.json,mof_json_store\10.1039_d3qi00251a\synthesis_017.json,yes,"Chiral induction trials with L-/D-Trp, L-Asp, L-Met, L-Val gave racemic LNNU-2 (no CD).","[ZnxCuy(L)(2,2'-bipy)]·H2O",,Zn(NO3)2·6H2O,,0.25 mmol,0.25,mmol,nan,,0.25 mmol,0.25,mmol,nan,,,,,HOOCC6H4CH2PO(OH)(OC2H5),H2L,"0.30 mmol, 0.073 g",0.3,mmol,"2,2'-bipyridine","2,2'-bipy","0.45 mmol, 0.070 g",0.45,mmol,,,,,,,,,,,,,,,,deionized water,H2O,10 mL,10.0,,,,,80.0,80 °C,72.0,3 days,20 mL Teflon-lined stainless autoclave,stirred 60 min then static,,,,,,blue block crystals,36.9,,,,,,,,,,,10.1039/d3qi00251a,ok,
10.1039/d3qi00251a,downloaded\10.1039_d3qi00251a.pdf,SI downloaded\10.1039_d3qi00251a_SI.pdf,mof_json_store\10.1039_d3qi00251a\raw_output.json,mof_json_store\10.1039_d3qi00251a\synthesis_018.json,yes,"Chiral induction trials with L-/D-Trp, L-Asp, L-Met, L-Val gave racemic LNNU-2 (no CD).","[ZnxCuy(L)(2,2'-bipy)]·H2O",,SnCl4·5H2O,,0.20 mmol,0.2,mmol,nan,,0.30 mmol,0.3,mmol,nan,,,,,HOOCC6H4CH2PO(OH)(OC2H5),H2L,"0.30 mmol, 0.073 g",0.3,mmol,"2,2'-bipyridine","2,2'-bipy","0.45 mmol, 0.070 g",0.45,mmol,,,,,,,,,,,,,,,,deionized water,H2O,10 mL,10.0,,,,,80.0,80 °C,72.0,3 days,20 mL Teflon-lined stainless autoclave,stirred 60 min then static,,,,,,blue block crystals,44.5,,,,,,,,,,,10.1039/d3qi00251a,ok,
10.1039/d3qi00251a,downloaded\10.1039_d3qi00251a.pdf,SI downloaded\10.1039_d3qi00251a_SI.pdf,mof_json_store\10.1039_d3qi00251a\raw_output.json,mof_json_store\10.1039_d3qi00251a\synthesis_019.json,yes,"Chiral induction trials with L-/D-Trp, L-Asp, L-Met, L-Val gave racemic LNNU-2 (no CD).","[ZnxCuy(L)(2,2'-bipy)]·H2O",,Co(CH3COO)2·4H2O,,0.15 mmol,0.15,mmol,nan,,0.35 mmol,0.35,mmol,nan,,,,,HOOCC6H4CH2PO(OH)(OC2H5),H2L,"0.30 mmol, 0.073 g",0.3,mmol,"2,2'-bipyridine","2,2'-bipy","0.45 mmol, 0.070 g",0.45,mmol,,,,,,,,,,,,,,,,deionized water,H2O,10 mL,10.0,,,,,80.0,80 °C,72.0,3 days,20 mL Teflon-lined stainless autoclave,stirred 60 min then static,,,,,,blue block crystals,34.7,,,,,,,,,,,10.1039/d3qi00251a,ok,
10.1039/d3qi00251a,downloaded\10.1039_d3qi00251a.pdf,SI downloaded\10.1039_d3qi00251a_SI.pdf,mof_json_store\10.1039_d3qi00251a\raw_output.json,mof_json_store\10.1039_d3qi00251a\synthesis_020.json,yes,"Chiral induction trials with L-/D-Trp, L-Asp, L-Met, L-Val gave racemic LNNU-2 (no CD).","[ZnxCuy(L)(2,2'-bipy)]·H2O",,Co(CH3COO)2·4H2O,,0.10 mmol,0.1,mmol,nan,,0.40 mmol,0.4,mmol,nan,,,,,HOOCC6H4CH2PO(OH)(OC2H5),H2L,"0.30 mmol, 0.073 g",0.3,mmol,"2,2'-bipyridine","2,2'-bipy","0.45 mmol, 0.070 g",0.45,mmol,,,,,,,,,,,,,,,,deionized water,H2O,10 mL,10.0,,,,,80.0,80 °C,72.0,3 days,20 mL Teflon-lined stainless autoclave,stirred 60 min then static,,,,,,blue block crystals,43.8,,,,,,,,,,,10.1039/d3qi00251a,ok,
10.1039/d3qi00251a,downloaded\10.1039_d3qi00251a.pdf,SI downloaded\10.1039_d3qi00251a_SI.pdf,mof_json_store\10.1039_d3qi00251a\raw_output.json,mof_json_store\10.1039_d3qi00251a\synthesis_021.json,yes,"Chiral induction trials with L-/D-Trp, L-Asp, L-Met, L-Val gave racemic LNNU-2 (no CD).","[ZnxCuy(L)(2,2'-bipy)]·H2O",,Zn(CH3COO)2·2H2O,,0.05 mmol,0.05,mmol,nan,,0.45 mmol,0.45,mmol,nan,,,,,HOOCC6H4CH2PO(OH)(OC2H5),H2L,"0.30 mmol, 0.073 g",0.3,mmol,"2,2'-bipyridine","2,2'-bipy","0.45 mmol, 0.070 g",0.45,mmol,,,,,,,,,,,,,,,,deionized water,H2O,10 mL,10.0,,,,,80.0,80 °C,72.0,3 days,20 mL Teflon-lined stainless autoclave,stirred 60 min then static,,,,,,blue block crystals,54.1,,,,,,,,,,,10.1039/d3qi00251a,ok,
10.1039/d3qi00251a,downloaded\10.1039_d3qi00251a.pdf,SI downloaded\10.1039_d3qi00251a_SI.pdf,mof_json_store\10.1039_d3qi00251a\raw_output.json,mof_json_store\10.1039_d3qi00251a\synthesis_022.json,yes,"Chiral induction trials with L-/D-Trp, L-Asp, L-Met, L-Val gave racemic LNNU-2 (no CD).",LNNU-3,1964196,Zn(NO3)2·6H2O,,"0.50 mmol, 0.133 g",0.5,mmol,nan,,,,,nan,,,,,HOOCC6H4CH2PO(OH)(OC2H5),H2L,"0.25 mmol, 0.061 g",0.25,mmol,"2,2'-bipyridine","2,2'-bipy","0.45 mmol, 0.070 g",0.45,mmol,,,,,,,,,,,,,,,,deionized water,H2O,10 mL,10.0,,,,,160.0,160 °C,72.0,3 days,20 mL Teflon-lined stainless autoclave,stirred 60 min then static,,,,,,colorless block crystals,51.1,,,,,,,,,,,10.1039/d3qi00251a,ok,
10.1021/acs.cgd.7b00373,downloaded\10.1021_acs.cgd.7b00373.pdf,SI downloaded\10.1021_acs.cgd.7b00373_SI.pdf,mof_json_store\10.1021_acs.cgd.7b00373\raw_output.json,mof_json_store\10.1021_acs.cgd.7b00373\synthesis_001.json,yes,Using CH3COOAg with [PW12O40]3− gave Na[Ag4(trz)4(H2PW12O40)] instead of POM[6]catenane; [SiW9O34]10− + CH3COOAg + trz gave no crystals.,,966143,CuCl2,,"450 mg, 0.15 mmol",0.15,mmol,W18O62·15H2O,,"150 mg, 0.88 mmol",0.88,mmol,nan,,,,,"1,2,4-triazole",Htrz,"50 mg, 0.72 mmol",0.72,mmol,,,,,,,,,,,NH4VO3,,"36 mg, 0.31 mmol",0.31,mmol,HNO3 (for pH adjustment),,"1 M, adjust to pH 2–3",,,water,H2O,15 mL,15.0,,,,,160.0,160 °C,96.0,4 days,Teflon-lined autoclave (20 mL),"stirred 1 h, then static",water,,dried at room temperature,,,red octahedral crystals,41.0,,,[Ag24(trz)18]6+ cage nodes; Keggin POM 12-dentate linker,"a=b=c=19.284(5) Å, Pn-3m",20.6,,not_reported,not_reported,,LIB_anode,10.1021/acs.cgd.7b00373,ok,
10.1021/acs.cgd.7b00373,downloaded\10.1021_acs.cgd.7b00373.pdf,SI downloaded\10.1021_acs.cgd.7b00373_SI.pdf,mof_json_store\10.1021_acs.cgd.7b00373\raw_output.json,mof_json_store\10.1021_acs.cgd.7b00373\synthesis_002.json,yes,Using CH3COOAg with [PW12O40]3− gave Na[Ag4(trz)4(H2PW12O40)] instead of POM[6]catenane; [SiW9O34]10− + CH3COOAg + trz gave no crystals.,,1502545,ZrCl4,,"300 mg, 0.16 mmol",0.16,mmol,nan,,"150 mg, 0.88 mmol",0.88,mmol,nan,,,,,"1,2,4-triazole",Htrz,"50 mg, 0.72 mmol",0.72,mmol,,,,,,,,,,,NH4VO3,,"36 mg, 0.31 mmol",0.31,mmol,HNO3 (for pH adjustment),,"1 M, adjust to pH 2–3",,,water,H2O,15 mL,15.0,,,,,160.0,160 °C,96.0,4 days,Teflon-lined autoclave (20 mL),"stirred 1 h, then static",water,,dried at room temperature,,,red octahedral crystals,38.0,,,[Ag24(trz)18]6+ cage nodes; Keggin POM 12-dentate linker,"a=b=c=19.1563(12) Å, Pn-3m",,,not_reported,not_reported,,LIB_anode,10.1021/acs.cgd.7b00373,ok,
10.1021/acs.cgd.7b00373,downloaded\10.1021_acs.cgd.7b00373.pdf,SI downloaded\10.1021_acs.cgd.7b00373_SI.pdf,mof_json_store\10.1021_acs.cgd.7b00373\raw_output.json,mof_json_store\10.1021_acs.cgd.7b00373\synthesis_003.json,yes,Using CH3COOAg with [PW12O40]3− gave Na[Ag4(trz)4(H2PW12O40)] instead of POM[6]catenane; [SiW9O34]10− + CH3COOAg + trz gave no crystals.,,1513953,ZrCl4,,"450 mg, 0.15 mmol",0.15,mmol,nan,,"150 mg, 0.88 mmol",0.88,mmol,nan,,,,,"1,2,4-triazole",Htrz,"50 mg, 0.72 mmol",0.72,mmol,,,,,,,,,,,NH4VO3,,"36 mg, 0.31 mmol",0.31,mmol,HNO3 (for pH adjustment),,"1 M, adjust to pH 2–3",,,water,H2O,15 mL,15.0,,,,,160.0,160 °C,96.0,4 days,Teflon-lined autoclave (20 mL),"stirred 1 h, then static",water,,dried at room temperature,,,red octahedral crystals,48.0,,,[Ag24(trz)18]6+ cage nodes; Keggin POM 12-dentate linker,"a=b=c=19.289(5) Å, Pn-3m",,,not_reported,not_reported,,,10.1021/acs.cgd.7b00373,ok,
10.1021/acs.cgd.7b00373,downloaded\10.1021_acs.cgd.7b00373.pdf,SI downloaded\10.1021_acs.cgd.7b00373_SI.pdf,mof_json_store\10.1021_acs.cgd.7b00373\raw_output.json,mof_json_store\10.1021_acs.cgd.7b00373\synthesis_004.json,yes,Using CH3COOAg with [PW12O40]3− gave Na[Ag4(trz)4(H2PW12O40)] instead of POM[6]catenane; [SiW9O34]10− + CH3COOAg + trz gave no crystals.,,,Cu(NO3)2·3H2O,,"450 mg, 0.15 mmol",0.15,mmol,nan,,"150 mg, 0.88 mmol",0.88,mmol,nan,,,,,"1,2,4-triazole",Htrz,"50 mg, 0.72 mmol",0.72,mmol,,,,,,,,,,,NH4VO3,,"36 mg, 0.31 mmol",0.31,mmol,HNO3 (for pH adjustment),,"1 M, adjust to pH 2–3",,,water,H2O,15 mL,15.0,,,,,160.0,160 °C,96.0,4 days,Teflon-lined autoclave (20 mL),"stirred 1 h, then static",water,,dried at room temperature,,,red octahedral crystals,38.0,,,[Ag24(trz)18]6+ cage nodes; Keggin POM 12-dentate linker,"a=b=19.427 Å, c=19.081 Å, P42/nnm",,,not_reported,not_reported,,,10.1021/acs.cgd.7b00373,ok,
10.1002/anie.202105491,downloaded\10.1002_anie.202105491.pdf,SI downloaded\10.1002_anie.202105491_SI.pdf,mof_json_store\10.1002_anie.202105491\raw_output.json,mof_json_store\10.1002_anie.202105491\synthesis_001.json,no,,PMOF-1,2022644,Co(NO3)2·6H2O,,"0.594 g, 2.0 mmol",2,mmol,nan,,,,,nan,,,,,"1-(4-carboxyphenyl)-4,4’-bipyridinium",CPB,"0.138 g, 0.5 mmol",0.5,mmol,terephthalic acid,BDC,"0.166 g, 1.0 mmol",1.0,mmol,,,,,,sodium hydroxide solution (for pH adjustment),,adjust pH ~8 with NaOH solution,,,,,,,,water,H2O,10 mL,10.0,,,,,100.0,100 °C,48.0,2 days,Teflon-lined autoclave,,H2O,,120 °C in vacuum for 2 h,120.0,2.0,pale yellow prismatic crystals,,,,Zn2 paddle-wheel and Zn3 cluster nodes; 3-fold interpenetrated,"PMOF-1 (100 K): a=9.9294(3) Å, b=11.6856(3) Å, c=16.2406(5) Å, α=104.244(2)°, β=107.284(3)°, γ=92.382(2)°, P-1",5.6,,not_reported,not_reported,310.0,acetylene separation;CO2_capture,10.1002/anie.202105491,ok,
10.1039/c7fd00030h,downloaded\10.1039_c7fd00030h.pdf,,mof_json_store\10.1039_c7fd00030h\raw_output.json,mof_json_store\10.1039_c7fd00030h\synthesis_001.json,no,,mPT-MOF,,Cu(NO3)2·3H2O,,10 mg,0.04771,mmol,nan,,,,,nan,,,,,"4,4′-(1,10-phenanthroline-3,8-diyl)dibenzoic acid",H2PT,6 mg,6.0,mg,"4,4′-bis(carboxyphenyl)-2-nitro-1,10-biphenyl",H2TPHN,14 mg,14.0,mg,,,,,,trifluoroacetic acid,TFA,0.1 mL,0.1,mL,,,,,,"N,N-dimethylformamide",DMF,10 mL,10.0,,,,,100.0,100 b0C,120.0,5 days,,,,,,,,pale yellow powder,45.0,,,UiO-type Zr6O4(OH)4 SBU,,,3834.0,not_reported,not_reported,,,10.1039/c7fd00030h,ok,
10.1021/acs.inorgchem.3c03750,downloaded\10.1021_acs.inorgchem.3c03750.pdf,SI downloaded\10.1021_acs.inorgchem.3c03750_SI.pdf,mof_json_store\10.1021_acs.inorgchem.3c03750\raw_output.json,mof_json_store\10.1021_acs.inorgchem.3c03750\synthesis_001.json,no,,THPTS-Pb,2301601,Cu(NO3)2·3H2O,,"0.050 g, 0.15 mmol",0.15,mmol,nan,,,,,nan,,,,,"2,7-dihydroxynaphthalene-3,6-disulfonate, disodium",Na-DHNDS,"0.055 g, 0.15 mmol",0.15,mmol,,,,,,,,,,,,,,,,,,,,,water,H2O,2 mL,2.0,,,,,95.0,95 °C,72.0,3 days; then cooled 1 day to RT,Teflon-lined autoclave,,,,,,,black crystals,58.0,,,1D metal–oxygen cluster with channel,"tetragonal, I41/acd, a=35.0531(3) Å, c=10.80309(14) Å, V=13274.0(3) Å3",,,yes,yes,370.0,photothermal_conversion;NIR-II,10.1021/acs.inorgchem.3c03750,ok,
10.1002/cssc.201403345,downloaded\10.1002_cssc.201403345.pdf,SI downloaded\10.1002_cssc.201403345_SI.pdf,mof_json_store\10.1002_cssc.201403345\raw_output.json,mof_json_store\10.1002_cssc.201403345\synthesis_001.json,no,,UiO-67(bipyridine)-10%,,ZrCl4,,0.120 g (0.51 mmol),0.51,mmol,nan,,,,,nan,,,,,"biphenyl-4,4'-dicarboxylic acid",bpdc,0.111 g (0.46 mmol),0.111,g,"2,2'-bipyridine-5,5'-dicarboxylic acid",bpydc,0.0125 g (0.051 mmol),0.0125,g,,,,,,acetic acid,,0.96 mL,0.96,mL,,,,,,"N,N-dimethylformamide",DMF,20 mL,20.0,,,,,120.0,120 °C,24.0,24 h,"20 mL glass flask (sealed), oven",static,"DMF, ethanol",,dried under reduced pressure at room temperature,,,white solid,,,,,,,2400.0,not_reported,not_reported,,,10.1002/cssc.201403345,ok,
10.1039/d1ra05349c,downloaded\10.1039_d1ra05349c.pdf,SI downloaded\10.1039_d1ra05349c_SI.pdf,mof_json_store\10.1039_d1ra05349c\raw_output.json,mof_json_store\10.1039_d1ra05349c\synthesis_001.json,no,,,695680,HfCl4,,0.309 g,0.964715,mmol,nan,,,,,nan,,,,,"1,10-phenanthroline",Phen,0.083 g,0.083,g,terephthalic acid,H2BDC,0.090 g,0.09,g,,,,,,,,,,,,,,,,water,H2O,"20.0 mL (from 24.0 mL, H2O/MeCN 5:1 v/v)",20.0,acetonitrile,MeCN,"4.0 mL (from 24.0 mL, H2O/MeCN 5:1 v/v)",4.0,120.0,120 °C,12.0,12 h,Teflon-lined stainless steel autoclave (50 mL),stirred 10 min before sealing; static during heating under autogenous pressure,"H2O, EtOH",3× each,dried in air at 65 °C for 14 h,65.0,14.0,colorless crystals (blocks),,10–20 μm blocks,,,,,,not_reported,yes,,luminescence;sensing,10.1039/d1ra05349c,ok,
10.1039/d1ra05349c,downloaded\10.1039_d1ra05349c.pdf,SI downloaded\10.1039_d1ra05349c_SI.pdf,mof_json_store\10.1039_d1ra05349c\raw_output.json,mof_json_store\10.1039_d1ra05349c\synthesis_002.json,no,,,695680,Zn(NO3)2·6H2O,,0.309 g,1.42081,mmol,nan,,,,,nan,,,,,"1,10-phenanthroline",Phen,0.083 g,0.083,g,terephthalic acid,H2BDC,0.090 g,0.09,g,,,,,,polyvinylpyrrolidone K30,PVP K30,0.05 g,0.05,g,,,,,,water,H2O,"20.0 mL (from 24.0 mL, H2O/MeCN 5:1 v/v)",20.0,acetonitrile,MeCN,"4.0 mL (from 24.0 mL, H2O/MeCN 5:1 v/v)",4.0,120.0,120 °C,12.0,12 h,Teflon-lined stainless steel autoclave (50 mL),stirred 10 min before sealing; static during heating under autogenous pressure,EtOH,,dried at 70 °C for 14 h,70.0,14.0,white nanosheets,53.0,,,,,,,not_reported,yes,,luminescence;sensing,10.1039/d1ra05349c,ok,
10.1021/acsomega.3c01179,downloaded\10.1021_acsomega.3c01179.pdf,SI downloaded\10.1021_acsomega.3c01179_SI.pdf,mof_json_store\10.1021_acsomega.3c01179\raw_output.json,mof_json_store\10.1021_acsomega.3c01179\synthesis_001.json,no,,UiO-66-NH2,,AlCl3·6H2O,,2.65 g,16.4153,mmol,nan,,,,,nan,,,,,2-aminoterephthalic acid,H2BDC-NH2,2.05 g,2.05,g,,,,,,,,,,,hydrochloric acid (concentrated),HCl,2.5 mL,2.5,mL,,,,,,"N,N-dimethylformamide",DMF,65 mL + 55 mL,,,,,,130.0,reflux at 130 °C under Ar,24.0,24 h,three-neck balloon,stirred,"DMF, MeOH",three times,"soaked in MeOH 3 days, then dried under vacuum at 60 °C",60.0,72.0,yellow powder,,,,Zr6O4(OH)4 12-connected SBU,,14.9,,not_reported,not_reported,550.0,,10.1021/acsomega.3c01179,ok,
10.1002/anie.202012019,downloaded\10.1002_anie.202012019.pdf,SI downloaded\10.1002_anie.202012019_SI.pdf,mof_json_store\10.1002_anie.202012019\raw_output.json,mof_json_store\10.1002_anie.202012019\synthesis_001.json,no,,2D-Ni2TCPE,,VCl3,,"60 mg, 0.2 mmol",0.2,mmol,nan,,,,,nan,,,,,tetrakis(4-carboxyphenyl)ethylene,TCPE,"30 mg, 0.06 mmol",0.06,mmol,,,,,,,,,,,pyridine,,5 drops,,,,,,,,"N,N-dimethylacetamide",DMAc,DMA/MeOH/H2O = 10:1:1 (total 6 mL),,methanol,MeOH,DMA/MeOH/H2O = 10:1:1 (total 6 mL),,120.0,120 °C,120.0,5 days,20 mL vial,,,,,,,green block crystals,52.0,,,"paddlewheel [M2(COO)4(H2O)2] dimer; (4,4)-grid layers","orthorhombic, P2221; a=11.4236(4), b=14.8507(9), c=13.1867(5) Å (100 K)",,,not_reported,not_reported,,CO2_reduction;photocatalysis,10.1002/anie.202012019,ok,
10.1002/anie.202012019,downloaded\10.1002_anie.202012019.pdf,SI downloaded\10.1002_anie.202012019_SI.pdf,mof_json_store\10.1002_anie.202012019\raw_output.json,mof_json_store\10.1002_anie.202012019\synthesis_002.json,no,,2D-Co2TCPE,,Cd(NO3)2·6H2O,,"60 mg, 0.2 mmol",0.2,mmol,nan,,,,,nan,,,,,tetrakis(4-carboxyphenyl)ethylene,TCPE,"30 mg, 0.06 mmol",0.06,mmol,,,,,,,,,,,pyridine,,5 drops,,,,,,,,"N,N-dimethylacetamide",DMAc,DMA/MeOH/H2O = 10:1:1 (total 6 mL),,methanol,MeOH,DMA/MeOH/H2O = 10:1:1 (total 6 mL),,120.0,120 °C,120.0,5 days,20 mL vial,,,,,,,blue-green block crystals,61.0,,,"paddlewheel [M2(COO)4(H2O)2] dimer; (4,4)-grid layers","orthorhombic, P2221; a=11.3973(3), b=14.9640(6), c=13.2586(4) Å (100 K)",,,not_reported,not_reported,,CO2_reduction;photocatalysis,10.1002/anie.202012019,ok,
10.1039/c7nj04373b,downloaded\10.1039_c7nj04373b.pdf,SI downloaded\10.1039_c7nj04373b_SI.pdf,mof_json_store\10.1039_c7nj04373b\raw_output.json,mof_json_store\10.1039_c7nj04373b\synthesis_001.json,no,,F-ZIF-90,,Zn(NO3)2·6H2O,,1.00 mmol,1,mmol,nan,,,,,nan,,,,,fluorine-functionalized imidazole-2-formaldehyde,F-ICA,4.00 mmol,4.0,mmol,,,,,,,,,,,sodium formate,,1.00 mmol,1.0,mmol,,,,,,methanol,MeOH,40 mL,40.0,,,,,85.0,85 °C,24.0,24 h,Teflon-lined stainless steel autoclave,static,methanol,three times,150 °C under vacuum for 16 h,150.0,16.0,dodecahedral crystals,,,sod,,,,690.0,not_reported,yes,,oil_removal,10.1039/c7nj04373b,ok,
10.1039/c3cc44119a,downloaded\10.1039_c3cc44119a.pdf,SI downloaded\10.1039_c3cc44119a_SI.pdf,mof_json_store\10.1039_c3cc44119a\raw_output.json,mof_json_store\10.1039_c3cc44119a\synthesis_001.json,no,,DMOF-1,,Co(NO3)2·6H2O,,"0.256 g, 0.84 mmol",0.84,mmol,nan,,,,,nan,,,,,terephthalic acid,BDC,"0.140 g, 0.84 mmol",0.14,g,"1,4-diazabicyclo[2.2.2]octane",DABCO,"0.046 g, 0.42 mmol",0.046,g,,,,,,,,,,,,,,,,"N,N-dimethylformamide",DMF,10 mL,10.0,,,,,130.0,130 °C,48.0,2 days,thick-walled screw-top pressure tube,,DMF,,130 °C under vacuum overnight,130.0,,rectangular blocks,,50–60 μm,,,,,,,,,,10.1039/c3cc44119a,ok,
10.1039/c3cc44119a,downloaded\10.1039_c3cc44119a.pdf,SI downloaded\10.1039_c3cc44119a_SI.pdf,mof_json_store\10.1039_c3cc44119a\raw_output.json,mof_json_store\10.1039_c3cc44119a\synthesis_002.json,no,,DMOF-1,,Zn(NO3)2·6H2O,,"0.125 g, 0.42 mmol",0.42,mmol,nan,,,,,nan,,,,,terephthalic acid,BDC,"0.070 g, 0.42 mmol",0.07,g,"1,4-diazabicyclo[2.2.2]octane",DABCO,"0.023 g, 0.21 mmol",0.023,g,,,,,,,,,,,,,,,,"N,N-dimethylformamide",DMF,10 mL,10.0,,,,,100.0,100 °C,48.0,2 days,thick-walled screw-top pressure tube,,DMF,,130 °C under vacuum overnight,130.0,,rectangular blocks,,up to 300 μm,,,,,,,,,,10.1039/c3cc44119a,ok,
10.1002/smll.202411300,downloaded\10.1002_smll.202411300.pdf,SI downloaded\10.1002_smll.202411300_SI.pdf,mof_json_store\10.1002_smll.202411300\raw_output.json,mof_json_store\10.1002_smll.202411300\synthesis_001.json,no,,FCG-3,2404991,Zn(NO3)2·6H2O,,49 mg (0.17 mmol),0.17,mmol,nan,,,,,nan,,,,,"azobenzene-3,3′-dicarboxylic acid",H2AZDB,45.6 mg (0.16 mmol),45.6,mg,"1,3-di(pyridin-4-yl)urea",L,54 mg (0.25 mmol),54.0,mg,,,,,,,,,,,,,,,,"N,N-dimethylformamide",DMF,4 mL,4.0,ethanol,EtOH,2 mL,2.0,90.0,90 °C,48.0,2 days,15 mL screw-capped vial,"stirred 5 min, then static heating",DMF; EtOH (solvent exchange),3× (DMF); EtOH exchange for 2 days (fresh solvent changed thrice daily),100 °C under dynamic vacuum for 4 h after EtOH solvent exchange,100.0,4.0,dark red rectangular-shaped crystals,85.0,0.21 × 0.10 × 0.03 mm,,[Co2(COO)4N4(H2O)] neutral SBU; open Co(II) sites upon activation,"triclinic, P-1; a=10.4106(6) Å, b=12.4360(8) Å, c=22.7826(15) Å, α=95.840(2)°, β=94.397(2)°, γ=109.383(2)°",,,not_reported,not_reported,240.0,Hantzsch_condensation;Knoevenagel_condensation;alcohol_oxidation;drug_synthesis,10.1002/smll.202411300,ok,
10.1021/acsami.2c10346,downloaded\10.1021_acsami.2c10346.pdf,SI downloaded\10.1021_acsami.2c10346_SI.pdf,mof_json_store\10.1021_acsami.2c10346\raw_output.json,mof_json_store\10.1021_acsami.2c10346\synthesis_001.json,no,,FUT-1,2171836,Zn(NO3)2·6H2O,,"0.024 g, 0.1 mmol",0.1,mmol,nan,,,,,nan,,,,,4-pyrazolecarboxylic acid,H2PyC,"0.01 g, 0.1 mmol",0.1,mmol,"benzene-1,3,5-tricarboxylic acid",H3BTC (BTC),"0.01 g, 0.05 mmol",0.05,mmol,,,,,,tetrafluoroboric acid,HBF4,three drops,,,terephthalic acid,H2BDC (BDC),"0.008 g, 0.05 mmol",0.05,mmol,"N,N-dimethylacetamide",DMA,3 mL,3.0,,,,,80.0,80 °C,168.0,1 week,20 mL vial,,"DMA, acetone",,"Acetone exchange, then 80 °C under high vacuum until 5 μmHg (FUT-1a)",80.0,,deep blue triangular crystals,56.0,,tbo,Cu2(COO)4 4-connected paddlewheel; Cu3(μ3-OH)(NN)3 3-connected SBU,"a=34.2191(7), b=34.2191(7), c=34.2191(7) Å, α=β=γ=90°, F-43m",,1522.0,yes,yes,150.0,acetylene separation,10.1021/acsami.2c10346,ok,
10.1021/jacs.9b08601,downloaded\10.1021_jacs.9b08601.pdf,SI downloaded\10.1021_jacs.9b08601_SI.pdf,mof_json_store\10.1021_jacs.9b08601\raw_output.json,mof_json_store\10.1021_jacs.9b08601\synthesis_001.json,no,,NiTAA-MOF,,ZrCl4,,"52.4 mg, 0.21 mmol",0.21,mmol,nan,,,,,nan,,,,,"2,3,6,7,10,11-hexaaminotriphenylene hexahydrochloride",HATP·6HCl,"75 mg, 0.14 mmol",0.14,mmol,"1,1,3,3-tetramethoxypropane",,"69 μL, 0.42 mmol",0.42,mmol,,,,,,triethylamine (6 M aqueous),Et3N,"6 M aq., 0.14 mL (0.84 mmol)",0.84,mmol,,,,,,"N,N-dimethylformamide",DMF,"5.0 mL (from n-BuOH/DMF 1:2 v/v, total 7.5 mL)",5.0,n-butanol,n-BuOH,"2.5 mL (from n-BuOH/DMF 1:2 v/v, total 7.5 mL)",2.5,120.0,120 °C,120.0,5 days,Pyrex tube (flame-sealed; degassed by three freeze–pump–thaw cycles),static (sonicated before sealing),"water, THF, MeOH",,100 °C under vacuum for 10 h,100.0,10.0,,83.0,,,square-planar Ni nodes in 2D sheets,,11.6,47.0,not_reported,yes,,,10.1021/jacs.9b08601,ok,
10.1021/acsami.7b04810,downloaded\10.1021_acsami.7b04810.pdf,SI downloaded\10.1021_acsami.7b04810_SI.pdf,mof_json_store\10.1021_acsami.7b04810\raw_output.json,mof_json_store\10.1021_acsami.7b04810\synthesis_001.json,no,,MOF-53(Fe),,ZrCl4,,0.27 g (1 mmol),1,mmol,nan,,,,,nan,,,,,terephthalic acid,BDC,0.166 g (1 mmol),1.0,mmol,,,,,,,,,,,,,,,,,,,,,"N,N-dimethylformamide",DMF,30 mL (15 mL + 15 mL); overall molar ratio FeCl3:BDC:DMF = 1:1:380,30.0,,,,,150.0,150 °C,72.0,72 h,Teflon-lined steel autoclave,stirred 20 min before heating; then static,DMF,three times,150 °C under vacuum overnight,150.0,,octahedral nanoparticles,,average diameter ~500 nm,,,,16.88,83.76,not_reported,yes,,drug_delivery;antibacterial,10.1021/acsami.7b04810,ok,
10.1039/d2nj00416j,downloaded\10.1039_d2nj00416j.pdf,SI downloaded\10.1039_d2nj00416j_SI.pdf,mof_json_store\10.1039_d2nj00416j\raw_output.json,mof_json_store\10.1039_d2nj00416j\synthesis_001.json,no,,b-Zn-BPDC,,ZrCl4,,"54.88 mg, 0.25 mmol",0.25,mmol,nan,,,,,nan,,,,,adenine,,"16.89 mg, 0.125 mmol",0.125,mmol,"biphenyl-4,4'-dicarboxylic acid",BPDC,"60.56 mg, 0.25 mmol",0.25,mmol,,,,,,polyvinylpyrrolidone,PVP,"78 mg, 0.002 mmol",0.002,mmol,,,,,,"N,N-dimethylformamide",DMF,4.5 mL,4.5,methanol,MeOH,1.8 mL,1.8,85.0,85 °C,24.0,24 h,glass vial,,"DMF, MeOH",DMF: 3× per day for 3 days; MeOH: 3× per day for 2 days,supercritical CO2 drying; evacuated at room temperature for 24 h,,24.0,white precipitate; nanoparticles (200–250 nm),,200–250 nm,,Zn4O cluster SBU,,22.0,2700.0,not_reported,not_reported,350.0,drug_delivery,10.1039/d2nj00416j,ok,
10.1039/d0cc03734f,downloaded\10.1039_d0cc03734f.pdf,SI downloaded\10.1039_d0cc03734f_SI.pdf,mof_json_store\10.1039_d0cc03734f\raw_output.json,mof_json_store\10.1039_d0cc03734f\synthesis_001.json,yes,"Without PEG, 2-MIM and Zn(NO3)2 at same concentrations did not form ZIF-8; low PEG (0.25 mg mL−1) gave amorphous aggregates.",ZIF-8 (PEG@ZIF-8),,Cd(NO3)2·4H2O,,"40 mM, 2 mL (in water)",0.08,mmol,nan,,,,,nan,,,,,2-methylimidazole,2-MIM,"160 mM, 2 mL (in water)",0.32,mmol,,,,,,,,,,,8-arm-PEG-OH (40 kDa),,10 mg (dissolved in 2 mL of 160 mM 2-MIM),10.0,mg,,,,,,water,H2O,total 4 mL (2 mL 2-MIM solution + 2 mL Zn(NO3)2 solution),4.0,,,,,25.0,room temperature (25 °C),0.167,10 min,,stirred,water,three times,,,,dodecahedron nanoparticles,,242 ± 2 nm,,,,,270.0,not_reported,not_reported,,,10.1039/d0cc03734f,ok,
10.1039/c5cc03027g,downloaded\10.1039_c5cc03027g.pdf,SI downloaded\10.1039_c5cc03027g_SI.pdf,mof_json_store\10.1039_c5cc03027g\raw_output.json,mof_json_store\10.1039_c5cc03027g\synthesis_001.json,no,,MOF-5,,Cd(NO3)2·4H2O,,"0.500 g, 1.91 mmol",1.91,mmol,nan,,,,,nan,,,,,terephthalic acid,H2BDC,"0.100 g, 0.602 mmol",0.1,g,,,,,,,,,,,,,,,,,,,,,"N,N-diethylformamide",DEF,15 mL,15.0,,,,,100.0,100 °C,12.0,12 h,20 mL vial,sonicated 15 min before heating,,,Dynamic vacuum (1e-2 Torr) for 24 h,,24.0,,,,,,,,3530.0,,,,,10.1039/c5cc03027g,ok,
10.1039/c5cc03027g,downloaded\10.1039_c5cc03027g.pdf,SI downloaded\10.1039_c5cc03027g_SI.pdf,mof_json_store\10.1039_c5cc03027g\raw_output.json,mof_json_store\10.1039_c5cc03027g\synthesis_002.json,no,,IRMOF-3,,Cd(NO3)2·4H2O,,"0.208 g, 0.795 mmol",0.795,mmol,nan,,,,,nan,,,,,2-aminoterephthalic acid,H2ABDC,"48.0 mg, 0.265 mmol",48.0,mg,,,,,,,,,,,,,,,,,,,,,"N,N-diethylformamide",DEF,10 mL,10.0,,,,,100.0,100 °C,12.0,12 h,20 mL vial,sonicated 15 min before heating,,,Dynamic vacuum (1e-2 Torr) for 24 h,,24.0,,,,,,,,,,,,,10.1039/c5cc03027g,ok,
10.1002/smll.202306794,downloaded\10.1002_smll.202306794.pdf,SI downloaded\10.1002_smll.202306794_SI.pdf,mof_json_store\10.1002_smll.202306794\raw_output.json,mof_json_store\10.1002_smll.202306794\synthesis_001.json,no,,ZIF-8,,ZrCl4,,"950 mg, 5 mmol",5,mmol,nan,,,,,nan,,,,,2-methylimidazole,,"2.0 g, 24.4 mmol",24.4,mmol,,,,,,,,,,,,,,,,,,,,,methanol,MeOH,25 mL (metal solution) + 25 mL (linker solution),,,,,,25.0,room temperature (RT),24.0,24 h,,"stirred during addition, then static for 24 h","DMF, MeOH",2×,120 °C under high vacuum (<1×10^-6 mbar) for 10 h,120.0,10.0,white precipitate,,,,,,,,,,,,10.1002/smll.202306794,ok,
10.1039/c3sc21659d,downloaded\10.1039_c3sc21659d.pdf,SI downloaded\10.1039_c3sc21659d_SI.pdf,mof_json_store\10.1039_c3sc21659d\raw_output.json,mof_json_store\10.1039_c3sc21659d\synthesis_001.json,no,,azo-IRMOF-74-III,,ZrCl4,,"80 mg, 0.315 mmol",0.315,mmol,nan,,,,,nan,,,,,azobenzene-functionalized terphenyl dicarboxylic acid,,"42.5 mg, 0.09 mmol",0.09,mmol,,,,,,,,,,,,,,,,,,,,,"N,N-dimethylformamide",DMF,7.5 mL,7.5,ethanol,EtOH,0.5 mL,0.5,120.0,120 °C,24.0,24 h,,,"DMF, MeOH",DMF 3×10 mL (≈30 min); MeOH 6×30 mL over 2 days,"supercritical CO2 drying (≈12 h), then 250 °C under vacuum (30 mtorr) for 12 h",250.0,12.0,red crystals,,,etb,helical Mg–O–C rod; hexacoordinate Mg(II) centers,"a=b=46.771(26) Å, c=6.869(83) Å; trigonal",19.5,2410.0,not_reported,not_reported,,,10.1039/c3sc21659d,ok,
10.1039/d2qi01922a,downloaded\10.1039_d2qi01922a.pdf,SI downloaded\10.1039_d2qi01922a_SI.pdf,mof_json_store\10.1039_d2qi01922a\raw_output.json,mof_json_store\10.1039_d2qi01922a\synthesis_001.json,yes,"No crystals without ethanol; pH screening found 1 at pH 2.2–2.6, 2 at 4.0–4.5; other metals/POMs gave low-dimensional products.",[Cu3(bty)3][BW12O40]·4H2O,2205037,Hafnium(IV),,0.3 mmol,0.3,mmol,nan,,0.05 mmol,0.05,mmol,nan,,,,,"bis(1,2,4-triazol-1-yl)ethane",bty,0.05 mmol,0.05,mmol,,,,,,,,,,,hydrochloric acid (diluted),HCl,adjust to pH 2.5,,,,,,,,water,H2O,10 mL,10.0,ethanol,EtOH,4 mL,4.0,150.0,150 °C,120.0,5 days,30 mL Teflon-lined steel autoclave,static,water,,,,,green strip-shaped crystals,35.0,,,{BW12} 2-connected node linking Cu–bty sheets,"Pccn; a=18.5405(11) Å, b=20.7398(9) Å, c=16.1172(8) Å",,,not_reported,not_reported,,supercapacitors;sulfide_oxidation_catalysis,10.1039/d2qi01922a,ok,
10.1039/d2qi01922a,downloaded\10.1039_d2qi01922a.pdf,SI downloaded\10.1039_d2qi01922a_SI.pdf,mof_json_store\10.1039_d2qi01922a\raw_output.json,mof_json_store\10.1039_d2qi01922a\synthesis_002.json,yes,"No crystals without ethanol; pH screening found 1 at pH 2.2–2.6, 2 at 4.0–4.5; other metals/POMs gave low-dimensional products.",[Cu2.5(bty)5][BW12O40]·7H2O,2205038,Zirconium(IV),,0.3 mmol,0.3,mmol,nan,,0.05 mmol,0.05,mmol,nan,,,,,"bis(1,2,4-triazol-1-yl)ethane",bty,0.05 mmol,0.05,mmol,,,,,,,,,,,hydrochloric acid (diluted),HCl,adjust to pH 4.4,,,,,,,,water,H2O,10 mL,10.0,ethanol,EtOH,4 mL,4.0,150.0,150 °C,120.0,5 days,30 mL Teflon-lined steel autoclave,static,water,,,,,blue bulk crystals,30.0,,,{BW12} 4-connected node in Cu–bty framework,"C2/c; a=35.441(2) Å, b=24.1797(14) Å, c=23.437(3) Å, β=128.7785(7)°",,,not_reported,not_reported,,supercapacitors;sulfide_oxidation_catalysis,10.1039/d2qi01922a,ok,
10.1002/chem.202203792,downloaded\10.1002_chem.202203792.pdf,SI downloaded\10.1002_chem.202203792_SI.pdf,mof_json_store\10.1002_chem.202203792\raw_output.json,mof_json_store\10.1002_chem.202203792\synthesis_001.json,no,,UiO-66,,ZrCl4,,862 mg,3.699,mmol,nan,,,,,nan,,,,,terephthalic acid,BDC,615 mg,615.0,mg,,,,,,,,,,,hydrochloric acid (concentrated),HCl,1 mL (conc.),1.0,mL,,,,,,"N,N-dimethylformamide",DMF,50 mL,50.0,water,H2O,1 mL,1.0,120.0,120 °C,48.0,48 h,Teflon-lined stainless-steel autoclave (50 mL),static,"DMF, H2O",several times,Solvent exchange in anhydrous MeOH for 3 days at RT; dried under vacuum at 80 °C overnight,80.0,,octahedral nanoparticles,72.0,ca. 180–220 nm,,,,,1310.0,not_reported,not_reported,,,10.1002/chem.202203792,ok,
10.1039/c8ra08486f,downloaded\10.1039_c8ra08486f.pdf,SI downloaded\10.1039_c8ra08486f_SI.pdf,mof_json_store\10.1039_c8ra08486f\raw_output.json,mof_json_store\10.1039_c8ra08486f\synthesis_001.json,yes,Replacing Pb2+ with other metals or substituting/removing H2CHDA did not yield the N7-anion MOF.,MOF-N7,1487965,Cu(NO3)2·3H2O,,"0.0662 g, 0.2 mmol",0.2,mmol,nan,,,,,nan,,,,,"1,3-cyclohexanedicarboxylic acid",H2CHDA,"0.0172 g, 0.1 mmol",0.1,mmol,,,,,,,,,,,sodium hydroxide,NaOH,"0.0080 g, 0.2 mmol",0.2,mmol,,,,,,water,H2O,14 mL,14.0,,,,,160.0,160 °C,96.0,96 h,25 mL Teflon-lined stainless steel container,,water,several times,,,,colorless block crystals,35.0,,,Pb6O2 2D cationic layers pillared by N7,"a=8.1312(6), b=29.931(3), c=11.5601(9) Å, β=102.974(5)°, C2/m",,,not_reported,not_reported,369.0,energetic_materials,10.1039/c8ra08486f,ok,
