Repository: zzhenglab/MOFinder

# MOFinder

MOFinder extracts MOF synthesis information from the literature, reconstructs evidence-supported negative reaction records, and prepares datasets for synthesis-outcome prediction.
[Web application](https://mofinder.chemistry.wustl.edu/) | [Demos](Demo/README.md) | [Source code](docs/source_to_code.md) | [Workflow guide](docs/workflow.md) | [Model evaluation](docs/evaluation.md)

## Quick start

The workflow runs through Python commands. Python 3.10 or newer is required. Clone the repository and initialize its related applications:

```bash
git clone --recurse-submodules https://github.com/zzhenglab/MOFinder.git
cd MOFinder
```

Start with the two offline demonstrations:

```bash

File: mof_extraction_1_2.csv (part 176 of 305)
doi,main_pdf,si_pdf,raw_output,parsed_json,article_trial_or_failure,article_trial_or_failure_notes,mof_name,crystal_code,metal_1,metal_1_abbr,metal_1_amount_text,metal_1_amount_value,metal_1_amount_unit,metal_2,metal_2_abbr,metal_2_amount_text,metal_2_amount_value,metal_2_amount_unit,metal_3,metal_3_abbr,metal_3_amount_text,metal_3_amount_value,metal_3_amount_unit,linker_1,linker_1_abbr,linker_1_amount_text,linker_1_amount_value,linker_1_amount_unit,linker_2,linker_2_abbr,linker_2_amount_text,linker_2_amount_value,linker_2_amount_unit,linker_3,linker_3_abbr,linker_3_amount_text,linker_3_amount_value,linker_3_amount_unit,modulator_1,modulator_1_abbr,modulator_1_amount_text,modulator_1_amount_value,modulator_1_amount_unit,modulator_2,modulator_2_abbr,modulator_2_amount_text,modulator_2_amount_value,modulator_2_amount_unit,solvent_main,solvent_main_abbr,solvent_main_amount_text,solvent_main_ml,solvent_secondary,solvent_secondary_abbr,solvent_secondary_amount_text,solvent_secondary_ml,temperature_c,temperature_c_text,time_h,time_text,vessel_type,stirring,washing_solvent,washing_cycles,activation_text,activation_temp_c,activation_time_h,crystal_morphology,yield_percent,crystal_size,topology_code,metal_cluster_connectivity,unit_cell_short,pore_diameter_A,BET_surface_area_m2g,air_stable,water_stable,tga_decomposition_temp_c,applications,reference,status,error
10.1021/acsaelm.9b00007,downloaded\10.1021_acsaelm.9b00007.pdf,SI downloaded\10.1021_acsaelm.9b00007_SI.pdf,mof_json_store\10.1021_acsaelm.9b00007\raw_output.json,mof_json_store\10.1021_acsaelm.9b00007\synthesis_001.json,no,,"[Sr2(1,3-bdc)2(H2O)(DMF)]n (1D)",1867216,Cu(NO3)2·3H2O,SrCl2·6H2O,40.1 mg (0.15 mmol),0.15,mmol,nan,,,,,nan,,,,,isophthalic acid,"1,3-H2bdc",66.5 mg (0.4 mmol),0.4,mmol,,,,,,,,,,,,,,,,,,,,,"N,N-dimethylformamide",DMF,3.0 mL,3.0,ethanol,EtOH,2.0 mL,2.0,110.0,110 °C,48.0,2 days,"Teflon-lined vessel (23 mL), vacuum-packed",ultrasonicated 3 min; then static,EtOH,"once, 10 mL",,,,"colorless, thin plate-shaped crystals",70.6,,,[SrO8] edge-shared eight-membered rings; 2D layers,"Monoclinic, C2/c; a=26.5437(9) Å, b=12.9096(3) Å, c=13.3638(4) Å, β=111.668(1)° (200 K)",,10.11,not_reported,not_reported,,dielectric;microelectronics,10.1021/acsaelm.9b00007,ok,
10.1021/ic2011666,downloaded\10.1021_ic2011666.pdf,SI downloaded\10.1021_ic2011666_SI.pdf,mof_json_store\10.1021_ic2011666\raw_output.json,mof_json_store\10.1021_ic2011666\synthesis_001.json,no,,,,Cu(NO3)2·3H2O,,"117.0 mg, 0.6 mmol",0.6,mmol,nan,,,,,nan,,,,,"2,5-bis(4-pyridyl)-1,3,4-oxadiazole",L1,"45.0 mg, 0.2 mmol",0.2,mmol,,,,,,,,,,,aqueous ammonia (25%),,0.3-0.4 mL,,,,,,,,ethanol (anhydrous),EtOH,10 mL,10.0,,,,,180.0,180 °C,72.0,stirred 2 h at RT; then 72 h at 180 °C,Parr Teflon-lined stainless steel vessel (20 mL),stirred,H2O,,air-dried,,,vermeil needle crystals,75.0,,,corrugated double- and four-stranded [CuI]n chains linked by L1,"monoclinic, P21/n; a=17.581(2) Å, b=4.1743(2) Å, c=23.823(2) Å, β=96.073(5)°, V=1738.5(2) Å3",,,not_reported,not_reported,345.0,luminescence,10.1021/ic2011666,ok,
10.1021/ic2011666,downloaded\10.1021_ic2011666.pdf,SI downloaded\10.1021_ic2011666_SI.pdf,mof_json_store\10.1021_ic2011666\raw_output.json,mof_json_store\10.1021_ic2011666\synthesis_002.json,no,,,,Zn(NO3)2·6H2O,,"117.0 mg, 0.6 mmol",0.6,mmol,nan,,,,,nan,,,,,"2,5-bis(4-pyridyl)-1,2,4-triazolate",L2,,,,,,,,,,,,,,aqueous ammonia (25%),,0.7-0.8 mL,,,,,,,,ethanol (anhydrous),EtOH,10 mL,10.0,,,,,180.0,180 °C,72.0,stirred 2 h at RT; then 72 h at 180 °C,Parr Teflon-lined stainless steel vessel (20 mL),stirred,,,,,,brown crystals,68.0,,,"double-stranded [CuI]n chains and three-stranded helical chains; 3-nodal 4,4,5-connected net","monoclinic, P21/c; a=19.465(7) Å, b=4.083(2) Å, c=19.122(7) Å, β=91.555(7)°, V=1519.2(1) Å3",,,not_reported,not_reported,465.0,,10.1021/ic2011666,ok,
10.1021/acs.inorgchem.4c00713,downloaded\10.1021_acs.inorgchem.4c00713.pdf,SI downloaded\10.1021_acs.inorgchem.4c00713_SI.pdf,mof_json_store\10.1021_acs.inorgchem.4c00713\raw_output.json,mof_json_store\10.1021_acs.inorgchem.4c00713\synthesis_001.json,no,,H[Cu(tpi)2]{Cu2V7O21}·H2O (1),,Ti(OiPr)4,NaVO3,"0.5 mmol, 60 mg",0.5,mmol,nan,,"0.25 mmol, 60 mg",0.25,mmol,nan,,,,,"2,4,5-tri(4-pyridyl)imidazole",tpi,"0.1 mmol, 30 mg",0.1,mmol,,,,,,,,,,,hydrochloric acid,HCl,"1 M HCl, pH adjusted to 4.40",,,,,,,,distilled water,H2O,10 mL,10.0,,,,,180.0,180 °C under autogenous pressure,72.0,3 days,Teflon-lined autoclave (25 mL),stirred 1 h then static,,,120 °C under vacuum overnight,120.0,,"green, square flaky-shaped crystals",,,,"{Cu2V7} 10-connected SBU; Cu1 6-connected; trinodal 3,6,10 net","a=20.1323(10) Å, b=30.1880(12) Å, c=8.1557(3) Å, β=90.7676(14)°, I2/a",,14.0,not_reported,not_reported,300.0,oxidation catalysis,10.1021/acs.inorgchem.4c00713,ok,
10.1021/acs.inorgchem.4c00713,downloaded\10.1021_acs.inorgchem.4c00713.pdf,SI downloaded\10.1021_acs.inorgchem.4c00713_SI.pdf,mof_json_store\10.1021_acs.inorgchem.4c00713\raw_output.json,mof_json_store\10.1021_acs.inorgchem.4c00713\synthesis_002.json,no,,[Co(Htpi)2]{V4O12} (2),,Ti(OiPr)4,NaVO3,"0.5 mmol, 60 mg",0.5,mmol,nan,,"0.25 mmol, 72 mg",0.25,mmol,nan,,,,,"2,4,5-tri(4-pyridyl)imidazole",tpi,"0.2 mmol, 60 mg",0.2,mmol,,,,,,,,,,,hydrochloric acid,HCl,"1 M HCl, pH adjusted to 3.80",,,,,,,,distilled water,H2O,10 mL,10.0,,,,,180.0,180 °C under autogenous pressure,72.0,3 days,Teflon-lined autoclave (25 mL),stirred 1 h then static,,,120 °C under vacuum overnight,120.0,,"bright red, rectangle-shaped crystals",,,,1D {V4O12} chains + Co nodes into 2D {CoV4O11} layers linked by 1D Co–organic chains,"a=9.1100(2) Å, b=20.3152(7) Å, c=22.0792(7) Å, β=94.6451(10)°, P21/c",,,not_reported,not_reported,300.0,oxidation catalysis,10.1021/acs.inorgchem.4c00713,ok,
10.1039/c7dt03433d,downloaded\10.1039_c7dt03433d.pdf,SI downloaded\10.1039_c7dt03433d_SI.pdf,mof_json_store\10.1039_c7dt03433d\raw_output.json,mof_json_store\10.1039_c7dt03433d\synthesis_001.json,yes,Traditional hydro/solvothermal routes or other solvent systems gave powders; one-pot with [BMI]Br gave only tiny crystals.,,1573601,Cu(SO4)·5H2O,,0.20 mmol,0.2,mmol,nan,,,,,nan,,,,,"4′-(4-(3,5-dicarboxylphenoxy)phenyl)-4,2′:6′,4″-terpyridine",H2L,0.10 mmol,0.1,mmol,,,,,,,,,,,1-butyl-3-methylimidazolium bromide ([BMI]Br),,1 mL,1.0,mL,,,,,,"N,N-dimethylformamide",DMF,"4 mL total, DMF/H2O 1:1 v/v",,water,H2O,"4 mL total, DMF/H2O 1:1 v/v",,160.0,160 °C (second step); initial soak in [BMI]Br over 100 °C until dissolved,72.0,72 h; cooled to RT at 5 °C h−1,Teflon-lined stainless steel vessel,static,,,,,,yellow prismatic crystals,88–97,,,Ln-carboxylate rod SBU with μ2-OH and formate bridges,"a=8.0717(3) Å, b=16.6471(6) Å, c=19.9993(7) Å, β=109.831(3)°, monoclinic, P2/c",,,not_reported,yes,500.0,sensing,10.1039/c7dt03433d,ok,
10.1039/c7dt03433d,downloaded\10.1039_c7dt03433d.pdf,SI downloaded\10.1039_c7dt03433d_SI.pdf,mof_json_store\10.1039_c7dt03433d\raw_output.json,mof_json_store\10.1039_c7dt03433d\synthesis_002.json,yes,Traditional hydro/solvothermal routes or other solvent systems gave powders; one-pot with [BMI]Br gave only tiny crystals.,,1573602,Cu(SO4)·5H2O,,0.20 mmol,0.2,mmol,nan,,,,,nan,,,,,"4′-(4-(3,5-dicarboxylphenoxy)phenyl)-4,2′:6′,4″-terpyridine",H2L,0.10 mmol,0.1,mmol,,,,,,,,,,,1-butyl-3-methylimidazolium bromide ([BMI]Br),,1 mL,1.0,mL,,,,,,"N,N-dimethylformamide",DMF,"4 mL total, DMF/H2O 1:1 v/v",,water,H2O,"4 mL total, DMF/H2O 1:1 v/v",,160.0,160 °C (second step); initial soak in [BMI]Br over 100 °C until dissolved,72.0,72 h; cooled to RT at 5 °C h−1,Teflon-lined stainless steel vessel,static,,,,,,yellow prismatic crystals,88–97,,,Ln-carboxylate rod SBU with μ2-OH and formate bridges,"a=8.0636(8) Å, b=16.5777(17) Å, c=20.0148(19) Å, β=110.015(3)°, monoclinic, P2/c",,,not_reported,yes,500.0,sensing,10.1039/c7dt03433d,ok,
10.1021/acs.inorgchem.1c03148,downloaded\10.1021_acs.inorgchem.1c03148.pdf,SI downloaded\10.1021_acs.inorgchem.1c03148_SI.pdf,mof_json_store\10.1021_acs.inorgchem.1c03148\raw_output.json,mof_json_store\10.1021_acs.inorgchem.1c03148\synthesis_001.json,no,,NUM-12,2097059,Cu(SO4)·5H2O,Co(NO3)2·6H2O,"29.1 mg, 0.1 mmol",0.1,mmol,nan,,,,,nan,,,,,"5-(1H-1,2,4-triazol-1-yl)nicotinic acid",Htna,"19.0 mg, 0.1 mmol",0.1,mmol,terephthalic acid,BDC,"8.3 mg, 0.05 mmol",0.05,mmol,,,,,,,,,,,,,,,,"N,N-dimethylformamide",DMF,"2 mL (of 3 mL mixture, DMF/H2O 2:1 v/v)",2.0,water,H2O,"1 mL (of 3 mL mixture, DMF/H2O 2:1 v/v)",1.0,100.0,100 °C,72.0,3 days,screw-capped glass vial (10 mL),ultrasonicated 30 min; static during heating,"DMF, MeOH",DMF several times; MeOH exchange 3 days,Activated at 150 °C under high vacuum overnight (10 h) after MeOH exchange,150.0,10.0,pink rodlike crystals,70.0,,,binuclear Co2 8-connected SBU,"monoclinic C2/c; a=21.7139(2) Å, b=12.2775(1) Å, c=14.6179(2) Å, β=99.1180(1)°",3.76,943.8,yes,not_reported,300.0,acetylene separation;ethylene purification,10.1021/acs.inorgchem.1c03148,ok,
10.1021/cg9006372,downloaded\10.1021_cg9006372.pdf,SI downloaded\10.1021_cg9006372_SI.pdf,mof_json_store\10.1021_cg9006372\raw_output.json,mof_json_store\10.1021_cg9006372\synthesis_001.json,no,,,,Zn(NO3)2·6H2O,,"0.24 g, 1.0 mmol",1,mmol,nan,,,,,nan,,,,,"biphenyl-4,4'-dicarboxylic acid",H2bpdc,"0.24 g, 1.0 mmol",1.0,mmol,"1,6-bis(imidazol-1-yl)-hexane",L1,"0.22 g, 1.0 mmol",1.0,mmol,,,,,,sodium hydroxide solution,NaOH,"1 M NaOH, adjust to pH 6.0",,,,,,,,water,H2O,6 mL,6.0,"N,N-dimethylformamide",DMF,1 mL,1.0,180.0,180 °C,72.0,3 days,Teflon-lined autoclave (25 mL),,,,,,,purple crystals,55.0,,,Co(II) nodes in 2D 4-connected (2·6^5) layer; polyrotaxane-like 2D⊂2D,"a=8.6600(17) Å, b=10.165(2) Å, c=14.866(3) Å, α=70.94(3)°, β=89.63(3)°, γ=89.69(3)°, P-1, 293 K",,,not_reported,not_reported,383.0,,10.1021/cg9006372,ok,
10.1021/cg9006372,downloaded\10.1021_cg9006372.pdf,SI downloaded\10.1021_cg9006372_SI.pdf,mof_json_store\10.1021_cg9006372\raw_output.json,mof_json_store\10.1021_cg9006372\synthesis_002.json,no,,,,Fe(CH3COO)2·2H2O,,"0.24 g, 1.0 mmol",1,mmol,nan,,,,,nan,,,,,"biphenyl-4,4'-dicarboxylic acid",H2bpdc,"0.24 g, 1.0 mmol",1.0,mmol,"1,4-bis(imidazol-1-ylmethyl)benzene",L2,"0.24 g, 1.0 mmol",1.0,mmol,,,,,,sodium hydroxide solution,NaOH,"1 M NaOH, adjust to pH 6.0",,,,,,,,water,H2O,6 mL,6.0,"N,N-dimethylformamide",DMF,1 mL,1.0,180.0,180 °C,72.0,3 days,Teflon-lined autoclave (25 mL),,,,,,,blue crystals,41.0,,,Co(II) nodes in 2D 4-connected (2·6^5) layer; polyrotaxane-like 2D⊂2D,"a=8.8761(18) Å, b=10.049(2) Å, c=14.570(3) Å, α=71.97(3)°, β=86.19(3)°, γ=88.39(3)°, P-1, 293 K",,,not_reported,not_reported,400.0,,10.1021/cg9006372,ok,
10.1021/cg9006372,downloaded\10.1021_cg9006372.pdf,SI downloaded\10.1021_cg9006372_SI.pdf,mof_json_store\10.1021_cg9006372\raw_output.json,mof_json_store\10.1021_cg9006372\synthesis_003.json,no,,,,Cu(CH3COO)2·1H2O,,"0.24 g, 1.0 mmol",1,mmol,nan,,,,,nan,,,,,"biphenyl-4,4'-dicarboxylic acid",H2bpdc,"0.24 g, 1.0 mmol",1.0,mmol,"1,4-bis(1-imidazolyl)-benzene",L3,"0.21 g, 1.0 mmol",1.0,mmol,,,,,,sodium hydroxide solution,NaOH,"1 M NaOH, adjust to pH 6.0",,,,,,,,water,H2O,6 mL,6.0,"N,N-dimethylformamide",DMF,1 mL,1.0,180.0,180 °C,72.0,3 days,Teflon-lined autoclave (25 mL),,,,,,,green crystals,58.0,,,3-fold interpenetrated 5-connected 4^4 6^6 net,"a=9.6164(19) Å, b=11.627(2) Å, c=17.788(4) Å, α=99.10(3)°, β=95.66(3)°, γ=101.70(3)°, P-1, 293 K",,,not_reported,not_reported,275.0,,10.1021/cg9006372,ok,
10.1021/acs.inorgchem.9b03654,downloaded\10.1021_acs.inorgchem.9b03654.pdf,SI downloaded\10.1021_acs.inorgchem.9b03654_SI.pdf,mof_json_store\10.1021_acs.inorgchem.9b03654\raw_output.json,mof_json_store\10.1021_acs.inorgchem.9b03654\synthesis_001.json,yes,unable to isolate the two isostructural nonpalladated MOFs,Pd@Mg:JMS-2,1943375,Cu(CH3COO)2,,"138 mg, 0.537 mmol",0.537,mmol,nan,,,,,nan,,,,,Complex C1,C1,"15 mg, 0.036 mmol",0.036,mmol,,,,,,,,,,,,,,,,,,,,,"N,N-dimethylformamide",DMF,7 mL,7.0,,,,,80.0,80 b0C,24.0,24 h,tightly sealed vial,"stirred 10 min at RT, then static heating",MeOH,"soaked 24 h, refreshed every 6 h",Vacuum dried at 80 b0C for 24 h after MeOH soak,80.0,24.0,yellowish block-shaped crystals,,,,2D layers; Mg(II) octahedral nodes; Pd(II) square planar at linker,"monoclinic, C2/c; a=27.219(2) c5, b=7.7588(6) c5, c=22.3190(17) c5, df=102.764(2) b0",,0.72,not_reported,no,400.0,CO2_hydrogenation,10.1021/acs.inorgchem.9b03654,ok,
10.1021/acs.inorgchem.9b03654,downloaded\10.1021_acs.inorgchem.9b03654.pdf,SI downloaded\10.1021_acs.inorgchem.9b03654_SI.pdf,mof_json_store\10.1021_acs.inorgchem.9b03654\raw_output.json,mof_json_store\10.1021_acs.inorgchem.9b03654\synthesis_002.json,yes,unable to isolate the two isostructural nonpalladated MOFs,Pd@Mn:JMS-2,1943376,Cu(CH3COO)2,,"120 mg, 0.606 mmol",0.606,mmol,nan,,,,,nan,,,,,Complex C1,C1,"15 mg, 0.036 mmol",0.036,mmol,,,,,,,,,,,,,,,,,,,,,"N,N-dimethylformamide",DMF,7 mL,7.0,,,,,85.0,85 b0C,48.0,48 h,tightly sealed vial,"stirred 10 min at RT, then static heating",MeOH,"soaked 24 h, refreshed every 6 h",Vacuum dried at 80 b0C for 24 h after MeOH soak,80.0,24.0,diamond-shaped orange crystals,,,,2D layers; Mn(II) octahedral nodes; Pd(II) square planar at linker,"monoclinic, C2/c; a=27.534(4) c5, b=7.8567(12) c5, c=22.470(4) c5, df=102.681(4) b0",,5.8,not_reported,yes,325.0,CO2_hydrogenation,10.1021/acs.inorgchem.9b03654,ok,
10.1039/c6ra22836d,downloaded\10.1039_c6ra22836d.pdf,SI downloaded\10.1039_c6ra22836d_SI.pdf,mof_json_store\10.1039_c6ra22836d\raw_output.json,mof_json_store\10.1039_c6ra22836d\synthesis_001.json,yes,pH < 2.5 or > 4.0 yielded no suitable crystals for SCXRD.,,1490699,Cu(CH3COO)2,,0.50 mmol,0.5,mmol,nan,,0.24 mmol,0.24,mmol,nan,,,,,"N,N′-bis(4-pyridinecarboxamide)-1,2-ethane",4-dpye,0.10 mmol,0.1,mmol,,,,,,,,,,,"HCl (1.0 M), pH adjusted to ~4.0",,to pH 4.0 using 1.0 M HCl,,,,,,,,water,H2O,10 mL,10.0,,,,,120.0,120 °C,96.0,4 days,Teflon-lined autoclave (25 mL),static (after 30 min premix stirring at RT),distilled water,,dried in a desiccator at room temperature,,,blue block crystals,30.0,,,"3,4-connected net: {Cu2(OH)2} 3-connected SBU; CrMo6 4-connected","triclinic; a=12.1850(5), b=12.6930(5), c=14.1440(6) Å; alpha=71.3780(10), beta=85.0200(10), gamma=62.0560(10); V=1826.17(13) Å^3",,,not_reported,not_reported,,photocatalysis;electrocatalysis,10.1039/c6ra22836d,ok,
10.1039/c6ra22836d,downloaded\10.1039_c6ra22836d.pdf,SI downloaded\10.1039_c6ra22836d_SI.pdf,mof_json_store\10.1039_c6ra22836d\raw_output.json,mof_json_store\10.1039_c6ra22836d\synthesis_002.json,yes,pH < 2.5 or > 4.0 yielded no suitable crystals for SCXRD.,,1490698,Cu(CH3COO)2,,0.50 mmol,0.5,mmol,nan,,0.24 mmol,0.24,mmol,nan,,,,,"N,N′-bis(4-pyridinecarboxamide)-1,2-ethane",4-dpye,0.10 mmol,0.1,mmol,,,,,,,,,,,"HCl (1.0 M), pH adjusted to ~2.5",,to pH 2.5 using 1.0 M HCl,,,,,,,,water,H2O,10 mL,10.0,,,,,120.0,120 °C,96.0,4 days,Teflon-lined autoclave (25 mL),static (after 30 min premix stirring at RT),distilled water,,dried in a desiccator at room temperature,,,blue strip crystals,52.0,,,2D Cu–CrMo6 layer; each Cu and each CrMo6 connect to three counterparts,"monoclinic; a=6.8740(5), b=20.8140(14), c=12.7500(8) Å; beta=93.7000(10); V=1820.4(2) Å^3",,,not_reported,not_reported,,photocatalysis;dye_adsorption;electrocatalysis,10.1039/c6ra22836d,ok,
10.1021/acs.cgd.4c00282,downloaded\10.1021_acs.cgd.4c00282.pdf,SI downloaded\10.1021_acs.cgd.4c00282_SI.pdf,mof_json_store\10.1021_acs.cgd.4c00282\raw_output.json,mof_json_store\10.1021_acs.cgd.4c00282\synthesis_001.json,no,,Fe-BQDC-BTC-TPBTC,2330698,Zn(NO3)2·6H2O,,"15 mg, 0.025 mmol",0.025,mmol,nan,,,,,nan,,,,,"2,2′-biquinoline-4,4′-dicarboxylic acid",BQDC,"15 mg, 0.044 mmol",0.044,mmol,"N,N′,N″-tri(4-pyridinyl)-1,3,5-benzenetricarboxamide",TPBTC,"7.5 mg, 0.017 mmol",0.017,mmol,"benzene-1,3,5-tricarboxylic acid",BTC,"0.75 mg, 0.0036 mmol",0.0036,mmol,acetic acid,AcOH,0.445 mL,0.445,mL,trifluoroacetic acid,TFA,0.1 mL,0.1,mL,"N,N-dimethylformamide",DMF,4 mL,4.0,n-pentanol,,0.3 mL,0.3,120.0,120 °C,48.0,48 h,autoclave,static,DMF,several times,"EtOH exchange at room temperature for 72 h (refreshed every 8 h), then evacuated at 30 °C under vacuum for 12 h",30.0,12.0,yellow hexagonal prism crystals,33.0,0.18 × 0.16 × 0.16 mm,,Fe3O 8-connected SBU,"a=29.480(3) Å, b=29.480(3) Å, c=20.200(2) Å, P63",,834.0,not_reported,not_reported,,C3H6/C2H4 separation,10.1021/acs.cgd.4c00282,ok,
10.1039/c4ce00662c,downloaded\10.1039_c4ce00662c.pdf,SI downloaded\10.1039_c4ce00662c_SI.pdf,mof_json_store\10.1039_c4ce00662c\raw_output.json,mof_json_store\10.1039_c4ce00662c\synthesis_001.json,no,,"[Zn(1,3-tzbaa)]n",930950,Zn(NO3)2·6H2O,,"0.136 g, 1 mmol",1,mmol,nan,,,,,nan,,,,,3-cyanophenyl acetic acid,,"0.161 g, 1 mmol",1.0,mmol,,,,,,,,,,,sodium azide,,"0.195 mg, 3 mmol",3.0,mmol,,,,,,water (distilled),H2O,10 mL,10.0,,,,,160.0,160 °C,12.0,12 h; cooled to RT over 3 h,Teflon-lined acid digestion autoclave,static,,,,,,yellow crystals,65.0,,,tetrahedral Zn2+ 4-connected nodes (ZnN2O2),"a=10.4858(3) Å, b=18.8309(6) Å, c=4.8130(2) Å, Orthorhombic, Pna21",,,not_reported,not_reported,,luminescence,10.1039/c4ce00662c,ok,
10.1039/c4ce00662c,downloaded\10.1039_c4ce00662c.pdf,SI downloaded\10.1039_c4ce00662c_SI.pdf,mof_json_store\10.1039_c4ce00662c\raw_output.json,mof_json_store\10.1039_c4ce00662c\synthesis_002.json,no,,"[Zn(1,4-tzbaa)]n",930951,Zn(NO3)2·6H2O,,"0.136 g, 1 mmol",1,mmol,nan,,,,,nan,,,,,4-cyanophenyl acetic acid,,"0.161 g, 1 mmol",1.0,mmol,,,,,,,,,,,sodium azide,,"0.195 mg, 3 mmol",3.0,mmol,,,,,,water (distilled),H2O,10 mL,10.0,,,,,160.0,160 °C,12.0,12 h; cooled to RT over 3 h,Teflon-lined acid digestion autoclave,static,,,,,,colourless crystals,39.0,,,tetrahedral Zn2+ 4-connected nodes (ZnN2O2),"a=18.5081(5) Å, b=4.8230(1) Å, c=10.9635(4) Å, Orthorhombic, Pca21",,,not_reported,not_reported,,luminescence,10.1039/c4ce00662c,ok,
10.1039/d1qi01610e,downloaded\10.1039_d1qi01610e.pdf,SI downloaded\10.1039_d1qi01610e_SI.pdf,mof_json_store\10.1039_d1qi01610e\raw_output.json,mof_json_store\10.1039_d1qi01610e\synthesis_001.json,yes,"Using previous DSBPDC MOF conditions but replacing 2,2′-DSBPDC with H3L gave an unidentified amorphous powder.",,2054977,MnCl2·4H2O,,"8.9 mg, 0.02 mmol",0.02,mmol,nan,,,,,nan,,,,,"biphenyl-4,4'-dicarboxylic acid",H3L,"15.1 mg, 0.04 mmol",0.04,mmol,,,,,,,,,,,dimethylamine hydrochloride,Me2NH·HCl,"20.0 mg, 0.25 mmol",0.25,mmol,,,,,,"N,N-dimethylformamide",DMF,4 mL,4.0,,,,,150.0,150 °C,48.0,48 h,Teflon-lined autoclave (25 mL),static,EtOH,3×,,,,colorless block-shaped crystals,81.0,0.25 × 0.15 × 0.10 mm,dia,Ln2(–COO)4 4-connected dimer,"a=14.1253(17), b=17.038(2), c=22.649(3), orthorhombic, Pnnn",,,not_reported,not_reported,,proton_conduction,10.1039/d1qi01610e,ok,
10.1039/d1qi01610e,downloaded\10.1039_d1qi01610e.pdf,SI downloaded\10.1039_d1qi01610e_SI.pdf,mof_json_store\10.1039_d1qi01610e\raw_output.json,mof_json_store\10.1039_d1qi01610e\synthesis_002.json,yes,"Using previous DSBPDC MOF conditions but replacing 2,2′-DSBPDC with H3L gave an unidentified amorphous powder.",,2054978,Ag2O,,"9.0 mg, 0.02 mmol",0.02,mmol,nan,,,,,nan,,,,,"biphenyl-4,4'-dicarboxylic acid",H3L,"15.1 mg, 0.04 mmol",0.04,mmol,,,,,,,,,,,dimethylamine hydrochloride,Me2NH·HCl,"20.0 mg, 0.25 mmol",0.25,mmol,,,,,,"N,N-dimethylformamide",DMF,4 mL,4.0,,,,,150.0,150 °C,48.0,48 h; cooled to RT within 24 h,Teflon-lined autoclave (25 mL),static,EtOH,3×,,,,,83.4,0.25 × 0.13 × 0.10 mm,dia,Ln2(–COO)4 4-connected dimer,"a=14.1306(15), b=17.0415(18), c=22.636(2), orthorhombic, Pnnn",,,not_reported,no,,proton_conduction,10.1039/d1qi01610e,ok,
10.1039/d1qi01610e,downloaded\10.1039_d1qi01610e.pdf,SI downloaded\10.1039_d1qi01610e_SI.pdf,mof_json_store\10.1039_d1qi01610e\raw_output.json,mof_json_store\10.1039_d1qi01610e\synthesis_003.json,yes,"Using previous DSBPDC MOF conditions but replacing 2,2′-DSBPDC with H3L gave an unidentified amorphous powder.",,2054979,Eu(NO3)3·6H2O,,"9.1 mg, 0.02 mmol",0.02,mmol,nan,,,,,nan,,,,,"biphenyl-4,4'-dicarboxylic acid",H3L,"15.1 mg, 0.04 mmol",0.04,mmol,,,,,,,,,,,dimethylamine hydrochloride,Me2NH·HCl,"20.0 mg, 0.25 mmol",0.25,mmol,,,,,,"N,N-dimethylformamide",DMF,4 mL,4.0,,,,,150.0,150 °C,48.0,48 h,Teflon-lined autoclave (25 mL),static,EtOH,3×,,,,,80.0,0.25 × 0.13 × 0.10 mm,dia,Ln2(–COO)4 4-connected dimer,"a=14.1106(8), b=17.1352(9), c=22.4486(12), orthorhombic, Pnnn",,,not_reported,not_reported,,proton_conduction,10.1039/d1qi01610e,ok,
10.1039/c3ce41056k,downloaded\10.1039_c3ce41056k.pdf,SI downloaded\10.1039_c3ce41056k_SI.pdf,mof_json_store\10.1039_c3ce41056k\raw_output.json,mof_json_store\10.1039_c3ce41056k\synthesis_001.json,yes,"At pH > 9 no crystals were obtained; at pH 6–8, 2 co-existed with 1 and 3.",,,Cu(NO3)2·3H2O,,"14.5 mg, 0.05 mmol",0.05,mmol,nan,,,,,nan,,,,,"3,3′,5,5′-tetra(1H-imidazol-1-yl)-1,1′-biphenyl",L,"10.5 mg, 0.025 mmol",0.025,mmol,"benzene-1,3,5-tricarboxylic acid",H3BTC,"6.3 mg, 0.03 mmol",0.03,mmol,,,,,,NaOH solution,,"0.5 mol L−1 NaOH solution, adjusted to pH ≈ 5",,,,,,,,water,H2O,5 mL,5.0,methanol,MeOH,3 mL,3.0,180.0,180 °C,72.0,3 days,Teflon-lined stainless steel autoclave,static,,,,,,pink block crystals,85.0,,,binuclear [Co2(μ2-H2O)(OCO)2] subunit; 2D layers,"monoclinic P2/c, a=15.9990(15) Å, b=10.6917(14) Å, c=14.4959(19) Å, β=116.938(8)°",,,not_reported,not_reported,330.0,water_harvesting,10.1039/c3ce41056k,ok,
10.1039/c3ce41056k,downloaded\10.1039_c3ce41056k.pdf,SI downloaded\10.1039_c3ce41056k_SI.pdf,mof_json_store\10.1039_c3ce41056k\raw_output.json,mof_json_store\10.1039_c3ce41056k\synthesis_002.json,yes,"At pH > 9 no crystals were obtained; at pH 6–8, 2 co-existed with 1 and 3.",,,Cd(NO3)2·4H2O,,"14.5 mg, 0.05 mmol",0.05,mmol,nan,,,,,nan,,,,,"3,3′,5,5′-tetra(1H-imidazol-1-yl)-1,1′-biphenyl",L,"10.5 mg, 0.025 mmol",0.025,mmol,"benzene-1,3,5-tricarboxylic acid",H3BTC,"6.3 mg, 0.03 mmol",0.03,mmol,,,,,,NaOH solution,,"0.5 mol L−1 NaOH solution, adjusted to pH 7",,,,,,,,water,H2O,5 mL,5.0,methanol,MeOH,3 mL,3.0,180.0,180 °C,72.0,3 days,Teflon-lined stainless steel autoclave,static,,,,,,purple prismatic crystals,80.0,,,Co(II)–L 2D layers linked by BTC3− (double-layer),"monoclinic C2/c, a=27.882(3) Å, b=13.2793(16) Å, c=18.463(2) Å, β=107.198(2)°",,,not_reported,not_reported,395.0,water_harvesting,10.1039/c3ce41056k,ok,
10.1039/c3ce41056k,downloaded\10.1039_c3ce41056k.pdf,SI downloaded\10.1039_c3ce41056k_SI.pdf,mof_json_store\10.1039_c3ce41056k\raw_output.json,mof_json_store\10.1039_c3ce41056k\synthesis_003.json,yes,"At pH > 9 no crystals were obtained; at pH 6–8, 2 co-existed with 1 and 3.",,,Cd(NO3)2·4H2O,,"14.5 mg, 0.05 mmol",0.05,mmol,nan,,,,,nan,,,,,"3,3′,5,5′-tetra(1H-imidazol-1-yl)-1,1′-biphenyl",L,"10.5 mg, 0.025 mmol",0.025,mmol,"benzene-1,3,5-tricarboxylic acid",H3BTC,"6.3 mg, 0.03 mmol",0.03,mmol,,,,,,NaOH solution,,"0.5 mol L−1 NaOH solution, adjusted to pH 9",,,,,,,,water,H2O,5 mL,5.0,methanol,MeOH,3 mL,3.0,180.0,180 °C,72.0,3 days,Teflon-lined stainless steel autoclave,static,,,,,,brown needle-like crystals,20.0,,,binuclear [Co2(μ2-OH)(OCO)] seven-connected node,"orthorhombic Pccn, a=20.0960(10) Å, b=23.0880(10) Å, c=14.6160(10) Å",,,not_reported,not_reported,,,10.1039/c3ce41056k,ok,
10.1002/chem.201500815,downloaded\10.1002_chem.201500815.pdf,SI downloaded\10.1002_chem.201500815_SI.pdf,mof_json_store\10.1002_chem.201500815\raw_output.json,mof_json_store\10.1002_chem.201500815\synthesis_001.json,no,,NENU-511,,Co(NO3)2·6H2O,,"0.11 g, 0.37 mmol",0.37,mmol,nan,,,,,nan,,,,,"2,5-thiophenedicarboxylic acid",H2TDC,"0.013 g, 0.057 mmol",0.057,mmol,"benzene-1,3,5-tribenzoate",H3BTB,"0.023 g, 0.053 mmol",0.053,mmol,,,,,,,,,,,,,,,,"N,N-diethylformamide",DEF,5 mL,5.0,,,,,85.0,85 °C,48.0,2 days,Teflon reactor,static,DMF,3× 30 mL,"DCM exchange 72 h (replaced 3×), evacuated at RT overnight; outgassed at 90 °C for 12 h",90.0,12.0,colorless crystals,62.0,,umt,Zn4O(CO2)6 6-connected SBU,"a=42.429, b=42.429, c=52.786 Å, α=90°, β=90°, γ=120°, P63/m",14.8,4240.0,not_reported,not_reported,,benzene_storage;desulfurization,10.1002/chem.201500815,ok,
10.1002/chem.201500815,downloaded\10.1002_chem.201500815.pdf,SI downloaded\10.1002_chem.201500815_SI.pdf,mof_json_store\10.1002_chem.201500815\raw_output.json,mof_json_store\10.1002_chem.201500815\synthesis_002.json,no,,NENU-512,,Co(NO3)2·6H2O,,"0.11 g, 0.37 mmol",0.37,mmol,nan,,,,,nan,,,,,"2,5-thiophenedicarboxylic acid",H2DMTDC,"0.012 g, 0.050 mmol",0.05,mmol,"benzene-1,3,5-tribenzoate",H3BTB,"0.022 g, 0.050 mmol",0.05,mmol,,,,,,,,,,,,,,,,"N,N-diethylformamide",DEF,5 mL,5.0,,,,,85.0,85 °C,48.0,2 days,Teflon reactor,static,DMF,3× 30 mL,"DCM exchange 72 h (replaced 3×), evacuated at RT overnight; outgassed at 90 °C for 12 h",90.0,12.0,colorless crystals,68.0,,umt,Zn4O(CO2)6 6-connected SBU,,,3648.0,not_reported,not_reported,,benzene_storage;desulfurization,10.1002/chem.201500815,ok,
10.1002/chem.201500815,downloaded\10.1002_chem.201500815.pdf,SI downloaded\10.1002_chem.201500815_SI.pdf,mof_json_store\10.1002_chem.201500815\raw_output.json,mof_json_store\10.1002_chem.201500815\synthesis_003.json,no,,NENU-513,,Co(NO3)2·6H2O,,"0.11 g, 0.37 mmol",0.37,mmol,nan,,,,,nan,,,,,"2,5-thiophenedicarboxylic acid",H2MPTDC,"0.0076 g, 0.025 mmol",0.025,mmol,"benzene-1,3,5-tribenzoate",H3BTB,"0.0109 g, 0.025 mmol",0.025,mmol,,,,,,,,,,,,,,,,"N,N-diethylformamide",DEF,5 mL,5.0,,,,,85.0,85 °C,48.0,2 days,Teflon reactor,static,DMF,3× 30 mL,"DCM exchange 72 h (replaced 3×), evacuated at RT overnight; outgassed at 90 °C for 12 h",90.0,12.0,colorless crystals,51.0,,umt,Zn4O(CO2)6 6-connected SBU,,,3554.0,not_reported,not_reported,,benzene_storage;desulfurization,10.1002/chem.201500815,ok,
10.1002/chem.201500815,downloaded\10.1002_chem.201500815.pdf,SI downloaded\10.1002_chem.201500815_SI.pdf,mof_json_store\10.1002_chem.201500815\raw_output.json,mof_json_store\10.1002_chem.201500815\synthesis_004.json,no,,NENU-514,,Co(NO3)2·6H2O,,"0.11 g, 0.37 mmol",0.37,mmol,nan,,,,,nan,,,,,"2,5-thiophenedicarboxylic acid",H2DPTDC,"0.024 g, 0.068 mmol",0.068,mmol,"benzene-1,3,5-tribenzoate",H3BTB,"0.014 g, 0.034 mmol",0.034,mmol,,,,,,,,,,,,,,,,"N,N-diethylformamide",DEF,5 mL,5.0,,,,,85.0,85 °C,48.0,2 days,Teflon reactor,static,DMF,3× 30 mL,"DCM exchange 72 h (replaced 3×), evacuated at RT overnight; outgassed at 90 °C for 12 h",90.0,12.0,colorless crystals,56.0,,umt,Zn4O(CO2)6 6-connected SBU,,,3457.0,not_reported,not_reported,,benzene_storage;desulfurization,10.1002/chem.201500815,ok,
10.1021/acssuschemeng.8b01646,downloaded\10.1021_acssuschemeng.8b01646.pdf,SI downloaded\10.1021_acssuschemeng.8b01646_SI.pdf,mof_json_store\10.1021_acssuschemeng.8b01646\raw_output.json,mof_json_store\10.1021_acssuschemeng.8b01646\synthesis_001.json,no,,[Cd(L)2]·(DMF)0.92 (1),,MnCl2·6H2O,,"30.8 mg, 0.1 mmol",0.1,mmol,K3[Mn(CN)6,,,,,nan,,,,,"4-(4-carboxyphenyl)-1,2,4-triazole",HL,"37.8 mg, 0.2 mmol",0.2,mmol,,,,,,,,,,,,,,,,,,,,,"N,N-dimethylformamide",DMF,7 mL,7.0,,,,,120.0,120 °C,36.0,36 h,15 mL glass vial,static,DMF,,"Solvent exchange with DCM for 3 days, then 100 °C under vacuum for 6 h",100.0,6.0,"colorless, needle-shaped crystals",62.0,,,Cd2(CO2)4 chains,"C2/c, a=15.446 Å, b=15.902 Å, c=9.210 Å, β=104.656°",,,not_reported,not_reported,,CO2_capture;luminescence;sensing,10.1021/acssuschemeng.8b01646,ok,
10.1039/c2ce06327a,downloaded\10.1039_c2ce06327a.pdf,SI downloaded\10.1039_c2ce06327a_SI.pdf,mof_json_store\10.1039_c2ce06327a\raw_output.json,mof_json_store\10.1039_c2ce06327a\synthesis_001.json,no,,,,Gd(NO3)3,,"288 mg, 0.1 mmol",0.1,mmol,nan,,"39.9 mg, 0.2 mmol",0.2,mmol,nan,,,,,quinoxaline,qx,"13 mg, 0.1 mmol",0.1,mmol,,,,,,,,,,,hydrochloric acid,HCl,"1 mol L−1 HCl, adjusted to pH ≈ 2.5",,,,,,,,water,H2O,8 mL,8.0,,,,,160.0,160 °C,72.0,72 h,Teflon-lined stainless steel autoclave (15 mL),static,,,,,,red sheet crystals,31.0,,,,"a=20.303(3) Å, b=20.303(3) Å, c=53.196(11) Å, α=90.00°, β=90.00°, γ=120.00°, trigonal, R-3m",,,not_reported,not_reported,285.0,,10.1039/c2ce06327a,ok,
10.1039/c2ce06327a,downloaded\10.1039_c2ce06327a.pdf,SI downloaded\10.1039_c2ce06327a_SI.pdf,mof_json_store\10.1039_c2ce06327a\raw_output.json,mof_json_store\10.1039_c2ce06327a\synthesis_002.json,no,,,,CoCl2·6H2O,,"288 mg, 0.1 mmol",0.1,mmol,nan,,"39.9 mg, 0.2 mmol",0.2,mmol,nan,,,,,quinoxaline,qx,"13 mg, 0.1 mmol",0.1,mmol,,,,,,,,,,,hydrochloric acid,HCl,"1 mol L−1 HCl, adjusted to pH ≈ 4.0",,,,,,,,water,H2O,8 mL,8.0,,,,,160.0,160 °C,72.0,72 h,Teflon-lined stainless steel autoclave (15 mL),static,,,,,,red sheet crystals,46.0,,,PW12 tetradentate via Cu–O,"a=16.9679(11) Å, b=18.5233(12) Å, c=21.4289(15) Å, orthorhombic, Pccn",,,not_reported,not_reported,310.0,,10.1039/c2ce06327a,ok,
10.1039/c2ce06327a,downloaded\10.1039_c2ce06327a.pdf,SI downloaded\10.1039_c2ce06327a_SI.pdf,mof_json_store\10.1039_c2ce06327a\raw_output.json,mof_json_store\10.1039_c2ce06327a\synthesis_003.json,no,,,,CoCl2·6H2O,,"288 mg, 0.1 mmol",0.1,mmol,nan,,"39.9 mg, 0.2 mmol",0.2,mmol,nan,,,,,quinoxaline,qx,"13 mg, 0.1 mmol",0.1,mmol,,,,,,,,,,,hydrochloric acid,HCl,"1 mol L−1 HCl, adjusted to pH ≈ 5.0",,,,,,,,water,H2O,8 mL,8.0,,,,,160.0,160 °C,72.0,72 h,Teflon-lined stainless steel autoclave (15 mL),static,,,,,,red sheet crystals,40.0,,,Cu(II)-substituted Keggin hexadentate,"a=22.232(5) Å, b=13.209(3) Å, c=11.173(3) Å, β=108.225(3)°, monoclinic, C2/m",,,not_reported,not_reported,320.0,,10.1039/c2ce06327a,ok,
10.1021/acssuschemeng.8b06736,downloaded\10.1021_acssuschemeng.8b06736.pdf,SI downloaded\10.1021_acssuschemeng.8b06736_SI.pdf,mof_json_store\10.1021_acssuschemeng.8b06736\raw_output.json,mof_json_store\10.1021_acssuschemeng.8b06736\synthesis_001.json,no,,UiO-bpy,,Co(NO3)2·6H2O,,116 mg,0.549674,mmol,nan,,,,,nan,,,,,"2,2′-bipyridine-5,5′-dicarboxylic acid",H2bpydc,123 mg,123.0,mg,,,,,,,,,,,benzoic acid,,1.83 g,1.83,g,hydrochloric acid (37 wt %),HCl,83 μL,83.0,μL,"N,N-dimethylformamide",DMF,50 mL,50.0,,,,,120.0,120 °C,24.0,24 h,Teflon-lined stainless-steel autoclave,static,,,samples treated at 150 °C prior to N2 sorption,150.0,,uniform spherical particles,85.0,,,,,,1946.0,,,,,10.1021/acssuschemeng.8b06736,ok,
10.1021/acssuschemeng.8b06736,downloaded\10.1021_acssuschemeng.8b06736.pdf,SI downloaded\10.1021_acssuschemeng.8b06736_SI.pdf,mof_json_store\10.1021_acssuschemeng.8b06736\raw_output.json,mof_json_store\10.1021_acssuschemeng.8b06736\synthesis_002.json,no,,UiO-67,,Co(NO3)2·6H2O,,116 mg,0.549674,mmol,nan,,,,,nan,,,,,"biphenyl-4,4'-dicarboxylic acid",H2bpdc,121 mg,121.0,mg,,,,,,,,,,,benzoic acid,,1.83 g,1.83,g,hydrochloric acid (37 wt %),HCl,83 μL,83.0,μL,"N,N-dimethylformamide",DMF,15 mL,15.0,,,,,120.0,120 °C,24.0,24 h,Teflon-lined stainless-steel autoclave,static,,,,,,octahedral crystals,78.0,,,,,,,,,,,10.1021/acssuschemeng.8b06736,ok,
10.1021/jacs.3c07995,downloaded\10.1021_jacs.3c07995.pdf,SI downloaded\10.1021_jacs.3c07995_SI.pdf,mof_json_store\10.1021_jacs.3c07995\raw_output.json,mof_json_store\10.1021_jacs.3c07995\synthesis_001.json,yes,Failed to synthesize MOFs with PyDTEclosed and PyDTZEclosed despite many trials under various conditions.,DTZECdMOFNO2,,Cd(NO3)2·4H2O,,"3.09 mg, 10 μmol",0.01,mmol,nan,,,,,nan,,,,,5-nitroisophthalic acid,nipH2,"2.11 mg, 10 μmol",10.0,μmol,"1,2-bis[5-methyl-2-(4-pyridyl)-4-thiazolyl]perfluorocyclopentene",PyDTZEopen,"5.24 mg, 10 μmol",10.0,μmol,,,,,,,,,,,,,,,,"N,N-dimethylformamide",DMF,0.5 mL,0.5,methanol,MeOH,0.5 mL,0.5,25.0,25 °C,168.0,7 days,glass vial (10 mL),,,,,,,needlelike colorless crystals,,,,Cd4(Py)4 coordination square; 1D interlocked nanotubes,"a=31.2743(9), c=10.0809(3), P42/n",8.3,,,,,,10.1021/jacs.3c07995,ok,
10.1021/jacs.3c07995,downloaded\10.1021_jacs.3c07995.pdf,SI downloaded\10.1021_jacs.3c07995_SI.pdf,mof_json_store\10.1021_jacs.3c07995\raw_output.json,mof_json_store\10.1021_jacs.3c07995\synthesis_002.json,yes,Failed to synthesize MOFs with PyDTEclosed and PyDTZEclosed despite many trials under various conditions.,DTECdMOFBr,,Cd(NO3)2·4H2O,,"3.09 mg, 10 μmol",0.01,mmol,nan,,,,,nan,,,,,5-bromoisophthalic acid,bipH2,"2.45 mg, 10 μmol",10.0,μmol,"1,2-Bis[2-methyl-5-(4-pyridyl)-3-thienyl]perfluorocyclopentene",PyDTEopen,"5.22 mg, 10 μmol",10.0,μmol,,,,,,,,,,,,,,,,"N,N-dimethylformamide",DMF,0.5 mL,0.5,methanol,MeOH,0.5 mL,0.5,25.0,25 °C,168.0,7 days,glass vial (10 mL),,,,,,,needlelike colorless crystals,,,,Cd4(Py)4 coordination square; 1D interlocked nanotubes,"a=31.5859(9), c=10.0465(3), P42/n",9.0,,,,,,10.1021/jacs.3c07995,ok,
10.1021/jacs.3c07995,downloaded\10.1021_jacs.3c07995.pdf,SI downloaded\10.1021_jacs.3c07995_SI.pdf,mof_json_store\10.1021_jacs.3c07995\raw_output.json,mof_json_store\10.1021_jacs.3c07995\synthesis_003.json,yes,Failed to synthesize MOFs with PyDTEclosed and PyDTZEclosed despite many trials under various conditions.,DTEZnMOFNO2,,Sr(NO3)2,,"2.97 mg, 10 μmol",0.01,mmol,Zn(NO3)2·6H2O,,,,,nan,,,,,5-nitroisophthalic acid,nipH2,"2.11 mg, 10 μmol",10.0,μmol,"1,2-Bis[2-methyl-5-(4-pyridyl)-3-thienyl]perfluorocyclopentene",PyDTEopen,"5.22 mg, 10 μmol",10.0,μmol,,,,,,,,,,,,,,,,"N,N-dimethylformamide",DMF,0.5 mL,0.5,methanol,MeOH,0.5 mL,0.5,25.0,25 °C,168.0,7 days,glass vial (10 mL),,,,,,,needlelike colorless crystals,,,,Zn4(Py)4 coordination square; 1D interlocked nanotubes,"a=31.2366(13), c=9.6788(6), P42/n",8.2,,,,,,10.1021/jacs.3c07995,ok,
10.1021/acs.inorgchem.2c01793,downloaded\10.1021_acs.inorgchem.2c01793.pdf,SI downloaded\10.1021_acs.inorgchem.2c01793_SI.pdf,mof_json_store\10.1021_acs.inorgchem.2c01793\raw_output.json,mof_json_store\10.1021_acs.inorgchem.2c01793\synthesis_001.json,no,,Zn-MOF-1,2168434,Cu(NO3)2·6H2O,,0.029 g (0.1 mmol),0.1,mmol,nan,,,,,nan,,,,,"2,2-bis(4-carboxyphenyl)hexafluoropropane",,0.0195 g (0.05 mmol),0.05,mmol,"(E)-1,2-dipyridin-3-yldiazene",,0.009 g (0.05 mmol),0.05,mmol,,,,,,,,,,,,,,,,"N,N-dimethylformamide",DMF,1 mL,1.0,water (deionized),H2O,3 mL,3.0,100.0,100 °C,72.0,72 h,15 mL Teflon-lined stainless steel autoclave,stirred 0.5 h at RT; static during heating,DMF,rinsed,,,,red needle-shaped crystals,70.0,,,dinuclear Zn2 nodes bridged by carboxylates; 2D,"monoclinic, C2/c",,,not_reported,yes,315.0,luminescence;sensing,10.1021/acs.inorgchem.2c01793,ok,
10.1021/acs.inorgchem.2c01793,downloaded\10.1021_acs.inorgchem.2c01793.pdf,SI downloaded\10.1021_acs.inorgchem.2c01793_SI.pdf,mof_json_store\10.1021_acs.inorgchem.2c01793\raw_output.json,mof_json_store\10.1021_acs.inorgchem.2c01793\synthesis_002.json,no,,Zn-MOF-2,2168435,Co(NO3)2·6H2O,,0.015 g (0.05 mmol),0.05,mmol,nan,,,,,nan,,,,,"2,2-bis(4-carboxyphenyl)hexafluoropropane",,0.01 g (0.025 mmol),0.025,mmol,"2,5-dipyridin-4-ylthiazolo[5,4-d]thiazole",,0.008 g (0.027 mmol),0.027,mmol,,,,,,,,,,,,,,,,"N,N-dimethylformamide",DMF,2 mL,2.0,water (deionized),H2O,0.5 mL,0.5,100.0,100 °C,48.0,48 h,15 mL glass vial,stirred 0.5 h at RT; static during heating,DMF,rinsed,,,,yellow block-shaped crystals,66.0,,,Zn2(COO)4 paddlewheel SBU; pillared 3D,"monoclinic, C2/c",6.6,,not_reported,yes,430.0,luminescence;sensing,10.1021/acs.inorgchem.2c01793,ok,
10.1039/c2dt00057a,downloaded\10.1039_c2dt00057a.pdf,SI downloaded\10.1039_c2dt00057a_SI.pdf,mof_json_store\10.1039_c2dt00057a\raw_output.json,mof_json_store\10.1039_c2dt00057a\synthesis_001.json,no,,[Mg(Pdc)(H2O)]n,817494,Ni(CO3),,"0.513 g, 2 mmol",2,mmol,nan,,,,,nan,,,,,"2,5-pyridinedicarboxylic acid",H2Pdc,"0.167 g, 1 mmol",1.0,mmol,,,,,,,,,,,sodium hydroxide (dilute solution),NaOH,adjusted to pH 8 with dilute NaOH,,,,,,,,water,H2O,5 mL,5.0,,,,,175.0,175 °C,72.0,3 days; slow cooling at 5 °C h−1,Teflon-lined acid digestion bomb (20 mL),stirred 0.5 h pre-mix; static during hydrothermal step,,,80 °C under vacuum (10^-3 Torr) for 3 h (degassing prior to N2 sorption),80.0,3.0,colorless block crystals,80.0,,,Mg2-diad (Mg2C2O4) SBU; 6-connected,"a=8.7856(2) Å, b=10.2316(2) Å, c=8.55530(10) Å, β=97.1070(10)°, P21/c",,211.0,yes,not_reported,,aldol_condensation,10.1039/c2dt00057a,ok,
10.1021/ic800777r,downloaded\10.1021_ic800777r.pdf,SI downloaded\10.1021_ic800777r_SI.pdf,mof_json_store\10.1021_ic800777r\raw_output.json,mof_json_store\10.1021_ic800777r\synthesis_001.json,no,,Zn/BTB ant,,Ni(CO3),,"0.1008 g, 0.3855 mmol, 1.88 equiv",0.3855,mmol,nan,,,,,nan,,,,,"1,3,5-(triscarboxyphenyl)benzene",H3BTB,"0.0899 g, 0.2050 mol, 1 equiv",0.0899,g,,,,,,,,,,,,,,,,,,,,,"N,N-dimethylformamide",DMF,10 mL,10.0,,,,,100.0,100 °C,24.0,24 h,glass vial,static,acetone,three times over two days,solvent exchange with acetone for 2 days (3×); evacuated under vacuum,,,clear rod crystals,48.0,,ant,[Zn4O(CO2)6] octahedral 6-connected SBU,"a=26.3857, b=28.3859, c=31.6139 Å, β=113.567°, C2/c",,,not_reported,not_reported,,,10.1021/ic800777r,ok,
10.1021/ic800777r,downloaded\10.1021_ic800777r.pdf,SI downloaded\10.1021_ic800777r_SI.pdf,mof_json_store\10.1021_ic800777r\raw_output.json,mof_json_store\10.1021_ic800777r\synthesis_002.json,no,,Zn/BTB tsx,,Ni(CO3),,"0.1023 g, 0.3913 mol, 3.85 equiv",391.3,mmol,nan,,,,,nan,,,,,"1,3,5-(triscarboxyphenyl)benzene",H3BTB,"0.0446 g, 0.1017 mmol, 1.00 equiv",0.0446,g,,,,,,,,,,,,,,,,,,,,,"N,N-dimethylformamide",DMF,part of 3:3:1 (v/v/v) DMF/ethanol/water mixture; total 10 mL,,ethanol,EtOH,part of 3:3:1 (v/v/v) DMF/ethanol/water mixture; total 10 mL,,100.0,100 °C,72.0,72 h,glass vial,static,MeOH,three times over two days,solvent exchange with methanol for 2 days (3×); evacuated under vacuum,,,clear bladelike crystals,67.0,,tsx,[Zn4O(CO2)6] octahedral 6-connected SBU,"a=b=13.9578, c=28.7133 Å, I-42d",,,not_reported,not_reported,,,10.1021/ic800777r,ok,
10.1021/ic800777r,downloaded\10.1021_ic800777r.pdf,SI downloaded\10.1021_ic800777r_SI.pdf,mof_json_store\10.1021_ic800777r\raw_output.json,mof_json_store\10.1021_ic800777r\synthesis_003.json,no,,Zn/BTB dia,,Cu(CO3),,"0.2012 g, 0.7695 mol, 3.65 equiv",769.5,mmol,nan,,,,,nan,,,,,"1,3,5-(triscarboxyphenyl)benzene",H3BTB,"0.0924 g, 0.2107 mmol, 1.00 equiv",0.0924,g,,,,,,,,,,,,,,,,,,,,,"N,N-dimethylformamide",DMF,"part of 3:3:2 (v/v/v) DMF/1,4-dioxane/water mixture; total 10 mL",,"1,4-dioxane",,"part of 3:3:2 (v/v/v) DMF/1,4-dioxane/water mixture; total 10 mL",,85.0,85 °C,48.0,48 h,glass vial,static,MeOH,three times over two days,solvent exchange with methanol for 2 days (3×); evacuated under vacuum,,,clear cubic crystals,58.0,,dia,μ4-oxo-centered tetrahedral unit of four linear trinuclear Zn hourglass SBUs,"a=b=c=25.9759 Å, Fd-3",,,not_reported,not_reported,,,10.1021/ic800777r,ok,
10.1002/ejic.202100227,downloaded\10.1002_ejic.202100227.pdf,SI downloaded\10.1002_ejic.202100227_SI.pdf,mof_json_store\10.1002_ejic.202100227\raw_output.json,mof_json_store\10.1002_ejic.202100227\synthesis_001.json,no,,CPO-27(Cu0.6-CS-Co0.4),,Zn(CO3),,"0.3260 g, 1.12 mmol, 0.80 eq.",1.12,mmol,nan,,"0.4059 g, 1.68 mmol, 1.20 eq.",1.68,mmol,nan,,,,,"2,5-dihydroxyterephthalic acid",,"0.2774 g, 1.40 mmol, 1.00 eq.",1.4,mmol,,,,,,,,,,,,,,,,,,,,,"N,N-dimethylformamide",DMF,49.5 mL,49.5,water (demineralized),H2O,5.5 mL (for metal salt solution),5.5,120.0,120 °C under reflux cooling,24.0,24 h,,stirred,"DMF, EtOH","2×20 mL DMF, 2×20 mL EtOH",130 °C under vacuum for 20 h (prior to N2 physisorption),130.0,20.0,"deep red, needle-shaped crystallites",,,,,,,740.0,not_reported,not_reported,,,10.1002/ejic.202100227,ok,
10.1002/ejic.202100227,downloaded\10.1002_ejic.202100227.pdf,SI downloaded\10.1002_ejic.202100227_SI.pdf,mof_json_store\10.1002_ejic.202100227\raw_output.json,mof_json_store\10.1002_ejic.202100227\synthesis_002.json,no,,CPO-27(Cu),,Co(NO3)2·6H2O,,"0.6765 g, 2.80 mmol, 2.00 eq.",2.8,mmol,nan,,,,,nan,,,,,"2,5-dihydroxyterephthalic acid",,"0.2774 g, 1.40 mmol, 1.00 eq.",1.4,mmol,,,,,,,,,,,,,,,,,,,,,"N,N-dimethylformamide",DMF,30 mL,30.0,isopropanol,iPrOH,1.5 mL,1.5,90.0,90 °C (closed Schott bottle),18.0,18 h,Schott bottle (closed),static,"DMF, EtOH","2×20 mL DMF, 2×20 mL EtOH",130 °C overnight,130.0,,,,,,,,,,not_reported,not_reported,,,10.1002/ejic.202100227,ok,
10.1002/ejic.202100227,downloaded\10.1002_ejic.202100227.pdf,SI downloaded\10.1002_ejic.202100227_SI.pdf,mof_json_store\10.1002_ejic.202100227\raw_output.json,mof_json_store\10.1002_ejic.202100227\synthesis_003.json,no,,CPO-27(Co),,Co(NO3)2·6H2O,,"0.8149 g, 2.80 mmol, 2.00 eq.",2.8,mmol,Cu(NO3)2·3H2O,,,,,nan,,,,,"2,5-dihydroxyterephthalic acid",,"0.2774 g, 1.40 mmol, 1.00 eq.",1.4,mmol,,,,,,,,,,,,,,,,,,,,,"N,N-dimethylformamide",DMF,49.5 mL,49.5,water (demineralized),H2O,5.5 mL (for metal salt solution),5.5,120.0,120 °C under reflux cooling,24.0,24 h,,stirred,"DMF, EtOH","2×20 mL DMF, 2×20 mL EtOH",130 °C for 20 h (prior to N2 physisorption),130.0,20.0,,,,,,,,,not_reported,not_reported,,,10.1002/ejic.202100227,ok,
10.1039/c8cc03511c,downloaded\10.1039_c8cc03511c.pdf,SI downloaded\10.1039_c8cc03511c_SI.pdf,mof_json_store\10.1039_c8cc03511c\raw_output.json,mof_json_store\10.1039_c8cc03511c\synthesis_001.json,yes,"Without shear or at non-optimal shear speeds/times, capsules did not form; free/aggregated ZIF-8 observed.",ZIF-8,,Co(NO3)2·6H2O,,0.029 g in 0.5 mL H2O,0.137418,mmol,nan,,,,,nan,,,,,2-methylimidazole,2-MeIm,0.56 g in 2 mL H2O,0.56,g,,,,,,,,,,,SPAN-80 (sorbitan monooleate),,90 mg,90.0,mg,,,,,,water,H2O,5 mL,5.0,dodecane,,25 μL,0.025,4.0,4 °C,,3 h then overnight,glass vial,"shear homogenized at 11,500 rpm for 2 min; then static at 4 °C",EtOH,twice,dried at r.t. overnight,,,white hollow colloidosomes (capsules),15 mg (mass),0.75–1.25 μm diameter; shell ~100 nm,sod,,,,1180.0,not_reported,not_reported,320.0,,10.1039/c8cc03511c,ok,
