Repository: zzhenglab/MOFinder

# MOFinder

MOFinder extracts MOF synthesis information from the literature, reconstructs evidence-supported negative reaction records, and prepares datasets for synthesis-outcome prediction.
[Web application](https://mofinder.chemistry.wustl.edu/) | [Demos](Demo/README.md) | [Source code](docs/source_to_code.md) | [Workflow guide](docs/workflow.md) | [Model evaluation](docs/evaluation.md)

## Quick start

The workflow runs through Python commands. Python 3.10 or newer is required. Clone the repository and initialize its related applications:

```bash
git clone --recurse-submodules https://github.com/zzhenglab/MOFinder.git
cd MOFinder
```

Start with the two offline demonstrations:

```bash

File: mof_extraction_1_2.csv (part 177 of 305)
doi,main_pdf,si_pdf,raw_output,parsed_json,article_trial_or_failure,article_trial_or_failure_notes,mof_name,crystal_code,metal_1,metal_1_abbr,metal_1_amount_text,metal_1_amount_value,metal_1_amount_unit,metal_2,metal_2_abbr,metal_2_amount_text,metal_2_amount_value,metal_2_amount_unit,metal_3,metal_3_abbr,metal_3_amount_text,metal_3_amount_value,metal_3_amount_unit,linker_1,linker_1_abbr,linker_1_amount_text,linker_1_amount_value,linker_1_amount_unit,linker_2,linker_2_abbr,linker_2_amount_text,linker_2_amount_value,linker_2_amount_unit,linker_3,linker_3_abbr,linker_3_amount_text,linker_3_amount_value,linker_3_amount_unit,modulator_1,modulator_1_abbr,modulator_1_amount_text,modulator_1_amount_value,modulator_1_amount_unit,modulator_2,modulator_2_abbr,modulator_2_amount_text,modulator_2_amount_value,modulator_2_amount_unit,solvent_main,solvent_main_abbr,solvent_main_amount_text,solvent_main_ml,solvent_secondary,solvent_secondary_abbr,solvent_secondary_amount_text,solvent_secondary_ml,temperature_c,temperature_c_text,time_h,time_text,vessel_type,stirring,washing_solvent,washing_cycles,activation_text,activation_temp_c,activation_time_h,crystal_morphology,yield_percent,crystal_size,topology_code,metal_cluster_connectivity,unit_cell_short,pore_diameter_A,BET_surface_area_m2g,air_stable,water_stable,tga_decomposition_temp_c,applications,reference,status,error
10.1039/c8cc03511c,downloaded\10.1039_c8cc03511c.pdf,SI downloaded\10.1039_c8cc03511c_SI.pdf,mof_json_store\10.1039_c8cc03511c\raw_output.json,mof_json_store\10.1039_c8cc03511c\synthesis_002.json,yes,"Without shear or at non-optimal shear speeds/times, capsules did not form; free/aggregated ZIF-8 observed.",ZIF-8,,Zn(NO3)2·6H2O,,0.029 g in 0.5 mL H2O,0.133345,mmol,nan,,,,,nan,,,,,2-methylimidazole,2-MeIm,0.56 g in 2 mL H2O,0.56,g,,,,,,,,,,,,,,,,,,,,,water,H2O,5 mL,5.0,dodecane,,25 μL (surfactant-free emulsion),0.025,4.0,4 °C,,overnight (no 3 h wait before linker addition),glass vial,"shear homogenized at 11,500 rpm for 2 min; then static at 4 °C",EtOH,twice,dried at r.t. overnight,,,white hollow colloidosomes (capsules),,5–10 μm diameter; shell ~0.5 μm,sod,,,,1627.0,not_reported,not_reported,,,10.1039/c8cc03511c,ok,
10.1039/c8cc03511c,downloaded\10.1039_c8cc03511c.pdf,SI downloaded\10.1039_c8cc03511c_SI.pdf,mof_json_store\10.1039_c8cc03511c\raw_output.json,mof_json_store\10.1039_c8cc03511c\synthesis_003.json,yes,"Without shear or at non-optimal shear speeds/times, capsules did not form; free/aggregated ZIF-8 observed.",ZIF-67,,Ni(NO3)2·6H2O,,0.029 g in 0.5 mL H2O,0.137575,mmol,nan,,,,,nan,,,,,2-methylimidazole,2-MeIm,0.56 g in 2 mL H2O,0.56,g,,,,,,,,,,,SPAN-80 (sorbitan monooleate),,90 mg,90.0,mg,,,,,,water,H2O,5 mL,5.0,dodecane,,25 μL,0.025,4.0,4 °C,,3 h then overnight,glass vial,"shear homogenized at 11,500 rpm for 2 min; then static at 4 °C",EtOH,twice,dried at r.t. overnight,,,hollow colloidosomes (capsules),,~1 μm scale (similar to ZIF-8 with SPAN-80),sod,,,,,not_reported,not_reported,,,10.1039/c8cc03511c,ok,
10.1039/c8cc03511c,downloaded\10.1039_c8cc03511c.pdf,SI downloaded\10.1039_c8cc03511c_SI.pdf,mof_json_store\10.1039_c8cc03511c\raw_output.json,mof_json_store\10.1039_c8cc03511c\synthesis_004.json,yes,"Without shear or at non-optimal shear speeds/times, capsules did not form; free/aggregated ZIF-8 observed.",ZIF-67,,MnCl2·4H2O,,0.029 g in 0.5 mL H2O,0.193454,mmol,nan,,,,,nan,,,,,2-methylimidazole,2-MeIm,0.56 g in 2 mL H2O,0.56,g,,,,,,,,,,,,,,,,,,,,,water,H2O,5 mL,5.0,dodecane,,25 μL (surfactant-free emulsion),0.025,4.0,4 °C,,overnight (no 3 h wait before linker addition),glass vial,"shear homogenized at 11,500 rpm for 2 min; then static at 4 °C",EtOH,twice,dried at r.t. overnight,,,hollow colloidosomes (capsules),,5–10 μm scale (similar to ZIF-8 surfactant-free),sod,,,,,not_reported,not_reported,,,10.1039/c8cc03511c,ok,
10.1039/d1ce01538a,downloaded\10.1039_d1ce01538a.pdf,SI downloaded\10.1039_d1ce01538a_SI.pdf,mof_json_store\10.1039_d1ce01538a\raw_output.json,mof_json_store\10.1039_d1ce01538a\synthesis_001.json,no,,Cu-BTDB-POM,2121738,Ni(NO3)2·6H2O,,300 mg,1.42319,mmol,nan,,200 mg,200.0,mg,nan,,,,,"1,4-bis(triazol-1-yl)-2,5-dimethyl benzene",BTDB,40 mg,40.0,mg,,,,,,,,,,,"tetramethylammonium hydroxide, 25% aqueous solution",TMAOH,25% tetramethylammonium hydroxide aqueous solution (200 μL),200.0,μL,sodium hydroxide,NaOH,2 mmol (to adjust pH to ~2.35),2.0,mmol,deionized water,H2O,24 mL,24.0,,,,,180.0,180 °C,72.0,3 days (after 1.5 h stirring at RT),Teflon-lined stainless steel reactor,"stirred 1.5 h at RT, then static during heating",,,,,,dark blue block crystals,,300–600 μm,,Cu(II) and [PMo12O40]3− as 4-connected nodes; moganite-type,"a=11.260(5) Å, b=11.656(5) Å, c=12.787(5) Å, α=79.302(5)°, β=84.606(5)°, γ=68.048(5)°, P-1",,,not_reported,not_reported,,lithium_storage,10.1039/d1ce01538a,ok,
10.1002/chem.202101692,downloaded\10.1002_chem.202101692.pdf,SI downloaded\10.1002_chem.202101692_SI.pdf,mof_json_store\10.1002_chem.202101692\raw_output.json,mof_json_store\10.1002_chem.202101692\synthesis_001.json,no,,1,1913277,Ag(CF3COO),,23.7 mg (0.1 mmol),0.1,mmol,Ag(BF4),,,,,Ag2L2]n,,,,,"3,5-diamino-1,2,4-triazole",DATRz,5.0 mg (0.05 mmol),0.05,mmol,2-aminoterephthalic acid,NH2-BDC,16.6 mg (0.1 mmol),0.1,mmol,,,,,,,,,,,,,,,,"N,N-dimethylformamide",DMF,4 mL,4.0,,,,,120.0,120 °C,48.0,48 h,Teflon-lined autoclave (10 mL),static,DMF,2×20 mL,air dried,,,dark violet rectangular crystals,85.0,0.20 × 0.18 × 0.16 mm,pcu,Co2 paddle-wheel and Co2 triazolate–carboxylate SBUs,"a=24.409(5), b=24.409(5), c=14.139(5) Å, P42/nnm",15.2,,not_reported,no,250.0,sensing,10.1002/chem.202101692,ok,
10.1002/chem.202101692,downloaded\10.1002_chem.202101692.pdf,SI downloaded\10.1002_chem.202101692_SI.pdf,mof_json_store\10.1002_chem.202101692\raw_output.json,mof_json_store\10.1002_chem.202101692\synthesis_002.json,no,,2,2040381,Ag(CF3COO),,23.7 mg (0.1 mmol),0.1,mmol,Ag(BF4),,,,,Ag2L3]n,,,,,"3,5-diamino-1,2,4-triazole",DATRz,5.0 mg (0.05 mmol),0.05,mmol,terephthalic acid,BDC,0.1 mmol,0.1,mmol,,,,,,,,,,,,,,,,"N,N-dimethylformamide",DMF,4 mL,4.0,,,,,120.0,120 °C,48.0,48 h,Teflon-lined autoclave (10 mL),static,DMF,2×20 mL,air dried,,,,,0.10 × 0.10 × 0.10 mm,pcu,Co2 paddle-wheel and Co2 triazolate–carboxylate SBUs,"a=24.340(5), b=24.340(5), c=14.170(5) Å, P42/nnm",,,not_reported,not_reported,,,10.1002/chem.202101692,ok,
10.1002/adom.202300142,downloaded\10.1002_adom.202300142.pdf,SI downloaded\10.1002_adom.202300142_SI.pdf,mof_json_store\10.1002_adom.202300142\raw_output.json,mof_json_store\10.1002_adom.202300142\synthesis_001.json,no,,MIRO-101 (Zn(3-ptz)2),184958,Ag(CF3COO),,2 (relative molar ratio),,,Ag(BF4),,,,,Ag3L4]n,,,,,5-(pyridin-3-yl)tetrazolate,3-ptz,"formed in situ from 3-cyanopyridine and sodium azide; 3-cyanopyridine 4, sodium azide 6 (relative molar ratios)",,,,,,,,,,,,,nitric acid,,adjust pH < 3.0,,,,,,,,water,H2O,7 mL total volume (aqueous),7.0,,,,,105.0,105 °C,24.0,24 h,,,,,,,,millimeter-sized deformed octahedra with large parallel faces; crystals float at water/air interface,,millimeter-sized; polished crystal thickness ~1.35 mm,,Zn nodes tetrahedrally coordinated (4-connected); diamonoid network,,,,not_reported,not_reported,,,10.1002/adom.202300142,ok,
10.1039/d4ce00691g,downloaded\10.1039_d4ce00691g.pdf,SI downloaded\10.1039_d4ce00691g_SI.pdf,mof_json_store\10.1039_d4ce00691g\raw_output.json,mof_json_store\10.1039_d4ce00691g\synthesis_001.json,yes,Short L2 with long BPDC: many attempts with varied conditions yielded no crystalline material.,Nd-MOF1,,Zn(CH3COO)2,,57.3 mg (0.0968 mmol),0.0968,mmol,nan,,,,,nan,,,,,"3-(1H-imidazo[4,5-f][1,10]phenanthrolin-2-yl)benzoic acid",L2H,84.3 mg (0.247 mmol),0.247,mmol,terephthalic acid,BDC,62.3 mg (0.372 mmol),0.372,mmol,,,,,,,,,,,,,,,,"N,N-dimethylacetamide",DMA,2 mL,2.0,,,,,100.0,100 °C,48.0,48 h,glass vial inside sealed glass jar placed in a metal tube (autogenous pressure),sonicated prior to heating; static during solvothermal,,,,,,yellow cubic crystals,,,bcu,pseudo-paddlewheel SBU,,,,not_reported,not_reported,,,10.1039/d4ce00691g,ok,
10.1039/d4ce00691g,downloaded\10.1039_d4ce00691g.pdf,SI downloaded\10.1039_d4ce00691g_SI.pdf,mof_json_store\10.1039_d4ce00691g\raw_output.json,mof_json_store\10.1039_d4ce00691g\synthesis_002.json,yes,Short L2 with long BPDC: many attempts with varied conditions yielded no crystalline material.,Gd-MOF1,,Zn(CH3COO)2,,54.7 mg (0.0905 mmol),0.0905,mmol,nan,,,,,nan,,,,,"3-(1H-imidazo[4,5-f][1,10]phenanthrolin-2-yl)benzoic acid",L2H,76.3 mg (0.224 mmol),0.224,mmol,terephthalic acid,BDC,32.2 mg (0.193 mmol),0.193,mmol,,,,,,,,,,,,,,,,"N,N-dimethylacetamide",DMA,,,,,,,100.0,100 °C,48.0,48 h,glass vial inside sealed glass jar placed in a metal tube (autogenous pressure),static,,,,,,yellow cubic crystals,,,bcu,pseudo-paddlewheel SBU,,,,not_reported,not_reported,,,10.1039/d4ce00691g,ok,
10.1039/d4ce00691g,downloaded\10.1039_d4ce00691g.pdf,SI downloaded\10.1039_d4ce00691g_SI.pdf,mof_json_store\10.1039_d4ce00691g\raw_output.json,mof_json_store\10.1039_d4ce00691g\synthesis_003.json,yes,Short L2 with long BPDC: many attempts with varied conditions yielded no crystalline material.,Nd-MOF2,,In(NO3)3,,39.2 mg (0.0662 mmol),0.0662,mmol,nan,,,,,nan,,,,,"4′-(1H-imidazo[4,5-f][1,10]phenanthrolin-2-yl)-[1,1′-biphenyl]-3-carboxylic acid",L1H,81.9 mg (0.196 mmol),0.196,mmol,terephthalic acid,BDC,22.4 mg (0.134 mmol),0.134,mmol,,,,,,,,,,,,,,,,"N,N-dimethylacetamide",DMA,,,,,,,100.0,100 °C,72.0,72 h,glass vial inside sealed glass jar placed in a metal tube (autogenous pressure),static,,,,,,yellow crystals,,,pcu,pseudo-paddlewheel SBU; 1D double-chains,,,,not_reported,not_reported,,,10.1039/d4ce00691g,ok,
10.1039/d4ce00691g,downloaded\10.1039_d4ce00691g.pdf,SI downloaded\10.1039_d4ce00691g_SI.pdf,mof_json_store\10.1039_d4ce00691g\raw_output.json,mof_json_store\10.1039_d4ce00691g\synthesis_004.json,yes,Short L2 with long BPDC: many attempts with varied conditions yielded no crystalline material.,Gd-MOF2,,In(NO3)3,,45.1 mg (0.0746 mmol),0.0746,mmol,nan,,,,,nan,,,,,"4′-(1H-imidazo[4,5-f][1,10]phenanthrolin-2-yl)-[1,1′-biphenyl]-3-carboxylic acid",L1H,45.9 mg (0.110 mmol),0.11,mmol,"3,4-dihydro-[1,1′-biphenyl]-4,4′-dicarboxylic acid",BPDC,42.9 mg (0.177 mmol),0.177,mmol,,,,,,,,,,,,,,,,"N,N-dimethylacetamide",DMA,,,,,,,100.0,100 °C,72.0,72 h,glass vial inside sealed glass jar placed in a metal tube (autogenous pressure),static,,,,,,yellow cubic crystals,,,pcu,pseudo-paddlewheel SBU; 1D double-chains,,,,not_reported,not_reported,,,10.1039/d4ce00691g,ok,
10.1039/d4ce00691g,downloaded\10.1039_d4ce00691g.pdf,SI downloaded\10.1039_d4ce00691g_SI.pdf,mof_json_store\10.1039_d4ce00691g\raw_output.json,mof_json_store\10.1039_d4ce00691g\synthesis_005.json,yes,Short L2 with long BPDC: many attempts with varied conditions yielded no crystalline material.,Nd-MOF3,,In(NO3)3,,58.6 mg (0.0991 mmol),0.0991,mmol,nan,,,,,nan,,,,,"4′-(1H-imidazo[4,5-f][1,10]phenanthrolin-2-yl)-[1,1′-biphenyl]-3-carboxylic acid",L1H,60.3 mg (0.144 mmol),0.144,mmol,"3,4-dihydro-[1,1′-biphenyl]-4,4′-dicarboxylic acid",BPDC,21.1 mg (0.0871 mmol),0.0871,mmol,,,,,,,,,,,,,,,,"N,N-dimethylacetamide",DMA,,,,,,,100.0,100 °C,48.0,48 h,glass vial inside sealed glass jar placed in a metal tube (autogenous pressure),static,,,,,,yellow cubic crystals,,,,pseudo-paddlewheel SBU; 1D double-chains; 2D sheets,,,,not_reported,not_reported,,,10.1039/d4ce00691g,ok,
10.1021/acs.inorgchem.0c01124,downloaded\10.1021_acs.inorgchem.0c01124.pdf,SI downloaded\10.1021_acs.inorgchem.0c01124_SI.pdf,mof_json_store\10.1021_acs.inorgchem.0c01124\raw_output.json,mof_json_store\10.1021_acs.inorgchem.0c01124\synthesis_001.json,no,,CAU-43,,In(NO3)3,,"9.0 mg, 0.0412 mmol",0.0412,mmol,nan,,,,,nan,,,,,"1,1′-ferrocenedicarboxylic acid",H2FcDC,"11.3 mg, 0.0412 mmol",0.0412,mmol,,,,,,,,,,,,,,,,,,,,,"N,N-dimethylformamide",DMF,400 μL,0.4,water,H2O,400 μL,0.4,80.0,80 °C,2.0,120 min,Duran-glass reactor (4 mL),stirred,"H2O, DMF, MeOH","warm 1:1 H2O/DMF (10 mL), then MeOH 36 h",80 °C under vacuum (10 Pa) for 16 h,80.0,16.0,brown microcrystalline precipitate,25.0,,,cis–trans corner-sharing InO6 chains (rod),"a=15.0084(4), b=15.5347(5), c=13.2889(3) Å, β=91.393(2)°, C2/c",4.0,360.0,not_reported,yes,250.0,,10.1021/acs.inorgchem.0c01124,ok,
10.1021/acs.inorgchem.0c01124,downloaded\10.1021_acs.inorgchem.0c01124.pdf,SI downloaded\10.1021_acs.inorgchem.0c01124_SI.pdf,mof_json_store\10.1021_acs.inorgchem.0c01124\raw_output.json,mof_json_store\10.1021_acs.inorgchem.0c01124\synthesis_002.json,no,,In-MIL-53-FcDC_a,,In(NO3)3,,24.8 mg,0.0824388,mmol,nan,,,,,nan,,,,,"1,1′-ferrocenedicarboxylic acid",H2FcDC,"11.3 mg, 0.0412 mmol",0.0412,mmol,,,,,,,,,,,acetic acid,,40 μL,40.0,μL,,,,,,methanol,MeOH,400 μL,0.4,water,H2O,400 μL,0.4,95.0,95 °C,1.5,90 min,Duran-glass reactor (4 mL),,MeOH,washed several times with hot MeOH; dried in air overnight,100 °C under vacuum (10 Pa) for 16 h,100.0,16.0,brown single crystals,14.4,,,trans corner-sharing InO6 chains (MIL-53-type rod),"a=20.400(4), b=7.2300(14), c=13.545(3) Å, β=130.86(3)°, C2/m",3.6,110.0,not_reported,yes,350.0,,10.1021/acs.inorgchem.0c01124,ok,
10.1039/c3cc49829h,downloaded\10.1039_c3cc49829h.pdf,SI downloaded\10.1039_c3cc49829h_SI.pdf,mof_json_store\10.1039_c3cc49829h\raw_output.json,mof_json_store\10.1039_c3cc49829h\synthesis_001.json,no,,TCM-4’,970217,Cu(NO3)2·3H2O,,0.0163 g (0.068 mmol),0.068,mmol,nan,,,,,nan,,,,,"1,3,5-benzene-tris-ethynylbenzoic acid",BTEB,0.035 g (0.069 mmol),0.069,mmol,,,,,,,,,,,"4,4′-bipyridine",bpy,0.011 g (0.070 mmol) in 0.125 mL DMF,0.07,mmol,,,,,,"N,N-dimethylformamide",DMF,1.125 mL total (0.50 mL + 0.125 mL + 0.50 mL),1.125,,,,,85.0,85 °C,48.0,48 h,closed glass vial,"sonicated 10 min, then static",,,,,,"blue, elongated plate-like crystals",65.0,0.40 × 0.20 × 0.10 mm,pto,Cu2 paddlewheel 4-connected SBU,"a=47.493(2) Å, b=51.752(2) Å, c=32.967(1) Å, β=92.690(4)°, C2/c",,,not_reported,not_reported,,,10.1039/c3cc49829h,ok,
10.1039/c3cc49829h,downloaded\10.1039_c3cc49829h.pdf,SI downloaded\10.1039_c3cc49829h_SI.pdf,mof_json_store\10.1039_c3cc49829h\raw_output.json,mof_json_store\10.1039_c3cc49829h\synthesis_002.json,no,,TCM-8,970218,Cu(NO3)2·3H2O,,0.0167 g (0.069 mmol),0.069,mmol,nan,,,,,nan,,,,,"1,3,5-benzene-tris-ethynylbenzoic acid",BTEB,0.024 g (0.047 mmol),0.047,mmol,,,,,,,,,,,,,,,,,,,,,"N,N-dimethylformamide",DMF,1.0 mL,1.0,,,,,85.0,85 °C,24.0,24 h,closed 1.5 mL glass vial,"sonicated 10 min, then static",DMF,several times,,,,light blue crystals,85.0,0.15 × 0.10 × 0.10 mm,tbo,Cu2 paddlewheel 4-connected SBU,"a=71.400(8) Å, b=42.999(4) Å, c=42.569(4) Å, β=126.08(2)°, C2/m",,1020.0,not_reported,not_reported,,,10.1039/c3cc49829h,ok,
10.1039/c5ra09339b,downloaded\10.1039_c5ra09339b.pdf,SI downloaded\10.1039_c5ra09339b_SI.pdf,mof_json_store\10.1039_c5ra09339b\raw_output.json,mof_json_store\10.1039_c5ra09339b\synthesis_001.json,no,,[MnV2(bpp)2O6] (1),,Zn(NO3)2·6H2O,,"0.040 g, 0.2 mmol",0.2,mmol,nan,,"0.047 g, 0.4 mmol",0.4,mmol,nan,,,,,"1,3-bis(4-pyridyl)propane",bpp,"0.030 g, 0.15 mmol",0.15,mmol,,,,,,,,,,,,,,,,,,,,,water,H2O,8 mL,8.0,,,,,100.0,100 °C,72.0,3 days,15 mL Teflon-lined autoclave,stirred 30 min at RT; static during heating,H2O (deionized),,,,,orange block crystals,42.0,,,Mn 6-connected nodes; {V4O12} 4-connected nodes,"a=21.5654(11), b=21.5654(11), c=13.0149(8) Å, I41/a",,,not_reported,not_reported,,photocatalysis;dye_degradation,10.1039/c5ra09339b,ok,
10.1039/c5ra09339b,downloaded\10.1039_c5ra09339b.pdf,SI downloaded\10.1039_c5ra09339b_SI.pdf,mof_json_store\10.1039_c5ra09339b\raw_output.json,mof_json_store\10.1039_c5ra09339b\synthesis_002.json,no,,[Ag4V4(bpp)4O12]·2H2O (2),,NiCl2·6H2O,,"0.034 g, 0.2 mmol",0.2,mmol,nan,,"0.100 g, 0.8 mmol",0.8,mmol,nan,,,,,"1,3-bis(4-pyridyl)propane",bpp,"0.030 g, 0.15 mmol",0.15,mmol,,,,,,,,,,,Sodium hydroxide (for pH adjustment),NaOH,adjusted to pH ≈ 7.0 with 2 mol L−1 NaOH,,,,,,,,water,H2O,8 mL,8.0,,,,,100.0,100 °C,72.0,3 days,15 mL Teflon-lined autoclave,stirred 30 min at RT; static during heating,H2O (deionized),,,,,colorless block crystals,38.0,,,bimetallic {Ag4V4O12} clusters as 8-connected nodes,"a=12.382(3), b=9.697(2), c=25.365(6) Å, β=92.003(4)°, P2/n",,,not_reported,not_reported,,photocatalysis;dye_degradation,10.1039/c5ra09339b,ok,
10.1039/c5ra09339b,downloaded\10.1039_c5ra09339b.pdf,SI downloaded\10.1039_c5ra09339b_SI.pdf,mof_json_store\10.1039_c5ra09339b\raw_output.json,mof_json_store\10.1039_c5ra09339b\synthesis_003.json,no,,[Ni3V6(bpp)4O18·4H2O]·2H2O (3),,NiCl2·6H2O,,"0.050 g, 0.2 mmol",0.2,mmol,nan,,"0.047 g, 0.4 mmol",0.4,mmol,nan,,,,,"1,3-bis(4-pyridyl)propane",bpp,"0.030 g, 0.15 mmol",0.15,mmol,,,,,,,,,,,"Nitric acid (concentrated, for pH adjustment)",HNO3,adjusted to pH ≈ 3.0 with concentrated HNO3,,,,,,,,water,H2O,8 mL,8.0,,,,,100.0,100 °C,72.0,3 days,15 mL Teflon-lined autoclave,stirred 30 min at RT; static during heating,H2O (deionized),,,,,green block crystals,65.0,,,Ni single atoms (6-connected) and {Ni2V6O20} clusters (10-connected),"a=13.081(3), b=16.379(4), c=15.407(4) Å, β=102.368(5)°, P21/n",,,not_reported,not_reported,,photocatalysis;dye_degradation,10.1039/c5ra09339b,ok,
10.1039/c5ra09339b,downloaded\10.1039_c5ra09339b.pdf,SI downloaded\10.1039_c5ra09339b_SI.pdf,mof_json_store\10.1039_c5ra09339b\raw_output.json,mof_json_store\10.1039_c5ra09339b\synthesis_004.json,no,,[Zn3V6(bpp)4O18·4H2O]·2H2O (4),,Cd(NO3)2·4H2O,,"0.150 g, 0.7 mmol",0.7,mmol,nan,,"0.047 g, 0.4 mmol",0.4,mmol,nan,,,,,"1,3-bis(4-pyridyl)propane",bpp,"0.030 g, 0.15 mmol",0.15,mmol,,,,,,,,,,,,,,,,,,,,,water,H2O,8 mL,8.0,,,,,100.0,100 °C,72.0,3 days,15 mL Teflon-lined autoclave,stirred 30 min at RT; static during heating,H2O (deionized),,,,,yellow block crystals,55.0,,,Zn single atoms (6-connected) and {Zn2V6O18} clusters (10-connected),"a=13.1897(16), b=16.438(2), c=15.4725(19) Å, β=102.345(2)°, P21/n",,,not_reported,not_reported,,photocatalysis;dye_degradation,10.1039/c5ra09339b,ok,
10.1021/acs.inorgchem.6b02774,downloaded\10.1021_acs.inorgchem.6b02774.pdf,SI downloaded\10.1021_acs.inorgchem.6b02774_SI.pdf,mof_json_store\10.1021_acs.inorgchem.6b02774\raw_output.json,mof_json_store\10.1021_acs.inorgchem.6b02774\synthesis_001.json,no,,,1510395,Ni(NO3)2·6H2O,,"0.130 g, 0.30 mmol",0.3,mmol,nan,,,,,nan,,,,,5-methyl-2-pyrazinecarboxylic acid,Hmpca,"0.069 g, 0.50 mmol",0.5,mmol,,,,,,,,,,,,,,,,,,,,,water,H2O,30 mL,30.0,,,,,170.0,170 °C,72.0,"72 h, then slow cooled to RT over 48 h",Teflon-lined autoclave (45 mL stainless steel reactor),stirred 1 h at RT; then static,,,,,,yellow needles,27.0,0.37 × 0.05 × 0.03 mm,mog,9-coordinate Ln(III) nodes (tricapped trigonal prism); 4-connected,"a=6.099(5) Å, b=10.501(5) Å, c=13.688(5) Å, α=72.607(5)°, β=88.789(5)°, γ=88.980(5)°, P-1",,,not_reported,not_reported,,single_ion_magnet,10.1021/acs.inorgchem.6b02774,ok,
10.1021/acs.inorgchem.6b02774,downloaded\10.1021_acs.inorgchem.6b02774.pdf,SI downloaded\10.1021_acs.inorgchem.6b02774_SI.pdf,mof_json_store\10.1021_acs.inorgchem.6b02774\raw_output.json,mof_json_store\10.1021_acs.inorgchem.6b02774\synthesis_002.json,no,,,1510396,Ni(NO3)2·6H2O,,"0.131 g, 0.30 mmol",0.3,mmol,nan,,,,,nan,,,,,5-methyl-2-pyrazinecarboxylic acid,Hmpca,"0.069 g, 0.50 mmol",0.5,mmol,,,,,,,,,,,,,,,,,,,,,water,H2O,30 mL,30.0,,,,,170.0,170 °C,72.0,"72 h, then slow cooled to RT over 48 h",Teflon-lined autoclave (45 mL stainless steel reactor),stirred 1 h at RT; then static,,,,,,yellow needles,30.0,0.55 × 0.04 × 0.04 mm,mog,9-coordinate Ln(III) nodes (tricapped trigonal prism); 4-connected,"a=6.0820(5) Å, b=10.5091(8) Å, c=13.6280(10) Å, α=72.398(7)°, β=88.980(6)°, γ=89.043(6)°, P-1",,,not_reported,not_reported,,,10.1021/acs.inorgchem.6b02774,ok,
10.1021/acs.inorgchem.6b02774,downloaded\10.1021_acs.inorgchem.6b02774.pdf,SI downloaded\10.1021_acs.inorgchem.6b02774_SI.pdf,mof_json_store\10.1021_acs.inorgchem.6b02774\raw_output.json,mof_json_store\10.1021_acs.inorgchem.6b02774\synthesis_003.json,no,,,1510398,Ni(NO3)2·6H2O,,"0.132 g, 0.30 mmol",0.3,mmol,nan,,,,,nan,,,,,5-methyl-2-pyrazinecarboxylic acid,Hmpca,"0.069 g, 0.50 mmol",0.5,mmol,,,,,,,,,,,,,,,,,,,,,water,H2O,30 mL,30.0,,,,,130.0,130 °C,72.0,"72 h, then slow cooled to RT over 48 h",Teflon-lined autoclave (45 mL stainless steel reactor),stirred 1 h at RT; then static,,,manually selected and dried on filter paper in open air,,,dark yellow needles,28.0,0.71 × 0.06 × 0.04 mm,mog,9-coordinate Ln(III) nodes (tricapped trigonal prism); 4-connected,"a=6.0736(2) Å, b=10.4912(3) Å, c=13.5790(4) Å, α=72.133(3)°, β=89.023(3)°, γ=89.009(3)°, P-1",,,not_reported,not_reported,,luminescence;single_ion_magnet,10.1021/acs.inorgchem.6b02774,ok,
10.1021/acs.inorgchem.6b02774,downloaded\10.1021_acs.inorgchem.6b02774.pdf,SI downloaded\10.1021_acs.inorgchem.6b02774_SI.pdf,mof_json_store\10.1021_acs.inorgchem.6b02774\raw_output.json,mof_json_store\10.1021_acs.inorgchem.6b02774\synthesis_004.json,no,,,1510399,Ni(NO3)2·6H2O,,"0.134 g, 0.30 mmol",0.3,mmol,nan,,,,,nan,,,,,5-methyl-2-pyrazinecarboxylic acid,Hmpca,"0.069 g, 0.50 mmol",0.5,mmol,,,,,,,,,,,,,,,,,,,,,water,H2O,30 mL,30.0,,,,,170.0,170 °C,72.0,"72 h, then slow cooled to RT over 48 h",Teflon-lined autoclave (45 mL stainless steel reactor),stirred 1 h at RT; then static,,,,,,yellow needles,22.0,0.25 × 0.08 × 0.05 mm,mog,9-coordinate Ln(III) nodes (tricapped trigonal prism); 4-connected,"a=6.0520(2) Å, b=10.4994(3) Å, c=13.4547(4) Å, α=71.630(3)°, β=89.254(3)°, γ=89.101(3)°, P-1",,,not_reported,not_reported,,luminescence,10.1021/acs.inorgchem.6b02774,ok,
10.1021/acs.inorgchem.6b02774,downloaded\10.1021_acs.inorgchem.6b02774.pdf,SI downloaded\10.1021_acs.inorgchem.6b02774_SI.pdf,mof_json_store\10.1021_acs.inorgchem.6b02774\raw_output.json,mof_json_store\10.1021_acs.inorgchem.6b02774\synthesis_005.json,no,,,1510397,Ni(NO3)2·6H2O,,"0.138 g, 0.30 mmol",0.3,mmol,nan,,,,,nan,,,,,5-methyl-2-pyrazinecarboxylic acid,Hmpca,"0.069 g, 0.50 mmol",0.5,mmol,,,,,,,,,,,,,,,,,,,,,water,H2O,30 mL,30.0,,,,,170.0,170 °C,72.0,"72 h, then slow cooled to RT over 48 h",Teflon-lined autoclave (45 mL stainless steel reactor),stirred 1 h at RT; then static,,,,,,yellow needles,25.0,0.18 × 0.13 × 0.08 mm,mog,9-coordinate Ln(III) nodes (tricapped trigonal prism); 4-connected,"a=6.0327(2) Å, b=12.7752(4) Å, c=13.1775(5) Å, α=118.990(4)°, β=90.575(3)°, γ=91.670(2)°, P-1",,,not_reported,not_reported,,single_ion_magnet,10.1021/acs.inorgchem.6b02774,ok,
10.1002/ejic.201000491,downloaded\10.1002_ejic.201000491.pdf,SI downloaded\10.1002_ejic.201000491_SI.pdf,mof_json_store\10.1002_ejic.201000491\raw_output.json,mof_json_store\10.1002_ejic.201000491\synthesis_001.json,no,,,705473,Ni(NO3)2·6H2O,,"1.18 g, 0.40 mmol",0.4,mmol,nan,,"0.19 g, 0.8 mmol",0.8,mmol,nan,,,,,"4,4'-bipyridine","4,4′-bipy","0.06 g, 0.4 mmol",0.4,mmol,,,,,,,,,,,sodium hydroxide solution,NaOH,"1.0 mol L−1 NaOH, adjust to pH ≈ 6",,,,,,,,water,H2O,10 mL,10.0,,,,,190.0,"190 °C; cooled to 100 °C at 5 °C h−1, hold 10 h; then to RT at 5 °C h−1",48.0,48 h at 190 °C; then 10 h at 100 °C during cooling,25 mL Teflon-lined autoclave,static,,,,,,blue crystals,40.0,,,"4-connected 2D [Cu(4,4′-bipy)2(H2O)2]n layers; Keggin PW12O404− incorporated","a=17.965(4) Å, b=22.164(4) Å, c=22.225(4) Å; Cccm",,,not_reported,not_reported,,C-H oxidation catalysis,10.1002/ejic.201000491,ok,
10.1002/ejic.201000491,downloaded\10.1002_ejic.201000491.pdf,SI downloaded\10.1002_ejic.201000491_SI.pdf,mof_json_store\10.1002_ejic.201000491\raw_output.json,mof_json_store\10.1002_ejic.201000491\synthesis_002.json,no,,,705474,Ni(NO3)2·6H2O,,"0.73 g, 0.40 mmol",0.4,mmol,nan,,"0.19 g, 0.8 mmol",0.8,mmol,nan,,,,,"4,4'-bipyridine","4,4′-bipy","0.06 g, 0.4 mmol",0.4,mmol,,,,,,,,,,,sodium hydroxide solution,NaOH,"1.0 mol L−1 NaOH, adjust to pH ≈ 5",,,,,,,,water,H2O,12 mL,12.0,ethanol (anhydrous),EtOH,1.0 mL,1.0,165.0,"165 °C; cooled to 100 °C at 5 °C h−1, hold 10 h; then to RT at 5 °C h−1",24.0,24 h at 165 °C; then 10 h at 100 °C during cooling,25 mL Teflon-lined autoclave,static,,,,,,brown crystals,13.1,,,"4-connected 2D [Cu(4,4′-bipy)2(H2O)2]n layers; Keggin PMo12O404− incorporated","a=17.847(4) Å, b=22.178(4) Å, c=22.284(5) Å; Cccm",,,not_reported,not_reported,,C-H oxidation catalysis,10.1002/ejic.201000491,ok,
10.1002/chem.200800240,downloaded\10.1002_chem.200800240.pdf,SI downloaded\10.1002_chem.200800240_SI.pdf,mof_json_store\10.1002_chem.200800240\raw_output.json,mof_json_store\10.1002_chem.200800240\synthesis_001.json,no,,,674214,Sc(NO3)3,,"0.163 g, 0.5 m m",0.5,mmol,nan,,,,,nan,,,,,"pyridine-2,3-dicarboxylic acid",pydc,"0.085 g, 0.5 m m",0.5,mmol,terephthalic acid,BDC,"0.083 g, 0.5 m m",0.5,mmol,,,,,,piperazine,,"0.086 g, 1 m m",1.0,mmol,,,,,,water,H2O,2 mL,2.0,,,,,125.0,125 °C,72.0,three days,PTFE-lined autoclave (7 mL),stirred 30 min at RT; static during heating,H2O (deionized),,dried under ambient conditions,,,colorless blocks; white powder,70.0,,,La2O14N2 dimer; CdCl2-like 2D layers pillared by terephthalate,"a=14.280(3) Å, b=6.9480(14) Å, c=13.662(3) Å, β=112.380(3)°, P21/c",,,not_reported,not_reported,280.0,luminescence,10.1002/chem.200800240,ok,
10.1002/chem.200800240,downloaded\10.1002_chem.200800240.pdf,SI downloaded\10.1002_chem.200800240_SI.pdf,mof_json_store\10.1002_chem.200800240\raw_output.json,mof_json_store\10.1002_chem.200800240\synthesis_002.json,no,,,,In(NO3)3,,"0.164 g, 0.5 m m",0.5,mmol,nan,,,,,nan,,,,,"pyridine-2,3-dicarboxylic acid",pydc,"0.085 g, 0.5 m m",0.5,mmol,terephthalic acid,BDC,"0.083 g, 0.5 m m",0.5,mmol,,,,,,piperazine,,"0.086 g, 1 m m",1.0,mmol,,,,,,water,H2O,2 mL,2.0,,,,,125.0,125 °C,72.0,three days,PTFE-lined autoclave (7 mL),stirred 30 min at RT; static during heating,H2O (deionized),,dried under ambient conditions,,,pale green polycrystalline powder,similar yields,,,Pr2O14N2 dimer; CdCl2-like 2D layers pillared by terephthalate,,,,not_reported,not_reported,280.0,luminescence,10.1002/chem.200800240,ok,
10.1002/chem.200800240,downloaded\10.1002_chem.200800240.pdf,SI downloaded\10.1002_chem.200800240_SI.pdf,mof_json_store\10.1002_chem.200800240\raw_output.json,mof_json_store\10.1002_chem.200800240\synthesis_003.json,no,,,,Lu(NO3)3,,"0.165 g, 0.5 m m",0.5,mmol,nan,,,,,nan,,,,,"pyridine-2,3-dicarboxylic acid",pydc,"0.085 g, 0.5 m m",0.5,mmol,terephthalic acid,BDC,"0.083 g, 0.5 m m",0.5,mmol,,,,,,piperazine,,"0.086 g, 1 m m",1.0,mmol,,,,,,water,H2O,2 mL,2.0,,,,,125.0,125 °C,72.0,three days,PTFE-lined autoclave (7 mL),stirred 30 min at RT; static during heating,H2O (deionized),,dried under ambient conditions,,,pale violet polycrystalline powder,similar yields,,,Nd2O14N2 dimer; CdCl2-like 2D layers pillared by terephthalate,,,,not_reported,not_reported,280.0,luminescence;up_conversion,10.1002/chem.200800240,ok,
10.1039/c3ce42021c,downloaded\10.1039_c3ce42021c.pdf,SI downloaded\10.1039_c3ce42021c_SI.pdf,mof_json_store\10.1039_c3ce42021c\raw_output.json,mof_json_store\10.1039_c3ce42021c\synthesis_001.json,yes,Screened several analogous tripodal ligands; no crystals suitable for X-ray diffraction were obtained.,,963330,Yb(NO3)3·5H2O,,"0.060 g, 0.10 mmol in H2O (5 mL)",0.1,mmol,nan,,,,,nan,,,,,Na3TATAB,TATAB,"0.050 g, 0.10 mmol in H2O–CH3OH (v/v = 1:1) solution, 5 mL",0.1,mmol,,,,,,,,,,,,,,,,,,,,,water,H2O,"metal solution 5 mL; linker in H2O/MeOH 1:1, 5 mL",,methanol,MeOH,"in H2O/MeOH (v/v = 1:1), 5 mL (linker solution)",,25,room temperature,48.0,about 2 days,single tube (layered solutions),static,,,,,,yellow needle-like crystals,53.0,,hcb,"mononuclear Ni(II) nodes, 2-connected","a=8.1401(14) Å, b=18.984(3) Å, c=35.484(6) Å, α=97.850(4)°, β=94.141(4)°, γ=97.048(4)°, P-1",,,not_reported,not_reported,,,10.1039/c3ce42021c,ok,
10.1039/c3ce42021c,downloaded\10.1039_c3ce42021c.pdf,SI downloaded\10.1039_c3ce42021c_SI.pdf,mof_json_store\10.1039_c3ce42021c\raw_output.json,mof_json_store\10.1039_c3ce42021c\synthesis_002.json,yes,Screened several analogous tripodal ligands; no crystals suitable for X-ray diffraction were obtained.,,934236,Tm(NO3)3·5H2O,,"0.060 g, 0.10 mmol in DMF (5 mL)",0.1,mmol,nan,,,,,nan,,,,,Na3TATAB,TATAB,"0.050 g, 0.10 mmol in H2O (5 mL)",0.1,mmol,,,,,,,,,,,,,,,,,,,,,"N,N-dimethylformamide",DMF,5 mL (metal solution),,water,H2O,5 mL (linker solution),,25,room temperature,336.0,about two weeks,single tube (layered solutions),static,,,Desolvated under dynamic vacuum (<10^-3 Torr) at 393 K for 10 h,120.0,10.0,purple block crystals,45.0,,hcb,"mononuclear Ni(II) nodes, 2-connected","a=31.537(5) Å, b=20.222(5) Å, c=18.930(4) Å, α=90°, β=120.102(4)°, γ=90°, C2/c",4.2,1.59,not_reported,not_reported,,,10.1039/c3ce42021c,ok,
10.1039/c3ce42021c,downloaded\10.1039_c3ce42021c.pdf,SI downloaded\10.1039_c3ce42021c_SI.pdf,mof_json_store\10.1039_c3ce42021c\raw_output.json,mof_json_store\10.1039_c3ce42021c\synthesis_003.json,yes,Screened several analogous tripodal ligands; no crystals suitable for X-ray diffraction were obtained.,,913627,Tm(NO3)3·5H2O,,"0.060 g, 0.10 mmol in DMF (5 mL)",0.1,mmol,nan,,,,,nan,,,,,"Na3BTCMT (sodium salt of 4,4′,4′′-[1,3,5-benzenetriyltris(carbonylimino)]-trisbenzoic acid)",BTCMT,"0.057 g, 0.10 mmol in H2O (5 mL)",0.1,mmol,,,,,,,,,,,,,,,,,,,,,"N,N-dimethylformamide",DMF,5 mL (metal solution),,water,H2O,5 mL (linker solution),,25,room temperature,72.0,about 3 days,single tube (layered solutions),static,,,Desolvated under dynamic vacuum (<10^-3 Torr) at 393 K for 10 h,120.0,10.0,purple needle-like crystals,50.0,,hcb,"mononuclear Ni(II) nodes, 2-connected","a=8.589(4) Å, b=17.784(9) Å, c=38.729(19) Å, α=90°, β=102.629(11)°, γ=90°, P21/c",4.1,421.0,not_reported,not_reported,,CO2_capture,10.1039/c3ce42021c,ok,
10.1021/acsnano.1c09301,downloaded\10.1021_acsnano.1c09301.pdf,SI downloaded\10.1021_acsnano.1c09301_SI.pdf,mof_json_store\10.1021_acsnano.1c09301\raw_output.json,mof_json_store\10.1021_acsnano.1c09301\synthesis_001.json,no,,2DZnTcpp,2108816,Er(NO3)3·5H2O,,"29.8 mg, 0.1 mmol",0.1,mmol,nan,,,,,nan,,,,,"4,4′,4″,4‴-(porphyrin-5,10,15,20-tetrayl)tetrabenzoic acid",Tcpp,"15.8 mg, 0.02 mmol",0.02,mmol,,,,,,,,,,,,,,,,,,,,,"N,N-diethylformamide",DEF,3 mL,3.0,water,H2O,1 mL,1.0,85.0,85 °C,48.0,48 h,sealed vial (20 mL),static,DEF,,,,,purple crystals,68.9,,,Zn2 cluster SBU,"a=9.6217(5), b=23.6035(5), c=20.5363(7), α=90, β=96.177, γ=90, I2/m (monoclinic)",16.7,854.4,not_reported,yes,400.0,dye_degradation;photocatalysis;sonocatalysis;antibacterial,10.1021/acsnano.1c09301,ok,
10.1002/anie.201910542,downloaded\10.1002_anie.201910542.pdf,SI downloaded\10.1002_anie.201910542_SI.pdf,mof_json_store\10.1002_anie.201910542\raw_output.json,mof_json_store\10.1002_anie.201910542\synthesis_004.json,yes,"PEG-L2 modulators gave micrometer-sized crystallites (no NPs); without PEG10k-L4, UiO-66 gave micrometer-sized crystals (no NPs).",UiO-66,,Zn(NO3)2·6H2O,,1.64 mg,0.00754088,mmol,nan,,,,,nan,,,,,terephthalic acid,H2BDC,0.58 mg,0.58,mg,,,,,,,,,,,PEG10k-L4,,5 mg,5.0,mg,,,,,,"N,N-dimethylformamide",DMF,1.6 mL,1.6,,,,,120.0,120 °C,38.0,38 h,,,,no further purification reported,,,,nanoparticles,,~36 ± 4 nm (TEM),,Zr6 node framework (UiO-66),,,,not_reported,not_reported,,,10.1002/anie.201910542,ok,
10.1021/acsami.7b10228,downloaded\10.1021_acsami.7b10228.pdf,SI downloaded\10.1021_acsami.7b10228_SI.pdf,mof_json_store\10.1021_acsami.7b10228\raw_output.json,mof_json_store\10.1021_acsami.7b10228\synthesis_001.json,no,,,,Zn(NO3)2·6H2O,,"91 mg, 0.5 mmol",0.5,mmol,nan,,,,,nan,,,,,tri(β-diketone) ligand L1,L1,"123 mg, 0.33 mmol",0.33,mmol,,,,,,,,,,,,,,,,,,,,,methanol,MeOH,20 mL,20.0,water (deionized),H2O,10 mL,10.0,25,"room temperature (RT), in air",24.0,24 h,,stirred,"water, methanol",sequentially,120 °C under vacuum for 24 h,120.0,24.0,blue-green precipitate (powder),96.0,,,planar Cu–O4 square nodes; 2D layers (staggered stacking),"a=21.98 Å, b=20.21 Å, c=8.06 Å, α=84.82°, β=91.99°, γ=117.66°",7.2,171.0,not_reported,not_reported,200.0,size_selective_filtration,10.1021/acsami.7b10228,ok,
10.1039/c9ta05444h,downloaded\10.1039_c9ta05444h.pdf,SI downloaded\10.1039_c9ta05444h_SI.pdf,mof_json_store\10.1039_c9ta05444h\raw_output.json,mof_json_store\10.1039_c9ta05444h\synthesis_001.json,yes,"Screened several M3+ salts (Al, Cr, Fe, etc.) with/without base; no isolable products except with In(NO3)3.",PCM-66,,Ag(CF3COO),,"15 mg, 0.05 mmol",0.05,mmol,Ag(BF4),,,,,AgL]n,,,,,tetrakis(4-carboxyphenyl)phosphonium,tpcppH3+,"26 mg, 0.05 mmol",0.05,mmol,,,,,,,,,,,,,,,,,,,,,water,H2O,10 mL,10.0,,,,,160.0,160 °C,18.0,18 h,Teflon-lined autoclave (23 cm3),static,water,3 cycles of sonication and decanting,activated at 100 °C,100.0,,beige microcrystalline powder,17.0,,,"isolated InIII 4-connected nodes (each In 8-coordinate, chelating carboxylates)",,,,not_reported,not_reported,,,10.1039/c9ta05444h,ok,
10.1021/acsomega.7b01792,downloaded\10.1021_acsomega.7b01792.pdf,,mof_json_store\10.1021_acsomega.7b01792\raw_output.json,mof_json_store\10.1021_acsomega.7b01792\synthesis_002.json,yes,Strongly basic pH > 12 gave ZnO instead of MOF.,Zn(3-ptz)2,,CdCl2·6H2O,,2 mmol,2,mmol,nan,,,,,nan,,,,,5-(3-pyridyl)tetrazolate,3-ptz,in situ from 3-cyanopyridine (4 mmol) and NaN3 (6 mmol),,,,,,,,,,,,,,,,,,,,,,,water,H2O,6 mL,6.0,,,,,105.0,105 °C,24.0,24 h,glass bottle,static,,,hot filtration at 105 °C immediately after reaction; dried at room temperature,105.0,,MOF crystals separated from mixed phase by hot filtration,,,,,,,,,,,,10.1021/acsomega.7b01792,ok,
10.1021/acsomega.7b01792,downloaded\10.1021_acsomega.7b01792.pdf,,mof_json_store\10.1021_acsomega.7b01792\raw_output.json,mof_json_store\10.1021_acsomega.7b01792\synthesis_003.json,yes,Strongly basic pH > 12 gave ZnO instead of MOF.,Zn(OH)(3-ptz),,CdCl2·6H2O,,2 mmol,2,mmol,nan,,,,,nan,,,,,5-(3-pyridyl)tetrazolate,3-ptz,in situ from 3-cyanopyridine (4 mmol) and NaN3 (6 mmol),,,,,,,,,,,,,potassium hydroxide (18.8 M),KOH,to adjust initial pH to 7.6,,,,,,,,water,H2O,6 mL,6.0,,,,,105.0,105 °C,24.0,24 h,glass bottle,static,,,filtered and dried at room temperature,,,microrods,,length 300–400 μm; width 1.5–2.0 μm,,,,,,,,,,10.1021/acsomega.7b01792,ok,
10.1021/acsomega.7b01792,downloaded\10.1021_acsomega.7b01792.pdf,,mof_json_store\10.1021_acsomega.7b01792\raw_output.json,mof_json_store\10.1021_acsomega.7b01792\synthesis_004.json,yes,Strongly basic pH > 12 gave ZnO instead of MOF.,Zn(OH)(3-ptz),,CuCl2·4H2O,,2 mmol,2,mmol,nan,,,,,nan,,,,,5-(3-pyridyl)tetrazolate,3-ptz,in situ from 3-cyanopyridine (4 mmol) and NaN3 (6 mmol),,,,,,,,,,,,,potassium hydroxide (18.8 M),KOH,to adjust initial pH to 10.3,,,,,,,,water,H2O,6 mL,6.0,,,,,105.0,105 °C,24.0,24 h,glass bottle,static,,,filtered and dried at room temperature,,,short microrods,,length 1–10 μm,,,,,,,,,,10.1021/acsomega.7b01792,ok,
10.1021/ic900217t,downloaded\10.1021_ic900217t.pdf,SI downloaded\10.1021_ic900217t_SI.pdf,mof_json_store\10.1021_ic900217t\raw_output.json,mof_json_store\10.1021_ic900217t\synthesis_001.json,no,,PCN-15,682384,MnCl2·4H2O,,"0.02 g, 1.6×10^-5 mol",5000,mmol,nan,,,,,nan,,,,,"5,5′-(9,10-anthracenediyl)di-isophthalate",H4adip,"0.005 g, 1.4×10^-5 mol",0.005,g,,,,,,,,,,,"N,N-dimethylformamide",DMF,6 drops,,,tetrafluoroboric acid (40% in water),HBF4,3 drops of 40% aqua,,,dimethyl sulfoxide,DMSO,1.5 mL,1.5,,,,,120.0,120 °C,72.0,3 days; cooled to RT at 0.1 °C/min,sealed Pyrex tube,static,DMSO,,Solvent exchange with THF in N2 glovebox; evacuated under dynamic vacuum at 50 °C overnight,50.0,,orange block crystals,75.0,,,Fe2(COO)4(H2O)2 paddlewheel SBU,"a=27.1117(9), b=27.1117(9), c=16.5413(1), α=90.00, β=90.00, γ=120.00, R3m",13.636,,not_reported,not_reported,,,10.1021/ic900217t,ok,
10.1021/cg1017278,downloaded\10.1021_cg1017278.pdf,SI downloaded\10.1021_cg1017278_SI.pdf,mof_json_store\10.1021_cg1017278\raw_output.json,mof_json_store\10.1021_cg1017278\synthesis_001.json,no,,[Zn(bdc)(L1)],,La(NO3)3·6H2O,,"119 mg, 0.40 mmol",0.4,mmol,nan,,,,,nan,,,,,terephthalic acid,BDC,"66 mg, 0.40 mmol",0.4,mmol,"1,4-bis(4-pyridylethynyl)benzene",L1,"56 mg, 0.20 mmol",0.2,mmol,,,,,,,,,,,,,,,,"N,N-dimethylformamide",DMF,15 mL,15.0,,,,,120.0,heated to 120 °C over 12 h; held 48 h at 120 °C,48.0,48 h (hold),Teflon-lined autoclave,static,,,Evacuated at 100 °C for over 48 h,100.0,48.0,yellow needle crystals,,0.3 × 0.1 × 0.1 mm,,Zn2 dimer SBU (two-blade paddlewheel),"triclinic, P-1; a=10.049(2), b=15.041(3), c=20.708(4) Å; α=101.561(2)°, β=93.894(3)°, γ=105.461(3)°",,,not_reported,not_reported,290.0,,10.1021/cg1017278,ok,
10.1021/cg1017278,downloaded\10.1021_cg1017278.pdf,SI downloaded\10.1021_cg1017278_SI.pdf,mof_json_store\10.1021_cg1017278\raw_output.json,mof_json_store\10.1021_cg1017278\synthesis_002.json,no,,[Zn3(bpdc)3(L1)],,Ce(NO3)3·6H2O,,"119 mg, 0.40 mmol",0.4,mmol,nan,,,,,nan,,,,,"biphenyl-4,4'-dicarboxylic acid",BPDC,"97 mg, 0.40 mmol",0.4,mmol,"1,4-bis(4-pyridylethynyl)benzene",L1,"56 mg, 0.20 mmol",0.2,mmol,,,,,,,,,,,,,,,,"N,N-dimethylformamide",DMF,15 mL,15.0,,,,,120.0,heated to 120 °C over 12 h; held 48 h at 120 °C,48.0,48 h (hold),Teflon-lined tube,static,,,Evacuated at 100 °C for over 48 h,100.0,48.0,yellow needle crystals,,0.3 × 0.07 × 0.07 mm,,linear Zn3 trimer SBU; six carboxylate bridges,"monoclinic, P21/c; a=27.406(4), b=14.461(2), c=25.124(4) Å; β=94.255(2)°",,,not_reported,not_reported,395.0,,10.1021/cg1017278,ok,
10.1021/cg1017278,downloaded\10.1021_cg1017278.pdf,SI downloaded\10.1021_cg1017278_SI.pdf,mof_json_store\10.1021_cg1017278\raw_output.json,mof_json_store\10.1021_cg1017278\synthesis_003.json,no,,[Zn2(sbpdc)2(L1)],,PrCl3·7H2O,,"119 mg, 0.40 mmol",0.4,mmol,nan,,,,,nan,,,,,"biphenyl-4,4'-dicarboxylic acid",sbpdc,"129 mg, 0.40 mmol",0.4,mmol,"1,4-bis(4-pyridylethynyl)benzene",L1,"56 mg, 0.20 mmol",0.2,mmol,,,,,,,,,,,,,,,,"N,N-dimethylformamide",DMF,15 mL,15.0,,,,,120.0,heated to 120 °C over 12 h; held 48 h at 120 °C,48.0,48 h (hold),Teflon-lined tube,static,,,Evacuated at 100 °C for over 48 h,100.0,48.0,yellow needle crystals,,0.3 × 0.1 × 0.1 mm,,Zn2 paddlewheel dimer SBU (4-connected),"triclinic, P-1; a=17.830(2), b=23.277(3), c=24.071(3) Å; α=95.144(1)°, β=90.322(1)°, γ=102.220(1)°",,57.32,not_reported,not_reported,345.0,,10.1021/cg1017278,ok,
10.1021/cg1017278,downloaded\10.1021_cg1017278.pdf,SI downloaded\10.1021_cg1017278_SI.pdf,mof_json_store\10.1021_cg1017278\raw_output.json,mof_json_store\10.1021_cg1017278\synthesis_004.json,no,,[Zn2(sbpdc)2(bpy)]·4DMF,,NdCl3·6H2O,,"119 mg, 0.40 mmol",0.4,mmol,nan,,,,,nan,,,,,"biphenyl-4,4'-dicarboxylic acid",sbpdc,"129 mg, 0.40 mmol",0.4,mmol,"4,4'-bipyridine",bpy,"31 mg, 0.20 mmol",0.2,mmol,,,,,,,,,,,,,,,,"N,N-dimethylformamide",DMF,15 mL,15.0,,,,,120.0,120 °C for 36 h,36.0,36 h,Teflon-lined autoclave,static,,,Evacuated at 100 °C for over 48 h,100.0,48.0,yellow crystals,,0.3 × 0.1 × 0.1 mm,,Zn2 paddlewheel dimer SBU,"monoclinic, P21/c; a=13.896(2), b=23.221(3), c=18.872(2) Å; β=103.102(1)°",,301.14,not_reported,not_reported,405.0,,10.1021/cg1017278,ok,
10.1039/d1gc03061b,downloaded\10.1039_d1gc03061b.pdf,SI downloaded\10.1039_d1gc03061b_SI.pdf,mof_json_store\10.1039_d1gc03061b\raw_output.json,mof_json_store\10.1039_d1gc03061b\synthesis_001.json,yes,No crystals when CuII was replaced by Co/Ni/Mn; undesired blue spheres formed outside optimal pH.,,2052783,SmCl3,,"0.25 g, ~0.080 mmol",0.08,mmol,nan,,"0.090 g, 0.528 mmol",0.528,mmol,nan,,,,,tetrazol-1-ylacetic acid,Htza,"0.07 g, 0.547 mmol",0.547,mmol,,,,,,,,,,,potassium hydroxide solution,KOH (4 M),"4 M KOH, adjust pH to 4.7",,,,,,,,water (distilled),H2O,25 mL,25.0,,,,,80.0,80 °C,3.5,3.5 h,,stirred,,,Filtrate kept undisturbed for two weeks at ambient conditions to crystallize; filtered.,,,blue striped crystals,32.0,,,petal-like 12-nuclear Cu-organic units; 3D framework via K+,"a=35.1668(9), b=35.1668(9), c=20.2270(6) Å, α=90, β=90, γ=120, R-3",8.2,,not_reported,not_reported,,C-H oxidation catalysis,10.1039/d1gc03061b,ok,
10.1039/d1gc03061b,downloaded\10.1039_d1gc03061b.pdf,SI downloaded\10.1039_d1gc03061b_SI.pdf,mof_json_store\10.1039_d1gc03061b\raw_output.json,mof_json_store\10.1039_d1gc03061b\synthesis_002.json,yes,No crystals when CuII was replaced by Co/Ni/Mn; undesired blue spheres formed outside optimal pH.,,2069056,EuCl3,,"0.25 g, ~0.075 mmol",0.075,mmol,nan,,"0.180 g, 1.056 mmol",1.056,mmol,nan,,,,,tetrazol-1-ylacetic acid,Htza,,,,,,,,,,,,,,potassium hydroxide solution,KOH (4 M),"4 M KOH, adjust pH to 3.07",,,,,,,,water (distilled),H2O,25 mL,25.0,,,,,80.0,80 °C,3.0,3.0 h,,stirred,,,"Cooled, filtered; crystals formed by slow evaporation over several days at room temperature.",,,blue hexagonal crystals,36.0,,,petal-like Cu-organic loops forming 2D layers,"a=15.570(3), b=15.570(3), c=10.337(3) Å, α=90, β=90, γ=120, P-3",5.27,,not_reported,not_reported,,C-H oxidation catalysis,10.1039/d1gc03061b,ok,
