Repository: zzhenglab/MOFinder

# MOFinder

MOFinder extracts MOF synthesis information from the literature, reconstructs evidence-supported negative reaction records, and prepares datasets for synthesis-outcome prediction.
[Web application](https://mofinder.chemistry.wustl.edu/) | [Demos](Demo/README.md) | [Source code](docs/source_to_code.md) | [Workflow guide](docs/workflow.md) | [Model evaluation](docs/evaluation.md)

## Quick start

The workflow runs through Python commands. Python 3.10 or newer is required. Clone the repository and initialize its related applications:

```bash
git clone --recurse-submodules https://github.com/zzhenglab/MOFinder.git
cd MOFinder
```

Start with the two offline demonstrations:

```bash

File: mof_extraction_1_2.csv (part 178 of 305)
doi,main_pdf,si_pdf,raw_output,parsed_json,article_trial_or_failure,article_trial_or_failure_notes,mof_name,crystal_code,metal_1,metal_1_abbr,metal_1_amount_text,metal_1_amount_value,metal_1_amount_unit,metal_2,metal_2_abbr,metal_2_amount_text,metal_2_amount_value,metal_2_amount_unit,metal_3,metal_3_abbr,metal_3_amount_text,metal_3_amount_value,metal_3_amount_unit,linker_1,linker_1_abbr,linker_1_amount_text,linker_1_amount_value,linker_1_amount_unit,linker_2,linker_2_abbr,linker_2_amount_text,linker_2_amount_value,linker_2_amount_unit,linker_3,linker_3_abbr,linker_3_amount_text,linker_3_amount_value,linker_3_amount_unit,modulator_1,modulator_1_abbr,modulator_1_amount_text,modulator_1_amount_value,modulator_1_amount_unit,modulator_2,modulator_2_abbr,modulator_2_amount_text,modulator_2_amount_value,modulator_2_amount_unit,solvent_main,solvent_main_abbr,solvent_main_amount_text,solvent_main_ml,solvent_secondary,solvent_secondary_abbr,solvent_secondary_amount_text,solvent_secondary_ml,temperature_c,temperature_c_text,time_h,time_text,vessel_type,stirring,washing_solvent,washing_cycles,activation_text,activation_temp_c,activation_time_h,crystal_morphology,yield_percent,crystal_size,topology_code,metal_cluster_connectivity,unit_cell_short,pore_diameter_A,BET_surface_area_m2g,air_stable,water_stable,tga_decomposition_temp_c,applications,reference,status,error
10.1021/cg901347p,downloaded\10.1021_cg901347p.pdf,SI downloaded\10.1021_cg901347p_SI.pdf,mof_json_store\10.1021_cg901347p\raw_output.json,mof_json_store\10.1021_cg901347p\synthesis_001.json,no,,,,GdCl3·6H2O,,"0.15 mmol, 45 mg",0.15,mmol,nan,,,,,nan,,,,,"benzene-1,3,5-tribenzoic acid",H3BTB,"0.1 mmol, 48.3 mg",0.1,mmol,,,,,,,,,,,sodium chloride,,"0.1 mmol, 6 mg",0.1,mmol,,,,,,"N,N-dimethylformamide",DMF,"DMF/H2O 9:1 v/v, total 15 mL",,water,H2O,DMF/H2O 9:1 v/v within 15 mL; additional 0.5 mL H2O added,0.5,110.0,"Heated to 110 °C (3 °C/min), then cooled to 25 °C (0.5 °C/min)",48.0,48 h,"Parr acid digestion autoclave, 25 mL",stirred to dissolve; static during heating,DMF,,Solvent exchange in MeOH and CH2Cl2 for 7 days; activated under Ar at 120 °C for 5 h,120.0,5.0,colorless block crystals,,,rtl-c,Zn3Na2(μ4-O) 6-connected cluster,"a=17.108(4) Å, b=21.644(5) Å, c=25.258(6) Å, α=90°, β=90°, γ=90°, Pnma",,527.0,yes,yes,390.0,hydrogen storage;luminescence,10.1021/cg901347p,ok,
10.1021/cg901347p,downloaded\10.1021_cg901347p.pdf,SI downloaded\10.1021_cg901347p_SI.pdf,mof_json_store\10.1021_cg901347p\raw_output.json,mof_json_store\10.1021_cg901347p\synthesis_002.json,no,,,,TbCl3·6H2O,,"0.15 mmol, 45 mg",0.15,mmol,nan,,,,,nan,,,,,"benzene-1,3,5-tribenzoic acid",H3BTB,"0.1 mmol, 48.3 mg",0.1,mmol,,,,,,,,,,,potassium chloride,,"0.1 mmol, 7 mg",0.1,mmol,,,,,,"N,N-dimethylformamide",DMF,"DMF/H2O 9:1 v/v, total 15 mL",,water,H2O,DMF/H2O 9:1 v/v within 15 mL; additional 0.5 mL H2O added,0.5,110.0,"Heated to 110 °C (3 °C/min), then cooled to 25 °C (0.5 °C/min)",48.0,48 h,"Parr acid digestion autoclave, 25 mL",stirred to dissolve; static during heating,DMF,,Solvent exchange in MeOH and CH2Cl2 for 7 days; activated under Ar at 120 °C for 5 h,120.0,5.0,colorless crystals,,,rtl-c,Zn2K2(HCOO) 6-connected cluster,"a=16.3656(18) Å, b=17.979(2) Å, c=19.232(2) Å, α=65.452(2)°, β=66.275(2)°, γ=69.154(2)°, P-1",,457.0,yes,yes,370.0,hydrogen storage;luminescence,10.1021/cg901347p,ok,
10.1021/acsami.4c10578,downloaded\10.1021_acsami.4c10578.pdf,SI downloaded\10.1021_acsami.4c10578_SI.pdf,mof_json_store\10.1021_acsami.4c10578\raw_output.json,mof_json_store\10.1021_acsami.4c10578\synthesis_001.json,no,,,,DyCl3·6H2O,{PMo11V},"0.04 mmol, 0.073 g",0.04,mmol,nan,,"0.2 mmol, 0.027 g",0.2,mmol,nan,,,,,"4,4'-bipyridine",bipy,"0.2 mmol, 0.031 g",0.2,mmol,,,,,,,,,,,triethylamine,,110 μL,,,hydrochloric acid (2 M),HCl,60 μL (adjust pH to 4),,,water (distilled),H2O,8 mL,8.0,,,,,140.0,140 °C,48.0,2 days,25 mL Teflon-lined stainless steel autoclave,stirred pre-heating; static during solvothermal step,,,,,,black cuboid-block crystals,56.0,,,"Cu(I) nodes bridged by 4,4′-bipy; Keggin [PMo11VO40] binds via O atoms","orthorhombic, Pbam; a=22.5632(12) Å, b=12.9404(6) Å, c=15.5860(8) Å",,,not_reported,yes,300.0,quinazolinone_synthesis;oxidative_catalysis,10.1021/acsami.4c10578,ok,
10.1021/cg501787m,downloaded\10.1021_cg501787m.pdf,SI downloaded\10.1021_cg501787m_SI.pdf,mof_json_store\10.1021_cg501787m\raw_output.json,mof_json_store\10.1021_cg501787m\synthesis_003.json,yes,Failed to obtain compound 3 at higher pH; formed only at initial pH (no NaOH).,{Co(ADA)(bpim)}n·nH2O,1035739,Cu(NO3)2·1H2O,,"56.4 mg, 0.25 mmol",0.25,mmol,nan,,,,,nan,,,,,"1,3-adamantanediacetic acid",H2ADA,"63.0 mg, 0.25 mmol",0.25,mmol,"4,4′-di(1H-imidazol-1-yl)biphenyl",bpim,"72.0 mg, 0.25 mmol",0.25,mmol,,,,,,,,,,,,,,,,water,H2O,10 mL,10.0,,,,,160.0,160 °C,72.0,3 days,Teflon-lined stainless steel autoclave (23 mL),stirred 30 min before sealing; static during heating,,,,,,red crystals,58.0,,sql,CoII tetrahedral nodes,"monoclinic, P21/n; a=6.9275(8) Å, b=21.796(4) Å, c=20.941(3) Å, β=91.218(10)°",,,not_reported,not_reported,,,10.1021/cg501787m,ok,
10.1021/cg501787m,downloaded\10.1021_cg501787m.pdf,SI downloaded\10.1021_cg501787m_SI.pdf,mof_json_store\10.1021_cg501787m\raw_output.json,mof_json_store\10.1021_cg501787m\synthesis_004.json,yes,Failed to obtain compound 3 at higher pH; formed only at initial pH (no NaOH).,{Co2(ADC)2(bpim)}n,1035740,Cd(ClO4)2·1H2O,,"59.4 mg, 0.25 mmol",0.25,mmol,nan,,,,,nan,,,,,"1,3-adamantanedicarboxylic acid",H2ADC,"63.0 mg, 0.25 mmol",0.25,mmol,"4,4′-di(1H-imidazol-1-yl)biphenyl",bpim,"72.0 mg, 0.25 mmol",0.25,mmol,,,,,,sodium hydroxide (2 N),NaOH,to adjust pH to 5.68,,,,,,,,water,H2O,4 parts (v/v) in H2O/MeOH/DMF = 4:3:3,,methanol,MeOH,3 parts (v/v) in H2O/MeOH/DMF = 4:3:3,,160.0,160 °C,72.0,3 days,Teflon-lined stainless steel autoclave (23 mL),stirred 30 min before sealing; static during heating,,,,,,red color crystals,60.0,,sql,Co2 carboxylate dimer SBU,"triclinic, P-1; a=12.046(3) Å, b=12.344(3) Å, c=14.451(3) Å, α=114.793(4)°, β=95.386(4)°, γ=102.565(4)°",,,not_reported,not_reported,,,10.1021/cg501787m,ok,
10.1021/ic302006x,downloaded\10.1021_ic302006x.pdf,SI downloaded\10.1021_ic302006x_SI.pdf,mof_json_store\10.1021_ic302006x\raw_output.json,mof_json_store\10.1021_ic302006x\synthesis_001.json,no,,,,Cd(ClO4)2·1H2O,,"0.8 mmol, 238 mg",0.8,mmol,nan,,,,,nan,,,,,"4,4'-sulfonyldibenzoic acid",H2sdb,"0.8 mmol, 245 mg",0.8,mmol,"1,4-diazabicyclo[2,2,2]octane",dabco,"0.4 mmol, 44.9 mg",0.4,mmol,,,,,,,,,,,,,,,,"N,N-dimethylformamide",DMF,40 mL,40.0,,,,,100.0,100 °C,48.0,2 days,glass vial (sealed),,,,150 °C in vacuo for 6 h,150.0,6.0,white powder crystals,56.0,,,Zn2 paddle-wheel SBU,,6.6,231.0,not_reported,not_reported,380.0,CO2_capture;hydrocarbon_separation,10.1021/ic302006x,ok,
10.1021/ic302006x,downloaded\10.1021_ic302006x.pdf,SI downloaded\10.1021_ic302006x_SI.pdf,mof_json_store\10.1021_ic302006x\raw_output.json,mof_json_store\10.1021_ic302006x\synthesis_002.json,no,,,,ZrOCl2·8H2O,,"0.8 mmol, 238 mg",0.8,mmol,nan,,,,,nan,,,,,"4,4'-sulfonyldibenzoic acid",H2sdb,"0.8 mmol, 245 mg",0.8,mmol,"1,4-bis(4-pyridyl)benzene",bpb,"0.4 mmol, 92.9 mg",0.4,mmol,,,,,,,,,,,,,,,,"N,N-dimethylformamide",DMF,40 mL,40.0,,,,,80.0,80 °C,48.0,2 days,glass vial (sealed),,,,150 °C in vacuo for 6 h,150.0,6.0,white powder crystals,78.0,,,Zn2 paddle-wheel SBU,,6.6,418.0,not_reported,not_reported,380.0,CO2_capture;hydrocarbon_separation,10.1021/ic302006x,ok,
10.1021/ic302006x,downloaded\10.1021_ic302006x.pdf,SI downloaded\10.1021_ic302006x_SI.pdf,mof_json_store\10.1021_ic302006x\raw_output.json,mof_json_store\10.1021_ic302006x\synthesis_003.json,no,,,,ZrOCl2·8H2O,,"0.8 mmol, 238 mg",0.8,mmol,nan,,,,,nan,,,,,"4,4'-sulfonyldibenzoic acid",H2sdb,"0.8 mmol, 245 mg",0.8,mmol,"3,6-bis(4-pyridyl)-1,2,4,5-tetrazine",bpt,"1.2 mmol, 283 mg",1.2,mmol,,,,,,,,,,,,,,,,"N,N-dimethylformamide",DMF,40 mL,40.0,,,,,100.0,100 °C,48.0,2 days,glass vial (sealed),,,,100 °C in vacuo for 6 h,100.0,6.0,red powder crystals,68.0,,,Zn2 paddle-wheel SBU,,6.6,467.0,not_reported,not_reported,290.0,CO2_capture;hydrocarbon_separation,10.1021/ic302006x,ok,
10.1021/ic302006x,downloaded\10.1021_ic302006x.pdf,SI downloaded\10.1021_ic302006x_SI.pdf,mof_json_store\10.1021_ic302006x\raw_output.json,mof_json_store\10.1021_ic302006x\synthesis_004.json,no,,,,ZrOCl2·8H2O,,"0.8 mmol, 238 mg",0.8,mmol,nan,,,,,nan,,,,,"4,4'-sulfonyldibenzoic acid",H2sdb,"0.8 mmol, 245 mg",0.8,mmol,"4,4′-bipyridyl",bpy,"0.4 mmol, 62.4 mg",0.4,mmol,,,,,,,,,,,,,,,,"N,N-dimethylformamide",DMF,40 mL,40.0,,,,,100.0,100 °C,48.0,2 days,glass vial (sealed),,,,150 °C in vacuo for 3 h,150.0,3.0,white powder crystals,75.0,,,Zn2 paddle-wheel SBU,,3.3,102.0,not_reported,not_reported,400.0,CO2_capture;hydrocarbon_separation,10.1021/ic302006x,ok,
10.1021/ic302006x,downloaded\10.1021_ic302006x.pdf,SI downloaded\10.1021_ic302006x_SI.pdf,mof_json_store\10.1021_ic302006x\raw_output.json,mof_json_store\10.1021_ic302006x\synthesis_005.json,no,,,,ZrOCl2·8H2O,,"0.8 mmol, 238 mg",0.8,mmol,nan,,,,,nan,,,,,"4,4'-sulfonyldibenzoic acid",H2sdb,"0.8 mmol, 245 mg",0.8,mmol,"4,4′-bipyridyl-d8",bpy-d8,0.4 mmol,0.4,mmol,,,,,,,,,,,,,,,,"N,N-dimethylformamide",DMF,40 mL,40.0,,,,,100.0,100 °C,48.0,2 days,glass vial (sealed),,,,,,,,,,,Zn2 paddle-wheel SBU,,3.3,,not_reported,not_reported,,CO2_capture;hydrocarbon_separation,10.1021/ic302006x,ok,
10.1021/acs.inorgchem.1c00642,downloaded\10.1021_acs.inorgchem.1c00642.pdf,SI downloaded\10.1021_acs.inorgchem.1c00642_SI.pdf,mof_json_store\10.1021_acs.inorgchem.1c00642\raw_output.json,mof_json_store\10.1021_acs.inorgchem.1c00642\synthesis_001.json,no,,1Gd,,Rh2(esp)2,,"1.04 mmol, 469 mg",1.04,mmol,Zn(NO3)2·6H2O,,,,,nan,,,,,"(4,4′-anthracene-9,10-diylbis(ethyne-2,1-diyl))dibenzoic acid",ADBEB,"0.26 mmol, 120 mg",0.26,mmol,,,,,,,,,,,2-fluorobenzoic acid,,"10 mmol, 1.4 g",10.0,mmol,nitric acid,,"0.3 M, 3 mL",0.9,mmol,"N,N-dimethylformamide",DMF,15 mL,15.0,,,,,120.0,120 b0C,48.0,2 days,Teflon-lined autoclave,static,"DMF, ethanol",,dried under ambient conditions,,,orange strip-shaped crystals,85.8,,,Ln 013O 013Ln dimers; DMF and formate coordinated,"a=21.9412(15) c5, b=7.6042(6) c5, c=19.0569(12) c5, b2=109.845(2) b0, P21/c",,,not_reported,not_reported,,photocatalysis,10.1021/acs.inorgchem.1c00642,ok,
10.1021/acs.inorgchem.1c00642,downloaded\10.1021_acs.inorgchem.1c00642.pdf,SI downloaded\10.1021_acs.inorgchem.1c00642_SI.pdf,mof_json_store\10.1021_acs.inorgchem.1c00642\raw_output.json,mof_json_store\10.1021_acs.inorgchem.1c00642\synthesis_002.json,no,,1Eu,,Rh2(esp)2,,1.04 mmol,1.04,mmol,Zn(NO3)2·6H2O,,,,,nan,,,,,"(4,4′-anthracene-9,10-diylbis(ethyne-2,1-diyl))dibenzoic acid",ADBEB,"0.26 mmol, 120 mg",0.26,mmol,,,,,,,,,,,2-fluorobenzoic acid,,"10 mmol, 1.4 g",10.0,mmol,nitric acid,,"0.3 M, 3 mL",0.9,mmol,"N,N-dimethylformamide",DMF,15 mL,15.0,,,,,120.0,120 b0C,48.0,2 days,Teflon-lined autoclave,static,"DMF, ethanol",,dried under ambient conditions,,,orange strip-shaped crystals,74.6,,,Ln 013O 013Ln dimers; DMF and formate coordinated,"a=22.0228(12) c5, b=7.6004(3) c5, c=19.0828(11) c5, b2=109.966(2) b0, P21/c",,,not_reported,not_reported,,photocatalysis,10.1021/acs.inorgchem.1c00642,ok,
10.1021/acs.inorgchem.1c00642,downloaded\10.1021_acs.inorgchem.1c00642.pdf,SI downloaded\10.1021_acs.inorgchem.1c00642_SI.pdf,mof_json_store\10.1021_acs.inorgchem.1c00642\raw_output.json,mof_json_store\10.1021_acs.inorgchem.1c00642\synthesis_003.json,no,,1Sm,,Rh2(esp)2,,1.04 mmol,1.04,mmol,Zn(NO3)2·6H2O,,,,,nan,,,,,"(4,4′-anthracene-9,10-diylbis(ethyne-2,1-diyl))dibenzoic acid",ADBEB,"0.26 mmol, 120 mg",0.26,mmol,,,,,,,,,,,2-fluorobenzoic acid,,"10 mmol, 1.4 g",10.0,mmol,nitric acid,,"0.3 M, 3 mL",0.9,mmol,"N,N-dimethylformamide",DMF,15 mL,15.0,,,,,120.0,120 b0C,48.0,2 days,Teflon-lined autoclave,static,"DMF, ethanol",,dried under ambient conditions,,,orange strip-shaped crystals,78.6,,,Ln 013O 013Ln dimers; DMF and formate coordinated,"a=22.0485(16) c5, b=7.5946(6) c5, c=19.0302(13) c5, b2=109.983(2) b0, P21/c",,,not_reported,not_reported,,photocatalysis,10.1021/acs.inorgchem.1c00642,ok,
10.1039/c6ra19437k,downloaded\10.1039_c6ra19437k.pdf,SI downloaded\10.1039_c6ra19437k_SI.pdf,mof_json_store\10.1039_c6ra19437k\raw_output.json,mof_json_store\10.1039_c6ra19437k\synthesis_001.json,yes,dia(Zn) attempts at RT with catalyst gave ZIF-L or unknown phase; 60 °C without catalyst gave unknown phase.,ZIF-8,,Rh2(esp)2,,0.11 g,0.11,g,Zn(NO3)2·6H2O,,,,,nan,,,,,2-methylimidazole,,2.27 g,2.27,g,,,,,,,,,,,,,,,,,,,,,deionized water,H2O,20 mL (for linker solution),20.0,deionized water,H2O,20 mL (for metal solution),20.0,25,room temperature,2.0,2 h,,stirred,deionized water,3×,dried in a convection oven at 105 °C for 24 h,105.0,24.0,nearly spherical particles,,,sod,,,,1291.0,not_reported,not_reported,,CO2_capture,10.1039/c6ra19437k,ok,
10.1039/c6ra19437k,downloaded\10.1039_c6ra19437k.pdf,SI downloaded\10.1039_c6ra19437k_SI.pdf,mof_json_store\10.1039_c6ra19437k\raw_output.json,mof_json_store\10.1039_c6ra19437k\synthesis_002.json,yes,dia(Zn) attempts at RT with catalyst gave ZIF-L or unknown phase; 60 °C without catalyst gave unknown phase.,ZIF-L,,NH4)2Ce(NO3)6·6H2O,,0.298 g,0.298,g,nan,,,,,nan,,,,,2-methylimidazole,,0.657 g,0.657,g,,,,,,,,,,,,,,,,,,,,,deionized water,H2O,20 mL (for linker solution),20.0,deionized water,H2O,20 mL (for metal solution),20.0,25,room temperature,2.0,2 h,,stirred,deionized water,3×,dried in a convection oven at 105 °C for 24 h,105.0,24.0,leaf-like plates,,,,,,,11.7,not_reported,not_reported,,CO2_capture,10.1039/c6ra19437k,ok,
10.1039/c6ra19437k,downloaded\10.1039_c6ra19437k.pdf,SI downloaded\10.1039_c6ra19437k_SI.pdf,mof_json_store\10.1039_c6ra19437k\raw_output.json,mof_json_store\10.1039_c6ra19437k\synthesis_003.json,yes,dia(Zn) attempts at RT with catalyst gave ZIF-L or unknown phase; 60 °C without catalyst gave unknown phase.,dia(Zn),,NH4)2Ce(NO3)6·6H2O,,0.298 g,0.298,g,nan,,,,,nan,,,,,2-methylimidazole,,0.657 g,0.657,g,,,,,,,,,,,sodium formate,,0.136 g,0.136,g,,,,,,deionized water,H2O,20 mL (for linker + modulator solution),20.0,deionized water,H2O,20 mL (for metal solution),20.0,60.0,60 °C,2.0,2 h,,stirred,deionized water,3×,dried in a convection oven at 105 °C overnight,105.0,,hexagonal nanosheets (~3 µm),,≈3 µm,dia,,,,6.25,not_reported,not_reported,,CO2_capture,10.1039/c6ra19437k,ok,
10.1039/c6ra19437k,downloaded\10.1039_c6ra19437k.pdf,SI downloaded\10.1039_c6ra19437k_SI.pdf,mof_json_store\10.1039_c6ra19437k\raw_output.json,mof_json_store\10.1039_c6ra19437k\synthesis_004.json,yes,dia(Zn) attempts at RT with catalyst gave ZIF-L or unknown phase; 60 °C without catalyst gave unknown phase.,dia(Zn),,NH4)2Ce(NO3)6·6H2O,,0.298 g,0.298,g,nan,,,,,nan,,,,,2-methylimidazole,,0.657 g,0.657,g,,,,,,,,,,,acetic acid,AcOH,0.1 mL,0.1,mL,,,,,,deionized water,H2O,20 mL (for linker + modulator solution),20.0,deionized water,H2O,20 mL (for metal solution),20.0,60.0,60 °C,2.0,2 h,,stirred,deionized water,3×,dried in a convection oven at 105 °C overnight,105.0,,hexagonal nanosheets (~3 µm); some intergrowth,,≈3 µm,dia,,,,11.4,not_reported,not_reported,,CO2_capture,10.1039/c6ra19437k,ok,
10.1039/c6ra19437k,downloaded\10.1039_c6ra19437k.pdf,SI downloaded\10.1039_c6ra19437k_SI.pdf,mof_json_store\10.1039_c6ra19437k\raw_output.json,mof_json_store\10.1039_c6ra19437k\synthesis_005.json,yes,dia(Zn) attempts at RT with catalyst gave ZIF-L or unknown phase; 60 °C without catalyst gave unknown phase.,dia(Zn),,NH4)2Ce(NO3)6·6H2O,,0.298 g,0.298,g,nan,,,,,nan,,,,,2-methylimidazole,,0.657 g,0.657,g,,,,,,,,,,,ammonium hydroxide solution (30–33%),NH4OH,1 mL (30–33%),1.0,mL,,,,,,deionized water,H2O,20 mL (for linker + modulator solution),20.0,deionized water,H2O,20 mL (for metal solution),20.0,60.0,60 °C,2.0,2 h,,stirred,deionized water,3×,dried in a convection oven at 105 °C overnight,105.0,,"hexagonal nanosheets (~3 µm), higher aspect ratio",,≈3 µm,dia,,,,10.4,not_reported,not_reported,,CO2_capture,10.1039/c6ra19437k,ok,
10.1039/c6ra19437k,downloaded\10.1039_c6ra19437k.pdf,SI downloaded\10.1039_c6ra19437k_SI.pdf,mof_json_store\10.1039_c6ra19437k\raw_output.json,mof_json_store\10.1039_c6ra19437k\synthesis_006.json,yes,dia(Zn) attempts at RT with catalyst gave ZIF-L or unknown phase; 60 °C without catalyst gave unknown phase.,dia(Zn),,Nd(NO3)3·6H2O,,0.594 g (2 mmol),2,mmol,nan,,,,,nan,,,,,2-methylimidazole,,0.328 g (4 mmol),0.328,g,,,,,,,,,,,ammonium hydroxide solution,NH4OH,3.454 g ammonium hydroxide solution (64 mmol NH3),3.454,g,,,,,,deionized water,H2O,12.6 mL (for linker solution),12.6,deionized water,H2O,3 mL (for metal solution),3.0,25,room temperature,0.1667,10 min,,stirred,deionized water,3×,dried in a convection oven at 105 °C for 24 h,105.0,24.0,poorly-defined; intergrown nanosheets,,,dia,,,,,not_reported,not_reported,,CO2_capture,10.1039/c6ra19437k,ok,
10.1002/smll.202305999,downloaded\10.1002_smll.202305999.pdf,SI downloaded\10.1002_smll.202305999_SI.pdf,mof_json_store\10.1002_smll.202305999\raw_output.json,mof_json_store\10.1002_smll.202305999\synthesis_001.json,no,,0-MOF,2243910,Tb(NO3)3·6H2O,,"5.6 mg, 0.024 mmol",0.024,mmol,nan,,,,,nan,,,,,"N,N-di-(phenyl-2-hydroxy-4-carboxylate)-naphthalene-1,4,5,8-tetracarboxylic acid diimide",H2L,"25.8 mg, 0.048 mmol",0.048,mmol,,,,,,,,,,,benzoic acid,,"188.5 mg, 1.54 mmol",1.54,mmol,nitric acid (70%),HNO3,2 drops of 70% HNO3,,,"N,N-dimethylformamide",DMF,3.00 mL,3.0,,,,,120.0,120 °C,168.0,7 days,,static,"DMF, acetone, cyclohexane",6× each,Freeze-dried for 2 days after two freeze–thaw cycles,,48.0,octahedral crystals,,,,Zr6O4(OH)4 12-connected SBU,"a=38.489(4) Å, Fd-3m (cubic)",,2980.5,yes,yes,,cyanosilylation;Knoevenagel condensation;deacetalization,10.1002/smll.202305999,ok,
10.1002/smll.202305999,downloaded\10.1002_smll.202305999.pdf,SI downloaded\10.1002_smll.202305999_SI.pdf,mof_json_store\10.1002_smll.202305999\raw_output.json,mof_json_store\10.1002_smll.202305999\synthesis_002.json,no,,47-MOF,,Tm(NO3)3·6H2O,,"5.6 mg, 0.024 mmol",0.024,mmol,nan,,,,,nan,,,,,"N,N-di-(phenyl-2-hydroxy-4-carboxylate)-naphthalene-1,4,5,8-tetracarboxylic acid diimide",H2L,"25.8 mg, 0.048 mmol",0.048,mmol,,,,,,,,,,,benzoic acid,,"188.5 mg, 1.54 mmol",1.54,mmol,nitric acid (70%),HNO3,2 drops of 70% HNO3,,,"N,N-dimethylformamide",DMF,2.25 mL,2.25,"N,N-diethylformamide",DEF,0.75 mL,0.75,120.0,120 °C,168.0,7 days,,static,"DMF, acetone, cyclohexane",6× each,Freeze-dried for 2 days after two freeze–thaw cycles,,48.0,octahedral crystals,,,,Zr6O4(OH)4 12-connected SBU,,,2855.3,yes,yes,,cyanosilylation;Knoevenagel condensation;deacetalization,10.1002/smll.202305999,ok,
10.1002/smll.202305999,downloaded\10.1002_smll.202305999.pdf,SI downloaded\10.1002_smll.202305999_SI.pdf,mof_json_store\10.1002_smll.202305999\raw_output.json,mof_json_store\10.1002_smll.202305999\synthesis_003.json,no,,64-MOF,,Yb(NO3)3·6H2O,,"5.6 mg, 0.024 mmol",0.024,mmol,nan,,,,,nan,,,,,"N,N-di-(phenyl-2-hydroxy-4-carboxylate)-naphthalene-1,4,5,8-tetracarboxylic acid diimide",H2L,"25.8 mg, 0.048 mmol",0.048,mmol,,,,,,,,,,,benzoic acid,,"188.5 mg, 1.54 mmol",1.54,mmol,nitric acid (70%),HNO3,2 drops of 70% HNO3,,,"N,N-dimethylformamide",DMF,1.50 mL,1.5,"N,N-diethylformamide",DEF,1.50 mL,1.5,120.0,120 °C,168.0,7 days,,static,"DMF, acetone, cyclohexane",6× each,Freeze-dried for 2 days after two freeze–thaw cycles,,48.0,octahedral crystals,,,,Zr6O4(OH)4 12-connected SBU,,,2521.7,yes,yes,,cyanosilylation;Knoevenagel condensation;deacetalization,10.1002/smll.202305999,ok,
10.1002/smll.202305999,downloaded\10.1002_smll.202305999.pdf,SI downloaded\10.1002_smll.202305999_SI.pdf,mof_json_store\10.1002_smll.202305999\raw_output.json,mof_json_store\10.1002_smll.202305999\synthesis_004.json,no,,87-MOF,,Pr(NO3)3·6H2O,,"5.6 mg, 0.024 mmol",0.024,mmol,nan,,,,,nan,,,,,"N,N-di-(phenyl-2-hydroxy-4-carboxylate)-naphthalene-1,4,5,8-tetracarboxylic acid diimide",H2L,"25.8 mg, 0.048 mmol",0.048,mmol,,,,,,,,,,,benzoic acid,,"188.5 mg, 1.54 mmol",1.54,mmol,nitric acid (70%),HNO3,2 drops of 70% HNO3,,,"N,N-diethylformamide",DEF,3.00 mL,3.0,,,,,120.0,120 °C,168.0,7 days,,static,"DMF, acetone, cyclohexane",6× each,Freeze-dried for 2 days after two freeze–thaw cycles,,48.0,octahedral crystals,,,,Zr6O4(OH)4 12-connected SBU,,,1856.5,yes,yes,,cyanosilylation;Knoevenagel condensation;deacetalization,10.1002/smll.202305999,ok,
10.1002/smll.202305999,downloaded\10.1002_smll.202305999.pdf,SI downloaded\10.1002_smll.202305999_SI.pdf,mof_json_store\10.1002_smll.202305999\raw_output.json,mof_json_store\10.1002_smll.202305999\synthesis_005.json,no,,100-MOF,2243913,Eu(NO3)3·6H2O,,"11.2 mg, 0.048 mmol",0.048,mmol,nan,,,,,nan,,,,,"N,N-di-(phenyl-2-hydroxy-4-carboxylate)-naphthalene-1,4,5,8-tetracarboxylic acid diimide",H2L,"51.7 mg, 0.096 mmol",0.096,mmol,,,,,,,,,,,benzoic acid,,"377.0 mg, 3.09 mmol",3.09,mmol,nitric acid (70%),HNO3,2 drops of 70% HNO3,,,"N,N-diethylformamide",DEF,3.00 mL,3.0,,,,,120.0,120 °C,168.0,7 days,,static,"DMF, acetone, cyclohexane",6× each,Freeze-dried for 2 days after two freeze–thaw cycles,,48.0,octahedral crystals,,,,Zr6O4(OH)4 12-connected SBU,"a=38.547(4) Å, Fd-3m (cubic)",,1604.0,yes,yes,,cyanosilylation;Knoevenagel condensation;deacetalization,10.1002/smll.202305999,ok,
10.1039/c5ce01533b,downloaded\10.1039_c5ce01533b.pdf,SI downloaded\10.1039_c5ce01533b_SI.pdf,mof_json_store\10.1039_c5ce01533b\raw_output.json,mof_json_store\10.1039_c5ce01533b\synthesis_001.json,yes,Surfactant screen for nanocrystal 2: CTAB or PVP gave powders not matching compound 2 by PXRD; only SDS yielded nanocrystal 2.,[Co(BBTZ)1.5(HBBTZ)(H2O)2][PW12O40]·H2O,1063971,Tb(NO3)3·6H2O,,"0.6 g, 0.2 mmol",0.2,mmol,nan,,"0.102 g, 0.4 mmol",0.4,mmol,nan,,,,,"1,4-bis-(1,2,4-triazol-1-ylmethyl)benzene",BBTZ,"0.15 g, 0.625 mmol",0.625,mmol,,,,,,,,,,,NaOH (aq),,"1.0 M NaOH, adjusted to pH ≈ 4.0",,,,,,,,water,H2O,10 mL,10.0,,,,,140.0,140 °C,72.0,3 days,23 mL Teflon-lined autoclave,stirred 0.5 h before sealing; static during heating,water,,,,,brown block crystals,65.0,,,POM-encapsulated 3-D supramolecular network,"Monoclinic, C2/c; a=39.245(8) Å, b=15.242(3) Å, c=23.514(5) Å, α=90°, β=115.77(3)°, γ=90°",,,not_reported,not_reported,,oxidative_desulfurization,10.1039/c5ce01533b,ok,
10.1039/c5ce01533b,downloaded\10.1039_c5ce01533b.pdf,SI downloaded\10.1039_c5ce01533b_SI.pdf,mof_json_store\10.1039_c5ce01533b\raw_output.json,mof_json_store\10.1039_c5ce01533b\synthesis_002.json,yes,Surfactant screen for nanocrystal 2: CTAB or PVP gave powders not matching compound 2 by PXRD; only SDS yielded nanocrystal 2.,[Co2.5(BBTZ)4(H2O)2][BW12O40]·4H2O,1063960,Er(NO3)3·6H2O,,"0.4 g, 0.13 mmol",0.13,mmol,nan,,"0.102 g, 0.4 mmol",0.4,mmol,nan,,,,,"1,4-bis-(1,2,4-triazol-1-ylmethyl)benzene",BBTZ,"0.15 g, 0.625 mmol",0.625,mmol,,,,,,,,,,,HCl (aq),,"1.0 M HCl, adjusted to pH ≈ 3.0",,,,,,,,water,H2O,10 mL,10.0,,,,,140.0,140 °C,72.0,3 days,23 mL Teflon-lined autoclave,stirred 0.5 h before sealing; static during heating,water,,,,,red-brown block crystals,78.0,,,POM-supported 3-D network; POM 5-connected; Co nodes 5/6-connected,"Triclinic, P-1; a=11.7046(9) Å, b=14.5353(11) Å, c=28.585(2) Å, α=85.5140(10)°, β=78.9940(10)°, γ=66.8170(10)°",,,not_reported,not_reported,,oxidative_desulfurization,10.1039/c5ce01533b,ok,
10.1039/c5ce01533b,downloaded\10.1039_c5ce01533b.pdf,SI downloaded\10.1039_c5ce01533b_SI.pdf,mof_json_store\10.1039_c5ce01533b\raw_output.json,mof_json_store\10.1039_c5ce01533b\synthesis_003.json,yes,Surfactant screen for nanocrystal 2: CTAB or PVP gave powders not matching compound 2 by PXRD; only SDS yielded nanocrystal 2.,"[Co2.5(BBTZ)4(H2O)2][BW12O40]·4H2O (nanocrystals, SDS-assisted)",,Cr(NO3)3·9H2O,,"0.4 g, 0.13 mmol",0.13,mmol,nan,,"0.102 g, 0.4 mmol",0.4,mmol,nan,,,,,"1,4-bis-(1,2,4-triazol-1-ylmethyl)benzene",BBTZ,"0.15 g, 0.625 mmol",0.625,mmol,,,,,,,,,,,HCl (aq),,"1.0 M HCl, adjusted to pH ≈ 3.0",,,sodium dodecyl sulfate (SDS),SDS,"10 mg, 0.035 mmol",0.035,mmol,water,H2O,10 mL,10.0,,,,,140.0,140 °C,72.0,3 days,23 mL Teflon-lined autoclave,stirred 0.5 h before sealing; static during heating,"water, ethanol",,dried at 60 °C in oven for 24 h,60.0,24.0,red-brown rectangular nanocrystals (~245 nm),70.0,≈245 nm diameter,,,,,,not_reported,not_reported,,oxidative_desulfurization,10.1039/c5ce01533b,ok,
10.1039/c5ce01533b,downloaded\10.1039_c5ce01533b.pdf,SI downloaded\10.1039_c5ce01533b_SI.pdf,mof_json_store\10.1039_c5ce01533b\raw_output.json,mof_json_store\10.1039_c5ce01533b\synthesis_004.json,yes,Surfactant screen for nanocrystal 2: CTAB or PVP gave powders not matching compound 2 by PXRD; only SDS yielded nanocrystal 2.,[Cu(BBTZ)2]5[BW12O40]2·4H2O,1401904,Cr(NO3)3·9H2O,,"0.4 g, 0.13 mmol",0.13,mmol,nan,,"0.105 g, 0.4 mmol",0.4,mmol,nan,,,,,"1,4-bis-(1,2,4-triazol-1-ylmethyl)benzene",BBTZ,"0.15 g, 0.625 mmol",0.625,mmol,,,,,,,,,,,NaOH (aq),,"1.0 M NaOH, adjusted to pH ≈ 5.0",,,,,,,,water,H2O,10 mL,10.0,,,,,140.0,140 °C,72.0,3 days,23 mL Teflon-lined autoclave,stirred 0.5 h before sealing; static during heating,water,,,,,blue block crystals,55.0,,,POM-supported 3-D open framework; POM 5-connected; Cu nodes 4-connected,"Monoclinic, C2/c; a=51.260(4) Å, b=15.4783(10) Å, c=24.3771(16) Å, α=90°, β=103.921(2)°, γ=90°",,,not_reported,not_reported,,oxidative_desulfurization,10.1039/c5ce01533b,ok,
10.1021/acs.inorgchem.5b00535,downloaded\10.1021_acs.inorgchem.5b00535.pdf,SI downloaded\10.1021_acs.inorgchem.5b00535_SI.pdf,mof_json_store\10.1021_acs.inorgchem.5b00535\raw_output.json,mof_json_store\10.1021_acs.inorgchem.5b00535\synthesis_001.json,no,,UiO-68-alkyne,1042778,Cr(NO3)3·9H2O,,9.0 mg,0.0330702,mmol,nan,,,,,nan,,,,,"2′,5′-diethynylterphenyl-4,4″-dicarboxylic acid",ligand 1,14.0 mg,14.0,mg,,,,,,,,,,,acetic acid,,370 µL,370.0,µL,,,,,,"N,N-dimethylformamide",DMF,1.6 mL,1.6,,,,,100.0,100 °C,48.0,48 h,,static,"DMF, EtOH","DMF overnight; EtOH 3 days, exchanged 3× per day",supercritical CO2 activation,,,octahedral crystals,,0.080 × 0.060 × 0.050 mm,fcu,,"a=32.7304(6) Å, Fm-3m",,3155.0,not_reported,not_reported,,,10.1021/acs.inorgchem.5b00535,ok,
10.1002/chem.201802829,downloaded\10.1002_chem.201802829.pdf,SI downloaded\10.1002_chem.201802829_SI.pdf,mof_json_store\10.1002_chem.201802829\raw_output.json,mof_json_store\10.1002_chem.201802829\synthesis_001.json,no,,Cu-MOPF,,Cr(NO3)3·9H2O,,0.0482 g (0.0002 mol),0.2,mmol,nan,,,,,nan,,,,,H4DAIA,,0.0544 g (0.0001 mol),0.1,mmol,,,,,,,,,,,aqueous HBF4 solution,,,,,,,,,,"N,N-dimethylformamide",DMF,6 mL,6.0,,,,,100.0,100 °C,24.0,24 h,tightly capped 15 mL glass vial,,"DMF, acetone",DMF several times; acetone exchange 7× over 7 days,110 °C under high vacuum for 10 h after acetone exchange,110.0,10.0,sky blue octahedra,,,pcu,Cu24 cuboctahedron SBB; Cu2(COO)4 paddlewheel,"a=42.335(3), b=52.105(3), c=32.3426(2), Fmmm",,2091.0,not_reported,not_reported,,CO2_capture;hydrogen_storage;CO2_fixation_catalysis,10.1002/chem.201802829,ok,
10.1002/chem.201802829,downloaded\10.1002_chem.201802829.pdf,SI downloaded\10.1002_chem.201802829_SI.pdf,mof_json_store\10.1002_chem.201802829\raw_output.json,mof_json_store\10.1002_chem.201802829\synthesis_002.json,no,,Cu-MOPF,,Cr(NO3)3·9H2O,,0.964 g (0.004 mol),4,mmol,nan,,,,,nan,,,,,H4DAIA,,1.088 g (0.002 mol),2.0,mmol,,,,,,,,,,,aqueous HBF4 solution (added dropwise),,,,,,,,,,"N,N-dimethylformamide",DMF,100 mL,100.0,,,,,100.0,"reflux, 100 °C",24.0,24 h,round-bottom flask,,"DMF, acetone",DMF several times; acetone exchange 7× over 7 days,110 °C under high vacuum for 10 h after acetone exchange,110.0,10.0,sky blue octahedra,,,pcu,Cu24 cuboctahedron SBB; Cu2(COO)4 paddlewheel,"a=42.335(3), b=52.105(3), c=32.3426(2), Fmmm",,2091.0,not_reported,not_reported,,CO2_capture;hydrogen_storage;CO2_fixation_catalysis,10.1002/chem.201802829,ok,
10.1021/cg200095c,downloaded\10.1021_cg200095c.pdf,SI downloaded\10.1021_cg200095c_SI.pdf,mof_json_store\10.1021_cg200095c\raw_output.json,mof_json_store\10.1021_cg200095c\synthesis_001.json,yes,"Outside the specific pH values (1, 2.5, 3.5) the expected crystals were not obtained; replacing Cu(NO3)2·3H2O with CuCl2·2H2O or Cu(OAc)2·2H2O gave no suitable single crystals.",,,Cr(NO3)3·9H2O,,"0.124 g, 0.1 mmol",0.1,mmol,nan,,"0.072 g, 0.3 mmol",0.3,mmol,nan,,,,,"1,10-(1,4-Butanediyl)bis[2-(4-pyridyl)benzimidazole]",L,"0.044 g, 0.1 mmol",0.1,mmol,,,,,,,,,,,nitric acid,HNO3,"1 M, to adjust pH ≈ 2.5",,,sodium hydroxide,NaOH,"1 M, to adjust pH ≈ 2.5",,,water,H2O,12 mL,12.0,,,,,170.0,170 °C,72.0,72 h; cooled to RT at 10 °C h−1,18 mL Teflon-lined autoclave,stirred 0.5 h before sealing,,,,,,blue crystals,15.0,0.18 × 0.14 × 0.08 mm,,,"monoclinic, C2/c; a=10.398(5) Å, b=35.826(5) Å, c=13.418(5) Å, β=108.416(5)°",,,not_reported,not_reported,303.0,,10.1021/cg200095c,ok,
10.1021/cg200095c,downloaded\10.1021_cg200095c.pdf,SI downloaded\10.1021_cg200095c_SI.pdf,mof_json_store\10.1021_cg200095c\raw_output.json,mof_json_store\10.1021_cg200095c\synthesis_002.json,yes,"Outside the specific pH values (1, 2.5, 3.5) the expected crystals were not obtained; replacing Cu(NO3)2·3H2O with CuCl2·2H2O or Cu(OAc)2·2H2O gave no suitable single crystals.",,,Cr(NO3)3·9H2O,,"0.124 g, 0.1 mmol",0.1,mmol,nan,,"0.072 g, 0.3 mmol",0.3,mmol,nan,,,,,"1,10-(1,4-Butanediyl)bis[2-(4-pyridyl)benzimidazole]",L,"0.044 g, 0.1 mmol",0.1,mmol,,,,,,,,,,,nitric acid,HNO3,"1 M, to adjust pH ≈ 2.5",,,sodium hydroxide,NaOH,"1 M, to adjust pH ≈ 2.5",,,water,H2O,12 mL,12.0,,,,,170.0,170 °C,72.0,72 h; cooled to RT at 10 °C h−1,18 mL Teflon-lined autoclave,stirred 0.5 h before sealing,,,,,,green crystals,35.0,0.18 × 0.16 × 0.08 mm,,,"triclinic, P-1; a=7.914(5) Å, b=10.423(5) Å, c=13.808(5) Å, α=91.308(5)°, β=96.509(5)°, γ=100.792(5)°",,,not_reported,not_reported,310.0,,10.1021/cg200095c,ok,
10.1021/cg200095c,downloaded\10.1021_cg200095c.pdf,SI downloaded\10.1021_cg200095c_SI.pdf,mof_json_store\10.1021_cg200095c\raw_output.json,mof_json_store\10.1021_cg200095c\synthesis_003.json,yes,"Outside the specific pH values (1, 2.5, 3.5) the expected crystals were not obtained; replacing Cu(NO3)2·3H2O with CuCl2·2H2O or Cu(OAc)2·2H2O gave no suitable single crystals.",,,Cr(NO3)3·9H2O,,"0.124 g, 0.1 mmol",0.1,mmol,nan,,"0.072 g, 0.3 mmol",0.3,mmol,nan,,,,,"1,10-(1,4-Butanediyl)bis[2-(4-pyridyl)benzimidazole]",L,"0.044 g, 0.1 mmol",0.1,mmol,,,,,,,,,,,nitric acid,HNO3,"1 M, to adjust pH ≈ 3.5",,,sodium hydroxide,NaOH,"1 M, to adjust pH ≈ 3.5",,,water,H2O,12 mL,12.0,,,,,170.0,170 °C,72.0,72 h; cooled to RT at 10 °C h−1,18 mL Teflon-lined autoclave,stirred 0.5 h before sealing,,,,,,green crystals,43.0,0.16 × 0.16 × 0.12 mm,,,"triclinic, P-1; a=10.9471(3) Å, b=11.5905(4) Å, c=14.5109(5) Å, α=104.956(3)°, β=94.749(3)°, γ=110.967(3)°",,,not_reported,not_reported,265.0,,10.1021/cg200095c,ok,
10.1021/ic991360u,downloaded\10.1021_ic991360u.pdf,SI downloaded\10.1021_ic991360u_SI.pdf,mof_json_store\10.1021_ic991360u\raw_output.json,mof_json_store\10.1021_ic991360u\synthesis_001.json,no,,,,Mn(SO4)·1H2O,,"0.210 g, 0.5 mmol",0.5,mmol,nan,,,,,nan,,,,,4-pyridinecarboxaldehyde,,"0.107 g, 1.0 mmol",1.0,mmol,,,,,,,,,,,,,,,,,,,,,ethanol,EtOH,0.5 mL,0.5,,,,,110.0,110 °C,48.0,48 h,heavy-walled Pyrex tube (sealed),static,,,55 °C under vacuum for 24 h (guest removal),55.0,24.0,colorless rectangular crystals,32.2,0.12 × 0.16 × 0.32 mm,,tricadmium carboxylate building blocks; pillared 3D framework,"P21/n; a=19.041(1) Å, b=23.654(1) Å, c=21.568(1) Å, β=95.440(1)°, Z=4",,,not_reported,not_reported,,,10.1021/ic991360u,ok,
10.1021/ic991360u,downloaded\10.1021_ic991360u.pdf,SI downloaded\10.1021_ic991360u_SI.pdf,mof_json_store\10.1021_ic991360u\raw_output.json,mof_json_store\10.1021_ic991360u\synthesis_002.json,no,,,,Co(SO4)·7H2O,,"0.210 g, 0.5 mmol",0.5,mmol,nan,,,,,nan,,,,,4-pyridinecarboxaldehyde,,"0.107 g, 1.0 mmol",1.0,mmol,,,,,,,,,,,4-nitroaniline,,"0.135 g, 1.0 mmol",1.0,mmol,potassium hydroxide,KOH,"1 M, 0.1 mL (aq)",,,ethanol,EtOH,0.5 mL,0.5,deionized water,H2O,0.1 mL,0.1,110.0,110 °C,48.0,48 h,heavy-walled Pyrex tube (sealed),static,,,55 °C under vacuum for 24 h (guest removal),55.0,24.0,light yellow rectangular crystals,58.2,0.12 × 0.14 × 0.16 mm,,tricadmium carboxylate building blocks; pillared 3D framework,"P-1; a=12.050(1) Å, b=12.277(1) Å, c=19.103(1) Å, α=91.669(1)°, β=96.850(1)°, γ=117.945(1)°, Z=2",,,not_reported,not_reported,,,10.1021/ic991360u,ok,
10.1021/ic991360u,downloaded\10.1021_ic991360u.pdf,SI downloaded\10.1021_ic991360u_SI.pdf,mof_json_store\10.1021_ic991360u\raw_output.json,mof_json_store\10.1021_ic991360u\synthesis_003.json,no,,,,MnCl2·4H2O,,"0.210 g, 0.5 mmol",0.5,mmol,nan,,,,,nan,,,,,4-pyridinecarboxaldehyde,,"0.107 g, 1.0 mmol",1.0,mmol,,,,,,,,,,,4-cyanopyridine,,"0.104 g, 1.0 mmol",1.0,mmol,,,,,,ethanol,EtOH,0.5 mL,0.5,deionized water,H2O,0.1 mL,0.1,90.0,90 °C,48.0,48 h,heavy-walled Pyrex tube (sealed),static,,,55 °C under vacuum for 24 h (guest removal),55.0,24.0,colorless rectangular crystals,39.7,,,tricadmium carboxylate building blocks; pillared 3D framework,"P21/n; a=19.038(1) Å, b=23.834(1) Å, c=21.756(1) Å, β=97.580(1)°, Z=4",,,not_reported,not_reported,,,10.1021/ic991360u,ok,
10.1039/c9dt04571f,downloaded\10.1039_c9dt04571f.pdf,SI downloaded\10.1039_c9dt04571f_SI.pdf,mof_json_store\10.1039_c9dt04571f\raw_output.json,mof_json_store\10.1039_c9dt04571f\synthesis_001.json,yes,"High-throughput screen of many metal salts; only Mg, Ba and Pb systems yielded crystalline products; EtOH co-solvent required.",,,Co(NO3)2·6H2O,,1218 mg; metal salt solution 2 mL,5.77158,mmol,nan,,,,,nan,,,,,4-{[bis(phosphonomethyl)amino]methyl}benzene-sulfonic acid,H5L,564 mg,564.0,mg,,,,,,,,,,,sodium hydroxide solution,NaOH,"2 mol l−1, 1.5 mL",,,,,,,,ethanol,EtOH,10 mL,10.0,water,H2O,6.5 mL,6.5,150.0,150 °C (heat-up 6 h; dwell 24 h; cool 12 h),24.0,24 h at 150 °C after 6 h heat-up; cooled 12 h,autoclave,,,,filtered and dried at room temperature,,,,64.8,,,isolated MgO6; 2D layered CP,,,,not_reported,not_reported,,,10.1039/c9dt04571f,ok,
10.1039/c9dt04571f,downloaded\10.1039_c9dt04571f.pdf,SI downloaded\10.1039_c9dt04571f_SI.pdf,mof_json_store\10.1039_c9dt04571f\raw_output.json,mof_json_store\10.1039_c9dt04571f\synthesis_002.json,yes,"High-throughput screen of many metal salts; only Mg, Ba and Pb systems yielded crystalline products; EtOH co-solvent required.",,,ZnCl2·6H2O,,428 mg; metal salt solution 2 mL,2.60373,mmol,nan,,,,,nan,,,,,4-{[bis(phosphonomethyl)amino]methyl}benzene-sulfonic acid,H5L,188 mg,188.0,mg,,,,,,,,,,,,,,,,,,,,,ethanol,EtOH,10 mL,10.0,water,H2O,8 mL,8.0,150.0,150 °C (heat-up 6 h; dwell 24 h; cool 12 h),24.0,24 h at 150 °C after 6 h heat-up; cooled 12 h,autoclave,,,,filtered and dried at room temperature,,,,79.0,,,"dimeric Mg2O10; 1D chains, interdigitated",,,,not_reported,not_reported,,,10.1039/c9dt04571f,ok,
10.1039/c9dt04571f,downloaded\10.1039_c9dt04571f.pdf,SI downloaded\10.1039_c9dt04571f_SI.pdf,mof_json_store\10.1039_c9dt04571f\raw_output.json,mof_json_store\10.1039_c9dt04571f\synthesis_003.json,yes,"High-throughput screen of many metal salts; only Mg, Ba and Pb systems yielded crystalline products; EtOH co-solvent required.",,,Co(NO3)2·6H2O,,244 mg; metal salt solution 2 mL,1.15621,mmol,nan,,,,,nan,,,,,4-{[bis(phosphonomethyl)amino]methyl}benzene-sulfonic acid,H5L,188 mg,188.0,mg,,,,,,,,,,,,,,,,,,,,,ethanol,EtOH,10 mL,10.0,water,H2O,8 mL,8.0,150.0,150 °C (heat-up 6 h; dwell 24 h; cool 12 h),24.0,24 h at 150 °C after 6 h heat-up; cooled 12 h,autoclave,,,,filtered and dried at room temperature,,,,41.1,,,edge-sharing BaO9 chains; 3D framework,,,,not_reported,not_reported,,,10.1039/c9dt04571f,ok,
10.1039/c9dt04571f,downloaded\10.1039_c9dt04571f.pdf,SI downloaded\10.1039_c9dt04571f_SI.pdf,mof_json_store\10.1039_c9dt04571f\raw_output.json,mof_json_store\10.1039_c9dt04571f\synthesis_004.json,yes,"High-throughput screen of many metal salts; only Mg, Ba and Pb systems yielded crystalline products; EtOH co-solvent required.",,,Mn(SO4)·1H2O,,189 mg; metal salt solution 2 mL,1.11825,mmol,nan,,,,,nan,,,,,4-{[bis(phosphonomethyl)amino]methyl}benzene-sulfonic acid,H5L,188 mg,188.0,mg,,,,,,,,,,,,,,,,,,,,,ethanol,EtOH,10 mL,10.0,water,H2O,8 mL,8.0,150.0,150 °C (heat-up 6 h; dwell 24 h; cool 12 h),24.0,24 h at 150 °C after 6 h heat-up; cooled 12 h,autoclave,,,,activated for sorption: 120 °C under reduced pressure (10−2 kPa) for 16 h,120.0,16.0,,41.8,,,edge-/corner-sharing Pb–O chains; 3D framework,,,,not_reported,yes,,,10.1039/c9dt04571f,ok,
10.1002/chem.202400962,downloaded\10.1002_chem.202400962.pdf,SI downloaded\10.1002_chem.202400962_SI.pdf,mof_json_store\10.1002_chem.202400962\raw_output.json,mof_json_store\10.1002_chem.202400962\synthesis_001.json,yes,Cu–L2 could not be obtained in phase-pure single crystals.,Zn-L1,2310792,La(NO3)3·6H2O,Zn(NO3)2·6H2O,0.20 mmol,0.2,mmol,nan,,,,,nan,,,,,L1,L1,0.10 mmol,0.1,mmol,,,,,,,,,,,,,,,,,,,,,ethanol,EtOH,4 mL,4.0,"N,N-dimethylformamide",DMF,2 mL,2.0,90.0,90 °C,24.0,24 h,20 mL screw-cap vial,static,"EtOH, acetone",acetone overnight soak,135 °C under vacuum for 6 h,135.0,6.0,single crystals,88.0,,hcb,mixed tetrahedral/octahedral Zn nodes; H-bonded layers,,,1336.0,not_reported,no,,hydrogen_storage;CO2_capture;methane_storage,10.1002/chem.202400962,ok,
10.1002/chem.202400962,downloaded\10.1002_chem.202400962.pdf,SI downloaded\10.1002_chem.202400962_SI.pdf,mof_json_store\10.1002_chem.202400962\raw_output.json,mof_json_store\10.1002_chem.202400962\synthesis_002.json,yes,Cu–L2 could not be obtained in phase-pure single crystals.,Cu-L1,2310791,Ce(NO3)3·6H2O,Cu(NO3)2·3H2O,0.20 mmol,0.2,mmol,nan,,,,,nan,,,,,L1,L1,0.10 mmol,0.1,mmol,,,,,,,,,,,acetic acid,AcOH,0.1 mL,0.1,mL,,,,,,"N,N-dimethylformamide",DMF,0.86 mL,0.86,methanol,MeOH,0.86 mL,0.86,90.0,90 °C,24.0,24 h,4 mL screw-cap vial,static,"EtOH, acetone",acetone overnight soak,135 °C under vacuum for 6 h,135.0,6.0,single crystals,80.0,,hcb,mononuclear Cu nodes; H-bonded layers,,,977.0,not_reported,yes,,hydrogen_storage;CO2_capture;methane_storage,10.1002/chem.202400962,ok,
10.1002/chem.202400962,downloaded\10.1002_chem.202400962.pdf,SI downloaded\10.1002_chem.202400962_SI.pdf,mof_json_store\10.1002_chem.202400962\raw_output.json,mof_json_store\10.1002_chem.202400962\synthesis_003.json,yes,Cu–L2 could not be obtained in phase-pure single crystals.,Zn-L2,2310793,Gd(NO3)3·6H2O,Zn(NO3)2·6H2O,0.20 mmol,0.2,mmol,nan,,,,,nan,,,,,"5,5’,5’’-((Oxo-λ5-phosphanetriyl)tris(azanediyl))triisophthalic acid",L2,0.10 mmol,0.1,mmol,,,,,,,,,,,,,,,,,,,,,ethanol,EtOH,4 mL,4.0,"N,N-dimethylformamide",DMF,2 mL,2.0,90.0,90 °C,24.0,24 h,20 mL screw-cap vial,static,"EtOH, acetone",acetone overnight soak,135 °C under vacuum for 6 h,135.0,6.0,single crystals,55.0,,pcu,Zn4O and Zn3O SBUs; 6-connected pcu,,,1432.0,not_reported,no,400.0,hydrogen_storage;CO2_capture;methane_storage,10.1002/chem.202400962,ok,
10.1002/chem.202400962,downloaded\10.1002_chem.202400962.pdf,SI downloaded\10.1002_chem.202400962_SI.pdf,mof_json_store\10.1002_chem.202400962\raw_output.json,mof_json_store\10.1002_chem.202400962\synthesis_004.json,yes,Cu–L2 could not be obtained in phase-pure single crystals.,Zn-L2-P,2310793,Dy(NO3)3·6H2O,Zn(NO3)2·6H2O,"1.19 g, 4.0 mmol",4,mmol,nan,,,,,nan,,,,,"5,5’,5’’-((Oxo-λ5-phosphanetriyl)tris(azanediyl))triisophthalic acid",L2,"1.17 g, 2.0 mmol",2.0,mmol,,,,,,,,,,,,,,,,,,,,,ethanol,EtOH,80 mL,80.0,"N,N-dimethylformamide",DMF,40 mL,40.0,90.0,90 °C,24.0,24 h,200 mL round bottom flask,stirred,"EtOH, acetone",acetone overnight soak,135 °C under vacuum for 6 h,135.0,6.0,colorless powder,64.0,,pcu,Zn4O and Zn3O SBUs; 6-connected pcu,,,1414.0,not_reported,no,400.0,hydrogen_storage;CO2_capture;methane_storage,10.1002/chem.202400962,ok,
10.1002/cctc.201600774,downloaded\10.1002_cctc.201600774.pdf,SI downloaded\10.1002_cctc.201600774_SI.pdf,mof_json_store\10.1002_cctc.201600774\raw_output.json,mof_json_store\10.1002_cctc.201600774\synthesis_001.json,no,,UiO-66-1,,Ho(NO3)3,ZrCl4,1.186 g (5.08 mmol),5.08,mmol,nan,,,,,nan,,,,,terephthalic acid,H2BDC,1.181 g (7.11 mmol),,,,,,,,,,,,,concentrated HCl aq.,,9.5 mL,,,,,,,,"N,N-dimethylformamide",DMF,150 mL,150.0,,,,,80.0,80 °C,15.0,15 h,,,"DMF, EtOH","2× each, 30 mL portions",120 °C under vacuum for 24 h,120.0,24.0,,,,,,,,,,,,,10.1002/cctc.201600774,ok,
10.1002/cctc.201600774,downloaded\10.1002_cctc.201600774.pdf,SI downloaded\10.1002_cctc.201600774_SI.pdf,mof_json_store\10.1002_cctc.201600774\raw_output.json,mof_json_store\10.1002_cctc.201600774\synthesis_002.json,no,,UiO-66-2,,Er(NO3)3·5H2O,ZrCl4,1.186 g (5.08 mmol),5.08,mmol,nan,,,,,nan,,,,,terephthalic acid,H2BDC,1.082 g (6.51 mmol),,,2-aminoterephthalic acid,H2ABDC,0.107 g (0.59 mmol),,,,,,,,concentrated HCl aq.,,9.5 mL,,,,,,,,"N,N-dimethylformamide",DMF,150 mL,150.0,,,,,80.0,80 °C,15.0,15 h,,,"DMF, EtOH","2× each, 30 mL portions",120 °C under vacuum for 24 h,120.0,24.0,,,,,,,,,,,,,10.1002/cctc.201600774,ok,
10.1002/cctc.201600774,downloaded\10.1002_cctc.201600774.pdf,SI downloaded\10.1002_cctc.201600774_SI.pdf,mof_json_store\10.1002_cctc.201600774\raw_output.json,mof_json_store\10.1002_cctc.201600774\synthesis_003.json,no,,UiO-66-3,,Yb(NO3)3·5H2O,ZrCl4,1.186 g (5.08 mmol),5.08,mmol,nan,,,,,nan,,,,,terephthalic acid,H2BDC,0.984 g (5.92 mmol),,,2-aminoterephthalic acid,H2ABDC,0.215 g (1.19 mmol),,,,,,,,concentrated HCl aq.,,9.5 mL,,,,,,,,"N,N-dimethylformamide",DMF,150 mL,150.0,,,,,80.0,80 °C,15.0,15 h,,,"DMF, EtOH","2× each, 30 mL portions",120 °C under vacuum for 24 h,120.0,24.0,,,,,,,,,,,,,10.1002/cctc.201600774,ok,
