Repository: zzhenglab/MOFinder

# MOFinder

MOFinder extracts MOF synthesis information from the literature, reconstructs evidence-supported negative reaction records, and prepares datasets for synthesis-outcome prediction.
[Web application](https://mofinder.chemistry.wustl.edu/) | [Demos](Demo/README.md) | [Source code](docs/source_to_code.md) | [Workflow guide](docs/workflow.md) | [Model evaluation](docs/evaluation.md)

## Quick start

The workflow runs through Python commands. Python 3.10 or newer is required. Clone the repository and initialize its related applications:

```bash
git clone --recurse-submodules https://github.com/zzhenglab/MOFinder.git
cd MOFinder
```

Start with the two offline demonstrations:

```bash

File: mof_extraction_1_2.csv (part 179 of 305)
doi,main_pdf,si_pdf,raw_output,parsed_json,article_trial_or_failure,article_trial_or_failure_notes,mof_name,crystal_code,metal_1,metal_1_abbr,metal_1_amount_text,metal_1_amount_value,metal_1_amount_unit,metal_2,metal_2_abbr,metal_2_amount_text,metal_2_amount_value,metal_2_amount_unit,metal_3,metal_3_abbr,metal_3_amount_text,metal_3_amount_value,metal_3_amount_unit,linker_1,linker_1_abbr,linker_1_amount_text,linker_1_amount_value,linker_1_amount_unit,linker_2,linker_2_abbr,linker_2_amount_text,linker_2_amount_value,linker_2_amount_unit,linker_3,linker_3_abbr,linker_3_amount_text,linker_3_amount_value,linker_3_amount_unit,modulator_1,modulator_1_abbr,modulator_1_amount_text,modulator_1_amount_value,modulator_1_amount_unit,modulator_2,modulator_2_abbr,modulator_2_amount_text,modulator_2_amount_value,modulator_2_amount_unit,solvent_main,solvent_main_abbr,solvent_main_amount_text,solvent_main_ml,solvent_secondary,solvent_secondary_abbr,solvent_secondary_amount_text,solvent_secondary_ml,temperature_c,temperature_c_text,time_h,time_text,vessel_type,stirring,washing_solvent,washing_cycles,activation_text,activation_temp_c,activation_time_h,crystal_morphology,yield_percent,crystal_size,topology_code,metal_cluster_connectivity,unit_cell_short,pore_diameter_A,BET_surface_area_m2g,air_stable,water_stable,tga_decomposition_temp_c,applications,reference,status,error
10.1002/cctc.201600774,downloaded\10.1002_cctc.201600774.pdf,SI downloaded\10.1002_cctc.201600774_SI.pdf,mof_json_store\10.1002_cctc.201600774\raw_output.json,mof_json_store\10.1002_cctc.201600774\synthesis_004.json,no,,UiO-66-4,,La(NO3)3·6H2O,ZrCl4,1.186 g (5.08 mmol),5.08,mmol,Yb(NO3)3·5H2O,,,,,nan,,,,,terephthalic acid,H2BDC,0.885 g (5.33 mmol),,,2-aminoterephthalic acid,H2ABDC,0.322 g (1.78 mmol),,,,,,,,concentrated HCl aq.,,9.5 mL,,,,,,,,"N,N-dimethylformamide",DMF,150 mL,150.0,,,,,80.0,80 °C,15.0,15 h,,,"DMF, EtOH","2× each, 30 mL portions",120 °C under vacuum for 24 h,120.0,24.0,,,,,,,,,,,,,10.1002/cctc.201600774,ok,
10.1002/cctc.201600774,downloaded\10.1002_cctc.201600774.pdf,SI downloaded\10.1002_cctc.201600774_SI.pdf,mof_json_store\10.1002_cctc.201600774\raw_output.json,mof_json_store\10.1002_cctc.201600774\synthesis_005.json,no,,UiO-66-5,,La(NO3)3·6H2O,ZrCl4,1.186 g (5.08 mmol),5.08,mmol,Yb(NO3)3·5H2O,,,,,nan,,,,,terephthalic acid,H2BDC,0.787 g (4.74 mmol),,,2-aminoterephthalic acid,H2ABDC,0.429 g (2.37 mmol),,,,,,,,concentrated HCl aq.,,9.5 mL,,,,,,,,"N,N-dimethylformamide",DMF,150 mL,150.0,,,,,80.0,80 °C,15.0,15 h,,,"DMF, EtOH","2× each, 30 mL portions",120 °C under vacuum for 24 h,120.0,24.0,,,,,,,,,,,,,10.1002/cctc.201600774,ok,
10.1002/cctc.201600774,downloaded\10.1002_cctc.201600774.pdf,SI downloaded\10.1002_cctc.201600774_SI.pdf,mof_json_store\10.1002_cctc.201600774\raw_output.json,mof_json_store\10.1002_cctc.201600774\synthesis_006.json,no,,UiO-67-1,,La(NO3)3·6H2O,ZrCl4,1.186 g (5.08 mmol),5.08,mmol,Yb(NO3)3·5H2O,,,,,nan,,,,,"biphenyl-4,4'-dicarboxylic acid",H2BPDC,1.721 g (7.10 mmol),,,,,,,,,,,,,concentrated HCl aq.,,9.5 mL,,,,,,,,"N,N-dimethylformamide",DMF,150 mL,150.0,,,,,80.0,80 °C,15.0,15 h,,,"DMF, EtOH","2× each, 30 mL portions",120 °C under vacuum for 24 h,120.0,24.0,,,,,,,,,,,,,10.1002/cctc.201600774,ok,
10.1002/cctc.201600774,downloaded\10.1002_cctc.201600774.pdf,SI downloaded\10.1002_cctc.201600774_SI.pdf,mof_json_store\10.1002_cctc.201600774\raw_output.json,mof_json_store\10.1002_cctc.201600774\synthesis_007.json,no,,UiO-67-2,,La(NO3)3·6H2O,ZrCl4,1.186 g (5.08 mmol),5.08,mmol,Yb(NO3)3·5H2O,,,,,nan,,,,,"biphenyl-4,4'-dicarboxylic acid",H2BPDC,1.675 g (6.91 mmol),,,"biphenyl-4,4'-dicarboxylic acid",H2ABPDC,0.117 g (0.64 mmol),,,,,,,,concentrated HCl aq.,,9.5 mL,,,,,,,,"N,N-dimethylformamide",DMF,150 mL,150.0,,,,,80.0,80 °C,15.0,15 h,,,"DMF, EtOH","2× each, 30 mL portions",120 °C under vacuum for 24 h,120.0,24.0,,,,,,,,,,,,,10.1002/cctc.201600774,ok,
10.1002/cctc.201600774,downloaded\10.1002_cctc.201600774.pdf,SI downloaded\10.1002_cctc.201600774_SI.pdf,mof_json_store\10.1002_cctc.201600774\raw_output.json,mof_json_store\10.1002_cctc.201600774\synthesis_008.json,no,,UiO-67-3,,La(NO3)3·6H2O,ZrCl4,1.186 g (5.08 mmol),5.08,mmol,Yb(NO3)3·5H2O,,,,,nan,,,,,"biphenyl-4,4'-dicarboxylic acid",H2BPDC,1.629 g (6.72 mmol),,,"biphenyl-4,4'-dicarboxylic acid",H2ABPDC,0.241 g (1.33 mmol),,,,,,,,concentrated HCl aq.,,9.5 mL,,,,,,,,"N,N-dimethylformamide",DMF,150 mL,150.0,,,,,80.0,80 °C,15.0,15 h,,,"DMF, EtOH","2× each, 30 mL portions",120 °C under vacuum for 24 h,120.0,24.0,,,,,,,,,,,,,10.1002/cctc.201600774,ok,
10.1002/cctc.201600774,downloaded\10.1002_cctc.201600774.pdf,SI downloaded\10.1002_cctc.201600774_SI.pdf,mof_json_store\10.1002_cctc.201600774\raw_output.json,mof_json_store\10.1002_cctc.201600774\synthesis_009.json,no,,UiO-67-4,,La(NO3)3·6H2O,ZrCl4,1.186 g (5.08 mmol),5.08,mmol,Yb(NO3)3·5H2O,,,,,nan,,,,,"biphenyl-4,4'-dicarboxylic acid",H2BPDC,1.444 g (5.96 mmol),,,"biphenyl-4,4'-dicarboxylic acid",H2ABPDC,0.350 g (1.94 mmol),,,,,,,,concentrated HCl aq.,,9.5 mL,,,,,,,,"N,N-dimethylformamide",DMF,150 mL,150.0,,,,,80.0,80 °C,15.0,15 h,,,"DMF, EtOH","2× each, 30 mL portions",120 °C under vacuum for 24 h,120.0,24.0,,,,,,,,,,,,,10.1002/cctc.201600774,ok,
10.1002/cctc.201600774,downloaded\10.1002_cctc.201600774.pdf,SI downloaded\10.1002_cctc.201600774_SI.pdf,mof_json_store\10.1002_cctc.201600774\raw_output.json,mof_json_store\10.1002_cctc.201600774\synthesis_010.json,no,,UiO-67-5,,La(NO3)3·6H2O,ZrCl4,1.186 g (5.08 mmol),5.08,mmol,Yb(NO3)3·5H2O,,,,,nan,,,,,"biphenyl-4,4'-dicarboxylic acid",H2BPDC,0.934 g (3.85 mmol),,,"biphenyl-4,4'-dicarboxylic acid",H2ABPDC,0.707 g (3.90 mmol),,,,,,,,concentrated HCl aq.,,9.5 mL,,,,,,,,"N,N-dimethylformamide",DMF,150 mL,150.0,,,,,80.0,80 °C,15.0,15 h,,,"DMF, EtOH","2× each, 30 mL portions",120 °C under vacuum for 24 h,120.0,24.0,,,,,,,,,,,,,10.1002/cctc.201600774,ok,
10.1021/acs.cgd.7b01190,downloaded\10.1021_acs.cgd.7b01190.pdf,SI downloaded\10.1021_acs.cgd.7b01190_SI.pdf,mof_json_store\10.1021_acs.cgd.7b01190\raw_output.json,mof_json_store\10.1021_acs.cgd.7b01190\synthesis_001.json,no,,,,La(NO3)3·6H2O,,"0.0294 g, 0.1 mmol",0.1,mmol,Yb(NO3)3·5H2O,,,,,nan,,,,,5-aminoisophthalic acid,,"0.0181 g, 0.1 mmol",0.1,mmol,,,,,,,,,,,nitric acid (dilute),HNO3,pH adjusted to 5 with dilute nitric acid,,,,,,,,ethanol,EtOH,4 mL,4.0,water,H2O,4 mL,4.0,100.0,100 °C,72.0,3 days,vessel,stirred ~2 h at RT before heating,,,,,,pink lumpy crystals,52.0,,,,,,,not_reported,no,,,10.1021/acs.cgd.7b01190,ok,
10.1021/acs.cgd.7b01190,downloaded\10.1021_acs.cgd.7b01190.pdf,SI downloaded\10.1021_acs.cgd.7b01190_SI.pdf,mof_json_store\10.1021_acs.cgd.7b01190\raw_output.json,mof_json_store\10.1021_acs.cgd.7b01190\synthesis_002.json,no,,,,La(NO3)3·6H2O,,"0.0284 g, 0.1 mmol",0.1,mmol,Yb(NO3)3·5H2O,,,,,nan,,,,,5-aminoisophthalic acid,,"0.0181 g, 0.1 mmol",0.1,mmol,,,,,,,,,,,nitric acid (dilute),HNO3,pH adjusted to 5 with dilute nitric acid,,,,,,,,ethanol,EtOH,4 mL,4.0,water,H2O,4 mL,4.0,120.0,120 °C,48.0,2 days,vessel,stirred ~2 h at RT before heating,,,,,,colorless bulk crystals,41.0,,,,,8.26,,not_reported,yes,,,10.1021/acs.cgd.7b01190,ok,
10.1021/acs.cgd.7b01190,downloaded\10.1021_acs.cgd.7b01190.pdf,SI downloaded\10.1021_acs.cgd.7b01190_SI.pdf,mof_json_store\10.1021_acs.cgd.7b01190\raw_output.json,mof_json_store\10.1021_acs.cgd.7b01190\synthesis_003.json,no,,,,La(NO3)3·6H2O,,"0.0247 g, 0.1 mmol",0.1,mmol,Ce(NO3)3·6H2O,,,,,nan,,,,,5-aminoisophthalic acid,,"0.0181 g, 0.1 mmol",0.1,mmol,,,,,,,,,,,nitric acid (dilute),HNO3,pH adjusted to 5 with dilute nitric acid,,,,,,,,ethanol,EtOH,3 mL,3.0,water,H2O,3 mL,3.0,160.0,160 °C,72.0,3 days,25 mL Teflon-lined stainless steel autoclave,stirred ~3 h at RT before heating,,,,,,green lumpy crystals,37.0,,,,,11.82,,not_reported,no,,,10.1021/acs.cgd.7b01190,ok,
10.1021/acs.cgd.7b01190,downloaded\10.1021_acs.cgd.7b01190.pdf,SI downloaded\10.1021_acs.cgd.7b01190_SI.pdf,mof_json_store\10.1021_acs.cgd.7b01190\raw_output.json,mof_json_store\10.1021_acs.cgd.7b01190\synthesis_004.json,no,,,,La(NO3)3·6H2O,,"0.0305 g, 0.1 mmol",0.1,mmol,Ce(NO3)3·6H2O,,,,,nan,,,,,5-aminoisophthalic acid,,"0.0181 g, 0.1 mmol",0.1,mmol,,,,,,,,,,,nitric acid (dilute),HNO3,pH adjusted to 5 with dilute nitric acid,,,,,,,,ethanol,EtOH,4 mL,4.0,water,H2O,4 mL,4.0,160.0,160 °C,72.0,3 days,25 mL Teflon-lined stainless steel autoclave,stirred ~3 h at RT before heating,,,,,,colorless bulk crystals,45.0,,,,,10.26,,not_reported,not_reported,,,10.1021/acs.cgd.7b01190,ok,
10.1021/acs.inorgchem.8b03318,downloaded\10.1021_acs.inorgchem.8b03318.pdf,SI downloaded\10.1021_acs.inorgchem.8b03318_SI.pdf,mof_json_store\10.1021_acs.inorgchem.8b03318\raw_output.json,mof_json_store\10.1021_acs.inorgchem.8b03318\synthesis_001.json,no,,1-CoCl3,1881935,La(NO3)3·6H2O,ZrCl4,"0.05 g, 0.21 mmol",0.21,mmol,Ce(NO3)3·6H2O,,,,,nan,,,,,carboxylic acid-functionalized CoIII-PNNNP pincer complex H4(L-CoCl3),H4(L-CoCl3),"0.06 g, 0.07 mmol",0.07,mmol,,,,,,,,,,,glacial acetic acid,AcOH,3 mL,,,concentrated hydrochloric acid (aqueous),HCl,3 mL,,,"N,N-dimethylformamide",DMF,12 mL,12.0,,,,,80.0,80 °C,16.0,16 h,"20 mL glass scintillation vial, Teflon-lined screw-top cap",,"DMF, MeOH",DMF 3× (12 mL each); MeOH 4× (10 mL each) over 24 h,100 °C under vacuum (10^-4 Torr) for 16 h,100.0,16.0,orange microcrystalline powder,,100–300 nm (SEM),xly,Zr6O4(OH)4 8-connected SBU,"a=32.422(1) Å, c=15.4088(5) Å, P6/mmm",,366.0,not_reported,not_reported,,,10.1021/acs.inorgchem.8b03318,ok,
10.1021/acs.chemmater.4c01794,downloaded\10.1021_acs.chemmater.4c01794.pdf,SI downloaded\10.1021_acs.chemmater.4c01794_SI.pdf,mof_json_store\10.1021_acs.chemmater.4c01794\raw_output.json,mof_json_store\10.1021_acs.chemmater.4c01794\synthesis_001.json,yes,Ester polymer ligand (poly(CPbdc-5e0.27-CP)) with Zn(NO3)2 in DMF at 100 °C gave no solid; PXRD showed only amorphous film.,Zn-poly(CPbdc-5a0.27-CP),,La(NO3)3·6H2O,,"48 mg, 0.18 mmol",0.18,mmol,Ce(NO3)3·6H2O,,,,,nan,,,,,poly(CPbdc-5a0.27-CP),,"7 mg, 0.034 μmol reactive CPbdc-5a units",7.0,mg,,,,,,,,,,,,,,,,,,,,,"N,N-dimethylformamide",DMF,1 mL,1.0,,,,,100.0,100 °C,24.0,24 h,8-dram scintillation glass vial (Teflon-lined cap),,"DMF, CH2Cl2",washed repeatedly,"solvent exchange to CH2Cl2, 105 °C under vacuum for 10 h",105.0,10.0,pale yellow microcrystalline powder; spherical intergrown particles,80.0,,,,,,124.0,yes,not_reported,,,10.1021/acs.chemmater.4c01794,ok,
10.1021/acs.chemmater.4c01794,downloaded\10.1021_acs.chemmater.4c01794.pdf,SI downloaded\10.1021_acs.chemmater.4c01794_SI.pdf,mof_json_store\10.1021_acs.chemmater.4c01794\raw_output.json,mof_json_store\10.1021_acs.chemmater.4c01794\synthesis_002.json,yes,Ester polymer ligand (poly(CPbdc-5e0.27-CP)) with Zn(NO3)2 in DMF at 100 °C gave no solid; PXRD showed only amorphous film.,Zn-poly(CPbdc-5a0.27-CP),,La(NO3)3·6H2O,,"48 mg, 0.18 mmol",0.18,mmol,Ce(NO3)3·6H2O,,,,,nan,,,,,poly(CPbdc-5a0.27-CP),,"7 mg, 0.034 μmol reactive CPbdc-5a units",7.0,mg,,,,,,,,,,,,,,,,,,,,,"N,N-dimethylformamide",DMF,1 mL,1.0,,,,,80.0,80 °C,24.0,24 h,8-dram scintillation glass vial (Teflon-lined cap),,"DMF, CH2Cl2",washed repeatedly,"solvent exchange to CH2Cl2, 105 °C under vacuum for 10 h",105.0,10.0,pale yellow microcrystalline powder; spherical particles with hierarchical surfaces; amorphous polymer enwrapping,,,,,,,,not_reported,not_reported,,,10.1021/acs.chemmater.4c01794,ok,
10.1021/acs.chemmater.4c01794,downloaded\10.1021_acs.chemmater.4c01794.pdf,SI downloaded\10.1021_acs.chemmater.4c01794_SI.pdf,mof_json_store\10.1021_acs.chemmater.4c01794\raw_output.json,mof_json_store\10.1021_acs.chemmater.4c01794\synthesis_003.json,yes,Ester polymer ligand (poly(CPbdc-5e0.27-CP)) with Zn(NO3)2 in DMF at 100 °C gave no solid; PXRD showed only amorphous film.,Zn-poly(CPbdc-5a0.27-CP),,La(NO3)3·6H2O,,"48 mg, 0.18 mmol",0.18,mmol,Gd(NO3)3·6H2O,,,,,nan,,,,,poly(CPbdc-5a0.27-CP),,"7 mg, 0.034 μmol reactive CPbdc-5a units",7.0,mg,,,,,,,,,,,,,,,,,,,,,"N,N-dimethylformamide",DMF,1 mL,1.0,,,,,60.0,60 °C,24.0,24 h,8-dram scintillation glass vial (Teflon-lined cap),,"DMF, CH2Cl2",washed repeatedly,"solvent exchange to CH2Cl2, 105 °C under vacuum for 10 h",105.0,10.0,rounded particles; relatively smooth surfaces; lower crystallinity,,,,,,,,not_reported,not_reported,,,10.1021/acs.chemmater.4c01794,ok,
10.1021/acs.chemmater.4c01794,downloaded\10.1021_acs.chemmater.4c01794.pdf,SI downloaded\10.1021_acs.chemmater.4c01794_SI.pdf,mof_json_store\10.1021_acs.chemmater.4c01794\raw_output.json,mof_json_store\10.1021_acs.chemmater.4c01794\synthesis_004.json,yes,Ester polymer ligand (poly(CPbdc-5e0.27-CP)) with Zn(NO3)2 in DMF at 100 °C gave no solid; PXRD showed only amorphous film.,Zn-poly(CPbdc-2a0.28-CP),,La(NO3)3·6H2O,,"48 mg, 0.18 mmol",0.18,mmol,Gd(NO3)3·6H2O,,,,,nan,,,,,poly(CPbdc-2a0.28-CP),,"7 mg, 0.035 μmol reactive CPbdc-2a units",7.0,mg,,,,,,,,,,,,,,,,,,,,,"N,N-dimethylformamide",DMF,1 mL,1.0,,,,,100.0,100 °C,24.0,24 h,8-dram scintillation glass vial (Teflon-lined cap),,"DMF, CH2Cl2",washed repeatedly,"solvent exchange to CH2Cl2, 105 °C under vacuum for 10 h",105.0,10.0,white-to-pale yellow microcrystalline powder; quasi-spherical clusters of intergrown crystallites,70.0,,,,,6.5,557.0,not_reported,not_reported,,,10.1021/acs.chemmater.4c01794,ok,
10.1021/acs.chemmater.4c01794,downloaded\10.1021_acs.chemmater.4c01794.pdf,SI downloaded\10.1021_acs.chemmater.4c01794_SI.pdf,mof_json_store\10.1021_acs.chemmater.4c01794\raw_output.json,mof_json_store\10.1021_acs.chemmater.4c01794\synthesis_006.json,yes,Ester polymer ligand (poly(CPbdc-5e0.27-CP)) with Zn(NO3)2 in DMF at 100 °C gave no solid; PXRD showed only amorphous film.,Zn-poly(CPbdc-5a0.25-CP-CPOH0.15),,La(NO3)3·6H2O,,"45 mg, 0.15 mmol",0.15,mmol,Dy(NO3)3·6H2O,,,,,nan,,,,,poly(CPbdc-5a0.25-CP-CPOH0.15),,"7 mg, 0.024 μmol reactive CPbdc-5a units",7.0,mg,,,,,,,,,,,,,,,,,,,,,"N,N-dimethylformamide",DMF,1 mL,1.0,,,,,100.0,100 °C,24.0,24 h,8-dram scintillation glass vial (Teflon-lined cap),,DMF,washed,,,,microcrystalline; polyMOF with IRMOF-like structure,70.0,,,,,,,not_reported,not_reported,,,10.1021/acs.chemmater.4c01794,ok,
10.1021/acs.chemmater.4c01794,downloaded\10.1021_acs.chemmater.4c01794.pdf,SI downloaded\10.1021_acs.chemmater.4c01794_SI.pdf,mof_json_store\10.1021_acs.chemmater.4c01794\raw_output.json,mof_json_store\10.1021_acs.chemmater.4c01794\synthesis_008.json,yes,Ester polymer ligand (poly(CPbdc-5e0.27-CP)) with Zn(NO3)2 in DMF at 100 °C gave no solid; PXRD showed only amorphous film.,Zn-poly(CPbdc-5a0.14-CP-CPOH0.15),,La(NO3)3·6H2O,,"45 mg, 0.15 mmol (same procedure)",0.15,mmol,Dy(NO3)3·6H2O,,,,,nan,,,,,poly(CPbdc-5a0.14-CP-CPOH0.15),,7 mg (same procedure),7.0,mg,,,,,,,,,,,,,,,,,,,,,"N,N-dimethylformamide",DMF,1 mL,1.0,,,,,100.0,100 °C,24.0,24 h,8-dram scintillation glass vial (Teflon-lined cap),,DMF,washed,,,,poorly crystalline polyMOF; notable loss in crystallinity by PXRD,,,,,,,,not_reported,not_reported,,,10.1021/acs.chemmater.4c01794,ok,
10.1002/chem.201101015,downloaded\10.1002_chem.201101015.pdf,SI downloaded\10.1002_chem.201101015_SI.pdf,mof_json_store\10.1002_chem.201101015\raw_output.json,mof_json_store\10.1002_chem.201101015\synthesis_001.json,no,,PIZOF-1,803459,Yb(NO3)3·5H2O,,0.080 g (0.343 mmol),0.343,mmol,Gd(NO3)3·6H2O,,,,,nan,,,,,"HO2C[PE-P(H,NH2)-EP]CO2H",,0.343 mmol,0.343,mmol,,,,,,,,,,,benzoic acid,,1.256 g (10.287 mmol),10.287,mmol,,,,,,"N,N-dimethylformamide",DMF,20 mL,20.0,,,,,120.0,120 °C,24.0,24 h,100 mL Teflon-capped glass flask,static,"DMF, EtOH",DMF soak 1–4 h; 1× each,dried under reduced pressure,,,octahedral single crystals,,,,Zr6O4(OH)4 12-connected SBU,a=39.845(12) Å; V=63257(34) Å3; Fd-3m,,,yes,not_reported,,,10.1002/chem.201101015,ok,
10.1002/chem.201101015,downloaded\10.1002_chem.201101015.pdf,SI downloaded\10.1002_chem.201101015_SI.pdf,mof_json_store\10.1002_chem.201101015\raw_output.json,mof_json_store\10.1002_chem.201101015\synthesis_002.json,no,,PIZOF-2,803460,Yb(NO3)3·5H2O,,0.080 g (0.343 mmol),0.343,mmol,Gd(NO3)3·6H2O,,,,,nan,,,,,"HO2C[PE-P(OMe,OMe)-EP]CO2H",,0.343 mmol,0.343,mmol,,,,,,,,,,,benzoic acid,,1.256 g (10.287 mmol),10.287,mmol,,,,,,"N,N-dimethylformamide",DMF,20 mL,20.0,,,,,120.0,120 °C,24.0,24 h,100 mL Teflon-capped glass flask,static,"DMF, EtOH",DMF soak 1–4 h; 1× each,"dried under reduced pressure; for sorption: 300 °C in air for 1 h, then 150 °C under vacuum for 24 h",,,octahedral single crystals,,,,Zr6O4(OH)4 12-connected SBU,a=39.8144(11) Å; V=63113(3) Å3; Fd-3m,19.0,1250.0,yes,not_reported,,,10.1002/chem.201101015,ok,
10.1002/chem.201101015,downloaded\10.1002_chem.201101015.pdf,SI downloaded\10.1002_chem.201101015_SI.pdf,mof_json_store\10.1002_chem.201101015\raw_output.json,mof_json_store\10.1002_chem.201101015\synthesis_003.json,no,,PIZOF-3,,Yb(NO3)3·5H2O,,0.080 g (0.343 mmol),0.343,mmol,Gd(NO3)3·6H2O,,,,,nan,,,,,"HO2C[PE-P(OMe,OCH2C≡CH)-EP]CO2H",,0.343 mmol,0.343,mmol,,,,,,,,,,,benzoic acid,,1.256 g (10.287 mmol),10.287,mmol,,,,,,"N,N-dimethylformamide",DMF,20 mL,20.0,,,,,120.0,120 °C,24.0,24 h,100 mL Teflon-capped glass flask,static,"DMF, EtOH",DMF soak 1–4 h; 1× each,dried under reduced pressure,,,,,,,Zr6O4(OH)4 12-connected SBU,a=39.913(3) Å; V=63585(9) Å3 (PXRD),,,yes,not_reported,,,10.1002/chem.201101015,ok,
10.1002/chem.201101015,downloaded\10.1002_chem.201101015.pdf,SI downloaded\10.1002_chem.201101015_SI.pdf,mof_json_store\10.1002_chem.201101015\raw_output.json,mof_json_store\10.1002_chem.201101015\synthesis_004.json,no,,PIZOF-4,,Yb(NO3)3·5H2O,,0.080 g (0.343 mmol),0.343,mmol,Dy(NO3)3·6H2O,,,,,nan,,,,,"HO2C[PE-P(OMe,OCH2C≡C–Si(iPr)3)-EP]CO2H",,0.343 mmol,0.343,mmol,,,,,,,,,,,benzoic acid,,1.256 g (10.287 mmol),10.287,mmol,,,,,,"N,N-dimethylformamide",DMF,20 mL,20.0,,,,,120.0,120 °C,24.0,24 h,100 mL Teflon-capped glass flask,static,"DMF, EtOH",DMF soak 1–4 h; 1× each,dried under reduced pressure,,,,,,,Zr6O4(OH)4 12-connected SBU,a=39.761(1) Å; V=62860(3) Å3 (PXRD),,,yes,not_reported,,,10.1002/chem.201101015,ok,
10.1002/chem.201101015,downloaded\10.1002_chem.201101015.pdf,SI downloaded\10.1002_chem.201101015_SI.pdf,mof_json_store\10.1002_chem.201101015\raw_output.json,mof_json_store\10.1002_chem.201101015\synthesis_005.json,no,,PIZOF-5,,Yb(NO3)3·5H2O,,0.080 g (0.343 mmol),0.343,mmol,Dy(NO3)3·6H2O,,,,,nan,,,,,"HO2C[PE-P(OPent,OPent)-EP]CO2H",,0.343 mmol,0.343,mmol,,,,,,,,,,,benzoic acid,,1.256 g (10.287 mmol),10.287,mmol,,,,,,"N,N-dimethylformamide",DMF,20 mL,20.0,,,,,120.0,120 °C,24.0,24 h,100 mL Teflon-capped glass flask,static,"DMF, EtOH",DMF soak 1–4 h; 1× each,dried under reduced pressure,,,,,,,Zr6O4(OH)4 12-connected SBU,a=39.744(2) Å; V=62780(5) Å3 (PXRD),,,yes,not_reported,,,10.1002/chem.201101015,ok,
10.1002/chem.201101015,downloaded\10.1002_chem.201101015.pdf,SI downloaded\10.1002_chem.201101015_SI.pdf,mof_json_store\10.1002_chem.201101015\raw_output.json,mof_json_store\10.1002_chem.201101015\synthesis_006.json,no,,PIZOF-6,,Yb(NO3)3·5H2O,,0.080 g (0.343 mmol),0.343,mmol,Dy(NO3)3·6H2O,,,,,nan,,,,,"HO2C[PE-P(Dodec,Dodec)-EP]CO2H",,0.343 mmol,0.343,mmol,,,,,,,,,,,benzoic acid,,1.256 g (10.287 mmol),10.287,mmol,,,,,,"N,N-dimethylformamide",DMF,20 mL,20.0,,,,,120.0,120 °C,24.0,24 h,100 mL Teflon-capped glass flask,static,"DMF, EtOH",DMF soak 1–4 h; 1× each,dried under reduced pressure,,,,,,,Zr6O4(OH)4 12-connected SBU,a=39.902(4) Å; V=63529(11) Å3 (PXRD),,,yes,not_reported,,,10.1002/chem.201101015,ok,
10.1002/chem.201101015,downloaded\10.1002_chem.201101015.pdf,SI downloaded\10.1002_chem.201101015_SI.pdf,mof_json_store\10.1002_chem.201101015\raw_output.json,mof_json_store\10.1002_chem.201101015\synthesis_007.json,no,,PIZOF-7,,Yb(NO3)3·5H2O,,0.080 g (0.343 mmol),0.343,mmol,Er(NO3)3·5H2O,,,,,nan,,,,,"HO2C[PE-P(OCH2CH2OCH2CH2OMe,OCH2CH2OCH2CH2OMe)-EP]CO2H",,0.343 mmol,0.343,mmol,,,,,,,,,,,benzoic acid,,1.256 g (10.287 mmol),10.287,mmol,,,,,,"N,N-dimethylformamide",DMF,20 mL,20.0,,,,,120.0,120 °C,24.0,24 h,100 mL Teflon-capped glass flask,static,"DMF, EtOH",DMF soak 1–4 h; 1× each,dried under reduced pressure,,,,,,,Zr6O4(OH)4 12-connected SBU,a=39.857(2) Å; V=63316(5) Å3 (PXRD),,,yes,not_reported,,,10.1002/chem.201101015,ok,
10.1002/chem.201101015,downloaded\10.1002_chem.201101015.pdf,SI downloaded\10.1002_chem.201101015_SI.pdf,mof_json_store\10.1002_chem.201101015\raw_output.json,mof_json_store\10.1002_chem.201101015\synthesis_008.json,no,,PIZOF-8,803461,La(NO3)3·6H2O,,0.080 g (0.343 mmol),0.343,mmol,Yb(NO3)3·5H2O,,,,,nan,,,,,"HO2C[PE-P(OMe,OCH2CH2CH2-furan)-EP]CO2H",,0.343 mmol,0.343,mmol,,,,,,,,,,,benzoic acid,,1.256 g (10.287 mmol),10.287,mmol,,,,,,"N,N-dimethylformamide",DMF,20 mL,20.0,,,,,120.0,120 °C,24.0,24 h,100 mL Teflon-capped glass flask,static,"DMF, EtOH",DMF soak 1–4 h; 1× each,dried under reduced pressure,,,octahedral single crystals,,,,Zr6O4(OH)4 12-connected SBU,a=39.8015(8) Å; V=63052(2) Å3; Fd-3m,,,yes,not_reported,,,10.1002/chem.201101015,ok,
10.1021/cm803502y,downloaded\10.1021_cm803502y.pdf,SI downloaded\10.1021_cm803502y_SI.pdf,mof_json_store\10.1021_cm803502y\raw_output.json,mof_json_store\10.1021_cm803502y\synthesis_001.json,no,,MOF-5,,La(NO3)3·6H2O,,"0.156 g, 0.6 mmol",0.6,mmol,Yb(NO3)3·5H2O,,,,,nan,,,,,terephthalic acid,BDC,"0.033 g, 0.2 mmol",0.2,mmol,,,,,,,,,,,,,,,,,,,,,"N,N-dimethylformamide",DMF,30 mL,30.0,,,,,105.0,105 °C,24.0,24 h,vial,static,"DMF, anhydrous chloroform",repeatedly; soaked 12 h,150 °C under vacuum (10^-3 Torr) for 24 h,150.0,24.0,large cubic crystals,,,,,,,1810.0,no,no,452.0,hydrogen storage,10.1021/cm803502y,ok,
10.1021/acs.chemmater.0c01267,downloaded\10.1021_acs.chemmater.0c01267.pdf,SI downloaded\10.1021_acs.chemmater.0c01267_SI.pdf,mof_json_store\10.1021_acs.chemmater.0c01267\raw_output.json,mof_json_store\10.1021_acs.chemmater.0c01267\synthesis_001.json,yes,"Attempts to directly synthesize 1-SO3H from Zr(IV), Cu(I)/Cu(II), and H2L2 failed.",1-SH,1937063,La(NO3)3·6H2O,,100 mg,0.283278,mmol,Yb(NO3)3·5H2O,,142.5 mg,142.5,mg,nan,,,,,"6,6′-dithiodinicotinic acid",H2L,61.6 mg,61.6,mg,,,,,,,,,,,benzoic acid,,2 g,2.0,g,,,,,,"N,N-dimethylformamide",DMF,10 mL,10.0,acetonitrile,CH3CN,5 mL,5.0,120.0,120 °C,96.0,96 h,20 mL vial,static,,,,,,yellow single crystals,56.0,,flu,Zr6(μ3-OH)8(OH)8 8-connected SBU; tetrahedral [Cu4I(L1)4] metalloligand,"a=16.3246(7) Å, b=16.3246(7) Å, c=29.1864(13) Å, P42/mnm",,,not_reported,yes,,,10.1021/acs.chemmater.0c01267,ok,
10.1021/acs.inorgchem.3c03056,downloaded\10.1021_acs.inorgchem.3c03056.pdf,SI downloaded\10.1021_acs.inorgchem.3c03056_SI.pdf,mof_json_store\10.1021_acs.inorgchem.3c03056\raw_output.json,mof_json_store\10.1021_acs.inorgchem.3c03056\synthesis_001.json,no,,2P-Tb-TZDB,,La(NO3)3·6H2O,,"19.7 mg, 0.0435 mmol",0.0435,mmol,Ce(NO3)3·6H2O,,,,,nan,,,,,"4,4′-(4H-1,2,4-triazole-3,5-diyl)dibenzoic acid",H2TZDB,"6.7 mg, 0.02175 mmol",0.02175,mmol,,,,,,,,,,,2-fluorobenzoic acid,2-FBA,"0.14 mL, 3.48 M in DMF",,,,,,,,"N,N-dimethylformamide",DMF,2.5 mL,2.5,water,H2O,0.5 mL,0.5,115.0,115 °C,24.0,24 h,20 mL scintillation vial,static,DMF,,,,,colorless hexagonal prism crystals,82.3,,,Tb6(μ3-F)8(OH)4 hexanuclear D4R SBU,P3 (see SI Table S5 for full cell),,,not_reported,not_reported,,,10.1021/acs.inorgchem.3c03056,ok,
10.1021/acs.inorgchem.3c03056,downloaded\10.1021_acs.inorgchem.3c03056.pdf,SI downloaded\10.1021_acs.inorgchem.3c03056_SI.pdf,mof_json_store\10.1021_acs.inorgchem.3c03056\raw_output.json,mof_json_store\10.1021_acs.inorgchem.3c03056\synthesis_002.json,no,,2P-Tb-BDB,,La(NO3)3·6H2O,,"19.7 mg, 0.0435 mmol",0.0435,mmol,Ce(NO3)3·6H2O,,,,,nan,,,,,"4,4′-(benzene-1,3-diyl)dibenzoic acid",H2BDB,"6.9 mg, 0.02175 mmol",0.02175,mmol,,,,,,,,,,,2-fluorobenzoic acid,2-FBA,"0.15 mL, 3.48 M in DMF",,,,,,,,"N,N-dimethylformamide",DMF,1.5 mL,1.5,water,H2O,0.3 mL,0.3,115.0,115 °C,48.0,48 h,20 mL scintillation vial,static,DMF,,,,,colorless hexagonal prism crystals,78.0,,,Tb9(μ3-F)12(μ3-O)2 nonanuclear D6R SBU,"a=22.9451, c=22.5315 Å, P63/mmc",,,not_reported,not_reported,,,10.1021/acs.inorgchem.3c03056,ok,
10.1021/acs.inorgchem.3c03056,downloaded\10.1021_acs.inorgchem.3c03056.pdf,SI downloaded\10.1021_acs.inorgchem.3c03056_SI.pdf,mof_json_store\10.1021_acs.inorgchem.3c03056\raw_output.json,mof_json_store\10.1021_acs.inorgchem.3c03056\synthesis_003.json,no,,Tb-ZMOF-2,,La(NO3)3·6H2O,,"9.9 mg, 0.02175 mmol",0.02175,mmol,Ce(NO3)3·6H2O,,,,,nan,,,,,"4,4′-(4H-1,2,4-triazole-3,5-diyl)dibenzoic acid",H2TZDB,"6.7 mg, 0.02175 mmol",0.02175,mmol,,,,,,,,,,,2-fluorobenzoic acid,2-FBA,"0.14 mL, 3.48 M in DMF",,,,,,,,"N,N-dimethylformamide",DMF,2.75 mL,2.75,"1,4-dioxane",,0.5 mL,0.5,135.0,135 °C,36.0,36 h,15 mL pressure flask,static,DMF,,"solvent-exchanged with dichloromethane and hexane for 2 h, then 30 °C under high vacuum for 12 h",30.0,12.0,colorless rhomboid crystals,58.0,,ela,Tb9 nonanuclear D6R SBU,"a=35.157, b=41.786, c=23.1463 Å, Pnnm",,2280.0,not_reported,not_reported,,methane_storage,10.1021/acs.inorgchem.3c03056,ok,
10.1021/acs.inorgchem.3c03056,downloaded\10.1021_acs.inorgchem.3c03056.pdf,SI downloaded\10.1021_acs.inorgchem.3c03056_SI.pdf,mof_json_store\10.1021_acs.inorgchem.3c03056\raw_output.json,mof_json_store\10.1021_acs.inorgchem.3c03056\synthesis_004.json,no,,Tb-ZMOF-3,,La(NO3)3·6H2O,,"19.7 mg, 0.0435 mmol",0.0435,mmol,Gd(NO3)3·6H2O,,,,,nan,,,,,"4,4′-(4H-1,2,4-triazole-3,5-diyl)dibenzoic acid",H2TZDB,"6.7 mg, 0.02175 mmol",0.02175,mmol,,,,,,,,,,,2-fluorobenzoic acid,2-FBA,"0.24 mL, 3.48 M in DMF",,,,,,,,"N,N-dimethylformamide",DMF,2.0 mL,2.0,n-pentanol,,1.0 mL,1.0,105.0,105 °C,54.0,54 h,20 mL scintillation vial,static,DMF,,,,,colorless hexagonal prism crystals (few; poor reproducibility),,,lhx,Tb9 D6R and Tb6 D4R SBUs coexisting,"a=31.0420, c=22.0199 Å, P-6",,,not_reported,not_reported,,,10.1021/acs.inorgchem.3c03056,ok,
10.1021/acs.inorgchem.3c03056,downloaded\10.1021_acs.inorgchem.3c03056.pdf,SI downloaded\10.1021_acs.inorgchem.3c03056_SI.pdf,mof_json_store\10.1021_acs.inorgchem.3c03056\raw_output.json,mof_json_store\10.1021_acs.inorgchem.3c03056\synthesis_005.json,no,,Eu-ZMOF-3,,La(NO3)3·6H2O,,"19.7 mg, 0.0435 mmol (same as Tb-ZMOF-3 procedure)",0.0435,mmol,Gd(NO3)3·6H2O,,,,,nan,,,,,"4,4′-(4H-1,2,4-triazole-3,5-diyl)dibenzoic acid",H2TZDB,"6.7 mg, 0.02175 mmol",0.02175,mmol,,,,,,,,,,,2-fluorobenzoic acid,2-FBA,"0.24 mL, 3.48 M in DMF",,,,,,,,"N,N-dimethylformamide",DMF,2.0 mL,2.0,n-pentanol,,1.0 mL,1.0,105.0,105 °C,54.0,54 h,20 mL scintillation vial,static,DMF,,,,,colorless hexagonal prism crystals,low,,lhx,Eu9 D6R and Eu6 D4R SBUs (analogous to Tb-ZMOF-3),,,,not_reported,not_reported,,,10.1021/acs.inorgchem.3c03056,ok,
10.1021/ja809954r,downloaded\10.1021_ja809954r.pdf,SI downloaded\10.1021_ja809954r_SI.pdf,mof_json_store\10.1021_ja809954r\raw_output.json,mof_json_store\10.1021_ja809954r\synthesis_001.json,no,,DO-MOF,,La(NO3)3·6H2O,,"100 mg, 0.34 mmol",0.34,mmol,Gd(NO3)3·6H2O,,,,,nan,,,,,L1,L1,"200 mg, 0.36 mmol",0.36,mmol,L2,L2,"50 mg, 0.24 mmol",0.24,mmol,,,,,,concentrated hydrochloric acid,HCl,2 drops,,,,,,,,"N,N-dimethylformamide",DMF,50 mL,50.0,,,,,80.0,80 °C,72.0,3 days,4 dram screw cap glass vials,static (heated in oven),"DMF, THF",DMF wash; THF exchange ~24 h with several solvent exchanges,200 °C under dynamic vacuum for ~24 h,200.0,24.0,clear colorless block crystals,5.0,0.443 × 0.218 × 0.067 mm,,Zn2 paddlewheel nodes,"a=11.3014(11), b=15.7553(13), c=15.7553(13), Pmmm",,810.0,not_reported,not_reported,300.0,hydrogen storage,10.1021/ja809954r,ok,
10.1021/acs.inorgchem.2c00036,downloaded\10.1021_acs.inorgchem.2c00036.pdf,SI downloaded\10.1021_acs.inorgchem.2c00036_SI.pdf,mof_json_store\10.1021_acs.inorgchem.2c00036\raw_output.json,mof_json_store\10.1021_acs.inorgchem.2c00036\synthesis_001.json,no,,,2128136,La(NO3)3·6H2O,,"0.06 g, 0.24 mmol",0.24,mmol,Dy(NO3)3·6H2O,,"0.20 g, 0.11 mmol",0.2,g,nan,,,,,"1,3,5-tri(1,2,4-triazol-1-ylmethyl)-2,4,6-trimethylbenzene",ttb,"0.04 g, 0.11 mmol",0.04,g,,,,,,,,,,,hydrochloric acid (1 M),HCl,"1 M, added dropwise to adjust pH to 3.70",,,,,,,,water,H2O,6 mL,6.0,,,,,160.0,160 °C,72.0,3 days,Teflon-lined autoclave (25 mL),static,water,,,,,pink block crystals,51.0,0.20 × 0.18 × 0.16 mm,hcb,2D Co-ttb cationic layers (3-connected); [SiMo12O40]4− encapsulated via H-bonds,,,,not_reported,yes,334.0,oxidation_catalysis,10.1021/acs.inorgchem.2c00036,ok,
10.1021/acs.inorgchem.2c00036,downloaded\10.1021_acs.inorgchem.2c00036.pdf,SI downloaded\10.1021_acs.inorgchem.2c00036_SI.pdf,mof_json_store\10.1021_acs.inorgchem.2c00036\raw_output.json,mof_json_store\10.1021_acs.inorgchem.2c00036\synthesis_002.json,no,,,2128137,La(NO3)3·6H2O,,"0.06 g, 0.21 mmol",0.21,mmol,Dy(NO3)3·6H2O,,"0.20 g, 0.07 mmol",0.2,g,nan,,,,,"1,3,5-tri(1,2,4-triazol-1-ylmethyl)-2,4,6-trimethylbenzene",ttb,"0.04 g, 0.11 mmol",0.04,g,,,,,,,,,,,hydrochloric acid (1 M),HCl,"1 M, added dropwise to adjust pH to 4.70",,,,,,,,water,H2O,6 mL,6.0,,,,,160.0,160 °C,72.0,3 days,Teflon-lined autoclave (25 mL),static,water,,,,,yellow block crystals,56.0,0.20 × 0.18 × 0.16 mm,fes,"[SiW12O40]4− acts as bridging pillar between Co centers; overall 3,4-c net",,,,not_reported,yes,339.0,oxidation_catalysis,10.1021/acs.inorgchem.2c00036,ok,
10.1021/acs.inorgchem.2c00036,downloaded\10.1021_acs.inorgchem.2c00036.pdf,SI downloaded\10.1021_acs.inorgchem.2c00036_SI.pdf,mof_json_store\10.1021_acs.inorgchem.2c00036\raw_output.json,mof_json_store\10.1021_acs.inorgchem.2c00036\synthesis_003.json,no,,,2128138,La(NO3)3·6H2O,,"0.06 g, 0.27 mmol",0.27,mmol,Dy(NO3)3·6H2O,,"0.20 g, 0.07 mmol",0.2,g,nan,,,,,"1,3,5-tri(1,2,4-triazol-1-ylmethyl)-2,4,6-trimethylbenzene",ttb,"0.04 g, 0.11 mmol",0.04,g,,,,,,,,,,,hydrochloric acid (1 M),HCl,"1 M, added dropwise to adjust pH to 4.30",,,,,,,,water,H2O,6 mL,6.0,,,,,160.0,160 °C,72.0,3 days,Teflon-lined autoclave (25 mL),static,water,,,,,colorless block crystals,61.0,0.22 × 0.20 × 0.20 mm,,Zn is 4-coordinate; [BW12O40]5− mono-coordinates to Zn; 1D chains assemble via H-bonds,,,,not_reported,yes,347.0,oxidation_catalysis,10.1021/acs.inorgchem.2c00036,ok,
10.1021/acs.inorgchem.2c00036,downloaded\10.1021_acs.inorgchem.2c00036.pdf,SI downloaded\10.1021_acs.inorgchem.2c00036_SI.pdf,mof_json_store\10.1021_acs.inorgchem.2c00036\raw_output.json,mof_json_store\10.1021_acs.inorgchem.2c00036\synthesis_004.json,no,,,2128140,GdCl3·6H2O,,"0.06 g, 0.27 mmol",0.27,mmol,nan,,"0.20 g, 0.07 mmol",0.2,g,nan,,,,,"1,3,5-tri(1,2,4-triazol-1-ylmethyl)-2,4,6-trimethylbenzene",ttb,"0.04 g, 0.11 mmol",0.04,g,,,,,,,,,,,hydrochloric acid (1 M),HCl,"1 M, added dropwise to adjust pH to 4.50",,,,,,,,water,H2O,6 mL,6.0,,,,,160.0,160 °C,72.0,3 days,Teflon-lined autoclave (25 mL),static,water,,,,,colorless block crystals,51.0,0.25 × 0.23 × 0.23 mm,,"[H3SiW10.5Zn1.5O40]7− 4-connected node linking Zn centers; 2-nodal 3,4-c net",,,,not_reported,yes,355.0,oxidation_catalysis,10.1021/acs.inorgchem.2c00036,ok,
10.1039/d1ce00461a,downloaded\10.1039_d1ce00461a.pdf,SI downloaded\10.1039_d1ce00461a_SI.pdf,mof_json_store\10.1039_d1ce00461a\raw_output.json,mof_json_store\10.1039_d1ce00461a\synthesis_007.json,yes,Only polymorph 3 was isolated pure; polymorph 2 obtained once and could not be reproduced; most syntheses gave mixtures of polymorphs and a Cu(II) phase.,CuCl(4bpytm) C2/c (2),2051953,Tb(NO3)3·6H2O,,0.3 mmol,0.3,mmol,nan,,,,,nan,,,,,bis(4-pyridylthio)methane,4bpytm,0.6 mmol,0.6,mmol,,,,,,,,,,,,,,,,,,,,,water,H2O,15 mL,15.0,,,,,115.0,115 °C,10.0,10 h,Teflon-lined autoclave (20 mL),static,,,,,,small yellow very irregular prisms,,0.04 × 0.04 × 0.02 mm,hcb,Cu2Cl2 dinuclear node (CuI),"a=13.0329(7), b=12.4106(6), c=14.8895(8); C2/c",,,yes,not_reported,,,10.1039/d1ce00461a,ok,
10.1039/d1ce00461a,downloaded\10.1039_d1ce00461a.pdf,SI downloaded\10.1039_d1ce00461a_SI.pdf,mof_json_store\10.1039_d1ce00461a\raw_output.json,mof_json_store\10.1039_d1ce00461a\synthesis_008.json,yes,Only polymorph 3 was isolated pure; polymorph 2 obtained once and could not be reproduced; most syntheses gave mixtures of polymorphs and a Cu(II) phase.,CuCl(4bpytm) Pbcn (3),2051954,Tb(NO3)3·6H2O,,0.3 mmol,0.3,mmol,nan,,,,,nan,,,,,bis(4-pyridylthio)methane,4bpytm,0.6 mmol,0.6,mmol,,,,,,,,,,,,,,,,,,,,,water,H2O,15 mL,15.0,,,,,115.0,115 °C,20.0,20 h,Teflon-lined autoclave (20 mL),static,,,,,,yellow needles,,0.25 × 0.05 × 0.03 mm,sql,μ2-Cl-bridged CuI chains; mononuclear nodes,"a=3.8383(2), b=22.1816(9), c=14.0252(6); Pbcn",,,yes,yes,200.0,,10.1039/d1ce00461a,ok,
10.1002/cssc.201500695,downloaded\10.1002_cssc.201500695.pdf,,mof_json_store\10.1002_cssc.201500695\raw_output.json,mof_json_store\10.1002_cssc.201500695\synthesis_002.json,no,,UiO-66 (Zr),,Cd(NO3)2·4H2O,,"0.053 g, 0.227 mmol",0.227,mmol,nan,,,,,nan,,,,,terephthalic acid,BDC,"0.034 g, 0.227 mmol",0.227,mmol,,,,,,,,,,,,,,,,,,,,,"N,N-dimethylformamide",DMF,24.9 g,,,,,,120.0,120 °C,24.0,24 h,sealed vessel (static),static,DMF,washed repeatedly; dried at RT,150 °C under vacuum for 2 h,150.0,2.0,,,,,,,,,,not_reported,,,10.1002/cssc.201500695,ok,
10.1021/cg800289c,downloaded\10.1021_cg800289c.pdf,SI downloaded\10.1021_cg800289c_SI.pdf,mof_json_store\10.1021_cg800289c\raw_output.json,mof_json_store\10.1021_cg800289c\synthesis_001.json,yes,Malonic acid gave no pillared-layer under various hydrothermal conditions; glutaric acid formed a different 3D structure.,[Zn(atz)(fa)] (1),,Cd(NO3)2·4H2O,Zn(NO3)2·6H2O,"0.297 g, 1 mmol",1,mmol,nan,,,,,nan,,,,,"3-amino-1H-1,2,4-triazole",Hatz,"0.084 g, 1 mmol",1.0,mmol,,,,,,,,,,,,,,,,,,,,,water,H2O,5 mL,5.0,"N,N-dimethylformamide",DMF,2 mL,2.0,130.0,130 °C,72.0,72 h,Teflon-lined stainless steel vessel (12 mL),,"DMF, H2O","DMF/H2O 1:1, 5 mL; dried in air",,,,colorless crystals,69.0,,,,"Pbca; a=9.170(2) Å, b=10.361(2) Å, c=12.504(2) Å",,,not_reported,not_reported,250.0,,10.1021/cg800289c,ok,
10.1021/cg800289c,downloaded\10.1021_cg800289c.pdf,SI downloaded\10.1021_cg800289c_SI.pdf,mof_json_store\10.1021_cg800289c\raw_output.json,mof_json_store\10.1021_cg800289c\synthesis_002.json,yes,Malonic acid gave no pillared-layer under various hydrothermal conditions; glutaric acid formed a different 3D structure.,[Zn2(atz)2(CO3)]·3H2O (2),,Cd(NO3)2·4H2O,Zn(NO3)2·6H2O,"0.149 g, 0.5 mmol",0.5,mmol,nan,,,,,nan,,,,,"3-amino-1H-1,2,4-triazole",Hatz,"0.042 g, 0.5 mmol",0.5,mmol,sodium bicarbonate,NaHCO3,"0.021 g, 0.25 mmol",0.25,mmol,,,,,,,,,,,,,,,,water,H2O,5 mL,5.0,"N,N-dimethylformamide",DMF,2 mL,2.0,180.0,180 °C,72.0,72 h,Teflon-lined stainless steel vessel (12 mL),,"DMF, H2O","DMF/H2O 1:1, 5 mL; dried in air",100 °C under high vacuum for 10 h,100.0,10.0,colorless crystalline products,44.0,,,,"Pnma; a=9.806(1) Å, b=16.194(2) Å, c=9.353(1) Å",4.8,104.0,not_reported,not_reported,300.0,,10.1021/cg800289c,ok,
10.1021/cg800289c,downloaded\10.1021_cg800289c.pdf,SI downloaded\10.1021_cg800289c_SI.pdf,mof_json_store\10.1021_cg800289c\raw_output.json,mof_json_store\10.1021_cg800289c\synthesis_003.json,yes,Malonic acid gave no pillared-layer under various hydrothermal conditions; glutaric acid formed a different 3D structure.,[Zn4(atz)4(CO3)(ox)(H2O)2]·H2O (3),,Cd(NO3)2·4H2O,Zn(NO3)2·6H2O,"0.149 g, 0.5 mmol",0.5,mmol,nan,,,,,nan,,,,,"3-amino-1H-1,2,4-triazole",Hatz,"0.042 g, 0.5 mmol",0.5,mmol,oxalic acid,,"0.023 g, 0.25 mmol",0.25,mmol,,,,,,,,,,,,,,,,water,H2O,5 mL,5.0,"N,N-dimethylformamide",DMF,2 mL,2.0,130.0,130 °C,72.0,72 h,Teflon-lined stainless steel vessel (12 mL),,,,100 °C under high vacuum for 10 h (for sorption),100.0,10.0,colorless crystalline product,28.0,,,,"C2/c; a=33.587(3) Å, b=9.0436(7) Å, c=9.7308(8) Å, β=94.589(1)°",,,not_reported,not_reported,,,10.1021/cg800289c,ok,
10.1021/acs.inorgchem.7b00202,downloaded\10.1021_acs.inorgchem.7b00202.pdf,SI downloaded\10.1021_acs.inorgchem.7b00202_SI.pdf,mof_json_store\10.1021_acs.inorgchem.7b00202\raw_output.json,mof_json_store\10.1021_acs.inorgchem.7b00202\synthesis_001.json,yes,HT screening and in situ studies showed frequent phase mixtures and recrystallized linker; many conditions required optimization to obtain phase-pure CAU-21 and CAU-8 materials.,CAU-21-BPDC,1529931,Cd(CH3COO)2·2H2O,,"2.0 M in H2O, 129.6 µL (259 µmol)",0.259,mmol,nan,,,,,nan,,,,,"4,4′-benzophenonedicarboxylic acid",,70 mg (259 µmol),0.259,mmol,,,,,,,,,,,benzoic acid,HBA,10 mg (82 µmol),0.082,mmol,,,,,,"N,N-dimethylformamide",DMF,300 µL,0.3,water,H2O,70.4 µL (added separately; metal salt provided in aqueous solution),0.0704,110.0,"heat to 110 °C within 6 h, hold 24 h, cool to RT over 72 h",24.0,24 h (plus 6 h ramp and 72 h cooling),"Teflon reactor (2 mL, HT setup)",,DMF,3 h at 65 °C,200 °C under vacuum (10^-2 kPa) for 48 h,200.0,48.0,microcrystalline powder,66.0,,bcu,"{Al8O8} octanuclear ring, cis corner-sharing AlO6","a=b=17.2528(7) Å, c=23.864(1) Å, I422",3.6,,not_reported,not_reported,300.0,CO2_capture,10.1021/acs.inorgchem.7b00202,ok,
10.1021/acs.inorgchem.7b00202,downloaded\10.1021_acs.inorgchem.7b00202.pdf,SI downloaded\10.1021_acs.inorgchem.7b00202_SI.pdf,mof_json_store\10.1021_acs.inorgchem.7b00202\raw_output.json,mof_json_store\10.1021_acs.inorgchem.7b00202\synthesis_002.json,yes,HT screening and in situ studies showed frequent phase mixtures and recrystallized linker; many conditions required optimization to obtain phase-pure CAU-21 and CAU-8 materials.,CAU-21-BPDC,1529931,Cd(CH3COO)2·2H2O,,"2.0 M in H2O, 64.8 µL (185 µmol)",0.185,mmol,nan,,,,,nan,,,,,"4,4′-benzophenonedicarboxylic acid",,50 mg (185 µmol),0.185,mmol,,,,,,,,,,,,,,,,,,,,,"N,N-dimethylformamide",DMF,250 µL,0.25,water,H2O,185.2 µL (additional to aqueous metal solution),0.1852,145.0,"heat to 145 °C in 1 h, hold 12 h, cool to RT in 1 h",12.0,12 h (plus 1 h ramp and 1 h cooling),"Teflon reactor (2 mL, HT setup)",,,,,,,single crystals (~100 µm) obtained with CAU-8-BPDC and linker impurities,,≈100 µm,bcu,"{Al8O8} octanuclear ring, cis corner-sharing AlO6","a=b=17.2528(7) Å, c=23.864(1) Å, I422",3.6,,not_reported,not_reported,300.0,CO2_capture,10.1021/acs.inorgchem.7b00202,ok,
10.1021/acs.inorgchem.7b00202,downloaded\10.1021_acs.inorgchem.7b00202.pdf,SI downloaded\10.1021_acs.inorgchem.7b00202_SI.pdf,mof_json_store\10.1021_acs.inorgchem.7b00202\raw_output.json,mof_json_store\10.1021_acs.inorgchem.7b00202\synthesis_004.json,yes,HT screening and in situ studies showed frequent phase mixtures and recrystallized linker; many conditions required optimization to obtain phase-pure CAU-21 and CAU-8 materials.,CAU-21-ODB,,Zn(NO3)2·6H2O,,22.4 mg (93 µmol),0.093,mmol,nan,,,,,nan,,,,,"4,4′-oxydibenzoic acid",,24 mg (93 µmol),0.093,mmol,,,,,,,,,,,,,,,,,,,,,"N,N-dimethylformamide",DMF,400 µL,0.4,water,H2O,100 µL,0.1,170.0,"heat to 170 °C within 1 h, hold 12 h, cool to RT within 1 h",12.0,12 h (plus 1 h ramp and 1 h cooling),Teflon reactor (HT setup),,DMF,3 h at 65 °C,200 °C under vacuum (10^-2 kPa) for 48 h,200.0,48.0,microcrystalline powder,23.0,,bcu,"{Al8O8} octanuclear ring, cis corner-sharing AlO6","a=b=16.583(6) Å, c=23.52(1) Å, I422",3.6,,not_reported,not_reported,300.0,CO2_capture,10.1021/acs.inorgchem.7b00202,ok,
10.1021/acs.inorgchem.7b00202,downloaded\10.1021_acs.inorgchem.7b00202.pdf,SI downloaded\10.1021_acs.inorgchem.7b00202_SI.pdf,mof_json_store\10.1021_acs.inorgchem.7b00202\raw_output.json,mof_json_store\10.1021_acs.inorgchem.7b00202\synthesis_005.json,yes,HT screening and in situ studies showed frequent phase mixtures and recrystallized linker; many conditions required optimization to obtain phase-pure CAU-21 and CAU-8 materials.,CAU-8-BPDC,,Zn(NO3)2·6H2O,,"0.5 M in H2O, 740 µL (370 µmol of Al2(SO4)3·18H2O)",0.37,mmol,nan,,,,,nan,,,,,"4,4′-benzophenonedicarboxylic acid",,200 mg (740 µmol),0.74,mmol,,,,,,,,,,,,,,,,,,,,,"N,N-dimethylformamide",DMF,1200 µL,1.2,water,H2O,60 µL (additional to aqueous metal solution),0.06,140.0,140 °C; full crystallization observed after ~100 min in situ,1.67,until full crystallization (~100 min),Schott Duran glass reactor (5 mL),vigorous stirring,,,,,,,,,,1D chains of trans corner-sharing AlO6,"a=b=12.984(2) Å, c=52.301(10) Å, I41/a",,1078.0,not_reported,not_reported,350.0,CO2_capture,10.1021/acs.inorgchem.7b00202,ok,
10.1021/cg3009249,downloaded\10.1021_cg3009249.pdf,SI downloaded\10.1021_cg3009249_SI.pdf,mof_json_store\10.1021_cg3009249\raw_output.json,mof_json_store\10.1021_cg3009249\synthesis_001.json,yes,SI Table S2 screened H2TzA/Cd ratios; one condition gave liquid and varying ratios yielded either 2 or 3.,,,Zn(NO3)2·6H2O,,"80.8 mg, 0.408 mmol",0.408,mmol,nan,,,,,nan,,,,,1H-tetrazole-5-acetic acid,H2TzA,"81.0 mg, 0.631 mmol",0.631,mmol,,,,,,,,,,,sodium azide,NaN3,"101.8 mg, 1.56 mmol",1.56,mmol,,,,,,water,H2O,3.0 mL,3.0,,,,,180.0,180 °C,72.0,72 h,Teflon-lined Parr acid digestion autoclave,static,"water, ethanol",,,,,colorless crystals,77.2,,sql,MnII octahedra; 4-connected nodes; μ3-TzA2−,"a=9.7285(3) Å, b=8.4433(2) Å, c=8.4433(2) Å, Pca21",,,not_reported,not_reported,210.0,,10.1021/cg3009249,ok,
