Repository: zzhenglab/MOFinder

# MOFinder

MOFinder extracts MOF synthesis information from the literature, reconstructs evidence-supported negative reaction records, and prepares datasets for synthesis-outcome prediction.
[Web application](https://mofinder.chemistry.wustl.edu/) | [Demos](Demo/README.md) | [Source code](docs/source_to_code.md) | [Workflow guide](docs/workflow.md) | [Model evaluation](docs/evaluation.md)

## Quick start

The workflow runs through Python commands. Python 3.10 or newer is required. Clone the repository and initialize its related applications:

```bash
git clone --recurse-submodules https://github.com/zzhenglab/MOFinder.git
cd MOFinder
```

Start with the two offline demonstrations:

```bash

File: mof_extraction_1_2.csv (part 180 of 305)
doi,main_pdf,si_pdf,raw_output,parsed_json,article_trial_or_failure,article_trial_or_failure_notes,mof_name,crystal_code,metal_1,metal_1_abbr,metal_1_amount_text,metal_1_amount_value,metal_1_amount_unit,metal_2,metal_2_abbr,metal_2_amount_text,metal_2_amount_value,metal_2_amount_unit,metal_3,metal_3_abbr,metal_3_amount_text,metal_3_amount_value,metal_3_amount_unit,linker_1,linker_1_abbr,linker_1_amount_text,linker_1_amount_value,linker_1_amount_unit,linker_2,linker_2_abbr,linker_2_amount_text,linker_2_amount_value,linker_2_amount_unit,linker_3,linker_3_abbr,linker_3_amount_text,linker_3_amount_value,linker_3_amount_unit,modulator_1,modulator_1_abbr,modulator_1_amount_text,modulator_1_amount_value,modulator_1_amount_unit,modulator_2,modulator_2_abbr,modulator_2_amount_text,modulator_2_amount_value,modulator_2_amount_unit,solvent_main,solvent_main_abbr,solvent_main_amount_text,solvent_main_ml,solvent_secondary,solvent_secondary_abbr,solvent_secondary_amount_text,solvent_secondary_ml,temperature_c,temperature_c_text,time_h,time_text,vessel_type,stirring,washing_solvent,washing_cycles,activation_text,activation_temp_c,activation_time_h,crystal_morphology,yield_percent,crystal_size,topology_code,metal_cluster_connectivity,unit_cell_short,pore_diameter_A,BET_surface_area_m2g,air_stable,water_stable,tga_decomposition_temp_c,applications,reference,status,error
10.1021/cg3009249,downloaded\10.1021_cg3009249.pdf,SI downloaded\10.1021_cg3009249_SI.pdf,mof_json_store\10.1021_cg3009249\raw_output.json,mof_json_store\10.1021_cg3009249\synthesis_002.json,yes,SI Table S2 screened H2TzA/Cd ratios; one condition gave liquid and varying ratios yielded either 2 or 3.,,,Zn(NO3)2·6H2O,,"90.1 mg, 0.353 mmol",0.353,mmol,nan,,,,,nan,,,,,1H-tetrazole-5-acetic acid,H2TzA,"128.3 mg, 1.00 mmol",1.0,mmol,,,,,,,,,,,,,,,,,,,,,water,H2O,3.0 mL (distilled),3.0,,,,,180.0,180 °C,48.0,48 h,Teflon-lined Parr acid digestion autoclave (23 mL),static,"water, ethanol",,,,,colorless crystals,29.2,,acs,CdII octahedral nodes bridged by μ3-/μ4-MTz−,"a=b=13.0959(19) Å, c=13.650(3) Å, P3̅1c",,,not_reported,not_reported,365.0,,10.1021/cg3009249,ok,
10.1021/cg3009249,downloaded\10.1021_cg3009249.pdf,SI downloaded\10.1021_cg3009249_SI.pdf,mof_json_store\10.1021_cg3009249\raw_output.json,mof_json_store\10.1021_cg3009249\synthesis_003.json,yes,SI Table S2 screened H2TzA/Cd ratios; one condition gave liquid and varying ratios yielded either 2 or 3.,,,Zn(NO3)2·6H2O,,"176.3 mg, 0.690 mmol",0.69,mmol,nan,,,,,nan,,,,,1H-tetrazole-5-acetic acid,H2TzA,"67.8 mg, 0.528 mmol",0.528,mmol,,,,,,,,,,,,,,,,,,,,,water,H2O,3.0 mL,3.0,,,,,180.0,180 °C,48.0,48 h,Teflon-lined Parr acid digestion autoclave,static,,,140 °C under high vacuum for 12 h,140.0,12.0,pale yellow crystals,33.5,,bcu,trinuclear Cd3 cluster bridged by μ2-Cl− and μ4-MTz−,"a=b=22.2366(2) Å, c=18.6742(3) Å, I4̅2m",,,not_reported,not_reported,365.0,hydrogen storage;CO2_capture,10.1021/cg3009249,ok,
10.1021/acs.inorgchem.8b00126,downloaded\10.1021_acs.inorgchem.8b00126.pdf,SI downloaded\10.1021_acs.inorgchem.8b00126_SI.pdf,mof_json_store\10.1021_acs.inorgchem.8b00126\raw_output.json,mof_json_store\10.1021_acs.inorgchem.8b00126\synthesis_001.json,no,,PEPEP-PIZOF-15,,La(NO3)3·6H2O,ZrOCl2·8H2O,"0.111 g, 0.343 mmol",0.343,mmol,nan,,,,,nan,,,,,PEPEP-type dicarboxylic acid,,"0.163 g, 0.343 mmol",0.343,mmol,,,,,,,,,,,benzoic acid,,"1.256 g, 10.287 mmol",10.287,mmol,,,,,,"N,N-dimethylformamide",DMF,20 mL,20.0,,,,,120.0,120 °C,24.0,24 h,"screw-capped bottle (100 mL, PTFE-coated seal)",static,"DMF, EtOH",suspend/wash in DMF then EtOH; Soxhlet extraction with EtOH 1 day,dried at room temperature under reduced pressure,,,yellowish solid,,,,Zr6O4(OH)4 12-connected SBU; two interpenetrating UiO-type frameworks,,,1740.0,not_reported,not_reported,230.0,,10.1021/acs.inorgchem.8b00126,ok,
10.1021/acs.inorgchem.8b00126,downloaded\10.1021_acs.inorgchem.8b00126.pdf,SI downloaded\10.1021_acs.inorgchem.8b00126_SI.pdf,mof_json_store\10.1021_acs.inorgchem.8b00126\raw_output.json,mof_json_store\10.1021_acs.inorgchem.8b00126\synthesis_002.json,no,,PEPEP-PIZOF-19,,La(NO3)3·6H2O,ZrOCl2·8H2O,"0.111 g, 0.343 mmol",0.343,mmol,nan,,,,,nan,,,,,"PEPEP-type dicarboxylic acid (diacid 4a; R1 = OCH2C≡CH, R2 = O(CH2CH2O)3Me)",,"0.195 g, 0.343 mmol",0.343,mmol,,,,,,,,,,,benzoic acid,,"1.256 g, 10.287 mmol",10.287,mmol,,,,,,"N,N-dimethylformamide",DMF,20 mL,20.0,,,,,120.0,120 °C,24.0,24 h,"screw-capped bottle (100 mL, PTFE-coated seal)",static,"DMF, EtOH; additional EtOH or MeOH",suspend/wash in DMF then EtOH; Soxhlet extraction with EtOH 1 day; additional Soxhlet 5–8 days (EtOH or MeOH),dried at room temperature under reduced pressure,,,yellowish solid,,,,Zr6O4(OH)4 12-connected SBU; two interpenetrating UiO-type frameworks,,,960.0,not_reported,not_reported,230.0,,10.1021/acs.inorgchem.8b00126,ok,
10.1002/cssc.201403230,downloaded\10.1002_cssc.201403230.pdf,SI downloaded\10.1002_cssc.201403230_SI.pdf,mof_json_store\10.1002_cssc.201403230\raw_output.json,mof_json_store\10.1002_cssc.201403230\synthesis_001.json,no,,USTC-253,,La(NO3)3·6H2O,Al(NO3)3·9H2O,"260 mg, 0.69 mmol",0.69,mmol,nan,,,,,nan,,,,,"4,4′-dibenzoic acid-2,2′-sulfone",Sbpdc,"163 mg, 0.53 mmol",0.53,mmol,,,,,,,,,,,,,,,,,,,,,"N,N-dimethylformamide",DMF,15 mL,15.0,,,,,120.0,393 K,48.0,two days,Teflon-capped autoclave (20 mL),,"DMF, MeOH",DMF three times; MeOH 24 h extraction,dried under vacuum at 80 °C,80.0,,white polycrystalline powder; nanoflakes,,ca. 200 nm,,oxo-bridged Al–OH chains,,,1800.0,not_reported,not_reported,450.0,CO2_capture,10.1002/cssc.201403230,ok,
10.1002/cssc.201403230,downloaded\10.1002_cssc.201403230.pdf,SI downloaded\10.1002_cssc.201403230_SI.pdf,mof_json_store\10.1002_cssc.201403230\raw_output.json,mof_json_store\10.1002_cssc.201403230\synthesis_002.json,no,,EL-MIL-53,,La(NO3)3·6H2O,Al(NO3)3·9H2O,"260 mg, 0.69 mmol",0.69,mmol,nan,,,,,nan,,,,,"biphenyl-4,4'-dicarboxylic acid",bpdc,"130 mg, 0.53 mmol",0.53,mmol,,,,,,,,,,,,,,,,,,,,,"N,N-dimethylformamide",DMF,15 mL,15.0,,,,,120.0,393 K,48.0,two days,Teflon-capped autoclave (20 mL),,"DMF, MeOH",DMF three times; MeOH 24 h extraction,dried under vacuum at 80 °C,80.0,,white polycrystalline powder,,,,oxo-bridged Al–OH chains,,,1599.0,not_reported,not_reported,450.0,CO2_capture,10.1002/cssc.201403230,ok,
10.1002/cssc.201403230,downloaded\10.1002_cssc.201403230.pdf,SI downloaded\10.1002_cssc.201403230_SI.pdf,mof_json_store\10.1002_cssc.201403230\raw_output.json,mof_json_store\10.1002_cssc.201403230\synthesis_003.json,no,,MOF-253,,La(NO3)3·6H2O,Al(NO3)3·9H2O,"260 mg, 0.69 mmol",0.69,mmol,nan,,,,,nan,,,,,"2,2′-bipyridine-5,5′-dicarboxylic acid",bpydc,"131 mg, 0.53 mmol",0.53,mmol,,,,,,,,,,,,,,,,,,,,,"N,N-dimethylformamide",DMF,15 mL,15.0,,,,,120.0,393 K,48.0,two days,Teflon-capped autoclave (20 mL),,"DMF, MeOH",DMF three times; MeOH 24 h extraction,dried under vacuum at 80 °C,80.0,,white polycrystalline powder,,,,oxo-bridged Al–OH chains,,,1671.0,not_reported,not_reported,450.0,CO2_capture,10.1002/cssc.201403230,ok,
10.1002/cssc.201403230,downloaded\10.1002_cssc.201403230.pdf,SI downloaded\10.1002_cssc.201403230_SI.pdf,mof_json_store\10.1002_cssc.201403230\raw_output.json,mof_json_store\10.1002_cssc.201403230\synthesis_004.json,no,,USTC-253-TFA,,La(NO3)3·6H2O,Al(NO3)3·9H2O,"260 mg, 0.69 mmol",0.69,mmol,nan,,,,,nan,,,,,"4,4′-dibenzoic acid-2,2′-sulfone",Sbpdc,"163 mg, 0.53 mmol",0.53,mmol,,,,,,,,,,,trifluoroacetic acid,TFA,0.5 mL,0.5,mL,,,,,,"N,N-dimethylformamide",DMF,15 mL,15.0,,,,,120.0,393 K,48.0,two days,Teflon-capped autoclave,,"DMF, MeOH",DMF three times; MeOH 24 h extraction,dried under vacuum at 80 °C,80.0,,white rods,,ca. 300 nm,,oxo-bridged Al–OH chains; defect-containing,,,1892.0,not_reported,not_reported,450.0,CO2_capture,10.1002/cssc.201403230,ok,
10.1039/d5gc01697e,downloaded\10.1039_d5gc01697e.pdf,SI downloaded\10.1039_d5gc01697e_SI.pdf,mof_json_store\10.1039_d5gc01697e\raw_output.json,mof_json_store\10.1039_d5gc01697e\synthesis_001.json,yes,Zr syntheses with >50% aspartate (fumaric acid <50%) gave no solid at RT; required heating to ~80 °C.,Zr-100%-Fum (MOF-801(Zr)),,CdCl2·2H2O,,4.5 mmol,4.5,mmol,nan,,,,,nan,,,,,fumaric acid,,4.5 mmol (100% of 4.5 mmol total),4.5,mmol,L-aspartic acid,,0 mmol (0% of 4.5 mmol total),0.0,mmol,,,,,,formic acid,,6 mL,6.0,mL,,,,,,water,H2O,24 mL,24.0,,,,,25,room temperature,24.0,24 h,50 mL round-bottom flask,stirred,"water, ethanol",,activated under dynamic vacuum for 6 h (temperature varied by sample),,6.0,,,,,Zr6(μ3-O)4(μ3-OH)4 12-connected SBU,,6.5,976.0,not_reported,not_reported,,CO2_capture,10.1039/d5gc01697e,ok,
10.1039/d5gc01697e,downloaded\10.1039_d5gc01697e.pdf,SI downloaded\10.1039_d5gc01697e_SI.pdf,mof_json_store\10.1039_d5gc01697e\raw_output.json,mof_json_store\10.1039_d5gc01697e\synthesis_002.json,yes,Zr syntheses with >50% aspartate (fumaric acid <50%) gave no solid at RT; required heating to ~80 °C.,Zr-91%-Fum (MOF-801(Zr)),,Zn(NO3)2·6H2O,,4.5 mmol,4.5,mmol,nan,,,,,nan,,,,,fumaric acid,,"3.6 mmol (80% of 4.5 mmol total, feed)",3.6,mmol,L-aspartic acid,,"0.9 mmol (20% of 4.5 mmol total, feed)",0.9,mmol,,,,,,formic acid,,6 mL,6.0,mL,,,,,,water,H2O,24 mL,24.0,,,,,25,room temperature,24.0,24 h,50 mL round-bottom flask,stirred,"water, ethanol",,activated under dynamic vacuum for 6 h (temperature varied by sample),,6.0,,,,,Zr6(μ3-O)4(μ3-OH)4 12-connected SBU,,6.56,943.0,not_reported,not_reported,,CO2_capture,10.1039/d5gc01697e,ok,
10.1039/d5gc01697e,downloaded\10.1039_d5gc01697e.pdf,SI downloaded\10.1039_d5gc01697e_SI.pdf,mof_json_store\10.1039_d5gc01697e\raw_output.json,mof_json_store\10.1039_d5gc01697e\synthesis_003.json,yes,Zr syntheses with >50% aspartate (fumaric acid <50%) gave no solid at RT; required heating to ~80 °C.,Zr-85%-Fum (MOF-801(Zr)),,Cd(NO3)2·4H2O,,4.5 mmol,4.5,mmol,nan,,,,,nan,,,,,fumaric acid,,"2.7 mmol (60% of 4.5 mmol total, feed)",2.7,mmol,L-aspartic acid,,"1.8 mmol (40% of 4.5 mmol total, feed)",1.8,mmol,,,,,,formic acid,,6 mL,6.0,mL,,,,,,water,H2O,24 mL,24.0,,,,,25,room temperature,24.0,24 h,50 mL round-bottom flask,stirred,"water, ethanol",,activated under dynamic vacuum for 6 h (temperature varied by sample),,6.0,,,,,Zr6(μ3-O)4(μ3-OH)4 12-connected SBU,,6.48,851.0,not_reported,not_reported,,CO2_capture,10.1039/d5gc01697e,ok,
10.1039/d5gc01697e,downloaded\10.1039_d5gc01697e.pdf,SI downloaded\10.1039_d5gc01697e_SI.pdf,mof_json_store\10.1039_d5gc01697e\raw_output.json,mof_json_store\10.1039_d5gc01697e\synthesis_004.json,yes,Zr syntheses with >50% aspartate (fumaric acid <50%) gave no solid at RT; required heating to ~80 °C.,Zr-68%-Fum (MOF-801(Zr)),,Cd(NO3)2·4H2O,,4.5 mmol,4.5,mmol,nan,,,,,nan,,,,,fumaric acid,,"2.25 mmol (50% of 4.5 mmol total, feed)",2.25,mmol,L-aspartic acid,,"2.25 mmol (50% of 4.5 mmol total, feed)",2.25,mmol,,,,,,formic acid,,6 mL,6.0,mL,,,,,,water,H2O,24 mL,24.0,,,,,25,room temperature,24.0,24 h,50 mL round-bottom flask,stirred,"water, ethanol",,activated under dynamic vacuum for 6 h (temperature varied by sample),,6.0,,,,,Zr6(μ3-O)4(μ3-OH)4 12-connected SBU,,6.37,687.0,not_reported,not_reported,,CO2_capture,10.1039/d5gc01697e,ok,
10.1039/d5gc01697e,downloaded\10.1039_d5gc01697e.pdf,SI downloaded\10.1039_d5gc01697e_SI.pdf,mof_json_store\10.1039_d5gc01697e\raw_output.json,mof_json_store\10.1039_d5gc01697e\synthesis_005.json,yes,Zr syntheses with >50% aspartate (fumaric acid <50%) gave no solid at RT; required heating to ~80 °C.,Zr-61%-Fum (MOF-801(Zr)),,MnCl2·4H2O,,4.5 mmol,4.5,mmol,nan,,,,,nan,,,,,fumaric acid,,"1.8 mmol (40% of 4.5 mmol total, feed)",1.8,mmol,L-aspartic acid,,"2.7 mmol (60% of 4.5 mmol total, feed)",2.7,mmol,,,,,,formic acid,,6 mL,6.0,mL,,,,,,water,H2O,24 mL,24.0,,,,,80.0,80 °C,24.0,24 h,50 mL round-bottom flask,stirred,"water, ethanol",,activated under dynamic vacuum for 6 h (temperature varied by sample),,6.0,,,,,Zr6(μ3-O)4(μ3-OH)4 12-connected SBU,,6.23,604.0,not_reported,not_reported,,CO2_capture,10.1039/d5gc01697e,ok,
10.1039/d5gc01697e,downloaded\10.1039_d5gc01697e.pdf,SI downloaded\10.1039_d5gc01697e_SI.pdf,mof_json_store\10.1039_d5gc01697e\raw_output.json,mof_json_store\10.1039_d5gc01697e\synthesis_006.json,yes,Zr syntheses with >50% aspartate (fumaric acid <50%) gave no solid at RT; required heating to ~80 °C.,Zr-56%-Fum (MOF-801(Zr)),,Zn(NO3)2·6H2O,,4.5 mmol,4.5,mmol,nan,,,,,nan,,,,,fumaric acid,,"0.9 mmol (20% of 4.5 mmol total, feed)",0.9,mmol,L-aspartic acid,,"3.6 mmol (80% of 4.5 mmol total, feed)",3.6,mmol,,,,,,formic acid,,6 mL,6.0,mL,,,,,,water,H2O,24 mL,24.0,,,,,80.0,80 °C,24.0,24 h,50 mL round-bottom flask,stirred,"water, ethanol",,activated under dynamic vacuum for 6 h (temperature varied by sample),,6.0,,,,,Zr6(μ3-O)4(μ3-OH)4 12-connected SBU,,5.96,417.0,not_reported,not_reported,,CO2_capture,10.1039/d5gc01697e,ok,
10.1039/d5gc01697e,downloaded\10.1039_d5gc01697e.pdf,SI downloaded\10.1039_d5gc01697e_SI.pdf,mof_json_store\10.1039_d5gc01697e\raw_output.json,mof_json_store\10.1039_d5gc01697e\synthesis_007.json,yes,Zr syntheses with >50% aspartate (fumaric acid <50%) gave no solid at RT; required heating to ~80 °C.,Ce-100%-Fum (MOF-801(Ce)),,NiCl2·6H2O,,4.5 mmol,4.5,mmol,Eu(NO3)3·6H2O,,,,,nan,,,,,fumaric acid,,4.5 mmol (100% of 4.5 mmol total),4.5,mmol,L-aspartic acid,,0 mmol (0% of 4.5 mmol total),0.0,mmol,,,,,,formic acid,,6 mL,6.0,mL,,,,,,water,H2O,24 mL,24.0,,,,,25,room temperature,24.0,24 h,50 mL round-bottom flask,stirred,"water, ethanol",,activated under dynamic vacuum for 6 h (temperature varied by sample),,6.0,,,,,Ce6 12-connected SBU,,6.18,756.0,not_reported,not_reported,,CO2_capture,10.1039/d5gc01697e,ok,
10.1039/d5gc01697e,downloaded\10.1039_d5gc01697e.pdf,SI downloaded\10.1039_d5gc01697e_SI.pdf,mof_json_store\10.1039_d5gc01697e\raw_output.json,mof_json_store\10.1039_d5gc01697e\synthesis_008.json,yes,Zr syntheses with >50% aspartate (fumaric acid <50%) gave no solid at RT; required heating to ~80 °C.,Ce-78%-Fum (MOF-801(Ce)),,NiCl2·6H2O,,4.5 mmol,4.5,mmol,Eu(NO3)3·6H2O,,,,,Tb(NO3)3·6H2O,,,,,fumaric acid,,"3.6 mmol (80% of 4.5 mmol total, feed)",3.6,mmol,L-aspartic acid,,"0.9 mmol (20% of 4.5 mmol total, feed)",0.9,mmol,,,,,,formic acid,,6 mL,6.0,mL,,,,,,water,H2O,24 mL,24.0,,,,,25,room temperature,24.0,24 h,50 mL round-bottom flask,stirred,"water, ethanol",,activated under dynamic vacuum for 6 h (temperature varied by sample),,6.0,,,,,Ce6 12-connected SBU,,6.06,699.0,not_reported,not_reported,,CO2_capture,10.1039/d5gc01697e,ok,
10.1039/d5gc01697e,downloaded\10.1039_d5gc01697e.pdf,SI downloaded\10.1039_d5gc01697e_SI.pdf,mof_json_store\10.1039_d5gc01697e\raw_output.json,mof_json_store\10.1039_d5gc01697e\synthesis_009.json,yes,Zr syntheses with >50% aspartate (fumaric acid <50%) gave no solid at RT; required heating to ~80 °C.,Ce-48%-Fum (MOF-801(Ce)),,NiCl2·6H2O,,4.5 mmol,4.5,mmol,Tb(NO3)3·6H2O,,,,,nan,,,,,fumaric acid,,"2.7 mmol (60% of 4.5 mmol total, feed)",2.7,mmol,L-aspartic acid,,"1.8 mmol (40% of 4.5 mmol total, feed)",1.8,mmol,,,,,,formic acid,,6 mL,6.0,mL,,,,,,water,H2O,24 mL,24.0,,,,,25,room temperature,24.0,24 h,50 mL round-bottom flask,stirred,"water, ethanol",,activated under dynamic vacuum for 6 h (temperature varied by sample),,6.0,,,,,Ce6 12-connected SBU,,6.17,544.0,not_reported,not_reported,,CO2_capture,10.1039/d5gc01697e,ok,
10.1039/d5gc01697e,downloaded\10.1039_d5gc01697e.pdf,SI downloaded\10.1039_d5gc01697e_SI.pdf,mof_json_store\10.1039_d5gc01697e\raw_output.json,mof_json_store\10.1039_d5gc01697e\synthesis_010.json,yes,Zr syntheses with >50% aspartate (fumaric acid <50%) gave no solid at RT; required heating to ~80 °C.,Ce-37%-Fum (MOF-801(Ce)),,Ni0,,4.5 mmol,4.5,mmol,La(NO3)3·6H2O,,,,,nan,,,,,fumaric acid,,"2.25 mmol (50% of 4.5 mmol total, feed)",2.25,mmol,L-aspartic acid,,"2.25 mmol (50% of 4.5 mmol total, feed)",2.25,mmol,,,,,,formic acid,,6 mL,6.0,mL,,,,,,water,H2O,24 mL,24.0,,,,,25,room temperature,24.0,24 h,50 mL round-bottom flask,stirred,"water, ethanol",,activated under dynamic vacuum for 6 h (temperature varied by sample),,6.0,,,,,Ce6 12-connected SBU,,5.93,494.0,not_reported,not_reported,,CO2_capture,10.1039/d5gc01697e,ok,
10.1039/d5gc01697e,downloaded\10.1039_d5gc01697e.pdf,SI downloaded\10.1039_d5gc01697e_SI.pdf,mof_json_store\10.1039_d5gc01697e\raw_output.json,mof_json_store\10.1039_d5gc01697e\synthesis_011.json,yes,Zr syntheses with >50% aspartate (fumaric acid <50%) gave no solid at RT; required heating to ~80 °C.,Ce-26%-Fum (MOF-801(Ce)),,Ni0,,4.5 mmol,4.5,mmol,Eu(NO3)3·6H2O,,,,,nan,,,,,fumaric acid,,"1.8 mmol (40% of 4.5 mmol total, feed)",1.8,mmol,L-aspartic acid,,"2.7 mmol (60% of 4.5 mmol total, feed)",2.7,mmol,,,,,,formic acid,,6 mL,6.0,mL,,,,,,water,H2O,24 mL,24.0,,,,,25,room temperature,24.0,24 h,50 mL round-bottom flask,stirred,"water, ethanol",,activated under dynamic vacuum for 6 h (temperature varied by sample),,6.0,,,,,Ce6 12-connected SBU,,6.04,476.0,not_reported,not_reported,,CO2_capture,10.1039/d5gc01697e,ok,
10.1039/d5gc01697e,downloaded\10.1039_d5gc01697e.pdf,SI downloaded\10.1039_d5gc01697e_SI.pdf,mof_json_store\10.1039_d5gc01697e\raw_output.json,mof_json_store\10.1039_d5gc01697e\synthesis_012.json,yes,Zr syntheses with >50% aspartate (fumaric acid <50%) gave no solid at RT; required heating to ~80 °C.,Ce-11%-Fum (MOF-801(Ce)),,Ni0,,4.5 mmol,4.5,mmol,Eu(NO3)3·6H2O,,,,,Tb(NO3)3·6H2O,,,,,fumaric acid,,"0.9 mmol (20% of 4.5 mmol total, feed)",0.9,mmol,L-aspartic acid,,"3.6 mmol (80% of 4.5 mmol total, feed)",3.6,mmol,,,,,,formic acid,,6 mL,6.0,mL,,,,,,water,H2O,24 mL,24.0,,,,,25,room temperature,24.0,24 h,50 mL round-bottom flask,stirred,"water, ethanol",,activated under dynamic vacuum for 6 h (temperature varied by sample),,6.0,,,,,Ce6 12-connected SBU,,5.9,387.0,not_reported,not_reported,,CO2_capture,10.1039/d5gc01697e,ok,
10.1039/d5gc01697e,downloaded\10.1039_d5gc01697e.pdf,SI downloaded\10.1039_d5gc01697e_SI.pdf,mof_json_store\10.1039_d5gc01697e\raw_output.json,mof_json_store\10.1039_d5gc01697e\synthesis_013.json,yes,Zr syntheses with >50% aspartate (fumaric acid <50%) gave no solid at RT; required heating to ~80 °C.,Ce-0%-Fum (MOF-801(Ce) with aspartate only),,Ni0,,4.5 mmol,4.5,mmol,Eu(NO3)3·6H2O,,,,,Tb(NO3)3·6H2O,,,,,fumaric acid,,0 mmol (0% of 4.5 mmol total),0.0,mmol,L-aspartic acid,,4.5 mmol (100% of 4.5 mmol total),4.5,mmol,,,,,,formic acid,,6 mL,6.0,mL,,,,,,water,H2O,24 mL,24.0,,,,,25,room temperature,24.0,24 h,50 mL round-bottom flask,stirred,"water, ethanol",,activated under dynamic vacuum for 6 h (temperature varied by sample),,6.0,,,,,Ce6 12-connected SBU,,5.66,269.0,not_reported,not_reported,,CO2_capture,10.1039/d5gc01697e,ok,
10.1039/c6ce02476a,downloaded\10.1039_c6ce02476a.pdf,SI downloaded\10.1039_c6ce02476a_SI.pdf,mof_json_store\10.1039_c6ce02476a\raw_output.json,mof_json_store\10.1039_c6ce02476a\synthesis_001.json,no,,Zn(2-nIm)2 (compound 1),1506974,Ni0,,"0.60 g, 2 mmol",2,mmol,Eu(NO3)3·6H2O,,,,,Tb(NO3)3·6H2O,,,,,2-nitroimidazole,2-nIm,"0.11 g, 1 mmol",1.0,mmol,,,,,,,,,,,histamine,,"0.07 g, 0.6 mmol",0.6,mmol,,,,,,methanol,MeOH,15 mL,15.0,,,,,100.0,100 °C (oven),72.0,3 days,Teflon-lined autoclave,static,MeOH,rinsed with 20 mL,dried in air overnight,,,yellow powder; single crystals up to 70 μm obtained,,up to 70 μm,,ZnN4 tetrahedral nodes; 4-connected net with 6R channels,"a=8.462(8) Å, b=14.549(15) Å, c=18.799(18) Å, Pccn",,,not_reported,no,347.0,CO2_capture,10.1039/c6ce02476a,ok,
10.1039/c6ce02476a,downloaded\10.1039_c6ce02476a.pdf,SI downloaded\10.1039_c6ce02476a_SI.pdf,mof_json_store\10.1039_c6ce02476a\raw_output.json,mof_json_store\10.1039_c6ce02476a\synthesis_003.json,no,,Co(2-nIm)2 (compound 2),,ZrOCl2·8H2O,,"0.15 g, 0.51 mmol",0.51,mmol,nan,,,,,nan,,,,,2-nitroimidazole,2-nIm,"0.06 g, 0.5 mmol",0.5,mmol,,,,,,,,,,,histamine,,"0.06 g, 0.55 mmol",0.55,mmol,,,,,,methanol,MeOH,15 mL,15.0,,,,,110.0,110 °C (oven),72.0,3 days,Teflon-lined autoclave,static,MeOH,rinsed with 20 mL,dried in air overnight,,,dark red/brown powder,,,,CoN4 tetrahedral nodes; 4-connected net,"a=8.4897(4) Å, b=14.3392(8) Å, c=18.9221(12) Å, Pccn",,,not_reported,yes,,CO2_capture,10.1039/c6ce02476a,ok,
10.1039/c6ce02476a,downloaded\10.1039_c6ce02476a.pdf,SI downloaded\10.1039_c6ce02476a_SI.pdf,mof_json_store\10.1039_c6ce02476a\raw_output.json,mof_json_store\10.1039_c6ce02476a\synthesis_005.json,no,,Co(2-nIm)2 layered polymorph (compound 3),1506975,Zirconium(IV),,"0.15 g, 0.5 mmol",0.5,mmol,nan,,,,,nan,,,,,2-nitroimidazole,2-nIm,"0.06 g, 0.5 mmol",0.5,mmol,,,,,,,,,,,"2,6-diaminopurine",,"0.07 g, 0.5 mmol",0.5,mmol,,,,,,"N,N-dimethylformamide",DMF,7.5 mL,7.5,,,,,110.0,110 °C (oven),72.0,3 days,Teflon-lined autoclave,static,DMF,rinsed with 20 mL,dried in air overnight,,,dark red powder,,,,layered CoN4 tetrahedra forming 4-membered ring sheets,"a=6.025(18) Å, c=26.95(8) Å, I41/amd",,,not_reported,not_reported,330.0,,10.1039/c6ce02476a,ok,
10.1002/chem.202200874,downloaded\10.1002_chem.202200874.pdf,SI downloaded\10.1002_chem.202200874_SI.pdf,mof_json_store\10.1002_chem.202200874\raw_output.json,mof_json_store\10.1002_chem.202200874\synthesis_001.json,no,,CALF-35 (Sr),2161829,Zn(CH3COO)2·4H2O,,"44 mg, 0.36 mmol",0.36,mmol,nan,,,,,nan,,,,,"1,3,5-tris(4’-phosphonophenyl)-2,4,6-trimethylbenzene",H6L2,"212 mg, 0.36 mmol",0.36,mmol,,,,,,,,,,,,,,,,,,,,,water,H2O,7 mL,7.0,methanol,MeOH,3 mL,3.0,140.0,140 °C,48.0,48 h (then cooled to RT over 72 h),Teflon-lined Parr autoclave,static,,,,,,clear golden block crystals,,0.17 × 0.13 × 0.10 mm,,Sr2 dimers (8-coordinate) forming phosphonate-bridged columns,,3.37,349.0,yes,no,,CO2_capture,10.1002/chem.202200874,ok,
10.1002/chem.202200874,downloaded\10.1002_chem.202200874.pdf,SI downloaded\10.1002_chem.202200874_SI.pdf,mof_json_store\10.1002_chem.202200874\raw_output.json,mof_json_store\10.1002_chem.202200874\synthesis_002.json,no,,CALF-35 (Sr),2161829,Zn(CH3COO)2·4H2O,,"95.5 mg, 0.450 mmol",0.45,mmol,nan,,,,,nan,,,,,"1,3,5-tris(4’-phosphonophenyl)-2,4,6-trimethylbenzene",H6L2,"266 mg, 0.450 mmol",0.45,mmol,,,,,,,,,,,,,,,,,,,,,water,H2O,35 mL,35.0,ethanol,EtOH,15 mL,15.0,160.0,160 °C,48.0,48 h (then cooled to RT over 72 h),Teflon-lined Parr autoclave,static,water,,175 °C under Ar for 1 h; then vacuum at 60 °C for 2 h and 110 °C for 12 h,,,"clear, golden block crystals",81.0,,,Sr2 dimers (8-coordinate) forming phosphonate-bridged columns,,3.37,349.0,yes,no,,CO2_capture,10.1002/chem.202200874,ok,
10.1002/chem.202200874,downloaded\10.1002_chem.202200874.pdf,SI downloaded\10.1002_chem.202200874_SI.pdf,mof_json_store\10.1002_chem.202200874\raw_output.json,mof_json_store\10.1002_chem.202200874\synthesis_003.json,no,,CALF-35 (Ba),2161830,Zn(CH3COO)2·4H2O,,"15.4 mg, 0.09 mmol",0.09,mmol,nan,,,,,nan,,,,,"1,3,5-tris(4’-phosphonophenyl)-2,4,6-trimethylbenzene",H6L2,"53 mg, 0.09 mmol",0.09,mmol,,,,,,,,,,,,,,,,,,,,,water,H2O,7 mL,7.0,methanol,MeOH,3 mL,3.0,140.0,140 °C,48.0,48 h (then cooled to RT over 72 h),Teflon-lined Parr autoclave,static,,,,,,clear golden block crystals,,0.44 × 0.36 × 0.25 mm,,Ba columns (9-coordinate) phosphonate-bridged,,3.66,347.0,yes,no,,CO2_capture,10.1002/chem.202200874,ok,
10.1002/chem.202200874,downloaded\10.1002_chem.202200874.pdf,SI downloaded\10.1002_chem.202200874_SI.pdf,mof_json_store\10.1002_chem.202200874\raw_output.json,mof_json_store\10.1002_chem.202200874\synthesis_004.json,no,,CALF-35 (Ba),2161830,Zn(CH3COO)2·4H2O,,"117 mg, 0.450 mmol",0.45,mmol,nan,,,,,nan,,,,,"1,3,5-tris(4’-phosphonophenyl)-2,4,6-trimethylbenzene",H6L2,"266 mg, 0.450 mmol",0.45,mmol,,,,,,,,,,,,,,,,,,,,,water,H2O,35 mL,35.0,ethanol,EtOH,15 mL,15.0,160.0,160 °C,48.0,48 h (then cooled to RT over 72 h),Teflon-lined Parr autoclave,static,water,,175 °C under Ar for 1 h; then vacuum at 60 °C for 2 h and 110 °C for 12 h,,,"clear, golden block crystals",38.9,,,Ba columns (9-coordinate) phosphonate-bridged,,3.66,347.0,yes,no,,CO2_capture,10.1002/chem.202200874,ok,
10.1002/chem.202200874,downloaded\10.1002_chem.202200874.pdf,SI downloaded\10.1002_chem.202200874_SI.pdf,mof_json_store\10.1002_chem.202200874\raw_output.json,mof_json_store\10.1002_chem.202200874\synthesis_005.json,no,,CALF-36 (Ca),2161831,Zn(CH3COO)2·4H2O,,"7.8 mg, 0.045 mmol",0.045,mmol,nan,,,,,nan,,,,,"1,3,5-tris(4’-phosphonophenyl)-2,4,6-trimethylbenzene",H6L2,"26 mg, 0.045 mmol",0.045,mmol,,,,,,,,,,,,,,,,,,,,,water,H2O,7 mL,7.0,methanol,MeOH,3 mL,3.0,160.0,160 °C,48.0,48 h (then cooled to RT over 72 h),Teflon-lined Parr autoclave,static,,,,,,clear colourless crystals,,0.36 × 0.24 × 0.10 mm,,dinuclear octahedral Ca nodes; aquo ligands apical; (3-c)2(6-c) net,,3.6,206.0,no,no,,CO2_capture,10.1002/chem.202200874,ok,
10.1002/chem.202200874,downloaded\10.1002_chem.202200874.pdf,SI downloaded\10.1002_chem.202200874_SI.pdf,mof_json_store\10.1002_chem.202200874\raw_output.json,mof_json_store\10.1002_chem.202200874\synthesis_006.json,no,,CALF-36 (Ca),2161831,Zn(CH3COO)2·4H2O,,"53.0 mg, 0.225 mmol",0.225,mmol,nan,,,,,nan,,,,,"1,3,5-tris(4’-phosphonophenyl)-2,4,6-trimethylbenzene",H6L2,"133 mg, 0.225 mmol",0.225,mmol,,,,,,,,,,,,,,,,,,,,,water,H2O,35 mL,35.0,ethanol,EtOH,15 mL,15.0,160.0,160 °C,48.0,48 h (then cooled to RT over 72 h),Teflon-lined Parr autoclave,static,water,,300 °C under Ar for 1 h; then vacuum at 60 °C for 2 h and 110 °C for 12 h,,,"clear, colourless crystals",62.1,,,dinuclear octahedral Ca nodes; aquo ligands apical; (3-c)2(6-c) net,,3.6,206.0,no,no,,CO2_capture,10.1002/chem.202200874,ok,
10.1002/chem.202200874,downloaded\10.1002_chem.202200874.pdf,SI downloaded\10.1002_chem.202200874_SI.pdf,mof_json_store\10.1002_chem.202200874\raw_output.json,mof_json_store\10.1002_chem.202200874\synthesis_007.json,no,,CALF-37 (2Ca),2161832,Zn(CH3COO)2·4H2O,,"13.3 mg, 0.18 mmol",0.18,mmol,nan,,,,,nan,,,,,"1,3,5-tris(4’-phosphonophenyl)-2,4,6-trimethylbenzene",H6L2,"53 mg, 0.090 mmol",0.09,mmol,,,,,,,,,,,,,,,,,,,,,water,H2O,7 mL,7.0,methanol,MeOH,3 mL,3.0,140.0,140 °C,48.0,48 h (then cooled to RT over 72 h),Teflon-lined Parr autoclave,static,,,,,,clear colourless block crystals,,0.135 × 0.091 × 0.087 mm,,highly solvated 1D Ca–O columns linked by tetrahedral H2L2 units,,,251.0,yes,no,,CO2_capture,10.1002/chem.202200874,ok,
10.1002/chem.202200874,downloaded\10.1002_chem.202200874.pdf,SI downloaded\10.1002_chem.202200874_SI.pdf,mof_json_store\10.1002_chem.202200874\raw_output.json,mof_json_store\10.1002_chem.202200874\synthesis_008.json,no,,CALF-37 (2Ca),2161832,Zn(CH3COO)2·4H2O,,"33.5 mg, 0.450 mmol",0.45,mmol,nan,,,,,nan,,,,,"1,3,5-tris(4’-phosphonophenyl)-2,4,6-trimethylbenzene",H6L2,"133 mg, 0.225 mmol",0.225,mmol,,,,,,,,,,,,,,,,,,,,,water,H2O,35 mL,35.0,methanol,MeOH,15 mL,15.0,160.0,160 °C,48.0,48 h (then cooled to RT over 72 h),Teflon-lined Parr autoclave,static,water,,225 °C under Ar for 1 h; then vacuum at 60 °C for 2 h and 175 °C for 12 h,,,"clear, colourless crystals",97.8,,,highly solvated 1D Ca–O columns linked by tetrahedral H2L2 units,,,251.0,yes,no,,CO2_capture,10.1002/chem.202200874,ok,
10.1002/chem.202200874,downloaded\10.1002_chem.202200874.pdf,SI downloaded\10.1002_chem.202200874_SI.pdf,mof_json_store\10.1002_chem.202200874\raw_output.json,mof_json_store\10.1002_chem.202200874\synthesis_009.json,no,,CALF-38 (Mg),2161833,Zn(CH3COO)2·4H2O,,"10.5 mg, 0.18 mmol",0.18,mmol,nan,,,,,nan,,,,,"1,3,5-tris(4’-phosphonophenyl)-2,4,6-trimethylbenzene",H6L2,"53 mg, 0.09 mmol",0.09,mmol,,,,,,,,,,,,,,,,,,,,,water,H2O,7 mL,7.0,methanol,MeOH,3 mL,3.0,140.0,140 °C,48.0,48 h (then cooled to RT over 72 h),Teflon-lined Parr autoclave,static,,,,,,clear colourless block crystals,,0.197 × 0.158 × 0.118 mm,spn,two distinct tetranuclear Mg nodes; solvated; interpenetrated nets,,3.6,167.0,no,no,,CO2_capture,10.1002/chem.202200874,ok,
10.1002/chem.202200874,downloaded\10.1002_chem.202200874.pdf,SI downloaded\10.1002_chem.202200874_SI.pdf,mof_json_store\10.1002_chem.202200874\raw_output.json,mof_json_store\10.1002_chem.202200874\synthesis_010.json,no,,CALF-38 (Mg),2161833,Zn(CH3COO)2·4H2O,,"42 mg, 0.72 mmol",0.72,mmol,nan,,,,,nan,,,,,"1,3,5-tris(4’-phosphonophenyl)-2,4,6-trimethylbenzene",H6L2,"212 mg, 0.36 mmol",0.36,mmol,,,,,,,,,,,,,,,,,,,,,water,H2O,7 mL,7.0,methanol,MeOH,3 mL,3.0,160.0,160 °C,48.0,48 h (then cooled to RT over 72 h),Teflon-lined Parr autoclave,static,water,,300 °C under Ar for 6 h; then vacuum at 60 °C for 2 h and 150 °C for 12 h,,,"clear, colourless crystals",69.7,,spn,two distinct tetranuclear Mg nodes; solvated; interpenetrated nets,,3.6,167.0,no,no,,CO2_capture,10.1002/chem.202200874,ok,
10.1002/chem.202200874,downloaded\10.1002_chem.202200874.pdf,SI downloaded\10.1002_chem.202200874_SI.pdf,mof_json_store\10.1002_chem.202200874\raw_output.json,mof_json_store\10.1002_chem.202200874\synthesis_011.json,no,,CALF-39 (Zn),2161834,Zn(CH3COO)2·4H2O,,"20.1 mg, 0.068 mmol",0.068,mmol,nan,,,,,nan,,,,,"1,3,5-tris(4’-phosphonophenyl)-2,4,6-trimethylbenzene",H6L2,"26.5 mg, 0.045 mmol",0.045,mmol,,,,,,,,,,,,,,,,,,,,,water,H2O,7 mL,7.0,ethanol,EtOH,3 mL,3.0,140.0,140 °C,48.0,48 h (then cooled to RT over 72 h),Teflon-lined Parr autoclave,static,,,,,,clear colourless crystals,,0.322 × 0.079 × 0.052 mm,,two distinct tetrahedral Zn–O columns; aquo ligand points into pore,,10.5,577.0,yes,yes,,CO2_capture,10.1002/chem.202200874,ok,
10.1002/chem.202200874,downloaded\10.1002_chem.202200874.pdf,SI downloaded\10.1002_chem.202200874_SI.pdf,mof_json_store\10.1002_chem.202200874\raw_output.json,mof_json_store\10.1002_chem.202200874\synthesis_012.json,no,,CALF-39 (Zn),2161834,Zn(CH3COO)2·4H2O,,"0.1874 g, 0.630 mmol",0.63,mmol,nan,,,,,nan,,,,,"1,3,5-tris(4’-phosphonophenyl)-2,4,6-trimethylbenzene",H6L2,"0.2117 g, 0.360 mmol",0.36,mmol,,,,,,,,,,,,,,,,,,,,,water,H2O,7 mL,7.0,methanol,MeOH,3 mL,3.0,140.0,140 °C,48.0,48 h (then cooled to RT over 72 h),Teflon-lined Parr autoclave,static,"water, MeOH",,300 °C under Ar for 1 h; then vacuum at 60 °C for 2 h and 200 °C for 12 h,,,light yellow crystalline powder,63.9,,,two distinct tetrahedral Zn–O columns; aquo ligand points into pore,,10.5,577.0,yes,yes,,CO2_capture,10.1002/chem.202200874,ok,
10.1039/c4ce01856g,downloaded\10.1039_c4ce01856g.pdf,SI downloaded\10.1039_c4ce01856g_SI.pdf,mof_json_store\10.1039_c4ce01856g\raw_output.json,mof_json_store\10.1039_c4ce01856g\synthesis_001.json,yes,At 120 or 90 °C only orange precipitates formed with PXRD inconsistent with 1–5; 150 °C gave same products but lower yields.,,,Zn(CH3COO)2·4H2O,,"11 mg, 0.04 mmol",0.04,mmol,nan,,,,,nan,,,,,"2,2′-azodibenzoic acid",H2L,"6 mg, 0.02 mmol",0.02,mmol,"1,4-bis(pyridine-3-ylmethoxy)benzene",3-pbpmb,"6 mg, 0.02 mmol",0.02,mmol,,,,,,hydrochloric acid,,"0.01 M, 0.2 mL",,,,,,,,methanol,MeOH,"MeOH/H2O (1:1 v/v), 4 mL",4.0,water,H2O,"MeOH/H2O (1:1 v/v), 4 mL",4.0,170.0,170 °C,96.0,four days,10 mL Pyrex glass tube,static,MeOH,thoroughly,dried in air,,,yellow blocks,49.0,,,ladder-like Cd4 units linked by L,,,,yes,not_reported,382.0,luminescence,10.1039/c4ce01856g,ok,
10.1039/c4ce01856g,downloaded\10.1039_c4ce01856g.pdf,SI downloaded\10.1039_c4ce01856g_SI.pdf,mof_json_store\10.1039_c4ce01856g\raw_output.json,mof_json_store\10.1039_c4ce01856g\synthesis_002.json,yes,At 120 or 90 °C only orange precipitates formed with PXRD inconsistent with 1–5; 150 °C gave same products but lower yields.,,,Zn(CH3COO)2·4H2O,,"11 mg, 0.04 mmol",0.04,mmol,nan,,,,,nan,,,,,"2,2′-azodibenzoic acid",H2L,"6 mg, 0.02 mmol",0.02,mmol,"1,4-bis(pyridine-2-ylmethoxy)benzene",2-pbpmb,"6 mg, 0.02 mmol",0.02,mmol,,,,,,hydrochloric acid,,"0.01 M, 0.2 mL",,,,,,,,methanol,MeOH,"MeOH/H2O (1:1 v/v), 4 mL",4.0,water,H2O,"MeOH/H2O (1:1 v/v), 4 mL",4.0,170.0,170 °C,96.0,four days,10 mL Pyrex glass tube,static,MeOH,thoroughly,dried in air,,,orange blocks,57.0,,pcu,paddle-wheel Cd2(μ2-CO2)4 SBU,,,,yes,not_reported,348.0,luminescence,10.1039/c4ce01856g,ok,
10.1039/c4ce01856g,downloaded\10.1039_c4ce01856g.pdf,SI downloaded\10.1039_c4ce01856g_SI.pdf,mof_json_store\10.1039_c4ce01856g\raw_output.json,mof_json_store\10.1039_c4ce01856g\synthesis_003.json,yes,At 120 or 90 °C only orange precipitates formed with PXRD inconsistent with 1–5; 150 °C gave same products but lower yields.,,,Zn(CH3COO)2·4H2O,,"11 mg, 0.04 mmol",0.04,mmol,nan,,,,,nan,,,,,"2,2′-azodibenzoic acid",H2L,"6 mg, 0.02 mmol",0.02,mmol,"1,3-bis(pyridine-4-ylmethoxy)benzene",4-mbpmb,"6 mg, 0.02 mmol",0.02,mmol,,,,,,hydrochloric acid,,"0.01 M, 0.2 mL",,,,,,,,methanol,MeOH,"MeOH/H2O (1:1 v/v), 4 mL",4.0,water,H2O,"MeOH/H2O (1:1 v/v), 4 mL",4.0,170.0,170 °C,96.0,four days,10 mL Pyrex glass tube,static,MeOH,thoroughly,dried in air,,,orange blocks,30.0,,,metallocyclic Cd2(4-mbpmb)2 units + 1D [CdL]n,,,,yes,not_reported,417.0,luminescence,10.1039/c4ce01856g,ok,
10.1039/c4ce01856g,downloaded\10.1039_c4ce01856g.pdf,SI downloaded\10.1039_c4ce01856g_SI.pdf,mof_json_store\10.1039_c4ce01856g\raw_output.json,mof_json_store\10.1039_c4ce01856g\synthesis_004.json,yes,At 120 or 90 °C only orange precipitates formed with PXRD inconsistent with 1–5; 150 °C gave same products but lower yields.,,,Zn(CH3COO)2·4H2O,,"11 mg, 0.04 mmol",0.04,mmol,nan,,,,,nan,,,,,"2,2′-azodibenzoic acid",H2L,"6 mg, 0.02 mmol",0.02,mmol,"1,3-bis(pyridine-3-ylmethoxy)benzene",3-mbpmb,"6 mg, 0.02 mmol",0.02,mmol,,,,,,hydrochloric acid,,"0.01 M, 0.2 mL",,,,,,,,methanol,MeOH,"MeOH/H2O (1:1 v/v), 4 mL",4.0,water,H2O,"MeOH/H2O (1:1 v/v), 4 mL",4.0,170.0,170 °C,96.0,four days,10 mL Pyrex glass tube,static,MeOH,thoroughly,dried in air,,,orange blocks,42.0,,,helical [Cd(3-mbpmb)]n chains,,,,yes,not_reported,417.0,luminescence,10.1039/c4ce01856g,ok,
10.1039/c4ce01856g,downloaded\10.1039_c4ce01856g.pdf,SI downloaded\10.1039_c4ce01856g_SI.pdf,mof_json_store\10.1039_c4ce01856g\raw_output.json,mof_json_store\10.1039_c4ce01856g\synthesis_005.json,yes,At 120 or 90 °C only orange precipitates formed with PXRD inconsistent with 1–5; 150 °C gave same products but lower yields.,,,Zn(CH3COO)2·4H2O,,"11 mg, 0.04 mmol",0.04,mmol,nan,,,,,nan,,,,,"2,2′-azodibenzoic acid",H2L,"6 mg, 0.02 mmol",0.02,mmol,"1,2-bis(pyridine-3-ylmethoxy)benzene",3-obpmb,"6 mg, 0.02 mmol",0.02,mmol,,,,,,hydrochloric acid,,"0.01 M, 0.2 mL",,,,,,,,methanol,MeOH,"MeOH/H2O (1:1 v/v), 4 mL",4.0,water,H2O,"MeOH/H2O (1:1 v/v), 4 mL",4.0,170.0,170 °C,96.0,four days,10 mL Pyrex glass tube,static,MeOH,thoroughly,dried in air,,,yellow blocks,22.0,,pcu,1D [Cd2Cl2(3-obpmb)2]n chains + L linkers,,,,yes,not_reported,237.0,luminescence,10.1039/c4ce01856g,ok,
10.1002/advs.201802059,downloaded\10.1002_advs.201802059.pdf,SI downloaded\10.1002_advs.201802059_SI.pdf,mof_json_store\10.1002_advs.201802059\raw_output.json,mof_json_store\10.1002_advs.201802059\synthesis_001.json,yes,One-pot exfoliation route from PCN-134-3D to PCN-134-2D was unsuccessful,Zr-BTB,,Zn(CH3COO)2·4H2O,ZrCl4,100 mg,0.481859,mmol,nan,,,,,nan,,,,,"1,3,5-tris(4-carboxyphenyl)benzene",BTB,100 mg,100.0,mg,,,,,,,,,,,benzoic acid,BA,6 g,6.0,g,,,,,,"N,N-dimethylformamide",DMF,30 mL,30.0,,,,,120.0,120 °C for 48 h,48.0,48 h,Pyrex vial,static,"DMF, acetone",2× each,Acetone exchange 3 days; 100 °C under vacuum for 10 h,100.0,10.0,,46.0,,,"Zr6O4(OH)4 6-connected layers; (3,6)-connected network","a=b=19.595 Å, c=12.264 Å, P-31m (hexagonal)",,,not_reported,not_reported,450.0,,10.1002/advs.201802059,ok,
10.1002/advs.201802059,downloaded\10.1002_advs.201802059.pdf,SI downloaded\10.1002_advs.201802059_SI.pdf,mof_json_store\10.1002_advs.201802059\raw_output.json,mof_json_store\10.1002_advs.201802059\synthesis_002.json,yes,One-pot exfoliation route from PCN-134-3D to PCN-134-2D was unsuccessful,Zr-BTB,,Zn(CH3COO)2·4H2O,ZrCl4,100 mg,0.481859,mmol,nan,,,,,nan,,,,,"1,3,5-tris(4-carboxyphenyl)benzene",BTB,100 mg,100.0,mg,,,,,,,,,,,benzoic acid,BA,6 g,6.0,g,,,,,,"N,N-dimethylformamide",DMF,30 mL,30.0,water,H2O,5 mL,5.0,120.0,120 °C for 48 h,48.0,48 h,Pyrex vial,static,"DMF, acetone",2× each,Acetone exchange 3 days; 100 °C under vacuum for 10 h,100.0,10.0,nanosheets,59.0,,,"Zr6O4(OH)4 6-connected layers; (3,6)-connected network","a=b=19.595 Å, c=12.264 Å, P-31m (hexagonal)",,,not_reported,not_reported,450.0,,10.1002/advs.201802059,ok,
10.1002/advs.201802059,downloaded\10.1002_advs.201802059.pdf,SI downloaded\10.1002_advs.201802059_SI.pdf,mof_json_store\10.1002_advs.201802059\raw_output.json,mof_json_store\10.1002_advs.201802059\synthesis_003.json,yes,One-pot exfoliation route from PCN-134-3D to PCN-134-2D was unsuccessful,Zr-BTB,,Zn(CH3COO)2·4H2O,ZrCl4,10 mg,0.0481859,mmol,nan,,,,,nan,,,,,"1,3,5-tris(4-carboxyphenyl)benzene",BTB,10 mg,10.0,mg,,,,,,,,,,,formic acid,FA,1 mL,,,,,,,,"N,N-dimethylformamide",DMF,3 mL,3.0,,,,,120.0,120 °C for 48 h,48.0,48 h,Pyrex vial,static,"DMF, acetone",2× each,,,,hexagonal plates (thicker),,,,"Zr6O4(OH)4 6-connected layers; (3,6)-connected network","a=b=19.595 Å, c=12.264 Å, P-31m (hexagonal)",,,not_reported,not_reported,450.0,,10.1002/advs.201802059,ok,
10.1002/advs.201802059,downloaded\10.1002_advs.201802059.pdf,SI downloaded\10.1002_advs.201802059_SI.pdf,mof_json_store\10.1002_advs.201802059\raw_output.json,mof_json_store\10.1002_advs.201802059\synthesis_004.json,yes,One-pot exfoliation route from PCN-134-3D to PCN-134-2D was unsuccessful,Zr-BTB,,Zn(CH3COO)2·4H2O,ZrCl4,10 mg,0.0481859,mmol,nan,,,,,nan,,,,,"1,3,5-tris(4-carboxyphenyl)benzene",BTB,10 mg,10.0,mg,,,,,,,,,,,formic acid,FA,1 mL,,,,,,,,"N,N-dimethylformamide",DMF,3 mL,3.0,water,H2O,0.25 mL,0.25,120.0,120 °C for 48 h,48.0,48 h,Pyrex vial,static,"DMF, acetone",2× each,,,,hexagonal plates (thicker),,,,"Zr6O4(OH)4 6-connected layers; (3,6)-connected network","a=b=19.595 Å, c=12.264 Å, P-31m (hexagonal)",,,not_reported,not_reported,450.0,,10.1002/advs.201802059,ok,
10.1002/advs.201802059,downloaded\10.1002_advs.201802059.pdf,SI downloaded\10.1002_advs.201802059_SI.pdf,mof_json_store\10.1002_advs.201802059\raw_output.json,mof_json_store\10.1002_advs.201802059\synthesis_005.json,yes,One-pot exfoliation route from PCN-134-3D to PCN-134-2D was unsuccessful,Zr-BTB,,Zn(CH3COO)2·4H2O,ZrCl4,10 mg,0.0481859,mmol,nan,,,,,nan,,,,,"1,3,5-tris(4-carboxyphenyl)benzene",BTB,10 mg,10.0,mg,,,,,,,,,,,formic acid,FA,1 mL,,,,,,,,"N,N-dimethylformamide",DMF,3 mL,3.0,water,H2O,0.5 mL,0.5,120.0,120 °C for 48 h,48.0,48 h,Pyrex vial,static,"DMF, acetone",2× each,,,,hexagonal plates (thicker),,,,"Zr6O4(OH)4 6-connected layers; (3,6)-connected network","a=b=19.595 Å, c=12.264 Å, P-31m (hexagonal)",,,not_reported,not_reported,450.0,,10.1002/advs.201802059,ok,
10.1002/advs.201802059,downloaded\10.1002_advs.201802059.pdf,SI downloaded\10.1002_advs.201802059_SI.pdf,mof_json_store\10.1002_advs.201802059\raw_output.json,mof_json_store\10.1002_advs.201802059\synthesis_006.json,yes,One-pot exfoliation route from PCN-134-3D to PCN-134-2D was unsuccessful,Zr-BTB,,ZrOCl2·8H2O,ZrCl4,10 mg,0.0475614,mmol,nan,,,,,nan,,,,,"1,3,5-tris(4-carboxyphenyl)benzene",BTB,10 mg,10.0,mg,,,,,,,,,,,acetic acid,AA,1 mL,,,,,,,,"N,N-dimethylformamide",DMF,3 mL,3.0,,,,,120.0,120 °C for 48 h,48.0,48 h,Pyrex vial,static,"DMF, acetone",2× each,,,,irregular particles,,,,"Zr6O4(OH)4 6-connected layers; (3,6)-connected network","a=b=19.595 Å, c=12.264 Å, P-31m (hexagonal)",,,not_reported,not_reported,450.0,,10.1002/advs.201802059,ok,
10.1002/advs.201802059,downloaded\10.1002_advs.201802059.pdf,SI downloaded\10.1002_advs.201802059_SI.pdf,mof_json_store\10.1002_advs.201802059\raw_output.json,mof_json_store\10.1002_advs.201802059\synthesis_007.json,yes,One-pot exfoliation route from PCN-134-3D to PCN-134-2D was unsuccessful,Zr-BTB,,ZrOCl2·8H2O,ZrCl4,10 mg,0.0475614,mmol,nan,,,,,nan,,,,,"1,3,5-tris(4-carboxyphenyl)benzene",BTB,10 mg,10.0,mg,,,,,,,,,,,acetic acid,AA,1 mL,,,,,,,,"N,N-dimethylformamide",DMF,3 mL,3.0,water,H2O,0.25 mL,0.25,120.0,120 °C for 48 h,48.0,48 h,Pyrex vial,static,"DMF, acetone",2× each,,,,irregular particles,,,,"Zr6O4(OH)4 6-connected layers; (3,6)-connected network","a=b=19.595 Å, c=12.264 Å, P-31m (hexagonal)",,,not_reported,not_reported,450.0,,10.1002/advs.201802059,ok,
10.1002/advs.201802059,downloaded\10.1002_advs.201802059.pdf,SI downloaded\10.1002_advs.201802059_SI.pdf,mof_json_store\10.1002_advs.201802059\raw_output.json,mof_json_store\10.1002_advs.201802059\synthesis_008.json,yes,One-pot exfoliation route from PCN-134-3D to PCN-134-2D was unsuccessful,Zr-BTB,,ZrOCl2·8H2O,ZrCl4,10 mg,0.0475614,mmol,nan,,,,,nan,,,,,"1,3,5-tris(4-carboxyphenyl)benzene",BTB,10 mg,10.0,mg,,,,,,,,,,,acetic acid,AA,1 mL,,,,,,,,"N,N-dimethylformamide",DMF,3 mL,3.0,water,H2O,0.5 mL,0.5,120.0,120 °C for 48 h,48.0,48 h,Pyrex vial,static,"DMF, acetone",2× each,,,,irregular particles,,,,"Zr6O4(OH)4 6-connected layers; (3,6)-connected network","a=b=19.595 Å, c=12.264 Å, P-31m (hexagonal)",,,not_reported,not_reported,450.0,,10.1002/advs.201802059,ok,
10.1002/advs.201802059,downloaded\10.1002_advs.201802059.pdf,SI downloaded\10.1002_advs.201802059_SI.pdf,mof_json_store\10.1002_advs.201802059\raw_output.json,mof_json_store\10.1002_advs.201802059\synthesis_009.json,yes,One-pot exfoliation route from PCN-134-3D to PCN-134-2D was unsuccessful,Zr-BTB,,ZrOCl2·8H2O,ZrCl4,10 mg,0.0475614,mmol,nan,,,,,nan,,,,,"1,3,5-tris(4-carboxyphenyl)benzene",BTB,10 mg,10.0,mg,,,,,,,,,,,propanoic acid,PA,1 mL,,,,,,,,"N,N-dimethylformamide",DMF,3 mL,3.0,,,,,120.0,120 °C for 48 h,48.0,48 h,Pyrex vial,static,"DMF, acetone",2× each,,,,low-crystallinity particles,,,,"Zr6O4(OH)4 6-connected layers; (3,6)-connected network","a=b=19.595 Å, c=12.264 Å, P-31m (hexagonal)",,,not_reported,not_reported,450.0,,10.1002/advs.201802059,ok,
