Repository: zzhenglab/MOFinder

# MOFinder

MOFinder extracts MOF synthesis information from the literature, reconstructs evidence-supported negative reaction records, and prepares datasets for synthesis-outcome prediction.
[Web application](https://mofinder.chemistry.wustl.edu/) | [Demos](Demo/README.md) | [Source code](docs/source_to_code.md) | [Workflow guide](docs/workflow.md) | [Model evaluation](docs/evaluation.md)

## Quick start

The workflow runs through Python commands. Python 3.10 or newer is required. Clone the repository and initialize its related applications:

```bash
git clone --recurse-submodules https://github.com/zzhenglab/MOFinder.git
cd MOFinder
```

Start with the two offline demonstrations:

```bash

File: mof_extraction_1_2.csv (part 181 of 305)
doi,main_pdf,si_pdf,raw_output,parsed_json,article_trial_or_failure,article_trial_or_failure_notes,mof_name,crystal_code,metal_1,metal_1_abbr,metal_1_amount_text,metal_1_amount_value,metal_1_amount_unit,metal_2,metal_2_abbr,metal_2_amount_text,metal_2_amount_value,metal_2_amount_unit,metal_3,metal_3_abbr,metal_3_amount_text,metal_3_amount_value,metal_3_amount_unit,linker_1,linker_1_abbr,linker_1_amount_text,linker_1_amount_value,linker_1_amount_unit,linker_2,linker_2_abbr,linker_2_amount_text,linker_2_amount_value,linker_2_amount_unit,linker_3,linker_3_abbr,linker_3_amount_text,linker_3_amount_value,linker_3_amount_unit,modulator_1,modulator_1_abbr,modulator_1_amount_text,modulator_1_amount_value,modulator_1_amount_unit,modulator_2,modulator_2_abbr,modulator_2_amount_text,modulator_2_amount_value,modulator_2_amount_unit,solvent_main,solvent_main_abbr,solvent_main_amount_text,solvent_main_ml,solvent_secondary,solvent_secondary_abbr,solvent_secondary_amount_text,solvent_secondary_ml,temperature_c,temperature_c_text,time_h,time_text,vessel_type,stirring,washing_solvent,washing_cycles,activation_text,activation_temp_c,activation_time_h,crystal_morphology,yield_percent,crystal_size,topology_code,metal_cluster_connectivity,unit_cell_short,pore_diameter_A,BET_surface_area_m2g,air_stable,water_stable,tga_decomposition_temp_c,applications,reference,status,error
10.1002/advs.201802059,downloaded\10.1002_advs.201802059.pdf,SI downloaded\10.1002_advs.201802059_SI.pdf,mof_json_store\10.1002_advs.201802059\raw_output.json,mof_json_store\10.1002_advs.201802059\synthesis_010.json,yes,One-pot exfoliation route from PCN-134-3D to PCN-134-2D was unsuccessful,Zr-BTB,,ZrOCl2·8H2O,ZrCl4,10 mg,0.0475614,mmol,nan,,,,,nan,,,,,"1,3,5-tris(4-carboxyphenyl)benzene",BTB,10 mg,10.0,mg,,,,,,,,,,,propanoic acid,PA,1 mL,,,,,,,,"N,N-dimethylformamide",DMF,3 mL,3.0,water,H2O,0.25 mL,0.25,120.0,120 °C for 48 h,48.0,48 h,Pyrex vial,static,"DMF, acetone",2× each,,,,low-crystallinity particles,,,,"Zr6O4(OH)4 6-connected layers; (3,6)-connected network","a=b=19.595 Å, c=12.264 Å, P-31m (hexagonal)",,,not_reported,not_reported,450.0,,10.1002/advs.201802059,ok,
10.1002/advs.201802059,downloaded\10.1002_advs.201802059.pdf,SI downloaded\10.1002_advs.201802059_SI.pdf,mof_json_store\10.1002_advs.201802059\raw_output.json,mof_json_store\10.1002_advs.201802059\synthesis_011.json,yes,One-pot exfoliation route from PCN-134-3D to PCN-134-2D was unsuccessful,Zr-BTB,,ZrOCl2·8H2O,ZrCl4,10 mg,0.0475614,mmol,nan,,,,,nan,,,,,"1,3,5-tris(4-carboxyphenyl)benzene",BTB,10 mg,10.0,mg,,,,,,,,,,,propanoic acid,PA,1 mL,,,,,,,,"N,N-dimethylformamide",DMF,3 mL,3.0,water,H2O,0.5 mL,0.5,120.0,120 °C for 48 h,48.0,48 h,Pyrex vial,static,"DMF, acetone",2× each,,,,low-crystallinity particles,,,,"Zr6O4(OH)4 6-connected layers; (3,6)-connected network","a=b=19.595 Å, c=12.264 Å, P-31m (hexagonal)",,,not_reported,not_reported,450.0,,10.1002/advs.201802059,ok,
10.1002/advs.201802059,downloaded\10.1002_advs.201802059.pdf,SI downloaded\10.1002_advs.201802059_SI.pdf,mof_json_store\10.1002_advs.201802059\raw_output.json,mof_json_store\10.1002_advs.201802059\synthesis_012.json,yes,One-pot exfoliation route from PCN-134-3D to PCN-134-2D was unsuccessful,Zr-BTB,,ZrOCl2·8H2O,ZrCl4,10 mg,0.0475614,mmol,nan,,,,,nan,,,,,"1,3,5-tris(4-carboxyphenyl)benzene",BTB,10 mg,10.0,mg,,,,,,,,,,,caproic acid,CA,1 mL,,,,,,,,"N,N-dimethylformamide",DMF,3 mL,3.0,,,,,120.0,120 °C for 48 h,48.0,48 h,Pyrex vial,static,"DMF, acetone",2× each,,,,low-crystallinity particles,,,,"Zr6O4(OH)4 6-connected layers; (3,6)-connected network","a=b=19.595 Å, c=12.264 Å, P-31m (hexagonal)",,,not_reported,not_reported,450.0,,10.1002/advs.201802059,ok,
10.1002/advs.201802059,downloaded\10.1002_advs.201802059.pdf,SI downloaded\10.1002_advs.201802059_SI.pdf,mof_json_store\10.1002_advs.201802059\raw_output.json,mof_json_store\10.1002_advs.201802059\synthesis_013.json,yes,One-pot exfoliation route from PCN-134-3D to PCN-134-2D was unsuccessful,Zr-BTB,,ZrOCl2·8H2O,ZrCl4,10 mg,0.0475614,mmol,nan,,,,,nan,,,,,"1,3,5-tris(4-carboxyphenyl)benzene",BTB,10 mg,10.0,mg,,,,,,,,,,,caproic acid,CA,1 mL,,,,,,,,"N,N-dimethylformamide",DMF,3 mL,3.0,water,H2O,0.25 mL,0.25,120.0,120 °C for 48 h,48.0,48 h,Pyrex vial,static,"DMF, acetone",2× each,,,,low-crystallinity particles,,,,"Zr6O4(OH)4 6-connected layers; (3,6)-connected network","a=b=19.595 Å, c=12.264 Å, P-31m (hexagonal)",,,not_reported,not_reported,450.0,,10.1002/advs.201802059,ok,
10.1002/advs.201802059,downloaded\10.1002_advs.201802059.pdf,SI downloaded\10.1002_advs.201802059_SI.pdf,mof_json_store\10.1002_advs.201802059\raw_output.json,mof_json_store\10.1002_advs.201802059\synthesis_014.json,yes,One-pot exfoliation route from PCN-134-3D to PCN-134-2D was unsuccessful,Zr-BTB,,ZrOCl2·8H2O,ZrCl4,10 mg,0.0475614,mmol,nan,,,,,nan,,,,,"1,3,5-tris(4-carboxyphenyl)benzene",BTB,10 mg,10.0,mg,,,,,,,,,,,caproic acid,CA,1 mL,,,,,,,,"N,N-dimethylformamide",DMF,3 mL,3.0,water,H2O,0.5 mL,0.5,120.0,120 °C for 48 h,48.0,48 h,Pyrex vial,static,"DMF, acetone",2× each,,,,low-crystallinity particles,,,,"Zr6O4(OH)4 6-connected layers; (3,6)-connected network","a=b=19.595 Å, c=12.264 Å, P-31m (hexagonal)",,,not_reported,not_reported,450.0,,10.1002/advs.201802059,ok,
10.1002/advs.201802059,downloaded\10.1002_advs.201802059.pdf,SI downloaded\10.1002_advs.201802059_SI.pdf,mof_json_store\10.1002_advs.201802059\raw_output.json,mof_json_store\10.1002_advs.201802059\synthesis_015.json,yes,One-pot exfoliation route from PCN-134-3D to PCN-134-2D was unsuccessful,Zr-BTB,,ZrCl4,ZrCl4,10 mg,0.0429118,mmol,nan,,,,,nan,,,,,"1,3,5-tris(4-carboxyphenyl)benzene",BTB,10 mg,10.0,mg,,,,,,,,,,,benzoic acid,BA,0.6 g,0.6,g,,,,,,"N,N-dimethylformamide",DMF,3 mL,3.0,water,H2O,0.25 mL,0.25,120.0,120 °C for 48 h,48.0,48 h,Pyrex vial,static,"DMF, acetone",2× each,,,,"nanosheets (thin, uniform)",,,,"Zr6O4(OH)4 6-connected layers; (3,6)-connected network","a=b=19.595 Å, c=12.264 Å, P-31m (hexagonal)",,,not_reported,not_reported,450.0,,10.1002/advs.201802059,ok,
10.1002/advs.201802059,downloaded\10.1002_advs.201802059.pdf,SI downloaded\10.1002_advs.201802059_SI.pdf,mof_json_store\10.1002_advs.201802059\raw_output.json,mof_json_store\10.1002_advs.201802059\synthesis_016.json,yes,One-pot exfoliation route from PCN-134-3D to PCN-134-2D was unsuccessful,PCN-134-3D,,additive,ZrCl4,150 mg,150.0,mg,nan,,,,,nan,,,,,"1,3,5-tris(4-carboxyphenyl)benzene",BTB,50 mg,50.0,mg,tetrakis(4-carboxyphenyl)porphyrin,TCPP,30 mg,30.0,mg,,,,,,benzoic acid,BA,2.5 g,2.5,g,,,,,,"N,N-dimethylformamide",DMF,10 mL (initial),10.0,"N,N-dimethylformamide",DMF,5 mL (with TCPP and BA added),5.0,120.0,Preheat 85 °C for 1 h; then 120 °C for 24 h,24.0,24 h (after 1 h at 85 °C),Pyrex vial,static,,,,,,red crystals,57.0,,,Zr6O4(OH)4 layers pillared by TCPP,,11.0,,not_reported,not_reported,,,10.1002/advs.201802059,ok,
10.1039/c3dt52430b,downloaded\10.1039_c3dt52430b.pdf,SI downloaded\10.1039_c3dt52430b_SI.pdf,mof_json_store\10.1039_c3dt52430b\raw_output.json,mof_json_store\10.1039_c3dt52430b\synthesis_001.json,yes,Extensive screening across solvents and temperatures; many reactions gave mixtures and pure 10/11 could not be isolated.,Li2(L-tartrate) (phase 3),,additive,,2 mmol,2,mmol,nan,,,,,nan,,,,,L-tartaric acid,,1 mmol,1.0,mmol,,,,,,,,,,,,,,,,,,,,,ethanol,EtOH,10 mL,10.0,,,,,25.0,room temperature (25 °C),72.0,3 days,12 mL borosilicate glass vial with PTFE-lined cap,static,ethanol,,dried in air,,,powder,94.0,,,,,,,,,,,10.1039/c3dt52430b,ok,
10.1039/c3dt52430b,downloaded\10.1039_c3dt52430b.pdf,SI downloaded\10.1039_c3dt52430b_SI.pdf,mof_json_store\10.1039_c3dt52430b\raw_output.json,mof_json_store\10.1039_c3dt52430b\synthesis_002.json,yes,Extensive screening across solvents and temperatures; many reactions gave mixtures and pure 10/11 could not be isolated.,Li2(L-tartrate) (phase 2),,Ag(NO3),,2 mmol,2,mmol,ammonium heptamolybdate tetrahydrate,,,,,nan,,,,,L-tartaric acid,,1 mmol,1.0,mmol,,,,,,,,,,,,,,,,,,,,,ethanol,EtOH,10 mL,10.0,,,,,200.0,200 °C,72.0,3 days,Teflon-lined stainless steel autoclave,static,ethanol,,dried in air,,,needles,88.0,,,,,,,,,,,10.1039/c3dt52430b,ok,
10.1039/c3dt52430b,downloaded\10.1039_c3dt52430b.pdf,SI downloaded\10.1039_c3dt52430b_SI.pdf,mof_json_store\10.1039_c3dt52430b\raw_output.json,mof_json_store\10.1039_c3dt52430b\synthesis_004.json,yes,Extensive screening across solvents and temperatures; many reactions gave mixtures and pure 10/11 could not be isolated.,"Li2(D,L-tartrate) (phase 5)",,Ag(NO3),,2 mmol in ethanol (5 mL),2,mmol,ammonium heptamolybdate tetrahydrate,,,,,nan,,,,,L-tartaric acid,,0.5 mmol in ethanol (5 mL),0.5,mmol,D-tartaric acid,,0.5 mmol in ethanol (5 mL),0.5,mmol,,,,,,,,,,,,,,,,ethanol,EtOH,5 mL (lithium solution) + 5 mL (acid solutions layered),10.0,,,,,200.0,200 °C,72.0,3 days,Teflon-lined stainless steel autoclave,static,ethanol,,dried in air,,,"powder, needles",72.0,,,,,,,,,,,10.1039/c3dt52430b,ok,
10.1039/d1ra00734c,downloaded\10.1039_d1ra00734c.pdf,SI downloaded\10.1039_d1ra00734c_SI.pdf,mof_json_store\10.1039_d1ra00734c\raw_output.json,mof_json_store\10.1039_d1ra00734c\synthesis_001.json,no,,Cu-MOF,,Zn(CH3COO)2·2H2O,,2 mmol,2,mmol,nan,,,,,nan,,,,,aspartic acid,,1 mmol,1.0,mmol,,,,,,,,,,,,,,,,,,,,,"N,N-dimethylformamide",DMF,20 mL,20.0,water,H2O,5 mL,5.0,160.0,160 °C,15.0,15 h,autoclave,stirred (10 min pre-stir before autoclave),ethyl acetate,,dried at 60 °C in a vacuum,60.0,,octahedral and rhombic dodecahedral crystals; hexagonal polyhedra,,,,,,12.2,9.23,not_reported,not_reported,,Stille_coupling;sulfide_oxidation,10.1039/d1ra00734c,ok,
10.1021/acsomega.4c01117,downloaded\10.1021_acsomega.4c01117.pdf,SI downloaded\10.1021_acsomega.4c01117_SI.pdf,mof_json_store\10.1021_acsomega.4c01117\raw_output.json,mof_json_store\10.1021_acsomega.4c01117\synthesis_001.json,yes,Temperature screening 100–150 °C: 100 °C gave amorphous; 140–150 °C decreased crystallinity; 120 °C selected as optimal.,MIL-101(Cr)-NH2,,Cu(CH3COO)2·1H2O,,"2 mmol, 0.8 g",2,mmol,nan,,,,,nan,,,,,2-aminoterephthalic acid,BDC-NH2,"2 mmol, 0.360 g",,,,,,,,,,,,,sodium hydroxide,,5 mmol,5.0,mmol,,,,,,"N,N-dimethylformamide",DMF,15 mL,15.0,,,,,120.0,120 °C,24.0,24 h,steel autoclave reactor,ultrasound bath 5 min; then static,"DMF, EtOH",well washed under vacuum filtration,dried in an oven at 50 °C for 24 h,50.0,24.0,green powder,,,,,,,,,,,,10.1021/acsomega.4c01117,ok,
10.1039/d3ta01927f,downloaded\10.1039_d3ta01927f.pdf,SI downloaded\10.1039_d3ta01927f_SI.pdf,mof_json_store\10.1039_d3ta01927f\raw_output.json,mof_json_store\10.1039_d3ta01927f\synthesis_001.json,no,,SIFSIX-3-Cu,,Cu(CH3COO)2·1H2O,,0.325 g (1.45 mmol) in 5 mL MeOH,1.45,mmol,nan,,,,,nan,,,,,pyrazine,,0.300 g (3.75 mmol) in 5 mL MeOH,3.75,mmol,,,,,,,,,,,,,,,,,,,,,methanol,MeOH,5 mL + 5 mL (layered solutions),10.0,,,,,25,room temperature,24.0,24 h,glass vial,,MeOH,40 mL × 3,dried in an oven at 50 °C for 2 h,50.0,2.0,,,,,,,,,not_reported,not_reported,,CO2_capture,10.1039/d3ta01927f,ok,
10.1039/c5dt02627j,downloaded\10.1039_c5dt02627j.pdf,,mof_json_store\10.1039_c5dt02627j\raw_output.json,mof_json_store\10.1039_c5dt02627j\synthesis_001.json,no,,ZIF-8,,Cu(CH3COO)2·1H2O,,1.17 g,5.86031,mmol,nan,,,,,nan,,,,,2-methylimidazole,,22.7 g,22.7,g,,,,,,,,,,,,,,,,,,,,,deionized water,H2O,8 g (metal solution) + 80 g (linker solution),,,,,,25,room temperature,0.167,10 minutes,,stirred (metal solution added dropwise into linker solution),deionized water,3×,,,,nanoparticles,,50–100 nm,,,,,,,,,,10.1039/c5dt02627j,ok,
10.1002/slct.201702852,,SI downloaded\10.1002_slct.201702852_SI.pdf,mof_json_store\10.1002_slct.201702852\raw_output.json,mof_json_store\10.1002_slct.201702852\synthesis_001.json,no,,ZIF-8,,Cd(CH3COO)2·2H2O,,"25 mM, 20 mL",0.5,mmol,nan,,,,,nan,,,,,2-methylimidazole,Hmim,"220 mM, 20 mL",4.4,mmol,,,,,,,,,,,,,,,,,,,,,water,H2O,20 mL + 20 mL (aqueous solutions),40.0,,,,,28.0,room temperature (~28 ± 2 °C),0.333,20 minutes,,stirred (500 rpm),DI water,five times,air-dried for 8 h,,8.0,white precipitation,,,,,,,,,,,,10.1002/slct.201702852,ok,
10.1039/c2dt31879b,downloaded\10.1039_c2dt31879b.pdf,SI downloaded\10.1039_c2dt31879b_SI.pdf,mof_json_store\10.1039_c2dt31879b\raw_output.json,mof_json_store\10.1039_c2dt31879b\synthesis_001.json,no,,,886444,Cd(CH3COO)2·2H2O,,molar ratio 1,,,nan,,,,,nan,,,,,"N,N′-bis-(4-pyridyl)phthalamide",L,molar ratio 1,,,,,,,,,,,,,benzoic acid,PhCOOH,molar ratio 2,,,,,,,,"N,N-dimethylformamide",DMF,"5 mL (from DMF/H2O 5:1 v/v, total 6 mL)",5.0,water,H2O,"1 mL (from DMF/H2O 5:1 v/v, total 6 mL)",1.0,115.0,115 °C,48.0,2 days,Teflon-lined autoclave,static,,,,,,block crystals,80.0,,,"tetrahedral Zn(II) node; 3D H-bonded PtS net, three-fold interpenetrated","a=24.0674(3), b=5.14990(10), c=15.5647(2) Å, β=97.626(1)°, C2/c",,,not_reported,not_reported,200.0,luminescence,10.1039/c2dt31879b,ok,
10.1002/slct.202100438,,SI downloaded\10.1002_slct.202100438_SI.pdf,mof_json_store\10.1002_slct.202100438\raw_output.json,mof_json_store\10.1002_slct.202100438\synthesis_001.json,no,,Gd-MOF-BDC_1,,Cd(CH3COO)2·2H2O,,4.5 mmol,4.5,mmol,nan,,,,,nan,,,,,terephthalic acid,BDC,1.8 mmol,1.8,mmol,,,,,,,,,,,,,,,,,,,,,"N,N-dimethylformamide",DMF,ethanol-DMF mixture (40% ethanol),,ethanol,EtOH,ethanol-DMF mixture (40% ethanol),,140.0,140 ºC,13.0,13 h,Parr 5500 reactor vessel,,"DMF, ethanol",several times,70 °C under vacuum for 24 h,70.0,24.0,,,,,,,,,,,,,10.1002/slct.202100438,ok,
10.1002/slct.202100438,,SI downloaded\10.1002_slct.202100438_SI.pdf,mof_json_store\10.1002_slct.202100438\raw_output.json,mof_json_store\10.1002_slct.202100438\synthesis_002.json,no,,Gd-MOF-BDC_2,,Mn(CH3COO)2·4H2O,,4.5 mmol,4.5,mmol,nan,,,,,nan,,,,,terephthalic acid,BDC,1.8 mmol,1.8,mmol,,,,,,,,,,,polyvinylpyrrolidone,PVP,0.0625 mmol in 20 mL of the ethanol-DMF mixture,0.0625,mmol,,,,,,"N,N-dimethylformamide",DMF,ethanol-DMF mixture (40% ethanol),,ethanol,EtOH,ethanol-DMF mixture (40% ethanol),,140.0,140 ºC,13.0,13 h,Parr 5500 reactor vessel,,"DMF, ethanol",several times,70 °C under vacuum for 24 h,70.0,24.0,,,,,,,,,,,,,10.1002/slct.202100438,ok,
10.1002/slct.202100438,,SI downloaded\10.1002_slct.202100438_SI.pdf,mof_json_store\10.1002_slct.202100438\raw_output.json,mof_json_store\10.1002_slct.202100438\synthesis_003.json,no,,Gd-MOF-BDC_3,,NiCl2·6H2O,,4.5 mmol,4.5,mmol,nan,,,,,nan,,,,,terephthalic acid,BDC,6.75 mmol,6.75,mmol,,,,,,,,,,,polyvinylpyrrolidone,PVP,0.0625 mmol in 20 mL of the ethanol-DMF mixture,0.0625,mmol,,,,,,"N,N-dimethylformamide",DMF,ethanol-DMF mixture (40% ethanol),,ethanol,EtOH,ethanol-DMF mixture (40% ethanol),,140.0,140 ºC,13.0,13 h,Parr 5500 reactor vessel,,"DMF, ethanol",several times,70 °C under vacuum for 24 h,70.0,24.0,,,,,,,,,,,,,10.1002/slct.202100438,ok,
10.1002/slct.202100438,,SI downloaded\10.1002_slct.202100438_SI.pdf,mof_json_store\10.1002_slct.202100438\raw_output.json,mof_json_store\10.1002_slct.202100438\synthesis_004.json,no,,Gd-MOF-BDC_4,,NiCl2·6H2O,,4.5 mmol,4.5,mmol,nan,,,,,nan,,,,,terephthalic acid,BDC,10.13 mmol,10.13,mmol,,,,,,,,,,,polyvinylpyrrolidone,PVP,0.0625 mmol in 20 mL of the ethanol-DMF mixture,0.0625,mmol,,,,,,"N,N-dimethylformamide",DMF,ethanol-DMF mixture (40% ethanol),,ethanol,EtOH,ethanol-DMF mixture (40% ethanol),,140.0,140 ºC,13.0,13 h,Parr 5500 reactor vessel,,"DMF, ethanol",several times,70 °C under vacuum for 24 h,70.0,24.0,,,,,,,,,,,,,10.1002/slct.202100438,ok,
10.1002/slct.202100438,,SI downloaded\10.1002_slct.202100438_SI.pdf,mof_json_store\10.1002_slct.202100438\raw_output.json,mof_json_store\10.1002_slct.202100438\synthesis_005.json,no,,Gd-MOF-BTC_1,,Zn(NO3)2·6H2O,,4.5 mmol,4.5,mmol,nan,,,,,nan,,,,,"benzene-1,3,5-tricarboxylic acid",BTC,1.2 mmol,1.2,mmol,,,,,,,,,,,,,,,,,,,,,"N,N-dimethylformamide",DMF,ethanol-DMF mixture (40% ethanol),,ethanol,EtOH,ethanol-DMF mixture (40% ethanol),,140.0,140 ºC,13.0,13 h,Parr 5500 reactor vessel,,"DMF, ethanol",several times,70 °C under vacuum for 24 h,70.0,24.0,,,,,,,,,,,,,10.1002/slct.202100438,ok,
10.1002/slct.202100438,,SI downloaded\10.1002_slct.202100438_SI.pdf,mof_json_store\10.1002_slct.202100438\raw_output.json,mof_json_store\10.1002_slct.202100438\synthesis_006.json,no,,Gd-MOF-BTC_2,,Zn(NO3)2·6H2O,,4.5 mmol,4.5,mmol,nan,,,,,nan,,,,,"benzene-1,3,5-tricarboxylic acid",BTC,1.2 mmol,1.2,mmol,,,,,,,,,,,polyvinylpyrrolidone,PVP,0.0625 mmol in 20 mL of the ethanol-DMF mixture,0.0625,mmol,,,,,,"N,N-dimethylformamide",DMF,ethanol-DMF mixture (40% ethanol),,ethanol,EtOH,ethanol-DMF mixture (40% ethanol),,140.0,140 ºC,13.0,13 h,Parr 5500 reactor vessel,,"DMF, ethanol",several times,70 °C under vacuum for 24 h,70.0,24.0,,,,,,,,,,,,,10.1002/slct.202100438,ok,
10.1002/slct.202100438,,SI downloaded\10.1002_slct.202100438_SI.pdf,mof_json_store\10.1002_slct.202100438\raw_output.json,mof_json_store\10.1002_slct.202100438\synthesis_007.json,no,,Gd-MOF-BTC_3,,Zn(NO3)2·6H2O,,4.5 mmol,4.5,mmol,nan,,,,,nan,,,,,"benzene-1,3,5-tricarboxylic acid",BTC,4.5 mmol,4.5,mmol,,,,,,,,,,,polyvinylpyrrolidone,PVP,0.0625 mmol in 20 mL of the ethanol-DMF mixture,0.0625,mmol,,,,,,"N,N-dimethylformamide",DMF,ethanol-DMF mixture (40% ethanol),,ethanol,EtOH,ethanol-DMF mixture (40% ethanol),,140.0,140 ºC,13.0,13 h,Parr 5500 reactor vessel,,"DMF, ethanol",several times,70 °C under vacuum for 24 h,70.0,24.0,,,,,,,,,,,,,10.1002/slct.202100438,ok,
10.1002/slct.202100438,,SI downloaded\10.1002_slct.202100438_SI.pdf,mof_json_store\10.1002_slct.202100438\raw_output.json,mof_json_store\10.1002_slct.202100438\synthesis_008.json,no,,Gd-MOF-BTC_4,,Zn(NO3)2·6H2O,,4.5 mmol,4.5,mmol,nan,,,,,nan,,,,,"benzene-1,3,5-tricarboxylic acid",BTC,6.75 mmol,6.75,mmol,,,,,,,,,,,polyvinylpyrrolidone,PVP,0.0625 mmol in 20 mL of the ethanol-DMF mixture,0.0625,mmol,,,,,,"N,N-dimethylformamide",DMF,ethanol-DMF mixture (40% ethanol),,ethanol,EtOH,ethanol-DMF mixture (40% ethanol),,140.0,140 ºC,13.0,13 h,Parr 5500 reactor vessel,,"DMF, ethanol",several times,70 °C under vacuum for 24 h,70.0,24.0,,,,,,,,,,,,,10.1002/slct.202100438,ok,
10.1039/d5ce00161g,downloaded\10.1039_d5ce00161g.pdf,SI downloaded\10.1039_d5ce00161g_SI.pdf,mof_json_store\10.1039_d5ce00161g\raw_output.json,mof_json_store\10.1039_d5ce00161g\synthesis_001.json,no,,K-Dy,,Zn(NO3)2·6H2O,,"0.2193 g, 0.5 mmol",0.5,mmol,nan,,,,,nan,,,,,"imidazole-4,5-dicarboxylic acid",,"0.0780 g, 0.5 mmol",0.5,mmol,oxalic acid,,"0.0450 g, 0.5 mmol",0.5,mmol,,,,,,KOH,,"0.1402 g, 2.5 mmol",2.5,mmol,,,,,,water,H2O,10 mL,10.0,,,,,170.0,170 °C,72.0,stir 20 min at RT; heat at 170 °C for 3 days; cool at 2.5 °C/h to RT,Teflon-lined steel autoclave (28 mL),stirred 20 min then static under autogenous pressure,,,,,,light-yellow powder,76.6,,,Dy6L4 cluster SBU (octahedral cage),,,,not_reported,yes,,,10.1039/d5ce00161g,ok,
10.1039/d5ce00161g,downloaded\10.1039_d5ce00161g.pdf,SI downloaded\10.1039_d5ce00161g_SI.pdf,mof_json_store\10.1039_d5ce00161g\raw_output.json,mof_json_store\10.1039_d5ce00161g\synthesis_002.json,no,,Na-Dy,,Zn(NO3)2·6H2O,,"0.2193 g, 0.5 mmol",0.5,mmol,nan,,,,,nan,,,,,"imidazole-4,5-dicarboxylic acid",,"0.0780 g, 0.5 mmol",0.5,mmol,oxalic acid,,"0.0450 g, 0.5 mmol",0.5,mmol,,,,,,NaOH,,"0.1054 g, 2.5 mmol",2.5,mmol,,,,,,water,H2O,10 mL,10.0,,,,,170.0,170 °C,72.0,stir 20 min at RT; heat at 170 °C for 3 days; cool at 2.5 °C/h to RT,Teflon-lined steel autoclave (28 mL),stirred 20 min then static under autogenous pressure,,,,,,light-yellow powder,66.9,,,Dy6L4 cluster SBU (octahedral cage),,,,not_reported,not_reported,,,10.1039/d5ce00161g,ok,
10.1039/d5ra00355e,downloaded\10.1039_d5ra00355e.pdf,SI downloaded\10.1039_d5ra00355e_SI.pdf,mof_json_store\10.1039_d5ra00355e\raw_output.json,mof_json_store\10.1039_d5ra00355e\synthesis_001.json,no,,Ni–ascorbic acid MOF,,Zn(NO3)2·6H2O,,2 mmol,2,mmol,nan,,,,,nan,,,,,ascorbic acid,,1 mmol,1.0,mmol,,,,,,,,,,,,,,,,,,,,,"N,N-dimethylformamide",DMF,20 mL,20.0,water,H2O,5 mL,5.0,160.0,160 °C,24.0,24 hours,autoclave,stirred 20 min before heating; static during heating,EtOH,,dried at 60 °C,60.0,,spherical microspheres,,,,,,,16.628,not_reported,not_reported,220.0,oxidation_catalysis;tetrazole_synthesis,10.1039/d5ra00355e,ok,
10.1002/adfm.202504117,downloaded\10.1002_adfm.202504117.pdf,SI downloaded\10.1002_adfm.202504117_SI.pdf,mof_json_store\10.1002_adfm.202504117\raw_output.json,mof_json_store\10.1002_adfm.202504117\synthesis_001.json,no,,Zr-PTB,,Zn(NO3)2·6H2O,ZrCl4,0.108 mmol; 25.40 mg,0.108,mmol,nan,,,,,nan,,,,,"4,4′,4″-(pyridine-2,4,6-triyl)tribenzoic acid",H3PTB,0.0725 mmol; 31.86 mg,0.0725,mmol,,,,,,,,,,,formic acid,,2.5 mL,,,water,H2O,0.7 mL,,,"N,N-dimethylformamide",DMF,12.5 mL,12.5,,,,,120.0,120 °C,48.0,48 h,20 mL screw-cap glass vial,static,"DMF, MeOH",multiple times,vacuum dried at 22 °C,22.0,,white colloidal suspension; nanosheets,,,,6-connected Zr6O8 clusters; formate-capped,,,,not_reported,yes,,protein_hydrolysis;peptide_hydrolysis;nanozyme,10.1002/adfm.202504117,ok,
10.1039/d3ce00166k,downloaded\10.1039_d3ce00166k.pdf,SI downloaded\10.1039_d3ce00166k_SI.pdf,mof_json_store\10.1039_d3ce00166k\raw_output.json,mof_json_store\10.1039_d3ce00166k\synthesis_001.json,yes,"Hydrophobic vial gave no crystals; small or no water yielded little, irregular nanosheet crystals.",,286951,Zn(NO3)2·6H2O,,10.5 mg,0.04828,mmol,nan,,,,,nan,,,,,"1,1′-biphenyl-2,2′-dicarboxylate acid",BPDC,18 mg,18.0,mg,,,,,,,,,,,,,,,,,,,,,"N,N-dimethylformamide",DMF,"1.5 mL (of 3 mL total, DMF/H2O 1:1 v/v)",1.5,water,H2O,"1.5 mL (of 3 mL total, DMF/H2O 1:1 v/v)",1.5,85.0,85 °C,48.0,48 h,closed Pyrex vessel,static,"DMF, MeOH",,,,,colourless transparent needle-like crystals (centimetre-scale),,up to cm length; SCXRD crystal 0.12 × 0.02 × 0.01 mm,,1D Zn–carboxylate chains,"a=12.846(5), b=5.943(2), c=17.311(7) Å, β=104.065(7)°, P21/c",,16.446,not_reported,yes,,dye_separation,10.1039/d3ce00166k,ok,
10.1021/acs.analchem.7b03723,downloaded\10.1021_acs.analchem.7b03723.pdf,SI downloaded\10.1021_acs.analchem.7b03723_SI.pdf,mof_json_store\10.1021_acs.analchem.7b03723\raw_output.json,mof_json_store\10.1021_acs.analchem.7b03723\synthesis_001.json,no,,MIL-101(Al),,Co(NO3)2·6H2O,,"37.5 mg, 0.15 mmol",0.15,mmol,nan,,,,,nan,,,,,"1,4-terephthalic acid",BDC,"32.8 mg, 0.28 mmol",0.28,mmol,,,,,,,,,,,,,,,,,,,,,"N,N-dimethylformamide",DMF,6.0 mL,6.0,,,,,130.0,403 K,72.0,72 h,"Teflon-lined autoclave, 30 mL",static,"DMF, ethanol",three times,dried at room temperature,,,,,,,,,,,not_reported,not_reported,,,10.1021/acs.analchem.7b03723,ok,
10.1021/acs.analchem.7b03723,downloaded\10.1021_acs.analchem.7b03723.pdf,SI downloaded\10.1021_acs.analchem.7b03723_SI.pdf,mof_json_store\10.1021_acs.analchem.7b03723\raw_output.json,mof_json_store\10.1021_acs.analchem.7b03723\synthesis_002.json,no,,MIL-101(Al)-NH2,,Co(NO3)2·6H2O,,"37.5 mg, 0.15 mmol",0.15,mmol,nan,,,,,nan,,,,,2-aminoterephthalic acid,BDC-NH2,"40.2 mg, 0.22 mmol",0.22,mmol,,,,,,,,,,,,,,,,,,,,,"N,N-dimethylformamide",DMF,6.0 mL,6.0,,,,,130.0,403 K,72.0,72 h,"Teflon-lined autoclave, 30 mL",static,"DMF, ethanol",three times,dried at room temperature,,,,,,,,,,1503.9,not_reported,yes,413.0,,10.1021/acs.analchem.7b03723,ok,
10.1021/acsami.2c15811,downloaded\10.1021_acsami.2c15811.pdf,SI downloaded\10.1021_acsami.2c15811_SI.pdf,mof_json_store\10.1021_acsami.2c15811\raw_output.json,mof_json_store\10.1021_acsami.2c15811\synthesis_001.json,no,,MIL-100(Fe),,Co(NO3)2·6H2O,,0.404 g,1.91438,mmol,nan,,,,,nan,,,,,"benzene-1,3,5-tricarboxylic acid",BTC,0.21 g,0.21,g,,,,,,,,,,,,,,,,,,,,,deionized water,H2O,60 mL,60.0,,,,,150.0,150 °C,12.0,12 h,Teflon lined steel autoclave,static,,,,,,,,,,,,,,not_reported,not_reported,,,10.1021/acsami.2c15811,ok,
10.1021/acsami.2c15811,downloaded\10.1021_acsami.2c15811.pdf,SI downloaded\10.1021_acsami.2c15811_SI.pdf,mof_json_store\10.1021_acsami.2c15811\raw_output.json,mof_json_store\10.1021_acsami.2c15811\synthesis_002.json,no,,m-MIL-100(Fe),,ZrCl4,,0.404 g,1.73364,mmol,nan,,,,,nan,,,,,"benzene-1,3,5-tricarboxylic acid",BTC,0.21 g,0.21,g,,,,,,,,,,,,,,,,,,,,,"N,N-dimethylformamide",DMF,50 mL,50.0,,,,,150.0,150 °C,16.0,16 h,Teflon lined steel autoclave,static,"DMF, absolute ethanol, deionized water",three times each,,,,gel-like monolith,,,,,,,700.7,not_reported,not_reported,,,10.1021/acsami.2c15811,ok,
10.1039/d2bm01295b,downloaded\10.1039_d2bm01295b.pdf,SI downloaded\10.1039_d2bm01295b_SI.pdf,mof_json_store\10.1039_d2bm01295b\raw_output.json,mof_json_store\10.1039_d2bm01295b\synthesis_001.json,no,,LZIF-8,,ZrCl4,,"0.5 M in methanol, 4 mL",2,mmol,nan,,,,,nan,,,,,2-methylimidazole,2-MeIm,"3.5 M in methanol, 40 mL",140.0,mmol,,,,,,,,,,,lysozyme (template),,"50 mg (in 50 mL, as stated)",50.0,mg,,,,,,methanol,MeOH,"Used as solvent for Zn salt (0.5 M, 4 mL) and 2-MeIm (3.5 M, 40 mL)",,,,,,25,room temperature,0.5,"15 min, then 15 min (after linker addition)",,stirred,methanol,"three times (centrifugation 7000 rpm, 10 min each)",dried at room temperature,,,polyhedral nanocrystals,,80–105 nm,,,,,,not_reported,not_reported,,,10.1039/d2bm01295b,ok,
10.1021/ja4032049,downloaded\10.1021_ja4032049.pdf,SI downloaded\10.1021_ja4032049_SI.pdf,mof_json_store\10.1021_ja4032049\raw_output.json,mof_json_store\10.1021_ja4032049\synthesis_001.json,yes,Essential to include 0.25 mL H2O per 1 mL DMF to obtain desired material; otherwise target not obtained.,[Cu(bcppm)H2O],,ZrCl4,,"36.3 mg, 0.16 mmol",0.16,mmol,nan,,,,,nan,,,,,bis(4-(4-carboxyphenyl)-1H-pyrazolyl)methane,H2bcppm,"41.5 mg, 0.11 mmol",0.11,mmol,,,,,,,,,,,nitric acid (70%),HNO3,2 drops of 70% HNO3,,,,,,,,"N,N-dimethylformamide",DMF,2 mL,2.0,water,H2O,0.5 mL,0.5,85.0,85 °C,16.0,16 h,screw-cap vial,,"DMF, acetone",DMF ×3; acetone ×8,120 °C under high vacuum for 3 h,120.0,3.0,blue block-like crystals,82.0,0.21 × 0.14 × 0.08 mm,,square-pyramidal Cu(II) nodes; 2D 4^4 net layers,"a=9.9995(3) Å, b=19.2590(4) Å, c=15.3449(5) Å, Pnma",3.6,155.0,not_reported,yes,285.0,CO2_capture,10.1021/ja4032049,ok,
10.1039/d1nj05135k,downloaded\10.1039_d1nj05135k.pdf,SI downloaded\10.1039_d1nj05135k_SI.pdf,mof_json_store\10.1039_d1nj05135k\raw_output.json,mof_json_store\10.1039_d1nj05135k\synthesis_001.json,no,,MIL-101(Cr)-SO3H,,ZrCl4,CrO3,1.25 g,5.36398,mmol,nan,,,,,nan,,,,,monosodium 2-sulfoterephthalate,sTA-Na,3.35 g,3.35,g,,,,,,,,,,,hydrochloric acid (12 N),HCl,"12 N, 2.08 mL",2.08,mL,,,,,,deionized water,H2O,50 mL,50.0,,,,,240.0,240 °C,120.0,5 days,Teflon-lined autoclave,static,ethanol,twice,ethanol solvothermal treatment at 100 °C for 6 h,100.0,6.0,green powder,,,,,,,,,,,,10.1039/d1nj05135k,ok,
10.1039/d0ta04898d,downloaded\10.1039_d0ta04898d.pdf,SI downloaded\10.1039_d0ta04898d_SI.pdf,mof_json_store\10.1039_d0ta04898d\raw_output.json,mof_json_store\10.1039_d0ta04898d\synthesis_001.json,no,,iMOF-3C,1990643,ZrCl4,,"8.42 mg, 0.03 mmol",0.03,mmol,ZnCl2,,,,,nan,,,,,tris(4-(1H-imidazol-1-yl)phenyl)amine,TIPA,"8.86 mg, 0.02 mmol",0.02,mmol,,,,,,,,,,,,,,,,,,,,,"N,N-dimethylformamide",DMF,DMF:H2O = 2:1 v/v,,water,H2O,DMF:H2O = 2:1 v/v,,130.0,130 b0C,48.0,48 h (then cooled to RT over 12 h),Teflon-lined vessel,,"DMF, water",,MeOH exchange 24 h; activated under vacuum,,24.0,hexagonal-shaped single crystals,62.0,0.13 d7 0.12 d7 0.10 mm,,Ni(II) six-coordinated nodes; 2D layered,"a=b=16.012(3) c5, c=25.633(5) c5, b1= b2=90 b0, b3=120 b0, R-3:H",,,not_reported,yes,,anion_capture,10.1039/d0ta04898d,ok,
10.1002/chem.201803842,downloaded\10.1002_chem.201803842.pdf,SI downloaded\10.1002_chem.201803842_SI.pdf,mof_json_store\10.1002_chem.201803842\raw_output.json,mof_json_store\10.1002_chem.201803842\synthesis_001.json,no,,MOF1,1577560,ZrCl4,,0.04 mmol,0.04,mmol,ZnCl2,,,,,nan,,,,,"5,10,15,20-tetrakis(4-carboxyphenyl)porphyrin",TCPP,0.02 mmol,0.02,mmol,,,,,,,,,,,,,,,,,,,,,"N,N-dimethylformamide",DMF,6 mL,6.0,water,H2O,4 mL,4.0,100.0,100 °C,48.0,2 days,30 mL Teflon vessel sealed in glass vial,stirred before heating; static during heating,MeOH,methanol exchange 48 h,"methanol exchange 48 h, then 60 °C under vacuum (18 mTorr) for 20 h",60.0,20.0,needlelike crystals,64.0,,,binuclear MnII nodes; [Mn–O–Mn]n chains,"a=7.0992(6) Å, b=26.338(2) Å, c=29.830(3) Å, β=96.560(3)°, P21/n",10.06,320.5,not_reported,yes,350.0,CO2_capture,10.1002/chem.201803842,ok,
10.1002/adsu.201800053,downloaded\10.1002_adsu.201800053.pdf,SI downloaded\10.1002_adsu.201800053_SI.pdf,mof_json_store\10.1002_adsu.201800053\raw_output.json,mof_json_store\10.1002_adsu.201800053\synthesis_001.json,no,,ZIF-8,739161,ZrCl4,,20 mg; dissolved in 1 mL DI water,0.0858236,mmol,ZnCl2,,,,,nan,,,,,2-methylimidazole,Hmim,2.3 g; dissolved in 9 mL DI water,2.3,g,,,,,,,,,,,,,,,,,,,,,water (deionized),H2O,1 mL (Zn solution) + 9 mL (ligand solution),,,,,,25,room temperature,0.033,2 min,,stirred,DI water,several times,dried overnight at 333 K,60.0,,rhombic dodecahedron; hexagonal nanocrystals,84.5,≈380 nm (TEM); AFM height ≈60 nm,sod,,,,1398.7,not_reported,not_reported,490.0,sensing,10.1002/adsu.201800053,ok,
10.1039/d2ta03524c,downloaded\10.1039_d2ta03524c.pdf,SI downloaded\10.1039_d2ta03524c_SI.pdf,mof_json_store\10.1039_d2ta03524c\raw_output.json,mof_json_store\10.1039_d2ta03524c\synthesis_001.json,no,,JLU-MOF116,2155811,ZrCl4,,"8 mg, 0.02 mmol",0.02,mmol,ZnCl2,,,,,nan,,,,,"3,5-Bis{[(4-carboxyphenyl)amino]carbonyl}-benzoic acid",H3-BCPACBA (L1),"3 mg, 0.01 mmol",0.01,mmol,,,,,,,,,,,HNO3,,"2.7 M in DMF, 300 μL",0.81,mmol,,,,,,"N,N-dimethylformamide",DMF,1 mL,1.0,acetonitrile,MeCN,700 μL,0.7,120.0,120 °C,48.0,2 days,20 mL glass vial,static,"DMF, EtOH",DMF wash; EtOH exchange 9×/3 days,"Supercritical CO2 for 36 h, then 70 °C under vacuum for 10 h",70.0,10.0,cubic colorless single crystals,57.0,,hwx,"In3(μ3-O)(COO)6 trimer, 6-connected","tetragonal, P42/mnm, a=b=30.241(4) Å, c=18.297(4) Å",,2038.0,not_reported,not_reported,,CO2_capture;CO2_cycloaddition;Knoevenagel_condensation,10.1039/d2ta03524c,ok,
10.1039/d2ta03524c,downloaded\10.1039_d2ta03524c.pdf,SI downloaded\10.1039_d2ta03524c_SI.pdf,mof_json_store\10.1039_d2ta03524c\raw_output.json,mof_json_store\10.1039_d2ta03524c\synthesis_002.json,no,,JLU-MOF117,2155812,Cd(NO3)2·4H2O,,"10 mg, 0.025 mmol",0.025,mmol,nan,,,,,nan,,,,,"4,4′,4″-[1,3,5-benzenetriyltris(carbonylimino)]trisbenzoic acid",H3-BTCTBA (L2),"5 mg, 0.011 mmol",0.011,mmol,,,,,,,,,,,HNO3,,"2.7 M in DMF, 200 μL",0.54,mmol,,,,,,"N,N-dimethylformamide",DMF,1 mL,1.0,acetonitrile,MeCN,310 μL,0.31,130.0,130 °C,48.0,2 days,20 mL glass vial,static,"DMF, EtOH",DMF wash; EtOH exchange 9×/3 days,"Supercritical CO2 for 36 h, then 70 °C under vacuum for 10 h",70.0,10.0,cubic colorless single crystals,61.0,,hwx,"In3(μ3-O)(COO)6 trimer, 6-connected","orthorhombic, Imma, a=20.1206(4) Å, b=28.9071(7) Å, c=29.2586(7) Å",,1892.0,not_reported,not_reported,,CO2_capture;CO2_cycloaddition;Knoevenagel_condensation,10.1039/d2ta03524c,ok,
10.1021/ic2004485,downloaded\10.1021_ic2004485.pdf,SI downloaded\10.1021_ic2004485_SI.pdf,mof_json_store\10.1021_ic2004485\raw_output.json,mof_json_store\10.1021_ic2004485\synthesis_001.json,no,,,,Cd(NO3)2·4H2O,,0.1 mmol,0.1,mmol,nan,,,,,nan,,,,,"1,1′-biphenyl-2,2′,6,6′-tetracarboxylic acid",H4bpta,0.05 mmol,0.05,mmol,"4,4'-bipyridine","4,4-bipy",0.05 mmol,0.05,mmol,,,,,,,,,,,,,,,,"N,N-dimethylformamide",DMF,"DMF/EtOH 1:1 (v/v), 12 mL",,ethanol,EtOH,"DMF/EtOH 1:1 (v/v), 12 mL",,100.0,100 °C,24.0,24 h,glass vial,"stirred, then static",DMF,,dried in air,,,homogeneous colorless crystals,60.0,,,"[Zn4(bpta)2(H2O)2] layers pillared by 4,4′-bipy","monoclinic, C2/c, a=25.677(10) Å, b=13.996(5) Å, c=19.119(8) Å, β=118.458(5)°",,,not_reported,not_reported,,hydrogen storage,10.1021/ic2004485,ok,
10.1021/ic2004485,downloaded\10.1021_ic2004485.pdf,SI downloaded\10.1021_ic2004485_SI.pdf,mof_json_store\10.1021_ic2004485\raw_output.json,mof_json_store\10.1021_ic2004485\synthesis_002.json,no,,,,Cd(NO3)2·4H2O,,0.1 mmol,0.1,mmol,nan,,,,,nan,,,,,"1,1′-biphenyl-2,2′,6,6′-tetracarboxylic acid",H4bpta,0.05 mmol,0.05,mmol,"4,4′-azopyridine",azpy,0.05 mmol,0.05,mmol,,,,,,,,,,,,,,,,"N,N-dimethylformamide",DMF,"DMF/EtOH 1:1 (v/v), 12 mL",,ethanol,EtOH,"DMF/EtOH 1:1 (v/v), 12 mL",,100.0,100 °C,24.0,24 h,glass vial,"stirred, then static",DMF,,dried in air,,,orange block crystals,65.0,,,[Zn4(bpta)2(H2O)2] layers pillared by azpy,"monoclinic, C2/c, a=29.943(6) Å, b=13.921(3) Å, c=18.994(4) Å, β=115.81(3)°",,440.0,not_reported,not_reported,,hydrogen storage,10.1021/ic2004485,ok,
10.1021/ic2004485,downloaded\10.1021_ic2004485.pdf,SI downloaded\10.1021_ic2004485_SI.pdf,mof_json_store\10.1021_ic2004485\raw_output.json,mof_json_store\10.1021_ic2004485\synthesis_003.json,no,,,,FeCl2,,0.1 mmol,0.1,mmol,nan,,,,,nan,,,,,"1,1′-biphenyl-2,2′,6,6′-tetracarboxylic acid",H4bpta,0.05 mmol,0.05,mmol,"di-3,6-(4-pyridyl)-1,2,4,5-tetrazine",dipytz,0.05 mmol,0.05,mmol,,,,,,,,,,,,,,,,"N,N-dimethylformamide",DMF,"DMF/EtOH 1:1 (v/v), 10 mL",,ethanol,EtOH,"DMF/EtOH 1:1 (v/v), 10 mL",,100.0,100 °C,24.0,24 h,glass vial,"stirred, then static",DMF,,dried in air,,,red crystalline powder,70.0,,,[Zn4(bpta)2(H2O)2] layers pillared by dipytz,"monoclinic, C2/c, a=34.45 Å, b=14.05 Å, c=18.99 Å, β=114.98°",,402.0,not_reported,not_reported,,hydrogen storage,10.1021/ic2004485,ok,
10.1021/acs.inorgchem.1c03340,downloaded\10.1021_acs.inorgchem.1c03340.pdf,SI downloaded\10.1021_acs.inorgchem.1c03340_SI.pdf,mof_json_store\10.1021_acs.inorgchem.1c03340\raw_output.json,mof_json_store\10.1021_acs.inorgchem.1c03340\synthesis_001.json,no,,UiO-BA,,FeCl2,,0.2512 g,1.98184,mmol,nan,,,,,nan,,,,,terephthalic acid,BDC,0.1789 g,0.1789,g,,,,,,,,,,,benzoic acid,BA,1.3151 g,1.3151,g,,,,,,"N,N-dimethylformamide",DMF,25 mL,25.0,water,H2O,58.3 μL,0.0583,120.0,120 °C,24.0,24 h,sealed vessel,,"DMF, isopropanol",DMF at RT under stirring for 24 h; then DMF and isopropanol by centrifugation,dried in an oven at 60 °C for 24 h,60.0,24.0,,,,,Zr6O4(OH)4 SBU,,,1283.4,not_reported,not_reported,,,10.1021/acs.inorgchem.1c03340,ok,
10.1021/acs.inorgchem.3c03142,downloaded\10.1021_acs.inorgchem.3c03142.pdf,SI downloaded\10.1021_acs.inorgchem.3c03142_SI.pdf,mof_json_store\10.1021_acs.inorgchem.3c03142\raw_output.json,mof_json_store\10.1021_acs.inorgchem.3c03142\synthesis_001.json,no,,JNU-219,,FeCl2,,0.0269 mmol (12 mg),0.0269,mmol,nan,,,,,nan,,,,,"4,4′,4″,4‴-benzene-2,3,5,6-tetrayl-tetrabenzoate",H4BTEB,0.0161 mmol (9 mg),0.0161,mmol,,,,,,,,,,,hydrochloric acid,HCl,"0.1 M, 200 μL",0.02,mmol,,,,,,"N,N-dimethylformamide",DMF,2.0 mL,2.0,ethanol,EtOH,0.20 mL,0.2,80.0,80 °C,72.0,72 h; cooled to RT at 5 °C h−1,10 mL glass vial,,"DMF, EtOH",solvent exchange for one day,100 °C under high vacuum for 12 h,100.0,12.0,colorless rods,63.0,,,carboxylate-bridged Eu(III) rod SBU,,,149.0,not_reported,yes,,luminescence,10.1021/acs.inorgchem.3c03142,ok,
10.1021/acs.inorgchem.3c03142,downloaded\10.1021_acs.inorgchem.3c03142.pdf,SI downloaded\10.1021_acs.inorgchem.3c03142_SI.pdf,mof_json_store\10.1021_acs.inorgchem.3c03142\raw_output.json,mof_json_store\10.1021_acs.inorgchem.3c03142\synthesis_002.json,no,,JNU-220,2293501,FeCl2,,0.0269 mmol (12 mg),0.0269,mmol,nan,,,,,nan,,,,,"4,4′,4″,4‴-pyrazine-2,3,5,6-tetrayl-tetrabenzoate",H4BTTB,0.0160 mmol (9 mg),0.016,mmol,,,,,,,,,,,acetic acid (glacial),AcOH,70 μL,,,,,,,,"N,N-dimethylformamide",DMF,2.0 mL,2.0,methanol,MeOH,1.0 mL,1.0,80.0,80 °C,72.0,72 h; cooled to RT at 5 °C h−1,10 mL glass vial,,"DMF, EtOH",solvent exchange for one day,100 °C under high vacuum for 12 h,100.0,12.0,colorless rods,58.0,,,carboxylate-bridged Eu(III) rod SBU,"a=16.1800(6) Å, b=21.7799(7) Å, c=16.7561(7) Å, β=100.540(4)°, P21/c",,148.0,not_reported,yes,300.0,luminescence;sensing,10.1021/acs.inorgchem.3c03142,ok,
10.1021/ic502380q,downloaded\10.1021_ic502380q.pdf,SI downloaded\10.1021_ic502380q_SI.pdf,mof_json_store\10.1021_ic502380q\raw_output.json,mof_json_store\10.1021_ic502380q\synthesis_001.json,yes,Direct MOF synthesis using a proline-substituted linker without Boc protection was not successful.,DUT-32-NHProBoc,,FeCl2,,"119 mg (0.46 mmol, 4.6 equiv)",0.46,mmol,nan,,,,,nan,,,,,"4,4′,4′-[benzene-1,3,5-triyltris(carbonylimino)]trisbenzoic acid",H3btctb,49 mg (0.09 mmol),0.09,mmol,"biphenyl-4,4'-dicarboxylic acid",H2L,"58 mg (0.13 mmol, 1.5 equiv)",0.13,mmol,,,,,,,,,,,,,,,,"N,N-diethylformamide",DEF,9.5 mL,9.5,,,,,100.0,100 °C,48.0,48 h,,,DMF,3×,"Solvent exchange to acetone or amyl acetate, CO2 exchange, followed by supercritical drying",,,large transparent rod-shaped crystals,78.0,,,Zn4O cluster SBU,P63,,,not_reported,not_reported,,,10.1021/ic502380q,ok,
10.1039/d1fd00016k,downloaded\10.1039_d1fd00016k.pdf,SI downloaded\10.1039_d1fd00016k_SI.pdf,mof_json_store\10.1039_d1fd00016k\raw_output.json,mof_json_store\10.1039_d1fd00016k\synthesis_001.json,no,,UiO-66,,FeCl2,,8 mg,0.0631159,mmol,nan,,,,,nan,,,,,terephthalic acid,H2BDC,16 mg,16.0,mg,,,,,,,,,,,formic acid,,0.4 mL,0.4,mL,,,,,,"N,N-dimethylformamide",DMF,1 mL,1.0,,,,,120.0,120 °C,24.0,1 day,Pyrex vial,,,,,,,octahedral,,,,,,,,,,,,10.1039/d1fd00016k,ok,
10.1039/d1fd00016k,downloaded\10.1039_d1fd00016k.pdf,SI downloaded\10.1039_d1fd00016k_SI.pdf,mof_json_store\10.1039_d1fd00016k\raw_output.json,mof_json_store\10.1039_d1fd00016k\synthesis_002.json,no,,UiO-66,,FeCl2,,704 mg,5.5542,mmol,nan,,,,,nan,,,,,terephthalic acid,H2BDC,500 mg,500.0,mg,,,,,,,,,,,formic acid,,4 mL,4.0,mL,,,,,,"N,N-dimethylformamide",DMF,20 mL,20.0,,,,,120.0,120 °C,24.0,1 day,Pyrex vial,,,,,,,octahedral,,,,,,,,,,,,10.1039/d1fd00016k,ok,
10.1039/d1fd00016k,downloaded\10.1039_d1fd00016k.pdf,SI downloaded\10.1039_d1fd00016k_SI.pdf,mof_json_store\10.1039_d1fd00016k\raw_output.json,mof_json_store\10.1039_d1fd00016k\synthesis_003.json,no,,MOF-808,,FeCl2,,19.2 mg,0.151478,mmol,nan,,,,,nan,,,,,"benzene-1,3,5-tricarboxylic acid",H3BTC,4.2 mg,4.2,mg,,,,,,,,,,,formic acid,,0.17 mL,0.17,mL,,,,,,"N,N-dimethylformamide",DMF,1 mL,1.0,,,,,130.0,130 °C,24.0,1 day,high-temperature-resistant Pyrex vial,,,,,,,octahedral,,,,,,,,,,,,10.1039/d1fd00016k,ok,
10.1039/d1fd00016k,downloaded\10.1039_d1fd00016k.pdf,SI downloaded\10.1039_d1fd00016k_SI.pdf,mof_json_store\10.1039_d1fd00016k\raw_output.json,mof_json_store\10.1039_d1fd00016k\synthesis_004.json,no,,PCN-223,,FeCl2,,4.64 mg,0.0366072,mmol,nan,,,,,nan,,,,,tetrakis(4-carboxyphenyl)porphyrin,H4TCPP,5 mg,5.0,mg,,,,,,,,,,,formic acid,,0.4 mL,0.4,mL,,,,,,"N,N-dimethylformamide",DMF,1 mL,1.0,water,H2O,0.2 mL,0.2,120.0,120 °C,24.0,1 day,Pyrex vial,,,,,,,spindle,,,,,,,,,,,,10.1039/d1fd00016k,ok,
10.1039/c3ee40876k,downloaded\10.1039_c3ee40876k.pdf,SI downloaded\10.1039_c3ee40876k_SI.pdf,mof_json_store\10.1039_c3ee40876k\raw_output.json,mof_json_store\10.1039_c3ee40876k\synthesis_001.json,no,,Zn(NDI–H),,Al(NO3)3,,"0.46 g, 1.5 mmol",1.5,mmol,nan,,,,,nan,,,,,H2NDI–H,,"0.64 g, 1.4 mmol",1.4,mmol,,,,,,,,,,,,,,,,,,,,,"N,N-dimethylformamide",DMF,160 mL,160.0,,,,,130.0,130 °C,24.0,24 h,Schlenk flask (100 mL),,DMF,3× (5 mL each),160 °C under vacuum for 24 h,160.0,24.0,yellow microcrystalline powder,,,,infinite chains of tetrahedral Zn2+ ions bridged by pyrazolate groups,,16.0,1460.0,not_reported,yes,500.0,water_adsorption;adsorption_heat_pump,10.1039/c3ee40876k,ok,
10.1039/c4ra02147a,downloaded\10.1039_c4ra02147a.pdf,SI downloaded\10.1039_c4ra02147a_SI.pdf,mof_json_store\10.1039_c4ra02147a\raw_output.json,mof_json_store\10.1039_c4ra02147a\synthesis_002.json,yes,H2L2 under solvothermal MeCN conditions (as for 1) yielded no identifiable products.,,,Al(NO3)3,,220 mg; 0.9 mmol,0.9,mmol,nan,,,,,nan,,,,,1H-pyrazole-3-carboxylic acid,H2L2,200 mg; 1.8 mmol,1.8,mmol,,,,,,,,,,,,,,,,,,,,,N-methylpyrrolidone,NMP,20 mL,20.0,water,H2O,2 mL,2.0,25,"Heated to 50 °C for dissolution, then filtrate stood at RT in CaCl2 desiccator",,several weeks,glass vial (CaCl2 desiccator),stirred briefly,,,,,,large blue blocks,13.0,,lvt,[Cu2L2] dimer 4-connected node,"a=18.0584(8), b=18.0584(8), c=18.3413(11) Å, α=90°, β=90°, γ=90°, I41/a",9.0,,,,,,10.1039/c4ra02147a,ok,
10.1021/jacs.2c13171,downloaded\10.1021_jacs.2c13171.pdf,SI downloaded\10.1021_jacs.2c13171_SI.pdf,mof_json_store\10.1021_jacs.2c13171\raw_output.json,mof_json_store\10.1021_jacs.2c13171\synthesis_001.json,no,,NU-1107,,Al(NO3)3,,60 mg,0.281699,mmol,nan,,,,,nan,,,,,"1,4,7,10-tetraazacyclododecane-1,4,7,10-tetramethylbenzoic acid",DOTBA,60 mg,60.0,mg,,,,,,,,,,,benzoic acid,BA,1.2 g,1.2,g,,,,,,"N,N-dimethylformamide",DMF,10 mL,10.0,,,,,120.0,120 °C,48.0,2 days,6-dram vial,,"DMF, MeCN",DMF wash several times; MeCN exchange 2 days,scCO2 drying followed by dynamic vacuum activation for 4 h,,4.0,colorless cubic crystals,45.0,≈25 μm,ftw,Zr6O4(OH)4 12-connected SBU,"a=18.1243(4) Å, cubic, Pm-3m",,1260.0,not_reported,yes,,Xe/Kr separation;C3H6/C3H8 separation,10.1021/jacs.2c13171,ok,
10.1021/jacs.2c13171,downloaded\10.1021_jacs.2c13171.pdf,SI downloaded\10.1021_jacs.2c13171_SI.pdf,mof_json_store\10.1021_jacs.2c13171\raw_output.json,mof_json_store\10.1021_jacs.2c13171\synthesis_002.json,no,,MOF-525,,Al(NO3)3,,105 mg,0.492974,mmol,nan,,,,,nan,,,,,meso-tetrakis(4-carboxyphenyl)porphyrin,TCPP,47 mg,47.0,mg,,,,,,,,,,,benzoic acid,BA,1.35 g,1.35,g,,,,,,"N,N-dimethylformamide",DMF,8 mL,8.0,,,,,65.0,65 °C,48.0,2 days,6-dram vial,,DMF,several times,thermally activated at 120 °C for 24 h,120.0,24.0,microcrystalline powder,,,ftw,Zr6O4(OH)4 12-connected SBU,,,2810.0,not_reported,not_reported,,,10.1021/jacs.2c13171,ok,
