Repository: zzhenglab/MOFinder

# MOFinder

MOFinder extracts MOF synthesis information from the literature, reconstructs evidence-supported negative reaction records, and prepares datasets for synthesis-outcome prediction.
[Web application](https://mofinder.chemistry.wustl.edu/) | [Demos](Demo/README.md) | [Source code](docs/source_to_code.md) | [Workflow guide](docs/workflow.md) | [Model evaluation](docs/evaluation.md)

## Quick start

The workflow runs through Python commands. Python 3.10 or newer is required. Clone the repository and initialize its related applications:

```bash
git clone --recurse-submodules https://github.com/zzhenglab/MOFinder.git
cd MOFinder
```

Start with the two offline demonstrations:

```bash

File: mof_extraction_1_2.csv (part 182 of 305)
doi,main_pdf,si_pdf,raw_output,parsed_json,article_trial_or_failure,article_trial_or_failure_notes,mof_name,crystal_code,metal_1,metal_1_abbr,metal_1_amount_text,metal_1_amount_value,metal_1_amount_unit,metal_2,metal_2_abbr,metal_2_amount_text,metal_2_amount_value,metal_2_amount_unit,metal_3,metal_3_abbr,metal_3_amount_text,metal_3_amount_value,metal_3_amount_unit,linker_1,linker_1_abbr,linker_1_amount_text,linker_1_amount_value,linker_1_amount_unit,linker_2,linker_2_abbr,linker_2_amount_text,linker_2_amount_value,linker_2_amount_unit,linker_3,linker_3_abbr,linker_3_amount_text,linker_3_amount_value,linker_3_amount_unit,modulator_1,modulator_1_abbr,modulator_1_amount_text,modulator_1_amount_value,modulator_1_amount_unit,modulator_2,modulator_2_abbr,modulator_2_amount_text,modulator_2_amount_value,modulator_2_amount_unit,solvent_main,solvent_main_abbr,solvent_main_amount_text,solvent_main_ml,solvent_secondary,solvent_secondary_abbr,solvent_secondary_amount_text,solvent_secondary_ml,temperature_c,temperature_c_text,time_h,time_text,vessel_type,stirring,washing_solvent,washing_cycles,activation_text,activation_temp_c,activation_time_h,crystal_morphology,yield_percent,crystal_size,topology_code,metal_cluster_connectivity,unit_cell_short,pore_diameter_A,BET_surface_area_m2g,air_stable,water_stable,tga_decomposition_temp_c,applications,reference,status,error
10.1002/adfm.201002529,downloaded\10.1002_adfm.201002529.pdf,SI downloaded\10.1002_adfm.201002529_SI.pdf,mof_json_store\10.1002_adfm.201002529\raw_output.json,mof_json_store\10.1002_adfm.201002529\synthesis_001.json,no,,HKUST-1,,Al(NO3)3,,"1.22 g, 5.24 mmol (in precursor solution; 200 μL precursor used)",5.24,mmol,nan,,,,,nan,,,,,"benzene-1,3,5-tricarboxylic acid",BTC,"0.58 g, 2.76 mmol (in precursor solution; 200 μL precursor used)",0.58,g,,,,,,,,,,,,,,,,,,,,,methanol,MeOH,10 mL,10.0,dimethyl sulfoxide,DMSO,from 200 μL precursor solution,,25,room temperature,0.167,10 min (after addition),,stirred,MeOH,,,,,"octahedra, ~2 μm",,~2 μm,,,,,,,,347.0,,10.1002/adfm.201002529,ok,
10.1002/adfm.201002529,downloaded\10.1002_adfm.201002529.pdf,SI downloaded\10.1002_adfm.201002529_SI.pdf,mof_json_store\10.1002_adfm.201002529\raw_output.json,mof_json_store\10.1002_adfm.201002529\synthesis_002.json,no,,HKUST-1,,Al(NO3)3,,"1.22 g, 5.24 mmol (in precursor solution; 0.5 mL precursor used)",5.24,mmol,nan,,,,,nan,,,,,"benzene-1,3,5-tricarboxylic acid",BTC,"0.58 g, 2.76 mmol (in precursor solution; 0.5 mL precursor used)",0.58,g,,,,,,,,,,,,,,,,,,,,,ethanol,EtOH,4 mL (layered on 0.5 mL precursor solution),4.0,dimethyl sulfoxide,DMSO,0.5 mL precursor solution (bottom layer),0.5,25,room temperature,10.0,10 hours (interdiffusion),glass vial,static,EtOH,,,,,octahedra; smaller crystals with broader size distribution,,,,,,,,,,347.0,,10.1002/adfm.201002529,ok,
10.1021/acs.chemmater.5b04575,downloaded\10.1021_acs.chemmater.5b04575.pdf,SI downloaded\10.1021_acs.chemmater.5b04575_SI.pdf,mof_json_store\10.1021_acs.chemmater.5b04575\raw_output.json,mof_json_store\10.1021_acs.chemmater.5b04575\synthesis_001.json,no,,UiO-67-NHPro,,AlCl3·6H2O,,"30 mg, 0.13 mmol",0.13,mmol,nan,,,,,nan,,,,,H2bpdc-NHProBoc,,"58 mg, 0.13 mmol",0.13,mmol,,,,,,,,,,,benzoic acid,,"235 mg, 1.92 mmol (15 equiv)",1.92,mmol,,,,,,"N,N-dimethylformamide",DMF,5 mL,5.0,,,,,120.0,120 °C,96.0,4 days,,,"DMF, EtOH",DMF 3×5 mL; EtOH 5×5 mL,high vacuum for 24 h at room temperature after EtOH exchange,,24.0,"colorless, crystalline precipitate",90.0,,fcu,Zr6O4(OH)4 12-connected SBU,"a=26.8663(1) Å, cubic",,,not_reported,not_reported,,aldol_catalysis,10.1021/acs.chemmater.5b04575,ok,
10.1021/acs.chemmater.5b04575,downloaded\10.1021_acs.chemmater.5b04575.pdf,SI downloaded\10.1021_acs.chemmater.5b04575_SI.pdf,mof_json_store\10.1021_acs.chemmater.5b04575\raw_output.json,mof_json_store\10.1021_acs.chemmater.5b04575\synthesis_002.json,no,,UiO-68-NHPro,1419929,AlCl3·6H2O,,"30 mg, 0.13 mmol",0.13,mmol,nan,,,,,nan,,,,,H2tpdc-NHProBoc,,"68 mg, 0.13 mmol",0.13,mmol,,,,,,,,,,,benzoic acid,,"471 mg, 3.86 mmol (30 equiv)",3.86,mmol,,,,,,"N,N-dimethylformamide",DMF,5 mL (dry),5.0,water,H2O,5 μL,0.005,120.0,120 °C,96.0,4 days,,,"DMF, EtOH, liquid CO2",DMF 3×5 mL; EtOH 3×5 mL,supercritical CO2 drying after EtOH/CO2 exchange,,,colorless octahedra,33.0,,fcu,Zr6O4(OH)4 12-connected SBU,"a=32.880(4) Å, F23",,,not_reported,not_reported,,aldol_catalysis,10.1021/acs.chemmater.5b04575,ok,
10.1039/d4nr02857k,downloaded\10.1039_d4nr02857k.pdf,SI downloaded\10.1039_d4nr02857k_SI.pdf,mof_json_store\10.1039_d4nr02857k\raw_output.json,mof_json_store\10.1039_d4nr02857k\synthesis_001.json,yes,BTC-2-needle route gave mixed phases with additional unidentified PXRD peaks; optimized BTC-1-ribbon route yielded pure MIL-100(Fe).,MIL-100 (Fe) (quasi-2D),,Al2(SO4)3,,2.3 g (11.56 mmol),11.56,mmol,nan,,,,,nan,,,,,"benzene-1,3,5-tricarboxylic acid",BTC,1.7 g (8.08 mmol),8.08,mmol,,,,,,,,,,,sodium hydroxide,,"1 M, 23 mL",23.0,mmol,,,,,,water (deionized),H2O,50 mL (solution I),50.0,,,,,25,RT,24.0,24 h,beaker,stirred (100–150 rpm),"EtOH, H2O",multiple times,dried at RT overnight; degassed at 120 °C for 72 h,120.0,72.0,"quasi-2D hexagonal sheets; orange; 1–3 µm lateral, 100–300 nm thick",,"1–3 µm lateral, 0.1–0.3 µm thick",,,,,1605.0,not_reported,yes,,dye_adsorption,10.1039/d4nr02857k,ok,
10.1039/d2nr03602a,downloaded\10.1039_d2nr03602a.pdf,SI downloaded\10.1039_d2nr03602a_SI.pdf,mof_json_store\10.1039_d2nr03602a\raw_output.json,mof_json_store\10.1039_d2nr03602a\synthesis_001.json,no,,Cu-BDC-FBA,,AlCl3·6H2O,,1 mmol,1,mmol,nan,,,,,nan,,,,,"1,4-dicarboxybenzene",H2BDC,1 mmol,1.0,mmol,,,,,,,,,,,4-formylbenzoic acid (4-FBA),4-FBA,4 mmol (in 10 mL solution),4.0,mmol,,,,,,"N,N-dimethylformamide",DMF,30 mL DMF (+ 10 mL solution of defective linker),,,,,,110.0,110 °C,24.0,24 h,Teflon-lined autoclave,"stirred 15 min, then static",,,,,,irregular flaky aggregates and fragments,,,,,,,,,,,,10.1039/d2nr03602a,ok,
10.1039/d2nr03602a,downloaded\10.1039_d2nr03602a.pdf,SI downloaded\10.1039_d2nr03602a_SI.pdf,mof_json_store\10.1039_d2nr03602a\raw_output.json,mof_json_store\10.1039_d2nr03602a\synthesis_002.json,no,,Cu-BDC-BA,,AlCl3·6H2O,,1 mmol,1,mmol,nan,,,,,nan,,,,,"1,4-dicarboxybenzene",H2BDC,1 mmol,1.0,mmol,,,,,,,,,,,benzoic acid (BA),BA,4 mmol (in 10 mL solution),4.0,mmol,,,,,,"N,N-dimethylformamide",DMF,30 mL DMF (+ 10 mL solution of defective linker),,,,,,110.0,110 °C,24.0,24 h,Teflon-lined autoclave,"stirred 15 min, then static",,,,,,irregular rectangular solids,,,,,,,,,,,,10.1039/d2nr03602a,ok,
10.1039/d2nr03602a,downloaded\10.1039_d2nr03602a.pdf,SI downloaded\10.1039_d2nr03602a_SI.pdf,mof_json_store\10.1039_d2nr03602a\raw_output.json,mof_json_store\10.1039_d2nr03602a\synthesis_003.json,no,,Cu-BDC-NBA,,AlCl3·6H2O,,1 mmol,1,mmol,nan,,,,,nan,,,,,"1,4-dicarboxybenzene",H2BDC,1 mmol,1.0,mmol,,,,,,,,,,,4-nitrobenzoic acid (4-NBA),4-NBA,4 mmol (in 10 mL solution),4.0,mmol,,,,,,"N,N-dimethylformamide",DMF,30 mL DMF (+ 10 mL solution of defective linker),,,,,,110.0,110 °C,24.0,24 h,Teflon-lined autoclave,"stirred 15 min, then static",,,,,,irregular blocks,,,,,,,,,,,,10.1039/d2nr03602a,ok,
10.1021/cg400399v,downloaded\10.1021_cg400399v.pdf,SI downloaded\10.1021_cg400399v_SI.pdf,mof_json_store\10.1021_cg400399v\raw_output.json,mof_json_store\10.1021_cg400399v\synthesis_001.json,no,,ZnBP-NH4,,AlCl3·6H2O,,"0.100 g, 1.2 mmol",1.2,mmol,nan,,,,,nan,,,,,"1,3,5-benzenetriphosphonic acid",BTP,"0.100 g, 0.31 mmol",0.31,mmol,,,,,,,,,,,hydrochloric acid,HCl,0.52 mL,0.52,mL,potassium acetate,,"0.180 g, 1.8 mmol",1.8,mmol,water,H2O,2 mL,2.0,"1,4-dioxane",,1.68 mL,1.68,160.0,160 °C,144.0,6 days,Teflon-lined steel autoclave,static,water,,dried at ambient temperature,,,colorless platelike crystals,87.1,0.14 x 0.08 x 0.08 mm,,ZnO4 tetrahedra pillars linking layers,"a=8.472(3), b=16.208(7), c=19.816(8), Ibam (110 K)",,,not_reported,not_reported,600.0,,10.1021/cg400399v,ok,
10.1021/cg400399v,downloaded\10.1021_cg400399v.pdf,SI downloaded\10.1021_cg400399v_SI.pdf,mof_json_store\10.1021_cg400399v\raw_output.json,mof_json_store\10.1021_cg400399v\synthesis_002.json,no,,ZnBP-CH3NH3,,AlCl3·6H2O,,"0.100 g, 1.2 mmol",1.2,mmol,nan,,,,,nan,,,,,"1,3,5-benzenetriphosphonic acid",BTP,"0.100 g, 0.31 mmol",0.31,mmol,,,,,,,,,,,hydrochloric acid,HCl,0.52 mL,0.52,mL,potassium acetate,,"0.180 g, 1.8 mmol",1.8,mmol,water,H2O,2 mL,2.0,"1,4-dioxane",,1.68 mL,1.68,160.0,160 °C,168.0,7 days,Teflon-lined steel autoclave,static,water,,dried at ambient temperature,,,colorless platelike crystals,66.5,0.19 x 0.12 x 0.03 mm,,ZnO4 tetrahedra pillars linking layers,"a=8.430(5), b=16.155(12), c=19.840(11), Ibam (110 K)",,,not_reported,not_reported,600.0,,10.1021/cg400399v,ok,
10.1002/anie.202318475,downloaded\10.1002_anie.202318475.pdf,SI downloaded\10.1002_anie.202318475_SI.pdf,mof_json_store\10.1002_anie.202318475\raw_output.json,mof_json_store\10.1002_anie.202318475\synthesis_001.json,yes,attempts to grow large single crystals for SCXRD failed despite condition optimization,UMCM-150,,AlCl3·6H2O,,100 mg,0.619445,mmol,nan,,,,,nan,,,,,"biphenyl-3,4′,5-tricarboxylate",,50 mg,50.0,mg,,,,,,,,,,,,,,,,,,,,,"N,N-dimethylformamide",DMF,4 mL,4.0,"1,4-dioxane",,1 mL,1.0,80.0,80 °C,48.0,2 days,2-dram vial,static,"MeOH, acetone","3× each, 6 h per cycle",degassed under vacuum at 100 °C for 10 h,100.0,10.0,large blue hexagonal crystals,,,,,,,,not_reported,not_reported,,,10.1002/anie.202318475,ok,
10.1002/anie.202318475,downloaded\10.1002_anie.202318475.pdf,SI downloaded\10.1002_anie.202318475_SI.pdf,mof_json_store\10.1002_anie.202318475\raw_output.json,mof_json_store\10.1002_anie.202318475\synthesis_002.json,yes,attempts to grow large single crystals for SCXRD failed despite condition optimization,UMCM-151,,ZrCl4,,100 mg,0.429118,mmol,nan,,,,,nan,,,,,"3,5-di(4'-carboxylphenyl)benozoic acid",,50 mg,50.0,mg,,,,,,,,,,,,,,,,,,,,,"N,N-dimethylformamide",DMF,4 mL,4.0,"1,4-dioxane",,1 mL,1.0,80.0,80 °C,48.0,2 days,2-dram vial,static,"MeOH, acetone","3× each, 6 h per cycle",degassed under vacuum at 100 °C for 10 h,100.0,10.0,large blue block crystals,,,,,,,,not_reported,not_reported,,,10.1002/anie.202318475,ok,
10.1002/anie.202318475,downloaded\10.1002_anie.202318475.pdf,SI downloaded\10.1002_anie.202318475_SI.pdf,mof_json_store\10.1002_anie.202318475\raw_output.json,mof_json_store\10.1002_anie.202318475\synthesis_003.json,yes,attempts to grow large single crystals for SCXRD failed despite condition optimization,Cu-ASY,2269110,ZrCl4,,100 mg,0.429118,mmol,nan,,,,,nan,,,,,unsymmetric tritopic quaterphenyl linker,H3L,50 mg,50.0,mg,,,,,,,,,,,,,,,,,,,,,"N,N-dimethylformamide",DMF,4 mL,4.0,"1,4-dioxane",,1 mL,1.0,80.0,80 °C,48.0,2 days,2-dram vial,static,"MeOH, acetone","3× each, 6 h per cycle",degassed under vacuum at 100 °C for 10 h,100.0,10.0,blue powders; uniformly rod-shaped microcrystals,,~2.5 μm length,gfc,infinite Cu-carboxylate rod (qbe tubule),"a=5.528(2) Å, b=15.184(6) Å, c=16.951(7) Å, α=77.15(3)°, β=83.49(4)°, γ=86.91(4)°, P-1",,235.0,not_reported,yes,,C3H8/C3H6 separation,10.1002/anie.202318475,ok,
10.1021/acsami.2c19469,downloaded\10.1021_acsami.2c19469.pdf,SI downloaded\10.1021_acsami.2c19469_SI.pdf,mof_json_store\10.1021_acsami.2c19469\raw_output.json,mof_json_store\10.1021_acsami.2c19469\synthesis_001.json,no,,MIL-100(Fe),,ZrCl4,,"0.15 M in H2O, 10 mL",1.5,mmol,nan,,,,,nan,,,,,"benzene-1,3,5-tricarboxylic acid",BTC,"0.10 M in H2O, 10 mL",1.0,mmol,,,,,,,,,,,sodium hydroxide,NaOH,"0.30 M in H2O, 10 mL",3.0,mmol,,,,,,water,H2O,"aqueous media, 10 mL + 10 mL (total 20 mL)",20.0,,,,,25,room temperature,12.0,12 h,,,"H2O, MeOH",,vacuum-dried overnight,,,yellow powder,,,,Fe3O(μ3-O) trimer SBU,,,2031.0,not_reported,not_reported,,,10.1021/acsami.2c19469,ok,
10.1002/chem.201001549,downloaded\10.1002_chem.201001549.pdf,SI downloaded\10.1002_chem.201001549_SI.pdf,mof_json_store\10.1002_chem.201001549\raw_output.json,mof_json_store\10.1002_chem.201001549\synthesis_001.json,yes,"Using bpy, bpea, or bpee linkers in solvothermal synthesis produced only SNU-30 (no SNU-31).",SNU-30,769073,ZrCl4,,"30.0 mg, 0.1 mmol",0.1,mmol,nan,,,,,nan,,,,,"N,N,N’,N’-tetrakis(4-carboxyphenyl)biphenyl-4,4’-diamine",H4TCPBDA,"32.2 mg, 0.05 mmol",0.05,mmol,,,,,,,,,,,,,,,,,,,,,"N,N-dimethylformamide",DMF,5 mL,5.0,tert-Butanol,tBuOH,1 mL,1.0,80.0,80 °C,24.0,24 h,"glass serum bottle (silicon stopper, aluminum seal)",static,DMF,briefly,,,,yellow rod-shaped crystals,25.0,0.1 × 0.1 × 0.2 mm,nbo,Zn2 paddle-wheel SBU with axial H2O,"a=35.965(7), b=23.273(5), c=17.219(3) Å, Imma (298 K)",,,not_reported,not_reported,300.0,hydrogen_storage,10.1002/chem.201001549,ok,
10.1002/chem.201001549,downloaded\10.1002_chem.201001549.pdf,SI downloaded\10.1002_chem.201001549_SI.pdf,mof_json_store\10.1002_chem.201001549\raw_output.json,mof_json_store\10.1002_chem.201001549\synthesis_002.json,yes,"Using bpy, bpea, or bpee linkers in solvothermal synthesis produced only SNU-30 (no SNU-31).",SNU-31,769075,ZrCl4,,"30.0 mg, 0.1 mmol",0.1,mmol,nan,,,,,nan,,,,,"N,N,N’,N’-tetrakis(4-carboxyphenyl)biphenyl-4,4’-diamine",H4TCPBDA,"32.2 mg, 0.05 mmol",0.05,mmol,"3,6-di(4-pyridyl)-1,2,4,5-tetrazine",bpta,"13.0 mg, 0.05 mmol",0.05,mmol,,,,,,,,,,,,,,,,"N,N-dimethylformamide",DMF,3 mL total (2 mL + 1 mL),3.0,,,,,85.0,85 °C,24.0,24 h,"glass serum bottle (silicon stopper, aluminum seal)",static,DMF (mother liquor),briefly,,,,red rod-shaped crystals,22.3,0.1 × 0.1 × 0.2 mm,,Zn2 paddle-wheel SBU bridged by bpta,"a=34.158(7), b=22.850(5), c=19.049(4) Å, Imma (298 K)",,,not_reported,not_reported,400.0,CO2_capture,10.1002/chem.201001549,ok,
10.1021/acs.inorgchem.0c03206,downloaded\10.1021_acs.inorgchem.0c03206.pdf,SI downloaded\10.1021_acs.inorgchem.0c03206_SI.pdf,mof_json_store\10.1021_acs.inorgchem.0c03206\raw_output.json,mof_json_store\10.1021_acs.inorgchem.0c03206\synthesis_001.json,no,,Mg-NU-225,2040932,ZrCl4,,250 mg (1.48 mmol),1.48,mmol,nan,,,,,nan,,,,,glyphosate,,690 mg (4.08 mmol),4.08,mmol,,,,,,,,,,,sodium hydroxide solution,NaOH,"10 M NaOH solution, pH adjusted to ∼3.0",,,,,,,,water,H2O,5 mL,5.0,,,,,170.0,170 b0C,48.0,48 h,"Teflon vessel (23 mL), sealed",,water,several times,,,,colorless diamond-shaped plate-like crystals,80.0,,,octahedral Mg(II) nodes linked by dpmp into 2D layers,"C2/c; a=7.2864(4) c5, b=16.6379(9) c5, c=9.9732(5) c5, df=92.893(3) b0",,,not_reported,not_reported,320.0,proton_conduction,10.1021/acs.inorgchem.0c03206,ok,
10.1021/acs.inorgchem.0c03206,downloaded\10.1021_acs.inorgchem.0c03206.pdf,SI downloaded\10.1021_acs.inorgchem.0c03206_SI.pdf,mof_json_store\10.1021_acs.inorgchem.0c03206\raw_output.json,mof_json_store\10.1021_acs.inorgchem.0c03206\synthesis_002.json,no,,Fe-NU-225,2040933,ZrCl4,Fe,76 mg (1.36 mmol),1.36,mmol,nan,,,,,nan,,,,,glyphosate,,690 mg (4.08 mmol),4.08,mmol,,,,,,,,,,,sodium hydroxide solution,NaOH,"10 M NaOH solution, pH adjusted to 7e3.0",,,,,,,,water,H2O,5 mL,5.0,,,,,170.0,170 b0C,48.0,48 h,"Teflon vessel (23 mL), sealed",,water,several times,,,,colorless diamond-shaped plate-like crystals,70.0,,,octahedral Fe(II) nodes linked by dpmp into 2D layers,"C2/c; a=7.2947(4) c5, b=16.6338(10) c5, c=10.0033(6) c5, df=93.610(2) b0",,,not_reported,not_reported,160.0,proton_conduction,10.1021/acs.inorgchem.0c03206,ok,
10.1039/b812097h,downloaded\10.1039_b812097h.pdf,,mof_json_store\10.1039_b812097h\raw_output.json,mof_json_store\10.1039_b812097h\synthesis_001.json,yes,pyz < H3BTC gave Ni(HBTC)(DMF)2; bipy < H4BTEC gave amorphous; unaided cooling gave no suitable crystals; varying conditions failed to grow larger crystals.,Ni(HBTC)(pyz)·3DMF (compound 2),,ZrCl4,,"0.145 g, 0.5 mmol",0.5,mmol,nan,,,,,nan,,,,,"benzene-1,3,5-tricarboxylic acid",H3BTC,"0.105 g, 0.5 mmol",0.5,mmol,pyrazine,pyz,"0.040 g, 0.5 mmol",0.5,mmol,,,,,,,,,,,,,,,,"N,N-dimethylformamide",DMF,10 mL,10.0,,,,,130.0,130 °C,72.0,3 d; cooled manually at 10 °C h−1,Teflon-lined autoclave (23 mL),static,DMF,,Heated under vacuum at 150 °C overnight; then vacuumed again at 150 °C for 10 h prior to gas sorption,150.0,,"hexagon dark-green, small and platy crystals",76.0,"small, platy",,Ni–BTC honeycomb layers pillared by pyz,"a=9.6103(3), c=6.9723(5), P6/mmm",,,yes,not_reported,350.0,,10.1039/b812097h,ok,
10.1039/b812097h,downloaded\10.1039_b812097h.pdf,,mof_json_store\10.1039_b812097h\raw_output.json,mof_json_store\10.1039_b812097h\synthesis_002.json,yes,pyz < H3BTC gave Ni(HBTC)(DMF)2; bipy < H4BTEC gave amorphous; unaided cooling gave no suitable crystals; varying conditions failed to grow larger crystals.,Ni2(BTEC)(bipy)3·3DMF (compound 3),,ZrCl4,,"0.145 g, 0.5 mmol",0.5,mmol,nan,,,,,nan,,,,,"1,2,4,5-benzenetetracarboxylic acid",H4BTEC,"0.127 g, 0.5 mmol",0.5,mmol,"4,4'-bipyridine",bipy,"0.079 g, 0.5 mmol",0.5,mmol,,,,,,,,,,,,,,,,"N,N-dimethylformamide",DMF,10 mL,10.0,,,,,130.0,130 °C,72.0,3 d; cooled manually at 10 °C h−1,Teflon-lined autoclave (23 mL),static,DMF,several times,Heated under vacuum at 150 °C overnight; then vacuumed again at 150 °C for 10 h prior to gas sorption,150.0,,green block crystals,78.0,,,Ni–BTEC chains pillared by bipy,"a=8.793(2), b=10.091(3), c=15.404(4), α=87.826(4), β=88.941(5), γ=73.318(4), P-1",,,yes,not_reported,320.0,,10.1039/b812097h,ok,
10.1039/c0cc05002d,downloaded\10.1039_c0cc05002d.pdf,SI downloaded\10.1039_c0cc05002d_SI.pdf,mof_json_store\10.1039_c0cc05002d\raw_output.json,mof_json_store\10.1039_c0cc05002d\synthesis_001.json,no,,ZIF-8,,ZrCl4,,1.17 g (3.95 mmol),3.95,mmol,nan,,,,,nan,,,,,2-methylimidazole,,22.70 g (276.50 mmol),22.7,g,,,,,,,,,,,,,,,,,,,,,deionized water,H2O,80 g,80.0,deionized water,H2O,8 g,8.0,22.0,room temperature (~22 ± 2 °C),0.083,≈5 min,,stirred,deionized water,3×,473 K (200 °C) under high vacuum for 24 h,200.0,24.0,white hexagonal nanocrystals,80.0,ca. 85 nm,sod,,,,1079.0,yes,yes,,,10.1039/c0cc05002d,ok,
10.1039/c0cc05002d,downloaded\10.1039_c0cc05002d.pdf,SI downloaded\10.1039_c0cc05002d_SI.pdf,mof_json_store\10.1039_c0cc05002d\raw_output.json,mof_json_store\10.1039_c0cc05002d\synthesis_002.json,no,,ZIF-8,,ZrCl4,,1.17 g (3.95 mmol),3.95,mmol,nan,,,,,nan,,,,,2-methylimidazole,,32.4 g,32.4,g,,,,,,,,,,,,,,,,,,,,,deionized water,H2O,80 g,80.0,deionized water,H2O,8 g,8.0,22.0,room temperature (~22 ± 2 °C),0.083,≈5 min,,stirred,deionized water,3×,473 K (200 °C) under high vacuum for 24 h,200.0,24.0,hexagonal nanocrystals,,,sod,,,,1079.0,yes,yes,,,10.1039/c0cc05002d,ok,
10.1039/c0cc05002d,downloaded\10.1039_c0cc05002d.pdf,SI downloaded\10.1039_c0cc05002d_SI.pdf,mof_json_store\10.1039_c0cc05002d\raw_output.json,mof_json_store\10.1039_c0cc05002d\synthesis_003.json,no,,ZIF-8,,ZrCl4,,1.17 g (3.95 mmol),3.95,mmol,nan,,,,,nan,,,,,2-methylimidazole,,64.8 g,64.8,g,,,,,,,,,,,,,,,,,,,,,deionized water,H2O,80 g,80.0,deionized water,H2O,8 g,8.0,22.0,room temperature (~22 ± 2 °C),0.083,≈5 min,,stirred,deionized water,3×,473 K (200 °C) under high vacuum for 24 h,200.0,24.0,hexagonal nanocrystals,,ca. 50 nm,sod,,,,1079.0,yes,yes,,,10.1039/c0cc05002d,ok,
10.1021/acsmaterialslett.4c02504,downloaded\10.1021_acsmaterialslett.4c02504.pdf,SI downloaded\10.1021_acsmaterialslett.4c02504_SI.pdf,mof_json_store\10.1021_acsmaterialslett.4c02504\raw_output.json,mof_json_store\10.1021_acsmaterialslett.4c02504\synthesis_001.json,no,,SNNU-117,,ZrOCl2·8H2O,KOH,"0.5 mmol, 28 mg (in 5 mL H2O)",0.5,mmol,nan,,,,,nan,,,,,"pyrene-3,4,9,10-tetracarboxylic acid",H4PTCA,0.008 g (0.1 mmol),0.1,mmol,,,,,,,,,,,,,,,,,,,,,water,H2O,10 mL (5 mL + 5 mL),10.0,,,,,65.0,65 °C,24.0,24 h,,,,,,,,orange prismatic crystals,63.0,,,"K nodes 6-connected; (4,5,6,6)-connected net","a=12.2606(9) Å, b=12.2606(9) Å, c=13.9974(7) Å, α=90°, β=90°, γ=120°, P 3",3.6,215.0,not_reported,not_reported,430.0,CO2_capture;acetylene separation,10.1021/acsmaterialslett.4c02504,ok,
10.1021/acsmaterialslett.4c02504,downloaded\10.1021_acsmaterialslett.4c02504.pdf,SI downloaded\10.1021_acsmaterialslett.4c02504_SI.pdf,mof_json_store\10.1021_acsmaterialslett.4c02504\raw_output.json,mof_json_store\10.1021_acsmaterialslett.4c02504\synthesis_002.json,no,,SNNU-117,,ZrOCl2·8H2O,KOH,"~176 mmol, 9.88 g (dissolved in 400 mL H2O)",176,mmol,nan,,,,,nan,,,,,"pyrene-3,4,9,10-tetracarboxylic acid",H4PTCA,"~35 mmol, 15 g (dissolved in 1100 mL H2O)",,,,,,,,,,,,,,,,,,,,,,,water,H2O,1500 mL total (1100 mL + 400 mL),1500.0,methanol,MeOH,added dropwise to concentrated solution (volume not specified),,50.0,50 °C (rotary evaporator concentration); instantaneous precipitation upon MeOH addition,,stirred 30 min (before concentration); instantaneous precipitation,rotary evaporator flask,stirred,MeOH,"30 mL, twice",220 °C under vacuum for 20 h,220.0,20.0,,90.0,,,"K nodes 6-connected; (4,5,6,6)-connected net","a=12.2606(9) Å, b=12.2606(9) Å, c=13.9974(7) Å, α=90°, β=90°, γ=120°, P 3",3.6,215.0,not_reported,not_reported,430.0,CO2_capture;acetylene separation,10.1021/acsmaterialslett.4c02504,ok,
10.1021/acsomega.4c05125,downloaded\10.1021_acsomega.4c05125.pdf,SI downloaded\10.1021_acsomega.4c05125_SI.pdf,mof_json_store\10.1021_acsomega.4c05125\raw_output.json,mof_json_store\10.1021_acsomega.4c05125\synthesis_001.json,no,,,,ZrOCl2·8H2O,CAN,438.6 mg,2.08604,mmol,nan,,,,,nan,,,,,fumaric acid,,92.8 mg,92.8,mg,,,,,,,,,,,,,,,,,,,,,water,H2O,4 mL,4.0,,,,,25,RT,,stepwise addition; instantaneous formation observed,borosilicate glass vial (5 mL),stirred,"water, acetone",repeatedly,dried at 50 °C overnight; degassed 60 °C under vacuum for 24 h,60.0,24.0,,,crystallites ~300 nm (in situ PXRD),,,,,254.0,not_reported,not_reported,250.0,,10.1021/acsomega.4c05125,ok,
10.1021/acsomega.4c05125,downloaded\10.1021_acsomega.4c05125.pdf,SI downloaded\10.1021_acsomega.4c05125_SI.pdf,mof_json_store\10.1021_acsomega.4c05125\raw_output.json,mof_json_store\10.1021_acsomega.4c05125\synthesis_002.json,no,,,,ZrOCl2·8H2O,CAN,438.6 mg,2.08604,mmol,nan,,,,,nan,,,,,fumaric acid,,92.8 mg,92.8,mg,,,,,,,,,,,,,,,,,,,,,water,H2O,4 mL,4.0,,,,,25,RT,,reaction saturates ~20 min (monitored up to 2.5 h),borosilicate glass vial (5 mL),stirred,water,repeatedly,dried at 50 °C overnight; degassed 60 °C under vacuum for 24 h,60.0,24.0,,,crystallites ~300 nm (in situ PXRD),,,,,685.0,not_reported,not_reported,250.0,,10.1021/acsomega.4c05125,ok,
10.1021/acsomega.4c05125,downloaded\10.1021_acsomega.4c05125.pdf,SI downloaded\10.1021_acsomega.4c05125_SI.pdf,mof_json_store\10.1021_acsomega.4c05125\raw_output.json,mof_json_store\10.1021_acsomega.4c05125\synthesis_003.json,no,,,,ZrOCl2·8H2O,CAN,438.6 mg,2.08604,mmol,nan,,,,,nan,,,,,fumaric acid,,92.8 mg,92.8,mg,,,,,,,,,,,acetic acid (glacial),AA,0.914 mL (20 equiv.),0.914,mL,,,,,,water,H2O,4 mL,4.0,,,,,25,RT,,complete within ~20 min,borosilicate glass vial (5 mL),stirred,water,repeatedly,dried at 50 °C overnight; degassed 60 °C under vacuum for 24 h,60.0,24.0,,,crystallites ~300 nm (in situ PXRD),,,,,889.0,not_reported,not_reported,250.0,,10.1021/acsomega.4c05125,ok,
10.1021/acsomega.4c05125,downloaded\10.1021_acsomega.4c05125.pdf,SI downloaded\10.1021_acsomega.4c05125_SI.pdf,mof_json_store\10.1021_acsomega.4c05125\raw_output.json,mof_json_store\10.1021_acsomega.4c05125\synthesis_004.json,no,,,,ZrCl4,CAN,438.6 mg,1.88211,mmol,nan,,,,,nan,,,,,fumaric acid,,92.8 mg,92.8,mg,,,,,,,,,,,acetic acid (glacial),AA,1.828 mL (40 equiv.),1.828,mL,,,,,,water,H2O,4 mL,4.0,,,,,25,RT,,onset within minutes; PXRD saturation ~13 min,borosilicate glass vial (5 mL),stirred,water,repeatedly,dried at 50 °C overnight; degassed 60 °C under vacuum for 24 h,60.0,24.0,,,crystallites ~300 nm (in situ PXRD),,,,,857.0,not_reported,not_reported,250.0,,10.1021/acsomega.4c05125,ok,
10.1021/acsomega.4c05125,downloaded\10.1021_acsomega.4c05125.pdf,SI downloaded\10.1021_acsomega.4c05125_SI.pdf,mof_json_store\10.1021_acsomega.4c05125\raw_output.json,mof_json_store\10.1021_acsomega.4c05125\synthesis_005.json,no,,,,ZrOCl2·8H2O,,305 mg,1.45062,mmol,nan,,,,,nan,,,,,fumaric acid,,374 mg,374.0,mg,,,,,,,,,,,acetic acid (glacial),AA,1.23 mL (20 equiv.),1.23,mL,,,,,,water,H2O,4 mL,4.0,,,,,95.0,heated to ~95 °C,,induction ~10 min; metal–fumarate peak saturates by ~25 min; total ~90 min,"borosilicate glass vial (5 mL), sealed screw cap",stirred,"water, ethanol",repeatedly,dried at 50 °C overnight; degassed 100 °C under vacuum for 24 h,100.0,24.0,,,,,,,,683.0,not_reported,not_reported,450.0,,10.1021/acsomega.4c05125,ok,
10.1039/c4cc06491g,downloaded\10.1039_c4cc06491g.pdf,SI downloaded\10.1039_c4cc06491g_SI.pdf,mof_json_store\10.1039_c4cc06491g\raw_output.json,mof_json_store\10.1039_c4cc06491g\synthesis_001.json,yes,Pure MeOH gave amorphous ZIF-7 and an unknown phase for ZIF-65-Zn; Zn(NO3)2 in DMF–MeOH with nIm or dcIm gave clear solution (no product).,ZIF-7,,ZrOCl2·8H2O,,136 mg (0.5 mmol),0.5,mmol,nan,,,,,nan,,,,,benzimidazole,bIm,120 mg (1 mmol),1.0,mmol,,,,,,,,,,,,,,,,,,,,,"N,N-dimethylformamide",DMF,5 mL,5.0,methanol,MeOH,5 mL,5.0,25,RT,0.5,30 min,,stirred,MeOH,3 repetitions of sonication–centrifugation,dried at 60 °C overnight; 180 °C under reduced pressure,180.0,,nanocrystals,78.0,"ca. 100 nm (TEM), 112 nm (DLS)",sod,,,,,not_reported,not_reported,350.0,sensing,10.1039/c4cc06491g,ok,
10.1039/c4cc06491g,downloaded\10.1039_c4cc06491g.pdf,SI downloaded\10.1039_c4cc06491g_SI.pdf,mof_json_store\10.1039_c4cc06491g\raw_output.json,mof_json_store\10.1039_c4cc06491g\synthesis_002.json,yes,Pure MeOH gave amorphous ZIF-7 and an unknown phase for ZIF-65-Zn; Zn(NO3)2 in DMF–MeOH with nIm or dcIm gave clear solution (no product).,ZIF-65-Zn,,ZrOCl2·8H2O,,110 mg (0.5 mmol),0.5,mmol,nan,,,,,nan,,,,,2-nitroimidazole,nIm,113 mg (1 mmol),1.0,mmol,,,,,,,,,,,,,,,,,,,,,"N,N-dimethylformamide",DMF,5 mL,5.0,methanol,MeOH,5 mL,5.0,25,RT,0.5,30 min,,stirred,MeOH,3 repetitions of sonication–centrifugation,dried at 60 °C overnight; 180 °C under reduced pressure,180.0,,nanocrystals,90.0,"ca. 130 nm (TEM), 125 nm (DLS)",sod,,,,,not_reported,not_reported,420.0,sensing,10.1039/c4cc06491g,ok,
10.1039/c4cc06491g,downloaded\10.1039_c4cc06491g.pdf,SI downloaded\10.1039_c4cc06491g_SI.pdf,mof_json_store\10.1039_c4cc06491g\raw_output.json,mof_json_store\10.1039_c4cc06491g\synthesis_003.json,yes,Pure MeOH gave amorphous ZIF-7 and an unknown phase for ZIF-65-Zn; Zn(NO3)2 in DMF–MeOH with nIm or dcIm gave clear solution (no product).,ZIF-71,,ZrOCl2·8H2O,,110 mg (0.5 mmol),0.5,mmol,nan,,,,,nan,,,,,"4,5-dichloroimidazole",dcIm,160 mg (1 mmol),1.0,mmol,,,,,,,,,,,,,,,,,,,,,"N,N-dimethylformamide",DMF,5 mL,5.0,methanol,MeOH,5 mL,5.0,25,RT,0.5,30 min,,stirred,MeOH,3 repetitions of sonication–centrifugation,dried at 60 °C overnight; 180 °C under reduced pressure,180.0,,nanocrystals,81.0,"ca. 90 nm (TEM), 83 nm (DLS)",rho,,,,1089.0,not_reported,not_reported,620.0,sensing,10.1039/c4cc06491g,ok,
10.1039/c6ta10152f,downloaded\10.1039_c6ta10152f.pdf,SI downloaded\10.1039_c6ta10152f_SI.pdf,mof_json_store\10.1039_c6ta10152f\raw_output.json,mof_json_store\10.1039_c6ta10152f\synthesis_001.json,no,,,1509694,ZrOCl2·8H2O,,"0.0724 g, 0.162 mmol",0.162,mmol,nan,,,,,nan,,,,,"1,4-C6H4(CH(OH)(PO3H2))2",H4L,"0.0622 g, 0.209 mmol",,,,,,,,,,,,,,,,,,,,,,,water,H2O,10.0 mL,10.0,,,,,55.0,55 °C,312.0,312 h,weighing bottle (sealed),static,,,,,,colorless crystals,37.0,,,,"triclinic, P-1; a=10.390(5), b=11.803(6), c=11.934(6) Å, α=82.967(10)°, β=81.366(11)°, γ=87.884(9)°",,,not_reported,not_reported,,,10.1039/c6ta10152f,ok,
10.1039/c6ta10152f,downloaded\10.1039_c6ta10152f.pdf,SI downloaded\10.1039_c6ta10152f_SI.pdf,mof_json_store\10.1039_c6ta10152f\raw_output.json,mof_json_store\10.1039_c6ta10152f\synthesis_002.json,no,,,,ZrOCl2·8H2O,,"0.0521 g, 0.140 mmol",0.14,mmol,nan,,,,,nan,,,,,"1,4-C6H4(CH(OH)(PO3H2))2",H4L,"0.0619 g, 0.208 mmol",,,,,,,,,,,,,,,,,,,,,,,water,H2O,10.0 mL,10.0,,,,,55.0,55 °C,24.0,24 h,weighing bottle (sealed),static,,,,,,colorless crystals,31.0,,,,,,,yes,yes,,sensing,10.1039/c6ta10152f,ok,
10.1039/c6ta10152f,downloaded\10.1039_c6ta10152f.pdf,SI downloaded\10.1039_c6ta10152f_SI.pdf,mof_json_store\10.1039_c6ta10152f\raw_output.json,mof_json_store\10.1039_c6ta10152f\synthesis_003.json,no,,,1509695,ZrOCl2·8H2O,,"0.1263 g, 0.288 mmol",0.288,mmol,nan,,,,,nan,,,,,"1,4-C6H4(CH(OH)(PO3H2))2",H4L,"0.0561 g, 0.197 mmol",,,,,,,,,,,,,,,,,,,,,,,water,H2O,10.0 mL,10.0,,,,,25,room temperature,24.0,24 h,weighing bottle (sealed),static,,,,,,light purple crystals,23.0,,,,"triclinic, P-1; a=10.3912(10), b=11.8723(4), c=11.8790(8) Å, α=82.379(10)°, β=87.725(12)°, γ=81.666(8)°",,,not_reported,not_reported,,,10.1039/c6ta10152f,ok,
10.1039/c6ta10152f,downloaded\10.1039_c6ta10152f.pdf,SI downloaded\10.1039_c6ta10152f_SI.pdf,mof_json_store\10.1039_c6ta10152f\raw_output.json,mof_json_store\10.1039_c6ta10152f\synthesis_004.json,no,,,1509696,ZrOCl2·8H2O,,"0.0861 g, 0.199 mmol",0.199,mmol,nan,,,,,nan,,,,,"1,4-C6H4(CH(OH)(PO3H2))2",H4L,"0.0731 g, 0.245 mmol",,,,,,,,,,,,,,,,,,,,,,,water,H2O,10.0 mL,10.0,,,,,55.0,55 °C,48.0,48 h,weighing bottle (sealed),static,,,,,,colorless crystals,40.0,,,,"triclinic, P-1; a=10.35(2), b=11.94(3), c=12.75(3) Å, α=104.97(4)°, β=90.47(2)°, γ=93.06(3)°",,,not_reported,not_reported,,,10.1039/c6ta10152f,ok,
10.1039/c6ta10152f,downloaded\10.1039_c6ta10152f.pdf,SI downloaded\10.1039_c6ta10152f_SI.pdf,mof_json_store\10.1039_c6ta10152f\raw_output.json,mof_json_store\10.1039_c6ta10152f\synthesis_005.json,no,,,,ZrOCl2·8H2O,,"0.0822 g, 0.190 mmol",0.19,mmol,nan,,"0.0084 g, 0.019 mmol",,,nan,,,,,"1,4-C6H4(CH(OH)(PO3H2))2",H4L,"0.0735 g, 0.2468 mmol",,,,,,,,,,,,,,,,,,,,,,,water,H2O,10.0 mL,10.0,,,,,55.0,55 °C,48.0,48 h,weighing bottle (sealed),static,,,,,,colorless crystals,,,,,,,,not_reported,not_reported,,sensing,10.1039/c6ta10152f,ok,
10.1021/acscatal.5b00941,downloaded\10.1021_acscatal.5b00941.pdf,SI downloaded\10.1021_acscatal.5b00941_SI.pdf,mof_json_store\10.1021_acscatal.5b00941\raw_output.json,mof_json_store\10.1021_acscatal.5b00941\synthesis_001.json,no,,UNLPF-10a,,ZrOCl2·8H2O,,"3.7 mg, 12.4 μmol",0.0124,mmol,nan,,,,,nan,,,,,"tetrakis 3,5-bis[4-carboxyphenyl]phenyl porphine",H2L,9.7 mg (6.2 μmol),6.2,μmol,,,,,,,,,,,acetic acid,AcOH,0.15 mL,0.15,mL,,,,,,"N,N-dimethylformamide",DMF,5 mL,5.0,,,,,80.0,80 °C,72.0,72 h,,sonicated 30 min; then heated (static),DMF,washed with fresh DMF,,,,dark red octahedral crystals,,,,[In(COO)4]− SBU; Williams β-tetrakaidecahedral cages,,,,not_reported,not_reported,,photocatalysis,10.1021/acscatal.5b00941,ok,
10.1021/acscatal.5b00941,downloaded\10.1021_acscatal.5b00941.pdf,SI downloaded\10.1021_acscatal.5b00941_SI.pdf,mof_json_store\10.1021_acscatal.5b00941\raw_output.json,mof_json_store\10.1021_acscatal.5b00941\synthesis_002.json,no,,UNLPF-10b,,Bi(NO3)3·5H2O,,"93 mg, 310 μmol",0.31,mmol,nan,,,,,nan,,,,,"tetrakis 3,5-bis[4-carboxyphenyl]phenyl porphine",H2L,9.7 mg (6.2 μmol),6.2,μmol,,,,,,,,,,,acetic acid,AcOH,0.15 mL,0.15,mL,,,,,,"N,N-dimethylformamide",DMF,5 mL,5.0,,,,,80.0,80 °C,72.0,72 h,,sonicated 30 min; then heated (static),DMF,washed with fresh DMF,,,,dark red octahedral crystals,,,,[In(COO)4]− SBU; Williams β-tetrakaidecahedral cages,,,,not_reported,not_reported,,photocatalysis,10.1021/acscatal.5b00941,ok,
10.1021/acscatal.5b00941,downloaded\10.1021_acscatal.5b00941.pdf,SI downloaded\10.1021_acscatal.5b00941_SI.pdf,mof_json_store\10.1021_acscatal.5b00941\raw_output.json,mof_json_store\10.1021_acscatal.5b00941\synthesis_003.json,no,,UNLPF-11,1042542,Cu(NO3)2·3H2O,,"4.0 mg, 13.3 μmol",0.0133,mmol,nan,,,,,nan,,,,,"tin(IV) tetrakis 3,5-bis[4-carboxyphenyl]phenyl porphine chloride",SnIVCl2L,11.0 mg (6.2 μmol),6.2,μmol,,,,,,,,,,,acetic acid,AcOH,0.15 mL,0.15,mL,,,,,,"N,N-dimethylformamide",DMF,5 mL,5.0,,,,,80.0,80 °C,72.0,72 h,,sonicated 30 min; then heated (static),DMF,washed with fresh DMF,,,,deep purple octahedral crystals,,0.2 × 0.2 × 0.2 mm,,[In(COO)4]− SBU; Williams β-tetrakaidecahedral cages,"a=23.428(4), b=23.428, c=32.292(6), Pnnm",,,not_reported,not_reported,,photocatalysis,10.1021/acscatal.5b00941,ok,
10.1021/acscatal.5b00941,downloaded\10.1021_acscatal.5b00941.pdf,SI downloaded\10.1021_acscatal.5b00941_SI.pdf,mof_json_store\10.1021_acscatal.5b00941\raw_output.json,mof_json_store\10.1021_acscatal.5b00941\synthesis_004.json,no,,UNLPF-12,,Zn(NO3)2·6H2O,,"4.0 mg, 13.3 μmol",0.0133,mmol,nan,,,,,nan,,,,,"tin(IV) tetrakis 3,5-bis[4-carboxyphenyl]phenyl porphine tetrafluoroborate",[SnIVL](BF4)2,11.5 mg (6.2 μmol),6.2,μmol,,,,,,,,,,,acetic acid,AcOH,0.15 mL,0.15,mL,,,,,,"N,N-dimethylformamide",DMF,5 mL,5.0,,,,,80.0,80 °C,72.0,72 h,,sonicated 30 min; then heated (static),DMF,washed with fresh DMF,,,,pinkish red octahedral crystals,,,,[In(COO)4]− SBU; Williams β-tetrakaidecahedral cages,,,,not_reported,not_reported,,photocatalysis,10.1021/acscatal.5b00941,ok,
10.1021/jacs.3c07237,downloaded\10.1021_jacs.3c07237.pdf,SI downloaded\10.1021_jacs.3c07237_SI.pdf,mof_json_store\10.1021_jacs.3c07237\raw_output.json,mof_json_store\10.1021_jacs.3c07237\synthesis_001.json,no,,NPF-520,,Zn(NO3)2·4H2O,,4.5 mg,0.0210823,mmol,nan,,,,,nan,,,,,"4,4',4'',4'''-([9,9'-bicarbazole]-3,3',6,6'-tetrayl)tetrakis(3-methylbenzoic acid)",H4L3,3 mg,3.0,mg,,,,,,,,,,,acetic acid,AcOH,120 bcL,120.0, bcL,,,,,,"N,N-dimethylformamide",DMF,1 mL,1.0,,,,,120.0,120 b0C,24.0,24 h,dram vial,,"DMF, EtOH","3 d7 each, every 12 h",supercritical CO2 (scCO2) drying,,,colorless hexagonal-shaped crystals,,,ith,Zr9O9(OH)6(H2O)6 12-connected SBU,"a=b=35.168, c=28.593 c5, R32 (273 K)",,3463.0,not_reported,yes,540.0,,10.1021/jacs.3c07237,ok,
10.1021/jacs.3c07237,downloaded\10.1021_jacs.3c07237.pdf,SI downloaded\10.1021_jacs.3c07237_SI.pdf,mof_json_store\10.1021_jacs.3c07237\raw_output.json,mof_json_store\10.1021_jacs.3c07237\synthesis_002.json,no,,NPF-510,,Zn(NO3)2·4H2O,,4.8 mg,0.0224877,mmol,nan,,,,,nan,,,,,"4',4''',4''''',4'''''''-methanetetrayltetrakis(2-methyl-[1,1'-biphenyl]-4-carboxylic acid)",H4L2,3 mg,3.0,mg,,,,,,,,,,,benzoic acid,,90 mg,90.0,mg,acetic acid,AcOH,10 bcL,10.0, bcL,"N,N-dimethylformamide",DMF,1 mL,1.0,,,,,120.0,120 b0C,24.0,24 h,dram vial,,"DMF, EtOH","3 d7 each, every 12 h",supercritical CO2 (scCO2) drying,,,colorless truncated octahedron-shaped crystals,,,flu,,"a=b=20.1900(9), c=41.707(2) c5, I4/mmm (273 K)",,2674.0,not_reported,yes,,,10.1021/jacs.3c07237,ok,
10.1021/jacs.3c07237,downloaded\10.1021_jacs.3c07237.pdf,SI downloaded\10.1021_jacs.3c07237_SI.pdf,mof_json_store\10.1021_jacs.3c07237\raw_output.json,mof_json_store\10.1021_jacs.3c07237\synthesis_003.json,no,,NPF-530,,Sr(NO3)2,,8.2 mg,0.0387473,mmol,nan,,,,,nan,,,,,"4,4',4'',4'''-([9,9'-bicarbazole]-3,3',6,6'-tetrayl)tetrakis(1-naphthoic acid)",H4L4,3 mg,3.0,mg,,,,,,,,,,,benzoic acid,,75 mg,75.0,mg,trifluoroacetic acid,TFA,30 bcL,30.0, bcL,"N,N-dimethylformamide",DMF,1 mL,1.0,,,,,120.0,120 b0C,24.0,24 h,dram vial,,"DMF, EtOH","3 d7 each, every 12 h",supercritical CO2 (scCO2) drying,,,colorless truncated octahedron-shaped crystals,,,flu,,"a=b=19.5892(9), c=44.128(3) c5, I4/mmm (273 K)",,619.0,not_reported,yes,,,10.1021/jacs.3c07237,ok,
10.1039/d3ta01930f,downloaded\10.1039_d3ta01930f.pdf,SI downloaded\10.1039_d3ta01930f_SI.pdf,mof_json_store\10.1039_d3ta01930f\raw_output.json,mof_json_store\10.1039_d3ta01930f\synthesis_001.json,no,,BIT-23,2174118,Li(NO3),,"0.0174 g, 0.06 mmol",0.06,mmol,Li(OH)·1H2O,,,,,nan,,,,,"4,4′-(1H,1′H-[2,2′-biimidazole]-1,1′-diyl) dibenzoic acid",H2BDA,"0.0224 g, 0.06 mmol",0.06,mmol,,,,,,,,,,,NH3·H2O,,0.3 mL,,,,,,,,"N,N-dimethylformamide",DMF,5.5 mL,5.5,,,,,120.0,120 °C,48.0,48 h,20 mL glass vial,static,"DMF, EtOH",several times,under vacuum at 120 °C for 8 h,120.0,8.0,pale green lamellar crystals,,,fes,distorted NiO4N2 octahedral 3-connected node,"a=7.433 Å, b=20.826 Å, c=16.113 Å, β=100.73°, P21/c (298 K)",4.6,402.0,not_reported,yes,325.0,propylene/propane separation,10.1039/d3ta01930f,ok,
10.1039/d3ta01930f,downloaded\10.1039_d3ta01930f.pdf,SI downloaded\10.1039_d3ta01930f_SI.pdf,mof_json_store\10.1039_d3ta01930f\raw_output.json,mof_json_store\10.1039_d3ta01930f\synthesis_002.json,no,,BIT-24,2174119,Li(NO3),,"0.0535 g, 0.18 mmol",0.18,mmol,Li(OH)·1H2O,,,,,nan,,,,,"4,4′-(1H,1′H-[2,2′-biimidazole]-1,1′-diyl) dibenzoic acid",H2BDA,"0.0224 g, 0.06 mmol",0.06,mmol,,,,,,,,,,,NH3·H2O,,0.4 mL,,,,,,,,"N,N-dimethylformamide",DMF,5.6 mL,5.6,,,,,120.0,120 °C,48.0,48 h,20 mL glass vial,static,"DMF, EtOH",several times,under vacuum at 120 °C for 8 h,120.0,8.0,colorless stick-shaped crystals,,,fes,ZnO3N tetrahedral 3-connected node,"a=6.865 Å, b=18.047 Å, c=18.686 Å, β=97.44°, P21/c (298 K)",5.3,461.0,not_reported,yes,350.0,propylene/propane separation,10.1039/d3ta01930f,ok,
10.1039/d3ta01930f,downloaded\10.1039_d3ta01930f.pdf,SI downloaded\10.1039_d3ta01930f_SI.pdf,mof_json_store\10.1039_d3ta01930f\raw_output.json,mof_json_store\10.1039_d3ta01930f\synthesis_003.json,no,,BIT-25,2174117,Li(NO3),,"0.0145 g, 0.06 mmol",0.06,mmol,Li(OH),,,,,nan,,,,,"4,4′-(1H,1′H-[2,2′-biimidazole]-1,1′-diyl) dibenzoic acid",H2BDA,"0.0224 g, 0.06 mmol",0.06,mmol,,,,,,,,,,,NH3·H2O,,0.3 mL,,,,,,,,"N,N-dimethylformamide",DMF,7 mL,7.0,,,,,120.0,120 °C,48.0,48 h,20 mL glass vial,static,"DMF, EtOH, acetone",3×; Soxhlet 48 h,under vacuum at 60 °C for 8 h,60.0,8.0,blue stick-shaped crystals,,,srs,CuO3N2 square-pyramidal 3-connected node,"a=7.312 Å, b=16.171 Å, c=20.437 Å, P212121 (298 K)",4.8,549.0,not_reported,yes,260.0,propylene/propane separation,10.1039/d3ta01930f,ok,
10.1021/jacs.1c08354,downloaded\10.1021_jacs.1c08354.pdf,SI downloaded\10.1021_jacs.1c08354_SI.pdf,mof_json_store\10.1021_jacs.1c08354\raw_output.json,mof_json_store\10.1021_jacs.1c08354\synthesis_001.json,no,,UiO-67,,Zn(NO3)2·6H2O,,2.0 g (1 eq),9.1962,mmol,nan,,,,,nan,,,,,"biphenyl-4,4'-dicarboxylic acid",bpdc,2.92 g (1 eq),2.92,g,,,,,,,,,,,benzoic acid,BA,3.14 g (3 eq),3.14,g,,,,,,"N,N-dimethylformamide",DMF,33.3 mL (50 eq),33.3,water,H2O,0.93 mL (6 eq),0.93,130.0,130 °C,,overnight,round-bottom flask with condenser,stirring,"DMF (hot), acetone",,dried at 150 °C overnight,150.0,,octahedral crystals,,,fcu,Zr6O4(OH)4 12-connected SBU,"a=b=c=26.880(3) Å, α=β=γ=90°, Fm-3̅m",,,not_reported,not_reported,,,10.1021/jacs.1c08354,ok,
10.1021/jacs.1c08354,downloaded\10.1021_jacs.1c08354.pdf,SI downloaded\10.1021_jacs.1c08354_SI.pdf,mof_json_store\10.1021_jacs.1c08354\raw_output.json,mof_json_store\10.1021_jacs.1c08354\synthesis_002.json,no,,MIL-140C,,MnCl2·4H2O,,1.0 g (1 eq),6.67084,mmol,nan,,,,,nan,,,,,"biphenyl-4,4'-dicarboxylic acid",bpdc,1.46 g (1 eq),1.46,g,,,,,,,,,,,benzoic acid,BA,1.57 g (3 eq),1.57,g,,,,,,"N,N-dimethylformamide",DMF,16.6 mL (50 eq),16.6,,,,,220.0,220 °C,,overnight,autoclave (50 mL),,"DMF (hot), acetone",,dried at 150 °C overnight,150.0,,"white, plate-like crystals",,,,Zr-oxo chains (rod SBU),"a=32.360(7) Å, b=15.800(3) Å, c=7.910(2) Å, β=103.00(3)°, C2/c",,,not_reported,not_reported,,,10.1021/jacs.1c08354,ok,
10.1039/c3ce42311e,downloaded\10.1039_c3ce42311e.pdf,,mof_json_store\10.1039_c3ce42311e\raw_output.json,mof_json_store\10.1039_c3ce42311e\synthesis_001.json,no,,,,MnCl2·4H2O,,"0.355 g, 1 mM",2.36815,mmol,nan,,,,,nan,,,,,DL-malic acid,,"0.133 g, 1 mM",0.133,g,,,,,,,,,,,ethylenediamine,,0.020 mL (to adjust pH to 5),0.02,mL,,,,,,water,H2O,2 mL (for malic acid solution) + 2 mL (for metal solution),,,,,,180.0,180 °C,72.0,72 h,15 mL PTFE-lined autoclave,static,water,,dried under ambient conditions,,,polycrystalline powder,,,,μ3-OH-bridged Ln–O–Ln 2D layers; fumarate pillars,,,,not_reported,not_reported,,,10.1039/c3ce42311e,ok,
10.1039/c4ce02415j,downloaded\10.1039_c4ce02415j.pdf,SI downloaded\10.1039_c4ce02415j_SI.pdf,mof_json_store\10.1039_c4ce02415j\raw_output.json,mof_json_store\10.1039_c4ce02415j\synthesis_001.json,no,,,1037939,Zn(NO3)2·6H2O,,0.4 mmol (0.089 g),0.4,mmol,nan,,,,,nan,,,,,"[1,1′-biphenyl]-3,3′,5,5′-tetracarboxylic acid",H4bptc,0.175 mmol (0.058 g),0.175,mmol,,,,,,,,,,,nitric acid,HNO3,0.3 mL,0.3,mL,,,,,,"N,N-dimethylformamide",DMF,4 mL,4.0,,,,,140.0,140 °C,72.0,3 days,Teflon-lined stainless steel autoclave (15 mL),"stirred 10 min, added HNO3, stirred 10 min; then heated static",acetone,"10 mL, three times",degassed at room temperature overnight,,,colorless rhombus crystals,48.0,,,7-connected Zn4O-7 SBU; also Zn4O(COO)7(H2O)2,"a=b=c=52.623(3) Å, cubic, Ia-3",,,no,not_reported,360.0,luminescence,10.1039/c4ce02415j,ok,
10.1039/c4ce02415j,downloaded\10.1039_c4ce02415j.pdf,SI downloaded\10.1039_c4ce02415j_SI.pdf,mof_json_store\10.1039_c4ce02415j\raw_output.json,mof_json_store\10.1039_c4ce02415j\synthesis_002.json,no,,,,ZrCl4,,0.2 mmol,0.2,mmol,nan,,,,,nan,,,,,"[1,1′-biphenyl]-3,3′,5,5′-tetracarboxylic acid",H4bptc,0.2 mmol,0.2,mmol,,,,,,,,,,,tetrafluoroboric acid,HBF4,0.6 mL,0.6,mL,,,,,,"N,N-dimethylformamide",DMF,4 mL,4.0,,,,,90.0,90 °C,48.0,2 days,,,,,,,,,,,,,,,,not_reported,not_reported,,,10.1039/c4ce02415j,ok,
10.1039/c4ce02415j,downloaded\10.1039_c4ce02415j.pdf,SI downloaded\10.1039_c4ce02415j_SI.pdf,mof_json_store\10.1039_c4ce02415j\raw_output.json,mof_json_store\10.1039_c4ce02415j\synthesis_003.json,no,,,,Cu(NO3)2·5/2H2O,,0.6 mmol,0.6,mmol,nan,,,,,nan,,,,,"[1,1′-biphenyl]-3,3′,5,5′-tetracarboxylic acid",H4bptc,0.2 mmol,0.2,mmol,,,,,,,,,,,nitric acid,HNO3,0.2 mL,0.2,mL,,,,,,"N,N-dimethylformamide",DMF,3 mL,3.0,ethanol,EtOH,2 mL,2.0,90.0,90 °C,120.0,5 days,,,,,,,,,,,,,,,,not_reported,not_reported,,,10.1039/c4ce02415j,ok,
