Repository: zzhenglab/MOFinder

# MOFinder

MOFinder extracts MOF synthesis information from the literature, reconstructs evidence-supported negative reaction records, and prepares datasets for synthesis-outcome prediction.
[Web application](https://mofinder.chemistry.wustl.edu/) | [Demos](Demo/README.md) | [Source code](docs/source_to_code.md) | [Workflow guide](docs/workflow.md) | [Model evaluation](docs/evaluation.md)

## Quick start

The workflow runs through Python commands. Python 3.10 or newer is required. Clone the repository and initialize its related applications:

```bash
git clone --recurse-submodules https://github.com/zzhenglab/MOFinder.git
cd MOFinder
```

Start with the two offline demonstrations:

```bash

File: mof_extraction_1_2.csv (part 183 of 305)
doi,main_pdf,si_pdf,raw_output,parsed_json,article_trial_or_failure,article_trial_or_failure_notes,mof_name,crystal_code,metal_1,metal_1_abbr,metal_1_amount_text,metal_1_amount_value,metal_1_amount_unit,metal_2,metal_2_abbr,metal_2_amount_text,metal_2_amount_value,metal_2_amount_unit,metal_3,metal_3_abbr,metal_3_amount_text,metal_3_amount_value,metal_3_amount_unit,linker_1,linker_1_abbr,linker_1_amount_text,linker_1_amount_value,linker_1_amount_unit,linker_2,linker_2_abbr,linker_2_amount_text,linker_2_amount_value,linker_2_amount_unit,linker_3,linker_3_abbr,linker_3_amount_text,linker_3_amount_value,linker_3_amount_unit,modulator_1,modulator_1_abbr,modulator_1_amount_text,modulator_1_amount_value,modulator_1_amount_unit,modulator_2,modulator_2_abbr,modulator_2_amount_text,modulator_2_amount_value,modulator_2_amount_unit,solvent_main,solvent_main_abbr,solvent_main_amount_text,solvent_main_ml,solvent_secondary,solvent_secondary_abbr,solvent_secondary_amount_text,solvent_secondary_ml,temperature_c,temperature_c_text,time_h,time_text,vessel_type,stirring,washing_solvent,washing_cycles,activation_text,activation_temp_c,activation_time_h,crystal_morphology,yield_percent,crystal_size,topology_code,metal_cluster_connectivity,unit_cell_short,pore_diameter_A,BET_surface_area_m2g,air_stable,water_stable,tga_decomposition_temp_c,applications,reference,status,error
10.1039/c4ce02415j,downloaded\10.1039_c4ce02415j.pdf,SI downloaded\10.1039_c4ce02415j_SI.pdf,mof_json_store\10.1039_c4ce02415j\raw_output.json,mof_json_store\10.1039_c4ce02415j\synthesis_004.json,no,,,,Cd(NO3)2·4H2O,,0.2 mmol,0.2,mmol,nan,,,,,nan,,,,,"[1,1′-biphenyl]-3,3′,5,5′-tetracarboxylic acid",H4bptc,0.2 mmol,0.2,mmol,,,,,,,,,,,nitric acid,HNO3,1.2 mL,1.2,mL,,,,,,"N,N-dimethylformamide",DMF,4 mL,4.0,isopropanol,i-PrOH,1 mL,1.0,140.0,140 °C,72.0,3 days,,,,,,,,,,,,,,,,not_reported,not_reported,,,10.1039/c4ce02415j,ok,
10.1039/c4ce02415j,downloaded\10.1039_c4ce02415j.pdf,SI downloaded\10.1039_c4ce02415j_SI.pdf,mof_json_store\10.1039_c4ce02415j\raw_output.json,mof_json_store\10.1039_c4ce02415j\synthesis_005.json,no,,,,Cd(NO3)2·4H2O,,0.3 mmol,0.3,mmol,nan,,,,,nan,,,,,"[1,1′-biphenyl]-3,3′,5,5′-tetracarboxylic acid",H4bptc,0.2 mmol,0.2,mmol,,,,,,,,,,,nitric acid,HNO3,1.2 mL,1.2,mL,,,,,,"N,N-dimethylformamide",DMF,4 mL,4.0,isopropanol,i-PrOH,1 mL,1.0,140.0,140 °C,48.0,2 days,,,,,,,,,,,,,,,,not_reported,not_reported,,,10.1039/c4ce02415j,ok,
10.1039/c4ce02415j,downloaded\10.1039_c4ce02415j.pdf,SI downloaded\10.1039_c4ce02415j_SI.pdf,mof_json_store\10.1039_c4ce02415j\raw_output.json,mof_json_store\10.1039_c4ce02415j\synthesis_006.json,no,,,,CuCl2,,0.4 mmol,0.4,mmol,nan,,,,,nan,,,,,"[1,1′-biphenyl]-3,3′,5,5′-tetracarboxylic acid",H4bptc,0.2 mmol,0.2,mmol,,,,,,,,,,,,,,,,,,,,,"N,N-dimethylformamide",DMF,4 mL,4.0,,,,,140.0,140 °C,48.0,2 days,,,,,,,,,,,,,,,,not_reported,not_reported,,,10.1039/c4ce02415j,ok,
10.1039/c8ce00868j,downloaded\10.1039_c8ce00868j.pdf,SI downloaded\10.1039_c8ce00868j_SI.pdf,mof_json_store\10.1039_c8ce00868j\raw_output.json,mof_json_store\10.1039_c8ce00868j\synthesis_001.json,no,,"[Co2(4,4'-cpmb)2(1,1'-bbi)2]n (1)",,CuCl2,,"0.20 mmol, 0.058 g",0.2,mmol,nan,,,,,nan,,,,,4-(4-carboxylphenylmethylthio)benzoic acid,cpmb,"0.20 mmol, 0.058 g",0.2,mmol,"1,1′-(1,4-butanediyl)bis(imidazole)",bbi,"0.20 mmol, 0.038 g",0.2,mmol,,,,,,,,,,,,,,,,"N,N-dimethylformamide",DMF,4 mL,4.0,water,H2O,4 mL,4.0,120.0,120 °C,72.0,72 h,Teflon-lined stainless-steel vessel,stirred,,,,,,pink block crystals,63.28,,dia,"CoII {N2O2}/{N2O4}, 4-connected","a=12.212(5), b=14.092(5), c=16.780(6) Å, β=95.617(9)°, P2/c",,,not_reported,not_reported,290.0,photodegradation;dye_adsorption,10.1039/c8ce00868j,ok,
10.1039/c8ce00868j,downloaded\10.1039_c8ce00868j.pdf,SI downloaded\10.1039_c8ce00868j_SI.pdf,mof_json_store\10.1039_c8ce00868j\raw_output.json,mof_json_store\10.1039_c8ce00868j\synthesis_002.json,no,,"[Co(4,4'-cpmb)(4,4'-bbibp)]n (2)",,CuCl2,,"0.20 mmol, 0.058 g",0.2,mmol,nan,,,,,nan,,,,,4-(4-carboxylphenylmethylthio)benzoic acid,cpmb,"0.20 mmol, 0.058 g",0.2,mmol,"4,4′-bis(benzoimidazo-1-ly)biphenyl",bbibp,"0.20 mmol, 0.077 g",0.2,mmol,,,,,,,,,,,,,,,,"N,N-dimethylformamide",DMF,4 mL,4.0,water,H2O,4 mL,4.0,120.0,120 °C,72.0,72 h,Teflon-lined stainless-steel vessel,stirred,,,,,,violet block crystals,76.85,,cds,"CoII {N2O3}, 4-connected","a=22.370(4), b=12.624(3), c=15.050(3) Å, β=125.507(2)°, Cc",,,not_reported,not_reported,420.0,photodegradation;dye_adsorption,10.1039/c8ce00868j,ok,
10.1039/c8ce00868j,downloaded\10.1039_c8ce00868j.pdf,SI downloaded\10.1039_c8ce00868j_SI.pdf,mof_json_store\10.1039_c8ce00868j\raw_output.json,mof_json_store\10.1039_c8ce00868j\synthesis_003.json,no,,"{[Co(4,4'-cpmb)(tib)]·3(H2O)}n (3)",,Zn(NO3)2·6H2O,,"0.20 mmol, 0.058 g",0.2,mmol,nan,,,,,nan,,,,,4-(4-carboxylphenylmethylthio)benzoic acid,cpmb,"0.20 mmol, 0.058 g",0.2,mmol,"1,3,5-tris(1-imidazolyl)benzene",tib,"0.20 mmol, 0.055 g",0.2,mmol,,,,,,"sodium hydroxide (aqueous, 0.1 M), pH adjustment to 7.0",NaOH,"0.1 M aqueous solution, to pH 7.0",,,,,,,,water,H2O,8 mL,8.0,,,,,160.0,160 °C,72.0,72 h,Teflon-lined stainless-steel vessel,stirred,,,,,,violet block crystals,56.58,,sql,"CoII {N2O2}, 4-connected","a=11.3482(4), b=18.4529(7), c=14.3356(5) Å, β=96.578(7)°, P21/c",,,not_reported,not_reported,180.0,photodegradation;dye_adsorption,10.1039/c8ce00868j,ok,
10.1039/c8ce00868j,downloaded\10.1039_c8ce00868j.pdf,SI downloaded\10.1039_c8ce00868j_SI.pdf,mof_json_store\10.1039_c8ce00868j\raw_output.json,mof_json_store\10.1039_c8ce00868j\synthesis_004.json,no,,"{[Co(4,4'-sdc)(tib)]·(H2O)}n (4)",,Zn(NO3)2·6H2O,,"0.20 mmol, 0.058 g",0.2,mmol,nan,,,,,nan,,,,,"4,4′-stilbenedicarboxylic acid",sdc,"0.20 mmol, 0.054 g",0.2,mmol,"1,3,5-tris(1-imidazolyl)benzene",tib,"0.20 mmol, 0.056 g",0.2,mmol,,,,,,"sodium hydroxide (aqueous, 0.1 M), pH adjustment to 7.0",NaOH,"0.1 M aqueous solution, to pH 7.0",,,,,,,,water,H2O,8 mL,8.0,,,,,160.0,160 °C,72.0,72 h,Teflon-lined stainless-steel vessel,stirred,,,,,,purple block crystals,65.22,,sql,"CoII {N2O2}, 4-connected","a=11.5511(6), b=8.0670(5), c=29.2049(15) Å, β=99.972(3)°, P21/n",,,not_reported,not_reported,320.0,photodegradation;dye_adsorption,10.1039/c8ce00868j,ok,
10.1021/acsami.7b06482,downloaded\10.1021_acsami.7b06482.pdf,SI downloaded\10.1021_acsami.7b06482_SI.pdf,mof_json_store\10.1021_acsami.7b06482\raw_output.json,mof_json_store\10.1021_acsami.7b06482\synthesis_001.json,no,,[NH2(CH3)2][Zn4O(bpt)2(bdc)0.5]·5DMF (1),,MnCl2·4H2O,Zn(NO3)2·6H2O,"60 mg, 0.2 mmol",0.2,mmol,nan,,,,,nan,,,,,"biphenyl-3,4′,5-tricarboxylic acid",H3bpt,"26 mg, 0.1 mmol",,,terephthalic acid,BDC,"3 mg, 0.015 mmol",,,,,,,,tetrafluoroboric acid (40%),HBF4,100 μL of HBF4 (40%),,,,,,,,"N,N-dimethylformamide",DMF,5 mL,5.0,,,,,120.0,120 °C,72.0,3 days,Teflon-lined stainless steel vessel,stirred,DMF,,dried in air,,,colorless crystals,61.0,,,"Zn4O(CO2)7 7-connected SBU; (3,7)-connected net","monoclinic, P21/n, a=10.313(2) Å, b=27.814(6) Å, c=26.011(5) Å, β=92.25(3)°",,,not_reported,not_reported,,sensing,10.1021/acsami.7b06482,ok,
10.1021/acsami.7b06482,downloaded\10.1021_acsami.7b06482.pdf,SI downloaded\10.1021_acsami.7b06482_SI.pdf,mof_json_store\10.1021_acsami.7b06482\raw_output.json,mof_json_store\10.1021_acsami.7b06482\synthesis_002.json,no,,[NH2(CH3)2][Zn4O(bpt)2(bdc-NH2)0.5]·5DMF (2),,MnCl2·4H2O,Zn(NO3)2·6H2O,"60 mg, 0.2 mmol",0.2,mmol,nan,,,,,nan,,,,,"biphenyl-3,4′,5-tricarboxylic acid",H3bpt,"26 mg, 0.1 mmol",,,2-aminoterephthalic acid,BDC-NH2,"3 mg, 0.015 mmol",,,,,,,,tetrafluoroboric acid (40%),HBF4,50 μL of HBF4 (40%),,,,,,,,"N,N-dimethylformamide",DMF,5 mL,5.0,,,,,120.0,120 °C,72.0,3 days,Teflon-lined stainless steel vessel,stirred,"DMF, MeOH",,120 °C under high vacuum for 10 h,120.0,10.0,colorless crystals,57.0,,,"Zn4O(CO2)7 7-connected SBU; (3,7)-connected net","monoclinic, P21/n, a=10.304(2) Å, b=27.768(6) Å, c=26.268(5) Å, β=92.44(3)°",,407.0,not_reported,yes,,sensing,10.1021/acsami.7b06482,ok,
10.1021/jacs.4c01040,downloaded\10.1021_jacs.4c01040.pdf,SI downloaded\10.1021_jacs.4c01040_SI.pdf,mof_json_store\10.1021_jacs.4c01040\raw_output.json,mof_json_store\10.1021_jacs.4c01040\synthesis_001.json,yes,At 120 °C with 37.5 mol % linker/Ni2+ ratio only amorphous powders formed.,DGIST-10-cage,2262529,Co(NO3)2·6H2O,NiCl2·6H2O,"28.1 mg, 0.12 mmol",0.12,mmol,nan,,,,,nan,,,,,"N,N′-bis(5-isophthalic acid)-1,4,5,8-naphthalenediimide",H4L,"35.1 mg, 0.059 mmol (50 mol% of NiCl2)",0.059,mmol,,,,,,,,,,,imidazole,,"1.0 mg, 0.015 mmol",0.015,mmol,acetic acid,AcOH,0.1 mL,0.1,mL,"N,N-dimethylformamide",DMF,total 5.5 mL (1 mL + 4 mL + 0.5 mL),5.5,water,H2O,0.5 mL,0.5,80.0,80 °C,72.0,3 days,autoclavable 8 mL vial,static,DMF,rinsed several times,"Mesitylene exchange at 140 °C for 12 h, then cyclohexane exchange and freeze-drying",140.0,12.0,yellow cubic crystals,,,fcu-a,Ni2 4-connected nodes bridged by carboxylates and μ-H2O; octahedral cages,"a=b=c=40.633(5) Å, Fm-3̅m",8.0,1363.0,not_reported,not_reported,,,10.1021/jacs.4c01040,ok,
10.1021/jacs.4c01040,downloaded\10.1021_jacs.4c01040.pdf,SI downloaded\10.1021_jacs.4c01040_SI.pdf,mof_json_store\10.1021_jacs.4c01040\raw_output.json,mof_json_store\10.1021_jacs.4c01040\synthesis_002.json,yes,At 120 °C with 37.5 mol % linker/Ni2+ ratio only amorphous powders formed.,DGIST-10-stack,2262485,Co(NO3)2·6H2O,NiCl2·6H2O,"28.1 mg, 0.12 mmol",0.12,mmol,nan,,,,,nan,,,,,"N,N′-bis(5-isophthalic acid)-1,4,5,8-naphthalenediimide",H4L,"43.9 mg, 0.074 mmol (62.5 mol% of NiCl2)",0.074,mmol,,,,,,,,,,,imidazole,,"1.0 mg, 0.015 mmol",0.015,mmol,acetic acid,AcOH,0.01 mL,0.01,mL,"N,N-dimethylformamide",DMF,total 5.5 mL (1 mL + 4 mL + 0.5 mL),5.5,water,H2O,0.5 mL,0.5,140.0,140 °C (under Ar atmosphere),96.0,4 days,autoclavable 8 mL vial,static,DMF; acetone (exchange),DMF rinse ≥6×; acetone exchange 12×,"Acetone exchange under Ar, then vacuum drying at 40 °C for 12 h",40.0,12.0,black cubic crystals,,,,"Ni2 4-c nodes; isophthalate 3-c nodes; 3,4-c net (point symbol (6.8.10)2(6.83.102))","a=18.071(4) Å, b=19.069(4) Å, c=33.238(7) Å, Pccn",,532.0,not_reported,not_reported,,,10.1021/jacs.4c01040,ok,
10.1021/jacs.4c01040,downloaded\10.1021_jacs.4c01040.pdf,SI downloaded\10.1021_jacs.4c01040_SI.pdf,mof_json_store\10.1021_jacs.4c01040\raw_output.json,mof_json_store\10.1021_jacs.4c01040\synthesis_003.json,yes,At 120 °C with 37.5 mol % linker/Ni2+ ratio only amorphous powders formed.,DGIST-10-stack,,Co(NO3)2·6H2O,NiCl2·6H2O,"28.1 mg, 0.12 mmol",0.12,mmol,nan,,,,,nan,,,,,"N,N′-bis(5-isophthalic acid)-1,4,5,8-naphthalenediimide",H4L,"35.1 mg, 0.059 mmol (50 mol% of NiCl2)",0.059,mmol,,,,,,,,,,,imidazole,,"1.0 mg, 0.015 mmol",0.015,mmol,acetic acid,AcOH,0.01 mL,0.01,mL,"N,N-dimethylformamide",DMF,total 5.5 mL (1 mL + 4 mL + 0.5 mL),5.5,water,H2O,0.5 mL,0.5,80.0,80 °C (with cobaltocene additive),96.0,4 days,autoclavable 8 mL vial,static,DMF,several times,,,,black cubic crystals,,,,"Ni2 4-c nodes; isophthalate 3-c nodes; 3,4-c net",,,,not_reported,not_reported,,,10.1021/jacs.4c01040,ok,
10.1002/cctc.201900124,downloaded\10.1002_cctc.201900124.pdf,SI downloaded\10.1002_cctc.201900124_SI.pdf,mof_json_store\10.1002_cctc.201900124\raw_output.json,mof_json_store\10.1002_cctc.201900124\synthesis_001.json,yes,"No precipitate in acetonitrile, DMF, n-propylamine, or n-butylamine even after 24 h.",Cu2BTEC,,Co(NO3)2·6H2O,,1 mmol,1,mmol,nan,,,,,nan,,,,,"1,2,4,5-benzenetetracarboxylic acid",H4BTEC,1 mmol,1.0,mmol,,,,,,,,,,,,,,,,,,,,,ethanol,EtOH,10 mL for Cu(NO3)2·3H2O solution + 10 mL for H4BTEC solution,,,,,,30.0,30 °C,2.0,2 h,,stirred,MeOH,four times,60 °C under vacuum for 12 h,60.0,12.0,nanowires,,"~25 nm diameter, ~5 μm length",,,,,312.0,not_reported,not_reported,,oxidation_catalysis,10.1002/cctc.201900124,ok,
10.1039/c6ta03675a,downloaded\10.1039_c6ta03675a.pdf,SI downloaded\10.1039_c6ta03675a_SI.pdf,mof_json_store\10.1039_c6ta03675a\raw_output.json,mof_json_store\10.1039_c6ta03675a\synthesis_001.json,no,,GDMU-2,1437348,Zn(CH3COO)2·2H2O,,"25 mg, 0.1 mmol",0.1,mmol,nan,,,,,nan,,,,,"3,3′,3′′,5,5′,5′′-pyridyl-1,3,5-triylhexabenzoic acid",H6PHB,"15 mg, 0.005 mmol",0.005,mmol,,,,,,,,,,,HNO3,,0.45 mL (HNO3 solution prepared as 2.2 mL HNO3 in 10 mL DMF),,,,,,,,"N,N-dimethylformamide",DMF,2 mL,2.0,,,,,105.0,105 °C,72.0,72 hours,,static,,,degassed at 80 °C for 10 h,80.0,10.0,bright-blue block crystals,55.0,,gdm,Cu2 paddle wheels μ2-H2O-bridged into Cu4O(O2CR)8 5-connected SBU,"a=36.240(4) Å, b=36.240(4) Å, c=36.240(4) Å, Fm-3m (cubic)",14.6,2758.0,not_reported,not_reported,270.0,hydrogen storage;CO2_capture,10.1039/c6ta03675a,ok,
10.1039/c8dt01923a,downloaded\10.1039_c8dt01923a.pdf,SI downloaded\10.1039_c8dt01923a_SI.pdf,mof_json_store\10.1039_c8dt01923a\raw_output.json,mof_json_store\10.1039_c8dt01923a\synthesis_001.json,yes,Analogous reactions with different Zn:linker ratios afforded a white precipitate.,,1837480,Cu(NO3)2·6H2O,,"0.055 g, 0.18 mmol",0.18,mmol,nan,,,,,nan,,,,,"3,5-di(3,5-dicarboxylphenyl)nitrobenzene",H4ddn,"0.008 g, 0.018 mmol",0.018,mmol,,,,,,,,,,,nitric acid,HNO3,"0.1 M, 0.2 mL",0.2,mL,,,,,,"N,N-dimethylformamide",DMF,2 mL,2.0,,,,,120.0,120 °C,72.0,72 h,25 mL glass vial (sealed),stirred 30 min before sealing; static during heating,,,,,,,35.0,,,two binuclear SBUs: [Zn2(μ2-COO)2(μ1-COO)2] and [Zn2(μ2-COO)4],"orthorhombic, P212121, a=17.4270(2) Å, b=22.7852(8) Å, c=25.2350(7) Å",,286.0,not_reported,not_reported,275.0,luminescence;sensing,10.1039/c8dt01923a,ok,
10.1021/jp308657x,downloaded\10.1021_jp308657x.pdf,SI downloaded\10.1021_jp308657x_SI.pdf,mof_json_store\10.1021_jp308657x\raw_output.json,mof_json_store\10.1021_jp308657x\synthesis_001.json,no,,UiO-66-MM,,Zn(NO3)2·6H2O,ZrCl4,0.35 mmol,0.35,mmol,nan,,,,,nan,,,,,terephthalic acid,MMBDC,0.35 mmol,0.35,mmol,,,,,,,,,,,,,,,,,,,,,"N,N-dimethylformamide",DMF,4 mL,4.0,,,,,120.0,120 °C,24.0,24 h,Teflon-lined autoclave,static,"DMF, CHCl3",washed with DMF repeatedly; soaked in CHCl3 for 3 days at RT,200 °C under vacuum for 12 h,200.0,12.0,,,,,Zr6O4(OH)4 12-connected SBU,,,1065.0,not_reported,yes,450.0,CO2_capture,10.1021/jp308657x,ok,
10.1021/acscatal.1c05922,downloaded\10.1021_acscatal.1c05922.pdf,SI downloaded\10.1021_acscatal.1c05922_SI.pdf,mof_json_store\10.1021_acscatal.1c05922\raw_output.json,mof_json_store\10.1021_acscatal.1c05922\synthesis_001.json,no,,Ir-PCN-222,,Zn(NO3)2·6H2O,,"100 mg, 0.43 mmol",0.43,mmol,nan,,,,,nan,,,,,Ir(TCPP)Cl,TCPP,"50 mg, 0.049 mmol",0.049,mmol,,,,,,,,,,,trifluoroacetic acid,TFA,"2.5 mL, 0.034 mmol",2.5,mL,,,,,,deionized water,H2O,0.50 mL,0.5,,,,,120.0,120 °C,0.33,20 min,microwave reactor,,"DMF, EtOH",three times,135 °C under vacuum for 12 h,135.0,12.0,"rod-shaped, ~700 nm × 3 μm",93.0,,csq,,,,1864.3,not_reported,not_reported,,,10.1021/acscatal.1c05922,ok,
10.1021/acscatal.1c05922,downloaded\10.1021_acscatal.1c05922.pdf,SI downloaded\10.1021_acscatal.1c05922_SI.pdf,mof_json_store\10.1021_acscatal.1c05922\raw_output.json,mof_json_store\10.1021_acscatal.1c05922\synthesis_003.json,no,,Rh-PCN-222,,Gd2O3,,"100 mg, 0.43 mmol",0.43,mmol,nan,,,,,nan,,,,,Rh(TCPP)Cl,TCPP,"50 mg, 0.054 mmol",0.054,mmol,,,,,,,,,,,trifluoroacetic acid,TFA,"2.5 mL, 0.034 mmol",2.5,mL,,,,,,deionized water,H2O,0.50 mL,0.5,,,,,120.0,120 °C,0.33,20 min,microwave reactor,,"DMF, EtOH",three times,135 °C under vacuum for 12 h,135.0,12.0,red solid,96.0,,,,,,,not_reported,not_reported,,,10.1021/acscatal.1c05922,ok,
10.1021/acscatal.1c05922,downloaded\10.1021_acscatal.1c05922.pdf,SI downloaded\10.1021_acscatal.1c05922_SI.pdf,mof_json_store\10.1021_acscatal.1c05922\raw_output.json,mof_json_store\10.1021_acscatal.1c05922\synthesis_004.json,no,,Ru-PCN-222,,Gd2O3,,"100 mg, 0.43 mmol",0.43,mmol,Eu2O3,,,,,nan,,,,,Ru(TCPP)(CO),TCPP,"50 mg, 0.054 mmol",0.054,mmol,,,,,,,,,,,trifluoroacetic acid,TFA,"2.5 mL, 0.034 mmol",2.5,mL,,,,,,deionized water,H2O,0.50 mL,0.5,,,,,120.0,120 °C,0.33,20 min,microwave reactor,,"DMF, EtOH",three times,135 °C under vacuum for 12 h,135.0,12.0,dark red solid,92.0,,,,,,,not_reported,not_reported,,,10.1021/acscatal.1c05922,ok,
10.1021/acscatal.1c05922,downloaded\10.1021_acscatal.1c05922.pdf,SI downloaded\10.1021_acscatal.1c05922_SI.pdf,mof_json_store\10.1021_acscatal.1c05922\raw_output.json,mof_json_store\10.1021_acscatal.1c05922\synthesis_005.json,no,,Pd-PCN-222,,Gd2O3,,"100 mg, 0.43 mmol",0.43,mmol,Eu2O3,,,,,nan,,,,,Pd(TCPP),TCPP,"50 mg, 0.056 mmol",0.056,mmol,,,,,,,,,,,trifluoroacetic acid,TFA,"2.5 mL, 0.034 mmol",2.5,mL,,,,,,deionized water,H2O,0.50 mL,0.5,,,,,120.0,120 °C,0.33,20 min,microwave reactor,,"DMF, EtOH",three times,135 °C under vacuum for 12 h,135.0,12.0,pink solid,89.0,,,,,,,not_reported,not_reported,,,10.1021/acscatal.1c05922,ok,
10.1021/acscatal.1c05922,downloaded\10.1021_acscatal.1c05922.pdf,SI downloaded\10.1021_acscatal.1c05922_SI.pdf,mof_json_store\10.1021_acscatal.1c05922\raw_output.json,mof_json_store\10.1021_acscatal.1c05922\synthesis_006.json,no,,Pt-PCN-222,,Gd2O3,,"100 mg, 0.43 mmol",0.43,mmol,Eu2O3,,,,,nan,,,,,Pt(TCPP),TCPP,"50 mg, 0.051 mmol",0.051,mmol,,,,,,,,,,,trifluoroacetic acid,TFA,"2.5 mL, 0.034 mmol",2.5,mL,,,,,,deionized water,H2O,0.50 mL,0.5,,,,,120.0,120 °C,0.33,20 min,microwave reactor,,"DMF, EtOH",three times,135 °C under vacuum for 12 h,135.0,12.0,orange solid,92.0,,,,,,,not_reported,not_reported,,,10.1021/acscatal.1c05922,ok,
10.1021/jp2117856,downloaded\10.1021_jp2117856.pdf,SI downloaded\10.1021_jp2117856_SI.pdf,mof_json_store\10.1021_jp2117856\raw_output.json,mof_json_store\10.1021_jp2117856\synthesis_001.json,no,,MIL-53(Al),,Gd2O3,,1.931 g (8 mmol),8,mmol,Eu2O3,,,,,nan,,,,,"benzene-1,4-dicarboxylate",BDC,8 mmol,8.0,mmol,,,,,,,,,,,,,,,,,,,,,deionized water,H2O,30 mL,30.0,,,,,150.0,150 °C,9.0,9 h,Teflon-lined autoclave (48 mL),static,"DMF, dichloromethane","DMF 30 mL at 150 °C for 24 h, repeated 3×; Soxhlet in dichloromethane for 20 h",100 °C under reduced pressure for 9 h,100.0,9.0,fine powder,,,,,,,1041.0,,,,,10.1021/jp2117856,ok,
10.1021/jp2117856,downloaded\10.1021_jp2117856.pdf,SI downloaded\10.1021_jp2117856_SI.pdf,mof_json_store\10.1021_jp2117856\raw_output.json,mof_json_store\10.1021_jp2117856\synthesis_002.json,no,,MIL-53(Al)-11.1%NH2,,Gd2O3,,1.931 g (8 mmol),8,mmol,Eu2O3,,,,,nan,,,,,"2-aminobenzene-1,4-dicarboxylate",ABDC,0.888 mmol (11.1% of 8 mmol total linker),0.888,mmol,"benzene-1,4-dicarboxylate",BDC,7.112 mmol (remaining of 8 mmol total linker),7.112,mmol,,,,,,,,,,,,,,,,deionized water,H2O,30 mL,30.0,,,,,150.0,150 °C,9.0,9 h,Teflon-lined autoclave (48 mL),static,"DMF, dichloromethane","DMF 30 mL at 150 °C for 24 h, repeated 3×; Soxhlet in dichloromethane for 20 h",100 °C under reduced pressure for 9 h,100.0,9.0,fine powder,,,,,,,1048.0,,,,,10.1021/jp2117856,ok,
10.1021/jp2117856,downloaded\10.1021_jp2117856.pdf,SI downloaded\10.1021_jp2117856_SI.pdf,mof_json_store\10.1021_jp2117856\raw_output.json,mof_json_store\10.1021_jp2117856\synthesis_003.json,no,,MIL-53(Al)-20%NH2,,Gd2O3,,1.931 g (8 mmol),8,mmol,Eu2O3,,,,,Tb4O7,,,,,"2-aminobenzene-1,4-dicarboxylate",ABDC,1.6 mmol (20% of 8 mmol total linker),1.6,mmol,"benzene-1,4-dicarboxylate",BDC,6.4 mmol (remaining of 8 mmol total linker),6.4,mmol,,,,,,,,,,,,,,,,deionized water,H2O,30 mL,30.0,,,,,150.0,150 °C,9.0,9 h,Teflon-lined autoclave (48 mL),static,"DMF, dichloromethane","DMF 30 mL at 150 °C for 24 h, repeated 3×; Soxhlet in dichloromethane for 20 h",100 °C under reduced pressure for 9 h,100.0,9.0,fine powder,,,,,,,1090.0,,,,,10.1021/jp2117856,ok,
10.1021/jp2117856,downloaded\10.1021_jp2117856.pdf,SI downloaded\10.1021_jp2117856_SI.pdf,mof_json_store\10.1021_jp2117856\raw_output.json,mof_json_store\10.1021_jp2117856\synthesis_004.json,no,,MIL-53(Al)-50%NH2,,AlCl3·6H2O,,1.931 g (8 mmol),8,mmol,nan,,,,,nan,,,,,"2-aminobenzene-1,4-dicarboxylate",ABDC,4.0 mmol (50% of 8 mmol total linker),4.0,mmol,"benzene-1,4-dicarboxylate",BDC,4.0 mmol (remaining of 8 mmol total linker),4.0,mmol,,,,,,,,,,,,,,,,deionized water,H2O,30 mL,30.0,,,,,150.0,150 °C,9.0,9 h,Teflon-lined autoclave (48 mL),static,"DMF, dichloromethane","DMF 30 mL at 150 °C for 24 h, repeated 3×; Soxhlet in dichloromethane for 20 h",100 °C under reduced pressure for 9 h,100.0,9.0,fine powder,,,,,,,1100.0,,,,,10.1021/jp2117856,ok,
10.1021/jp2117856,downloaded\10.1021_jp2117856.pdf,SI downloaded\10.1021_jp2117856_SI.pdf,mof_json_store\10.1021_jp2117856\raw_output.json,mof_json_store\10.1021_jp2117856\synthesis_005.json,no,,MIL-53(Al)-66.7%NH2,,Ni(NO3)2·6H2O,,1.931 g (8 mmol),8,mmol,nan,,,,,nan,,,,,"2-aminobenzene-1,4-dicarboxylate",ABDC,5.336 mmol (66.7% of 8 mmol total linker),5.336,mmol,"benzene-1,4-dicarboxylate",BDC,2.664 mmol (remaining of 8 mmol total linker),2.664,mmol,,,,,,,,,,,,,,,,deionized water,H2O,30 mL,30.0,,,,,150.0,150 °C,9.0,9 h,Teflon-lined autoclave (48 mL),static,"DMF, dichloromethane","DMF 30 mL at 150 °C for 24 h, repeated 3×; Soxhlet in dichloromethane for 20 h",100 °C under reduced pressure for 9 h,100.0,9.0,fine powder,,,,,,,1017.0,,,,,10.1021/jp2117856,ok,
10.1021/jp2117856,downloaded\10.1021_jp2117856.pdf,SI downloaded\10.1021_jp2117856_SI.pdf,mof_json_store\10.1021_jp2117856\raw_output.json,mof_json_store\10.1021_jp2117856\synthesis_006.json,no,,MIL-53(Al)-NH2,,Co(NO3)2·6H2O,,1.931 g (8 mmol),8,mmol,nan,,,,,nan,,,,,"2-aminobenzene-1,4-dicarboxylate",ABDC,8 mmol,8.0,mmol,,,,,,,,,,,,,,,,,,,,,deionized water,H2O,30 mL,30.0,,,,,150.0,150 °C,9.0,9 h,Teflon-lined autoclave (48 mL),static,"DMF, dichloromethane","DMF 30 mL at 150 °C for 24 h, repeated 3×; Soxhlet in dichloromethane for 20 h",100 °C under reduced pressure for 9 h,100.0,9.0,fine powder,,,,,,,940.0,,,,,10.1021/jp2117856,ok,
10.1039/d2dt03462j,downloaded\10.1039_d2dt03462j.pdf,SI downloaded\10.1039_d2dt03462j_SI.pdf,mof_json_store\10.1039_d2dt03462j\raw_output.json,mof_json_store\10.1039_d2dt03462j\synthesis_001.json,yes,"Without 2-FBA, the scu topology can’t be obtained.",Y-sq,,Zn(NO3)2·6H2O,,40 mg,0.183924,mmol,nan,,,,,nan,,,,,squaric acid,H2sq,20 mg,20.0,mg,,,,,,,,,,,2-fluorobenzoic acid,2-FBA,417 mg,417.0,mg,,,,,,"N,N-dimethylformamide",DMF,3 mL,3.0,deionized water,H2O,1.5 mL,1.5,120.0,120 °C,48.0,48 h,25 mL Teflon-lined autoclave,"stirred 20 min at RT, then static","DMF, deionized water",several times,80 °C overnight,80.0,,colorless plate shaped crystals,,,scu,RE3+ 8-connected nodes; squarate 4-connected,,,,not_reported,not_reported,,,10.1039/d2dt03462j,ok,
10.1039/c9ce00371a,downloaded\10.1039_c9ce00371a.pdf,SI downloaded\10.1039_c9ce00371a_SI.pdf,mof_json_store\10.1039_c9ce00371a\raw_output.json,mof_json_store\10.1039_c9ce00371a\synthesis_001.json,yes,Excluding DMF gave amorphous powders; varying stoichiometry/concentration/temperature still yielded mixed 1 and 2.,poly-[Cu2(M4pxy)(OH2)2],1883159,Cd(NO3)2·4H2O,,"0.032 g, 132.5 μmol",0.1325,mmol,nan,,,,,nan,,,,,(H6M4pxy)Cl2,H6M4pxy,"0.011 g, 14.8 μmol",0.011,g,,,,,,,,,,,,,,,,,,,,,"N,N-dimethylformamide",DMF,2 mL,2.0,water,H2O,2 mL,2.0,90.0,90 °C,48.0,48 h,glass vial,static,,,,,,"small blue, needle-shaped crystals (mixture with 1)",mixture; 77% of ligand consumed,,,CuII paddlewheel nodes; aqua-capped,"a=16.204(4) Å, b=13.645(5) Å, c=22.195(4) Å, α=90°, β=93.12(3)°, γ=90°, C2/c",,,not_reported,not_reported,,,10.1039/c9ce00371a,ok,
10.1039/c9ce00371a,downloaded\10.1039_c9ce00371a.pdf,SI downloaded\10.1039_c9ce00371a_SI.pdf,mof_json_store\10.1039_c9ce00371a\raw_output.json,mof_json_store\10.1039_c9ce00371a\synthesis_002.json,yes,Excluding DMF gave amorphous powders; varying stoichiometry/concentration/temperature still yielded mixed 1 and 2.,poly-[Cu2(P4pxy)(DMF)(OH2)]·2DMF·3H2O,1883160,Cu(CH3COO)2·1H2O,,"0.010 g, 58.7 μmol",0.0587,mmol,nan,,,,,nan,,,,,(H6P4pxy)Cl2,H6P4pxy,"0.010 g, 13.4 μmol",0.01,g,,,,,,,,,,,,,,,,,,,,,"N,N-dimethylformamide",DMF,3 mL,3.0,water,H2O,1 mL,1.0,70.0,70 °C,24.0,24 h,glass vial,static,,,,,,"small blue, octahedral-shaped crystals",45.0,,,CuII paddlewheel nodes; axial DMF/H2O,"a=25.007(5) Å, b=34.875(7) Å, c=16.063(3) Å, α=90°, β=107.55(3)°, γ=90°, C2/c",,,not_reported,not_reported,215.0,,10.1039/c9ce00371a,ok,
10.1039/c9ce00371a,downloaded\10.1039_c9ce00371a.pdf,SI downloaded\10.1039_c9ce00371a_SI.pdf,mof_json_store\10.1039_c9ce00371a\raw_output.json,mof_json_store\10.1039_c9ce00371a\synthesis_003.json,yes,Excluding DMF gave amorphous powders; varying stoichiometry/concentration/temperature still yielded mixed 1 and 2.,poly-[Mn2(P4pxy)(DMA)2],1883161,Cu(CH3COO)2·1H2O,,"0.016 g, 63.7 μmol",0.0637,mmol,nan,,,,,nan,,,,,(H6P4pxy)Cl2,H6P4pxy,"0.011 g, 14.8 μmol",0.011,g,,,,,,,,,,,,,,,,,,,,,"N,N-dimethylacetamide",DMA,2 mL,2.0,water,H2O,2 mL,2.0,90.0,90 °C,48.0,48 h,glass vial,static,,,,,,"small pale, block-shaped crystals",35.0,,,MnII paddlewheel nodes; axial DMA,"a=8.8650(18) Å, b=10.969(2) Å, c=12.440(3) Å, α=74.58(3)°, β=88.22(3)°, γ=87.34(3)°, P-1",,,not_reported,not_reported,,,10.1039/c9ce00371a,ok,
10.1039/c9ce00371a,downloaded\10.1039_c9ce00371a.pdf,SI downloaded\10.1039_c9ce00371a_SI.pdf,mof_json_store\10.1039_c9ce00371a\raw_output.json,mof_json_store\10.1039_c9ce00371a\synthesis_004.json,yes,Excluding DMF gave amorphous powders; varying stoichiometry/concentration/temperature still yielded mixed 1 and 2.,poly-[Co4(P4pxy)2(DMF)2(μ-OH2)2(OH2)2]·6DMF·4H2O,1883162,FeCl3·6H2O,,"0.016 g, 55.0 μmol",0.055,mmol,nan,,,,,nan,,,,,(H6P4pxy)Cl2,H6P4pxy,"0.010 g, 13.4 μmol",0.01,g,,,,,,,,,,,,,,,,,,,,,"N,N-dimethylformamide",DMF,3 mL,3.0,water,H2O,1 mL,1.0,70.0,70 °C,48.0,48 h,glass vial,static,,,,,,"small pink, block-shaped crystals",49.0,,,centrosymmetric Co4 cluster (octahedral) with μ-H2O bridges,"a=14.101(3) Å, b=16.998(3) Å, c=21.305(4) Å, α=72.50(3)°, β=88.77(3)°, γ=85.34(3)°, P-1",,,not_reported,not_reported,210.0,,10.1039/c9ce00371a,ok,
10.1039/c9ce00371a,downloaded\10.1039_c9ce00371a.pdf,SI downloaded\10.1039_c9ce00371a_SI.pdf,mof_json_store\10.1039_c9ce00371a\raw_output.json,mof_json_store\10.1039_c9ce00371a\synthesis_005.json,yes,Excluding DMF gave amorphous powders; varying stoichiometry/concentration/temperature still yielded mixed 1 and 2.,poly-[Cd2(P4pxy)(OH2)2]·DMA·3H2O,1883163,Cd(NO3)2·4H2O,,"0.018 g, 58.3 μmol",0.0583,mmol,nan,,,,,nan,,,,,(H6P4pxy)Cl2,H6P4pxy,"0.010 g, 13.4 μmol",0.01,g,,,,,,,,,,,,,,,,,,,,,"N,N-dimethylacetamide",DMA,2 mL,2.0,water,H2O,2 mL,2.0,90.0,90 °C,48.0,48 h,glass vial,static,MeOH (solvent exchange),72 h exchange,100 °C under high vacuum for 24 h,100.0,24.0,"small colourless, block-shaped crystals",46.0,,,Cd-carboxylate chains bridged by P4pxy,"a=19.276(4) Å, b=13.237(3) Å, c=19.747(4) Å, α=90°, β=95.04(3)°, γ=90°, P21/n",,,not_reported,not_reported,250.0,CO2_capture,10.1039/c9ce00371a,ok,
10.1039/d2dt01790c,downloaded\10.1039_d2dt01790c.pdf,SI downloaded\10.1039_d2dt01790c_SI.pdf,mof_json_store\10.1039_d2dt01790c\raw_output.json,mof_json_store\10.1039_d2dt01790c\synthesis_001.json,no,,,2162910,Cu(NO3)2·3H2O,,"61.7 mg, 0.2 mmol",0.2,mmol,nan,,,,,nan,,,,,"6-(pyridin-4-yl)-5,6-dihydrobenzo[4,5]imidazo[1,2-c]quinazoline",pdiq,"59.6 mg, 0.2 mmol",0.2,mmol,"2,5-thiophenedicarboxylic acid",H2tdc,"42 mg, 0.2 mmol",0.2,mmol,,,,,,triethylamine,Et3N,"21 mg, 0.2 mmol",0.2,mmol,,,,,,water,H2O,2 mL,2.0,methanol,MeOH,2 mL,2.0,25,RT,120.0,five days,,static,,,,,,yellow block-shaped crystals,62.0,,,ZnO4N2 octahedral nodes; tdc2− bridges with pdiq N-donors,"a=11.4312(13) Å, b=31.433(4) Å, c=57.919(6) Å, orthorhombic, Fddd",,,not_reported,yes,320.0,luminescence;sensing;semiconducting,10.1039/d2dt01790c,ok,
10.1002/ejic.200501146,downloaded\10.1002_ejic.200501146.pdf,SI downloaded\10.1002_ejic.200501146_SI.pdf,mof_json_store\10.1002_ejic.200501146\raw_output.json,mof_json_store\10.1002_ejic.200501146\synthesis_001.json,yes,Changing Ag salts/solvents (MeOH or EtOH) and higher pH gave the same product 2 or precipitates; yields varied.,,291579,Cu(NO3)2·3H2O,,"0.087 g, 0.375 mmol",0.375,mmol,nan,,,,,nan,,,,,"cis,cis,cis,cis,cis-1,2,3,4,5,6-cyclohexanehexacarboxylic acid",H6L,"0.092 g, 0.25 mmol",0.25,mmol,,,,,,,,,,,aqueous ammonia solution (NH3),,excess,,,,,,,,acetonitrile,MeCN,"MeCN/H2O 30 mL, v/v = 2:1",,water,H2O,"MeCN/H2O 30 mL, v/v = 2:1",,25,room temperature (RT),,several weeks (after 15 min + 30 min initial stirring),,"stirred initially, then static diffusion in darkness",H2O,,dried in air,,,colorless needle-like crystals,60.0,0.17 × 0.17 × 0.14 mm,,carboxylato-supported Ag–Ag dimers and chains,"P-1; a=6.375(4), b=9.505(6), c=15.097(8) Å; α=93.249(14), β=100.364(15), γ=96.453(15)°; V=891.4(9) Å3; Z=2",,,not_reported,not_reported,190.0,,10.1002/ejic.200501146,ok,
10.1021/cg501644z,downloaded\10.1021_cg501644z.pdf,SI downloaded\10.1021_cg501644z_SI.pdf,mof_json_store\10.1021_cg501644z\raw_output.json,mof_json_store\10.1021_cg501644z\synthesis_001.json,no,,,1003369,Cu(NO3)2·3H2O,,"34.0 mg, 0.2 mmol",0.2,mmol,nan,,,,,nan,,,,,"pyrazine-2,3-dicarboxylic acid",H2pzdc,"16.8 mg, 0.1 mmol",0.1,mmol,,,,,,,,,,,sodium hydroxide,,"8.0 mg, 0.2 mmol",0.2,mmol,,,,,,water,H2O,10 mL (AgNO3 solution),10.0,water,H2O,10 mL (H2pzdc/NaOH solution),10.0,25,room temperature,336.0,2 weeks,long tube (sealed),static; kept in darkness,,,,,,yellow crystals,75.0,,,,"monoclinic, C2/c; a=11.2970(11) Å, b=9.6083(10) Å, c=14.7567(15) Å, α=90°, β=91.536(9)°, γ=90°",,,not_reported,not_reported,280.0,,10.1021/cg501644z,ok,
10.1021/cg501644z,downloaded\10.1021_cg501644z.pdf,SI downloaded\10.1021_cg501644z_SI.pdf,mof_json_store\10.1021_cg501644z\raw_output.json,mof_json_store\10.1021_cg501644z\synthesis_002.json,no,,,1003370,Cu(NO3)2·3H2O,,"45.2 mg, 0.1 mmol",0.1,mmol,nan,,"17.0 mg, 0.1 mmol",0.1,mmol,nan,,,,,"pyrazine-2,3-dicarboxylic acid",H2pzdc,"33.6 mg, 0.2 mmol",0.2,mmol,,,,,,,,,,,sodium hydroxide,,"16.0 mg, 0.4 mmol",0.4,mmol,,,,,,water,H2O,10 mL (Gd(NO3)3·6H2O + AgNO3 solution),10.0,water,H2O,10 mL (H2pzdc + NaOH solution),10.0,25,room temperature,504.0,3 weeks,long tube (sealed),static; kept in darkness,,,,,,colorless crystals,72.0,,,,"triclinic, P-1; a=13.8475(7) Å, b=15.1719(8) Å, c=16.4770(8) Å, α=75.798(4)°, β=81.449(4)°, γ=63.074(5)°",,,not_reported,not_reported,,,10.1021/cg501644z,ok,
10.1039/d0dt01044h,downloaded\10.1039_d0dt01044h.pdf,SI downloaded\10.1039_d0dt01044h_SI.pdf,mof_json_store\10.1039_d0dt01044h\raw_output.json,mof_json_store\10.1039_d0dt01044h\synthesis_003.json,yes,Direct mixed-linker syntheses yielded mixed-MOF phases (CAU-23/MIL-160 ± MIL-53-TDC) instead of a single mixed-linker phase.,MIL-53-TDC,,Zn(NO3)2·6H2O,,1.19 g (1.79 mmol),1.79,mmol,nan,,,,,nan,,,,,"2,5-thiophenedicarboxylic acid",TDC,0.270 g (1.57 mmol),1.57,mmol,,,,,,,,,,,,,,,,,,,,,water (de-ionized),H2O,10 mL,10.0,"N,N-dimethylformamide",DMF,3.14 mL,3.14,135.0,reflux at 135 °C,24.0,24 h,,stirred,H2O,"as for CAU-23 (water washes), then drying",dried in vacuum oven at 60 °C (≈10 mbar) for ≥24 h,60.0,24.0,microcrystalline powder,90.0,,,trans-bridged straight AlO6 chains,,,1029.0,,,,water_harvesting,10.1039/d0dt01044h,ok,
10.1002/ejic.202000726,downloaded\10.1002_ejic.202000726.pdf,SI downloaded\10.1002_ejic.202000726_SI.pdf,mof_json_store\10.1002_ejic.202000726\raw_output.json,mof_json_store\10.1002_ejic.202000726\synthesis_001.json,no,,[Ce2(H4ptp)(ox)(H2O)6]·5H2O (1Ce),,CuI,,0.047 g,0.246784,mmol,Dy(NO3)3·6H2O,,,,,nan,,,,,"pyrene-1,3,6,8-tetrayltetrakis(phosphonic acid)",H8ptp,0.030 g,0.03,g,oxalic acid,H2ox,0.010 g,0.01,g,,,,,,,,,,,,,,,,distilled water,H2O,6 mL,6.0,,,,,140.0,140 °C,24.0,24 h hold at 140 °C after 48 h ramp; slow cool 48 h,Teflon-lined autoclave (Parr Instrument),"magnetic stirred 15 min, then static",distilled water,abundant amounts,dried at ambient temperature,,,pale green microcrystalline powder,50–60%,,,"Ln–O zigzag chains; oxalate bridges/counterions; binodal 4,6-connected net",,,,not_reported,not_reported,,luminescence,10.1002/ejic.202000726,ok,
10.1002/ejic.202000726,downloaded\10.1002_ejic.202000726.pdf,SI downloaded\10.1002_ejic.202000726_SI.pdf,mof_json_store\10.1002_ejic.202000726\raw_output.json,mof_json_store\10.1002_ejic.202000726\synthesis_002.json,no,,[Pr2(H4ptp)(ox)(H2O)6]·5H2O (1Pr),2020053,CuI,,0.047 g,0.246784,mmol,Dy(NO3)3·6H2O,,,,,nan,,,,,"pyrene-1,3,6,8-tetrayltetrakis(phosphonic acid)",H8ptp,0.030 g,0.03,g,oxalic acid,H2ox,0.010 g,0.01,g,,,,,,,,,,,,,,,,distilled water,H2O,6 mL,6.0,,,,,140.0,140 °C,24.0,24 h hold at 140 °C after 48 h ramp; slow cool 48 h,Teflon-lined autoclave (Parr Instrument),"magnetic stirred 15 min, then static",distilled water,abundant amounts,dried at ambient temperature,,,pale green microcrystalline powder,50–60%,,,"Ln–O zigzag chains; oxalate bridges/counterions; binodal 4,6-connected net","a=20.8732(10) Å, b=7.8574(4) Å, c=22.4965(15) Å, β=111.872(3)°, I2/a, V=3424.1(3) Å3",,,not_reported,not_reported,,luminescence,10.1002/ejic.202000726,ok,
10.1002/ejic.202000726,downloaded\10.1002_ejic.202000726.pdf,SI downloaded\10.1002_ejic.202000726_SI.pdf,mof_json_store\10.1002_ejic.202000726\raw_output.json,mof_json_store\10.1002_ejic.202000726\synthesis_003.json,no,,[Nd2(H4ptp)(ox)(H2O)6]·5H2O (1Nd),,Bi(NO3)3·5H2O,,0.047 g,0.111621,mmol,nan,,,,,nan,,,,,"pyrene-1,3,6,8-tetrayltetrakis(phosphonic acid)",H8ptp,0.030 g,0.03,g,oxalic acid,H2ox,0.010 g,0.01,g,,,,,,,,,,,,,,,,distilled water,H2O,6 mL,6.0,,,,,140.0,140 °C,24.0,24 h hold at 140 °C after 48 h ramp; slow cool 48 h,Teflon-lined autoclave (Parr Instrument),"magnetic stirred 15 min, then static",distilled water,abundant amounts,dried at ambient temperature,,,pale green microcrystalline powder,50–60%,,,"Ln–O zigzag chains; oxalate bridges/counterions; binodal 4,6-connected net",,,,not_reported,not_reported,,luminescence,10.1002/ejic.202000726,ok,
10.1002/ejic.202000726,downloaded\10.1002_ejic.202000726.pdf,SI downloaded\10.1002_ejic.202000726_SI.pdf,mof_json_store\10.1002_ejic.202000726\raw_output.json,mof_json_store\10.1002_ejic.202000726\synthesis_004.json,no,,[Sm2(H4ptp)(ox)(H2O)6]·5H2O (1Sm),,Bi(NO3)3·5H2O,,0.047 g,0.111621,mmol,nan,,,,,nan,,,,,"pyrene-1,3,6,8-tetrayltetrakis(phosphonic acid)",H8ptp,0.030 g,0.03,g,oxalic acid,H2ox,0.010 g,0.01,g,,,,,,,,,,,,,,,,distilled water,H2O,6 mL,6.0,,,,,140.0,140 °C,24.0,24 h hold at 140 °C after 48 h ramp; slow cool 48 h,Teflon-lined autoclave (Parr Instrument),"magnetic stirred 15 min, then static",distilled water,abundant amounts,dried at ambient temperature,,,pale green microcrystalline powder,50–60%,,,"Ln–O zigzag chains; oxalate bridges/counterions; binodal 4,6-connected net",,,,not_reported,not_reported,,luminescence,10.1002/ejic.202000726,ok,
10.1002/ejic.202000726,downloaded\10.1002_ejic.202000726.pdf,SI downloaded\10.1002_ejic.202000726_SI.pdf,mof_json_store\10.1002_ejic.202000726\raw_output.json,mof_json_store\10.1002_ejic.202000726\synthesis_005.json,no,,[Eu2(H4ptp)(ox)(H2O)6]·5H2O (1Eu),,Bi(NO3)3·5H2O,,0.047 g,0.111621,mmol,nan,,,,,nan,,,,,"pyrene-1,3,6,8-tetrayltetrakis(phosphonic acid)",H8ptp,0.030 g,0.03,g,oxalic acid,H2ox,0.010 g,0.01,g,,,,,,,,,,,,,,,,distilled water,H2O,6 mL,6.0,,,,,140.0,140 °C,24.0,24 h hold at 140 °C after 48 h ramp; slow cool 48 h,Teflon-lined autoclave (Parr Instrument),"magnetic stirred 15 min, then static",distilled water,abundant amounts,dried at ambient temperature,,,pale green microcrystalline powder,50–60%,,,"Ln–O zigzag chains; oxalate bridges/counterions; binodal 4,6-connected net",,,,not_reported,not_reported,,luminescence,10.1002/ejic.202000726,ok,
10.1002/ejic.202000726,downloaded\10.1002_ejic.202000726.pdf,SI downloaded\10.1002_ejic.202000726_SI.pdf,mof_json_store\10.1002_ejic.202000726\raw_output.json,mof_json_store\10.1002_ejic.202000726\synthesis_006.json,no,,[Gd2(H4ptp)(ox)(H2O)6]·5H2O (1Gd),,Co(CH3COO)2·4H2O,,0.047 g,0.233735,mmol,nan,,,,,nan,,,,,"pyrene-1,3,6,8-tetrayltetrakis(phosphonic acid)",H8ptp,0.030 g,0.03,g,oxalic acid,H2ox,0.010 g,0.01,g,,,,,,,,,,,,,,,,distilled water,H2O,6 mL,6.0,,,,,140.0,140 °C,24.0,24 h hold at 140 °C after 48 h ramp; slow cool 48 h,Teflon-lined autoclave (Parr Instrument),"magnetic stirred 15 min, then static",distilled water,abundant amounts,dried at ambient temperature,,,pale green microcrystalline powder,50–60%,,,"Ln–O zigzag chains; oxalate bridges/counterions; binodal 4,6-connected net",,,,not_reported,not_reported,,luminescence,10.1002/ejic.202000726,ok,
10.1002/ejic.202000726,downloaded\10.1002_ejic.202000726.pdf,SI downloaded\10.1002_ejic.202000726_SI.pdf,mof_json_store\10.1002_ejic.202000726\raw_output.json,mof_json_store\10.1002_ejic.202000726\synthesis_007.json,no,,[Tb2(H4ptp)(ox)(H2O)6]·5H2O (1Tb),,Co(ClO4)2·6H2O,,0.047 g,0.164379,mmol,GdCl3·6H2O,,,,,nan,,,,,"pyrene-1,3,6,8-tetrayltetrakis(phosphonic acid)",H8ptp,0.030 g,0.03,g,oxalic acid,H2ox,0.010 g,0.01,g,,,,,,,,,,,,,,,,distilled water,H2O,6 mL,6.0,,,,,140.0,140 °C,24.0,24 h hold at 140 °C after 48 h ramp; slow cool 48 h,Teflon-lined autoclave (Parr Instrument),"magnetic stirred 15 min, then static",distilled water,abundant amounts,dried at ambient temperature,,,pale green microcrystalline powder,50–60%,,,"Ln–O zigzag chains; oxalate bridges/counterions; binodal 4,6-connected net",,,,not_reported,not_reported,,luminescence,10.1002/ejic.202000726,ok,
10.1002/ejic.202000726,downloaded\10.1002_ejic.202000726.pdf,SI downloaded\10.1002_ejic.202000726_SI.pdf,mof_json_store\10.1002_ejic.202000726\raw_output.json,mof_json_store\10.1002_ejic.202000726\synthesis_008.json,no,,[Dy2(H4ptp)(ox)(H2O)6]·5H2O (1Dy),,Cd(NO3)2·4H2O,,0.047 g,0.180436,mmol,nan,,,,,nan,,,,,"pyrene-1,3,6,8-tetrayltetrakis(phosphonic acid)",H8ptp,0.030 g,0.03,g,oxalic acid,H2ox,0.010 g,0.01,g,,,,,,,,,,,,,,,,distilled water,H2O,6 mL,6.0,,,,,140.0,140 °C,24.0,24 h hold at 140 °C after 48 h ramp; slow cool 48 h,Teflon-lined autoclave (Parr Instrument),"magnetic stirred 15 min, then static",distilled water,abundant amounts,dried at ambient temperature,,,pale green microcrystalline powder,50–60%,,,"Ln–O zigzag chains; oxalate bridges/counterions; binodal 4,6-connected net",,,,not_reported,not_reported,,luminescence,10.1002/ejic.202000726,ok,
10.1039/d0ce01197e,downloaded\10.1039_d0ce01197e.pdf,SI downloaded\10.1039_d0ce01197e_SI.pdf,mof_json_store\10.1039_d0ce01197e\raw_output.json,mof_json_store\10.1039_d0ce01197e\synthesis_001.json,no,,,2021785,Cd(NO3)2·4H2O,,"10.66 mg, 0.04 mmol",0.04,mmol,nan,,,,,nan,,,,,"5,5′-(pentane-1,4-diylbis(oxy))diisophthalic acid",H4L,"4.32 mg, 0.01 mmol",0.01,mmol,,,,,,,,,,,,,,,,,,,,,water,H2O,10 mL,10.0,,,,,140.0,140 °C,96.0,96 h,Teflon-lined stainless steel reactor,stirred,H2O,several times,,,,colorless block crystals,39.0,,,,"Monoclinic, C2/c; a=7.7192(3) Å, b=18.9505(7) Å, c=19.3675(12) Å, α=90°, β=98.007(5)°, γ=90°",,,not_reported,yes,,proton_conduction,10.1039/d0ce01197e,ok,
10.1039/d0ce01197e,downloaded\10.1039_d0ce01197e.pdf,SI downloaded\10.1039_d0ce01197e_SI.pdf,mof_json_store\10.1039_d0ce01197e\raw_output.json,mof_json_store\10.1039_d0ce01197e\synthesis_002.json,no,,,2021786,Cd(NO3)2·4H2O,,"9.95 mg, 0.04 mmol",0.04,mmol,nan,,,,,nan,,,,,"5,5′-(pentane-1,4-diylbis(oxy))diisophthalic acid",H4L,"4.32 mg, 0.01 mmol",0.01,mmol,"4,4′-dibromo-2,2′-bipyridyl",bpyBr,"3.14 mg, 0.01 mmol",0.01,mmol,,,,,,,,,,,,,,,,water,H2O,10 mL,10.0,,,,,140.0,140 °C,96.0,96 h,Teflon-lined stainless steel reactor,stirred,H2O,several times,,,,green block crystals,23.0,,,,"Triclinic, P-1; a=9.7846(6) Å, b=15.8653(10) Å, c=16.2608(14) Å, α=65.276(7)°, β=83.245(6)°, γ=73.817(5)°",,,not_reported,yes,,proton_conduction,10.1039/d0ce01197e,ok,
10.1039/d0ce01197e,downloaded\10.1039_d0ce01197e.pdf,SI downloaded\10.1039_d0ce01197e_SI.pdf,mof_json_store\10.1039_d0ce01197e\raw_output.json,mof_json_store\10.1039_d0ce01197e\synthesis_003.json,no,,,2021787,Eu(NO3)3·6H2O,,"9.95 mg, 0.04 mmol",0.04,mmol,nan,,,,,nan,,,,,"5,5′-(pentane-1,4-diylbis(oxy))diisophthalic acid",H4L,"4.32 mg, 0.01 mmol",0.01,mmol,"4,4'-bipyridine",bipy,"3.84 mg, 0.02 mmol",0.02,mmol,,,,,,,,,,,,,,,,water,H2O,10 mL,10.0,,,,,120.0,120 °C,96.0,96 h,Teflon-lined stainless steel reactor,stirred,,,,,,green block crystals,34.0,,,,"Triclinic, P-1; a=8.3958(8) Å, b=12.1818(11) Å, c=15.1802(14) Å, α=102.597(8)°, β=95.828(8)°, γ=94.332(8)°",,,not_reported,yes,,proton_conduction,10.1039/d0ce01197e,ok,
10.1039/d0ce01197e,downloaded\10.1039_d0ce01197e.pdf,SI downloaded\10.1039_d0ce01197e_SI.pdf,mof_json_store\10.1039_d0ce01197e\raw_output.json,mof_json_store\10.1039_d0ce01197e\synthesis_004.json,no,,,2021788,Tb(NO3)3·6H2O,,"11.64 mg, 0.04 mmol",0.04,mmol,nan,,,,,nan,,,,,"5,5′-(pentane-1,4-diylbis(oxy))diisophthalic acid",H4L,"4.32 mg, 0.01 mmol",0.01,mmol,"4,4'-bipyridine",bipy,"3.84 mg, 0.02 mmol",0.02,mmol,,,,,,,,,,,,,,,,water,H2O,10 mL,10.0,,,,,120.0,120 °C,96.0,96 h,Teflon-lined stainless steel reactor,stirred,,,,,,pink block crystals,39.0,,,,"Monoclinic, C2/c; a=14.8925(19) Å, b=11.1228(13) Å, c=18.0572(18) Å, α=90°, β=91.812(10)°, γ=90°",,,not_reported,yes,,proton_conduction,10.1039/d0ce01197e,ok,
10.1039/c6cc01597b,downloaded\10.1039_c6cc01597b.pdf,SI downloaded\10.1039_c6cc01597b_SI.pdf,mof_json_store\10.1039_c6cc01597b\raw_output.json,mof_json_store\10.1039_c6cc01597b\synthesis_001.json,no,,USTC-7,1455029,ZrCl4,Zn(NO3)2·6H2O,"30.5 mg, 0.10 mmol",0.1,mmol,nan,,,,,nan,,,,,"4'-(1H-tetrazol-5-yl)-[1,1'-biphenyl]-3,5-dicarboxylic acid",H3TZBPDC,"12.7 mg, 0.041 mmol",0.041,mmol,,,,,,,,,,,,,,,,,,,,,"N,N-dimethylformamide",DMF,1 mL,1.0,water,H2O,1 mL,1.0,85.0,85 °C,72.0,3 days,glass vial (5 mL),static,,,,,,colorless rhombic single crystals,,,,μ3-OH-bridged Zn nodes linked by TZBPDC,"Orthorhombic, Cmcm; a=10.267(5) Å, b=32.086(5) Å, c=6.955(5) Å",5.9,230.0,yes,yes,250.0,sensing;luminescence,10.1039/c6cc01597b,ok,
