Repository: zzhenglab/MOFinder

# MOFinder

MOFinder extracts MOF synthesis information from the literature, reconstructs evidence-supported negative reaction records, and prepares datasets for synthesis-outcome prediction.
[Web application](https://mofinder.chemistry.wustl.edu/) | [Demos](Demo/README.md) | [Source code](docs/source_to_code.md) | [Workflow guide](docs/workflow.md) | [Model evaluation](docs/evaluation.md)

## Quick start

The workflow runs through Python commands. Python 3.10 or newer is required. Clone the repository and initialize its related applications:

```bash
git clone --recurse-submodules https://github.com/zzhenglab/MOFinder.git
cd MOFinder
```

Start with the two offline demonstrations:

```bash

File: mof_extraction_1_2.csv (part 184 of 305)
doi,main_pdf,si_pdf,raw_output,parsed_json,article_trial_or_failure,article_trial_or_failure_notes,mof_name,crystal_code,metal_1,metal_1_abbr,metal_1_amount_text,metal_1_amount_value,metal_1_amount_unit,metal_2,metal_2_abbr,metal_2_amount_text,metal_2_amount_value,metal_2_amount_unit,metal_3,metal_3_abbr,metal_3_amount_text,metal_3_amount_value,metal_3_amount_unit,linker_1,linker_1_abbr,linker_1_amount_text,linker_1_amount_value,linker_1_amount_unit,linker_2,linker_2_abbr,linker_2_amount_text,linker_2_amount_value,linker_2_amount_unit,linker_3,linker_3_abbr,linker_3_amount_text,linker_3_amount_value,linker_3_amount_unit,modulator_1,modulator_1_abbr,modulator_1_amount_text,modulator_1_amount_value,modulator_1_amount_unit,modulator_2,modulator_2_abbr,modulator_2_amount_text,modulator_2_amount_value,modulator_2_amount_unit,solvent_main,solvent_main_abbr,solvent_main_amount_text,solvent_main_ml,solvent_secondary,solvent_secondary_abbr,solvent_secondary_amount_text,solvent_secondary_ml,temperature_c,temperature_c_text,time_h,time_text,vessel_type,stirring,washing_solvent,washing_cycles,activation_text,activation_temp_c,activation_time_h,crystal_morphology,yield_percent,crystal_size,topology_code,metal_cluster_connectivity,unit_cell_short,pore_diameter_A,BET_surface_area_m2g,air_stable,water_stable,tga_decomposition_temp_c,applications,reference,status,error
10.1039/c6cc01597b,downloaded\10.1039_c6cc01597b.pdf,SI downloaded\10.1039_c6cc01597b_SI.pdf,mof_json_store\10.1039_c6cc01597b\raw_output.json,mof_json_store\10.1039_c6cc01597b\synthesis_002.json,no,,USTC-7,1455029,CuI,Zn(NO3)2·6H2O,"416 mg, 1.40 mmol",1.4,mmol,nan,,,,,nan,,,,,"4'-(1H-tetrazol-5-yl)-[1,1'-biphenyl]-3,5-dicarboxylic acid",H3TZBPDC,"200 mg, 0.645 mmol",0.645,mmol,,,,,,,,,,,,,,,,,,,,,"N,N-dimethylformamide",DMF,10 mL,10.0,water,H2O,10 mL,10.0,85.0,85 °C,48.0,48 h,Teflon-lined autoclave (50 mL in steel autoclave),static,"DMF, CH2Cl2",3× each,dried at 50 °C in vacuum,50.0,,pale yellow powder,,,,μ3-OH-bridged Zn nodes linked by TZBPDC,"Orthorhombic, Cmcm; a=10.267(5) Å, b=32.086(5) Å, c=6.955(5) Å",5.9,230.0,yes,yes,250.0,sensing;luminescence,10.1039/c6cc01597b,ok,
10.1021/acs.cgd.8b01779,downloaded\10.1021_acs.cgd.8b01779.pdf,SI downloaded\10.1021_acs.cgd.8b01779_SI.pdf,mof_json_store\10.1021_acs.cgd.8b01779\raw_output.json,mof_json_store\10.1021_acs.cgd.8b01779\synthesis_001.json,no,,UPC-68-Tb,1879175,Co(NO3)2·6H2O,,14 mg (0.037 mmol),0.037,mmol,nan,,,,,nan,,,,,"5′-(4-carboxyphenyl)-2′,4′,6′-trimethyl-[1,1′:3′,1′′-terphenyl]-4,4′′-tricarboxylic acid",H3CTTA,6 mg (0.0125 mmol),6.0,mg,,,,,,,,,,,2-fluorobenzoic acid,2-FBA,80 mg,80.0,mg,acetic acid,HOAc,0.46 mL,0.46,mL,"N,N-dimethylformamide",DMF,2 mL,2.0,water,H2O,0.15 mL,0.15,120.0,120 °C,72.0,3 days,4 mL glass scintillation vial,static,,,,,,colorless cubic crystals,,,the-a,"RE6O4(OH)4(COO)8, 8-connected SBU","a=28.7693(4) Å, Pm-3m",,,not_reported,yes,508.0,sensing;I2 delivery,10.1021/acs.cgd.8b01779,ok,
10.1021/acs.cgd.8b01779,downloaded\10.1021_acs.cgd.8b01779.pdf,SI downloaded\10.1021_acs.cgd.8b01779_SI.pdf,mof_json_store\10.1021_acs.cgd.8b01779\raw_output.json,mof_json_store\10.1021_acs.cgd.8b01779\synthesis_002.json,no,,UPC-68-Tm,1879176,Co(NO3)2·6H2O,,14 mg (0.030 mmol),0.03,mmol,nan,,,,,nan,,,,,"5′-(4-carboxyphenyl)-2′,4′,6′-trimethyl-[1,1′:3′,1′′-terphenyl]-4,4′′-tricarboxylic acid",H3CTTA,6 mg (0.0125 mmol),6.0,mg,,,,,,,,,,,2-fluorobenzoic acid,2-FBA,150 mg,150.0,mg,acetic acid,HOAc,0.46 mL,0.46,mL,"N,N-dimethylformamide",DMF,2 mL,2.0,water,H2O,0.15 mL,0.15,120.0,120 °C,72.0,3 days,4 mL glass scintillation vial,static,,,,,,colorless cubic crystals,,,the-a,"RE6O4(OH)4(COO)8, 8-connected SBU","a=28.5776(4) Å, Pm-3m",,,not_reported,not_reported,,,10.1021/acs.cgd.8b01779,ok,
10.1021/acs.cgd.8b01779,downloaded\10.1021_acs.cgd.8b01779.pdf,SI downloaded\10.1021_acs.cgd.8b01779_SI.pdf,mof_json_store\10.1021_acs.cgd.8b01779\raw_output.json,mof_json_store\10.1021_acs.cgd.8b01779\synthesis_003.json,no,,UPC-68-Y,1879177,Co(NO3)2·6H2O,,14 mg (0.039 mmol),0.039,mmol,nan,,,,,nan,,,,,"5′-(4-carboxyphenyl)-2′,4′,6′-trimethyl-[1,1′:3′,1′′-terphenyl]-4,4′′-tricarboxylic acid",H3CTTA,6 mg (0.0125 mmol),6.0,mg,,,,,,,,,,,2-fluorobenzoic acid,2-FBA,150 mg,150.0,mg,acetic acid,HOAc,0.46 mL,0.46,mL,"N,N-dimethylformamide",DMF,2 mL,2.0,water,H2O,0.15 mL,0.15,120.0,120 °C,72.0,3 days,4 mL glass scintillation vial,static,,,,,,colorless cubic crystals,,,the-a,"RE6O4(OH)4(COO)8, 8-connected SBU","a=28.7148(4) Å, Pm-3m",,,not_reported,not_reported,,,10.1021/acs.cgd.8b01779,ok,
10.1021/acs.cgd.8b01779,downloaded\10.1021_acs.cgd.8b01779.pdf,SI downloaded\10.1021_acs.cgd.8b01779_SI.pdf,mof_json_store\10.1021_acs.cgd.8b01779\raw_output.json,mof_json_store\10.1021_acs.cgd.8b01779\synthesis_004.json,no,,UPC-68-Yb,1879178,In(NO3)3·4H2O,,14 mg (0.031 mmol),0.031,mmol,nan,,,,,nan,,,,,"5′-(4-carboxyphenyl)-2′,4′,6′-trimethyl-[1,1′:3′,1′′-terphenyl]-4,4′′-tricarboxylic acid",H3CTTA,6 mg (0.0125 mmol),6.0,mg,,,,,,,,,,,2-fluorobenzoic acid,2-FBA,80 mg,80.0,mg,acetic acid,HOAc,0.46 mL,0.46,mL,"N,N-dimethylformamide",DMF,2 mL,2.0,water,H2O,0.15 mL,0.15,120.0,120 °C,72.0,3 days,4 mL glass scintillation vial,static,,,,,,colorless cubic crystals,,,the-a,"RE6O4(OH)4(COO)8, 8-connected SBU","a=28.5232(5) Å, Pm-3m",,,not_reported,not_reported,,,10.1021/acs.cgd.8b01779,ok,
10.1039/c8ta09080g,downloaded\10.1039_c8ta09080g.pdf,SI downloaded\10.1039_c8ta09080g_SI.pdf,mof_json_store\10.1039_c8ta09080g\raw_output.json,mof_json_store\10.1039_c8ta09080g\synthesis_001.json,no,,SNNU-51,1866054,In(NO3)3·4H2O,,"0.4 mmol, 99.6 mg",0.4,mmol,nan,,,,,nan,,,,,"2,5-pyridinedicarboxylic acid",PDC,"0.2 mmol, 34 mg",,,"2,4,6-tri(4-pyridinyl)-1-pyridine",TPP,"0.2 mmol, 62 mg",,,,,,,,trifluoroacetic acid,TFA,60 mL,,,,,,,,"N,N-dimethylacetamide",DMA,4.0 g,,"1,3-dimethyl-tetrahydropyrimidin-2(1H)-one",DMPU,2.0 g,,130.0,130 °C,120.0,5 days,20 mL vial,,acetonitrile,3 days,100 °C under high vacuum,100.0,,red hexagonal prism crystals,60.0,,,[Co3(OH)(COO)6(pyridine)3] 9-connected SBU,"a=19.4081(15), b=19.4081(15), c=24.197(2), P6(3)/m",,1170.0,not_reported,yes,350.0,CO2_capture;acetylene separation;supercapacitor,10.1039/c8ta09080g,ok,
10.1039/c8ta09080g,downloaded\10.1039_c8ta09080g.pdf,SI downloaded\10.1039_c8ta09080g_SI.pdf,mof_json_store\10.1039_c8ta09080g\raw_output.json,mof_json_store\10.1039_c8ta09080g\synthesis_002.json,no,,SNNU-52,1866055,Cu(SO4)·5H2O,,"0.4 mmol, 95 mg",0.4,mmol,nan,,,,,nan,,,,,"2,5-pyridinedicarboxylic acid",PDC,"0.2 mmol, 34 mg",,,"2,4,6-tri(4-pyridinyl)-1-pyridine",TPP,"0.2 mmol, 62 mg",,,,,,,,trifluoroacetic acid,TFA,60 mL,,,,,,,,"N,N-dimethylacetamide",DMA,4.0 g,,"1,3-dimethyl-tetrahydropyrimidin-2(1H)-one",DMPU,2.0 g,,130.0,130 °C,120.0,5 days,20 mL vial,,acetonitrile,3 days,100 °C under high vacuum,100.0,,green hexagonal prism crystals,45.0,,,[Ni3(OH)(COO)6(pyridine)3] 9-connected SBU,"a=19.2359(13), b=19.2359(13), c=24.063(2), P6(3)/m",,1180.0,not_reported,yes,350.0,CO2_capture;acetylene separation;supercapacitor,10.1039/c8ta09080g,ok,
10.1039/c8ta09080g,downloaded\10.1039_c8ta09080g.pdf,SI downloaded\10.1039_c8ta09080g_SI.pdf,mof_json_store\10.1039_c8ta09080g\raw_output.json,mof_json_store\10.1039_c8ta09080g\synthesis_003.json,no,,SNNU-53,,Cu(SO4)·5H2O,,"0.5 mmol, 100 mg",0.5,mmol,nan,,,,,nan,,,,,"2,5-pyridinedicarboxylic acid",PDC,"0.5 mmol, 84 mg",,,"2,4,6-tri(4-pyridinyl)-1-pyridine",TPP,"0.2 mmol, 62 mg",,,,,,,,trifluoroacetic acid,TFA,60 mL,,,,,,,,"N,N-dimethylacetamide",DMA,4 g,,"1,3-dimethyl-tetrahydropyrimidin-2(1H)-one",DMPU,2 g,,130.0,130 °C,120.0,5 days,20 mL vial,,acetonitrile,3 days,100 °C under high vacuum,100.0,,reddish-brown needle-like crystallites,55.0,,,[Fe3(OH)(COO)6(pyridine)3] 9-connected SBU,,,980.0,not_reported,yes,350.0,CO2_capture;acetylene separation;supercapacitor,10.1039/c8ta09080g,ok,
10.1039/c8ta09080g,downloaded\10.1039_c8ta09080g.pdf,SI downloaded\10.1039_c8ta09080g_SI.pdf,mof_json_store\10.1039_c8ta09080g\raw_output.json,mof_json_store\10.1039_c8ta09080g\synthesis_004.json,no,,SNNU-54,1866056,Cu(SO4)·5H2O,,"0.4 mmol, 99.6 mg",0.4,mmol,nan,,,,,nan,,,,,"2,5-pyridinedicarboxylic acid",PDC,"0.2 mmol, 34 mg",,,"2,4,6-tri(4-pyridinyl)-1,3,5-triazine",TPT,,,,,,,,,trifluoroacetic acid,TFA,60 mL,,,,,,,,"N,N-dimethylacetamide",DMA,4.0 g,,"1,3-dimethyl-tetrahydropyrimidin-2(1H)-one",DMPU,2.0 g,,130.0,130 °C,120.0,5 days,20 mL vial,,acetonitrile,3 days,100 °C under high vacuum,100.0,,red hexagram crystals,52.0,,,[Co3(OH)(COO)6(pyridine)3] 9-connected SBU,"a=19.2411(6), b=19.2411(6), c=23.8936(11), P-6c2",,1190.0,not_reported,yes,350.0,CO2_capture;acetylene separation;supercapacitor,10.1039/c8ta09080g,ok,
10.1039/c8ta09080g,downloaded\10.1039_c8ta09080g.pdf,SI downloaded\10.1039_c8ta09080g_SI.pdf,mof_json_store\10.1039_c8ta09080g\raw_output.json,mof_json_store\10.1039_c8ta09080g\synthesis_005.json,no,,SNNU-55,,ZrCl4,,"0.4 mmol, 99 mg",0.4,mmol,nan,,,,,nan,,,,,"2,5-pyridinedicarboxylic acid",PDC,"0.2 mmol, 34 mg",,,"2,4,6-tri(4-pyridinyl)-1,3,5-triazine",TPT,"0.2 mmol, 62 mg",,,,,,,,trifluoroacetic acid,TFA,60 mL,,,,,,,,"N,N-dimethylacetamide",DMA,4 g,,"1,3-dimethyl-tetrahydropyrimidin-2(1H)-one",DMPU,2 g,,130.0,130 °C,120.0,5 days,20 mL vial,,acetonitrile,3 days,100 °C under high vacuum,100.0,,green hexagram crystals,41.0,,,[Ni3(OH)(COO)6(pyridine)3] 9-connected SBU,,,1020.0,not_reported,yes,350.0,CO2_capture;acetylene separation;supercapacitor,10.1039/c8ta09080g,ok,
10.1039/c8ta09080g,downloaded\10.1039_c8ta09080g.pdf,SI downloaded\10.1039_c8ta09080g_SI.pdf,mof_json_store\10.1039_c8ta09080g\raw_output.json,mof_json_store\10.1039_c8ta09080g\synthesis_006.json,no,,SNNU-56,,ZrCl4,,"0.5 mmol, 100 mg",0.5,mmol,nan,,,,,nan,,,,,"2,5-pyridinedicarboxylic acid",PDC,"0.5 mmol, 84 mg",,,"2,4,6-tri(4-pyridinyl)-1,3,5-triazine",TPT,,,,,,,,,trifluoroacetic acid,TFA,60 mL,,,,,,,,"N,N-dimethylacetamide",DMA,4 g,,"1,3-dimethyl-tetrahydropyrimidin-2(1H)-one",DMPU,2 g,,130.0,130 °C,120.0,5 days,20 mL vial,,acetonitrile,3 days,100 °C under high vacuum,100.0,,dark red needle-like crystallites,55.0,,,[Fe3(OH)(COO)6(pyridine)3] 9-connected SBU,,,1190.0,not_reported,yes,350.0,CO2_capture;acetylene separation;supercapacitor,10.1039/c8ta09080g,ok,
10.1021/cm504362j,downloaded\10.1021_cm504362j.pdf,SI downloaded\10.1021_cm504362j_SI.pdf,mof_json_store\10.1021_cm504362j\raw_output.json,mof_json_store\10.1021_cm504362j\synthesis_001.json,yes,"Without benzoic acid gave poorly crystalline, nonporous material; OPS with Pt(II) poorly reproducible with amorphous fraction.",UiO-67-bpy,,ZrCl4,ZrCl4,602 mg (2.58 mmol),2.58,mmol,nan,,,,,nan,,,,,"4,4′-biphenyl dicarboxylic acid",H2bpdc,563 mg (2.33 mmol),2.33,mmol,"2,2′-bipyridine-5,5′-dicarboxylic acid",H2bpydc,63 mg (0.26 mmol),0.26,mmol,,,,,,benzoic acid,,1.58 g (12.9 mmol),12.9,mmol,,,,,,"N,N-dimethylformamide",DMF,100 mL,100.0,water,H2O,61 μL (3.4 mmol),0.061,95.0,95 °C,96.0,4 days,,,"DMF, 2-propanol",3× each,250 °C under vacuum for 3 h,250.0,3.0,white crystalline powder,83.0,,,,,,2252.0,not_reported,not_reported,,,10.1021/cm504362j,ok,
10.1021/cm504362j,downloaded\10.1021_cm504362j.pdf,SI downloaded\10.1021_cm504362j_SI.pdf,mof_json_store\10.1021_cm504362j\raw_output.json,mof_json_store\10.1021_cm504362j\synthesis_002.json,yes,"Without benzoic acid gave poorly crystalline, nonporous material; OPS with Pt(II) poorly reproducible with amorphous fraction.",UiO-67-Pt(II)-PMLS,,ZnBr2,ZrCl4,602 mg (2.58 mmol),2.58,mmol,ML2,,,,,nan,,,,,"4,4′-biphenyl dicarboxylic acid",H2bpdc,563 mg (2.33 mmol),2.33,mmol,PtCl2(H2bpydc),,132 mg (0.258 mmol),0.258,mmol,,,,,,benzoic acid,,1.58 g (12.9 mmol),12.9,mmol,,,,,,"N,N-dimethylformamide",DMF,100 mL,100.0,water,H2O,61 μL (3.4 mmol),0.061,95.0,95 °C,96.0,4 days,,,"DMF, 2-propanol",3× each,250 °C under vacuum for 3 h,250.0,3.0,yellow crystalline powder,52.0,,,,,,2222.0,not_reported,not_reported,,,10.1021/cm504362j,ok,
10.1021/cm504362j,downloaded\10.1021_cm504362j.pdf,SI downloaded\10.1021_cm504362j_SI.pdf,mof_json_store\10.1021_cm504362j\raw_output.json,mof_json_store\10.1021_cm504362j\synthesis_003.json,yes,"Without benzoic acid gave poorly crystalline, nonporous material; OPS with Pt(II) poorly reproducible with amorphous fraction.",UiO-67-Pt(II)-OPS,,ZrOCl2·8H2O,ZrCl4,602 mg (2.58 mmol),2.58,mmol,nan,K2PtCl4,107 mg (0.258 mmol),0.258,mmol,nan,,,,,"4,4′-biphenyl dicarboxylic acid",H2bpdc,563 mg (2.33 mmol),2.33,mmol,"2,2′-bipyridine-5,5′-dicarboxylic acid",H2bpydc,63 mg (0.26 mmol),0.26,mmol,,,,,,benzoic acid,,1.58 g (12.9 mmol),12.9,mmol,,,,,,"N,N-dimethylformamide",DMF,100 mL,100.0,water,H2O,61 μL (3.4 mmol),0.061,95.0,95 °C,96.0,4 days,,,"DMF, 2-propanol",3× each,250 °C under vacuum for 3 h,250.0,3.0,yellow crystalline powder,34.0,,,,,,1504.0,not_reported,not_reported,,,10.1021/cm504362j,ok,
10.1021/cm504362j,downloaded\10.1021_cm504362j.pdf,SI downloaded\10.1021_cm504362j_SI.pdf,mof_json_store\10.1021_cm504362j\raw_output.json,mof_json_store\10.1021_cm504362j\synthesis_004.json,yes,"Without benzoic acid gave poorly crystalline, nonporous material; OPS with Pt(II) poorly reproducible with amorphous fraction.",UiO-67-Pt(IV)-PMLS,,ZrOCl2·8H2O,ZrCl4,602 mg (2.58 mmol),2.58,mmol,nan,,,,,nan,,,,,"4,4′-biphenyl dicarboxylic acid",H2bpdc,563 mg (2.33 mmol),2.33,mmol,PtCl4(H2bpydc),,150 mg (0.258 mmol),0.258,mmol,,,,,,benzoic acid,,1.58 g (12.9 mmol),12.9,mmol,,,,,,"N,N-dimethylformamide",DMF,100 mL,100.0,water,H2O,61 μL (3.4 mmol),0.061,95.0,95 °C,96.0,4 days,,,"DMF, 2-propanol",3× each,250 °C under vacuum for 3 h,250.0,3.0,yellow crystalline powder,83.0,,,,,,1934.0,not_reported,not_reported,,,10.1021/cm504362j,ok,
10.1021/cm504362j,downloaded\10.1021_cm504362j.pdf,SI downloaded\10.1021_cm504362j_SI.pdf,mof_json_store\10.1021_cm504362j\raw_output.json,mof_json_store\10.1021_cm504362j\synthesis_005.json,yes,"Without benzoic acid gave poorly crystalline, nonporous material; OPS with Pt(II) poorly reproducible with amorphous fraction.",UiO-67-Pt(IV)-OPS,,CuI,ZrCl4,120 mg (0.517 mmol),0.517,mmol,nan,K2PtCl6,25 mg (0.052 mmol),0.052,mmol,nan,,,,,"4,4′-biphenyl dicarboxylic acid",H2bpdc,113 mg (0.465 mmol),0.465,mmol,"2,2′-bipyridine-5,5′-dicarboxylic acid",H2bpydc,13 mg (0.052 mmol),0.052,mmol,,,,,,benzoic acid,,315 mg (2.59 mmol),2.59,mmol,,,,,,"N,N-dimethylformamide",DMF,20 mL,20.0,water,H2O,12 μL (0.67 mmol),0.012,95.0,95 °C,96.0,4 days,,,"DMF, 2-propanol",3× each,250 °C under vacuum for 3 h,250.0,3.0,yellow crystalline powder,67.0,,,,,,2399.0,not_reported,not_reported,,,10.1021/cm504362j,ok,
10.1039/d3dt00890h,downloaded\10.1039_d3dt00890h.pdf,SI downloaded\10.1039_d3dt00890h_SI.pdf,mof_json_store\10.1039_d3dt00890h\raw_output.json,mof_json_store\10.1039_d3dt00890h\synthesis_001.json,no,,Ce-UiO-66-NH2,,Ni(CH3COO)2·2H2O,,0.15 g,0.762153,mmol,nan,,,,,nan,,,,,2-aminoterephthalic acid,,0.15 g,0.15,g,,,,,,,,,,,acetic acid,,3 mL,3.0,mL,potassium hydroxide solution,KOH,1 mL (10 M),1.0,mL,"N,N-dimethylformamide",DMF,15 mL (linker solution),15.0,water,H2O,1.5 mL (metal solution) + 15 mL (solution 3),,23.0,room temperature,,precipitate appeared immediately on mixing,,,acetone,3×,dried at 110 °C in air,110.0,,dark brown powder,58.0,20–60 nm (SEM),,,"a=21.548(7) Å, Fm-3m",,180.13,not_reported,not_reported,,photocatalysis;dye_degradation,10.1039/d3dt00890h,ok,
10.1039/d3dt00890h,downloaded\10.1039_d3dt00890h.pdf,SI downloaded\10.1039_d3dt00890h_SI.pdf,mof_json_store\10.1039_d3dt00890h\raw_output.json,mof_json_store\10.1039_d3dt00890h\synthesis_002.json,no,,Ce-UiO-66-OH,,Ni(CH3COO)2·2H2O,,0.15 g,0.762153,mmol,nan,,,,,nan,,,,,terephthalic acid,,0.15 g,0.15,g,,,,,,,,,,,acetic acid,,1.5 mL,1.5,mL,potassium hydroxide solution,KOH,0.5 mL (10 M),0.5,mL,"N,N-dimethylformamide",DMF,15 mL (linker solution),15.0,water,H2O,1.5 mL (metal solution) + 15 mL (solution 3),,23.0,room temperature,,precipitate appeared immediately on mixing,,,acetone,3×,dried at 110 °C in air,110.0,,brown powder,37.0,10–30 nm (SEM),,,"a=21.542(8) Å, Fm-3m",,308.25,not_reported,not_reported,,photocatalysis;dye_degradation,10.1039/d3dt00890h,ok,
10.1039/d3dt00890h,downloaded\10.1039_d3dt00890h.pdf,SI downloaded\10.1039_d3dt00890h_SI.pdf,mof_json_store\10.1039_d3dt00890h\raw_output.json,mof_json_store\10.1039_d3dt00890h\synthesis_003.json,no,,Ce-UiO-66-H,,Ni(CH3COO)2·2H2O,,0.15 g,0.762153,mmol,nan,,,,,nan,,,,,terephthalic acid,BDC,0.15 g,0.15,g,,,,,,,,,,,acetic acid,,1 mL,1.0,mL,triethylamine,TEA,9 drops,,,"N,N-dimethylformamide",DMF,15 mL (linker solution),15.0,water,H2O,1.5 mL (metal solution) + 5 mL (solution 3),,23.0,room temperature,,precipitate appeared immediately on mixing,,,acetone,3×,dried at 110 °C in air,110.0,,pale yellow powder,51.0,crystalline domain ~15 nm (PXRD); agglomerated particles (SEM),,,"a=21.621(4) Å, Fm-3m",,385.13,not_reported,not_reported,,photocatalysis;dye_degradation,10.1039/d3dt00890h,ok,
10.1039/d3dt00890h,downloaded\10.1039_d3dt00890h.pdf,SI downloaded\10.1039_d3dt00890h_SI.pdf,mof_json_store\10.1039_d3dt00890h\raw_output.json,mof_json_store\10.1039_d3dt00890h\synthesis_004.json,no,,Ce-UiO-66-NO2,,Ni(CH3COO)2·2H2O,,0.15 g,0.762153,mmol,nan,,,,,nan,,,,,2-nitroterephthalic acid,,0.15 g,0.15,g,,,,,,,,,,,acetic acid,,3 mL,3.0,mL,potassium hydroxide solution,KOH,1 mL (10 M),1.0,mL,"N,N-dimethylformamide",DMF,15 mL (linker solution),15.0,water,H2O,1.5 mL (metal solution) + 15 mL (solution 3),,23.0,room temperature,,precipitate appeared immediately on mixing,,,acetone,3×,dried at 110 °C in air,110.0,,pale yellow powder,,stacked plate-like particles ~200 nm (SEM); crystalline domain ~25 nm (PXRD),,,"a=21.568(7) Å, Fm-3m",,245.02,not_reported,not_reported,,photocatalysis;dye_degradation,10.1039/d3dt00890h,ok,
10.1039/d3dt00890h,downloaded\10.1039_d3dt00890h.pdf,SI downloaded\10.1039_d3dt00890h_SI.pdf,mof_json_store\10.1039_d3dt00890h\raw_output.json,mof_json_store\10.1039_d3dt00890h\synthesis_005.json,no,,Ce-UiO-66-COOH,,Zr6O8H4(AcO)12,,0.15 g,0.108078,mmol,nan,,,,,nan,,,,,"1,2,4-benzenetricarboxylic acid",,0.15 g,0.15,g,,,,,,,,,,,acetic acid,,3 mL,3.0,mL,triethylamine,TEA,0.2 mL,0.2,mL,"N,N-dimethylformamide",DMF,15 mL (linker solution),15.0,water,H2O,1.5 mL (metal solution) + 10 mL (solution 3),,23.0,room temperature,,precipitate appeared immediately on mixing,,,acetone,3×,dried at 110 °C in air,110.0,,yellow powder,48.0,50–90 nm (SEM),,,"a=21.534(9) Å, Fm-3m",,100.49,not_reported,not_reported,,photocatalysis;dye_degradation,10.1039/d3dt00890h,ok,
10.1039/c3ce41996g,downloaded\10.1039_c3ce41996g.pdf,SI downloaded\10.1039_c3ce41996g_SI.pdf,mof_json_store\10.1039_c3ce41996g\raw_output.json,mof_json_store\10.1039_c3ce41996g\synthesis_001.json,yes,No precipitate at 30 min (120 °C) while other conditions unchanged.,,,ZrCl4,,0.1 mmol,0.1,mmol,nan,,,,,nan,,,,,"1,2,4,5-benzenetetracarboxylic acid",BTTA,0.1 mmol,0.1,mmol,,,,,,,,,,,,,,,,,,,,,"N,N-dimethylformamide",DMF,15 mL,15.0,,,,,120.0,120 °C,6.0,6 h,Teflon-lined stainless steel autoclave,"stirred 15 min, then static",absolute ethanol (EtOH),several times,60 °C under vacuum for 6 h,60.0,6.0,uniform flowerlike microflowers,,5–10 μm diameter,,,,,54.7,,,,,10.1039/c3ce41996g,ok,
10.1039/c3ce41996g,downloaded\10.1039_c3ce41996g.pdf,SI downloaded\10.1039_c3ce41996g_SI.pdf,mof_json_store\10.1039_c3ce41996g\raw_output.json,mof_json_store\10.1039_c3ce41996g\synthesis_002.json,yes,No precipitate at 30 min (120 °C) while other conditions unchanged.,,,Eu(NO3)3·6H2O,,0.1 mmol,0.1,mmol,nan,,,,,nan,,,,,"1,2,4,5-benzenetetracarboxylic acid",BTTA,0.1 mmol,0.1,mmol,,,,,,,,,,,,,,,,,,,,,"N,N-dimethylformamide",DMF,15 mL,15.0,,,,,80.0,80 °C,6.0,6 h,Teflon-lined stainless steel autoclave,"stirred 15 min, then static",absolute ethanol (EtOH),several times,60 °C under vacuum for 6 h,60.0,6.0,"flowerlike, loosely constructed; some single petals",,,,,,,,,,,,10.1039/c3ce41996g,ok,
10.1039/c3ce41996g,downloaded\10.1039_c3ce41996g.pdf,SI downloaded\10.1039_c3ce41996g_SI.pdf,mof_json_store\10.1039_c3ce41996g\raw_output.json,mof_json_store\10.1039_c3ce41996g\synthesis_003.json,yes,No precipitate at 30 min (120 °C) while other conditions unchanged.,,,Sm(NO3)3·6H2O,,0.1 mmol,0.1,mmol,nan,,,,,nan,,,,,"1,2,4,5-benzenetetracarboxylic acid",BTTA,0.1 mmol,0.1,mmol,,,,,,,,,,,,,,,,,,,,,"N,N-dimethylformamide",DMF,15 mL,15.0,,,,,100.0,100 °C,6.0,6 h,Teflon-lined stainless steel autoclave,"stirred 15 min, then static",absolute ethanol (EtOH),several times,60 °C under vacuum for 6 h,60.0,6.0,"flowerlike, poor dispersity",,,,,,,,,,,,10.1039/c3ce41996g,ok,
10.1039/c3ce41996g,downloaded\10.1039_c3ce41996g.pdf,SI downloaded\10.1039_c3ce41996g_SI.pdf,mof_json_store\10.1039_c3ce41996g\raw_output.json,mof_json_store\10.1039_c3ce41996g\synthesis_004.json,yes,No precipitate at 30 min (120 °C) while other conditions unchanged.,,,Dy(NO3)3·6H2O,,0.1 mmol,0.1,mmol,nan,,,,,nan,,,,,"1,2,4,5-benzenetetracarboxylic acid",BTTA,0.1 mmol,0.1,mmol,,,,,,,,,,,,,,,,,,,,,"N,N-dimethylformamide",DMF,15 mL,15.0,,,,,160.0,160 °C,6.0,6 h,Teflon-lined stainless steel autoclave,"stirred 15 min, then static",absolute ethanol (EtOH),several times,60 °C under vacuum for 6 h,60.0,6.0,"flowerlike, badly constructed and not uniform",,,,,,,,,,,,10.1039/c3ce41996g,ok,
10.1039/c3ce41996g,downloaded\10.1039_c3ce41996g.pdf,SI downloaded\10.1039_c3ce41996g_SI.pdf,mof_json_store\10.1039_c3ce41996g\raw_output.json,mof_json_store\10.1039_c3ce41996g\synthesis_005.json,yes,No precipitate at 30 min (120 °C) while other conditions unchanged.,,,Tb(NO3)3·6H2O,,0.1 mmol,0.1,mmol,nan,,,,,nan,,,,,"1,2,4,5-benzenetetracarboxylic acid",BTTA,0.1 mmol,0.1,mmol,,,,,,,,,,,,,,,,,,,,,"N,N-dimethylformamide",DMF,15 mL,15.0,,,,,200.0,200 °C,6.0,6 h,Teflon-lined stainless steel autoclave,"stirred 15 min, then static",absolute ethanol (EtOH),several times,60 °C under vacuum for 6 h,60.0,6.0,"flowerlike, badly constructed and not uniform",,,,,,,,,,,,10.1039/c3ce41996g,ok,
10.1039/c3ce41996g,downloaded\10.1039_c3ce41996g.pdf,SI downloaded\10.1039_c3ce41996g_SI.pdf,mof_json_store\10.1039_c3ce41996g\raw_output.json,mof_json_store\10.1039_c3ce41996g\synthesis_006.json,yes,No precipitate at 30 min (120 °C) while other conditions unchanged.,,,Zn(NO3)2·6H2O,,0.1 mmol,0.1,mmol,nan,,,,,nan,,,,,"1,2,4,5-benzenetetracarboxylic acid",BTTA,0.1 mmol,0.1,mmol,,,,,,,,,,,,,,,,,,,,,"N,N-dimethylformamide",DMF,15 mL,15.0,,,,,120.0,120 °C,0.75,45 min,Teflon-lined stainless steel autoclave,"stirred 15 min, then static",absolute ethanol (EtOH),several times,60 °C under vacuum for 6 h,60.0,6.0,mixed flowers and petals; loosely connected,,,,,,,,,,,,10.1039/c3ce41996g,ok,
10.1039/c3ce41996g,downloaded\10.1039_c3ce41996g.pdf,SI downloaded\10.1039_c3ce41996g_SI.pdf,mof_json_store\10.1039_c3ce41996g\raw_output.json,mof_json_store\10.1039_c3ce41996g\synthesis_007.json,yes,No precipitate at 30 min (120 °C) while other conditions unchanged.,,,Co(NO3)2·6H2O,,0.1 mmol,0.1,mmol,nan,,,,,nan,,,,,"1,2,4,5-benzenetetracarboxylic acid",BTTA,0.1 mmol,0.1,mmol,,,,,,,,,,,,,,,,,,,,,"N,N-dimethylformamide",DMF,15 mL,15.0,,,,,120.0,120 °C,2.0,2 h,Teflon-lined stainless steel autoclave,"stirred 15 min, then static",absolute ethanol (EtOH),several times,60 °C under vacuum for 6 h,60.0,6.0,flowerlike; more petals added; closely patterned,,,,,,,,,,,,10.1039/c3ce41996g,ok,
10.1039/c3ce41996g,downloaded\10.1039_c3ce41996g.pdf,SI downloaded\10.1039_c3ce41996g_SI.pdf,mof_json_store\10.1039_c3ce41996g\raw_output.json,mof_json_store\10.1039_c3ce41996g\synthesis_008.json,yes,No precipitate at 30 min (120 °C) while other conditions unchanged.,,,Cu(NO3)2·3H2O,,0.1 mmol,0.1,mmol,nan,,,,,nan,,,,,"1,2,4,5-benzenetetracarboxylic acid",BTTA,0.1 mmol,0.1,mmol,,,,,,,,,,,,,,,,,,,,,"N,N-dimethylformamide",DMF,15 mL,15.0,,,,,120.0,120 °C,4.0,4 h,Teflon-lined stainless steel autoclave,"stirred 15 min, then static",absolute ethanol (EtOH),several times,60 °C under vacuum for 6 h,60.0,6.0,flowerlike; closely patterned,,,,,,,,,,,,10.1039/c3ce41996g,ok,
10.1039/c3ce41996g,downloaded\10.1039_c3ce41996g.pdf,SI downloaded\10.1039_c3ce41996g_SI.pdf,mof_json_store\10.1039_c3ce41996g\raw_output.json,mof_json_store\10.1039_c3ce41996g\synthesis_009.json,yes,No precipitate at 30 min (120 °C) while other conditions unchanged.,,,Cu(NO3)2·3H2O,,0.1 mmol,0.1,mmol,nan,,,,,nan,,,,,"1,2,4,5-benzenetetracarboxylic acid",BTTA,0.2 mmol,0.2,mmol,,,,,,,,,,,,,,,,,,,,,"N,N-dimethylformamide",DMF,15 mL,15.0,,,,,120.0,120 °C,6.0,6 h,Teflon-lined stainless steel autoclave,"stirred 15 min, then static",absolute ethanol (EtOH),several times,60 °C under vacuum for 6 h,60.0,6.0,mixture of plates and flowers,,,,,,,,,,,,10.1039/c3ce41996g,ok,
10.1039/c3ce41996g,downloaded\10.1039_c3ce41996g.pdf,SI downloaded\10.1039_c3ce41996g_SI.pdf,mof_json_store\10.1039_c3ce41996g\raw_output.json,mof_json_store\10.1039_c3ce41996g\synthesis_010.json,yes,No precipitate at 30 min (120 °C) while other conditions unchanged.,,,Zn(CH3COO)2·2H2O,,0.1 mmol,0.1,mmol,nan,,,,,nan,,,,,"1,2,4,5-benzenetetracarboxylic acid",BTTA,0.3 mmol,0.3,mmol,,,,,,,,,,,,,,,,,,,,,"N,N-dimethylformamide",DMF,15 mL,15.0,,,,,120.0,120 °C,6.0,6 h,Teflon-lined stainless steel autoclave,"stirred 15 min, then static",absolute ethanol (EtOH),several times,60 °C under vacuum for 6 h,60.0,6.0,plates,,,,,,,,,,,,10.1039/c3ce41996g,ok,
10.1039/c1jm11102g,downloaded\10.1039_c1jm11102g.pdf,SI downloaded\10.1039_c1jm11102g_SI.pdf,mof_json_store\10.1039_c1jm11102g\raw_output.json,mof_json_store\10.1039_c1jm11102g\synthesis_001.json,no,,1-Sm [Sm2(BPA)3(H2O)2],,ZrCl4,,0.5 mmol,0.5,mmol,nan,,,,,nan,,,,,"2,2′-biphenic acid",BPA,0.75 mmol,0.75,mmol,,,,,,,,,,,potassium hydroxide,KOH,0.5 mmol,0.5,mmol,,,,,,water,H2O,2 mL,2.0,,,,,160.0,160 °C,48.0,2 days,,static,,,,,,large granular crystals,68–78 (crystals); 85–93 (powder),,,,,,,,,,luminescence,10.1039/c1jm11102g,ok,
10.1039/c1jm11102g,downloaded\10.1039_c1jm11102g.pdf,SI downloaded\10.1039_c1jm11102g_SI.pdf,mof_json_store\10.1039_c1jm11102g\raw_output.json,mof_json_store\10.1039_c1jm11102g\synthesis_002.json,no,,1-Eu [Eu2(BPA)3(H2O)2],,HfCl4,,0.5 mmol,0.5,mmol,nan,,,,,nan,,,,,"2,2′-biphenic acid",BPA,0.75 mmol,0.75,mmol,,,,,,,,,,,potassium hydroxide,KOH,0.5 mmol,0.5,mmol,,,,,,water,H2O,2 mL,2.0,,,,,160.0,160 °C,48.0,2 days,,static,,,,,,large granular crystals,68–78 (crystals); 85–93 (powder),,,,,,,,,,luminescence,10.1039/c1jm11102g,ok,
10.1039/c1jm11102g,downloaded\10.1039_c1jm11102g.pdf,SI downloaded\10.1039_c1jm11102g_SI.pdf,mof_json_store\10.1039_c1jm11102g\raw_output.json,mof_json_store\10.1039_c1jm11102g\synthesis_003.json,no,,1-Gd [Gd2(BPA)3(H2O)2],,Co(NO3)2·6H2O,,0.5 mmol,0.5,mmol,nan,,,,,nan,,,,,"2,2′-biphenic acid",BPA,0.75 mmol,0.75,mmol,,,,,,,,,,,potassium hydroxide,KOH,0.5 mmol,0.5,mmol,,,,,,water,H2O,2 mL,2.0,,,,,160.0,160 °C,48.0,2 days,,static,,,,,,large granular crystals,68–78 (crystals); 85–93 (powder),,,,,,,,,,luminescence,10.1039/c1jm11102g,ok,
10.1039/c1jm11102g,downloaded\10.1039_c1jm11102g.pdf,SI downloaded\10.1039_c1jm11102g_SI.pdf,mof_json_store\10.1039_c1jm11102g\raw_output.json,mof_json_store\10.1039_c1jm11102g\synthesis_004.json,no,,1-Tb [Tb2(BPA)3(H2O)2],,Ni(NO3)2·6H2O,,0.5 mmol,0.5,mmol,nan,,,,,nan,,,,,"2,2′-biphenic acid",BPA,0.75 mmol,0.75,mmol,,,,,,,,,,,potassium hydroxide,KOH,0.5 mmol,0.5,mmol,,,,,,water,H2O,2 mL,2.0,,,,,160.0,160 °C,48.0,2 days,,static,,,,,,large granular crystals,68–78 (crystals); 85–93 (powder),,,,,,,,,,luminescence,10.1039/c1jm11102g,ok,
10.1039/c1jm11102g,downloaded\10.1039_c1jm11102g.pdf,SI downloaded\10.1039_c1jm11102g_SI.pdf,mof_json_store\10.1039_c1jm11102g\raw_output.json,mof_json_store\10.1039_c1jm11102g\synthesis_005.json,no,,1-Dy [Dy2(BPA)3(H2O)2],,Ni(NO3)2·6H2O,,0.5 mmol,0.5,mmol,nan,,,,,nan,,,,,"2,2′-biphenic acid",BPA,0.75 mmol,0.75,mmol,,,,,,,,,,,potassium hydroxide,KOH,0.5 mmol,0.5,mmol,,,,,,water,H2O,2 mL,2.0,,,,,160.0,160 °C,48.0,2 days,,static,,,,,,large granular crystals,68–78 (crystals); 85–93 (powder),,,,,,,,,,luminescence,10.1039/c1jm11102g,ok,
10.1039/c1jm11102g,downloaded\10.1039_c1jm11102g.pdf,SI downloaded\10.1039_c1jm11102g_SI.pdf,mof_json_store\10.1039_c1jm11102g\raw_output.json,mof_json_store\10.1039_c1jm11102g\synthesis_006.json,no,,1-EuTb (50:50) [(Eu0.5Tb0.5)2(BPA)3(H2O)2],,Ni(NO3)2·6H2O,,0.25 mmol,0.25,mmol,nan,,0.25 mmol,0.25,mmol,nan,,,,,"2,2′-biphenic acid",BPA,0.75 mmol,0.75,mmol,,,,,,,,,,,potassium hydroxide,KOH,0.5 mmol,0.5,mmol,,,,,,water,H2O,2 mL,2.0,,,,,160.0,160 °C,48.0,2 days,,static,,,,,,large granular crystals,,,,,,,,,,,luminescence,10.1039/c1jm11102g,ok,
10.1039/c1jm11102g,downloaded\10.1039_c1jm11102g.pdf,SI downloaded\10.1039_c1jm11102g_SI.pdf,mof_json_store\10.1039_c1jm11102g\raw_output.json,mof_json_store\10.1039_c1jm11102g\synthesis_007.json,no,,1-EuGd (50:50) [(Eu0.5Gd0.5)2(BPA)3(H2O)2],,Ni(NO3)2·6H2O,,0.25 mmol,0.25,mmol,nan,,0.25 mmol,0.25,mmol,nan,,,,,"2,2′-biphenic acid",BPA,0.75 mmol,0.75,mmol,,,,,,,,,,,potassium hydroxide,KOH,0.5 mmol,0.5,mmol,,,,,,water,H2O,2 mL,2.0,,,,,160.0,160 °C,48.0,2 days,,static,,,,,,large granular crystals,,,,,,,,,,,luminescence,10.1039/c1jm11102g,ok,
10.1039/c1jm11102g,downloaded\10.1039_c1jm11102g.pdf,SI downloaded\10.1039_c1jm11102g_SI.pdf,mof_json_store\10.1039_c1jm11102g\raw_output.json,mof_json_store\10.1039_c1jm11102g\synthesis_008.json,no,,1-SmTb (50:50) [(Sm0.5Tb0.5)2(BPA)3(H2O)2],,Ni(NO3)2·6H2O,,0.25 mmol,0.25,mmol,nan,,0.25 mmol,0.25,mmol,nan,,,,,"2,2′-biphenic acid",BPA,0.75 mmol,0.75,mmol,,,,,,,,,,,potassium hydroxide,KOH,0.5 mmol,0.5,mmol,,,,,,water,H2O,2 mL,2.0,,,,,160.0,160 °C,48.0,2 days,,static,,,,,,large granular crystals,,,,,,,,,,,luminescence,10.1039/c1jm11102g,ok,
10.1039/c1jm11102g,downloaded\10.1039_c1jm11102g.pdf,SI downloaded\10.1039_c1jm11102g_SI.pdf,mof_json_store\10.1039_c1jm11102g\raw_output.json,mof_json_store\10.1039_c1jm11102g\synthesis_009.json,no,,1-SmGd (50:50) [(Sm0.5Gd0.5)2(BPA)3(H2O)2],,Ag2SO4,,0.25 mmol,0.25,mmol,nan,,0.25 mmol,0.25,mmol,nan,,,,,"2,2′-biphenic acid",BPA,0.75 mmol,0.75,mmol,,,,,,,,,,,potassium hydroxide,KOH,0.5 mmol,0.5,mmol,,,,,,water,H2O,2 mL,2.0,,,,,160.0,160 °C,48.0,2 days,,static,,,,,,large granular crystals,,,,,,,,,,,luminescence,10.1039/c1jm11102g,ok,
10.1039/c1jm11102g,downloaded\10.1039_c1jm11102g.pdf,SI downloaded\10.1039_c1jm11102g_SI.pdf,mof_json_store\10.1039_c1jm11102g\raw_output.json,mof_json_store\10.1039_c1jm11102g\synthesis_010.json,no,,1-GdDy (50:50) [(Gd0.5Dy0.5)2(BPA)3(H2O)2],,Ag2SO4,,0.25 mmol,0.25,mmol,nan,,0.25 mmol,0.25,mmol,nan,,,,,"2,2′-biphenic acid",BPA,0.75 mmol,0.75,mmol,,,,,,,,,,,potassium hydroxide,KOH,0.5 mmol,0.5,mmol,,,,,,water,H2O,2 mL,2.0,,,,,160.0,160 °C,48.0,2 days,,static,,,,,,large granular crystals,,,,,,,,,,,luminescence,10.1039/c1jm11102g,ok,
10.1039/c1jm11102g,downloaded\10.1039_c1jm11102g.pdf,SI downloaded\10.1039_c1jm11102g_SI.pdf,mof_json_store\10.1039_c1jm11102g\raw_output.json,mof_json_store\10.1039_c1jm11102g\synthesis_011.json,no,,1-TbDy (50:50) [(Tb0.5Dy0.5)2(BPA)3(H2O)2],,Ag2SO4,,0.25 mmol,0.25,mmol,nan,,0.25 mmol,0.25,mmol,nan,,,,,"2,2′-biphenic acid",BPA,0.75 mmol,0.75,mmol,,,,,,,,,,,potassium hydroxide,KOH,0.5 mmol,0.5,mmol,,,,,,water,H2O,2 mL,2.0,,,,,160.0,160 °C,48.0,2 days,,static,,,,,,large granular crystals,,,,,,,,,,,luminescence,10.1039/c1jm11102g,ok,
10.1021/ic0617689,downloaded\10.1021_ic0617689.pdf,,mof_json_store\10.1021_ic0617689\raw_output.json,mof_json_store\10.1021_ic0617689\synthesis_006.json,yes,"Several attempts were needed to obtain a 3D framework with 2,6-NDS (LnPF-3) before success.","LnPF-2 (Nd, 4,4'-bipy templated)",,Zn(NO3)2·6H2O,,"0.82 equiv (Nd:Na2(2,6-NDS):amine = 0.82:1:1)",,,nan,,,,,nan,,,,,"Na2(2,6-naphthalenedisulfonate)","2,6-NDS",1 equiv (Nd:linker:amine = 0.82:1:1),,,,,,,,,,,,,"4,4′-bipyridine",bipy,1 equiv (Nd:linker:amine = 0.82:1:1),,,,,,,,water,H2O,8 mL,8.0,,,,,180.0,180 °C (hydrothermal),36.0,36 h,,,water,,dried in air,,,,,0.30 × 0.20 × 0.10 mm,,,,,,not_reported,not_reported,550.0,luminescence,10.1021/ic0617689,ok,
10.1021/ic0617689,downloaded\10.1021_ic0617689.pdf,,mof_json_store\10.1021_ic0617689\raw_output.json,mof_json_store\10.1021_ic0617689\synthesis_007.json,yes,"Several attempts were needed to obtain a 3D framework with 2,6-NDS (LnPF-3) before success.","LnPF-2 (Nd, trans-1-(2-Py)-2-(4-Py) ethylene templated)",,Zn(NO3)2·6H2O,,"0.82 equiv (Nd:Na2(2,6-NDS):amine = 0.82:1:1)",,,nan,,,,,nan,,,,,"Na2(2,6-naphthalenedisulfonate)","2,6-NDS",1 equiv (Nd:linker:amine = 0.82:1:1),,,,,,,,,,,,,trans-1-(2-pyridyl)-2-(4-pyridyl)ethylene,,1 equiv (Nd:linker:amine = 0.82:1:1),,,,,,,,water,H2O,8 mL,8.0,,,,,180.0,180 °C (hydrothermal),36.0,36 h,,,water,,dried in air,,,,,0.30 × 0.20 × 0.10 mm,,,,,,not_reported,not_reported,550.0,luminescence,10.1021/ic0617689,ok,
10.1021/ic0617689,downloaded\10.1021_ic0617689.pdf,,mof_json_store\10.1021_ic0617689\raw_output.json,mof_json_store\10.1021_ic0617689\synthesis_009.json,yes,"Several attempts were needed to obtain a 3D framework with 2,6-NDS (LnPF-3) before success.","LnPF-3 (Nd, Ln/linker = 5:3)",,Zn(NO3)2·6H2O,,"Ln/Na2(2,6-NDS) molar ratio = 5:3",,,nan,,,,,nan,,,,,"Na2(2,6-naphthalenedisulfonate)","2,6-NDS","Ln/Na2(2,6-NDS) molar ratio = 5:3",,,,,,,,,,,,,,,,,,,,,,,water,H2O,7 mL,7.0,,,,,170.0,170 °C (hydrothermal),24.0,24 h,,,water,,dried in air,,,,higher yield than equimolar (no value reported),0.10 × 0.07 × 0.05 mm,,,,,,not_reported,not_reported,510.0,luminescence,10.1021/ic0617689,ok,
10.1021/ic0617689,downloaded\10.1021_ic0617689.pdf,,mof_json_store\10.1021_ic0617689\raw_output.json,mof_json_store\10.1021_ic0617689\synthesis_011.json,yes,"Several attempts were needed to obtain a 3D framework with 2,6-NDS (LnPF-3) before success.","LnPF-3 (Eu, Ln/linker = 5:3)",,Cd(NO3)2·4H2O,,"Ln/Na2(2,6-NDS) molar ratio = 5:3",,,nan,,,,,nan,,,,,"Na2(2,6-naphthalenedisulfonate)","2,6-NDS","Ln/Na2(2,6-NDS) molar ratio = 5:3",,,,,,,,,,,,,,,,,,,,,,,water,H2O,7 mL,7.0,,,,,170.0,170 °C (hydrothermal),24.0,24 h,,,water,,dried in air,,,,higher yield than equimolar (no value reported),0.20 × 0.20 × 0.10 mm,,,,,,not_reported,not_reported,510.0,,10.1021/ic0617689,ok,
10.1002/ejic.201000364,downloaded\10.1002_ejic.201000364.pdf,SI downloaded\10.1002_ejic.201000364_SI.pdf,mof_json_store\10.1002_ejic.201000364\raw_output.json,mof_json_store\10.1002_ejic.201000364\synthesis_001.json,no,,,705082,Cd(NO3)2·4H2O,,"20 mg, 0.06 mmol",0.06,mmol,nan,,,,,nan,,,,,"2,4,6-trimethylbenzene-1,3,5-tricarboxylic acid",TMBTC,"10 mg, 0.05 mmol",0.05,mmol,,,,,,,,,,,"1,3-bis(4-pyridyl)propane",bpp,"10 mg, 0.05 mmol",0.05,mmol,HCl (10%),HCl,2 drops of HCl (10%),,,"N,N-dimethylformamide",DMF,8 mL,8.0,ethanol,EtOH,4 mL,4.0,180.0,180 °C,48.0,2 d,Teflon-lined steel bomb,static,,,dried at 50 °C,50.0,,colorless crystals,57.0,,sql,"Cd nodes 4-connected; 2D (4,4) layer","C2/c; a=16.7343(3) Å, b=8.29270(10) Å, c=25.2054(4) Å; β=99.5090(10)°; Z=4",,,not_reported,not_reported,310.0,luminescence,10.1002/ejic.201000364,ok,
10.1002/ejic.201000364,downloaded\10.1002_ejic.201000364.pdf,SI downloaded\10.1002_ejic.201000364_SI.pdf,mof_json_store\10.1002_ejic.201000364\raw_output.json,mof_json_store\10.1002_ejic.201000364\synthesis_002.json,no,,,705083,Cd(NO3)2·4H2O,,"20 mg, 0.08 mmol",0.08,mmol,nan,,,,,nan,,,,,"2,4,6-trimethylbenzene-1,3,5-tricarboxylic acid",TMBTC,"10 mg, 0.05 mmol",0.05,mmol,,,,,,,,,,,"2,2′-bipyridine",bpy,"10 mg, 0.06 mmol",0.06,mmol,,,,,,water,H2O,10 mL,10.0,,,,,180.0,180 °C,3.33,200 min,Teflon-lined steel bomb,static,H2O,,dried in air,,,green crystals,47.0,,,2D layer; 1D tubular building block,"P-1; a=8.7487(2) Å, b=10.2172(2) Å, c=11.8831(2) Å; α=88.3680(10)°, β=69.4470(10)°, γ=86.8800(10)°; Z=1",,,not_reported,not_reported,300.0,,10.1002/ejic.201000364,ok,
10.1002/ejic.201000364,downloaded\10.1002_ejic.201000364.pdf,SI downloaded\10.1002_ejic.201000364_SI.pdf,mof_json_store\10.1002_ejic.201000364\raw_output.json,mof_json_store\10.1002_ejic.201000364\synthesis_003.json,no,,,705084,Cd(NO3)2·4H2O,,"20 mg, 0.07 mmol",0.07,mmol,nan,,,,,nan,,,,,"2,4,6-trimethylbenzene-1,3,5-tricarboxylic acid",TMBTC,"10 mg, 0.05 mmol",0.05,mmol,,,,,,,,,,,"4,4′-bipyridine",bpy,"10 mg, 0.06 mmol",0.06,mmol,,,,,,water,H2O,8 mL,8.0,ethanol,EtOH,8 mL,8.0,180.0,180 °C,72.0,3 d,Teflon-lined steel bomb,static,H2O,,dried in air,,,colorless crystals,44.0,,,"trinuclear 'hourglass' Zn3 SBU; double (6,3) bilayer","C2/m; a=15.7546(5) Å, b=9.1186(3) Å, c=11.6314(4) Å; β=105.653(2)°; Z=2",,,not_reported,not_reported,450.0,luminescence,10.1002/ejic.201000364,ok,
10.1002/ejic.201000364,downloaded\10.1002_ejic.201000364.pdf,SI downloaded\10.1002_ejic.201000364_SI.pdf,mof_json_store\10.1002_ejic.201000364\raw_output.json,mof_json_store\10.1002_ejic.201000364\synthesis_004.json,no,,,705085,Co(NO3)2·6H2O,,"20 mg, 0.06 mmol",0.06,mmol,nan,,,,,nan,,,,,"2,4,6-trimethylbenzene-1,3,5-tricarboxylic acid",TMBTC,"10 mg, 0.05 mmol",0.05,mmol,,,,,,,,,,,"4,4′-bipyridine",bpy,"10 mg, 0.06 mmol",0.06,mmol,,,,,,water,H2O,8 mL,8.0,ethanol,EtOH,8 mL,8.0,140.0,140 °C,72.0,3 d,Teflon-lined steel bomb,static,H2O,,dried in air,,,colorless crystals,51.0,,,"trinuclear 'hourglass' Cd3 SBU; double (6,3) bilayer","P-1; a=9.05490(10) Å, b=9.34590(10) Å, c=11.54420(10) Å; α=88.7520(10)°, β=69.2450(10)°, γ=63.2570(10)°; Z=1",,,not_reported,not_reported,350.0,luminescence,10.1002/ejic.201000364,ok,
10.1002/ejic.201000364,downloaded\10.1002_ejic.201000364.pdf,SI downloaded\10.1002_ejic.201000364_SI.pdf,mof_json_store\10.1002_ejic.201000364\raw_output.json,mof_json_store\10.1002_ejic.201000364\synthesis_005.json,no,,,705086,Co(NO3)2·6H2O,,"20 mg, 0.08 mmol",0.08,mmol,nan,,,,,nan,,,,,"2,4,6-trimethylbenzene-1,3,5-tricarboxylic acid",TMBTC,"10 mg, 0.05 mmol",0.05,mmol,,,,,,,,,,,,,,,,,,,,,water,H2O,15 mL,15.0,,,,,180.0,180 °C,7.0,7 h,Teflon-lined steel bomb,static,H2O,,dried in air,,,green crystals,39.0,,,"3D framework; bilayer double (6,3) nets linked by Cu nodes","P21/c; a=8.32500(10) Å, b=9.36240(10) Å, c=15.39170(10) Å; β=105.24°; Z=2",,,not_reported,not_reported,370.0,,10.1002/ejic.201000364,ok,
10.1002/ejic.201600309,downloaded\10.1002_ejic.201600309.pdf,SI downloaded\10.1002_ejic.201600309_SI.pdf,mof_json_store\10.1002_ejic.201600309\raw_output.json,mof_json_store\10.1002_ejic.201600309\synthesis_001.json,no,,,1058349,Co(NO3)2·6H2O,,"0.129 g, 0.52 mmol",0.52,mmol,nan,,,,,nan,,,,,"naphthalene-2,6-diylbis(phosphonic acid)","2,6-NDPA-H4","0.100 g, 0.35 mmol",0.35,mmol,,,,,,,,,,,nitric acid (10% aq),,added to adjust pH to 2 (10% HNO3),,,,,,,,water,H2O,"10.084 g, 560 mmol",10.084,,,,,180.0,180 °C,72.0,72 h,23 mL PTFE-lined stainless steel autoclave,stirred,"H2O, acetone",,,,,light green rectangular plates,10.0,0.060 × 0.100 × 0.140 mm,,CuII square-pyramidal (H2O) nodes linked by μ8-phosphonate into 3D pillared layers,"a=11.6558(2), b=7.5753(2), c=7.5492(2), β=103.1360(10), P21/c",,,not_reported,not_reported,400.0,,10.1002/ejic.201600309,ok,
10.1002/ejic.201600309,downloaded\10.1002_ejic.201600309.pdf,SI downloaded\10.1002_ejic.201600309_SI.pdf,mof_json_store\10.1002_ejic.201600309\raw_output.json,mof_json_store\10.1002_ejic.201600309\synthesis_002.json,no,,,1431497,Ag(NO3),,"0.129 g, 0.52 mmol",0.52,mmol,Ca(NO3)2·4H2O,,,,,nan,,,,,"naphthalene-2,6-diylbis(phosphonic acid)","2,6-NDPA-H4","0.100 g, 0.35 mmol",0.35,mmol,"2,2′:6′,2′′-terpyridine",terpy,"0.072 g, 0.31 mmol",0.31,mmol,,,,,,nitric acid (10% aq),,added to adjust pH to 1.5 (10% HNO3),,,,,,,,water,H2O,"10.084 g, 560 mmol",10.084,,,,,120.0,120 °C,24.0,24 h,23 mL PTFE-lined stainless steel autoclave,stirred,"H2O, acetone",,,,,blue block crystals,,0.164 × 0.178 × 0.184 mm,,Cu(terpy) square-pyramidal nodes forming 1D zigzag chains,"a=12.3266(5), b=17.7140(7), c=14.3841(5), β=110.328(2), P21",,,not_reported,not_reported,375.0,,10.1002/ejic.201600309,ok,
10.1002/ejic.201600309,downloaded\10.1002_ejic.201600309.pdf,SI downloaded\10.1002_ejic.201600309_SI.pdf,mof_json_store\10.1002_ejic.201600309\raw_output.json,mof_json_store\10.1002_ejic.201600309\synthesis_003.json,no,,,1400476,Ag(NO3),,"0.129 g, 0.52 mmol",0.52,mmol,Sr(NO3)2,Na3VO4,"0.060 g, 0.33 mmol",0.33,mmol,nan,,,,,"naphthalene-2,6-diylbis(phosphonic acid)","2,6-NDPA-H4","100 mg, 0.35 mmol",0.35,mmol,"2,2′:6′,2′′-terpyridine",terpy,"72 mg, 0.31 mmol",0.31,mmol,,,,,,hydrofluoric acid,HF,"one drop, adjusted pH to 1.5",,,,,,,,water,H2O,"10.084 g, 560 mmol",10.084,,,,,120.0,120 °C,48.0,48 h,23 mL PTFE-lined stainless steel autoclave,stirred,"H2O, acetone",,,,,blue rectangular plate crystals,,0.165 × 0.104 × 0.075 mm,hcb,Cu(terpy) square-pyramidal nodes and VO2 tetrahedra linked via phosphonates into 2D wavelike layers,"a=7.9399(5), b=18.6261(11), c=35.228(2), Pbca",,,not_reported,not_reported,400.0,,10.1002/ejic.201600309,ok,
