Repository: zzhenglab/MOFinder

# MOFinder

MOFinder extracts MOF synthesis information from the literature, reconstructs evidence-supported negative reaction records, and prepares datasets for synthesis-outcome prediction.
[Web application](https://mofinder.chemistry.wustl.edu/) | [Demos](Demo/README.md) | [Source code](docs/source_to_code.md) | [Workflow guide](docs/workflow.md) | [Model evaluation](docs/evaluation.md)

## Quick start

The workflow runs through Python commands. Python 3.10 or newer is required. Clone the repository and initialize its related applications:

```bash
git clone --recurse-submodules https://github.com/zzhenglab/MOFinder.git
cd MOFinder
```

Start with the two offline demonstrations:

```bash

File: mof_extraction_1_2.csv (part 185 of 305)
doi,main_pdf,si_pdf,raw_output,parsed_json,article_trial_or_failure,article_trial_or_failure_notes,mof_name,crystal_code,metal_1,metal_1_abbr,metal_1_amount_text,metal_1_amount_value,metal_1_amount_unit,metal_2,metal_2_abbr,metal_2_amount_text,metal_2_amount_value,metal_2_amount_unit,metal_3,metal_3_abbr,metal_3_amount_text,metal_3_amount_value,metal_3_amount_unit,linker_1,linker_1_abbr,linker_1_amount_text,linker_1_amount_value,linker_1_amount_unit,linker_2,linker_2_abbr,linker_2_amount_text,linker_2_amount_value,linker_2_amount_unit,linker_3,linker_3_abbr,linker_3_amount_text,linker_3_amount_value,linker_3_amount_unit,modulator_1,modulator_1_abbr,modulator_1_amount_text,modulator_1_amount_value,modulator_1_amount_unit,modulator_2,modulator_2_abbr,modulator_2_amount_text,modulator_2_amount_value,modulator_2_amount_unit,solvent_main,solvent_main_abbr,solvent_main_amount_text,solvent_main_ml,solvent_secondary,solvent_secondary_abbr,solvent_secondary_amount_text,solvent_secondary_ml,temperature_c,temperature_c_text,time_h,time_text,vessel_type,stirring,washing_solvent,washing_cycles,activation_text,activation_temp_c,activation_time_h,crystal_morphology,yield_percent,crystal_size,topology_code,metal_cluster_connectivity,unit_cell_short,pore_diameter_A,BET_surface_area_m2g,air_stable,water_stable,tga_decomposition_temp_c,applications,reference,status,error
10.1002/ejic.201600309,downloaded\10.1002_ejic.201600309.pdf,SI downloaded\10.1002_ejic.201600309_SI.pdf,mof_json_store\10.1002_ejic.201600309\raw_output.json,mof_json_store\10.1002_ejic.201600309\synthesis_004.json,no,,,1062838,Ag(NO3),,"0.129 g, 0.52 mmol",0.52,mmol,Ba(NO3)2,Na3VO4,"0.060 g, 0.33 mmol",0.33,mmol,nan,,,,,"naphthalene-2,6-diylbis(phosphonic acid)","2,6-NDPA-H4","0.100 g, 0.35 mmol",0.35,mmol,"2,2′:6′,2′′-terpyridine",terpy,"0.072 g, 0.31 mmol",0.31,mmol,,,,,,hydrofluoric acid,HF,"one drop, adjusted pH to 1.5",,,,,,,,water,H2O,"10.01 g, 560 mmol",10.01,,,,,200.0,200 °C,48.0,48 h,23 mL PTFE-lined stainless steel autoclave,stirred,"H2O, acetone",,,,,green rectangular plate crystals,,0.38 × 0.16 × 0.057 mm,,Cu(terpy) square-pyramidal nodes and VO2 tetrahedra linked via phosphonates into 2D interpenetrated layers,"a=7.7803(7), b=33.094(3), c=9.9592(9), β=112.244(2), P21/n",,,not_reported,not_reported,400.0,,10.1002/ejic.201600309,ok,
10.1016/j.chempr.2024.03.030,,SI downloaded\10.1016_j.chempr.2024.03.030_SI.pdf,mof_json_store\10.1016_j.chempr.2024.03.030\raw_output.json,mof_json_store\10.1016_j.chempr.2024.03.030\synthesis_001.json,no,,mcm-MOF-1,2312438,Yb(NO3)3·5H2O,,5 mg,0.0129827,mmol,nan,,,,,nan,,,,,"4,6,16,18,31,33-hexabenzoate-25,27,36-triaza-2,8,14,20,29,35-hexaoxabicyclocalix[4]arene",Cage-6c,2.5 mg,2.5,mg,,,,,,,,,,,HNO3 (aqueous),,"3.5 M, 0.4 mL",,,,,,,,"N,N-dimethylformamide",DMF,1.0 mL (metal soln) + 1.0 mL (linker soln),2.0,,,,,85.0,85 b0C,48.0,48 h,2-dram vial,sonicated 2 min; static,,,"Acetone exchange 3 days (replace 2 d7/day); then under vacuum: RT 3 h, 30 b0C 1 h, 60 b0C 1 h, 80 b0C 5 h",80.0,10.0,blue sheet single crystals,,0.10 d7 0.1 d7 0.05 mm,,Cu2 paddlewheel SBU,"Orthorhombic, C2221; a=32.931(4), b=28.912(5), c=32.706(6)",,,not_reported,not_reported,,,10.1016/j.chempr.2024.03.030,ok,
10.1016/j.chempr.2024.03.030,,SI downloaded\10.1016_j.chempr.2024.03.030_SI.pdf,mof_json_store\10.1016_j.chempr.2024.03.030\raw_output.json,mof_json_store\10.1016_j.chempr.2024.03.030\synthesis_002.json,no,,mcm-MOF-1,2312438,Yb(NO3)3·5H2O,,50 mg,0.129827,mmol,Er(NO3)3·5H2O,,,,,nan,,,,,"4,6,16,18,31,33-hexabenzoate-25,27,36-triaza-2,8,14,20,29,35-hexaoxabicyclocalix[4]arene",Cage-6c,25 mg,25.0,mg,,,,,,,,,,,HNO3 (aqueous),,"3.5 M, 0.4 mL",,,,,,,,"N,N-dimethylformamide",DMF,1.0 mL (metal soln) + 1.0 mL (linker soln),2.0,,,,,85.0,85 b0C,12.0,12 h,2-dram vial,sonicated 2 min; static,DMF,three times,"Acetone exchange 3 days (replace 2 d7/day); then under vacuum: RT 3 h, 30 b0C 1 h, 60 b0C 1 h, 80 b0C 5 h",80.0,10.0,blue crystalline powders,,,,Cu2 paddlewheel SBU,"Orthorhombic, C2221; a=32.931(4), b=28.912(5), c=32.706(6)",,,not_reported,not_reported,,,10.1016/j.chempr.2024.03.030,ok,
10.1016/j.chempr.2024.03.030,,SI downloaded\10.1016_j.chempr.2024.03.030_SI.pdf,mof_json_store\10.1016_j.chempr.2024.03.030\raw_output.json,mof_json_store\10.1016_j.chempr.2024.03.030\synthesis_003.json,no,,mcm-MOF-2,2312439,Er(NO3)3·5H2O,,5 mg,0.0131805,mmol,nan,,,,,nan,,,,,"25,27-diaza-4,6,16,18-tetrabenzoate-11,23-di-methyl-2,8,14,20-tetraoxacalix[4]arene",Calix-4c,2.5 mg,2.5,mg,,,,,,,,,,,HCl (37%),,10 b5L,,,,,,,,"N,N-dimethylformamide",DMF,"DMF/MeCN/H2O 6/1/1 (v/v), 2 mL total",2.0,acetonitrile,MeCN,"DMF/MeCN/H2O 6/1/1 (v/v), 2 mL total",,80.0,80 b0C,24.0,24 h,screw-capped vial (15 mL),static,,,Acetone exchange 3 days (replace 2 d7/day); then vacuum drying at 120 b0C for 12 h,120.0,12.0,blue crystals,,0.2 d7 0.12 d7 0.1 mm,,Cu2 paddlewheel SBU,"Monoclinic, C2/m; a=17.2648(10), b=33.7964(18), c=11.2755(6), df=116.010(2)",,,not_reported,not_reported,,aniline_removal,10.1016/j.chempr.2024.03.030,ok,
10.1016/j.chempr.2024.03.030,,SI downloaded\10.1016_j.chempr.2024.03.030_SI.pdf,mof_json_store\10.1016_j.chempr.2024.03.030\raw_output.json,mof_json_store\10.1016_j.chempr.2024.03.030\synthesis_004.json,no,,mcm-MOF-2,2312439,Gd(NO3)3·5H2O,,50 mg,0.135377,mmol,nan,,,,,nan,,,,,"25,27-diaza-4,6,16,18-tetrabenzoate-11,23-di-methyl-2,8,14,20-tetraoxacalix[4]arene",Calix-4c,25 mg,25.0,mg,,,,,,,,,,,HCl (37%),,20 b5L,,,,,,,,"N,N-dimethylformamide",DMF,"DMF/MeCN/H2O 6/1/1 (v/v), 4 mL total",4.0,acetonitrile,MeCN,"DMF/MeCN/H2O 6/1/1 (v/v), 4 mL total",,80.0,80 b0C,12.0,12 h,screw-capped vial (15 mL),static,DMF,three times,Acetone exchange 3 days (replace 2 d7/day); then vacuum drying at 120 b0C for 12 h,120.0,12.0,blue microcrystalline products,,,,Cu2 paddlewheel SBU,"Monoclinic, C2/m; a=17.2648(10), b=33.7964(18), c=11.2755(6), df=116.010(2)",,,not_reported,not_reported,,aniline_removal,10.1016/j.chempr.2024.03.030,ok,
10.1021/jacs.8b02192,downloaded\10.1021_jacs.8b02192.pdf,SI downloaded\10.1021_jacs.8b02192_SI.pdf,mof_json_store\10.1021_jacs.8b02192\raw_output.json,mof_json_store\10.1021_jacs.8b02192\synthesis_001.json,no,,MOF-1210(Zr/Cu),1823098,Zn(NO3)2·6H2O,ZrCl4,23.0 mg (0.1 mmol),0.1,mmol,nan,,46.5 mg (0.2 mmol),0.2,mmol,nan,,,,,isonicotinic acid,INA,49.2 mg (0.4 mmol),0.4,mmol,,,,,,,,,,,,,,,,,,,,,"N,N-dimethylformamide",DMF,10 mL,10.0,,,,,120.0,120 °C,24.0,24 h,20 mL Pyrex vial (capped),static,"DMF, EtOH",3×,Supercritical CO2 activation after EtOH exchange; then degassed at room temperature under vacuum for ~24 h,,24.0,transparent green square prismatic crystals,,,pfm,Zr6O4(OH)4 cluster; CuI tetrahedral and CuII square-planar nodes,,,630.0,not_reported,not_reported,,,10.1021/jacs.8b02192,ok,
10.1021/jacs.8b02192,downloaded\10.1021_jacs.8b02192.pdf,SI downloaded\10.1021_jacs.8b02192_SI.pdf,mof_json_store\10.1021_jacs.8b02192\raw_output.json,mof_json_store\10.1021_jacs.8b02192\synthesis_002.json,no,,MOF-1211(Zr/Co),1823101,Zn(NO3)2·6H2O,ZrCl4,"0.025 M, 90 μL (in DMF)",0.00225,mmol,nan,,"0.10 M Co(NO3)2·6H2O, 25 μL (in DMF)",0.0025,mmol,nan,,,,,isonicotinic acid,INA,"0.05 M, 300 μL (in DMF)",0.015,mmol,,,,,,,,,,,,,,,,,,,,,"N,N-dimethylformamide",DMF,Total ~0.415 mL (from stock solutions),0.415,,,,,100.0,100 °C,24.0,24 h,"glass tube (frozen in liquid N2, evacuated, flame-sealed)",static,"DMF, acetonitrile",3× each,"Solvent exchange with acetonitrile (3×), dried under Ar, then degassed at room temperature under vacuum for ~24 h",,24.0,violet cubic crystals,,,ftw,Zr6O4(OH)4 12-connected SBU; CoCl2(pyridyl)4 square nodes,,,925.0,not_reported,not_reported,,,10.1021/jacs.8b02192,ok,
10.1021/jacs.8b02192,downloaded\10.1021_jacs.8b02192.pdf,SI downloaded\10.1021_jacs.8b02192_SI.pdf,mof_json_store\10.1021_jacs.8b02192\raw_output.json,mof_json_store\10.1021_jacs.8b02192\synthesis_003.json,no,,MOF-1212(Zr/Cu),,Zn(NO3)2·6H2O,ZrCl4,23.0 mg (0.1 mmol),0.1,mmol,nan,,46.5 mg (0.2 mmol),0.2,mmol,nan,,,,,2-methylisonicotinic acid,2-methyl-INA,49.2 mg (0.4 mmol),0.4,mmol,,,,,,,,,,,,,,,,,,,,,"N,N-dimethylformamide",DMF,10 mL,10.0,,,,,85.0,85 °C,24.0,24 h,20 mL Pyrex vial (capped),static,DMF,3×,Dried under vacuum,,,pale blue octahedral crystals,,,fcu,Zr6O4(OH)4 cluster; linear trans-CuCl2(pyridyl)2 connectors,,,,not_reported,not_reported,,,10.1021/jacs.8b02192,ok,
10.1021/jacs.8b02192,downloaded\10.1021_jacs.8b02192.pdf,SI downloaded\10.1021_jacs.8b02192_SI.pdf,mof_json_store\10.1021_jacs.8b02192\raw_output.json,mof_json_store\10.1021_jacs.8b02192\synthesis_004.json,no,,MOF-1212(Hf/Cu),1823100,Zn(NO3)2·6H2O,HfCl4,22.4 mg (0.07 mmol),0.07,mmol,nan,,46.5 mg (0.2 mmol),0.2,mmol,nan,,,,,2-methylisonicotinic acid,2-methyl-INA,49.2 mg (0.4 mmol),0.4,mmol,,,,,,,,,,,,,,,,,,,,,"N,N-dimethylformamide",DMF,10 mL,10.0,,,,,85.0,85 °C,24.0,24 h,20 mL Pyrex vial (capped),static,DMF,3×,Dried under vacuum,,,pale blue octahedral crystals,,,fcu,Hf6O4(OH)4 cluster; linear trans-CuCl2(pyridyl)2 connectors,,,,not_reported,not_reported,,,10.1021/jacs.8b02192,ok,
10.1021/jacs.8b02192,downloaded\10.1021_jacs.8b02192.pdf,SI downloaded\10.1021_jacs.8b02192_SI.pdf,mof_json_store\10.1021_jacs.8b02192\raw_output.json,mof_json_store\10.1021_jacs.8b02192\synthesis_005.json,no,,MOF-1213(Dy/Cd),1823099,Mn(CH3COO)2·4H2O,DyCl3·6H2O,"0.05 M, 1 mL (in DMF)",0.05,mmol,nan,Cd(OAc)2·2H2O,"0.10 M, 1 mL (in DMF)",0.1,mmol,nan,,,,,3-fluoro-4-pyridinecarboxylic acid,3F-INA,"0.05 M, 4 mL (in DMF)",0.2,mmol,,,,,,,,,,,,,,,,,,,,,"N,N-dimethylformamide",DMF,Approximately 6 mL (from stock solutions),6.0,,,,,120.0,120 °C,72.0,72 h,20 mL Pyrex vial (tightly capped),static,DMF,3×,Dried under vacuum,,,colorless cubic crystals,,,ftw,Dy6(μ3-OH)8 cluster; MCl2(pyridyl)4 square nodes (M = Cd),,,,not_reported,not_reported,,,10.1021/jacs.8b02192,ok,
10.1021/jacs.8b02192,downloaded\10.1021_jacs.8b02192.pdf,SI downloaded\10.1021_jacs.8b02192_SI.pdf,mof_json_store\10.1021_jacs.8b02192\raw_output.json,mof_json_store\10.1021_jacs.8b02192\synthesis_006.json,no,,MOF-1213(Dy/Ni),,Mn(CH3COO)2·4H2O,DyCl3·6H2O,"0.05 M, 3 mL (in DMF)",0.15,mmol,nan,NiCl2·6H2O,"0.10 M, 0.2 mL (in DMF)",0.02,mmol,nan,,,,,3-fluoro-4-pyridinecarboxylic acid,3F-INA,"0.05 M, 9 mL (in DMF)",0.45,mmol,,,,,,,,,,,,,,,,,,,,,"N,N-dimethylformamide",DMF,Approximately 12.2 mL (from stock solutions),12.2,,,,,120.0,120 °C,72.0,72 h,20 mL Pyrex vial (tightly capped),static,DMF,3×,Dried under vacuum,,,green cubic crystals,,,ftw,Dy6(μ3-OH)8 cluster; MCl2(pyridyl)4 square nodes (M = Ni),,,,not_reported,not_reported,,,10.1021/jacs.8b02192,ok,
10.1021/jacs.8b02192,downloaded\10.1021_jacs.8b02192.pdf,SI downloaded\10.1021_jacs.8b02192_SI.pdf,mof_json_store\10.1021_jacs.8b02192\raw_output.json,mof_json_store\10.1021_jacs.8b02192\synthesis_007.json,no,,MOF-1213(Dy/Fe),,Mn(CH3COO)2·4H2O,DyCl3·6H2O,"0.05 M, 0.05 mL (in DMF)",0.0025,mmol,nan,Fe(OAc)2,"0.10 M, 0.05 mL (in DMF)",0.005,mmol,nan,,,,,3-fluoro-4-pyridinecarboxylic acid,3F-INA,"0.05 M, 0.20 mL (in DMF)",0.01,mmol,,,,,,,,,,,,,,,,,,,,,"N,N-dimethylformamide",DMF,Approximately 0.30 mL (from stock solutions),0.3,,,,,120.0,120 °C,24.0,24 h,"glass tube (frozen in liquid N2, evacuated, flame-sealed)",static,DMF,3×,Dried under vacuum,,,brown cubic crystals,,,ftw,Dy6(μ3-OH)8 cluster; M(pyridyl)4 square nodes (M = Fe),,,,not_reported,not_reported,,,10.1021/jacs.8b02192,ok,
10.1021/jacs.8b02192,downloaded\10.1021_jacs.8b02192.pdf,SI downloaded\10.1021_jacs.8b02192_SI.pdf,mof_json_store\10.1021_jacs.8b02192\raw_output.json,mof_json_store\10.1021_jacs.8b02192\synthesis_008.json,no,,MOF-1213(Dy/Co),,Mn(CH3COO)2·4H2O,DyCl3·6H2O,"0.05 M, 1 mL (in DMF)",0.05,mmol,nan,Co(OAc)2·4H2O,"0.10 M, 1 mL (in DMF)",0.1,mmol,nan,,,,,3-fluoro-4-pyridinecarboxylic acid,3F-INA,"0.05 M, 4 mL (in DMF)",0.2,mmol,,,,,,,,,,,,,,,,,,,,,"N,N-dimethylformamide",DMF,Approximately 6 mL (from stock solutions),6.0,,,,,120.0,120 °C,72.0,72 h,20 mL Pyrex vial (tightly capped),static,DMF,3×,Dried under vacuum,,,slightly purple cubic crystals,,,ftw,Dy6(μ3-OH)8 cluster; MCl2(pyridyl)4 square nodes (M = Co),,,,not_reported,not_reported,,,10.1021/jacs.8b02192,ok,
10.1021/cg0701022,downloaded\10.1021_cg0701022.pdf,SI downloaded\10.1021_cg0701022_SI.pdf,mof_json_store\10.1021_cg0701022\raw_output.json,mof_json_store\10.1021_cg0701022\synthesis_001.json,no,,JUC-34,281927,Cu(NO3)2·3H2O,CdCl2·2.5H2O,"20 mg, 0.1 mmol",0.1,mmol,nan,,,,,nan,,,,,"cis,cis-1,3,5-cyclohexanetricarboxylate",CTC,"60 mg, 0.3 mmol",0.3,mmol,triethylenediamine,TED,"10 mg, 0.1 mmol",0.1,mmol,,,,,,,,,,,,,,,,"N,N-dimethylformamide",DMF,5 mL,5.0,water,H2O,2 mL,2.0,65.0,65 b0C,72.0,3 days,50 mL beaker,static,CH2Cl2,soaked 24 h,80 b0C for 4 h,80.0,4.0,colorless crystals,61.0,,,Cd3(CO2)6N2 trinuclear SBU,,,,yes,not_reported,,water_harvesting;luminescence,10.1021/cg0701022,ok,
10.1021/cg0701022,downloaded\10.1021_cg0701022.pdf,SI downloaded\10.1021_cg0701022_SI.pdf,mof_json_store\10.1021_cg0701022\raw_output.json,mof_json_store\10.1021_cg0701022\synthesis_002.json,no,,JUC-44,631593,Cu(NO3)2·3H2O,Cd(NO3)2·4H2O,"60 mg, 0.2 mmol",0.2,mmol,nan,,,,,nan,,,,,"cis,cis-1,3,5-cyclohexanetricarboxylate",CTC,"20 mg, 0.1 mmol",0.1,mmol,"4,4'-bipyridine",Bipy,"20 mg, 0.1 mmol",0.1,mmol,,,,,,nitric acid (2 M),HNO3,sufficient 2 M HNO3 added until the mixture became clear,,,,,,,,"N,N-dimethylformamide",DMF,5 mL,5.0,water,H2O,2 mL,2.0,55.0,55 b0C,72.0,3 days,50 mL beaker,static,CH2Cl2,soaked 24 h,80 b0C for 4 h,80.0,4.0,colorless crystals,53.0,,,Cd3(CO2)6N2 trinuclear SBU,,,,yes,not_reported,,water_harvesting;luminescence,10.1021/cg0701022,ok,
10.1021/cg0701022,downloaded\10.1021_cg0701022.pdf,SI downloaded\10.1021_cg0701022_SI.pdf,mof_json_store\10.1021_cg0701022\raw_output.json,mof_json_store\10.1021_cg0701022\synthesis_003.json,no,,JUC-45,631594,Cu(NO3)2·3H2O,Cd(NO3)2·4H2O,"60 mg, 0.2 mmol",0.2,mmol,nan,,,,,nan,,,,,"cis,cis-1,3,5-cyclohexanetricarboxylate",CTC,"20 mg, 0.1 mmol",0.1,mmol,trans-bis(4-pyridyl)ethylene,Bpe,"20 mg, 0.1 mmol",0.1,mmol,,,,,,nitric acid (2 M),HNO3,sufficient 2 M HNO3 added until the mixture became clear,,,,,,,,"N,N-dimethylformamide",DMF,5 mL,5.0,water,H2O,2 mL,2.0,55.0,55 b0C,72.0,3 days,50 mL beaker,static,CH2Cl2,soaked 24 h,80 b0C for 4 h,80.0,4.0,colorless crystals,58.0,,,Cd3(CO2)6N2 trinuclear SBU,,,,yes,not_reported,,water_harvesting;luminescence,10.1021/cg0701022,ok,
10.1021/cg0701022,downloaded\10.1021_cg0701022.pdf,SI downloaded\10.1021_cg0701022_SI.pdf,mof_json_store\10.1021_cg0701022\raw_output.json,mof_json_store\10.1021_cg0701022\synthesis_004.json,no,,JUC-46,631595,Cu(NO3)2·3H2O,Zn(NO3)2·6H2O,"60 mg, 0.2 mmol",0.2,mmol,nan,,,,,nan,,,,,"cis,cis-1,3,5-cyclohexanetricarboxylate",CTC,"20 mg, 0.1 mmol",0.1,mmol,"4,4'-bipyridine",Bipy,"20 mg, 0.1 mmol",0.1,mmol,,,,,,nitric acid (2 M),HNO3,sufficient 2 M HNO3 added until the mixture became clear,,,,,,,,"N,N-dimethylformamide",DMF,8 mL,8.0,water,H2O,2 mL + 1.0 mL (from Bipy aqueous solution),,55.0,55 b0C,168.0,7 days,50 mL beaker,static,CH2Cl2,soaked 24 h,80 b0C for 4 h,80.0,4.0,colorless crystals,58.0,,,Zn3(CO2)6N2 trinuclear SBU,,,,yes,not_reported,,water_harvesting;luminescence,10.1021/cg0701022,ok,
10.1021/cg0701022,downloaded\10.1021_cg0701022.pdf,SI downloaded\10.1021_cg0701022_SI.pdf,mof_json_store\10.1021_cg0701022\raw_output.json,mof_json_store\10.1021_cg0701022\synthesis_005.json,no,,JUC-47,631596,Cu(NO3)2·3H2O,Zn(NO3)2·6H2O,"60 mg, 0.2 mmol",0.2,mmol,nan,,,,,nan,,,,,"cis,cis-1,3,5-cyclohexanetricarboxylate",CTC,"20 mg, 0.1 mmol",0.1,mmol,trans-bis(4-pyridyl)ethylene,Bpe,"20 mg, 0.1 mmol",0.1,mmol,,,,,,nitric acid (2 M),HNO3,sufficient 2 M HNO3 added until the mixture became clear,,,,,,,,"N,N-dimethylformamide",DMF,8 mL,8.0,water,H2O,2 mL + 1.0 mL (from Bpe aqueous solution),,55.0,55 b0C,168.0,7 days,50 mL beaker,static,CH2Cl2,soaked 24 h,80 b0C for 4 h,80.0,4.0,colorless crystals,58.0,,,Zn3(CO2)6N2 trinuclear SBU,,,,yes,not_reported,,water_harvesting;luminescence,10.1021/cg0701022,ok,
10.1021/ja500005k,downloaded\10.1021_ja500005k.pdf,SI downloaded\10.1021_ja500005k_SI.pdf,mof_json_store\10.1021_ja500005k\raw_output.json,mof_json_store\10.1021_ja500005k\synthesis_002.json,no,,dia-7i-1-Co,,Zn(NO3)2·6H2O,,0.10 mmol (0.029 g),0.1,mmol,nan,,,,,nan,,,,,4-[2-(4-pyridyl)ethenyl]benzoic acid,HL1,0.20 mmol (0.048 g),0.2,mmol,,,,,,,,,,,,,,,,,,,,,"N,N-dimethylformamide",DMF,"15 mL total, DMF/EtOH (ratio not specified)",,ethanol,EtOH,part of 15 mL DMF/EtOH mixture (ratio not specified),,105.0,105 °C,24.0,24 h,,,"DMF, acetonitrile","DMF exchange 2 days (3×/day), then acetonitrile exchange 4 days (3×/day)",70 °C under dynamic vacuum for 15 h,70.0,15.0,"red, rod-shaped crystals",62.0,,dia,,"a=13.337(1), b=24.979(2), c=8.5046(7), Cc",5.28,,not_reported,not_reported,,CO2_capture;hydrogen storage,10.1021/ja500005k,ok,
10.1021/ja500005k,downloaded\10.1021_ja500005k.pdf,SI downloaded\10.1021_ja500005k_SI.pdf,mof_json_store\10.1021_ja500005k\raw_output.json,mof_json_store\10.1021_ja500005k\synthesis_004.json,no,,dia-8i-1,,MoO3,,0.10 mmol (0.029 g),0.1,mmol,Ni(CH3COO)2·4H2O,,,,,nan,,,,,4-[2-(4-pyridyl)ethenyl]benzoic acid,HL1,0.20 mmol (0.048 g),0.2,mmol,,,,,,,,,,,,,,,,,,,,,"N,N-dimethylacetamide",DMA,"15 mL total, DMA/EtOH (ratio not specified)",,ethanol,EtOH,part of 15 mL DMA/EtOH mixture (ratio not specified),,105.0,105 °C,24.0,24 h,,,,,,,,"dark red, triangular crystals",54.0,,dia,,"a=13.1543(8), b=21.7445(11), c=8.6774(6), Aba2",1.643,,not_reported,not_reported,,,10.1021/ja500005k,ok,
10.1021/ja500005k,downloaded\10.1021_ja500005k.pdf,SI downloaded\10.1021_ja500005k_SI.pdf,mof_json_store\10.1021_ja500005k\raw_output.json,mof_json_store\10.1021_ja500005k\synthesis_005.json,no,,dia-4i-2,,MoO3,,0.10 mmol (0.029 g),0.1,mmol,Cu(CH3COO)2·1H2O,,,,,nan,,,,,4-(pyridin-4-yl)benzoic acid,HL2,0.20 mmol (0.040 g),0.2,mmol,,,,,,,,,,,,,,,,,,,,,"N,N-dimethylformamide",DMF,15 mL,15.0,,,,,105.0,105 °C,24.0,24 h,,,"DMF, acetonitrile","DMF exchange 2 days (3×/day), then acetonitrile exchange 4 days (3×/day)",70 °C under dynamic vacuum for 15 h,70.0,15.0,"red, needle-like crystals",65.0,,dia,,"a=b=22.6250(7), c=12.7634(5), P4212",11.86,,not_reported,not_reported,,CO2_capture;hydrogen storage,10.1021/ja500005k,ok,
10.1021/ja500005k,downloaded\10.1021_ja500005k.pdf,SI downloaded\10.1021_ja500005k_SI.pdf,mof_json_store\10.1021_ja500005k\raw_output.json,mof_json_store\10.1021_ja500005k\synthesis_006.json,no,,dia-4i-3-a,,Cd(NO3)2·4H2O,,0.10 mmol (0.029 g),0.1,mmol,nan,,,,,nan,,,,,4-(pyridin-4-yl)acrylic acid,HL3,0.20 mmol (0.040 g),0.2,mmol,,,,,,,,,,,,,,,,,,,,,"N,N-dimethylformamide",DMF,15 mL,15.0,,,,,105.0,105 °C,24.0,24 h,,,"DMF, acetonitrile","DMF exchange 2 days (3×/day), then acetonitrile exchange 4 days (3×/day)",70 °C under dynamic vacuum for 15 h,70.0,15.0,"dark red, rod-like crystals",60.0,,dia,,"a=b=17.4848(8), c=20.2126(9), P4212",8.57,,not_reported,not_reported,,CO2_capture;hydrogen storage,10.1021/ja500005k,ok,
10.1021/ja500005k,downloaded\10.1021_ja500005k.pdf,SI downloaded\10.1021_ja500005k_SI.pdf,mof_json_store\10.1021_ja500005k\raw_output.json,mof_json_store\10.1021_ja500005k\synthesis_007.json,no,,dia-4i-3-b,,Cd(NO3)2·4H2O,,0.10 mmol (0.029 g),0.1,mmol,nan,,,,,nan,,,,,4-(pyridin-4-yl)acrylic acid,HL3,0.20 mmol (0.040 g),0.2,mmol,,,,,,,,,,,,,,,,,,,,,"N,N-dimethylacetamide",DMA,15 mL,15.0,,,,,105.0,105 °C,24.0,24 h,,,,,,,,rectangular purple crystals,54.0,,dia,,"a=12.4892(15), b=13.6324(15), c=12.1687(15), Pnna",8.83,,not_reported,not_reported,,,10.1021/ja500005k,ok,
10.1021/ja500005k,downloaded\10.1021_ja500005k.pdf,SI downloaded\10.1021_ja500005k_SI.pdf,mof_json_store\10.1021_ja500005k\raw_output.json,mof_json_store\10.1021_ja500005k\synthesis_008.json,no,,dia-5i-3,,MnCl2·4H2O,,0.10 mmol (0.029 g),0.1,mmol,nan,,,,,nan,,,,,4-(pyridin-4-yl)acrylic acid,HL3,0.20 mmol (0.040 g),0.2,mmol,,,,,,,,,,,,,,,,,,,,,ethanol,EtOH,15 mL,15.0,,,,,105.0,105 °C,24.0,24 h,,,,,,,,"red, triangular crystals",48.0,,dia,,"a=11.6908(4), b=21.0100(6), c=8.5286(2), Cc",2.7,,not_reported,not_reported,,,10.1021/ja500005k,ok,
10.1039/c8dt05136d,downloaded\10.1039_c8dt05136d.pdf,SI downloaded\10.1039_c8dt05136d_SI.pdf,mof_json_store\10.1039_c8dt05136d\raw_output.json,mof_json_store\10.1039_c8dt05136d\synthesis_001.json,yes,Co–btc reactions in DMF or NMP gave amorphous phases (no crystalline MOF).,,,Zn(NO3)2·6H2O,,"25 mg, 0.03 mmol",0.03,mmol,nan,,,,,nan,,,,,"benzene-1,3,5-tricarboxylic acid",H3btc,"25 mg, 0.12 mmol (in DMA)",0.12,mmol,,,,,,,,,,,,,,,,,,,,,"N,N-dimethylacetamide",DMA,4 mL (2 mL + 2 mL),4.0,,,,,100.0,100 °C,24.0,24 h (heated; ramp 1 °C min−1),glass tube (sealed),static,,,,,,violet transparent crystals,69.0,,srs,{LiCo(O2CR)3} 3-connected dinuclear SBU (tricarboxylate paddlewheel),"a=13.1202(2), b=13.1202(2), c=17.6987(4) Å, P43212",7.0,,not_reported,not_reported,,,10.1039/c8dt05136d,ok,
10.1039/c8dt05136d,downloaded\10.1039_c8dt05136d.pdf,SI downloaded\10.1039_c8dt05136d_SI.pdf,mof_json_store\10.1039_c8dt05136d\raw_output.json,mof_json_store\10.1039_c8dt05136d\synthesis_002.json,yes,Co–btc reactions in DMF or NMP gave amorphous phases (no crystalline MOF).,,,Zn(NO3)2·6H2O,,"2 mg, 0.002 mmol",0.002,mmol,nan,,,,,nan,,,,,"benzene-1,3,5-tricarboxylic acid",H3btc,"2 mg, 0.008 mmol (in DMA)",0.008,mmol,,,,,,,,,,,,,,,,,,,,,"N,N-dimethylacetamide",DMA,1.5 mL (1 mL + 0.5 mL),1.5,,,,,100.0,100 °C,24.0,24 h (heated; ramp 1 °C min−1),glass tube (sealed),static,,,,,,colorless transparent crystals (few),,,srs,{LiZn(O2CR)3} 3-connected dinuclear SBU (tricarboxylate paddlewheel),"a=13.2635(3), b=13.2635(3), c=17.6166(4) Å, P41212",7.0,,not_reported,not_reported,,,10.1039/c8dt05136d,ok,
10.1039/c8dt05136d,downloaded\10.1039_c8dt05136d.pdf,SI downloaded\10.1039_c8dt05136d_SI.pdf,mof_json_store\10.1039_c8dt05136d\raw_output.json,mof_json_store\10.1039_c8dt05136d\synthesis_003.json,yes,Co–btc reactions in DMF or NMP gave amorphous phases (no crystalline MOF).,,,Zn(NO3)2·6H2O,,"25 mg, 0.03 mmol",0.03,mmol,nan,,,,,nan,,,,,"benzene-1,3,5-tricarboxylic acid",H3btc,"25 mg, 0.12 mmol (in DMF)",0.12,mmol,,,,,,,,,,,,,,,,,,,,,"N,N-dimethylformamide",DMF,4 mL (2 mL + 2 mL),4.0,,,,,100.0,100 °C,24.0,24 h (heated; ramp 1 °C min−1),glass tube (sealed),static,,,,,,colorless transparent crystals,62.0,,srs,{LiZn(O2CR)3} 3-connected dinuclear SBU,"a=14.356(2) Å, P213 (from PXRD)",14.0,,not_reported,not_reported,,,10.1039/c8dt05136d,ok,
10.1039/c8dt05136d,downloaded\10.1039_c8dt05136d.pdf,SI downloaded\10.1039_c8dt05136d_SI.pdf,mof_json_store\10.1039_c8dt05136d\raw_output.json,mof_json_store\10.1039_c8dt05136d\synthesis_004.json,yes,Co–btc reactions in DMF or NMP gave amorphous phases (no crystalline MOF).,,,Zn(NO3)2·6H2O,,"25 mg, 0.03 mmol",0.03,mmol,nan,,,,,nan,,,,,"benzene-1,3,5-tricarboxylic acid",H3btc,"25 mg, 0.12 mmol (in DMA)",0.12,mmol,,,,,,,,,,,,,,,,,,,,,"N,N-dimethylacetamide",DMA,4 mL (2 mL + 2 mL),4.0,,,,,100.0,100 °C,24.0,24 h (heated; ramp 1 °C min−1),glass tube (sealed),static,,,,,,colorless transparent crystals,70.0,,srs,{LiZn(O2CR)3} 3-connected dinuclear SBU,"a=14.338(3) Å, P213 (from PXRD)",14.0,,not_reported,not_reported,,,10.1039/c8dt05136d,ok,
10.1039/c8dt05136d,downloaded\10.1039_c8dt05136d.pdf,SI downloaded\10.1039_c8dt05136d_SI.pdf,mof_json_store\10.1039_c8dt05136d\raw_output.json,mof_json_store\10.1039_c8dt05136d\synthesis_005.json,yes,Co–btc reactions in DMF or NMP gave amorphous phases (no crystalline MOF).,,,Cu(SO4)·5H2O,,"25 mg, 0.03 mmol",0.03,mmol,nan,,,,,nan,,,,,"benzene-1,3,5-tricarboxylic acid",H3btc,"25 mg, 0.12 mmol (in NMP)",0.12,mmol,,,,,,,,,,,,,,,,,,,,,N-methyl-2-pyrrolidone,NMP,4 mL (2 mL + 2 mL),4.0,,,,,100.0,100 °C,24.0,24 h (heated; ramp 1 °C min−1),glass tube (sealed),static,,,,,,colorless transparent crystals,60.0,,srs,{LiZn(O2CR)3} 3-connected dinuclear SBU,"a=14.494(4) Å, P213 (from PXRD)",14.0,,not_reported,not_reported,,,10.1039/c8dt05136d,ok,
10.1039/c8dt05136d,downloaded\10.1039_c8dt05136d.pdf,SI downloaded\10.1039_c8dt05136d_SI.pdf,mof_json_store\10.1039_c8dt05136d\raw_output.json,mof_json_store\10.1039_c8dt05136d\synthesis_006.json,yes,Co–btc reactions in DMF or NMP gave amorphous phases (no crystalline MOF).,,,Cu(SO4)·5H2O,,"25 mg, 0.03 mmol",0.03,mmol,nan,,,,,nan,,,,,"1,3,5-tris(4-carboxyphenyl)benzene",H3btb,"53 mg, 0.12 mmol (in DMF)",0.12,mmol,,,,,,,,,,,,,,,,,,,,,"N,N-dimethylformamide",DMF,4 mL (2 mL + 2 mL),4.0,acetonitrile,MeCN,4 mL,4.0,100.0,100 °C,24.0,24 h (heated; ramp 1 °C min−1),glass tube (sealed),static,,,,,,violet transparent crystals,65.0,,hcb,{LiCo(O2CR)3} 3-connected dinuclear SBU (layered),"a=11.2469(4), b=29.1732(9), c=12.3612(4) Å, β=92.248(3)°, I2/a",6.0,419.4,not_reported,not_reported,,CO2_capture;sensing,10.1039/c8dt05136d,ok,
10.1039/c8dt05136d,downloaded\10.1039_c8dt05136d.pdf,SI downloaded\10.1039_c8dt05136d_SI.pdf,mof_json_store\10.1039_c8dt05136d\raw_output.json,mof_json_store\10.1039_c8dt05136d\synthesis_007.json,yes,Co–btc reactions in DMF or NMP gave amorphous phases (no crystalline MOF).,,,Cu(SO4)·5H2O,,"25 mg, 0.03 mmol (method analogous to 5dmf)",0.03,mmol,nan,,,,,nan,,,,,"1,3,5-tris(4-carboxyphenyl)benzene",H3btb,"53 mg, 0.12 mmol (in DMA)",0.12,mmol,,,,,,,,,,,,,,,,,,,,,"N,N-dimethylacetamide",DMA,4 mL (2 mL + 2 mL),4.0,acetonitrile,MeCN,4 mL,4.0,100.0,100 °C,24.0,24 h (heated; ramp 1 °C min−1),glass tube (sealed),static,,,,,,violet transparent crystals,72.0,,hcb,{LiCo(O2CR)3} 3-connected dinuclear SBU (layered),I2/a (isostructural to 5dmf/5dma),6.0,426.3,not_reported,not_reported,,CO2_capture;sensing,10.1039/c8dt05136d,ok,
10.1039/c8dt05136d,downloaded\10.1039_c8dt05136d.pdf,SI downloaded\10.1039_c8dt05136d_SI.pdf,mof_json_store\10.1039_c8dt05136d\raw_output.json,mof_json_store\10.1039_c8dt05136d\synthesis_008.json,yes,Co–btc reactions in DMF or NMP gave amorphous phases (no crystalline MOF).,,,Cu(SO4)·5H2O,,"25 mg, 0.03 mmol (method analogous to 5dmf)",0.03,mmol,nan,,,,,nan,,,,,"1,3,5-tris(4-carboxyphenyl)benzene",H3btb,"53 mg, 0.12 mmol (in DMF)",0.12,mmol,,,,,,,,,,,,,,,,,,,,,"N,N-dimethylformamide",DMF,4 mL (2 mL + 2 mL),4.0,acetonitrile,MeCN,4 mL,4.0,100.0,100 °C,24.0,24 h (heated; ramp 1 °C min−1),glass tube (sealed),static,,,,,,colorless transparent crystals,75.0,,hcb,{LiZn(O2CR)3} 3-connected dinuclear SBU (layered),"a=11.8491(5), b=29.0049(10), c=12.2371(4) Å, β=93.249(3)°, I2/a",6.0,687.7,not_reported,not_reported,,CO2_capture;sensing;benzene separation,10.1039/c8dt05136d,ok,
10.1039/c8dt05136d,downloaded\10.1039_c8dt05136d.pdf,SI downloaded\10.1039_c8dt05136d_SI.pdf,mof_json_store\10.1039_c8dt05136d\raw_output.json,mof_json_store\10.1039_c8dt05136d\synthesis_009.json,yes,Co–btc reactions in DMF or NMP gave amorphous phases (no crystalline MOF).,,,Cd(NO3)2·4H2O,,"25 mg, 0.03 mmol (method analogous to 5dma)",0.03,mmol,nan,,,,,nan,,,,,"1,3,5-tris(4-carboxyphenyl)benzene",H3btb,"53 mg, 0.12 mmol (in DMA)",0.12,mmol,,,,,,,,,,,,,,,,,,,,,"N,N-dimethylacetamide",DMA,4 mL (2 mL + 2 mL),4.0,acetonitrile,MeCN,4 mL,4.0,100.0,100 °C,24.0,24 h (heated; ramp 1 °C min−1),glass tube (sealed),static,,,,,,colorless transparent crystals,68.0,,hcb,{LiZn(O2CR)3} 3-connected dinuclear SBU (layered),I2/a (isostructural to 6dmf),6.0,,not_reported,not_reported,,CO2_capture;sensing,10.1039/c8dt05136d,ok,
10.1021/acs.inorgchem.9b03667,downloaded\10.1021_acs.inorgchem.9b03667.pdf,SI downloaded\10.1021_acs.inorgchem.9b03667_SI.pdf,mof_json_store\10.1021_acs.inorgchem.9b03667\raw_output.json,mof_json_store\10.1021_acs.inorgchem.9b03667\synthesis_001.json,no,,Zn(BPDI)(Py)2-a,,Ni(NO3)2·6H2O,,"0.3293 g, 1.5 mmol",1.5,mmol,nan,,,,,nan,,,,,"N,N-bis(glycinyl)-pyromellitic diimide",H2BPDI,"0.4984 g, 1.5 mmol",1.5,mmol,,,,,,,,,,,pyridine,Py,1 mL,1.0,mL,,,,,,2-methyltetrahydrofuran,2-MeTHF,70 mL,70.0,,,,,100.0,100 °C,24.0,24 h,Teflon-lined Parr reactor (100 mL),static,,,Outgassed at 100 °C under vacuum for 4 h (prior to sorption measurements),100.0,4.0,nanosheets,,sheet thickness ~196 nm (AFM),,"octahedral Zn (N2O4); axial Py, equatorial carboxylates",,,12.0,not_reported,not_reported,,,10.1021/acs.inorgchem.9b03667,ok,
10.1021/acs.inorgchem.9b03667,downloaded\10.1021_acs.inorgchem.9b03667.pdf,SI downloaded\10.1021_acs.inorgchem.9b03667_SI.pdf,mof_json_store\10.1021_acs.inorgchem.9b03667\raw_output.json,mof_json_store\10.1021_acs.inorgchem.9b03667\synthesis_002.json,no,,Zn(BPDI)(Py)2-b,,Cu(NO3)2·3H2O,,"0.3293 g, 1.5 mmol",1.5,mmol,nan,,,,,nan,,,,,"N,N-bis(glycinyl)-pyromellitic diimide",H2BPDI,"0.4361 g, 1.313 mmol",1.313,mmol,,,,,,,,,,,pyridine,Py,1 mL,1.0,mL,,,,,,2-methyltetrahydrofuran,2-MeTHF,70 mL,70.0,,,,,100.0,100 °C,24.0,24 h,Teflon-lined Parr reactor (100 mL),static,,,Outgassed at 100 °C under vacuum for 4 h (prior to sorption measurements),100.0,4.0,nanosheets,,sheet thickness ~168 nm (AFM),,"octahedral Zn (N2O4); axial Py, equatorial carboxylates",,,14.0,not_reported,not_reported,,,10.1021/acs.inorgchem.9b03667,ok,
10.1021/acs.inorgchem.9b03667,downloaded\10.1021_acs.inorgchem.9b03667.pdf,SI downloaded\10.1021_acs.inorgchem.9b03667_SI.pdf,mof_json_store\10.1021_acs.inorgchem.9b03667\raw_output.json,mof_json_store\10.1021_acs.inorgchem.9b03667\synthesis_003.json,no,,NEU-1c,,CoCl2·6H2O,,"0.3293 g, 1.5 mmol",1.5,mmol,nan,,,,,nan,,,,,"N,N-bis(glycinyl)-pyromellitic diimide",H2BPDI,"0.3738 g, 1.126 mmol",1.126,mmol,,,,,,,,,,,pyridine,Py,1 mL,1.0,mL,,,,,,2-methyltetrahydrofuran,2-MeTHF,70 mL,70.0,,,,,100.0,100 °C,24.0,24 h,Teflon-lined Parr reactor (100 mL),static,,,Outgassed at 100 °C under vacuum for 4 h (prior to sorption measurements),100.0,4.0,spheres (self-assembled nanosheets),,sheet thickness ~59 nm (AFM),,"octahedral Zn (N2O4); axial Py, equatorial carboxylates",,,171.3,not_reported,not_reported,350.0,CO2_capture,10.1021/acs.inorgchem.9b03667,ok,
10.1021/acs.inorgchem.9b03667,downloaded\10.1021_acs.inorgchem.9b03667.pdf,SI downloaded\10.1021_acs.inorgchem.9b03667_SI.pdf,mof_json_store\10.1021_acs.inorgchem.9b03667\raw_output.json,mof_json_store\10.1021_acs.inorgchem.9b03667\synthesis_004.json,no,,NEU-1d,,Zn(NO3)2·6H2O,,"0.3293 g, 1.5 mmol",1.5,mmol,nan,,,,,nan,,,,,"N,N-bis(glycinyl)-pyromellitic diimide",H2BPDI,"0.3115 g, 0.938 mmol",0.938,mmol,,,,,,,,,,,pyridine,Py,1 mL,1.0,mL,,,,,,2-methyltetrahydrofuran,2-MeTHF,70 mL,70.0,,,,,100.0,100 °C,24.0,24 h,Teflon-lined Parr reactor (100 mL),static,,,Outgassed at 100 °C under vacuum for 4 h (prior to sorption measurements),100.0,4.0,spheres (self-assembled nanosheets),,sheet thickness ~8 nm (AFM),,"octahedral Zn (N2O4); axial Py, equatorial carboxylates",,,135.6,not_reported,not_reported,,,10.1021/acs.inorgchem.9b03667,ok,
10.1021/acs.inorgchem.9b03667,downloaded\10.1021_acs.inorgchem.9b03667.pdf,SI downloaded\10.1021_acs.inorgchem.9b03667_SI.pdf,mof_json_store\10.1021_acs.inorgchem.9b03667\raw_output.json,mof_json_store\10.1021_acs.inorgchem.9b03667\synthesis_005.json,no,,NEU-1e,,Zn(NO3)2·6H2O,,"0.3293 g, 1.5 mmol",1.5,mmol,nan,,,,,nan,,,,,"N,N-bis(glycinyl)-pyromellitic diimide",H2BPDI,"0.2492 g, 0.751 mmol",0.751,mmol,,,,,,,,,,,pyridine,Py,1 mL,1.0,mL,,,,,,2-methyltetrahydrofuran,2-MeTHF,70 mL,70.0,,,,,100.0,100 °C,24.0,24 h,Teflon-lined Parr reactor (100 mL),static,,,Outgassed at 100 °C under vacuum for 4 h (prior to sorption measurements),100.0,4.0,spheres (self-assembled nanosheets),,sheet thickness ~7 nm (AFM),,"octahedral Zn (N2O4); axial Py, equatorial carboxylates",,,130.8,not_reported,not_reported,,,10.1021/acs.inorgchem.9b03667,ok,
10.1021/acs.inorgchem.9b03667,downloaded\10.1021_acs.inorgchem.9b03667.pdf,SI downloaded\10.1021_acs.inorgchem.9b03667_SI.pdf,mof_json_store\10.1021_acs.inorgchem.9b03667\raw_output.json,mof_json_store\10.1021_acs.inorgchem.9b03667\synthesis_006.json,no,,NEU-1f,,Zn(NO3)2·6H2O,,"0.3293 g, 1.5 mmol",1.5,mmol,nan,,,,,nan,,,,,"N,N-bis(glycinyl)-pyromellitic diimide",H2BPDI,"0.1869 g, 0.563 mmol",0.563,mmol,,,,,,,,,,,pyridine,Py,1 mL,1.0,mL,,,,,,2-methyltetrahydrofuran,2-MeTHF,70 mL,70.0,,,,,100.0,100 °C,24.0,24 h,Teflon-lined Parr reactor (100 mL),static,,,Outgassed at 100 °C under vacuum for 4 h (prior to sorption measurements),100.0,4.0,spheres (self-assembled nanosheets),,sheet thickness ~8 nm (AFM),,"octahedral Zn (N2O4); axial Py, equatorial carboxylates",,,96.1,not_reported,not_reported,,,10.1021/acs.inorgchem.9b03667,ok,
10.1021/acs.inorgchem.9b03667,downloaded\10.1021_acs.inorgchem.9b03667.pdf,SI downloaded\10.1021_acs.inorgchem.9b03667_SI.pdf,mof_json_store\10.1021_acs.inorgchem.9b03667\raw_output.json,mof_json_store\10.1021_acs.inorgchem.9b03667\synthesis_007.json,no,,NEU-1g,,Zn(NO3)2·6H2O,,"0.3293 g, 1.5 mmol",1.5,mmol,nan,,,,,nan,,,,,"N,N-bis(glycinyl)-pyromellitic diimide",H2BPDI,"0.1246 g, 0.375 mmol",0.375,mmol,,,,,,,,,,,pyridine,Py,1 mL,1.0,mL,,,,,,2-methyltetrahydrofuran,2-MeTHF,70 mL,70.0,,,,,100.0,100 °C,24.0,24 h,Teflon-lined Parr reactor (100 mL),static,,,Outgassed at 100 °C under vacuum for 4 h (prior to sorption measurements),100.0,4.0,spheres (self-assembled nanosheets),,sheet thickness ~8 nm (AFM),,"octahedral Zn (N2O4); axial Py, equatorial carboxylates",,,81.4,not_reported,not_reported,,,10.1021/acs.inorgchem.9b03667,ok,
10.1039/c9ce01186b,downloaded\10.1039_c9ce01186b.pdf,SI downloaded\10.1039_c9ce01186b_SI.pdf,mof_json_store\10.1039_c9ce01186b\raw_output.json,mof_json_store\10.1039_c9ce01186b\synthesis_001.json,yes,"Without 4,4′-bpy, Cd(NO3)2·4H2O + H4dppa under the same conditions gave unidentified white powder (no crystals).",{[Zn2(dppa)(bpy)2(H2O)]·H2O}n (1),,Zn(NO3)2·6H2O,,"0.1 mmol, 0.0219 g",0.1,mmol,nan,,,,,nan,,,,,5-(3′4′-dicarboxylphenoxy)isophthalic acid,H4dppa,"0.1 mmol, 0.0346 g",0.1,mmol,"2,2′-bipyridine",bpy,"0.1 mmol, 0.0156 g",0.1,mmol,,,,,,NaOH (aqueous),,"0.5 mol L−1 solution, adjusted to pH 7",,,,,,,,water,H2O,10 mL,10.0,,,,,160.0,160 °C,72.0,72 h,Teflon-lined stainless steel autoclave (25 mL),"stirred 30 min, then static",,,,,,colorless block crystals,53.0,,,1D ring chain of Zn nodes,"a=10.917(2), b=11.636(2), c=13.446(3) Å, α=89.384(3)°, β=79.203(3)°, γ=84.122(3)°, P-1",,,not_reported,not_reported,,luminescence,10.1039/c9ce01186b,ok,
10.1039/c9ce01186b,downloaded\10.1039_c9ce01186b.pdf,SI downloaded\10.1039_c9ce01186b_SI.pdf,mof_json_store\10.1039_c9ce01186b\raw_output.json,mof_json_store\10.1039_c9ce01186b\synthesis_002.json,yes,"Without 4,4′-bpy, Cd(NO3)2·4H2O + H4dppa under the same conditions gave unidentified white powder (no crystals).",{[Zn2(dppa)(phen)2(H2O)]·3H2O}n (2),,Zn(NO3)2·6H2O,,"0.1 mmol, 0.0219 g",0.1,mmol,nan,,,,,nan,,,,,5-(3′4′-dicarboxylphenoxy)isophthalic acid,H4dppa,"0.1 mmol, 0.0346 g",0.1,mmol,"1,10-phenanthroline",phen,"0.1 mmol, 0.0180 g",0.1,mmol,,,,,,NaOH (aqueous),,"0.5 mol L−1 solution, adjusted to pH 7",,,,,,,,water,H2O,10 mL,10.0,,,,,160.0,160 °C,72.0,72 h,Teflon-lined stainless steel autoclave (25 mL),"stirred 30 min, then static",,,,,,colorless crystals,48.0,,,1D ring chain of Zn nodes,"a=10.2873(12), b=11.9666(14), c=15.7978(18) Å, α=71.816(2)°, β=87.414(2)°, γ=87.665(2)°, P-1",,,not_reported,not_reported,,luminescence;sensing;Fe3+ sensing;acetone sensing,10.1039/c9ce01186b,ok,
10.1039/c9ce01186b,downloaded\10.1039_c9ce01186b.pdf,SI downloaded\10.1039_c9ce01186b_SI.pdf,mof_json_store\10.1039_c9ce01186b\raw_output.json,mof_json_store\10.1039_c9ce01186b\synthesis_003.json,yes,"Without 4,4′-bpy, Cd(NO3)2·4H2O + H4dppa under the same conditions gave unidentified white powder (no crystals).",[Cd(H2dppa)(bpy)]n (3),,Zn(NO3)2·6H2O,,"0.1 mmol, 0.0308 g",0.1,mmol,nan,,,,,nan,,,,,5-(3′4′-dicarboxylphenoxy)isophthalic acid,H4dppa,"0.1 mmol, 0.0346 g",0.1,mmol,"2,2′-bipyridine",bpy,"0.1 mmol, 0.0156 g",0.1,mmol,,,,,,NaOH (aqueous),,"0.5 mol L−1 solution, adjusted to pH 5",,,,,,,,water,H2O,10 mL,10.0,,,,,160.0,160 °C,72.0,72 h,Teflon-lined stainless steel autoclave (25 mL),"stirred 30 min, then static",,,,,,colorless block crystals,57.0,,,1D ring chain of Cd nodes,"a=9.9092(15), b=10.9883(16), c=12.2949(18) Å, α=66.678(2)°, β=70.060(2)°, γ=84.850(2)°, P-1",,,not_reported,not_reported,,luminescence,10.1039/c9ce01186b,ok,
10.1039/c9ce01186b,downloaded\10.1039_c9ce01186b.pdf,SI downloaded\10.1039_c9ce01186b_SI.pdf,mof_json_store\10.1039_c9ce01186b\raw_output.json,mof_json_store\10.1039_c9ce01186b\synthesis_004.json,yes,"Without 4,4′-bpy, Cd(NO3)2·4H2O + H4dppa under the same conditions gave unidentified white powder (no crystals).",{[Cd2(dppa)(dye)]·H2O}n (4),,Zn(NO3)2·6H2O,,"0.1 mmol, 0.0308 g",0.1,mmol,nan,,,,,nan,,,,,5-(3′4′-dicarboxylphenoxy)isophthalic acid,H4dppa,"0.1 mmol, 0.0346 g",0.1,mmol,"2,2′-dipyridylamine",dye,"0.1 mmol, 0.0171 g",0.1,mmol,,,,,,NaOH (aqueous),,"0.5 mol L−1 solution, adjusted to pH 7",,,,,,,,water,H2O,10 mL,10.0,,,,,160.0,160 °C,72.0,72 h,Teflon-lined stainless steel autoclave (25 mL),"stirred 30 min, then static",,,,,,colorless crystals,51.0,,,"tetranuclear cadmium cluster, 2D bilayer","a=11.0786(14), b=11.1584(15), c=12.1289(16) Å, α=110.499(2)°, β=99.773(2)°, γ=108.381(2)°, P-1",,,not_reported,not_reported,,luminescence,10.1039/c9ce01186b,ok,
10.1039/c9ce01186b,downloaded\10.1039_c9ce01186b.pdf,SI downloaded\10.1039_c9ce01186b_SI.pdf,mof_json_store\10.1039_c9ce01186b\raw_output.json,mof_json_store\10.1039_c9ce01186b\synthesis_005.json,yes,"Without 4,4′-bpy, Cd(NO3)2·4H2O + H4dppa under the same conditions gave unidentified white powder (no crystals).",{[Cd4(dppa)2(H2O)9]·H2O}n (5),,Zn(NO3)2·6H2O,,"0.1 mmol, 0.0308 g",0.1,mmol,nan,,,,,nan,,,,,5-(3′4′-dicarboxylphenoxy)isophthalic acid,H4dppa,"0.1 mmol, 0.0346 g",0.1,mmol,,,,,,,,,,,"4,4′-bipyridine","4,4′-bpy","0.1 mmol, 0.0156 g (template; not incorporated in product)",0.1,mmol,NaOH (aqueous),,"0.5 mol L−1 solution, adjusted to pH 7",,,water,H2O,10 mL,10.0,,,,,160.0,160 °C,72.0,72 h,Teflon-lined stainless steel autoclave (25 mL),"stirred 30 min, then static",,,,,,colorless crystals,56.0,,,"trinuclear cadmium cluster, 2D bilayer","a=10.7764(8), b=11.1622(8), c=17.2141(13) Å, α=104.6810(10)°, β=99.1800(10)°, γ=97.2130(10)°, P-1",,,not_reported,not_reported,,luminescence,10.1039/c9ce01186b,ok,
10.1039/c9ce01186b,downloaded\10.1039_c9ce01186b.pdf,SI downloaded\10.1039_c9ce01186b_SI.pdf,mof_json_store\10.1039_c9ce01186b\raw_output.json,mof_json_store\10.1039_c9ce01186b\synthesis_006.json,yes,"Without 4,4′-bpy, Cd(NO3)2·4H2O + H4dppa under the same conditions gave unidentified white powder (no crystals).",{[Cd2(dppa)(bpe)2(H2O)]·H2O}n (6),,Zn(NO3)2·6H2O,,"0.1 mmol, 0.0308 g",0.1,mmol,nan,,,,,nan,,,,,5-(3′4′-dicarboxylphenoxy)isophthalic acid,H4dppa,"0.1 mmol, 0.0346 g",0.1,mmol,"1,2-bis(4-pyridyl)ethane",bpe,"0.1 mmol, 0.0184 g",0.1,mmol,,,,,,NaOH (aqueous),,"0.5 mol L−1 solution, adjusted to pH 7",,,,,,,,water,H2O,10 mL,10.0,,,,,160.0,160 °C,72.0,72 h,Teflon-lined stainless steel autoclave (25 mL),"stirred 30 min, then static",,,,,,colorless crystals,47.0,,,"dinuclear cadmium units, 3D framework","a=10.0899(13), b=19.568(3), c=19.173(2) Å, α=90°, β=94.124(2)°, γ=90°, P21/c",,,not_reported,not_reported,,luminescence,10.1039/c9ce01186b,ok,
10.1021/cg300297p,downloaded\10.1021_cg300297p.pdf,SI downloaded\10.1021_cg300297p_SI.pdf,mof_json_store\10.1021_cg300297p\raw_output.json,mof_json_store\10.1021_cg300297p\synthesis_001.json,yes,"Other amines (triethylamine, n-dodecylamine, n-octylamine, methylamine) failed to yield cubic nanocrystals; Cu reduction observed and nanorods formed.",[Cu2(ndc)2(dabco)]n,,Zn(NO3)2·6H2O,,90 mg (0.06 M),0.413829,mmol,nan,,,,,nan,,,,,"1,4-naphthalenedicarboxylic acid",ndc,70 mg (0.06 M),70.0,mg,"1,4-diazabicyclo[2.2.2]octane",dabco,18 mg (0.03 M),18.0,mg,,,,,,acetic acid,AcOH,0.26 mL (0.6 M),0.26,mL,pyridine,,0.38 mL (0.9 M),0.38,mL,"N,N-dimethylformamide",DMF,5 mL + 7.5 mL,12.5,,,,,100.0,100 °C,24.0,24 h,autoclave,vigorous stirring 30 min before heating,anhydrous ethanol,several times,dried at 75 °C overnight,75.0,,nanocubes,,~100 ± 35 nm (edge) at 0.6 M pyridine,,Cu2 paddle-wheel dimers; dabco-pillared layers,,,1040.0,not_reported,not_reported,270.0,CO2_capture,10.1021/cg300297p,ok,
10.1021/cg300297p,downloaded\10.1021_cg300297p.pdf,SI downloaded\10.1021_cg300297p_SI.pdf,mof_json_store\10.1021_cg300297p\raw_output.json,mof_json_store\10.1021_cg300297p\synthesis_002.json,yes,"Other amines (triethylamine, n-dodecylamine, n-octylamine, methylamine) failed to yield cubic nanocrystals; Cu reduction observed and nanorods formed.",[Cu2(ndc)2(dabco)]n,,Co(NO3)2·6H2O,,90 mg (0.06 M),0.426471,mmol,nan,,,,,nan,,,,,"1,4-naphthalenedicarboxylic acid",ndc,70 mg (0.06 M),70.0,mg,"1,4-diazabicyclo[2.2.2]octane",dabco,18 mg (0.03 M),18.0,mg,,,,,,pyridine,,0.70 mL (1.5 M),0.7,mL,,,,,,"N,N-dimethylformamide",DMF,5 mL + 7.5 mL,12.5,,,,,100.0,100 °C,24.0,24 h,autoclave,vigorous stirring 30 min before heating,anhydrous ethanol,several times,dried at 75 °C overnight,75.0,,nanosheets,,,,Cu2 paddle-wheel dimers; dabco-pillared layers,,,1175.0,not_reported,not_reported,270.0,CO2_capture,10.1021/cg300297p,ok,
