Repository: zzhenglab/MOFinder

# MOFinder

MOFinder extracts MOF synthesis information from the literature, reconstructs evidence-supported negative reaction records, and prepares datasets for synthesis-outcome prediction.
[Web application](https://mofinder.chemistry.wustl.edu/) | [Demos](Demo/README.md) | [Source code](docs/source_to_code.md) | [Workflow guide](docs/workflow.md) | [Model evaluation](docs/evaluation.md)

## Quick start

The workflow runs through Python commands. Python 3.10 or newer is required. Clone the repository and initialize its related applications:

```bash
git clone --recurse-submodules https://github.com/zzhenglab/MOFinder.git
cd MOFinder
```

Start with the two offline demonstrations:

```bash

File: mof_extraction_1_2.csv (part 186 of 305)
doi,main_pdf,si_pdf,raw_output,parsed_json,article_trial_or_failure,article_trial_or_failure_notes,mof_name,crystal_code,metal_1,metal_1_abbr,metal_1_amount_text,metal_1_amount_value,metal_1_amount_unit,metal_2,metal_2_abbr,metal_2_amount_text,metal_2_amount_value,metal_2_amount_unit,metal_3,metal_3_abbr,metal_3_amount_text,metal_3_amount_value,metal_3_amount_unit,linker_1,linker_1_abbr,linker_1_amount_text,linker_1_amount_value,linker_1_amount_unit,linker_2,linker_2_abbr,linker_2_amount_text,linker_2_amount_value,linker_2_amount_unit,linker_3,linker_3_abbr,linker_3_amount_text,linker_3_amount_value,linker_3_amount_unit,modulator_1,modulator_1_abbr,modulator_1_amount_text,modulator_1_amount_value,modulator_1_amount_unit,modulator_2,modulator_2_abbr,modulator_2_amount_text,modulator_2_amount_value,modulator_2_amount_unit,solvent_main,solvent_main_abbr,solvent_main_amount_text,solvent_main_ml,solvent_secondary,solvent_secondary_abbr,solvent_secondary_amount_text,solvent_secondary_ml,temperature_c,temperature_c_text,time_h,time_text,vessel_type,stirring,washing_solvent,washing_cycles,activation_text,activation_temp_c,activation_time_h,crystal_morphology,yield_percent,crystal_size,topology_code,metal_cluster_connectivity,unit_cell_short,pore_diameter_A,BET_surface_area_m2g,air_stable,water_stable,tga_decomposition_temp_c,applications,reference,status,error
10.1021/cg300297p,downloaded\10.1021_cg300297p.pdf,SI downloaded\10.1021_cg300297p_SI.pdf,mof_json_store\10.1021_cg300297p\raw_output.json,mof_json_store\10.1021_cg300297p\synthesis_003.json,yes,"Other amines (triethylamine, n-dodecylamine, n-octylamine, methylamine) failed to yield cubic nanocrystals; Cu reduction observed and nanorods formed.",[Cu2(ndc)2(dabco)]n,,Co(NO3)2·6H2O,,90 mg (0.06 M),0.426471,mmol,nan,,,,,nan,,,,,"1,4-naphthalenedicarboxylic acid",ndc,70 mg (0.06 M),70.0,mg,"1,4-diazabicyclo[2.2.2]octane",dabco,18 mg (0.03 M),18.0,mg,,,,,,acetic acid,AcOH,0.6 M (0.26 mL used in analogous conditions),0.26,mL,,,,,,"N,N-dimethylformamide",DMF,5 mL + 7.5 mL,12.5,,,,,100.0,100 °C,24.0,24 h,autoclave,vigorous stirring 30 min before heating,anhydrous ethanol,several times,dried at 75 °C overnight,75.0,,nanorods (square cross-section),,,,Cu2 paddle-wheel dimers; dabco-pillared layers,,,1180.0,not_reported,not_reported,270.0,CO2_capture,10.1021/cg300297p,ok,
10.1021/cg300297p,downloaded\10.1021_cg300297p.pdf,SI downloaded\10.1021_cg300297p_SI.pdf,mof_json_store\10.1021_cg300297p\raw_output.json,mof_json_store\10.1021_cg300297p\synthesis_004.json,yes,"Other amines (triethylamine, n-dodecylamine, n-octylamine, methylamine) failed to yield cubic nanocrystals; Cu reduction observed and nanorods formed.",[Cu2(ndc)2(dabco)]n,,Co(NO3)2·6H2O,,90 mg (0.06 M),0.426471,mmol,nan,,,,,nan,,,,,"1,4-naphthalenedicarboxylic acid",ndc,70 mg (0.06 M),70.0,mg,"1,4-diazabicyclo[2.2.2]octane",dabco,18 mg (0.03 M),18.0,mg,,,,,,,,,,,,,,,,"N,N-dimethylformamide",DMF,5 mL + 7.5 mL,12.5,,,,,100.0,100 °C,24.0,24 h,autoclave,vigorous stirring 30 min before heating,anhydrous ethanol,several times,dried at 75 °C overnight,75.0,,bulk polycrystalline powder,,,,Cu2 paddle-wheel dimers; dabco-pillared layers,,,916.0,not_reported,not_reported,,CO2_capture,10.1021/cg300297p,ok,
10.1039/c9ce00545e,downloaded\10.1039_c9ce00545e.pdf,SI downloaded\10.1039_c9ce00545e_SI.pdf,mof_json_store\10.1039_c9ce00545e\raw_output.json,mof_json_store\10.1039_c9ce00545e\synthesis_003.json,no,,,1874269,Zn(NO3)2·6H2O,,"0.20 mmol, 0.062 g",0.2,mmol,nan,,,,,nan,,,,,5-(2-carboxylphenoxy)isophthalic acid,H3L,"0.10 mmol, 0.030 g",0.1,mmol,"1,4-bis(imidazol-1-ylmethyl)benzene","1,4-bimb","0.20 mmol, 0.048 g",0.2,mmol,,,,,,,,,,,,,,,,N-methyl-2-pyrrolidone,NMP,4 mL,4.0,water,H2O,4 mL,4.0,150.0,150 °C,72.0,72 h,Teflon-lined autoclave,stirred 0.5 h before sealing,,,,,,colorless block crystals,66.0,,,Cd3 SBU (two Cd1 + one Cd2),,,,yes,yes,,luminescence;sensing;dye_adsorption,10.1039/c9ce00545e,ok,
10.1021/cg0504399,downloaded\10.1021_cg0504399.pdf,SI downloaded\10.1021_cg0504399_SI.pdf,mof_json_store\10.1021_cg0504399\raw_output.json,mof_json_store\10.1021_cg0504399\synthesis_001.json,yes,Concomitant 1–3 at Co:L1 = 1:2–2.5; one-pot L1+L3+Co(NCS)2 gave mixtures.,,,NH4)2Ce(NO3)6,,0.29 g (1.6 mmol),1.6,mmol,nan,,,,,nan,,,,,1-(4-pyridyl)-2-(4-pyrimidyl)ethene,L1,0.30 g (1.6 mmol),1.6,mmol,,,,,,,,,,,,,,,,,,,,,"N,N-dimethylformamide",DMF,5 mL,5.0,water,H2O,5 mL,5.0,25,room temperature,24.0,one day,glass vial (20 mm diameter),static,,,,,,powder,63.0,,,"1-D chain; octahedral CoN6 with 2 NCS−, 2 DMF, and 2 L1","triclinic, P-1; a=9.2868(4) Å, b=10.3422(4) Å, c=13.2609(5) Å, α=86.8385(15)°, β=72.350(2)°, γ=78.4268(15)°",,,not_reported,not_reported,,,10.1021/cg0504399,ok,
10.1021/cg0504399,downloaded\10.1021_cg0504399.pdf,SI downloaded\10.1021_cg0504399_SI.pdf,mof_json_store\10.1021_cg0504399\raw_output.json,mof_json_store\10.1021_cg0504399\synthesis_003.json,yes,Concomitant 1–3 at Co:L1 = 1:2–2.5; one-pot L1+L3+Co(NCS)2 gave mixtures.,,,AlCl3·6H2O,,Co:Ligand = 1:2 yielded mixture incl. 3,,,nan,,,,,nan,,,,,1-(4-pyridyl)-2-(4-pyrimidyl)ethene,L1,Co:Ligand = 1:2 (mixture produced crystals of 3),,,,,,,,,,,,,,,,,,,,,,,"N,N-dimethylformamide",DMF,5 mL,5.0,water,H2O,5 mL,5.0,90.0,90 °C,,several days,glass vial (20 mm diameter),static,,,,,,blocklike red crystals,,,,octahedral CoN6 nodes; 4-connected 3-D net; threefold interpenetration,"triclinic, P-1; a=13.7195(8) Å, b=13.6998(8) Å, c=18.1247(11) Å, α=77.634(3)°, β=77.225(3)°, γ=63.562(3)°",,,not_reported,not_reported,,,10.1021/cg0504399,ok,
10.1021/cg0504399,downloaded\10.1021_cg0504399.pdf,SI downloaded\10.1021_cg0504399_SI.pdf,mof_json_store\10.1021_cg0504399\raw_output.json,mof_json_store\10.1021_cg0504399\synthesis_004.json,yes,Concomitant 1–3 at Co:L1 = 1:2–2.5; one-pot L1+L3+Co(NCS)2 gave mixtures.,,,Ga(NO3)3·6H2O,1,26 mg (0.05 mmol),0.05,mmol,nan,,,,,nan,,,,,1-(4-pyridyl)-2-(4-pyrimidyl)ethene,L1,provided from complex 1 (no additional free L1 added),,,1-(4-pyridyl)-2-(3-methyl-4-pyridyl)ethene,L3,12 mg (0.063 mmol),0.063,mmol,,,,,,,,,,,,,,,,"N,N-dimethylformamide",DMF,5 mL,5.0,,,,,90.0,90 °C,,several days,glass vial,static,,,80 °C under vacuum for 48 h,80.0,48.0,,94.0,,,interpenetrated 2-D grid with mixed L1/L3; octahedral CoN6 nodes,"orthorhombic, Pccn; a=16.604(1) Å, b=14.532(1) Å, c=16.097(1) Å",,,not_reported,not_reported,,,10.1021/cg0504399,ok,
10.1021/acs.inorgchem.6b02713,downloaded\10.1021_acs.inorgchem.6b02713.pdf,SI downloaded\10.1021_acs.inorgchem.6b02713_SI.pdf,mof_json_store\10.1021_acs.inorgchem.6b02713\raw_output.json,mof_json_store\10.1021_acs.inorgchem.6b02713\synthesis_001.json,yes,Inverse reagent addition gave amorphous products; Li+ + Zn2+ salts instead of the Li2Zn2 cluster gave amorphous solids or known Zn terephthalates.,2-H,,ScCl3·6H2O,,"17 mg, 0.02 mmol",0.02,mmol,nan,,,,,nan,,,,,"4,4'-bipyridine",bpy,"7.8 mg, 0.06 mmol",0.06,mmol,terephthalic acid,H2bdc,"20 mg, 0.12 mmol",0.12,mmol,,,,,,,,,,,,,,,,acetonitrile,MeCN,1.5 mL,1.5,"N,N-dimethylformamide",DMF,0.5 mL + 0.1 mL + 0.5 mL,1.1,100.0,100 °C,24.0,24 h,glass tube (sealed),static,,,Degassed under vacuum at 313 K (40 °C) for 12 h,40.0,12.0,colorless crystals,67.0,0.19 × 0.04 × 0.03 mm,,tetranuclear Li2Zn2 8-connected node,"a=17.0602, b=18.8603, c=16.9468, β=113.193, C2/c",7.0,1052.0,not_reported,not_reported,,CO2_capture;sensing;luminescence,10.1021/acs.inorgchem.6b02713,ok,
10.1021/acs.inorgchem.6b02713,downloaded\10.1021_acs.inorgchem.6b02713.pdf,SI downloaded\10.1021_acs.inorgchem.6b02713_SI.pdf,mof_json_store\10.1021_acs.inorgchem.6b02713\raw_output.json,mof_json_store\10.1021_acs.inorgchem.6b02713\synthesis_002.json,yes,Inverse reagent addition gave amorphous products; Li+ + Zn2+ salts instead of the Li2Zn2 cluster gave amorphous solids or known Zn terephthalates.,2-Br,,ScCl3·6H2O,,"17 mg, 0.02 mmol",0.02,mmol,nan,,,,,nan,,,,,"4,4'-bipyridine",bpy,"7.8 mg, 0.06 mmol",0.06,mmol,2-bromoterephthalic acid,H2Br-bdc,"29 mg, 0.12 mmol",0.12,mmol,,,,,,,,,,,,,,,,acetonitrile,MeCN,1.5 mL,1.5,"N,N-dimethylformamide",DMF,0.5 mL + 0.1 mL + 0.5 mL,1.1,100.0,100 °C,24.0,24 h,glass tube (sealed),static,,,Degassed under vacuum at 313 K (40 °C) for 12 h,40.0,12.0,colorless crystals,50.0,0.49 × 0.06 × 0.04 mm,,tetranuclear Li2Zn2 8-connected node,"a=17.8034, b=18.4763, c=17.1568, β=115.411, C2/c",,655.0,not_reported,not_reported,,CO2_capture,10.1021/acs.inorgchem.6b02713,ok,
10.1021/acs.inorgchem.6b02713,downloaded\10.1021_acs.inorgchem.6b02713.pdf,SI downloaded\10.1021_acs.inorgchem.6b02713_SI.pdf,mof_json_store\10.1021_acs.inorgchem.6b02713\raw_output.json,mof_json_store\10.1021_acs.inorgchem.6b02713\synthesis_003.json,yes,Inverse reagent addition gave amorphous products; Li+ + Zn2+ salts instead of the Li2Zn2 cluster gave amorphous solids or known Zn terephthalates.,2-NO2,,Zn(NO3)2·6H2O,,"17 mg, 0.02 mmol",0.02,mmol,nan,,,,,nan,,,,,"4,4'-bipyridine",bpy,"7.8 mg, 0.06 mmol",0.06,mmol,2-nitroterephthalic acid,H2NO2-bdc,"24 mg, 0.12 mmol",0.12,mmol,,,,,,,,,,,,,,,,acetonitrile,MeCN,1.5 mL,1.5,"N,N-dimethylformamide",DMF,0.5 mL + 0.1 mL + 0.5 mL,1.1,100.0,100 °C,24.0,24 h,glass tube (sealed),static,,,Degassed under vacuum at 313 K (40 °C) for 12 h,40.0,12.0,pale-yellow crystals,52.0,0.23 × 0.20 × 0.09 mm,,tetranuclear Li2Zn2 8-connected node,"a=17.5849, b=18.5060, c=17.2860, β=115.122, C2/c",,742.0,not_reported,not_reported,,CO2_capture,10.1021/acs.inorgchem.6b02713,ok,
10.1021/acs.inorgchem.6b02713,downloaded\10.1021_acs.inorgchem.6b02713.pdf,SI downloaded\10.1021_acs.inorgchem.6b02713_SI.pdf,mof_json_store\10.1021_acs.inorgchem.6b02713\raw_output.json,mof_json_store\10.1021_acs.inorgchem.6b02713\synthesis_004.json,yes,Inverse reagent addition gave amorphous products; Li+ + Zn2+ salts instead of the Li2Zn2 cluster gave amorphous solids or known Zn terephthalates.,2-NH2,,Zn(NO3)2·6H2O,,"17 mg, 0.02 mmol",0.02,mmol,nan,,,,,nan,,,,,"4,4'-bipyridine",bpy,"7.8 mg, 0.06 mmol",0.06,mmol,2-aminoterephthalic acid,H2NH2-bdc,"21 mg, 0.12 mmol",0.12,mmol,,,,,,,,,,,,,,,,acetonitrile,MeCN,4 mL,4.0,"N,N-dimethylformamide",DMF,0.5 mL + 0.1 mL + 0.5 mL,1.1,130.0,130 °C,24.0,24 h,glass tube (sealed),static,,,Degassed under vacuum at 423 K (150 °C) for 12 h,150.0,12.0,brown-yellow crystals,45.0,0.28 × 0.16 × 0.15 mm,,tetranuclear Li2Zn2 8-connected node,"a=17.0298, b=18.8904, c=16.7611, β=112.447, C2/c",,876.0,not_reported,not_reported,,CO2_capture,10.1021/acs.inorgchem.6b02713,ok,
10.1002/zaac.202200171,downloaded\10.1002_zaac.202200171.pdf,SI downloaded\10.1002_zaac.202200171_SI.pdf,mof_json_store\10.1002_zaac.202200171\raw_output.json,mof_json_store\10.1002_zaac.202200171\synthesis_001.json,yes,Unsuccessful syntheses recrystallized H4L·2DMF; frequent phase mixtures; BA modulation gave intractable mixtures for many Ln except Sm/Eu/Gd.,GUF-2(La),2171222,Zn(NO3)2·6H2O,,"21.6 mg, 0.05 mmol",0.05,mmol,nan,,,,,nan,,,,,"bis-(3,5-dicarboxyphenyl)terephthalamide",H4L,"24.6 mg, 0.05 mmol",0.05,mmol,,,,,,,,,,,nitric acid (aqueous),HNO3,2 drops of 1 M HNO3 (2 equiv per La3+),,,,,,,,"N,N-dimethylformamide",DMF,"2.5 mL (of 5 mL total, DMF/H2O 1:1 v/v)",2.5,water,H2O,"2.5 mL (of 5 mL total, DMF/H2O 1:1 v/v)",2.5,65.0,65 °C,24.0,24 h,20 mL scintillation vial,,,,,,,,,,sql,Ln2 dimer SBU; nine-coordinate Ln,,,,,,,,10.1002/zaac.202200171,ok,
10.1002/zaac.202200171,downloaded\10.1002_zaac.202200171.pdf,SI downloaded\10.1002_zaac.202200171_SI.pdf,mof_json_store\10.1002_zaac.202200171\raw_output.json,mof_json_store\10.1002_zaac.202200171\synthesis_002.json,yes,Unsuccessful syntheses recrystallized H4L·2DMF; frequent phase mixtures; BA modulation gave intractable mixtures for many Ln except Sm/Eu/Gd.,GUF-2(Ce),2171223,Zn(NO3)2·6H2O,,"21.7 mg, 0.05 mmol",0.05,mmol,nan,,,,,nan,,,,,"bis-(3,5-dicarboxyphenyl)terephthalamide",H4L,"24.6 mg, 0.05 mmol",0.05,mmol,,,,,,,,,,,nitric acid (aqueous),HNO3,2 drops of 1 M HNO3 (2 equiv per Ce3+),,,,,,,,"N,N-dimethylformamide",DMF,"2.5 mL (of 5 mL total, DMF/H2O 1:1 v/v)",2.5,water,H2O,"2.5 mL (of 5 mL total, DMF/H2O 1:1 v/v)",2.5,80.0,80 °C,24.0,24 h,20 mL scintillation vial,,,,,,,,,,sql,Ln2 dimer SBU; nine-coordinate Ln,,,,,,,,10.1002/zaac.202200171,ok,
10.1002/zaac.202200171,downloaded\10.1002_zaac.202200171.pdf,SI downloaded\10.1002_zaac.202200171_SI.pdf,mof_json_store\10.1002_zaac.202200171\raw_output.json,mof_json_store\10.1002_zaac.202200171\synthesis_003.json,yes,Unsuccessful syntheses recrystallized H4L·2DMF; frequent phase mixtures; BA modulation gave intractable mixtures for many Ln except Sm/Eu/Gd.,GUF-3(Ce),2171224,Zn(NO3)2·6H2O,,"21.7 mg, 0.05 mmol",0.05,mmol,nan,,,,,nan,,,,,"bis-(3,5-dicarboxyphenyl)terephthalamide",H4L,"24.6 mg, 0.05 mmol",0.05,mmol,,,,,,,,,,,nitric acid (aqueous),HNO3,2 drops of 1 M HNO3 (2 equiv per Ce3+),,,,,,,,"N,N-dimethylformamide",DMF,"2.5 mL (of 5 mL total, DMF/H2O 1:1 v/v)",2.5,water,H2O,"2.5 mL (of 5 mL total, DMF/H2O 1:1 v/v)",2.5,80.0,80 °C,24.0,24 h,20 mL scintillation vial,,,,,,,,,,,Ln2 dimer SBU; nine-coordinate Ln,,,,,,,,10.1002/zaac.202200171,ok,
10.1002/zaac.202200171,downloaded\10.1002_zaac.202200171.pdf,SI downloaded\10.1002_zaac.202200171_SI.pdf,mof_json_store\10.1002_zaac.202200171\raw_output.json,mof_json_store\10.1002_zaac.202200171\synthesis_004.json,yes,Unsuccessful syntheses recrystallized H4L·2DMF; frequent phase mixtures; BA modulation gave intractable mixtures for many Ln except Sm/Eu/Gd.,GUF-3(Pr),2171225,Zn(NO3)2·6H2O,,"21.7 mg, 0.05 mmol",0.05,mmol,nan,,,,,nan,,,,,"bis-(3,5-dicarboxyphenyl)terephthalamide",H4L,"24.6 mg, 0.05 mmol",0.05,mmol,,,,,,,,,,,nitric acid (aqueous),HNO3,2 drops of 1 M HNO3 (2 equiv per Pr3+),,,,,,,,"N,N-dimethylformamide",DMF,"2.5 mL (of 5 mL total, DMF/H2O 1:1 v/v)",2.5,water,H2O,"2.5 mL (of 5 mL total, DMF/H2O 1:1 v/v)",2.5,65.0,65 °C,24.0,24 h,20 mL scintillation vial,,,,,,,,,,,Ln2 dimer SBU; nine-coordinate Ln,,,,,,,,10.1002/zaac.202200171,ok,
10.1002/zaac.202200171,downloaded\10.1002_zaac.202200171.pdf,SI downloaded\10.1002_zaac.202200171_SI.pdf,mof_json_store\10.1002_zaac.202200171\raw_output.json,mof_json_store\10.1002_zaac.202200171\synthesis_005.json,yes,Unsuccessful syntheses recrystallized H4L·2DMF; frequent phase mixtures; BA modulation gave intractable mixtures for many Ln except Sm/Eu/Gd.,GUF-3(Nd),2171226,Zn(NO3)2·6H2O,,"21.9 mg, 0.05 mmol",0.05,mmol,nan,,,,,nan,,,,,"bis-(3,5-dicarboxyphenyl)terephthalamide",H4L,"24.7 mg, 0.05 mmol",0.05,mmol,,,,,,,,,,,nitric acid (aqueous),HNO3,"1 M, 0.2 mL (four equiv per Nd3+)",,,,,,,,"N,N-dimethylformamide",DMF,3.0 mL,3.0,water,H2O,2.5 mL,2.5,80.0,80 °C,24.0,24 h,20 mL scintillation vial,,,,,,,,,,,Ln2 dimer SBU; nine-coordinate Ln,,,,,,,,10.1002/zaac.202200171,ok,
10.1002/zaac.202200171,downloaded\10.1002_zaac.202200171.pdf,SI downloaded\10.1002_zaac.202200171_SI.pdf,mof_json_store\10.1002_zaac.202200171\raw_output.json,mof_json_store\10.1002_zaac.202200171\synthesis_006.json,yes,Unsuccessful syntheses recrystallized H4L·2DMF; frequent phase mixtures; BA modulation gave intractable mixtures for many Ln except Sm/Eu/Gd.,GUF-4(Ce),2171227,Zn(NO3)2·6H2O,,"21.7 mg, 0.05 mmol",0.05,mmol,nan,,,,,nan,,,,,"bis-(3,5-dicarboxyphenyl)terephthalamide",H4L,"24.6 mg, 0.05 mmol",0.05,mmol,,,,,,,,,,,nitric acid (aqueous),HNO3,2 drops of 1 M HNO3 (2 equiv per Ce3+),,,,,,,,"N,N-dimethylformamide",DMF,3.65 mL,3.65,water,H2O,1.35 mL,1.35,65.0,65 °C,24.0,24 h,20 mL scintillation vial,,,,,,,,,,,paddlewheel-like Ln2 dimer; eight-coordinate Ln,,,,,,,,10.1002/zaac.202200171,ok,
10.1002/zaac.202200171,downloaded\10.1002_zaac.202200171.pdf,SI downloaded\10.1002_zaac.202200171_SI.pdf,mof_json_store\10.1002_zaac.202200171\raw_output.json,mof_json_store\10.1002_zaac.202200171\synthesis_007.json,yes,Unsuccessful syntheses recrystallized H4L·2DMF; frequent phase mixtures; BA modulation gave intractable mixtures for many Ln except Sm/Eu/Gd.,GUF-4(Pr),2171228,Zn(NO3)2·6H2O,,"21.7 mg, 0.05 mmol",0.05,mmol,nan,,,,,nan,,,,,"bis-(3,5-dicarboxyphenyl)terephthalamide",H4L,"24.6 mg, 0.05 mmol",0.05,mmol,,,,,,,,,,,nitric acid (aqueous),HNO3,2 drops of 1 M HNO3 (2 equiv per Pr3+),,,,,,,,"N,N-dimethylformamide",DMF,3.65 mL,3.65,water,H2O,1.35 mL,1.35,65.0,65 °C,24.0,24 h,20 mL scintillation vial,,,,,,,,,,,paddlewheel-like Ln2 dimer; eight-coordinate Ln,,,,,,,,10.1002/zaac.202200171,ok,
10.1002/zaac.202200171,downloaded\10.1002_zaac.202200171.pdf,SI downloaded\10.1002_zaac.202200171_SI.pdf,mof_json_store\10.1002_zaac.202200171\raw_output.json,mof_json_store\10.1002_zaac.202200171\synthesis_008.json,yes,Unsuccessful syntheses recrystallized H4L·2DMF; frequent phase mixtures; BA modulation gave intractable mixtures for many Ln except Sm/Eu/Gd.,GUF-5(Ce),2171229,ZrCl4,,"21.7 mg, 0.05 mmol",0.05,mmol,nan,,,,,nan,,,,,"bis-(3,5-dicarboxyphenyl)terephthalamide",H4L,"49.2 mg, 0.10 mmol",0.1,mmol,,,,,,,,,,,acetic acid,AcOH,"0.028 mL, 0.5 mmol (10 equiv per Ce3+)",0.5,mmol,,,,,,"N,N-dimethylformamide",DMF,5.0 mL,5.0,water,H2O,5.0 mL,5.0,80.0,80 °C,24.0,24 h,25 mL screw-top glass vial,,,,,,,,,,ths,1D chains of Ln(III) ions linked by isophthalate moieties,,,,,,,,10.1002/zaac.202200171,ok,
10.1002/zaac.202200171,downloaded\10.1002_zaac.202200171.pdf,SI downloaded\10.1002_zaac.202200171_SI.pdf,mof_json_store\10.1002_zaac.202200171\raw_output.json,mof_json_store\10.1002_zaac.202200171\synthesis_009.json,yes,Unsuccessful syntheses recrystallized H4L·2DMF; frequent phase mixtures; BA modulation gave intractable mixtures for many Ln except Sm/Eu/Gd.,GUF-5(Pr),2171230,ZrCl4,,"21.7 mg, 0.05 mmol",0.05,mmol,nan,,,,,nan,,,,,"bis-(3,5-dicarboxyphenyl)terephthalamide",H4L,"24.6 mg, 0.05 mmol",0.05,mmol,,,,,,,,,,,nitric acid (aqueous),HNO3,2 drops of 1 M HNO3 (2 equiv per Pr3+),,,,,,,,"N,N-dimethylformamide",DMF,2.5 mL,2.5,water,H2O,2.5 mL,2.5,80.0,80 °C,24.0,24 h,20 mL scintillation vial,,,,,,,,,,ths,1D chains of Ln(III) ions linked by isophthalate moieties,,,,,,,,10.1002/zaac.202200171,ok,
10.1002/zaac.202200171,downloaded\10.1002_zaac.202200171.pdf,SI downloaded\10.1002_zaac.202200171_SI.pdf,mof_json_store\10.1002_zaac.202200171\raw_output.json,mof_json_store\10.1002_zaac.202200171\synthesis_010.json,yes,Unsuccessful syntheses recrystallized H4L·2DMF; frequent phase mixtures; BA modulation gave intractable mixtures for many Ln except Sm/Eu/Gd.,GUF-5(Nd),2171231,ZrCl4,,"21.9 mg, 0.05 mmol",0.05,mmol,nan,,,,,nan,,,,,"bis-(3,5-dicarboxyphenyl)terephthalamide",H4L,"24.7 mg, 0.05 mmol",0.05,mmol,,,,,,,,,,,nitric acid (aqueous),HNO3,"1 M, 0.2 mL (four equiv per Nd3+)",,,,,,,,"N,N-dimethylformamide",DMF,3.0 mL,3.0,water,H2O,2.5 mL,2.5,80.0,80 °C,24.0,24 h,20 mL scintillation vial,,,,,,,,,,ths,1D chains of Ln(III) ions linked by isophthalate moieties,,,,,,,,10.1002/zaac.202200171,ok,
10.1002/zaac.202200171,downloaded\10.1002_zaac.202200171.pdf,SI downloaded\10.1002_zaac.202200171_SI.pdf,mof_json_store\10.1002_zaac.202200171\raw_output.json,mof_json_store\10.1002_zaac.202200171\synthesis_011.json,yes,Unsuccessful syntheses recrystallized H4L·2DMF; frequent phase mixtures; BA modulation gave intractable mixtures for many Ln except Sm/Eu/Gd.,GUF-5(Sm),2171232,ZrCl4,,"22.0 mg, 0.05 mmol",0.05,mmol,nan,,,,,nan,,,,,"bis-(3,5-dicarboxyphenyl)terephthalamide",H4L,"24.7 mg, 0.05 mmol",0.05,mmol,,,,,,,,,,,nitric acid (concentrated),HNO3,"0.021 mL, 0.5 mmol (10 equiv per Sm3+)",0.5,mmol,,,,,,"N,N-dimethylformamide",DMF,2.5 mL,2.5,water,H2O,2.5 mL,2.5,80.0,80 °C,24.0,24 h,20 mL scintillation vial,,,,,,,,,,ths,1D chains of Ln(III) ions linked by isophthalate moieties,,,,,,,,10.1002/zaac.202200171,ok,
10.1002/zaac.202200171,downloaded\10.1002_zaac.202200171.pdf,SI downloaded\10.1002_zaac.202200171_SI.pdf,mof_json_store\10.1002_zaac.202200171\raw_output.json,mof_json_store\10.1002_zaac.202200171\synthesis_012.json,yes,Unsuccessful syntheses recrystallized H4L·2DMF; frequent phase mixtures; BA modulation gave intractable mixtures for many Ln except Sm/Eu/Gd.,GUF-5(Eu),2171233,HfCl4,,"22.3 mg, 0.05 mmol",0.05,mmol,nan,,,,,nan,,,,,"bis-(3,5-dicarboxyphenyl)terephthalamide",H4L,"24.7 mg, 0.05 mmol",0.05,mmol,,,,,,,,,,,nitric acid (aqueous),HNO3,2 drops of 1 M HNO3 (2 equiv per Eu3+),,,,,,,,"N,N-dimethylformamide",DMF,2.5 mL,2.5,water,H2O,2.5 mL,2.5,80.0,80 °C,24.0,24 h,20 mL scintillation vial,,,,,,,,,,ths,1D chains of Ln(III) ions linked by isophthalate moieties,,,,,,,,10.1002/zaac.202200171,ok,
10.1002/zaac.202200171,downloaded\10.1002_zaac.202200171.pdf,SI downloaded\10.1002_zaac.202200171_SI.pdf,mof_json_store\10.1002_zaac.202200171\raw_output.json,mof_json_store\10.1002_zaac.202200171\synthesis_013.json,yes,Unsuccessful syntheses recrystallized H4L·2DMF; frequent phase mixtures; BA modulation gave intractable mixtures for many Ln except Sm/Eu/Gd.,GUF-5(Gd),2171234,HfCl4,,"22.5 mg, 0.05 mmol",0.05,mmol,nan,,,,,nan,,,,,"bis-(3,5-dicarboxyphenyl)terephthalamide",H4L,"24.7 mg, 0.05 mmol",0.05,mmol,,,,,,,,,,,nitric acid (aqueous),HNO3,2 drops of 1 M HNO3 (2 equiv per Gd3+),,,,,,,,"N,N-dimethylformamide",DMF,2.5 mL,2.5,water,H2O,2.5 mL,2.5,80.0,80 °C,24.0,24 h,20 mL scintillation vial,,,,,,,,,,ths,1D chains of Ln(III) ions linked by isophthalate moieties,,,,,,,,10.1002/zaac.202200171,ok,
10.1002/zaac.202200171,downloaded\10.1002_zaac.202200171.pdf,SI downloaded\10.1002_zaac.202200171_SI.pdf,mof_json_store\10.1002_zaac.202200171\raw_output.json,mof_json_store\10.1002_zaac.202200171\synthesis_014.json,yes,Unsuccessful syntheses recrystallized H4L·2DMF; frequent phase mixtures; BA modulation gave intractable mixtures for many Ln except Sm/Eu/Gd.,GUF-5(Ce),,Cr(NO3)3·9H2O,,"21.7 mg, 0.05 mmol",0.05,mmol,nan,,,,,nan,,,,,"bis-(3,5-dicarboxyphenyl)terephthalamide",H4L,"49.2 mg, 0.10 mmol",0.1,mmol,,,,,,,,,,,acetic acid,AcOH,"10 equiv (0.057 mL, 0.5 mmol)",0.5,mmol,,,,,,"N,N-dimethylformamide",DMF,5.0 mL (of 10 mL total DMF/H2O 1:1),5.0,water,H2O,5.0 mL (of 10 mL total DMF/H2O 1:1),5.0,80.0,80 °C,24.0,24 h,25 mL screw-top glass jar,,acetone,once,dried under vacuum,,,,,,ths,1D chains of Ln(III) ions,,,,,,,,10.1002/zaac.202200171,ok,
10.1002/zaac.202200171,downloaded\10.1002_zaac.202200171.pdf,SI downloaded\10.1002_zaac.202200171_SI.pdf,mof_json_store\10.1002_zaac.202200171\raw_output.json,mof_json_store\10.1002_zaac.202200171\synthesis_015.json,yes,Unsuccessful syntheses recrystallized H4L·2DMF; frequent phase mixtures; BA modulation gave intractable mixtures for many Ln except Sm/Eu/Gd.,GUF-5(Pr),,Cu(NO3)2·5/2H2O,,"21.7 mg, 0.05 mmol",0.05,mmol,nan,,,,,nan,,,,,"bis-(3,5-dicarboxyphenyl)terephthalamide",H4L,"49.2 mg, 0.10 mmol",0.1,mmol,,,,,,,,,,,acetic acid,AcOH,"10 equiv (0.057 mL, 0.5 mmol)",0.5,mmol,,,,,,"N,N-dimethylformamide",DMF,5.0 mL (of 10 mL total DMF/H2O 1:1),5.0,water,H2O,5.0 mL (of 10 mL total DMF/H2O 1:1),5.0,80.0,80 °C,24.0,24 h,25 mL screw-top glass jar,,acetone,once,dried under vacuum,,,,,,ths,1D chains of Ln(III) ions,,,,,,,,10.1002/zaac.202200171,ok,
10.1002/zaac.202200171,downloaded\10.1002_zaac.202200171.pdf,SI downloaded\10.1002_zaac.202200171_SI.pdf,mof_json_store\10.1002_zaac.202200171\raw_output.json,mof_json_store\10.1002_zaac.202200171\synthesis_016.json,yes,Unsuccessful syntheses recrystallized H4L·2DMF; frequent phase mixtures; BA modulation gave intractable mixtures for many Ln except Sm/Eu/Gd.,GUF-5(Nd),,Al(NO3)3·9H2O,,"21.9 mg, 0.05 mmol",0.05,mmol,nan,,,,,nan,,,,,"bis-(3,5-dicarboxyphenyl)terephthalamide",H4L,"49.2 mg, 0.10 mmol",0.1,mmol,,,,,,,,,,,acetic acid,AcOH,"10 equiv (0.057 mL, 0.5 mmol)",0.5,mmol,,,,,,"N,N-dimethylformamide",DMF,5.0 mL (of 10 mL total DMF/H2O 1:1),5.0,water,H2O,5.0 mL (of 10 mL total DMF/H2O 1:1),5.0,80.0,80 °C,24.0,24 h,25 mL screw-top glass jar,,acetone,once,dried under vacuum,,,,,,ths,1D chains of Ln(III) ions,,,,,,,,10.1002/zaac.202200171,ok,
10.1002/zaac.202200171,downloaded\10.1002_zaac.202200171.pdf,SI downloaded\10.1002_zaac.202200171_SI.pdf,mof_json_store\10.1002_zaac.202200171\raw_output.json,mof_json_store\10.1002_zaac.202200171\synthesis_018.json,yes,Unsuccessful syntheses recrystallized H4L·2DMF; frequent phase mixtures; BA modulation gave intractable mixtures for many Ln except Sm/Eu/Gd.,GUF-5(Eu),,Cu(NO3)2·3H2O,,"22.3 mg, 0.05 mmol",0.05,mmol,nan,,,,,nan,,,,,"bis-(3,5-dicarboxyphenyl)terephthalamide",H4L,"49.2 mg, 0.10 mmol",0.1,mmol,,,,,,,,,,,acetic acid,AcOH,"10 equiv (0.057 mL, 0.5 mmol)",0.5,mmol,,,,,,"N,N-dimethylformamide",DMF,5.0 mL (of 10 mL total DMF/H2O 1:1),5.0,water,H2O,5.0 mL (of 10 mL total DMF/H2O 1:1),5.0,80.0,80 °C,24.0,24 h,25 mL screw-top glass jar,,acetone,once,dried under vacuum,,,,,,ths,1D chains of Ln(III) ions,,,,,,,,10.1002/zaac.202200171,ok,
10.1002/zaac.202200171,downloaded\10.1002_zaac.202200171.pdf,SI downloaded\10.1002_zaac.202200171_SI.pdf,mof_json_store\10.1002_zaac.202200171\raw_output.json,mof_json_store\10.1002_zaac.202200171\synthesis_019.json,yes,Unsuccessful syntheses recrystallized H4L·2DMF; frequent phase mixtures; BA modulation gave intractable mixtures for many Ln except Sm/Eu/Gd.,GUF-5(Gd),,Co(NO3)2·6H2O,,"22.5 mg, 0.05 mmol",0.05,mmol,nan,,,,,nan,,,,,"bis-(3,5-dicarboxyphenyl)terephthalamide",H4L,"49.2 mg, 0.10 mmol",0.1,mmol,,,,,,,,,,,acetic acid,AcOH,"10 equiv (0.057 mL, 0.5 mmol)",0.5,mmol,,,,,,"N,N-dimethylformamide",DMF,5.0 mL (of 10 mL total DMF/H2O 1:1),5.0,water,H2O,5.0 mL (of 10 mL total DMF/H2O 1:1),5.0,80.0,80 °C,24.0,24 h,25 mL screw-top glass jar,,acetone,once,dried under vacuum,,,,,,ths,1D chains of Ln(III) ions,,,,,,,,10.1002/zaac.202200171,ok,
10.1002/zaac.202200171,downloaded\10.1002_zaac.202200171.pdf,SI downloaded\10.1002_zaac.202200171_SI.pdf,mof_json_store\10.1002_zaac.202200171\raw_output.json,mof_json_store\10.1002_zaac.202200171\synthesis_020.json,yes,Unsuccessful syntheses recrystallized H4L·2DMF; frequent phase mixtures; BA modulation gave intractable mixtures for many Ln except Sm/Eu/Gd.,GUF-6(Sm),2172423,Cu(NO3)2·3H2O,,"22.2 mg, 0.05 mmol",0.05,mmol,nan,,,,,nan,,,,,"bis-(3,5-dicarboxyphenyl)terephthalamide",H4L,"49.2 mg, 0.10 mmol",0.1,mmol,,,,,,,,,,,benzoic acid,BA,"61 mg, 0.5 mmol (10 equiv)",0.5,mmol,,,,,,"N,N-dimethylformamide",DMF,5.0 mL (of 10 mL total DMF/H2O 1:1),5.0,water,H2O,5.0 mL (of 10 mL total DMF/H2O 1:1),5.0,80.0,80 °C,24.0,24 h,25 mL screw-top glass vial,,acetone,once,dried under vacuum (bulk); single crystals kept in mother liquor for analysis,,,plate-like crystals (preferred orientation in PXRD),,,,Ln2 dimers linked into 1D chains; eight-coordinate Ln,,,,,,,,10.1002/zaac.202200171,ok,
10.1002/zaac.202200171,downloaded\10.1002_zaac.202200171.pdf,SI downloaded\10.1002_zaac.202200171_SI.pdf,mof_json_store\10.1002_zaac.202200171\raw_output.json,mof_json_store\10.1002_zaac.202200171\synthesis_021.json,yes,Unsuccessful syntheses recrystallized H4L·2DMF; frequent phase mixtures; BA modulation gave intractable mixtures for many Ln except Sm/Eu/Gd.,GUF-6(Eu),2172424,FeCl3·6H2O,,"22.3 mg, 0.05 mmol",0.05,mmol,nan,,,,,nan,,,,,"bis-(3,5-dicarboxyphenyl)terephthalamide",H4L,"49.2 mg, 0.10 mmol",0.1,mmol,,,,,,,,,,,benzoic acid,BA,"61 mg, 0.5 mmol (10 equiv)",0.5,mmol,,,,,,"N,N-dimethylformamide",DMF,5.0 mL (of 10 mL total DMF/H2O 1:1),5.0,water,H2O,5.0 mL (of 10 mL total DMF/H2O 1:1),5.0,80.0,80 °C,24.0,24 h,25 mL screw-top glass vial,,acetone,once,dried under vacuum (bulk); single crystals kept in mother liquor for analysis,,,plate-like crystals (preferred orientation in PXRD),,,,Ln2 dimers linked into 1D chains; eight-coordinate Ln,,,,,,,,10.1002/zaac.202200171,ok,
10.1002/zaac.202200171,downloaded\10.1002_zaac.202200171.pdf,SI downloaded\10.1002_zaac.202200171_SI.pdf,mof_json_store\10.1002_zaac.202200171\raw_output.json,mof_json_store\10.1002_zaac.202200171\synthesis_022.json,yes,Unsuccessful syntheses recrystallized H4L·2DMF; frequent phase mixtures; BA modulation gave intractable mixtures for many Ln except Sm/Eu/Gd.,GUF-6(Gd),2172525,Nd(NO3)3·6H2O,,"22.5 mg, 0.05 mmol",0.05,mmol,nan,,,,,nan,,,,,"bis-(3,5-dicarboxyphenyl)terephthalamide",H4L,"49.2 mg, 0.10 mmol",0.1,mmol,,,,,,,,,,,benzoic acid,BA,"61 mg, 0.5 mmol (10 equiv)",0.5,mmol,,,,,,"N,N-dimethylformamide",DMF,5.0 mL (of 10 mL total DMF/H2O 1:1),5.0,water,H2O,5.0 mL (of 10 mL total DMF/H2O 1:1),5.0,80.0,80 °C,24.0,24 h,25 mL screw-top glass vial,,acetone,once,dried under vacuum (bulk); single crystals kept in mother liquor for analysis,,,plate-like crystals (preferred orientation in PXRD),,,,Ln2 dimers linked into 1D chains; eight-coordinate Ln,,,,,,,,10.1002/zaac.202200171,ok,
10.1002/zaac.202200171,downloaded\10.1002_zaac.202200171.pdf,SI downloaded\10.1002_zaac.202200171_SI.pdf,mof_json_store\10.1002_zaac.202200171\raw_output.json,mof_json_store\10.1002_zaac.202200171\synthesis_023.json,yes,Unsuccessful syntheses recrystallized H4L·2DMF; frequent phase mixtures; BA modulation gave intractable mixtures for many Ln except Sm/Eu/Gd.,GUF-6(Tb),,Sm(NO3)3·6H2O,,"22.6 mg, 0.05 mmol",0.05,mmol,nan,,,,,nan,,,,,"bis-(3,5-dicarboxyphenyl)terephthalamide",H4L,"24.6 mg, 0.05 mmol",0.05,mmol,,,,,,,,,,,nitric acid (concentrated),HNO3,"0.010 mL, 0.25 mmol (5 equiv per Tb3+)",0.25,mmol,,,,,,"N,N-dimethylformamide",DMF,2.5 mL,2.5,water,H2O,2.5 mL,2.5,80.0,80 °C,24.0,24 h,20 mL scintillation vial,,,,,,,,,,,Ln2 dimers linked into 1D chains,,,,,,,,10.1002/zaac.202200171,ok,
10.1002/zaac.202200171,downloaded\10.1002_zaac.202200171.pdf,SI downloaded\10.1002_zaac.202200171_SI.pdf,mof_json_store\10.1002_zaac.202200171\raw_output.json,mof_json_store\10.1002_zaac.202200171\synthesis_024.json,yes,Unsuccessful syntheses recrystallized H4L·2DMF; frequent phase mixtures; BA modulation gave intractable mixtures for many Ln except Sm/Eu/Gd.,GUF-6(Ho),,Zn(CH3COO)2·2H2O,,"22.1 mg, 0.05 mmol",0.05,mmol,nan,,,,,nan,,,,,"bis-(3,5-dicarboxyphenyl)terephthalamide",H4L,"24.6 mg, 0.05 mmol",0.05,mmol,,,,,,,,,,,nitric acid (aqueous),HNO3,2 drops of 0.1 M HNO3 (2 equiv per Ho3+),,,,,,,,"N,N-dimethylformamide",DMF,3.65 mL,3.65,water,H2O,1.25 mL,1.25,80.0,80 °C,24.0,24 h,20 mL scintillation vial,,,,,,,,,,,Ln2 dimers linked into 1D chains,,,,,,,,10.1002/zaac.202200171,ok,
10.1002/zaac.202200171,downloaded\10.1002_zaac.202200171.pdf,SI downloaded\10.1002_zaac.202200171_SI.pdf,mof_json_store\10.1002_zaac.202200171\raw_output.json,mof_json_store\10.1002_zaac.202200171\synthesis_025.json,yes,Unsuccessful syntheses recrystallized H4L·2DMF; frequent phase mixtures; BA modulation gave intractable mixtures for many Ln except Sm/Eu/Gd.,GUF-6(Er),,Co(NO3)2·6H2O,,"22.2 mg, 0.05 mmol",0.05,mmol,nan,,,,,nan,,,,,"bis-(3,5-dicarboxyphenyl)terephthalamide",H4L,"24.6 mg, 0.05 mmol",0.05,mmol,,,,,,,,,,,nitric acid (aqueous),HNO3,2 drops of 0.1 M HNO3 (2 equiv per Er3+),,,,,,,,"N,N-dimethylformamide",DMF,3.65 mL,3.65,water,H2O,1.25 mL,1.25,65.0,65 °C,24.0,24 h,20 mL scintillation vial,,,,,,,,,,,Ln2 dimers linked into 1D chains,,,,,,,,10.1002/zaac.202200171,ok,
10.1002/zaac.202200171,downloaded\10.1002_zaac.202200171.pdf,SI downloaded\10.1002_zaac.202200171_SI.pdf,mof_json_store\10.1002_zaac.202200171\raw_output.json,mof_json_store\10.1002_zaac.202200171\synthesis_026.json,yes,Unsuccessful syntheses recrystallized H4L·2DMF; frequent phase mixtures; BA modulation gave intractable mixtures for many Ln except Sm/Eu/Gd.,GUF-6(Gd),,Co(OH)2,,"22.5 mg, 0.05 mmol",0.05,mmol,nan,,,,,nan,,,,,"bis-(3,5-dicarboxyphenyl)terephthalamide",H4L,"49.2 mg, 0.10 mmol",0.1,mmol,,,,,,,,,,,dichloroacetic acid,DCA,"0.041 mL, 0.5 mmol (10 equiv)",0.5,mmol,,,,,,"N,N-dimethylformamide",DMF,5.0 mL (of 10 mL total DMF/H2O 1:1),5.0,water,H2O,5.0 mL (of 10 mL total DMF/H2O 1:1),5.0,80.0,80 °C,24.0,24 h,25 mL screw-top glass vial,,acetone,once,dried under vacuum,,,plate-like crystals (preferred orientation in PXRD),,,,Ln2 dimers linked into 1D chains,,,,,,,,10.1002/zaac.202200171,ok,
10.1002/zaac.202200171,downloaded\10.1002_zaac.202200171.pdf,SI downloaded\10.1002_zaac.202200171_SI.pdf,mof_json_store\10.1002_zaac.202200171\raw_output.json,mof_json_store\10.1002_zaac.202200171\synthesis_027.json,yes,Unsuccessful syntheses recrystallized H4L·2DMF; frequent phase mixtures; BA modulation gave intractable mixtures for many Ln except Sm/Eu/Gd.,GUF-7(Tb),2171426,Mn(NO3)2·6H2O,,"22.6 mg, 0.05 mmol",0.05,mmol,nan,,,,,nan,,,,,"bis-(3,5-dicarboxyphenyl)terephthalamide",H4L,"24.6 mg, 0.05 mmol",0.05,mmol,,,,,,,,,,,nitric acid (concentrated),HNO3,"0.020 mL, 0.5 mmol (10 equiv per Tb3+)",0.5,mmol,,,,,,"N,N-dimethylformamide",DMF,2.5 mL,2.5,water,H2O,2.5 mL,2.5,80.0,80 °C,24.0,24 h,20 mL scintillation vial,,,,,,,,,,sra,1D chains of Ln(III) dimers; eight-coordinate Ln,,,,,,,,10.1002/zaac.202200171,ok,
10.1002/zaac.202200171,downloaded\10.1002_zaac.202200171.pdf,SI downloaded\10.1002_zaac.202200171_SI.pdf,mof_json_store\10.1002_zaac.202200171\raw_output.json,mof_json_store\10.1002_zaac.202200171\synthesis_028.json,yes,Unsuccessful syntheses recrystallized H4L·2DMF; frequent phase mixtures; BA modulation gave intractable mixtures for many Ln except Sm/Eu/Gd.,GUF-7(Dy),2172427,MnCl2·4H2O,,"21.9 mg, 0.05 mmol",0.05,mmol,nan,,,,,nan,,,,,"bis-(3,5-dicarboxyphenyl)terephthalamide",H4L,"24.6 mg, 0.05 mmol",0.05,mmol,,,,,,,,,,,nitric acid (concentrated),HNO3,"0.020 mL, 0.5 mmol (10 equiv per Dy3+)",0.5,mmol,,,,,,"N,N-dimethylformamide",DMF,2.5 mL,2.5,water,H2O,2.5 mL,2.5,80.0,80 °C,24.0,24 h,20 mL scintillation vial,,,,,,,,,,sra,1D chains of Ln(III) dimers; eight-coordinate Ln,,,,,,,,10.1002/zaac.202200171,ok,
10.1002/zaac.202200171,downloaded\10.1002_zaac.202200171.pdf,SI downloaded\10.1002_zaac.202200171_SI.pdf,mof_json_store\10.1002_zaac.202200171\raw_output.json,mof_json_store\10.1002_zaac.202200171\synthesis_029.json,yes,Unsuccessful syntheses recrystallized H4L·2DMF; frequent phase mixtures; BA modulation gave intractable mixtures for many Ln except Sm/Eu/Gd.,GUF-7(Ho),2172428,MnCl2·4H2O,,"22.0 mg, 0.05 mmol",0.05,mmol,nan,,,,,nan,,,,,"bis-(3,5-dicarboxyphenyl)terephthalamide",H4L,"24.6 mg, 0.05 mmol",0.05,mmol,,,,,,,,,,,nitric acid (aqueous),HNO3,2 drops of 0.1 M HNO3 (2 equiv per Ho3+),,,,,,,,"N,N-dimethylformamide",DMF,2.5 mL,2.5,water,H2O,2.5 mL,2.5,80.0,80 °C,24.0,24 h,20 mL scintillation vial,,,,,,,,,,sra,1D chains of Ln(III) dimers; eight-coordinate Ln,,,,,,,,10.1002/zaac.202200171,ok,
10.1002/zaac.202200171,downloaded\10.1002_zaac.202200171.pdf,SI downloaded\10.1002_zaac.202200171_SI.pdf,mof_json_store\10.1002_zaac.202200171\raw_output.json,mof_json_store\10.1002_zaac.202200171\synthesis_030.json,yes,Unsuccessful syntheses recrystallized H4L·2DMF; frequent phase mixtures; BA modulation gave intractable mixtures for many Ln except Sm/Eu/Gd.,GUF-7(Er),2172429,CuCl2·2H2O,,"22.1 mg, 0.05 mmol",0.05,mmol,nan,,,,,nan,,,,,"bis-(3,5-dicarboxyphenyl)terephthalamide",H4L,"24.6 mg, 0.05 mmol",0.05,mmol,,,,,,,,,,,nitric acid (aqueous),HNO3,2 drops of 0.1 M HNO3 (2 equiv per Er3+),,,,,,,,"N,N-dimethylformamide",DMF,2.5 mL,2.5,water,H2O,2.5 mL,2.5,80.0,80 °C,24.0,24 h,20 mL scintillation vial,,,,,,,,,,sra,1D chains of Ln(III) dimers; eight-coordinate Ln,,,,,,,,10.1002/zaac.202200171,ok,
10.1002/zaac.202200171,downloaded\10.1002_zaac.202200171.pdf,SI downloaded\10.1002_zaac.202200171_SI.pdf,mof_json_store\10.1002_zaac.202200171\raw_output.json,mof_json_store\10.1002_zaac.202200171\synthesis_031.json,yes,Unsuccessful syntheses recrystallized H4L·2DMF; frequent phase mixtures; BA modulation gave intractable mixtures for many Ln except Sm/Eu/Gd.,GUF-7(Yb),2172430,Cu(ClO4)2·6H2O,,"9.3 mg, 0.02 mmol",0.02,mmol,nan,,,,,nan,,,,,"bis-(3,5-dicarboxyphenyl)terephthalamide",H4L,"41.7 mg, 0.084 mmol (separate DMF solution)",0.084,mmol,,,,,,,,,,,nitric acid (concentrated),HNO3,0.020 mL (25 equiv per Yb3+),,,,,,,,"N,N-dimethylformamide",DMF,0.7 mL total (0.4 mL with Yb salt + 0.3 mL for H4L),0.7,water,H2O,0.020 mL,0.02,120.0,120 °C,24.0,24 h,20 mL scintillation vial,,,,,,,,,,sra,1D chains of Ln(III) dimers; eight-coordinate Ln,,,,,,,,10.1002/zaac.202200171,ok,
10.1002/zaac.202200171,downloaded\10.1002_zaac.202200171.pdf,SI downloaded\10.1002_zaac.202200171_SI.pdf,mof_json_store\10.1002_zaac.202200171\raw_output.json,mof_json_store\10.1002_zaac.202200171\synthesis_032.json,yes,Unsuccessful syntheses recrystallized H4L·2DMF; frequent phase mixtures; BA modulation gave intractable mixtures for many Ln except Sm/Eu/Gd.,GUF-7(Tb),,AlCl3·6H2O,,"22.6 mg, 0.05 mmol",0.05,mmol,nan,,,,,nan,,,,,"bis-(3,5-dicarboxyphenyl)terephthalamide",H4L,"49.2 mg, 0.10 mmol",0.1,mmol,,,,,,,,,,,nitric acid (concentrated),HNO3,"20 equiv (0.042 mL, 1 mmol)",1.0,mmol,,,,,,"N,N-dimethylformamide",DMF,5.0 mL (of 10 mL total DMF/H2O 1:1),5.0,water,H2O,5.0 mL (of 10 mL total DMF/H2O 1:1),5.0,80.0,80 °C,24.0,24 h,25 mL screw-top glass jar,,acetone,once,dried under vacuum,,,,,,sra,1D chains of Ln(III) dimers,,,,,,,,10.1002/zaac.202200171,ok,
10.1002/zaac.202200171,downloaded\10.1002_zaac.202200171.pdf,SI downloaded\10.1002_zaac.202200171_SI.pdf,mof_json_store\10.1002_zaac.202200171\raw_output.json,mof_json_store\10.1002_zaac.202200171\synthesis_033.json,yes,Unsuccessful syntheses recrystallized H4L·2DMF; frequent phase mixtures; BA modulation gave intractable mixtures for many Ln except Sm/Eu/Gd.,GUF-7(Dy),,Zn(NO3)2·6H2O,,"21.6 mg, 0.05 mmol",0.05,mmol,nan,,,,,nan,,,,,"bis-(3,5-dicarboxyphenyl)terephthalamide",H4L,"49.2 mg, 0.10 mmol",0.1,mmol,,,,,,,,,,,nitric acid (concentrated),HNO3,"20 equiv (0.042 mL, 1 mmol)",1.0,mmol,,,,,,"N,N-dimethylformamide",DMF,5.0 mL (of 10 mL total DMF/H2O 1:1),5.0,water,H2O,5.0 mL (of 10 mL total DMF/H2O 1:1),5.0,80.0,80 °C,24.0,24 h,25 mL screw-top glass jar,,acetone,once,dried under vacuum,,,,,,sra,1D chains of Ln(III) dimers,,,,,,,,10.1002/zaac.202200171,ok,
10.1002/zaac.202200171,downloaded\10.1002_zaac.202200171.pdf,SI downloaded\10.1002_zaac.202200171_SI.pdf,mof_json_store\10.1002_zaac.202200171\raw_output.json,mof_json_store\10.1002_zaac.202200171\synthesis_034.json,yes,Unsuccessful syntheses recrystallized H4L·2DMF; frequent phase mixtures; BA modulation gave intractable mixtures for many Ln except Sm/Eu/Gd.,GUF-7(Ho),,Zn(NO3)2·6H2O,,"22.0 mg, 0.05 mmol",0.05,mmol,nan,,,,,nan,,,,,"bis-(3,5-dicarboxyphenyl)terephthalamide",H4L,"49.2 mg, 0.10 mmol",0.1,mmol,,,,,,,,,,,nitric acid (concentrated),HNO3,"20 equiv (0.042 mL, 1 mmol)",1.0,mmol,,,,,,"N,N-dimethylformamide",DMF,5.0 mL (of 10 mL total DMF/H2O 1:1),5.0,water,H2O,5.0 mL (of 10 mL total DMF/H2O 1:1),5.0,80.0,80 °C,24.0,24 h,25 mL screw-top glass jar,,acetone,once,dried under vacuum,,,,,,sra,1D chains of Ln(III) dimers,,,,,,,,10.1002/zaac.202200171,ok,
10.1002/zaac.202200171,downloaded\10.1002_zaac.202200171.pdf,SI downloaded\10.1002_zaac.202200171_SI.pdf,mof_json_store\10.1002_zaac.202200171\raw_output.json,mof_json_store\10.1002_zaac.202200171\synthesis_035.json,yes,Unsuccessful syntheses recrystallized H4L·2DMF; frequent phase mixtures; BA modulation gave intractable mixtures for many Ln except Sm/Eu/Gd.,GUF-7(Er),,Zn(NO3)2·6H2O,,"22.1 mg, 0.05 mmol",0.05,mmol,nan,,,,,nan,,,,,"bis-(3,5-dicarboxyphenyl)terephthalamide",H4L,"49.2 mg, 0.10 mmol",0.1,mmol,,,,,,,,,,,nitric acid (concentrated),HNO3,"20 equiv (0.042 mL, 1 mmol)",1.0,mmol,,,,,,"N,N-dimethylformamide",DMF,5.0 mL (of 10 mL total DMF/H2O 1:1),5.0,water,H2O,5.0 mL (of 10 mL total DMF/H2O 1:1),5.0,80.0,80 °C,24.0,24 h,25 mL screw-top glass jar,,acetone,once,dried under vacuum,,,,,,sra,1D chains of Ln(III) dimers,,,,,,,,10.1002/zaac.202200171,ok,
10.1002/zaac.202200171,downloaded\10.1002_zaac.202200171.pdf,SI downloaded\10.1002_zaac.202200171_SI.pdf,mof_json_store\10.1002_zaac.202200171\raw_output.json,mof_json_store\10.1002_zaac.202200171\synthesis_036.json,yes,Unsuccessful syntheses recrystallized H4L·2DMF; frequent phase mixtures; BA modulation gave intractable mixtures for many Ln except Sm/Eu/Gd.,GUF-7(Tm),,CdI2,,"22.2 mg, 0.05 mmol",0.05,mmol,nan,,,,,nan,,,,,"bis-(3,5-dicarboxyphenyl)terephthalamide",H4L,"49.2 mg, 0.10 mmol",0.1,mmol,,,,,,,,,,,nitric acid (concentrated),HNO3,"20 equiv (0.042 mL, 1 mmol)",1.0,mmol,,,,,,"N,N-dimethylformamide",DMF,5.0 mL (of 10 mL total DMF/H2O 1:1),5.0,water,H2O,5.0 mL (of 10 mL total DMF/H2O 1:1),5.0,80.0,80 °C,24.0,24 h,25 mL screw-top glass jar,,acetone,once,dried under vacuum,,,,,,sra,1D chains of Ln(III) dimers,,,,,,,,10.1002/zaac.202200171,ok,
10.1002/zaac.202200171,downloaded\10.1002_zaac.202200171.pdf,SI downloaded\10.1002_zaac.202200171_SI.pdf,mof_json_store\10.1002_zaac.202200171\raw_output.json,mof_json_store\10.1002_zaac.202200171\synthesis_037.json,yes,Unsuccessful syntheses recrystallized H4L·2DMF; frequent phase mixtures; BA modulation gave intractable mixtures for many Ln except Sm/Eu/Gd.,GUF-7(Yb),,Zn(NO3)2·6H2O,,"22.4 mg, 0.05 mmol",0.05,mmol,nan,,,,,nan,,,,,"bis-(3,5-dicarboxyphenyl)terephthalamide",H4L,"49.2 mg, 0.10 mmol",0.1,mmol,,,,,,,,,,,nitric acid (concentrated),HNO3,"20 equiv (0.042 mL, 1 mmol)",1.0,mmol,,,,,,"N,N-dimethylformamide",DMF,5.0 mL (of 10 mL total DMF/H2O 1:1),5.0,water,H2O,5.0 mL (of 10 mL total DMF/H2O 1:1),5.0,80.0,80 °C,24.0,24 h,25 mL screw-top glass jar,,acetone,once,dried under vacuum,,,,,,sra,1D chains of Ln(III) dimers,,,,,,,,10.1002/zaac.202200171,ok,
