Repository: zzhenglab/MOFinder

# MOFinder

MOFinder extracts MOF synthesis information from the literature, reconstructs evidence-supported negative reaction records, and prepares datasets for synthesis-outcome prediction.
[Web application](https://mofinder.chemistry.wustl.edu/) | [Demos](Demo/README.md) | [Source code](docs/source_to_code.md) | [Workflow guide](docs/workflow.md) | [Model evaluation](docs/evaluation.md)

## Quick start

The workflow runs through Python commands. Python 3.10 or newer is required. Clone the repository and initialize its related applications:

```bash
git clone --recurse-submodules https://github.com/zzhenglab/MOFinder.git
cd MOFinder
```

Start with the two offline demonstrations:

```bash

File: mof_extraction_1_2.csv (part 187 of 305)
doi,main_pdf,si_pdf,raw_output,parsed_json,article_trial_or_failure,article_trial_or_failure_notes,mof_name,crystal_code,metal_1,metal_1_abbr,metal_1_amount_text,metal_1_amount_value,metal_1_amount_unit,metal_2,metal_2_abbr,metal_2_amount_text,metal_2_amount_value,metal_2_amount_unit,metal_3,metal_3_abbr,metal_3_amount_text,metal_3_amount_value,metal_3_amount_unit,linker_1,linker_1_abbr,linker_1_amount_text,linker_1_amount_value,linker_1_amount_unit,linker_2,linker_2_abbr,linker_2_amount_text,linker_2_amount_value,linker_2_amount_unit,linker_3,linker_3_abbr,linker_3_amount_text,linker_3_amount_value,linker_3_amount_unit,modulator_1,modulator_1_abbr,modulator_1_amount_text,modulator_1_amount_value,modulator_1_amount_unit,modulator_2,modulator_2_abbr,modulator_2_amount_text,modulator_2_amount_value,modulator_2_amount_unit,solvent_main,solvent_main_abbr,solvent_main_amount_text,solvent_main_ml,solvent_secondary,solvent_secondary_abbr,solvent_secondary_amount_text,solvent_secondary_ml,temperature_c,temperature_c_text,time_h,time_text,vessel_type,stirring,washing_solvent,washing_cycles,activation_text,activation_temp_c,activation_time_h,crystal_morphology,yield_percent,crystal_size,topology_code,metal_cluster_connectivity,unit_cell_short,pore_diameter_A,BET_surface_area_m2g,air_stable,water_stable,tga_decomposition_temp_c,applications,reference,status,error
10.1002/zaac.202200171,downloaded\10.1002_zaac.202200171.pdf,SI downloaded\10.1002_zaac.202200171_SI.pdf,mof_json_store\10.1002_zaac.202200171\raw_output.json,mof_json_store\10.1002_zaac.202200171\synthesis_038.json,yes,Unsuccessful syntheses recrystallized H4L·2DMF; frequent phase mixtures; BA modulation gave intractable mixtures for many Ln except Sm/Eu/Gd.,GUF-7(Lu),,Zn(CH3COO)2·2H2O,,"22.4 mg, 0.05 mmol",0.05,mmol,nan,,,,,nan,,,,,"bis-(3,5-dicarboxyphenyl)terephthalamide",H4L,"49.2 mg, 0.10 mmol",0.1,mmol,,,,,,,,,,,nitric acid (concentrated),HNO3,"20 equiv (0.042 mL, 1 mmol)",1.0,mmol,,,,,,"N,N-dimethylformamide",DMF,5.0 mL (of 10 mL total DMF/H2O 1:1),5.0,water,H2O,5.0 mL (of 10 mL total DMF/H2O 1:1),5.0,80.0,80 °C,24.0,24 h,25 mL screw-top glass jar,,acetone,once,dried under vacuum,,,,,,sra,1D chains of Ln(III) dimers,,,,,,,,10.1002/zaac.202200171,ok,
10.1002/zaac.202200171,downloaded\10.1002_zaac.202200171.pdf,SI downloaded\10.1002_zaac.202200171_SI.pdf,mof_json_store\10.1002_zaac.202200171\raw_output.json,mof_json_store\10.1002_zaac.202200171\synthesis_039.json,yes,Unsuccessful syntheses recrystallized H4L·2DMF; frequent phase mixtures; BA modulation gave intractable mixtures for many Ln except Sm/Eu/Gd.,GUF-7(Gd),,Zn(NO3)2·6H2O,,0.1 mmol (mass not stated),0.1,mmol,nan,,,,,nan,,,,,"bis-(3,5-dicarboxyphenyl)terephthalamide",H4L,0.1 mmol (mass not stated),0.1,mmol,,,,,,,,,,,dichloroacetic acid,DCA,10 equiv (relative to metal),,,,,,,,"N,N-dimethylformamide",DMF,5.0 mL (of 10 mL total DMF/H2O 1:1),5.0,water,H2O,5.0 mL (of 10 mL total DMF/H2O 1:1),5.0,80.0,80 °C,24.0,24 h,25 mL screw-top glass jar,,acetone,once,dried under vacuum,,,,,,sra,1D chains of Ln(III) dimers,Pawley fit consistent with GUF-7(Gd),,,,,,,10.1002/zaac.202200171,ok,
10.1021/ic502643m,downloaded\10.1021_ic502643m.pdf,SI downloaded\10.1021_ic502643m_SI.pdf,mof_json_store\10.1021_ic502643m\raw_output.json,mof_json_store\10.1021_ic502643m\synthesis_001.json,no,,I,,CoCl2·6H2O,,50 mg,0.31659,mmol,nan,,,,,nan,,,,,"Biphenyl-3,4',5-tricarboxylic acid",H3L1,10 mg,10.0,mg,,,,,,,,,,,HNO3 (16 mol/L),,"5 µL, 16 mol/L",5.0,µL,,,,,,"N,N-dimethylacetamide",DMA,0.5 mL,0.5,,,,,120.0,120 °C,48.0,48 h,Teflon-lined autoclave,stirred,,,,,,colorless needlelike crystals,,,,Zn4O cluster 6-connected (plus terminal acetate),,,,not_reported,not_reported,400.0,,10.1021/ic502643m,ok,
10.1021/ic502643m,downloaded\10.1021_ic502643m.pdf,SI downloaded\10.1021_ic502643m_SI.pdf,mof_json_store\10.1021_ic502643m\raw_output.json,mof_json_store\10.1021_ic502643m\synthesis_003.json,no,,Ib,,Zn(ClO4)2·6H2O,,50 mg,0.171015,mmol,nan,,,,,nan,,,,,"Biphenyl-3,4',5-tricarboxylic acid",H3L1,10 mg,10.0,mg,"1,4-naphthalenedicarboxylic acid","1,4-NDC",3.8 mg,3.8,mg,,,,,,,,,,,,,,,,"N,N-dimethylacetamide",DMA,0.5 mL,0.5,,,,,120.0,120 °C,48.0,48 h,Teflon-lined autoclave,stirred,,,,,,colorless needlelike crystals,,,,Zn4O(COO)7 7-connected SBU,,,,not_reported,not_reported,400.0,,10.1021/ic502643m,ok,
10.1021/ic502643m,downloaded\10.1021_ic502643m.pdf,SI downloaded\10.1021_ic502643m_SI.pdf,mof_json_store\10.1021_ic502643m\raw_output.json,mof_json_store\10.1021_ic502643m\synthesis_004.json,no,,Ic,,CdCl2·6H2O,,50 mg,0.236506,mmol,nan,,,,,nan,,,,,"Biphenyl-3,4',5-tricarboxylic acid",H3L1,10 mg,10.0,mg,"2,6-naphthalenedicarboxylic acid","2,6-NDC",3.8 mg,3.8,mg,,,,,,HNO3 (16 mol/L),,"5 µL, 16 mol/L",5.0,µL,,,,,,"N,N-dimethylacetamide",DMA,0.5 mL,0.5,,,,,120.0,120 °C,48.0,48 h,Teflon-lined autoclave,stirred,,,,,,colorless needlelike crystals,,,,Zn4O(COO)7 7-connected SBU,,,,not_reported,not_reported,400.0,,10.1021/ic502643m,ok,
10.1021/ic502643m,downloaded\10.1021_ic502643m.pdf,SI downloaded\10.1021_ic502643m_SI.pdf,mof_json_store\10.1021_ic502643m\raw_output.json,mof_json_store\10.1021_ic502643m\synthesis_005.json,no,,Id,,Co(NO3)2·6H2O,,50 mg,0.236928,mmol,nan,,,,,nan,,,,,"Biphenyl-3,4',5-tricarboxylic acid",H3L1,10 mg,10.0,mg,"biphenyl-4,4'-dicarboxylic acid",BPDC,6 mg,6.0,mg,,,,,,HNO3 (16 mol/L),,"5 µL, 16 mol/L",5.0,µL,,,,,,"N,N-dimethylacetamide",DMA,"1 mL total, DMA/DEF 1:1",,"N,N-diethylformamide",DEF,"1 mL total, DMA/DEF 1:1",,125.0,125 °C,48.0,48 h,Teflon-lined autoclave,stirred,,,,,,colorless needlelike crystals,,,,Zn4O(COO)7 7-connected SBU,,,,not_reported,not_reported,400.0,,10.1021/ic502643m,ok,
10.1021/ic502643m,downloaded\10.1021_ic502643m.pdf,SI downloaded\10.1021_ic502643m_SI.pdf,mof_json_store\10.1021_ic502643m\raw_output.json,mof_json_store\10.1021_ic502643m\synthesis_006.json,no,,IIa,,Co(NO3)2·6H2O,,110 mg,0.521243,mmol,nan,,,,,nan,,,,,5-(4-carboxy-benzoylamino)-isophthalic acid,H3L2,30 mg,30.0,mg,terephthalic acid,BDC,4 mg,4.0,mg,,,,,,HNO3 (16 mol/L),,"5 µL, 16 mol/L",5.0,µL,,,,,,"N,N-dimethylacetamide",DMA,1 mL,1.0,,,,,110.0,110 °C,48.0,48 h,Teflon-lined autoclave,stirred,,,140 °C under vacuum (outgas) for 30 h,140.0,30.0,colorless needlelike crystals,,,,Zn4O(COO)7 7-connected SBU,,,276.0,not_reported,not_reported,400.0,CO2_capture,10.1021/ic502643m,ok,
10.1021/ic502643m,downloaded\10.1021_ic502643m.pdf,SI downloaded\10.1021_ic502643m_SI.pdf,mof_json_store\10.1021_ic502643m\raw_output.json,mof_json_store\10.1021_ic502643m\synthesis_007.json,no,,IIb,,CuSO4·5H2O,,110 mg,0.592401,mmol,nan,,,,,nan,,,,,5-(4-carboxy-benzoylamino)-isophthalic acid,H3L2,30 mg,30.0,mg,"1,4-naphthalenedicarboxylic acid","1,4-NDC",5.5 mg,5.5,mg,,,,,,HNO3 (16 mol/L),,"5 µL, 16 mol/L",5.0,µL,,,,,,"N,N-dimethylacetamide",DMA,1 mL,1.0,,,,,120.0,120 °C,48.0,48 h,Teflon-lined autoclave,stirred,,,,,,colorless needlelike crystals,,,,Zn4O(COO)7 7-connected SBU,,,,not_reported,not_reported,400.0,,10.1021/ic502643m,ok,
10.1021/ic502643m,downloaded\10.1021_ic502643m.pdf,SI downloaded\10.1021_ic502643m_SI.pdf,mof_json_store\10.1021_ic502643m\raw_output.json,mof_json_store\10.1021_ic502643m\synthesis_008.json,no,,IIc,,CoCl2·6H2O,,110 mg,0.696499,mmol,nan,,,,,nan,,,,,5-(4-carboxy-benzoylamino)-isophthalic acid,H3L2,30 mg,30.0,mg,"2,6-naphthalenedicarboxylic acid","2,6-NDC",5.5 mg,5.5,mg,,,,,,HNO3 (16 mol/L),,"5 µL, 16 mol/L",5.0,µL,,,,,,"N,N-dimethylacetamide",DMA,1 mL,1.0,,,,,110.0,110 °C,48.0,48 h,Teflon-lined autoclave,stirred,,,140 °C under vacuum (outgas) for 30 h,140.0,30.0,colorless needlelike crystals,,,,Zn4O(COO)7 7-connected SBU,,,202.0,not_reported,not_reported,400.0,CO2_capture,10.1021/ic502643m,ok,
10.1021/ic502643m,downloaded\10.1021_ic502643m.pdf,SI downloaded\10.1021_ic502643m_SI.pdf,mof_json_store\10.1021_ic502643m\raw_output.json,mof_json_store\10.1021_ic502643m\synthesis_009.json,no,,IId,,CoCl2·6H2O,,110 mg,0.696499,mmol,nan,,,,,nan,,,,,5-(4-carboxy-benzoylamino)-isophthalic acid,H3L2,30 mg,30.0,mg,"biphenyl-4,4'-dicarboxylic acid",BPDC,6 mg,6.0,mg,,,,,,HNO3 (16 mol/L),,"5 µL, 16 mol/L",5.0,µL,,,,,,"N,N-dimethylacetamide",DMA,1 mL,1.0,,,,,110.0,110 °C,48.0,48 h,Teflon-lined autoclave,stirred,,,,,,colorless needlelike crystals,,,,Zn4O(COO)7 7-connected SBU,,,,not_reported,not_reported,400.0,,10.1021/ic502643m,ok,
10.1021/ic502643m,downloaded\10.1021_ic502643m.pdf,SI downloaded\10.1021_ic502643m_SI.pdf,mof_json_store\10.1021_ic502643m\raw_output.json,mof_json_store\10.1021_ic502643m\synthesis_010.json,no,,IIIc,,MnSO4,,45 mg,0.298015,mmol,nan,,,,,nan,,,,,"[1,1':4',1''-terphenyl]-3,4'',5-tricarboxylic acid",H3L3,10 mg,10.0,mg,"2,6-naphthalenedicarboxylic acid","2,6-NDC",5 mg,5.0,mg,,,,,,HNO3 (16 mol/L),,"5 µL, 16 mol/L",5.0,µL,,,,,,"N,N-dimethylacetamide",DMA,0.5 mL,0.5,,,,,120.0,120 °C,48.0,48 h,Teflon-lined autoclave,stirred,,,,,,colorless needlelike crystals,,,,Zn4O(COO)7 7-connected SBU,,,,not_reported,not_reported,400.0,,10.1021/ic502643m,ok,
10.1021/ic502643m,downloaded\10.1021_ic502643m.pdf,SI downloaded\10.1021_ic502643m_SI.pdf,mof_json_store\10.1021_ic502643m\raw_output.json,mof_json_store\10.1021_ic502643m\synthesis_011.json,no,,IIId,,FeSO4·7H2O,,45 mg,0.247232,mmol,nan,,,,,nan,,,,,"[1,1':4',1''-terphenyl]-3,4'',5-tricarboxylic acid",H3L3,10 mg,10.0,mg,"biphenyl-4,4'-dicarboxylic acid",BPDC,6 mg,6.0,mg,,,,,,HNO3 (16 mol/L),,"5 µL, 16 mol/L",5.0,µL,,,,,,"N,N-dimethylacetamide",DMA,0.5 mL,0.5,,,,,120.0,120 °C,48.0,48 h,Teflon-lined autoclave,stirred,,,,,,colorless needlelike crystals,,,,Zn4O(COO)7 7-connected SBU,,,,not_reported,not_reported,400.0,,10.1021/ic502643m,ok,
10.1039/d1ta02814f,downloaded\10.1039_d1ta02814f.pdf,SI downloaded\10.1039_d1ta02814f_SI.pdf,mof_json_store\10.1039_d1ta02814f\raw_output.json,mof_json_store\10.1039_d1ta02814f\synthesis_001.json,no,,mmZIF-7,,Cu(NO3)2·3H2O,,0.10 g,0.4771,mmol,nan,,,,,nan,,,,,benzimidazole,bIm,0.30 g (2.5 mmol),0.3,g,,,,,,,,,,,,,,,,,,,,,"N,N-dimethylformamide",DMF,5 mL (from DMF/EtOH 1:1 linker solution; total with water yields 1:1:1 H2O/EtOH/DMF),5.0,ethanol,EtOH,5 mL,5.0,25,room temperature,3.0,3 h,,stirring,ethanol,3× (50 mL each),vacuum dried at 60 °C for 12 h,60.0,12.0,purplish rhombic dodecahedra,,,,,,,70.6,not_reported,not_reported,,CO2_capture,10.1039/d1ta02814f,ok,
10.1039/d1ta02814f,downloaded\10.1039_d1ta02814f.pdf,SI downloaded\10.1039_d1ta02814f_SI.pdf,mof_json_store\10.1039_d1ta02814f\raw_output.json,mof_json_store\10.1039_d1ta02814f\synthesis_002.json,no,,mmZIF-7,,Cd(NO3)2·4H2O,,0.10 g,0.383906,mmol,nan,,,,,nan,,,,,benzimidazole,bIm,0.30 g (2.5 mmol),0.3,g,,,,,,,,,,,,,,,,,,,,,"N,N-dimethylformamide",DMF,5 mL (from DMF/EtOH 1:1 linker solution; total with water yields 1:1:1 H2O/EtOH/DMF),5.0,ethanol,EtOH,5 mL,5.0,25,room temperature,3.0,3 h,,stirring,ethanol,3× (50 mL each),vacuum dried at 60 °C for 12 h,60.0,12.0,purplish rhombic dodecahedra,,,,,,,276.0,not_reported,not_reported,,CO2_capture,10.1039/d1ta02814f,ok,
10.1039/d1ta02814f,downloaded\10.1039_d1ta02814f.pdf,SI downloaded\10.1039_d1ta02814f_SI.pdf,mof_json_store\10.1039_d1ta02814f\raw_output.json,mof_json_store\10.1039_d1ta02814f\synthesis_003.json,no,,mmZIF-7,,Cd(NO3)2·4H2O,,0.10 g,0.383906,mmol,nan,,,,,nan,,,,,benzimidazole,bIm,0.30 g (2.5 mmol),0.3,g,,,,,,,,,,,,,,,,,,,,,"N,N-dimethylformamide",DMF,5 mL (from DMF/EtOH 1:1 linker solution; total with water yields 1:1:1 H2O/EtOH/DMF),5.0,ethanol,EtOH,5 mL,5.0,25,room temperature,3.0,3 h,,stirring,ethanol,3× (50 mL each),vacuum dried at 60 °C for 12 h,60.0,12.0,purplish rhombic dodecahedra,,,,,,,199.8,not_reported,not_reported,,CO2_capture,10.1039/d1ta02814f,ok,
10.1039/d1ta02814f,downloaded\10.1039_d1ta02814f.pdf,SI downloaded\10.1039_d1ta02814f_SI.pdf,mof_json_store\10.1039_d1ta02814f\raw_output.json,mof_json_store\10.1039_d1ta02814f\synthesis_004.json,no,,mmZIF-8,,Cd(NO3)2·4H2O,,0.050 g,0.191953,mmol,nan,,,,,nan,,,,,2-methylimidazole,,0.50 g (6.1 mmol),0.5,g,,,,,,,,,,,,,,,,,,,,,ethanol,EtOH,10 mL total (5 mL in H2O/EtOH 1:1 dispersion + 5 mL linker solution),10.0,water,H2O,5 mL (in H2O/EtOH 1:1 dispersion),5.0,25,room temperature,0.5,30 min,,stirring,ethanol,3× (50 mL each),vacuum dried at 60 °C overnight,60.0,,,,,,,,,,not_reported,not_reported,,,10.1039/d1ta02814f,ok,
10.1039/d1ta02814f,downloaded\10.1039_d1ta02814f.pdf,SI downloaded\10.1039_d1ta02814f_SI.pdf,mof_json_store\10.1039_d1ta02814f\raw_output.json,mof_json_store\10.1039_d1ta02814f\synthesis_005.json,no,,mmZIF-71,,Cd(NO3)2·4H2O,,0.10 g,0.383906,mmol,nan,,,,,nan,,,,,"4,5-dichloroimidazole",dcIm,0.30 g (2.5 mmol),0.3,g,,,,,,,,,,,,,,,,,,,,,"N,N-dimethylformamide",DMF,5 mL (from DMF/EtOH 1:1 linker solution; total with water),5.0,ethanol,EtOH,5 mL (from DMF/EtOH 1:1 linker solution),5.0,25,room temperature,2.0,2 h,,stirring,ethanol,3× (50 mL each),vacuum dried at 60 °C for 12 h,60.0,12.0,purplish powder,,,,,,,,not_reported,not_reported,,,10.1039/d1ta02814f,ok,
10.1039/d1ta02814f,downloaded\10.1039_d1ta02814f.pdf,SI downloaded\10.1039_d1ta02814f_SI.pdf,mof_json_store\10.1039_d1ta02814f\raw_output.json,mof_json_store\10.1039_d1ta02814f\synthesis_006.json,no,,ZIF-7 (Zn),,Cd(NO3)2·4H2O,,136 mg (0.5 mmol) in 5 mL DMF,0.5,mmol,nan,,,,,nan,,,,,benzimidazole,bIm,120 mg (1 mmol) in 5 mL methanol,120.0,mg,,,,,,,,,,,,,,,,,,,,,"N,N-dimethylformamide",DMF,5 mL,5.0,methanol,MeOH,5 mL,5.0,25,room temperature,0.5,30 min,,stirring,methanol,3× (50 mL each),vacuum dried at 60 °C for 12 h,60.0,12.0,,,,,,,,,not_reported,not_reported,,,10.1039/d1ta02814f,ok,
10.1039/d1ta02814f,downloaded\10.1039_d1ta02814f.pdf,SI downloaded\10.1039_d1ta02814f_SI.pdf,mof_json_store\10.1039_d1ta02814f\raw_output.json,mof_json_store\10.1039_d1ta02814f\synthesis_007.json,no,,ZIF-9 (Co),,Cd(NO3)2·4H2O,,3.6 mmol in DMF,3.6,mmol,nan,,,,,nan,,,,,benzimidazole,bIm,7.2 mmol in DMF,7.2,mmol,,,,,,,,,,,,,,,,,,,,,"N,N-dimethylformamide",DMF,60 mL,60.0,,,,,135.0,135 °C,48.0,48 h,Teflon-lined autoclave (100 mL),,methanol,3× (50 mL each),vacuum dried at 60 °C for 12 h,60.0,12.0,purple precipitation,,,,,,,,not_reported,not_reported,,,10.1039/d1ta02814f,ok,
10.1039/d1ta02814f,downloaded\10.1039_d1ta02814f.pdf,SI downloaded\10.1039_d1ta02814f_SI.pdf,mof_json_store\10.1039_d1ta02814f\raw_output.json,mof_json_store\10.1039_d1ta02814f\synthesis_010.json,no,,"mmZIF-7 (direct one-pot, feed Co:Zn = 2:1)",,ZrCl4,,"0.333 mmol (from 0.1 M total divalent cations in DMF, 5 mL; Co:Zn=2:1)",0.333,mmol,nan,,"0.167 mmol (from 0.1 M total divalent cations in DMF, 5 mL; Co:Zn=2:1)",0.167,mmol,nan,,,,,benzimidazole,bIm,120 mg (1 mmol) in 5 mL MeOH,120.0,mg,,,,,,,,,,,,,,,,,,,,,"N,N-dimethylformamide",DMF,"5 mL (mixed-metal salt solution, 0.1 M total)",5.0,methanol,MeOH,5 mL (linker solution),5.0,25,room temperature,0.5,30 min,,stirring,methanol,3× (50 mL each),vacuum dried at 60 °C for 12 h,60.0,12.0,,,,,,,,,not_reported,not_reported,,,10.1039/d1ta02814f,ok,
10.1039/d1ta02814f,downloaded\10.1039_d1ta02814f.pdf,SI downloaded\10.1039_d1ta02814f_SI.pdf,mof_json_store\10.1039_d1ta02814f\raw_output.json,mof_json_store\10.1039_d1ta02814f\synthesis_011.json,no,,"mmZIF-7 (direct one-pot, feed Co:Zn = 5:2)",,ZrCl4,,"0.357 mmol (from 0.1 M total divalent cations in DMF, 5 mL; Co:Zn=5:2)",0.357,mmol,nan,,"0.143 mmol (from 0.1 M total divalent cations in DMF, 5 mL; Co:Zn=5:2)",0.143,mmol,nan,,,,,benzimidazole,bIm,120 mg (1 mmol) in 5 mL MeOH,120.0,mg,,,,,,,,,,,,,,,,,,,,,"N,N-dimethylformamide",DMF,"5 mL (mixed-metal salt solution, 0.1 M total)",5.0,methanol,MeOH,5 mL (linker solution),5.0,25,room temperature,0.5,30 min,,stirring,methanol,3× (50 mL each),vacuum dried at 60 °C for 12 h,60.0,12.0,,,,,,,,,not_reported,not_reported,,,10.1039/d1ta02814f,ok,
10.1039/d1ta02814f,downloaded\10.1039_d1ta02814f.pdf,SI downloaded\10.1039_d1ta02814f_SI.pdf,mof_json_store\10.1039_d1ta02814f\raw_output.json,mof_json_store\10.1039_d1ta02814f\synthesis_012.json,no,,"mmZIF-7 (direct one-pot, feed Co:Zn = 3:1)",,Zn(NO3)2·6H2O,,"0.375 mmol (from 0.1 M total divalent cations in DMF, 5 mL; Co:Zn=3:1)",0.375,mmol,nan,,"0.125 mmol (from 0.1 M total divalent cations in DMF, 5 mL; Co:Zn=3:1)",0.125,mmol,nan,,,,,benzimidazole,bIm,120 mg (1 mmol) in 5 mL MeOH,120.0,mg,,,,,,,,,,,,,,,,,,,,,"N,N-dimethylformamide",DMF,"5 mL (mixed-metal salt solution, 0.1 M total)",5.0,methanol,MeOH,5 mL (linker solution),5.0,25,room temperature,0.5,30 min,,stirring,methanol,3× (50 mL each),vacuum dried at 60 °C for 12 h,60.0,12.0,,,,,,,,,not_reported,not_reported,,,10.1039/d1ta02814f,ok,
10.1039/c4ce00858h,downloaded\10.1039_c4ce00858h.pdf,SI downloaded\10.1039_c4ce00858h_SI.pdf,mof_json_store\10.1039_c4ce00858h\raw_output.json,mof_json_store\10.1039_c4ce00858h\synthesis_011.json,no,,,,Zn(CH3COO)2·2H2O,,0.039 mmol,0.039,mmol,nan,,,,,nan,,,,,"1,2,5-thiadiazole-3,4-dicarboxylic acid",H2tdc,0.100 mmol,0.1,mmol,,,,,,,,,,,potassium hydroxide,KOH,"0.56 M, 0.05 mL (in water)",,,,,,,,"N,N-dimethylformamide",DMF,"2 mL, DMF/H2O 3:1",,water,H2O,part of 2 mL (DMF/H2O 3:1),,85.0,85 °C for 12 h,12.0,12 h,sealed 20 mL glass vial,,,,,,,block crystals,73.0,,,,"monoclinic, P21",,,,,320.0,luminescence,10.1039/c4ce00858h,ok,
10.1039/c4ce00858h,downloaded\10.1039_c4ce00858h.pdf,SI downloaded\10.1039_c4ce00858h_SI.pdf,mof_json_store\10.1039_c4ce00858h\raw_output.json,mof_json_store\10.1039_c4ce00858h\synthesis_012.json,no,,,,Cd(CH3COO)2·2H2O,,0.039 mmol,0.039,mmol,nan,,,,,nan,,,,,"1,2,5-thiadiazole-3,4-dicarboxylic acid",H2tdc,0.100 mmol,0.1,mmol,,,,,,,,,,,potassium hydroxide,KOH,"0.56 M, 0.05 mL (in water)",,,,,,,,"N,N-dimethylformamide",DMF,"2 mL, DMF/H2O 3:1",,water,H2O,part of 2 mL (DMF/H2O 3:1),,85.0,85 °C for 12 h,12.0,12 h,sealed 20 mL glass vial,,,,,,,block crystals,69.0,,,,"monoclinic, P21",,,,,,,10.1039/c4ce00858h,ok,
10.1021/acs.cgd.8b00898,downloaded\10.1021_acs.cgd.8b00898.pdf,SI downloaded\10.1021_acs.cgd.8b00898_SI.pdf,mof_json_store\10.1021_acs.cgd.8b00898\raw_output.json,mof_json_store\10.1021_acs.cgd.8b00898\synthesis_001.json,yes,RT synthesis with SBS only gave no precipitate after 30 min,Cu-BTC (HKUST-1),,Cu(NO3)2·3H2O,,4.5 mmol,4.5,mmol,nan,,,,,nan,,,,,"benzene-1,3,5-tricarboxylic acid",BTC,2.5 mmol,2.5,mmol,,,,,,,,,,,sodium benzenesulfonate (SBS),SBS,4.5 mmol,4.5,mmol,zinc oxide (ZnO),,0.293 g,0.293,g,water,H2O,8 mL (A) + 15 mL (B),23.0,"N,N-dimethylformamide",DMF,8 mL,8.0,25,RT,0.017,"stir A+B 15 min; after adding C, 60 s",,fast magnetic stirring,MeOH,"25 mL, 4 times",120 °C in oven for 12 h,120.0,12.0,blue,,,,,,,1262.0,not_reported,not_reported,330.0,,10.1021/acs.cgd.8b00898,ok,
10.1021/acs.cgd.8b00898,downloaded\10.1021_acs.cgd.8b00898.pdf,SI downloaded\10.1021_acs.cgd.8b00898_SI.pdf,mof_json_store\10.1021_acs.cgd.8b00898\raw_output.json,mof_json_store\10.1021_acs.cgd.8b00898\synthesis_002.json,yes,RT synthesis with SBS only gave no precipitate after 30 min,Cu-BTC (HKUST-1),,Cu(NO3)2·3H2O,,4.5 mmol,4.5,mmol,nan,,,,,nan,,,,,"benzene-1,3,5-tricarboxylic acid",BTC,2.5 mmol,2.5,mmol,,,,,,,,,,,sodium benzenesulfonate (SBS),SBS,2.25 mmol,2.25,mmol,zinc oxide (ZnO),,0.293 g,0.293,g,water,H2O,8 mL (A) + 15 mL (B),23.0,"N,N-dimethylformamide",DMF,8 mL,8.0,25,RT,0.017,"stir A+B 15 min; after adding C, 60 s",,fast magnetic stirring,MeOH,"25 mL, 4 times",120 °C in oven for 12 h,120.0,12.0,blue octahedra,,~400 nm,,,,,1156.0,not_reported,not_reported,330.0,,10.1021/acs.cgd.8b00898,ok,
10.1021/acs.cgd.8b00898,downloaded\10.1021_acs.cgd.8b00898.pdf,SI downloaded\10.1021_acs.cgd.8b00898_SI.pdf,mof_json_store\10.1021_acs.cgd.8b00898\raw_output.json,mof_json_store\10.1021_acs.cgd.8b00898\synthesis_003.json,yes,RT synthesis with SBS only gave no precipitate after 30 min,Cu-BTC (HKUST-1),,Cu(NO3)2·3H2O,,4.5 mmol,4.5,mmol,nan,,,,,nan,,,,,"benzene-1,3,5-tricarboxylic acid",BTC,2.5 mmol,2.5,mmol,,,,,,,,,,,sodium benzenesulfonate (SBS),SBS,1.125 mmol,1.125,mmol,zinc oxide (ZnO),,0.293 g,0.293,g,water,H2O,8 mL (A) + 15 mL (B),23.0,"N,N-dimethylformamide",DMF,8 mL,8.0,25,RT,0.017,"stir A+B 15 min; after adding C, 60 s",,fast magnetic stirring,MeOH,"25 mL, 4 times",120 °C in oven for 12 h,120.0,12.0,blue,,,,,,,1529.0,not_reported,not_reported,330.0,,10.1021/acs.cgd.8b00898,ok,
10.1021/acs.cgd.8b00898,downloaded\10.1021_acs.cgd.8b00898.pdf,SI downloaded\10.1021_acs.cgd.8b00898_SI.pdf,mof_json_store\10.1021_acs.cgd.8b00898\raw_output.json,mof_json_store\10.1021_acs.cgd.8b00898\synthesis_004.json,yes,RT synthesis with SBS only gave no precipitate after 30 min,Cu-BTC (HKUST-1),,Cu(NO3)2·3H2O,,4.5 mmol,4.5,mmol,nan,,,,,nan,,,,,"benzene-1,3,5-tricarboxylic acid",BTC,2.5 mmol,2.5,mmol,,,,,,,,,,,sodium benzenesulfonate (SBS),SBS,0.45 mmol,0.45,mmol,zinc oxide (ZnO),,0.293 g,0.293,g,water,H2O,8 mL (A) + 15 mL (B),23.0,"N,N-dimethylformamide",DMF,8 mL,8.0,25,RT,0.017,"stir A+B 15 min; after adding C, 60 s",,fast magnetic stirring,MeOH,"25 mL, 4 times",120 °C in oven for 12 h,120.0,12.0,blue,,,,,,,1548.0,not_reported,not_reported,330.0,,10.1021/acs.cgd.8b00898,ok,
10.1021/acs.cgd.8b00898,downloaded\10.1021_acs.cgd.8b00898.pdf,SI downloaded\10.1021_acs.cgd.8b00898_SI.pdf,mof_json_store\10.1021_acs.cgd.8b00898\raw_output.json,mof_json_store\10.1021_acs.cgd.8b00898\synthesis_005.json,yes,RT synthesis with SBS only gave no precipitate after 30 min,Cu-BTC (HKUST-1),,Cu(NO3)2·3H2O,,4.5 mmol,4.5,mmol,nan,,,,,nan,,,,,"benzene-1,3,5-tricarboxylic acid",BTC,2.5 mmol,2.5,mmol,,,,,,,,,,,sodium 4-hydroxybenzenesulfonate dihydrate,,2.25 mmol (template/Cu2+ = 0.5),2.25,mmol,zinc oxide (ZnO),,0.293 g,0.293,g,water,H2O,8 mL (A) + 15 mL (B),23.0,"N,N-dimethylformamide",DMF,8 mL,8.0,25,RT,0.017,"stir A+B 15 min; after adding C, 60 s",,fast magnetic stirring,MeOH,"25 mL, 4 times",120 °C in oven for 12 h,120.0,12.0,blue,,,,,,,1504.0,not_reported,not_reported,330.0,,10.1021/acs.cgd.8b00898,ok,
10.1021/acs.cgd.8b00898,downloaded\10.1021_acs.cgd.8b00898.pdf,SI downloaded\10.1021_acs.cgd.8b00898_SI.pdf,mof_json_store\10.1021_acs.cgd.8b00898\raw_output.json,mof_json_store\10.1021_acs.cgd.8b00898\synthesis_006.json,yes,RT synthesis with SBS only gave no precipitate after 30 min,Cu-BTC (HKUST-1),,Cd(CH3COO)2·2H2O,,4.5 mmol,4.5,mmol,nan,,,,,nan,,,,,"benzene-1,3,5-tricarboxylic acid",BTC,2.5 mmol,2.5,mmol,,,,,,,,,,,sodium p-toluenesulfonate,,2.25 mmol (template/Cu2+ = 0.5),2.25,mmol,zinc oxide (ZnO),,0.293 g,0.293,g,water,H2O,8 mL (A) + 15 mL (B),23.0,"N,N-dimethylformamide",DMF,8 mL,8.0,25,RT,0.017,"stir A+B 15 min; after adding C, 60 s",,fast magnetic stirring,MeOH,"25 mL, 4 times",120 °C in oven for 12 h,120.0,12.0,blue,,,,,,,1154.0,not_reported,not_reported,330.0,,10.1021/acs.cgd.8b00898,ok,
10.1021/acs.cgd.8b00898,downloaded\10.1021_acs.cgd.8b00898.pdf,SI downloaded\10.1021_acs.cgd.8b00898_SI.pdf,mof_json_store\10.1021_acs.cgd.8b00898\raw_output.json,mof_json_store\10.1021_acs.cgd.8b00898\synthesis_007.json,yes,RT synthesis with SBS only gave no precipitate after 30 min,Cu-BTC (HKUST-1),,Cd(CH3COO)2·2H2O,,4.5 mmol,4.5,mmol,nan,,,,,nan,,,,,"benzene-1,3,5-tricarboxylic acid",BTC,2.5 mmol,2.5,mmol,,,,,,,,,,,sodium dodecylbenzenesulfonate,,2.25 mmol (template/Cu2+ = 0.5),2.25,mmol,zinc oxide (ZnO),,0.293 g,0.293,g,water,H2O,8 mL (A) + 15 mL (B),23.0,"N,N-dimethylformamide",DMF,8 mL,8.0,25,RT,0.017,"stir A+B 15 min; after adding C, 60 s",,fast magnetic stirring,MeOH,"25 mL, 4 times",120 °C in oven for 12 h,120.0,12.0,blue,,,,,,,1397.0,not_reported,not_reported,330.0,,10.1021/acs.cgd.8b00898,ok,
10.1021/acs.cgd.8b00898,downloaded\10.1021_acs.cgd.8b00898.pdf,SI downloaded\10.1021_acs.cgd.8b00898_SI.pdf,mof_json_store\10.1021_acs.cgd.8b00898\raw_output.json,mof_json_store\10.1021_acs.cgd.8b00898\synthesis_008.json,yes,RT synthesis with SBS only gave no precipitate after 30 min,Cu-BTC (HKUST-1),,Cd(CH3COO)2·2H2O,,4.5 mmol in 15 mL H2O,4.5,mmol,nan,,,,,nan,,,,,"benzene-1,3,5-tricarboxylic acid",BTC,2.5 mmol in 15 mL EtOH,2.5,mmol,,,,,,,,,,,,,,,,,,,,,ethanol,EtOH,15 mL,15.0,water,H2O,15 mL,15.0,120.0,120 °C,12.0,12 h (after 30 min pre-mixing),Teflon-lined autoclave,stirred before solvothermal step,EtOH,4 times,120 °C for 12 h,120.0,12.0,blue octahedra,,~10 μm,,,,,,not_reported,not_reported,330.0,,10.1021/acs.cgd.8b00898,ok,
10.1021/acs.cgd.8b00898,downloaded\10.1021_acs.cgd.8b00898.pdf,SI downloaded\10.1021_acs.cgd.8b00898_SI.pdf,mof_json_store\10.1021_acs.cgd.8b00898\raw_output.json,mof_json_store\10.1021_acs.cgd.8b00898\synthesis_009.json,yes,RT synthesis with SBS only gave no precipitate after 30 min,Cu-BTC (HKUST-1),,Cd(CH3COO)2·2H2O,,4.5 mmol in 15 mL H2O,4.5,mmol,nan,,,,,nan,,,,,"benzene-1,3,5-tricarboxylic acid",BTC,2.5 mmol in 15 mL EtOH,2.5,mmol,,,,,,,,,,,sodium benzenesulfonate (SBS),SBS,2.25 mmol,2.25,mmol,,,,,,ethanol,EtOH,15 mL,15.0,water,H2O,15 mL,15.0,120.0,120 °C,12.0,12 h (after 30 min pre-mixing),Teflon-lined autoclave,stirred before solvothermal step,EtOH,4 times,120 °C for 12 h,120.0,12.0,blue,,,,,,,,not_reported,not_reported,330.0,,10.1021/acs.cgd.8b00898,ok,
10.1021/acs.cgd.8b00898,downloaded\10.1021_acs.cgd.8b00898.pdf,SI downloaded\10.1021_acs.cgd.8b00898_SI.pdf,mof_json_store\10.1021_acs.cgd.8b00898\raw_output.json,mof_json_store\10.1021_acs.cgd.8b00898\synthesis_010.json,yes,RT synthesis with SBS only gave no precipitate after 30 min,Cu-BTC (HKUST-1),,Cd(CH3COO)2·2H2O,,4.5 mmol,4.5,mmol,nan,,,,,nan,,,,,"benzene-1,3,5-tricarboxylic acid",BTC,2.5 mmol,2.5,mmol,,,,,,,,,,,zinc oxide (ZnO),,0.293 g,0.293,g,,,,,,water,H2O,8 mL (A) + 15 mL (B),23.0,"N,N-dimethylformamide",DMF,8 mL,8.0,25,RT,0.017,stir A+B then add C; 60 s total after C addition,,magnetic stirring,MeOH,"25 mL, 4 times",120 °C in oven for 12 h,120.0,12.0,blue,,,,,,,,not_reported,not_reported,330.0,,10.1021/acs.cgd.8b00898,ok,
10.1021/jacs.7b02272,downloaded\10.1021_jacs.7b02272.pdf,SI downloaded\10.1021_jacs.7b02272_SI.pdf,mof_json_store\10.1021_jacs.7b02272\raw_output.json,mof_json_store\10.1021_jacs.7b02272\synthesis_001.json,no,,ZIF-303,,Zn(NO3)2·6H2O,,"0.1 mmol, 0.5 mL of 0.2 M stock solution in DMF",0.1,mmol,nan,,,,,nan,,,,,2-nitroimidazole,nIM,"0.1 mmol, 0.5 mL of 0.2 M stock solution in DMF",0.1,mmol,imidazole,IM,"0.2 mmol, 1.0 mL of 0.2 M stock solution in DMF",0.2,mmol,5-chlorobenzimidazole,cbIM,"0.1 mmol, 0.5 mL of 0.2 M stock solution in DMF",0.1,mmol,,,,,,,,,,,"N,N-dimethylformamide",DMF,~2.5 mL total from stock solutions,2.5,,,,,120.0,120 °C,72.0,72 h,4 mL glass vial,static,DMF,3 × 4 mL,"Solvent exchange: anhydrous DMF 3 days (fresh 3×/day), then anhydrous acetone 3 days (fresh 3×/day); supercritical CO2 exchange/drying; evacuate 0.01 Torr at RT 4 h, then 50 °C 4 h, 100 °C 4 h, 150 °C 4 h, 180 °C 12 h",,,yellow hexagonal plate crystals,49.0,,CHA,,,4.0,,not_reported,not_reported,,,10.1021/jacs.7b02272,ok,
10.1021/jacs.7b02272,downloaded\10.1021_jacs.7b02272.pdf,SI downloaded\10.1021_jacs.7b02272_SI.pdf,mof_json_store\10.1021_jacs.7b02272\raw_output.json,mof_json_store\10.1021_jacs.7b02272\synthesis_002.json,no,,ZIF-360,,Zn(NO3)2·6H2O,,"0.1 mmol, 0.5 mL of 0.2 M stock solution in DEF",0.1,mmol,nan,,,,,nan,,,,,2-nitroimidazole,nIM,"0.3 mmol, 1.5 mL of 0.2 M stock solution in DEF",0.3,mmol,imidazole,IM,"0.1 mmol, 0.5 mL of 0.2 M stock solution in DEF",0.1,mmol,benzimidazole,bIM,"0.2 mmol, 1.0 mL of 0.2 M stock solution in DEF",0.2,mmol,,,,,,,,,,,"N,N-diethylformamide",DEF,~3.5 mL total from stock solutions,3.5,,,,,100.0,100 °C,72.0,72 h,4 mL glass vial,static,DEF,3 × 4 mL,"Solvent exchange: anhydrous DMF 3 days (fresh 3×/day), then anhydrous acetone 3 days (fresh 3×/day); supercritical CO2 exchange/drying; evacuate 0.01 Torr at RT 4 h, then 50 °C 4 h, 100 °C 4 h, 150 °C 4 h, 180 °C 12 h",,,transparent trigonal prism crystals,38.0,,KFI,,,4.8,1050.0,not_reported,not_reported,,,10.1021/jacs.7b02272,ok,
10.1021/jacs.7b02272,downloaded\10.1021_jacs.7b02272.pdf,SI downloaded\10.1021_jacs.7b02272_SI.pdf,mof_json_store\10.1021_jacs.7b02272\raw_output.json,mof_json_store\10.1021_jacs.7b02272\synthesis_003.json,no,,ZIF-365,,Zn(NO3)2·6H2O,,"0.1 mmol, 0.5 mL of 0.2 M stock solution in DEF",0.1,mmol,nan,,,,,nan,,,,,2-nitroimidazole,nIM,"0.22 mmol, 1.1 mL of 0.2 M stock solution in DEF",0.22,mmol,imidazole,IM,"0.1 mmol, 0.5 mL of 0.2 M stock solution in DEF",0.1,mmol,5-chlorobenzimidazole,cbIM,"0.2 mmol, 1.0 mL of 0.2 M stock solution in DEF",0.2,mmol,,,,,,,,,,,"N,N-diethylformamide",DEF,~3.1 mL total from stock solutions,3.1,,,,,100.0,100 °C,72.0,72 h,4 mL glass vial,static,DEF,3 × 4 mL,"Solvent exchange: anhydrous DMF 3 days (fresh 3×/day), then anhydrous acetone 3 days (fresh 3×/day); supercritical CO2 exchange/drying; evacuate 0.01 Torr at RT 4 h, then 50 °C 4 h, 100 °C 4 h, 150 °C 4 h, 180 °C 12 h",,,transparent trigonal prism crystals,34.0,,KFI,,,5.0,920.0,not_reported,not_reported,,,10.1021/jacs.7b02272,ok,
10.1021/jacs.7b02272,downloaded\10.1021_jacs.7b02272.pdf,SI downloaded\10.1021_jacs.7b02272_SI.pdf,mof_json_store\10.1021_jacs.7b02272\raw_output.json,mof_json_store\10.1021_jacs.7b02272\synthesis_004.json,no,,ZIF-376,,Zn(NO3)2·6H2O,,"0.14 mmol, 0.7 mL of 0.2 M stock solution in DMF",0.14,mmol,nan,,,,,nan,,,,,2-methylimidazole,mIM,"0.3 mmol, 1.5 mL of 0.2 M stock solution in DMF",0.3,mmol,imidazole,IM,"0.1 mmol, 0.5 mL of 0.2 M stock solution in DMF",0.1,mmol,6-nitrobenzimidazole,nbIM,"0.2 mmol, 1.0 mL of 0.2 M stock solution in DMF",0.2,mmol,,,,,,,,,,,"N,N-dimethylformamide",DMF,~3.7 mL total from stock solutions,3.7,,,,,130.0,130 °C,72.0,72 h (then cooled to RT),4 mL glass vial,static,,,,,,brown cubic crystals,,,LTA,,,6.9,,not_reported,not_reported,,,10.1021/jacs.7b02272,ok,
10.1021/jacs.7b02272,downloaded\10.1021_jacs.7b02272.pdf,SI downloaded\10.1021_jacs.7b02272_SI.pdf,mof_json_store\10.1021_jacs.7b02272\raw_output.json,mof_json_store\10.1021_jacs.7b02272\synthesis_005.json,no,,ZIF-386,,Zn(NO3)2·6H2O,,"0.1 mmol, 0.5 mL of 0.2 M stock solution in DMF",0.1,mmol,nan,,,,,nan,,,,,2-nitroimidazole,nIM,"0.3 mmol, 1.5 mL of 0.2 M stock solution in DMF",0.3,mmol,imidazole,IM,"0.1 mmol, 0.5 mL of 0.2 M stock solution in DMF",0.1,mmol,6-nitrobenzimidazole,nbIM,"0.2 mmol, 1.0 mL of 0.2 M stock solution in DMF",0.2,mmol,,,,,,,,,,,"N,N-dimethylformamide",DMF,~3.5 mL total from stock solutions,3.5,,,,,120.0,120 °C,72.0,72 h,4 mL glass vial,static,DMF,3 × 4 mL,"Solvent exchange: anhydrous DMF 3 days (fresh 3×/day), then anhydrous acetone 3 days (fresh 3×/day); supercritical CO2 exchange/drying; evacuate 0.01 Torr at RT 4 h, then 50 °C 4 h, 100 °C 4 h, 150 °C 4 h, 180 °C 12 h",,,yellow hexagonal plate crystals,38.0,,AFX,,,4.9,740.0,not_reported,not_reported,,,10.1021/jacs.7b02272,ok,
10.1021/jacs.7b02272,downloaded\10.1021_jacs.7b02272.pdf,SI downloaded\10.1021_jacs.7b02272_SI.pdf,mof_json_store\10.1021_jacs.7b02272\raw_output.json,mof_json_store\10.1021_jacs.7b02272\synthesis_006.json,no,,ZIF-408,,Mg(NO3)2·6H2O,,"0.04 mmol, 0.2 mL of 0.2 M stock solution in DMF",0.04,mmol,nan,,,,,nan,,,,,2-methylimidazole,mIM,"0.02 mmol, 0.1 mL of 0.2 M stock solution in DMF",0.02,mmol,5-chlorobenzimidazole,cbIM,"0.2 mmol, 1.0 mL of 0.2 M stock solution in DMF",0.2,mmol,,,,,,,,,,,,,,,,"N,N-dimethylformamide",DMF,additional DMF 0.6 mL; total ~1.9 mL including stock solutions,1.9,,,,,65.0,65 °C,672.0,28 days,4 mL glass vial,static,DMF,3 × 4 mL,,,,large cubic crystals,,,moz,,,3.4,,not_reported,not_reported,,,10.1021/jacs.7b02272,ok,
10.1021/jacs.7b02272,downloaded\10.1021_jacs.7b02272.pdf,SI downloaded\10.1021_jacs.7b02272_SI.pdf,mof_json_store\10.1021_jacs.7b02272\raw_output.json,mof_json_store\10.1021_jacs.7b02272\synthesis_007.json,no,,ZIF-410,,Co(NO3)2·6H2O,,"0.2 mmol, 1 mL of 0.2 M stock solution in DMF",0.2,mmol,nan,,,,,nan,,,,,imidazole-2-carboxaldehyde,aIM,"0.2 mmol, 1 mL of 0.2 M stock solution in DMF",0.2,mmol,5-chlorobenzimidazole,cbIM,"0.3 mmol, 1.5 mL of 0.2 M stock solution in DMF",0.3,mmol,,,,,,,,,,,,,,,,"N,N-dimethylformamide",DMF,~3.5 mL total from stock solutions,3.5,,,,,85.0,85 °C,96.0,96 h,4 mL glass vial,static,DMF,3 × 4 mL,"Solvent exchange: anhydrous DMF 3 days (fresh 3×/day), then anhydrous acetone 3 days (fresh 3×/day); supercritical CO2 exchange/drying; evacuate 0.01 Torr at RT 4 h, then 50 °C 4 h, 100 °C 4 h, 150 °C 4 h, 180 °C 12 h",,,transparent hexagonal plate crystals,15.0,,GME,,,5.2,800.0,not_reported,not_reported,,,10.1021/jacs.7b02272,ok,
10.1021/jacs.7b02272,downloaded\10.1021_jacs.7b02272.pdf,SI downloaded\10.1021_jacs.7b02272_SI.pdf,mof_json_store\10.1021_jacs.7b02272\raw_output.json,mof_json_store\10.1021_jacs.7b02272\synthesis_008.json,no,,ZIF-486,,CdCl2·5/2H2O,,"0.12 mmol, 0.6 mL of 0.2 M stock solution in DMF",0.12,mmol,nan,,,,,nan,,,,,2-methylimidazole,mIM,"0.3 mmol, 1.5 mL of 0.2 M stock solution in DMF",0.3,mmol,imidazole,IM,"0.24 mmol, 1.2 mL of 0.2 M stock solution in DMF",0.24,mmol,6-nitrobenzimidazole,nbIM,"0.06 mmol, 0.3 mL of 0.2 M stock solution in DMF",0.06,mmol,,,,,,,,,,,"N,N-dimethylformamide",DMF,~3.6 mL total from stock solutions,3.6,,,,,130.0,130 °C,48.0,48 h,4 mL glass vial,static,DMF,3 × 4 mL,"Solvent exchange: anhydrous DMF 3 days (fresh 3×/day), then anhydrous acetone 3 days (fresh 3×/day); supercritical CO2 exchange/drying; evacuate 0.01 Torr at RT 4 h, then 50 °C 4 h, 100 °C 4 h, 150 °C 4 h, 180 °C 12 h",,,transparent hexagonal crystals,38.0,,GME,,,6.0,1180.0,not_reported,not_reported,,,10.1021/jacs.7b02272,ok,
10.1021/jacs.7b02272,downloaded\10.1021_jacs.7b02272.pdf,SI downloaded\10.1021_jacs.7b02272_SI.pdf,mof_json_store\10.1021_jacs.7b02272\raw_output.json,mof_json_store\10.1021_jacs.7b02272\synthesis_009.json,no,,ZIF-412,,Cd(NO3)2·6H2O,,"0.1 mmol, 0.5 mL of 0.2 M stock solution in DMF",0.1,mmol,nan,,,,,nan,,,,,2-nitroimidazole,nIM,"0.3 mmol, 1.5 mL of 0.2 M stock solution in DMF",0.3,mmol,imidazole,IM,"0.1 mmol, 0.5 mL of 0.2 M stock solution in DMF",0.1,mmol,benzimidazole,bIM,"0.2 mmol, 1.0 mL of 0.2 M stock solution in DMF",0.2,mmol,,,,,,,,,,,"N,N-dimethylformamide",DMF,additional DMF 0.5 mL; total ~4.0 mL including stock solutions,4.0,,,,,120.0,120 °C,96.0,4 days (cooled at 1 °C/min),4 mL glass vial,static,DMF,3 × 4 mL,"Solvent exchange: anhydrous DMF 3 days (fresh 3×/day), then anhydrous acetone 3 days (fresh 3×/day); supercritical CO2 exchange/drying; evacuate 0.01 Torr at RT 4 h, then 50 °C 4 h, 100 °C 4 h, 150 °C 4 h, 180 °C 12 h",,,polyhedral shaped crystals,46.0,,ucb,,,8.2,1520.0,not_reported,not_reported,,VOC_removal,10.1021/jacs.7b02272,ok,
10.1021/jacs.7b02272,downloaded\10.1021_jacs.7b02272.pdf,SI downloaded\10.1021_jacs.7b02272_SI.pdf,mof_json_store\10.1021_jacs.7b02272\raw_output.json,mof_json_store\10.1021_jacs.7b02272\synthesis_010.json,no,,ZIF-413,,InCl3·4H2O,,"0.1 mmol, 0.5 mL of 0.2 M stock solution in DMF",0.1,mmol,nan,,,,,nan,,,,,2-nitroimidazole,nIM,"0.3 mmol, 1.5 mL of 0.2 M stock solution in DMF",0.3,mmol,imidazole,IM,"0.1 mmol, 0.5 mL of 0.2 M stock solution in DMF",0.1,mmol,5-methylbenzimidazole,mbIM,"0.2 mmol, 1.0 mL of 0.2 M stock solution in DMF",0.2,mmol,,,,,,,,,,,"N,N-dimethylformamide",DMF,~3.5 mL total from stock solutions,3.5,,,,,120.0,120 °C,96.0,4 days (cooled at 1 °C/min),4 mL glass vial,static,DMF,3 × 4 mL,"Solvent exchange: anhydrous DMF 3 days (fresh 3×/day), then anhydrous acetone 3 days (fresh 3×/day); supercritical CO2 exchange/drying; evacuate 0.01 Torr at RT 4 h, then 50 °C 4 h, 100 °C 4 h, 150 °C 4 h, 180 °C 12 h",,,polyhedral shaped crystals,43.0,,ucb,,,6.8,1290.0,not_reported,not_reported,,,10.1021/jacs.7b02272,ok,
10.1021/jacs.7b02272,downloaded\10.1021_jacs.7b02272.pdf,SI downloaded\10.1021_jacs.7b02272_SI.pdf,mof_json_store\10.1021_jacs.7b02272\raw_output.json,mof_json_store\10.1021_jacs.7b02272\synthesis_011.json,no,,ZIF-414,,Eu(NO3)3·6H2O,,"0.1 mmol, 0.5 mL of 0.2 M stock solution in DMF",0.1,mmol,nan,,,,,nan,,,,,2-methylimidazole,mIM,"0.3 mmol, 1.5 mL of 0.2 M stock solution in DMF",0.3,mmol,imidazole,IM,"0.075 mmol, 0.375 mL of 0.2 M stock solution in DMF",0.075,mmol,6-nitrobenzimidazole,nbIM,"0.225 mmol, 1.125 mL of 0.2 M stock solution in DMF",0.225,mmol,,,,,,,,,,,"N,N-dimethylformamide",DMF,~3.5 mL total from stock solutions,3.5,,,,,130.0,130 °C,48.0,48 h (cooled to RT at 0.1 °C/min),4 mL glass vial,static,DMF,3 × 4 mL,"Solvent exchange: anhydrous DMF 3 days (fresh 3×/day), then anhydrous acetone 3 days (fresh 3×/day); supercritical CO2 exchange/drying; evacuate 0.01 Torr at RT 4 h, then 50 °C 4 h, 100 °C 4 h, 150 °C 4 h, 180 °C 12 h",,,transparent octahedral crystals,50.0,,ucb,,,4.6,1440.0,not_reported,not_reported,,,10.1021/jacs.7b02272,ok,
10.1021/jacs.7b02272,downloaded\10.1021_jacs.7b02272.pdf,SI downloaded\10.1021_jacs.7b02272_SI.pdf,mof_json_store\10.1021_jacs.7b02272\raw_output.json,mof_json_store\10.1021_jacs.7b02272\synthesis_012.json,no,,ZIF-516,,Gd(NO3)3·6H2O,,"0.04 mmol, 0.2 mL of 0.2 M stock solution in DMF",0.04,mmol,nan,,,,,nan,,,,,5-methylbenzimidazole,mbIM,"0.2 mmol, 1.0 mL of 0.2 M stock solution in DMF",0.2,mmol,6-bromobenzimidazole,bbIM,"0.2 mmol, 1.0 mL of 0.2 M stock solution in DMF",0.2,mmol,,,,,,,,,,,,,,,,"N,N-dimethylformamide",DMF,~2.2 mL total from stock solutions,2.2,water,H2O,70 µL added,0.07,130.0,130 °C,96.0,4 days,4 mL glass vial,static,DMF,3 × 4 mL,"Solvent exchange: anhydrous DMF 3 days (fresh 3×/day), then anhydrous acetone 3 days (fresh 3×/day); supercritical CO2 exchange/drying; evacuate 0.01 Torr at RT 4 h, then 50 °C 4 h, 100 °C 4 h, 150 °C 4 h, 180 °C 12 h",,,transparent crystals,72.0,,ykh,,,4.5,640.0,not_reported,not_reported,,,10.1021/jacs.7b02272,ok,
10.1021/jacs.7b02272,downloaded\10.1021_jacs.7b02272.pdf,SI downloaded\10.1021_jacs.7b02272_SI.pdf,mof_json_store\10.1021_jacs.7b02272\raw_output.json,mof_json_store\10.1021_jacs.7b02272\synthesis_013.json,no,,ZIF-586,,Tb(NO3)3·6H2O,,"0.04 mmol, 0.2 mL of 0.2 M stock solution in DMF",0.04,mmol,nan,,,,,nan,,,,,2-methylbenzimidazole,2-mbIM,"0.12 mmol, 0.6 mL of 0.2 M stock solution in DMF",0.12,mmol,5-methylbenzimidazole,mbIM,"0.13 mmol, 0.65 mL of 0.2 M stock solution in DMF",0.13,mmol,,,,,,,,,,,,,,,,"N,N-dimethylformamide",DMF,~1.45 mL total from stock solutions,1.45,,,,,130.0,130 °C,72.0,3 days,4 mL glass vial,static,DMF,3 × 4 mL,,,,plate crystals (with powders),,,ykh,,,,,not_reported,not_reported,,,10.1021/jacs.7b02272,ok,
10.1021/jacs.7b02272,downloaded\10.1021_jacs.7b02272.pdf,SI downloaded\10.1021_jacs.7b02272_SI.pdf,mof_json_store\10.1021_jacs.7b02272\raw_output.json,mof_json_store\10.1021_jacs.7b02272\synthesis_014.json,no,,ZIF-615,,Dy(NO3)3·6H2O,,"0.08 mmol, 0.4 mL of 0.2 M stock solution in DMF",0.08,mmol,nan,,,,,nan,,,,,4-nitroimidazole,4-nIM,"0.12 mmol, 0.6 mL of 0.2 M stock solution in DMF",0.12,mmol,5-chlorobenzimidazole,cbIM,"0.08 mmol, 0.4 mL of 0.2 M stock solution in DMF",0.08,mmol,,,,,,,,,,,,,,,,"N,N-dimethylformamide",DMF,~1.4 mL total from stock solutions,1.4,,,,,130.0,130 °C,96.0,96 h,4 mL glass vial,static,DMF,3 × 4 mL,"Solvent exchange: anhydrous DMF 3 days (fresh 3×/day), then anhydrous acetone 3 days (fresh 3×/day); supercritical CO2 exchange/drying; evacuate 0.01 Torr at RT 4 h, then 50 °C 4 h, 100 °C 4 h, 150 °C 4 h, 180 °C 12 h",,,needle crystals,38.0,,gcc,,,14.5,770.0,not_reported,not_reported,,,10.1021/jacs.7b02272,ok,
10.1021/jacs.7b02272,downloaded\10.1021_jacs.7b02272.pdf,SI downloaded\10.1021_jacs.7b02272_SI.pdf,mof_json_store\10.1021_jacs.7b02272\raw_output.json,mof_json_store\10.1021_jacs.7b02272\synthesis_015.json,no,,ZIF-725,,Ho(NO3)3·6H2O,,"0.1 mmol, 0.5 mL of 0.2 M stock solution in DMF",0.1,mmol,nan,,,,,nan,,,,,2-nitroimidazole,nIM,"0.085 mmol, 0.425 mL of 0.2 M stock solution in DMF",0.085,mmol,imidazole,IM,"0.1 mmol, 0.5 mL of 0.2 M stock solution in DMF",0.1,mmol,6-bromobenzimidazole,bbIM,"0.4 mmol, 2.0 mL of 0.2 M stock solution in DMF",0.4,mmol,,,,,,,,,,,"N,N-dimethylformamide",DMF,~3.425 mL total from stock solutions,3.425,,,,,65.0,65 °C,288.0,12 days,4 mL glass vial,static,DMF,3 × 4 mL,"Solvent exchange: anhydrous DMF 3 days (fresh 3×/day), then anhydrous acetone 3 days (fresh 3×/day); supercritical CO2 exchange/drying; evacuate 0.01 Torr at RT 4 h, then 50 °C 4 h, 100 °C 4 h, 150 °C 4 h, 180 °C 12 h",,,colorless rod-shaped crystals,19.0,,bam,,,22.5,720.0,not_reported,not_reported,,,10.1021/jacs.7b02272,ok,
10.1021/jacs.7b04532,downloaded\10.1021_jacs.7b04532.pdf,SI downloaded\10.1021_jacs.7b04532_SI.pdf,mof_json_store\10.1021_jacs.7b04532\raw_output.json,mof_json_store\10.1021_jacs.7b04532\synthesis_001.json,yes,"BDC or functionalized BDC linkers yielded MOFs with infinite RE-carboxylate SBUs, not the targeted RE4(μ3-OH)4 cluster-based pcu frameworks.",MOF-1114(Y),,Yb(NO3)3·6H2O,,91.0 mg (0.3 mmol),0.3,mmol,nan,,,,,nan,,,,,2-aminoterephthalic acid,NH2-BDC,13.6 mg (0.075 mmol),13.6,mg,,,,,,,,,,,,,,,,,,,,,"N,N-dimethylformamide",DMF,5 mL,5.0,water,H2O,0.25 mL,0.25,100.0,100 °C,12.0,12 h,20 mL Pyrex vial,,DMF,3×,,,,colorless cubic block crystals,62.0,,pcu,RE4(μ3-OH)4(COO)6 SBU,,,,not_reported,not_reported,,,10.1021/jacs.7b04532,ok,
