Repository: zzhenglab/MOFinder

# MOFinder

MOFinder extracts MOF synthesis information from the literature, reconstructs evidence-supported negative reaction records, and prepares datasets for synthesis-outcome prediction.
[Web application](https://mofinder.chemistry.wustl.edu/) | [Demos](Demo/README.md) | [Source code](docs/source_to_code.md) | [Workflow guide](docs/workflow.md) | [Model evaluation](docs/evaluation.md)

## Quick start

The workflow runs through Python commands. Python 3.10 or newer is required. Clone the repository and initialize its related applications:

```bash
git clone --recurse-submodules https://github.com/zzhenglab/MOFinder.git
cd MOFinder
```

Start with the two offline demonstrations:

```bash

File: mof_extraction_1_2.csv (part 188 of 305)
doi,main_pdf,si_pdf,raw_output,parsed_json,article_trial_or_failure,article_trial_or_failure_notes,mof_name,crystal_code,metal_1,metal_1_abbr,metal_1_amount_text,metal_1_amount_value,metal_1_amount_unit,metal_2,metal_2_abbr,metal_2_amount_text,metal_2_amount_value,metal_2_amount_unit,metal_3,metal_3_abbr,metal_3_amount_text,metal_3_amount_value,metal_3_amount_unit,linker_1,linker_1_abbr,linker_1_amount_text,linker_1_amount_value,linker_1_amount_unit,linker_2,linker_2_abbr,linker_2_amount_text,linker_2_amount_value,linker_2_amount_unit,linker_3,linker_3_abbr,linker_3_amount_text,linker_3_amount_value,linker_3_amount_unit,modulator_1,modulator_1_abbr,modulator_1_amount_text,modulator_1_amount_value,modulator_1_amount_unit,modulator_2,modulator_2_abbr,modulator_2_amount_text,modulator_2_amount_value,modulator_2_amount_unit,solvent_main,solvent_main_abbr,solvent_main_amount_text,solvent_main_ml,solvent_secondary,solvent_secondary_abbr,solvent_secondary_amount_text,solvent_secondary_ml,temperature_c,temperature_c_text,time_h,time_text,vessel_type,stirring,washing_solvent,washing_cycles,activation_text,activation_temp_c,activation_time_h,crystal_morphology,yield_percent,crystal_size,topology_code,metal_cluster_connectivity,unit_cell_short,pore_diameter_A,BET_surface_area_m2g,air_stable,water_stable,tga_decomposition_temp_c,applications,reference,status,error
10.1021/jacs.7b04532,downloaded\10.1021_jacs.7b04532.pdf,SI downloaded\10.1021_jacs.7b04532_SI.pdf,mof_json_store\10.1021_jacs.7b04532\raw_output.json,mof_json_store\10.1021_jacs.7b04532\synthesis_002.json,yes,"BDC or functionalized BDC linkers yielded MOFs with infinite RE-carboxylate SBUs, not the targeted RE4(μ3-OH)4 cluster-based pcu frameworks.",MOF-1114(Gd),1555226,CuCl2·2H2O,,148.8 mg (0.4 mmol),0.4,mmol,nan,,,,,nan,,,,,2-aminoterephthalic acid,NH2-BDC,18.1 mg (0.1 mmol),18.1,mg,,,,,,,,,,,,,,,,,,,,,"N,N-dimethylformamide",DMF,6 mL,6.0,water,H2O,0.67 mL,0.67,100.0,100 °C,12.0,12 h,20 mL Pyrex vial,,DMF,3×,,,,colorless cubic block crystals,74.0,,pcu,RE4(μ3-OH)4(COO)6 SBU,"a=b=c=27.860 Å, Fm-3̅m",,,not_reported,not_reported,,,10.1021/jacs.7b04532,ok,
10.1021/jacs.7b04532,downloaded\10.1021_jacs.7b04532.pdf,SI downloaded\10.1021_jacs.7b04532_SI.pdf,mof_json_store\10.1021_jacs.7b04532\raw_output.json,mof_json_store\10.1021_jacs.7b04532\synthesis_003.json,yes,"BDC or functionalized BDC linkers yielded MOFs with infinite RE-carboxylate SBUs, not the targeted RE4(μ3-OH)4 cluster-based pcu frameworks.",MOF-1114(Tb),,ZrCl4,,150.0 mg (0.4 mmol),0.4,mmol,nan,,,,,nan,,,,,2-aminoterephthalic acid,NH2-BDC,18.1 mg (0.1 mmol),18.1,mg,,,,,,,,,,,,,,,,,,,,,"N,N-dimethylformamide",DMF,6 mL,6.0,water,H2O,0.33 mL,0.33,100.0,100 °C,12.0,12 h,20 mL Pyrex vial,,DMF,3×,,,,colorless cubic block crystals,85.0,,pcu,RE4(μ3-OH)4(COO)6 SBU,,,,not_reported,not_reported,,,10.1021/jacs.7b04532,ok,
10.1021/jacs.7b04532,downloaded\10.1021_jacs.7b04532.pdf,SI downloaded\10.1021_jacs.7b04532_SI.pdf,mof_json_store\10.1021_jacs.7b04532\raw_output.json,mof_json_store\10.1021_jacs.7b04532\synthesis_004.json,yes,"BDC or functionalized BDC linkers yielded MOFs with infinite RE-carboxylate SBUs, not the targeted RE4(μ3-OH)4 cluster-based pcu frameworks.",MOF-1114(Dy),,ZrCl4,,113.0 mg (0.3 mmol),0.3,mmol,nan,,,,,nan,,,,,2-aminoterephthalic acid,NH2-BDC,18.1 mg (0.1 mmol),18.1,mg,,,,,,,,,,,,,,,,,,,,,"N,N-dimethylformamide",DMF,5 mL,5.0,water,H2O,0.5 mL,0.5,100.0,100 °C,12.0,12 h,20 mL Pyrex vial,,DMF,3×,,,,light yellow cubic block crystals,52.0,,pcu,RE4(μ3-OH)4(COO)6 SBU,,,,not_reported,not_reported,,,10.1021/jacs.7b04532,ok,
10.1021/jacs.7b04532,downloaded\10.1021_jacs.7b04532.pdf,SI downloaded\10.1021_jacs.7b04532_SI.pdf,mof_json_store\10.1021_jacs.7b04532\raw_output.json,mof_json_store\10.1021_jacs.7b04532\synthesis_005.json,yes,"BDC or functionalized BDC linkers yielded MOFs with infinite RE-carboxylate SBUs, not the targeted RE4(μ3-OH)4 cluster-based pcu frameworks.",MOF-1114(Ho),,ZrCl4,,114.1 mg (0.3 mmol),0.3,mmol,nan,,,,,nan,,,,,2-aminoterephthalic acid,NH2-BDC,18.1 mg (0.1 mmol),18.1,mg,,,,,,,,,,,,,,,,,,,,,"N,N-dimethylformamide",DMF,5 mL,5.0,water,H2O,0.25 mL,0.25,100.0,100 °C,12.0,12 h,20 mL Pyrex vial,,DMF,3×,,,,light pink cubic block crystals,66.0,,pcu,RE4(μ3-OH)4(COO)6 SBU,,,,not_reported,not_reported,,,10.1021/jacs.7b04532,ok,
10.1021/jacs.7b04532,downloaded\10.1021_jacs.7b04532.pdf,SI downloaded\10.1021_jacs.7b04532_SI.pdf,mof_json_store\10.1021_jacs.7b04532\raw_output.json,mof_json_store\10.1021_jacs.7b04532\synthesis_006.json,yes,"BDC or functionalized BDC linkers yielded MOFs with infinite RE-carboxylate SBUs, not the targeted RE4(μ3-OH)4 cluster-based pcu frameworks.",MOF-1114(Er),,ZrCl4,,114.5 mg (0.3 mmol),0.3,mmol,nan,,,,,nan,,,,,2-aminoterephthalic acid,NH2-BDC,18.1 mg (0.1 mmol),18.1,mg,,,,,,,,,,,,,,,,,,,,,"N,N-dimethylformamide",DMF,5 mL,5.0,water,H2O,0.25 mL,0.25,100.0,100 °C,12.0,12 h,20 mL Pyrex vial,,DMF,3×,,,,light pink cubic block crystals,67.0,,pcu,RE4(μ3-OH)4(COO)6 SBU,,,,not_reported,not_reported,,,10.1021/jacs.7b04532,ok,
10.1021/jacs.7b04532,downloaded\10.1021_jacs.7b04532.pdf,SI downloaded\10.1021_jacs.7b04532_SI.pdf,mof_json_store\10.1021_jacs.7b04532\raw_output.json,mof_json_store\10.1021_jacs.7b04532\synthesis_007.json,yes,"BDC or functionalized BDC linkers yielded MOFs with infinite RE-carboxylate SBUs, not the targeted RE4(μ3-OH)4 cluster-based pcu frameworks.",MOF-1114(Tm),,ZrCl4,,114.1 mg (0.3 mmol),0.3,mmol,nan,,,,,nan,,,,,2-aminoterephthalic acid,NH2-BDC,13.6 mg (0.075 mmol),13.6,mg,,,,,,,,,,,,,,,,,,,,,"N,N-dimethylformamide",DMF,5 mL,5.0,water,H2O,0.25 mL,0.25,100.0,100 °C,12.0,12 h,20 mL Pyrex vial,,DMF,3×,,,,colorless cubic block crystals,74.0,,pcu,RE4(μ3-OH)4(COO)6 SBU,,,,not_reported,not_reported,,,10.1021/jacs.7b04532,ok,
10.1021/jacs.7b04532,downloaded\10.1021_jacs.7b04532.pdf,SI downloaded\10.1021_jacs.7b04532_SI.pdf,mof_json_store\10.1021_jacs.7b04532\raw_output.json,mof_json_store\10.1021_jacs.7b04532\synthesis_008.json,yes,"BDC or functionalized BDC linkers yielded MOFs with infinite RE-carboxylate SBUs, not the targeted RE4(μ3-OH)4 cluster-based pcu frameworks.",MOF-1114(Yb),,ZrCl4,,116.5 mg (0.3 mmol),0.3,mmol,nan,,,,,nan,,,,,2-aminoterephthalic acid,NH2-BDC,13.6 mg (0.075 mmol),13.6,mg,,,,,,,,,,,,,,,,,,,,,"N,N-dimethylformamide",DMF,4.5 mL,4.5,water,H2O,0.25 mL,0.25,100.0,100 °C,12.0,12 h,20 mL Pyrex vial,,DMF,3×,,,,colorless cubic block crystals,80.0,,pcu,RE4(μ3-OH)4(COO)6 SBU,,,,not_reported,not_reported,,,10.1021/jacs.7b04532,ok,
10.1021/jacs.7b04532,downloaded\10.1021_jacs.7b04532.pdf,SI downloaded\10.1021_jacs.7b04532_SI.pdf,mof_json_store\10.1021_jacs.7b04532\raw_output.json,mof_json_store\10.1021_jacs.7b04532\synthesis_009.json,yes,"BDC or functionalized BDC linkers yielded MOFs with infinite RE-carboxylate SBUs, not the targeted RE4(μ3-OH)4 cluster-based pcu frameworks.",MOF-1130(Y),,ZrCl4,,91.0 mg (0.3 mmol),0.3,mmol,nan,,,,,nan,,,,,"biphenyl-4,4'-dicarboxylic acid",NH2-BPDC,20.4 mg (0.075 mmol),20.4,mg,,,,,,,,,,,,,,,,,,,,,"N,N-dimethylformamide",DMF,4.5 mL,4.5,water,H2O,0.25 mL,0.25,100.0,100 °C,12.0,12 h,20 mL Pyrex vial,,DMF,3×,,,,colorless crystals,56.0,,,RE4(μ3-OH)4(COO)8 SBU,,,,not_reported,not_reported,,,10.1021/jacs.7b04532,ok,
10.1021/jacs.7b04532,downloaded\10.1021_jacs.7b04532.pdf,SI downloaded\10.1021_jacs.7b04532_SI.pdf,mof_json_store\10.1021_jacs.7b04532\raw_output.json,mof_json_store\10.1021_jacs.7b04532\synthesis_010.json,yes,"BDC or functionalized BDC linkers yielded MOFs with infinite RE-carboxylate SBUs, not the targeted RE4(μ3-OH)4 cluster-based pcu frameworks.",MOF-1130(Gd),,ZrCl4,,111.3 mg (0.3 mmol),0.3,mmol,nan,,,,,nan,,,,,"biphenyl-4,4'-dicarboxylic acid",NH2-BPDC,20.4 mg (0.075 mmol),20.4,mg,,,,,,,,,,,,,,,,,,,,,"N,N-dimethylformamide",DMF,4.5 mL,4.5,water,H2O,0.50 mL,0.5,100.0,100 °C,12.0,12 h,20 mL Pyrex vial,,DMF,3×,,,,colorless crystals,66.0,,,RE4(μ3-OH)4(COO)8 SBU,,,,not_reported,not_reported,,,10.1021/jacs.7b04532,ok,
10.1021/jacs.7b04532,downloaded\10.1021_jacs.7b04532.pdf,SI downloaded\10.1021_jacs.7b04532_SI.pdf,mof_json_store\10.1021_jacs.7b04532\raw_output.json,mof_json_store\10.1021_jacs.7b04532\synthesis_011.json,yes,"BDC or functionalized BDC linkers yielded MOFs with infinite RE-carboxylate SBUs, not the targeted RE4(μ3-OH)4 cluster-based pcu frameworks.",MOF-1130(Tb),,ZrCl4,,112 mg (0.3 mmol),0.3,mmol,nan,,,,,nan,,,,,"biphenyl-4,4'-dicarboxylic acid",NH2-BPDC,20.4 mg (0.075 mmol),20.4,mg,,,,,,,,,,,,,,,,,,,,,"N,N-dimethylformamide",DMF,4.5 mL,4.5,water,H2O,0.50 mL,0.5,100.0,100 °C,12.0,12 h,20 mL Pyrex vial,,DMF,3×,,,,colorless crystals,60.0,,,RE4(μ3-OH)4(COO)8 SBU,,,,not_reported,not_reported,,,10.1021/jacs.7b04532,ok,
10.1021/jacs.7b04532,downloaded\10.1021_jacs.7b04532.pdf,SI downloaded\10.1021_jacs.7b04532_SI.pdf,mof_json_store\10.1021_jacs.7b04532\raw_output.json,mof_json_store\10.1021_jacs.7b04532\synthesis_012.json,yes,"BDC or functionalized BDC linkers yielded MOFs with infinite RE-carboxylate SBUs, not the targeted RE4(μ3-OH)4 cluster-based pcu frameworks.",MOF-1130(Dy),1555227,Hafnium(IV),,113.1 mg (0.3 mmol),0.3,mmol,nan,,,,,nan,,,,,"biphenyl-4,4'-dicarboxylic acid",NH2-BPDC,20.4 mg (0.075 mmol),20.4,mg,,,,,,,,,,,,,,,,,,,,,"N,N-dimethylformamide",DMF,4.5 mL,4.5,water,H2O,0.50 mL,0.5,100.0,100 °C,12.0,12 h,20 mL Pyrex vial,,DMF,3×,,,,colorless crystals,49.0,,,RE4(μ3-OH)4(COO)8 SBU,"P21/n, a=18.0453 Å, b=18.1800 Å, c=32.5984 Å, β=95.864°",,,not_reported,not_reported,,,10.1021/jacs.7b04532,ok,
10.1021/jacs.7b04532,downloaded\10.1021_jacs.7b04532.pdf,SI downloaded\10.1021_jacs.7b04532_SI.pdf,mof_json_store\10.1021_jacs.7b04532\raw_output.json,mof_json_store\10.1021_jacs.7b04532\synthesis_013.json,yes,"BDC or functionalized BDC linkers yielded MOFs with infinite RE-carboxylate SBUs, not the targeted RE4(μ3-OH)4 cluster-based pcu frameworks.",MOF-1130(Ho),,Hafnium(IV),,113.9 mg (0.3 mmol),0.3,mmol,nan,,,,,nan,,,,,"biphenyl-4,4'-dicarboxylic acid",NH2-BPDC,20.4 mg (0.075 mmol),20.4,mg,,,,,,,,,,,,,,,,,,,,,"N,N-dimethylformamide",DMF,4.5 mL,4.5,water,H2O,0.50 mL,0.5,100.0,100 °C,12.0,12 h,20 mL Pyrex vial,,DMF,3×,,,,colorless crystals,55.0,,,RE4(μ3-OH)4(COO)8 SBU,,,,not_reported,not_reported,,,10.1021/jacs.7b04532,ok,
10.1021/jacs.7b04532,downloaded\10.1021_jacs.7b04532.pdf,SI downloaded\10.1021_jacs.7b04532_SI.pdf,mof_json_store\10.1021_jacs.7b04532\raw_output.json,mof_json_store\10.1021_jacs.7b04532\synthesis_014.json,yes,"BDC or functionalized BDC linkers yielded MOFs with infinite RE-carboxylate SBUs, not the targeted RE4(μ3-OH)4 cluster-based pcu frameworks.",MOF-1131(Er),,Hafnium(IV),,57.3 mg (0.15 mmol),0.15,mmol,nan,,,,,nan,,,,,"3,3″-diamino-1,1′:4′,1″-terphenyl-4,4″-dicarboxylic acid",NH2-TPDC,26.1 mg (0.075 mmol),26.1,mg,,,,,,,,,,,,,,,,,,,,,"N,N-dimethylformamide",DMF,3 mL,3.0,water,H2O,0.125 mL,0.125,100.0,100 °C,12.0,12 h,20 mL Pyrex vial,,DMF,3×,,,,light yellow crystals,31.0,,,RE4(μ3-OH)4(COO)8 SBU,"P21/n, a=23.6058 Å, b=22.2824 Å, c=37.1223 Å, β=90.222°",,,not_reported,not_reported,,,10.1021/jacs.7b04532,ok,
10.1021/jacs.7b04532,downloaded\10.1021_jacs.7b04532.pdf,SI downloaded\10.1021_jacs.7b04532_SI.pdf,mof_json_store\10.1021_jacs.7b04532\raw_output.json,mof_json_store\10.1021_jacs.7b04532\synthesis_015.json,yes,"BDC or functionalized BDC linkers yielded MOFs with infinite RE-carboxylate SBUs, not the targeted RE4(μ3-OH)4 cluster-based pcu frameworks.",MOF-1131(Yb),1555229,Hafnium(IV),,58.1 mg (0.15 mmol),0.15,mmol,nan,,,,,nan,,,,,"3,3″-diamino-1,1′:4′,1″-terphenyl-4,4″-dicarboxylic acid",NH2-TPDC,26.1 mg (0.075 mmol),26.1,mg,,,,,,,,,,,,,,,,,,,,,"N,N-dimethylformamide",DMF,3 mL,3.0,water,H2O,0.25 mL,0.25,85.0,85 °C,24.0,24 h,20 mL Pyrex vial,,DMF,3×,,,,light yellow crystals,48.0,,,RE4(μ3-OH)4(COO)8 SBU,P21/n (isoreticular to Er analogue),,,not_reported,not_reported,,,10.1021/jacs.7b04532,ok,
10.1021/jacs.7b04532,downloaded\10.1021_jacs.7b04532.pdf,SI downloaded\10.1021_jacs.7b04532_SI.pdf,mof_json_store\10.1021_jacs.7b04532\raw_output.json,mof_json_store\10.1021_jacs.7b04532\synthesis_016.json,yes,"BDC or functionalized BDC linkers yielded MOFs with infinite RE-carboxylate SBUs, not the targeted RE4(μ3-OH)4 cluster-based pcu frameworks.",MOF-1115(Sm),,Hafnium(IV),,54.7 mg (0.15 mmol),0.15,mmol,nan,,,,,nan,,,,,"4,4′-(9,10-anthracenediyl)bis(2-aminobenzoic acid)",NH2-ABB,13.5 mg (0.03 mmol),13.5,mg,,,,,,,,,,,,,,,,,,,,,"N,N-diethylformamide",DEF,4.5 mL,4.5,water,H2O,0.15 mL,0.15,100.0,100 °C,24.0,24 h,20 mL Pyrex vial,,DEF,3×,,,,light yellow crystals,84.0,,pcu,RE4(μ3-OH)4(COO)6 SBU (interpenetrated),,,,not_reported,not_reported,,,10.1021/jacs.7b04532,ok,
10.1021/jacs.7b04532,downloaded\10.1021_jacs.7b04532.pdf,SI downloaded\10.1021_jacs.7b04532_SI.pdf,mof_json_store\10.1021_jacs.7b04532\raw_output.json,mof_json_store\10.1021_jacs.7b04532\synthesis_017.json,yes,"BDC or functionalized BDC linkers yielded MOFs with infinite RE-carboxylate SBUs, not the targeted RE4(μ3-OH)4 cluster-based pcu frameworks.",MOF-1115(Eu),,Zirconium(IV),,55.0 mg (0.15 mmol),0.15,mmol,nan,,,,,nan,,,,,"4,4′-(9,10-anthracenediyl)bis(2-aminobenzoic acid)",NH2-ABB,13.5 mg (0.03 mmol),13.5,mg,,,,,,,,,,,,,,,,,,,,,"N,N-diethylformamide",DEF,4.5 mL,4.5,water,H2O,0.15 mL,0.15,100.0,100 °C,24.0,24 h,20 mL Pyrex vial,,DEF,3×,,,,light yellow crystals,76.0,,pcu,RE4(μ3-OH)4(COO)6 SBU (interpenetrated),,,,not_reported,not_reported,,,10.1021/jacs.7b04532,ok,
10.1021/jacs.7b04532,downloaded\10.1021_jacs.7b04532.pdf,SI downloaded\10.1021_jacs.7b04532_SI.pdf,mof_json_store\10.1021_jacs.7b04532\raw_output.json,mof_json_store\10.1021_jacs.7b04532\synthesis_018.json,yes,"BDC or functionalized BDC linkers yielded MOFs with infinite RE-carboxylate SBUs, not the targeted RE4(μ3-OH)4 cluster-based pcu frameworks.",MOF-1115(Gd),,Zirconium(IV),,55.7 mg (0.15 mmol),0.15,mmol,nan,,,,,nan,,,,,"4,4′-(9,10-anthracenediyl)bis(2-aminobenzoic acid)",NH2-ABB,13.5 mg (0.03 mmol),13.5,mg,,,,,,,,,,,,,,,,,,,,,"N,N-diethylformamide",DEF,4.5 mL,4.5,water,H2O,0.15 mL,0.15,100.0,100 °C,24.0,24 h,20 mL Pyrex vial,,DEF,3×,,,,light yellow crystals,40.0,,pcu,RE4(μ3-OH)4(COO)6 SBU (interpenetrated),,,,not_reported,not_reported,,,10.1021/jacs.7b04532,ok,
10.1021/jacs.7b04532,downloaded\10.1021_jacs.7b04532.pdf,SI downloaded\10.1021_jacs.7b04532_SI.pdf,mof_json_store\10.1021_jacs.7b04532\raw_output.json,mof_json_store\10.1021_jacs.7b04532\synthesis_019.json,yes,"BDC or functionalized BDC linkers yielded MOFs with infinite RE-carboxylate SBUs, not the targeted RE4(μ3-OH)4 cluster-based pcu frameworks.",MOF-1115(Tb),1555228,Zirconium(IV),,56.1 mg (0.15 mmol),0.15,mmol,nan,,,,,nan,,,,,"4,4′-(9,10-anthracenediyl)bis(2-aminobenzoic acid)",NH2-ABB,13.5 mg (0.03 mmol),13.5,mg,,,,,,,,,,,,,,,,,,,,,"N,N-diethylformamide",DEF,4.5 mL,4.5,water,H2O,0.15 mL,0.15,100.0,100 °C,24.0,24 h,20 mL Pyrex vial,,DEF,3×,,,,light yellow crystals,62.0,,pcu,RE4(μ3-OH)4(COO)6 SBU (interpenetrated),"a=b=c=44.8598 Å, Fd-3̅m (2-fold interpenetrated)",,,not_reported,not_reported,,,10.1021/jacs.7b04532,ok,
10.1021/jacs.7b04532,downloaded\10.1021_jacs.7b04532.pdf,SI downloaded\10.1021_jacs.7b04532_SI.pdf,mof_json_store\10.1021_jacs.7b04532\raw_output.json,mof_json_store\10.1021_jacs.7b04532\synthesis_020.json,yes,"BDC or functionalized BDC linkers yielded MOFs with infinite RE-carboxylate SBUs, not the targeted RE4(μ3-OH)4 cluster-based pcu frameworks.",MOF-1115(Dy),,Zirconium(IV),,56.5 mg (0.15 mmol),0.15,mmol,nan,,,,,nan,,,,,"4,4′-(9,10-anthracenediyl)bis(2-aminobenzoic acid)",NH2-ABB,13.5 mg (0.03 mmol),13.5,mg,,,,,,,,,,,,,,,,,,,,,"N,N-diethylformamide",DEF,4.5 mL,4.5,water,H2O,0.15 mL,0.15,100.0,100 °C,24.0,24 h,20 mL Pyrex vial,,DEF,3×,,,,light yellow crystals,74.0,,pcu,RE4(μ3-OH)4(COO)6 SBU (interpenetrated),,,,not_reported,not_reported,,,10.1021/jacs.7b04532,ok,
10.1021/jacs.7b04532,downloaded\10.1021_jacs.7b04532.pdf,SI downloaded\10.1021_jacs.7b04532_SI.pdf,mof_json_store\10.1021_jacs.7b04532\raw_output.json,mof_json_store\10.1021_jacs.7b04532\synthesis_021.json,yes,"BDC or functionalized BDC linkers yielded MOFs with infinite RE-carboxylate SBUs, not the targeted RE4(μ3-OH)4 cluster-based pcu frameworks.",MOF-1115(Ho),,Zirconium(IV),,56.5 mg (0.15 mmol),0.15,mmol,nan,,,,,nan,,,,,"4,4′-(9,10-anthracenediyl)bis(2-aminobenzoic acid)",NH2-ABB,13.5 mg (0.03 mmol),13.5,mg,,,,,,,,,,,,,,,,,,,,,"N,N-diethylformamide",DEF,4.5 mL,4.5,water,H2O,0.15 mL,0.15,100.0,100 °C,24.0,24 h,20 mL Pyrex vial,,DEF,3×,,,,light yellow crystals,75.0,,pcu,RE4(μ3-OH)4(COO)6 SBU (interpenetrated),,,,not_reported,not_reported,,,10.1021/jacs.7b04532,ok,
10.1021/jacs.7b04532,downloaded\10.1021_jacs.7b04532.pdf,SI downloaded\10.1021_jacs.7b04532_SI.pdf,mof_json_store\10.1021_jacs.7b04532\raw_output.json,mof_json_store\10.1021_jacs.7b04532\synthesis_022.json,yes,"BDC or functionalized BDC linkers yielded MOFs with infinite RE-carboxylate SBUs, not the targeted RE4(μ3-OH)4 cluster-based pcu frameworks.",MOF-1115(Er),,ZrCl4,,56.5 mg (0.15 mmol),0.15,mmol,nan,,,,,nan,,,,,"4,4′-(9,10-anthracenediyl)bis(2-aminobenzoic acid)",NH2-ABB,13.5 mg (0.03 mmol),13.5,mg,,,,,,,,,,,,,,,,,,,,,"N,N-diethylformamide",DEF,4.5 mL,4.5,water,H2O,0.15 mL,0.15,100.0,100 °C,24.0,24 h,20 mL Pyrex vial,,DEF,3×,,,,light yellow crystals,55.0,,pcu,RE4(μ3-OH)4(COO)6 SBU (interpenetrated),,,,not_reported,not_reported,,,10.1021/jacs.7b04532,ok,
10.1021/acs.inorgchem.5b02921,downloaded\10.1021_acs.inorgchem.5b02921.pdf,SI downloaded\10.1021_acs.inorgchem.5b02921_SI.pdf,mof_json_store\10.1021_acs.inorgchem.5b02921\raw_output.json,mof_json_store\10.1021_acs.inorgchem.5b02921\synthesis_001.json,no,,,,Co(CH3COO)2·4H2O,,0.05 mmol,0.05,mmol,nan,,,,,nan,,,,,"5-(1,2,4-triazol-4-yl)isophthalic acid",H2(trz-ia),0.1 mmol,0.1,mmol,,,,,,,,,,,,,,,,,,,,,acetonitrile,MeCN,5 mL total (mixture),,water,H2O,5 mL total (mixture),,140.0,"heated to 140 °C in 1 h, hold 5 h; cooled to RT over 60 h",5.0,5 h at 140 °C (1 h ramp; 60 h cool),Teflon-lined autoclave,static,"H2O, MeCN",,Soxhlet extraction with MeOH for 7 days; evacuated at RT 16–48 h,,168.0,turquoise crystals,,,rtl,Cu2 paddle wheel SBU,,,,,,250.0,CO2_capture,10.1021/acs.inorgchem.5b02921,ok,
10.1021/acs.inorgchem.5b02921,downloaded\10.1021_acs.inorgchem.5b02921.pdf,SI downloaded\10.1021_acs.inorgchem.5b02921_SI.pdf,mof_json_store\10.1021_acs.inorgchem.5b02921\raw_output.json,mof_json_store\10.1021_acs.inorgchem.5b02921\synthesis_003.json,no,,,,Zn(NO3)2·6H2O,,0.1 mmol,0.1,mmol,nan,,,,,nan,,,,,"5-(3-methyl-4H-1,2,4-triazol-4-yl)isophthalic acid",H2(H-Me-trz-ia),0.1 mmol,0.1,mmol,,,,,,,,,,,,,,,,,,,,,"N,N-dimethylformamide",DMF,5 mL total (mixture),,ethanol,EtOH,5 mL total (mixture),,120.0,"heated to 120 °C in 1 h, hold 5 h; cooled to RT over 60 h",5.0,5 h at 120 °C (1 h ramp; 60 h cool),Teflon-lined autoclave,static,"DMF, EtOH",,Soxhlet extraction with MeOH for 7 days; evacuated at RT 16–48 h,,168.0,green crystals,,,rtl,Cu2 paddle wheel SBU,,,,,,,CO2_capture,10.1021/acs.inorgchem.5b02921,ok,
10.1021/acs.inorgchem.5b02921,downloaded\10.1021_acs.inorgchem.5b02921.pdf,SI downloaded\10.1021_acs.inorgchem.5b02921_SI.pdf,mof_json_store\10.1021_acs.inorgchem.5b02921\raw_output.json,mof_json_store\10.1021_acs.inorgchem.5b02921\synthesis_006.json,no,,,,YbCl3·6H2O,,0.1 mmol,0.1,mmol,nan,,,,,nan,,,,,"5-(3-(n-propyl)-4H-1,2,4-triazol-4-yl)isophthalic acid",H2(H-nPr-trz-ia),0.1 mmol,0.1,mmol,,,,,,,,,,,,,,,,,,,,,acetonitrile,MeCN,5 mL total (mixture),,water,H2O,5 mL total (mixture),,140.0,"heated to 140 °C in 1 h, hold 5 h; cooled to RT over 60 h",5.0,5 h at 140 °C (1 h ramp; 60 h cool),Teflon-lined autoclave,static,"H2O, MeCN",,Soxhlet extraction with MeOH for 7 days; evacuated at RT 16–48 h,,168.0,green crystals,,,rtl,Cu2 paddle wheel SBU,,,,,,280.0,CO2_capture,10.1021/acs.inorgchem.5b02921,ok,
10.1021/acs.inorgchem.5b02921,downloaded\10.1021_acs.inorgchem.5b02921.pdf,SI downloaded\10.1021_acs.inorgchem.5b02921_SI.pdf,mof_json_store\10.1021_acs.inorgchem.5b02921\raw_output.json,mof_json_store\10.1021_acs.inorgchem.5b02921\synthesis_008.json,no,,,,YbCl3·6H2O,Cu(OTf)2,0.1 mmol,0.1,mmol,nan,,,,,nan,,,,,"5-(3-methyl-4H-1,2,4-triazol-4-yl)isophthalic acid",H2(H-Me-trz-ia),0.1 mmol,0.1,mmol,,,,,,,,,,,,,,,,,,,,,acetonitrile,MeCN,5 mL total (mixture),,water,H2O,5 mL total (mixture),,140.0,"heated to 140 °C in 1 h, hold 5 h; cooled to RT over 60 h",5.0,5 h at 140 °C (1 h ramp; 60 h cool),Teflon-lined autoclave,static,"H2O, MeCN",,Soxhlet extraction with MeOH for 7 days; evacuated at RT 16–48 h,,168.0,green crystals (few crystals),,,apo,Cu2 paddle wheel SBU,,,,,,,CO2_capture,10.1021/acs.inorgchem.5b02921,ok,
10.1021/acs.inorgchem.5b02921,downloaded\10.1021_acs.inorgchem.5b02921.pdf,SI downloaded\10.1021_acs.inorgchem.5b02921_SI.pdf,mof_json_store\10.1021_acs.inorgchem.5b02921\raw_output.json,mof_json_store\10.1021_acs.inorgchem.5b02921\synthesis_009.json,no,,,,Zn(NO3)2·6H2O,,0.1 mmol,0.1,mmol,nan,,,,,nan,,,,,"5-(3-ethyl-4H-1,2,4-triazol-4-yl)isophthalic acid",H2(H-Et-trz-ia),0.1 mmol,0.1,mmol,,,,,,,,,,,,,,,,,,,,,acetonitrile,MeCN,5 mL total (mixture),,water,H2O,5 mL total (mixture),,140.0,"heated to 140 °C in 1 h, hold 5 h; cooled to RT over 60 h",5.0,5 h at 140 °C (1 h ramp; 60 h cool),Teflon-lined autoclave,static,"H2O, MeCN",,Soxhlet extraction with MeOH for 7 days; evacuated at RT 16–48 h,,168.0,green crystals,,,apo,Cu2 paddle wheel SBU,,,,,,280.0,CO2_capture,10.1021/acs.inorgchem.5b02921,ok,
10.1021/acs.inorgchem.5b02921,downloaded\10.1021_acs.inorgchem.5b02921.pdf,SI downloaded\10.1021_acs.inorgchem.5b02921_SI.pdf,mof_json_store\10.1021_acs.inorgchem.5b02921\raw_output.json,mof_json_store\10.1021_acs.inorgchem.5b02921\synthesis_010.json,no,,,,Zn(NO3)2·6H2O,,0.1 mmol,0.1,mmol,nan,,,,,nan,,,,,"5-(3,5-dimethyl-4H-1,2,4-triazol-4-yl)isophthalic acid",H2(Me-Me-trz-ia),0.1 mmol,0.1,mmol,,,,,,,,,,,,,,,,,,,,,acetonitrile,MeCN,5 mL total (mixture),,water,H2O,5 mL total (mixture),,140.0,"heated to 140 °C in 1 h, hold 5 h; cooled to RT over 60 h",5.0,5 h at 140 °C (1 h ramp; 60 h cool),Teflon-lined autoclave,static,"H2O, MeCN",,Soxhlet extraction with MeOH for 7 days; evacuated at RT 16–48 h,,168.0,green crystals,,,apo,Cu2 paddle wheel SBU,,,,,,280.0,CO2_capture,10.1021/acs.inorgchem.5b02921,ok,
10.1021/acs.inorgchem.5b02921,downloaded\10.1021_acs.inorgchem.5b02921.pdf,SI downloaded\10.1021_acs.inorgchem.5b02921_SI.pdf,mof_json_store\10.1021_acs.inorgchem.5b02921\raw_output.json,mof_json_store\10.1021_acs.inorgchem.5b02921\synthesis_011.json,no,,,,Zn(NO3)2·6H2O,Cu(OTf)2,0.1 mmol,0.1,mmol,nan,,,,,nan,,,,,"5-(3,5-dimethyl-4H-1,2,4-triazol-4-yl)isophthalic acid",H2(Me-Me-trz-ia),0.1 mmol,0.1,mmol,,,,,,,,,,,,,,,,,,,,,acetonitrile,MeCN,12 mL total (mixture),,water,H2O,12 mL total (mixture),,25,RT,,7–21 days (diffusion),glass diffusion setup,static,"H2O, MeCN",,Soxhlet extraction with MeOH for 7 days; evacuated at RT 16–48 h,,168.0,green crystals,,,apo,Cu2 paddle wheel SBU,,,,,,280.0,CO2_capture,10.1021/acs.inorgchem.5b02921,ok,
10.1021/acs.inorgchem.5b02921,downloaded\10.1021_acs.inorgchem.5b02921.pdf,SI downloaded\10.1021_acs.inorgchem.5b02921_SI.pdf,mof_json_store\10.1021_acs.inorgchem.5b02921\raw_output.json,mof_json_store\10.1021_acs.inorgchem.5b02921\synthesis_012.json,no,,,,Zn(NO3)2·6H2O,Zn(OAc)2·2H2O,0.1 mmol,0.1,mmol,nan,,,,,nan,,,,,"5-(3,5-dimethyl-4H-1,2,4-triazol-4-yl)isophthalic acid",H2(Me-Me-trz-ia),0.1 mmol,0.1,mmol,,,,,,,,,,,,,,,,,,,,,acetonitrile,MeCN,12 mL total (mixture),,water,H2O,12 mL total (mixture),,25,RT,,7–21 days (diffusion),glass diffusion setup,static,"H2O, MeCN",,Soxhlet extraction with MeOH for 7 days; evacuated at RT 16–48 h,,168.0,colorless crystals,,,apo,Zn2 paddle wheel SBU,,,,,,,CO2_capture,10.1021/acs.inorgchem.5b02921,ok,
10.1021/acs.inorgchem.5b02921,downloaded\10.1021_acs.inorgchem.5b02921.pdf,SI downloaded\10.1021_acs.inorgchem.5b02921_SI.pdf,mof_json_store\10.1021_acs.inorgchem.5b02921\raw_output.json,mof_json_store\10.1021_acs.inorgchem.5b02921\synthesis_013.json,no,,,,Zn(NO3)2·6H2O,,0.1 mmol,0.1,mmol,nan,,,,,nan,,,,,"5-(3-ethyl-5-methyl-4H-1,2,4-triazol-4-yl)isophthalic acid",H2(Me-Et-trz-ia),0.1 mmol,0.1,mmol,,,,,,,,,,,,,,,,,,,,,acetonitrile,MeCN,5 mL total (mixture),,water,H2O,5 mL total (mixture),,140.0,"heated to 140 °C in 1 h, hold 5 h; cooled to RT over 60 h",5.0,5 h at 140 °C (1 h ramp; 60 h cool),Teflon-lined autoclave,static,"H2O, MeCN",,Soxhlet extraction with MeOH for 7 days; evacuated at RT 16–48 h,,168.0,green crystals,,,apo,Cu2 paddle wheel SBU,,,,,,,CO2_capture,10.1021/acs.inorgchem.5b02921,ok,
10.1021/acs.inorgchem.5b02921,downloaded\10.1021_acs.inorgchem.5b02921.pdf,SI downloaded\10.1021_acs.inorgchem.5b02921_SI.pdf,mof_json_store\10.1021_acs.inorgchem.5b02921\raw_output.json,mof_json_store\10.1021_acs.inorgchem.5b02921\synthesis_015.json,no,,,,Cd(NO3)2·4H2O,,0.2 mmol,0.2,mmol,nan,,,,,nan,,,,,"5-(3-ethyl-5-methyl-4H-1,2,4-triazol-4-yl)isophthalic acid",H2(Me-Et-trz-ia),0.2 mmol,0.2,mmol,,,,,,,,,,,,,,,,,,,,,acetonitrile,MeCN,5 mL total (mixture),,water,H2O,5 mL total (mixture),,140.0,"heated to 140 °C in 1 h, hold 5 h; cooled to RT over 60 h",5.0,5 h at 140 °C (1 h ramp; 60 h cool),Teflon-lined autoclave,static,"H2O, MeCN",,Soxhlet extraction with MeOH for 7 days; evacuated at RT 16–48 h,,168.0,colorless crystals,,,apo,Zn2 paddle wheel SBU,,,,,,390.0,CO2_capture,10.1021/acs.inorgchem.5b02921,ok,
10.1021/acs.inorgchem.5b02921,downloaded\10.1021_acs.inorgchem.5b02921.pdf,SI downloaded\10.1021_acs.inorgchem.5b02921_SI.pdf,mof_json_store\10.1021_acs.inorgchem.5b02921\raw_output.json,mof_json_store\10.1021_acs.inorgchem.5b02921\synthesis_016.json,no,,,,Mn(NO3)2,,0.1 mmol,0.1,mmol,nan,,,,,nan,,,,,"5-(3,5-diethyl-4H-1,2,4-triazol-4-yl)isophthalic acid",H2(Et-Et-trz-ia),0.1 mmol,0.1,mmol,,,,,,,,,,,,,,,,,,,,,acetonitrile,MeCN,5 mL total (mixture),,water,H2O,5 mL total (mixture),,140.0,"heated to 140 °C in 1 h, hold 5 h; cooled to RT over 60 h",5.0,5 h at 140 °C (1 h ramp; 60 h cool),Teflon-lined autoclave,static,"H2O, MeCN",,Soxhlet extraction with MeOH for 7 days; evacuated at RT 16–48 h,,168.0,green crystals,,,apo,Cu2 paddle wheel SBU,,,,,,250.0,CO2_capture,10.1021/acs.inorgchem.5b02921,ok,
10.1002/asia.202401046,,SI downloaded\10.1002_asia.202401046_SI.pdf,mof_json_store\10.1002_asia.202401046\raw_output.json,mof_json_store\10.1002_asia.202401046\synthesis_001.json,no,,"Cd(4,5-Imdb)-MOF",,Zn(NO3)2·6H2O,,"0.239 g, 0.776 mmol",0.776,mmol,nan,,,,,nan,,,,,"4,4'-(1-methyl-1H-imidazole-4,5-diyl)dibenzoic acid","4,5-H2Imdb","0.10 g, 0.310 mmol",0.31,mmol,,,,,,,,,,,,,,,,,,,,,"N,N-dimethylformamide",DMF,15 mL,15.0,,,,,120.0,120 °C,72.0,3 days,Teflon-capped vial (25 mL),static,"DMF, ethanol, acetone",EtOH 3 days (replaced 3×/day); acetone 3 days (replaced 3×/day),100 °C under reduced pressure for 6 h,100.0,6.0,colorless block crystals,78.0,0.20 × 0.18 × 0.16 mm,,,"a=20.989, b=20.989, c=23.600 Å, α=90°, β=90°, γ=90°, I-42d",,,not_reported,not_reported,,catalysis;sensing;luminescence,10.1002/asia.202401046,ok,
10.1039/d0dt01939a,downloaded\10.1039_d0dt01939a.pdf,SI downloaded\10.1039_d0dt01939a_SI.pdf,mof_json_store\10.1039_d0dt01939a\raw_output.json,mof_json_store\10.1039_d0dt01939a\synthesis_001.json,no,,UiO-66-F4,,Zn(NO3)2·6H2O,,"1.62 g, 7.02 mmol",7.02,mmol,nan,,,,,nan,,,,,tetrafluoroterephthalic acid,F4-bdc,"1.08 g, 4.54 mmol",4.54,mmol,,,,,,,,,,,,,,,,,,,,,deionized water,H2O,36 mL + 36 mL,72.0,,,,,25,room temperature,40.0,40 h,100 mL Erlenmeyer flask,stirred,"H2O, EtOH; acetone","3×40 mL H2O, 2×40 mL EtOH; acetone exchange 2 d (fresh every 24 h)",dried in a vacuum oven at room temperature overnight,,,crystalline powder,,,,,,,628.0,,,,,10.1039/d0dt01939a,ok,
10.1021/acsami.7b14179,downloaded\10.1021_acsami.7b14179.pdf,SI downloaded\10.1021_acsami.7b14179_SI.pdf,mof_json_store\10.1021_acsami.7b14179\raw_output.json,mof_json_store\10.1021_acsami.7b14179\synthesis_001.json,no,,,,Zn(NO3)2·6H2O,,"0.019 g, 0.08 mmol",0.08,mmol,nan,,,,,nan,,,,,resorcin[4]arene-functionalized dodecacarboxylic acid,H12L,"0.015 g, 0.006 mmol",0.006,mmol,,,,,,,,,,,,,,,,,,,,,"N,N-dimethylformamide",DMF,6 mL,6.0,water,H2O,2 mL,2.0,120.0,120 °C,144.0,6 days,Teflon-lined autoclave (15 mL),static,acetone,soaked 24 h,"Soaked in acetone for 24 h, then 393 K under vacuum for 12 h",120.0,12.0,,41.0,,,Cd nodes (one 6-coord and one 8-coord),"a=33.1093(19) Å, b=11.0269(4) Å, c=31.597(2) Å, α=90°, β=116.139(8)°, γ=90°, C2/c",,109.0,not_reported,not_reported,,CO2_cycloaddition;luminescence;sensing,10.1021/acsami.7b14179,ok,
10.1002/chem.202404219,downloaded\10.1002_chem.202404219.pdf,SI downloaded\10.1002_chem.202404219_SI.pdf,mof_json_store\10.1002_chem.202404219\raw_output.json,mof_json_store\10.1002_chem.202404219\synthesis_001.json,no,,ZIF-8,,Zn(NO3)2·6H2O,,"3.46 mmol, 760 mg",3.46,mmol,nan,,,,,nan,,,,,2-methylimidazole,2-mIm,"51.20 mmol, 4.208 g",51.2,mmol,,,,,,,,,,,,,,,,,,,,,methanol,MeOH,100 mL (metal solution) + 100 mL (linker solution),,,,,,25,room temperature (RT),,"stirred 2 h, then kept without stirring 24 h",beaker,stirred,MeOH,,150 °C under vacuum (~10^-3 mbar) overnight,150.0,,,,,,,,,,,,,,10.1002/chem.202404219,ok,
10.1039/d4sc07959k,downloaded\10.1039_d4sc07959k.pdf,SI downloaded\10.1039_d4sc07959k_SI.pdf,mof_json_store\10.1039_d4sc07959k\raw_output.json,mof_json_store\10.1039_d4sc07959k\synthesis_001.json,no,,ZJNU-401,2365428,Cu(NO3)2·3H2O,,"8 mg, 0.021 mmol",0.021,mmol,nan,,,,,nan,,,,,"[1,1′:3′,1′′]terphenyl-3,4′,6′′,3′′′-tetracarboxylic acid",H4TPCA,"3 mg, 0.074 mmol",0.074,mmol,,,,,,,,,,,HNO3,,"500 mL, 2.2 mL of HNO3 in 10 mL NMF",,,,,,,,"N,N-dimethylformamide",DMF,0.5 mL,0.5,N-methylformamide,NMF,0.5 mL,0.5,105.0,105 °C,12.0,12 h,20 mL vial,,NMF,frequently,"immersed in dehydrated methanol with frequent exchanges for 4 days, then degassed under vacuum at 373 K for 10 h",100.0,10.0,colorless polyhedral crystals,67.8,,ssb,square-planar 4-connected mononuclear In(III) SBU ([In(COO)4]−),"a=24.3316(19), b=30.387(2), c=18.6976(9) Å, Fmm2",11.0,1224.0,yes,yes,300.0,olefin separation;C2H4 purification,10.1039/d4sc07959k,ok,
10.1039/d4en00066h,downloaded\10.1039_d4en00066h.pdf,SI downloaded\10.1039_d4en00066h_SI.pdf,mof_json_store\10.1039_d4en00066h\raw_output.json,mof_json_store\10.1039_d4en00066h\synthesis_001.json,yes,"Screened Hf salts, solvents (DMF, DEF, DMAc), modulators (TFA, acetic, benzoic, formic) and temperatures 80–160 °C to optimize synthesis.",,,Cu(NO3)2·3H2O,,39 mg,0.186069,mmol,nan,,,,,nan,,,,,terephthalic acid,H2BDC-NH-CHO,20 mg,20.0,mg,,,,,,,,,,,benzoic acid,,350 mg,350.0,mg,,,,,,"N,N-dimethylformamide",DMF,3 mL,3.0,,,,,120.0,120 °C,24.0,24 h,block heater,,MeOH,"24 h, stirred at RT","dried at 80 °C for 6 h, then under high vacuum at 100 °C for 24 h",100.0,24.0,round-shaped nanocrystals,71.0,<100 nm,,hexanuclear Hf6O4(OH)4 cluster,"a=b=c=20.745(10) Å, cubic",7.5,555.0,not_reported,yes,400.0,luminescence;sensing,10.1039/d4en00066h,ok,
10.1021/acs.inorgchem.2c02733,downloaded\10.1021_acs.inorgchem.2c02733.pdf,SI downloaded\10.1021_acs.inorgchem.2c02733_SI.pdf,mof_json_store\10.1021_acs.inorgchem.2c02733\raw_output.json,mof_json_store\10.1021_acs.inorgchem.2c02733\synthesis_001.json,no,,TMU-34(-2H),,Cu(NO3)2·3H2O,,"0.22 g, 1 mmol",1,mmol,nan,,,,,nan,,,,,"4,4'-oxybis(benzoic acid)",H2OBA,"0.26 g, 1 mmol",1.0,mmol,"3,6-di(pyridin-4-yl)-1,2,4,5-tetrazine",DPT,"0.24 g, 1 mmol",1.0,mmol,,,,,,,,,,,,,,,,"N,N-dimethylformamide",DMF,"15 mL (of 30 mL total, DMF/MeCN 1:1 v/v)",15.0,acetonitrile,MeCN,"15 mL (of 30 mL total, DMF/MeCN 1:1 v/v)",15.0,25,room temperature (RT),1.0,1 h,ultrasonic bath,sonicated,DMF,"3×, 5 mL each",80 °C in oven for 48 h,80.0,48.0,pink powder,85.0,,,"Zn2(COO)2 paddlewheel SBU, pillared by DPT",,,667.0,not_reported,not_reported,,photocatalysis,10.1021/acs.inorgchem.2c02733,ok,
10.1021/ja507947d,downloaded\10.1021_ja507947d.pdf,SI downloaded\10.1021_ja507947d_SI.pdf,mof_json_store\10.1021_ja507947d\raw_output.json,mof_json_store\10.1021_ja507947d\synthesis_001.json,no,,sal-MOF (UiO-type),,Cu(NO3)2·3H2O,,54.0 mg (0.23 mmol),0.23,mmol,nan,,,,,nan,,,,,H2sal-TPD,sal-TPD,87 mg (0.20 mmol),0.2,mmol,,,,,,,,,,,trifluoroacetic acid,TFA,0.145 mL (3 equiv),0.145,mL,,,,,,"N,N-dimethylformamide",DMF,10 mL + 14 mL (total 24 mL),24.0,,,,,90.0,90 °C,24.0,24 h,,,DMF,5 times,,,,,60.0,,,Zr6O4(OH)4 SBU,"a=b=c=32.6205(16) Å, α=β=γ=90°, Fm-3m",,3311.0,not_reported,not_reported,,,10.1021/ja507947d,ok,
10.1021/cg401540s,downloaded\10.1021_cg401540s.pdf,SI downloaded\10.1021_cg401540s_SI.pdf,mof_json_store\10.1021_cg401540s\raw_output.json,mof_json_store\10.1021_cg401540s\synthesis_001.json,no,,NiBpaRT,,Cd(NO3)2·4H2O,,1.04 mmol,1.04,mmol,nan,,0.26 mmol,0.26,mmol,nan,,,,,"1,2-di(4-pyridyl)ethane",Bpa,0.13 mmol,0.13,mmol,,,,,,,,,,,nitric acid (1 M),HNO3,adjusted to pH 6.0 with 1 M HNO3,,,,,,,,water,H2O,30 mL,30.0,,,,,120.0,120 °C,72.0,3 days,"Teflon-lined autoclave (Parr, 50 mL)",static,,,,,,"yellow, strongly twinned single crystals",,0.23 × 0.15 × 0.14 mm,,"NiN2O3(H2O) octahedra linked with VO4 tetrahedra (V4O12 cycles, V2O7 dimers)","a=19.6177(10), b=9.3725(3), c=26.6897(17) Å, β=132.445(8)°, P2/c",,,not_reported,not_reported,,,10.1021/cg401540s,ok,
10.1039/d1ra01027a,downloaded\10.1039_d1ra01027a.pdf,,mof_json_store\10.1039_d1ra01027a\raw_output.json,mof_json_store\10.1039_d1ra01027a\synthesis_001.json,no,,Zr/Fe-MOF,,Cd(NO3)2·4H2O,,2.8046 g,10.767,mmol,nan,,2.6 mL,,,nan,,,,,"benzene-1,3,5-tricarboxylic acid",BTC,4.2108 g,4.2108,g,,,,,,,,,,,,,,,,,,,,,ethanol,EtOH,10 mL,10.0,distilled water,H2O,dissolved metal salts in distilled water (volume not specified),,120.0,120 °C,10.0,10 h,50 mL reactor,stirred 30 min prior to reaction,"ethanol, distilled water",thoroughly,dried at 80 °C for 12 h in an oven,80.0,12.0,irregular morphology,,,,,,,,,,384.0,,10.1039/d1ra01027a,ok,
10.1021/acs.cgd.1c01151,downloaded\10.1021_acs.cgd.1c01151.pdf,SI downloaded\10.1021_acs.cgd.1c01151_SI.pdf,mof_json_store\10.1021_acs.cgd.1c01151\raw_output.json,mof_json_store\10.1021_acs.cgd.1c01151\synthesis_001.json,no,,NU-650,2099954,Cd(NO3)2·4H2O,,80 mg,0.307125,mmol,nan,,,,,nan,,,,,iron(II) tris(dioxime) clathrochelate dicarboxylate,L1,50 mg,50.0,mg,,,,,,,,,,,,,,,,,,,,,"N,N-dimethylformamide",DMF,10 mL,10.0,"1,2-dichlorobenzene",,10 mL,10.0,120.0,120 °C,48.0,48 h,8-dram glass vial (sealed),static,DMF (anhydrous),6 times over 2 days; sequential DMF immersions,"Supercritical CO2 drying, then dynamic vacuum at 50 °C for 12 h",50.0,12.0,,,0.15 × 0.15 × 0.1 mm,pcu,Zn4O 6-connected SBU,"a=37.343(1), b=33.0826(8), c=24.9833(5), β=90.696(2)°, C2/m (220 K)",,710.0,not_reported,not_reported,,,10.1021/acs.cgd.1c01151,ok,
10.1021/acs.cgd.1c01151,downloaded\10.1021_acs.cgd.1c01151.pdf,SI downloaded\10.1021_acs.cgd.1c01151_SI.pdf,mof_json_store\10.1021_acs.cgd.1c01151\raw_output.json,mof_json_store\10.1021_acs.cgd.1c01151\synthesis_002.json,no,,NU-651,2099729,Cd(NO3)2·4H2O,,80 mg,0.307125,mmol,nan,,,,,nan,,,,,n-butyl-substituted iron(II) tris(dioxime) clathrochelate dicarboxylate,L2,50 mg,50.0,mg,,,,,,,,,,,,,,,,,,,,,"N,N-dimethylformamide",DMF,10 mL,10.0,"1,2-dichlorobenzene",,10 mL,10.0,120.0,120 °C,48.0,48 h,8-dram glass vial (sealed),static,DMF (anhydrous),6 times over 2 days; sequential DMF immersions,Supercritical CO2 drying attempted; then dynamic vacuum at 50 °C for 12 h,50.0,12.0,cubic single crystals,,0.11 × 0.11 × 0.11 mm,pcu,Zn4O 6-connected SBU,"a=b=c=24.9082(7) Å, Pm-3̅m (250 K)",,,not_reported,not_reported,,,10.1021/acs.cgd.1c01151,ok,
10.1039/d2ra05878b,downloaded\10.1039_d2ra05878b.pdf,,mof_json_store\10.1039_d2ra05878b\raw_output.json,mof_json_store\10.1039_d2ra05878b\synthesis_001.json,no,,MOF-T23-RT,,Cd(NO3)2·4H2O,,"4 mmol, 0.9664 g in 5 mL water",4,mmol,nan,,,,,nan,,,,,fumaric acid,Fu,"4 mmol, 0.4432 g",4.0,mmol,"4,4′-bipyridyl hydrate",BPY,"2 mmol, 0.348 g in 40 mL MeOH",2.0,mmol,,,,,,sodium hydroxide,,"8 mmol, 0.32 g (in 15 mL H2O)",8.0,mmol,,,,,,methanol,MeOH,40 mL,40.0,water,H2O,15 mL (Na2Fu prep) + 5 mL (Cu solution),,25,room temperature,24.0,24 h,beaker,stirred,"H2O, MeOH",3× 5 mL each,80 °C under vacuum for 5 h,80.0,5.0,cyan solid powder,90.0,,,Cu2 paddlewheel SBU,"a=6.9084 Å, b=9.0654 Å, c=13.7042 Å, α=95.93°, β=94.42°, γ=100.60°, triclinic, P/C221",30.3,775.16,not_reported,not_reported,240.0,,10.1039/d2ra05878b,ok,
10.1039/d2qi00214k,downloaded\10.1039_d2qi00214k.pdf,SI downloaded\10.1039_d2qi00214k_SI.pdf,mof_json_store\10.1039_d2qi00214k\raw_output.json,mof_json_store\10.1039_d2qi00214k\synthesis_001.json,yes,"Sc, La and Ce did not form RE9 cluster; formed rod, single-atom node or M6 cluster instead.",JNU-205-Eu,2142283,Co(NO3)2·6H2O,,"0.0336 mmol, 15 mg",0.0336,mmol,nan,,,,,nan,,,,,"4,4′,4″,4′′′-benzene-2,3,5,6-tetrayl-tetrabenzoate",H4BTEB,"0.0180 mmol, 10 mg",0.018,mmol,,,,,,,,,,,2-fluorobenzoic acid,,"950 mg, 6.83 mmol",6.83,mmol,,,,,,"N,N-dimethylformamide",DMF,3 mL,3.0,,,,,120.0,120 °C,72.0,72 h,10 mL glass vial,,"H2O, DMF, EtOH",water 3 days; DMF then EtOH 2 days,Heated to 120 °C overnight before N2 adsorption,120.0,,colorless hexagonal-prismatic crystals,55.0,,shp,RE9 12-connected SBU,"a=16.5751(3), b=16.5751(3), c=12.3843(4), P-3m1",,1076.0,yes,yes,,luminescence;sensing;tetracycline_detection,10.1039/d2qi00214k,ok,
10.1039/d2qi00214k,downloaded\10.1039_d2qi00214k.pdf,SI downloaded\10.1039_d2qi00214k_SI.pdf,mof_json_store\10.1039_d2qi00214k\raw_output.json,mof_json_store\10.1039_d2qi00214k\synthesis_002.json,yes,"Sc, La and Ce did not form RE9 cluster; formed rod, single-atom node or M6 cluster instead.",JNU-205-Pr,,Cr(SO4)·5H2O,,"0.0345 mmol, 15 mg",0.0345,mmol,nan,,,,,nan,,,,,"4,4′,4″,4′′′-benzene-2,3,5,6-tetrayl-tetrabenzoate",H4BTEB,"0.0180 mmol, 10 mg",0.018,mmol,,,,,,,,,,,2-fluorobenzoic acid,,"950 mg, 6.78 mmol",6.78,mmol,,,,,,"N,N-dimethylformamide",DMF,3 mL,3.0,,,,,120.0,120 °C,72.0,72 h,10 mL glass vial,,,,,,,colorless hexagonal-prismatic crystals,36.0,,shp,RE9 12-connected SBU,,,,not_reported,not_reported,,luminescence;sensing,10.1039/d2qi00214k,ok,
10.1039/d2qi00214k,downloaded\10.1039_d2qi00214k.pdf,SI downloaded\10.1039_d2qi00214k_SI.pdf,mof_json_store\10.1039_d2qi00214k\raw_output.json,mof_json_store\10.1039_d2qi00214k\synthesis_003.json,yes,"Sc, La and Ce did not form RE9 cluster; formed rod, single-atom node or M6 cluster instead.",JNU-205-Nd,,Cr(SO4)·5H2O,,"0.0342 mmol, 15 mg",0.0342,mmol,nan,,,,,nan,,,,,"4,4′,4″,4′′′-benzene-2,3,5,6-tetrayl-tetrabenzoate",H4BTEB,"0.0180 mmol, 10 mg",0.018,mmol,,,,,,,,,,,2-fluorobenzoic acid,,"850 mg, 6.07 mmol",6.07,mmol,,,,,,"N,N-dimethylformamide",DMF,3 mL,3.0,,,,,120.0,120 °C,72.0,72 h,10 mL glass vial,,,,,,,colorless hexagonal-prismatic crystals,61.0,,shp,RE9 12-connected SBU,,,,not_reported,not_reported,,luminescence;sensing,10.1039/d2qi00214k,ok,
10.1039/d2qi00214k,downloaded\10.1039_d2qi00214k.pdf,SI downloaded\10.1039_d2qi00214k_SI.pdf,mof_json_store\10.1039_d2qi00214k\raw_output.json,mof_json_store\10.1039_d2qi00214k\synthesis_004.json,yes,"Sc, La and Ce did not form RE9 cluster; formed rod, single-atom node or M6 cluster instead.",JNU-205-Sm,,Cr(SO4)·5H2O,,"0.0337 mmol, 15 mg",0.0337,mmol,nan,,,,,nan,,,,,"4,4′,4″,4′′′-benzene-2,3,5,6-tetrayl-tetrabenzoate",H4BTEB,"0.0176 mmol, 10 mg",0.0176,mmol,,,,,,,,,,,2-fluorobenzoic acid,,"850 mg, 6.07 mmol",6.07,mmol,,,,,,"N,N-dimethylformamide",DMF,3 mL,3.0,,,,,120.0,120 °C,72.0,72 h,10 mL glass vial,,,,,,,colorless hexagonal-prismatic crystals,56.0,,shp,RE9 12-connected SBU,,,,not_reported,not_reported,,luminescence;sensing,10.1039/d2qi00214k,ok,
10.1039/d2qi00214k,downloaded\10.1039_d2qi00214k.pdf,SI downloaded\10.1039_d2qi00214k_SI.pdf,mof_json_store\10.1039_d2qi00214k\raw_output.json,mof_json_store\10.1039_d2qi00214k\synthesis_005.json,yes,"Sc, La and Ce did not form RE9 cluster; formed rod, single-atom node or M6 cluster instead.",JNU-205-Gd,,Co(NO3)2·6H2O,,"0.0332 mmol, 15 mg",0.0332,mmol,nan,,,,,nan,,,,,"4,4′,4″,4′′′-benzene-2,3,5,6-tetrayl-tetrabenzoate",H4BTEB,"0.0180 mmol, 10 mg",0.018,mmol,,,,,,,,,,,2-fluorobenzoic acid,,"950 mg, 6.78 mmol",6.78,mmol,,,,,,"N,N-dimethylformamide",DMF,3 mL,3.0,,,,,120.0,120 °C,72.0,72 h,10 mL glass vial,,,,,,,colorless hexagonal-prismatic crystals,49.0,,shp,RE9 12-connected SBU,,,,not_reported,not_reported,,luminescence;sensing,10.1039/d2qi00214k,ok,
10.1039/d2qi00214k,downloaded\10.1039_d2qi00214k.pdf,SI downloaded\10.1039_d2qi00214k_SI.pdf,mof_json_store\10.1039_d2qi00214k\raw_output.json,mof_json_store\10.1039_d2qi00214k\synthesis_006.json,yes,"Sc, La and Ce did not form RE9 cluster; formed rod, single-atom node or M6 cluster instead.",JNU-205-Tb,,Zn(OH)2,,"0.0331 mmol, 15 mg",0.0331,mmol,nan,,,,,nan,,,,,"4,4′,4″,4′′′-benzene-2,3,5,6-tetrayl-tetrabenzoate",H4BTEB,"0.0180 mmol, 10 mg",0.018,mmol,,,,,,,,,,,2-fluorobenzoic acid,,"850 mg, 6.07 mmol",6.07,mmol,,,,,,"N,N-dimethylformamide",DMF,3 mL,3.0,,,,,120.0,120 °C,72.0,72 h,10 mL glass vial,,,,,,,colorless hexagonal-prismatic crystals,53.0,,shp,RE9 12-connected SBU,,,,not_reported,not_reported,,luminescence;sensing,10.1039/d2qi00214k,ok,
