Repository: zzhenglab/MOFinder

# MOFinder

MOFinder extracts MOF synthesis information from the literature, reconstructs evidence-supported negative reaction records, and prepares datasets for synthesis-outcome prediction.
[Web application](https://mofinder.chemistry.wustl.edu/) | [Demos](Demo/README.md) | [Source code](docs/source_to_code.md) | [Workflow guide](docs/workflow.md) | [Model evaluation](docs/evaluation.md)

## Quick start

The workflow runs through Python commands. Python 3.10 or newer is required. Clone the repository and initialize its related applications:

```bash
git clone --recurse-submodules https://github.com/zzhenglab/MOFinder.git
cd MOFinder
```

Start with the two offline demonstrations:

```bash

File: mof_extraction_1_2.csv (part 189 of 305)
doi,main_pdf,si_pdf,raw_output,parsed_json,article_trial_or_failure,article_trial_or_failure_notes,mof_name,crystal_code,metal_1,metal_1_abbr,metal_1_amount_text,metal_1_amount_value,metal_1_amount_unit,metal_2,metal_2_abbr,metal_2_amount_text,metal_2_amount_value,metal_2_amount_unit,metal_3,metal_3_abbr,metal_3_amount_text,metal_3_amount_value,metal_3_amount_unit,linker_1,linker_1_abbr,linker_1_amount_text,linker_1_amount_value,linker_1_amount_unit,linker_2,linker_2_abbr,linker_2_amount_text,linker_2_amount_value,linker_2_amount_unit,linker_3,linker_3_abbr,linker_3_amount_text,linker_3_amount_value,linker_3_amount_unit,modulator_1,modulator_1_abbr,modulator_1_amount_text,modulator_1_amount_value,modulator_1_amount_unit,modulator_2,modulator_2_abbr,modulator_2_amount_text,modulator_2_amount_value,modulator_2_amount_unit,solvent_main,solvent_main_abbr,solvent_main_amount_text,solvent_main_ml,solvent_secondary,solvent_secondary_abbr,solvent_secondary_amount_text,solvent_secondary_ml,temperature_c,temperature_c_text,time_h,time_text,vessel_type,stirring,washing_solvent,washing_cycles,activation_text,activation_temp_c,activation_time_h,crystal_morphology,yield_percent,crystal_size,topology_code,metal_cluster_connectivity,unit_cell_short,pore_diameter_A,BET_surface_area_m2g,air_stable,water_stable,tga_decomposition_temp_c,applications,reference,status,error
10.1039/d2qi00214k,downloaded\10.1039_d2qi00214k.pdf,SI downloaded\10.1039_d2qi00214k_SI.pdf,mof_json_store\10.1039_d2qi00214k\raw_output.json,mof_json_store\10.1039_d2qi00214k\synthesis_007.json,yes,"Sc, La and Ce did not form RE9 cluster; formed rod, single-atom node or M6 cluster instead.",JNU-205-Dy,,Zn(ATZ)2]n),,"0.0329 mmol, 15 mg",0.0329,mmol,nan,,,,,nan,,,,,"4,4′,4″,4′′′-benzene-2,3,5,6-tetrayl-tetrabenzoate",H4BTEB,"0.0180 mmol, 10 mg",0.018,mmol,,,,,,,,,,,2-fluorobenzoic acid,,"950 mg, 6.78 mmol",6.78,mmol,,,,,,"N,N-dimethylformamide",DMF,3 mL,3.0,,,,,120.0,120 °C,72.0,72 h,10 mL glass vial,,,,,,,colorless hexagonal-prismatic crystals,50.0,,shp,RE9 12-connected SBU,,,,not_reported,not_reported,,luminescence;sensing,10.1039/d2qi00214k,ok,
10.1039/d2qi00214k,downloaded\10.1039_d2qi00214k.pdf,SI downloaded\10.1039_d2qi00214k_SI.pdf,mof_json_store\10.1039_d2qi00214k\raw_output.json,mof_json_store\10.1039_d2qi00214k\synthesis_008.json,yes,"Sc, La and Ce did not form RE9 cluster; formed rod, single-atom node or M6 cluster instead.",JNU-205-Ho,,Zn(ATZ)2]n),,"0.0327 mmol, 15 mg",0.0327,mmol,nan,,,,,nan,,,,,"4,4′,4″,4′′′-benzene-2,3,5,6-tetrayl-tetrabenzoate",H4BTEB,"0.0180 mmol, 10 mg",0.018,mmol,,,,,,,,,,,2-fluorobenzoic acid,,"950 mg, 6.78 mmol",6.78,mmol,,,,,,"N,N-dimethylformamide",DMF,3 mL,3.0,,,,,120.0,120 °C,72.0,72 h,10 mL glass vial,,,,,,,colorless hexagonal-prismatic crystals,55.0,,shp,RE9 12-connected SBU,,,,not_reported,not_reported,,luminescence;sensing,10.1039/d2qi00214k,ok,
10.1039/d2qi00214k,downloaded\10.1039_d2qi00214k.pdf,SI downloaded\10.1039_d2qi00214k_SI.pdf,mof_json_store\10.1039_d2qi00214k\raw_output.json,mof_json_store\10.1039_d2qi00214k\synthesis_009.json,yes,"Sc, La and Ce did not form RE9 cluster; formed rod, single-atom node or M6 cluster instead.",JNU-205-Er,,Zn(ATZ)2]n),,"0.0332 mmol, 15 mg",0.0332,mmol,nan,,,,,nan,,,,,"4,4′,4″,4′′′-benzene-2,3,5,6-tetrayl-tetrabenzoate",H4BTEB,"0.0180 mmol, 10 mg",0.018,mmol,,,,,,,,,,,2-fluorobenzoic acid,,"950 mg, 6.78 mmol",6.78,mmol,,,,,,"N,N-dimethylformamide",DMF,3 mL,3.0,,,,,120.0,120 °C,72.0,72 h,10 mL glass vial,,,,,,,colorless hexagonal-prismatic crystals,59.0,,shp,RE9 12-connected SBU,,,,not_reported,not_reported,,luminescence;sensing,10.1039/d2qi00214k,ok,
10.1039/d2qi00214k,downloaded\10.1039_d2qi00214k.pdf,SI downloaded\10.1039_d2qi00214k_SI.pdf,mof_json_store\10.1039_d2qi00214k\raw_output.json,mof_json_store\10.1039_d2qi00214k\synthesis_010.json,yes,"Sc, La and Ce did not form RE9 cluster; formed rod, single-atom node or M6 cluster instead.",JNU-205-Tm,,Zn(ATZ)2]n),,"0.0324 mmol, 15 mg",0.0324,mmol,nan,,,,,nan,,,,,"4,4′,4″,4′′′-benzene-2,3,5,6-tetrayl-tetrabenzoate",H4BTEB,"0.0180 mmol, 10 mg",0.018,mmol,,,,,,,,,,,2-fluorobenzoic acid,,"850 mg, 6.07 mmol",6.07,mmol,,,,,,"N,N-dimethylformamide",DMF,3 mL,3.0,,,,,120.0,120 °C,72.0,72 h,10 mL glass vial,,,,,,,colorless hexagonal-prismatic crystals,47.0,,shp,RE9 12-connected SBU,,,,not_reported,not_reported,,luminescence;sensing,10.1039/d2qi00214k,ok,
10.1039/d2qi00214k,downloaded\10.1039_d2qi00214k.pdf,SI downloaded\10.1039_d2qi00214k_SI.pdf,mof_json_store\10.1039_d2qi00214k\raw_output.json,mof_json_store\10.1039_d2qi00214k\synthesis_011.json,yes,"Sc, La and Ce did not form RE9 cluster; formed rod, single-atom node or M6 cluster instead.",JNU-205-Yb,,Zn(ATZ)2]n),,"0.0334 mmol, 15 mg",0.0334,mmol,nan,,,,,nan,,,,,"4,4′,4″,4′′′-benzene-2,3,5,6-tetrayl-tetrabenzoate",H4BTEB,"0.0180 mmol, 10 mg",0.018,mmol,,,,,,,,,,,2-fluorobenzoic acid,,"950 mg, 6.78 mmol",6.78,mmol,,,,,,"N,N-dimethylformamide",DMF,3 mL,3.0,,,,,120.0,120 °C,72.0,72 h,10 mL glass vial,,,,,,,colorless hexagonal-prismatic crystals,52.0,,shp,RE9 12-connected SBU,,,,not_reported,not_reported,,luminescence;sensing,10.1039/d2qi00214k,ok,
10.1039/d2qi00214k,downloaded\10.1039_d2qi00214k.pdf,SI downloaded\10.1039_d2qi00214k_SI.pdf,mof_json_store\10.1039_d2qi00214k\raw_output.json,mof_json_store\10.1039_d2qi00214k\synthesis_012.json,yes,"Sc, La and Ce did not form RE9 cluster; formed rod, single-atom node or M6 cluster instead.",JNU-205-Lu,,Pb(CH3COO)2·3H2O,,"0.0346 mmol, 15 mg",0.0346,mmol,nan,,,,,nan,,,,,"4,4′,4″,4′′′-benzene-2,3,5,6-tetrayl-tetrabenzoate",H4BTEB,"0.0180 mmol, 10 mg",0.018,mmol,,,,,,,,,,,2-fluorobenzoic acid,,"1150 mg, 8.21 mmol",8.21,mmol,,,,,,"N,N-dimethylformamide",DMF,3 mL,3.0,,,,,120.0,120 °C,72.0,72 h,10 mL glass vial,,,,,,,colorless hexagonal-prismatic crystals,60.0,,shp,RE9 12-connected SBU,,,,not_reported,not_reported,,luminescence;sensing,10.1039/d2qi00214k,ok,
10.1039/d2qi00214k,downloaded\10.1039_d2qi00214k.pdf,SI downloaded\10.1039_d2qi00214k_SI.pdf,mof_json_store\10.1039_d2qi00214k\raw_output.json,mof_json_store\10.1039_d2qi00214k\synthesis_013.json,yes,"Sc, La and Ce did not form RE9 cluster; formed rod, single-atom node or M6 cluster instead.",JNU-205-Y,,Pb(NO3)2,,"0.0392 mmol, 15 mg",0.0392,mmol,nan,,,,,nan,,,,,"4,4′,4″,4′′′-benzene-2,3,5,6-tetrayl-tetrabenzoate",H4BTEB,"0.0180 mmol, 10 mg",0.018,mmol,,,,,,,,,,,2-fluorobenzoic acid,,"950 mg, 6.78 mmol",6.78,mmol,,,,,,"N,N-dimethylformamide",DMF,3 mL,3.0,,,,,120.0,120 °C,72.0,72 h,10 mL glass vial,,,,,,,colorless hexagonal-prismatic crystals,51.0,,shp,RE9 12-connected SBU,,,,not_reported,not_reported,,luminescence;sensing,10.1039/d2qi00214k,ok,
10.1039/d2qi00214k,downloaded\10.1039_d2qi00214k.pdf,SI downloaded\10.1039_d2qi00214k_SI.pdf,mof_json_store\10.1039_d2qi00214k\raw_output.json,mof_json_store\10.1039_d2qi00214k\synthesis_014.json,yes,"Sc, La and Ce did not form RE9 cluster; formed rod, single-atom node or M6 cluster instead.",JNU-206-Eu,2142284,Pb(NO3)2,,"0.0336 mmol, 15 mg",0.0336,mmol,nan,,,,,nan,,,,,"4,4′,4″,4′′′-pyrazine-2,3,5,6-tetrayl-tetrabenzoate",H4BTTB,"0.0176 mmol, 10 mg",0.0176,mmol,,,,,,,,,,,2-fluorobenzoic acid,,"650 mg, 4.67 mmol",4.67,mmol,,,,,,"N,N-dimethylformamide",DMF,3 mL,3.0,,,,,120.0,120 °C,72.0,72 h,10 mL glass vial,,"H2O, DMF, EtOH",water 3 days; DMF then EtOH 2 days,Heated to 120 °C overnight before N2 adsorption,120.0,,colorless hexagonal-prismatic crystals,56.0,,shp,RE9 12-connected SBU,"a=21.9378(6), b=21.9378(6), c=12.6523(4), P-3m1",,1125.0,yes,yes,,luminescence;sensing;tetracycline_detection,10.1039/d2qi00214k,ok,
10.1039/d2qi00214k,downloaded\10.1039_d2qi00214k.pdf,SI downloaded\10.1039_d2qi00214k_SI.pdf,mof_json_store\10.1039_d2qi00214k\raw_output.json,mof_json_store\10.1039_d2qi00214k\synthesis_015.json,yes,"Sc, La and Ce did not form RE9 cluster; formed rod, single-atom node or M6 cluster instead.",JNU-206-Pr,2142285,Cd(NO3)2·4H2O,,"0.0345 mmol, 15 mg",0.0345,mmol,nan,,,,,nan,,,,,"4,4′,4″,4′′′-pyrazine-2,3,5,6-tetrayl-tetrabenzoate",H4BTTB,"0.0176 mmol, 10 mg",0.0176,mmol,,,,,,,,,,,2-fluorobenzoic acid,,"450 mg, 3.24 mmol",3.24,mmol,,,,,,"N,N-dimethylformamide",DMF,3 mL,3.0,,,,,120.0,120 °C,72.0,72 h,10 mL glass vial,,,,,,,colorless hexagonal-prismatic crystals,43.0,,shp,RE9 12-connected SBU,,,,not_reported,not_reported,,luminescence;sensing,10.1039/d2qi00214k,ok,
10.1039/d2qi00214k,downloaded\10.1039_d2qi00214k.pdf,SI downloaded\10.1039_d2qi00214k_SI.pdf,mof_json_store\10.1039_d2qi00214k\raw_output.json,mof_json_store\10.1039_d2qi00214k\synthesis_016.json,yes,"Sc, La and Ce did not form RE9 cluster; formed rod, single-atom node or M6 cluster instead.",JNU-206-Nd,2142286,Cd(NO3)2·4H2O,,"0.0342 mmol, 15 mg",0.0342,mmol,nan,,,,,nan,,,,,"4,4′,4″,4′′′-pyrazine-2,3,5,6-tetrayl-tetrabenzoate",H4BTTB,"0.0176 mmol, 10 mg",0.0176,mmol,,,,,,,,,,,2-fluorobenzoic acid,,"550 mg, 3.95 mmol",3.95,mmol,,,,,,"N,N-dimethylformamide",DMF,3 mL,3.0,,,,,120.0,120 °C,72.0,72 h,10 mL glass vial,,,,,,,colorless hexagonal-prismatic crystals,53.0,,shp,RE9 12-connected SBU,,,,not_reported,not_reported,,luminescence;sensing,10.1039/d2qi00214k,ok,
10.1039/d2qi00214k,downloaded\10.1039_d2qi00214k.pdf,SI downloaded\10.1039_d2qi00214k_SI.pdf,mof_json_store\10.1039_d2qi00214k\raw_output.json,mof_json_store\10.1039_d2qi00214k\synthesis_017.json,yes,"Sc, La and Ce did not form RE9 cluster; formed rod, single-atom node or M6 cluster instead.",JNU-206-Sm,2142287,Mn(SO4)·1H2O,,"0.0337 mmol, 15 mg",0.0337,mmol,nan,,,,,nan,,,,,"4,4′,4″,4′′′-pyrazine-2,3,5,6-tetrayl-tetrabenzoate",H4BTTB,"0.0176 mmol, 10 mg",0.0176,mmol,,,,,,,,,,,2-fluorobenzoic acid,,"550 mg, 3.95 mmol",3.95,mmol,,,,,,"N,N-dimethylformamide",DMF,3 mL,3.0,,,,,120.0,120 °C,72.0,72 h,10 mL glass vial,,,,,,,colorless hexagonal-prismatic crystals,60.0,,shp,RE9 12-connected SBU,,,,not_reported,not_reported,,luminescence;sensing,10.1039/d2qi00214k,ok,
10.1039/d2qi00214k,downloaded\10.1039_d2qi00214k.pdf,SI downloaded\10.1039_d2qi00214k_SI.pdf,mof_json_store\10.1039_d2qi00214k\raw_output.json,mof_json_store\10.1039_d2qi00214k\synthesis_018.json,yes,"Sc, La and Ce did not form RE9 cluster; formed rod, single-atom node or M6 cluster instead.",JNU-206-Gd,2142288,ZrOCl2·8H2O,,"0.0332 mmol, 15 mg",0.0332,mmol,nan,,,,,nan,,,,,"4,4′,4″,4′′′-pyrazine-2,3,5,6-tetrayl-tetrabenzoate",H4BTTB,"0.0176 mmol, 10 mg",0.0176,mmol,,,,,,,,,,,2-fluorobenzoic acid,,"750 mg, 5.39 mmol",5.39,mmol,,,,,,"N,N-dimethylformamide",DMF,3 mL,3.0,,,,,120.0,120 °C,72.0,72 h,10 mL glass vial,,,,,,,colorless hexagonal-prismatic crystals,49.0,,shp,RE9 12-connected SBU,,,,not_reported,not_reported,,luminescence;sensing,10.1039/d2qi00214k,ok,
10.1039/d2qi00214k,downloaded\10.1039_d2qi00214k.pdf,SI downloaded\10.1039_d2qi00214k_SI.pdf,mof_json_store\10.1039_d2qi00214k\raw_output.json,mof_json_store\10.1039_d2qi00214k\synthesis_019.json,yes,"Sc, La and Ce did not form RE9 cluster; formed rod, single-atom node or M6 cluster instead.",JNU-206-Tb,2142289,ZrOCl2·8H2O,,"0.0331 mmol, 15 mg",0.0331,mmol,nan,,,,,nan,,,,,"4,4′,4″,4′′′-pyrazine-2,3,5,6-tetrayl-tetrabenzoate",H4BTTB,"0.0176 mmol, 10 mg",0.0176,mmol,,,,,,,,,,,2-fluorobenzoic acid,,"750 mg, 5.39 mmol",5.39,mmol,,,,,,"N,N-dimethylformamide",DMF,3 mL,3.0,,,,,120.0,120 °C,72.0,72 h,10 mL glass vial,,,,,,,colorless hexagonal-prismatic crystals,60.0,,shp,RE9 12-connected SBU,,,,not_reported,not_reported,,luminescence;sensing,10.1039/d2qi00214k,ok,
10.1039/d2qi00214k,downloaded\10.1039_d2qi00214k.pdf,SI downloaded\10.1039_d2qi00214k_SI.pdf,mof_json_store\10.1039_d2qi00214k\raw_output.json,mof_json_store\10.1039_d2qi00214k\synthesis_020.json,yes,"Sc, La and Ce did not form RE9 cluster; formed rod, single-atom node or M6 cluster instead.",JNU-206-Dy,2142290,ZrOCl2·8H2O,,"0.0329 mmol, 15 mg",0.0329,mmol,nan,,,,,nan,,,,,"4,4′,4″,4′′′-pyrazine-2,3,5,6-tetrayl-tetrabenzoate",H4BTTB,"0.0176 mmol, 10 mg",0.0176,mmol,,,,,,,,,,,2-fluorobenzoic acid,,"650 mg, 4.67 mmol",4.67,mmol,,,,,,"N,N-dimethylformamide",DMF,3 mL,3.0,,,,,120.0,120 °C,72.0,72 h,10 mL glass vial,,,,,,,colorless hexagonal-prismatic crystals,56.0,,shp,RE9 12-connected SBU,,,,not_reported,not_reported,,luminescence;sensing,10.1039/d2qi00214k,ok,
10.1039/d2qi00214k,downloaded\10.1039_d2qi00214k.pdf,SI downloaded\10.1039_d2qi00214k_SI.pdf,mof_json_store\10.1039_d2qi00214k\raw_output.json,mof_json_store\10.1039_d2qi00214k\synthesis_021.json,yes,"Sc, La and Ce did not form RE9 cluster; formed rod, single-atom node or M6 cluster instead.",JNU-206-Ho,2142291,ZrOCl2·8H2O,,"0.0327 mmol, 15 mg",0.0327,mmol,nan,,,,,nan,,,,,"4,4′,4″,4′′′-pyrazine-2,3,5,6-tetrayl-tetrabenzoate",H4BTTB,"0.0176 mmol, 10 mg",0.0176,mmol,,,,,,,,,,,2-fluorobenzoic acid,,"850 mg, 6.11 mmol",6.11,mmol,,,,,,"N,N-dimethylformamide",DMF,3 mL,3.0,,,,,120.0,120 °C,72.0,72 h,10 mL glass vial,,,,,,,colorless hexagonal-prismatic crystals,59.0,,shp,RE9 12-connected SBU,,,,not_reported,not_reported,,luminescence;sensing,10.1039/d2qi00214k,ok,
10.1039/d2qi00214k,downloaded\10.1039_d2qi00214k.pdf,SI downloaded\10.1039_d2qi00214k_SI.pdf,mof_json_store\10.1039_d2qi00214k\raw_output.json,mof_json_store\10.1039_d2qi00214k\synthesis_022.json,yes,"Sc, La and Ce did not form RE9 cluster; formed rod, single-atom node or M6 cluster instead.",JNU-206-Er,2142292,ZrOCl2·8H2O,,"0.0332 mmol, 15 mg",0.0332,mmol,nan,,,,,nan,,,,,"4,4′,4″,4′′′-pyrazine-2,3,5,6-tetrayl-tetrabenzoate",H4BTTB,"0.0176 mmol, 10 mg",0.0176,mmol,,,,,,,,,,,2-fluorobenzoic acid,,"650 mg, 4.67 mmol",4.67,mmol,,,,,,"N,N-dimethylformamide",DMF,3 mL,3.0,,,,,120.0,120 °C,72.0,72 h,10 mL glass vial,,,,,,,colorless hexagonal-prismatic crystals,49.0,,shp,RE9 12-connected SBU,,,,not_reported,not_reported,,luminescence;sensing,10.1039/d2qi00214k,ok,
10.1039/d2qi00214k,downloaded\10.1039_d2qi00214k.pdf,SI downloaded\10.1039_d2qi00214k_SI.pdf,mof_json_store\10.1039_d2qi00214k\raw_output.json,mof_json_store\10.1039_d2qi00214k\synthesis_023.json,yes,"Sc, La and Ce did not form RE9 cluster; formed rod, single-atom node or M6 cluster instead.",JNU-206-Tm,2142293,ZrOCl2·8H2O,,"0.0324 mmol, 15 mg",0.0324,mmol,nan,,,,,nan,,,,,"4,4′,4″,4′′′-pyrazine-2,3,5,6-tetrayl-tetrabenzoate",H4BTTB,"0.0176 mmol, 10 mg",0.0176,mmol,,,,,,,,,,,2-fluorobenzoic acid,,"650 mg, 4.67 mmol",4.67,mmol,,,,,,"N,N-dimethylformamide",DMF,3 mL,3.0,,,,,120.0,120 °C,72.0,72 h,10 mL glass vial,,,,,,,colorless hexagonal-prismatic crystals,53.0,,shp,RE9 12-connected SBU,,,,not_reported,not_reported,,luminescence;sensing,10.1039/d2qi00214k,ok,
10.1039/d2qi00214k,downloaded\10.1039_d2qi00214k.pdf,SI downloaded\10.1039_d2qi00214k_SI.pdf,mof_json_store\10.1039_d2qi00214k\raw_output.json,mof_json_store\10.1039_d2qi00214k\synthesis_024.json,yes,"Sc, La and Ce did not form RE9 cluster; formed rod, single-atom node or M6 cluster instead.",JNU-206-Yb,2142294,Co(NO3)2·6H2O,,"0.0334 mmol, 15 mg",0.0334,mmol,nan,,,,,nan,,,,,"4,4′,4″,4′′′-pyrazine-2,3,5,6-tetrayl-tetrabenzoate",H4BTTB,"0.0176 mmol, 10 mg",0.0176,mmol,,,,,,,,,,,2-fluorobenzoic acid,,"650 mg, 4.67 mmol",4.67,mmol,,,,,,"N,N-dimethylformamide",DMF,3 mL,3.0,,,,,120.0,120 °C,72.0,72 h,10 mL glass vial,,,,,,,colorless hexagonal-prismatic crystals,61.0,,shp,RE9 12-connected SBU,,,,not_reported,not_reported,,luminescence;sensing,10.1039/d2qi00214k,ok,
10.1039/d2qi00214k,downloaded\10.1039_d2qi00214k.pdf,SI downloaded\10.1039_d2qi00214k_SI.pdf,mof_json_store\10.1039_d2qi00214k\raw_output.json,mof_json_store\10.1039_d2qi00214k\synthesis_025.json,yes,"Sc, La and Ce did not form RE9 cluster; formed rod, single-atom node or M6 cluster instead.",JNU-206-Lu,2142295,Zn(NO3)2·6H2O,,"0.0346 mmol, 15 mg",0.0346,mmol,nan,,,,,nan,,,,,"4,4′,4″,4′′′-pyrazine-2,3,5,6-tetrayl-tetrabenzoate",H4BTTB,"0.0176 mmol, 10 mg",0.0176,mmol,,,,,,,,,,,2-fluorobenzoic acid,,"650 mg, 4.67 mmol",4.67,mmol,,,,,,"N,N-dimethylformamide",DMF,3 mL,3.0,,,,,120.0,120 °C,72.0,72 h,10 mL glass vial,,,,,,,colorless hexagonal-prismatic crystals,60.0,,shp,RE9 12-connected SBU,,,,not_reported,not_reported,,luminescence;sensing,10.1039/d2qi00214k,ok,
10.1039/d2qi00214k,downloaded\10.1039_d2qi00214k.pdf,SI downloaded\10.1039_d2qi00214k_SI.pdf,mof_json_store\10.1039_d2qi00214k\raw_output.json,mof_json_store\10.1039_d2qi00214k\synthesis_026.json,yes,"Sc, La and Ce did not form RE9 cluster; formed rod, single-atom node or M6 cluster instead.",JNU-206-Y,2142296,Mn(NO3)2,,"0.0392 mmol, 15 mg",0.0392,mmol,nan,,,,,nan,,,,,"4,4′,4″,4′′′-pyrazine-2,3,5,6-tetrayl-tetrabenzoate",H4BTTB,"0.0176 mmol, 10 mg",0.0176,mmol,,,,,,,,,,,2-fluorobenzoic acid,,"600 mg, 4.31 mmol",4.31,mmol,,,,,,"N,N-dimethylformamide",DMF,3 mL,3.0,,,,,120.0,120 °C,72.0,72 h,10 mL glass vial,,,,,,,colorless hexagonal-prismatic crystals,48.0,,shp,RE9 12-connected SBU,,,,not_reported,not_reported,,luminescence;sensing,10.1039/d2qi00214k,ok,
10.1039/b800938d,downloaded\10.1039_b800938d.pdf,,mof_json_store\10.1039_b800938d\raw_output.json,mof_json_store\10.1039_b800938d\synthesis_001.json,no,,,674092,Mn(NO3)2,,0.352 g; 1 mmol,1,mmol,nan,,,,,nan,,,,,5-methyl-1H-tetrazole,5-MT,in situ from acetonitrile and azide,,,,,,,,,,,,,,,,,,,,,,,acetonitrile,MeCN,3 mL,3.0,water,H2O,3 mL,3.0,150.0,150 °C,50.0,50 h,15 mL Teflon-lined autoclave,,,,,,,colourless cubic crystals,35.0,,ctn,Cd3(μ3-OH)(μ3-SO4) core; 9-connected architecture,"a=21.4983(1) Å, cubic I-43d, V=9936.02(8) Å3, Z=4",,,not_reported,not_reported,383.0,luminescence,10.1039/b800938d,ok,
10.1002/chem.201901118,downloaded\10.1002_chem.201901118.pdf,SI downloaded\10.1002_chem.201901118_SI.pdf,mof_json_store\10.1002_chem.201901118\raw_output.json,mof_json_store\10.1002_chem.201901118\synthesis_001.json,no,,,1893169,Mn(NO3)2·6H2O,,"0.048 g, 0.2 mmol",0.2,mmol,nan,,,,,nan,,,,,"9-(4-carboxyphenyl)-9H-carbazole-3,6-dicarboxylic acid",H3CPCDC,"0.037 g, 0.1 mmol",0.1,mmol,"4,4'-bipyridine","4,4′-bpy","0.015 g, 0.1 mmol",0.1,mmol,,,,,,nitric acid,HNO3,3 drops,,,,,,,,"N,N-dimethylformamide",DMF,3 mL,3.0,water,H2O,2 mL,2.0,85.0,85 °C,48.0,2 days,glass vial (10 mL),,,,,,,blue block-shaped crystals,56.0,,,"5-coordinate CuII nodes; anion-pillared [Cu6(CPCDC)2(4,4′-bpy)3]6− cages","triclinic P-1; a=11.072(2) Å, b=13.535(3) Å, c=14.475(3) Å, α=66.229(7)°, β=77.520(7)°, γ=80.473(7)°",10.0,,not_reported,not_reported,,cyanation catalysis,10.1002/chem.201901118,ok,
10.1021/ja102134c,downloaded\10.1021_ja102134c.pdf,SI downloaded\10.1021_ja102134c_SI.pdf,mof_json_store\10.1021_ja102134c\raw_output.json,mof_json_store\10.1021_ja102134c\synthesis_001.json,yes,SLUG-22: lower T (125–150 °C) or pH change gave low crystallinity with impurity; RT/reflux and nonaqueous solvents unsuccessful.,SLUG-22,,Al2(SO4)3,,0.27 g (1.35 mmol),1.35,mmol,nan,,,,,nan,,,,,"4,4'-bipyridine",bipy,0.21 g (1.34 mmol),1.34,mmol,,,,,,,,,,,"1,2-ethanedisulfonic acid",EDSA,0.29 g (1.52 mmol),1.52,mmol,,,,,,water,H2O,10 mL,10.0,,,,,175.0,175 °C,96.0,4 days; slow cooled at 6 °C/h to RT,Teflon-lined autoclave,static,"water, acetone",,air-dried,,,yellow-brown block crystals,95.0,0.05 × 0.04 × 0.04 mm,,"linear 2-coordinate Cu(I) linked by 4,4′-bipy into 1D chains; cationic layers","a=8.9031(9) Å, b=10.9120(11) Å, c=14.4304(10) Å, α=103.6150(10)°, β=102.272(2)°, γ=97.5290(10)°, P-1",,,not_reported,not_reported,325.0,anion_exchange;Lewis_acid_catalysis;pollutant_trapping,10.1021/ja102134c,ok,
10.1021/ja102134c,downloaded\10.1021_ja102134c.pdf,SI downloaded\10.1021_ja102134c_SI.pdf,mof_json_store\10.1021_ja102134c\raw_output.json,mof_json_store\10.1021_ja102134c\synthesis_002.json,yes,SLUG-22: lower T (125–150 °C) or pH change gave low crystallinity with impurity; RT/reflux and nonaqueous solvents unsuccessful.,SLUG-21,,Al2(SO4)3,AgNO3,1 equiv (molar ratio),,,nan,,,,,nan,,,,,"4,4'-bipyridine",bipy,1 equiv (molar ratio),,,,,,,,,,,,,"1,2-ethanedisulfonic acid",EDSA,1 equiv (molar ratio),,,,,,,,water,H2O,400 equiv (molar ratio),,,,,,150.0,150 °C (autogenous pressure),120.0,5 days,Teflon-lined autoclave,static,acetone,,air-dried,,,colorless crystals,,,,1D Ag(I)-bipy chains; cationic layers,,,,not_reported,not_reported,,anion_exchange;Lewis_acid_catalysis;pollutant_trapping,10.1021/ja102134c,ok,
10.1002/advs.202501824,downloaded\10.1002_advs.202501824.pdf,SI downloaded\10.1002_advs.202501824_SI.docx,mof_json_store\10.1002_advs.202501824\raw_output.json,mof_json_store\10.1002_advs.202501824\synthesis_001.json,no,,Zr-TPE-MOF,2419611,Al2(SO4)3,,90 mg,0.263045,mmol,nan,,,,,nan,,,,,"4′,4″,4′″,4″″-(ethene-1,1,2,2-tetrayl)tetrabiphenyl-4-carboxylic acid",H4TPPE,30 mg,30.0,mg,,,,,,,,,,,formic acid,,6 mL,,,,,,,,"N,N-dimethylformamide",DMF,9 mL,9.0,,,,,120.0,120 °C,24.0,24 h; preceded by ultrasound 10 min,vial,"ultrasonicated 10 min, then static",,,,,,light-green rod crystals,,,,Zr6O4(OH)8(H2O)4 cluster-based SBU,"orthorhombic, Fmmm; a=15.9538, b=40.8781, c=29.1688 Å",,,not_reported,yes,,toxic_vapor_sensing;Cr2O7_sensing;photodynamic_sterilization;dye_degradation,10.1002/advs.202501824,ok,
10.1021/acs.inorgchem.1c03199,downloaded\10.1021_acs.inorgchem.1c03199.pdf,SI downloaded\10.1021_acs.inorgchem.1c03199_SI.pdf,mof_json_store\10.1021_acs.inorgchem.1c03199\raw_output.json,mof_json_store\10.1021_acs.inorgchem.1c03199\synthesis_001.json,no,,Al-MOF-1,,AlCl3·6H2O,,133 mg (0.55 mmol),0.55,mmol,nan,,,,,nan,,,,,2-((pyridin-2-ylmethyl)amino)-terephthalic acid,PATPH2,75 mg (0.275 mmol),75.0,mg,,,,,,,,,,,,,,,,,,,,,"N,N-dimethylformamide",DMF,4.5 mL,4.5,water,H2O,0.5 mL,0.5,120.0,120 °C,24.0,24 h,glass vial (sealed),static,"DMF, acetone",several times,200 °C under vacuum (<1×10^-5 Torr) for 12 h,200.0,12.0,bright yellow precipitate; nutshell-like aggregates (~475 nm),,~475 ± 4 nm aggregates,,Al3+-OH-Al3+ chains,"a=17.52(2) Å, b=6.602(6) Å, c=11.385(9) Å, Imma",,38.0,not_reported,yes,,sensing,10.1021/acs.inorgchem.1c03199,ok,
10.1021/acs.inorgchem.1c01466,downloaded\10.1021_acs.inorgchem.1c01466.pdf,SI downloaded\10.1021_acs.inorgchem.1c01466_SI.pdf,mof_json_store\10.1021_acs.inorgchem.1c01466\raw_output.json,mof_json_store\10.1021_acs.inorgchem.1c01466\synthesis_001.json,no,,,1944655,AlCl3·6H2O,,"29.5 mg, 0.1 mmol",0.1,mmol,nan,,,,,nan,,,,,"tris(4-(1H-1,2,4-triazol-1-yl)phenyl)amine",TTPA,"22.3 mg, 0.05 mmol",0.05,mmol,"4,4'-sulfonyldibenzoic acid",H2SDB,"15.2 mg, 0.05 mmol",0.05,mmol,,,,,,,,,,,,,,,,"N,N-dimethylformamide",DMF,3 mL,3.0,,,,,80.0,80 °C,0.2,12 min,5 mL glass vial,stirred,"DMF, MeOH, acetone",,,,,white crystalline powder; lamellar,56.4,"SEM lamellae: ~1.4 μm width, up to 16 μm length",,Zn2(O2C)4 paddlewheel SBU,"a=13.1826(4), b=13.0757(4), c=16.8339(6) Å, β=92.7523(12)°, P2/c",,,not_reported,not_reported,400.0,electrochromism,10.1021/acs.inorgchem.1c01466,ok,
10.1021/acs.inorgchem.1c01466,downloaded\10.1021_acs.inorgchem.1c01466.pdf,SI downloaded\10.1021_acs.inorgchem.1c01466_SI.pdf,mof_json_store\10.1021_acs.inorgchem.1c01466\raw_output.json,mof_json_store\10.1021_acs.inorgchem.1c01466\synthesis_002.json,no,,,1944655,AlCl3·6H2O,,"29.5 mg, 0.1 mmol",0.1,mmol,nan,,,,,nan,,,,,"tris(4-(1H-1,2,4-triazol-1-yl)phenyl)amine",TTPA,"22.3 mg, 0.05 mmol",0.05,mmol,"4,4'-sulfonyldibenzoic acid",H2SDB,"15.2 mg, 0.05 mmol",0.05,mmol,,,,,,,,,,,,,,,,"N,N-dimethylformamide",DMF,3 mL,3.0,,,,,50.0,50 °C,96.0,4 days,5 mL glass vial,static,"DMF, MeOH, acetone",,,,,colorless block-shaped crystals,,0.234 × 0.181 × 0.157 mm^3,,Zn2(O2C)4 paddlewheel SBU,"a=13.1826(4), b=13.0757(4), c=16.8339(6) Å, β=92.7523(12)°, P2/c",,,not_reported,not_reported,400.0,electrochromism,10.1021/acs.inorgchem.1c01466,ok,
10.1021/acs.inorgchem.4c03064,downloaded\10.1021_acs.inorgchem.4c03064.pdf,SI downloaded\10.1021_acs.inorgchem.4c03064_SI.pdf,mof_json_store\10.1021_acs.inorgchem.4c03064\raw_output.json,mof_json_store\10.1021_acs.inorgchem.4c03064\synthesis_001.json,no,,Ru−Mo8,2344540,Cu(NO3)2·3H2O,,"20.0 mg, 0.065 mmol",0.065,mmol,nan,,"36.7 mg, 0.025 mmol",0.025,mmol,nan,,,,,[Ru(bpy)2(H2dcbpy)]Cl2,H2L,"2.5 mg, 3.3 μmol",3.3,μmol,,,,,,,,,,,acetic acid (HAc),,200 μL,200.0,μL,,,,,,"N,N-dimethylformamide",DMF,2.5 mL,2.5,,,,,85.0,85 °C,96.0,96 h,10 mL glass vial,"stirred 1 h, then static in oven",,several times,dried in air,,,red massive crystals,13.7,,,"Cd(II) centers (CdO7, CdO6) forming 3-connected network; POM held by H-bonds","a=18.888(4) Å, b=22.097(3) Å, c=26.895(4) Å, α=93.835(4)°, β=109.916(6)°, γ=114.721(6)°, P-1",,1.83,not_reported,not_reported,,B-V oxidation catalysis,10.1021/acs.inorgchem.4c03064,ok,
10.1021/cm2008889,downloaded\10.1021_cm2008889.pdf,SI downloaded\10.1021_cm2008889_SI.pdf,mof_json_store\10.1021_cm2008889\raw_output.json,mof_json_store\10.1021_cm2008889\synthesis_001.json,no,,PCN-26,,Cu(BF4)2·6H2O,,"0.15 g, 6.7×10−4 mol",4000,mmol,nan,,,,,nan,,,,,"tetrakis[(3,5-dicarboxyphenyl)oxamethyl]methane",H8TDM,"0.05 g, 6.3×10−5 mol",0.05,g,,,,,,,,,,,tetrafluoroboric acid (48% w/w aqueous solution),HBF4,1 mL,1.0,mL,,,,,,"N,N-dimethylformamide",DMF,17 mL,17.0,,,,,60.0,60 °C,72.0,72 h,20 mL borosilicate glass scintillation vial (sealed),static,"DMF, MeOH, dichloromethane","MeOH exchange 3 days, refreshed 6×; DCM exchange similarly",dried under dynamic vacuum at room temperature overnight; degassed at 80 °C for 10 h,80.0,10.0,green crystals,,,,Cu2(O2CR)4 paddlewheel SBU,"a=12.2473(5) Å, b=25.914(5) Å, c=25.9141(9) Å, Pbcm",,1854.0,not_reported,not_reported,290.0,hydrogen_storage;CO2_capture,10.1021/cm2008889,ok,
10.1002/chem.201904798,downloaded\10.1002_chem.201904798.pdf,SI downloaded\10.1002_chem.201904798_SI.pdf,mof_json_store\10.1002_chem.201904798\raw_output.json,mof_json_store\10.1002_chem.201904798\synthesis_001.json,yes,CH3O-MIL-53 at modulator:Al = 1.5 gave no solid product.,MIL-53(Al),,Cu(NO3)2·3H2O,,"966 mg, 4 mmol",4,mmol,nan,,,,,nan,,,,,terephthalic acid,BDC,"665 mg, 4 mmol",4.0,mmol,,,,,,,,,,,,,,,,,,,,,water,H2O,30 mL,30.0,,,,,220.0,220 °C,72.0,72 h,Teflon-lined autoclave (45 mL liner in steel autoclave),static,"DMF, H2O, EtOH",3× (10 mL each),40 °C under vacuum for 12 h,40.0,12.0,,,,,,,,,not_reported,not_reported,,,10.1002/chem.201904798,ok,
10.1002/chem.201904798,downloaded\10.1002_chem.201904798.pdf,SI downloaded\10.1002_chem.201904798_SI.pdf,mof_json_store\10.1002_chem.201904798\raw_output.json,mof_json_store\10.1002_chem.201904798\synthesis_002.json,yes,CH3O-MIL-53 at modulator:Al = 1.5 gave no solid product.,MIL-53(Al),,Cu(BF4)2·6H2O,,"966 mg, 4 mmol",4,mmol,nan,,,,,nan,,,,,terephthalic acid,BDC,"665 mg, 4 mmol",4.0,mmol,,,,,,,,,,,hydrochloric acid (37%),HCl,0.33 mL,0.33,mL,,,,,,water,H2O,30 mL,30.0,,,,,220.0,220 °C,72.0,72 h,Teflon-lined autoclave (45 mL liner in steel autoclave),static,"DMF, H2O, EtOH",3× (10 mL each),40 °C under vacuum for 12 h,40.0,12.0,,,,,,,,,not_reported,not_reported,,,10.1002/chem.201904798,ok,
10.1002/chem.201904798,downloaded\10.1002_chem.201904798.pdf,SI downloaded\10.1002_chem.201904798_SI.pdf,mof_json_store\10.1002_chem.201904798\raw_output.json,mof_json_store\10.1002_chem.201904798\synthesis_003.json,yes,CH3O-MIL-53 at modulator:Al = 1.5 gave no solid product.,MIL-53(Al),,Cu(NO3)2·3H2O,,"966 mg, 4 mmol",4,mmol,nan,,,,,nan,,,,,terephthalic acid,BDC,"665 mg, 4 mmol",4.0,mmol,,,,,,,,,,,ammonium fluoride (anhydrous),NH4F,148 mg,148.0,mg,,,,,,water,H2O,30 mL,30.0,,,,,220.0,220 °C,72.0,72 h,Teflon-lined autoclave (45 mL liner in steel autoclave),static,"DMF, H2O, EtOH",3× (10 mL each),40 °C under vacuum for 12 h,40.0,12.0,,,,,,,,,not_reported,not_reported,,,10.1002/chem.201904798,ok,
10.1002/chem.201904798,downloaded\10.1002_chem.201904798.pdf,SI downloaded\10.1002_chem.201904798_SI.pdf,mof_json_store\10.1002_chem.201904798\raw_output.json,mof_json_store\10.1002_chem.201904798\synthesis_004.json,yes,CH3O-MIL-53 at modulator:Al = 1.5 gave no solid product.,MIL-53(Al),,Cu(BF4)2·6H2O,,"966 mg, 4 mmol",4,mmol,nan,,,,,nan,,,,,terephthalic acid,BDC,"665 mg, 4 mmol",4.0,mmol,,,,,,,,,,,hydrofluoric acid (40%),HF,0.17 mL,0.17,mL,,,,,,water,H2O,30 mL,30.0,,,,,220.0,220 °C,72.0,72 h,Teflon-lined autoclave (45 mL liner in steel autoclave),static,"DMF, H2O, EtOH",3× (10 mL each),40 °C under vacuum for 12 h,40.0,12.0,,,,,,,,,not_reported,not_reported,,,10.1002/chem.201904798,ok,
10.1002/chem.201904798,downloaded\10.1002_chem.201904798.pdf,SI downloaded\10.1002_chem.201904798_SI.pdf,mof_json_store\10.1002_chem.201904798\raw_output.json,mof_json_store\10.1002_chem.201904798\synthesis_005.json,yes,CH3O-MIL-53 at modulator:Al = 1.5 gave no solid product.,MIL-53(Al),,Cu(NO3)2·3H2O,,"966 mg, 4 mmol",4,mmol,nan,,,,,nan,,,,,terephthalic acid,BDC,"665 mg, 4 mmol",4.0,mmol,,,,,,,,,,,sodium oxalate (anhydrous),,536 mg,536.0,mg,,,,,,water,H2O,30 mL,30.0,,,,,220.0,220 °C,72.0,72 h,Teflon-lined autoclave (45 mL liner in steel autoclave),static,"DMF, H2O, EtOH",3× (10 mL each),40 °C under vacuum for 12 h,40.0,12.0,,,,,,,,,not_reported,not_reported,,,10.1002/chem.201904798,ok,
10.1002/chem.201904798,downloaded\10.1002_chem.201904798.pdf,SI downloaded\10.1002_chem.201904798_SI.pdf,mof_json_store\10.1002_chem.201904798\raw_output.json,mof_json_store\10.1002_chem.201904798\synthesis_006.json,yes,CH3O-MIL-53 at modulator:Al = 1.5 gave no solid product.,MIL-53(Al),,Cu(BF4)2·6H2O,,"966 mg, 4 mmol",4,mmol,nan,,,,,nan,,,,,terephthalic acid,BDC,"665 mg, 4 mmol",4.0,mmol,,,,,,,,,,,oxalic acid dihydrate,,4 mmol (504 mg),4.0,mmol,,,,,,water,H2O,30 mL,30.0,,,,,220.0,220 °C,72.0,72 h,Teflon-lined autoclave (45 mL liner in steel autoclave),static,"DMF, H2O, EtOH",3× (10 mL each),40 °C under vacuum for 12 h,40.0,12.0,,,,,,,,,not_reported,not_reported,,,10.1002/chem.201904798,ok,
10.1002/chem.201904798,downloaded\10.1002_chem.201904798.pdf,SI downloaded\10.1002_chem.201904798_SI.pdf,mof_json_store\10.1002_chem.201904798\raw_output.json,mof_json_store\10.1002_chem.201904798\synthesis_007.json,yes,CH3O-MIL-53 at modulator:Al = 1.5 gave no solid product.,CH3O-MIL-53,,Cu(NO3)2·3H2O,,"483 mg, 2 mmol",2,mmol,nan,,,,,nan,,,,,2-methoxyterephthalic acid,,"392 mg, 2 mmol",2.0,mmol,,,,,,,,,,,,,,,,,,,,,water,H2O,30 mL,30.0,,,,,160.0,160 °C,72.0,72 h,Teflon-lined autoclave (45 mL liner),static,"DMF, H2O, EtOH",3× (10 mL each),40 °C under vacuum for 12 h,40.0,12.0,,,,,,,,,not_reported,not_reported,,,10.1002/chem.201904798,ok,
10.1002/chem.201904798,downloaded\10.1002_chem.201904798.pdf,SI downloaded\10.1002_chem.201904798_SI.pdf,mof_json_store\10.1002_chem.201904798\raw_output.json,mof_json_store\10.1002_chem.201904798\synthesis_008.json,yes,CH3O-MIL-53 at modulator:Al = 1.5 gave no solid product.,CH3O-MIL-53,,Zn(CH3COO)2,,"483 mg, 2 mmol",2,mmol,nan,,,,,nan,,,,,2-methoxyterephthalic acid,,"392 mg, 2 mmol",2.0,mmol,,,,,,,,,,,oxalic acid dihydrate,,126 mg (modulator:Al = 0.5),126.0,mg,,,,,,water,H2O,30 mL,30.0,,,,,160.0,160 °C,72.0,72 h,Teflon-lined autoclave (45 mL liner),static,"DMF, H2O, EtOH",3× (10 mL each),40 °C under vacuum for 12 h,40.0,12.0,,,,,,,,,not_reported,not_reported,,,10.1002/chem.201904798,ok,
10.1002/chem.201904798,downloaded\10.1002_chem.201904798.pdf,SI downloaded\10.1002_chem.201904798_SI.pdf,mof_json_store\10.1002_chem.201904798\raw_output.json,mof_json_store\10.1002_chem.201904798\synthesis_009.json,yes,CH3O-MIL-53 at modulator:Al = 1.5 gave no solid product.,CH3O-MIL-53,,Zn(CH3COO)2,,"483 mg, 2 mmol",2,mmol,nan,,,,,nan,,,,,2-methoxyterephthalic acid,,"392 mg, 2 mmol",2.0,mmol,,,,,,,,,,,oxalic acid dihydrate,,252 mg (modulator:Al = 1.0),252.0,mg,,,,,,water,H2O,30 mL,30.0,,,,,160.0,160 °C,72.0,72 h,Teflon-lined autoclave (45 mL liner),static,"DMF, H2O, EtOH",3× (10 mL each),40 °C under vacuum for 12 h,40.0,12.0,,,,,,,,,not_reported,not_reported,,,10.1002/chem.201904798,ok,
10.1002/chem.201904798,downloaded\10.1002_chem.201904798.pdf,SI downloaded\10.1002_chem.201904798_SI.pdf,mof_json_store\10.1002_chem.201904798\raw_output.json,mof_json_store\10.1002_chem.201904798\synthesis_010.json,yes,CH3O-MIL-53 at modulator:Al = 1.5 gave no solid product.,OH-MIL-53,,CoCl2·6H2O,,"483 mg, 2 mmol",2,mmol,nan,,,,,nan,,,,,2-hydroxyterephthalic acid,,"364 mg, 2 mmol",2.0,mmol,,,,,,,,,,,,,,,,,,,,,water,H2O,30 mL,30.0,,,,,170.0,170 °C,72.0,72 h,Teflon-lined autoclave (45 mL liner),static,"DMF, H2O, EtOH",3× (10 mL each),40 °C under vacuum for 12 h,40.0,12.0,,,,,,,,,not_reported,not_reported,,,10.1002/chem.201904798,ok,
10.1002/chem.201904798,downloaded\10.1002_chem.201904798.pdf,SI downloaded\10.1002_chem.201904798_SI.pdf,mof_json_store\10.1002_chem.201904798\raw_output.json,mof_json_store\10.1002_chem.201904798\synthesis_011.json,yes,CH3O-MIL-53 at modulator:Al = 1.5 gave no solid product.,OH-MIL-53,,ZnCl2,,"483 mg, 2 mmol",2,mmol,nan,,,,,nan,,,,,2-hydroxyterephthalic acid,,"364 mg, 2 mmol",2.0,mmol,,,,,,,,,,,oxalic acid dihydrate,,126 mg (modulator:Al = 0.5),126.0,mg,,,,,,water,H2O,30 mL,30.0,,,,,170.0,170 °C,72.0,72 h,Teflon-lined autoclave (45 mL liner),static,"DMF, H2O, EtOH",3× (10 mL each),40 °C under vacuum for 12 h,40.0,12.0,,,,,,,,,not_reported,not_reported,,,10.1002/chem.201904798,ok,
10.1002/chem.201904798,downloaded\10.1002_chem.201904798.pdf,SI downloaded\10.1002_chem.201904798_SI.pdf,mof_json_store\10.1002_chem.201904798\raw_output.json,mof_json_store\10.1002_chem.201904798\synthesis_012.json,yes,CH3O-MIL-53 at modulator:Al = 1.5 gave no solid product.,OH-MIL-53,,MnCl2·4H2O,,"483 mg, 2 mmol",2,mmol,nan,,,,,nan,,,,,2-hydroxyterephthalic acid,,"364 mg, 2 mmol",2.0,mmol,,,,,,,,,,,oxalic acid dihydrate,,252 mg (modulator:Al = 1.0),252.0,mg,,,,,,water,H2O,30 mL,30.0,,,,,170.0,170 °C,72.0,72 h,Teflon-lined autoclave (45 mL liner),static,"DMF, H2O, EtOH",3× (10 mL each),40 °C under vacuum for 12 h,40.0,12.0,,,,,,,,,not_reported,not_reported,,,10.1002/chem.201904798,ok,
10.1002/chem.201904798,downloaded\10.1002_chem.201904798.pdf,SI downloaded\10.1002_chem.201904798_SI.pdf,mof_json_store\10.1002_chem.201904798\raw_output.json,mof_json_store\10.1002_chem.201904798\synthesis_013.json,yes,CH3O-MIL-53 at modulator:Al = 1.5 gave no solid product.,OH-MIL-53,,CoCl2·6H2O,,"483 mg, 2 mmol",2,mmol,nan,,,,,nan,,,,,2-hydroxyterephthalic acid,,"364 mg, 2 mmol",2.0,mmol,,,,,,,,,,,oxalic acid dihydrate,,378 mg (modulator:Al = 1.5),378.0,mg,,,,,,water,H2O,30 mL,30.0,,,,,170.0,170 °C,72.0,72 h,Teflon-lined autoclave (45 mL liner),static,"DMF, H2O, EtOH",3× (10 mL each),40 °C under vacuum for 12 h,40.0,12.0,,,,,,,,,not_reported,not_reported,,,10.1002/chem.201904798,ok,
10.1002/chem.201904798,downloaded\10.1002_chem.201904798.pdf,SI downloaded\10.1002_chem.201904798_SI.pdf,mof_json_store\10.1002_chem.201904798\raw_output.json,mof_json_store\10.1002_chem.201904798\synthesis_014.json,yes,CH3O-MIL-53 at modulator:Al = 1.5 gave no solid product.,Br-MIL-53,,NiCl2·6H2O,,"966 mg, 4 mmol",4,mmol,nan,,,,,nan,,,,,2-bromoterephthalic acid,,"980 mg, 4 mmol",4.0,mmol,,,,,,,,,,,,,,,,,,,,,water,H2O,30 mL,30.0,,,,,210.0,210 °C,72.0,72 h,Teflon-lined autoclave (45 mL liner),static,"DMF, H2O, EtOH",3× (10 mL each),40 °C under vacuum for 12 h,40.0,12.0,,,,,,,,,not_reported,not_reported,,,10.1002/chem.201904798,ok,
10.1002/chem.201904798,downloaded\10.1002_chem.201904798.pdf,SI downloaded\10.1002_chem.201904798_SI.pdf,mof_json_store\10.1002_chem.201904798\raw_output.json,mof_json_store\10.1002_chem.201904798\synthesis_015.json,yes,CH3O-MIL-53 at modulator:Al = 1.5 gave no solid product.,Br-MIL-53,,Co(NO3)2·6H2O,,"966 mg, 4 mmol",4,mmol,nan,,,,,nan,,,,,2-bromoterephthalic acid,,"980 mg, 4 mmol",4.0,mmol,,,,,,,,,,,oxalic acid dihydrate,,252 mg (modulator:Al = 0.5),252.0,mg,,,,,,water,H2O,30 mL,30.0,,,,,210.0,210 °C,72.0,72 h,Teflon-lined autoclave (45 mL liner),static,"DMF, H2O, EtOH",3× (10 mL each),40 °C under vacuum for 12 h,40.0,12.0,,,,,,,,,not_reported,not_reported,,,10.1002/chem.201904798,ok,
10.1002/chem.201904798,downloaded\10.1002_chem.201904798.pdf,SI downloaded\10.1002_chem.201904798_SI.pdf,mof_json_store\10.1002_chem.201904798\raw_output.json,mof_json_store\10.1002_chem.201904798\synthesis_016.json,yes,CH3O-MIL-53 at modulator:Al = 1.5 gave no solid product.,Br-MIL-53,,Cu(NO3)2·5/2H2O,,"966 mg, 4 mmol",4,mmol,nan,,,,,nan,,,,,2-bromoterephthalic acid,,"980 mg, 4 mmol",4.0,mmol,,,,,,,,,,,oxalic acid dihydrate,,504 mg (modulator:Al = 1.0),504.0,mg,,,,,,water,H2O,30 mL,30.0,,,,,210.0,210 °C,72.0,72 h,Teflon-lined autoclave (45 mL liner),static,"DMF, H2O, EtOH",3× (10 mL each),40 °C under vacuum for 12 h,40.0,12.0,,,,,,,,,not_reported,not_reported,,,10.1002/chem.201904798,ok,
10.1002/chem.201904798,downloaded\10.1002_chem.201904798.pdf,SI downloaded\10.1002_chem.201904798_SI.pdf,mof_json_store\10.1002_chem.201904798\raw_output.json,mof_json_store\10.1002_chem.201904798\synthesis_017.json,yes,CH3O-MIL-53 at modulator:Al = 1.5 gave no solid product.,Br-MIL-53,,malachite,,"966 mg, 4 mmol",4,mmol,nan,,,,,nan,,,,,2-bromoterephthalic acid,,"980 mg, 4 mmol",4.0,mmol,,,,,,,,,,,oxalic acid dihydrate,,756 mg (modulator:Al = 1.5),756.0,mg,,,,,,water,H2O,30 mL,30.0,,,,,210.0,210 °C,72.0,72 h,Teflon-lined autoclave (45 mL liner),static,"DMF, H2O, EtOH",3× (10 mL each),40 °C under vacuum for 12 h,40.0,12.0,,,,,,,,,not_reported,not_reported,,,10.1002/chem.201904798,ok,
10.1002/chem.201904798,downloaded\10.1002_chem.201904798.pdf,SI downloaded\10.1002_chem.201904798_SI.pdf,mof_json_store\10.1002_chem.201904798\raw_output.json,mof_json_store\10.1002_chem.201904798\synthesis_018.json,yes,CH3O-MIL-53 at modulator:Al = 1.5 gave no solid product.,NO2-MIL-53,,malachite,,"966 mg, 4 mmol",4,mmol,nan,,,,,nan,,,,,2-nitroterephthalic acid,,"845 mg, 4 mmol",4.0,mmol,,,,,,,,,,,,,,,,,,,,,water,H2O,30 mL,30.0,,,,,170.0,170 °C,72.0,72 h,Teflon-lined autoclave (45 mL liner),static,"DMF, H2O, EtOH",3× (10 mL each),40 °C under vacuum for 12 h,40.0,12.0,,,,,,,,,not_reported,not_reported,,,10.1002/chem.201904798,ok,
10.1002/chem.201904798,downloaded\10.1002_chem.201904798.pdf,SI downloaded\10.1002_chem.201904798_SI.pdf,mof_json_store\10.1002_chem.201904798\raw_output.json,mof_json_store\10.1002_chem.201904798\synthesis_019.json,yes,CH3O-MIL-53 at modulator:Al = 1.5 gave no solid product.,NO2-MIL-53,,LaCl3·7H2O,,"966 mg, 4 mmol",4,mmol,nan,,,,,nan,,,,,2-nitroterephthalic acid,,"845 mg, 4 mmol",4.0,mmol,,,,,,,,,,,oxalic acid dihydrate,,252 mg (modulator:Al = 0.5),252.0,mg,,,,,,water,H2O,30 mL,30.0,,,,,170.0,170 °C,72.0,72 h,Teflon-lined autoclave (45 mL liner),static,"DMF, H2O, EtOH",3× (10 mL each),40 °C under vacuum for 12 h,40.0,12.0,,,,,,,,,not_reported,not_reported,,,10.1002/chem.201904798,ok,
10.1002/chem.201904798,downloaded\10.1002_chem.201904798.pdf,SI downloaded\10.1002_chem.201904798_SI.pdf,mof_json_store\10.1002_chem.201904798\raw_output.json,mof_json_store\10.1002_chem.201904798\synthesis_020.json,yes,CH3O-MIL-53 at modulator:Al = 1.5 gave no solid product.,NO2-MIL-53,,CeCl3·7H2O,,"966 mg, 4 mmol",4,mmol,nan,,,,,nan,,,,,2-nitroterephthalic acid,,"845 mg, 4 mmol",4.0,mmol,,,,,,,,,,,oxalic acid dihydrate,,504 mg (modulator:Al = 1.0),504.0,mg,,,,,,water,H2O,30 mL,30.0,,,,,170.0,170 °C,72.0,72 h,Teflon-lined autoclave (45 mL liner),static,"DMF, H2O, EtOH",3× (10 mL each),40 °C under vacuum for 12 h,40.0,12.0,,,,,,,,,not_reported,not_reported,,,10.1002/chem.201904798,ok,
10.1002/chem.201904798,downloaded\10.1002_chem.201904798.pdf,SI downloaded\10.1002_chem.201904798_SI.pdf,mof_json_store\10.1002_chem.201904798\raw_output.json,mof_json_store\10.1002_chem.201904798\synthesis_021.json,yes,CH3O-MIL-53 at modulator:Al = 1.5 gave no solid product.,NO2-MIL-53,,CeCl3·7H2O,,"966 mg, 4 mmol",4,mmol,nan,,,,,nan,,,,,2-nitroterephthalic acid,,"845 mg, 4 mmol",4.0,mmol,,,,,,,,,,,oxalic acid dihydrate,,756 mg (modulator:Al = 1.5),756.0,mg,,,,,,water,H2O,30 mL,30.0,,,,,170.0,170 °C,72.0,72 h,Teflon-lined autoclave (45 mL liner),static,"DMF, H2O, EtOH",3× (10 mL each),40 °C under vacuum for 12 h,40.0,12.0,,,,,,,,,not_reported,not_reported,,,10.1002/chem.201904798,ok,
10.1002/chem.201904798,downloaded\10.1002_chem.201904798.pdf,SI downloaded\10.1002_chem.201904798_SI.pdf,mof_json_store\10.1002_chem.201904798\raw_output.json,mof_json_store\10.1002_chem.201904798\synthesis_022.json,yes,CH3O-MIL-53 at modulator:Al = 1.5 gave no solid product.,CAU-10,,EuCl3·6H2O,,"802 mg, 1.2 mmol",1.2,mmol,nan,,,,,nan,,,,,isophthalic acid,,"199 mg, 1.2 mmol",1.2,mmol,,,,,,,,,,,,,,,,,,,,,water,H2O,8 mL (in 10 mL DMF/H2O 1:4),8.0,"N,N-dimethylformamide",DMF,2 mL (in 10 mL DMF/H2O 1:4),2.0,135.0,135 °C,24.0,24 h,Teflon-lined autoclave (45 mL liner),static,"DMF, H2O, EtOH",3× (10 mL each),40 °C under vacuum for 12 h,40.0,12.0,,,,,,,,,not_reported,not_reported,,,10.1002/chem.201904798,ok,
10.1002/chem.201904798,downloaded\10.1002_chem.201904798.pdf,SI downloaded\10.1002_chem.201904798_SI.pdf,mof_json_store\10.1002_chem.201904798\raw_output.json,mof_json_store\10.1002_chem.201904798\synthesis_023.json,yes,CH3O-MIL-53 at modulator:Al = 1.5 gave no solid product.,CAU-10,,TbCl3·6H2O,,"802 mg, 1.2 mmol",1.2,mmol,nan,,,,,nan,,,,,isophthalic acid,,"199 mg, 1.2 mmol",1.2,mmol,,,,,,,,,,,oxalic acid dihydrate,,53 mg (0.6 mmol),53.0,mg,,,,,,water,H2O,8 mL (in 10 mL DMF/H2O 1:4),8.0,"N,N-dimethylformamide",DMF,2 mL (in 10 mL DMF/H2O 1:4),2.0,135.0,135 °C,24.0,24 h,Teflon-lined autoclave (45 mL liner),static,"DMF, H2O, EtOH",3× (10 mL each),40 °C under vacuum for 12 h,40.0,12.0,,,,,,,,,not_reported,not_reported,,,10.1002/chem.201904798,ok,
