Repository: zzhenglab/MOFinder

# MOFinder

MOFinder extracts MOF synthesis information from the literature, reconstructs evidence-supported negative reaction records, and prepares datasets for synthesis-outcome prediction.
[Web application](https://mofinder.chemistry.wustl.edu/) | [Demos](Demo/README.md) | [Source code](docs/source_to_code.md) | [Workflow guide](docs/workflow.md) | [Model evaluation](docs/evaluation.md)

## Quick start

The workflow runs through Python commands. Python 3.10 or newer is required. Clone the repository and initialize its related applications:

```bash
git clone --recurse-submodules https://github.com/zzhenglab/MOFinder.git
cd MOFinder
```

Start with the two offline demonstrations:

```bash

File: mof_extraction_1_2.csv (part 190 of 305)
doi,main_pdf,si_pdf,raw_output,parsed_json,article_trial_or_failure,article_trial_or_failure_notes,mof_name,crystal_code,metal_1,metal_1_abbr,metal_1_amount_text,metal_1_amount_value,metal_1_amount_unit,metal_2,metal_2_abbr,metal_2_amount_text,metal_2_amount_value,metal_2_amount_unit,metal_3,metal_3_abbr,metal_3_amount_text,metal_3_amount_value,metal_3_amount_unit,linker_1,linker_1_abbr,linker_1_amount_text,linker_1_amount_value,linker_1_amount_unit,linker_2,linker_2_abbr,linker_2_amount_text,linker_2_amount_value,linker_2_amount_unit,linker_3,linker_3_abbr,linker_3_amount_text,linker_3_amount_value,linker_3_amount_unit,modulator_1,modulator_1_abbr,modulator_1_amount_text,modulator_1_amount_value,modulator_1_amount_unit,modulator_2,modulator_2_abbr,modulator_2_amount_text,modulator_2_amount_value,modulator_2_amount_unit,solvent_main,solvent_main_abbr,solvent_main_amount_text,solvent_main_ml,solvent_secondary,solvent_secondary_abbr,solvent_secondary_amount_text,solvent_secondary_ml,temperature_c,temperature_c_text,time_h,time_text,vessel_type,stirring,washing_solvent,washing_cycles,activation_text,activation_temp_c,activation_time_h,crystal_morphology,yield_percent,crystal_size,topology_code,metal_cluster_connectivity,unit_cell_short,pore_diameter_A,BET_surface_area_m2g,air_stable,water_stable,tga_decomposition_temp_c,applications,reference,status,error
10.1002/chem.201904798,downloaded\10.1002_chem.201904798.pdf,SI downloaded\10.1002_chem.201904798_SI.pdf,mof_json_store\10.1002_chem.201904798\raw_output.json,mof_json_store\10.1002_chem.201904798\synthesis_024.json,yes,CH3O-MIL-53 at modulator:Al = 1.5 gave no solid product.,CAU-10,,YCl3·6H2O,,"802 mg, 1.2 mmol",1.2,mmol,nan,,,,,nan,,,,,isophthalic acid,,"199 mg, 1.2 mmol",1.2,mmol,,,,,,,,,,,oxalic acid dihydrate,,105 mg (1.2 mmol),105.0,mg,,,,,,water,H2O,8 mL (in 10 mL DMF/H2O 1:4),8.0,"N,N-dimethylformamide",DMF,2 mL (in 10 mL DMF/H2O 1:4),2.0,135.0,135 °C,24.0,24 h,Teflon-lined autoclave (45 mL liner),static,"DMF, H2O, EtOH",3× (10 mL each),40 °C under vacuum for 12 h,40.0,12.0,,,,,,,,,not_reported,not_reported,,,10.1002/chem.201904798,ok,
10.1002/chem.201904798,downloaded\10.1002_chem.201904798.pdf,SI downloaded\10.1002_chem.201904798_SI.pdf,mof_json_store\10.1002_chem.201904798\raw_output.json,mof_json_store\10.1002_chem.201904798\synthesis_025.json,yes,CH3O-MIL-53 at modulator:Al = 1.5 gave no solid product.,CAU-10,,YCl3·6H2O,,"802 mg, 1.2 mmol",1.2,mmol,nan,,,,,nan,,,,,isophthalic acid,,"199 mg, 1.2 mmol",1.2,mmol,,,,,,,,,,,oxalic acid dihydrate,,158 mg (1.8 mmol),158.0,mg,,,,,,water,H2O,8 mL (in 10 mL DMF/H2O 1:4),8.0,"N,N-dimethylformamide",DMF,2 mL (in 10 mL DMF/H2O 1:4),2.0,135.0,135 °C,24.0,24 h,Teflon-lined autoclave (45 mL liner),static,"DMF, H2O, EtOH",3× (10 mL each),40 °C under vacuum for 12 h,40.0,12.0,,,,,,,,,not_reported,not_reported,,,10.1002/chem.201904798,ok,
10.1002/chem.201904798,downloaded\10.1002_chem.201904798.pdf,SI downloaded\10.1002_chem.201904798_SI.pdf,mof_json_store\10.1002_chem.201904798\raw_output.json,mof_json_store\10.1002_chem.201904798\synthesis_026.json,yes,CH3O-MIL-53 at modulator:Al = 1.5 gave no solid product.,MIL-69,,YCl3·6H2O,,"1313 mg, 3.5 mmol",3.5,mmol,nan,,,,,nan,,,,,"2,6-naphthalenedicarboxylic acid",,"378 mg, 1.75 mmol",1.75,mmol,,,,,,,,,,,potassium hydroxide,KOH,"236 mg, 4.2 mmol",4.2,mmol,,,,,,water,H2O,5 mL,5.0,,,,,210.0,210 °C,16.0,16 h,Teflon-lined autoclave (45 mL liner),static,"DMF, H2O, EtOH",3× (10 mL each),40 °C under vacuum for 12 h,40.0,12.0,,,,,,,,,not_reported,not_reported,,,10.1002/chem.201904798,ok,
10.1002/chem.201904798,downloaded\10.1002_chem.201904798.pdf,SI downloaded\10.1002_chem.201904798_SI.pdf,mof_json_store\10.1002_chem.201904798\raw_output.json,mof_json_store\10.1002_chem.201904798\synthesis_027.json,yes,CH3O-MIL-53 at modulator:Al = 1.5 gave no solid product.,MIL-69,,LuCl3·6H2O,,"1313 mg, 3.5 mmol",3.5,mmol,nan,,,,,nan,,,,,"2,6-naphthalenedicarboxylic acid",,"378 mg, 1.75 mmol",1.75,mmol,,,,,,,,,,,potassium hydroxide,KOH,"236 mg, 4.2 mmol",4.2,mmol,oxalic acid dihydrate,,221 mg (1.75 mmol),221.0,mg,water,H2O,5 mL,5.0,,,,,210.0,210 °C,16.0,16 h,Teflon-lined autoclave (45 mL liner),static,"DMF, H2O, EtOH",3× (10 mL each),40 °C under vacuum for 12 h,40.0,12.0,,,,,,,,,not_reported,not_reported,,,10.1002/chem.201904798,ok,
10.1002/chem.201904798,downloaded\10.1002_chem.201904798.pdf,SI downloaded\10.1002_chem.201904798_SI.pdf,mof_json_store\10.1002_chem.201904798\raw_output.json,mof_json_store\10.1002_chem.201904798\synthesis_028.json,yes,CH3O-MIL-53 at modulator:Al = 1.5 gave no solid product.,MIL-69,,LuCl3·6H2O,,"1313 mg, 3.5 mmol",3.5,mmol,nan,,,,,nan,,,,,"2,6-naphthalenedicarboxylic acid",,"378 mg, 1.75 mmol",1.75,mmol,,,,,,,,,,,potassium hydroxide,KOH,"236 mg, 4.2 mmol",4.2,mmol,oxalic acid dihydrate,,441 mg (3.5 mmol),441.0,mg,water,H2O,5 mL,5.0,,,,,210.0,210 °C,16.0,16 h,Teflon-lined autoclave (45 mL liner),static,"DMF, H2O, EtOH",3× (10 mL each),40 °C under vacuum for 12 h,40.0,12.0,,,,,,,,,not_reported,not_reported,,,10.1002/chem.201904798,ok,
10.1002/chem.201904798,downloaded\10.1002_chem.201904798.pdf,SI downloaded\10.1002_chem.201904798_SI.pdf,mof_json_store\10.1002_chem.201904798\raw_output.json,mof_json_store\10.1002_chem.201904798\synthesis_029.json,yes,CH3O-MIL-53 at modulator:Al = 1.5 gave no solid product.,MIL-69,,LuCl3·6H2O,,"1313 mg, 3.5 mmol",3.5,mmol,nan,,,,,nan,,,,,"2,6-naphthalenedicarboxylic acid",,"378 mg, 1.75 mmol",1.75,mmol,,,,,,,,,,,potassium hydroxide,KOH,"236 mg, 4.2 mmol",4.2,mmol,oxalic acid dihydrate,,662 mg (5.25 mmol),662.0,mg,water,H2O,5 mL,5.0,,,,,210.0,210 °C,16.0,16 h,Teflon-lined autoclave (45 mL liner),static,"DMF, H2O, EtOH",3× (10 mL each),40 °C under vacuum for 12 h,40.0,12.0,,,,,,,,,not_reported,not_reported,,,10.1002/chem.201904798,ok,
10.1002/chem.201904798,downloaded\10.1002_chem.201904798.pdf,SI downloaded\10.1002_chem.201904798_SI.pdf,mof_json_store\10.1002_chem.201904798\raw_output.json,mof_json_store\10.1002_chem.201904798\synthesis_030.json,yes,CH3O-MIL-53 at modulator:Al = 1.5 gave no solid product.,Al(OH)ndc,,LuCl3·6H2O,,"375 mg, 1 mmol",1,mmol,nan,,,,,nan,,,,,"1,4-naphthalenedicarboxylic acid",ndc,"108 mg, 0.5 mmol",0.5,mmol,,,,,,,,,,,,,,,,,,,,,water,H2O,10 mL,10.0,,,,,180.0,180 °C,24.0,24 h,Teflon-lined autoclave (45 mL liner),static,"DMF, H2O, EtOH",3× (10 mL each),40 °C under vacuum for 12 h,40.0,12.0,,,,,,,,,not_reported,not_reported,,,10.1002/chem.201904798,ok,
10.1002/chem.201904798,downloaded\10.1002_chem.201904798.pdf,SI downloaded\10.1002_chem.201904798_SI.pdf,mof_json_store\10.1002_chem.201904798\raw_output.json,mof_json_store\10.1002_chem.201904798\synthesis_031.json,yes,CH3O-MIL-53 at modulator:Al = 1.5 gave no solid product.,Al(OH)ndc,,LuCl3·6H2O,,"375 mg, 1 mmol",1,mmol,nan,,,,,nan,,,,,"1,4-naphthalenedicarboxylic acid",ndc,"108 mg, 0.5 mmol",0.5,mmol,,,,,,,,,,,oxalic acid dihydrate,,63 mg (0.5 mmol),63.0,mg,,,,,,water,H2O,10 mL,10.0,,,,,180.0,180 °C,24.0,24 h,Teflon-lined autoclave (45 mL liner),static,"DMF, H2O, EtOH",3× (10 mL each),40 °C under vacuum for 12 h,40.0,12.0,,,,,,,,,not_reported,not_reported,,,10.1002/chem.201904798,ok,
10.1002/chem.201904798,downloaded\10.1002_chem.201904798.pdf,SI downloaded\10.1002_chem.201904798_SI.pdf,mof_json_store\10.1002_chem.201904798\raw_output.json,mof_json_store\10.1002_chem.201904798\synthesis_032.json,yes,CH3O-MIL-53 at modulator:Al = 1.5 gave no solid product.,Al(OH)ndc,,LaCl3·7H2O,,"375 mg, 1 mmol",1,mmol,nan,,,,,nan,,,,,"1,4-naphthalenedicarboxylic acid",ndc,"108 mg, 0.5 mmol",0.5,mmol,,,,,,,,,,,oxalic acid dihydrate,,126 mg (1.0 mmol),126.0,mg,,,,,,water,H2O,10 mL,10.0,,,,,180.0,180 °C,24.0,24 h,Teflon-lined autoclave (45 mL liner),static,"DMF, H2O, EtOH",3× (10 mL each),40 °C under vacuum for 12 h,40.0,12.0,,,,,,,,,not_reported,not_reported,,,10.1002/chem.201904798,ok,
10.1002/chem.201904798,downloaded\10.1002_chem.201904798.pdf,SI downloaded\10.1002_chem.201904798_SI.pdf,mof_json_store\10.1002_chem.201904798\raw_output.json,mof_json_store\10.1002_chem.201904798\synthesis_033.json,yes,CH3O-MIL-53 at modulator:Al = 1.5 gave no solid product.,Al(OH)ndc,,YCl3·6H2O,,"375 mg, 1 mmol",1,mmol,nan,,,,,nan,,,,,"1,4-naphthalenedicarboxylic acid",ndc,"108 mg, 0.5 mmol",0.5,mmol,,,,,,,,,,,oxalic acid dihydrate,,189 mg (1.5 mmol),189.0,mg,,,,,,water,H2O,10 mL,10.0,,,,,180.0,180 °C,24.0,24 h,Teflon-lined autoclave (45 mL liner),static,"DMF, H2O, EtOH",3× (10 mL each),40 °C under vacuum for 12 h,40.0,12.0,,,,,,,,,not_reported,not_reported,,,10.1002/chem.201904798,ok,
10.1039/d1ce01411k,downloaded\10.1039_d1ce01411k.pdf,SI downloaded\10.1039_d1ce01411k_SI.pdf,mof_json_store\10.1039_d1ce01411k\raw_output.json,mof_json_store\10.1039_d1ce01411k\synthesis_001.json,no,,Eu-TPTC,2115295,Cu(NO3)2·3H2O,,"44.6 mg, 0.10 mmol",0.1,mmol,nan,,,,,nan,,,,,"3,3′,5,5′-terphenyl tetracarboxylic acid",H4TPTC,"20 mg, 0.05 mmol",0.05,mmol,,,,,,,,,,,nitric acid,HNO3,5 drops,,,,,,,,"N,N-dimethylformamide",DMF,"4 mL (from DMF/CH3CN 2:1 v/v, total 6 mL)",4.0,acetonitrile,MeCN,"2 mL (from DMF/CH3CN 2:1 v/v, total 6 mL)",2.0,80.0,80 °C,72.0,3 days,Teflon-lined stainless steel vessel,static,DMF,three times,dried at 60 °C,60.0,,colorless block crystals,56.0,0.22 × 0.20 × 0.18 mm,pts,dinuclear [Eu2(COO)4] 4-connected nodes,"a=25.0401(8), b=13.9581(4), c=14.3689(4), β=102.2190(10), C2/c",,,not_reported,yes,400.0,photocatalysis;dye_adsorption,10.1039/d1ce01411k,ok,
10.1039/d1ce01411k,downloaded\10.1039_d1ce01411k.pdf,SI downloaded\10.1039_d1ce01411k_SI.pdf,mof_json_store\10.1039_d1ce01411k\raw_output.json,mof_json_store\10.1039_d1ce01411k\synthesis_002.json,no,,Tb-TPTC,,Cu(NO3)2·3H2O,,0.10 mmol,0.1,mmol,nan,,,,,nan,,,,,"3,3′,5,5′-terphenyl tetracarboxylic acid",H4TPTC,"20 mg, 0.05 mmol",0.05,mmol,,,,,,,,,,,nitric acid,HNO3,5 drops,,,,,,,,"N,N-dimethylformamide",DMF,"4 mL (from DMF/CH3CN 2:1 v/v, total 6 mL)",4.0,acetonitrile,MeCN,"2 mL (from DMF/CH3CN 2:1 v/v, total 6 mL)",2.0,80.0,80 °C,72.0,3 days,Teflon-lined stainless steel vessel,static,DMF,three times,dried at 60 °C,60.0,,white block crystals,51.0,,pts,dinuclear [Tb2(COO)4] 4-connected nodes,,,,not_reported,yes,400.0,photocatalysis;dye_adsorption,10.1039/d1ce01411k,ok,
10.1039/c8cc06593d,downloaded\10.1039_c8cc06593d.pdf,SI downloaded\10.1039_c8cc06593d_SI.pdf,mof_json_store\10.1039_c8cc06593d\raw_output.json,mof_json_store\10.1039_c8cc06593d\synthesis_001.json,no,,Co-pydc,1851529,Cu(NO3)2·3H2O,,"18 mg, 0.06 mmol",0.06,mmol,nan,,,,,nan,,,,,"5,5',5''-(pyridine-2,4,6-triyl)triisophthalic acid",,"11 mg, 0.02 mmol",11.0,mg,,,,,,,,,,,fluoroboric acid (HBF4),,150 µL,150.0,µL,,,,,,"N,N-dimethylformamide",DMF,2 mL,2.0,water,H2O,0.5 mL,0.5,120.0,120 °C,72.0,3 d,Teflon-lined stainless steel autoclave (23 mL),"stirred 10 min, then static",DMF,,dried in air,,,red fusiform-shaped crystals,42.0,0.15 × 0.10 × 0.10 mm,,Co3(μ3-OH) trimer SBU,"hexagonal, P-62c; a=b=14.5594(5) Å, c=13.7247(7) Å",,,not_reported,no,,,10.1039/c8cc06593d,ok,
10.1039/c8cc06593d,downloaded\10.1039_c8cc06593d.pdf,SI downloaded\10.1039_c8cc06593d_SI.pdf,mof_json_store\10.1039_c8cc06593d\raw_output.json,mof_json_store\10.1039_c8cc06593d\synthesis_002.json,no,,Co-pydc–TPB,1851530,Cu(NO3)2·3H2O,,"18 mg, 0.06 mmol",0.06,mmol,nan,,,,,nan,,,,,"5,5',5''-(pyridine-2,4,6-triyl)triisophthalic acid",,"11 mg, 0.02 mmol",11.0,mg,"tris(3-pyridyl)-1,3,5-benzene",TPB,"5 mg, 0.016 mmol",5.0,mg,,,,,,fluoroboric acid (HBF4),,150 µL,150.0,µL,,,,,,"N,N-dimethylformamide",DMF,2 mL,2.0,water,H2O,0.5 mL,0.5,120.0,120 °C,72.0,3 d,Teflon-lined stainless steel autoclave (23 mL),"stirred 10 min, then static",DMF,,activated at 300 °C (for sorption measurements),300.0,,red hexagonal crystals,65.0,0.10 × 0.10 × 0.10 mm,,Co3(μ3-OH) trimer SBU,"hexagonal, P-62c; a=b=14.3390(2) Å, c=14.3590(3) Å",6.0,572.0,not_reported,yes,400.0,CO2_capture,10.1039/c8cc06593d,ok,
10.1021/jacs.5b09225,downloaded\10.1021_jacs.5b09225.pdf,SI downloaded\10.1021_jacs.5b09225_SI.pdf,mof_json_store\10.1021_jacs.5b09225\raw_output.json,mof_json_store\10.1021_jacs.5b09225\synthesis_001.json,no,,BINAP-dMOF (II),,Cu(NO3)2·3H2O,ZrCl4,3.0 mg (13 µmol),0.013,mmol,nan,,,,,nan,,,,,"4,4′-bis(4-carboxyphenylethynyl)BINAP",H2L1,2.3 mg (2.6 µmol),2.3,mg,"4,4′-((2-nitro-[1,1′-biphenyl]-4,4′-diyl)bis(ethyne-2,1-diyl))dibenzoic acid",H2L2,5.0 mg (10 µmol),5.0,mg,,,,,,trifluoroacetic acid,TFA,15 µL,15.0,µL,,,,,,"N,N-dimethylformamide",DMF,1.8 mL,1.8,,,,,100.0,100 °C,168.0,7 days,flame-sealed glass tube,static,,,,,,octahedral microcrystals,71.0,,,Zr6(μ3-O)4(μ3-OH)4 SBU,,,,not_reported,not_reported,,,10.1021/jacs.5b09225,ok,
10.1021/jacs.5b09225,downloaded\10.1021_jacs.5b09225.pdf,SI downloaded\10.1021_jacs.5b09225_SI.pdf,mof_json_store\10.1021_jacs.5b09225\raw_output.json,mof_json_store\10.1021_jacs.5b09225\synthesis_002.json,no,,nitro-MOF,,Cu(NO3)2·3H2O,ZrCl4,3.0 mg (13 µmol),0.013,mmol,nan,,,,,nan,,,,,"4,4′-((2-nitro-[1,1′-biphenyl]-4,4′-diyl)bis(ethyne-2,1-diyl))dibenzoic acid",H2L2,6.3 mg (13 µmol),6.3,mg,,,,,,,,,,,trifluoroacetic acid,TFA,25 µL,25.0,µL,,,,,,"N,N-dimethylformamide",DMF,1.8 mL,1.8,,,,,90.0,90 °C,168.0,7 days,1 dram vial,static,DMF,,,,,colorless blocks,79.0,,fcu,Zr6(μ3-O)4(μ3-OH)4 SBU,"a=46.098(8) Å, cubic, Fm-3m",,,not_reported,not_reported,,,10.1021/jacs.5b09225,ok,
10.1039/d1cc00548k,downloaded\10.1039_d1cc00548k.pdf,SI downloaded\10.1039_d1cc00548k_SI.pdf,mof_json_store\10.1039_d1cc00548k\raw_output.json,mof_json_store\10.1039_d1cc00548k\synthesis_001.json,no,,UiO-66-(OH)2,,Cu(NO3)2·3H2O,,42 mg,0.200382,mmol,nan,,,,,nan,,,,,"2,5-dihydroxyterephthalic acid",DOBDC,35.7 mg,35.7,mg,,,,,,,,,,,acetic acid,HOAc,2.56 mL,2.56,mL,DI water,,0.1 mL,0.1,mL,"N,N-dimethylformamide",DMF,10 mL (PVP solution) + 2.7 mL (metal/linker solution) + 0.349 mL (PVP/DMF aliquot),,,,,,120.0,120 °C,2.0,2 hours,,static,DMF,twice,,,,,,,,,,,,,,,,10.1039/d1cc00548k,ok,
10.1039/d1cc00548k,downloaded\10.1039_d1cc00548k.pdf,SI downloaded\10.1039_d1cc00548k_SI.pdf,mof_json_store\10.1039_d1cc00548k\raw_output.json,mof_json_store\10.1039_d1cc00548k\synthesis_002.json,no,,ZIF-8,,ZrCl4,,1.05 g,4.50574,mmol,nan,,,,,nan,,,,,2-methylimidazole,HMIM,2.34 g,2.34,g,,,,,,,,,,,,,,,,,,,,,methanol,MeOH,50 mL,50.0,,,,,25,RT,6.0,6 hours,,,MeOH,twice,,,,white precipitate,,,,,,,,,,,,10.1039/d1cc00548k,ok,
10.1039/d1cc00548k,downloaded\10.1039_d1cc00548k.pdf,SI downloaded\10.1039_d1cc00548k_SI.pdf,mof_json_store\10.1039_d1cc00548k\raw_output.json,mof_json_store\10.1039_d1cc00548k\synthesis_003.json,no,,ZIF-67,,Co(ClO4)2·6H2O,,0.45 g,1.57384,mmol,nan,,,,,nan,,,,,2-methylimidazole,HMIM,5.5 g,5.5,g,,,,,,,,,,,,,,,,,,,,,water,H2O,23 mL (DI-water),23.0,,,,,25,RT,6.0,6 hours,,,MeOH,twice,,,,purple precipitate,,,,,,,,,,,,10.1039/d1cc00548k,ok,
10.1039/c2cc17256a,downloaded\10.1039_c2cc17256a.pdf,SI downloaded\10.1039_c2cc17256a_SI.pdf,mof_json_store\10.1039_c2cc17256a\raw_output.json,mof_json_store\10.1039_c2cc17256a\synthesis_001.json,no,,,837715,Co(ClO4)2·6H2O,,"0.1000 g, 0.34 mmol",0.34,mmol,nan,,,,,nan,,,,,1H-benzotriazole,btz,"0.0500 g, 0.42 mmol",0.42,mmol,"benzene-1,3,5-tricarboxylic acid",BTC,"0.1000 g, 0.48 mmol",0.48,mmol,,,,,,pyrazine,,"0.0300 g, 0.37 mmol",0.37,mmol,,,,,,"N,N-dimethylformamide",DMF,8 mL,8.0,,,,,120.0,120 °C,72.0,72 h,Teflon-lined stainless steel vessel (23 mL),static,acetone,,dried at room temperature,,,colorless transparent crystals,75.0,,bcu,MC[3] 8-connected SBU from Zn3(btz)(COO)4,"a=23.157(5), b=27.317(7), c=22.592(5), Pnnm",,,not_reported,not_reported,,,10.1039/c2cc17256a,ok,
10.1039/c2cc17256a,downloaded\10.1039_c2cc17256a.pdf,SI downloaded\10.1039_c2cc17256a_SI.pdf,mof_json_store\10.1039_c2cc17256a\raw_output.json,mof_json_store\10.1039_c2cc17256a\synthesis_002.json,no,,,837716,Zn(CH3COO)2·2H2O,,"0.1000 g, 0.34 mmol",0.34,mmol,nan,,,,,nan,,,,,1H-benzotriazole,btz,"0.0500 g, 0.42 mmol",0.42,mmol,"benzene-1,3,5-tricarboxylic acid",BTC,"0.0420 g, 0.20 mmol",0.2,mmol,,,,,,pyrazine,,"0.0300 g, 0.37 mmol",0.37,mmol,tetramethylammonium bromide,,"0.0300 g, 0.20 mmol",0.2,mmol,"N,N-dimethylformamide",DMF,8 mL,8.0,,,,,120.0,120 °C,72.0,72 h,Teflon-lined stainless steel vessel (23 mL),static,acetone,,"solvent exchange with acetone, then evacuation at room temperature",,,colorless transparent crystals,83.0,,bcu,MC[4] 8-connected SBU from Zn3(btz)(COO)4,"a=22.00(1), b=22.00(1), c=23.00(1), I4/m",10.8,605.0,not_reported,not_reported,,CO2_capture;hydrogen_storage,10.1039/c2cc17256a,ok,
10.1039/c2cc17256a,downloaded\10.1039_c2cc17256a.pdf,SI downloaded\10.1039_c2cc17256a_SI.pdf,mof_json_store\10.1039_c2cc17256a\raw_output.json,mof_json_store\10.1039_c2cc17256a\synthesis_003.json,no,,,837717,ZrCl4,,"0.1600 g, 0.54 mmol",0.54,mmol,nan,,,,,nan,,,,,"1,2,3-1H-triazole",tz,"0.0500 g, 0.73 mmol",0.73,mmol,"benzene-1,3,5-tricarboxylic acid",BTC,"0.0500 g, 0.24 mmol",0.24,mmol,,,,,,pyrazine,,"0.0300 g, 0.37 mmol",0.37,mmol,tetramethylammonium bromide,,"0.0300 g, 0.20 mmol",0.2,mmol,"N,N-dimethylformamide",DMF,8 mL,8.0,,,,,120.0,120 °C,72.0,72 h,Teflon-lined stainless steel vessel (23 mL),static,acetone,,dried at room temperature,,,colorless transparent crystals (bulk sample impure by PXRD),,,bcu,MC[4] 8-connected SBU from Zn3(tz)(COO)4,"a=21.265(4), b=21.265(4), c=22.666(6), I4/m",,,not_reported,not_reported,,,10.1039/c2cc17256a,ok,
10.1021/acs.inorgchem.2c00756,downloaded\10.1021_acs.inorgchem.2c00756.pdf,SI downloaded\10.1021_acs.inorgchem.2c00756_SI.pdf,mof_json_store\10.1021_acs.inorgchem.2c00756\raw_output.json,mof_json_store\10.1021_acs.inorgchem.2c00756\synthesis_001.json,no,,Al-nia-MOF-1,,Al4C3,,0.54 mL of 0.1 M AlCl3·6H2O in DMF (0.054 mmol),0.054,mmol,nan,,,,,nan,,,,,"5′,5″″,5‴‴′-((1,3,5-triazine-2,4,6-triyl)tris(azanediyl))tris-(([1,1′:3′,1″-terphenyl]-4,4″ dicarboxylic acid))",H6L1,"10 mg, 0.009 mmol",0.009,mmol,,,,,,,,,,,acetic acid,,1.0 mL,,,,,,,,"N,N-dimethylformamide",DMF,2 mL,2.0,acetonitrile,MeCN,2 mL,2.0,150.0,150 °C,144.0,6 days,Pyrex vial with PTFE-lined phenolic cap,static,"DMF, acetonitrile",DMF 3× (20 mL); MeCN exchange 3 days,"Dynamic vacuum, ramp 1 °C/min to 150 °C for 16 h",150.0,16.0,colorless rods,35.0,0.10 × 0.12 × 0.63 mm,nia,μ3-oxo-centered Al3 6-connected trigonal prismatic SBU,"a=31.848(2) Å, c=28.532(2) Å, P3c1",,4200.0,not_reported,no,400.0,O2_storage;CH4_storage;CO2_storage;hydrocarbon_storage,10.1021/acs.inorgchem.2c00756,ok,
10.1021/acs.inorgchem.2c00756,downloaded\10.1021_acs.inorgchem.2c00756.pdf,SI downloaded\10.1021_acs.inorgchem.2c00756_SI.pdf,mof_json_store\10.1021_acs.inorgchem.2c00756\raw_output.json,mof_json_store\10.1021_acs.inorgchem.2c00756\synthesis_002.json,no,,Al-nia-MOF-2,,Al4C3,,0.54 mL of 0.1 M AlCl3·6H2O in DMF (0.054 mmol),0.054,mmol,nan,,,,,nan,,,,,"1,3,5-tris(3,5-bis(4-carboxyphenyl)phenyl)-benzene",H6L2,"10 mg, 0.009 mmol",0.009,mmol,,,,,,,,,,,acetic acid,,1.0 mL,,,,,,,,"N,N-dimethylformamide",DMF,2 mL,2.0,acetonitrile,MeCN,2 mL,2.0,150.0,150 °C,144.0,6 days,Pyrex vial with PTFE-lined phenolic cap,static,"DMF, acetonitrile",DMF 3× (20 mL); MeCN exchange 3 days,"Dynamic vacuum, ramp 1 °C/min to 120 °C for 16 h",120.0,16.0,colorless bipyramidal hexagonal prisms,55.0,0.05 × 0.10 × 0.22 mm,nia,μ3-oxo-centered Al3 6-connected trigonal prismatic SBU,"a=18.4890(7) Å, c=28.237(1) Å, P-62c",,4100.0,not_reported,no,260.0,O2_storage;CH4_storage;CO2_storage,10.1021/acs.inorgchem.2c00756,ok,
10.1021/acs.inorgchem.2c04400,downloaded\10.1021_acs.inorgchem.2c04400.pdf,SI downloaded\10.1021_acs.inorgchem.2c04400_SI.pdf,mof_json_store\10.1021_acs.inorgchem.2c04400\raw_output.json,mof_json_store\10.1021_acs.inorgchem.2c04400\synthesis_001.json,no,,,2240525,Al4C3,,"15.42 mg, 0.05 mmol",0.05,mmol,nan,,,,,nan,,,,,"1,4-bis(3-pyridyl)-2,3-diaza-1,3-butadiene",3-bpdb,"5.25 mg, 0.025 mmol",0.025,mmol,isophthalic acid,MeO-H2ip,"4.90 mg, 0.025 mmol",0.025,mmol,,,,,,,,,,,,,,,,methanol,MeOH,"DMF/H2O/CH3OH = 1:1:4 v/v, total 2 mL",,"N,N-dimethylformamide",DMF,"DMF/H2O/CH3OH = 1:1:4 v/v, total 2 mL",,120.0,120 b0C,7.5,7.5 h,5 mL glass reactor,,,,,,,yellow block crystals,76.0,0.37 d7 0.26 d7 0.24 mm,fsc,Cd2(COO)4 binuclear SBU,"a=10.7700(5), b=15.6045(6), c=16.5801(8), b2=128.945(1), P21/c",4.0,75.96,not_reported,not_reported,,,10.1021/acs.inorgchem.2c04400,ok,
10.1039/c9dt01677e,downloaded\10.1039_c9dt01677e.pdf,SI downloaded\10.1039_c9dt01677e_SI.pdf,mof_json_store\10.1039_c9dt01677e\raw_output.json,mof_json_store\10.1039_c9dt01677e\synthesis_001.json,no,,BUT-301,,Al4C3,,"8 mg, 0.05 mmol",0.05,mmol,nan,,,,,nan,,,,,"3,5-di(3,5-dicarboxylphenyl)nitrobenzene",H4DDPN,"3 mg, 0.007 mmol",0.007,mmol,,,,,,,,,,,nitric acid (aq.),HNO3,"4 M, 30 µL",0.12,mmol,,,,,,"N,N-dimethylformamide",DMF,"DMF/CH3OH (10:1 v/v), total 1.1 mL",,methanol,MeOH,"DMF/CH3OH (10:1 v/v), total 1.1 mL",,120.0,120 b0C,24.0,24 h,glass tube (4 mL),static,"MeOH; DMA, MeOH, CH2Cl2 (solvent exchange prior to activation)",washed several times with MeOH; DMA 3 d7 (5 mL),"Soak in DMA 24 h; MeOH 2 days (replace 3 d7/day); CH2Cl2 2 days (replace 3 d7/day); dry under vacuum at RT 2 h; outgas 60 b0C, 4 h",60.0,4.0,"green, petal-like crystals",,,,"paddle-wheel Cu2(COO)4 SBUs, Cl af bridged; 4-connected","a=18.4362(7) c5, b=33.5056(10) c5, c=25.5225(9) c5, Pnnm",,1953.0,not_reported,not_reported,300.0,C3H4/C3H6 separation,10.1039/c9dt01677e,ok,
10.1039/c9dt01677e,downloaded\10.1039_c9dt01677e.pdf,SI downloaded\10.1039_c9dt01677e_SI.pdf,mof_json_store\10.1039_c9dt01677e\raw_output.json,mof_json_store\10.1039_c9dt01677e\synthesis_002.json,no,,BUT-302,,Al4C3,,"8 mg, 0.05 mmol",0.05,mmol,nan,,,,,nan,,,,,"3,5-di(3,5-dicarboxylphenyl)nitrobenzene",H4DDPN,"3 mg, 0.007 mmol",0.007,mmol,,,,,,,,,,,nitric acid (aq.),HNO3,"4 M, 30 µL",0.12,mmol,,,,,,"N,N-dimethylformamide",DMF,"DMF/CH3OH (10:1 v/v), total 1.1 mL",,methanol,MeOH,"DMF/CH3OH (10:1 v/v), total 1.1 mL",,120.0,120 b0C,80.0,80 h,glass tube (4 mL),static,"MeOH; DMA, MeOH, CH2Cl2 (solvent exchange prior to activation)",washed several times with MeOH; DMA 3 d7 (5 mL),"Soak in DMA 24 h; MeOH 2 days (replace 3 d7/day); CH2Cl2 2 days (replace 3 d7/day); dry under vacuum at RT 2 h; outgas 60 b0C, 4 h",60.0,4.0,"blue, needle-like crystals",,,,mononuclear Cu(II) nodes; 4-connected; monodentate carboxylates,"a=b=22.4612(9) c5, c=11.1324(6) c5, P3221",10.6,561.0,not_reported,not_reported,250.0,C3H4/C3H6 separation,10.1039/c9dt01677e,ok,
10.1039/d1cy00567g,downloaded\10.1039_d1cy00567g.pdf,SI downloaded\10.1039_d1cy00567g_SI.pdf,mof_json_store\10.1039_d1cy00567g\raw_output.json,mof_json_store\10.1039_d1cy00567g\synthesis_001.json,no,,MIL-101(Cr),,Al4C3,,5 mmol,5,mmol,nan,,,,,nan,,,,,"1,4-benzene dicarboxylic acid",BDC,5 mmol,5.0,mmol,,,,,,,,,,,,,,,,,,,,,water (deionized),H2O,24 mL,24.0,,,,,218.0,491 K,18.0,18 h,45 mL Teflon-lined stainless-steel Parr autoclave,static,"H2O, MeOH, acetone; DMF; MeOH, acetone",in succession; DMF soak at 343 K overnight; sequentially,"Dried at 348 K overnight, then under vacuum (125 torr) at ambient temperature for 2 days",75.0,,emerald-green solid,14.0,~0.31 ± 0.09 μm aggregates (SEM),mtn,trimeric [M3O(OH)3] nodes,,,3300.0,not_reported,not_reported,,,10.1039/d1cy00567g,ok,
10.1039/d1cy00567g,downloaded\10.1039_d1cy00567g.pdf,SI downloaded\10.1039_d1cy00567g_SI.pdf,mof_json_store\10.1039_d1cy00567g\raw_output.json,mof_json_store\10.1039_d1cy00567g\synthesis_002.json,no,,MIL-101(Fe),,Al4C3,,2.45 mmol,2.45,mmol,nan,,,,,nan,,,,,"1,4-benzene dicarboxylic acid",BDC,1.24 mmol,1.24,mmol,,,,,,,,,,,,,,,,,,,,,"N,N-dimethylformamide",DMF,15 mL,15.0,,,,,110.0,383 K,20.0,20 h,23 mL Teflon-lined stainless-steel Parr autoclave,static,EtOH,"2×, 3 h each at 333 K under reflux",Dried at 343 K overnight,70.0,,red-orange/orange solid,32.0,~1.2 ± 0.3 μm aggregates (SEM),mtn,trimeric [M3O(OH)3] nodes,,,590.0,not_reported,not_reported,,,10.1039/d1cy00567g,ok,
10.1039/c4qi00209a,downloaded\10.1039_c4qi00209a.pdf,SI downloaded\10.1039_c4qi00209a_SI.pdf,mof_json_store\10.1039_c4qi00209a\raw_output.json,mof_json_store\10.1039_c4qi00209a\synthesis_001.json,yes,"Reflux and hydrothermal (120 °C, 48 h) syntheses, with/without added HCl, did not improve crystallinity; in situ HF from NaF/HCl gave impurity phase.",ZrH2L-A,,Al4C3,,"0.158 g, 0.678 mmol",0.678,mmol,nan,,,,,nan,,,,,"1,3,5-tris(4-phosphonophenyl)benzene",H6L,"0.370 g, 0.677 mmol",0.677,mmol,,,,,,,,,,,,,,,,,,,,,methanol,MeOH,10 mL (H6L solution),10.0,methanol,MeOH,"in 1:1 MeOH/H2O, 10 mL total (ZrCl4 solution)",,25,RT,,overnight,,stirred,"water, methanol",,,,,white powder,,,,,,,253.0,not_reported,yes,,CO2_capture,10.1039/c4qi00209a,ok,
10.1039/c4qi00209a,downloaded\10.1039_c4qi00209a.pdf,SI downloaded\10.1039_c4qi00209a_SI.pdf,mof_json_store\10.1039_c4qi00209a\raw_output.json,mof_json_store\10.1039_c4qi00209a\synthesis_002.json,yes,"Reflux and hydrothermal (120 °C, 48 h) syntheses, with/without added HCl, did not improve crystallinity; in situ HF from NaF/HCl gave impurity phase.",CALF-31,,Al4C3,,"0.011 g, 0.047 mmol",0.047,mmol,nan,,,,,nan,,,,,"1,3,5-tris(4-phosphonophenyl)benzene",H6L,"0.025 g, 0.046 mmol",0.046,mmol,,,,,,,,,,,hydrofluoric acid (48%),HF,"0.04 mL, 28.9 M (1.2 mmol, 25 equivalents)",1.2,mmol,,,,,,methanol,MeOH,"1:1 methanol:water mixture, 3.0 mL total",,water,H2O,"1:1 methanol:water mixture, 3.0 mL total",,150.0,150 °C,144.0,6 days,Teflon-lined autoclave,static,"water, methanol",,"humidity treatment at 85 °C, 95% RH for 48 h; then MeOH wash and dry",85.0,48.0,white powder,,,,,,10.0,793.0,not_reported,yes,800.0,CO2_capture,10.1039/c4qi00209a,ok,
10.1002/anie.202319978,downloaded\10.1002_anie.202319978.pdf,SI downloaded\10.1002_anie.202319978_SI.pdf,mof_json_store\10.1002_anie.202319978\raw_output.json,mof_json_store\10.1002_anie.202319978\synthesis_001.json,no,,MAC-4,,In(NO3)3,,0.45 mmol (0.089 g),0.45,mmol,nan,,,,,nan,,,,,"3,5-dimethyl-1,2,4-triazolate",Hdmtrz,0.3 mmol (0.028 g),0.3,mmol,isophthalic acid,H2ipa,0.3 mmol (0.049 g),0.3,mmol,,,,,,,,,,,,,,,,"N,N-dimethylformamide",DMF,5 mL + 5 mL,,,,,,140.0,140 °C,72.0,3 days,,,,,393 K (120 °C) under vacuum for 4 h,120.0,4.0,,,,,paddle-wheel [Zn2(COO)4] and [Zn3(OH)(dmtrz)3] SBUs,Pnma (orthorhombic),,1218.0,yes,yes,350.0,ethylene_purification;propylene_recovery,10.1002/anie.202319978,ok,
10.1002/anie.202319978,downloaded\10.1002_anie.202319978.pdf,SI downloaded\10.1002_anie.202319978_SI.pdf,mof_json_store\10.1002_anie.202319978\raw_output.json,mof_json_store\10.1002_anie.202319978\synthesis_002.json,no,,MAC-4,,In(NO3)3,,54 mmol (10.68 g),54,mmol,nan,,,,,nan,,,,,"3,5-dimethyl-1,2,4-triazolate",Hdmtrz,36 mmol (3.36 g),36.0,mmol,isophthalic acid,H2ipa,36 mmol (5.88 g),36.0,mmol,,,,,,,,,,,,,,,,"N,N-dimethylformamide",DMF,300 mL,300.0,,,,,120.0,reflux at 120 °C,3.0,3 h,reflux condenser (glass flask),stirred,,,393 K (120 °C) under vacuum for 4 h,120.0,4.0,"white microcrystalline, octahedral bulk",77.7,,,paddle-wheel [Zn2(COO)4] and [Zn3(OH)(dmtrz)3] SBUs,Pnma (orthorhombic),,1180.0,yes,yes,350.0,ethylene_purification;propylene_recovery,10.1002/anie.202319978,ok,
10.1021/acsaem.4c02257,downloaded\10.1021_acsaem.4c02257.pdf,SI downloaded\10.1021_acsaem.4c02257_SI.pdf,mof_json_store\10.1021_acsaem.4c02257\raw_output.json,mof_json_store\10.1021_acsaem.4c02257\synthesis_001.json,no,,Cu-MOF,,In(NO3)3,,3.0 g,9.97244,mmol,nan,,,,,nan,,,,,"1,3,5-benzene tricarboxylic acid",H3BTC,2.0 g,2.0,g,,,,,,,,,,,triethylamine,TEA,5 mL,5.0,mL,,,,,,"N,N-dimethylformamide",DMF,DMF/acetonitrile/Milli-Q water (1:1:1),,acetonitrile,MeCN,DMF/acetonitrile/Milli-Q water (1:1:1),,105.0,105 °C,72.0,72 h,stainless steel autoclave with a Teflon lid,"stirred, then static","DMF, ethanol, water",repeatedly,60 °C under vacuum for 8 h,60.0,8.0,"rods, sheets, octahedra (porous)",,,,,,,31.563,not_reported,not_reported,,water_splitting;HER;OER,10.1021/acsaem.4c02257,ok,
10.1021/acsaem.4c02257,downloaded\10.1021_acsaem.4c02257.pdf,SI downloaded\10.1021_acsaem.4c02257_SI.pdf,mof_json_store\10.1021_acsaem.4c02257\raw_output.json,mof_json_store\10.1021_acsaem.4c02257\synthesis_002.json,no,,Eu-MOF,,CdCl2·4H2O,,1.0 g,4.82208,mmol,nan,,,,,nan,,,,,"1,3,5-benzene tricarboxylic acid",H3BTC,2.0 g,2.0,g,,,,,,,,,,,triethylamine,TEA,5 mL,5.0,mL,,,,,,"N,N-dimethylformamide",DMF,DMF/acetonitrile/Milli-Q water (1:1:1),,acetonitrile,MeCN,DMF/acetonitrile/Milli-Q water (1:1:1),,105.0,105 °C,72.0,72 h,stainless steel autoclave with a Teflon lid,"stirred, then static","DMF, ethanol, water",repeatedly,60 °C under vacuum for 8 h,60.0,8.0,polyhedral rods,,,,,,,8.6,not_reported,not_reported,,water_splitting;HER;OER,10.1021/acsaem.4c02257,ok,
10.1021/acsaem.4c02257,downloaded\10.1021_acsaem.4c02257.pdf,SI downloaded\10.1021_acsaem.4c02257_SI.pdf,mof_json_store\10.1021_acsaem.4c02257\raw_output.json,mof_json_store\10.1021_acsaem.4c02257\synthesis_003.json,no,,Eu−Cu-MOF,,CdCl2·4H2O,,0.5 g,2.41104,mmol,nan,,1.5 g,1.5,g,nan,,,,,"1,3,5-benzene tricarboxylic acid",H3BTC,2.0 g,2.0,g,,,,,,,,,,,triethylamine,TEA,5 mL,5.0,mL,,,,,,"N,N-dimethylformamide",DMF,DMF/acetonitrile/Milli-Q water (1:1:1),,acetonitrile,MeCN,DMF/acetonitrile/Milli-Q water (1:1:1),,105.0,105 °C,72.0,72 h,stainless steel autoclave with a Teflon lid,"stirred, then static","DMF, ethanol, water",repeatedly,60 °C under vacuum for 8 h,60.0,8.0,aggregated rod-like structures (nanorods),,,,,,,125.75,not_reported,not_reported,,water_splitting;HER;OER,10.1021/acsaem.4c02257,ok,
10.1021/jacs.7b03578,downloaded\10.1021_jacs.7b03578.pdf,SI downloaded\10.1021_jacs.7b03578_SI.pdf,mof_json_store\10.1021_jacs.7b03578\raw_output.json,mof_json_store\10.1021_jacs.7b03578\synthesis_001.json,no,,FDM-3,,Cd(NO3)2·4H2O,,"1.30 g, 4.38 mmol",4.38,mmol,nan,,"0.022 g, 0.09 mmol",0.09,mmol,nan,,,,,4-pyrazolecarboxylic acid,H2PyC,"0.022 g, 0.20 mmol",0.2,mmol,,,,,,,,,,,,,,,,,,,,,"N,N-dimethylformamide",DMF,7.5 mL,7.5,"N,N-dimethylacetamide",DMA,7.5 mL,7.5,100.0,100 °C,16.0,16 h,25 mL vial (capped tightly),static,DMF,3×,,,,colorless single crystals (turn blue on air),,,ott,Cu3 pyrazolate triangles + Zn-based SBUs,,,2585.0,not_reported,not_reported,,CO_oxidation;H2O2_decomposition;alcohol_oxidation,10.1021/jacs.7b03578,ok,
10.1021/jacs.7b03578,downloaded\10.1021_jacs.7b03578.pdf,SI downloaded\10.1021_jacs.7b03578_SI.pdf,mof_json_store\10.1021_jacs.7b03578\raw_output.json,mof_json_store\10.1021_jacs.7b03578\synthesis_002.json,no,,FDM-4,,Co(NO3)2·6H2O,,"1.30 g, 4.38 mmol",4.38,mmol,nan,,"0.044 g, 0.18 mmol",0.18,mmol,nan,,,,,4-pyrazolecarboxylic acid,H2PyC,"0.044 g, 0.39 mmol",0.39,mmol,,,,,,,,,,,,,,,,,,,,,"N,N-dimethylformamide",DMF,15 mL,15.0,N-methyl-2-pyrrolidone,NMP,5 mL,5.0,85.0,85 °C,72.0,72 h,25 mL vial (capped tightly),static,DMF,5×,Solvent exchange with CH2Cl2 nine times over three days; then 200 °C under vacuum for 12 h,200.0,12.0,colorless single crystals (turn blue on air),88.0,,tub,Cu3 pyrazolate triangles + Zn4O(COO)6 octahedra,"a=27.3490 Å, c=45.793 Å, P63mc",24.0,3393.0,not_reported,not_reported,,CO_oxidation;H2O2_decomposition;alcohol_oxidation,10.1021/jacs.7b03578,ok,
10.1021/jacs.7b03578,downloaded\10.1021_jacs.7b03578.pdf,SI downloaded\10.1021_jacs.7b03578_SI.pdf,mof_json_store\10.1021_jacs.7b03578\raw_output.json,mof_json_store\10.1021_jacs.7b03578\synthesis_003.json,no,,FDM-5,,Zn(CH3COO)2·2H2O,,"1.30 g, 4.38 mmol",4.38,mmol,nan,,"0.077 g, 0.32 mmol",0.32,mmol,nan,,,,,4-pyrazolecarboxylic acid,H2PyC,"0.050 g, 0.45 mmol",0.45,mmol,,,,,,,,,,,,,,,,,,,,,"N,N-dimethylformamide",DMF,10 mL,10.0,"N,N-dimethylacetamide",DMA,10 mL,10.0,85.0,85 °C,72.0,72 h,25 mL vial (capped tightly),static,DMF,5×,Solvent exchange with CH2Cl2 nine times over three days; then 200 °C under vacuum for 12 h,200.0,12.0,colorless single crystals (turn blue on air),82.0,,tap,Cu3 pyrazolate triangles + Zn2(COO)3 and Zn2(COO)4(NN) SBUs,"a=30.220 Å, c=34.323 Å, I4/m",,1067.0,not_reported,not_reported,,CO_oxidation;H2O2_decomposition;alcohol_oxidation,10.1021/jacs.7b03578,ok,
10.1021/jacs.7b03578,downloaded\10.1021_jacs.7b03578.pdf,SI downloaded\10.1021_jacs.7b03578_SI.pdf,mof_json_store\10.1021_jacs.7b03578\raw_output.json,mof_json_store\10.1021_jacs.7b03578\synthesis_004.json,no,,FDM-6,,Zn(CH3COO)2·2H2O,,"1.30 g, 4.38 mmol",4.38,mmol,nan,,"0.022 g, 0.09 mmol",0.09,mmol,nan,,,,,4-pyrazolecarboxylic acid,H2PyC,"0.020 g, 0.18 mmol",0.18,mmol,terephthalic acid,H2BDC,"0.016 g, 0.09 mmol",0.09,mmol,,,,,,,,,,,,,,,,"N,N-dimethylformamide",DMF,15 mL,15.0,N-methyl-2-pyrrolidone,NMP,5 mL,5.0,100.0,100 °C,16.0,16 h,25 mL vial (capped tightly),static,DMF,3×,Solvent exchange with CH2Cl2 nine times over three days; then 200 °C under vacuum for 12 h,200.0,12.0,colorless single crystals (turn blue on air),90.0,,umt,"Cu3 pyrazolate triangles + Zn4O(COO)6 octahedra (3,6 net)","a=38.3063 Å, c=47.3759 Å, P63/m",,3728.0,not_reported,not_reported,,CO_oxidation;H2O2_decomposition;alcohol_oxidation,10.1021/jacs.7b03578,ok,
10.1021/jacs.7b03578,downloaded\10.1021_jacs.7b03578.pdf,SI downloaded\10.1021_jacs.7b03578_SI.pdf,mof_json_store\10.1021_jacs.7b03578\raw_output.json,mof_json_store\10.1021_jacs.7b03578\synthesis_005.json,no,,FDM-7,,Zn(CH3COO)2·2H2O,,"1.30 g, 4.38 mmol",4.38,mmol,nan,,"0.022 g, 0.09 mmol",0.09,mmol,nan,,,,,4-pyrazolecarboxylic acid,H2PyC,"0.020 g, 0.18 mmol",0.18,mmol,"2,6-naphthalenedicarboxylic acid",H2NDC,"0.020 g, 0.09 mmol",0.09,mmol,,,,,,,,,,,,,,,,"N,N-dimethylformamide",DMF,20 mL,20.0,,,,,100.0,100 °C,16.0,16 h,25 mL vial (capped tightly),static,DMF,3×,Solvent exchange with CH2Cl2 nine times over three days; then 200 °C under vacuum for 12 h,200.0,12.0,colorless single crystals (turn blue on air),83.0,,ith-d,Cu3 pyrazolate triangles + Zn4O(COO)6 octahedra with mixed PyC/NDC struts,"a=25.4241 Å, c=30.4446 Å, P42/mmc",,3423.0,not_reported,not_reported,,CO_oxidation;H2O2_decomposition;alcohol_oxidation,10.1021/jacs.7b03578,ok,
10.1021/jacs.3c04641,downloaded\10.1021_jacs.3c04641.pdf,SI downloaded\10.1021_jacs.3c04641_SI.pdf,mof_json_store\10.1021_jacs.3c04641\raw_output.json,mof_json_store\10.1021_jacs.3c04641\synthesis_001.json,no,,NU-2004,,Mg(NO3)2·6H2O,,"100 mg, 0.41 mmol",0.41,mmol,nan,,,,,nan,,,,,"p-carborane-1,12-dicarboxylic acid",pCDC,"50 mg, 0.22 mmol",0.22,mmol,,,,,,,,,,,cesium fluoride,,"50 mg, 0.33 mmol",0.33,mmol,,,,,,water,H2O,2 mL,2.0,,,,,140.0,140 b0C,72.0,3 days,Parr vessel,,"water, DMF, acetone",wash 3 d7 each; acetone soak overnight,200 b0C under dynamic vacuum for 16 h,200.0,16.0,rod-shaped particles,,,sra,Al( bc2-OH)-bridged rod SBU (MIL-53-type),,5.0,435.0,not_reported,not_reported,,hexane_separation,10.1021/jacs.3c04641,ok,
10.1021/jacs.3c04641,downloaded\10.1021_jacs.3c04641.pdf,SI downloaded\10.1021_jacs.3c04641_SI.pdf,mof_json_store\10.1021_jacs.3c04641\raw_output.json,mof_json_store\10.1021_jacs.3c04641\synthesis_002.json,no,,NU-2005,2260499,Mg(NO3)2·6H2O,,"100 mg, 0.64 mmol",0.64,mmol,nan,,,,,nan,,,,,"p-carborane-1,12-dicarboxylic acid",pCDC,"50 mg, 0.22 mmol",0.22,mmol,,,,,,,,,,,cesium fluoride,,"50 mg, 0.33 mmol",0.33,mmol,,,,,,water,H2O,2 mL,2.0,,,,,140.0,140 b0C,72.0,3 days,Parr vessel,,"water, DMF, acetone",wash 3 d7 each; acetone soak overnight,200 b0C under dynamic vacuum for 16 h,200.0,16.0,rod-shaped particles,,,sra,oxo-bridged V rod SBU (MIL-53-type),"a=b=21.9868(12) c5, c=6.9077(4) c5, P4/mnc",5.0,380.0,not_reported,not_reported,,hexane_separation,10.1021/jacs.3c04641,ok,
10.1021/jacs.5b11079,downloaded\10.1021_jacs.5b11079.pdf,SI downloaded\10.1021_jacs.5b11079_SI.pdf,mof_json_store\10.1021_jacs.5b11079\raw_output.json,mof_json_store\10.1021_jacs.5b11079\synthesis_001.json,yes,Activation of Co- and Zn-tbo-MOF-5 failed (framework collapse) even with supercritical CO2 drying.,Zn-tbo-MOF-5,1416881,Mg(NO3)2·6H2O,,0.022 g,0.124712,mmol,nan,,,,,nan,,,,,"3,6-dimethyl-1,2,4,5-tetra-(biphenyl-3′,5′-dicarboxylic acid)benzene",H8L,0.040 g,0.04,g,,,,,,,,,,,concentrated nitric acid,HNO3,2 drops,,,,,,,,"N,N-dimethylformamide",DMF,3 mL,3.0,ethanol,EtOH,1 mL,1.0,85.0,85 °C,18.0,18 h,20 mL glass scintillation vial,static,,,Activation attempts (including supercritical CO2 drying) led to collapse,,,large colorless crystals (plates),40.0,,tbo,Zn2 paddlewheel 4-connected SBU,"a=25.920(5) Å, b=28.560(6) Å, c=40.270(8) Å, Fmmm",,,not_reported,not_reported,,,10.1021/jacs.5b11079,ok,
10.1021/jacs.5b11079,downloaded\10.1021_jacs.5b11079.pdf,SI downloaded\10.1021_jacs.5b11079_SI.pdf,mof_json_store\10.1021_jacs.5b11079\raw_output.json,mof_json_store\10.1021_jacs.5b11079\synthesis_002.json,yes,Activation of Co- and Zn-tbo-MOF-5 failed (framework collapse) even with supercritical CO2 drying.,Co-tbo-MOF-5,,Mg(NO3)2·6H2O,,0.022 g,0.124712,mmol,nan,,,,,nan,,,,,"3,6-dimethyl-1,2,4,5-tetra-(biphenyl-3′,5′-dicarboxylic acid)benzene",H8L,0.035 g,0.035,g,,,,,,,,,,,concentrated nitric acid,HNO3,2 drops,,,,,,,,"N,N-dimethylformamide",DMF,3 mL,3.0,ethanol,EtOH,1 mL,1.0,85.0,85 °C,18.0,18 h,20 mL glass scintillation vial,static,,,Activation attempts (including supercritical CO2 drying) led to collapse,,,small block crystals,44.0,,tbo,Co2 paddlewheel 4-connected SBU,,,,not_reported,not_reported,,,10.1021/jacs.5b11079,ok,
10.1021/jacs.5b11079,downloaded\10.1021_jacs.5b11079.pdf,SI downloaded\10.1021_jacs.5b11079_SI.pdf,mof_json_store\10.1021_jacs.5b11079\raw_output.json,mof_json_store\10.1021_jacs.5b11079\synthesis_003.json,yes,Activation of Co- and Zn-tbo-MOF-5 failed (framework collapse) even with supercritical CO2 drying.,Cu-tbo-MOF-5,1416882,Ni(CH3COO)2·4H2O,,0.017 g,0.0846434,mmol,nan,,,,,nan,,,,,"3,6-dimethyl-1,2,4,5-tetra-(biphenyl-3′,5′-dicarboxylic acid)benzene",H8L,0.035 g,0.035,g,,,,,,,,,,,concentrated nitric acid,HNO3,3 drops,,,,,,,,"N,N-dimethylformamide",DMF,3 mL,3.0,ethanol,EtOH,1 mL,1.0,85.0,85 °C,18.0,18 h,20 mL glass scintillation vial,static,"DMF, acetone, CH2Cl2",DMF 4×/day for 2 days; acetone 4×/day for 4 days; CH2Cl2 2×/day for 2 days,60 °C under vacuum for 12 h,60.0,12.0,very small blue crystals (microcrystalline),35.0,,tbo,Cu2 paddlewheel 4-connected SBU,"a=25.616(2) Å, b=28.157(3) Å, c=40.549(4) Å, Fmmm",16.2,3971.0,yes,not_reported,250.0,methane_storage;hydrogen_storage;CO2_capture,10.1021/jacs.5b11079,ok,
10.1039/c3ce40825f,downloaded\10.1039_c3ce40825f.pdf,SI downloaded\10.1039_c3ce40825f_SI.pdf,mof_json_store\10.1039_c3ce40825f\raw_output.json,mof_json_store\10.1039_c3ce40825f\synthesis_001.json,no,,,901803,Zn(NO3)2·6H2O,,"0.034 g, 0.20 mmol",0.2,mmol,nan,,,,,nan,,,,,"N,N'-di(3-pyridyl)octanediamide",L,"0.033 g, 0.10 mmol",0.1,mmol,isophthalic acid,"1,3-H2BDC","0.025 g, 0.15 mmol",0.15,mmol,,,,,,sodium hydroxide,,"0.016 g, 0.40 mmol",0.4,mmol,,,,,,water,H2O,12 mL,12.0,,,,,120.0,120 °C,96.0,4 days,25 mL Teflon-lined autoclave,"stirred 30 min, then static",,,,,,blue block crystals,30.0,,,CuII 4-connected nodes; 3-fold interpenetrating CdSO4-type,"a=16.258(2), b=9.5904(11), c=18.920(2) Å, β=102.346(2)°, P21/c",,,not_reported,not_reported,230.0,,10.1039/c3ce40825f,ok,
10.1039/c3ce40825f,downloaded\10.1039_c3ce40825f.pdf,SI downloaded\10.1039_c3ce40825f_SI.pdf,mof_json_store\10.1039_c3ce40825f\raw_output.json,mof_json_store\10.1039_c3ce40825f\synthesis_002.json,no,,,901804,Ho(NO3)3·5H2O,,"0.034 g, 0.20 mmol",0.2,mmol,nan,,,,,nan,,,,,"N,N'-di(3-pyridyl)octanediamide",L,"0.033 g, 0.10 mmol",0.1,mmol,5-aminoisophthalic acid,5-H2AIP,"0.027 g, 0.15 mmol",0.15,mmol,,,,,,sodium hydroxide,,"0.016 g, 0.40 mmol",0.4,mmol,,,,,,water,H2O,12 mL,12.0,,,,,120.0,120 °C,96.0,4 days,25 mL Teflon-lined autoclave,"stirred 30 min, then static",,,,,,blue block-shape crystals,56.0,,,CuII 4-connected nodes; 3-fold interpenetrating CdSO4-type,"a=11.3258(13), b=15.6874(18), c=18.231(2) Å, α=67.240(2)°, β=76.216(2)°, γ=80.258(2)°, P-1",,,not_reported,not_reported,229.0,,10.1039/c3ce40825f,ok,
10.1039/d3dt03867j,downloaded\10.1039_d3dt03867j.pdf,SI downloaded\10.1039_d3dt03867j_SI.pdf,mof_json_store\10.1039_d3dt03867j\raw_output.json,mof_json_store\10.1039_d3dt03867j\synthesis_001.json,no,,JXUST-40,2308834,Ho(NO3)3·5H2O,,"22.6 mg, 0.05 mmol",0.05,mmol,nan,,,,,nan,,,,,"5,5′-(benzo[c][1,2,5]thiadiazole-4,7-diyl)diisophthalic acid",H4BTDI,"11.6 mg, 0.025 mmol",0.025,mmol,,,,,,,,,,,"4,4′-bipyridine",,"15.6 mg, 0.1 mmol",0.1,mmol,formic acid,,500 µL,500.0,µL,"N,N-dimethylformamide",DMF,7 mL,7.0,water,H2O,3 mL,3.0,160.0,160 °C,72.0,72 hours,25 mL Teflon-lined autoclave,stirred 30 min before heating,,,,,,yellow lumpy crystals,66.71,,,,"a=10.9770(6) Å, b=11.9536(7) Å, c=15.8824(10) Å, α=73.776(2)°, β=70.816(2)°, γ=86.974(2)°, P-1",,,not_reported,no,,magnetocaloric effect,10.1039/d3dt03867j,ok,
10.1039/d3dt03867j,downloaded\10.1039_d3dt03867j.pdf,SI downloaded\10.1039_d3dt03867j_SI.pdf,mof_json_store\10.1039_d3dt03867j\raw_output.json,mof_json_store\10.1039_d3dt03867j\synthesis_002.json,no,,JXUST-41,2308837,Ho(NO3)3·5H2O,,0.05 mmol,0.05,mmol,nan,,,,,nan,,,,,"5,5′-(benzo[c][1,2,5]thiadiazole-4,7-diyl)diisophthalic acid",H4BTDI,"11.6 mg, 0.025 mmol",0.025,mmol,,,,,,,,,,,"4,4′-bipyridine",,"15.6 mg, 0.1 mmol",0.1,mmol,formic acid,,1 mL,1.0,mL,"N,N-dimethylformamide",DMF,7 mL,7.0,water,H2O,3 mL,3.0,160.0,160 °C,72.0,72 hours,25 mL Teflon-lined autoclave,stirred 30 min before heating,,,,,,yellow lumpy crystals,60.76,,,,,,,not_reported,not_reported,,magnetocaloric effect,10.1039/d3dt03867j,ok,
