Repository: zzhenglab/MOFinder

# MOFinder

MOFinder extracts MOF synthesis information from the literature, reconstructs evidence-supported negative reaction records, and prepares datasets for synthesis-outcome prediction.
[Web application](https://mofinder.chemistry.wustl.edu/) | [Demos](Demo/README.md) | [Source code](docs/source_to_code.md) | [Workflow guide](docs/workflow.md) | [Model evaluation](docs/evaluation.md)

## Quick start

The workflow runs through Python commands. Python 3.10 or newer is required. Clone the repository and initialize its related applications:

```bash
git clone --recurse-submodules https://github.com/zzhenglab/MOFinder.git
cd MOFinder
```

Start with the two offline demonstrations:

```bash

File: mof_extraction_1_2.csv (part 191 of 305)
doi,main_pdf,si_pdf,raw_output,parsed_json,article_trial_or_failure,article_trial_or_failure_notes,mof_name,crystal_code,metal_1,metal_1_abbr,metal_1_amount_text,metal_1_amount_value,metal_1_amount_unit,metal_2,metal_2_abbr,metal_2_amount_text,metal_2_amount_value,metal_2_amount_unit,metal_3,metal_3_abbr,metal_3_amount_text,metal_3_amount_value,metal_3_amount_unit,linker_1,linker_1_abbr,linker_1_amount_text,linker_1_amount_value,linker_1_amount_unit,linker_2,linker_2_abbr,linker_2_amount_text,linker_2_amount_value,linker_2_amount_unit,linker_3,linker_3_abbr,linker_3_amount_text,linker_3_amount_value,linker_3_amount_unit,modulator_1,modulator_1_abbr,modulator_1_amount_text,modulator_1_amount_value,modulator_1_amount_unit,modulator_2,modulator_2_abbr,modulator_2_amount_text,modulator_2_amount_value,modulator_2_amount_unit,solvent_main,solvent_main_abbr,solvent_main_amount_text,solvent_main_ml,solvent_secondary,solvent_secondary_abbr,solvent_secondary_amount_text,solvent_secondary_ml,temperature_c,temperature_c_text,time_h,time_text,vessel_type,stirring,washing_solvent,washing_cycles,activation_text,activation_temp_c,activation_time_h,crystal_morphology,yield_percent,crystal_size,topology_code,metal_cluster_connectivity,unit_cell_short,pore_diameter_A,BET_surface_area_m2g,air_stable,water_stable,tga_decomposition_temp_c,applications,reference,status,error
10.1021/acsami.7b16380,downloaded\10.1021_acsami.7b16380.pdf,SI downloaded\10.1021_acsami.7b16380_SI.pdf,mof_json_store\10.1021_acsami.7b16380\raw_output.json,mof_json_store\10.1021_acsami.7b16380\synthesis_001.json,no,,Y-csq-MOF-1,1567301,Ho(NO3)3·5H2O,,13 mg (0.036 mmol) of Y(NO3)3·6H2O,0.036,mmol,nan,,,,,nan,,,,,"1,2,4,5-tetrakis(4-carboxyphenyl)-3,6-dimethyl-benzene",H4L,0.0053 g (0.009 mmol) of H4L,0.0053,g,,,,,,,,,,,acetic acid (glacial),,0.75 mL,0.75,mL,2-fluorobenzoic acid,2-FBA,600 mg,600.0,mg,"N,N-dimethylformamide",DMF,3 mL,3.0,,,,,120.0,120 °C,72.0,3 days,20 mL glass scintillation vial,static,"DMF, acetone",DMF 4×/day for 1 day; acetone 5×/day for 5 days,Activated under dynamic vacuum at room temperature for 18 h after solvent exchange,,18.0,large hexagonal colorless rod crystals,38.0,,csq,RE4(μ3-O)2(COO)8 8-connected SBU,"a=b=26.4725(14) Å, c=16.6116(7) Å, P6/mmm",16.0,870.0,yes,not_reported,550.0,Xe_Kr_separation;CO2_capture,10.1021/acsami.7b16380,ok,
10.1021/acsami.7b16380,downloaded\10.1021_acsami.7b16380.pdf,SI downloaded\10.1021_acsami.7b16380_SI.pdf,mof_json_store\10.1021_acsami.7b16380\raw_output.json,mof_json_store\10.1021_acsami.7b16380\synthesis_002.json,no,,Tb-csq-MOF-1,,Ho(NO3)3·5H2O,,14.8 mg (0.034 mmol) of Tb(NO3)3·5H2O,0.034,mmol,nan,,,,,nan,,,,,"1,2,4,5-tetrakis(4-carboxyphenyl)-3,6-dimethyl-benzene",H4L,0.0053 g (0.009 mmol) of H4L,0.0053,g,,,,,,,,,,,acetic acid (glacial),,1 mL,1.0,mL,2-fluorobenzoic acid,2-FBA,300 mg,300.0,mg,"N,N-dimethylformamide",DMF,3 mL,3.0,,,,,120.0,120 °C,24.0,1 day,20 mL glass scintillation vial,static,,,,,,hexagonal colorless rod crystals,33.0,,csq,RE4(μ3-O)2(COO)8 8-connected SBU,"a=b=26.6522(9) Å, c=16.5812(4) Å, hexagonal",,,not_reported,not_reported,,,10.1021/acsami.7b16380,ok,
10.1021/acsami.7b16380,downloaded\10.1021_acsami.7b16380.pdf,SI downloaded\10.1021_acsami.7b16380_SI.pdf,mof_json_store\10.1021_acsami.7b16380\raw_output.json,mof_json_store\10.1021_acsami.7b16380\synthesis_003.json,no,,Dy-csq-MOF-1,,Ho(NO3)3·5H2O,,16.4 mg (0.036 mmol) of Dy(NO3)3·6H2O,0.036,mmol,nan,,,,,nan,,,,,"1,2,4,5-tetrakis(4-carboxyphenyl)-3,6-dimethyl-benzene",H4L,0.0053 g (0.009 mmol) of H4L,0.0053,g,,,,,,,,,,,acetic acid (glacial),,0.75 mL,0.75,mL,2-fluorobenzoic acid,2-FBA,600 mg,600.0,mg,"N,N-dimethylformamide",DMF,3 mL,3.0,,,,,120.0,120 °C,72.0,3 days,20 mL glass scintillation vial,static,,,,,,large hexagonal colorless crystals,40.0,,csq,RE4(μ3-O)2(COO)8 8-connected SBU,"a=b=26.5526(9) Å, c=16.5725(5) Å, hexagonal",,,not_reported,not_reported,,,10.1021/acsami.7b16380,ok,
10.1021/acsami.7b16380,downloaded\10.1021_acsami.7b16380.pdf,SI downloaded\10.1021_acsami.7b16380_SI.pdf,mof_json_store\10.1021_acsami.7b16380\raw_output.json,mof_json_store\10.1021_acsami.7b16380\synthesis_004.json,no,,Ho-csq-MOF-1,1582262,Ho(NO3)3·5H2O,,15.9 mg (0.036 mmol) of Ho(NO3)3·6H2O,0.036,mmol,nan,,,,,nan,,,,,"1,2,4,5-tetrakis(4-carboxyphenyl)-3,6-dimethyl-benzene",H4L,0.0053 g (0.009 mmol) of H4L,0.0053,g,,,,,,,,,,,acetic acid (glacial),,0.75 mL,0.75,mL,2-fluorobenzoic acid,2-FBA,600 mg,600.0,mg,"N,N-dimethylformamide",DMF,3 mL,3.0,,,,,120.0,120 °C,72.0,3 days,20 mL glass scintillation vial,static,,,,,,large hexagonal pink rod crystals,38.0,,csq,RE4(μ3-O)2(COO)8 8-connected SBU,"a=b=26.5159(7) Å, c=16.5671(6) Å, P6/mmm",,,not_reported,not_reported,,,10.1021/acsami.7b16380,ok,
10.1021/acsami.7b16380,downloaded\10.1021_acsami.7b16380.pdf,SI downloaded\10.1021_acsami.7b16380_SI.pdf,mof_json_store\10.1021_acsami.7b16380\raw_output.json,mof_json_store\10.1021_acsami.7b16380\synthesis_005.json,no,,Er-csq-MOF-1,,Fe(BF4)2·6H2O,,16 mg (0.036 mmol) of Er(NO3)3·6H2O,0.036,mmol,potassium dicyanoargentate(I,,,,,nan,,,,,"1,2,4,5-tetrakis(4-carboxyphenyl)-3,6-dimethyl-benzene",H4L,0.0053 g (0.009 mmol) of H4L,0.0053,g,,,,,,,,,,,acetic acid (glacial),,0.75 mL,0.75,mL,2-fluorobenzoic acid,2-FBA,600 mg,600.0,mg,"N,N-dimethylformamide",DMF,3 mL,3.0,,,,,120.0,120 °C,72.0,3 days,20 mL glass scintillation vial,static,,,,,,large hexagonal pink rod crystals,35.0,,csq,RE4(μ3-O)2(COO)8 8-connected SBU,"a=b=26.4222(9) Å, c=16.5714(5) Å, hexagonal",,,not_reported,not_reported,,,10.1021/acsami.7b16380,ok,
10.1021/acsami.7b16380,downloaded\10.1021_acsami.7b16380.pdf,SI downloaded\10.1021_acsami.7b16380_SI.pdf,mof_json_store\10.1021_acsami.7b16380\raw_output.json,mof_json_store\10.1021_acsami.7b16380\synthesis_006.json,no,,Yb-csq-MOF-1,,Fe(BF4)2·6H2O,,16.2 mg (0.036 mmol) of Yb(NO3)3·6H2O,0.036,mmol,potassium dicyanoargentate(I,,,,,nan,,,,,"1,2,4,5-tetrakis(4-carboxyphenyl)-3,6-dimethyl-benzene",H4L,0.0053 g (0.009 mmol) of H4L,0.0053,g,,,,,,,,,,,acetic acid (glacial),,0.75 mL,0.75,mL,2-fluorobenzoic acid,2-FBA,600 mg,600.0,mg,"N,N-dimethylformamide",DMF,3 mL,3.0,,,,,120.0,120 °C,72.0,3 days,20 mL glass scintillation vial,static,,,,,,large hexagonal colorless rod crystals,35.0,,csq,RE4(μ3-O)2(COO)8 8-connected SBU,"a=b=26.3976 Å, c=16.5721 Å, hexagonal",,,not_reported,not_reported,,,10.1021/acsami.7b16380,ok,
10.1039/c8nj05782f,downloaded\10.1039_c8nj05782f.pdf,SI downloaded\10.1039_c8nj05782f_SI.pdf,mof_json_store\10.1039_c8nj05782f\raw_output.json,mof_json_store\10.1039_c8nj05782f\synthesis_001.json,no,,,1874397,Fe(BF4)2·6H2O,,0.4 mmol,0.4,mmol,potassium dicyanoargentate(I,,,,,nan,,,,,"1,2,4,5-benzenetetracarboxylic acid",H4BTtC,0.2 mmol,0.2,mmol,"3,3′,5,5′-tetramethyl-4,4′-bipyrazole",BPz,0.2 mmol,0.2,mmol,,,,,,,,,,,,,,,,water,H2O,2 mL (from 20 mL metal stock solution),2.0,methanol,MeOH,2 mL (linker solution),2.0,25,room temperature,240.0,10 days,narrow glass tube,static,"water, acetone",,activated at high temperature under vacuum,,,light brown cubes,43.0,,,hydroxo-bridged Fe2 SBU {Fe2(COO)5(DMF)(H2O)},"a=29.041(11), b=18.126(7), c=14.062(5), β=113.68(3), C2/c",,386.0,not_reported,not_reported,320.0,CO2_capture;hydrogen_storage,10.1039/c8nj05782f,ok,
10.1021/acs.cgd.5b00428,downloaded\10.1021_acs.cgd.5b00428.pdf,SI downloaded\10.1021_acs.cgd.5b00428_SI.pdf,mof_json_store\10.1021_acs.cgd.5b00428\raw_output.json,mof_json_store\10.1021_acs.cgd.5b00428\synthesis_001.json,no,,,,Fe(BF4)2·6H2O,,"55.9 mg, 0.066 mmol",0.066,mmol,potassium dicyanoaurate(I,,,,,nan,,,,,bis(pyrazol-1-yl)(pyridin-4-yl)methane,L1,,,,hexamethylenetetramine,hmt,"6.22 mg, 0.044 mmol",0.044,mmol,,,,,,,,,,,,,,,,"N,N-dimethylformamide",DMF,1.5 mL (lower phase),1.5,methanol,MeOH,0.5 mL (intermediate layer),0.5,25,room temperature,,24–48 h (slow diffusion),"glass tube (threaded cap), 1.5 cm diameter × 16 cm length",static,acetone,24 h immersion,110 °C under vacuum for 24 h,110.0,24.0,light brown crystals,52.0,0.31 × 0.22 × 0.18 mm,,AgN4 tetrahedral; [Ag2(L1)2] cyclic dimer linkers; hmt 3-connected nodes,"a=22.584(3) Å, c=21.750(5) Å, trigonal, R-3m",,,yes,yes,,anion_exchange;proton_capture,10.1021/acs.cgd.5b00428,ok,
10.1021/acs.cgd.5b00428,downloaded\10.1021_acs.cgd.5b00428.pdf,SI downloaded\10.1021_acs.cgd.5b00428_SI.pdf,mof_json_store\10.1021_acs.cgd.5b00428\raw_output.json,mof_json_store\10.1021_acs.cgd.5b00428\synthesis_002.json,no,,,,Fe(BF4)2·6H2O,,"57.6 mg, 0.066 mmol",0.066,mmol,potassium dicyanoargentate(I,,,,,nan,,,,,bis(pyrazol-1-yl)(pyridin-4-yl)methane,L1,,,,hexamethylenetetramine,hmt,"6.22 mg, 0.044 mmol",0.044,mmol,,,,,,,,,,,,,,,,"N,N-dimethylformamide",DMF,1.5 mL (lower phase),1.5,methanol,MeOH,0.5 mL (intermediate layer),0.5,25,room temperature,,24–48 h (slow diffusion),"glass tube (threaded cap), 1.5 cm diameter × 16 cm length",static,acetone,24 h immersion,110 °C under vacuum for 24 h,110.0,24.0,,36.0,0.40 × 0.40 × 0.30 mm,,AgN4 tetrahedral; [Ag2(L1)2] cyclic dimer linkers; hmt 3-connected nodes,"a=22.5686(5) Å, c=22.2724(5) Å, trigonal, R-3m",,,yes,not_reported,,,10.1021/acs.cgd.5b00428,ok,
10.1021/acs.cgd.5b00428,downloaded\10.1021_acs.cgd.5b00428.pdf,SI downloaded\10.1021_acs.cgd.5b00428_SI.pdf,mof_json_store\10.1021_acs.cgd.5b00428\raw_output.json,mof_json_store\10.1021_acs.cgd.5b00428\synthesis_003.json,no,,,,Mo12O40,,"63.6 mg, 0.066 mmol",0.066,mmol,Ni(NO3)2,,,,,nan,,,,,bis(pyrazol-1-yl)(pyridin-4-yl)methane,L1,,,,hexamethylenetetramine,hmt,"6.22 mg, 0.044 mmol",0.044,mmol,,,,,,,,,,,,,,,,"N,N-dimethylformamide",DMF,1.5 mL (lower phase),1.5,methanol,MeOH,0.5 mL (intermediate layer),0.5,25,room temperature,,24–48 h (slow diffusion),"glass tube (threaded cap), 1.5 cm diameter × 16 cm length",static,,,,,,,,0.22 × 0.17 × 0.11 mm,,AgN4 tetrahedral; [Ag2(L1)2] cyclic dimer linkers; hmt 3-connected nodes,"a=22.891(10) Å, c=23.847(11) Å, trigonal, R-3m",,,not_reported,not_reported,,,10.1021/acs.cgd.5b00428,ok,
10.1021/jacs.1c02108,downloaded\10.1021_jacs.1c02108.pdf,SI downloaded\10.1021_jacs.1c02108_SI.pdf,mof_json_store\10.1021_jacs.1c02108\raw_output.json,mof_json_store\10.1021_jacs.1c02108\synthesis_001.json,no,,NKMOF-8-Br,2061591,Zn(hfac)2]·2H2O,CuI,1.06 mmol,1.06,mmol,nan,,,,,nan,,,,,"2-bromoimidazole-4,5-dicarbonitrile",,1.06 mmol,1.06,mmol,,,,,,,,,,,triethylamine,TEA,10 mmol (1.5 mL),10.0,mmol,,,,,,acetonitrile,MeCN,50 mL,50.0,,,,,25,room temperature,,1 min,glass flask,stirred,acetonitrile,three times,100 °C under dynamic vacuum for 8 h,100.0,8.0,white powder,over 95%,,pts,tetrahedral Cu(I)N4 4-connected node,"orthorhombic, Pnna; a=11.0306 Å, b=8.6572 Å, c=10.0114 Å",6.6,352.0,yes,yes,400.0,ethylene purification,10.1021/jacs.1c02108,ok,
10.1021/jacs.1c02108,downloaded\10.1021_jacs.1c02108.pdf,SI downloaded\10.1021_jacs.1c02108_SI.pdf,mof_json_store\10.1021_jacs.1c02108\raw_output.json,mof_json_store\10.1021_jacs.1c02108\synthesis_002.json,no,,NKMOF-8-Me,2061969,Cu(hfac)2],CuI,1.06 mmol,1.06,mmol,nan,,,,,nan,,,,,"2-methylimidazole-4,5-dicarbonitrile",,1.06 mmol,1.06,mmol,,,,,,,,,,,triethylamine,TEA,10 mmol (1.5 mL),10.0,mmol,,,,,,acetonitrile,MeCN,50 mL,50.0,,,,,25,room temperature,,1 min,glass flask,stirred,acetonitrile,three times,100 °C under dynamic vacuum for 8 h,100.0,8.0,white powder,over 95%,,pts,tetrahedral Cu(I)N4 4-connected node,"orthorhombic, Pnna; a=10.9436 Å, b=8.6154 Å, c=10.0156 Å",5.9,655.0,yes,yes,400.0,ethylene purification,10.1021/jacs.1c02108,ok,
10.1021/jacs.1c02108,downloaded\10.1021_jacs.1c02108.pdf,SI downloaded\10.1021_jacs.1c02108_SI.pdf,mof_json_store\10.1021_jacs.1c02108\raw_output.json,mof_json_store\10.1021_jacs.1c02108\synthesis_003.json,no,,NKMOF-8-Br,2061591,Ni(hfac)2],CuI,"0.3 mmol, 57 mg",0.3,mmol,nan,,,,,nan,,,,,"2-bromoimidazole-4,5-dicarbonitrile",,"0.3 mmol, 58 mg",0.3,mmol,,,,,,,,,,,,,,,,,,,,,acetonitrile,MeCN,10 mL,10.0,,,,,100.0,100 °C,24.0,1 day,Teflon-lined autoclave (35 mL),static,,,100 °C under dynamic vacuum for 8 h,100.0,8.0,colorless crystals,65.0,,pts,tetrahedral Cu(I)N4 4-connected node,"orthorhombic, Pnna; a=11.0306 Å, b=8.6572 Å, c=10.0114 Å",6.6,352.0,yes,yes,400.0,ethylene purification,10.1021/jacs.1c02108,ok,
10.1021/acsanm.1c02862,downloaded\10.1021_acsanm.1c02862.pdf,SI downloaded\10.1021_acsanm.1c02862_SI.pdf,mof_json_store\10.1021_acsanm.1c02862\raw_output.json,mof_json_store\10.1021_acsanm.1c02862\synthesis_001.json,no,,UiO-66,,Co(hfac)2],ZrCl4,0.455 g,0.455,g,nan,,,,,nan,,,,,terephthalic acid,BDC,0.320 g,0.32,g,,,,,,,,,,,benzoic acid,,2.44 g,2.44,g,hydrochloric acid (37%),HCl,0.33 mL,0.33,mL,"N,N-dimethylformamide",DMF,36 mL,36.0,,,,,120.0,120 °C,48.0,48 h,,static,"DMF, EtOH",3×,dried at 90 °C in air,90.0,,white powder; octahedra,,ca. 200 nm,,Zr6O4(OH)4 SBU,,,1390.0,not_reported,not_reported,,hydrogen storage,10.1021/acsanm.1c02862,ok,
10.1021/acsanm.1c02862,downloaded\10.1021_acsanm.1c02862.pdf,SI downloaded\10.1021_acsanm.1c02862_SI.pdf,mof_json_store\10.1021_acsanm.1c02862\raw_output.json,mof_json_store\10.1021_acsanm.1c02862\synthesis_002.json,no,,UiO-66-NH2,,Co(NO3)2·6H2O,ZrCl4,0.466 g,2.20817,mmol,nan,,,,,nan,,,,,2-aminoterephthalic acid,BDC-NH2,0.320 g,0.32,g,,,,,,,,,,,acetic acid,AcOH,2.85 mL,2.85,mL,water,H2O,0.125 mL,0.125,mL,"N,N-dimethylformamide",DMF,100 mL,100.0,,,,,120.0,120 °C,24.0,24 h,serum bottle,static,"DMF, EtOH",3×,dried at 90 °C in air,90.0,,yellow powder; cubic,,<100 nm,,Zr6O4(OH)4 SBU,,,1170.0,not_reported,not_reported,,hydrogen storage,10.1021/acsanm.1c02862,ok,
10.1021/acsanm.1c02862,downloaded\10.1021_acsanm.1c02862.pdf,SI downloaded\10.1021_acsanm.1c02862_SI.pdf,mof_json_store\10.1021_acsanm.1c02862\raw_output.json,mof_json_store\10.1021_acsanm.1c02862\synthesis_003.json,no,,UiO-66-NH2,,Mn(NO3)2,ZrCl4,1.500 g,8.38245,mmol,nan,,,,,nan,,,,,2-aminoterephthalic acid,BDC-NH2,1.608 g,1.608,g,,,,,,,,,,,hydrochloric acid,HCl,3 mL,3.0,mL,,,,,,"N,N-dimethylformamide",DMF,80 mL,80.0,,,,,120.0,120 °C,24.0,24 h,autoclave,static,"DMF, EtOH",3×,dried at 90 °C in air,90.0,,yellow powder; irregular morphology,,>200 nm,,Zr6O4(OH)4 SBU,,,1070.0,not_reported,not_reported,,hydrogen storage,10.1021/acsanm.1c02862,ok,
10.1039/c4dt02047b,downloaded\10.1039_c4dt02047b.pdf,SI downloaded\10.1039_c4dt02047b_SI.pdf,mof_json_store\10.1039_c4dt02047b\raw_output.json,mof_json_store\10.1039_c4dt02047b\synthesis_001.json,no,,,,Co(NO3)2·6H2O,,"0.1 mmol, 0.0298 g",0.1,mmol,nan,,0.1 mmol (0.045 g),0.1,mmol,nan,,,,,"1H-2-methyl-4,5-imidazole-dicarboxylic acid",H3mimda,"0.3 mmol, 0.079 g",0.3,mmol,,,,,,,,,,,,,,,,,,,,,water,H2O,10 mL,10.0,,,,,155.0,155 °C,72.0,72 h; cooled 24 h at 5 °C h−1,25 mL Teflon-lined autoclave,"stirred 30 min, then static",,,,,,pink crystals,47.0,,,Nd–Zn heterometallic framework with Nd2Zn2 SBU; 3-connected nodes,"Monoclinic, P21/c; a=12.983(3) Å, b=11.506(3) Å, c=13.013(3) Å, β=115.424(4)°",7.55,,not_reported,not_reported,430.0,luminescence;magnetism,10.1039/c4dt02047b,ok,
10.1039/c4dt02047b,downloaded\10.1039_c4dt02047b.pdf,SI downloaded\10.1039_c4dt02047b_SI.pdf,mof_json_store\10.1039_c4dt02047b\raw_output.json,mof_json_store\10.1039_c4dt02047b\synthesis_002.json,no,,,,Mn(NO3)2,,"0.1 mmol, 0.0298 g",0.1,mmol,nan,,0.1 mmol (0.043 g),0.1,mmol,nan,,,,,"1H-2-methyl-4,5-imidazole-dicarboxylic acid",H3mimda,"0.3 mmol, 0.079 g",0.3,mmol,,,,,,,,,,,,,,,,,,,,,water,H2O,10 mL,10.0,,,,,155.0,155 °C,72.0,72 h; cooled 24 h at 5 °C h−1,25 mL Teflon-lined autoclave,"stirred 30 min, then static",,,,,,,51.0,,,Ho–Zn heterometallic framework; corrugated layers to 3D network,"Monoclinic, C2/c; a=24.191(2) Å, b=9.177(3) Å, c=19.010(6) Å, β=113.910(5)°",,,not_reported,not_reported,,luminescence;magnetism,10.1039/c4dt02047b,ok,
10.1039/c4dt02047b,downloaded\10.1039_c4dt02047b.pdf,SI downloaded\10.1039_c4dt02047b_SI.pdf,mof_json_store\10.1039_c4dt02047b\raw_output.json,mof_json_store\10.1039_c4dt02047b\synthesis_003.json,no,,,,Cd(NO3)2·4H2O,,"0.1 mmol, 0.0298 g",0.1,mmol,nan,,0.1 mmol (0.046 g),0.1,mmol,nan,,,,,"1H-2-methyl-4,5-imidazole-dicarboxylic acid",H3mimda,"0.3 mmol, 0.079 g",0.3,mmol,,,,,,,,,,,,,,,,,,,,,water,H2O,10 mL,10.0,,,,,155.0,155 °C,72.0,72 h; cooled 24 h at 5 °C h−1,25 mL Teflon-lined autoclave,"stirred 30 min, then static",,,,,,,54.0,,,Er–Zn heterometallic framework; corrugated layers to 3D network,"Monoclinic, C2/c; a=24.2346(14) Å, b=9.1735(5) Å, c=19.0739(11) Å, β=114.153(1)°",,,not_reported,not_reported,,luminescence;magnetism,10.1039/c4dt02047b,ok,
10.1039/c4dt02047b,downloaded\10.1039_c4dt02047b.pdf,SI downloaded\10.1039_c4dt02047b_SI.pdf,mof_json_store\10.1039_c4dt02047b\raw_output.json,mof_json_store\10.1039_c4dt02047b\synthesis_004.json,no,,,,Ni(NO3)2·6H2O,,"0.1 mmol, 0.0298 g",0.1,mmol,nan,,0.1 mmol (0.047 g),0.1,mmol,nan,,,,,"1H-2-methyl-4,5-imidazole-dicarboxylic acid",H3mimda,"0.3 mmol, 0.079 g",0.3,mmol,,,,,,,,,,,,,,,,,,,,,water,H2O,10 mL,10.0,,,,,155.0,155 °C,72.0,72 h; cooled 24 h at 5 °C h−1,25 mL Teflon-lined autoclave,"stirred 30 min, then static",,,,,,,49.0,,,Yb–Zn heterometallic framework; corrugated layers to 3D network,"Monoclinic, C2/c; a=24.1744(13) Å, b=9.1789(5) Å, c=18.9734(10) Å, β=114.05°",,,not_reported,not_reported,,luminescence;magnetism,10.1039/c4dt02047b,ok,
10.1039/c4dt02047b,downloaded\10.1039_c4dt02047b.pdf,SI downloaded\10.1039_c4dt02047b_SI.pdf,mof_json_store\10.1039_c4dt02047b\raw_output.json,mof_json_store\10.1039_c4dt02047b\synthesis_005.json,no,,,,MnCl2·4H2O,,"0.1 mmol, 0.0292 g",0.1,mmol,nan,,0.1 mmol (0.042 g),0.1,mmol,nan,,,,,"1H-2-methyl-4,5-imidazole-dicarboxylic acid",H3mimda,"0.3 mmol, 0.079 g",0.3,mmol,,,,,,,,,,,,,,,,,,,,,ethanol/water mixture,EtOH/H2O,10 mL,10.0,,,,,165.0,165 °C,90.0,90 h; cooled 24 h at 5 °C h−1,25 mL Teflon-lined autoclave,"stirred 30 min, then static",,,,,,pale red crystals,38.0,,,Tb–Co heterometallic framework; corrugated layers to 3D network,"Monoclinic, C2/c; a=24.339(3) Å, b=9.1443(12) Å, c=19.064(2) Å, β=114.655(1)°",,,not_reported,not_reported,,luminescence;magnetism,10.1039/c4dt02047b,ok,
10.1039/c4dt02047b,downloaded\10.1039_c4dt02047b.pdf,SI downloaded\10.1039_c4dt02047b_SI.pdf,mof_json_store\10.1039_c4dt02047b\raw_output.json,mof_json_store\10.1039_c4dt02047b\synthesis_006.json,no,,,,Mn(NO3)2,,"0.1 mmol, 0.0292 g",0.1,mmol,nan,,0.1 mmol (0.046 g),0.1,mmol,nan,,,,,"1H-2-methyl-4,5-imidazole-dicarboxylic acid",H3mimda,"0.3 mmol, 0.079 g",0.3,mmol,,,,,,,,,,,,,,,,,,,,,ethanol/water mixture,EtOH/H2O,10 mL,10.0,,,,,165.0,165 °C,90.0,90 h; cooled 24 h at 5 °C h−1,25 mL Teflon-lined autoclave,"stirred 30 min, then static",,,,,,pale red crystals,51.0,,,Dy–Co heterometallic framework; corrugated layers to 3D network,"Monoclinic, C2/c; a=24.3237(17) Å, b=9.1523(6) Å, c=19.0813(13) Å, β=114.6250(10)°",,,not_reported,not_reported,,luminescence;magnetism;single_ion_magnet,10.1039/c4dt02047b,ok,
10.1021/acs.inorgchem.6b01592,downloaded\10.1021_acs.inorgchem.6b01592.pdf,SI downloaded\10.1021_acs.inorgchem.6b01592_SI.pdf,mof_json_store\10.1021_acs.inorgchem.6b01592\raw_output.json,mof_json_store\10.1021_acs.inorgchem.6b01592\synthesis_001.json,no,,,1482037,MnCl2·4H2O,CuI,"30 mg, 0.16 mmol",0.16,mmol,nan,,,,,nan,,,,,"pyridine-3,5-dicarboxylic acid",H2PDC,"15 mg, 0.09 mmol",0.09,mmol,,,,,,,,,,,"1,4-diazabicyclo[2.2.2]octane",dabco,"10 mg, 0.09 mmol",0.09,mmol,nitric acid (aqueous solution),HNO3,"0.15 mL, 2.0 M (aq)",0.3,mmol,"N,N-dimethylformamide",DMF,3 mL,3.0,acetonitrile,MeCN,2 mL,2.0,85.0,85 °C,24.0,1 day,20 mL capped vessel,,dichloromethane,soaked 3 days,activated about 10 h at room temperature,,10.0,green crystals,74.0,,,Cu2(CO2)4 paddle-wheel SBU + Cu2I2 dimer SBU,"a=17.9938(2), b=17.9938(2), c=22.1829(5), I4/mmm",,901.0,not_reported,not_reported,,CO2_capture,10.1021/acs.inorgchem.6b01592,ok,
10.1021/acs.inorgchem.6b01592,downloaded\10.1021_acs.inorgchem.6b01592.pdf,SI downloaded\10.1021_acs.inorgchem.6b01592_SI.pdf,mof_json_store\10.1021_acs.inorgchem.6b01592\raw_output.json,mof_json_store\10.1021_acs.inorgchem.6b01592\synthesis_002.json,no,,,1482038,ZrCl4,CuI,"16 mg, 0.084 mmol",0.084,mmol,nan,,,,,nan,,,,,"pyridine-3,5-dicarboxylic acid",H2PDC,"5 mg, 0.03 mmol",0.03,mmol,,,,,,,,,,,tetrabutylammonium bromide,TBABr,"20 mg, 0.062 mmol",0.062,mmol,nitric acid (in DMF),HNO3,"0.3 mL, 2.5 M in DMF",0.75,mmol,"N,N-dimethylformamide",DMF,1 mL,1.0,,,,,85.0,85 °C,24.0,1 day,20 mL capped vessel,,MeOH,3 days exchange,100 °C under vacuum for 12 h,100.0,12.0,green block crystals,79.0,,,Cu2(CO2)4 paddle-wheel SBU + Cu4I4 SBU,"a=19.1501(17), b=19.1501(17), c=11.1190(12), P4/nmm",,745.0,not_reported,not_reported,,CO2_capture,10.1021/acs.inorgchem.6b01592,ok,
10.1021/acs.inorgchem.6b01592,downloaded\10.1021_acs.inorgchem.6b01592.pdf,SI downloaded\10.1021_acs.inorgchem.6b01592_SI.pdf,mof_json_store\10.1021_acs.inorgchem.6b01592\raw_output.json,mof_json_store\10.1021_acs.inorgchem.6b01592\synthesis_003.json,no,,,1482039,ZrCl4,CuI,"30 mg, 0.16 mmol",0.16,mmol,nan,,,,,nan,,,,,"pyridine-3,5-dicarboxylic acid",H2PDC,"15 mg, 0.09 mmol",0.09,mmol,,,,,,,,,,,"1,4-diazabicyclo[2.2.2]octane",dabco,"10 mg, 0.09 mmol",0.09,mmol,tetrabutylammonium bromide,TBABr,"50 mg, 0.155 mmol",0.155,mmol,"N,N-dimethylformamide",DMF,3 mL,3.0,acetonitrile,MeCN,2 mL,2.0,85.0,85 °C,96.0,4 days,20 mL capped vessel,,MeOH,solvent exchange,activated using a supercritical CO2 drying method,,,green crystals,43.0,,,Cu2(CO2)4 paddle-wheel SBU + Cu2I2 dimer SBU + Cu(CO2)4 SBU,"a=21.2731(5), b=25.7339(6), c=27.1818(7), Fmmm",,775.0,not_reported,not_reported,,CO2_capture,10.1021/acs.inorgchem.6b01592,ok,
10.1039/c0ce00762e,downloaded\10.1039_c0ce00762e.pdf,SI downloaded\10.1039_c0ce00762e_SI.pdf,mof_json_store\10.1039_c0ce00762e\raw_output.json,mof_json_store\10.1039_c0ce00762e\synthesis_001.json,no,,,,ZrCl4,,"0.224 g, 1.02 mmol",1.02,mmol,nan,,,,,nan,,,,,"1,2,4-triazole",TAZ,"0.065 g, 0.94 mmol",0.94,mmol,,,,,,,,,,,,,,,,,,,,,acetonitrile,MeCN,5.0 mL,5.0,,,,,130.0,130 °C,72.0,3 days,Teflon-lined autoclave,stirred ~0.5 h before sealing,,,,,,colorless crystals,63.0,,,"(3,4,6)-connected net",,,,not_reported,not_reported,310.0,luminescence,10.1039/c0ce00762e,ok,
10.1039/c0ce00762e,downloaded\10.1039_c0ce00762e.pdf,SI downloaded\10.1039_c0ce00762e_SI.pdf,mof_json_store\10.1039_c0ce00762e\raw_output.json,mof_json_store\10.1039_c0ce00762e\synthesis_002.json,no,,,,ZrCl4,,"0.234 g, 1.07 mmol",1.07,mmol,nan,,,,,nan,,,,,"1,2,4-triazole",TAZ,"0.067 g, 0.97 mmol",0.97,mmol,,,,,,,,,,,,,,,,,,,,,water,H2O,8.0 mL,8.0,,,,,170.0,170 °C,72.0,3 days,Teflon-lined autoclave,,,,,,,colorless needle-like crystals,42.0,,,"(3,6)-connected net",,,,not_reported,not_reported,360.0,luminescence,10.1039/c0ce00762e,ok,
10.1039/c0ce00762e,downloaded\10.1039_c0ce00762e.pdf,SI downloaded\10.1039_c0ce00762e_SI.pdf,mof_json_store\10.1039_c0ce00762e\raw_output.json,mof_json_store\10.1039_c0ce00762e\synthesis_004.json,no,,,,ZrCl4,,"0.187 g, 0.82 mmol",0.82,mmol,nan,,,,,nan,,,,,"3-amino-1,2,4-triazole",AmTAZ,"0.085 g, 1.01 mmol",1.01,mmol,,,,,,,,,,,aqueous ammonia,,"25%, 1.0 mL",1.0,mL,,,,,,water,H2O,8.0 mL,8.0,,,,,150.0,150 °C,72.0,3 days,Teflon-lined autoclave,stirred ~0.5 h before sealing,,,,,,yellow plate-like crystals,56.0,,,"(4,6)-connected net",,,,not_reported,not_reported,375.0,luminescence,10.1039/c0ce00762e,ok,
10.1039/d4ta03374d,downloaded\10.1039_d4ta03374d.pdf,SI downloaded\10.1039_d4ta03374d_SI.pdf,mof_json_store\10.1039_d4ta03374d\raw_output.json,mof_json_store\10.1039_d4ta03374d\synthesis_001.json,yes,"SNNU-118 could not be synthesized in H2O; absence of DMF, DMPU, or HNO3 hindered SNNU-118 formation.",In-NDC,,ZrCl4,,"1 mmol, 300 mg",1,mmol,nan,,,,,nan,,,,,"1,4-naphthalenedicarboxylic acid","1,4-NDC","0.5 mmol, 108 mg",0.5,mmol,,,,,,,,,,,,,,,,,,,,,water,H2O,10 mL,10.0,,,,,170.0,170 °C,24.0,1 day (stirred 2 h before heating),20 mL Teflon-lined autoclave,stirred,MeOH,solvent exchange 3 days (every 8 h),120 °C under vacuum,120.0,,white powder,80.0,,,oxo-bridged In3+ zigzag chains,,,55.3,not_reported,not_reported,,acetylene separation,10.1039/d4ta03374d,ok,
10.1039/d4ta03374d,downloaded\10.1039_d4ta03374d.pdf,SI downloaded\10.1039_d4ta03374d_SI.pdf,mof_json_store\10.1039_d4ta03374d\raw_output.json,mof_json_store\10.1039_d4ta03374d\synthesis_002.json,yes,"SNNU-118 could not be synthesized in H2O; absence of DMF, DMPU, or HNO3 hindered SNNU-118 formation.",SNNU-118,2327387,ZrCl4,,"0.1 mmol, 30 mg",0.1,mmol,nan,,,,,nan,,,,,"1,4-naphthalenedicarboxylic acid","1,4-NDC","0.1 mmol, 22 mg",0.1,mmol,,,,,,,,,,,nitric acid (6 M),,0.5 mL of 6 M HNO3,,,,,,,,"N,N-dimethylformamide",DMF,"part of mixture 2/1/1/1 (DMF/EG/DMPU/6 M HNO3), ~1.0 mL DMF of 2.5 mL total",1.0,ethylene glycol,EG,"part of mixture 2/1/1/1, ~0.5 mL EG",0.5,100.0,100 °C,72.0,3 days (after 20 min sonication),20 mL glass bottle (PTFE-lined cap),static,DMF; CH3CN,several DMF washes; CH3CN exchange 3 days (every 8 h),210 °C under vacuum,210.0,,colorless transparent rod-like crystals,61.0,,,In–(μ2-OH) zigzag chains; 6-connected In nodes,"Imma, a=17.3685 Å, b=7.2287 Å, c=13.4781 Å, Z=1",7.9,180.9,not_reported,yes,,acetylene separation,10.1039/d4ta03374d,ok,
10.1039/d4ta03374d,downloaded\10.1039_d4ta03374d.pdf,SI downloaded\10.1039_d4ta03374d_SI.pdf,mof_json_store\10.1039_d4ta03374d\raw_output.json,mof_json_store\10.1039_d4ta03374d\synthesis_003.json,yes,"SNNU-118 could not be synthesized in H2O; absence of DMF, DMPU, or HNO3 hindered SNNU-118 formation.",SNNU-128,2327388,ZrCl4,,"0.1 mmol, 30 mg",0.1,mmol,nan,,,,,nan,,,,,"9,10-anthracenedicarboxylic acid","9,10-ADC","0.0375 mmol, 10 mg",0.0375,mmol,,,,,,,,,,,tetrafluoroboric acid,HBF4,100 μL,,,,,,,,"N,N-dimethylacetamide",DMA,"in mixture DMA/DMSO/H2O=2/1/1 v/v, 2 mL DMA of 4 mL total",2.0,dimethyl sulfoxide,DMSO,"in mixture 2/1/1 v/v, 1 mL DMSO",1.0,90.0,90 °C,72.0,3 days (after 20 min sonication),20 mL glass bottle (PTFE-lined cap),static,DMA; MeOH,several DMA washes; MeOH exchange 3 days (every 8 h),120 °C under vacuum,120.0,,light green rod-like crystals,75.0,,,In–(μ2-OH) chains,"P-42_1c, a=b=22.0053 Å, c=7.3962 Å, Z=8",,,not_reported,not_reported,,acetylene separation,10.1039/d4ta03374d,ok,
10.1039/d4dt01729c,downloaded\10.1039_d4dt01729c.pdf,SI downloaded\10.1039_d4dt01729c_SI.pdf,mof_json_store\10.1039_d4dt01729c\raw_output.json,mof_json_store\10.1039_d4dt01729c\synthesis_001.json,no,,HIAM-3016-op,2354184,CdCl2·5/2H2O,,"0.17 mmol, 49.4 mg",0.17,mmol,nan,,,,,nan,,,,,"4,4′-(2-(pyridin-4-yl)-1H-benzo[d]imidazole-4,7-diyl)dibenzoic acid",H2PBIA,generated in situ from H2DATC 0.075 mmol (26.1 mg) and isonicotinaldehyde 0.077 mmol (8.2 mg),,,,,,,,,,,,,,,,,,,,,,,"N,N-dimethylformamide",DMF,3 mL,3.0,,,,,100.0,100 °C,72.0,3 days,5 mL vial,static,DMF,several times,,,,colorless single crystals,,0.2 × 0.1 × 0.1 mm,ant,Zn2(COO)4 paddle-wheel SBU,"a=28.486(6) Å, b=26.892(6) Å, c=20.509(5) Å, β=110.239(12)°, C2/c",,,not_reported,not_reported,400.0,,10.1039/d4dt01729c,ok,
10.1039/d4dt01729c,downloaded\10.1039_d4dt01729c.pdf,SI downloaded\10.1039_d4dt01729c_SI.pdf,mof_json_store\10.1039_d4dt01729c\raw_output.json,mof_json_store\10.1039_d4dt01729c\synthesis_002.json,no,,HIAM-3016,2368472,CdCl2·5/2H2O,,"0.2 mmol, 59.4 mg",0.2,mmol,nan,,,,,nan,,,,,"4,4′-(2-(pyridin-4-yl)-1H-benzo[d]imidazole-4,7-diyl)dibenzoic acid",H2PBIA,"0.075 mmol, 33.0 mg",0.075,mmol,,,,,,,,,,,,,,,,,,,,,"N,N-dimethylformamide",DMF,3 mL,3.0,,,,,100.0,100 °C,72.0,3 days,5 mL vial,static,DMF,several times,,,,single crystals,,0.13 × 0.12 × 0.1 mm,,Zn2(COO)4 paddle-wheel SBU,"a=28.630(2) Å, b=26.8008(19) Å, c=20.3644(16) Å, β=109.961(2)°, C2/c",,,not_reported,not_reported,,,10.1039/d4dt01729c,ok,
10.1039/d4dt01729c,downloaded\10.1039_d4dt01729c.pdf,SI downloaded\10.1039_d4dt01729c_SI.pdf,mof_json_store\10.1039_d4dt01729c\raw_output.json,mof_json_store\10.1039_d4dt01729c\synthesis_003.json,no,,HIAM-3017-op,2354185,CdCl2·5/2H2O,,"0.17 mmol, 49.4 mg",0.17,mmol,nan,,,,,nan,,,,,"4,4′-(2-(4-(pyridin-4-yl)phenyl)-1H-benzo[d]imidazole-4,7-diyl)dibenzoic acid",H2PPBIA,generated in situ from H2DATC 0.075 mmol (26.1 mg) and 4-(pyridin-4-yl)benzaldehyde 0.077 mmol (14 mg),,,,,,,,,,,,,,,,,,,,,,,"N,N-dimethylformamide",DMF,3 mL,3.0,,,,,100.0,100 °C,72.0,3 days,5 mL vial,static,DMF,several times,,,,large single crystals,,0.15 × 0.1 × 0.1 mm,ant,Zn2(COO)4 paddle-wheel SBU,"a=27.145(7) Å, b=28.184(7) Å, c=31.874(8) Å, β=108.221(12)°, C2/c",,,not_reported,yes,400.0,sensing,10.1039/d4dt01729c,ok,
10.1039/c6ta04342a,downloaded\10.1039_c6ta04342a.pdf,SI downloaded\10.1039_c6ta04342a_SI.pdf,mof_json_store\10.1039_c6ta04342a\raw_output.json,mof_json_store\10.1039_c6ta04342a\synthesis_001.json,no,,Zn-ZIF-8,,CdCl2·5/2H2O,,0.98 mmol dissolved in 2 mL H2O (no Co salt),0.98,mmol,nan,,,,,nan,,,,,2-methylimidazole,Hmim,5.675 g (69.11 mmol) dissolved in 20 mL H2O,69.11,mmol,,,,,,,,,,,,,,,,,,,,,water,H2O,20 mL (Hmim solution),20.0,water,H2O,2 mL (metal salt solution),2.0,25,room temperature,0.1667,10 min,,stirred,distilled water,3 times,dried at 65 °C overnight,65.0,,"white powder; truncated rhombic dodecahedra, 150–300 nm",,150–300 nm (particles),,,,20.6,1131.1,not_reported,not_reported,,CO2_capture;hydrogen_storage,10.1039/c6ta04342a,ok,
10.1039/c6ta04342a,downloaded\10.1039_c6ta04342a.pdf,SI downloaded\10.1039_c6ta04342a_SI.pdf,mof_json_store\10.1039_c6ta04342a\raw_output.json,mof_json_store\10.1039_c6ta04342a\synthesis_002.json,no,,Co25Zn75-ZIF-8,,CdCl2·5/2H2O,,25% of total 0.98 mmol metals dissolved in 2 mL H2O,0.98,mmol,nan,,75% of total 0.98 mmol metals dissolved in 2 mL H2O,,,nan,,,,,2-methylimidazole,Hmim,5.675 g (69.11 mmol) dissolved in 20 mL H2O,69.11,mmol,,,,,,,,,,,,,,,,,,,,,water,H2O,20 mL (Hmim solution),20.0,water,H2O,2 mL (metal salt solution),2.0,25,room temperature,0.1667,10 min,,stirred,distilled water,3 times,dried at 65 °C overnight,65.0,,"light violet powder; truncated rhombic dodecahedra, 150–300 nm",,150–300 nm (particles),,,,21.0,1160.1,not_reported,not_reported,,CO2_capture;hydrogen_storage,10.1039/c6ta04342a,ok,
10.1039/c6ta04342a,downloaded\10.1039_c6ta04342a.pdf,SI downloaded\10.1039_c6ta04342a_SI.pdf,mof_json_store\10.1039_c6ta04342a\raw_output.json,mof_json_store\10.1039_c6ta04342a\synthesis_003.json,no,,Co50Zn50-ZIF-8,,CdCl2·5/2H2O,,50% of total 0.98 mmol metals dissolved in 2 mL H2O,0.98,mmol,nan,,50% of total 0.98 mmol metals dissolved in 2 mL H2O,,,nan,,,,,2-methylimidazole,Hmim,5.675 g (69.11 mmol) dissolved in 20 mL H2O,69.11,mmol,,,,,,,,,,,,,,,,,,,,,water,H2O,20 mL (Hmim solution),20.0,water,H2O,2 mL (metal salt solution),2.0,25,room temperature,0.1667,10 min,,stirred,distilled water,3 times,dried at 65 °C overnight,65.0,,"violet powder; truncated rhombic dodecahedra, 150–300 nm",,150–300 nm (particles),,,,19.6,1518.8,not_reported,not_reported,,CO2_capture;hydrogen_storage,10.1039/c6ta04342a,ok,
10.1039/c6ta04342a,downloaded\10.1039_c6ta04342a.pdf,SI downloaded\10.1039_c6ta04342a_SI.pdf,mof_json_store\10.1039_c6ta04342a\raw_output.json,mof_json_store\10.1039_c6ta04342a\synthesis_004.json,no,,Co75Zn25-ZIF-8,,Cd(CH3COO)2·2H2O,,75% of total 0.98 mmol metals dissolved in 2 mL H2O,0.98,mmol,nan,,25% of total 0.98 mmol metals dissolved in 2 mL H2O,,,nan,,,,,2-methylimidazole,Hmim,5.675 g (69.11 mmol) dissolved in 20 mL H2O,69.11,mmol,,,,,,,,,,,,,,,,,,,,,water,H2O,20 mL (Hmim solution),20.0,water,H2O,2 mL (metal salt solution),2.0,25,room temperature,0.1667,10 min,,stirred,distilled water,3 times,dried at 65 °C overnight,65.0,,"violet powder; truncated rhombic dodecahedra, 150–300 nm",,150–300 nm (particles),,,,19.7,1571.7,not_reported,not_reported,,CO2_capture;hydrogen_storage,10.1039/c6ta04342a,ok,
10.1039/c6ta04342a,downloaded\10.1039_c6ta04342a.pdf,SI downloaded\10.1039_c6ta04342a_SI.pdf,mof_json_store\10.1039_c6ta04342a\raw_output.json,mof_json_store\10.1039_c6ta04342a\synthesis_005.json,no,,Co90Zn10-ZIF-8,,Co(CH3COO)2·4H2O,,90% of total 0.98 mmol metals dissolved in 2 mL H2O,0.98,mmol,nan,,10% of total 0.98 mmol metals dissolved in 2 mL H2O,,,nan,,,,,2-methylimidazole,Hmim,5.675 g (69.11 mmol) dissolved in 20 mL H2O,69.11,mmol,,,,,,,,,,,,,,,,,,,,,water,H2O,20 mL (Hmim solution),20.0,water,H2O,2 mL (metal salt solution),2.0,25,room temperature,0.1667,10 min,,stirred,distilled water,3 times,dried at 65 °C overnight,65.0,,"violet powder; truncated rhombic dodecahedra, 150–300 nm",,150–300 nm (particles),,,,21.8,1180.0,not_reported,not_reported,,CO2_capture;hydrogen_storage,10.1039/c6ta04342a,ok,
10.1039/c6ta04342a,downloaded\10.1039_c6ta04342a.pdf,SI downloaded\10.1039_c6ta04342a_SI.pdf,mof_json_store\10.1039_c6ta04342a\raw_output.json,mof_json_store\10.1039_c6ta04342a\synthesis_006.json,no,,Co-ZIF-8 (ZIF-67),,Ni(CH3COO)2·4H2O,,0.98 mmol dissolved in 2 mL H2O (no Zn salt),0.98,mmol,nan,,,,,nan,,,,,2-methylimidazole,Hmim,5.675 g (69.11 mmol) dissolved in 20 mL H2O,69.11,mmol,,,,,,,,,,,,,,,,,,,,,water,H2O,20 mL (Hmim solution),20.0,water,H2O,2 mL (metal salt solution),2.0,25,room temperature,0.1667,10 min,,stirred,distilled water,3 times,dried at 65 °C overnight,65.0,,"violet powder; truncated rhombic dodecahedra, 150–300 nm",,150–300 nm (particles),,,,19.4,1191.2,not_reported,not_reported,,CO2_capture;hydrogen_storage,10.1039/c6ta04342a,ok,
10.1021/acs.cgd.6b00610,downloaded\10.1021_acs.cgd.6b00610.pdf,SI downloaded\10.1021_acs.cgd.6b00610_SI.pdf,mof_json_store\10.1021_acs.cgd.6b00610\raw_output.json,mof_json_store\10.1021_acs.cgd.6b00610\synthesis_001.json,no,,"{[Cd2(3,4-pyrdc)2(4,4′-bipy)(H2O)2]·4H2O}n (1)",,ZnCl2,,"1 mmol, 0.308 g (dissolved in 20 mL H2O; 4 mL of this solution used for layering)",1,mmol,nan,,,,,nan,,,,,"3,4-pyridinedicarboxylic acid","H2-3,4-pyrdc","1 mmol, 168 mg (in 20 mL H2O; deprotonated with NaOH)",1.0,mmol,"4,4'-bipyridine","4,4′-bipy","1 mmol, 156 mg (in 20 mL MeOH)",1.0,mmol,,,,,,sodium hydroxide,NaOH,"2 mmol, 80 mg",2.0,mmol,,,,,,water,H2O,"20 mL (for H2-3,4-pyrdc) + 20 mL (for Cd salt); 1:1 H2O/MeOH buffer (4 mL) used for layering",,methanol,MeOH,"20 mL (for 4,4′-bipy); 1:1 H2O/MeOH buffer (4 mL) used for layering",,25,room temperature,168.0,1 week,glass tube (layered diffusion),static diffusion; initial solutions stirred 30 min,MeOH,,120 °C under vacuum for 4 h,120.0,4.0,colorless block-shaped crystals,82.0,,,"Cd(II) nodes; 2D metal–carboxylate sheets pillared by 4,4′-bipy","a=7.6297(2), b=26.8079(5), c=15.0922(3) Å, β=90.838(1)°, P21/c",,,not_reported,not_reported,240.0,CO2_capture;water_harvesting,10.1021/acs.cgd.6b00610,ok,
10.1021/acs.cgd.6b00610,downloaded\10.1021_acs.cgd.6b00610.pdf,SI downloaded\10.1021_acs.cgd.6b00610_SI.pdf,mof_json_store\10.1021_acs.cgd.6b00610\raw_output.json,mof_json_store\10.1021_acs.cgd.6b00610\synthesis_002.json,no,,"{[Mn2(3,4-pyrdc)2(bpee)(H2O)2]·H2O}n (2)",,ZnCl2,,"1 mmol, 0.198 g",1,mmol,nan,,,,,nan,,,,,"3,4-pyridinedicarboxylic acid","H2-3,4-pyrdc","1 mmol, 168 mg (deprotonated with NaOH; same as for 1)",1.0,mmol,"1,2-bis(4-pyridyl)ethylene",bpee,"1 mmol, 0.182 g",1.0,mmol,,,,,,sodium hydroxide,NaOH,"2 mmol, 80 mg (same as for 1)",2.0,mmol,,,,,,water,H2O,H2O/MeOH diffusion medium (same as for 1),,methanol,MeOH,H2O/MeOH diffusion medium (same as for 1),,25,room temperature,336.0,2 weeks,glass tube (layered diffusion),static diffusion,MeOH,,120 °C under vacuum for 4 h,120.0,4.0,pale-yellow crystals,69.0,,,Mn(II) nodes; 2D metal–carboxylate layers pillared by bpee,"a=22.7591(13), b=11.1312(5), c=11.6810(5) Å, β=111.652(4)°, C2/c",,,not_reported,not_reported,270.0,CO2_capture;water_harvesting,10.1021/acs.cgd.6b00610,ok,
10.1021/acs.cgd.6b00610,downloaded\10.1021_acs.cgd.6b00610.pdf,SI downloaded\10.1021_acs.cgd.6b00610_SI.pdf,mof_json_store\10.1021_acs.cgd.6b00610\raw_output.json,mof_json_store\10.1021_acs.cgd.6b00610\synthesis_003.json,no,,"{[Cu2(3,4-pyrdc)2(bpp)2(H2O)4]·5H2O}n (3)",,ZnCl2,,"1 mmol, 0.241 g",1,mmol,nan,,,,,nan,,,,,"3,4-pyridinedicarboxylic acid","H2-3,4-pyrdc","1 mmol, 168 mg (deprotonated with NaOH; same as for 1)",1.0,mmol,"1,3-bis(4-pyridyl)propane",bpp,"1 mmol, 0.198 g",1.0,mmol,,,,,,sodium hydroxide,NaOH,"2 mmol, 80 mg (same as for 1)",2.0,mmol,,,,,,water,H2O,H2O/MeOH diffusion medium (same as for 1),,methanol,MeOH,H2O/MeOH diffusion medium (same as for 1),,25,room temperature,480.0,20 days,glass tube (layered diffusion),static diffusion,MeOH,,120 °C under vacuum for 4 h,120.0,4.0,blue-colored crystals,58.0,,,Cu(II) nodes; 1D metal–carboxylate chains linked by bpp; H-bonded 3D,"a=23.9719(6), b=11.9127(3), c=8.9852(2) Å, Pna21",,,not_reported,not_reported,,CO2_capture;water_harvesting,10.1021/acs.cgd.6b00610,ok,
10.1002/anie.202305144,downloaded\10.1002_anie.202305144.pdf,SI downloaded\10.1002_anie.202305144_SI.pdf,mof_json_store\10.1002_anie.202305144\raw_output.json,mof_json_store\10.1002_anie.202305144\synthesis_001.json,no,,ZrMOF-1,2207865,Ni(SO4)·6H2O,ZrCl4,2.0 mg,0.0109381,mmol,Co(SO4)·7H2O,,,,,nan,,,,,H8PEP-1,H8PEP-1,1.0 mg,1.0,mg,,,,,,,,,,,formic acid,,1 mL,1.0,mL,,,,,,"N,N-diethylformamide",DEF,1.0 mL (total DEF from two 0.5 mL solutions),1.0,,,,,150.0,150 °C,72.0,3 days,glass vial,static,,,,,,colorless transparent single crystals,,,bcu,Zr6O4(OH)4(H2O)8 8-connected SBU,"a=12.0989(11) Å, b=17.4170(19) Å, c=21.8644(10) Å, Pmmm",,1877.0,not_reported,yes,350.0,water_harvesting,10.1002/anie.202305144,ok,
10.1002/anie.202305144,downloaded\10.1002_anie.202305144.pdf,SI downloaded\10.1002_anie.202305144_SI.pdf,mof_json_store\10.1002_anie.202305144\raw_output.json,mof_json_store\10.1002_anie.202305144\synthesis_002.json,no,,ZrMOF-2,2207866,Ni(SO4)·6H2O,ZrCl4,2.0 mg,0.0109381,mmol,Co(SO4)·7H2O,,,,,nan,,,,,H8PEP-2,H8PEP-2,1.0 mg,1.0,mg,,,,,,,,,,,formic acid,,1 mL,1.0,mL,,,,,,"N,N-diethylformamide",DEF,1.0 mL (total DEF from two 0.5 mL solutions),1.0,,,,,150.0,150 °C,72.0,3 days,glass vial,static,,,,,,colorless transparent single crystals,,,bcu,Zr6O4(OH)4(H2O)8 8-connected SBU,"a=16.4069(6) Å, b=20.7247(13) Å, c=28.4867(6) Å, Pmmm",,553.0,not_reported,no,350.0,water_harvesting,10.1002/anie.202305144,ok,
10.1002/anie.202305144,downloaded\10.1002_anie.202305144.pdf,SI downloaded\10.1002_anie.202305144_SI.pdf,mof_json_store\10.1002_anie.202305144\raw_output.json,mof_json_store\10.1002_anie.202305144\synthesis_003.json,no,,ZrMOF-1,2207865,Ni(SO4)·6H2O,ZrCl4,100.0 mg (0.43 mmol),0.43,mmol,Co(SO4)·7H2O,,,,,nan,,,,,H8PEP-1,H8PEP-1,50.0 mg (0.034 mmol),50.0,mg,,,,,,,,,,,formic acid,,10 mL,10.0,mL,,,,,,"N,N-diethylformamide",DEF,10 mL,10.0,,,,,130.0,130 °C,72.0,72 h,glass vial,static,"DEF, acetone","DEF: 6 times over 3 days; acetone: 3 days, replace 2× per day",120 °C under vacuum for 12 h,120.0,12.0,polyhedron particles,,1–5 μm,bcu,Zr6O4(OH)4(H2O)8 8-connected SBU,"a=12.0989(11) Å, b=17.4170(19) Å, c=21.8644(10) Å, Pmmm",,1877.0,not_reported,yes,350.0,water_harvesting,10.1002/anie.202305144,ok,
10.1002/anie.202305144,downloaded\10.1002_anie.202305144.pdf,SI downloaded\10.1002_anie.202305144_SI.pdf,mof_json_store\10.1002_anie.202305144\raw_output.json,mof_json_store\10.1002_anie.202305144\synthesis_004.json,no,,ZrMOF-2,2207866,ZrCl4,ZrCl4,100.0 mg (0.43 mmol),0.43,mmol,nan,,,,,nan,,,,,H8PEP-2,H8PEP-2,50.0 mg (0.024 mmol),50.0,mg,,,,,,,,,,,formic acid,,10 mL,10.0,mL,,,,,,"N,N-diethylformamide",DEF,10 mL,10.0,,,,,130.0,130 °C,72.0,72 h,glass vial,static,"DEF, acetone","DEF: 6 times over 3 days; acetone: 3 days, replace 2× per day",120 °C under vacuum for 12 h,120.0,12.0,,,,bcu,Zr6O4(OH)4(H2O)8 8-connected SBU,"a=16.4069(6) Å, b=20.7247(13) Å, c=28.4867(6) Å, Pmmm",,553.0,not_reported,no,350.0,water_harvesting,10.1002/anie.202305144,ok,
10.1039/d1ce00112d,downloaded\10.1039_d1ce00112d.pdf,SI downloaded\10.1039_d1ce00112d_SI.pdf,mof_json_store\10.1039_d1ce00112d\raw_output.json,mof_json_store\10.1039_d1ce00112d\synthesis_001.json,yes,"Tried to optimize JOU-45 (85–135 °C, metal:ligand 3:1–6:1, 10–35 μL HNO3, mixed solvents) but failed to improve yield.",JOU-44,,ZrCl4,,"0.07 mmol, 21 mg",0.07,mmol,nan,,,,,nan,,,,,"benzene-1,3,5-tricarboxylic acid",BTC,"0.027 mmol, 5.67 mg",0.027,mmol,"1,2,4,5-tetrakis(4-carboxyphenyl)benzene",TCPB,"0.027 mmol, 15 mg",0.027,mmol,,,,,,nitric acid (65 wt%),,"20 μL, 65 wt%",20.0,μL,,,,,,"N,N-dimethylformamide",DMF,2.5 mL,2.5,,,,,120.0,120 °C,72.0,72 h,"pressure-resistant glass bottle, 10 mL",static,DMF,,,,,colourless hexahedral crystals,30.0,0.35 × 0.31 × 0.12 mm,,anionic [Zn2(COO−)5]− cluster,"a=25.411(12) Å, b=16.573(8) Å, c=16.573 Å, Pbam",,,not_reported,not_reported,,dye_adsorption;dye_separation;luminescence;lanthanide_sensitization,10.1039/d1ce00112d,ok,
10.1039/d1ce00112d,downloaded\10.1039_d1ce00112d.pdf,SI downloaded\10.1039_d1ce00112d_SI.pdf,mof_json_store\10.1039_d1ce00112d\raw_output.json,mof_json_store\10.1039_d1ce00112d\synthesis_002.json,yes,"Tried to optimize JOU-45 (85–135 °C, metal:ligand 3:1–6:1, 10–35 μL HNO3, mixed solvents) but failed to improve yield.",JOU-45,,ZrCl4,,"0.07 mmol, 21 mg",0.07,mmol,nan,,,,,nan,,,,,"[1,1′-biphenyl]-3,4′,5-tricarboxylic acid",BPTC,"0.027 mmol, 12 mg",0.027,mmol,"1,2,4,5-tetrakis(4-carboxyphenyl)benzene",TCPB,"0.027 mmol, 15 mg",0.027,mmol,,,,,,nitric acid (65 wt%),,"20 μL, 65 wt%",20.0,μL,,,,,,"N,N-dimethylformamide",DMF,2.5 mL,2.5,,,,,120.0,120 °C,72.0,72 h,"pressure-resistant glass bottle, 10 mL",static,DMF,,,,,colourless hexahedral crystals,2.0,0.33 × 0.31 × 0.12 mm,,anionic [Zn2(COO−)5]− cluster,"a=17.693 Å, b=33.688 Å, c=16.248 Å, Pbam",,,not_reported,not_reported,,,10.1039/d1ce00112d,ok,
