Repository: zzhenglab/MOFinder

# MOFinder

MOFinder extracts MOF synthesis information from the literature, reconstructs evidence-supported negative reaction records, and prepares datasets for synthesis-outcome prediction.
[Web application](https://mofinder.chemistry.wustl.edu/) | [Demos](Demo/README.md) | [Source code](docs/source_to_code.md) | [Workflow guide](docs/workflow.md) | [Model evaluation](docs/evaluation.md)

## Quick start

The workflow runs through Python commands. Python 3.10 or newer is required. Clone the repository and initialize its related applications:

```bash
git clone --recurse-submodules https://github.com/zzhenglab/MOFinder.git
cd MOFinder
```

Start with the two offline demonstrations:

```bash

File: mof_extraction_1_2.csv (part 192 of 305)
doi,main_pdf,si_pdf,raw_output,parsed_json,article_trial_or_failure,article_trial_or_failure_notes,mof_name,crystal_code,metal_1,metal_1_abbr,metal_1_amount_text,metal_1_amount_value,metal_1_amount_unit,metal_2,metal_2_abbr,metal_2_amount_text,metal_2_amount_value,metal_2_amount_unit,metal_3,metal_3_abbr,metal_3_amount_text,metal_3_amount_value,metal_3_amount_unit,linker_1,linker_1_abbr,linker_1_amount_text,linker_1_amount_value,linker_1_amount_unit,linker_2,linker_2_abbr,linker_2_amount_text,linker_2_amount_value,linker_2_amount_unit,linker_3,linker_3_abbr,linker_3_amount_text,linker_3_amount_value,linker_3_amount_unit,modulator_1,modulator_1_abbr,modulator_1_amount_text,modulator_1_amount_value,modulator_1_amount_unit,modulator_2,modulator_2_abbr,modulator_2_amount_text,modulator_2_amount_value,modulator_2_amount_unit,solvent_main,solvent_main_abbr,solvent_main_amount_text,solvent_main_ml,solvent_secondary,solvent_secondary_abbr,solvent_secondary_amount_text,solvent_secondary_ml,temperature_c,temperature_c_text,time_h,time_text,vessel_type,stirring,washing_solvent,washing_cycles,activation_text,activation_temp_c,activation_time_h,crystal_morphology,yield_percent,crystal_size,topology_code,metal_cluster_connectivity,unit_cell_short,pore_diameter_A,BET_surface_area_m2g,air_stable,water_stable,tga_decomposition_temp_c,applications,reference,status,error
10.1021/acs.cgd.0c00827,downloaded\10.1021_acs.cgd.0c00827.pdf,SI downloaded\10.1021_acs.cgd.0c00827_SI.pdf,mof_json_store\10.1021_acs.cgd.0c00827\raw_output.json,mof_json_store\10.1021_acs.cgd.0c00827\synthesis_001.json,no,,CPM-s1,,ZrCl4,,74 mg,0.317548,mmol,nan,,,,,nan,,,,,Na2 dsoba,dsoba,56 mg,56.0,mg,,,,,,,,,,,,,,,,,,,,,"N,N-dimethylformamide",DMF,2.1 g,,"1,3-dimethyl-2-imidazolidinone",e-murea,1.0 g,,100.0,100 °C,120.0,5 days,20 mL glass vial,sonicated 30 min; static thereafter,,,,,,large colorless clustering spikes,77.0,,pcu,Zn4O(COO)6 tetramer (MOF-5-type),"a=28.91, b=15.422, c=27.71, Pna21",,,not_reported,not_reported,,ion_conduction,10.1021/acs.cgd.0c00827,ok,
10.1021/acs.cgd.0c00827,downloaded\10.1021_acs.cgd.0c00827.pdf,SI downloaded\10.1021_acs.cgd.0c00827_SI.pdf,mof_json_store\10.1021_acs.cgd.0c00827\raw_output.json,mof_json_store\10.1021_acs.cgd.0c00827\synthesis_002.json,no,,CPM-s2,,ZrCl4,,60 mg,0.257471,mmol,nan,,,,,nan,,,,,Na2 dsoba,dsoba,46 mg,46.0,mg,,,,,,,,,,,,,,,,,,,,,"N,N-dimethylformamide",DMF,2.1 g,,"1,3-dimethyl-2-imidazolidinone",e-murea,1.0 g,,120.0,120 °C,120.0,5 days,20 mL glass vial,sonicated 30 min; static thereafter,DMF,quick sonication pulses,,,,yellow-tinted crystalline material,90.0,,pcu,Zn4O(COO)6 tetramer (MOF-5-type),"a=b=25.100, c=23.142, R3c",,,not_reported,not_reported,,ion_conduction,10.1021/acs.cgd.0c00827,ok,
10.1021/acs.cgd.0c00827,downloaded\10.1021_acs.cgd.0c00827.pdf,SI downloaded\10.1021_acs.cgd.0c00827_SI.pdf,mof_json_store\10.1021_acs.cgd.0c00827\raw_output.json,mof_json_store\10.1021_acs.cgd.0c00827\synthesis_003.json,no,,CPM-s3,,Zn(NO3)2·6H2O,,60 mg,0.275886,mmol,NH4VO3,,,,,W12O40,,,,,Na2 dsoba,dsoba,73 mg,73.0,mg,,,,,,,,,,,,,,,,,,,,,"N,N-diethylformamide",DEF,4 g,,ethanol,EtOH,4 g,,120.0,120 °C,168.0,7 days,23 mL Teflon-lined stainless autoclave,stirred 1 h before sealing; then static,DMF (hot),until clean,,,,,40.0,,pcu,centrosymmetric hexameric [(Zn2OH2)3(COO)6] with pendant carboxylates,"a=b=19.969, c=77.038, R3c",,,not_reported,not_reported,,ion_conduction;gas_sorption,10.1021/acs.cgd.0c00827,ok,
10.1021/acs.cgd.0c00827,downloaded\10.1021_acs.cgd.0c00827.pdf,SI downloaded\10.1021_acs.cgd.0c00827_SI.pdf,mof_json_store\10.1021_acs.cgd.0c00827\raw_output.json,mof_json_store\10.1021_acs.cgd.0c00827\synthesis_004.json,no,,CPM-s4,,Zn(NO3)2·6H2O,,63 mg,0.28968,mmol,NH4VO3,,,,,W12O40,,,,,K2 dsoba,dsoba,49 mg,49.0,mg,,,,,,,,,,,,,,,,,,,,,"N,N-dimethylformamide",DMF,2.1 g,,"1,3-dimethyl-2-imidazolidinone",e-murea,1.0 g,,120.0,120 °C,24.0,24 h,20 mL glass vial,sonicated 30 min; static thereafter,DMF,quick sonication pulses,,,,colorless crystalline cubes,30.0,,,mixed SBUs: paddle-wheel Zn2(COO)4 and monomeric Zn nodes,"a=23.142, b=12.371, c=25.092, β=107.659°, P21/c",,,not_reported,not_reported,,,10.1021/acs.cgd.0c00827,ok,
10.1021/acs.cgd.0c00827,downloaded\10.1021_acs.cgd.0c00827.pdf,SI downloaded\10.1021_acs.cgd.0c00827_SI.pdf,mof_json_store\10.1021_acs.cgd.0c00827\raw_output.json,mof_json_store\10.1021_acs.cgd.0c00827\synthesis_005.json,no,,CPM-s5,,Zn(NO3)2·6H2O,,30 mg,0.137943,mmol,nan,,,,,nan,,,,,K2 dsoba,dsoba,54 mg,54.0,mg,,,,,,,,,,,,,,,,,,,,,"N,N-diethylformamide",DEF,4.0 g,,ethanol,EtOH,4.0 g,,120.0,120 °C,120.0,5 days,20 mL glass vial,sonicated 30 min; static thereafter,DMF,quick sonication pulses,,,,colorless crystalline needles,35.0,,,infinite Zn–carboxylate chains (1D),"a=44.20, b=15.892, c=7.134, β=98.119°, C2/c",,,not_reported,not_reported,,,10.1021/acs.cgd.0c00827,ok,
10.1021/acs.cgd.0c00827,downloaded\10.1021_acs.cgd.0c00827.pdf,SI downloaded\10.1021_acs.cgd.0c00827_SI.pdf,mof_json_store\10.1021_acs.cgd.0c00827\raw_output.json,mof_json_store\10.1021_acs.cgd.0c00827\synthesis_006.json,no,,CPM-s6,,ZnCl2,,30 mg,0.220125,mmol,nan,,,,,nan,,,,,Cs2 dsoba,dsoba,105 mg,105.0,mg,,,,,,,,,,,,,,,,,,,,,"N,N-diethylformamide",DEF,4.0 g,,methanol,MeOH,4.0 g,,120.0,120 °C,120.0,5 days,20 mL glass vial,sonicated 30 min; static thereafter,DMF,quick sonication pulses,,,,colorless crystalline plates,50.0,,,monomeric Zn nodes forming 1D (Zn–COO)∞ chains,"a=17.355, b=9.966, c=13.918, P21212",,,not_reported,not_reported,,,10.1021/acs.cgd.0c00827,ok,
10.1039/c9sc06064b,downloaded\10.1039_c9sc06064b.pdf,SI downloaded\10.1039_c9sc06064b_SI.pdf,mof_json_store\10.1039_c9sc06064b\raw_output.json,mof_json_store\10.1039_c9sc06064b\synthesis_001.json,no,,MOF-74-III (Zn),,ZnCl2,,40 mg,0.2935,mmol,nan,,,,,nan,,,,,Linker III,L-III,15 mg,15.0,mg,,,,,,,,,,,,,,,,,,,,,"N,N-dimethylformamide",DMF,2 mL,2.0,ethanol,EtOH,0.1 mL,0.1,100.0,100 °C,24.0,24 h,Pyrex vial,,,,,,,colorless spherulites,,,,,,,,,,,,10.1039/c9sc06064b,ok,
10.1039/c9sc06064b,downloaded\10.1039_c9sc06064b.pdf,SI downloaded\10.1039_c9sc06064b_SI.pdf,mof_json_store\10.1039_c9sc06064b\raw_output.json,mof_json_store\10.1039_c9sc06064b\synthesis_002.json,no,,MOF-74-II (Zn),,ZnCl2,,40 mg,0.2935,mmol,nan,,,,,nan,,,,,Linker II,L-II,15 mg,15.0,mg,,,,,,,,,,,,,,,,,,,,,"N,N-dimethylformamide",DMF,2 mL,2.0,ethanol,EtOH,0.1 mL,0.1,100.0,100 °C,24.0,24 h,Pyrex vial,,,,,,,colorless spherulites,,,,,,,,,,,,10.1039/c9sc06064b,ok,
10.1039/c9sc06064b,downloaded\10.1039_c9sc06064b.pdf,SI downloaded\10.1039_c9sc06064b_SI.pdf,mof_json_store\10.1039_c9sc06064b\raw_output.json,mof_json_store\10.1039_c9sc06064b\synthesis_003.json,no,,MOF-74-I (Zn),,ZnCl2,,40 mg,0.2935,mmol,nan,,,,,nan,,,,,Linker I,L-I,12 mg,12.0,mg,,,,,,,,,,,,,,,,,,,,,"N,N-dimethylformamide",DMF,2 mL,2.0,ethanol,EtOH,0.1 mL,0.1,100.0,100 °C,24.0,24 h,Pyrex vial,,,,,,,yellow crystals,,,,,,,,,,,,10.1039/c9sc06064b,ok,
10.1039/c9ce00213h,downloaded\10.1039_c9ce00213h.pdf,SI downloaded\10.1039_c9ce00213h_SI.pdf,mof_json_store\10.1039_c9ce00213h\raw_output.json,mof_json_store\10.1039_c9ce00213h\synthesis_001.json,yes,AA modulator in water (6/1 and 1/1 v/v) gave amorphous; low TFA (water/TFA 30/1 v/v) also amorphous; 2 days at RT.,UiO-66-(COOH)2,,ZrCl4,,45 mg (~0.195 mmol),0.195,mmol,nan,,,,,nan,,,,,"1,2,4,5-benzenetetracarboxylic acid",H2BTEC,32 mg (~0.126 mmol),32.0,mg,,,,,,,,,,,trifluoroacetic acid,TFA,500 uL (~6.53 mmol),500.0,uL,,,,,,water,H2O,3.0 mL (1.5 mL + 1.5 mL),3.0,,,,,25,room temperature,48.0,48 h,,stirred,"water, ethanol, acetone",water 3×; ethanol 2×; acetone soak 2 days (replace 2×/day),30 °C under vacuum for 14 h,30.0,14.0,white crystalline powder,,,fcu,Zr6 oxo cluster nodes,,,890.0,not_reported,not_reported,350.0,ammonia_capture,10.1039/c9ce00213h,ok,
10.1039/c9ce00213h,downloaded\10.1039_c9ce00213h.pdf,SI downloaded\10.1039_c9ce00213h_SI.pdf,mof_json_store\10.1039_c9ce00213h\raw_output.json,mof_json_store\10.1039_c9ce00213h\synthesis_002.json,yes,AA modulator in water (6/1 and 1/1 v/v) gave amorphous; low TFA (water/TFA 30/1 v/v) also amorphous; 2 days at RT.,UiO-66-(COOH)2,,ZrCl4,,450 mg (~1.95 mmol),1.95,mmol,nan,,,,,nan,,,,,"1,2,4,5-benzenetetracarboxylic acid",H2BTEC,320 mg (~1.26 mmol),320.0,mg,,,,,,,,,,,trifluoroacetic acid,TFA,5 mL (~65.3 mmol),5.0,mL,,,,,,water,H2O,30 mL (15 mL + 15 mL),30.0,,,,,40.0,40 °C,,,glass reactor on aluminum heating block,stirred,"water, ethanol, acetone",water 3×; ethanol 2×; acetone soak 2 days (replace 2×/day),30 °C under vacuum for 14 h,30.0,14.0,white crystalline powder,,,fcu,Zr6 oxo cluster nodes,,,870.0,not_reported,not_reported,350.0,ammonia_capture,10.1039/c9ce00213h,ok,
10.1039/c9ce00213h,downloaded\10.1039_c9ce00213h.pdf,SI downloaded\10.1039_c9ce00213h_SI.pdf,mof_json_store\10.1039_c9ce00213h\raw_output.json,mof_json_store\10.1039_c9ce00213h\synthesis_003.json,yes,AA modulator in water (6/1 and 1/1 v/v) gave amorphous; low TFA (water/TFA 30/1 v/v) also amorphous; 2 days at RT.,UiO-66-(COOH)2,,ZrO(NO3)2,,450 mg (~1.95 mmol),1.95,mmol,nan,,,,,nan,,,,,"1,2,4,5-benzenetetracarboxylic acid",H2BTEC,320 mg (~1.26 mmol),320.0,mg,,,,,,,,,,,trifluoroacetic acid,TFA,5 mL (~65.3 mmol),5.0,mL,,,,,,water,H2O,30 mL (15 mL + 15 mL),30.0,,,,,80.0,80 °C,,,glass reactor on aluminum heating block,stirred,"water, ethanol, acetone",water 3×; ethanol 2×; acetone soak 2 days (replace 2×/day),30 °C under vacuum for 14 h,30.0,14.0,white crystalline powder,,,fcu,Zr6 oxo cluster nodes,,,890.0,not_reported,not_reported,350.0,ammonia_capture,10.1039/c9ce00213h,ok,
10.1039/c9ce00213h,downloaded\10.1039_c9ce00213h.pdf,SI downloaded\10.1039_c9ce00213h_SI.pdf,mof_json_store\10.1039_c9ce00213h\raw_output.json,mof_json_store\10.1039_c9ce00213h\synthesis_004.json,yes,AA modulator in water (6/1 and 1/1 v/v) gave amorphous; low TFA (water/TFA 30/1 v/v) also amorphous; 2 days at RT.,UiO-66-(COOH)2,,MnCl2·4H2O,,450 mg (~1.95 mmol),1.95,mmol,nan,,,,,nan,,,,,"1,2,4,5-benzenetetracarboxylic acid",H2BTEC,320 mg (~1.26 mmol),320.0,mg,,,,,,,,,,,trifluoroacetic acid,TFA,5 mL (~65.3 mmol),5.0,mL,,,,,,water,H2O,30 mL (15 mL + 15 mL),30.0,,,,,100.0,reflux (100 °C),48.0,48 h,reflux with condenser (100 mL reactor),stirred,"water, ethanol, acetone",water 3×; ethanol 2×; acetone soak 2 days (replace 2×/day),30 °C under vacuum for 14 h,30.0,14.0,white crystalline powder,,,fcu,Zr6 oxo cluster nodes,,,820.0,not_reported,not_reported,350.0,ammonia_capture,10.1039/c9ce00213h,ok,
10.1039/c9ce00213h,downloaded\10.1039_c9ce00213h.pdf,SI downloaded\10.1039_c9ce00213h_SI.pdf,mof_json_store\10.1039_c9ce00213h\raw_output.json,mof_json_store\10.1039_c9ce00213h\synthesis_005.json,yes,AA modulator in water (6/1 and 1/1 v/v) gave amorphous; low TFA (water/TFA 30/1 v/v) also amorphous; 2 days at RT.,UiO-66-F4,,MnCl2·4H2O,,45 mg (~0.195 mmol),0.195,mmol,nan,,,,,nan,,,,,tetrafluoroterephthalic acid,H2BDC-F4,30 mg (~0.126 mmol),30.0,mg,,,,,,,,,,,acetic acid,AA,250 uL (~4.37 mmol),250.0,uL,,,,,,water,H2O,2.0 mL (1 mL + 1 mL),2.0,,,,,25,room temperature,40.0,40 h,,stirred,"water, ethanol, acetone",water 3×; ethanol 2×; acetone soak 2 days (replace 2×/day),30 °C under vacuum for 14 h,30.0,14.0,white crystalline powder,,,fcu,Zr6 oxo cluster nodes,,,690.0,not_reported,not_reported,350.0,nerve_agent_hydrolysis,10.1039/c9ce00213h,ok,
10.1002/adma.201705869,downloaded\10.1002_adma.201705869.pdf,SI downloaded\10.1002_adma.201705869_SI.pdf,mof_json_store\10.1002_adma.201705869\raw_output.json,mof_json_store\10.1002_adma.201705869\synthesis_002.json,no,,CAU-10-H,,MnCl2·4H2O,,"0.5 M, 225 µL",0.1125,mmol,nan,NaAlO2,"0.5 M, 150 µL",0.075,mmol,nan,,,,,sodium isophthalate,m-Na2BDC,"0.5 M, 600 µL",0.3,mmol,,,,,,,,,,,,,,,,,,,,,water,H2O,925 µL,0.925,ethanol,EtOH,100 µL,0.1,100.0,100 °C,5.0,5 h,microwave vial (4 mL),,"water, ethanol",,dried at 80 °C for 12 h,80.0,12.0,white powder,,,,,,,,not_reported,yes,,adsorption_chiller,10.1002/adma.201705869,ok,
10.1002/adma.201705869,downloaded\10.1002_adma.201705869.pdf,SI downloaded\10.1002_adma.201705869_SI.pdf,mof_json_store\10.1002_adma.201705869\raw_output.json,mof_json_store\10.1002_adma.201705869\synthesis_003.json,no,,CAU-10-H,,MnCl2·4H2O,,"0.5 M, 1.5 mL",0.75,mmol,nan,NaAlO2,"0.5 M, 1.0 mL",0.5,mmol,nan,,,,,sodium isophthalate,m-Na2BDC,"0.5 M, 4 mL",2.0,mmol,,,,,,,,,,,,,,,,,,,,,water,H2O,7.75 mL,7.75,ethanol,EtOH,0.75 mL,0.75,100.0,100 °C,5.0,5 h,microwave vial (30 mL),,"water, ethanol",,dried at 80 °C for 12 h,80.0,12.0,white powder,84.0,,,,,,,not_reported,yes,,adsorption_chiller,10.1002/adma.201705869,ok,
10.1039/c5ce02277k,downloaded\10.1039_c5ce02277k.pdf,SI downloaded\10.1039_c5ce02277k_SI.pdf,mof_json_store\10.1039_c5ce02277k\raw_output.json,mof_json_store\10.1039_c5ce02277k\synthesis_001.json,yes,"Screened L/M, H2O/MeOH ratios and temperature; some conditions gave non-MOF 6 or no crystals (e.g., CoSO4·7H2O, other solvent ratios failed).",,,Cu(NO3)2·3H2O,,"5.0 mg, 0.02 mmol",0.02,mmol,nan,,,,,nan,,,,,"2-[4-(1H-imidazole-1-ylmethyl)-1H-1,2,3-triazol-1-yl] acetic acid",Himta,"8.3 mg, 0.04 mmol",0.04,mmol,,,,,,,,,,,,,,,,,,,,,water,H2O,"H2O/CH3OH (1:1, 4 mL)",,methanol,MeOH,"H2O/CH3OH (1:1, 4 mL)",,90.0,90 °C,72.0,3 days,25 mL Teflon-lined stainless steel container,,,,,,,blue crystals,30.0,,,"square-planar Cu(II) nodes; 2D (4,4) net",,,,not_reported,not_reported,,,10.1039/c5ce02277k,ok,
10.1039/c5ce02277k,downloaded\10.1039_c5ce02277k.pdf,SI downloaded\10.1039_c5ce02277k_SI.pdf,mof_json_store\10.1039_c5ce02277k\raw_output.json,mof_json_store\10.1039_c5ce02277k\synthesis_002.json,yes,"Screened L/M, H2O/MeOH ratios and temperature; some conditions gave non-MOF 6 or no crystals (e.g., CoSO4·7H2O, other solvent ratios failed).",,,Zn(CH3COO)2,,"4.8 mg, 0.02 mmol",0.02,mmol,nan,,,,,nan,,,,,"2-[4-(1H-imidazole-1-ylmethyl)-1H-1,2,3-triazol-1-yl] acetic acid",Himta,"8.3 mg, 0.04 mmol",0.04,mmol,,,,,,,,,,,,,,,,,,,,,methanol,MeOH,"H2O/CH3OH (1:2), 3 mL",3.0,water,H2O,"H2O/CH3OH (1:2), 3 mL",3.0,100.0,100 °C,72.0,3 days,Teflon-lined stainless steel container,,,,,,,pink crystals,69.0,,rtl,rod-based framework,,,,not_reported,not_reported,,luminescence,10.1039/c5ce02277k,ok,
10.1039/c5ce02277k,downloaded\10.1039_c5ce02277k.pdf,SI downloaded\10.1039_c5ce02277k_SI.pdf,mof_json_store\10.1039_c5ce02277k\raw_output.json,mof_json_store\10.1039_c5ce02277k\synthesis_003.json,yes,"Screened L/M, H2O/MeOH ratios and temperature; some conditions gave non-MOF 6 or no crystals (e.g., CoSO4·7H2O, other solvent ratios failed).",,,Zn(CH3COO)2,,"3.4 mg, 0.02 mmol",0.02,mmol,nan,,,,,nan,,,,,"2-[4-(1H-imidazole-1-ylmethyl)-1H-1,2,3-triazol-1-yl] acetic acid",Himta,"8.3 mg, 0.04 mmol",0.04,mmol,,,,,,,,,,,,,,,,,,,,,methanol,MeOH,"H2O/CH3OH (1:3), 4 mL",4.0,water,H2O,"H2O/CH3OH (1:3), 4 mL",4.0,160.0,160 °C,72.0,3 days,25 mL PTFE-lined stainless steel container,,,,,,,colorless transparent stripe crystals,60.0,,rtl,rod-based framework,,,,not_reported,not_reported,,luminescence,10.1039/c5ce02277k,ok,
10.1039/c5ce02277k,downloaded\10.1039_c5ce02277k.pdf,SI downloaded\10.1039_c5ce02277k_SI.pdf,mof_json_store\10.1039_c5ce02277k\raw_output.json,mof_json_store\10.1039_c5ce02277k\synthesis_004.json,yes,"Screened L/M, H2O/MeOH ratios and temperature; some conditions gave non-MOF 6 or no crystals (e.g., CoSO4·7H2O, other solvent ratios failed).",,,Zn(ClO4)2·6H2O,,"6 mg, 0.02 mmol",0.02,mmol,nan,,,,,nan,,,,,"2-[4-(1H-imidazole-1-ylmethyl)-1H-1,2,3-triazol-1-yl] acetic acid",Himta,"8.3 mg, 0.04 mmol",0.04,mmol,,,,,,,,,,,,,,,,,,,,,water,H2O,3 mL,3.0,,,,,150.0,150 °C,72.0,72 h,25 mL Teflon-lined stainless steel vessel,,,,,,,colorless block crystals,55.0,,rtl,rod-based framework,,,,not_reported,not_reported,,luminescence,10.1039/c5ce02277k,ok,
10.1039/c5ce02277k,downloaded\10.1039_c5ce02277k.pdf,SI downloaded\10.1039_c5ce02277k_SI.pdf,mof_json_store\10.1039_c5ce02277k\raw_output.json,mof_json_store\10.1039_c5ce02277k\synthesis_005.json,yes,"Screened L/M, H2O/MeOH ratios and temperature; some conditions gave non-MOF 6 or no crystals (e.g., CoSO4·7H2O, other solvent ratios failed).",,,NiCl2·6H2O,,"7.6 mg, 0.02 mmol",0.02,mmol,nan,,,,,nan,,,,,"2-[4-(1H-imidazole-1-ylmethyl)-1H-1,2,3-triazol-1-yl] acetic acid",Himta,"8.3 mg, 0.04 mmol",0.04,mmol,,,,,,,,,,,,,,,,,,,,,methanol,MeOH,"H2O/CH3OH (1:3), 4 mL",4.0,water,H2O,"H2O/CH3OH (1:3), 4 mL",4.0,160.0,160 °C,72.0,3 days,25 mL PTFE-lined stainless steel container,,,,,,,colorless block crystals,65.0,,flu,rod-like PbN2O6 bisdisphenoids,,,,not_reported,not_reported,,luminescence,10.1039/c5ce02277k,ok,
10.1039/d2sc05161c,downloaded\10.1039_d2sc05161c.pdf,SI downloaded\10.1039_d2sc05161c_SI.pdf,mof_json_store\10.1039_d2sc05161c\raw_output.json,mof_json_store\10.1039_d2sc05161c\synthesis_001.json,yes,Ce-UiO-66-NH2: heating to 40 °C gave much less crystalline solid; at 60 °C no solid formed. Ce-MOF-808: with acetic acid only amorphous product obtained.,Ce-UiO-66-NH2,,NiCl2·6H2O,,1.5 mmol (820 mg),1.5,mmol,nan,,,,,nan,,,,,2-aminoterephthalic acid,BDC-NH2,1.5 mmol,1.5,mmol,,,,,,,,,,,Acetic acid,,3 mL,3.0,mL,,,,,,Ethanol,EtOH,20 mL,20.0,Water,H2O,8 mL,8.0,25.0,room temperature,,1–2 h,glass vial,stirred,"water, ethanol",,80 °C under vacuum for 12 h,80.0,12.0,brownish nanocrystals,42.0,ca. 80 nm,,Ce6O4(OH)4 12-connected SBU,,,819.0,not_reported,yes,,photocatalysis;water_splitting,10.1039/d2sc05161c,ok,
10.1039/d2sc05161c,downloaded\10.1039_d2sc05161c.pdf,SI downloaded\10.1039_d2sc05161c_SI.pdf,mof_json_store\10.1039_d2sc05161c\raw_output.json,mof_json_store\10.1039_d2sc05161c\synthesis_002.json,yes,Ce-UiO-66-NH2: heating to 40 °C gave much less crystalline solid; at 60 °C no solid formed. Ce-MOF-808: with acetic acid only amorphous product obtained.,Ce-UiO-66,,Cu(SO4)·5H2O,,1.5 mmol (820 mg),1.5,mmol,nan,,,,,nan,,,,,terephthalic acid,BDC,1.5 mmol,1.5,mmol,,,,,,,,,,,Acetic acid,,3 mL,3.0,mL,,,,,,Ethanol,EtOH,20 mL,20.0,Water,H2O,8 mL,8.0,25.0,room temperature,,1–2 h,glass vial,stirred,"water, ethanol",,80 °C under vacuum for 12 h,80.0,12.0,,92.0,,,Ce6O4(OH)4 12-connected SBU,,,1182.0,not_reported,not_reported,,photocatalysis,10.1039/d2sc05161c,ok,
10.1039/d2sc05161c,downloaded\10.1039_d2sc05161c.pdf,SI downloaded\10.1039_d2sc05161c_SI.pdf,mof_json_store\10.1039_d2sc05161c\raw_output.json,mof_json_store\10.1039_d2sc05161c\synthesis_003.json,yes,Ce-UiO-66-NH2: heating to 40 °C gave much less crystalline solid; at 60 °C no solid formed. Ce-MOF-808: with acetic acid only amorphous product obtained.,Ce-UiO-66-NO2,,Zn(SO4)·7H2O,,1.5 mmol (820 mg),1.5,mmol,nan,,,,,nan,,,,,2-nitroterephthalic acid,,1.5 mmol,1.5,mmol,,,,,,,,,,,Acetic acid,,3 mL,3.0,mL,,,,,,Water,H2O,8 mL,8.0,,,,,25.0,room temperature,,1–2 h,glass vial,stirred,"water, ethanol",,80 °C under vacuum for 12 h,80.0,12.0,,82.0,,,Ce6O4(OH)4 12-connected SBU,,,878.0,not_reported,not_reported,,photocatalysis,10.1039/d2sc05161c,ok,
10.1039/d2sc05161c,downloaded\10.1039_d2sc05161c.pdf,SI downloaded\10.1039_d2sc05161c_SI.pdf,mof_json_store\10.1039_d2sc05161c\raw_output.json,mof_json_store\10.1039_d2sc05161c\synthesis_004.json,yes,Ce-UiO-66-NH2: heating to 40 °C gave much less crystalline solid; at 60 °C no solid formed. Ce-MOF-808: with acetic acid only amorphous product obtained.,Ce-UiO-66-Br,,Zn(SO4)·7H2O,,1.5 mmol (820 mg),1.5,mmol,nan,,,,,nan,,,,,2-Bromoterephthalic acid,,1.5 mmol,1.5,mmol,,,,,,,,,,,Acetic acid,,3 mL,3.0,mL,,,,,,Water,H2O,8 mL,8.0,,,,,25.0,room temperature,,1–2 h,glass vial,stirred,"water, ethanol",,80 °C under vacuum for 12 h,80.0,12.0,,89.0,,,Ce6O4(OH)4 12-connected SBU,,,698.0,not_reported,not_reported,,photocatalysis,10.1039/d2sc05161c,ok,
10.1039/d2sc05161c,downloaded\10.1039_d2sc05161c.pdf,SI downloaded\10.1039_d2sc05161c_SI.pdf,mof_json_store\10.1039_d2sc05161c\raw_output.json,mof_json_store\10.1039_d2sc05161c\synthesis_005.json,yes,Ce-UiO-66-NH2: heating to 40 °C gave much less crystalline solid; at 60 °C no solid formed. Ce-MOF-808: with acetic acid only amorphous product obtained.,Ce-UiO-66-COOH,,FeCl3·6H2O,,1.5 mmol (820 mg),1.5,mmol,nan,,,,,nan,,,,,"1,2,4-Benzenetricarboxylic acid",,1.5 mmol,1.5,mmol,,,,,,,,,,,Acetic acid,,3 mL,3.0,mL,,,,,,Water,H2O,8 mL,8.0,,,,,25.0,room temperature,,1–2 h,glass vial,stirred,"water, ethanol",,80 °C under vacuum for 12 h,80.0,12.0,,80.0,,,Ce6O4(OH)4 12-connected SBU,,,418.0,not_reported,not_reported,,,10.1039/d2sc05161c,ok,
10.1039/d2sc05161c,downloaded\10.1039_d2sc05161c.pdf,SI downloaded\10.1039_d2sc05161c_SI.pdf,mof_json_store\10.1039_d2sc05161c\raw_output.json,mof_json_store\10.1039_d2sc05161c\synthesis_006.json,yes,Ce-UiO-66-NH2: heating to 40 °C gave much less crystalline solid; at 60 °C no solid formed. Ce-MOF-808: with acetic acid only amorphous product obtained.,Ce-DUT-67(PDA),,ZrOCl2·8H2O,,1.5 mmol (820 mg),1.5,mmol,nan,,,,,nan,,,,,"1H-Pyrazole-3,5-dicarboxylic acid monohydrate",PDA,1.0 mmol,1.0,mmol,,,,,,,,,,,Acetic acid,,3 mL,3.0,mL,,,,,,Water,H2O,8 mL,8.0,,,,,25.0,room temperature,,1–2 h,glass vial,stirred,"water, ethanol",,80 °C under vacuum for 12 h,80.0,12.0,,65.0,,reo,Ce6O4(OH)4 8-connected SBU,,,495.0,not_reported,not_reported,,,10.1039/d2sc05161c,ok,
10.1039/d2sc05161c,downloaded\10.1039_d2sc05161c.pdf,SI downloaded\10.1039_d2sc05161c_SI.pdf,mof_json_store\10.1039_d2sc05161c\raw_output.json,mof_json_store\10.1039_d2sc05161c\synthesis_007.json,yes,Ce-UiO-66-NH2: heating to 40 °C gave much less crystalline solid; at 60 °C no solid formed. Ce-MOF-808: with acetic acid only amorphous product obtained.,Ce-MOF-808,,ZrOCl2·8H2O,,1.5 mmol (820 mg),1.5,mmol,nan,,,,,nan,,,,,"benzene-1,3,5-tricarboxylic acid",BTC,0.5 mmol,0.5,mmol,,,,,,,,,,,Formic acid,,3 mL,3.0,mL,,,,,,Water,H2O,8 mL,8.0,,,,,25.0,room temperature,,1–2 h,glass vial,stirred,"water, ethanol",,80 °C under vacuum for 12 h,80.0,12.0,,86.0,,spn,Ce6O4(OH)4 6-connected SBU,,,1802.0,not_reported,not_reported,,photocatalysis,10.1039/d2sc05161c,ok,
10.1021/acssuschemeng.9b04754,downloaded\10.1021_acssuschemeng.9b04754.pdf,SI downloaded\10.1021_acssuschemeng.9b04754_SI.pdf,mof_json_store\10.1021_acssuschemeng.9b04754\raw_output.json,mof_json_store\10.1021_acssuschemeng.9b04754\synthesis_002.json,yes,Screening PCB/AR ratios: Cu/H2BDC = 1:2–1:4 gave amorphous solids; >2:1 produced Cu(OH)2/CuO impurities.,CuBDC,,Al(NO3)3·9H2O,,145.4 mg,0.588344,mmol,nan,,,,,nan,,,,,terephthalic acid,H2BDC,136.9 mg,136.9,mg,,,,,,,,,,,trimethylamine,TEA,0.15 mL,0.15,mL,,,,,,ethanol,EtOH,40 mL,40.0,,,,,25.0,room temperature (25 ± 2 °C),6.0,6 h,,"stirred, 400 rpm","ethanol, DMF",several times,"soaked in DMF for 24 h, then degassed at 383 K under vacuum for 10 h",110.0,10.0,"light blue, stacked 2D lamellae",,,,,,7.0,14.36,,,,CO2_capture,10.1021/acssuschemeng.9b04754,ok,
10.1021/cg100645p,downloaded\10.1021_cg100645p.pdf,SI downloaded\10.1021_cg100645p_SI.pdf,mof_json_store\10.1021_cg100645p\raw_output.json,mof_json_store\10.1021_cg100645p\synthesis_001.json,yes,Direct solution/evaporation gave no solid or uncharacterized microcrystalline powders; slow diffusion was required for crystals.,,,Cu(NO3)2·3H2O,,0.10 mmol,0.1,mmol,nan,,,,,nan,,,,,"naphthalene-2,3-dicarboxylic acid",H2ndc,0.05 mmol,0.05,mmol,,,,,,,,,,,sodium hydroxide,NaOH,0.15 mmol (excess),0.15,mmol,,,,,,water,H2O,15 mL,15.0,methanol,MeOH,10 mL,10.0,25,room temperature,720.0,ca. one month,test tube,static,,,,,,colorless sheet single crystals,40.0,,,CdII nodes; 2-D (4^4.6^2) net,,,,yes,not_reported,380.0,luminescence,10.1021/cg100645p,ok,
10.1021/cg100645p,downloaded\10.1021_cg100645p.pdf,SI downloaded\10.1021_cg100645p_SI.pdf,mof_json_store\10.1021_cg100645p\raw_output.json,mof_json_store\10.1021_cg100645p\synthesis_002.json,yes,Direct solution/evaporation gave no solid or uncharacterized microcrystalline powders; slow diffusion was required for crystals.,,,Cu(NO3)2·3H2O,,0.10 mmol,0.1,mmol,nan,,,,,nan,,,,,"naphthalene-2,3-dicarboxylic acid",H2ndc,0.05 mmol,0.05,mmol,"1,10-phenanthroline",phen,0.05 mmol,0.05,mmol,,,,,,sodium hydroxide,NaOH,0.15 mmol (excess),0.15,mmol,,,,,,water,H2O,15 mL,15.0,methanol,MeOH,10 mL,10.0,25,room temperature,336.0,ca. two weeks,test tube,static,,,,,,colorless prism single crystals,40.0,,,CdII octahedral nodes; 1-D coordination polymer,,,,yes,not_reported,250.0,luminescence,10.1021/cg100645p,ok,
10.1021/cg100645p,downloaded\10.1021_cg100645p.pdf,SI downloaded\10.1021_cg100645p_SI.pdf,mof_json_store\10.1021_cg100645p\raw_output.json,mof_json_store\10.1021_cg100645p\synthesis_003.json,yes,Direct solution/evaporation gave no solid or uncharacterized microcrystalline powders; slow diffusion was required for crystals.,,,Cu(NO3)2·3H2O,,0.10 mmol,0.1,mmol,nan,,,,,nan,,,,,"naphthalene-2,3-dicarboxylic acid",H2ndc,0.05 mmol,0.05,mmol,"4,4'-bipyridine",4bpy,0.05 mmol,0.05,mmol,,,,,,sodium hydroxide,NaOH,0.15 mmol (excess),0.15,mmol,,,,,,water,H2O,15 mL,15.0,methanol,MeOH,10 mL,10.0,25,room temperature,672.0,ca. four weeks,test tube,static,,,,,,colorless cubic single crystals,30.0,,,"CdII nodes; 2-D (3,4)-connected (4^2.6)(4^2.6^3.8) layer",,,,yes,not_reported,240.0,luminescence,10.1021/cg100645p,ok,
10.1021/cg100645p,downloaded\10.1021_cg100645p.pdf,SI downloaded\10.1021_cg100645p_SI.pdf,mof_json_store\10.1021_cg100645p\raw_output.json,mof_json_store\10.1021_cg100645p\synthesis_004.json,yes,Direct solution/evaporation gave no solid or uncharacterized microcrystalline powders; slow diffusion was required for crystals.,,,Cu(NO3)2·3H2O,,0.10 mmol,0.1,mmol,nan,,,,,nan,,,,,"naphthalene-2,3-dicarboxylic acid",H2ndc,0.05 mmol,0.05,mmol,"trans-4,4′-azobis(pyridine)",abp,0.05 mmol,0.05,mmol,,,,,,sodium hydroxide,NaOH,0.15 mmol (excess),0.15,mmol,,,,,,water,H2O,15 mL,15.0,methanol,MeOH,10 mL,10.0,25,room temperature,720.0,ca. one month,test tube,static,,,,,,wine-colored clubbed single crystals,40.0,,irl,CdII pentagonal-dipyramidal nodes; 3-D 4-connected irl net,,,,yes,not_reported,140.0,luminescence,10.1021/cg100645p,ok,
10.1021/cg100645p,downloaded\10.1021_cg100645p.pdf,SI downloaded\10.1021_cg100645p_SI.pdf,mof_json_store\10.1021_cg100645p\raw_output.json,mof_json_store\10.1021_cg100645p\synthesis_005.json,yes,Direct solution/evaporation gave no solid or uncharacterized microcrystalline powders; slow diffusion was required for crystals.,,,Ni(CH3COO)2·4H2O,,0.10 mmol,0.1,mmol,nan,,,,,nan,,,,,"naphthalene-2,3-dicarboxylic acid",H2ndc,0.05 mmol,0.05,mmol,"1,3-bis(4-pyridyl)propane",bpp,0.05 mmol,0.05,mmol,,,,,,sodium hydroxide,NaOH,0.15 mmol (excess),0.15,mmol,,,,,,water,H2O,15 mL,15.0,methanol,MeOH,10 mL,10.0,25,room temperature,504.0,ca. three weeks,test tube,static,,,,,,colorless clubbed single crystals,40.0,,dia,CdII pentagonal-dipyramidal nodes; 3-D diamond net,,,,yes,not_reported,180.0,luminescence,10.1021/cg100645p,ok,
10.1039/c6ce01270a,downloaded\10.1039_c6ce01270a.pdf,SI downloaded\10.1039_c6ce01270a_SI.pdf,mof_json_store\10.1039_c6ce01270a\raw_output.json,mof_json_store\10.1039_c6ce01270a\synthesis_001.json,yes,Direct syntheses of MIL-101(Cr)-NHR gave amorphous products; H2bdc-NHCH2Fc with Zn(NO3)2 gave amorphous solid unless mixed with H2bdc-NH2.,,,Ni(CH3COO)2·4H2O,,"200 mg, 0.672 mmol",0.672,mmol,nan,,,,,nan,,,,,terephthalic acid,H2L1,"46.2 mg, 0.224 mmol",0.224,mmol,,,,,,,,,,,,,,,,,,,,,"N,N-dimethylformamide",DMF,5 mL,5.0,,,,,105.0,105 °C,48.0,48 h,glass vial,"stirred 30 min, then static","DMF, toluene",washed daily for 3 days each,150 °C under vacuum for 3 h,150.0,3.0,yellow-orange crystals,40.0,,,Zn4O SBU,"a=25.7627(2) Å, Fm-3m",,2238.0,not_reported,not_reported,,,10.1039/c6ce01270a,ok,
10.1039/c6ce01270a,downloaded\10.1039_c6ce01270a.pdf,SI downloaded\10.1039_c6ce01270a_SI.pdf,mof_json_store\10.1039_c6ce01270a\raw_output.json,mof_json_store\10.1039_c6ce01270a\synthesis_002.json,yes,Direct syntheses of MIL-101(Cr)-NHR gave amorphous products; H2bdc-NHCH2Fc with Zn(NO3)2 gave amorphous solid unless mixed with H2bdc-NH2.,,,Co(CH3COO)2·4H2O,,"120 mg, 0.402 mmol",0.402,mmol,nan,,,,,nan,,,,,terephthalic acid,H2L2,"30 mg, 0.134 mmol",0.134,mmol,,,,,,,,,,,,,,,,,,,,,"N,N-dimethylformamide",DMF,5 mL,5.0,,,,,105.0,105 °C,48.0,48 h,glass vial,"stirred 30 min, then static","DMF, toluene",washed daily for 3 days each,150 °C under vacuum for 3 h,150.0,3.0,yellow-orange crystals,,,,Zn4O SBU,"a=25.77025(14) Å, Fm-3m",,1914.0,not_reported,not_reported,,,10.1039/c6ce01270a,ok,
10.1039/c6ce01270a,downloaded\10.1039_c6ce01270a.pdf,SI downloaded\10.1039_c6ce01270a_SI.pdf,mof_json_store\10.1039_c6ce01270a\raw_output.json,mof_json_store\10.1039_c6ce01270a\synthesis_003.json,yes,Direct syntheses of MIL-101(Cr)-NHR gave amorphous products; H2bdc-NHCH2Fc with Zn(NO3)2 gave amorphous solid unless mixed with H2bdc-NH2.,,,Co(CH3COO)2·4H2O,,"112 mg, 0.378 mmol",0.378,mmol,nan,,,,,nan,,,,,terephthalic acid,H2L3,"30 mg, 0.126 mmol",0.126,mmol,,,,,,,,,,,,,,,,,,,,,"N,N-dimethylformamide",DMF,5 mL,5.0,,,,,105.0,105 °C,48.0,48 h,glass vial,"stirred 30 min, then static","DMF, toluene",washed daily for 3 days each,150 °C under vacuum for 3 h,150.0,3.0,yellow-orange crystals,,,,Zn4O SBU,,,1862.0,not_reported,not_reported,,,10.1039/c6ce01270a,ok,
10.1039/c6ce01270a,downloaded\10.1039_c6ce01270a.pdf,SI downloaded\10.1039_c6ce01270a_SI.pdf,mof_json_store\10.1039_c6ce01270a\raw_output.json,mof_json_store\10.1039_c6ce01270a\synthesis_004.json,yes,Direct syntheses of MIL-101(Cr)-NHR gave amorphous products; H2bdc-NHCH2Fc with Zn(NO3)2 gave amorphous solid unless mixed with H2bdc-NH2.,,,Cu(NO3)2·3H2O,,"91 mg, 0.306 mmol",0.306,mmol,nan,,,,,nan,,,,,terephthalic acid,H2L4,"30 mg, 0.102 mmol",0.102,mmol,,,,,,,,,,,,,,,,,,,,,"N,N-dimethylformamide",DMF,5 mL,5.0,,,,,105.0,105 °C,48.0,48 h,glass vial,"stirred 30 min, then static","DMF, toluene",washed daily for 3 days each,150 °C under vacuum for 3 h,150.0,3.0,yellow-orange crystals,,,,Zn4O SBU,,,1233.0,not_reported,not_reported,,,10.1039/c6ce01270a,ok,
10.1039/c6ce01270a,downloaded\10.1039_c6ce01270a.pdf,SI downloaded\10.1039_c6ce01270a_SI.pdf,mof_json_store\10.1039_c6ce01270a\raw_output.json,mof_json_store\10.1039_c6ce01270a\synthesis_005.json,yes,Direct syntheses of MIL-101(Cr)-NHR gave amorphous products; H2bdc-NHCH2Fc with Zn(NO3)2 gave amorphous solid unless mixed with H2bdc-NH2.,,,CuCl,,"97 mg, 0.327 mmol",0.327,mmol,nan,,,,,nan,,,,,2-((cyclohex-3-en-1-ylmethyl)amino)terephthalic acid,H2L5,"30 mg, 0.109 mmol",0.109,mmol,,,,,,,,,,,,,,,,,,,,,"N,N-dimethylformamide",DMF,5 mL,5.0,,,,,105.0,105 °C,48.0,48 h,glass vial,"stirred 30 min, then static","DMF, toluene",washed daily for 3 days each,150 °C under vacuum for 3 h,150.0,3.0,yellow-orange crystals,,,,Zn4O SBU,"a=25.7752(2) Å, Fm-3m",,1335.0,not_reported,not_reported,,,10.1039/c6ce01270a,ok,
10.1039/c6ce01270a,downloaded\10.1039_c6ce01270a.pdf,SI downloaded\10.1039_c6ce01270a_SI.pdf,mof_json_store\10.1039_c6ce01270a\raw_output.json,mof_json_store\10.1039_c6ce01270a\synthesis_006.json,yes,Direct syntheses of MIL-101(Cr)-NHR gave amorphous products; H2bdc-NHCH2Fc with Zn(NO3)2 gave amorphous solid unless mixed with H2bdc-NH2.,,,Cu(NO3)2·3H2O,,"200 mg, 0.672 mmol",0.672,mmol,nan,,,,,nan,,,,,2-((ferrocenylmethyl)amino)terephthalic acid,H2L6,"75 mg, 0.197 mmol",0.197,mmol,"2-aminobenzene-1,4-dicarboxylic acid",H2bdc-NH2,"10 mg, 0.056 mmol",0.056,mmol,,,,,,,,,,,,,,,,"N,N-dimethylformamide",DMF,5 mL,5.0,,,,,105.0,105 °C,48.0,48 h,glass vial,"stirred 30 min, then static","DMF, toluene",washed daily for 3 days each,150 °C under vacuum for 3 h,150.0,3.0,yellow-orange crystals,,,,Zn4O SBU,,,1742.0,not_reported,not_reported,,,10.1039/c6ce01270a,ok,
10.1039/c6ce01270a,downloaded\10.1039_c6ce01270a.pdf,SI downloaded\10.1039_c6ce01270a_SI.pdf,mof_json_store\10.1039_c6ce01270a\raw_output.json,mof_json_store\10.1039_c6ce01270a\synthesis_007.json,yes,Direct syntheses of MIL-101(Cr)-NHR gave amorphous products; H2bdc-NHCH2Fc with Zn(NO3)2 gave amorphous solid unless mixed with H2bdc-NH2.,,,Cu(NO3)2·3H2O,,"84.4 mg, 0.284 mmol",0.284,mmol,nan,,,,,nan,,,,,2-((4-(methylthio)benzyl)amino)terephthalic acid,H2L7,"30 mg, 0.095 mmol",0.095,mmol,,,,,,,,,,,,,,,,,,,,,"N,N-dimethylformamide",DMF,5 mL,5.0,,,,,105.0,105 °C,48.0,48 h,glass vial,"stirred 30 min, then static","DMF, toluene",washed daily for 3 days each,150 °C under vacuum for 3 h,150.0,3.0,yellow-orange crystals,,,,Zn4O SBU,"a=25.8577(2) Å, Fm-3m",,1076.0,not_reported,not_reported,,,10.1039/c6ce01270a,ok,
10.1002/anie.202411960,downloaded\10.1002_anie.202411960.pdf,SI downloaded\10.1002_anie.202411960_SI.pdf,mof_json_store\10.1002_anie.202411960\raw_output.json,mof_json_store\10.1002_anie.202411960\synthesis_001.json,no,,[Zn2(L-AlaPyr)(GlyPyr)],,Cr(NO3)3·9H2O,,"244 mM, 4 cm3 in DMF",0.976,mmol,nan,,,,,nan,,,,,(1H-pyrazole-4-carbonyl)glycine,H2GlyPyr,"68.0 mg, 0.40 mmol",0.4,mmol,(1H-pyrazole-4-carbonyl)-L-alanine,L-H2AlaPyr,"74.2 mg, 0.40 mmol",0.4,mmol,,,,,,,,,,,,,,,,"N,N-dimethylformamide",DMF,~20 cm3 total (16 cm3 + 4 cm3 of 244 mM Zn(NO3)2·6H2O in DMF),20.0,,,,,125.0,125 °C,48.0,48 h,glass vial,"sonicated 5 min, then static (tightly capped)",DMF,,dried briefly in air,,,colorless needle-shaped crystals,63.0,,,,"a=b=29.4796(7) Å, c=10.2055(3) Å, R3 (PXRD at RT)",,,,,,,10.1002/anie.202411960,ok,
10.1002/anie.202411960,downloaded\10.1002_anie.202411960.pdf,SI downloaded\10.1002_anie.202411960_SI.pdf,mof_json_store\10.1002_anie.202411960\raw_output.json,mof_json_store\10.1002_anie.202411960\synthesis_002.json,no,,[Zn2(L-AlaPyr)(D-AlaPyr)],,Cr(NO3)3·9H2O,,"244 mM, 4 cm3 in DMF",0.976,mmol,nan,,,,,nan,,,,,(1H-pyrazole-4-carbonyl)-L-alanine,L-H2AlaPyr,"74.2 mg, 0.40 mmol",0.4,mmol,(1H-pyrazole-4-carbonyl)-D-alanine,D-H2AlaPyr,"74.0 mg, 0.40 mmol",0.4,mmol,,,,,,hydrochloric acid (aq),HCl,"2 M, 320 μL",0.32,mL,,,,,,"N,N-dimethylformamide",DMF,~20 cm3 total (16 cm3 + 4 cm3 of 244 mM Zn(NO3)2·6H2O in DMF),20.0,,,,,120.0,120 °C,96.0,96 h,glass vial,"sonicated 5 min, then static (capped)",DMF,,dried briefly in air,,,colorless large needle-like crystals,66.0,,,,"a=b=28.6748(1) Å, c=10.2071(4) Å, R3c (PXRD at RT)",,,,,,,10.1002/anie.202411960,ok,
10.1002/anie.202411960,downloaded\10.1002_anie.202411960.pdf,SI downloaded\10.1002_anie.202411960_SI.pdf,mof_json_store\10.1002_anie.202411960\raw_output.json,mof_json_store\10.1002_anie.202411960\synthesis_003.json,no,,[Zn2(D-AlaPyr)2],,Cr(NO3)3·9H2O,,"39 mg, 0.131 mmol",0.131,mmol,nan,,,,,nan,,,,,(1H-pyrazole-4-carbonyl)-D-alanine,D-H2AlaPyr,"20 mg, 0.109 mmol",0.109,mmol,,,,,,,,,,,hydrochloric acid (aq),HCl,"2 M, 0.06 mL",0.06,mL,,,,,,"N,N-dimethylformamide",DMF,5 mL,5.0,,,,,120.0,120 °C,96.0,96 h,glass vial (10 mL),"sonicated 5 min, then static (capped)",DMF (warm),,briefly dried in air,,,colorless needle-shaped crystals,,,,,"a=b=28.9542(14) Å, c=10.1558(4) Å, R3 (SCXRD, 100 K)",,,,,,,10.1002/anie.202411960,ok,
10.1021/acs.inorgchem.4c05275,downloaded\10.1021_acs.inorgchem.4c05275.pdf,SI downloaded\10.1021_acs.inorgchem.4c05275_SI.pdf,mof_json_store\10.1021_acs.inorgchem.4c05275\raw_output.json,mof_json_store\10.1021_acs.inorgchem.4c05275\synthesis_001.json,no,,MIL-53(Al)-fum,,Cr(NO3)3·9H2O,,metal/ligand/H2O molar ratio 1:2:555 (Al source = Al2(SO4)3),,,nan,,,,,nan,,,,,fumaric acid,,2 equiv vs Al (metal/ligand/H2O = 1:2:555),,,,,,,,,,,,,,,,,,,,,,,water,H2O,"H2O, 555 equiv vs Al (metal/ligand/H2O = 1:2:555)",,,,,,25,room temperature,8.0,8 h,,stirred,H2O,3×,100 °C overnight,100.0,,,,,,,,,,,,,,10.1021/acs.inorgchem.4c05275,ok,
10.1021/acs.inorgchem.4c05275,downloaded\10.1021_acs.inorgchem.4c05275.pdf,SI downloaded\10.1021_acs.inorgchem.4c05275_SI.pdf,mof_json_store\10.1021_acs.inorgchem.4c05275\raw_output.json,mof_json_store\10.1021_acs.inorgchem.4c05275\synthesis_002.json,no,,MIL-53(Al),,Cr(NO3)3·9H2O,,metal/ligand/H2O molar ratio 1:2:555 (Al source = Al2(SO4)3),,,nan,,,,,nan,,,,,terephthalic acid,BDC,2 equiv vs Al (metal/ligand/H2O = 1:2:555),,,,,,,,,,,,,,,,,,,,,,,water,H2O,"H2O, 555 equiv vs Al (metal/ligand/H2O = 1:2:555)",,,,,,25,room temperature,8.0,8 h,,stirred,H2O,3×,100 °C overnight,100.0,,,,,,,,,,,,,,10.1021/acs.inorgchem.4c05275,ok,
10.1021/acs.inorgchem.4c05275,downloaded\10.1021_acs.inorgchem.4c05275.pdf,SI downloaded\10.1021_acs.inorgchem.4c05275_SI.pdf,mof_json_store\10.1021_acs.inorgchem.4c05275\raw_output.json,mof_json_store\10.1021_acs.inorgchem.4c05275\synthesis_003.json,no,,MIL-53(Al)-NH2,,FeCl3,,metal/ligand/H2O molar ratio 1:2:555 (Al source = Al2(SO4)3),,,nan,,,,,nan,,,,,2-aminoterephthalic acid,NH2-BDC,2 equiv vs Al (metal/ligand/H2O = 1:2:555),,,,,,,,,,,,,,,,,,,,,,,water,H2O,"H2O, 555 equiv vs Al (metal/ligand/H2O = 1:2:555)",,,,,,25,room temperature,8.0,8 h,,stirred,H2O,3×,100 °C overnight,100.0,,,,,,,,,,,,,,10.1021/acs.inorgchem.4c05275,ok,
10.1021/acs.inorgchem.4c05275,downloaded\10.1021_acs.inorgchem.4c05275.pdf,SI downloaded\10.1021_acs.inorgchem.4c05275_SI.pdf,mof_json_store\10.1021_acs.inorgchem.4c05275\raw_output.json,mof_json_store\10.1021_acs.inorgchem.4c05275\synthesis_004.json,no,,MIL-53(Al)-muc,,ScCl3,,metal/ligand/H2O molar ratio 1:2:555 (Al source = Al2(SO4)3),,,nan,,,,,nan,,,,,muconic acid,,2 equiv vs Al (metal/ligand/H2O = 1:2:555),,,,,,,,,,,,,,,,,,,,,,,water,H2O,"H2O, 555 equiv vs Al (metal/ligand/H2O = 1:2:555)",,,,,,25,room temperature,8.0,8 h,,stirred,H2O,3×,100 °C overnight,100.0,,,,,,,,,,,,,,10.1021/acs.inorgchem.4c05275,ok,
10.1021/acs.inorgchem.4c05275,downloaded\10.1021_acs.inorgchem.4c05275.pdf,SI downloaded\10.1021_acs.inorgchem.4c05275_SI.pdf,mof_json_store\10.1021_acs.inorgchem.4c05275\raw_output.json,mof_json_store\10.1021_acs.inorgchem.4c05275\synthesis_005.json,no,,MIL-110(Al),,Sc(NO3)3,,metal/ligand/H2O molar ratio 1:2:1111 (Al source = Al2(SO4)3),,,nan,,,,,nan,,,,,"benzene-1,3,5-tricarboxylic acid",BTC,2 equiv vs Al (metal/ligand/H2O = 1:2:1111),,,,,,,,,,,,,,,,,,,,,,,water,H2O,"H2O, 1111 equiv vs Al (metal/ligand/H2O = 1:2:1111)",,,,,,25,room temperature,24.0,24 h,,stirred,H2O,3×,100 °C overnight,100.0,,,,,,,,,,,,,,10.1021/acs.inorgchem.4c05275,ok,
10.1021/acs.inorgchem.4c05275,downloaded\10.1021_acs.inorgchem.4c05275.pdf,SI downloaded\10.1021_acs.inorgchem.4c05275_SI.pdf,mof_json_store\10.1021_acs.inorgchem.4c05275\raw_output.json,mof_json_store\10.1021_acs.inorgchem.4c05275\synthesis_006.json,no,,MIL-160(Al),,Sc(NO3)3,,metal/linker/H2O molar ratio 1:1:111,,,nan,,,,,nan,,,,,"2,5-furandicarboxylic acid",,1 equiv vs Al (metal/linker/H2O = 1:1:111),,,,,,,,,,,,,,,,,,,,,,,water,H2O,"H2O, 111 equiv vs Al (metal/linker/H2O = 1:1:111)",,,,,,25,room temperature,72.0,72 h,,stirred,H2O,3×,100 °C overnight,100.0,,,,,,,,,,,,,,10.1021/acs.inorgchem.4c05275,ok,
10.1039/b814180k,downloaded\10.1039_b814180k.pdf,,mof_json_store\10.1039_b814180k\raw_output.json,mof_json_store\10.1039_b814180k\synthesis_001.json,yes,Unable to prepare these MOFs using conventional metal nitrate precursors,"Fe(2,6-NDC)",,ScCl3,,0.3 g,1.98262,mmol,nan,,,,,nan,,,,,"2,6-naphthalenedicarboxylic acid","2,6-NDC",0.2 g,0.2,g,,,,,,,,,,,tetramethylammonium chloride,TMACl,0.05 g,0.05,g,,,,,,"N,N-dimethylformamide",DMF,6 mL,6.0,,,,,180.0,180 °C,24.0,1 day,Teflon-lined autoclave,,chloroform,by flotation,,,,orange crystals,83.0,0.02 × 0.02 × 0.22 mm,,edge-sharing FeO6 zigzag chains,"a=21.1466(8), b=11.1836(4), c=4.7297(2) Å, β=92.888(2)°, C2/c",5.0,,not_reported,not_reported,,,10.1039/b814180k,ok,
10.1039/b814180k,downloaded\10.1039_b814180k.pdf,,mof_json_store\10.1039_b814180k\raw_output.json,mof_json_store\10.1039_b814180k\synthesis_002.json,yes,Unable to prepare these MOFs using conventional metal nitrate precursors,"Co3(NHMe2)2(DMF)2(2,6-NDC)3",,Mn(NO3)2·4H2O,,0.3 g,1.47778,mmol,nan,,,,,nan,,,,,"2,6-naphthalenedicarboxylic acid","2,6-NDC",0.2 g,0.2,g,,,,,,,,,,,tetramethylammonium chloride,TMACl,0.05 g,0.05,g,,,,,,"N,N-dimethylformamide",DMF,6 mL,6.0,,,,,180.0,180 °C,24.0,1 day,Teflon-lined autoclave,,chloroform,by flotation,,,,pink purple crystals,71.0,0.13 × 0.20 × 0.25 mm,,linear trimeric Co3 cluster,"a=11.3972(2), b=18.9914(4), c=11.8255(2) Å, β=118.0382(7)°, P21/n",,,not_reported,not_reported,,,10.1039/b814180k,ok,
10.1039/b814180k,downloaded\10.1039_b814180k.pdf,,mof_json_store\10.1039_b814180k\raw_output.json,mof_json_store\10.1039_b814180k\synthesis_003.json,yes,Unable to prepare these MOFs using conventional metal nitrate precursors,"Ni3(NMe4)1(1,3,5-BTC)3(DMF)2",,FeCl2·4H2O,,0.3 g,1.98922,mmol,nan,,,,,nan,,,,,"benzene-1,3,5-tricarboxylic acid","1,3,5-BTC",0.2 g,0.2,g,,,,,,,,,,,tetramethylammonium chloride,TMACl,0.05 g,0.05,g,,,,,,"N,N-dimethylformamide",DMF,5 mL,5.0,ethanol,EtOH,1 mL,1.0,180.0,180 °C,24.0,1 day (slow cooling to RT at 0.5 °C min−1),Teflon-lined autoclave,,dichloromethane,by flotation,,,,pale-green crystals,61.0,0.18 × 0.05 × 0.03 mm,,trimeric Ni3 cluster,"a=17.8669(6), b=14.1157(6), c=19.8394(7) Å, β=91.256(3)°, P121/n1",,,not_reported,not_reported,,,10.1039/b814180k,ok,
10.1021/acs.inorgchem.3c04363,downloaded\10.1021_acs.inorgchem.3c04363.pdf,SI downloaded\10.1021_acs.inorgchem.3c04363_SI.pdf,mof_json_store\10.1021_acs.inorgchem.3c04363\raw_output.json,mof_json_store\10.1021_acs.inorgchem.3c04363\synthesis_001.json,no,,MIL-88A(Sc),2310343,ZrCl4,,"14.76 mg, 0.03 mmol",0.03,mmol,nan,,,,,nan,,,,,fumaric acid,,,,,,,,,,,,,,,"(E)-ethylene-1,2-dihydroxamic acid (H2-EDHA)",,"13.149 mg, 0.09 mmol",0.09,mmol,nitric acid,,50 μL (69%),50.0,uL,"N,N-dimethylformamide",DMF,1.0 mL,1.0,,,,,120.0,120 °C,48.0,48 hours,4 mL glass vial,,,,,,,,,average length ~179 μm (from main text),acs,Sc3O trigonal-prismatic SBU; formate bridges present,,,,not_reported,not_reported,,,10.1021/acs.inorgchem.3c04363,ok,
