Repository: zzhenglab/MOFinder

# MOFinder

MOFinder extracts MOF synthesis information from the literature, reconstructs evidence-supported negative reaction records, and prepares datasets for synthesis-outcome prediction.
[Web application](https://mofinder.chemistry.wustl.edu/) | [Demos](Demo/README.md) | [Source code](docs/source_to_code.md) | [Workflow guide](docs/workflow.md) | [Model evaluation](docs/evaluation.md)

## Quick start

The workflow runs through Python commands. Python 3.10 or newer is required. Clone the repository and initialize its related applications:

```bash
git clone --recurse-submodules https://github.com/zzhenglab/MOFinder.git
cd MOFinder
```

Start with the two offline demonstrations:

```bash

File: mof_extraction_1_2.csv (part 193 of 305)
doi,main_pdf,si_pdf,raw_output,parsed_json,article_trial_or_failure,article_trial_or_failure_notes,mof_name,crystal_code,metal_1,metal_1_abbr,metal_1_amount_text,metal_1_amount_value,metal_1_amount_unit,metal_2,metal_2_abbr,metal_2_amount_text,metal_2_amount_value,metal_2_amount_unit,metal_3,metal_3_abbr,metal_3_amount_text,metal_3_amount_value,metal_3_amount_unit,linker_1,linker_1_abbr,linker_1_amount_text,linker_1_amount_value,linker_1_amount_unit,linker_2,linker_2_abbr,linker_2_amount_text,linker_2_amount_value,linker_2_amount_unit,linker_3,linker_3_abbr,linker_3_amount_text,linker_3_amount_value,linker_3_amount_unit,modulator_1,modulator_1_abbr,modulator_1_amount_text,modulator_1_amount_value,modulator_1_amount_unit,modulator_2,modulator_2_abbr,modulator_2_amount_text,modulator_2_amount_value,modulator_2_amount_unit,solvent_main,solvent_main_abbr,solvent_main_amount_text,solvent_main_ml,solvent_secondary,solvent_secondary_abbr,solvent_secondary_amount_text,solvent_secondary_ml,temperature_c,temperature_c_text,time_h,time_text,vessel_type,stirring,washing_solvent,washing_cycles,activation_text,activation_temp_c,activation_time_h,crystal_morphology,yield_percent,crystal_size,topology_code,metal_cluster_connectivity,unit_cell_short,pore_diameter_A,BET_surface_area_m2g,air_stable,water_stable,tga_decomposition_temp_c,applications,reference,status,error
10.1021/acs.inorgchem.3c04363,downloaded\10.1021_acs.inorgchem.3c04363.pdf,SI downloaded\10.1021_acs.inorgchem.3c04363_SI.pdf,mof_json_store\10.1021_acs.inorgchem.3c04363\raw_output.json,mof_json_store\10.1021_acs.inorgchem.3c04363\synthesis_002.json,no,,MIL-88B(Sc),2310344,ZrOCl2·8H2O,,"7.38 mg, 0.015 mmol",0.015,mmol,nan,,,,,nan,,,,,terephthalic acid,BDC,,,,,,,,,,,,,,"benzene-1,4-dihydroxamic acid (H2-BDHA)",,"8.82 mg, 0.045 mmol",0.045,mmol,nitric acid,,50 μL (69%),50.0,uL,"N,N-dimethylformamide",DMF,1.0 mL,1.0,,,,,120.0,120 °C,12.0,12 hours,4 mL glass vial,,,,,,,,,average length ~80 μm (from main text),acs,Sc3O trigonal-prismatic SBU,,,,not_reported,not_reported,,,10.1021/acs.inorgchem.3c04363,ok,
10.1021/acs.inorgchem.3c04363,downloaded\10.1021_acs.inorgchem.3c04363.pdf,SI downloaded\10.1021_acs.inorgchem.3c04363_SI.pdf,mof_json_store\10.1021_acs.inorgchem.3c04363\raw_output.json,mof_json_store\10.1021_acs.inorgchem.3c04363\synthesis_003.json,no,,MIL-100(Sc),,ZrCl4,,"7.38 mg, 0.015 mmol",0.015,mmol,nan,,,,,nan,,,,,"benzene-1,3,5-tricarboxylic acid",BTC,,,,,,,,,,,,,,"benzene-1,3,5-trihydroxamic acid",,"10.127 mg, 0.045 mmol",0.045,mmol,nitric acid,,350 μL (69%),350.0,uL,"N,N-dimethylformamide",DMF,1.0 mL,1.0,,,,,150.0,150 °C,48.0,48 hours,4 mL glass vial,,,,,,,,,~60 μm crystals (from main text),,trinuclear Sc cluster-based SBU (MIL-100-type),,,,not_reported,not_reported,,,10.1021/acs.inorgchem.3c04363,ok,
10.1021/acs.inorgchem.3c04363,downloaded\10.1021_acs.inorgchem.3c04363.pdf,SI downloaded\10.1021_acs.inorgchem.3c04363_SI.pdf,mof_json_store\10.1021_acs.inorgchem.3c04363\raw_output.json,mof_json_store\10.1021_acs.inorgchem.3c04363\synthesis_004.json,no,,MIL-88B-NH2(Sc),2310345,Cu(CH3COO)2·1H2O,,"9.38 mg, 0.019 mmol",0.019,mmol,nan,,,,,nan,,,,,2-aminoterephthalic acid,NH2-BDC,,,,,,,,,,,,,,"2-aminobenzene-1,4-dihydroxamic acid (H2-NH2BDHA)",,"28.49 mg, 0.135 mmol",0.135,mmol,nitric acid,,90 μL (69%),90.0,uL,"N,N-dimethylformamide",DMF,1.0 mL,1.0,,,,,120.0,120 °C,96.0,4 days,4 mL glass vial,,,,,,,,,~150 μm crystals (from main text/SI),acs,Sc3O trigonal-prismatic SBU,,,,not_reported,not_reported,,,10.1021/acs.inorgchem.3c04363,ok,
10.1021/acs.inorgchem.3c04363,downloaded\10.1021_acs.inorgchem.3c04363.pdf,SI downloaded\10.1021_acs.inorgchem.3c04363_SI.pdf,mof_json_store\10.1021_acs.inorgchem.3c04363\raw_output.json,mof_json_store\10.1021_acs.inorgchem.3c04363\synthesis_005.json,no,,MIL-88-F (Sc),,Cu(CH3COO)2·1H2O,,"7.38 mg, 0.015 mmol",0.015,mmol,nan,,,,,nan,,,,,2-fluoroterephthalic acid,,,,,,,,,,,,,,,"2-fluorobenzene-1,4-dihydroxamic acid (H2-FBDHA)",,"6.424 mg, 0.03 mmol",0.03,mmol,nitric acid,,50 μL (69%),50.0,uL,"N,N-dimethylformamide",DMF,1.0 mL,1.0,,,,,100.0,100 °C,36.0,36 hours,4 mL glass vial,,,,,,,,,,acs,Sc3O trigonal-prismatic SBU,,,,not_reported,not_reported,,,10.1021/acs.inorgchem.3c04363,ok,
10.1021/acs.inorgchem.3c04363,downloaded\10.1021_acs.inorgchem.3c04363.pdf,SI downloaded\10.1021_acs.inorgchem.3c04363_SI.pdf,mof_json_store\10.1021_acs.inorgchem.3c04363\raw_output.json,mof_json_store\10.1021_acs.inorgchem.3c04363\synthesis_006.json,no,,MIL-88-(OCH3)2 (Sc),,Cu(CH3COO)2·1H2O,,"7.38 mg, 0.015 mmol",0.015,mmol,nan,,,,,nan,,,,,"2,5-dimethoxyterephthalic acid",,,,,,,,,,,,,,,"2,5-dimethoxybenzene-1,4-dihydroxamic acid (H2-(OCH3)2BDHA)",,"13.45 mg, 0.052 mmol",0.052,mmol,nitric acid,,50 μL (69%),50.0,uL,"N,N-dimethylformamide",DMF,1.0 mL,1.0,,,,,100.0,100 °C,15.0,15 hours,4 mL glass vial,,,,,,,,,,acs,Sc3O trigonal-prismatic SBU,,,,not_reported,not_reported,,,10.1021/acs.inorgchem.3c04363,ok,
10.1021/acs.inorgchem.3c04363,downloaded\10.1021_acs.inorgchem.3c04363.pdf,SI downloaded\10.1021_acs.inorgchem.3c04363_SI.pdf,mof_json_store\10.1021_acs.inorgchem.3c04363\raw_output.json,mof_json_store\10.1021_acs.inorgchem.3c04363\synthesis_007.json,no,,SUM-88 (Sc),2310346,Cu(CH3COO)2·1H2O,,"14.76 mg, 0.03 mmol",0.03,mmol,nan,,,,,nan,,,,,"cyclohexane-1,4-dicarboxylic acid",,,,,,,,,,,,,,,"cyclohexane-1,4-dihydroxamic acid (H2-CDHA)",,"12.13 mg, 0.06 mmol",0.06,mmol,nitric acid,,60 μL (69%),60.0,uL,"N,N-dimethylformamide",DMF,1.0 mL,1.0,,,,,120.0,120 °C,48.0,2 days,4 mL glass vial,,,,,,,,,~170 μm crystals (from main text/SI),acs,Sc3O trigonal-prismatic SBU; formate bridges present,,,,not_reported,not_reported,,,10.1021/acs.inorgchem.3c04363,ok,
10.1021/acs.inorgchem.3c04363,downloaded\10.1021_acs.inorgchem.3c04363.pdf,SI downloaded\10.1021_acs.inorgchem.3c04363_SI.pdf,mof_json_store\10.1021_acs.inorgchem.3c04363\raw_output.json,mof_json_store\10.1021_acs.inorgchem.3c04363\synthesis_008.json,no,,MIL-88A(Sc),,Cu(CH3COO)2·1H2O,,"19.6 mg, 0.118 mmol",0.118,mmol,nan,,,,,nan,,,,,fumaric acid,,"10.44 mg, 0.09 mmol",0.09,mmol,,,,,,,,,,,hydrochloric acid,,2 μL (37%),2.0,uL,,,,,,"N,N-dimethylformamide",DMF,1 mL,1.0,,,,,150.0,150 °C,24.0,24 hours,20 mL reaction vessel,,,,,,,,,,acs,Sc3O trigonal-prismatic SBU,,,,not_reported,not_reported,,,10.1021/acs.inorgchem.3c04363,ok,
10.1021/acs.inorgchem.3c04363,downloaded\10.1021_acs.inorgchem.3c04363.pdf,SI downloaded\10.1021_acs.inorgchem.3c04363_SI.pdf,mof_json_store\10.1021_acs.inorgchem.3c04363\raw_output.json,mof_json_store\10.1021_acs.inorgchem.3c04363\synthesis_009.json,no,,MIL-88B(Sc),,Fe(BF4)2·6H2O,,"8.66 mg, 0.0375 mmol",0.0375,mmol,K2[Pt(CN)4,,,,,nan,,,,,terephthalic acid,BDC,"7.47 mg, 0.045 mmol",0.045,mmol,,,,,,,,,,,,,,,,,,,,,"N,N-dimethylformamide",DMF,1 mL,1.0,,,,,120.0,120 °C,24.0,24 hours,4 mL vial,,,,,,,,,,acs,Sc3O trigonal-prismatic SBU,,,,not_reported,not_reported,,,10.1021/acs.inorgchem.3c04363,ok,
10.1002/anie.202422517,downloaded\10.1002_anie.202422517.pdf,SI downloaded\10.1002_anie.202422517_SI.pdf,mof_json_store\10.1002_anie.202422517\raw_output.json,mof_json_store\10.1002_anie.202422517\synthesis_001.json,no,,PCN-808,,Fe(BF4)2·6H2O,,"0.02 g, 0.031 mmol",0.031,mmol,K2[Pd(CN)4,,,,,nan,,,,,"5’,5’’’-bis(4-carboxyphenyl)-4’’’,6’-dimethoxy-2’’,5’’-bis(trifluoromethyl)-[1,1’:3’,1’’:4’’,1’’’:3’’’,1’’’’-quinquephenyl]-4,4’’’’-dicarboxylic acid",TPTB,"0.01 g, 0.011 mmol",0.011,mmol,,,,,,,,,,,trifluoroacetic acid,TFA,0.1 mL,0.1,mL,,,,,,"N,N-dimethylformamide",DMF,2.5 mL,2.5,,,,,120.0,120 °C,72.0,72 h,5 mL glass vial (sealed),static,"DMF, acetone",several times (acetone exchange),80 °C under vacuum for 10 h,80.0,10.0,white powders,51.0,,csq,"Zr6O8 8-connected node (4,8-connected net)","a=40.5456(7) Å, c=19.6333(4) Å, V=27952(2) Å3, P6/mmm",,,,not_reported,,,10.1002/anie.202422517,ok,
10.1002/anie.202422517,downloaded\10.1002_anie.202422517.pdf,SI downloaded\10.1002_anie.202422517_SI.pdf,mof_json_store\10.1002_anie.202422517\raw_output.json,mof_json_store\10.1002_anie.202422517\synthesis_002.json,no,,NKM-809,,Fe(BF4)2·6H2O,,"0.02 g, 0.031 mmol",0.031,mmol,K2[Ni(CN)4,,,,,nan,,,,,"4,4’,4’’,4’’’-(1,4-phenylenebis(pyridine-4,2,6-triyl))-tetrabenzoic acid",PPTB,"0.01 g, 0.014 mmol",0.014,mmol,,,,,,,,,,,trifluoroacetic acid,TFA,0.1 mL,0.1,mL,,,,,,"N,N-dimethylformamide",DMF,2.5 mL,2.5,,,,,120.0,120 °C,72.0,72 h,5 mL glass vial (sealed),static,"DMF, acetone",several times (acetone exchange),80 °C under vacuum for 10 h,80.0,10.0,pale-yellow powders,43.0,,csq,"Zr6O8 8-connected node (4,8-connected net)","a=b=39.657(8) Å, c=19.966(4) Å, V=27192(12) Å3, P6/mmm",29.3,,,not_reported,,,10.1002/anie.202422517,ok,
10.1002/anie.202422517,downloaded\10.1002_anie.202422517.pdf,SI downloaded\10.1002_anie.202422517_SI.pdf,mof_json_store\10.1002_anie.202422517\raw_output.json,mof_json_store\10.1002_anie.202422517\synthesis_003.json,no,,NKM-808.67,,Fe(BF4)2·6H2O,,"0.02 g, 0.031 mmol",0.031,mmol,K2[Pt(CN)4,,,,,nan,,,,,"4,4’,4’’,4’’’-(1,4-phenylenebis(pyridine-4,2,6-triyl))-tetrabenzoic acid",PPTB,0.008 g,0.008,g,"5’,5’’’-bis(4-carboxyphenyl)-4’’’,6’-dimethoxy-2’’,5’’-bis(trifluoromethyl)-[1,1’:3’,1’’:4’’,1’’’:3’’’,1’’’’-quinquephenyl]-4,4’’’’-dicarboxylic acid",TPTB,0.002 g,0.002,g,,,,,,trifluoroacetic acid,TFA,0.1 mL,0.1,mL,,,,,,"N,N-dimethylformamide",DMF,2.5 mL,2.5,,,,,120.0,120 °C,72.0,72 h,5 mL glass vial (sealed),static,"DMF, acetone",several times (acetone exchange),80 °C under vacuum for 10 h,80.0,10.0,pale-yellow powders,47.0,,csq,"Zr6O8 8-connected node (4,8-connected net)","hexagonal, P6/mmm (see text)",,,,not_reported,,sensing,10.1002/anie.202422517,ok,
10.1002/anie.202422517,downloaded\10.1002_anie.202422517.pdf,SI downloaded\10.1002_anie.202422517_SI.pdf,mof_json_store\10.1002_anie.202422517\raw_output.json,mof_json_store\10.1002_anie.202422517\synthesis_004.json,no,,NKM-808.50,,Co(NO3)2·6H2O,,"0.02 g, 0.031 mmol",0.031,mmol,nan,,,,,nan,,,,,"4,4’,4’’,4’’’-(1,4-phenylenebis(pyridine-4,2,6-triyl))-tetrabenzoic acid",PPTB,0.006 g,0.006,g,"5’,5’’’-bis(4-carboxyphenyl)-4’’’,6’-dimethoxy-2’’,5’’-bis(trifluoromethyl)-[1,1’:3’,1’’:4’’,1’’’:3’’’,1’’’’-quinquephenyl]-4,4’’’’-dicarboxylic acid",TPTB,0.004 g,0.004,g,,,,,,trifluoroacetic acid,TFA,0.1 mL,0.1,mL,,,,,,"N,N-dimethylformamide",DMF,2.5 mL,2.5,,,,,120.0,120 °C,72.0,72 h,5 mL glass vial (sealed),static,"DMF, acetone",several times (acetone exchange),80 °C under vacuum for 10 h,80.0,10.0,pale-yellow powders,56.0,,csq,"Zr6O8 8-connected node (4,8-connected net)","a=40.029(5) Å, c=20.210(3) Å, V=28045(8) Å3, P6/mmm (activated)",,,,not_reported,,sensing,10.1002/anie.202422517,ok,
10.1002/anie.202422517,downloaded\10.1002_anie.202422517.pdf,SI downloaded\10.1002_anie.202422517_SI.pdf,mof_json_store\10.1002_anie.202422517\raw_output.json,mof_json_store\10.1002_anie.202422517\synthesis_005.json,no,,NKM-808.33,,Co(NO3)2·6H2O,,"0.02 g, 0.031 mmol",0.031,mmol,nan,,,,,nan,,,,,"4,4’,4’’,4’’’-(1,4-phenylenebis(pyridine-4,2,6-triyl))-tetrabenzoic acid",PPTB,0.005 g,0.005,g,"5’,5’’’-bis(4-carboxyphenyl)-4’’’,6’-dimethoxy-2’’,5’’-bis(trifluoromethyl)-[1,1’:3’,1’’:4’’,1’’’:3’’’,1’’’’-quinquephenyl]-4,4’’’’-dicarboxylic acid",TPTB,0.005 g,0.005,g,,,,,,trifluoroacetic acid,TFA,0.1 mL,0.1,mL,,,,,,"N,N-dimethylformamide",DMF,2.5 mL,2.5,,,,,120.0,120 °C,72.0,72 h,5 mL glass vial (sealed),static,"DMF, acetone",several times (acetone exchange),80 °C under vacuum for 10 h,80.0,10.0,pale-yellow powders,52.0,,csq,"Zr6O8 8-connected node (4,8-connected net)","a=40.068(4) Å, c=20.137(3) Å, V=27998(7) Å3, P6/mmm (activated)",,,,not_reported,,sensing,10.1002/anie.202422517,ok,
10.1002/anie.202422517,downloaded\10.1002_anie.202422517.pdf,SI downloaded\10.1002_anie.202422517_SI.pdf,mof_json_store\10.1002_anie.202422517\raw_output.json,mof_json_store\10.1002_anie.202422517\synthesis_006.json,no,,NKM-808.28,,CoCl2·6H2O,,"0.02 g, 0.031 mmol",0.031,mmol,nan,,,,,nan,,,,,"4,4’,4’’,4’’’-(1,4-phenylenebis(pyridine-4,2,6-triyl))-tetrabenzoic acid",PPTB,0.004 g,0.004,g,"5’,5’’’-bis(4-carboxyphenyl)-4’’’,6’-dimethoxy-2’’,5’’-bis(trifluoromethyl)-[1,1’:3’,1’’:4’’,1’’’:3’’’,1’’’’-quinquephenyl]-4,4’’’’-dicarboxylic acid",TPTB,0.006 g,0.006,g,,,,,,trifluoroacetic acid,TFA,0.1 mL,0.1,mL,,,,,,"N,N-dimethylformamide",DMF,2.5 mL,2.5,,,,,120.0,120 °C,72.0,72 h,5 mL glass vial (sealed),static,"DMF, acetone",several times (acetone exchange),80 °C under vacuum for 10 h,80.0,10.0,pale-yellow powders,50.0,,csq,"Zr6O8 8-connected node (4,8-connected net)","hexagonal, P6/mmm (see text)",,,,not_reported,,sensing,10.1002/anie.202422517,ok,
10.1002/anie.202422517,downloaded\10.1002_anie.202422517.pdf,SI downloaded\10.1002_anie.202422517_SI.pdf,mof_json_store\10.1002_anie.202422517\raw_output.json,mof_json_store\10.1002_anie.202422517\synthesis_007.json,no,,NKM-808.14,,CoCl2·6H2O,,"0.02 g, 0.031 mmol",0.031,mmol,nan,,,,,nan,,,,,"4,4’,4’’,4’’’-(1,4-phenylenebis(pyridine-4,2,6-triyl))-tetrabenzoic acid",PPTB,0.002 g,0.002,g,"5’,5’’’-bis(4-carboxyphenyl)-4’’’,6’-dimethoxy-2’’,5’’-bis(trifluoromethyl)-[1,1’:3’,1’’:4’’,1’’’:3’’’,1’’’’-quinquephenyl]-4,4’’’’-dicarboxylic acid",TPTB,0.008 g,0.008,g,,,,,,trifluoroacetic acid,TFA,0.1 mL,0.1,mL,,,,,,"N,N-dimethylformamide",DMF,2.5 mL,2.5,,,,,120.0,120 °C,72.0,72 h,5 mL glass vial (sealed),static,"DMF, acetone",several times (acetone exchange),80 °C under vacuum for 10 h,80.0,10.0,pale-yellow powders,52.0,,csq,"Zr6O8 8-connected node (4,8-connected net)","a=40.378(4) Å, c=19.932(3) Å, V=28143(8) Å3, P6/mmm (activated)",,,,not_reported,,sensing,10.1002/anie.202422517,ok,
10.1021/acs.chemmater.6b05115,downloaded\10.1021_acs.chemmater.6b05115.pdf,SI downloaded\10.1021_acs.chemmater.6b05115_SI.pdf,mof_json_store\10.1021_acs.chemmater.6b05115\raw_output.json,mof_json_store\10.1021_acs.chemmater.6b05115\synthesis_001.json,no,,UiO-66-25,,CoCl2·6H2O,,"71 μL of 70 wt% solution in 1-propanol (0.0519 g, 0.158 mmol)",0.158,mmol,nan,,,,,nan,,,,,terephthalic acid,BDC,75 mg (2.85 equiv vs Zr),75.0,mg,,,,,,,,,,,acetic acid,AcOH,"4 mL (4.196 g, 70 mmol)",70.0,mmol,,,,,,"N,N-dimethylformamide",DMF,7 mL,7.0,,,,,25.0,Step 1: 130 °C for 2 h; Step 2 at 25 °C,18.0,Step 2: 18 h (stirred 200 rpm; brief sonication 30 s); Step 1: 2 h,20 mL scintillation vial,stirred at 200 rpm,"DMF, acetone",several times; solvent exchanged,80 °C under vacuum overnight,80.0,,white precipitate,,150–500 nm (particles),fcu,Zr6O4(OH)4 12-connected SBU,,,1450.0,not_reported,not_reported,,,10.1021/acs.chemmater.6b05115,ok,
10.1021/acs.chemmater.6b05115,downloaded\10.1021_acs.chemmater.6b05115.pdf,SI downloaded\10.1021_acs.chemmater.6b05115_SI.pdf,mof_json_store\10.1021_acs.chemmater.6b05115\raw_output.json,mof_json_store\10.1021_acs.chemmater.6b05115\synthesis_002.json,no,,UiO-66-45,,MnCl2·4H2O,,"71 μL of 70 wt% solution in 1-propanol (0.0519 g, 0.158 mmol)",0.158,mmol,nan,,,,,nan,,,,,terephthalic acid,BDC,75 mg (2.85 equiv vs Zr),75.0,mg,,,,,,,,,,,acetic acid,AcOH,"4 mL (4.196 g, 70 mmol)",70.0,mmol,,,,,,"N,N-dimethylformamide",DMF,7 mL,7.0,,,,,45.0,Step 1: 130 °C for 2 h; Step 2 at 45 °C,18.0,Step 2: 18 h (stirred 200 rpm); Step 1: 2 h,20 mL scintillation vial,stirred at 200 rpm,"DMF, acetone",several times; solvent exchanged,80 °C under vacuum overnight,80.0,,,,,fcu,Zr6O4(OH)4 12-connected SBU,,,1455.0,not_reported,not_reported,,,10.1021/acs.chemmater.6b05115,ok,
10.1021/acs.chemmater.6b05115,downloaded\10.1021_acs.chemmater.6b05115.pdf,SI downloaded\10.1021_acs.chemmater.6b05115_SI.pdf,mof_json_store\10.1021_acs.chemmater.6b05115\raw_output.json,mof_json_store\10.1021_acs.chemmater.6b05115\synthesis_003.json,no,,UiO-66-60,,CoCl2·6H2O,,"71 μL of 70 wt% solution in 1-propanol (0.0519 g, 0.158 mmol)",0.158,mmol,nan,,,,,nan,,,,,terephthalic acid,BDC,75 mg (2.85 equiv vs Zr),75.0,mg,,,,,,,,,,,acetic acid,AcOH,"4 mL (4.196 g, 70 mmol)",70.0,mmol,,,,,,"N,N-dimethylformamide",DMF,7 mL,7.0,,,,,60.0,Step 1: 130 °C for 2 h; Step 2 at 60 °C,18.0,Step 2: 18 h (stirred 200 rpm); Step 1: 2 h,20 mL scintillation vial,stirred at 200 rpm,"DMF, acetone",several times; solvent exchanged,80 °C under vacuum overnight,80.0,,,,,fcu,Zr6O4(OH)4 12-connected SBU,,,,not_reported,not_reported,,,10.1021/acs.chemmater.6b05115,ok,
10.1021/acs.chemmater.6b05115,downloaded\10.1021_acs.chemmater.6b05115.pdf,SI downloaded\10.1021_acs.chemmater.6b05115_SI.pdf,mof_json_store\10.1021_acs.chemmater.6b05115\raw_output.json,mof_json_store\10.1021_acs.chemmater.6b05115\synthesis_004.json,no,,UiO-66-80,,NiCl2·6H2O,,"71 μL of 70 wt% solution in 1-propanol (0.0519 g, 0.158 mmol)",0.158,mmol,nan,,,,,nan,,,,,terephthalic acid,BDC,75 mg (2.85 equiv vs Zr),75.0,mg,,,,,,,,,,,acetic acid,AcOH,"4 mL (4.196 g, 70 mmol)",70.0,mmol,,,,,,"N,N-dimethylformamide",DMF,7 mL,7.0,,,,,80.0,Step 1: 130 °C for 2 h; Step 2 at 80 °C,18.0,Step 2: 18 h (stirred 200 rpm); Step 1: 2 h,20 mL scintillation vial,stirred at 200 rpm,"DMF, acetone",several times; solvent exchanged,80 °C under vacuum overnight,80.0,,,,,fcu,Zr6O4(OH)4 12-connected SBU,,,,not_reported,not_reported,,,10.1021/acs.chemmater.6b05115,ok,
10.1021/acs.chemmater.6b05115,downloaded\10.1021_acs.chemmater.6b05115.pdf,SI downloaded\10.1021_acs.chemmater.6b05115_SI.pdf,mof_json_store\10.1021_acs.chemmater.6b05115\raw_output.json,mof_json_store\10.1021_acs.chemmater.6b05115\synthesis_005.json,no,,UiO-66-95,,CoCl2·6H2O,,"71 μL of 70 wt% solution in 1-propanol (0.0519 g, 0.158 mmol)",0.158,mmol,nan,,,,,nan,,,,,terephthalic acid,BDC,75 mg (2.85 equiv vs Zr),75.0,mg,,,,,,,,,,,acetic acid,AcOH,"4 mL (4.196 g, 70 mmol)",70.0,mmol,,,,,,"N,N-dimethylformamide",DMF,7 mL,7.0,,,,,95.0,Step 1: 130 °C for 2 h; Step 2 at 95 °C,18.0,Step 2: 18 h (stirred 200 rpm); Step 1: 2 h,20 mL scintillation vial,stirred at 200 rpm,"DMF, acetone",several times; solvent exchanged,80 °C under vacuum overnight,80.0,,,,,fcu,Zr6O4(OH)4 12-connected SBU,,,,not_reported,not_reported,,,10.1021/acs.chemmater.6b05115,ok,
10.1021/acs.chemmater.6b05115,downloaded\10.1021_acs.chemmater.6b05115.pdf,SI downloaded\10.1021_acs.chemmater.6b05115_SI.pdf,mof_json_store\10.1021_acs.chemmater.6b05115\raw_output.json,mof_json_store\10.1021_acs.chemmater.6b05115\synthesis_006.json,no,,UiO-66-110,,MnCl2·4H2O,,"71 μL of 70 wt% solution in 1-propanol (0.0519 g, 0.158 mmol)",0.158,mmol,nan,,,,,nan,,,,,terephthalic acid,BDC,75 mg (2.85 equiv vs Zr),75.0,mg,,,,,,,,,,,acetic acid,AcOH,"4 mL (4.196 g, 70 mmol)",70.0,mmol,,,,,,"N,N-dimethylformamide",DMF,7 mL,7.0,,,,,110.0,Step 1: 130 °C for 2 h; Step 2 at 110 °C,18.0,Step 2: 18 h (stirred 200 rpm); Step 1: 2 h,20 mL scintillation vial,stirred at 200 rpm,"DMF, acetone",several times; solvent exchanged,80 °C under vacuum overnight,80.0,,,,,fcu,Zr6O4(OH)4 12-connected SBU,,,,not_reported,not_reported,,,10.1021/acs.chemmater.6b05115,ok,
10.1021/acs.chemmater.6b05115,downloaded\10.1021_acs.chemmater.6b05115.pdf,SI downloaded\10.1021_acs.chemmater.6b05115_SI.pdf,mof_json_store\10.1021_acs.chemmater.6b05115\raw_output.json,mof_json_store\10.1021_acs.chemmater.6b05115\synthesis_007.json,no,,UiO-66-130,,CoCl2·6H2O,,"71 μL of 70 wt% solution in 1-propanol (0.0519 g, 0.158 mmol)",0.158,mmol,nan,,,,,nan,,,,,terephthalic acid,BDC,75 mg (2.85 equiv vs Zr),75.0,mg,,,,,,,,,,,acetic acid,AcOH,"4 mL (4.196 g, 70 mmol)",70.0,mmol,,,,,,"N,N-dimethylformamide",DMF,7 mL,7.0,,,,,130.0,Step 1: 130 °C for 2 h; Step 2 at 130 °C,18.0,Step 2: 18 h (stirred 200 rpm); Step 1: 2 h,20 mL scintillation vial,stirred at 200 rpm,"DMF, acetone",several times; solvent exchanged,80 °C under vacuum overnight,80.0,,,,,fcu,Zr6O4(OH)4 12-connected SBU,,,1175.0,not_reported,not_reported,,,10.1021/acs.chemmater.6b05115,ok,
10.1021/acs.chemmater.6b05115,downloaded\10.1021_acs.chemmater.6b05115.pdf,SI downloaded\10.1021_acs.chemmater.6b05115_SI.pdf,mof_json_store\10.1021_acs.chemmater.6b05115\raw_output.json,mof_json_store\10.1021_acs.chemmater.6b05115\synthesis_008.json,no,,UiO-66-NH2,,ZnCl2,,"71 μL of 70 wt% solution in 1-propanol (0.0519 g, 0.158 mmol)",0.158,mmol,nan,,,,,nan,,,,,2-aminoterephthalic acid,NH2-BDC,81.6 mg (2.85 equiv vs Zr),81.6,mg,,,,,,,,,,,acetic acid,AcOH,"4 mL (4.196 g, 70 mmol)",70.0,mmol,,,,,,"N,N-dimethylformamide",DMF,7 mL,7.0,,,,,25.0,Step 1: 130 °C for 2 h; Step 2 at 25 °C,18.0,Step 2: 18 h (stirred 200 rpm; brief sonication 30 s); Step 1: 2 h,20 mL scintillation vial,stirred at 200 rpm,"DMF, acetone",several times; solvent exchanged,80 °C under vacuum overnight,80.0,,,,,fcu,Zr6O4(OH)4 12-connected SBU,,,1290.0,not_reported,not_reported,,,10.1021/acs.chemmater.6b05115,ok,
10.1021/acs.chemmater.6b05115,downloaded\10.1021_acs.chemmater.6b05115.pdf,SI downloaded\10.1021_acs.chemmater.6b05115_SI.pdf,mof_json_store\10.1021_acs.chemmater.6b05115\raw_output.json,mof_json_store\10.1021_acs.chemmater.6b05115\synthesis_009.json,no,,UiO-66-OH,,Zn(CH3COO)2·2H2O,,"71 μL of 70 wt% solution in 1-propanol (0.0519 g, 0.158 mmol)",0.158,mmol,nan,,,,,nan,,,,,2-hydroxyterephthalic acid,OH-BDC,20.7 mg (0.72 equiv vs Zr),20.7,mg,,,,,,,,,,,acetic acid,AcOH,"4 mL (4.196 g, 70 mmol)",70.0,mmol,,,,,,"N,N-dimethylformamide",DMF,7 mL,7.0,,,,,25.0,Step 1: 130 °C for 2 h; Step 2 at 25 °C,18.0,Step 2: 18 h (stirred 200 rpm; brief sonication 30 s); Step 1: 2 h,20 mL scintillation vial,stirred at 200 rpm,"DMF, acetone",several times; solvent exchanged,80 °C under vacuum overnight,80.0,,,,,fcu,Zr6O4(OH)4 12-connected SBU,,,1140.0,not_reported,not_reported,,,10.1021/acs.chemmater.6b05115,ok,
10.1021/acs.chemmater.6b05115,downloaded\10.1021_acs.chemmater.6b05115.pdf,SI downloaded\10.1021_acs.chemmater.6b05115_SI.pdf,mof_json_store\10.1021_acs.chemmater.6b05115\raw_output.json,mof_json_store\10.1021_acs.chemmater.6b05115\synthesis_010.json,no,,UiO-66-NO2,,Zn(CH3COO)2·2H2O,,"71 μL of 70 wt% solution in 1-propanol (0.0519 g, 0.158 mmol)",0.158,mmol,nan,,,,,nan,,,,,2-nitroterephthalic acid,NO2-BDC,24.0 mg (0.72 equiv vs Zr),24.0,mg,,,,,,,,,,,acetic acid,AcOH,"4 mL (4.196 g, 70 mmol)",70.0,mmol,,,,,,"N,N-dimethylformamide",DMF,7 mL,7.0,,,,,25.0,Step 1: 130 °C for 2 h; Step 2 at 25 °C,18.0,Step 2: 18 h (stirred 200 rpm; brief sonication 30 s); Step 1: 2 h,20 mL scintillation vial,stirred at 200 rpm,"DMF, acetone",several times; solvent exchanged,80 °C under vacuum overnight,80.0,,,,,fcu,Zr6O4(OH)4 12-connected SBU,,,960.0,not_reported,not_reported,,,10.1021/acs.chemmater.6b05115,ok,
10.1039/b704294a,downloaded\10.1039_b704294a.pdf,,mof_json_store\10.1039_b704294a\raw_output.json,mof_json_store\10.1039_b704294a\synthesis_002.json,no,,,,Cd(NO3)2·4H2O,Cd(CH3CO2)2·2H2O,"0.133 g, 0.5 mmol",0.5,mmol,nan,,,,,nan,,,,,5-oxyacetate isophthalic acid,H3OABDC,"0.072 g, 0.3 mmol",0.3,mmol,"4,4'-bipyridine","4,4′-bipy","0.047 g, 0.3 mmol",0.3,mmol,,,,,,sodium hydroxide,NaOH,"0.012 g, 0.3 mmol",0.3,mmol,,,,,,water,H2O,15 mL,15.0,,,,,160.0,,72.0,,Teflon-lined stainless steel autoclave (25 cm3),static,"water, ethanol",,dried in air,,,colorless crystals,26.0,0.30 × 0.10 × 0.10 mm,,self-threading 2D layered coordination polymer,"a=8.3945(7), b=10.2207(9), c=18.3523(17), α=104.241(2), β=101.498(2), γ=92.684(2), P-1",,,not_reported,not_reported,381.0,luminescence,10.1039/b704294a,ok,
10.1021/acs.chemmater.7b03203,downloaded\10.1021_acs.chemmater.7b03203.pdf,SI downloaded\10.1021_acs.chemmater.7b03203_SI.pdf,mof_json_store\10.1021_acs.chemmater.7b03203\raw_output.json,mof_json_store\10.1021_acs.chemmater.7b03203\synthesis_001.json,yes,Failed to reproduce single crystals by HF/TEOS route; increased concentration under H2O reflux failed to produce MIL-96,MIL-96-(Al),1558833,Co(CH3COO)2·6H2O,,"18.760 g, 50 mmol",50,mmol,nan,,,,,nan,,,,,"benzene-1,3,5-tricarboxylic acid",BTC,"2.100 g, 10 mmol",10.0,mmol,,,,,,,,,,,,,,,,,,,,,water,H2O,40 mL (ligand solution) + 30 mL (metal solution),,,,,,180.0,180 °C,24.0,24 h,Teflon-lined autoclave,stirred,H2O; EtOH/H2O (1/1),washed; then 500 mL EtOH/H2O (1/1),dried in air at RT,,,white hexagonal rods,,,,oxo-centered Al3 trimer; μ2-OH-linked Al3 trimer,,,600.0,yes,yes,330.0,CO2_capture,10.1021/acs.chemmater.7b03203,ok,
10.1021/acs.cgd.1c00491,downloaded\10.1021_acs.cgd.1c00491.pdf,SI downloaded\10.1021_acs.cgd.1c00491_SI.pdf,mof_json_store\10.1021_acs.cgd.1c00491\raw_output.json,mof_json_store\10.1021_acs.cgd.1c00491\synthesis_001.json,no,,,2073445,Cu(SO4)·5H2O,,"14.9 mg, 0.05 mmol",0.05,mmol,nan,,,,,nan,,,,,"1,4-bis(3-pyridyl)-2,3-diaza-1,3-butadiene",3-bpdb,"5.25 mg, 0.025 mmol",0.025,mmol,isophthalic acid,MeO-H2ip,"4.9 mg, 0.025 mmol",0.025,mmol,,,,,,,,,,,,,,,,"N,N-dimethylformamide",DMF,0.5 mL,0.5,water,H2O,0.5 mL,0.5,100.0,100 °C,48.0,2 days; cooled to RT over 10 h,5 mL glass reactor,,,,,,,yellow block crystals,47.7,0.22 × 0.20 × 0.18 mm,pcu,binuclear Zn2(O2C)4 SBU; double pillared,"monoclinic, P21/n; a=10.6325 Å, b=15.5010 Å, c=12.6275 Å; α=90°, β=90.01°, γ=90°",,,not_reported,not_reported,280.0,,10.1021/acs.cgd.1c00491,ok,
10.1021/acs.cgd.1c00491,downloaded\10.1021_acs.cgd.1c00491.pdf,SI downloaded\10.1021_acs.cgd.1c00491_SI.pdf,mof_json_store\10.1021_acs.cgd.1c00491\raw_output.json,mof_json_store\10.1021_acs.cgd.1c00491\synthesis_002.json,no,,,2073446,Cu(SO4)·5H2O,,"14.9 mg, 0.05 mmol",0.05,mmol,nan,,,,,nan,,,,,"1,4-bis(3-pyridyl)-2,3-diaza-1,3-butadiene",3-bpdb,"5.25 mg, 0.025 mmol",0.025,mmol,isophthalic acid,EtO-H2ip,"5.25 mg, 0.025 mmol",0.025,mmol,,,,,,,,,,,,,,,,"N,N-dimethylformamide",DMF,0.5 mL,0.5,water,H2O,0.5 mL,0.5,100.0,100 °C,48.0,2 days; cooled to RT over 10 h,5 mL glass reactor,,,,,,,yellow block crystals,44.6,0.20 × 0.16 × 0.12 mm,pcu,binuclear Zn2(O2C)4 SBU; double pillared,"monoclinic, P21/n; a=10.8774 Å, b=15.7598 Å, c=12.4490 Å; α=90°, β=90.517°, γ=90°",,,not_reported,not_reported,250.0,,10.1021/acs.cgd.1c00491,ok,
10.1021/acs.cgd.1c00491,downloaded\10.1021_acs.cgd.1c00491.pdf,SI downloaded\10.1021_acs.cgd.1c00491_SI.pdf,mof_json_store\10.1021_acs.cgd.1c00491\raw_output.json,mof_json_store\10.1021_acs.cgd.1c00491\synthesis_003.json,no,,,2073447,Cd(NO3)2,,"14.9 mg, 0.05 mmol",0.05,mmol,nan,,,,,nan,,,,,"1,4-bis(3-pyridyl)-2,3-diaza-1,3-butadiene",3-bpdb,"5.25 mg, 0.025 mmol",0.025,mmol,isophthalic acid,n-PrO-H2ip,"5.6 mg, 0.025 mmol",0.025,mmol,,,,,,,,,,,,,,,,"N,N-dimethylformamide",DMF,0.5 mL,0.5,water,H2O,0.5 mL,0.5,100.0,100 °C,48.0,2 days; cooled to RT over 10 h,5 mL glass reactor,,,,,,,yellow block crystals,41.8,0.22 × 0.20 × 0.18 mm,sql,binuclear Zn2 units in terraced double layers,"triclinic, P-1; a=10.0294 Å, b=11.8832 Å, c=11.9104 Å; α=118.749°, β=92.304°, γ=110.530°",,,not_reported,not_reported,260.0,,10.1021/acs.cgd.1c00491,ok,
10.1021/acs.cgd.1c00491,downloaded\10.1021_acs.cgd.1c00491.pdf,SI downloaded\10.1021_acs.cgd.1c00491_SI.pdf,mof_json_store\10.1021_acs.cgd.1c00491\raw_output.json,mof_json_store\10.1021_acs.cgd.1c00491\synthesis_004.json,no,,,2013336,CdCl2,,"14.9 mg, 0.05 mmol",0.05,mmol,nan,,,,,nan,,,,,"1,4-bis(3-pyridyl)-2,3-diaza-1,3-butadiene",3-bpdb,"5.25 mg, 0.025 mmol",0.025,mmol,isophthalic acid,n-BuO-H2ip,"6.0 mg, 0.025 mmol",0.025,mmol,,,,,,,,,,,,,,,,"N,N-dimethylformamide",DMF,0.5 mL,0.5,water,H2O,0.5 mL,0.5,100.0,100 °C,48.0,2 days; cooled to RT over 10 h,5 mL glass reactor,,,,,,,orange-yellow block crystals,38.3,0.24 × 0.22 × 0.20 mm,,1D tubular helical chain via monodentate carboxylate linkages,"triclinic, P-1; a=10.1915 Å, b=13.6872 Å, c=17.6489 Å; α=78.023°, β=88.753°, γ=68.343°",,,not_reported,not_reported,280.0,,10.1021/acs.cgd.1c00491,ok,
10.1021/acs.cgd.1c00491,downloaded\10.1021_acs.cgd.1c00491.pdf,SI downloaded\10.1021_acs.cgd.1c00491_SI.pdf,mof_json_store\10.1021_acs.cgd.1c00491\raw_output.json,mof_json_store\10.1021_acs.cgd.1c00491\synthesis_005.json,no,,,2013338,CdBr2,,"14.6 mg, 0.05 mmol",0.05,mmol,nan,,,,,nan,,,,,"1,4-bis(3-pyridyl)-2,3-diaza-1,3-butadiene",3-bpdb,"5.25 mg, 0.025 mmol",0.025,mmol,isophthalic acid,MeO-H2ip,"4.9 mg, 0.025 mmol",0.025,mmol,,,,,,,,,,,,,,,,"N,N-dimethylformamide",DMF,0.5 mL,0.5,water,H2O,0.5 mL,0.5,100.0,100 °C,48.0,2 days; cooled to RT over 10 h,5 mL glass reactor,,,,,,,pink block crystals,50.9,0.22 × 0.20 × 0.18 mm,pcu,binuclear Co2 carboxylate SBU; double pillared,"monoclinic, P21/n; a=10.6195 Å, b=15.4909 Å, c=12.5921 Å; α=90°, β=90.754°, γ=90°",,,not_reported,not_reported,350.0,,10.1021/acs.cgd.1c00491,ok,
10.1021/acs.cgd.1c00491,downloaded\10.1021_acs.cgd.1c00491.pdf,SI downloaded\10.1021_acs.cgd.1c00491_SI.pdf,mof_json_store\10.1021_acs.cgd.1c00491\raw_output.json,mof_json_store\10.1021_acs.cgd.1c00491\synthesis_006.json,no,,,2073448,CdI2,,"14.6 mg, 0.05 mmol",0.05,mmol,nan,,,,,nan,,,,,"1,4-bis(3-pyridyl)-2,3-diaza-1,3-butadiene",3-bpdb,"5.25 mg, 0.025 mmol",0.025,mmol,isophthalic acid,EtO-H2ip,"5.25 mg, 0.025 mmol",0.025,mmol,,,,,,,,,,,,,,,,"N,N-dimethylformamide",DMF,0.5 mL,0.5,water,H2O,0.5 mL,0.5,100.0,100 °C,48.0,2 days; cooled to RT over 10 h,5 mL glass reactor,,,,,,,pink block crystals,47.8,0.20 × 0.18 × 0.16 mm,pcu,binuclear Co2 carboxylate SBU; double pillared,"monoclinic, P21/n; a=10.8443 Å, b=15.7693 Å, c=12.4832 Å; α=90°, β=91.199°, γ=90°",,,not_reported,not_reported,330.0,,10.1021/acs.cgd.1c00491,ok,
10.1021/acs.cgd.1c00491,downloaded\10.1021_acs.cgd.1c00491.pdf,SI downloaded\10.1021_acs.cgd.1c00491_SI.pdf,mof_json_store\10.1021_acs.cgd.1c00491\raw_output.json,mof_json_store\10.1021_acs.cgd.1c00491\synthesis_007.json,no,,,2013342,Ag(NO3),,"14.6 mg, 0.05 mmol",0.05,mmol,nan,,,,,nan,,,,,"1,4-bis(3-pyridyl)-2,3-diaza-1,3-butadiene",3-bpdb,"5.25 mg, 0.025 mmol",0.025,mmol,isophthalic acid,n-PrO-H2ip,"5.6 mg, 0.025 mmol",0.025,mmol,,,,,,,,,,,,,,,,"N,N-dimethylformamide",DMF,0.5 mL,0.5,water,H2O,0.5 mL,0.5,100.0,100 °C,48.0,2 days; cooled to RT over 10 h,5 mL glass reactor,,,,,,,pink block crystals,44.0,0.22 × 0.20 × 0.18 mm,sql,binuclear Co2 units; terraced double layers,"triclinic, P-1; a=10.0781 Å, b=11.6915 Å, c=11.9355 Å; α=61.293°, β=66.823°, γ=88.194°",,,not_reported,not_reported,325.0,,10.1021/acs.cgd.1c00491,ok,
10.1021/acs.cgd.1c00491,downloaded\10.1021_acs.cgd.1c00491.pdf,SI downloaded\10.1021_acs.cgd.1c00491_SI.pdf,mof_json_store\10.1021_acs.cgd.1c00491\raw_output.json,mof_json_store\10.1021_acs.cgd.1c00491\synthesis_008.json,no,,,2013341,Ag(NO3),,"14.6 mg, 0.05 mmol",0.05,mmol,nan,,,,,nan,,,,,"1,4-bis(3-pyridyl)-2,3-diaza-1,3-butadiene",3-bpdb,"5.25 mg, 0.025 mmol",0.025,mmol,isophthalic acid,n-BuO-H2ip,"6.0 mg, 0.025 mmol",0.025,mmol,,,,,,,,,,,,,,,,"N,N-dimethylformamide",DMF,0.5 mL,0.5,water,H2O,0.5 mL,0.5,100.0,100 °C,48.0,2 days; cooled to RT over 10 h,5 mL glass reactor,,,,,,,pink block crystals,43.5,0.22 × 0.20 × 0.18 mm,sql,binuclear Co2 units; terraced double layers,"triclinic, P-1; a=10.1095 Å, b=11.7650 Å, c=11.8690 Å; α=97.202°, β=111.592°, γ=115.195°",,,not_reported,not_reported,330.0,,10.1021/acs.cgd.1c00491,ok,
10.1021/cg500978s,downloaded\10.1021_cg500978s.pdf,SI downloaded\10.1021_cg500978s_SI.pdf,mof_json_store\10.1021_cg500978s\raw_output.json,mof_json_store\10.1021_cg500978s\synthesis_001.json,yes,"Temperature screening gave phase mixtures: 2-Co formed at 65–85 °C, mixed 1-Co/2-Co at 100 °C, and phase-pure 1-Co at 120–150 °C.",1-Co,1010727,Ag(NO3),,"0.1 M in DMF, 1.0 mL",0.1,mmol,nan,,,,,nan,,,,,"biphenyl-4,4'-dicarboxylic acid",H4L,"0.1 M in DMF, 1.0 mL",0.1,mmol,"1,4-diazabicyclo[2.2.2]octane",DABCO,"0.055 M in DMF, 1.0 mL",0.055,mmol,,,,,,,,,,,,,,,,"N,N-dimethylformamide",DMF,"from reagent solutions, total 3.0 mL",3.0,,,,,150.0,150 °C,18.0,18 h,20 mL scintillation vial (sealed),,,,,,,dark purple crystals,68.0,,,trimeric MII Td–Oh–Td node; 8-connected,"P21/c; a=17.6122(5) Å, b=18.1405(4) Å, c=18.3816(5) Å, β=91.826(3)°",12.5,957.0,not_reported,not_reported,,,10.1021/cg500978s,ok,
10.1021/cg500978s,downloaded\10.1021_cg500978s.pdf,SI downloaded\10.1021_cg500978s_SI.pdf,mof_json_store\10.1021_cg500978s\raw_output.json,mof_json_store\10.1021_cg500978s\synthesis_002.json,yes,"Temperature screening gave phase mixtures: 2-Co formed at 65–85 °C, mixed 1-Co/2-Co at 100 °C, and phase-pure 1-Co at 120–150 °C.",1-Zn,1010726,Co(NO3)2·6H2O,,"0.1 M in DMF, 1.0 mL",0.1,mmol,nan,,,,,nan,,,,,"biphenyl-4,4'-dicarboxylic acid",H4L,"0.1 M in DMF, 1.0 mL",0.1,mmol,"1,4-diazabicyclo[2.2.2]octane",DABCO,"0.055 M in DMF, 1.0 mL",0.055,mmol,,,,,,,,,,,,,,,,"N,N-dimethylformamide",DMF,"from reagent solutions, total 3.0 mL",3.0,,,,,150.0,150 °C,18.0,18 h,20 mL scintillation vial (sealed),,,,,,,colorless crystals,63.0,,,trimeric MII Td–Oh–Td node; 8-connected,"P21/c; a=17.5414(2) Å, b=18.1004(2) Å, c=18.4729(2) Å, β=91.8580(10)°",12.5,968.0,not_reported,not_reported,,CO2_capture,10.1021/cg500978s,ok,
10.1021/cg500978s,downloaded\10.1021_cg500978s.pdf,SI downloaded\10.1021_cg500978s_SI.pdf,mof_json_store\10.1021_cg500978s\raw_output.json,mof_json_store\10.1021_cg500978s\synthesis_003.json,yes,"Temperature screening gave phase mixtures: 2-Co formed at 65–85 °C, mixed 1-Co/2-Co at 100 °C, and phase-pure 1-Co at 120–150 °C.",2-Co,1010728,Ni(NO3)2·6H2O,,"0.1 M in DMF, 1.0 mL",0.1,mmol,nan,,,,,nan,,,,,"biphenyl-4,4'-dicarboxylic acid",H4L,"0.1 M in DMF, 1.0 mL",0.1,mmol,,,,,,,,,,,"1,4-diazabicyclo[2.2.2]octane",DABCO,"0.055 M in DMF, 1.0 mL",0.055,mmol,,,,,,"N,N-dimethylformamide",DMF,"from reagent solutions, total 3.0 mL",3.0,ethanol,EtOH,0.5 mL,0.5,65.0,65 °C,8.0,8 h,20 mL scintillation vial (sealed),,,,,,,light pink crystals,62.0,,,,"P3221; a=17.3720(4) Å, c=8.6547(6) Å",,,not_reported,not_reported,,,10.1021/cg500978s,ok,
10.1021/cg500978s,downloaded\10.1021_cg500978s.pdf,SI downloaded\10.1021_cg500978s_SI.pdf,mof_json_store\10.1021_cg500978s\raw_output.json,mof_json_store\10.1021_cg500978s\synthesis_004.json,yes,"Temperature screening gave phase mixtures: 2-Co formed at 65–85 °C, mixed 1-Co/2-Co at 100 °C, and phase-pure 1-Co at 120–150 °C.",1-CoZn,,Co(NO3)2·6H2O,,"0.1 M in DMF, 0.25 mL",0.025,mmol,nan,,"0.1 M in DMF, 0.25 mL",0.025,mmol,nan,,,,,"biphenyl-4,4'-dicarboxylic acid",H4L,"0.1 M in DMF, 0.5 mL",0.05,mmol,"1,4-diazabicyclo[2.2.2]octane",DABCO,"0.055 M in DMF, 0.5 mL",0.0275,mmol,,,,,,,,,,,,,,,,"N,N-dimethylformamide",DMF,"from reagent solutions, total 1.5 mL",1.5,,,,,150.0,150 °C,18.0,18 h,20 mL scintillation vial (sealed),,,,,,,pale purple crystals,56.0,,,trimeric MII Td–Oh–Td node; 8-connected,,12.5,731.7,not_reported,not_reported,,,10.1021/cg500978s,ok,
10.1021/cg500978s,downloaded\10.1021_cg500978s.pdf,SI downloaded\10.1021_cg500978s_SI.pdf,mof_json_store\10.1021_cg500978s\raw_output.json,mof_json_store\10.1021_cg500978s\synthesis_005.json,yes,"Temperature screening gave phase mixtures: 2-Co formed at 65–85 °C, mixed 1-Co/2-Co at 100 °C, and phase-pure 1-Co at 120–150 °C.",1-CoZn,,CuI,,"0.1 M in DMF, 0.25 mL",0.025,mmol,nan,,"0.1 M in DMF, 0.75 mL",0.075,mmol,nan,,,,,"biphenyl-4,4'-dicarboxylic acid",H4L,"0.1 M in DMF, 1.0 mL",0.1,mmol,"1,4-diazabicyclo[2.2.2]octane",DABCO,"0.055 M in DMF, 1.0 mL",0.055,mmol,,,,,,,,,,,,,,,,"N,N-dimethylformamide",DMF,"from reagent solutions, total 3.0 mL",3.0,,,,,65.0,65 °C,18.0,18 h,20 mL scintillation vial (sealed),,,,,,,pale purple crystals,,,,trimeric MII Td–Oh–Td node; 8-connected,,12.5,,not_reported,not_reported,,,10.1021/cg500978s,ok,
10.1039/d1dt00118c,downloaded\10.1039_d1dt00118c.pdf,SI downloaded\10.1039_d1dt00118c_SI.pdf,mof_json_store\10.1039_d1dt00118c\raw_output.json,mof_json_store\10.1039_d1dt00118c\synthesis_001.json,yes,Optimization with acetate by varying solvent/temperature/concentration unsuccessful; one test gave an amorphous gel.,"RuII,II-HKUST-1",,CuI,,158.0 mg,0.829614,mmol,nan,,,,,nan,,,,,"benzene-1,3,5-tricarboxylic acid",H3BTC,101 mg,101.0,mg,,,,,,,,,,,acetic acid,HOAc,735 mg,735.0,mg,,,,,,water,H2O,4 mL,4.0,acetone,,4 mL,4.0,150.0,150 °C,72.0,3 d,Teflon-lined autoclave,static,acetone,"20× (15 mL), >6 h settling between",150 °C under dynamic vacuum (~1e-2 mbar) for 24 h,150.0,24.0,,200 mg (isolated mass),,,,,,1493.0,not_reported,not_reported,,,10.1039/d1dt00118c,ok,
10.1039/d1dt00118c,downloaded\10.1039_d1dt00118c.pdf,SI downloaded\10.1039_d1dt00118c_SI.pdf,mof_json_store\10.1039_d1dt00118c\raw_output.json,mof_json_store\10.1039_d1dt00118c\synthesis_002.json,yes,Optimization with acetate by varying solvent/temperature/concentration unsuccessful; one test gave an amorphous gel.,"RuII,II-HKUST-1",,AlCl3·6H2O,,158.0 mg,0.978723,mmol,nan,,,,,nan,,,,,"benzene-1,3,5-tricarboxylic acid",H3BTC,101 mg,101.0,mg,,,,,,,,,,,acetic acid,HOAc,1470 mg,1470.0,mg,,,,,,water,H2O,4 mL,4.0,acetone,,4 mL,4.0,150.0,150 °C,72.0,3 d,Teflon-lined autoclave,static,acetone,"20× (15 mL), >6 h settling between",150 °C under dynamic vacuum (~1e-2 mbar) for 24 h,150.0,24.0,,198 mg (isolated mass),,,,,,,not_reported,not_reported,,,10.1039/d1dt00118c,ok,
10.1039/d1dt00118c,downloaded\10.1039_d1dt00118c.pdf,SI downloaded\10.1039_d1dt00118c_SI.pdf,mof_json_store\10.1039_d1dt00118c\raw_output.json,mof_json_store\10.1039_d1dt00118c\synthesis_003.json,yes,Optimization with acetate by varying solvent/temperature/concentration unsuccessful; one test gave an amorphous gel.,"RuII,II-HKUST-1",,AlCl3·6H2O,,247.5 mg,1.53313,mmol,nan,,,,,nan,,,,,"benzene-1,3,5-tricarboxylic acid",H3BTC,101 mg,101.0,mg,,,,,,,,,,,benzoic acid,HOBz,1490 mg,1490.0,mg,,,,,,water,H2O,4 mL,4.0,acetone,,4 mL,4.0,150.0,150 °C,72.0,3 d,Teflon-lined autoclave,static,acetone,"20× (15 mL), >6 h settling between",150 °C under dynamic vacuum (~1e-2 mbar) for 24 h,150.0,24.0,,101 mg (isolated mass),,,,,,1432.0,not_reported,not_reported,,,10.1039/d1dt00118c,ok,
10.1039/d1dt00118c,downloaded\10.1039_d1dt00118c.pdf,SI downloaded\10.1039_d1dt00118c_SI.pdf,mof_json_store\10.1039_d1dt00118c\raw_output.json,mof_json_store\10.1039_d1dt00118c\synthesis_004.json,yes,Optimization with acetate by varying solvent/temperature/concentration unsuccessful; one test gave an amorphous gel.,"RuII,II-HKUST-1",,AlCl3·6H2O,,273.1 mg,1.6917,mmol,nan,,,,,nan,,,,,"benzene-1,3,5-tricarboxylic acid",H3BTC,101 mg,101.0,mg,,,,,,,,,,,4-fluorobenzoic acid,HOBz-F,1710 mg,1710.0,mg,,,,,,water,H2O,4 mL,4.0,acetone,,4 mL,4.0,150.0,150 °C,72.0,3 d,Teflon-lined autoclave,static,acetone,"20× (15 mL), >6 h settling between",150 °C under dynamic vacuum (~1e-2 mbar) for 24 h,150.0,24.0,,93 mg (isolated mass),,,,,,1516.0,not_reported,not_reported,,,10.1039/d1dt00118c,ok,
10.1039/d1dt00118c,downloaded\10.1039_d1dt00118c.pdf,SI downloaded\10.1039_d1dt00118c_SI.pdf,mof_json_store\10.1039_d1dt00118c\raw_output.json,mof_json_store\10.1039_d1dt00118c\synthesis_005.json,yes,Optimization with acetate by varying solvent/temperature/concentration unsuccessful; one test gave an amorphous gel.,"RuII,II-HKUST-1",,AlCl3·6H2O,,345.1 mg,2.13771,mmol,nan,,,,,nan,,,,,"benzene-1,3,5-tricarboxylic acid",H3BTC,101 mg,101.0,mg,,,,,,,,,,,4-trifluoromethylbenzoic acid,HOBz-CF3,2320 mg,2320.0,mg,,,,,,water,H2O,4 mL,4.0,acetone,,4 mL,4.0,150.0,150 °C,72.0,3 d,Teflon-lined autoclave,static,acetone,"20× (15 mL), >6 h settling between",150 °C under dynamic vacuum (~1e-2 mbar) for 24 h,150.0,24.0,,104 mg (isolated mass),,,,,,987.0,not_reported,not_reported,,,10.1039/d1dt00118c,ok,
10.1039/d1dt00118c,downloaded\10.1039_d1dt00118c.pdf,SI downloaded\10.1039_d1dt00118c_SI.pdf,mof_json_store\10.1039_d1dt00118c\raw_output.json,mof_json_store\10.1039_d1dt00118c\synthesis_006.json,yes,Optimization with acetate by varying solvent/temperature/concentration unsuccessful; one test gave an amorphous gel.,"RuII,II-HKUST-1",,ZrCl4,,267.4 mg,1.14746,mmol,nan,,,,,nan,,,,,"benzene-1,3,5-tricarboxylic acid",H3BTC,101 mg,101.0,mg,,,,,,,,,,,4-methylbenzoic acid,HOBz-Me,1660 mg,1660.0,mg,,,,,,water,H2O,4 mL,4.0,acetone,,4 mL,4.0,150.0,150 °C,72.0,3 d,Teflon-lined autoclave,static,acetone,"20× (15 mL), >6 h settling between",150 °C under dynamic vacuum (~1e-2 mbar) for 24 h,150.0,24.0,,107 mg (isolated mass),,,,,,1401.0,not_reported,not_reported,,,10.1039/d1dt00118c,ok,
10.1039/d1dt00118c,downloaded\10.1039_d1dt00118c.pdf,SI downloaded\10.1039_d1dt00118c_SI.pdf,mof_json_store\10.1039_d1dt00118c\raw_output.json,mof_json_store\10.1039_d1dt00118c\synthesis_007.json,yes,Optimization with acetate by varying solvent/temperature/concentration unsuccessful; one test gave an amorphous gel.,"RuII,II-HKUST-1",,HfCl4,,290.4 mg,0.906644,mmol,nan,,,,,nan,,,,,"benzene-1,3,5-tricarboxylic acid",H3BTC,101 mg,101.0,mg,,,,,,,,,,,4-methoxybenzoic acid,HOBz-OMe,1860 mg,1860.0,mg,,,,,,water,H2O,4 mL,4.0,acetone,,4 mL,4.0,150.0,150 °C,72.0,3 d,Teflon-lined autoclave,static,acetone,"20× (15 mL), >6 h settling between",150 °C under dynamic vacuum (~1e-2 mbar) for 24 h,150.0,24.0,,139 mg (isolated mass),,,,,,1505.0,not_reported,not_reported,,,10.1039/d1dt00118c,ok,
10.1039/d1dt00118c,downloaded\10.1039_d1dt00118c.pdf,SI downloaded\10.1039_d1dt00118c_SI.pdf,mof_json_store\10.1039_d1dt00118c\raw_output.json,mof_json_store\10.1039_d1dt00118c\synthesis_008.json,yes,Optimization with acetate by varying solvent/temperature/concentration unsuccessful; one test gave an amorphous gel.,"RuII,II-HKUST-1",,ZrCl4,,290.4 mg,1.24616,mmol,nan,,,,,nan,,,,,"benzene-1,3,5-tricarboxylic acid",H3BTC,101 mg,101.0,mg,,,,,,,,,,,L-mandelic acid,,1860 mg,1860.0,mg,,,,,,water,H2O,4 mL,4.0,acetone,,4 mL,4.0,150.0,150 °C,72.0,3 d,Teflon-lined autoclave,static,acetone,"20× (15 mL), >6 h settling between",150 °C under dynamic vacuum (~1e-2 mbar) for 24 h,150.0,24.0,,120 mg (isolated mass),,,,,,1789.0,not_reported,not_reported,,,10.1039/d1dt00118c,ok,
