Repository: zzhenglab/MOFinder

# MOFinder

MOFinder extracts MOF synthesis information from the literature, reconstructs evidence-supported negative reaction records, and prepares datasets for synthesis-outcome prediction.
[Web application](https://mofinder.chemistry.wustl.edu/) | [Demos](Demo/README.md) | [Source code](docs/source_to_code.md) | [Workflow guide](docs/workflow.md) | [Model evaluation](docs/evaluation.md)

## Quick start

The workflow runs through Python commands. Python 3.10 or newer is required. Clone the repository and initialize its related applications:

```bash
git clone --recurse-submodules https://github.com/zzhenglab/MOFinder.git
cd MOFinder
```

Start with the two offline demonstrations:

```bash

File: mof_extraction_1_2.csv (part 194 of 305)
doi,main_pdf,si_pdf,raw_output,parsed_json,article_trial_or_failure,article_trial_or_failure_notes,mof_name,crystal_code,metal_1,metal_1_abbr,metal_1_amount_text,metal_1_amount_value,metal_1_amount_unit,metal_2,metal_2_abbr,metal_2_amount_text,metal_2_amount_value,metal_2_amount_unit,metal_3,metal_3_abbr,metal_3_amount_text,metal_3_amount_value,metal_3_amount_unit,linker_1,linker_1_abbr,linker_1_amount_text,linker_1_amount_value,linker_1_amount_unit,linker_2,linker_2_abbr,linker_2_amount_text,linker_2_amount_value,linker_2_amount_unit,linker_3,linker_3_abbr,linker_3_amount_text,linker_3_amount_value,linker_3_amount_unit,modulator_1,modulator_1_abbr,modulator_1_amount_text,modulator_1_amount_value,modulator_1_amount_unit,modulator_2,modulator_2_abbr,modulator_2_amount_text,modulator_2_amount_value,modulator_2_amount_unit,solvent_main,solvent_main_abbr,solvent_main_amount_text,solvent_main_ml,solvent_secondary,solvent_secondary_abbr,solvent_secondary_amount_text,solvent_secondary_ml,temperature_c,temperature_c_text,time_h,time_text,vessel_type,stirring,washing_solvent,washing_cycles,activation_text,activation_temp_c,activation_time_h,crystal_morphology,yield_percent,crystal_size,topology_code,metal_cluster_connectivity,unit_cell_short,pore_diameter_A,BET_surface_area_m2g,air_stable,water_stable,tga_decomposition_temp_c,applications,reference,status,error
10.1002/chem.201802838,downloaded\10.1002_chem.201802838.pdf,SI downloaded\10.1002_chem.201802838_SI.pdf,mof_json_store\10.1002_chem.201802838\raw_output.json,mof_json_store\10.1002_chem.201802838\synthesis_001.json,yes,HHU-1 was not obtained as crystalline material without acetic acid modulation.,HHU-1 (Zr-ADC),1831552,ZrCl4,,320 mg (1 mmol),1,mmol,nan,,,,,nan,,,,,acetylenedicarboxylic acid,H2ADC,114 mg (1 mmol),1.0,mmol,,,,,,,,,,,acetic acid,,2.5 mL (ca. 44 mmol),2.5,mL,,,,,,"N,N-dimethylformamide",DMF,2.5 mL,2.5,,,,,85.0,85 °C,6.0,6 h,10 mL screw-capped glass vial,static,"DMF, acetone","DMF 2× (5 mL), acetone 3× (5 mL, 2 h total contact)","supercritical CO2 drying, then outgassed under high vacuum at RT for 1 h",,1.0,white microcrystalline powder; octahedral to cubic crystallites,94.0,<0.5 μm,fcu,Zr6O4(OH)4 12-connected SBU,"a=17.9239(3) Å, Fm-3m",9.6,551.0,not_reported,no,180.0,CO2_capture;hydrogen_storage,10.1002/chem.201802838,ok,
10.1002/chem.201802838,downloaded\10.1002_chem.201802838.pdf,SI downloaded\10.1002_chem.201802838_SI.pdf,mof_json_store\10.1002_chem.201802838\raw_output.json,mof_json_store\10.1002_chem.201802838\synthesis_002.json,yes,HHU-1 was not obtained as crystalline material without acetic acid modulation.,HHU-2 (Zr-Fum-Cl),,ZrCl4,,640 mg (2 mmol),2,mmol,nan,,,,,nan,,,,,acetylenedicarboxylic acid,H2ADC,228 mg (2 mmol),2.0,mmol,,,,,,,,,,,acetic acid,,5 mL,5.0,mL,,,,,,water,H2O,5 mL,5.0,,,,,85.0,85 °C,6.0,6 h,25 mL screw-capped Duran glass vial,static,"water, methanol","H2O 3× (10 mL), MeOH 3× (10 mL)","supercritical CO2 drying/exchange, then outgassed under high vacuum at RT for 1 h",,1.0,white microcrystalline powder,95.7,,fcu,Zr6O4(OH)4 12-connected SBU,,,450.0,not_reported,yes,300.0,water_harvesting,10.1002/chem.201802838,ok,
10.1002/chem.201101383,downloaded\10.1002_chem.201101383.pdf,SI downloaded\10.1002_chem.201101383_SI.pdf,mof_json_store\10.1002_chem.201101383\raw_output.json,mof_json_store\10.1002_chem.201101383\synthesis_001.json,yes,Pure DUT-23(Ni) phase not obtained (phase impure).,DUT-23(Zn),824193,ZrCl4,,"0.261 g, 1.0 mmol",1,mmol,nan,,,,,nan,,,,,"4,4'-bipyridine",bipy,"0.042 g, 0.27 mmol",0.27,mmol,"benzene-1,3,5-tribenzoic acid",H3btb,"0.109 g, 0.25 mmol",0.25,mmol,,,,,,,,,,,,,,,,"N,N-diethylformamide",DEF,10 mL,10.0,,,,,100.0,373 K,24.0,24 h,Pyrex tube,static,"DMF, EtOH",EtOH exchanged three times within 2 days,supercritical CO2 drying; evacuated under vacuum for 12 h at room temperature,25.0,12.0,clear crystals,96.0,,pto,Zn2 paddle-wheel SBU (4+2 node),"a=27.725(3) Å, cubic Pm-3n",,4340.0,,,280.0,hydrogen_storage,10.1002/chem.201101383,ok,
10.1002/chem.201101383,downloaded\10.1002_chem.201101383.pdf,SI downloaded\10.1002_chem.201101383_SI.pdf,mof_json_store\10.1002_chem.201101383\raw_output.json,mof_json_store\10.1002_chem.201101383\synthesis_002.json,yes,Pure DUT-23(Ni) phase not obtained (phase impure).,DUT-23(Co),824191,ZrCl4,,"0.291 g, 1.0 mmol",1,mmol,nan,,,,,nan,,,,,"4,4'-bipyridine",bipy,"0.042 g, 0.27 mmol",0.27,mmol,"benzene-1,3,5-tribenzoic acid",H3btb,"0.109 g, 0.25 mmol",0.25,mmol,,,,,,,,,,,,,,,,"N,N-diethylformamide",DEF,10 mL,10.0,,,,,100.0,373 K,48.0,48 h,Pyrex tube,static,"DMF, EtOH",EtOH exchanged three times within 2 days,supercritical CO2 drying; evacuated under vacuum for 12 h at room temperature,25.0,12.0,dark-blue clear crystals,91.0,,pto,Co2 paddle-wheel SBU (4+2 node),"a=27.634(2) Å, cubic Pm-3n",,4850.0,,,280.0,hydrogen_storage;methane_storage;VOC_adsorption,10.1002/chem.201101383,ok,
10.1002/chem.201101383,downloaded\10.1002_chem.201101383.pdf,SI downloaded\10.1002_chem.201101383_SI.pdf,mof_json_store\10.1002_chem.201101383\raw_output.json,mof_json_store\10.1002_chem.201101383\synthesis_003.json,yes,Pure DUT-23(Ni) phase not obtained (phase impure).,DUT-23(Cu),824192,Co(NO3)2·6H2O,,"0.241 g, 1.0 mmol",1,mmol,nan,,,,,nan,,,,,"4,4'-bipyridine",bipy,"0.042 g, 0.27 mmol",0.27,mmol,"benzene-1,3,5-tribenzoic acid",H3btb,"0.109 g, 0.25 mmol",0.25,mmol,,,,,,trifluoroacetic acid,TFA,2 drops,,,,,,,,"N,N-dimethylformamide",DMF,5 mL,5.0,ethanol (absolute),EtOH,5 mL,5.0,80.0,353 K,20.0,20 h,Pyrex tube,static,"DMF, EtOH",EtOH exchanged three times within 2 days,supercritical CO2 drying; evacuated under vacuum for 12 h at room temperature,25.0,12.0,light-blue clear crystals,29.0,,pto,Cu2 paddle-wheel SBU (4+2 node),"a=27.5120(18) Å, cubic Pm-3n",,4730.0,,,280.0,hydrogen_storage,10.1002/chem.201101383,ok,
10.1002/chem.201101383,downloaded\10.1002_chem.201101383.pdf,SI downloaded\10.1002_chem.201101383_SI.pdf,mof_json_store\10.1002_chem.201101383\raw_output.json,mof_json_store\10.1002_chem.201101383\synthesis_004.json,yes,Pure DUT-23(Ni) phase not obtained (phase impure).,DUT-23(Ni),824197,Cd(NO3)2·6H2O,,"0.063 g, 0.2 mmol",0.2,mmol,nan,,,,,nan,,,,,"4,4'-bipyridine",bipy,"0.0084 g, 0.054 mmol",0.054,mmol,"benzene-1,3,5-tribenzoic acid",H3btb,"0.022 g, 0.05 mmol",0.05,mmol,,,,,,,,,,,,,,,,"N,N-dimethylformamide",DMF,2 mL,2.0,,,,,120.0,393 K,48.0,48 h,Pyrex tube,static,DMF,,,,,clear green crystals (phase impure),,,pto,Ni2 paddle-wheel SBU (4+2 node),"a=27.560(3) Å, cubic Pm-3n",,,,,,,10.1002/chem.201101383,ok,
10.1002/chem.201101383,downloaded\10.1002_chem.201101383.pdf,SI downloaded\10.1002_chem.201101383_SI.pdf,mof_json_store\10.1002_chem.201101383\raw_output.json,mof_json_store\10.1002_chem.201101383\synthesis_005.json,yes,Pure DUT-23(Ni) phase not obtained (phase impure).,DUT-24,824194,Zn(NO3)2·6H2O,,"0.241 g, 1.0 mmol",1,mmol,nan,,,,,nan,,,,,"diethyl (R,S)-4,4'-biquinoline-3,3'-dicarboxylate",bisqui,"0.107 g, 0.27 mmol",0.27,mmol,"benzene-1,3,5-tribenzoic acid",H3btb,"0.109 g, 0.25 mmol",0.25,mmol,,,,,,trifluoroacetic acid,TFA,2 drops,,,,,,,,"N,N-dimethylformamide",DMF,5 mL,5.0,ethanol (absolute),EtOH,5 mL,5.0,80.0,353 K,8.0,8 h,Pyrex tube,static,"DMF, EtOH",EtOH exchanged three times within 2 days,supercritical CO2 drying; evacuated under vacuum for 12 h at room temperature,25.0,12.0,clear light-blue crystals,75.0,,pto,Cu2 paddle-wheel SBU with partial axial bisqui,"a=27.411(3) Å, rhombohedral R3c",,2350.0,,,,enantioselective_separation,10.1002/chem.201101383,ok,
10.1002/chem.201101383,downloaded\10.1002_chem.201101383.pdf,SI downloaded\10.1002_chem.201101383_SI.pdf,mof_json_store\10.1002_chem.201101383\raw_output.json,mof_json_store\10.1002_chem.201101383\synthesis_006.json,yes,Pure DUT-23(Ni) phase not obtained (phase impure).,DUT-33,824195,Co(NO3)2·6H2O,,"0.241 g, 1.0 mmol",1,mmol,nan,,,,,nan,,,,,"benzene-1,3,5-tribenzoic acid",H3btb,"0.109 g, 0.25 mmol",0.25,mmol,,,,,,,,,,,benzoic acid,,"0.299 g, 2.5 mmol",2.5,mmol,pyridine,py,"0.025 g, 0.2 mmol",0.2,mmol,"N,N-dimethylformamide",DMF,5 mL,5.0,ethanol (absolute),EtOH,5 mL,5.0,80.0,353 K,24.0,24 h,Pyrex tube,static,,,,,,clear light-blue crystals,,,tbo,Cu2 paddle-wheel SBU with axial H2O/py,"a=33.673(5) Å, c=81.562(16) Å, trigonal R-3m",,,,,,,10.1002/chem.201101383,ok,
10.1002/chem.201101383,downloaded\10.1002_chem.201101383.pdf,SI downloaded\10.1002_chem.201101383_SI.pdf,mof_json_store\10.1002_chem.201101383\raw_output.json,mof_json_store\10.1002_chem.201101383\synthesis_007.json,yes,Pure DUT-23(Ni) phase not obtained (phase impure).,DUT-34,824196,Cd(NO3)2·4H2O,,"0.241 g, 1.0 mmol",1,mmol,nan,,,,,nan,,,,,"benzene-1,3,5-tribenzoic acid",H3btb,"0.109 g, 0.25 mmol",0.25,mmol,,,,,,,,,,,benzoic acid,,"0.299 g, 2.5 mmol",2.5,mmol,pyridine,py,"0.125 g, 0.8 mmol",0.8,mmol,"N,N-dimethylformamide",DMF,5 mL,5.0,ethanol (absolute),EtOH,5 mL,5.0,80.0,353 K,20.0,20 h,Pyrex tube,static,"DMF, EtOH",EtOH exchanged three times within 2 days,supercritical CO2 drying attempted; material non-porous after solvent removal,,,clear light-blue crystals,57.0,,pto,Cu2 paddle-wheel SBU (axial H2O),"a=27.418(3) Å, cubic Pm-3n",,,,,,,10.1002/chem.201101383,ok,
10.1039/c8dt04688c,downloaded\10.1039_c8dt04688c.pdf,SI downloaded\10.1039_c8dt04688c_SI.pdf,mof_json_store\10.1039_c8dt04688c\raw_output.json,mof_json_store\10.1039_c8dt04688c\synthesis_001.json,no,,Al-fumarate (Alfum),DOYBEA,Cd(NO3)2·4H2O,,"1.171 g (1.76 mmol, 1 eq)",1.76,mmol,nan,,,,,nan,,,,,fumaric acid,,"0.3863 g (3.33 mmol, 2 eq)",3.33,mmol,,,,,,,,,,,sodium hydroxide,NaOH,"0.2803 g (7.01 mmol, 4 eq)",7.01,mmol,,,,,,water,H2O,6 mL (solution 1),6.0,water,H2O,5 mL (solution 2),5.0,60.0,60 °C,2.5,30 min dropwise addition + 2 h at 60 °C,,stirred,water,2× (50 mL each),80 °C under vacuum overnight,80.0,,white powder,74.0,,,trans corner-sharing AlO6 chains (μ-OH),,,1131.0,yes,yes,400.0,water_harvesting;heat_transformation,10.1039/c8dt04688c,ok,
10.1039/c8dt04688c,downloaded\10.1039_c8dt04688c.pdf,SI downloaded\10.1039_c8dt04688c_SI.pdf,mof_json_store\10.1039_c8dt04688c\raw_output.json,mof_json_store\10.1039_c8dt04688c\synthesis_002.json,no,,Al-fumarate (Alfum),DOYBEA,Cd(NO3)2·4H2O,,"159 mg (0.24 mmol, 1 eq)",0.24,mmol,nan,,,,,nan,,,,,fumaric acid,,"53 mg (0.48 mmol, 2 eq)",0.48,mmol,,,,,,,,,,,sodium hydroxide,NaOH,"40 mg (1.02 mmol, 4 eq)",1.02,mmol,,,,,,water,H2O,"5 mL (in reactor bottom, DGC)",5.0,,,,,100.0,100 °C,6.0,6 h,Teflon reactor (DGC),static,water,3× (10 mL each),80 °C under vacuum for 24 h,80.0,24.0,white powder,23–53,,,trans corner-sharing AlO6 chains (μ-OH),,,,yes,yes,400.0,water_harvesting;heat_transformation,10.1039/c8dt04688c,ok,
10.1039/c8dt04688c,downloaded\10.1039_c8dt04688c.pdf,SI downloaded\10.1039_c8dt04688c_SI.pdf,mof_json_store\10.1039_c8dt04688c\raw_output.json,mof_json_store\10.1039_c8dt04688c\synthesis_003.json,no,,CAU-10-H,QQOBUT,Cd(NO3)2·4H2O,,"0.8005 g (4.82 mmol, 1 eq)",4.82,mmol,nan,,,,,nan,,,,,isophthalic acid,,"0.2000 g (5.00 mmol, 1 eq)",5.0,mmol,,,,,,,,,,,,,,,,,,,,,water,H2O,4 mL,4.0,"N,N-dimethylformamide",DMF,1 mL,1.0,135.0,135 °C,12.0,12 h,Teflon-lined autoclave,static,water,3× (30 mL each),80 °C under vacuum overnight,80.0,,white powder,42.0,,,cis corner-sharing AlO6 helical chains,,,435.0,yes,yes,380.0,water_harvesting;heat_transformation,10.1039/c8dt04688c,ok,
10.1039/c8dt04688c,downloaded\10.1039_c8dt04688c.pdf,SI downloaded\10.1039_c8dt04688c_SI.pdf,mof_json_store\10.1039_c8dt04688c\raw_output.json,mof_json_store\10.1039_c8dt04688c\synthesis_004.json,no,,CAU-10-H,QQOBUT,Cd(NO3)2·4H2O,,"169 mg (0.25 mmol, 1 eq)",0.25,mmol,nan,,,,,nan,,,,,isophthalic acid,,"42 mg (0.25 mmol, 1 eq)",0.25,mmol,,,,,,,,,,,,,,,,,,,,,water,H2O,"4 mL (in reactor bottom; water/DMF 4:1 v/v, total 5 mL)",4.0,"N,N-dimethylformamide",DMF,1 mL (in reactor bottom),1.0,155.0,155 °C,12.0,12 h,Teflon reactor (DGC),static,water,3× (10 mL each),80 °C under vacuum for 24 h,80.0,24.0,white powder,22–44,,,cis corner-sharing AlO6 helical chains,,,,yes,yes,380.0,water_harvesting;heat_transformation,10.1039/c8dt04688c,ok,
10.1039/c8dt04688c,downloaded\10.1039_c8dt04688c.pdf,SI downloaded\10.1039_c8dt04688c_SI.pdf,mof_json_store\10.1039_c8dt04688c\raw_output.json,mof_json_store\10.1039_c8dt04688c\synthesis_005.json,no,,MIL-160,PIBZOS,Zn(NO3)2·6H2O,,"0.4826 g (2.0 mmol, 1 eq)",2,mmol,nan,,,,,nan,,,,,"2,5-furandicarboxylic acid",,"0.3123 g (2.0 mmol, 1 eq)",2.0,mmol,,,,,,,,,,,sodium hydroxide,NaOH,"0.1603 g (4.0 mmol, 2 eq)",4.0,mmol,,,,,,water,H2O,10 mL,10.0,,,,,100.0,reflux (100 °C),24.0,24 h,,stirred,water,3× (30 mL each),80 °C under vacuum overnight,80.0,,white powder,55.0,,,cis corner-sharing AlO6 helical chains,,,1178.0,yes,yes,300.0,water_harvesting;heat_transformation,10.1039/c8dt04688c,ok,
10.1039/c8dt04688c,downloaded\10.1039_c8dt04688c.pdf,SI downloaded\10.1039_c8dt04688c_SI.pdf,mof_json_store\10.1039_c8dt04688c\raw_output.json,mof_json_store\10.1039_c8dt04688c\synthesis_006.json,no,,MIL-160,PIBZOS,Zn(NO3)2·6H2O,,"144 mg (0.60 mmol, 1 eq)",0.6,mmol,nan,,,,,nan,,,,,"2,5-furandicarboxylic acid",,"93 mg (0.60 mmol, 1 eq)",0.6,mmol,,,,,,,,,,,sodium hydroxide,NaOH,"1.20 mmol (2 eq), ca. 0.048 g",1.2,mmol,,,,,,water,H2O,"5 mL (in reactor bottom, DGC)",5.0,,,,,100.0,100 °C,48.0,48 h,Teflon reactor (DGC),static,water,3× (10 mL each),80 °C under vacuum for 24 h,80.0,24.0,white powder,22–50,,,cis corner-sharing AlO6 helical chains,,,,yes,yes,300.0,water_harvesting;heat_transformation,10.1039/c8dt04688c,ok,
10.1039/c6ce00273k,downloaded\10.1039_c6ce00273k.pdf,SI downloaded\10.1039_c6ce00273k_SI.pdf,mof_json_store\10.1039_c6ce00273k\raw_output.json,mof_json_store\10.1039_c6ce00273k\synthesis_001.json,no,,,1444248,Zn(NO3)2·6H2O,,"0.0150 g, 0.05 mmol",0.05,mmol,nan,,,,,nan,,,,,"6,6′-dinitrobiphenyl-2,2′,4,4′-tetracarboxylic acid",H4nbtc,"0.0200 g, 0.05 mmol",0.05,mmol,"1,2-bis(4-pyridyl)ethane",bpa,"0.0184 g, 0.1 mmol",0.1,mmol,,,,,,,,,,,,,,,,water,H2O,5 mL,5.0,,,,,170.0,170 °C,72.0,3 days,Parr Teflon-lined stainless steel vessel,stirred 20 min before heating,,,,,,yellow block crystals,43.0,,,"Zn2(μ2-COO)2(μ1-COO)2 0D SBU, bilayered-pillared",,,,,,,luminescence,10.1039/c6ce00273k,ok,
10.1039/c6ce00273k,downloaded\10.1039_c6ce00273k.pdf,SI downloaded\10.1039_c6ce00273k_SI.pdf,mof_json_store\10.1039_c6ce00273k\raw_output.json,mof_json_store\10.1039_c6ce00273k\synthesis_002.json,no,,,1457021,Zn(NO3)2·6H2O,,"0.0150 g, 0.05 mmol",0.05,mmol,nan,,,,,nan,,,,,"6,6′-dinitrobiphenyl-2,2′,4,4′-tetracarboxylic acid",H4nbtc,"0.0200 g, 0.05 mmol",0.05,mmol,"1,2-di(4-pyridyl)ethylene",bpe,"0.0182 g, 0.1 mmol",0.1,mmol,,,,,,,,,,,,,,,,water,H2O,5 mL,5.0,,,,,170.0,170 °C,72.0,3 days,Parr Teflon-lined stainless steel vessel,stirred 20 min before heating,,,,,,yellow block crystals,45.0,,,"Zn2(μ2-COO)2(μ1-COO)2 0D SBU, bilayered-pillared",,,,,,,luminescence,10.1039/c6ce00273k,ok,
10.1039/c6ce00273k,downloaded\10.1039_c6ce00273k.pdf,SI downloaded\10.1039_c6ce00273k_SI.pdf,mof_json_store\10.1039_c6ce00273k\raw_output.json,mof_json_store\10.1039_c6ce00273k\synthesis_003.json,no,,,,Zn(NO3)2·4H2O,,"0.0230 g, 0.1 mmol",0.1,mmol,nan,,,,,nan,,,,,"6,6′-dinitrobiphenyl-2,2′,4,4′-tetracarboxylic acid",H4nbtc,"0.0200 g, 0.05 mmol",0.05,mmol,"2,2′-dipyridyl","2,2'-dpy","0.0160 g, 0.1 mmol",0.1,mmol,,,,,,,,,,,,,,,,water,H2O,5 mL,5.0,,,,,170.0,170 °C,72.0,3 days,Parr Teflon-lined stainless steel vessel,stirred 20 min before heating,,,,,,yellow block crystals,40.0,,,Zn2(μ2-COO)3(μ1-COO)1 0D SBU; 3D brick-wall,,,,,,400.0,luminescence,10.1039/c6ce00273k,ok,
10.1039/c6ce00273k,downloaded\10.1039_c6ce00273k.pdf,SI downloaded\10.1039_c6ce00273k_SI.pdf,mof_json_store\10.1039_c6ce00273k\raw_output.json,mof_json_store\10.1039_c6ce00273k\synthesis_004.json,no,,,,Co(NO3)2·6H2O,Cd(OAc)2·4H2O,"0.0200 g, 0.10 mmol",0.1,mmol,nan,,,,,nan,,,,,"6,6′-dinitrobiphenyl-2,2′,4,4′-tetracarboxylic acid",H4nbtc,"0.0210 g, 0.05 mmol",0.05,mmol,,,,,,,,,,,"2,6-bis(1,2,4-triazol-1-yl)pyridine",btp,"0.022 g, 0.10 mmol",0.1,mmol,,,,,,water,H2O,EtOH/H2O/CH3CN 2:5:3 (total 10 mL),,ethanol,EtOH,EtOH/H2O/CH3CN 2:5:3 (total 10 mL),,130.0,130 °C,72.0,72 h,23 mL Teflon-lined stainless steel vessel,,,,dried in air,,,yellow columnar crystals,50.0,,,Cd3(μ2-COO)4(μ1-COO)4 0D SBU; 1D [Cd3–nbtc] chains,,,,,,320.0,luminescence,10.1039/c6ce00273k,ok,
10.1039/c6ce00273k,downloaded\10.1039_c6ce00273k.pdf,SI downloaded\10.1039_c6ce00273k_SI.pdf,mof_json_store\10.1039_c6ce00273k\raw_output.json,mof_json_store\10.1039_c6ce00273k\synthesis_005.json,no,,,,Co(CH3COO)2·4H2O,CdO,"0.0128 g, 0.1 mmol",0.1,mmol,nan,,,,,nan,,,,,"6,6′-dinitrobiphenyl-2,2′,4,4′-tetracarboxylic acid",H4nbtc,"0.0210 g, 0.05 mmol",0.05,mmol,2-pyridinamine,ndpy,"0.0086 g, 0.05 mmol",0.05,mmol,,,,,,,,,,,,,,,,water,H2O,10 mL,10.0,,,,,170.0,170 °C,72.0,72 h,23 mL Teflon-lined stainless steel vessel,,,,dried in air,,,colorless columnar crystals,47.0,,,[Cd2(μ2-COO)4]n 1D rod SBU; 3D brick-wall,,,,,,384.0,luminescence,10.1039/c6ce00273k,ok,
10.1002/smll.202405540,downloaded\10.1002_smll.202405540.pdf,SI downloaded\10.1002_smll.202405540_SI.docx,mof_json_store\10.1002_smll.202405540\raw_output.json,mof_json_store\10.1002_smll.202405540\synthesis_001.json,no,,HIAM-4041-op,2364176,CoCl2·6H2O,,"0.1 mmol, 23.3 mg",0.1,mmol,nan,,,,,nan,,,,,"2′,3′-diamino-[1,1′:4′,1′′-terphenyl]-4,4′′-dicarboxylic acid",H2DATC,"solution A (0.02 mM in DMF), 1 mL",,,isophthalaldehyde,,"solution B (0.01 mM in DMF), 1 mL",,,,,,,,formic acid,,1.9 mL,1.9,mL,trifluoroacetic acid,,30 μL,30.0,μL,"N,N-dimethylformamide",DMF,1 mL,1.0,,,,,120.0,120 °C,72.0,3 days,glass vial (5 mL),static,"DMF, MeOH",several times; solvent exchange 3×,120 °C under vacuum for 10 h,120.0,10.0,octahedral single crystals,about 87%,,tbc,Zr6O4(OH)4 12-connected SBU,,11.87,841.24,yes,yes,,luminescence,10.1002/smll.202405540,ok,
10.1002/smll.202405540,downloaded\10.1002_smll.202405540.pdf,SI downloaded\10.1002_smll.202405540_SI.docx,mof_json_store\10.1002_smll.202405540\raw_output.json,mof_json_store\10.1002_smll.202405540\synthesis_002.json,no,,HIAM-4041-Br-op,,Cd(NO3)2·4H2O,,"0.1 mmol, 23.3 mg",0.1,mmol,nan,,,,,nan,,,,,"2′,3′-diamino-[1,1′:4′,1′′-terphenyl]-4,4′′-dicarboxylic acid",H2DATC,"solution A (0.02 mM in DMF), 1 mL",,,5-bromoisophthalaldehyde,,"solution C (0.01 mM in DMF), 1 mL",,,,,,,,formic acid,,1.7 mL,1.7,mL,trifluoroacetic acid,,50 μL,50.0,μL,"N,N-dimethylformamide",DMF,1 mL,1.0,,,,,120.0,120 °C,72.0,3 days,glass vial (5 mL),static,"DMF, MeOH",several times; solvent exchange 3×,120 °C under vacuum for 10 h,120.0,10.0,octahedral single crystals,about 86%,,tbc,Zr6O4(OH)4 12-connected SBU,,,,not_reported,not_reported,,luminescence,10.1002/smll.202405540,ok,
10.1002/smll.202405540,downloaded\10.1002_smll.202405540.pdf,SI downloaded\10.1002_smll.202405540_SI.docx,mof_json_store\10.1002_smll.202405540\raw_output.json,mof_json_store\10.1002_smll.202405540\synthesis_003.json,no,,HIAM-4041-OH-op,2364177,Zn(NO3)2·6H2O,,"0.1 mmol, 23.3 mg",0.1,mmol,nan,,,,,nan,,,,,"2′,3′-diamino-[1,1′:4′,1′′-terphenyl]-4,4′′-dicarboxylic acid",H2DATC,"solution A (0.02 mM in DMF), 1 mL",,,5-hydroxyisophthalaldehyde,,"solution D (0.01 mM in DMF), 1 mL",,,,,,,,formic acid,,1.6 mL,1.6,mL,trifluoroacetic acid,,70 μL,70.0,μL,"N,N-dimethylformamide",DMF,1 mL,1.0,,,,,120.0,120 °C,72.0,3 days,glass vial (5 mL),static,"DMF, MeOH",several times; solvent exchange 3×,120 °C under vacuum for 10 h,120.0,10.0,octahedral single crystals,about 87%,,tbc,Zr6O4(OH)4 12-connected SBU,,,,not_reported,not_reported,,luminescence,10.1002/smll.202405540,ok,
10.1002/smll.202405540,downloaded\10.1002_smll.202405540.pdf,SI downloaded\10.1002_smll.202405540_SI.docx,mof_json_store\10.1002_smll.202405540\raw_output.json,mof_json_store\10.1002_smll.202405540\synthesis_004.json,no,,HIAM-4041-OHa-op,,Co(NO3)2·6H2O,,"0.1 mmol, 23.3 mg",0.1,mmol,nan,,,,,nan,,,,,"2′,3′-diamino-[1,1′:4′,1′′-terphenyl]-4,4′′-dicarboxylic acid",H2DATC,"solution A (0.02 mM in DMF), 1 mL",,,2-hydroxyisophthalaldehyde,,"solution E (0.01 mM in DMF), 1 mL",,,,,,,,formic acid,,1.5 mL,1.5,mL,trifluoroacetic acid,,110 μL,110.0,μL,"N,N-dimethylformamide",DMF,1 mL,1.0,,,,,120.0,120 °C,72.0,3 days,glass vial (5 mL),static,"DMF, MeOH",several times; solvent exchange 3×,120 °C under vacuum for 10 h,120.0,10.0,octahedral single crystals,about 84%,,tbc,Zr6O4(OH)4 12-connected SBU,,,,not_reported,not_reported,,luminescence,10.1002/smll.202405540,ok,
10.1002/smll.202405540,downloaded\10.1002_smll.202405540.pdf,SI downloaded\10.1002_smll.202405540_SI.docx,mof_json_store\10.1002_smll.202405540\raw_output.json,mof_json_store\10.1002_smll.202405540\synthesis_005.json,no,,HIAM-4042-op,2364178,Co(NO3)2·6H2O,,"0.1 mmol, 23.3 mg",0.1,mmol,nan,,,,,nan,,,,,"2′,3′-diamino-[1,1′:4′,1′′-terphenyl]-4,4′′-dicarboxylic acid",H2DATC,"solution A (0.02 mM in DMF), 1 mL",,,"thiophene-2,5-dicarbaldehyde",,"solution F (0.01 mM in DMF), 1 mL",,,,,,,,formic acid,,0.7 mL,0.7,mL,trifluoroacetic acid,,70 μL,70.0,μL,"N,N-dimethylformamide",DMF,1 mL,1.0,,,,,120.0,120 °C,72.0,3 days,glass vial (5 mL),static,"DMF, MeOH",several times; solvent exchange 3×,120 °C under vacuum for 10 h,120.0,10.0,octahedral single crystals,about 88%,,tbc,Zr6O4(OH)4 12-connected SBU,,14.1,1649.08,yes,yes,,luminescence,10.1002/smll.202405540,ok,
10.1002/smll.202405540,downloaded\10.1002_smll.202405540.pdf,SI downloaded\10.1002_smll.202405540_SI.docx,mof_json_store\10.1002_smll.202405540\raw_output.json,mof_json_store\10.1002_smll.202405540\synthesis_006.json,no,,HIAM-4061-op,2364179,Cd(NO3)2·6H2O,,"0.1 mmol, 23.3 mg",0.1,mmol,nan,,,,,nan,,,,,"2′,3′-diamino-[1,1′:4′,1′′-terphenyl]-4,4′′-dicarboxylic acid",H2DATC,"solution A (0.02 mM in DMF), 1 mL",,,"benzene-1,3,5-tricarbaldehyde",,"solution G (0.0066 mM in DMF), 1 mL",,,,,,,,formic acid,,3.2 mL,3.2,mL,trifluoroacetic acid,,190 μL,190.0,μL,"N,N-dimethylformamide",DMF,1 mL,1.0,,,,,120.0,120 °C,72.0,3 days,glass vial (5 mL),static,"DMF, MeOH",several times; solvent exchange 3×,120 °C under vacuum for 10 h,120.0,10.0,octahedral single crystals,about 77%,,tbc,Zr6O4(OH)4 12-connected SBU,,14.08,1209.3,yes,yes,,luminescence,10.1002/smll.202405540,ok,
10.1002/smll.202405540,downloaded\10.1002_smll.202405540.pdf,SI downloaded\10.1002_smll.202405540_SI.docx,mof_json_store\10.1002_smll.202405540\raw_output.json,mof_json_store\10.1002_smll.202405540\synthesis_007.json,no,,HIAM-4080-op,2364180,Cd(NO3)2·4H2O,,"0.1 mmol, 23.3 mg",0.1,mmol,nan,,,,,nan,,,,,"2′,3′-diamino-[1,1′:4′,1′′-terphenyl]-4,4′′-dicarboxylic acid",H2DATC,"solution A (0.02 mM in DMF), 1 mL",,,"[1,1′:4′,1′′-Terphenyl]-3,3′′,5,5′′-tetracarbaldehyde",,"solution H (0.005 mM in DMF), 1 mL",,,,,,,,formic acid,,1.6 mL,1.6,mL,trifluoroacetic acid,,90 μL,90.0,μL,"N,N-dimethylformamide",DMF,1 mL,1.0,,,,,120.0,120 °C,72.0,3 days,glass vial (5 mL),static,"DMF, MeOH",several times; solvent exchange 3×,120 °C under vacuum for 10 h,120.0,10.0,octahedral single crystals,about 79%,,tbc,Zr6O4(OH)4 12-connected SBU,,,,not_reported,not_reported,,luminescence,10.1002/smll.202405540,ok,
10.1002/smll.202405540,downloaded\10.1002_smll.202405540.pdf,SI downloaded\10.1002_smll.202405540_SI.docx,mof_json_store\10.1002_smll.202405540\raw_output.json,mof_json_store\10.1002_smll.202405540\synthesis_008.json,no,,HIAM-4080-BT-op,2364181,Co(NO3)2·4H2O,,"0.1 mmol, 23.3 mg",0.1,mmol,nan,,,,,nan,,,,,"2′,3′-diamino-[1,1′:4′,1′′-terphenyl]-4,4′′-dicarboxylic acid",H2DATC,"solution A (0.02 mM in DMF), 1 mL",,,"5,5′-(benzo[c][1,2,5]thiadiazole-4,7-diyl)diisophthalaldehyde",,"solution I (0.005 mM in DMF), 1 mL",,,,,,,,formic acid,,1.5 mL,1.5,mL,trifluoroacetic acid,,50 μL,50.0,μL,"N,N-dimethylformamide",DMF,1 mL,1.0,,,,,120.0,120 °C,72.0,3 days,glass vial (5 mL),static,"DMF, MeOH",several times; solvent exchange 3×,120 °C under vacuum for 10 h,120.0,10.0,octahedral single crystals,about 74%,,tbc,Zr6O4(OH)4 12-connected SBU,,10.76,246.7,yes,yes,,luminescence,10.1002/smll.202405540,ok,
10.1002/smll.202405540,downloaded\10.1002_smll.202405540.pdf,SI downloaded\10.1002_smll.202405540_SI.docx,mof_json_store\10.1002_smll.202405540\raw_output.json,mof_json_store\10.1002_smll.202405540\synthesis_009.json,no,,HIAM-4080-NS-op,,Co(NO3)2·4H2O,,"0.043 mmol, 10 mg",0.043,mmol,nan,,,,,nan,,,,,"2′,3′-diamino-[1,1′:4′,1′′-terphenyl]-4,4′′-dicarboxylic acid",H2DATC,"solution A (0.02 mM in DMF), 1 mL",,,"5,5′-(naphtho[2,3-c][1,2,5]selenadiazole-4,9-diyl)diisophthalaldehyde",,"solution J (0.005 mM in DMF), 1 mL",,,,,,,,benzoic acid,,1400 mg,1400.0,mg,,,,,,"N,N-dimethylformamide",DMF,0.5 mL,0.5,,,,,120.0,120 °C,72.0,3 days,glass vial (5 mL),static,"DMF, MeOH",several times; solvent exchange 3×,120 °C under vacuum for 10 h,120.0,10.0,octahedral single crystals,about 87%,,,Zr6O4(OH)4 12-connected SBU,,,,not_reported,not_reported,,luminescence,10.1002/smll.202405540,ok,
10.1002/chem.202302709,downloaded\10.1002_chem.202302709.pdf,SI downloaded\10.1002_chem.202302709_SI.pdf,mof_json_store\10.1002_chem.202302709\raw_output.json,mof_json_store\10.1002_chem.202302709\synthesis_001.json,no,,Y-thc-MOF-2,,Co(NO3)2·4H2O,,"17.1 mg, 0.045 mmol",0.045,mmol,nan,,,,,nan,,,,,"5-(2,6-bis(4-carboxyphenyl)pyridin-4-yl)isophthalic acid",H4L1,"4.3 mg, 0.009 mmol",0.009,mmol,,,,,,,,,,,2-fluorobenzoic acid,2-FBA,200 mg (1.43 mmol),1.43,mmol,,,,,,"N,N-dimethylformamide",DMF,1.45 mL,1.45,water,H2O,0.75 mL,0.75,120.0,120 °C,24.0,24 hours,20 mL glass scintillation vial (sealed),static,"DMF, EtOH",DMF 3×/day for 3 days; EtOH 2×/day for 5 days,EtOH-exchanged; 60 °C under dynamic vacuum for 12 h,60.0,12.0,"yellow, prism-shaped",40.0,,thc,RE6(μ3-X)8 8-connected hemi-cuboctahedron SBU,,,,yes,not_reported,,,10.1002/chem.202302709,ok,
10.1002/chem.202302709,downloaded\10.1002_chem.202302709.pdf,SI downloaded\10.1002_chem.202302709_SI.pdf,mof_json_store\10.1002_chem.202302709\raw_output.json,mof_json_store\10.1002_chem.202302709\synthesis_002.json,no,,Sm-thc-MOF-2,,Cd(NO3)2·4H2O,,"20.0 mg, 0.045 mmol",0.045,mmol,nan,,,,,nan,,,,,"5-(2,6-bis(4-carboxyphenyl)pyridin-4-yl)isophthalic acid",H4L1,"4.3 mg, 0.009 mmol",0.009,mmol,,,,,,,,,,,2-fluorobenzoic acid,2-FBA,200 mg (1.43 mmol),1.43,mmol,,,,,,"N,N-dimethylformamide",DMF,1.45 mL,1.45,water,H2O,0.75 mL,0.75,120.0,120 °C,24.0,24 hours,20 mL glass scintillation vial (sealed),static,"DMF, EtOH",DMF 3×/day for 3 days; EtOH 2×/day for 5 days,EtOH-exchanged; 60 °C under dynamic vacuum for 12 h,60.0,12.0,"yellow, prism-shaped",25.0,,thc,RE6(μ3-X)8 8-connected hemi-cuboctahedron SBU,,,,yes,not_reported,,,10.1002/chem.202302709,ok,
10.1002/chem.202302709,downloaded\10.1002_chem.202302709.pdf,SI downloaded\10.1002_chem.202302709_SI.pdf,mof_json_store\10.1002_chem.202302709\raw_output.json,mof_json_store\10.1002_chem.202302709\synthesis_003.json,no,,Eu-thc-MOF-2,,ZrOCl2·8H2O,,"20.1 mg, 0.045 mmol",0.045,mmol,nan,,,,,nan,,,,,"5-(2,6-bis(4-carboxyphenyl)pyridin-4-yl)isophthalic acid",H4L1,"4.3 mg, 0.009 mmol",0.009,mmol,,,,,,,,,,,2-fluorobenzoic acid,2-FBA,200 mg (1.43 mmol),1.43,mmol,,,,,,"N,N-dimethylformamide",DMF,1.45 mL,1.45,water,H2O,0.75 mL,0.75,120.0,120 °C,24.0,24 hours,20 mL glass scintillation vial (sealed),static,"DMF, EtOH",DMF 3×/day for 3 days; EtOH 2×/day for 5 days,EtOH-exchanged; 60 °C under dynamic vacuum for 12 h,60.0,12.0,"yellow, prism-shaped",45.0,,thc,RE6(μ3-X)8 8-connected hemi-cuboctahedron SBU,,,,yes,not_reported,,,10.1002/chem.202302709,ok,
10.1002/chem.202302709,downloaded\10.1002_chem.202302709.pdf,SI downloaded\10.1002_chem.202302709_SI.pdf,mof_json_store\10.1002_chem.202302709\raw_output.json,mof_json_store\10.1002_chem.202302709\synthesis_004.json,no,,Tb-thc-MOF-2,,ZrCl4,,"20.4 mg, 0.045 mmol",0.045,mmol,nan,,,,,nan,,,,,"5-(2,6-bis(4-carboxyphenyl)pyridin-4-yl)isophthalic acid",H4L1,"4.3 mg, 0.009 mmol",0.009,mmol,,,,,,,,,,,2-fluorobenzoic acid,2-FBA,200 mg (1.43 mmol),1.43,mmol,,,,,,"N,N-dimethylformamide",DMF,1.45 mL,1.45,water,H2O,0.75 mL,0.75,120.0,120 °C,24.0,24 hours,20 mL glass scintillation vial (sealed),static,"DMF, EtOH",DMF 3×/day for 3 days; EtOH 2×/day for 5 days,EtOH-exchanged; 60 °C under dynamic vacuum for 12 h,60.0,12.0,"yellow, prism-shaped",35.0,,thc,RE6(μ3-X)8 8-connected hemi-cuboctahedron SBU,,,,yes,not_reported,,,10.1002/chem.202302709,ok,
10.1002/chem.202302709,downloaded\10.1002_chem.202302709.pdf,SI downloaded\10.1002_chem.202302709_SI.pdf,mof_json_store\10.1002_chem.202302709\raw_output.json,mof_json_store\10.1002_chem.202302709\synthesis_005.json,no,,Dy-thc-MOF-2,,ZrOCl2·8H2O,,"19.7 mg, 0.045 mmol",0.045,mmol,nan,,,,,nan,,,,,"5-(2,6-bis(4-carboxyphenyl)pyridin-4-yl)isophthalic acid",H4L1,"4.3 mg, 0.009 mmol",0.009,mmol,,,,,,,,,,,2-fluorobenzoic acid,2-FBA,200 mg (1.43 mmol),1.43,mmol,,,,,,"N,N-dimethylformamide",DMF,1.45 mL,1.45,water,H2O,0.75 mL,0.75,120.0,120 °C,24.0,24 hours,20 mL glass scintillation vial (sealed),static,"DMF, EtOH",DMF 3×/day for 3 days; EtOH 2×/day for 5 days,EtOH-exchanged; 60 °C under dynamic vacuum for 12 h,60.0,12.0,"yellow, prism-shaped",35.0,,thc,RE6(μ3-X)8 8-connected hemi-cuboctahedron SBU,,,,yes,not_reported,,,10.1002/chem.202302709,ok,
10.1002/chem.202302709,downloaded\10.1002_chem.202302709.pdf,SI downloaded\10.1002_chem.202302709_SI.pdf,mof_json_store\10.1002_chem.202302709\raw_output.json,mof_json_store\10.1002_chem.202302709\synthesis_006.json,no,,Ho-thc-MOF-2,,Cd(NO3)2·4H2O,,"19.9 mg, 0.045 mmol",0.045,mmol,nan,,,,,nan,,,,,"5-(2,6-bis(4-carboxyphenyl)pyridin-4-yl)isophthalic acid",H4L1,"4.3 mg, 0.009 mmol",0.009,mmol,,,,,,,,,,,2-fluorobenzoic acid,2-FBA,200 mg (1.43 mmol),1.43,mmol,,,,,,"N,N-dimethylformamide",DMF,1.45 mL,1.45,water,H2O,0.75 mL,0.75,120.0,120 °C,24.0,24 hours,20 mL glass scintillation vial (sealed),static,"DMF, EtOH",DMF 3×/day for 3 days; EtOH 2×/day for 5 days,EtOH-exchanged; 60 °C under dynamic vacuum for 12 h,60.0,12.0,"yellow, prism-shaped",30.0,,thc,RE6(μ3-X)8 8-connected hemi-cuboctahedron SBU,,,,yes,not_reported,,,10.1002/chem.202302709,ok,
10.1002/chem.202302709,downloaded\10.1002_chem.202302709.pdf,SI downloaded\10.1002_chem.202302709_SI.pdf,mof_json_store\10.1002_chem.202302709\raw_output.json,mof_json_store\10.1002_chem.202302709\synthesis_007.json,no,,Er-thc-MOF-2,,Pb(NO3)2,,"20.0 mg, 0.045 mmol",0.045,mmol,nan,,,,,nan,,,,,"5-(2,6-bis(4-carboxyphenyl)pyridin-4-yl)isophthalic acid",H4L1,"4.3 mg, 0.009 mmol",0.009,mmol,,,,,,,,,,,2-fluorobenzoic acid,2-FBA,200 mg (1.43 mmol),1.43,mmol,,,,,,"N,N-dimethylformamide",DMF,1.45 mL,1.45,water,H2O,0.75 mL,0.75,120.0,120 °C,24.0,24 hours,20 mL glass scintillation vial (sealed),static,"DMF, EtOH",DMF 3×/day for 3 days; EtOH 2×/day for 5 days,EtOH-exchanged; 60 °C under dynamic vacuum for 12 h,60.0,12.0,"yellow, prism-shaped",30.0,,thc,RE6(μ3-X)8 8-connected hemi-cuboctahedron SBU,,,,yes,not_reported,,,10.1002/chem.202302709,ok,
10.1002/chem.202302709,downloaded\10.1002_chem.202302709.pdf,SI downloaded\10.1002_chem.202302709_SI.pdf,mof_json_store\10.1002_chem.202302709\raw_output.json,mof_json_store\10.1002_chem.202302709\synthesis_008.json,no,,Y-teb-MOF-1,,Cu(NO3)2·3H2O,,"12.3 mg, 0.032 mmol",0.032,mmol,nan,,,,,nan,,,,,"5′-(4-carboxy-2-methylphenyl)-2″-methyl-[1,1′:3′,1″-terphenyl]-3,4″,5-tricarboxylic acid",H4L2,"3.9 mg, 0.00765 mmol",0.00765,mmol,,,,,,,,,,,2-fluorobenzoic acid,2-FBA,200 mg (1.43 mmol),1.43,mmol,,,,,,"N,N-dimethylformamide",DMF,2.72 mL,2.72,water,H2O,0.75 mL,0.75,120.0,120 °C,24.0,24 hours,20 mL glass scintillation vial (sealed),static,"DMF, EtOH",DMF 3×/day for 3 days; EtOH 2×/day for 5 days,EtOH-exchanged; 40 °C under dynamic vacuum for 12 h,40.0,12.0,"colorless, prism-shaped",45.0,,teb,RE6(μ3-X)8 8-connected trans-bicapped octahedron SBU,,,,yes,not_reported,,,10.1002/chem.202302709,ok,
10.1002/chem.202302709,downloaded\10.1002_chem.202302709.pdf,SI downloaded\10.1002_chem.202302709_SI.pdf,mof_json_store\10.1002_chem.202302709\raw_output.json,mof_json_store\10.1002_chem.202302709\synthesis_009.json,no,,Eu-teb-MOF-1,,Zn(NO3)2·6H2O,,"14.3 mg, 0.032 mmol",0.032,mmol,nan,,,,,nan,,,,,"5′-(4-carboxy-2-methylphenyl)-2″-methyl-[1,1′:3′,1″-terphenyl]-3,4″,5-tricarboxylic acid",H4L2,"3.9 mg, 0.00765 mmol",0.00765,mmol,,,,,,,,,,,2-fluorobenzoic acid,2-FBA,200 mg (1.43 mmol),1.43,mmol,,,,,,"N,N-dimethylformamide",DMF,2.72 mL,2.72,water,H2O,0.75 mL,0.75,120.0,120 °C,24.0,24 hours,20 mL glass scintillation vial (sealed),static,"DMF, EtOH",DMF 3×/day for 3 days; EtOH 2×/day for 5 days,EtOH-exchanged; 40 °C under dynamic vacuum for 12 h,40.0,12.0,"colorless, prism-shaped",30.0,,teb,RE6(μ3-X)8 8-connected trans-bicapped octahedron SBU,,,,yes,not_reported,,,10.1002/chem.202302709,ok,
10.1021/acs.cgd.9b01384,downloaded\10.1021_acs.cgd.9b01384.pdf,SI downloaded\10.1021_acs.cgd.9b01384_SI.pdf,mof_json_store\10.1021_acs.cgd.9b01384\raw_output.json,mof_json_store\10.1021_acs.cgd.9b01384\synthesis_001.json,no,,MIL-53(Al),,CuCl2·2H2O,,"0.33 M, 0.5 L solvent",165,mmol,nan,,,,,nan,,,,,terephthalic acid,H2BDC,"0.165 M, 0.5 L solvent",82.5,mmol,,,,,,,,,,,,,,,,,,,,,"N,N-dimethylformamide",DMF,500 mL,500.0,,,,,60.0,60 °C,20.0,20 h at temperature after 4 h heating ramp,stainless steel autoclave (Büchi Versoclave Type 3E),"stirred, impeller 240 rpm",water,3× (centrifugation/redispersion),calcined 400 °C for 18 h,400.0,18.0,nanoplatelets,,<0.1 μm (particle size),,infinite μ-OH AlO4(OH)2 octahedra chains,,,908.0,not_reported,not_reported,,,10.1021/acs.cgd.9b01384,ok,
10.1021/acs.cgd.9b01384,downloaded\10.1021_acs.cgd.9b01384.pdf,SI downloaded\10.1021_acs.cgd.9b01384_SI.pdf,mof_json_store\10.1021_acs.cgd.9b01384\raw_output.json,mof_json_store\10.1021_acs.cgd.9b01384\synthesis_002.json,no,,MIL-53(Al),,Cu(NO3)2·3H2O,,"0.33 M, 0.5 L solvent",165,mmol,nan,,,,,nan,,,,,terephthalic acid,H2BDC,"0.165 M, 0.5 L solvent",82.5,mmol,,,,,,,,,,,,,,,,,,,,,"N,N-dimethylformamide",DMF,500 mL,500.0,,,,,70.0,70 °C,20.0,20 h at temperature after 4 h heating ramp,stainless steel autoclave (Büchi Versoclave Type 3E),"stirred, impeller 240 rpm",water,3× (centrifugation/redispersion),calcined 400 °C for 18 h,400.0,18.0,nanoplatelets,,<0.1 μm (particle size),,infinite μ-OH AlO4(OH)2 octahedra chains,,,1259.0,not_reported,not_reported,,,10.1021/acs.cgd.9b01384,ok,
10.1021/acs.cgd.9b01384,downloaded\10.1021_acs.cgd.9b01384.pdf,SI downloaded\10.1021_acs.cgd.9b01384_SI.pdf,mof_json_store\10.1021_acs.cgd.9b01384\raw_output.json,mof_json_store\10.1021_acs.cgd.9b01384\synthesis_003.json,no,,MIL-53(Al),,Pr(NO3)3·6H2O,,"0.33 M, 0.5 L solvent",165,mmol,Cu(NO3)2·3H2O,,,,,W9O34·18H2O,,,,,terephthalic acid,H2BDC,"0.165 M, 0.5 L solvent",82.5,mmol,,,,,,,,,,,,,,,,,,,,,"N,N-dimethylformamide",DMF,500 mL,500.0,,,,,80.0,80 °C,20.0,20 h at temperature after 4 h heating ramp,stainless steel autoclave (Büchi Versoclave Type 3E),"stirred, impeller 240 rpm",water,3× (centrifugation/redispersion),calcined 400 °C for 18 h,400.0,18.0,nanoplatelets,,<0.1 μm (particle size),,infinite μ-OH AlO4(OH)2 octahedra chains,,,1132.0,not_reported,not_reported,,,10.1021/acs.cgd.9b01384,ok,
10.1021/acs.cgd.9b01384,downloaded\10.1021_acs.cgd.9b01384.pdf,SI downloaded\10.1021_acs.cgd.9b01384_SI.pdf,mof_json_store\10.1021_acs.cgd.9b01384\raw_output.json,mof_json_store\10.1021_acs.cgd.9b01384\synthesis_004.json,no,,MIL-53(Al),,Nd(NO3)3·6H2O,,"0.33 M, 0.5 L solvent",165,mmol,Cu(NO3)2·3H2O,,,,,W9O34·18H2O,,,,,terephthalic acid,H2BDC,"0.165 M, 0.5 L solvent",82.5,mmol,,,,,,,,,,,,,,,,,,,,,"N,N-dimethylformamide",DMF,500 mL,500.0,,,,,100.0,100 °C,20.0,20 h at temperature after 4 h heating ramp,stainless steel autoclave (Büchi Versoclave Type 3E),"stirred, impeller 240 rpm",water,3× (centrifugation/redispersion),calcined 400 °C for 18 h,400.0,18.0,nanoplatelets,,,,infinite μ-OH AlO4(OH)2 octahedra chains,,,,not_reported,not_reported,,,10.1021/acs.cgd.9b01384,ok,
10.1021/acs.cgd.9b01384,downloaded\10.1021_acs.cgd.9b01384.pdf,SI downloaded\10.1021_acs.cgd.9b01384_SI.pdf,mof_json_store\10.1021_acs.cgd.9b01384\raw_output.json,mof_json_store\10.1021_acs.cgd.9b01384\synthesis_005.json,no,,MIL-53(Al),,Mn(NO3)2·6H2O,,"0.33 M, 0.5 L solvent",165,mmol,nan,,,,,nan,,,,,terephthalic acid,H2BDC,"0.165 M, 0.5 L solvent",82.5,mmol,,,,,,,,,,,,,,,,,,,,,water,H2O,H2O/DMF 3:1 v/v; total 500 mL,375.0,"N,N-dimethylformamide",DMF,H2O/DMF 3:1 v/v; total 500 mL,125.0,70.0,70 °C,20.0,20 h at temperature after 4 h heating ramp,stainless steel autoclave (Büchi Versoclave Type 3E),"stirred, impeller 240 rpm",water,3× (centrifugation/redispersion),calcined 400 °C for 18 h,400.0,18.0,elongated platelets,,0.8 ± 0.1 μm (length),,infinite μ-OH AlO4(OH)2 octahedra chains,,,1156.0,not_reported,not_reported,,,10.1021/acs.cgd.9b01384,ok,
10.1021/acs.cgd.9b01384,downloaded\10.1021_acs.cgd.9b01384.pdf,SI downloaded\10.1021_acs.cgd.9b01384_SI.pdf,mof_json_store\10.1021_acs.cgd.9b01384\raw_output.json,mof_json_store\10.1021_acs.cgd.9b01384\synthesis_006.json,no,,MIL-53(Al),,Mn(NO3)2·6H2O,,"0.33 M, 0.5 L solvent",165,mmol,nan,,,,,nan,,,,,terephthalic acid,H2BDC,"0.165 M, 0.5 L solvent",82.5,mmol,,,,,,,,,,,,,,,,,,,,,water,H2O,H2O/DMF 3:1 v/v; total 500 mL,375.0,"N,N-dimethylformamide",DMF,H2O/DMF 3:1 v/v; total 500 mL,125.0,80.0,80 °C,20.0,20 h at temperature after 4 h heating ramp,stainless steel autoclave (Büchi Versoclave Type 3E),"stirred, impeller 240 rpm",water,3× (centrifugation/redispersion),calcined 400 °C for 18 h,400.0,18.0,elongated platelets,,1.0 ± 0.1 μm (length),,infinite μ-OH AlO4(OH)2 octahedra chains,,,1454.0,not_reported,not_reported,,,10.1021/acs.cgd.9b01384,ok,
10.1021/acs.cgd.9b01384,downloaded\10.1021_acs.cgd.9b01384.pdf,SI downloaded\10.1021_acs.cgd.9b01384_SI.pdf,mof_json_store\10.1021_acs.cgd.9b01384\raw_output.json,mof_json_store\10.1021_acs.cgd.9b01384\synthesis_007.json,no,,MIL-53(Al),,Mn(NO3)2·6H2O,,"0.33 M, 0.5 L solvent",165,mmol,nan,,,,,nan,,,,,terephthalic acid,H2BDC,"0.165 M, 0.5 L solvent",82.5,mmol,,,,,,,,,,,,,,,,,,,,,water,H2O,H2O/DMF 3:1 v/v; total 500 mL,375.0,"N,N-dimethylformamide",DMF,H2O/DMF 3:1 v/v; total 500 mL,125.0,100.0,100 °C,20.0,20 h at temperature after 4 h heating ramp,stainless steel autoclave (Büchi Versoclave Type 3E),"stirred, impeller 240 rpm",water,3× (centrifugation/redispersion),calcined 400 °C for 18 h,400.0,18.0,elongated platelets,,1.2 ± 0.2 μm (length),,infinite μ-OH AlO4(OH)2 octahedra chains,,,1404.0,not_reported,not_reported,,,10.1021/acs.cgd.9b01384,ok,
10.1021/acs.cgd.9b01384,downloaded\10.1021_acs.cgd.9b01384.pdf,SI downloaded\10.1021_acs.cgd.9b01384_SI.pdf,mof_json_store\10.1021_acs.cgd.9b01384\raw_output.json,mof_json_store\10.1021_acs.cgd.9b01384\synthesis_008.json,no,,MIL-53(Al),,Cu(dien)im](ClO4)2,,"0.33 M, 0.5 L solvent",165,mmol,nan,,,,,nan,,,,,terephthalic acid,H2BDC,"0.165 M, 0.5 L solvent",82.5,mmol,,,,,,,,,,,,,,,,,,,,,"N,N-dimethylformamide",DMF,H2O/DMF 1:1 v/v; total 500 mL,250.0,water,H2O,H2O/DMF 1:1 v/v; total 500 mL,250.0,80.0,80 °C,20.0,20 h at temperature after 4 h heating ramp,stainless steel autoclave (Büchi Versoclave Type 3E),"stirred, impeller 240 rpm",water,3× (centrifugation/redispersion),calcined 400 °C for 18 h,400.0,18.0,"larger, elongated platelets",,,,infinite μ-OH AlO4(OH)2 octahedra chains,,,,not_reported,not_reported,,,10.1021/acs.cgd.9b01384,ok,
10.1021/acs.cgd.9b01384,downloaded\10.1021_acs.cgd.9b01384.pdf,SI downloaded\10.1021_acs.cgd.9b01384_SI.pdf,mof_json_store\10.1021_acs.cgd.9b01384\raw_output.json,mof_json_store\10.1021_acs.cgd.9b01384\synthesis_009.json,no,,MIL-53(Al),,CuO,,"0.33 M, 0.5 L solvent",165,mmol,nan,,,,,nan,,,,,terephthalic acid,H2BDC,"0.165 M, 0.5 L solvent",82.5,mmol,,,,,,,,,,,,,,,,,,,,,water,H2O,H2O/DMF 9:1 v/v; total 500 mL,450.0,"N,N-dimethylformamide",DMF,H2O/DMF 9:1 v/v; total 500 mL,50.0,80.0,80 °C,20.0,20 h at temperature after 4 h heating ramp,stainless steel autoclave (Büchi Versoclave Type 3E),"stirred, impeller 240 rpm",water,3× (centrifugation/redispersion),calcined 400 °C for 18 h,400.0,18.0,elongated platelets,,several μm (length),,infinite μ-OH AlO4(OH)2 octahedra chains,,,,not_reported,not_reported,,,10.1021/acs.cgd.9b01384,ok,
10.1039/c7dt03667a,downloaded\10.1039_c7dt03667a.pdf,SI downloaded\10.1039_c7dt03667a_SI.pdf,mof_json_store\10.1039_c7dt03667a\raw_output.json,mof_json_store\10.1039_c7dt03667a\synthesis_001.json,no,,CP1,1560856,Dy(NO3)3·4H2O,,"4 mL of Zn(NO3)2·6H2O solution (120 mg in 10 mL, 0.4 mmol)",0.4,mmol,nan,,,,,nan,,,,,"1,3,5-benzene tricarboxylic acid",BTC,from SL1; 2 mL stock ligand solution used,,,"1,4-bis(4-pyridyl)-2,3-diaza-1,3-butadiene",L,from SL1; 2 mL stock ligand solution used,,,,,,,,sodium hydroxide,,"used in SL1: 25 mg, 0.64 mmol in 20 mL H2O",,,,,,,,water,H2O,"present in SL1 (20 mL), buffer MeOH/H2O 1:1 (4 mL), and Zn solution (10 mL stock; 4 mL used)",,methanol,MeOH,"buffer MeOH/H2O 1:1, 4 mL",,25,room temperature,,within a week,narrow test tube,static,,,,,,yellowish block-shaped crystals,76.0,0.28 × 0.25 × 0.03 mm,,[Zn2(HBTC)2(H2O)2]n motif; 2D corrugated layers linked by L,"triclinic P-1; a=7.9461(12) Å, b=9.0703(13) Å, c=14.198(2) Å, α=77.108(2)°, β=75.211(2)°, γ=68.670(2)°",,,not_reported,not_reported,330.0,dye_adsorption;separation;luminescence,10.1039/c7dt03667a,ok,
