Repository: zzhenglab/MOFinder

# MOFinder

MOFinder extracts MOF synthesis information from the literature, reconstructs evidence-supported negative reaction records, and prepares datasets for synthesis-outcome prediction.
[Web application](https://mofinder.chemistry.wustl.edu/) | [Demos](Demo/README.md) | [Source code](docs/source_to_code.md) | [Workflow guide](docs/workflow.md) | [Model evaluation](docs/evaluation.md)

## Quick start

The workflow runs through Python commands. Python 3.10 or newer is required. Clone the repository and initialize its related applications:

```bash
git clone --recurse-submodules https://github.com/zzhenglab/MOFinder.git
cd MOFinder
```

Start with the two offline demonstrations:

```bash

File: mof_extraction_1_2.csv (part 195 of 305)
doi,main_pdf,si_pdf,raw_output,parsed_json,article_trial_or_failure,article_trial_or_failure_notes,mof_name,crystal_code,metal_1,metal_1_abbr,metal_1_amount_text,metal_1_amount_value,metal_1_amount_unit,metal_2,metal_2_abbr,metal_2_amount_text,metal_2_amount_value,metal_2_amount_unit,metal_3,metal_3_abbr,metal_3_amount_text,metal_3_amount_value,metal_3_amount_unit,linker_1,linker_1_abbr,linker_1_amount_text,linker_1_amount_value,linker_1_amount_unit,linker_2,linker_2_abbr,linker_2_amount_text,linker_2_amount_value,linker_2_amount_unit,linker_3,linker_3_abbr,linker_3_amount_text,linker_3_amount_value,linker_3_amount_unit,modulator_1,modulator_1_abbr,modulator_1_amount_text,modulator_1_amount_value,modulator_1_amount_unit,modulator_2,modulator_2_abbr,modulator_2_amount_text,modulator_2_amount_value,modulator_2_amount_unit,solvent_main,solvent_main_abbr,solvent_main_amount_text,solvent_main_ml,solvent_secondary,solvent_secondary_abbr,solvent_secondary_amount_text,solvent_secondary_ml,temperature_c,temperature_c_text,time_h,time_text,vessel_type,stirring,washing_solvent,washing_cycles,activation_text,activation_temp_c,activation_time_h,crystal_morphology,yield_percent,crystal_size,topology_code,metal_cluster_connectivity,unit_cell_short,pore_diameter_A,BET_surface_area_m2g,air_stable,water_stable,tga_decomposition_temp_c,applications,reference,status,error
10.1039/c7dt03667a,downloaded\10.1039_c7dt03667a.pdf,SI downloaded\10.1039_c7dt03667a_SI.pdf,mof_json_store\10.1039_c7dt03667a\raw_output.json,mof_json_store\10.1039_c7dt03667a\synthesis_002.json,no,,CP2,1560857,ZnCl2,,"4 mL of Zn(NO3)2·6H2O solution (297 mg in 10 mL, 1 mmol)",1,mmol,nan,,,,,nan,,,,,"1,3,5-benzene tricarboxylic acid",BTC,from SL2; 2 mL stock ligand solution used,,,"1,4-bis(4-pyridyl)-2,3-diaza-1,3-butadiene",L,from SL2; 2 mL stock ligand solution used,,,,,,,,sodium hydroxide,,"used in SL2: 144 mg, 3.6 mmol in 20 mL H2O",,,,,,,,water,H2O,"present in SL2 (20 mL), buffer MeOH/H2O 1:1 (4 mL), and Zn solution (10 mL stock; 4 mL used)",,methanol,MeOH,"buffer MeOH/H2O 1:1, 4 mL",,25,room temperature,,within two weeks,narrow test tube,static,,,,,,pale yellowish block-shaped crystals,45.0,0.20 × 0.11 × 0.04 mm,,pentanuclear [Zn5(RCO2)6(μ3-OH)2(μ2-OH)2(H2O)2] SBU; 3D framework pillared by L,"triclinic P-1; a=10.3241(17) Å, b=11.0585(18) Å, c=19.221(3) Å, α=85.079(3)°, β=83.258(3)°, γ=64.713(3)°",,,not_reported,not_reported,340.0,luminescence,10.1039/c7dt03667a,ok,
10.1039/c7dt03667a,downloaded\10.1039_c7dt03667a.pdf,SI downloaded\10.1039_c7dt03667a_SI.pdf,mof_json_store\10.1039_c7dt03667a\raw_output.json,mof_json_store\10.1039_c7dt03667a\synthesis_003.json,no,,CP1,1560856,ZnCl2,,297 mg (1 mmol) in 15 mL H2O,1,mmol,nan,,,,,nan,,,,,"1,3,5-benzene tricarboxylic acid",BTC,105 mg (0.5 mmol),0.5,mmol,"1,4-bis(4-pyridyl)-2,3-diaza-1,3-butadiene",L,105 mg (0.5 mmol),0.5,mmol,,,,,,sodium bicarbonate,,84 mg (1 mmol) in 15 mL H2O,1.0,mmol,,,,,,water,H2O,15 mL (with NaHCO3) + 15 mL (with Zn(NO3)2·6H2O),30.0,methanol,MeOH,15 mL (for L solution),15.0,70.0,reflux,6.0,6 h,,stirred,"water, methanol",several times,dried under ambient conditions,,,,89.0,,,[Zn2(HBTC)2(H2O)2]n motif; 2D corrugated layers linked by L,"triclinic P-1; a=7.9461(12) Å, b=9.0703(13) Å, c=14.198(2) Å, α=77.108(2)°, β=75.211(2)°, γ=68.670(2)°",,,not_reported,not_reported,330.0,dye_adsorption;separation;luminescence,10.1039/c7dt03667a,ok,
10.1021/acs.cgd.8b00349,downloaded\10.1021_acs.cgd.8b00349.pdf,SI downloaded\10.1021_acs.cgd.8b00349_SI.pdf,mof_json_store\10.1021_acs.cgd.8b00349\raw_output.json,mof_json_store\10.1021_acs.cgd.8b00349\synthesis_001.json,no,,[Cu2(ndc)2(dabco)]n,26081,Mo12O40,,1.0 equiv (molar ratio Cu2+/ndc/dabco/DMF = 1/0.714/0.357/2000),,,AgNO3,,,,,nan,,,,,"1,4-naphthalenedicarboxylic acid",ndc,0.714 equiv (relative to Cu2+),,,"1,4-diazabicyclo[2,2,2]octane",dabco,0.357 equiv (relative to Cu2+),,,,,,,,,,,,,,,,,,"N,N-dimethylformamide",DMF,"2000 equiv (molar ratio, relative to Cu2+)",,,,,,25,RT,24.0,24 h,,stirred 500 rpm,"DMF, ethanol",DMF 2×; EtOH 3×,100 °C under vacuum for 12 h,100.0,12.0,2D nanosheets,,thickness ~3 nm,,"Cu2 paddle-wheel, dabco-pillared","tetragonal, P4/mmm",,143.9,not_reported,not_reported,,CO2_capture;CO2/CH4 separation;CO2/N2 separation,10.1021/acs.cgd.8b00349,ok,
10.1021/acs.cgd.8b00349,downloaded\10.1021_acs.cgd.8b00349.pdf,SI downloaded\10.1021_acs.cgd.8b00349_SI.pdf,mof_json_store\10.1021_acs.cgd.8b00349\raw_output.json,mof_json_store\10.1021_acs.cgd.8b00349\synthesis_002.json,no,,[Cu2(abdc)2(dabco)]n,,Mo12O40,,1.0 equiv (molar ratio Cu2+/abdc/dabco/DMF = 1/0.714/0.357/2000),,,AgNO3,,,,,nan,,,,,2-aminoterephthalic acid,abdc,0.714 equiv (relative to Cu2+),,,"1,4-diazabicyclo[2,2,2]octane",dabco,0.357 equiv (relative to Cu2+),,,,,,,,,,,,,,,,,,"N,N-dimethylformamide",DMF,"solvent (DMF), same procedure as ndc system",,,,,,25,RT,24.0,24 h,,stirred 500 rpm,"DMF, ethanol",DMF 2×; EtOH 3×,100 °C under vacuum for 12 h,100.0,12.0,2D nanosheets,,thickness ~4 nm,,"Cu2 paddle-wheel, dabco-pillared",,,274.4,not_reported,not_reported,,CO2_capture;CO2/CH4 separation;CO2/N2 separation,10.1021/acs.cgd.8b00349,ok,
10.1021/acs.cgd.8b00349,downloaded\10.1021_acs.cgd.8b00349.pdf,SI downloaded\10.1021_acs.cgd.8b00349_SI.pdf,mof_json_store\10.1021_acs.cgd.8b00349\raw_output.json,mof_json_store\10.1021_acs.cgd.8b00349\synthesis_003.json,no,,[Cu2(nbdc)2(dabco)]n,,W12O40,,1.0 equiv (molar ratio Cu2+/nbdc/dabco/DMF = 1/0.714/0.357/2000),,,AgNO3,,,,,nan,,,,,2-nitroterephthalic acid,nbdc,0.714 equiv (relative to Cu2+),,,"1,4-diazabicyclo[2,2,2]octane",dabco,0.357 equiv (relative to Cu2+),,,,,,,,,,,,,,,,,,"N,N-dimethylformamide",DMF,"solvent (DMF), same procedure as ndc system",,,,,,25,RT,24.0,24 h,,stirred 500 rpm,"DMF, ethanol",DMF 2×; EtOH 3×,100 °C under vacuum for 12 h,100.0,12.0,2D nanosheets,,thickness ~17 nm,,"Cu2 paddle-wheel, dabco-pillared",,,169.5,not_reported,not_reported,,CO2_capture;CO2/CH4 separation;CO2/N2 separation,10.1021/acs.cgd.8b00349,ok,
10.1002/anie.202421942,downloaded\10.1002_anie.202421942.pdf,SI downloaded\10.1002_anie.202421942_SI.pdf,mof_json_store\10.1002_anie.202421942\raw_output.json,mof_json_store\10.1002_anie.202421942\synthesis_001.json,yes,"At 25–50 °C without seeds, no MOF product (or slightly turbid) formed; seeds enabled growth. At 75 °C yields became comparable.",MOF-808,,CdCO3,,"242 mg, 0.75 mmol",0.75,mmol,nan,,,,,nan,,,,,"benzene-1,3,5-tricarboxylic acid",BTC,"52.5 mg, 0.25 mmol",0.25,mmol,,,,,,,,,,,formic acid,,7.5 mL,7.5,mL,,,,,,"N,N-dimethylformamide",DMF,7.5 mL,7.5,,,,,50.0,50 °C,24.0,24 h,round flask,stirred,"DMF, MeOH",3× each,Activated at 150 °C under vacuum,150.0,,white powder; cuboctahedra reported,27.6,,,Zr6O4(OH)4 6-connected SBU,,,1081.0,not_reported,yes,,,10.1002/anie.202421942,ok,
10.1002/anie.202421942,downloaded\10.1002_anie.202421942.pdf,SI downloaded\10.1002_anie.202421942_SI.pdf,mof_json_store\10.1002_anie.202421942\raw_output.json,mof_json_store\10.1002_anie.202421942\synthesis_002.json,yes,"At 25–50 °C without seeds, no MOF product (or slightly turbid) formed; seeds enabled growth. At 75 °C yields became comparable.",MOF-808,,CdCO3,,"242 mg, 0.75 mmol",0.75,mmol,nan,,,,,nan,,,,,"benzene-1,3,5-tricarboxylic acid",BTC,"52.5 mg, 0.25 mmol",0.25,mmol,,,,,,,,,,,formic acid,,7.5 mL,7.5,mL,,,,,,"N,N-dimethylformamide",DMF,7.5 mL,7.5,,,,,25.0,25 °C,720.0,30 days,round flask,static,"DMF, MeOH",3× each,Activated at 150 °C under vacuum,150.0,,white powder,,,,Zr6O4(OH)4 6-connected SBU,,,,not_reported,yes,,,10.1002/anie.202421942,ok,
10.1002/anie.202421942,downloaded\10.1002_anie.202421942.pdf,SI downloaded\10.1002_anie.202421942_SI.pdf,mof_json_store\10.1002_anie.202421942\raw_output.json,mof_json_store\10.1002_anie.202421942\synthesis_003.json,yes,"At 25–50 °C without seeds, no MOF product (or slightly turbid) formed; seeds enabled growth. At 75 °C yields became comparable.",UiO-66 (Zr),,CdCO3,ZrCl4,"48 mg, 0.21 mmol",0.21,mmol,nan,,,,,nan,,,,,terephthalic acid,H2BDC,"36.2 mg, 0.22 mmol",0.22,mmol,,,,,,,,,,,formic acid,,2 mL,2.0,mL,,,,,,"N,N-dimethylformamide",DMF,10 mL,10.0,,,,,50.0,50 °C,24.0,24 h,round flask,stirred,"DMF, MeOH",3× each,Activated at 150 °C under vacuum,150.0,,white powder; cuboctahedra reported,43.8,,,Zr6O4(OH)4 12-connected SBU,,,,not_reported,yes,,,10.1002/anie.202421942,ok,
10.1002/anie.202421942,downloaded\10.1002_anie.202421942.pdf,SI downloaded\10.1002_anie.202421942_SI.pdf,mof_json_store\10.1002_anie.202421942\raw_output.json,mof_json_store\10.1002_anie.202421942\synthesis_004.json,yes,"At 25–50 °C without seeds, no MOF product (or slightly turbid) formed; seeds enabled growth. At 75 °C yields became comparable.",UiO-66 (Zr),,CdCO3,ZrCl4,"48 mg, 0.21 mmol",0.21,mmol,nan,,,,,nan,,,,,terephthalic acid,H2BDC,"36.2 mg, 0.22 mmol",0.22,mmol,,,,,,,,,,,formic acid,,2 mL,2.0,mL,,,,,,"N,N-dimethylformamide",DMF,10 mL,10.0,,,,,25.0,25 °C,720.0,30 days,round flask,static,"DMF, MeOH",3× each,Activated at 150 °C under vacuum,150.0,,white powder,,,,Zr6O4(OH)4 12-connected SBU,,,,not_reported,yes,,,10.1002/anie.202421942,ok,
10.1002/anie.202421942,downloaded\10.1002_anie.202421942.pdf,SI downloaded\10.1002_anie.202421942_SI.pdf,mof_json_store\10.1002_anie.202421942\raw_output.json,mof_json_store\10.1002_anie.202421942\synthesis_005.json,yes,"At 25–50 °C without seeds, no MOF product (or slightly turbid) formed; seeds enabled growth. At 75 °C yields became comparable.",UiO-66-NH2 (Zr),,Cu(NO3)2·3H2O,ZrCl4,"125 mg, 0.55 mmol",0.55,mmol,nan,,,,,nan,,,,,2-aminoterephthalic acid,H2ATA,"134 mg, 1.02 mmol",1.02,mmol,,,,,,,,,,,formic acid,,4 mL,4.0,mL,,,,,,"N,N-dimethylformamide",DMF,10 mL,10.0,,,,,50.0,50 °C,24.0,24 h,round flask,stirred,"DMF, MeOH",3× each,Activated at 150 °C under vacuum,150.0,,pale-yellow powder; cuboctahedra reported,42.0,,,Zr6O4(OH)4 12-connected SBU,,,,not_reported,yes,,,10.1002/anie.202421942,ok,
10.1002/anie.202421942,downloaded\10.1002_anie.202421942.pdf,SI downloaded\10.1002_anie.202421942_SI.pdf,mof_json_store\10.1002_anie.202421942\raw_output.json,mof_json_store\10.1002_anie.202421942\synthesis_006.json,yes,"At 25–50 °C without seeds, no MOF product (or slightly turbid) formed; seeds enabled growth. At 75 °C yields became comparable.",DUT-67 (Zr-tdc),,Cu(NO3)2·3H2O,ZrCl4,"86.3 mg, 0.37 mmol",0.37,mmol,nan,,,,,nan,,,,,"2,5-thiophenedicarboxylic acid",H2tdc,"41.2 mg, 0.24 mmol",0.24,mmol,,,,,,,,,,,formic acid,,2 mL,2.0,mL,,,,,,"N,N-dimethylformamide",DMF,4.7 mL,4.7,N-methyl-2-pyrrolidinone,NMP,4.7 mL,4.7,50.0,50 °C,24.0,24 h,round flask,stirred,"DMF, MeOH",3× each,Activated at 150 °C under vacuum,150.0,,white powder; cuboctahedra reported,39.1,,,Zr6O4(OH)4 SBU,,,,not_reported,yes,,,10.1002/anie.202421942,ok,
10.1002/anie.202421942,downloaded\10.1002_anie.202421942.pdf,SI downloaded\10.1002_anie.202421942_SI.pdf,mof_json_store\10.1002_anie.202421942\raw_output.json,mof_json_store\10.1002_anie.202421942\synthesis_007.json,yes,"At 25–50 °C without seeds, no MOF product (or slightly turbid) formed; seeds enabled growth. At 75 °C yields became comparable.","MOF-808 (scale-up, LS)",,Ni(NO3)2·6H2O,,"16.13 g, 50 mmol",50,mmol,nan,,,,,nan,,,,,"benzene-1,3,5-tricarboxylic acid",BTC,"3.5 g, 16.67 mmol",16.67,mmol,,,,,,,,,,,formic acid,,500 mL,500.0,mL,,,,,,"N,N-dimethylformamide",DMF,500 mL,500.0,,,,,50.0,50 °C,24.0,24 h,glass bottle,stirred,"DMF, MeOH",3× each,Activated at 150 °C under vacuum,150.0,,white powder,,,,Zr6O4(OH)4 6-connected SBU,,,1131.0,not_reported,yes,,,10.1002/anie.202421942,ok,
10.1039/d4cc00775a,downloaded\10.1039_d4cc00775a.pdf,SI downloaded\10.1039_d4cc00775a_SI.pdf,mof_json_store\10.1039_d4cc00775a\raw_output.json,mof_json_store\10.1039_d4cc00775a\synthesis_001.json,yes,Eu-UiO-66 required no added water to be phase pure; Sm-UiO-66 remained impure without water unless 50% excess BDC was used.,Y-UiO-66,,CoCl2·6H2O,,0.174 mmol,0.174,mmol,nan,,,,,nan,,,,,terephthalic acid,BDC,"28.5 mg, 0.171 mmol",0.171,mmol,,,,,,,,,,,"2,6-difluorobenzoic acid","2,6-DFBA","440 mg, 2.78 mmol",2.78,mmol,nitric acid (70%),,0.1 mL,,,"N,N-dimethylacetamide",DMA,8 mL,8.0,,,,,120.0,120 °C,24.0,24 h,6-dram glass vial,static,"DMF, acetone",4× each over 24 h,80 °C under vacuum for 20 h,80.0,20.0,polyhedral (octahedra/truncated octahedra),,2–20 µm,fcu,,,,1060.0,,,,,10.1039/d4cc00775a,ok,
10.1039/d4cc00775a,downloaded\10.1039_d4cc00775a.pdf,SI downloaded\10.1039_d4cc00775a_SI.pdf,mof_json_store\10.1039_d4cc00775a\raw_output.json,mof_json_store\10.1039_d4cc00775a\synthesis_002.json,yes,Eu-UiO-66 required no added water to be phase pure; Sm-UiO-66 remained impure without water unless 50% excess BDC was used.,Y-UiO-66,,CoCl2·6H2O,,0.174 mmol,0.174,mmol,nan,,,,,nan,,,,,terephthalic acid,BDC,"28.5 mg, 0.171 mmol",0.171,mmol,,,,,,,,,,,"2,6-difluorobenzoic acid","2,6-DFBA","440 mg, 2.78 mmol",2.78,mmol,nitric acid (70%),,0.1 mL,,,"N,N-dimethylacetamide",DMA,8 mL,8.0,,,,,120.0,120 °C,24.0,24 h,6-dram glass vial,static,"DMF, acetone",4× each over 24 h,80 °C under vacuum for 20 h,80.0,20.0,polyhedral (octahedra/truncated octahedra),,2–20 µm,fcu,,,,1030.0,,,,,10.1039/d4cc00775a,ok,
10.1039/d4cc00775a,downloaded\10.1039_d4cc00775a.pdf,SI downloaded\10.1039_d4cc00775a_SI.pdf,mof_json_store\10.1039_d4cc00775a\raw_output.json,mof_json_store\10.1039_d4cc00775a\synthesis_003.json,yes,Eu-UiO-66 required no added water to be phase pure; Sm-UiO-66 remained impure without water unless 50% excess BDC was used.,Sm-UiO-66,,CoCl2·6H2O,,0.174 mmol,0.174,mmol,nan,,,,,nan,,,,,terephthalic acid,BDC,"42 mg, 0.252 mmol",0.252,mmol,,,,,,,,,,,"2,6-difluorobenzoic acid","2,6-DFBA","440 mg, 2.78 mmol",2.78,mmol,nitric acid (70%),,0.1 mL,,,"N,N-dimethylacetamide",DMA,8 mL,8.0,,,,,120.0,120 °C,24.0,24 h,6-dram glass vial,static,"DMF, acetone",4× each over 24 h,80 °C under vacuum for 20 h,80.0,20.0,polyhedral (octahedra/truncated octahedra),,2–20 µm,fcu,,,,970.0,,,,,10.1039/d4cc00775a,ok,
10.1039/d4cc00775a,downloaded\10.1039_d4cc00775a.pdf,SI downloaded\10.1039_d4cc00775a_SI.pdf,mof_json_store\10.1039_d4cc00775a\raw_output.json,mof_json_store\10.1039_d4cc00775a\synthesis_004.json,yes,Eu-UiO-66 required no added water to be phase pure; Sm-UiO-66 remained impure without water unless 50% excess BDC was used.,Sm-UiO-66,,Zn(NO3)2·6H2O,,0.174 mmol,0.174,mmol,nan,,,,,nan,,,,,terephthalic acid,BDC,"42 mg, 0.252 mmol",0.252,mmol,,,,,,,,,,,"2,6-difluorobenzoic acid","2,6-DFBA","440 mg, 2.78 mmol",2.78,mmol,nitric acid (70%),,0.1 mL,,,"N,N-dimethylacetamide",DMA,8 mL,8.0,,,,,120.0,120 °C,24.0,24 h,6-dram glass vial,static,"DMF, acetone",4× each over 24 h,80 °C under vacuum for 20 h,80.0,20.0,polyhedral (octahedra/truncated octahedra),,2–20 µm,fcu,,,,980.0,,,,,10.1039/d4cc00775a,ok,
10.1039/d4cc00775a,downloaded\10.1039_d4cc00775a.pdf,SI downloaded\10.1039_d4cc00775a_SI.pdf,mof_json_store\10.1039_d4cc00775a\raw_output.json,mof_json_store\10.1039_d4cc00775a\synthesis_005.json,yes,Eu-UiO-66 required no added water to be phase pure; Sm-UiO-66 remained impure without water unless 50% excess BDC was used.,Eu-UiO-66,,Zn(NO3)2·6H2O,,0.174 mmol,0.174,mmol,nan,,,,,nan,,,,,terephthalic acid,BDC,"28.5 mg, 0.171 mmol",0.171,mmol,,,,,,,,,,,"2,6-difluorobenzoic acid","2,6-DFBA","440 mg, 2.78 mmol",2.78,mmol,nitric acid (70%),,0.1 mL,,,"N,N-dimethylacetamide",DMA,8 mL,8.0,,,,,120.0,120 °C,24.0,24 h,6-dram glass vial,static,"DMF, acetone",4× each over 24 h,80 °C under vacuum for 20 h,80.0,20.0,polyhedral (octahedra/truncated octahedra),,2–20 µm,fcu,,,,1230.0,,,,,10.1039/d4cc00775a,ok,
10.1039/d4cc00775a,downloaded\10.1039_d4cc00775a.pdf,SI downloaded\10.1039_d4cc00775a_SI.pdf,mof_json_store\10.1039_d4cc00775a\raw_output.json,mof_json_store\10.1039_d4cc00775a\synthesis_006.json,yes,Eu-UiO-66 required no added water to be phase pure; Sm-UiO-66 remained impure without water unless 50% excess BDC was used.,Eu-UiO-66,,Cd(NO3)2·4H2O,,0.174 mmol,0.174,mmol,nan,,,,,nan,,,,,terephthalic acid,BDC,"28.5 mg, 0.171 mmol",0.171,mmol,,,,,,,,,,,"2,6-difluorobenzoic acid","2,6-DFBA","440 mg, 2.78 mmol",2.78,mmol,nitric acid (70%),,0.1 mL,,,"N,N-dimethylacetamide",DMA,8 mL,8.0,,,,,120.0,120 °C,24.0,24 h,6-dram glass vial,static,"DMF, acetone",4× each over 24 h,80 °C under vacuum for 20 h,80.0,20.0,polyhedral (octahedra/truncated octahedra),,2–20 µm,fcu,,,,920.0,,,,,10.1039/d4cc00775a,ok,
10.1039/d4cc00775a,downloaded\10.1039_d4cc00775a.pdf,SI downloaded\10.1039_d4cc00775a_SI.pdf,mof_json_store\10.1039_d4cc00775a\raw_output.json,mof_json_store\10.1039_d4cc00775a\synthesis_007.json,yes,Eu-UiO-66 required no added water to be phase pure; Sm-UiO-66 remained impure without water unless 50% excess BDC was used.,Gd-UiO-66,,Cd(NO3)2·4H2O,,0.174 mmol,0.174,mmol,nan,,,,,nan,,,,,terephthalic acid,BDC,"28.5 mg, 0.171 mmol",0.171,mmol,,,,,,,,,,,"2,6-difluorobenzoic acid","2,6-DFBA","440 mg, 2.78 mmol",2.78,mmol,nitric acid (70%),,0.1 mL,,,"N,N-dimethylacetamide",DMA,8 mL,8.0,,,,,120.0,120 °C,24.0,24 h,6-dram glass vial,static,"DMF, acetone",4× each over 24 h,80 °C under vacuum for 20 h,80.0,20.0,polyhedral (octahedra/truncated octahedra),,2–20 µm,fcu,,,,890.0,,,,,10.1039/d4cc00775a,ok,
10.1039/d4cc00775a,downloaded\10.1039_d4cc00775a.pdf,SI downloaded\10.1039_d4cc00775a_SI.pdf,mof_json_store\10.1039_d4cc00775a\raw_output.json,mof_json_store\10.1039_d4cc00775a\synthesis_008.json,yes,Eu-UiO-66 required no added water to be phase pure; Sm-UiO-66 remained impure without water unless 50% excess BDC was used.,Gd-UiO-66,,HgCl2,,0.174 mmol,0.174,mmol,nan,,,,,nan,,,,,terephthalic acid,BDC,"28.5 mg, 0.171 mmol",0.171,mmol,,,,,,,,,,,"2,6-difluorobenzoic acid","2,6-DFBA","440 mg, 2.78 mmol",2.78,mmol,nitric acid (70%),,0.1 mL,,,"N,N-dimethylacetamide",DMA,8 mL,8.0,,,,,120.0,120 °C,24.0,24 h,6-dram glass vial,static,"DMF, acetone",4× each over 24 h,80 °C under vacuum for 20 h,80.0,20.0,polyhedral (octahedra/truncated octahedra),,2–20 µm,fcu,,,,880.0,,,,,10.1039/d4cc00775a,ok,
10.1039/d4cc00775a,downloaded\10.1039_d4cc00775a.pdf,SI downloaded\10.1039_d4cc00775a_SI.pdf,mof_json_store\10.1039_d4cc00775a\raw_output.json,mof_json_store\10.1039_d4cc00775a\synthesis_009.json,yes,Eu-UiO-66 required no added water to be phase pure; Sm-UiO-66 remained impure without water unless 50% excess BDC was used.,Gd-UiO-66,,HgCl2,,0.174 mmol,0.174,mmol,nan,,,,,nan,,,,,terephthalic acid,BDC,"28.5 mg, 0.171 mmol",0.171,mmol,,,,,,,,,,,"2,6-difluorobenzoic acid","2,6-DFBA","440 mg, 2.78 mmol",2.78,mmol,nitric acid (70%),,0.1 mL,,,"N,N-dimethylacetamide",DMA,8 mL,8.0,,,,,120.0,120 °C,24.0,24 h,6-dram glass vial,static,"DMF, acetone",4× each over 24 h,80 °C under vacuum for 20 h,80.0,20.0,polyhedral (octahedra/truncated octahedra),,2–20 µm,fcu,,,,,,,,,10.1039/d4cc00775a,ok,
10.1039/d4cc00775a,downloaded\10.1039_d4cc00775a.pdf,SI downloaded\10.1039_d4cc00775a_SI.pdf,mof_json_store\10.1039_d4cc00775a\raw_output.json,mof_json_store\10.1039_d4cc00775a\synthesis_010.json,yes,Eu-UiO-66 required no added water to be phase pure; Sm-UiO-66 remained impure without water unless 50% excess BDC was used.,Gd-UiO-66,,HgCl2,,0.174 mmol,0.174,mmol,nan,,,,,nan,,,,,terephthalic acid,BDC,"28.5 mg, 0.171 mmol",0.171,mmol,,,,,,,,,,,"2,6-difluorobenzoic acid","2,6-DFBA","440 mg, 2.78 mmol",2.78,mmol,nitric acid (70%),,0.1 mL,,,"N,N-dimethylacetamide",DMA,8 mL,8.0,,,,,120.0,120 °C,24.0,24 h,6-dram glass vial,static,"DMF, acetone",4× each over 24 h,80 °C under vacuum for 20 h,80.0,20.0,polyhedral (octahedra/truncated octahedra),,2–20 µm,fcu,,,,,,,,,10.1039/d4cc00775a,ok,
10.1039/d4cc00775a,downloaded\10.1039_d4cc00775a.pdf,SI downloaded\10.1039_d4cc00775a_SI.pdf,mof_json_store\10.1039_d4cc00775a\raw_output.json,mof_json_store\10.1039_d4cc00775a\synthesis_011.json,yes,Eu-UiO-66 required no added water to be phase pure; Sm-UiO-66 remained impure without water unless 50% excess BDC was used.,Tb-UiO-66,,HgCl2,,0.174 mmol,0.174,mmol,nan,,,,,nan,,,,,terephthalic acid,BDC,"28.5 mg, 0.171 mmol",0.171,mmol,,,,,,,,,,,"2,6-difluorobenzoic acid","2,6-DFBA","440 mg, 2.78 mmol",2.78,mmol,nitric acid (70%),,0.1 mL,,,"N,N-dimethylacetamide",DMA,8 mL,8.0,,,,,120.0,120 °C,24.0,24 h,6-dram glass vial,static,"DMF, acetone",4× each over 24 h,80 °C under vacuum for 20 h,80.0,20.0,polyhedral (octahedra/truncated octahedra),,2–20 µm,fcu,,,,900.0,,,,,10.1039/d4cc00775a,ok,
10.1039/d4cc00775a,downloaded\10.1039_d4cc00775a.pdf,SI downloaded\10.1039_d4cc00775a_SI.pdf,mof_json_store\10.1039_d4cc00775a\raw_output.json,mof_json_store\10.1039_d4cc00775a\synthesis_012.json,yes,Eu-UiO-66 required no added water to be phase pure; Sm-UiO-66 remained impure without water unless 50% excess BDC was used.,Tb-UiO-66,,HgCl2,,0.174 mmol,0.174,mmol,nan,,,,,nan,,,,,terephthalic acid,BDC,"28.5 mg, 0.171 mmol",0.171,mmol,,,,,,,,,,,"2,6-difluorobenzoic acid","2,6-DFBA","440 mg, 2.78 mmol",2.78,mmol,nitric acid (70%),,0.1 mL,,,"N,N-dimethylacetamide",DMA,8 mL,8.0,,,,,120.0,120 °C,24.0,24 h,6-dram glass vial,static,"DMF, acetone",4× each over 24 h,80 °C under vacuum for 20 h,80.0,20.0,polyhedral (octahedra/truncated octahedra),,2–20 µm,fcu,,,,870.0,,,,,10.1039/d4cc00775a,ok,
10.1039/d4cc00775a,downloaded\10.1039_d4cc00775a.pdf,SI downloaded\10.1039_d4cc00775a_SI.pdf,mof_json_store\10.1039_d4cc00775a\raw_output.json,mof_json_store\10.1039_d4cc00775a\synthesis_013.json,yes,Eu-UiO-66 required no added water to be phase pure; Sm-UiO-66 remained impure without water unless 50% excess BDC was used.,Dy-UiO-66,,HgCl2,,0.174 mmol,0.174,mmol,nan,,,,,nan,,,,,terephthalic acid,BDC,"28.5 mg, 0.171 mmol",0.171,mmol,,,,,,,,,,,"2,6-difluorobenzoic acid","2,6-DFBA","440 mg, 2.78 mmol",2.78,mmol,nitric acid (70%),,0.1 mL,,,"N,N-dimethylacetamide",DMA,8 mL,8.0,,,,,120.0,120 °C,24.0,24 h,6-dram glass vial,static,"DMF, acetone",4× each over 24 h,80 °C under vacuum for 20 h,80.0,20.0,polyhedral (octahedra/truncated octahedra),,2–20 µm,fcu,,,,800.0,,,,,10.1039/d4cc00775a,ok,
10.1039/d4cc00775a,downloaded\10.1039_d4cc00775a.pdf,SI downloaded\10.1039_d4cc00775a_SI.pdf,mof_json_store\10.1039_d4cc00775a\raw_output.json,mof_json_store\10.1039_d4cc00775a\synthesis_014.json,yes,Eu-UiO-66 required no added water to be phase pure; Sm-UiO-66 remained impure without water unless 50% excess BDC was used.,Dy-UiO-66,,Cu(SO4)·5H2O,,0.174 mmol,0.174,mmol,nan,,,,,nan,,,,,terephthalic acid,BDC,"28.5 mg, 0.171 mmol",0.171,mmol,,,,,,,,,,,"2,6-difluorobenzoic acid","2,6-DFBA","440 mg, 2.78 mmol",2.78,mmol,nitric acid (70%),,0.1 mL,,,"N,N-dimethylacetamide",DMA,8 mL,8.0,,,,,120.0,120 °C,24.0,24 h,6-dram glass vial,static,"DMF, acetone",4× each over 24 h,80 °C under vacuum for 20 h,80.0,20.0,polyhedral (octahedra/truncated octahedra),,2–20 µm,fcu,,,,840.0,,,,,10.1039/d4cc00775a,ok,
10.1039/d4cc00775a,downloaded\10.1039_d4cc00775a.pdf,SI downloaded\10.1039_d4cc00775a_SI.pdf,mof_json_store\10.1039_d4cc00775a\raw_output.json,mof_json_store\10.1039_d4cc00775a\synthesis_015.json,yes,Eu-UiO-66 required no added water to be phase pure; Sm-UiO-66 remained impure without water unless 50% excess BDC was used.,Ho-UiO-66,,Cu(SO4)·5H2O,,0.174 mmol,0.174,mmol,nan,,,,,nan,,,,,terephthalic acid,BDC,"28.5 mg, 0.171 mmol",0.171,mmol,,,,,,,,,,,"2,6-difluorobenzoic acid","2,6-DFBA","440 mg, 2.78 mmol",2.78,mmol,nitric acid (70%),,0.1 mL,,,"N,N-dimethylacetamide",DMA,8 mL,8.0,,,,,120.0,120 °C,24.0,24 h,6-dram glass vial,static,"DMF, acetone",4× each over 24 h,80 °C under vacuum for 20 h,80.0,20.0,polyhedral (octahedra/truncated octahedra),,2–20 µm,fcu,,,,820.0,,,,,10.1039/d4cc00775a,ok,
10.1039/d4cc00775a,downloaded\10.1039_d4cc00775a.pdf,SI downloaded\10.1039_d4cc00775a_SI.pdf,mof_json_store\10.1039_d4cc00775a\raw_output.json,mof_json_store\10.1039_d4cc00775a\synthesis_016.json,yes,Eu-UiO-66 required no added water to be phase pure; Sm-UiO-66 remained impure without water unless 50% excess BDC was used.,Ho-UiO-66,,Cd(SO4),,0.174 mmol,0.174,mmol,nan,,,,,nan,,,,,terephthalic acid,BDC,"28.5 mg, 0.171 mmol",0.171,mmol,,,,,,,,,,,"2,6-difluorobenzoic acid","2,6-DFBA","440 mg, 2.78 mmol",2.78,mmol,nitric acid (70%),,0.1 mL,,,"N,N-dimethylacetamide",DMA,8 mL,8.0,,,,,120.0,120 °C,24.0,24 h,6-dram glass vial,static,"DMF, acetone",4× each over 24 h,80 °C under vacuum for 20 h,80.0,20.0,polyhedral (octahedra/truncated octahedra),,2–20 µm,fcu,,,,860.0,,,,,10.1039/d4cc00775a,ok,
10.1039/d4cc00775a,downloaded\10.1039_d4cc00775a.pdf,SI downloaded\10.1039_d4cc00775a_SI.pdf,mof_json_store\10.1039_d4cc00775a\raw_output.json,mof_json_store\10.1039_d4cc00775a\synthesis_017.json,yes,Eu-UiO-66 required no added water to be phase pure; Sm-UiO-66 remained impure without water unless 50% excess BDC was used.,Er-UiO-66,,Mn(CH3COO)2·4H2O,,0.174 mmol,0.174,mmol,nan,,,,,nan,,,,,terephthalic acid,BDC,"28.5 mg, 0.171 mmol",0.171,mmol,,,,,,,,,,,"2,6-difluorobenzoic acid","2,6-DFBA","440 mg, 2.78 mmol",2.78,mmol,nitric acid (70%),,0.1 mL,,,"N,N-dimethylacetamide",DMA,8 mL,8.0,,,,,120.0,120 °C,24.0,24 h,6-dram glass vial,static,"DMF, acetone",4× each over 24 h,80 °C under vacuum for 20 h,80.0,20.0,polyhedral (octahedra/truncated octahedra),,2–20 µm,fcu,,,,780.0,,,,,10.1039/d4cc00775a,ok,
10.1039/d4cc00775a,downloaded\10.1039_d4cc00775a.pdf,SI downloaded\10.1039_d4cc00775a_SI.pdf,mof_json_store\10.1039_d4cc00775a\raw_output.json,mof_json_store\10.1039_d4cc00775a\synthesis_018.json,yes,Eu-UiO-66 required no added water to be phase pure; Sm-UiO-66 remained impure without water unless 50% excess BDC was used.,Er-UiO-66,,Zn(ClO4)2·6H2O,,0.174 mmol,0.174,mmol,nan,,,,,nan,,,,,terephthalic acid,BDC,"28.5 mg, 0.171 mmol",0.171,mmol,,,,,,,,,,,"2,6-difluorobenzoic acid","2,6-DFBA","440 mg, 2.78 mmol",2.78,mmol,nitric acid (70%),,0.1 mL,,,"N,N-dimethylacetamide",DMA,8 mL,8.0,,,,,120.0,120 °C,24.0,24 h,6-dram glass vial,static,"DMF, acetone",4× each over 24 h,80 °C under vacuum for 20 h,80.0,20.0,polyhedral (octahedra/truncated octahedra),,2–20 µm,fcu,,,,810.0,,,,,10.1039/d4cc00775a,ok,
10.1039/d4cc00775a,downloaded\10.1039_d4cc00775a.pdf,SI downloaded\10.1039_d4cc00775a_SI.pdf,mof_json_store\10.1039_d4cc00775a\raw_output.json,mof_json_store\10.1039_d4cc00775a\synthesis_019.json,yes,Eu-UiO-66 required no added water to be phase pure; Sm-UiO-66 remained impure without water unless 50% excess BDC was used.,Er-UiO-66,,Zn(NO3)2·6H2O,,0.174 mmol,0.174,mmol,nan,,,,,nan,,,,,terephthalic acid,BDC,"28.5 mg, 0.171 mmol",0.171,mmol,,,,,,,,,,,"2,6-difluorobenzoic acid","2,6-DFBA","440 mg, 2.78 mmol",2.78,mmol,nitric acid (70%),,0.1 mL,,,"N,N-dimethylacetamide",DMA,8 mL,8.0,,,,,120.0,120 °C,24.0,24 h,6-dram glass vial,static,"DMF, acetone",4× each over 24 h,80 °C under vacuum for 20 h,80.0,20.0,polyhedral (octahedra/truncated octahedra),,2–20 µm,fcu,,,,830.0,,,,,10.1039/d4cc00775a,ok,
10.1039/d4cc00775a,downloaded\10.1039_d4cc00775a.pdf,SI downloaded\10.1039_d4cc00775a_SI.pdf,mof_json_store\10.1039_d4cc00775a\raw_output.json,mof_json_store\10.1039_d4cc00775a\synthesis_020.json,yes,Eu-UiO-66 required no added water to be phase pure; Sm-UiO-66 remained impure without water unless 50% excess BDC was used.,Er-UiO-66,,Nd(NO3)3·6H2O,,0.174 mmol,0.174,mmol,nan,,,,,nan,,,,,terephthalic acid,BDC,"28.5 mg, 0.171 mmol",0.171,mmol,,,,,,,,,,,"2,6-difluorobenzoic acid","2,6-DFBA","440 mg, 2.78 mmol",2.78,mmol,nitric acid (70%),,0.1 mL,,,"N,N-dimethylacetamide",DMA,8 mL,8.0,,,,,120.0,120 °C,24.0,24 h,6-dram glass vial,static,"DMF, acetone",4× each over 24 h,80 °C under vacuum for 20 h,80.0,20.0,polyhedral (octahedra/truncated octahedra),,2–20 µm,fcu,,,,760.0,,,,,10.1039/d4cc00775a,ok,
10.1039/d4cc00775a,downloaded\10.1039_d4cc00775a.pdf,SI downloaded\10.1039_d4cc00775a_SI.pdf,mof_json_store\10.1039_d4cc00775a\raw_output.json,mof_json_store\10.1039_d4cc00775a\synthesis_021.json,yes,Eu-UiO-66 required no added water to be phase pure; Sm-UiO-66 remained impure without water unless 50% excess BDC was used.,Tm-UiO-66,,Nd(NO3)3·6H2O,,0.174 mmol,0.174,mmol,nan,,,,,nan,,,,,terephthalic acid,BDC,"28.5 mg, 0.171 mmol",0.171,mmol,,,,,,,,,,,"2,6-difluorobenzoic acid","2,6-DFBA","440 mg, 2.78 mmol",2.78,mmol,nitric acid (70%),,0.1 mL,,,"N,N-dimethylacetamide",DMA,8 mL,8.0,,,,,120.0,120 °C,24.0,24 h,6-dram glass vial,static,"DMF, acetone",4× each over 24 h,80 °C under vacuum for 20 h,80.0,20.0,polyhedral (octahedra/truncated octahedra),,2–20 µm,fcu,,,,690.0,,,,,10.1039/d4cc00775a,ok,
10.1039/d4cc00775a,downloaded\10.1039_d4cc00775a.pdf,SI downloaded\10.1039_d4cc00775a_SI.pdf,mof_json_store\10.1039_d4cc00775a\raw_output.json,mof_json_store\10.1039_d4cc00775a\synthesis_022.json,yes,Eu-UiO-66 required no added water to be phase pure; Sm-UiO-66 remained impure without water unless 50% excess BDC was used.,Tm-UiO-66,,Sm(NO3)3·6H2O,,0.174 mmol,0.174,mmol,nan,,,,,nan,,,,,terephthalic acid,BDC,"28.5 mg, 0.171 mmol",0.171,mmol,,,,,,,,,,,"2,6-difluorobenzoic acid","2,6-DFBA","440 mg, 2.78 mmol",2.78,mmol,nitric acid (70%),,0.1 mL,,,"N,N-dimethylacetamide",DMA,8 mL,8.0,,,,,120.0,120 °C,24.0,24 h,6-dram glass vial,static,"DMF, acetone",4× each over 24 h,80 °C under vacuum for 20 h,80.0,20.0,polyhedral (octahedra/truncated octahedra),,2–20 µm,fcu,,,,730.0,,,,,10.1039/d4cc00775a,ok,
10.1039/d4cc00775a,downloaded\10.1039_d4cc00775a.pdf,SI downloaded\10.1039_d4cc00775a_SI.pdf,mof_json_store\10.1039_d4cc00775a\raw_output.json,mof_json_store\10.1039_d4cc00775a\synthesis_023.json,yes,Eu-UiO-66 required no added water to be phase pure; Sm-UiO-66 remained impure without water unless 50% excess BDC was used.,Yb-UiO-66,,Sm(NO3)3·6H2O,,0.174 mmol,0.174,mmol,nan,,,,,nan,,,,,terephthalic acid,BDC,"28.5 mg, 0.171 mmol",0.171,mmol,,,,,,,,,,,"2,6-difluorobenzoic acid","2,6-DFBA","440 mg, 2.78 mmol",2.78,mmol,nitric acid (70%),,0.1 mL,,,"N,N-dimethylacetamide",DMA,8 mL,8.0,,,,,120.0,120 °C,24.0,24 h,6-dram glass vial,static,"DMF, acetone",4× each over 24 h,80 °C under vacuum for 20 h,80.0,20.0,polyhedral (octahedra/truncated octahedra),,2–20 µm,fcu,,,,650.0,,,,,10.1039/d4cc00775a,ok,
10.1039/d4cc00775a,downloaded\10.1039_d4cc00775a.pdf,SI downloaded\10.1039_d4cc00775a_SI.pdf,mof_json_store\10.1039_d4cc00775a\raw_output.json,mof_json_store\10.1039_d4cc00775a\synthesis_024.json,yes,Eu-UiO-66 required no added water to be phase pure; Sm-UiO-66 remained impure without water unless 50% excess BDC was used.,Yb-UiO-66,,Eu(NO3)3·6H2O,,0.174 mmol,0.174,mmol,nan,,,,,nan,,,,,terephthalic acid,BDC,"28.5 mg, 0.171 mmol",0.171,mmol,,,,,,,,,,,"2,6-difluorobenzoic acid","2,6-DFBA","440 mg, 2.78 mmol",2.78,mmol,nitric acid (70%),,0.1 mL,,,"N,N-dimethylacetamide",DMA,8 mL,8.0,,,,,120.0,120 °C,24.0,24 h,6-dram glass vial,static,"DMF, acetone",4× each over 24 h,80 °C under vacuum for 20 h,80.0,20.0,polyhedral (octahedra/truncated octahedra),,2–20 µm,fcu,,,,660.0,,,,,10.1039/d4cc00775a,ok,
10.1039/d4cc00775a,downloaded\10.1039_d4cc00775a.pdf,SI downloaded\10.1039_d4cc00775a_SI.pdf,mof_json_store\10.1039_d4cc00775a\raw_output.json,mof_json_store\10.1039_d4cc00775a\synthesis_025.json,yes,Eu-UiO-66 required no added water to be phase pure; Sm-UiO-66 remained impure without water unless 50% excess BDC was used.,Lu-UiO-66,,Eu(NO3)3·6H2O,,0.174 mmol,0.174,mmol,nan,,,,,nan,,,,,terephthalic acid,BDC,"28.5 mg, 0.171 mmol",0.171,mmol,,,,,,,,,,,"2,6-difluorobenzoic acid","2,6-DFBA","440 mg, 2.78 mmol",2.78,mmol,nitric acid (70%),,0.1 mL,,,"N,N-dimethylacetamide",DMA,8 mL,8.0,,,,,120.0,120 °C,24.0,24 h,6-dram glass vial,static,"DMF, acetone",4× each over 24 h,80 °C under vacuum for 20 h,80.0,20.0,polyhedral (octahedra/truncated octahedra),,2–20 µm,fcu,,,,,,,,,10.1039/d4cc00775a,ok,
10.1039/d4cc00775a,downloaded\10.1039_d4cc00775a.pdf,SI downloaded\10.1039_d4cc00775a_SI.pdf,mof_json_store\10.1039_d4cc00775a\raw_output.json,mof_json_store\10.1039_d4cc00775a\synthesis_026.json,yes,Eu-UiO-66 required no added water to be phase pure; Sm-UiO-66 remained impure without water unless 50% excess BDC was used.,Lu-UiO-66,,Tb(NO3)3·6H2O,,0.174 mmol,0.174,mmol,nan,,,,,nan,,,,,terephthalic acid,BDC,"28.5 mg, 0.171 mmol",0.171,mmol,,,,,,,,,,,"2,6-difluorobenzoic acid","2,6-DFBA","440 mg, 2.78 mmol",2.78,mmol,nitric acid (70%),,0.1 mL,,,"N,N-dimethylacetamide",DMA,8 mL,8.0,,,,,120.0,120 °C,24.0,24 h,6-dram glass vial,static,"DMF, acetone",4× each over 24 h,80 °C under vacuum for 20 h,80.0,20.0,polyhedral (octahedra/truncated octahedra),,2–20 µm,fcu,,,,670.0,,,,,10.1039/d4cc00775a,ok,
10.1039/d4cc00775a,downloaded\10.1039_d4cc00775a.pdf,SI downloaded\10.1039_d4cc00775a_SI.pdf,mof_json_store\10.1039_d4cc00775a\raw_output.json,mof_json_store\10.1039_d4cc00775a\synthesis_027.json,yes,Eu-UiO-66 required no added water to be phase pure; Sm-UiO-66 remained impure without water unless 50% excess BDC was used.,Lu-UiO-66,,Tb(NO3)3·6H2O,,0.174 mmol,0.174,mmol,nan,,,,,nan,,,,,terephthalic acid,BDC,"28.5 mg, 0.171 mmol",0.171,mmol,,,,,,,,,,,"2,6-difluorobenzoic acid","2,6-DFBA","440 mg, 2.78 mmol",2.78,mmol,nitric acid (70%),,0.1 mL,,,"N,N-dimethylacetamide",DMA,8 mL,8.0,,,,,120.0,120 °C,24.0,24 h,6-dram glass vial,static,"DMF, acetone",4× each over 24 h,80 °C under vacuum for 20 h,80.0,20.0,polyhedral (octahedra/truncated octahedra),,2–20 µm,fcu,,,,610.0,,,,,10.1039/d4cc00775a,ok,
10.1039/d4cc00775a,downloaded\10.1039_d4cc00775a.pdf,SI downloaded\10.1039_d4cc00775a_SI.pdf,mof_json_store\10.1039_d4cc00775a\raw_output.json,mof_json_store\10.1039_d4cc00775a\synthesis_028.json,yes,Eu-UiO-66 required no added water to be phase pure; Sm-UiO-66 remained impure without water unless 50% excess BDC was used.,Lu-UiO-66,,Pb(NO3)2,,0.174 mmol,0.174,mmol,nan,,,,,nan,,,,,terephthalic acid,BDC,"28.5 mg, 0.171 mmol",0.171,mmol,,,,,,,,,,,"2,6-difluorobenzoic acid","2,6-DFBA","440 mg, 2.78 mmol",2.78,mmol,nitric acid (70%),,0.1 mL,,,"N,N-dimethylacetamide",DMA,8 mL,8.0,,,,,120.0,120 °C,24.0,24 h,6-dram glass vial,static,"DMF, acetone",4× each over 24 h,80 °C under vacuum for 20 h,80.0,20.0,polyhedral (octahedra/truncated octahedra),,2–20 µm,fcu,,,,590.0,,,,,10.1039/d4cc00775a,ok,
10.1039/d4cc00775a,downloaded\10.1039_d4cc00775a.pdf,SI downloaded\10.1039_d4cc00775a_SI.pdf,mof_json_store\10.1039_d4cc00775a\raw_output.json,mof_json_store\10.1039_d4cc00775a\synthesis_029.json,yes,Eu-UiO-66 required no added water to be phase pure; Sm-UiO-66 remained impure without water unless 50% excess BDC was used.,Lu-UiO-66,,Pb(NO3)2,,0.174 mmol,0.174,mmol,nan,,,,,nan,,,,,terephthalic acid,BDC,"28.5 mg, 0.171 mmol",0.171,mmol,,,,,,,,,,,"2,6-difluorobenzoic acid","2,6-DFBA","440 mg, 2.78 mmol",2.78,mmol,nitric acid (70%),,0.1 mL,,,"N,N-dimethylacetamide",DMA,8 mL,8.0,,,,,120.0,120 °C,24.0,24 h,6-dram glass vial,static,"DMF, acetone",4× each over 24 h,80 °C under vacuum for 20 h,80.0,20.0,polyhedral (octahedra/truncated octahedra),,2–20 µm,fcu,,,,,,,,,10.1039/d4cc00775a,ok,
10.1039/d4cc00775a,downloaded\10.1039_d4cc00775a.pdf,SI downloaded\10.1039_d4cc00775a_SI.pdf,mof_json_store\10.1039_d4cc00775a\raw_output.json,mof_json_store\10.1039_d4cc00775a\synthesis_030.json,yes,Eu-UiO-66 required no added water to be phase pure; Sm-UiO-66 remained impure without water unless 50% excess BDC was used.,Lu-UiO-66,,Cd(NO3)2·4H2O,,0.174 mmol,0.174,mmol,nan,,,,,nan,,,,,terephthalic acid,BDC,"28.5 mg, 0.171 mmol",0.171,mmol,,,,,,,,,,,"2,6-difluorobenzoic acid","2,6-DFBA","440 mg, 2.78 mmol",2.78,mmol,nitric acid (70%),,0.1 mL,,,"N,N-dimethylacetamide",DMA,8 mL,8.0,,,,,120.0,120 °C,24.0,24 h,6-dram glass vial,static,"DMF, acetone",4× each over 24 h,80 °C under vacuum for 20 h,80.0,20.0,polyhedral (octahedra/truncated octahedra),,2–20 µm,fcu,,,,780.0,,,,,10.1039/d4cc00775a,ok,
10.1039/d4cc00775a,downloaded\10.1039_d4cc00775a.pdf,SI downloaded\10.1039_d4cc00775a_SI.pdf,mof_json_store\10.1039_d4cc00775a\raw_output.json,mof_json_store\10.1039_d4cc00775a\synthesis_031.json,yes,Eu-UiO-66 required no added water to be phase pure; Sm-UiO-66 remained impure without water unless 50% excess BDC was used.,Lu-UiO-66,,Cd(NO3)2·4H2O,,0.174 mmol,0.174,mmol,nan,,,,,nan,,,,,terephthalic acid,BDC,"28.5 mg, 0.171 mmol",0.171,mmol,,,,,,,,,,,"2,6-difluorobenzoic acid","2,6-DFBA","440 mg, 2.78 mmol",2.78,mmol,nitric acid (70%),,0.1 mL,,,"N,N-dimethylacetamide",DMA,8 mL,8.0,,,,,120.0,120 °C,24.0,24 h,6-dram glass vial,static,"DMF, acetone",4× each over 24 h,80 °C under vacuum for 20 h,80.0,20.0,polyhedral (octahedra/truncated octahedra),,2–20 µm,fcu,,,,730.0,,,,,10.1039/d4cc00775a,ok,
10.1039/d4cc00775a,downloaded\10.1039_d4cc00775a.pdf,SI downloaded\10.1039_d4cc00775a_SI.pdf,mof_json_store\10.1039_d4cc00775a\raw_output.json,mof_json_store\10.1039_d4cc00775a\synthesis_032.json,yes,Eu-UiO-66 required no added water to be phase pure; Sm-UiO-66 remained impure without water unless 50% excess BDC was used.,Lu-UiO-66,,Cd(NO3)2·4H2O,,0.174 mmol,0.174,mmol,nan,,,,,nan,,,,,terephthalic acid,BDC,"28.5 mg, 0.171 mmol",0.171,mmol,,,,,,,,,,,"2,6-difluorobenzoic acid","2,6-DFBA","440 mg, 2.78 mmol",2.78,mmol,nitric acid (70%),,0.1 mL,,,"N,N-dimethylacetamide",DMA,8 mL,8.0,,,,,120.0,120 °C,24.0,24 h,6-dram glass vial,static,"DMF, acetone",4× each over 24 h,80 °C under vacuum for 20 h,80.0,20.0,polyhedral (octahedra/truncated octahedra),,2–20 µm,fcu,,,,640.0,,,,,10.1039/d4cc00775a,ok,
10.1039/d4cc00775a,downloaded\10.1039_d4cc00775a.pdf,SI downloaded\10.1039_d4cc00775a_SI.pdf,mof_json_store\10.1039_d4cc00775a\raw_output.json,mof_json_store\10.1039_d4cc00775a\synthesis_033.json,yes,Eu-UiO-66 required no added water to be phase pure; Sm-UiO-66 remained impure without water unless 50% excess BDC was used.,Gd-UiO-66,,MnCl2·4H2O,,0.174 mmol,0.174,mmol,nan,,,,,nan,,,,,terephthalic acid,BDC,"28.5 mg, 0.171 mmol",0.171,mmol,,,,,,,,,,,"2,6-difluorobenzoic acid","2,6-DFBA","440 mg, 2.78 mmol",2.78,mmol,nitric acid (70%),,0.1 mL,,,"N,N-dimethylacetamide",DMA,8 mL,8.0,,,,,120.0,120 °C,24.0,24 h,6-dram glass vial,static,"DMF, acetone",4× each over 24 h,80 °C under vacuum for 20 h,80.0,20.0,polyhedral (octahedra/truncated octahedra),37.0,2–20 µm,fcu,,,,890.0,,,,,10.1039/d4cc00775a,ok,
10.1039/d4cc00775a,downloaded\10.1039_d4cc00775a.pdf,SI downloaded\10.1039_d4cc00775a_SI.pdf,mof_json_store\10.1039_d4cc00775a\raw_output.json,mof_json_store\10.1039_d4cc00775a\synthesis_034.json,yes,Eu-UiO-66 required no added water to be phase pure; Sm-UiO-66 remained impure without water unless 50% excess BDC was used.,Gd-UiO-66,,Ag(NO3),,0.174 mmol,0.174,mmol,nan,,,,,nan,,,,,terephthalic acid,BDC,"28.5 mg, 0.171 mmol",0.171,mmol,,,,,,,,,,,"2,6-difluorobenzoic acid","2,6-DFBA","440 mg, 2.78 mmol",2.78,mmol,nitric acid (70%),,0.1 mL,,,"N,N-dimethylacetamide",DMA,8 mL,8.0,,,,,120.0,120 °C,24.0,24 h,6-dram glass vial,static,"DMF, acetone",4× each over 24 h,80 °C under vacuum for 20 h,80.0,20.0,polyhedral (octahedra/truncated octahedra),30.0,2–20 µm,fcu,,,,880.0,,,,,10.1039/d4cc00775a,ok,
10.1039/d4cc00775a,downloaded\10.1039_d4cc00775a.pdf,SI downloaded\10.1039_d4cc00775a_SI.pdf,mof_json_store\10.1039_d4cc00775a\raw_output.json,mof_json_store\10.1039_d4cc00775a\synthesis_035.json,yes,Eu-UiO-66 required no added water to be phase pure; Sm-UiO-66 remained impure without water unless 50% excess BDC was used.,Tb-UiO-66,,Ag(NO3),,0.174 mmol,0.174,mmol,nan,,,,,nan,,,,,terephthalic acid,BDC,"28.5 mg, 0.171 mmol",0.171,mmol,,,,,,,,,,,"2,6-difluorobenzoic acid","2,6-DFBA","440 mg, 2.78 mmol",2.78,mmol,nitric acid (70%),,0.1 mL,,,"N,N-dimethylacetamide",DMA,8 mL,8.0,,,,,120.0,120 °C,24.0,24 h,6-dram glass vial,static,"DMF, acetone",4× each over 24 h,80 °C under vacuum for 20 h,80.0,20.0,polyhedral (octahedra/truncated octahedra),40.0,2–20 µm,fcu,,,,900.0,,,,,10.1039/d4cc00775a,ok,
10.1039/d4cc00775a,downloaded\10.1039_d4cc00775a.pdf,SI downloaded\10.1039_d4cc00775a_SI.pdf,mof_json_store\10.1039_d4cc00775a\raw_output.json,mof_json_store\10.1039_d4cc00775a\synthesis_036.json,yes,Eu-UiO-66 required no added water to be phase pure; Sm-UiO-66 remained impure without water unless 50% excess BDC was used.,Tb-UiO-66,,Ag(NO3),,0.174 mmol,0.174,mmol,nan,,,,,nan,,,,,terephthalic acid,BDC,"28.5 mg, 0.171 mmol",0.171,mmol,,,,,,,,,,,"2,6-difluorobenzoic acid","2,6-DFBA","440 mg, 2.78 mmol",2.78,mmol,nitric acid (70%),,0.1 mL,,,"N,N-dimethylacetamide",DMA,8 mL,8.0,,,,,120.0,120 °C,24.0,24 h,6-dram glass vial,static,"DMF, acetone",4× each over 24 h,80 °C under vacuum for 20 h,80.0,20.0,polyhedral (octahedra/truncated octahedra),60.0,2–20 µm,fcu,,,,870.0,,,,,10.1039/d4cc00775a,ok,
10.1039/d4cc00775a,downloaded\10.1039_d4cc00775a.pdf,SI downloaded\10.1039_d4cc00775a_SI.pdf,mof_json_store\10.1039_d4cc00775a\raw_output.json,mof_json_store\10.1039_d4cc00775a\synthesis_037.json,yes,Eu-UiO-66 required no added water to be phase pure; Sm-UiO-66 remained impure without water unless 50% excess BDC was used.,Dy-UiO-66,,Li(OH)·1H2O,,0.174 mmol,0.174,mmol,nan,,,,,nan,,,,,terephthalic acid,BDC,"28.5 mg, 0.171 mmol",0.171,mmol,,,,,,,,,,,"2,6-difluorobenzoic acid","2,6-DFBA","440 mg, 2.78 mmol",2.78,mmol,nitric acid (70%),,0.1 mL,,,"N,N-dimethylacetamide",DMA,8 mL,8.0,,,,,120.0,120 °C,24.0,24 h,6-dram glass vial,static,"DMF, acetone",4× each over 24 h,80 °C under vacuum for 20 h,80.0,20.0,polyhedral (octahedra/truncated octahedra),24.0,2–20 µm,fcu,,,,800.0,,,,,10.1039/d4cc00775a,ok,
