Repository: zzhenglab/MOFinder

# MOFinder

MOFinder extracts MOF synthesis information from the literature, reconstructs evidence-supported negative reaction records, and prepares datasets for synthesis-outcome prediction.
[Web application](https://mofinder.chemistry.wustl.edu/) | [Demos](Demo/README.md) | [Source code](docs/source_to_code.md) | [Workflow guide](docs/workflow.md) | [Model evaluation](docs/evaluation.md)

## Quick start

The workflow runs through Python commands. Python 3.10 or newer is required. Clone the repository and initialize its related applications:

```bash
git clone --recurse-submodules https://github.com/zzhenglab/MOFinder.git
cd MOFinder
```

Start with the two offline demonstrations:

```bash

File: mof_extraction_1_2.csv (part 196 of 305)
doi,main_pdf,si_pdf,raw_output,parsed_json,article_trial_or_failure,article_trial_or_failure_notes,mof_name,crystal_code,metal_1,metal_1_abbr,metal_1_amount_text,metal_1_amount_value,metal_1_amount_unit,metal_2,metal_2_abbr,metal_2_amount_text,metal_2_amount_value,metal_2_amount_unit,metal_3,metal_3_abbr,metal_3_amount_text,metal_3_amount_value,metal_3_amount_unit,linker_1,linker_1_abbr,linker_1_amount_text,linker_1_amount_value,linker_1_amount_unit,linker_2,linker_2_abbr,linker_2_amount_text,linker_2_amount_value,linker_2_amount_unit,linker_3,linker_3_abbr,linker_3_amount_text,linker_3_amount_value,linker_3_amount_unit,modulator_1,modulator_1_abbr,modulator_1_amount_text,modulator_1_amount_value,modulator_1_amount_unit,modulator_2,modulator_2_abbr,modulator_2_amount_text,modulator_2_amount_value,modulator_2_amount_unit,solvent_main,solvent_main_abbr,solvent_main_amount_text,solvent_main_ml,solvent_secondary,solvent_secondary_abbr,solvent_secondary_amount_text,solvent_secondary_ml,temperature_c,temperature_c_text,time_h,time_text,vessel_type,stirring,washing_solvent,washing_cycles,activation_text,activation_temp_c,activation_time_h,crystal_morphology,yield_percent,crystal_size,topology_code,metal_cluster_connectivity,unit_cell_short,pore_diameter_A,BET_surface_area_m2g,air_stable,water_stable,tga_decomposition_temp_c,applications,reference,status,error
10.1039/d4cc00775a,downloaded\10.1039_d4cc00775a.pdf,SI downloaded\10.1039_d4cc00775a_SI.pdf,mof_json_store\10.1039_d4cc00775a\raw_output.json,mof_json_store\10.1039_d4cc00775a\synthesis_038.json,yes,Eu-UiO-66 required no added water to be phase pure; Sm-UiO-66 remained impure without water unless 50% excess BDC was used.,Dy-UiO-66,,Li(OH)·1H2O,,0.174 mmol,0.174,mmol,nan,,,,,nan,,,,,terephthalic acid,BDC,"28.5 mg, 0.171 mmol",0.171,mmol,,,,,,,,,,,"2,6-difluorobenzoic acid","2,6-DFBA","440 mg, 2.78 mmol",2.78,mmol,nitric acid (70%),,0.1 mL,,,"N,N-dimethylacetamide",DMA,8 mL,8.0,,,,,120.0,120 °C,24.0,24 h,6-dram glass vial,static,"DMF, acetone",4× each over 24 h,80 °C under vacuum for 20 h,80.0,20.0,polyhedral (octahedra/truncated octahedra),22.0,2–20 µm,fcu,,,,840.0,,,,,10.1039/d4cc00775a,ok,
10.1039/d4cc00775a,downloaded\10.1039_d4cc00775a.pdf,SI downloaded\10.1039_d4cc00775a_SI.pdf,mof_json_store\10.1039_d4cc00775a\raw_output.json,mof_json_store\10.1039_d4cc00775a\synthesis_039.json,yes,Eu-UiO-66 required no added water to be phase pure; Sm-UiO-66 remained impure without water unless 50% excess BDC was used.,Ho-UiO-66,,Li(OH)·1H2O,,0.174 mmol,0.174,mmol,nan,,,,,nan,,,,,terephthalic acid,BDC,"28.5 mg, 0.171 mmol",0.171,mmol,,,,,,,,,,,"2,6-difluorobenzoic acid","2,6-DFBA","440 mg, 2.78 mmol",2.78,mmol,nitric acid (70%),,0.1 mL,,,"N,N-dimethylacetamide",DMA,8 mL,8.0,,,,,120.0,120 °C,24.0,24 h,6-dram glass vial,static,"DMF, acetone",4× each over 24 h,80 °C under vacuum for 20 h,80.0,20.0,polyhedral (octahedra/truncated octahedra),31.0,2–20 µm,fcu,,,,820.0,,,,,10.1039/d4cc00775a,ok,
10.1039/d4cc00775a,downloaded\10.1039_d4cc00775a.pdf,SI downloaded\10.1039_d4cc00775a_SI.pdf,mof_json_store\10.1039_d4cc00775a\raw_output.json,mof_json_store\10.1039_d4cc00775a\synthesis_040.json,yes,Eu-UiO-66 required no added water to be phase pure; Sm-UiO-66 remained impure without water unless 50% excess BDC was used.,Ho-UiO-66,,Li(OH)·1H2O,,0.174 mmol,0.174,mmol,nan,,,,,nan,,,,,terephthalic acid,BDC,"28.5 mg, 0.171 mmol",0.171,mmol,,,,,,,,,,,"2,6-difluorobenzoic acid","2,6-DFBA","440 mg, 2.78 mmol",2.78,mmol,nitric acid (70%),,0.1 mL,,,"N,N-dimethylacetamide",DMA,8 mL,8.0,,,,,120.0,120 °C,24.0,24 h,6-dram glass vial,static,"DMF, acetone",4× each over 24 h,80 °C under vacuum for 20 h,80.0,20.0,polyhedral (octahedra/truncated octahedra),37.0,2–20 µm,fcu,,,,860.0,,,,,10.1039/d4cc00775a,ok,
10.1039/d1dt01945g,downloaded\10.1039_d1dt01945g.pdf,SI downloaded\10.1039_d1dt01945g_SI.pdf,mof_json_store\10.1039_d1dt01945g\raw_output.json,mof_json_store\10.1039_d1dt01945g\synthesis_001.json,yes,"DMF 1:1:1 (Zn2+:H4dobpdc:L-Hyp) gave only [Zn(L-Hyp)2]; DMF with D-Hyp yielded ZnO; in NMP, 1:1:1 or 3:1:3 gave no solid; NBP + Hyp changed topology.",Zn-IRMOF-74,,Li(OH)·1H2O,,"0.033 g, 0.109 mmol, 3 eq.",0.109,mmol,nan,,,,,nan,,,,,"3,3′-dihydroxy-[1,1′-biphenyl]-4,4′-dicarboxylic acid",H4dobpdc,"0.010 g, 0.037 mmol, 1 eq.",0.01,g,,,,,,,,,,,,,,,,,,,,,"N,N-dimethylformamide",DMF,"DMF/EtOH/H2O 20:1:1 v/v/v, total 5.5 mL",5.0,ethanol,EtOH,"DMF/EtOH/H2O 20:1:1 v/v/v, total 5.5 mL",0.25,120.0,120 °C,48.0,48 h,10 mL Teflon screw–capped Duran Pyrex tube,static,DMF/EtOH/H2O (synthesis mixture),2×,80 °C in oven for 12 h,80.0,12.0,needles,,,,helical Zn–O chain SBU,,17.0,,not_reported,not_reported,405.0,,10.1039/d1dt01945g,ok,
10.1039/d1dt01945g,downloaded\10.1039_d1dt01945g.pdf,SI downloaded\10.1039_d1dt01945g_SI.pdf,mof_json_store\10.1039_d1dt01945g\raw_output.json,mof_json_store\10.1039_d1dt01945g\synthesis_002.json,yes,"DMF 1:1:1 (Zn2+:H4dobpdc:L-Hyp) gave only [Zn(L-Hyp)2]; DMF with D-Hyp yielded ZnO; in NMP, 1:1:1 or 3:1:3 gave no solid; NBP + Hyp changed topology.",Zn-IRMOF-74,,Pb(NO3)2·6H2O,,"0.033 g, 0.109 mmol, 3 eq.",0.109,mmol,nan,,,,,nan,,,,,"3,3′-dihydroxy-[1,1′-biphenyl]-4,4′-dicarboxylic acid",H4dobpdc,"0.010 g, 0.037 mmol, 1 eq.",0.01,g,,,,,,,,,,,,,,,,,,,,,N-methyl-2-pyrrolidone,NMP,"NMP/EtOH/H2O 20:1:1 v/v/v, total 5.5 mL",5.0,ethanol,EtOH,"NMP/EtOH/H2O 20:1:1 v/v/v, total 5.5 mL",0.25,120.0,120 °C,48.0,48 h,10 mL Teflon screw–capped Duran Pyrex tube,static,NMP/EtOH/H2O (synthesis mixture),2×,80 °C in oven for 12 h,80.0,12.0,spheres,,,,helical Zn–O chain SBU,,17.0,,not_reported,not_reported,423.0,,10.1039/d1dt01945g,ok,
10.1039/d1dt01945g,downloaded\10.1039_d1dt01945g.pdf,SI downloaded\10.1039_d1dt01945g_SI.pdf,mof_json_store\10.1039_d1dt01945g\raw_output.json,mof_json_store\10.1039_d1dt01945g\synthesis_003.json,yes,"DMF 1:1:1 (Zn2+:H4dobpdc:L-Hyp) gave only [Zn(L-Hyp)2]; DMF with D-Hyp yielded ZnO; in NMP, 1:1:1 or 3:1:3 gave no solid; NBP + Hyp changed topology.",Zn-IRMOF-74,,Zn(NO3)2·6H2O,,"0.033 g, 0.109 mmol, 3 eq.",0.109,mmol,nan,,,,,nan,,,,,"3,3′-dihydroxy-[1,1′-biphenyl]-4,4′-dicarboxylic acid",H4dobpdc,"0.010 g, 0.037 mmol, 1 eq.",0.01,g,,,,,,,,,,,,,,,,,,,,,1-cyclohexylpyrrolidin-2-one,CHP,"CHP/EtOH/H2O 20:1:1 v/v/v, total 5.5 mL",5.0,ethanol,EtOH,"CHP/EtOH/H2O 20:1:1 v/v/v, total 5.5 mL",0.25,120.0,120 °C,48.0,48 h,10 mL Teflon screw–capped Duran Pyrex tube,static,CHP/EtOH/H2O (synthesis mixture),2×,80 °C in oven for 12 h,80.0,12.0,,,,,helical Zn–O chain SBU,,17.0,,not_reported,not_reported,,,10.1039/d1dt01945g,ok,
10.1039/d1dt01945g,downloaded\10.1039_d1dt01945g.pdf,SI downloaded\10.1039_d1dt01945g_SI.pdf,mof_json_store\10.1039_d1dt01945g\raw_output.json,mof_json_store\10.1039_d1dt01945g\synthesis_004.json,yes,"DMF 1:1:1 (Zn2+:H4dobpdc:L-Hyp) gave only [Zn(L-Hyp)2]; DMF with D-Hyp yielded ZnO; in NMP, 1:1:1 or 3:1:3 gave no solid; NBP + Hyp changed topology.",Zn-IRMOF-74,,Zn(NO3)2·6H2O,,"0.033 g, 0.109 mmol, 3 eq.",0.109,mmol,nan,,,,,nan,,,,,"3,3′-dihydroxy-[1,1′-biphenyl]-4,4′-dicarboxylic acid",H4dobpdc,"0.010 g, 0.037 mmol, 1 eq.",0.01,g,,,,,,,,,,,,,,,,,,,,,1-benzylpyrrolidin-2-one,NBP,"NBP/EtOH/H2O 20:1:1 v/v/v, total 5.5 mL",5.0,ethanol,EtOH,"NBP/EtOH/H2O 20:1:1 v/v/v, total 5.5 mL",0.25,120.0,120 °C,48.0,48 h,10 mL Teflon screw–capped Duran Pyrex tube,static,NBP/EtOH/H2O (synthesis mixture),2×,80 °C in oven for 12 h,80.0,12.0,needles,,,,helical Zn–O chain SBU,,17.0,,not_reported,not_reported,,,10.1039/d1dt01945g,ok,
10.1039/d1dt01945g,downloaded\10.1039_d1dt01945g.pdf,SI downloaded\10.1039_d1dt01945g_SI.pdf,mof_json_store\10.1039_d1dt01945g\raw_output.json,mof_json_store\10.1039_d1dt01945g\synthesis_005.json,yes,"DMF 1:1:1 (Zn2+:H4dobpdc:L-Hyp) gave only [Zn(L-Hyp)2]; DMF with D-Hyp yielded ZnO; in NMP, 1:1:1 or 3:1:3 gave no solid; NBP + Hyp changed topology.",Zn-IRMOF-74,,Co(CH3COO)2·4H2O,,"0.033 g, 0.109 mmol, 3 eq.",0.109,mmol,nan,,,,,nan,,,,,"3,3′-dihydroxy-[1,1′-biphenyl]-4,4′-dicarboxylic acid",H4dobpdc,"0.010 g, 0.037 mmol, 1 eq.",0.01,g,,,,,,,,,,,(-)-cinchonidine,,"0.032 g, 0.109 mmol, 3 eq.",0.032,g,,,,,,"N,N-dimethylformamide",DMF,"DMF/EtOH/H2O 20:1:1 v/v/v, total 5.5 mL",5.0,ethanol,EtOH,"DMF/EtOH/H2O 20:1:1 v/v/v, total 5.5 mL",0.25,120.0,120 °C,48.0,48 h,20 mL Teflon screw–capped Duran Pyrex tube,static,DMF/EtOH/H2O (synthesis mixture),5×,80 °C in oven for 12 h,80.0,12.0,,,,,helical Zn–O chain SBU,,17.0,,not_reported,not_reported,,,10.1039/d1dt01945g,ok,
10.1039/d1dt01945g,downloaded\10.1039_d1dt01945g.pdf,SI downloaded\10.1039_d1dt01945g_SI.pdf,mof_json_store\10.1039_d1dt01945g\raw_output.json,mof_json_store\10.1039_d1dt01945g\synthesis_006.json,yes,"DMF 1:1:1 (Zn2+:H4dobpdc:L-Hyp) gave only [Zn(L-Hyp)2]; DMF with D-Hyp yielded ZnO; in NMP, 1:1:1 or 3:1:3 gave no solid; NBP + Hyp changed topology.",Zn-IRMOF-74,,Co(NO3)2·6H2O,,"0.033 g, 0.109 mmol, 3 eq.",0.109,mmol,nan,,,,,nan,,,,,"3,3′-dihydroxy-[1,1′-biphenyl]-4,4′-dicarboxylic acid",H4dobpdc,"0.010 g, 0.037 mmol, 1 eq.",0.01,g,,,,,,,,,,,(-)-cinchonidine,,"0.032 g, 0.109 mmol, 3 eq.",0.032,g,,,,,,N-methyl-2-pyrrolidone,NMP,"NMP/EtOH/H2O 20:1:1 v/v/v, total 5.5 mL",5.0,ethanol,EtOH,"NMP/EtOH/H2O 20:1:1 v/v/v, total 5.5 mL",0.25,120.0,120 °C,48.0,48 h,20 mL Teflon screw–capped Duran Pyrex tube,static,"NMP (3×), acetone (2×)",3× NMP + 2× acetone,80 °C in oven for 12 h,80.0,12.0,,,,,helical Zn–O chain SBU,,17.0,,not_reported,not_reported,,,10.1039/d1dt01945g,ok,
10.1039/d1dt01945g,downloaded\10.1039_d1dt01945g.pdf,SI downloaded\10.1039_d1dt01945g_SI.pdf,mof_json_store\10.1039_d1dt01945g\raw_output.json,mof_json_store\10.1039_d1dt01945g\synthesis_007.json,yes,"DMF 1:1:1 (Zn2+:H4dobpdc:L-Hyp) gave only [Zn(L-Hyp)2]; DMF with D-Hyp yielded ZnO; in NMP, 1:1:1 or 3:1:3 gave no solid; NBP + Hyp changed topology.",Zn-IRMOF-74,,Co(CH3COO)2·4H2O,,"0.033 g, 0.109 mmol, 3 eq.",0.109,mmol,nan,,,,,nan,,,,,"3,3′-dihydroxy-[1,1′-biphenyl]-4,4′-dicarboxylic acid",H4dobpdc,"0.010 g, 0.037 mmol, 1 eq.",0.01,g,,,,,,,,,,,(+)-cinchonine,,"0.032 g, 0.109 mmol, 3 eq.",0.032,g,,,,,,"N,N-dimethylformamide",DMF,"DMF/EtOH/H2O 20:1:1 v/v/v, total 5.5 mL",5.0,ethanol,EtOH,"DMF/EtOH/H2O 20:1:1 v/v/v, total 5.5 mL",0.25,120.0,120 °C,48.0,48 h,20 mL Teflon screw–capped Duran Pyrex tube,static,DMF/EtOH/H2O (synthesis mixture),5×,80 °C in oven for 12 h,80.0,12.0,,,,,helical Zn–O chain SBU,,17.0,,not_reported,not_reported,,,10.1039/d1dt01945g,ok,
10.1039/d1dt01945g,downloaded\10.1039_d1dt01945g.pdf,SI downloaded\10.1039_d1dt01945g_SI.pdf,mof_json_store\10.1039_d1dt01945g\raw_output.json,mof_json_store\10.1039_d1dt01945g\synthesis_008.json,yes,"DMF 1:1:1 (Zn2+:H4dobpdc:L-Hyp) gave only [Zn(L-Hyp)2]; DMF with D-Hyp yielded ZnO; in NMP, 1:1:1 or 3:1:3 gave no solid; NBP + Hyp changed topology.",Zn-IRMOF-74,,Mn(CH3COO)2·4H2O,,"0.033 g, 0.109 mmol, 3 eq.",0.109,mmol,nan,,,,,nan,,,,,"3,3′-dihydroxy-[1,1′-biphenyl]-4,4′-dicarboxylic acid",H4dobpdc,"0.010 g, 0.037 mmol, 1 eq.",0.01,g,,,,,,,,,,,(+)-cinchonine,,"0.032 g, 0.109 mmol, 3 eq.",0.032,g,,,,,,N-methyl-2-pyrrolidone,NMP,"NMP/EtOH/H2O 20:1:1 v/v/v, total 5.5 mL",5.0,ethanol,EtOH,"NMP/EtOH/H2O 20:1:1 v/v/v, total 5.5 mL",0.25,120.0,120 °C,48.0,48 h,20 mL Teflon screw–capped Duran Pyrex tube,static,"NMP (3×), acetone (2×)",3× NMP + 2× acetone,80 °C in oven for 12 h,80.0,12.0,,,,,helical Zn–O chain SBU,,17.0,,not_reported,not_reported,,,10.1039/d1dt01945g,ok,
10.1039/d1dt01945g,downloaded\10.1039_d1dt01945g.pdf,SI downloaded\10.1039_d1dt01945g_SI.pdf,mof_json_store\10.1039_d1dt01945g\raw_output.json,mof_json_store\10.1039_d1dt01945g\synthesis_009.json,yes,"DMF 1:1:1 (Zn2+:H4dobpdc:L-Hyp) gave only [Zn(L-Hyp)2]; DMF with D-Hyp yielded ZnO; in NMP, 1:1:1 or 3:1:3 gave no solid; NBP + Hyp changed topology.",Zn-IRMOF-74,,Mn(CH3COO)2·4H2O,,molar ratio Zn2+:H4dobpdc:L-Hyp = 3:1:1 (masses not specified),,,nan,,,,,nan,,,,,"3,3′-dihydroxy-[1,1′-biphenyl]-4,4′-dicarboxylic acid",H4dobpdc,molar ratio Zn2+:H4dobpdc:L-Hyp = 3:1:1,,,,,,,,,,,,,trans-4-hydroxy-L-proline,L-Hyp,molar ratio Zn2+:H4dobpdc:L-Hyp = 3:1:1,,,,,,,,"N,N-dimethylformamide",DMF,"DMF/EtOH/H2O 20:1:1 v/v/v, total 6 mL",5.45,ethanol,EtOH,"DMF/EtOH/H2O 20:1:1 v/v/v, total 6 mL",0.27,120.0,120 °C,48.0,48 h,10 mL Teflon screw–capped Duran Pyrex tube,static,"DMF/EtOH/H2O (synthesis mixture), then MeOH",2× synthesis mixture + 2× MeOH,80 °C in oven overnight,80.0,,,,,,helical Zn–O chain SBU,,17.0,,not_reported,not_reported,410.0,,10.1039/d1dt01945g,ok,
10.1039/d1dt01945g,downloaded\10.1039_d1dt01945g.pdf,SI downloaded\10.1039_d1dt01945g_SI.pdf,mof_json_store\10.1039_d1dt01945g\raw_output.json,mof_json_store\10.1039_d1dt01945g\synthesis_010.json,yes,"DMF 1:1:1 (Zn2+:H4dobpdc:L-Hyp) gave only [Zn(L-Hyp)2]; DMF with D-Hyp yielded ZnO; in NMP, 1:1:1 or 3:1:3 gave no solid; NBP + Hyp changed topology.",Zn-IRMOF-74,,Zn(NO3)2·6H2O,,molar ratio Zn2+:H4dobpdc:L-Hyp = 3:1:3 (masses not specified),,,nan,,,,,nan,,,,,"3,3′-dihydroxy-[1,1′-biphenyl]-4,4′-dicarboxylic acid",H4dobpdc,molar ratio Zn2+:H4dobpdc:L-Hyp = 3:1:3,,,,,,,,,,,,,trans-4-hydroxy-L-proline,L-Hyp,molar ratio Zn2+:H4dobpdc:L-Hyp = 3:1:3 (mixture with [Zn(L-Hyp)2] observed),,,,,,,,"N,N-dimethylformamide",DMF,"DMF/EtOH/H2O 20:1:1 v/v/v, total 6 mL",5.45,ethanol,EtOH,"DMF/EtOH/H2O 20:1:1 v/v/v, total 6 mL",0.27,120.0,120 °C,48.0,48 h,10 mL Teflon screw–capped Duran Pyrex tube,static,"DMF/EtOH/H2O (synthesis mixture), then MeOH",2× synthesis mixture + 2× MeOH,80 °C in oven overnight,80.0,,,,,,helical Zn–O chain SBU,,17.0,,not_reported,not_reported,425.0,,10.1039/d1dt01945g,ok,
10.1039/d1dt01945g,downloaded\10.1039_d1dt01945g.pdf,SI downloaded\10.1039_d1dt01945g_SI.pdf,mof_json_store\10.1039_d1dt01945g\raw_output.json,mof_json_store\10.1039_d1dt01945g\synthesis_011.json,yes,"DMF 1:1:1 (Zn2+:H4dobpdc:L-Hyp) gave only [Zn(L-Hyp)2]; DMF with D-Hyp yielded ZnO; in NMP, 1:1:1 or 3:1:3 gave no solid; NBP + Hyp changed topology.",Zn-IRMOF-74,,Zn(NO3)2·6H2O,,molar ratio Zn2+:H4dobpdc:L-Hyp = 3:1:1 (masses not specified),,,nan,,,,,nan,,,,,"3,3′-dihydroxy-[1,1′-biphenyl]-4,4′-dicarboxylic acid",H4dobpdc,molar ratio Zn2+:H4dobpdc:L-Hyp = 3:1:1,,,,,,,,,,,,,trans-4-hydroxy-L-proline,L-Hyp,molar ratio Zn2+:H4dobpdc:L-Hyp = 3:1:1,,,,,,,,N-methyl-2-pyrrolidone,NMP,"NMP/EtOH/H2O 20:1:1 v/v/v, total 6 mL",5.45,ethanol,EtOH,"NMP/EtOH/H2O 20:1:1 v/v/v, total 6 mL",0.27,120.0,120 °C,48.0,48 h,10 mL Teflon screw–capped Duran Pyrex tube,static,"NMP/EtOH/H2O (synthesis mixture), then MeOH",2× synthesis mixture + 2× MeOH,80 °C in oven overnight,80.0,,,,,,helical Zn–O chain SBU,,17.0,,not_reported,not_reported,,,10.1039/d1dt01945g,ok,
10.1039/d1dt01945g,downloaded\10.1039_d1dt01945g.pdf,SI downloaded\10.1039_d1dt01945g_SI.pdf,mof_json_store\10.1039_d1dt01945g\raw_output.json,mof_json_store\10.1039_d1dt01945g\synthesis_012.json,yes,"DMF 1:1:1 (Zn2+:H4dobpdc:L-Hyp) gave only [Zn(L-Hyp)2]; DMF with D-Hyp yielded ZnO; in NMP, 1:1:1 or 3:1:3 gave no solid; NBP + Hyp changed topology.",Zn-IRMOF-74,,Zn(NO3)2·6H2O,,molar ratio Zn2+:H4dobpdc:D-Hyp = 3:1:1 (masses not specified),,,nan,,,,,nan,,,,,"3,3′-dihydroxy-[1,1′-biphenyl]-4,4′-dicarboxylic acid",H4dobpdc,molar ratio Zn2+:H4dobpdc:D-Hyp = 3:1:1,,,,,,,,,,,,,trans-4-hydroxy-D-proline,D-Hyp,molar ratio Zn2+:H4dobpdc:D-Hyp = 3:1:1,,,,,,,,N-methyl-2-pyrrolidone,NMP,"NMP/EtOH/H2O 20:1:1 v/v/v, total 6 mL",5.45,ethanol,EtOH,"NMP/EtOH/H2O 20:1:1 v/v/v, total 6 mL",0.27,120.0,120 °C,48.0,48 h,10 mL Teflon screw–capped Duran Pyrex tube,static,"NMP/EtOH/H2O (synthesis mixture), then MeOH",2× synthesis mixture + 2× MeOH,80 °C in oven overnight,80.0,,,,,,helical Zn–O chain SBU,,17.0,,not_reported,not_reported,,,10.1039/d1dt01945g,ok,
10.1021/ja045123o,downloaded\10.1021_ja045123o.pdf,SI downloaded\10.1021_ja045123o_SI.pdf,mof_json_store\10.1021_ja045123o\raw_output.json,mof_json_store\10.1021_ja045123o\synthesis_001.json,no,,MOF-69A,,Zn(NO3)2·6H2O,,"24.6 mg, 0.083 mmol",0.083,mmol,nan,,,,,nan,,,,,"biphenyl-4,4'-dicarboxylic acid",H2BPDC,"10 mg, 0.041 mmol",,,,,,,,,,,,,hydrogen peroxide (30%),H2O2,0.40 mL,,,methylamine,CH3NH2,"0.20 mL, 70.3 mM in DMF",,,"N,N-diethylformamide",DEF,12 mL,12.0,,,,,25,room temperature,168.0,7 days,"20 mL glass vial, capped",static,,,,,,colorless crystals,86.1,,sra,Zn–O–C ladder rod; mixed ZnO4/ZnO6,,,,not_reported,not_reported,,,10.1021/ja045123o,ok,
10.1021/ja045123o,downloaded\10.1021_ja045123o.pdf,SI downloaded\10.1021_ja045123o_SI.pdf,mof_json_store\10.1021_ja045123o\raw_output.json,mof_json_store\10.1021_ja045123o\synthesis_002.json,no,,MOF-69B,,Zn(NO3)2·6H2O,,"24.6 mg, 0.083 mmol",0.083,mmol,nan,,,,,nan,,,,,"2,6-naphthalenedicarboxylic acid",H2NDC,"8.9 mg, 0.041 mmol",,,,,,,,,,,,,hydrogen peroxide (30%),H2O2,0.40 mL,,,methylamine,CH3NH2,"0.20 mL, 70.3 mM in DMF",,,"N,N-diethylformamide",DEF,12 mL,12.0,,,,,25,room temperature,168.0,7 days,"20 mL glass vial, capped",static,,,,,,colorless crystals,80.4,,sra,Zn–O–C ladder rod; mixed ZnO4/ZnO6,,,,not_reported,not_reported,,,10.1021/ja045123o,ok,
10.1021/ja045123o,downloaded\10.1021_ja045123o.pdf,SI downloaded\10.1021_ja045123o_SI.pdf,mof_json_store\10.1021_ja045123o\raw_output.json,mof_json_store\10.1021_ja045123o\synthesis_003.json,no,,MOF-69C,,Zn(NO3)2·6H2O,,"177 mg, 0.596 mmol",0.596,mmol,nan,,,,,nan,,,,,terephthalic acid,"1,4-BDC","33.0 mg, 0.199 mmol",,,,,,,,,,,,,,,,,,,,,,,"N,N-diethylformamide",DEF,4.883 mL,4.883,water (deionized),H2O,0.117 mL,0.117,100.0,,15.0,15 h,"20 mL glass vial, capped",static,DEF,3×,,,,colorless rodlike crystals,89.0,,sra,Zn–O–C ladder rod; mixed ZnO4/ZnO6,,,,not_reported,not_reported,,,10.1021/ja045123o,ok,
10.1021/ja045123o,downloaded\10.1021_ja045123o.pdf,SI downloaded\10.1021_ja045123o_SI.pdf,mof_json_store\10.1021_ja045123o\raw_output.json,mof_json_store\10.1021_ja045123o\synthesis_005.json,no,,MOF-71,,Zn(NO3)2·6H2O,,"40 mg, 0.137 mmol",0.137,mmol,nan,,,,,nan,,,,,terephthalic acid,H2BDC,"23 mg, 0.137 mmol",,,,,,,,,,,,,,,,,,,,,,,"N,N-dimethylformamide",DMF,1 mL,1.0,ethanol (absolute),EtOH,0.25 mL,0.25,100.0,,15.0,15 h,Pyrex tube (flame-sealed after freeze–pump),static,DMF,3× (3 mL each),,,,pink blocklike crystals (separated from a second phase),84.0,,sra,Co–O–C zigzag ladder of corner-linked CoO6 octahedra,,,,not_reported,not_reported,,,10.1021/ja045123o,ok,
10.1021/ja045123o,downloaded\10.1021_ja045123o.pdf,SI downloaded\10.1021_ja045123o_SI.pdf,mof_json_store\10.1021_ja045123o\raw_output.json,mof_json_store\10.1021_ja045123o\synthesis_006.json,no,,MOF-72,,Zn(NO3)2·6H2O,,"22.20 mg, 0.072 mmol",0.072,mmol,nan,,,,,nan,,,,,isophthalic acid,"H2-1,3-BDC","24 mg, 0.145 mmol",,,,,,,,,,,,,methylamine solution (CH3NH2/H2O/DMF),CH3NH2,0.1 mL (from 40% aq CH3NH2 1 mL diluted with DMF to 50 mL),,,,,,,,"N,N-dimethylformamide",DMF,1 mL,1.0,,,,,140.0,,50.0,50 h (heated at 5 °C/min; cooled at 2 °C/min),Pyrex tube (flame-sealed after freeze–pump),static,DMF,3×,,,,colorless rod-shaped crystals,31.0,,hex,Cd–O–C rods of alternating edge-sharing and isolated CdO6 polyhedra,,,,not_reported,not_reported,,,10.1021/ja045123o,ok,
10.1021/ja045123o,downloaded\10.1021_ja045123o.pdf,SI downloaded\10.1021_ja045123o_SI.pdf,mof_json_store\10.1021_ja045123o\raw_output.json,mof_json_store\10.1021_ja045123o\synthesis_007.json,no,,MOF-73,,Zn(CH3COO)2·2H2O,,"108 mg, 0.298 mmol",0.298,mmol,nan,,,,,nan,,,,,terephthalic acid,H2BDC,"17 mg, 0.102 mmol",,,,,,,,,,,,,,,,,,,,,,,"N,N-diethylformamide",DEF,2.0 mL,2.0,,,,,100.0,,48.0,48 h,Pyrex tube (flame-sealed after freeze–pump),static,DEF,3×,Evacuated below 1×10^-5 Torr and heated to 275 °C for 15 h,275.0,15.0,colorless rhombus-shaped block crystals,21.4,,pcu,Mn–O–C rods of corner- and edge-linked MnO6 polyhedra,,,,not_reported,not_reported,400.0,,10.1021/ja045123o,ok,
10.1021/ja045123o,downloaded\10.1021_ja045123o.pdf,SI downloaded\10.1021_ja045123o_SI.pdf,mof_json_store\10.1021_ja045123o\raw_output.json,mof_json_store\10.1021_ja045123o\synthesis_008.json,no,,MOF-74,,Zn(CH3COO)2·2H2O,,"0.053 mg, 0.203 mmol",0.203,mmol,nan,,,,,nan,,,,,"2,5-dihydroxyterephthalic acid",H2-DHBDC,"0.019 g, 0.096 mmol",,,,,,,,,,,,,,,,,,,,,,,"N,N-dimethylformamide",DMF,2.0 mL,2.0,2-propanol,i-PrOH,0.1 mL,0.1,105.0,heated to 105 °C at 2 °C/min; hold 20 h; cool at 2 °C/min,20.0,20 h,Pyrex tube (flame-sealed after freeze–pump),static,"DMF, EtOH",,Water/EtOH exchange followed by evacuation (10^-4 Torr) and heating to 220 °C for 16 h,220.0,16.0,yellow needle crystals,51.0,,etb,helical Zn–O–C rod of edge-sharing ZnO6 octahedra,,,,not_reported,yes,,,10.1021/ja045123o,ok,
10.1021/ja045123o,downloaded\10.1021_ja045123o.pdf,SI downloaded\10.1021_ja045123o_SI.pdf,mof_json_store\10.1021_ja045123o\raw_output.json,mof_json_store\10.1021_ja045123o\synthesis_009.json,no,,MOF-75,,CdSO4·8H2O,,"109 mg, 0.251 mmol",0.251,mmol,nan,,,,,nan,,,,,"2,5-thiophenedicarboxylic acid",H2-TDC,"11.5 mg, 0.067 mmol",,,,,,,,,,,,,,,,,,,,,,,"N,N-dimethylformamide",DMF,1.0 mL,1.0,2-propanol,i-PrOH,1.5 mL,1.5,85.0,heated to 85 °C at 2 °C/min; hold 15 h; cool at 2 °C/min,15.0,15 h,Pyrex tube (flame-sealed after freeze–pump),static,,,,,,colorless polyhedral crystals,84.0,,irl,Tb–O–C rods of TbO8 bisdisphenoids; linked by TDC,,,,not_reported,not_reported,,,10.1021/ja045123o,ok,
10.1021/ja045123o,downloaded\10.1021_ja045123o.pdf,SI downloaded\10.1021_ja045123o_SI.pdf,mof_json_store\10.1021_ja045123o\raw_output.json,mof_json_store\10.1021_ja045123o\synthesis_010.json,no,,MOF-76,,CdSO4·8H2O,,"0.120 g, 0.28 mmol",0.28,mmol,nan,,,,,nan,,,,,"benzene-1,3,5-tricarboxylic acid",H3BTC,"0.020 g, 0.10 mmol",,,,,,,,,,,,,,,,,,,,,,,"N,N-dimethylformamide",DMF,4 mL,4.0,ethanol,EtOH,4 mL,4.0,80.0,heated to 80 °C at 2 °C/min; hold 24 h; cool at 1 °C/min,24.0,24 h,solvothermal vessel (sealed),static,,,Evacuated; then heated to 120 °C under vacuum for 9 h (after 36 h evacuation at RT),120.0,9.0,needlelike colorless crystals,78.0,,,7-coord Tb chains on 41 helix; square channels (pcu rod packing),,,,yes,not_reported,,,10.1021/ja045123o,ok,
10.1021/ja045123o,downloaded\10.1021_ja045123o.pdf,SI downloaded\10.1021_ja045123o_SI.pdf,mof_json_store\10.1021_ja045123o\raw_output.json,mof_json_store\10.1021_ja045123o\synthesis_011.json,no,,MOF-77,,MnCl2·4H2O,,"0.140 g, 0.47 mmol",0.47,mmol,nan,,,,,nan,,,,,"adamantane-1,3,5,7-tetracarboxylic acid",H4ATC,"0.048 g, 0.15 mmol",,,,,,,,,,,,,,,,,,,,,,,water,H2O,4 mL,4.0,,,,,185.0,heated to 185 °C at 5 °C/min; hold 40 h; cool at 2 °C/min,40.0,40 h,solvothermal vessel (sealed),static,,,,,,tetragonal colorless crystals,86.0,,ths-z,Zn–O–C rods from tetrahedral Zn centers; tetragonal layer packing,,,,yes,not_reported,,,10.1021/ja045123o,ok,
10.1021/ja045123o,downloaded\10.1021_ja045123o.pdf,SI downloaded\10.1021_ja045123o_SI.pdf,mof_json_store\10.1021_ja045123o\raw_output.json,mof_json_store\10.1021_ja045123o\synthesis_012.json,no,,MOF-78,,Zn(ClO4)2·6H2O,,"0.060 g, 0.21 mmol",0.21,mmol,nan,,,,,nan,,,,,"2,7-tetrahydropyrenedicarboxylic acid",H2HPDC,"0.018 g, 0.06 mmol",,,,,,,,,,,,,triethylamine,TEA,0.10 mL of 5.0% v/v in EtOH,,,,,,,,"N,N-dimethylformamide",DMF,7.0 mL,7.0,ethanol,EtOH,2.0 mL,2.0,85.0,,24.0,24 h (cooled at 1.0 °C/min),solvothermal vessel (sealed),static,"DMF, acetone",,,,,rectangular pink crystals,77.0,,sra,Co–O–C rods with terminal DMF and bridging water,,,,not_reported,not_reported,,,10.1021/ja045123o,ok,
10.1021/ja045123o,downloaded\10.1021_ja045123o.pdf,SI downloaded\10.1021_ja045123o_SI.pdf,mof_json_store\10.1021_ja045123o\raw_output.json,mof_json_store\10.1021_ja045123o\synthesis_013.json,no,,MOF-79,,Cd(ClO4)2,,"0.055 g, 0.18 mmol",0.18,mmol,nan,,,,,nan,,,,,"2,7-tetrahydropyrenedicarboxylic acid",H2HPDC,"0.018 g, 0.061 mmol",,,,,,,,,,,,,,,,,,,,,,,1-cyclohexyl-2-pyrrolidinone,CHP,3.0 mL,3.0,methanol,MeOH,3.0 mL,3.0,130.0,heated to 130 °C at 2 °C/min; hold 20 h; cool at 2 °C/min,20.0,20 h,solvothermal vessel (sealed),static,"DMF, EtOH",,,,,rectangular pale yellow crystals,52.0,,pcu,Cd–O–C rods with 6- and 7-coordinate Cd centers,,,,not_reported,not_reported,,,10.1021/ja045123o,ok,
10.1021/ja045123o,downloaded\10.1021_ja045123o.pdf,SI downloaded\10.1021_ja045123o_SI.pdf,mof_json_store\10.1021_ja045123o\raw_output.json,mof_json_store\10.1021_ja045123o\synthesis_014.json,no,,MOF-80,,PrCl3,,"0.056 g, 0.129 mmol",0.129,mmol,nan,,,,,nan,,,,,"2,7-pyrenedicarboxylic acid",H2PDC,"0.010 g, 0.034 mmol",,,,,,,,,,,,,,,,,,,,,,,"N,N-dimethylformamide",DMF,4.0 mL,4.0,ethanol,EtOH,4.0 mL,4.0,80.0,,24.0,24 h (heated at 2 °C/min; cooled at 1 °C/min),solvothermal vessel (sealed),static,"DMF, EtOH",,,,,rectangular pale yellow crystals,73.0,,pcu,TbO8 square antiprism chains (Tb–O–C rods) linked by PDC,,,,not_reported,not_reported,,,10.1021/ja045123o,ok,
10.1039/c9sc01447k,downloaded\10.1039_c9sc01447k.pdf,SI downloaded\10.1039_c9sc01447k_SI.pdf,mof_json_store\10.1039_c9sc01447k\raw_output.json,mof_json_store\10.1039_c9sc01447k\synthesis_001.json,yes,GdmCl without a carboxylate modulator gave amorphous UiO-66(Zr); glycine or lysine gave no product; NaI mediator failed for UiO-66(Ce) due to redox.,hcp-UiO-66(Zr),,NdCl3,,"322 mg, 1 mmol",1,mmol,nan,,,,,nan,,,,,terephthalic acid,BDC,"125 mg, 0.75 mmol",0.75,mmol,,,,,,,,,,,sodium iodide,,"450 mg, 3 mmol",3.0,mmol,acetic acid,AA,"1 mL, 17 mmol",17.0,mmol,water,H2O,6 mL,6.0,,,,,90.0,90 °C,24.0,24 h,,static,"water, ethanol, DMF, methanol","water 3×, ethanol 2×; DMF 2× then MeOH 3 days at 60 °C (daily refresh)",60 °C under vacuum overnight,60.0,,intergrowth flat plates ~200 nm × 20 nm,,,,Zr12(μ3-O)8(μ3-OH)8(μ2-OH)6 fused-cluster SBU,,,895.0,not_reported,not_reported,450.0,,10.1039/c9sc01447k,ok,
10.1039/c9sc01447k,downloaded\10.1039_c9sc01447k.pdf,SI downloaded\10.1039_c9sc01447k_SI.pdf,mof_json_store\10.1039_c9sc01447k\raw_output.json,mof_json_store\10.1039_c9sc01447k\synthesis_006.json,yes,GdmCl without a carboxylate modulator gave amorphous UiO-66(Zr); glycine or lysine gave no product; NaI mediator failed for UiO-66(Ce) due to redox.,UiO-66(Zr),,Cu(Cl3CCOO)2,,"322 mg, 1 mmol",1,mmol,nan,,,,,nan,,,,,terephthalic acid,BDC,"166 mg, 1 mmol",1.0,mmol,,,,,,,,,,,L-arginine,,"1400 mg, 8 mmol",8.0,mmol,hydrochloric acid (37%),HCl,1 mL,1.0,mL,water,H2O,6 mL,6.0,,,,,90.0,90 °C,24.0,24 h,,static,"water, ethanol, DMF, methanol","water 3×, ethanol 2×; DMF 2× then MeOH 3 days at 60 °C (daily refresh)",60 °C under vacuum overnight,60.0,,,,,fcu,Zr6O4(OH)4 12-connected SBU,,,1286.0,not_reported,not_reported,,,10.1039/c9sc01447k,ok,
10.1039/c9sc01447k,downloaded\10.1039_c9sc01447k.pdf,SI downloaded\10.1039_c9sc01447k_SI.pdf,mof_json_store\10.1039_c9sc01447k\raw_output.json,mof_json_store\10.1039_c9sc01447k\synthesis_007.json,yes,GdmCl without a carboxylate modulator gave amorphous UiO-66(Zr); glycine or lysine gave no product; NaI mediator failed for UiO-66(Ce) due to redox.,hcp-UiO-66(Hf),,CuCl2·2H2O,,"192 mg, 0.6 mmol",0.6,mmol,nan,,,,,nan,,,,,terephthalic acid,BDC,"83 mg, 0.5 mmol",0.5,mmol,,,,,,,,,,,sodium iodide,,"300 mg, 2 mmol",2.0,mmol,acetic acid,AA,"0.85 mL, 15 mmol",15.0,mmol,water,H2O,4 mL,4.0,,,,,90.0,90 °C,24.0,24 h,,static,"water, ethanol, DMF, methanol","water 3×, ethanol 2×; DMF 2× then MeOH exchange (per Zr protocol)",60 °C under vacuum overnight,60.0,,nanoplate aggregates,,,,Hf12 fused-cluster SBU (hcp analogue),,,805.0,not_reported,not_reported,,,10.1039/c9sc01447k,ok,
10.1039/c9sc01447k,downloaded\10.1039_c9sc01447k.pdf,SI downloaded\10.1039_c9sc01447k_SI.pdf,mof_json_store\10.1039_c9sc01447k\raw_output.json,mof_json_store\10.1039_c9sc01447k\synthesis_008.json,yes,GdmCl without a carboxylate modulator gave amorphous UiO-66(Zr); glycine or lysine gave no product; NaI mediator failed for UiO-66(Ce) due to redox.,UiO-66(Hf),,CuSO4·5H2O,,"192 mg, 0.6 mmol",0.6,mmol,nan,,,,,nan,,,,,terephthalic acid,BDC,"100 mg, 0.6 mmol",0.6,mmol,,,,,,,,,,,L-arginine,,"840 mg, 4.8 mmol",4.8,mmol,hydrochloric acid (37%),HCl,1 mL,1.0,mL,water,H2O,3.3 mL,3.3,,,,,90.0,90 °C,24.0,24 h,,static,"water, ethanol, DMF, methanol","water 3×, ethanol 2×; DMF 2× then MeOH exchange (per Zr protocol)",60 °C under vacuum overnight,60.0,,nanosheets/platelets,,,fcu,Hf6O4(OH)4 12-connected SBU,,,765.0,not_reported,not_reported,,,10.1039/c9sc01447k,ok,
10.1039/c9sc01447k,downloaded\10.1039_c9sc01447k.pdf,SI downloaded\10.1039_c9sc01447k_SI.pdf,mof_json_store\10.1039_c9sc01447k\raw_output.json,mof_json_store\10.1039_c9sc01447k\synthesis_009.json,yes,GdmCl without a carboxylate modulator gave amorphous UiO-66(Zr); glycine or lysine gave no product; NaI mediator failed for UiO-66(Ce) due to redox.,UiO-66(Ce),,CuSO4·5H2O,,"110 mg, 0.2 mmol",0.2,mmol,nan,,,,,nan,,,,,terephthalic acid,BDC,"33 mg, 0.2 mmol",0.2,mmol,,,,,,,,,,,sodium perchlorate monohydrate,,"84 mg, 0.6 mmol",0.6,mmol,,,,,,water,H2O,1.2 mL,1.2,,,,,25,room temperature,6.0,6 h (stirring),,stirred,"water, ethanol, DMF, methanol","water 3×, ethanol 2×; DMF 2× then MeOH 3 days at 60 °C (daily refresh)",60 °C under vacuum overnight,60.0,,,,,fcu,Ce6O4(OH)4 12-connected SBU (UiO-type),,,968.0,not_reported,not_reported,,,10.1039/c9sc01447k,ok,
10.1039/c9sc01447k,downloaded\10.1039_c9sc01447k.pdf,SI downloaded\10.1039_c9sc01447k_SI.pdf,mof_json_store\10.1039_c9sc01447k\raw_output.json,mof_json_store\10.1039_c9sc01447k\synthesis_010.json,yes,GdmCl without a carboxylate modulator gave amorphous UiO-66(Zr); glycine or lysine gave no product; NaI mediator failed for UiO-66(Ce) due to redox.,MIL-53(Al),,Cu(CH3COO)2·1H2O,,"241 mg, 1 mmol",1,mmol,nan,,,,,nan,,,,,terephthalic acid,BDC,"83 mg, 0.5 mmol",0.5,mmol,,,,,,,,,,,sodium iodide,,"750 mg, 5 mmol",5.0,mmol,,,,,,water,H2O,15 mL,15.0,,,,,100.0,100 °C,24.0,24 h,,static,"water, ethanol, DMF, methanol","water 3×, ethanol 2×; DMF 2× then MeOH 2 days at 60 °C (daily refresh)",60 °C under vacuum overnight,60.0,,micron-sized crystals (SEM),,,,AlO4(OH)2 chains (MIL-53 type),,,1564.0,not_reported,not_reported,500.0,,10.1039/c9sc01447k,ok,
10.1039/c9sc01447k,downloaded\10.1039_c9sc01447k.pdf,SI downloaded\10.1039_c9sc01447k_SI.pdf,mof_json_store\10.1039_c9sc01447k\raw_output.json,mof_json_store\10.1039_c9sc01447k\synthesis_011.json,yes,GdmCl without a carboxylate modulator gave amorphous UiO-66(Zr); glycine or lysine gave no product; NaI mediator failed for UiO-66(Ce) due to redox.,MIL-101(Cr),,Cu(NO3)2·3H2O,,"133 mg, 0.33 mmol",0.33,mmol,nan,,,,,nan,,,,,terephthalic acid,BDC,"55 mg, 0.33 mmol",0.33,mmol,,,,,,,,,,,sodium iodide,,"1000 mg, 6.67 mmol",6.67,mmol,,,,,,water,H2O,20 mL,20.0,,,,,120.0,120 °C,72.0,72 h,,static,"water, ethanol, DMF, methanol","water 3×, ethanol 2×; DMF 2× then MeOH 2 days at 60 °C (daily refresh)",60 °C under vacuum overnight,60.0,,spherical particles ~250 nm,,,mtn,trimeric Cr3O clusters; supertetrahedral assembly,,,3314.0,not_reported,not_reported,,,10.1039/c9sc01447k,ok,
10.1039/c9sc01447k,downloaded\10.1039_c9sc01447k.pdf,SI downloaded\10.1039_c9sc01447k_SI.pdf,mof_json_store\10.1039_c9sc01447k\raw_output.json,mof_json_store\10.1039_c9sc01447k\synthesis_012.json,yes,GdmCl without a carboxylate modulator gave amorphous UiO-66(Zr); glycine or lysine gave no product; NaI mediator failed for UiO-66(Ce) due to redox.,MIL-101(Cr),,CuCl2·2H2O,,"400 mg, 1 mmol",1,mmol,nan,,,,,nan,,,,,terephthalic acid,BDC,"166 mg, 1 mmol",1.0,mmol,,,,,,,,,,,guanidinium chloride,GdmCl,"950 mg, 10 mmol",10.0,mmol,,,,,,water,H2O,40 mL,40.0,,,,,120.0,120 °C,96.0,96 h,,static,"water, ethanol, DMF, methanol","water 3×, ethanol 2×; DMF 2× then MeOH 2 days at 60 °C (daily refresh)",60 °C under vacuum overnight,60.0,,spherical nanoparticles,,,mtn,trimeric Cr3O clusters; supertetrahedral assembly,,,3243.0,not_reported,not_reported,,,10.1039/c9sc01447k,ok,
10.1039/c9sc01447k,downloaded\10.1039_c9sc01447k.pdf,SI downloaded\10.1039_c9sc01447k_SI.pdf,mof_json_store\10.1039_c9sc01447k\raw_output.json,mof_json_store\10.1039_c9sc01447k\synthesis_013.json,yes,GdmCl without a carboxylate modulator gave amorphous UiO-66(Zr); glycine or lysine gave no product; NaI mediator failed for UiO-66(Ce) due to redox.,MIL-101(Cr)-NH2,,Co(NO3)2·6H2O,,"400 mg, 1 mmol",1,mmol,nan,,,,,nan,,,,,2-aminoterephthalic acid,BDC-NH2,"181 mg, 1 mmol",1.0,mmol,,,,,,,,,,,guanidinium chloride,GdmCl,"475 mg, 5 mmol",5.0,mmol,,,,,,water,H2O,10 mL,10.0,,,,,120.0,120 °C,24.0,24 h,,static,"water, ethanol, DMF, methanol","water 3×, ethanol 2×; DMF 2× then MeOH 2 days at 60 °C (daily refresh)",60 °C under vacuum overnight,60.0,,nano-sized particles,,,mtn,trimeric Cr3O clusters; supertetrahedral assembly,,,2947.0,not_reported,not_reported,,,10.1039/c9sc01447k,ok,
10.1039/c9sc01447k,downloaded\10.1039_c9sc01447k.pdf,SI downloaded\10.1039_c9sc01447k_SI.pdf,mof_json_store\10.1039_c9sc01447k\raw_output.json,mof_json_store\10.1039_c9sc01447k\synthesis_020.json,yes,GdmCl without a carboxylate modulator gave amorphous UiO-66(Zr); glycine or lysine gave no product; NaI mediator failed for UiO-66(Ce) due to redox.,UiO-66(Ce)-NO2,,ZrCl4,,"110 mg, 0.2 mmol",0.2,mmol,nan,,,,,nan,,,,,2-nitroterephthalic acid,BDC-NO2,0.2 mmol,0.2,mmol,,,,,,,,,,,sodium perchlorate monohydrate,,"84 mg, 0.6 mmol",0.6,mmol,,,,,,water,H2O,1.2 mL,1.2,,,,,25,room temperature,0.08333333333333333,5 min (stirring),,stirred,"water, ethanol, DMF, methanol","water 3×, ethanol 2×; DMF 2× then MeOH 2 days at 60 °C (daily refresh)",60 °C under vacuum overnight,60.0,,,,,fcu,Ce6O4(OH)4 12-connected SBU (UiO-type),,,,not_reported,not_reported,,,10.1039/c9sc01447k,ok,
10.1039/c9sc01447k,downloaded\10.1039_c9sc01447k.pdf,SI downloaded\10.1039_c9sc01447k_SI.pdf,mof_json_store\10.1039_c9sc01447k\raw_output.json,mof_json_store\10.1039_c9sc01447k\synthesis_021.json,yes,GdmCl without a carboxylate modulator gave amorphous UiO-66(Zr); glycine or lysine gave no product; NaI mediator failed for UiO-66(Ce) due to redox.,UiO-66(Ce)-CH3,,ZrCl4,,"110 mg, 0.2 mmol",0.2,mmol,nan,,,,,nan,,,,,2-methylterephthalic acid,BDC-CH3,0.2 mmol,0.2,mmol,,,,,,,,,,,sodium perchlorate monohydrate,,"84 mg, 0.6 mmol",0.6,mmol,,,,,,water,H2O,1.2 mL,1.2,,,,,25,room temperature,0.08333333333333333,5 min (stirring),,stirred,"water, ethanol, DMF, methanol","water 3×, ethanol 2×; DMF 2× then MeOH 2 days at 60 °C (daily refresh)",60 °C under vacuum overnight,60.0,,,,,fcu,Ce6O4(OH)4 12-connected SBU (UiO-type),,,,not_reported,not_reported,,,10.1039/c9sc01447k,ok,
10.1039/c9sc01447k,downloaded\10.1039_c9sc01447k.pdf,SI downloaded\10.1039_c9sc01447k_SI.pdf,mof_json_store\10.1039_c9sc01447k\raw_output.json,mof_json_store\10.1039_c9sc01447k\synthesis_022.json,yes,GdmCl without a carboxylate modulator gave amorphous UiO-66(Zr); glycine or lysine gave no product; NaI mediator failed for UiO-66(Ce) due to redox.,UiO-66(Ce)-Br,,ZrCl4,,"110 mg, 0.2 mmol",0.2,mmol,nan,,,,,nan,,,,,2-bromoterephthalic acid,BDC-Br,0.2 mmol,0.2,mmol,,,,,,,,,,,sodium perchlorate monohydrate,,"84 mg, 0.6 mmol",0.6,mmol,,,,,,water,H2O,1.2 mL,1.2,,,,,25,room temperature,0.08333333333333333,5 min (stirring),,stirred,"water, ethanol, DMF, methanol","water 3×, ethanol 2×; DMF 2× then MeOH 2 days at 60 °C (daily refresh)",60 °C under vacuum overnight,60.0,,,,,fcu,Ce6O4(OH)4 12-connected SBU (UiO-type),,,,not_reported,not_reported,,,10.1039/c9sc01447k,ok,
10.1039/c1ce06178j,downloaded\10.1039_c1ce06178j.pdf,SI downloaded\10.1039_c1ce06178j_SI.pdf,mof_json_store\10.1039_c1ce06178j\raw_output.json,mof_json_store\10.1039_c1ce06178j\synthesis_001.json,no,,[Cd2(HPIDC)2(bipy)]n (1),837789,ZrCl4,,"150 mg, 0.5 mmol",0.5,mmol,nan,,,,,nan,,,,,"2-(pyridin-4-yl)-1H-imidazole-4,5-dicarboxylic acid",H3PIDC,"46 mg, 0.2 mmol",0.2,mmol,"2,2′-bipyridine",bipy,"32 mg, 0.2 mmol",0.2,mmol,,,,,,,,,,,,,,,,water,H2O,10 mL,10.0,,,,,150.0,150 °C,72.0,3 days,Teflon-lined autoclave (23 mL),static,,,,,,light-yellow crystals,68.0,,,"2D (3,4)-connected net from CdII nodes and HPIDC2− with bipy chelation","a=13.860(4), b=15.780(3), c=13.325(3) Å; α=90°, β=90°, γ=90°; Pca21",,,yes,not_reported,265.0,luminescence,10.1039/c1ce06178j,ok,
10.1039/c1ce06178j,downloaded\10.1039_c1ce06178j.pdf,SI downloaded\10.1039_c1ce06178j_SI.pdf,mof_json_store\10.1039_c1ce06178j\raw_output.json,mof_json_store\10.1039_c1ce06178j\synthesis_002.json,no,,{[Cd3(HPIDC)2(btc)(H2O)4]·H2O}n (2),837790,ZrCl4,,"114 mg, 0.5 mmol",0.5,mmol,nan,,,,,nan,,,,,"2-(pyridin-4-yl)-1H-imidazole-4,5-dicarboxylic acid",H3PIDC,"46 mg, 0.2 mmol",0.2,mmol,"1,2,4,5-benzenetetracarboxylic acid",btc,"50 mg, 0.2 mmol",0.2,mmol,,,,,,sodium hydroxide,NaOH,"8 mg, 0.2 mmol",0.2,mmol,,,,,,water,H2O,10 mL,10.0,,,,,150.0,150 °C,72.0,3 days,Teflon-lined autoclave (23 mL),static,,,,,,light-yellow crystals,70.0,,,"2D (4,4) network of di-metal Cd2 units linked by HPIDC2− and btc4−","a=8.652(2), b=9.105(6), c=12.290(5) Å; α=93.175(4)°, β=100.408(3)°, γ=113.747(8)°",,,yes,not_reported,,luminescence,10.1039/c1ce06178j,ok,
10.1039/c1ce06178j,downloaded\10.1039_c1ce06178j.pdf,SI downloaded\10.1039_c1ce06178j_SI.pdf,mof_json_store\10.1039_c1ce06178j\raw_output.json,mof_json_store\10.1039_c1ce06178j\synthesis_003.json,no,,{[Cd2(HPIDC)2(bdc)1/2(H2O)Cl]·H2O}n (3),837791,CoCl2·6H2O,,"114 mg, 0.5 mmol",0.5,mmol,nan,,,,,nan,,,,,"2-(pyridin-4-yl)-1H-imidazole-4,5-dicarboxylic acid",H3PIDC,"46 mg, 0.2 mmol",0.2,mmol,terephthalic acid,BDC,"33 mg, 0.2 mmol",0.2,mmol,,,,,,sodium hydroxide,NaOH,"16 mg, 0.4 mmol",0.4,mmol,,,,,,water,H2O,10 mL,10.0,,,,,150.0,150 °C,72.0,3 days,Teflon-lined autoclave (23 mL),static,,,,,,brown crystals,40.0,,,"rod-shaped Cd–(CO2)–Cl chain SBUs linked by HPIDC2− and bdc2−; 3D (3,4)-connected","a=8.743(5), b=9.887(5), c=11.655(1) Å; α=71.127(9)°, β=72.770(1)°, γ=65.701(5)°",,,yes,not_reported,350.0,luminescence,10.1039/c1ce06178j,ok,
10.1039/c1ce06178j,downloaded\10.1039_c1ce06178j.pdf,SI downloaded\10.1039_c1ce06178j_SI.pdf,mof_json_store\10.1039_c1ce06178j\raw_output.json,mof_json_store\10.1039_c1ce06178j\synthesis_004.json,no,,{[Cd2(PIDC)(Ac)(H2O)]·H2O}n (4),837792,NiCl2·6H2O,,"133 mg, 0.5 mmol",0.5,mmol,nan,,,,,nan,,,,,"2-(pyridin-4-yl)-1H-imidazole-4,5-dicarboxylic acid",H3PIDC,"46 mg, 0.2 mmol",0.2,mmol,,,,,,,,,,,piperazine,,"17 mg, 0.2 mmol",0.2,mmol,,,,,,water,H2O,10 mL,10.0,,,,,150.0,150 °C,72.0,3 days,Teflon-lined autoclave (23 mL),static,,,,,,light-yellow crystals,45.0,,,"rod-shaped [Cd(COO)]n SBUs linked by PIDC3− and acetate; 3D (3,4,5)-connected","a=13.562(6), b=6.941(2), c=16.190(1) Å; β=102.243(3)°; P21/n",,,yes,not_reported,385.0,luminescence,10.1039/c1ce06178j,ok,
10.1039/c1ce06178j,downloaded\10.1039_c1ce06178j.pdf,SI downloaded\10.1039_c1ce06178j_SI.pdf,mof_json_store\10.1039_c1ce06178j\raw_output.json,mof_json_store\10.1039_c1ce06178j\synthesis_005.json,no,,[Zn2(HPIDC)(ox)(H2O)2]n (5),837793,Mn(SO4)·1H2O,,"148 mg, 0.5 mmol",0.5,mmol,nan,,,,,nan,,,,,"2-(pyridin-4-yl)-1H-imidazole-4,5-dicarboxylic acid",H3PIDC,"46 mg, 0.2 mmol",0.2,mmol,oxalic acid,H2ox,"18 mg, 0.2 mmol",0.2,mmol,,,,,,sodium hydroxide,NaOH,"16 mg, 0.4 mmol",0.4,mmol,,,,,,water,H2O,10 mL,10.0,,,,,150.0,150 °C,72.0,3 days,Teflon-lined autoclave (23 mL),static,,,,,,light-yellow crystals,60.0,,,binuclear Zn2 units bridged by HPIDC2− and ox2−; CdSO4-type net,"a=8.259(8), b=10.892(1), c=16.450(9) Å; β=98.025(8)°; C2/c",,,yes,not_reported,284.0,luminescence,10.1039/c1ce06178j,ok,
10.1039/c1ce06178j,downloaded\10.1039_c1ce06178j.pdf,SI downloaded\10.1039_c1ce06178j_SI.pdf,mof_json_store\10.1039_c1ce06178j\raw_output.json,mof_json_store\10.1039_c1ce06178j\synthesis_006.json,no,,{[Eu(HPIDC)(ox)·1/2 H2O]·2H2O}n (6),837794,Cu(SO4)·5H2O,,"135 mg, 0.4 mmol",0.4,mmol,nan,,,,,nan,,,,,"2-(pyridin-4-yl)-1H-imidazole-4,5-dicarboxylic acid",H3PIDC,"46 mg, 0.2 mmol",0.2,mmol,oxalic acid,H2ox,"18 mg, 0.2 mmol",0.2,mmol,,,,,,sodium hydroxide,NaOH,"16 mg, 0.4 mmol",0.4,mmol,,,,,,water,H2O,10 mL,10.0,,,,,160.0,160 °C,72.0,3 days,Teflon-lined autoclave (23 mL),static,,,,,,light-yellow crystals,70.0,,,binuclear Eu2(COO)2 rings as 6-connected nodes; 3D a-Po net,"a=8.301(6), b=14.878(5), c=11.575(4) Å; β=90.854(9)°; P21/c",,,yes,not_reported,,luminescence,10.1039/c1ce06178j,ok,
10.1039/c1ce06178j,downloaded\10.1039_c1ce06178j.pdf,SI downloaded\10.1039_c1ce06178j_SI.pdf,mof_json_store\10.1039_c1ce06178j\raw_output.json,mof_json_store\10.1039_c1ce06178j\synthesis_007.json,no,,{[Tb(HPIDC)(ox)·1/2 H2O]·2H2O}n (7),837795,Zn(CH3COO)2·2H2O,,"173 mg, 0.4 mmol",0.4,mmol,nan,,,,,nan,,,,,"2-(pyridin-4-yl)-1H-imidazole-4,5-dicarboxylic acid",H3PIDC,"46 mg, 0.2 mmol",0.2,mmol,oxalic acid,H2ox,"18 mg, 0.2 mmol",0.2,mmol,,,,,,sodium hydroxide,NaOH,"16 mg, 0.4 mmol",0.4,mmol,,,,,,water,H2O,10 mL,10.0,,,,,160.0,160 °C,72.0,3 days,Teflon-lined autoclave (23 mL),static,,,,,,light-yellow crystals,70.0,,,binuclear Tb2(COO)2 rings as 6-connected nodes; 3D a-Po net,"a=8.321(9), b=14.724(1), c=11.522(3) Å; β=90.797(7)°; P21/c",,,yes,not_reported,,luminescence,10.1039/c1ce06178j,ok,
