Repository: zzhenglab/MOFinder

# MOFinder

MOFinder extracts MOF synthesis information from the literature, reconstructs evidence-supported negative reaction records, and prepares datasets for synthesis-outcome prediction.
[Web application](https://mofinder.chemistry.wustl.edu/) | [Demos](Demo/README.md) | [Source code](docs/source_to_code.md) | [Workflow guide](docs/workflow.md) | [Model evaluation](docs/evaluation.md)

## Quick start

The workflow runs through Python commands. Python 3.10 or newer is required. Clone the repository and initialize its related applications:

```bash
git clone --recurse-submodules https://github.com/zzhenglab/MOFinder.git
cd MOFinder
```

Start with the two offline demonstrations:

```bash

File: mof_extraction_1_2.csv (part 197 of 305)
doi,main_pdf,si_pdf,raw_output,parsed_json,article_trial_or_failure,article_trial_or_failure_notes,mof_name,crystal_code,metal_1,metal_1_abbr,metal_1_amount_text,metal_1_amount_value,metal_1_amount_unit,metal_2,metal_2_abbr,metal_2_amount_text,metal_2_amount_value,metal_2_amount_unit,metal_3,metal_3_abbr,metal_3_amount_text,metal_3_amount_value,metal_3_amount_unit,linker_1,linker_1_abbr,linker_1_amount_text,linker_1_amount_value,linker_1_amount_unit,linker_2,linker_2_abbr,linker_2_amount_text,linker_2_amount_value,linker_2_amount_unit,linker_3,linker_3_abbr,linker_3_amount_text,linker_3_amount_value,linker_3_amount_unit,modulator_1,modulator_1_abbr,modulator_1_amount_text,modulator_1_amount_value,modulator_1_amount_unit,modulator_2,modulator_2_abbr,modulator_2_amount_text,modulator_2_amount_value,modulator_2_amount_unit,solvent_main,solvent_main_abbr,solvent_main_amount_text,solvent_main_ml,solvent_secondary,solvent_secondary_abbr,solvent_secondary_amount_text,solvent_secondary_ml,temperature_c,temperature_c_text,time_h,time_text,vessel_type,stirring,washing_solvent,washing_cycles,activation_text,activation_temp_c,activation_time_h,crystal_morphology,yield_percent,crystal_size,topology_code,metal_cluster_connectivity,unit_cell_short,pore_diameter_A,BET_surface_area_m2g,air_stable,water_stable,tga_decomposition_temp_c,applications,reference,status,error
10.1021/acsami.7b01040,downloaded\10.1021_acsami.7b01040.pdf,SI downloaded\10.1021_acsami.7b01040_SI.pdf,mof_json_store\10.1021_acsami.7b01040\raw_output.json,mof_json_store\10.1021_acsami.7b01040\synthesis_001.json,yes,"At concentrations above 1.1 M (TFA) and 1.2 M (DCA), no product observed after 18 h at 90 °C.",UiO-66,,NdCl3·6H2O,,stock: 210 mg (0.9 mmol) in 30 mL DMF; used 3 mL (0.03 mmol/mL → 0.09 mmol),0.09,mmol,nan,,,,,nan,,,,,terephthalic acid,BDC,stock: 500 mg (3.01 mmol) in 10 mL DMF; used 1 mL (0.301 mmol/mL → 0.301 mmol),0.301,mmol,,,,,,,,,,,acetic acid,AA,1.2 M,1.2,M,,,,,,"N,N-dimethylformamide",DMF,4 mL total from stock solutions (3 mL Zr stock + 1 mL linker stock),4.0,,,,,90.0,90 °C,18.0,18 h,10 mL scintillation vial,,"DMF, H2O",3× each,Activated to remove solvent prior to N2 BET (conditions not specified),,,,,STEM 17(2) nm,fcu,,,,,not_reported,not_reported,,,10.1021/acsami.7b01040,ok,
10.1021/acsami.7b01040,downloaded\10.1021_acsami.7b01040.pdf,SI downloaded\10.1021_acsami.7b01040_SI.pdf,mof_json_store\10.1021_acsami.7b01040\raw_output.json,mof_json_store\10.1021_acsami.7b01040\synthesis_002.json,yes,"At concentrations above 1.1 M (TFA) and 1.2 M (DCA), no product observed after 18 h at 90 °C.",UiO-66,,SmCl3·6H2O,,stock: 210 mg (0.9 mmol) in 30 mL DMF; used 3 mL (0.03 mmol/mL → 0.09 mmol),0.09,mmol,nan,,,,,nan,,,,,terephthalic acid,BDC,stock: 500 mg (3.01 mmol) in 10 mL DMF; used 1 mL (0.301 mmol/mL → 0.301 mmol),0.301,mmol,,,,,,,,,,,acetic acid,AA,1.9 M,1.9,M,,,,,,"N,N-dimethylformamide",DMF,4 mL total from stock solutions (3 mL Zr stock + 1 mL linker stock),4.0,,,,,90.0,90 °C,18.0,18 h,10 mL scintillation vial,,"DMF, H2O",3× each,Activated to remove solvent prior to N2 BET (conditions not specified),,,,,STEM 34(22) nm,fcu,,,,,not_reported,not_reported,,,10.1021/acsami.7b01040,ok,
10.1021/acsami.7b01040,downloaded\10.1021_acsami.7b01040.pdf,SI downloaded\10.1021_acsami.7b01040_SI.pdf,mof_json_store\10.1021_acsami.7b01040\raw_output.json,mof_json_store\10.1021_acsami.7b01040\synthesis_003.json,yes,"At concentrations above 1.1 M (TFA) and 1.2 M (DCA), no product observed after 18 h at 90 °C.",UiO-66,,EuCl3·6H2O,,stock: 210 mg (0.9 mmol) in 30 mL DMF; used 3 mL (0.03 mmol/mL → 0.09 mmol),0.09,mmol,nan,,,,,nan,,,,,terephthalic acid,BDC,stock: 500 mg (3.01 mmol) in 10 mL DMF; used 1 mL (0.301 mmol/mL → 0.301 mmol),0.301,mmol,,,,,,,,,,,acetic acid,AA,2.6 M,2.6,M,,,,,,"N,N-dimethylformamide",DMF,4 mL total from stock solutions (3 mL Zr stock + 1 mL linker stock),4.0,,,,,90.0,90 °C,18.0,18 h,10 mL scintillation vial,,"DMF, H2O",3× each,Activated to remove solvent prior to N2 BET (conditions not specified),,,,,STEM 72(18) nm,fcu,,,,,not_reported,not_reported,,,10.1021/acsami.7b01040,ok,
10.1021/acsami.7b01040,downloaded\10.1021_acsami.7b01040.pdf,SI downloaded\10.1021_acsami.7b01040_SI.pdf,mof_json_store\10.1021_acsami.7b01040\raw_output.json,mof_json_store\10.1021_acsami.7b01040\synthesis_004.json,yes,"At concentrations above 1.1 M (TFA) and 1.2 M (DCA), no product observed after 18 h at 90 °C.",UiO-66,,Fe(NO3)3·9H2O,,stock: 210 mg (0.9 mmol) in 30 mL DMF; used 3 mL (0.03 mmol/mL → 0.09 mmol),0.09,mmol,nan,,,,,nan,,,,,terephthalic acid,BDC,stock: 500 mg (3.01 mmol) in 10 mL DMF; used 1 mL (0.301 mmol/mL → 0.301 mmol),0.301,mmol,,,,,,,,,,,acetic acid,AA,3.5 M,3.5,M,,,,,,"N,N-dimethylformamide",DMF,4 mL total from stock solutions (3 mL Zr stock + 1 mL linker stock),4.0,,,,,90.0,90 °C,18.0,18 h,10 mL scintillation vial,,"DMF, H2O",3× each,Activated to remove solvent prior to N2 BET (conditions not specified),,,,,STEM 208(56) nm,fcu,,,,,not_reported,not_reported,,,10.1021/acsami.7b01040,ok,
10.1021/acsami.7b01040,downloaded\10.1021_acsami.7b01040.pdf,SI downloaded\10.1021_acsami.7b01040_SI.pdf,mof_json_store\10.1021_acsami.7b01040\raw_output.json,mof_json_store\10.1021_acsami.7b01040\synthesis_005.json,yes,"At concentrations above 1.1 M (TFA) and 1.2 M (DCA), no product observed after 18 h at 90 °C.",UiO-66,,Cd(NO3)2·4H2O,,stock: 210 mg (0.9 mmol) in 30 mL DMF; used 3 mL (0.03 mmol/mL → 0.09 mmol),0.09,mmol,nan,,,,,nan,,,,,terephthalic acid,BDC,stock: 500 mg (3.01 mmol) in 10 mL DMF; used 1 mL (0.301 mmol/mL → 0.301 mmol),0.301,mmol,,,,,,,,,,,acetic acid,AA,4.8 M,4.8,M,,,,,,"N,N-dimethylformamide",DMF,4 mL total from stock solutions (3 mL Zr stock + 1 mL linker stock),4.0,,,,,90.0,90 °C,18.0,18 h,10 mL scintillation vial,,"DMF, H2O",3× each,Activated to remove solvent prior to N2 BET (conditions not specified),,,,,STEM 270(48) nm,fcu,,,,,not_reported,not_reported,,,10.1021/acsami.7b01040,ok,
10.1021/acsami.7b01040,downloaded\10.1021_acsami.7b01040.pdf,SI downloaded\10.1021_acsami.7b01040_SI.pdf,mof_json_store\10.1021_acsami.7b01040\raw_output.json,mof_json_store\10.1021_acsami.7b01040\synthesis_006.json,yes,"At concentrations above 1.1 M (TFA) and 1.2 M (DCA), no product observed after 18 h at 90 °C.",UiO-66,,Zn(NO3)2·6H2O,,stock: 210 mg (0.9 mmol) in 30 mL DMF; used 3 mL (0.03 mmol/mL → 0.09 mmol),0.09,mmol,nan,,,,,nan,,,,,terephthalic acid,BDC,stock: 500 mg (3.01 mmol) in 10 mL DMF; used 1 mL (0.301 mmol/mL → 0.301 mmol),0.301,mmol,,,,,,,,,,,acetic acid,AA,5.8 M,5.8,M,,,,,,"N,N-dimethylformamide",DMF,4 mL total from stock solutions (3 mL Zr stock + 1 mL linker stock),4.0,,,,,90.0,90 °C,18.0,18 h,10 mL scintillation vial,,"DMF, H2O",3× each,Activated to remove solvent prior to N2 BET (conditions not specified),,,,,STEM 514(88) nm,fcu,,,,,not_reported,not_reported,,,10.1021/acsami.7b01040,ok,
10.1021/acsami.7b01040,downloaded\10.1021_acsami.7b01040.pdf,SI downloaded\10.1021_acsami.7b01040_SI.pdf,mof_json_store\10.1021_acsami.7b01040\raw_output.json,mof_json_store\10.1021_acsami.7b01040\synthesis_007.json,yes,"At concentrations above 1.1 M (TFA) and 1.2 M (DCA), no product observed after 18 h at 90 °C.",UiO-66,,Eu(NO3)3·6H2O,,stock: 210 mg (0.9 mmol) in 30 mL DMF; used 3 mL (0.03 mmol/mL → 0.09 mmol),0.09,mmol,nan,,,,,nan,,,,,terephthalic acid,BDC,stock: 500 mg (3.01 mmol) in 10 mL DMF; used 1 mL (0.301 mmol/mL → 0.301 mmol),0.301,mmol,,,,,,,,,,,acetic acid,AA,6.7 M,6.7,M,,,,,,"N,N-dimethylformamide",DMF,4 mL total from stock solutions (3 mL Zr stock + 1 mL linker stock),4.0,,,,,90.0,90 °C,18.0,18 h,10 mL scintillation vial,,"DMF, H2O",3× each,Activated to remove solvent prior to N2 BET (conditions not specified),,,,,STEM 721(56) nm,fcu,,,,,not_reported,not_reported,,,10.1021/acsami.7b01040,ok,
10.1021/acsami.7b01040,downloaded\10.1021_acsami.7b01040.pdf,SI downloaded\10.1021_acsami.7b01040_SI.pdf,mof_json_store\10.1021_acsami.7b01040\raw_output.json,mof_json_store\10.1021_acsami.7b01040\synthesis_008.json,yes,"At concentrations above 1.1 M (TFA) and 1.2 M (DCA), no product observed after 18 h at 90 °C.",UiO-66,,TbCl3·6H2O,,stock: 210 mg (0.9 mmol) in 30 mL DMF; used 3 mL (0.03 mmol/mL → 0.09 mmol),0.09,mmol,nan,,,,,nan,,,,,terephthalic acid,BDC,stock: 500 mg (3.01 mmol) in 10 mL DMF; used 1 mL (0.301 mmol/mL → 0.301 mmol),0.301,mmol,,,,,,,,,,,formic acid,FA,1.8 M,1.8,M,,,,,,"N,N-dimethylformamide",DMF,4 mL total from stock solutions (3 mL Zr stock + 1 mL linker stock),4.0,,,,,90.0,90 °C,18.0,18 h,10 mL scintillation vial,,"DMF, H2O",3× each,Activated to remove solvent prior to N2 BET (conditions not specified),,,,,STEM 17(4) nm,fcu,,,,,not_reported,not_reported,,,10.1021/acsami.7b01040,ok,
10.1021/acsami.7b01040,downloaded\10.1021_acsami.7b01040.pdf,SI downloaded\10.1021_acsami.7b01040_SI.pdf,mof_json_store\10.1021_acsami.7b01040\raw_output.json,mof_json_store\10.1021_acsami.7b01040\synthesis_009.json,yes,"At concentrations above 1.1 M (TFA) and 1.2 M (DCA), no product observed after 18 h at 90 °C.",UiO-66,,YCl3·6H2O,,stock: 210 mg (0.9 mmol) in 30 mL DMF; used 3 mL (0.03 mmol/mL → 0.09 mmol),0.09,mmol,nan,,,,,nan,,,,,terephthalic acid,BDC,stock: 500 mg (3.01 mmol) in 10 mL DMF; used 1 mL (0.301 mmol/mL → 0.301 mmol),0.301,mmol,,,,,,,,,,,formic acid,FA,2.4 M,2.4,M,,,,,,"N,N-dimethylformamide",DMF,4 mL total from stock solutions (3 mL Zr stock + 1 mL linker stock),4.0,,,,,90.0,90 °C,18.0,18 h,10 mL scintillation vial,,"DMF, H2O",3× each,Activated to remove solvent prior to N2 BET (conditions not specified),,,,,STEM 31(5) nm,fcu,,,,,not_reported,not_reported,,,10.1021/acsami.7b01040,ok,
10.1021/acsami.7b01040,downloaded\10.1021_acsami.7b01040.pdf,SI downloaded\10.1021_acsami.7b01040_SI.pdf,mof_json_store\10.1021_acsami.7b01040\raw_output.json,mof_json_store\10.1021_acsami.7b01040\synthesis_010.json,yes,"At concentrations above 1.1 M (TFA) and 1.2 M (DCA), no product observed after 18 h at 90 °C.",UiO-66,,Zn(CH3COO)2·2H2O,,stock: 210 mg (0.9 mmol) in 30 mL DMF; used 3 mL (0.03 mmol/mL → 0.09 mmol),0.09,mmol,nan,,,,,nan,,,,,terephthalic acid,BDC,stock: 500 mg (3.01 mmol) in 10 mL DMF; used 1 mL (0.301 mmol/mL → 0.301 mmol),0.301,mmol,,,,,,,,,,,formic acid,FA,2.9 M,2.9,M,,,,,,"N,N-dimethylformamide",DMF,4 mL total from stock solutions (3 mL Zr stock + 1 mL linker stock),4.0,,,,,90.0,90 °C,18.0,18 h,10 mL scintillation vial,,"DMF, H2O",3× each,Activated to remove solvent prior to N2 BET (conditions not specified),,,,,STEM 44(12) nm,fcu,,,,,not_reported,not_reported,,,10.1021/acsami.7b01040,ok,
10.1021/acsami.7b01040,downloaded\10.1021_acsami.7b01040.pdf,SI downloaded\10.1021_acsami.7b01040_SI.pdf,mof_json_store\10.1021_acsami.7b01040\raw_output.json,mof_json_store\10.1021_acsami.7b01040\synthesis_011.json,yes,"At concentrations above 1.1 M (TFA) and 1.2 M (DCA), no product observed after 18 h at 90 °C.",UiO-66,,Zn(CH3COO)2·2H2O,,stock: 210 mg (0.9 mmol) in 30 mL DMF; used 3 mL (0.03 mmol/mL → 0.09 mmol),0.09,mmol,nan,,,,,nan,,,,,terephthalic acid,BDC,stock: 500 mg (3.01 mmol) in 10 mL DMF; used 1 mL (0.301 mmol/mL → 0.301 mmol),0.301,mmol,,,,,,,,,,,formic acid,FA,3.9 M,3.9,M,,,,,,"N,N-dimethylformamide",DMF,4 mL total from stock solutions (3 mL Zr stock + 1 mL linker stock),4.0,,,,,90.0,90 °C,18.0,18 h,10 mL scintillation vial,,"DMF, H2O",3× each,Activated to remove solvent prior to N2 BET (conditions not specified),,,,,STEM 147(50) nm,fcu,,,,,not_reported,not_reported,,,10.1021/acsami.7b01040,ok,
10.1021/acsami.7b01040,downloaded\10.1021_acsami.7b01040.pdf,SI downloaded\10.1021_acsami.7b01040_SI.pdf,mof_json_store\10.1021_acsami.7b01040\raw_output.json,mof_json_store\10.1021_acsami.7b01040\synthesis_012.json,yes,"At concentrations above 1.1 M (TFA) and 1.2 M (DCA), no product observed after 18 h at 90 °C.",UiO-66,,Zn(CH3COO)2·2H2O,,stock: 210 mg (0.9 mmol) in 30 mL DMF; used 3 mL (0.03 mmol/mL → 0.09 mmol),0.09,mmol,nan,,,,,nan,,,,,terephthalic acid,BDC,stock: 500 mg (3.01 mmol) in 10 mL DMF; used 1 mL (0.301 mmol/mL → 0.301 mmol),0.301,mmol,,,,,,,,,,,formic acid,FA,5.3 M,5.3,M,,,,,,"N,N-dimethylformamide",DMF,4 mL total from stock solutions (3 mL Zr stock + 1 mL linker stock),4.0,,,,,90.0,90 °C,18.0,18 h,10 mL scintillation vial,,"DMF, H2O",3× each,Activated to remove solvent prior to N2 BET (conditions not specified),,,,,STEM 439(83) nm,fcu,,,,,not_reported,not_reported,,,10.1021/acsami.7b01040,ok,
10.1021/acsami.7b01040,downloaded\10.1021_acsami.7b01040.pdf,SI downloaded\10.1021_acsami.7b01040_SI.pdf,mof_json_store\10.1021_acsami.7b01040\raw_output.json,mof_json_store\10.1021_acsami.7b01040\synthesis_013.json,yes,"At concentrations above 1.1 M (TFA) and 1.2 M (DCA), no product observed after 18 h at 90 °C.",UiO-66,,Zn(CH3COO)2·2H2O,,stock: 210 mg (0.9 mmol) in 30 mL DMF; used 3 mL (0.03 mmol/mL → 0.09 mmol),0.09,mmol,nan,,,,,nan,,,,,terephthalic acid,BDC,stock: 500 mg (3.01 mmol) in 10 mL DMF; used 1 mL (0.301 mmol/mL → 0.301 mmol),0.301,mmol,,,,,,,,,,,formic acid,FA,6.1 M,6.1,M,,,,,,"N,N-dimethylformamide",DMF,4 mL total from stock solutions (3 mL Zr stock + 1 mL linker stock),4.0,,,,,90.0,90 °C,18.0,18 h,10 mL scintillation vial,,"DMF, H2O",3× each,Activated to remove solvent prior to N2 BET (conditions not specified),,,,,STEM 813(223) nm,fcu,,,,,not_reported,not_reported,,,10.1021/acsami.7b01040,ok,
10.1021/acsami.7b01040,downloaded\10.1021_acsami.7b01040.pdf,SI downloaded\10.1021_acsami.7b01040_SI.pdf,mof_json_store\10.1021_acsami.7b01040\raw_output.json,mof_json_store\10.1021_acsami.7b01040\synthesis_014.json,yes,"At concentrations above 1.1 M (TFA) and 1.2 M (DCA), no product observed after 18 h at 90 °C.",UiO-66,,Zn(CH3COO)2·2H2O,,stock: 210 mg (0.9 mmol) in 30 mL DMF; used 3 mL (0.03 mmol/mL → 0.09 mmol),0.09,mmol,nan,,,,,nan,,,,,terephthalic acid,BDC,stock: 500 mg (3.01 mmol) in 10 mL DMF; used 1 mL (0.301 mmol/mL → 0.301 mmol),0.301,mmol,,,,,,,,,,,formic acid,FA,6.9 M,6.9,M,,,,,,"N,N-dimethylformamide",DMF,4 mL total from stock solutions (3 mL Zr stock + 1 mL linker stock),4.0,,,,,90.0,90 °C,18.0,18 h,10 mL scintillation vial,,"DMF, H2O",3× each,Activated to remove solvent prior to N2 BET (conditions not specified),,,,,STEM 1174(258) nm,fcu,,,,,not_reported,not_reported,,,10.1021/acsami.7b01040,ok,
10.1021/acsami.7b01040,downloaded\10.1021_acsami.7b01040.pdf,SI downloaded\10.1021_acsami.7b01040_SI.pdf,mof_json_store\10.1021_acsami.7b01040\raw_output.json,mof_json_store\10.1021_acsami.7b01040\synthesis_015.json,yes,"At concentrations above 1.1 M (TFA) and 1.2 M (DCA), no product observed after 18 h at 90 °C.",UiO-66,,Zn(CH3COO)2·2H2O,,stock: 210 mg (0.9 mmol) in 30 mL DMF; used 3 mL (0.03 mmol/mL → 0.09 mmol),0.09,mmol,nan,,,,,nan,,,,,terephthalic acid,BDC,stock: 500 mg (3.01 mmol) in 10 mL DMF; used 1 mL (0.301 mmol/mL → 0.301 mmol),0.301,mmol,,,,,,,,,,,dichloroacetic acid,DCA,0.3 M,0.3,M,,,,,,"N,N-dimethylformamide",DMF,4 mL total from stock solutions (3 mL Zr stock + 1 mL linker stock),4.0,,,,,90.0,90 °C,18.0,18 h,10 mL scintillation vial,,"DMF, H2O",3× each,Activated to remove solvent prior to N2 BET (conditions not specified),,,,,STEM 19(5) nm,fcu,,,,,not_reported,not_reported,,,10.1021/acsami.7b01040,ok,
10.1021/acsami.7b01040,downloaded\10.1021_acsami.7b01040.pdf,SI downloaded\10.1021_acsami.7b01040_SI.pdf,mof_json_store\10.1021_acsami.7b01040\raw_output.json,mof_json_store\10.1021_acsami.7b01040\synthesis_016.json,yes,"At concentrations above 1.1 M (TFA) and 1.2 M (DCA), no product observed after 18 h at 90 °C.",UiO-66,,Mn(CH3COO)2·2H2O,,stock: 210 mg (0.9 mmol) in 30 mL DMF; used 3 mL (0.03 mmol/mL → 0.09 mmol),0.09,mmol,nan,,,,,nan,,,,,terephthalic acid,BDC,stock: 500 mg (3.01 mmol) in 10 mL DMF; used 1 mL (0.301 mmol/mL → 0.301 mmol),0.301,mmol,,,,,,,,,,,dichloroacetic acid,DCA,0.58 M,0.58,M,,,,,,"N,N-dimethylformamide",DMF,4 mL total from stock solutions (3 mL Zr stock + 1 mL linker stock),4.0,,,,,90.0,90 °C,18.0,18 h,10 mL scintillation vial,,"DMF, H2O",3× each,Activated to remove solvent prior to N2 BET (conditions not specified),,,,,STEM 29(8) nm,fcu,,,,,not_reported,not_reported,,,10.1021/acsami.7b01040,ok,
10.1021/acsami.7b01040,downloaded\10.1021_acsami.7b01040.pdf,SI downloaded\10.1021_acsami.7b01040_SI.pdf,mof_json_store\10.1021_acsami.7b01040\raw_output.json,mof_json_store\10.1021_acsami.7b01040\synthesis_017.json,yes,"At concentrations above 1.1 M (TFA) and 1.2 M (DCA), no product observed after 18 h at 90 °C.",UiO-66,,Cd(CH3COO)2·2H2O,,stock: 210 mg (0.9 mmol) in 30 mL DMF; used 3 mL (0.03 mmol/mL → 0.09 mmol),0.09,mmol,nan,,,,,nan,,,,,terephthalic acid,BDC,stock: 500 mg (3.01 mmol) in 10 mL DMF; used 1 mL (0.301 mmol/mL → 0.301 mmol),0.301,mmol,,,,,,,,,,,dichloroacetic acid,DCA,0.85 M,0.85,M,,,,,,"N,N-dimethylformamide",DMF,4 mL total from stock solutions (3 mL Zr stock + 1 mL linker stock),4.0,,,,,90.0,90 °C,18.0,18 h,10 mL scintillation vial,,"DMF, H2O",3× each,Activated to remove solvent prior to N2 BET (conditions not specified),,,,,STEM 88(25) nm,fcu,,,,,not_reported,not_reported,,,10.1021/acsami.7b01040,ok,
10.1021/acsami.7b01040,downloaded\10.1021_acsami.7b01040.pdf,SI downloaded\10.1021_acsami.7b01040_SI.pdf,mof_json_store\10.1021_acsami.7b01040\raw_output.json,mof_json_store\10.1021_acsami.7b01040\synthesis_018.json,yes,"At concentrations above 1.1 M (TFA) and 1.2 M (DCA), no product observed after 18 h at 90 °C.",UiO-66,,Cu(CH3COO)2·2H2O,,stock: 210 mg (0.9 mmol) in 30 mL DMF; used 3 mL (0.03 mmol/mL → 0.09 mmol),0.09,mmol,nan,,,,,nan,,,,,terephthalic acid,BDC,stock: 500 mg (3.01 mmol) in 10 mL DMF; used 1 mL (0.301 mmol/mL → 0.301 mmol),0.301,mmol,,,,,,,,,,,dichloroacetic acid,DCA,1.1 M,1.1,M,,,,,,"N,N-dimethylformamide",DMF,4 mL total from stock solutions (3 mL Zr stock + 1 mL linker stock),4.0,,,,,90.0,90 °C,18.0,18 h,10 mL scintillation vial,,"DMF, H2O",3× each,Activated to remove solvent prior to N2 BET (conditions not specified),,,,,STEM 550(51) nm,fcu,,,,,not_reported,not_reported,,,10.1021/acsami.7b01040,ok,
10.1021/acsami.7b01040,downloaded\10.1021_acsami.7b01040.pdf,SI downloaded\10.1021_acsami.7b01040_SI.pdf,mof_json_store\10.1021_acsami.7b01040\raw_output.json,mof_json_store\10.1021_acsami.7b01040\synthesis_019.json,yes,"At concentrations above 1.1 M (TFA) and 1.2 M (DCA), no product observed after 18 h at 90 °C.",UiO-66,,Zn(CH3COO)2·2H2O,,stock: 210 mg (0.9 mmol) in 30 mL DMF; used 3 mL (0.03 mmol/mL → 0.09 mmol),0.09,mmol,nan,,,,,nan,,,,,terephthalic acid,BDC,stock: 500 mg (3.01 mmol) in 10 mL DMF; used 1 mL (0.301 mmol/mL → 0.301 mmol),0.301,mmol,,,,,,,,,,,trifluoroacetic acid,TFA,0.62 M,0.62,M,,,,,,"N,N-dimethylformamide",DMF,4 mL total from stock solutions (3 mL Zr stock + 1 mL linker stock),4.0,,,,,90.0,90 °C,18.0,18 h,10 mL scintillation vial,,"DMF, H2O",3× each,Activated to remove solvent prior to N2 BET (conditions not specified),,,,,STEM 38(7) nm,fcu,,,,,not_reported,not_reported,,,10.1021/acsami.7b01040,ok,
10.1021/acsami.7b01040,downloaded\10.1021_acsami.7b01040.pdf,SI downloaded\10.1021_acsami.7b01040_SI.pdf,mof_json_store\10.1021_acsami.7b01040\raw_output.json,mof_json_store\10.1021_acsami.7b01040\synthesis_020.json,yes,"At concentrations above 1.1 M (TFA) and 1.2 M (DCA), no product observed after 18 h at 90 °C.",UiO-66,,Co(NO3)2·6H2O,,stock: 210 mg (0.9 mmol) in 30 mL DMF; used 3 mL (0.03 mmol/mL → 0.09 mmol),0.09,mmol,nan,,,,,nan,,,,,terephthalic acid,BDC,stock: 500 mg (3.01 mmol) in 10 mL DMF; used 1 mL (0.301 mmol/mL → 0.301 mmol),0.301,mmol,,,,,,,,,,,trifluoroacetic acid,TFA,0.91 M,0.91,M,,,,,,"N,N-dimethylformamide",DMF,4 mL total from stock solutions (3 mL Zr stock + 1 mL linker stock),4.0,,,,,90.0,90 °C,18.0,18 h,10 mL scintillation vial,,"DMF, H2O",3× each,Activated to remove solvent prior to N2 BET (conditions not specified),,,,,STEM 53(12) nm,fcu,,,,,not_reported,not_reported,,,10.1021/acsami.7b01040,ok,
10.1021/acsami.7b01040,downloaded\10.1021_acsami.7b01040.pdf,SI downloaded\10.1021_acsami.7b01040_SI.pdf,mof_json_store\10.1021_acsami.7b01040\raw_output.json,mof_json_store\10.1021_acsami.7b01040\synthesis_021.json,yes,"At concentrations above 1.1 M (TFA) and 1.2 M (DCA), no product observed after 18 h at 90 °C.",UiO-66,,Zn(NO3)2·6H2O,,stock: 210 mg (0.9 mmol) in 30 mL DMF; used 3 mL (0.03 mmol/mL → 0.09 mmol),0.09,mmol,nan,,,,,nan,,,,,terephthalic acid,BDC,stock: 500 mg (3.01 mmol) in 10 mL DMF; used 1 mL (0.301 mmol/mL → 0.301 mmol),0.301,mmol,,,,,,,,,,,trifluoroacetic acid,TFA,1.18 M,1.18,M,,,,,,"N,N-dimethylformamide",DMF,4 mL total from stock solutions (3 mL Zr stock + 1 mL linker stock),4.0,,,,,90.0,90 °C,18.0,18 h,10 mL scintillation vial,,"DMF, H2O",3× each,Activated to remove solvent prior to N2 BET (conditions not specified),,,,,STEM 227(46) nm,fcu,,,,,not_reported,not_reported,,,10.1021/acsami.7b01040,ok,
10.1002/smll.202301933,downloaded\10.1002_smll.202301933.pdf,SI downloaded\10.1002_smll.202301933_SI.pdf,mof_json_store\10.1002_smll.202301933\raw_output.json,mof_json_store\10.1002_smll.202301933\synthesis_001.json,yes,Low modulator (100–200 eq. methacrylic acid) gave amorphous polymer; no Fe-MOF-525.,Fe-MOF-525,,Ag(NO3),,10.2 mg (0.006 mmol),0.006,mmol,nan,,,,,nan,,,,,FeTCPPCl,,16 mg (0.018 mmol),16.0,mg,,,,,,,,,,,methacrylic acid,,"0.4 mL (4.8 mmol, 800 eq.)",0.4,mL,,,,,,ethanol,EtOH,10 mL,10.0,,,,,25,RT,3.0,3 h,vial,stirred,EtOH,,dried under vacuum,,,nanoparticles,,30.50 ± 3.05 nm,,Zr6O4(OH)4 12-connected SBU,,16.0,2193.0,not_reported,not_reported,,sensing,10.1002/smll.202301933,ok,
10.1002/smll.202301933,downloaded\10.1002_smll.202301933.pdf,SI downloaded\10.1002_smll.202301933_SI.pdf,mof_json_store\10.1002_smll.202301933\raw_output.json,mof_json_store\10.1002_smll.202301933\synthesis_002.json,yes,Low modulator (100–200 eq. methacrylic acid) gave amorphous polymer; no Fe-MOF-525.,Fe-MOF-525,,Ag2O,,10.2 mg (0.006 mmol),0.006,mmol,nan,,,,,nan,,,,,FeTCPPCl,,16 mg (0.018 mmol),16.0,mg,,,,,,,,,,,methacrylic acid,,"0.2 mL (2.4 mmol, 400 eq.)",0.2,mL,,,,,,ethanol,EtOH,10 mL,10.0,,,,,25,RT,3.0,3 h,vial,stirred,EtOH,,dried under vacuum,,,nanoparticles,,,,Zr6O4(OH)4 12-connected SBU,,16.0,,not_reported,not_reported,,sensing,10.1002/smll.202301933,ok,
10.1002/smll.202301933,downloaded\10.1002_smll.202301933.pdf,SI downloaded\10.1002_smll.202301933_SI.pdf,mof_json_store\10.1002_smll.202301933\raw_output.json,mof_json_store\10.1002_smll.202301933\synthesis_003.json,yes,Low modulator (100–200 eq. methacrylic acid) gave amorphous polymer; no Fe-MOF-525.,Fe-MOF-525,,LaCl3·6H2O,,10.2 mg (0.006 mmol),0.006,mmol,nan,,,,,nan,,,,,FeTCPPCl,,16 mg (0.018 mmol),16.0,mg,,,,,,,,,,,methacrylic acid,,"0.3 mL (3.6 mmol, 600 eq.)",0.3,mL,,,,,,ethanol,EtOH,10 mL,10.0,,,,,25,RT,3.0,3 h,vial,stirred,EtOH,,dried under vacuum,,,nanoparticles,,,,Zr6O4(OH)4 12-connected SBU,,16.0,,not_reported,not_reported,,sensing,10.1002/smll.202301933,ok,
10.1002/smll.202301933,downloaded\10.1002_smll.202301933.pdf,SI downloaded\10.1002_smll.202301933_SI.pdf,mof_json_store\10.1002_smll.202301933\raw_output.json,mof_json_store\10.1002_smll.202301933\synthesis_004.json,yes,Low modulator (100–200 eq. methacrylic acid) gave amorphous polymer; no Fe-MOF-525.,Fe-MOF-525,,La(OH)3,,10.2 mg (0.006 mmol),0.006,mmol,nan,,,,,nan,,,,,FeTCPPCl,,16 mg (0.018 mmol),16.0,mg,,,,,,,,,,,methacrylic acid,,"0.6 mL (7.2 mmol, 1200 eq.)",0.6,mL,,,,,,ethanol,EtOH,10 mL,10.0,,,,,25,RT,3.0,3 h,vial,stirred,EtOH,,dried under vacuum,,,nanoparticles,,≈71.60 ± 10.32 nm,,Zr6O4(OH)4 12-connected SBU,,16.0,,not_reported,not_reported,,sensing,10.1002/smll.202301933,ok,
10.1002/smll.202301933,downloaded\10.1002_smll.202301933.pdf,SI downloaded\10.1002_smll.202301933_SI.pdf,mof_json_store\10.1002_smll.202301933\raw_output.json,mof_json_store\10.1002_smll.202301933\synthesis_005.json,yes,Low modulator (100–200 eq. methacrylic acid) gave amorphous polymer; no Fe-MOF-525.,Fe-MOF-525,,La(OH)3,,5.1 mg (0.3 mM in 10 mL),0.0268526,mmol,nan,,,,,nan,,,,,FeTCPPCl,,8 mg,8.0,mg,,,,,,,,,,,methacrylic acid,,0.2 mL (800 eq.),0.2,mL,,,,,,ethanol,EtOH,10 mL,10.0,,,,,25,RT,3.0,3 h,vial,stirred,EtOH,,dried under vacuum,,,nanoparticles,,,,Zr6O4(OH)4 12-connected SBU,,16.0,,not_reported,not_reported,,sensing,10.1002/smll.202301933,ok,
10.1002/smll.202301933,downloaded\10.1002_smll.202301933.pdf,SI downloaded\10.1002_smll.202301933_SI.pdf,mof_json_store\10.1002_smll.202301933\raw_output.json,mof_json_store\10.1002_smll.202301933\synthesis_006.json,yes,Low modulator (100–200 eq. methacrylic acid) gave amorphous polymer; no Fe-MOF-525.,Fe-MOF-525,,ErCl3·6H2O,,15.3 mg (0.9 mM in 10 mL),0.0507106,mmol,nan,,,,,nan,,,,,FeTCPPCl,,24 mg,24.0,mg,,,,,,,,,,,methacrylic acid,,0.6 mL (800 eq.),0.6,mL,,,,,,ethanol,EtOH,10 mL,10.0,,,,,25,RT,3.0,3 h,vial,stirred,EtOH,,dried under vacuum,,,nanoparticles,,,,Zr6O4(OH)4 12-connected SBU,,16.0,,not_reported,not_reported,,sensing,10.1002/smll.202301933,ok,
10.1002/smll.202301933,downloaded\10.1002_smll.202301933.pdf,SI downloaded\10.1002_smll.202301933_SI.pdf,mof_json_store\10.1002_smll.202301933\raw_output.json,mof_json_store\10.1002_smll.202301933\synthesis_007.json,yes,Low modulator (100–200 eq. methacrylic acid) gave amorphous polymer; no Fe-MOF-525.,Fe-MOF-525,,Er(NO3)3·6H2O,,20.4 mg (1.2 mM in 10 mL),0.0534922,mmol,nan,,,,,nan,,,,,FeTCPPCl,,32 mg,32.0,mg,,,,,,,,,,,methacrylic acid,,0.8 mL (800 eq.),0.8,mL,,,,,,ethanol,EtOH,10 mL,10.0,,,,,25,RT,3.0,3 h,vial,stirred,EtOH,,dried under vacuum,,,nanoparticles,,,,Zr6O4(OH)4 12-connected SBU,,16.0,,not_reported,not_reported,,sensing,10.1002/smll.202301933,ok,
10.1002/smll.202301933,downloaded\10.1002_smll.202301933.pdf,SI downloaded\10.1002_smll.202301933_SI.pdf,mof_json_store\10.1002_smll.202301933\raw_output.json,mof_json_store\10.1002_smll.202301933\synthesis_008.json,yes,Low modulator (100–200 eq. methacrylic acid) gave amorphous polymer; no Fe-MOF-525.,Fe-MOF-525,,Zn(ClO4)2·6H2O,,10.2 mg (0.006 mmol),0.006,mmol,nan,,,,,nan,,,,,FeTCPPCl,,16 mg (0.018 mmol),16.0,mg,,,,,,,,,,,methacrylic acid,,"0.4 mL (4.8 mmol, 800 eq.)",0.4,mL,,,,,,ethanol,EtOH,10 mL,10.0,,,,,60.0,,3.0,3 h,vial,stirred,EtOH,,dried under vacuum,,,nanoparticles,,,,Zr6O4(OH)4 12-connected SBU,,16.0,,not_reported,not_reported,,sensing,10.1002/smll.202301933,ok,
10.1002/smll.202301933,downloaded\10.1002_smll.202301933.pdf,SI downloaded\10.1002_smll.202301933_SI.pdf,mof_json_store\10.1002_smll.202301933\raw_output.json,mof_json_store\10.1002_smll.202301933\synthesis_009.json,yes,Low modulator (100–200 eq. methacrylic acid) gave amorphous polymer; no Fe-MOF-525.,Fe-MOF-525,,ZnO,,10.2 mg (0.006 mmol),0.006,mmol,nan,,,,,nan,,,,,FeTCPPCl,,16 mg (0.018 mmol),16.0,mg,,,,,,,,,,,methacrylic acid,,"0.4 mL (4.8 mmol, 800 eq.)",0.4,mL,,,,,,ethanol,EtOH,10 mL,10.0,,,,,80.0,,3.0,3 h,vial,stirred,EtOH,,dried under vacuum,,,nanoparticles,,,,Zr6O4(OH)4 12-connected SBU,,16.0,,not_reported,not_reported,,sensing,10.1002/smll.202301933,ok,
10.1002/smll.202301933,downloaded\10.1002_smll.202301933.pdf,SI downloaded\10.1002_smll.202301933_SI.pdf,mof_json_store\10.1002_smll.202301933\raw_output.json,mof_json_store\10.1002_smll.202301933\synthesis_010.json,yes,Low modulator (100–200 eq. methacrylic acid) gave amorphous polymer; no Fe-MOF-525.,Fe-MOF-525,,Cd(ClO4)2·6H2O,,10.2 mg (0.006 mmol),0.006,mmol,nan,,,,,nan,,,,,FeTCPPCl,,16 mg (0.018 mmol),16.0,mg,,,,,,,,,,,methacrylic acid,,"0.4 mL (4.8 mmol, 800 eq.)",0.4,mL,,,,,,ethanol,EtOH,10 mL,10.0,,,,,100.0,,3.0,3 h,vial,stirred,EtOH,,dried under vacuum,,,nanoparticles,,,,Zr6O4(OH)4 12-connected SBU,,16.0,,not_reported,not_reported,,sensing,10.1002/smll.202301933,ok,
10.1002/smll.202301933,downloaded\10.1002_smll.202301933.pdf,SI downloaded\10.1002_smll.202301933_SI.pdf,mof_json_store\10.1002_smll.202301933\raw_output.json,mof_json_store\10.1002_smll.202301933\synthesis_011.json,yes,Low modulator (100–200 eq. methacrylic acid) gave amorphous polymer; no Fe-MOF-525.,Fe-MOF-525,,Zn(CH3COO)2·2H2O,,10.2 mg (0.006 mmol),0.006,mmol,nan,,,,,nan,,,,,FeTCPPCl,,16 mg (0.018 mmol),16.0,mg,,,,,,,,,,,methacrylic acid,,"0.4 mL (4.8 mmol, 800 eq.)",0.4,mL,,,,,,ethanol,EtOH,10 mL,10.0,,,,,25,RT,1.0,1 h,vial,stirred,EtOH,,dried under vacuum,,,nanoparticles,,,,Zr6O4(OH)4 12-connected SBU,,16.0,,not_reported,not_reported,,sensing,10.1002/smll.202301933,ok,
10.1002/smll.202301933,downloaded\10.1002_smll.202301933.pdf,SI downloaded\10.1002_smll.202301933_SI.pdf,mof_json_store\10.1002_smll.202301933\raw_output.json,mof_json_store\10.1002_smll.202301933\synthesis_012.json,yes,Low modulator (100–200 eq. methacrylic acid) gave amorphous polymer; no Fe-MOF-525.,Fe-MOF-525,,In(CH3COO)3,,10.2 mg (0.006 mmol),0.006,mmol,nan,,,,,nan,,,,,FeTCPPCl,,16 mg (0.018 mmol),16.0,mg,,,,,,,,,,,methacrylic acid,,"0.4 mL (4.8 mmol, 800 eq.)",0.4,mL,,,,,,ethanol,EtOH,10 mL,10.0,,,,,25,RT,6.0,6 h,vial,stirred,EtOH,,dried under vacuum,,,nanoparticles,,,,Zr6O4(OH)4 12-connected SBU,,16.0,,not_reported,not_reported,,sensing,10.1002/smll.202301933,ok,
10.1002/smll.202301933,downloaded\10.1002_smll.202301933.pdf,SI downloaded\10.1002_smll.202301933_SI.pdf,mof_json_store\10.1002_smll.202301933\raw_output.json,mof_json_store\10.1002_smll.202301933\synthesis_013.json,yes,Low modulator (100–200 eq. methacrylic acid) gave amorphous polymer; no Fe-MOF-525.,Fe-MOF-525,,In(CH3COO)3,,10.2 mg (0.006 mmol),0.006,mmol,nan,,,,,nan,,,,,FeTCPPCl,,16 mg (0.018 mmol),16.0,mg,,,,,,,,,,,methacrylic acid,,"0.4 mL (4.8 mmol, 800 eq.)",0.4,mL,,,,,,ethanol,EtOH,10 mL,10.0,,,,,25,RT,12.0,12 h,vial,stirred,EtOH,,dried under vacuum,,,nanoparticles,,,,Zr6O4(OH)4 12-connected SBU,,16.0,,not_reported,not_reported,,sensing,10.1002/smll.202301933,ok,
10.1002/smll.202301933,downloaded\10.1002_smll.202301933.pdf,SI downloaded\10.1002_smll.202301933_SI.pdf,mof_json_store\10.1002_smll.202301933\raw_output.json,mof_json_store\10.1002_smll.202301933\synthesis_014.json,yes,Low modulator (100–200 eq. methacrylic acid) gave amorphous polymer; no Fe-MOF-525.,Mn-MOF-525,,In(CH3COO)3,,10.2 mg (0.006 mmol),0.006,mmol,nan,,,,,nan,,,,,MnTCPPCl,,16 mg,16.0,mg,,,,,,,,,,,methacrylic acid,,"0.4 mL (4.8 mmol, 800 eq.)",0.4,mL,,,,,,ethanol,EtOH,10 mL,10.0,,,,,25,RT,3.0,3 h,vial,stirred,EtOH,,dried under vacuum,,,nanoparticles,,,,Zr6O4(OH)4 12-connected SBU,,16.0,,not_reported,not_reported,,sensing,10.1002/smll.202301933,ok,
10.1002/smll.202301933,downloaded\10.1002_smll.202301933.pdf,SI downloaded\10.1002_smll.202301933_SI.pdf,mof_json_store\10.1002_smll.202301933\raw_output.json,mof_json_store\10.1002_smll.202301933\synthesis_015.json,yes,Low modulator (100–200 eq. methacrylic acid) gave amorphous polymer; no Fe-MOF-525.,Ni-MOF-525,,In(CH3COO)3,,10.2 mg (0.006 mmol),0.006,mmol,nan,,,,,nan,,,,,NiTCPP,,16 mg,16.0,mg,,,,,,,,,,,methacrylic acid,,"0.4 mL (4.8 mmol, 800 eq.)",0.4,mL,,,,,,ethanol,EtOH,10 mL,10.0,,,,,25,RT,3.0,3 h,vial,stirred,EtOH,,dried under vacuum,,,nanoparticles,,,,Zr6O4(OH)4 12-connected SBU,,16.0,,not_reported,not_reported,,sensing,10.1002/smll.202301933,ok,
10.1002/smll.202301933,downloaded\10.1002_smll.202301933.pdf,SI downloaded\10.1002_smll.202301933_SI.pdf,mof_json_store\10.1002_smll.202301933\raw_output.json,mof_json_store\10.1002_smll.202301933\synthesis_016.json,yes,Low modulator (100–200 eq. methacrylic acid) gave amorphous polymer; no Fe-MOF-525.,Co-MOF-525,,In(CH3COO)3,,10.2 mg (0.006 mmol),0.006,mmol,nan,,,,,nan,,,,,CoTCPP,,16 mg,16.0,mg,,,,,,,,,,,methacrylic acid,,"0.4 mL (4.8 mmol, 800 eq.)",0.4,mL,,,,,,ethanol,EtOH,10 mL,10.0,,,,,25,RT,3.0,3 h,vial,stirred,EtOH,,dried under vacuum,,,nanoparticles,,,,Zr6O4(OH)4 12-connected SBU,,16.0,,not_reported,not_reported,,sensing,10.1002/smll.202301933,ok,
10.1002/smll.202301933,downloaded\10.1002_smll.202301933.pdf,SI downloaded\10.1002_smll.202301933_SI.pdf,mof_json_store\10.1002_smll.202301933\raw_output.json,mof_json_store\10.1002_smll.202301933\synthesis_017.json,yes,Low modulator (100–200 eq. methacrylic acid) gave amorphous polymer; no Fe-MOF-525.,Cu-MOF-525,,In(CH3COO)3,,10.2 mg (0.006 mmol),0.006,mmol,nan,,,,,nan,,,,,CuTCPP,,16 mg,16.0,mg,,,,,,,,,,,methacrylic acid,,"0.4 mL (4.8 mmol, 800 eq.)",0.4,mL,,,,,,ethanol,EtOH,10 mL,10.0,,,,,25,RT,3.0,3 h,vial,stirred,EtOH,,dried under vacuum,,,nanoparticles,,,,Zr6O4(OH)4 12-connected SBU,,16.0,,not_reported,not_reported,,sensing,10.1002/smll.202301933,ok,
10.1002/smll.202301933,downloaded\10.1002_smll.202301933.pdf,SI downloaded\10.1002_smll.202301933_SI.pdf,mof_json_store\10.1002_smll.202301933\raw_output.json,mof_json_store\10.1002_smll.202301933\synthesis_018.json,yes,Low modulator (100–200 eq. methacrylic acid) gave amorphous polymer; no Fe-MOF-525.,H2-MOF-525,,In(CH3COO)3,,10.2 mg (0.006 mmol),0.006,mmol,nan,,,,,nan,,,,,H2-TCPP,,16 mg,16.0,mg,,,,,,,,,,,methacrylic acid,,"0.4 mL (4.8 mmol, 800 eq.)",0.4,mL,,,,,,ethanol,EtOH,10 mL,10.0,,,,,25,RT,3.0,3 h,vial,stirred,EtOH,,dried under vacuum,,,nanoparticles,,,,Zr6O4(OH)4 12-connected SBU,,16.0,,not_reported,not_reported,,sensing,10.1002/smll.202301933,ok,
10.1002/smll.202301933,downloaded\10.1002_smll.202301933.pdf,SI downloaded\10.1002_smll.202301933_SI.pdf,mof_json_store\10.1002_smll.202301933\raw_output.json,mof_json_store\10.1002_smll.202301933\synthesis_019.json,yes,Low modulator (100–200 eq. methacrylic acid) gave amorphous polymer; no Fe-MOF-525.,Fe-MOF-525,,In(CH3COO)3,,105 mg,0.359652,mmol,nan,,,,,nan,,,,,FeTCPPCl,,47 mg,47.0,mg,,,,,,,,,,,benzoic acid,,1 g,1.0,g,,,,,,"N,N-dimethylformamide",DMF,8 mL,8.0,,,,,80.0,,24.0,24 h (after 2 h preheating at 80 °C with Zr salt and modulator),vial,,"DMF, EtOH",,dried under vacuum,,,nanoparticles,,145.37 ± 27.01 nm,,Zr6O4(OH)4 12-connected SBU,,16.0,,not_reported,not_reported,,sensing,10.1002/smll.202301933,ok,
10.1002/smll.202301933,downloaded\10.1002_smll.202301933.pdf,SI downloaded\10.1002_smll.202301933_SI.pdf,mof_json_store\10.1002_smll.202301933\raw_output.json,mof_json_store\10.1002_smll.202301933\synthesis_020.json,yes,Low modulator (100–200 eq. methacrylic acid) gave amorphous polymer; no Fe-MOF-525.,Fe-MOF-525,,In(CH3COO)3,,12.5 mg,0.0428157,mmol,nan,,,,,nan,,,,,FeTCPPCl,,2.5 mg,2.5,mg,,,,,,,,,,,acetic acid,,2.5 mL,2.5,mL,,,,,,"N,N-dimethylformamide",DMF,10 mL,10.0,,,,,65.0,,72.0,3 days,vial,,"DMF, EtOH",,dried under vacuum,,,nanoparticles,,764.10 ± 123.77 nm,,Zr6O4(OH)4 12-connected SBU,,16.0,,not_reported,not_reported,,sensing,10.1002/smll.202301933,ok,
10.1002/chem.201602641,downloaded\10.1002_chem.201602641.pdf,SI downloaded\10.1002_chem.201602641_SI.pdf,mof_json_store\10.1002_chem.201602641\raw_output.json,mof_json_store\10.1002_chem.201602641\synthesis_001.json,yes,Sample 2d (50% ip feed) not crystalline (amorphous) under same conditions,Ru-DEMOF 1a,,In(CH3COO)3,,"170 mg, 0.36 mmol (1.5 equiv.)",0.36,mmol,nan,,,,,nan,,,,,"benzene-1,3,5-tricarboxylic acid",BTC,90.8 mg,90.8,mg,5-hydroxyisophthalic acid,5-OH-ip,9 mg,9.0,mg,,,,,,acetic acid (glacial),AcOH,0.7 mL,0.7,mL,,,,,,water,H2O,4 mL,4.0,,,,,160.0,433 K,72.0,72 h,Teflon-lined autoclave (20 mL Teflon vessel),static,water,3× (refreshed every 24 h),423 K (150 °C) under dynamic vacuum (~1e-3 mbar) for 24 h,150.0,24.0,,,,,Ru2 paddlewheel nodes,,,1106.0,not_reported,not_reported,,,10.1002/chem.201602641,ok,
10.1002/chem.201602641,downloaded\10.1002_chem.201602641.pdf,SI downloaded\10.1002_chem.201602641_SI.pdf,mof_json_store\10.1002_chem.201602641\raw_output.json,mof_json_store\10.1002_chem.201602641\synthesis_002.json,yes,Sample 2d (50% ip feed) not crystalline (amorphous) under same conditions,Ru-DEMOF 1b,,In(CH3COO)3,,"170 mg, 0.36 mmol (1.5 equiv.)",0.36,mmol,nan,,,,,nan,,,,,"benzene-1,3,5-tricarboxylic acid",BTC,80.7 mg,80.7,mg,5-hydroxyisophthalic acid,5-OH-ip,18 mg,18.0,mg,,,,,,acetic acid (glacial),AcOH,0.7 mL,0.7,mL,,,,,,water,H2O,4 mL,4.0,,,,,160.0,433 K,72.0,72 h,Teflon-lined autoclave (20 mL Teflon vessel),static,water,3× (refreshed every 24 h),423 K (150 °C) under dynamic vacuum (~1e-3 mbar) for 24 h,150.0,24.0,,,,,Ru2 paddlewheel nodes,,,1284.0,not_reported,not_reported,,,10.1002/chem.201602641,ok,
10.1002/chem.201602641,downloaded\10.1002_chem.201602641.pdf,SI downloaded\10.1002_chem.201602641_SI.pdf,mof_json_store\10.1002_chem.201602641\raw_output.json,mof_json_store\10.1002_chem.201602641\synthesis_003.json,yes,Sample 2d (50% ip feed) not crystalline (amorphous) under same conditions,Ru-DEMOF 1c,,In(CH3COO)3,,"170 mg, 0.36 mmol (1.5 equiv.)",0.36,mmol,nan,,,,,nan,,,,,"benzene-1,3,5-tricarboxylic acid",BTC,71 mg,71.0,mg,5-hydroxyisophthalic acid,5-OH-ip,26 mg,26.0,mg,,,,,,acetic acid (glacial),AcOH,0.7 mL,0.7,mL,,,,,,water,H2O,4 mL,4.0,,,,,160.0,433 K,72.0,72 h,Teflon-lined autoclave (20 mL Teflon vessel),static,water,3× (refreshed every 24 h),423 K (150 °C) under dynamic vacuum (~1e-3 mbar) for 24 h,150.0,24.0,,,,,Ru2 paddlewheel nodes,,,1302.0,not_reported,not_reported,,,10.1002/chem.201602641,ok,
10.1002/chem.201602641,downloaded\10.1002_chem.201602641.pdf,SI downloaded\10.1002_chem.201602641_SI.pdf,mof_json_store\10.1002_chem.201602641\raw_output.json,mof_json_store\10.1002_chem.201602641\synthesis_004.json,yes,Sample 2d (50% ip feed) not crystalline (amorphous) under same conditions,Ru-DEMOF 1d,,Pb(NO3)2,,"170 mg, 0.36 mmol (1.5 equiv.)",0.36,mmol,nan,,,,,nan,,,,,"benzene-1,3,5-tricarboxylic acid",BTC,50.5 mg,50.5,mg,5-hydroxyisophthalic acid,5-OH-ip,43.7 mg,43.7,mg,,,,,,acetic acid (glacial),AcOH,0.7 mL,0.7,mL,,,,,,water,H2O,4 mL,4.0,,,,,160.0,433 K,72.0,72 h,Teflon-lined autoclave (20 mL Teflon vessel),static,water,3× (refreshed every 24 h),423 K (150 °C) under dynamic vacuum (~1e-3 mbar) for 24 h,150.0,24.0,,,,,Ru2 paddlewheel nodes,,,947.0,not_reported,not_reported,,,10.1002/chem.201602641,ok,
10.1002/chem.201602641,downloaded\10.1002_chem.201602641.pdf,SI downloaded\10.1002_chem.201602641_SI.pdf,mof_json_store\10.1002_chem.201602641\raw_output.json,mof_json_store\10.1002_chem.201602641\synthesis_005.json,yes,Sample 2d (50% ip feed) not crystalline (amorphous) under same conditions,Ru-DEMOF 2a,,Pb(NO3)2,,"170 mg, 0.36 mmol (1.5 equiv.)",0.36,mmol,nan,,,,,nan,,,,,"benzene-1,3,5-tricarboxylic acid",BTC,90.8 mg,90.8,mg,isophthalic acid,ip,8 mg,8.0,mg,,,,,,acetic acid (glacial),AcOH,0.7 mL,0.7,mL,,,,,,water,H2O,4 mL,4.0,,,,,160.0,433 K,72.0,72 h,Teflon-lined autoclave (20 mL Teflon vessel),static,water,3× (refreshed every 24 h),423 K (150 °C) under dynamic vacuum (~1e-3 mbar) for 24 h,150.0,24.0,,,,,Ru2 paddlewheel nodes,,,1059.0,not_reported,not_reported,,,10.1002/chem.201602641,ok,
10.1002/chem.201602641,downloaded\10.1002_chem.201602641.pdf,SI downloaded\10.1002_chem.201602641_SI.pdf,mof_json_store\10.1002_chem.201602641\raw_output.json,mof_json_store\10.1002_chem.201602641\synthesis_006.json,yes,Sample 2d (50% ip feed) not crystalline (amorphous) under same conditions,Ru-DEMOF 2b,,Pb(NO3)2,,"170 mg, 0.36 mmol (1.5 equiv.)",0.36,mmol,nan,,,,,nan,,,,,"benzene-1,3,5-tricarboxylic acid",BTC,80.7 mg,80.7,mg,isophthalic acid,ip,16 mg,16.0,mg,,,,,,acetic acid (glacial),AcOH,0.7 mL,0.7,mL,,,,,,water,H2O,4 mL,4.0,,,,,160.0,433 K,72.0,72 h,Teflon-lined autoclave (20 mL Teflon vessel),static,water,3× (refreshed every 24 h),423 K (150 °C) under dynamic vacuum (~1e-3 mbar) for 24 h,150.0,24.0,,,,,Ru2 paddlewheel nodes,,,1023.0,not_reported,not_reported,,,10.1002/chem.201602641,ok,
10.1002/chem.201602641,downloaded\10.1002_chem.201602641.pdf,SI downloaded\10.1002_chem.201602641_SI.pdf,mof_json_store\10.1002_chem.201602641\raw_output.json,mof_json_store\10.1002_chem.201602641\synthesis_007.json,yes,Sample 2d (50% ip feed) not crystalline (amorphous) under same conditions,Ru-DEMOF 2c,,Pb(NO3)2,,"170 mg, 0.36 mmol (1.5 equiv.)",0.36,mmol,nan,,,,,nan,,,,,"benzene-1,3,5-tricarboxylic acid",BTC,71 mg,71.0,mg,isophthalic acid,ip,24 mg,24.0,mg,,,,,,acetic acid (glacial),AcOH,0.7 mL,0.7,mL,,,,,,water,H2O,4 mL,4.0,,,,,160.0,433 K,72.0,72 h,Teflon-lined autoclave (20 mL Teflon vessel),static,water,3× (refreshed every 24 h),423 K (150 °C) under dynamic vacuum (~1e-3 mbar) for 24 h,150.0,24.0,,,,,Ru2 paddlewheel nodes,,,838.0,not_reported,not_reported,,,10.1002/chem.201602641,ok,
10.1002/chem.201602641,downloaded\10.1002_chem.201602641.pdf,SI downloaded\10.1002_chem.201602641_SI.pdf,mof_json_store\10.1002_chem.201602641\raw_output.json,mof_json_store\10.1002_chem.201602641\synthesis_008.json,yes,Sample 2d (50% ip feed) not crystalline (amorphous) under same conditions,Ru-DEMOF 3a,,Pb(NO3)2,,"170 mg, 0.36 mmol (1.5 equiv.)",0.36,mmol,nan,,,,,nan,,,,,"benzene-1,3,5-tricarboxylic acid",BTC,90.8 mg,90.8,mg,5-aminoisophthalic acid,5-NH2-ip,8.7 mg,8.7,mg,,,,,,acetic acid (glacial),AcOH,0.7 mL,0.7,mL,,,,,,water,H2O,4 mL,4.0,,,,,160.0,433 K,72.0,72 h,Teflon-lined autoclave (20 mL Teflon vessel),static,water,3× (refreshed every 24 h),423 K (150 °C) under dynamic vacuum (~1e-3 mbar) for 24 h,150.0,24.0,,,,,Ru2 paddlewheel nodes,,,1003.0,not_reported,not_reported,,,10.1002/chem.201602641,ok,
