Repository: zzhenglab/MOFinder

# MOFinder

MOFinder extracts MOF synthesis information from the literature, reconstructs evidence-supported negative reaction records, and prepares datasets for synthesis-outcome prediction.
[Web application](https://mofinder.chemistry.wustl.edu/) | [Demos](Demo/README.md) | [Source code](docs/source_to_code.md) | [Workflow guide](docs/workflow.md) | [Model evaluation](docs/evaluation.md)

## Quick start

The workflow runs through Python commands. Python 3.10 or newer is required. Clone the repository and initialize its related applications:

```bash
git clone --recurse-submodules https://github.com/zzhenglab/MOFinder.git
cd MOFinder
```

Start with the two offline demonstrations:

```bash

File: mof_extraction_1_2.csv (part 198 of 305)
doi,main_pdf,si_pdf,raw_output,parsed_json,article_trial_or_failure,article_trial_or_failure_notes,mof_name,crystal_code,metal_1,metal_1_abbr,metal_1_amount_text,metal_1_amount_value,metal_1_amount_unit,metal_2,metal_2_abbr,metal_2_amount_text,metal_2_amount_value,metal_2_amount_unit,metal_3,metal_3_abbr,metal_3_amount_text,metal_3_amount_value,metal_3_amount_unit,linker_1,linker_1_abbr,linker_1_amount_text,linker_1_amount_value,linker_1_amount_unit,linker_2,linker_2_abbr,linker_2_amount_text,linker_2_amount_value,linker_2_amount_unit,linker_3,linker_3_abbr,linker_3_amount_text,linker_3_amount_value,linker_3_amount_unit,modulator_1,modulator_1_abbr,modulator_1_amount_text,modulator_1_amount_value,modulator_1_amount_unit,modulator_2,modulator_2_abbr,modulator_2_amount_text,modulator_2_amount_value,modulator_2_amount_unit,solvent_main,solvent_main_abbr,solvent_main_amount_text,solvent_main_ml,solvent_secondary,solvent_secondary_abbr,solvent_secondary_amount_text,solvent_secondary_ml,temperature_c,temperature_c_text,time_h,time_text,vessel_type,stirring,washing_solvent,washing_cycles,activation_text,activation_temp_c,activation_time_h,crystal_morphology,yield_percent,crystal_size,topology_code,metal_cluster_connectivity,unit_cell_short,pore_diameter_A,BET_surface_area_m2g,air_stable,water_stable,tga_decomposition_temp_c,applications,reference,status,error
10.1002/chem.201602641,downloaded\10.1002_chem.201602641.pdf,SI downloaded\10.1002_chem.201602641_SI.pdf,mof_json_store\10.1002_chem.201602641\raw_output.json,mof_json_store\10.1002_chem.201602641\synthesis_009.json,yes,Sample 2d (50% ip feed) not crystalline (amorphous) under same conditions,Ru-DEMOF 3b,,Zn(NO3)2·6H2O,,"170 mg, 0.36 mmol (1.5 equiv.)",0.36,mmol,nan,,,,,nan,,,,,"benzene-1,3,5-tricarboxylic acid",BTC,80.7 mg,80.7,mg,5-aminoisophthalic acid,5-NH2-ip,17.4 mg,17.4,mg,,,,,,acetic acid (glacial),AcOH,0.7 mL,0.7,mL,,,,,,water,H2O,4 mL,4.0,,,,,160.0,433 K,72.0,72 h,Teflon-lined autoclave (20 mL Teflon vessel),static,water,3× (refreshed every 24 h),423 K (150 °C) under dynamic vacuum (~1e-3 mbar) for 24 h,150.0,24.0,,,,,Ru2 paddlewheel nodes,,,985.0,not_reported,not_reported,,,10.1002/chem.201602641,ok,
10.1002/chem.201602641,downloaded\10.1002_chem.201602641.pdf,SI downloaded\10.1002_chem.201602641_SI.pdf,mof_json_store\10.1002_chem.201602641\raw_output.json,mof_json_store\10.1002_chem.201602641\synthesis_010.json,yes,Sample 2d (50% ip feed) not crystalline (amorphous) under same conditions,Ru-DEMOF 3c,,Cd(NO3)2·4H2O,,"170 mg, 0.36 mmol (1.5 equiv.)",0.36,mmol,nan,,,,,nan,,,,,"benzene-1,3,5-tricarboxylic acid",BTC,71 mg,71.0,mg,5-aminoisophthalic acid,5-NH2-ip,26 mg,26.0,mg,,,,,,acetic acid (glacial),AcOH,0.7 mL,0.7,mL,,,,,,water,H2O,4 mL,4.0,,,,,160.0,433 K,72.0,72 h,Teflon-lined autoclave (20 mL Teflon vessel),static,water,3× (refreshed every 24 h),423 K (150 °C) under dynamic vacuum (~1e-3 mbar) for 24 h,150.0,24.0,,,,,Ru2 paddlewheel nodes,,,975.0,not_reported,not_reported,,,10.1002/chem.201602641,ok,
10.1002/chem.201602641,downloaded\10.1002_chem.201602641.pdf,SI downloaded\10.1002_chem.201602641_SI.pdf,mof_json_store\10.1002_chem.201602641\raw_output.json,mof_json_store\10.1002_chem.201602641\synthesis_011.json,yes,Sample 2d (50% ip feed) not crystalline (amorphous) under same conditions,Ru-DEMOF 3d,,Pb(NO3)2,,"170 mg, 0.36 mmol (1.5 equiv.)",0.36,mmol,nan,,,,,nan,,,,,"benzene-1,3,5-tricarboxylic acid",BTC,50.5 mg,50.5,mg,5-aminoisophthalic acid,5-NH2-ip,43.5 mg,43.5,mg,,,,,,acetic acid (glacial),AcOH,0.7 mL,0.7,mL,,,,,,water,H2O,4 mL,4.0,,,,,160.0,433 K,72.0,72 h,Teflon-lined autoclave (20 mL Teflon vessel),static,water,3× (refreshed every 24 h),423 K (150 °C) under dynamic vacuum (~1e-3 mbar) for 24 h,150.0,24.0,,,,,Ru2 paddlewheel nodes,,,781.0,not_reported,not_reported,,,10.1002/chem.201602641,ok,
10.1002/chem.201602641,downloaded\10.1002_chem.201602641.pdf,SI downloaded\10.1002_chem.201602641_SI.pdf,mof_json_store\10.1002_chem.201602641\raw_output.json,mof_json_store\10.1002_chem.201602641\synthesis_012.json,yes,Sample 2d (50% ip feed) not crystalline (amorphous) under same conditions,Ru-DEMOF 4a,,Co(NO3)2·6H2O,,"170 mg, 0.36 mmol (1.5 equiv.)",0.36,mmol,nan,,,,,nan,,,,,"benzene-1,3,5-tricarboxylic acid",BTC,90.8 mg,90.8,mg,5-bromoisophthalic acid,5-Br-ip,12 mg,12.0,mg,,,,,,acetic acid (glacial),AcOH,0.7 mL,0.7,mL,,,,,,water,H2O,4 mL,4.0,,,,,160.0,433 K,72.0,72 h,Teflon-lined autoclave (20 mL Teflon vessel),static,water,3× (refreshed every 24 h),423 K (150 °C) under dynamic vacuum (~1e-3 mbar) for 24 h,150.0,24.0,,,,,Ru2 paddlewheel nodes,,,996.0,not_reported,not_reported,,,10.1002/chem.201602641,ok,
10.1002/chem.201602641,downloaded\10.1002_chem.201602641.pdf,SI downloaded\10.1002_chem.201602641_SI.pdf,mof_json_store\10.1002_chem.201602641\raw_output.json,mof_json_store\10.1002_chem.201602641\synthesis_013.json,yes,Sample 2d (50% ip feed) not crystalline (amorphous) under same conditions,Ru-DEMOF 4b,,Co(NO3)2·6H2O,,"170 mg, 0.36 mmol (1.5 equiv.)",0.36,mmol,nan,,,,,nan,,,,,"benzene-1,3,5-tricarboxylic acid",BTC,80.7 mg,80.7,mg,5-bromoisophthalic acid,5-Br-ip,24 mg,24.0,mg,,,,,,acetic acid (glacial),AcOH,0.7 mL,0.7,mL,,,,,,water,H2O,4 mL,4.0,,,,,160.0,433 K,72.0,72 h,Teflon-lined autoclave (20 mL Teflon vessel),static,water,3× (refreshed every 24 h),423 K (150 °C) under dynamic vacuum (~1e-3 mbar) for 24 h,150.0,24.0,,,,,Ru2 paddlewheel nodes,,,847.0,not_reported,not_reported,,,10.1002/chem.201602641,ok,
10.1002/chem.201602641,downloaded\10.1002_chem.201602641.pdf,SI downloaded\10.1002_chem.201602641_SI.pdf,mof_json_store\10.1002_chem.201602641\raw_output.json,mof_json_store\10.1002_chem.201602641\synthesis_014.json,yes,Sample 2d (50% ip feed) not crystalline (amorphous) under same conditions,Ru-DEMOF 4c,,Co(NO3)2·6H2O,,"170 mg, 0.36 mmol (1.5 equiv.)",0.36,mmol,nan,,,,,nan,,,,,"benzene-1,3,5-tricarboxylic acid",BTC,71 mg,71.0,mg,5-bromoisophthalic acid,5-Br-ip,35.3 mg,35.3,mg,,,,,,acetic acid (glacial),AcOH,0.7 mL,0.7,mL,,,,,,water,H2O,4 mL,4.0,,,,,160.0,433 K,72.0,72 h,Teflon-lined autoclave (20 mL Teflon vessel),static,water,3× (refreshed every 24 h),423 K (150 °C) under dynamic vacuum (~1e-3 mbar) for 24 h,150.0,24.0,,,,,Ru2 paddlewheel nodes,,,693.0,not_reported,not_reported,,,10.1002/chem.201602641,ok,
10.1021/acs.inorgchem.8b03202,downloaded\10.1021_acs.inorgchem.8b03202.pdf,SI downloaded\10.1021_acs.inorgchem.8b03202_SI.pdf,mof_json_store\10.1021_acs.inorgchem.8b03202\raw_output.json,mof_json_store\10.1021_acs.inorgchem.8b03202\synthesis_001.json,yes,"Functionalized ZnBD attempts (DM, NH2, TM, ADC) yielded DMOF-1; NiBD and CuBD not obtained at RT (SI).",ZnBD,,Co(NO3)2·6H2O,,"0.436 g, 1.5 mmol",1.5,mmol,nan,,,,,nan,,,,,terephthalic acid,BDC,"0.249 g, 1.5 mmol",1.5,mmol,"1,4-diazabicyclo[2.2.2]octane",DABCO,"0.140 g, 1.25 mmol",1.25,mmol,,,,,,triethylamine,,350 μL,,,,,,,,"N,N-dimethylformamide",DMF,15 mL + 15 mL,30.0,,,,,25,room temperature (RT),4.0,4 h,,"stirred, 200 rpm","DMF, MeOH",3× each,150 °C under vacuum for 18 h,150.0,18.0,,,,,Zn paddle-wheel nodes pillared by DABCO (Kagome net),,15.0,2104.0,not_reported,no,,CO2_capture,10.1021/acs.inorgchem.8b03202,ok,
10.1021/acs.inorgchem.8b03202,downloaded\10.1021_acs.inorgchem.8b03202.pdf,SI downloaded\10.1021_acs.inorgchem.8b03202_SI.pdf,mof_json_store\10.1021_acs.inorgchem.8b03202\raw_output.json,mof_json_store\10.1021_acs.inorgchem.8b03202\synthesis_002.json,yes,"Functionalized ZnBD attempts (DM, NH2, TM, ADC) yielded DMOF-1; NiBD and CuBD not obtained at RT (SI).",ZnBD,,Ni(NO3)2·6H2O,,"0.436 g, 1.5 mmol",1.5,mmol,nan,,,,,nan,,,,,terephthalic acid,BDC,"0.249 g, 1.5 mmol",1.5,mmol,"1,4-diazabicyclo[2.2.2]octane",DABCO,"0.140 g, 1.25 mmol",1.25,mmol,,,,,,triethylamine,,350 μL,,,,,,,,dimethyl sulfoxide,DMSO,15 mL + 15 mL,30.0,,,,,25,room temperature (RT),4.0,4 h,,"stirred, 200 rpm","DMF, MeOH",3× each,150 °C under vacuum for 18 h,150.0,18.0,,,,,Zn paddle-wheel nodes pillared by DABCO (Kagome net),,15.0,1046.0,not_reported,no,,,10.1021/acs.inorgchem.8b03202,ok,
10.1021/acs.inorgchem.8b03202,downloaded\10.1021_acs.inorgchem.8b03202.pdf,SI downloaded\10.1021_acs.inorgchem.8b03202_SI.pdf,mof_json_store\10.1021_acs.inorgchem.8b03202\raw_output.json,mof_json_store\10.1021_acs.inorgchem.8b03202\synthesis_003.json,yes,"Functionalized ZnBD attempts (DM, NH2, TM, ADC) yielded DMOF-1; NiBD and CuBD not obtained at RT (SI).",DMOF-1,,Ni(NO3)2·6H2O,,"0.436 g, 1.5 mmol",1.5,mmol,nan,,,,,nan,,,,,terephthalic acid,BDC,"0.249 g, 1.5 mmol",1.5,mmol,"1,4-diazabicyclo[2.2.2]octane",DABCO,"0.140 g, 1.25 mmol",1.25,mmol,,,,,,triethylamine,,350 μL,,,,,,,,methanol,MeOH,15 mL + 15 mL,30.0,,,,,25,room temperature (RT),4.0,4 h,,"stirred, 200 rpm","DMF, MeOH",3× each,150 °C under vacuum for 18 h,150.0,18.0,,,,,Zn2 paddle-wheel layers pillared by DABCO (tetragonal),,7.5,2113.0,not_reported,no,,CO2_capture,10.1021/acs.inorgchem.8b03202,ok,
10.1021/acs.inorgchem.8b03202,downloaded\10.1021_acs.inorgchem.8b03202.pdf,SI downloaded\10.1021_acs.inorgchem.8b03202_SI.pdf,mof_json_store\10.1021_acs.inorgchem.8b03202\raw_output.json,mof_json_store\10.1021_acs.inorgchem.8b03202\synthesis_004.json,yes,"Functionalized ZnBD attempts (DM, NH2, TM, ADC) yielded DMOF-1; NiBD and CuBD not obtained at RT (SI).",DMOF-1,,Zn(NO3)2·6H2O,,"0.436 g, 1.5 mmol",1.5,mmol,nan,,,,,nan,,,,,terephthalic acid,BDC,"0.249 g, 1.5 mmol",1.5,mmol,"1,4-diazabicyclo[2.2.2]octane",DABCO,"0.140 g, 1.25 mmol",1.25,mmol,,,,,,triethylamine,,350 μL,,,,,,,,ethanol,EtOH,15 mL + 15 mL,30.0,,,,,25,room temperature (RT),4.0,4 h,,"stirred, 200 rpm","DMF, MeOH",3× each,150 °C under vacuum for 18 h,150.0,18.0,,,,,Zn2 paddle-wheel layers pillared by DABCO (tetragonal),,7.5,1230.0,not_reported,no,,,10.1021/acs.inorgchem.8b03202,ok,
10.1021/acs.inorgchem.8b03202,downloaded\10.1021_acs.inorgchem.8b03202.pdf,SI downloaded\10.1021_acs.inorgchem.8b03202_SI.pdf,mof_json_store\10.1021_acs.inorgchem.8b03202\raw_output.json,mof_json_store\10.1021_acs.inorgchem.8b03202\synthesis_006.json,yes,"Functionalized ZnBD attempts (DM, NH2, TM, ADC) yielded DMOF-1; NiBD and CuBD not obtained at RT (SI).",DMOF-1,,Zn(NO3)2·6H2O,,"0.436 g, 1.5 mmol",1.5,mmol,nan,,,,,nan,,,,,terephthalic acid,BDC,"0.249 g, 1.5 mmol",1.5,mmol,"1,4-diazabicyclo[2.2.2]octane",DABCO,"0.140 g, 1.25 mmol",1.25,mmol,,,,,,triethylamine,,350 μL,,,,,,,,acetonitrile,MeCN,15 mL + 15 mL,30.0,,,,,25,room temperature (RT),4.0,4 h,,"stirred, 200 rpm","DMF, MeOH",3× each,150 °C under vacuum for 18 h,150.0,18.0,,,,,Zn2 paddle-wheel layers pillared by DABCO (tetragonal),,7.5,2119.0,not_reported,no,,,10.1021/acs.inorgchem.8b03202,ok,
10.1021/acs.inorgchem.8b03202,downloaded\10.1021_acs.inorgchem.8b03202.pdf,SI downloaded\10.1021_acs.inorgchem.8b03202_SI.pdf,mof_json_store\10.1021_acs.inorgchem.8b03202\raw_output.json,mof_json_store\10.1021_acs.inorgchem.8b03202\synthesis_007.json,yes,"Functionalized ZnBD attempts (DM, NH2, TM, ADC) yielded DMOF-1; NiBD and CuBD not obtained at RT (SI).",DMOF-1,,Zn(NO3)2·6H2O,,"0.436 g, 1.5 mmol",1.5,mmol,nan,,,,,nan,,,,,terephthalic acid,BDC,"0.249 g, 1.5 mmol",1.5,mmol,"1,4-diazabicyclo[2.2.2]octane",DABCO,"0.140 g, 1.25 mmol",1.25,mmol,,,,,,triethylamine,,350 μL,,,,,,,,"N,N-diethylformamide",DEF,15 mL + 15 mL,30.0,,,,,25,room temperature (RT),4.0,4 h,,"stirred, 200 rpm","DMF, MeOH",3× each,150 °C under vacuum for 18 h,150.0,18.0,,,,,Zn2 paddle-wheel layers pillared by DABCO (tetragonal),,7.5,2080.0,not_reported,no,,,10.1021/acs.inorgchem.8b03202,ok,
10.1021/acs.inorgchem.8b03202,downloaded\10.1021_acs.inorgchem.8b03202.pdf,SI downloaded\10.1021_acs.inorgchem.8b03202_SI.pdf,mof_json_store\10.1021_acs.inorgchem.8b03202\raw_output.json,mof_json_store\10.1021_acs.inorgchem.8b03202\synthesis_009.json,yes,"Functionalized ZnBD attempts (DM, NH2, TM, ADC) yielded DMOF-1; NiBD and CuBD not obtained at RT (SI).",ZnBD,,CdCl2·2H2O,,"0.436 g, 1.5 mmol",1.5,mmol,nan,,,,,nan,,,,,terephthalic acid,BDC,"0.249 g, 1.5 mmol",1.5,mmol,"1,4-diazabicyclo[2.2.2]octane",DABCO,"0.140 g, 1.25 mmol",1.25,mmol,,,,,,benzoic acid,BA,1:1 BA:BDC (molar ratio),,,triethylamine,,350 μL,,,"N,N-dimethylformamide",DMF,15 mL + 15 mL,30.0,,,,,25,room temperature (RT),4.0,4 h,,"stirred, 200 rpm","DMF, MeOH",3× each,150 °C under vacuum for 18 h,150.0,18.0,,,,,Zn paddle-wheel nodes pillared by DABCO (Kagome net),,15.0,1747.0,not_reported,no,,,10.1021/acs.inorgchem.8b03202,ok,
10.1021/acs.inorgchem.8b03202,downloaded\10.1021_acs.inorgchem.8b03202.pdf,SI downloaded\10.1021_acs.inorgchem.8b03202_SI.pdf,mof_json_store\10.1021_acs.inorgchem.8b03202\raw_output.json,mof_json_store\10.1021_acs.inorgchem.8b03202\synthesis_010.json,yes,"Functionalized ZnBD attempts (DM, NH2, TM, ADC) yielded DMOF-1; NiBD and CuBD not obtained at RT (SI).",ZnBD,,CdCl2·2H2O,,"0.436 g, 1.5 mmol",1.5,mmol,nan,,,,,nan,,,,,terephthalic acid,BDC,"0.249 g, 1.5 mmol",1.5,mmol,"1,4-diazabicyclo[2.2.2]octane",DABCO,"0.140 g, 1.25 mmol",1.25,mmol,,,,,,benzoic acid,BA,5:1 BA:BDC (molar ratio),,,triethylamine,,350 μL,,,"N,N-dimethylformamide",DMF,15 mL + 15 mL,30.0,,,,,25,room temperature (RT),4.0,4 h,,"stirred, 200 rpm","DMF, MeOH",3× each,150 °C under vacuum for 18 h,150.0,18.0,,,,,Zn paddle-wheel nodes pillared by DABCO (Kagome net),,15.0,1237.0,not_reported,no,,,10.1021/acs.inorgchem.8b03202,ok,
10.1021/acs.inorgchem.8b03202,downloaded\10.1021_acs.inorgchem.8b03202.pdf,SI downloaded\10.1021_acs.inorgchem.8b03202_SI.pdf,mof_json_store\10.1021_acs.inorgchem.8b03202\raw_output.json,mof_json_store\10.1021_acs.inorgchem.8b03202\synthesis_011.json,yes,"Functionalized ZnBD attempts (DM, NH2, TM, ADC) yielded DMOF-1; NiBD and CuBD not obtained at RT (SI).",ZnBD,,CdCl2·2H2O,,"0.436 g, 1.5 mmol",1.5,mmol,nan,,,,,nan,,,,,terephthalic acid,BDC,"0.249 g, 1.5 mmol",1.5,mmol,"1,4-diazabicyclo[2.2.2]octane",DABCO,"0.140 g, 1.25 mmol",1.25,mmol,,,,,,diisopropyl-ethylamine,,volume adjusted to maintain same amine:BDC molar ratio,,,,,,,,"N,N-dimethylformamide",DMF,15 mL + 15 mL,30.0,,,,,25,room temperature (RT),4.0,4 h,,"stirred, 200 rpm","DMF, MeOH",3× each,150 °C under vacuum for 18 h,150.0,18.0,,,,,Zn paddle-wheel nodes pillared by DABCO (Kagome net),,15.0,2151.0,not_reported,no,,,10.1021/acs.inorgchem.8b03202,ok,
10.1021/acs.inorgchem.8b03202,downloaded\10.1021_acs.inorgchem.8b03202.pdf,SI downloaded\10.1021_acs.inorgchem.8b03202_SI.pdf,mof_json_store\10.1021_acs.inorgchem.8b03202\raw_output.json,mof_json_store\10.1021_acs.inorgchem.8b03202\synthesis_012.json,yes,"Functionalized ZnBD attempts (DM, NH2, TM, ADC) yielded DMOF-1; NiBD and CuBD not obtained at RT (SI).",ZnBD,,Zn(NO3)2·6H2O,,"0.436 g, 1.5 mmol",1.5,mmol,nan,,,,,nan,,,,,sodium terephthalate,,amount not specified; BDC replaced by Na2BDC,,,"1,4-diazabicyclo[2.2.2]octane",DABCO,1.25 mmol (as in general procedure),1.25,mmol,,,,,,,,,,,,,,,,"N,N-dimethylformamide",DMF,15 mL + 15 mL,30.0,,,,,25,room temperature (RT),4.0,4 h,,"stirred, 200 rpm","DMF, MeOH",3× each,150 °C under vacuum for 18 h,150.0,18.0,,,,,Zn paddle-wheel nodes pillared by DABCO (Kagome net),,15.0,1728.0,not_reported,no,,,10.1021/acs.inorgchem.8b03202,ok,
10.1021/acs.inorgchem.8b03202,downloaded\10.1021_acs.inorgchem.8b03202.pdf,SI downloaded\10.1021_acs.inorgchem.8b03202_SI.pdf,mof_json_store\10.1021_acs.inorgchem.8b03202\raw_output.json,mof_json_store\10.1021_acs.inorgchem.8b03202\synthesis_013.json,yes,"Functionalized ZnBD attempts (DM, NH2, TM, ADC) yielded DMOF-1; NiBD and CuBD not obtained at RT (SI).",DMOF-1,,Co(NO3)2·6H2O,,"0.436 g, 1.5 mmol",1.5,mmol,nan,,,,,nan,,,,,terephthalic acid,BDC,"0.249 g, 1.5 mmol",1.5,mmol,"1,4-diazabicyclo[2.2.2]octane",DABCO,"0.140 g, 1.25 mmol",1.25,mmol,,,,,,triethylamine,,350 μL,,,,,,,,"N,N-dimethylformamide",DMF,15 mL + 15 mL,30.0,,,,,120.0,120 °C,48.0,48 h,Teflon-lined autoclave,static,"DMF, MeOH",3× each,150 °C under vacuum for 18 h,150.0,18.0,,,,,Zn2 paddle-wheel layers pillared by DABCO (tetragonal),,7.5,,not_reported,no,,CO2_capture,10.1021/acs.inorgchem.8b03202,ok,
10.1021/acs.inorgchem.8b03202,downloaded\10.1021_acs.inorgchem.8b03202.pdf,SI downloaded\10.1021_acs.inorgchem.8b03202_SI.pdf,mof_json_store\10.1021_acs.inorgchem.8b03202\raw_output.json,mof_json_store\10.1021_acs.inorgchem.8b03202\synthesis_014.json,yes,"Functionalized ZnBD attempts (DM, NH2, TM, ADC) yielded DMOF-1; NiBD and CuBD not obtained at RT (SI).",DMOF-1-DM,,Co(NO3)2·6H2O,,1.5 mmol,1.5,mmol,nan,,,,,nan,,,,,"2,5-dimethylterephthalic acid",DM,1.5 mmol,1.5,mmol,"1,4-diazabicyclo[2.2.2]octane",DABCO,1.25 mmol,1.25,mmol,,,,,,triethylamine,,350 μL,,,,,,,,"N,N-dimethylformamide",DMF,15 mL + 15 mL,30.0,,,,,25,room temperature (RT),4.0,4 h,,"stirred, 200 rpm","DMF, MeOH",3× each,150 °C under vacuum for 18 h,150.0,18.0,,,,,tetragonal pillared-layer (DMOF-1 topology),,5.8,1272.0,not_reported,not_reported,,,10.1021/acs.inorgchem.8b03202,ok,
10.1021/acs.inorgchem.8b03202,downloaded\10.1021_acs.inorgchem.8b03202.pdf,SI downloaded\10.1021_acs.inorgchem.8b03202_SI.pdf,mof_json_store\10.1021_acs.inorgchem.8b03202\raw_output.json,mof_json_store\10.1021_acs.inorgchem.8b03202\synthesis_015.json,yes,"Functionalized ZnBD attempts (DM, NH2, TM, ADC) yielded DMOF-1; NiBD and CuBD not obtained at RT (SI).",DMOF-1-NH2,,Co(NO3)2·6H2O,,1.5 mmol,1.5,mmol,nan,,,,,nan,,,,,2-aminoterephthalic acid,NH2-BDC,1.5 mmol,1.5,mmol,"1,4-diazabicyclo[2.2.2]octane",DABCO,1.25 mmol,1.25,mmol,,,,,,triethylamine,,350 μL,,,,,,,,"N,N-dimethylformamide",DMF,15 mL + 15 mL,30.0,,,,,25,room temperature (RT),4.0,4 h,,"stirred, 200 rpm","DMF, MeOH",3× each,150 °C under vacuum for 18 h,150.0,18.0,,,,,tetragonal pillared-layer (DMOF-1 topology),,7.5,1287.0,not_reported,not_reported,,,10.1021/acs.inorgchem.8b03202,ok,
10.1021/acs.inorgchem.8b03202,downloaded\10.1021_acs.inorgchem.8b03202.pdf,SI downloaded\10.1021_acs.inorgchem.8b03202_SI.pdf,mof_json_store\10.1021_acs.inorgchem.8b03202\raw_output.json,mof_json_store\10.1021_acs.inorgchem.8b03202\synthesis_016.json,yes,"Functionalized ZnBD attempts (DM, NH2, TM, ADC) yielded DMOF-1; NiBD and CuBD not obtained at RT (SI).",DMOF-1-TM,,Co(NO3)2·6H2O,,1.5 mmol,1.5,mmol,nan,,,,,nan,,,,,"2,3,5,6-tetramethylterephthalic acid",TM,1.5 mmol,1.5,mmol,"1,4-diazabicyclo[2.2.2]octane",DABCO,1.25 mmol,1.25,mmol,,,,,,triethylamine,,350 μL,,,,,,,,"N,N-dimethylformamide",DMF,15 mL + 15 mL,30.0,,,,,25,room temperature (RT),4.0,4 h,,"stirred, 200 rpm","DMF, MeOH",3× each,150 °C under vacuum for 18 h,150.0,18.0,,,,,tetragonal pillared-layer (DMOF-1 topology),,3.5,950.0,not_reported,not_reported,,,10.1021/acs.inorgchem.8b03202,ok,
10.1021/acs.inorgchem.8b03202,downloaded\10.1021_acs.inorgchem.8b03202.pdf,SI downloaded\10.1021_acs.inorgchem.8b03202_SI.pdf,mof_json_store\10.1021_acs.inorgchem.8b03202\raw_output.json,mof_json_store\10.1021_acs.inorgchem.8b03202\synthesis_017.json,yes,"Functionalized ZnBD attempts (DM, NH2, TM, ADC) yielded DMOF-1; NiBD and CuBD not obtained at RT (SI).",DMOF-1-ADC,,Zn(CH3COO)2,,1.5 mmol,1.5,mmol,nan,,,,,nan,,,,,"9,10-anthracenedicarboxylic acid",ADC,1.5 mmol,1.5,mmol,"1,4-diazabicyclo[2.2.2]octane",DABCO,1.25 mmol,1.25,mmol,,,,,,triethylamine,,350 μL,,,,,,,,"N,N-dimethylformamide",DMF,15 mL + 15 mL,30.0,,,,,25,room temperature (RT),4.0,4 h,,"stirred, 200 rpm","DMF, MeOH",3× each,150 °C under vacuum for 18 h,150.0,18.0,,,,,tetragonal pillared-layer (DMOF-1 topology),,3.75,732.0,not_reported,not_reported,,,10.1021/acs.inorgchem.8b03202,ok,
10.1021/acs.inorgchem.8b03202,downloaded\10.1021_acs.inorgchem.8b03202.pdf,SI downloaded\10.1021_acs.inorgchem.8b03202_SI.pdf,mof_json_store\10.1021_acs.inorgchem.8b03202\raw_output.json,mof_json_store\10.1021_acs.inorgchem.8b03202\synthesis_018.json,yes,"Functionalized ZnBD attempts (DM, NH2, TM, ADC) yielded DMOF-1; NiBD and CuBD not obtained at RT (SI).",DMOF-1,,Zn(NO3)2·4H2O,,1.5 mmol,1.5,mmol,nan,,,,,nan,,,,,terephthalic acid,BDC,1.5 mmol,1.5,mmol,"1,4-diazabicyclo[2.2.2]octane",DABCO,1.25 mmol,1.25,mmol,,,,,,triethylamine,,350 μL,,,,,,,,acetonitrile,MeCN,15 mL + 15 mL,30.0,,,,,25,room temperature (RT),4.0,4 h,,"stirred, 200 rpm","DMF, MeOH",3× each,150 °C under vacuum for 18 h,150.0,18.0,,,,,Zn2 paddle-wheel layers pillared by DABCO (tetragonal),,7.5,2119.0,not_reported,not_reported,,,10.1021/acs.inorgchem.8b03202,ok,
10.1021/acs.inorgchem.8b03202,downloaded\10.1021_acs.inorgchem.8b03202.pdf,SI downloaded\10.1021_acs.inorgchem.8b03202_SI.pdf,mof_json_store\10.1021_acs.inorgchem.8b03202\raw_output.json,mof_json_store\10.1021_acs.inorgchem.8b03202\synthesis_019.json,yes,"Functionalized ZnBD attempts (DM, NH2, TM, ADC) yielded DMOF-1; NiBD and CuBD not obtained at RT (SI).",DMOF-1,,Cd(CH3COO)2·2H2O,,1.5 mmol,1.5,mmol,nan,,,,,nan,,,,,terephthalic acid,BDC,1.5 mmol,1.5,mmol,"1,4-diazabicyclo[2.2.2]octane",DABCO,1.25 mmol,1.25,mmol,,,,,,triethylamine,,350 μL,,,,,,,,methanol,MeOH,15 mL + 15 mL,30.0,,,,,25,room temperature (RT),4.0,4 h,,"stirred, 200 rpm","DMF, MeOH",3× each,150 °C under vacuum for 18 h,150.0,18.0,,,,,Zn2 paddle-wheel layers pillared by DABCO (tetragonal),,7.5,2113.0,not_reported,not_reported,,,10.1021/acs.inorgchem.8b03202,ok,
10.1021/acs.inorgchem.8b03202,downloaded\10.1021_acs.inorgchem.8b03202.pdf,SI downloaded\10.1021_acs.inorgchem.8b03202_SI.pdf,mof_json_store\10.1021_acs.inorgchem.8b03202\raw_output.json,mof_json_store\10.1021_acs.inorgchem.8b03202\synthesis_020.json,yes,"Functionalized ZnBD attempts (DM, NH2, TM, ADC) yielded DMOF-1; NiBD and CuBD not obtained at RT (SI).",DMOF-1-DM,,Hg(CH3COO)2,,1.5 mmol,1.5,mmol,nan,,,,,nan,,,,,"2,5-dimethylterephthalic acid",DM,1.5 mmol,1.5,mmol,"1,4-diazabicyclo[2.2.2]octane",DABCO,1.25 mmol,1.25,mmol,,,,,,triethylamine,,350 μL,,,,,,,,"N,N-dimethylformamide",DMF,15 mL + 15 mL,30.0,,,,,25,room temperature (RT),4.0,4 h,,"stirred, 200 rpm","DMF, MeOH",3× each,150 °C under vacuum for 18 h,150.0,18.0,,,,,tetragonal pillared-layer (DMOF-1 topology),,5.8,1272.0,not_reported,not_reported,,,10.1021/acs.inorgchem.8b03202,ok,
10.1039/d2ta00603k,downloaded\10.1039_d2ta00603k.pdf,SI downloaded\10.1039_d2ta00603k_SI.pdf,mof_json_store\10.1039_d2ta00603k\raw_output.json,mof_json_store\10.1039_d2ta00603k\synthesis_001.json,no,,MUV-10,,CoCl2,,0.6 mmol (66.5 mg),0.6,mmol,nan,Ti(OiPr)4,0.6 mmol (177.5 µL),0.6,mmol,nan,,,,,"benzene-1,3,5-tricarboxylic acid",BTC,0.9 mmol (189.3 mg),0.9,mmol,,,,,,,,,,,,,,,,,,,,,"N,N-dimethylformamide",DMF,9.6 mL,9.6,acetic acid,AcOH,2.2 mL,2.2,120.0,120 °C,24.0,24 h,25 mL Pyrex jar,static,"DMF, MeOH",DMF x2; MeOH x3,Soxhlet in boiling MeOH ~24 h; then evacuated at 120 °C for 24 h,120.0,24.0,,,2970 ± 1215 nm,,"Ti2Ca2(μ3-O)2 8,3-connected SBU",,,1040.0,not_reported,not_reported,,,10.1039/d2ta00603k,ok,
10.1039/d2ta00603k,downloaded\10.1039_d2ta00603k.pdf,SI downloaded\10.1039_d2ta00603k_SI.pdf,mof_json_store\10.1039_d2ta00603k\raw_output.json,mof_json_store\10.1039_d2ta00603k\synthesis_002.json,no,,MUV-10,,Cu(NO3)2·6H2O,,0.6 mmol (66.5 mg),0.6,mmol,nan,Ti(OiPr)4,0.6 mmol (177.5 µL),0.6,mmol,nan,,,,,"benzene-1,3,5-tricarboxylic acid",BTC,0.9 mmol (189.3 mg),0.9,mmol,,,,,,,,,,,5-nitroisophthalic acid,Iso-NO2,1 equiv vs linker (≈0.9 mmol),0.9,mmol,5-fluoroisophthalic acid,Iso-F,1 equiv vs linker (≈0.9 mmol),0.9,mmol,"N,N-dimethylformamide",DMF,9.6 mL,9.6,acetic acid,AcOH,2.2 mL,2.2,120.0,120 °C,24.0,24 h,25 mL Pyrex jar,static,"DMF, MeOH",DMF x2; MeOH x3,Soxhlet in boiling MeOH ~24 h; then evacuated at 120 °C for 24 h,120.0,24.0,,,149 ± 35 nm,,"Ti2Ca2(μ3-O)2 8,3-connected SBU",,,1249.0,not_reported,not_reported,,,10.1039/d2ta00603k,ok,
10.1039/d2ta00603k,downloaded\10.1039_d2ta00603k.pdf,SI downloaded\10.1039_d2ta00603k_SI.pdf,mof_json_store\10.1039_d2ta00603k\raw_output.json,mof_json_store\10.1039_d2ta00603k\synthesis_003.json,no,,MUV-10,,Zn(NO3)2·6H2O,,0.6 mmol (66.5 mg),0.6,mmol,nan,Ti(OiPr)4,0.6 mmol (177.5 µL),0.6,mmol,nan,,,,,"benzene-1,3,5-tricarboxylic acid",BTC,0.9 mmol (189.3 mg),0.9,mmol,,,,,,,,,,,5-nitroisophthalic acid,Iso-NO2,1 equiv vs linker (≈0.9 mmol),0.9,mmol,5-hydroxyisophthalic acid,Iso-OH,1 equiv vs linker (≈0.9 mmol),0.9,mmol,"N,N-dimethylformamide",DMF,9.6 mL,9.6,acetic acid,AcOH,2.2 mL,2.2,120.0,120 °C,24.0,24 h,25 mL Pyrex jar,static,"DMF, MeOH",DMF x2; MeOH x3,Soxhlet in boiling MeOH ~24 h; then evacuated at 120 °C for 24 h,120.0,24.0,,,259 ± 37 nm,,"Ti2Ca2(μ3-O)2 8,3-connected SBU",,,1123.0,not_reported,not_reported,,,10.1039/d2ta00603k,ok,
10.1039/d2ta00603k,downloaded\10.1039_d2ta00603k.pdf,SI downloaded\10.1039_d2ta00603k_SI.pdf,mof_json_store\10.1039_d2ta00603k\raw_output.json,mof_json_store\10.1039_d2ta00603k\synthesis_004.json,no,,MUV-10,,Cd(NO3)2·6H2O,,0.6 mmol (66.5 mg),0.6,mmol,nan,Ti(OiPr)4,0.6 mmol (177.5 µL),0.6,mmol,nan,,,,,"benzene-1,3,5-tricarboxylic acid",BTC,0.9 mmol (189.3 mg),0.9,mmol,,,,,,,,,,,5-nitroisophthalic acid,Iso-NO2,1 equiv vs linker (≈0.9 mmol),0.9,mmol,5-tert-butylisophthalic acid,Iso-tBu,1 equiv vs linker (≈0.9 mmol),0.9,mmol,"N,N-dimethylformamide",DMF,9.6 mL,9.6,acetic acid,AcOH,2.2 mL,2.2,120.0,120 °C,24.0,24 h,25 mL Pyrex jar,static,"DMF, MeOH",DMF x2; MeOH x3,Soxhlet in boiling MeOH ~24 h; then evacuated at 120 °C for 24 h,120.0,24.0,,,114 ± 25 nm,,"Ti2Ca2(μ3-O)2 8,3-connected SBU",,,1168.0,not_reported,not_reported,,,10.1039/d2ta00603k,ok,
10.1039/d2ta00603k,downloaded\10.1039_d2ta00603k.pdf,SI downloaded\10.1039_d2ta00603k_SI.pdf,mof_json_store\10.1039_d2ta00603k\raw_output.json,mof_json_store\10.1039_d2ta00603k\synthesis_005.json,no,,MUV-10,,Ni(NO3)2·6H2O,,0.6 mmol (66.5 mg),0.6,mmol,nan,Ti(OiPr)4,0.6 mmol (177.5 µL),0.6,mmol,nan,,,,,"benzene-1,3,5-tricarboxylic acid",BTC,0.9 mmol (189.3 mg),0.9,mmol,,,,,,,,,,,5-nitroisophthalic acid,Iso-NO2,1 equiv vs linker (≈0.9 mmol),0.9,mmol,5-aminoisophthalic acid,Iso-NH2,1 equiv vs linker (≈0.9 mmol),0.9,mmol,"N,N-dimethylformamide",DMF,9.6 mL,9.6,acetic acid,AcOH,2.2 mL,2.2,120.0,120 °C,24.0,24 h,25 mL Pyrex jar,static,"DMF, MeOH",DMF x2; MeOH x3,Soxhlet in boiling MeOH ~24 h; then evacuated at 120 °C for 24 h,120.0,24.0,,,147 ± 33 nm,,"Ti2Ca2(μ3-O)2 8,3-connected SBU",,,1124.0,not_reported,not_reported,,,10.1039/d2ta00603k,ok,
10.1039/d2ta00603k,downloaded\10.1039_d2ta00603k.pdf,SI downloaded\10.1039_d2ta00603k_SI.pdf,mof_json_store\10.1039_d2ta00603k\raw_output.json,mof_json_store\10.1039_d2ta00603k\synthesis_006.json,no,,MUV-10,,Zn(NO3)2·6H2O,,0.6 mmol (66.5 mg),0.6,mmol,nan,Ti(OiPr)4,0.6 mmol (177.5 µL),0.6,mmol,nan,,,,,"benzene-1,3,5-tricarboxylic acid",BTC,0.9 mmol (189.3 mg),0.9,mmol,,,,,,,,,,,5-fluoroisophthalic acid,Iso-F,1 equiv vs linker (≈0.9 mmol),0.9,mmol,5-hydroxyisophthalic acid,Iso-OH,1 equiv vs linker (≈0.9 mmol),0.9,mmol,"N,N-dimethylformamide",DMF,9.6 mL,9.6,acetic acid,AcOH,2.2 mL,2.2,120.0,120 °C,24.0,24 h,25 mL Pyrex jar,static,"DMF, MeOH",DMF x2; MeOH x3,Soxhlet in boiling MeOH ~24 h; then evacuated at 120 °C for 24 h,120.0,24.0,,,550 ± 138 nm,,"Ti2Ca2(μ3-O)2 8,3-connected SBU",,,1164.0,not_reported,not_reported,,,10.1039/d2ta00603k,ok,
10.1039/d2ta00603k,downloaded\10.1039_d2ta00603k.pdf,SI downloaded\10.1039_d2ta00603k_SI.pdf,mof_json_store\10.1039_d2ta00603k\raw_output.json,mof_json_store\10.1039_d2ta00603k\synthesis_007.json,no,,MUV-10,,Zn(CH3COO)2·2H2O,,0.6 mmol (66.5 mg),0.6,mmol,nan,Ti(OiPr)4,0.6 mmol (177.5 µL),0.6,mmol,nan,,,,,"benzene-1,3,5-tricarboxylic acid",BTC,0.9 mmol (189.3 mg),0.9,mmol,,,,,,,,,,,5-fluoroisophthalic acid,Iso-F,1 equiv vs linker (≈0.9 mmol),0.9,mmol,5-tert-butylisophthalic acid,Iso-tBu,1 equiv vs linker (≈0.9 mmol),0.9,mmol,"N,N-dimethylformamide",DMF,9.6 mL,9.6,acetic acid,AcOH,2.2 mL,2.2,120.0,120 °C,24.0,24 h,25 mL Pyrex jar,static,"DMF, MeOH",DMF x2; MeOH x3,Soxhlet in boiling MeOH ~24 h; then evacuated at 120 °C for 24 h,120.0,24.0,,,316 ± 147 nm,,"Ti2Ca2(μ3-O)2 8,3-connected SBU",,,736.0,not_reported,not_reported,,,10.1039/d2ta00603k,ok,
10.1039/d2ta00603k,downloaded\10.1039_d2ta00603k.pdf,SI downloaded\10.1039_d2ta00603k_SI.pdf,mof_json_store\10.1039_d2ta00603k\raw_output.json,mof_json_store\10.1039_d2ta00603k\synthesis_008.json,no,,MUV-10,,Zn(CH3COO)2·2H2O,,0.6 mmol (66.5 mg),0.6,mmol,nan,Ti(OiPr)4,0.6 mmol (177.5 µL),0.6,mmol,nan,,,,,"benzene-1,3,5-tricarboxylic acid",BTC,0.9 mmol (189.3 mg),0.9,mmol,,,,,,,,,,,5-fluoroisophthalic acid,Iso-F,1 equiv vs linker (≈0.9 mmol),0.9,mmol,5-aminoisophthalic acid,Iso-NH2,1 equiv vs linker (≈0.9 mmol),0.9,mmol,"N,N-dimethylformamide",DMF,9.6 mL,9.6,acetic acid,AcOH,2.2 mL,2.2,120.0,120 °C,24.0,24 h,25 mL Pyrex jar,static,"DMF, MeOH",DMF x2; MeOH x3,Soxhlet in boiling MeOH ~24 h; then evacuated at 120 °C for 24 h,120.0,24.0,,,312 ± 81 nm,,"Ti2Ca2(μ3-O)2 8,3-connected SBU",,,1314.0,not_reported,not_reported,,,10.1039/d2ta00603k,ok,
10.1039/d2ta00603k,downloaded\10.1039_d2ta00603k.pdf,SI downloaded\10.1039_d2ta00603k_SI.pdf,mof_json_store\10.1039_d2ta00603k\raw_output.json,mof_json_store\10.1039_d2ta00603k\synthesis_009.json,no,,MUV-10,,Zn(CH3COO)2·2H2O,,0.6 mmol (66.5 mg),0.6,mmol,nan,Ti(OiPr)4,0.6 mmol (177.5 µL),0.6,mmol,nan,,,,,"benzene-1,3,5-tricarboxylic acid",BTC,0.9 mmol (189.3 mg),0.9,mmol,,,,,,,,,,,5-tert-butylisophthalic acid,Iso-tBu,1 equiv vs linker (≈0.9 mmol),0.9,mmol,5-hydroxyisophthalic acid,Iso-OH,1 equiv vs linker (≈0.9 mmol),0.9,mmol,"N,N-dimethylformamide",DMF,9.6 mL,9.6,acetic acid,AcOH,2.2 mL,2.2,120.0,120 °C,24.0,24 h,25 mL Pyrex jar,static,"DMF, MeOH",DMF x2; MeOH x3,Soxhlet in boiling MeOH ~24 h; then evacuated at 120 °C for 24 h,120.0,24.0,,,624 ± 109 nm,,"Ti2Ca2(μ3-O)2 8,3-connected SBU",,,518.0,not_reported,not_reported,,,10.1039/d2ta00603k,ok,
10.1039/d2ta00603k,downloaded\10.1039_d2ta00603k.pdf,SI downloaded\10.1039_d2ta00603k_SI.pdf,mof_json_store\10.1039_d2ta00603k\raw_output.json,mof_json_store\10.1039_d2ta00603k\synthesis_010.json,no,,MUV-10,,Zn(CH3COO)2·2H2O,,0.6 mmol (66.5 mg),0.6,mmol,nan,Ti(OiPr)4,0.6 mmol (177.5 µL),0.6,mmol,nan,,,,,"benzene-1,3,5-tricarboxylic acid",BTC,0.9 mmol (189.3 mg),0.9,mmol,,,,,,,,,,,5-aminoisophthalic acid,Iso-NH2,1 equiv vs linker (≈0.9 mmol),0.9,mmol,5-hydroxyisophthalic acid,Iso-OH,1 equiv vs linker (≈0.9 mmol),0.9,mmol,"N,N-dimethylformamide",DMF,9.6 mL,9.6,acetic acid,AcOH,2.2 mL,2.2,120.0,120 °C,24.0,24 h,25 mL Pyrex jar,static,"DMF, MeOH",DMF x2; MeOH x3,Soxhlet in boiling MeOH ~24 h; then evacuated at 120 °C for 24 h,120.0,24.0,,,524 ± 129 nm,,"Ti2Ca2(μ3-O)2 8,3-connected SBU",,,1116.0,not_reported,not_reported,,,10.1039/d2ta00603k,ok,
10.1039/d2ta00603k,downloaded\10.1039_d2ta00603k.pdf,SI downloaded\10.1039_d2ta00603k_SI.pdf,mof_json_store\10.1039_d2ta00603k\raw_output.json,mof_json_store\10.1039_d2ta00603k\synthesis_011.json,no,,MUV-10,,Zn(CH3COO)2·2H2O,,0.6 mmol (66.5 mg),0.6,mmol,nan,Ti(OiPr)4,0.6 mmol (177.5 µL),0.6,mmol,nan,,,,,"benzene-1,3,5-tricarboxylic acid",BTC,0.9 mmol (189.3 mg),0.9,mmol,,,,,,,,,,,5-aminoisophthalic acid,Iso-NH2,1 equiv vs linker (≈0.9 mmol),0.9,mmol,5-tert-butylisophthalic acid,Iso-tBu,1 equiv vs linker (≈0.9 mmol),0.9,mmol,"N,N-dimethylformamide",DMF,9.6 mL,9.6,acetic acid,AcOH,2.2 mL,2.2,120.0,120 °C,24.0,24 h,25 mL Pyrex jar,static,"DMF, MeOH",DMF x2; MeOH x3,Soxhlet in boiling MeOH ~24 h; then evacuated at 120 °C for 24 h,120.0,24.0,,,366 ± 91 nm,,"Ti2Ca2(μ3-O)2 8,3-connected SBU",,,1030.0,not_reported,not_reported,,,10.1039/d2ta00603k,ok,
10.1039/d2ta00603k,downloaded\10.1039_d2ta00603k.pdf,SI downloaded\10.1039_d2ta00603k_SI.pdf,mof_json_store\10.1039_d2ta00603k\raw_output.json,mof_json_store\10.1039_d2ta00603k\synthesis_012.json,no,,MUV-10,,Co(CH3COO)2·4H2O,,0.6 mmol (66.5 mg),0.6,mmol,nan,Ti(OiPr)4,0.6 mmol (177.5 µL),0.6,mmol,nan,,,,,"benzene-1,3,5-tricarboxylic acid",BTC,0.9 mmol (189.3 mg),0.9,mmol,,,,,,,,,,,5-hydroxyisophthalic acid,Iso-OH,1 equiv vs linker (≈0.9 mmol),0.9,mmol,5-tert-butylisophthalic acid,Iso-tBu,1 equiv vs linker (≈0.9 mmol),0.9,mmol,"N,N-dimethylformamide",DMF,9.6 mL,9.6,acetic acid,AcOH,2.2 mL,2.2,120.0,120 °C,24.0,24 h,25 mL Pyrex jar,static,"DMF, MeOH",DMF x2; MeOH x3,Soxhlet in boiling MeOH ~24 h; then evacuated at 120 °C for 24 h,120.0,24.0,,,624 ± 109 nm,,"Ti2Ca2(μ3-O)2 8,3-connected SBU",,,518.0,not_reported,not_reported,,,10.1039/d2ta00603k,ok,
10.1039/d2ta00603k,downloaded\10.1039_d2ta00603k.pdf,SI downloaded\10.1039_d2ta00603k_SI.pdf,mof_json_store\10.1039_d2ta00603k\raw_output.json,mof_json_store\10.1039_d2ta00603k\synthesis_013.json,no,,MUV-10,,Co(CH3COO)2·4H2O,,0.6 mmol (66.5 mg),0.6,mmol,nan,Ti(OiPr)4,0.6 mmol (177.5 µL),0.6,mmol,nan,,,,,"benzene-1,3,5-tricarboxylic acid",BTC,0.9 mmol (189.3 mg),0.9,mmol,,,,,,,,,,,5-hydroxyisophthalic acid,Iso-OH,1 equiv vs linker (≈0.9 mmol),0.9,mmol,5-aminoisophthalic acid,Iso-NH2,1 equiv vs linker (≈0.9 mmol),0.9,mmol,"N,N-dimethylformamide",DMF,9.6 mL,9.6,acetic acid,AcOH,2.2 mL,2.2,120.0,120 °C,24.0,24 h,25 mL Pyrex jar,static,"DMF, MeOH",DMF x2; MeOH x3,Soxhlet in boiling MeOH ~24 h; then evacuated at 120 °C for 24 h,120.0,24.0,,,524 ± 129 nm,,"Ti2Ca2(μ3-O)2 8,3-connected SBU",,,1116.0,not_reported,not_reported,,,10.1039/d2ta00603k,ok,
10.1039/d2ta00603k,downloaded\10.1039_d2ta00603k.pdf,SI downloaded\10.1039_d2ta00603k_SI.pdf,mof_json_store\10.1039_d2ta00603k\raw_output.json,mof_json_store\10.1039_d2ta00603k\synthesis_014.json,no,,MUV-10,,Ni(CH3COO)2·4H2O,,0.6 mmol (66.5 mg),0.6,mmol,nan,Ti(OiPr)4,0.6 mmol (177.5 µL),0.6,mmol,nan,,,,,"benzene-1,3,5-tricarboxylic acid",BTC,0.9 mmol (189.3 mg),0.9,mmol,,,,,,,,,,,5-aminoisophthalic acid,Iso-NH2,1 equiv vs linker (≈0.9 mmol),0.9,mmol,5-tert-butylisophthalic acid,Iso-tBu,1 equiv vs linker (≈0.9 mmol),0.9,mmol,"N,N-dimethylformamide",DMF,9.6 mL,9.6,acetic acid,AcOH,2.2 mL,2.2,120.0,120 °C,24.0,24 h,25 mL Pyrex jar,static,"DMF, MeOH",DMF x2; MeOH x3,Soxhlet in boiling MeOH ~24 h; then evacuated at 120 °C for 24 h,120.0,24.0,,,366 ± 91 nm,,"Ti2Ca2(μ3-O)2 8,3-connected SBU",,,1030.0,not_reported,not_reported,,,10.1039/d2ta00603k,ok,
10.1039/d2ta00603k,downloaded\10.1039_d2ta00603k.pdf,SI downloaded\10.1039_d2ta00603k_SI.pdf,mof_json_store\10.1039_d2ta00603k\raw_output.json,mof_json_store\10.1039_d2ta00603k\synthesis_015.json,no,,"MUV-10 (tri-modulated: F + NO2 + OH, 0.5 equiv each)",,Ni(CH3COO)2·4H2O,,0.6 mmol (66.5 mg),0.6,mmol,nan,Ti(OiPr)4,0.6 mmol (177.5 µL),0.6,mmol,nan,,,,,"benzene-1,3,5-tricarboxylic acid",BTC,0.9 mmol (189.3 mg),0.9,mmol,,,,,,,,,,,5-fluoroisophthalic acid,Iso-F,0.5 equiv vs linker (≈0.45 mmol),0.45,mmol,5-nitroisophthalic acid,Iso-NO2,0.5 equiv vs linker (≈0.45 mmol),0.45,mmol,"N,N-dimethylformamide",DMF,9.6 mL,9.6,acetic acid,AcOH,2.2 mL,2.2,120.0,120 °C,24.0,24 h,25 mL Pyrex jar,static,"DMF, MeOH",DMF x2; MeOH x3,Soxhlet in boiling MeOH ~24 h; then evacuated at 120 °C for 24 h,120.0,24.0,,,225 ± 75 nm,,"Ti2Ca2(μ3-O)2 8,3-connected SBU",,,1080.0,not_reported,not_reported,,,10.1039/d2ta00603k,ok,
10.1039/d2ta00603k,downloaded\10.1039_d2ta00603k.pdf,SI downloaded\10.1039_d2ta00603k_SI.pdf,mof_json_store\10.1039_d2ta00603k\raw_output.json,mof_json_store\10.1039_d2ta00603k\synthesis_016.json,no,,"MUV-10 (tri-modulated: F + NO2 + OH, 1.0 equiv each)",,Zn(NO3)2·6H2O,,0.6 mmol (66.5 mg),0.6,mmol,nan,Ti(OiPr)4,0.6 mmol (177.5 µL),0.6,mmol,nan,,,,,"benzene-1,3,5-tricarboxylic acid",BTC,0.9 mmol (189.3 mg),0.9,mmol,,,,,,,,,,,5-fluoroisophthalic acid,Iso-F,1 equiv vs linker (≈0.9 mmol),0.9,mmol,5-nitroisophthalic acid,Iso-NO2,1 equiv vs linker (≈0.9 mmol),0.9,mmol,"N,N-dimethylformamide",DMF,9.6 mL,9.6,acetic acid,AcOH,2.2 mL,2.2,120.0,120 °C,24.0,24 h,25 mL Pyrex jar,static,"DMF, MeOH",DMF x2; MeOH x3,Soxhlet in boiling MeOH ~24 h; then evacuated at 120 °C for 24 h,120.0,24.0,,,112 ± 33 nm,,"Ti2Ca2(μ3-O)2 8,3-connected SBU",,,1164.0,not_reported,not_reported,,,10.1039/d2ta00603k,ok,
10.1039/d2ta00603k,downloaded\10.1039_d2ta00603k.pdf,SI downloaded\10.1039_d2ta00603k_SI.pdf,mof_json_store\10.1039_d2ta00603k\raw_output.json,mof_json_store\10.1039_d2ta00603k\synthesis_017.json,no,,MUV-10 (tetra-modulated: F + NO2 + OH + NH2),,Zn(ClO4)2·6H2O,,0.6 mmol (66.5 mg),0.6,mmol,nan,Ti(OiPr)4,0.6 mmol (177.5 µL),0.6,mmol,nan,,,,,"benzene-1,3,5-tricarboxylic acid",BTC,0.9 mmol (189.3 mg),0.9,mmol,,,,,,,,,,,5-fluoroisophthalic acid,Iso-F,1 equiv vs linker (≈0.9 mmol),0.9,mmol,5-nitroisophthalic acid,Iso-NO2,1 equiv vs linker (≈0.9 mmol),0.9,mmol,"N,N-dimethylformamide",DMF,9.6 mL,9.6,acetic acid,AcOH,2.2 mL,2.2,120.0,120 °C,24.0,24 h,25 mL Pyrex jar,static,"DMF, MeOH",DMF x2; MeOH x3,Soxhlet in boiling MeOH ~24 h; then evacuated at 120 °C for 24 h,120.0,24.0,,,89 ± 20 nm,,"Ti2Ca2(μ3-O)2 8,3-connected SBU",,,1206.0,not_reported,not_reported,,,10.1039/d2ta00603k,ok,
10.1039/d2ta00603k,downloaded\10.1039_d2ta00603k.pdf,SI downloaded\10.1039_d2ta00603k_SI.pdf,mof_json_store\10.1039_d2ta00603k\raw_output.json,mof_json_store\10.1039_d2ta00603k\synthesis_018.json,no,,MUV-10 (penta-modulated: F + NO2 + OH + NH2 + tBu),,Cd(NO3)2·4H2O,,0.6 mmol (66.5 mg),0.6,mmol,nan,Ti(OiPr)4,0.6 mmol (177.5 µL),0.6,mmol,nan,,,,,"benzene-1,3,5-tricarboxylic acid",BTC,0.9 mmol (189.3 mg),0.9,mmol,,,,,,,,,,,5-fluoroisophthalic acid,Iso-F,1 equiv vs linker (≈0.9 mmol),0.9,mmol,5-nitroisophthalic acid,Iso-NO2,1 equiv vs linker (≈0.9 mmol),0.9,mmol,"N,N-dimethylformamide",DMF,9.6 mL,9.6,acetic acid,AcOH,2.2 mL,2.2,120.0,120 °C,24.0,24 h,25 mL Pyrex jar,static,"DMF, MeOH",DMF x2; MeOH x3,Soxhlet in boiling MeOH ~24 h; then evacuated at 120 °C for 24 h,120.0,24.0,,,48 ± 17 nm,,"Ti2Ca2(μ3-O)2 8,3-connected SBU",,,1148.0,not_reported,not_reported,,,10.1039/d2ta00603k,ok,
10.1002/adfm.202102868,downloaded\10.1002_adfm.202102868.pdf,SI downloaded\10.1002_adfm.202102868_SI.pdf,mof_json_store\10.1002_adfm.202102868\raw_output.json,mof_json_store\10.1002_adfm.202102868\synthesis_001.json,yes,HPU-20 shows no mesopore and crystalline structure,UiO-66(Hf),,Cd(NO3)2·4H2O,,160 mg,0.614249,mmol,nan,,,,,nan,,,,,terephthalic acid,BDC,83 mg,83.0,mg,,,,,,,,,,,acetic acid,AcOH,1 mL,1.0,mL,,,,,,"N,N-dimethylformamide",DMF,18 mL,18.0,,,,,123.0,123 °C,24.0,24 h,Teflon-lined autoclave,static,"MeOH, then DCM",MeOH 3 days with daily refresh; DCM 3 days with daily refresh,80 °C under dynamic vacuum for 12 h,80.0,12.0,white microcrystalline powder,,,,Hf6O4(OH)4 12-connected SBU,,,,not_reported,not_reported,,,10.1002/adfm.202102868,ok,
10.1002/adfm.202102868,downloaded\10.1002_adfm.202102868.pdf,SI downloaded\10.1002_adfm.202102868_SI.pdf,mof_json_store\10.1002_adfm.202102868\raw_output.json,mof_json_store\10.1002_adfm.202102868\synthesis_002.json,yes,HPU-20 shows no mesopore and crystalline structure,UiO-66(Hf) HPU-1,,Cd(NO3)2·4H2O,,160 mg,0.614249,mmol,nan,,,,,nan,,,,,terephthalic acid,BDC,83 mg,83.0,mg,,,,,,,,,,,acetic acid,AcOH,1 mL,1.0,mL,water,H2O,1 mL,1.0,mL,"N,N-dimethylformamide",DMF,18 mL,18.0,,,,,123.0,123 °C,24.0,24 h,Teflon-lined autoclave,static,"MeOH, then DCM",MeOH 3 days with daily refresh; DCM 3 days with daily refresh,80 °C under dynamic vacuum for 12 h,80.0,12.0,,,,,Hf6O4(OH)4 12-connected SBU,,15.0,512.0,not_reported,not_reported,,,10.1002/adfm.202102868,ok,
10.1002/adfm.202102868,downloaded\10.1002_adfm.202102868.pdf,SI downloaded\10.1002_adfm.202102868_SI.pdf,mof_json_store\10.1002_adfm.202102868\raw_output.json,mof_json_store\10.1002_adfm.202102868\synthesis_003.json,yes,HPU-20 shows no mesopore and crystalline structure,UiO-66(Hf) HPU-1.5,,Zn(ClO4)2·6H2O,,160 mg,0.547248,mmol,nan,,,,,nan,,,,,terephthalic acid,BDC,83 mg,83.0,mg,,,,,,,,,,,acetic acid,AcOH,1 mL,1.0,mL,water,H2O,1.5 mL,1.5,mL,"N,N-dimethylformamide",DMF,18 mL,18.0,,,,,123.0,123 °C,24.0,24 h,Teflon-lined autoclave,static,"MeOH, then DCM",MeOH 3 days with daily refresh; DCM 3 days with daily refresh,80 °C under dynamic vacuum for 12 h,80.0,12.0,,,,,Hf6O4(OH)4 12-connected SBU,,,817.0,not_reported,not_reported,,,10.1002/adfm.202102868,ok,
10.1002/adfm.202102868,downloaded\10.1002_adfm.202102868.pdf,SI downloaded\10.1002_adfm.202102868_SI.pdf,mof_json_store\10.1002_adfm.202102868\raw_output.json,mof_json_store\10.1002_adfm.202102868\synthesis_004.json,yes,HPU-20 shows no mesopore and crystalline structure,UiO-66(Hf) HPU-2,,Cd(NO3)2·4H2O,,160 mg,0.614249,mmol,nan,,,,,nan,,,,,terephthalic acid,BDC,83 mg,83.0,mg,,,,,,,,,,,acetic acid,AcOH,1 mL,1.0,mL,water,H2O,2 mL,2.0,mL,"N,N-dimethylformamide",DMF,18 mL,18.0,,,,,123.0,123 °C,24.0,24 h,Teflon-lined autoclave,static,"MeOH, then DCM",MeOH 3 days with daily refresh; DCM 3 days with daily refresh,80 °C under dynamic vacuum for 12 h,80.0,12.0,,,,,Hf6O4(OH)4 12-connected SBU,,,427.0,not_reported,not_reported,,,10.1002/adfm.202102868,ok,
10.1002/adfm.202102868,downloaded\10.1002_adfm.202102868.pdf,SI downloaded\10.1002_adfm.202102868_SI.pdf,mof_json_store\10.1002_adfm.202102868\raw_output.json,mof_json_store\10.1002_adfm.202102868\synthesis_005.json,yes,HPU-20 shows no mesopore and crystalline structure,UiO-66(Hf) HPU-3,,Ni(SO4)·6H2O,,160 mg,0.875045,mmol,nan,,,,,nan,,,,,terephthalic acid,BDC,83 mg,83.0,mg,,,,,,,,,,,acetic acid,AcOH,1 mL,1.0,mL,water,H2O,3 mL,3.0,mL,"N,N-dimethylformamide",DMF,18 mL,18.0,,,,,123.0,123 °C,24.0,24 h,Teflon-lined autoclave,static,"MeOH, then DCM",MeOH 3 days with daily refresh; DCM 3 days with daily refresh,80 °C under dynamic vacuum for 12 h,80.0,12.0,,,,,Hf6O4(OH)4 12-connected SBU,,,644.0,not_reported,not_reported,,,10.1002/adfm.202102868,ok,
