Repository: zzhenglab/MOFinder

# MOFinder

MOFinder extracts MOF synthesis information from the literature, reconstructs evidence-supported negative reaction records, and prepares datasets for synthesis-outcome prediction.
[Web application](https://mofinder.chemistry.wustl.edu/) | [Demos](Demo/README.md) | [Source code](docs/source_to_code.md) | [Workflow guide](docs/workflow.md) | [Model evaluation](docs/evaluation.md)

## Quick start

The workflow runs through Python commands. Python 3.10 or newer is required. Clone the repository and initialize its related applications:

```bash
git clone --recurse-submodules https://github.com/zzhenglab/MOFinder.git
cd MOFinder
```

Start with the two offline demonstrations:

```bash

File: mof_extraction_1_2.csv (part 199 of 305)
doi,main_pdf,si_pdf,raw_output,parsed_json,article_trial_or_failure,article_trial_or_failure_notes,mof_name,crystal_code,metal_1,metal_1_abbr,metal_1_amount_text,metal_1_amount_value,metal_1_amount_unit,metal_2,metal_2_abbr,metal_2_amount_text,metal_2_amount_value,metal_2_amount_unit,metal_3,metal_3_abbr,metal_3_amount_text,metal_3_amount_value,metal_3_amount_unit,linker_1,linker_1_abbr,linker_1_amount_text,linker_1_amount_value,linker_1_amount_unit,linker_2,linker_2_abbr,linker_2_amount_text,linker_2_amount_value,linker_2_amount_unit,linker_3,linker_3_abbr,linker_3_amount_text,linker_3_amount_value,linker_3_amount_unit,modulator_1,modulator_1_abbr,modulator_1_amount_text,modulator_1_amount_value,modulator_1_amount_unit,modulator_2,modulator_2_abbr,modulator_2_amount_text,modulator_2_amount_value,modulator_2_amount_unit,solvent_main,solvent_main_abbr,solvent_main_amount_text,solvent_main_ml,solvent_secondary,solvent_secondary_abbr,solvent_secondary_amount_text,solvent_secondary_ml,temperature_c,temperature_c_text,time_h,time_text,vessel_type,stirring,washing_solvent,washing_cycles,activation_text,activation_temp_c,activation_time_h,crystal_morphology,yield_percent,crystal_size,topology_code,metal_cluster_connectivity,unit_cell_short,pore_diameter_A,BET_surface_area_m2g,air_stable,water_stable,tga_decomposition_temp_c,applications,reference,status,error
10.1002/adfm.202102868,downloaded\10.1002_adfm.202102868.pdf,SI downloaded\10.1002_adfm.202102868_SI.pdf,mof_json_store\10.1002_adfm.202102868\raw_output.json,mof_json_store\10.1002_adfm.202102868\synthesis_006.json,yes,HPU-20 shows no mesopore and crystalline structure,UiO-66(Hf) HPU-4,,Mn(SO4)·1H2O,,160 mg,0.946668,mmol,nan,,,,,nan,,,,,terephthalic acid,BDC,83 mg,83.0,mg,,,,,,,,,,,acetic acid,AcOH,1 mL,1.0,mL,water,H2O,4 mL,4.0,mL,"N,N-dimethylformamide",DMF,18 mL,18.0,,,,,123.0,123 °C,24.0,24 h,Teflon-lined autoclave,static,"MeOH, then DCM",MeOH 3 days with daily refresh; DCM 3 days with daily refresh,80 °C under dynamic vacuum for 12 h,80.0,12.0,,,,,Hf6O4(OH)4 12-connected SBU,,,664.0,not_reported,not_reported,,,10.1002/adfm.202102868,ok,
10.1002/adfm.202102868,downloaded\10.1002_adfm.202102868.pdf,SI downloaded\10.1002_adfm.202102868_SI.pdf,mof_json_store\10.1002_adfm.202102868\raw_output.json,mof_json_store\10.1002_adfm.202102868\synthesis_007.json,yes,HPU-20 shows no mesopore and crystalline structure,UiO-66(Hf) HPU-5,,Ni(SO4)·6H2O,,160 mg,0.875045,mmol,nan,,,,,nan,,,,,terephthalic acid,BDC,83 mg,83.0,mg,,,,,,,,,,,acetic acid,AcOH,1 mL,1.0,mL,water,H2O,5 mL,5.0,mL,"N,N-dimethylformamide",DMF,18 mL,18.0,,,,,123.0,123 °C,24.0,24 h,Teflon-lined autoclave,static,"MeOH, then DCM",MeOH 3 days with daily refresh; DCM 3 days with daily refresh,80 °C under dynamic vacuum for 12 h,80.0,12.0,,,,,Hf6O4(OH)4 12-connected SBU,,,548.0,not_reported,not_reported,,,10.1002/adfm.202102868,ok,
10.1002/adfm.202102868,downloaded\10.1002_adfm.202102868.pdf,SI downloaded\10.1002_adfm.202102868_SI.pdf,mof_json_store\10.1002_adfm.202102868\raw_output.json,mof_json_store\10.1002_adfm.202102868\synthesis_008.json,yes,HPU-20 shows no mesopore and crystalline structure,UiO-66(Hf) HPU-5.5,,NiCl2·6H2O,,160 mg,1.01463,mmol,nan,,,,,nan,,,,,terephthalic acid,BDC,83 mg,83.0,mg,,,,,,,,,,,acetic acid,AcOH,1 mL,1.0,mL,water,H2O,5.5 mL,5.5,mL,"N,N-dimethylformamide",DMF,18 mL,18.0,,,,,123.0,123 °C,24.0,24 h,Teflon-lined autoclave,static,"MeOH, then DCM",MeOH 3 days with daily refresh; DCM 3 days with daily refresh,80 °C under dynamic vacuum for 12 h,80.0,12.0,,,,,Hf6O4(OH)4 12-connected SBU,,,524.0,not_reported,not_reported,,,10.1002/adfm.202102868,ok,
10.1002/adfm.202102868,downloaded\10.1002_adfm.202102868.pdf,SI downloaded\10.1002_adfm.202102868_SI.pdf,mof_json_store\10.1002_adfm.202102868\raw_output.json,mof_json_store\10.1002_adfm.202102868\synthesis_009.json,yes,HPU-20 shows no mesopore and crystalline structure,UiO-66(Hf) HPU-6,,NiCl2·6H2O,,160 mg,1.01463,mmol,nan,,,,,nan,,,,,terephthalic acid,BDC,83 mg,83.0,mg,,,,,,,,,,,acetic acid,AcOH,1 mL,1.0,mL,water,H2O,6 mL,6.0,mL,"N,N-dimethylformamide",DMF,18 mL,18.0,,,,,123.0,123 °C,24.0,24 h,Teflon-lined autoclave,static,"MeOH, then DCM",MeOH 3 days with daily refresh; DCM 3 days with daily refresh,80 °C under dynamic vacuum for 12 h,80.0,12.0,,,,,Hf6O4(OH)4 12-connected SBU,,,469.0,not_reported,not_reported,,,10.1002/adfm.202102868,ok,
10.1002/adfm.202102868,downloaded\10.1002_adfm.202102868.pdf,SI downloaded\10.1002_adfm.202102868_SI.pdf,mof_json_store\10.1002_adfm.202102868\raw_output.json,mof_json_store\10.1002_adfm.202102868\synthesis_010.json,yes,HPU-20 shows no mesopore and crystalline structure,UiO-66(Hf) HPU-7,,Co(NO3)2·6H2O,,160 mg,0.758171,mmol,nan,,,,,nan,,,,,terephthalic acid,BDC,83 mg,83.0,mg,,,,,,,,,,,acetic acid,AcOH,1 mL,1.0,mL,water,H2O,7 mL,7.0,mL,"N,N-dimethylformamide",DMF,18 mL,18.0,,,,,123.0,123 °C,24.0,24 h,Teflon-lined autoclave,static,"MeOH, then DCM",MeOH 3 days with daily refresh; DCM 3 days with daily refresh,80 °C under dynamic vacuum for 12 h,80.0,12.0,,,,,Hf6O4(OH)4 12-connected SBU,,,559.0,not_reported,not_reported,,,10.1002/adfm.202102868,ok,
10.1002/adfm.202102868,downloaded\10.1002_adfm.202102868.pdf,SI downloaded\10.1002_adfm.202102868_SI.pdf,mof_json_store\10.1002_adfm.202102868\raw_output.json,mof_json_store\10.1002_adfm.202102868\synthesis_011.json,yes,HPU-20 shows no mesopore and crystalline structure,UiO-66(Hf) HPU-8,,Cu(NO3)2·3H2O,,160 mg,0.76336,mmol,nan,,,,,nan,,,,,terephthalic acid,BDC,83 mg,83.0,mg,,,,,,,,,,,acetic acid,AcOH,1 mL,1.0,mL,water,H2O,8 mL,8.0,mL,"N,N-dimethylformamide",DMF,18 mL,18.0,,,,,123.0,123 °C,24.0,24 h,Teflon-lined autoclave,static,"MeOH, then DCM",MeOH 3 days with daily refresh; DCM 3 days with daily refresh,80 °C under dynamic vacuum for 12 h,80.0,12.0,,,,,Hf6O4(OH)4 12-connected SBU,,,472.0,not_reported,not_reported,,,10.1002/adfm.202102868,ok,
10.1002/adfm.202102868,downloaded\10.1002_adfm.202102868.pdf,SI downloaded\10.1002_adfm.202102868_SI.pdf,mof_json_store\10.1002_adfm.202102868\raw_output.json,mof_json_store\10.1002_adfm.202102868\synthesis_012.json,yes,HPU-20 shows no mesopore and crystalline structure,UiO-66(Hf) HPU-9,,Cd(NO3)2·4H2O,,160 mg,0.614249,mmol,nan,,,,,nan,,,,,terephthalic acid,BDC,83 mg,83.0,mg,,,,,,,,,,,acetic acid,AcOH,1 mL,1.0,mL,water,H2O,9 mL,9.0,mL,"N,N-dimethylformamide",DMF,18 mL,18.0,,,,,123.0,123 °C,24.0,24 h,Teflon-lined autoclave,static,"MeOH, then DCM",MeOH 3 days with daily refresh; DCM 3 days with daily refresh,80 °C under dynamic vacuum for 12 h,80.0,12.0,,,,,Hf6O4(OH)4 12-connected SBU,,,521.0,not_reported,not_reported,,,10.1002/adfm.202102868,ok,
10.1002/adfm.202102868,downloaded\10.1002_adfm.202102868.pdf,SI downloaded\10.1002_adfm.202102868_SI.pdf,mof_json_store\10.1002_adfm.202102868\raw_output.json,mof_json_store\10.1002_adfm.202102868\synthesis_013.json,yes,HPU-20 shows no mesopore and crystalline structure,UiO-66(Hf) HPU-9.5,,Ca(NO3)2·4H2O,,160 mg,0.850396,mmol,nan,,,,,nan,,,,,terephthalic acid,BDC,83 mg,83.0,mg,,,,,,,,,,,acetic acid,AcOH,1 mL,1.0,mL,water,H2O,9.5 mL,9.5,mL,"N,N-dimethylformamide",DMF,18 mL,18.0,,,,,123.0,123 °C,24.0,24 h,Teflon-lined autoclave,static,"MeOH, then DCM",MeOH 3 days with daily refresh; DCM 3 days with daily refresh,80 °C under dynamic vacuum for 12 h,80.0,12.0,,,,,Hf6O4(OH)4 12-connected SBU,,,437.0,not_reported,not_reported,,,10.1002/adfm.202102868,ok,
10.1002/adfm.202102868,downloaded\10.1002_adfm.202102868.pdf,SI downloaded\10.1002_adfm.202102868_SI.pdf,mof_json_store\10.1002_adfm.202102868\raw_output.json,mof_json_store\10.1002_adfm.202102868\synthesis_014.json,yes,HPU-20 shows no mesopore and crystalline structure,UiO-66(Hf) HPU-18,,MnCl2·4H2O,,160 mg,1.06733,mmol,nan,,,,,nan,,,,,terephthalic acid,BDC,83 mg,83.0,mg,,,,,,,,,,,acetic acid,AcOH,1 mL,1.0,mL,water,H2O,18 mL,18.0,mL,"N,N-dimethylformamide",DMF,18 mL,18.0,,,,,123.0,123 °C,24.0,24 h,Teflon-lined autoclave,static,"MeOH, then DCM",MeOH 3 days with daily refresh; DCM 3 days with daily refresh,80 °C under dynamic vacuum for 12 h,80.0,12.0,,,,,Hf6O4(OH)4 12-connected SBU,,37.0,251.0,not_reported,not_reported,,,10.1002/adfm.202102868,ok,
10.1002/adfm.202102868,downloaded\10.1002_adfm.202102868.pdf,SI downloaded\10.1002_adfm.202102868_SI.pdf,mof_json_store\10.1002_adfm.202102868\raw_output.json,mof_json_store\10.1002_adfm.202102868\synthesis_015.json,yes,HPU-20 shows no mesopore and crystalline structure,UiO-66(Zr),,Co(NO3)2·6H2O,,115 mg,0.544935,mmol,nan,,,,,nan,,,,,terephthalic acid,BDC,83 mg,83.0,mg,,,,,,,,,,,acetic acid,AcOH,1 mL,1.0,mL,,,,,,"N,N-dimethylformamide",DMF,18 mL,18.0,,,,,123.0,123 °C,24.0,24 h,Teflon-lined autoclave,static,"MeOH, then DCM",MeOH 3 days with daily refresh; DCM 3 days with daily refresh,80 °C under dynamic vacuum for 12 h,80.0,12.0,white microcrystalline powder,,,,Zr6O4(OH)4 12-connected SBU,,,,not_reported,not_reported,,,10.1002/adfm.202102868,ok,
10.1002/adfm.202102868,downloaded\10.1002_adfm.202102868.pdf,SI downloaded\10.1002_adfm.202102868_SI.pdf,mof_json_store\10.1002_adfm.202102868\raw_output.json,mof_json_store\10.1002_adfm.202102868\synthesis_016.json,yes,HPU-20 shows no mesopore and crystalline structure,UiO-66(Zr) HP,,Ca(NO3)2·4H2O,,115 mg,0.611222,mmol,nan,,,,,nan,,,,,terephthalic acid,BDC,83 mg,83.0,mg,,,,,,,,,,,acetic acid,AcOH,1 mL,1.0,mL,water,H2O,3 mL,3.0,mL,"N,N-dimethylformamide",DMF,18 mL,18.0,,,,,123.0,123 °C,24.0,24 h,Teflon-lined autoclave,static,"MeOH, then DCM",MeOH 3 days with daily refresh; DCM 3 days with daily refresh,80 °C under dynamic vacuum for 12 h,80.0,12.0,,,,,Zr6O4(OH)4 12-connected SBU,,,,not_reported,not_reported,,,10.1002/adfm.202102868,ok,
10.1002/adfm.202102868,downloaded\10.1002_adfm.202102868.pdf,SI downloaded\10.1002_adfm.202102868_SI.pdf,mof_json_store\10.1002_adfm.202102868\raw_output.json,mof_json_store\10.1002_adfm.202102868\synthesis_017.json,yes,HPU-20 shows no mesopore and crystalline structure,UiO-66-(OH)2(Hf),,Ca(NO3)2·4H2O,,160 mg,0.850396,mmol,nan,,,,,nan,,,,,"2,5-dihydroxyterephthalic acid",,100 mg,100.0,mg,,,,,,,,,,,acetic acid,AcOH,2 mL (in 5 mL H2O/AcOH 3/2 v/v),2.0,mL,,,,,,water,H2O,3 mL (of 5 mL H2O/AcOH 3/2 v/v),3.0,,,,,90.0,reflux at 90 °C for 24 h,24.0,24 h,reflux apparatus,,"DMF, MeOH","centrifuge, wash several times",80 °C under dynamic vacuum for 12 h,80.0,12.0,white microcrystalline powder,,,,Hf6O4(OH)4 12-connected SBU,,,,not_reported,not_reported,,,10.1002/adfm.202102868,ok,
10.1002/adfm.202102868,downloaded\10.1002_adfm.202102868.pdf,SI downloaded\10.1002_adfm.202102868_SI.pdf,mof_json_store\10.1002_adfm.202102868\raw_output.json,mof_json_store\10.1002_adfm.202102868\synthesis_018.json,yes,HPU-20 shows no mesopore and crystalline structure,HP-UiO-66-(OH)2(Hf),,Ca(NO3)2·4H2O,,160 mg,0.850396,mmol,nan,,,,,nan,,,,,"2,5-dihydroxyterephthalic acid",,100 mg,100.0,mg,,,,,,,,,,,acetic acid,AcOH,1 mL,1.0,mL,water,H2O,3 mL,3.0,mL,"N,N-dimethylformamide",DMF,18 mL,18.0,,,,,123.0,123 °C,24.0,24 h,Teflon-lined autoclave,static,"DMF, MeOH","centrifuge, wash several times",80 °C under dynamic vacuum for 12 h,80.0,12.0,,,,,Hf6O4(OH)4 12-connected SBU,,,,not_reported,not_reported,,,10.1002/adfm.202102868,ok,
10.1002/adfm.202102868,downloaded\10.1002_adfm.202102868.pdf,SI downloaded\10.1002_adfm.202102868_SI.pdf,mof_json_store\10.1002_adfm.202102868\raw_output.json,mof_json_store\10.1002_adfm.202102868\synthesis_019.json,yes,HPU-20 shows no mesopore and crystalline structure,UiO-66-NH2(Hf),,Ca(NO3)2·4H2O,,160 mg,0.850396,mmol,nan,,,,,nan,,,,,2-aminoterephthalic acid,,90 mg,90.0,mg,,,,,,,,,,,acetic acid,AcOH,2 mL (in 5 mL H2O/AcOH 3/2 v/v),2.0,mL,,,,,,water,H2O,3 mL (of 5 mL H2O/AcOH 3/2 v/v),3.0,,,,,90.0,reflux at 90 °C for 24 h,24.0,24 h,reflux apparatus,,"DMF, MeOH","centrifuge, wash several times",80 °C under dynamic vacuum for 12 h,80.0,12.0,white microcrystalline powder,,,,Hf6O4(OH)4 12-connected SBU,,,,not_reported,not_reported,,,10.1002/adfm.202102868,ok,
10.1002/adfm.202102868,downloaded\10.1002_adfm.202102868.pdf,SI downloaded\10.1002_adfm.202102868_SI.pdf,mof_json_store\10.1002_adfm.202102868\raw_output.json,mof_json_store\10.1002_adfm.202102868\synthesis_020.json,yes,HPU-20 shows no mesopore and crystalline structure,HP-UiO-66-NH2(Hf),,Ca(NO3)2·4H2O,,160 mg,0.850396,mmol,nan,,,,,nan,,,,,2-aminoterephthalic acid,,90 mg,90.0,mg,,,,,,,,,,,acetic acid,AcOH,1 mL,1.0,mL,water,H2O,3 mL,3.0,mL,"N,N-dimethylformamide",DMF,18 mL,18.0,,,,,123.0,123 °C,24.0,24 h,Teflon-lined autoclave,static,"DMF, MeOH","centrifuge, wash several times",80 °C under dynamic vacuum for 12 h,80.0,12.0,,,,,Hf6O4(OH)4 12-connected SBU,,,,not_reported,not_reported,,,10.1002/adfm.202102868,ok,
10.1002/adfm.202102868,downloaded\10.1002_adfm.202102868.pdf,SI downloaded\10.1002_adfm.202102868_SI.pdf,mof_json_store\10.1002_adfm.202102868\raw_output.json,mof_json_store\10.1002_adfm.202102868\synthesis_021.json,yes,HPU-20 shows no mesopore and crystalline structure,NUS-6(Hf),,Ca(NO3)2·4H2O,,160 mg,0.850396,mmol,nan,,,,,nan,,,,,monosodium 2-sulfoterephthalate,BDC-SO3Na,130 mg,130.0,mg,,,,,,,,,,,acetic acid,AcOH,2 mL (in 5 mL H2O/AcOH 3/2 v/v),2.0,mL,,,,,,water,H2O,3 mL (of 5 mL H2O/AcOH 3/2 v/v),3.0,,,,,90.0,reflux at 90 °C for 24 h,24.0,24 h,reflux apparatus,,"DMF, MeOH","centrifuge, wash several times",80 °C under dynamic vacuum for 12 h,80.0,12.0,white microcrystalline powder,,,,Hf6O4(OH)4 12-connected SBU,,,,not_reported,not_reported,,hydrolysis_catalysis,10.1002/adfm.202102868,ok,
10.1002/adfm.202102868,downloaded\10.1002_adfm.202102868.pdf,SI downloaded\10.1002_adfm.202102868_SI.pdf,mof_json_store\10.1002_adfm.202102868\raw_output.json,mof_json_store\10.1002_adfm.202102868\synthesis_022.json,yes,HPU-20 shows no mesopore and crystalline structure,HP-NUS-6(Hf),,Gd2O3,,160 mg,0.441383,mmol,nan,,,,,nan,,,,,monosodium 2-sulfoterephthalate,BDC-SO3Na,130 mg,130.0,mg,,,,,,,,,,,acetic acid,AcOH,1 mL,1.0,mL,water,H2O,3 mL,3.0,mL,"N,N-dimethylformamide",DMF,18 mL,18.0,,,,,123.0,123 °C,24.0,24 h,Teflon-lined autoclave,static,"DMF, MeOH","centrifuge, wash several times",80 °C under dynamic vacuum for 12 h,80.0,12.0,,,,,Hf6O4(OH)4 12-connected SBU,,,,not_reported,not_reported,,hydrolysis_catalysis,10.1002/adfm.202102868,ok,
10.1002/adfm.202102868,downloaded\10.1002_adfm.202102868.pdf,SI downloaded\10.1002_adfm.202102868_SI.pdf,mof_json_store\10.1002_adfm.202102868\raw_output.json,mof_json_store\10.1002_adfm.202102868\synthesis_023.json,yes,HPU-20 shows no mesopore and crystalline structure,UiO-66(Hf) HPU-C1 (formic acid),,Eu2O3,,160 mg,0.454642,mmol,nan,,,,,nan,,,,,terephthalic acid,BDC,83 mg,83.0,mg,,,,,,,,,,,formic acid,HCOOH,1 mL,1.0,mL,water,H2O,3 mL,3.0,mL,"N,N-dimethylformamide",DMF,18 mL,18.0,,,,,123.0,123 °C,24.0,24 h,Teflon-lined autoclave,static,"MeOH, then DCM",MeOH 3 days with daily refresh; DCM 3 days with daily refresh,80 °C under dynamic vacuum for 12 h,80.0,12.0,,,,,Hf6O4(OH)4 12-connected SBU,,,315.0,not_reported,not_reported,,,10.1002/adfm.202102868,ok,
10.1002/adfm.202102868,downloaded\10.1002_adfm.202102868.pdf,SI downloaded\10.1002_adfm.202102868_SI.pdf,mof_json_store\10.1002_adfm.202102868\raw_output.json,mof_json_store\10.1002_adfm.202102868\synthesis_024.json,yes,HPU-20 shows no mesopore and crystalline structure,UiO-66(Hf) HPU-C2 (acetic acid),,Cd(CH3COO)2·2H2O,,160 mg,0.638649,mmol,Na(OH),,,,,nan,,,,,terephthalic acid,BDC,83 mg,83.0,mg,,,,,,,,,,,acetic acid,AcOH,1 mL,1.0,mL,water,H2O,3 mL,3.0,mL,"N,N-dimethylformamide",DMF,18 mL,18.0,,,,,123.0,123 °C,24.0,24 h,Teflon-lined autoclave,static,"MeOH, then DCM",MeOH 3 days with daily refresh; DCM 3 days with daily refresh,80 °C under dynamic vacuum for 12 h,80.0,12.0,,,,,Hf6O4(OH)4 12-connected SBU,,,644.0,not_reported,not_reported,,,10.1002/adfm.202102868,ok,
10.1002/adfm.202102868,downloaded\10.1002_adfm.202102868.pdf,SI downloaded\10.1002_adfm.202102868_SI.pdf,mof_json_store\10.1002_adfm.202102868\raw_output.json,mof_json_store\10.1002_adfm.202102868\synthesis_025.json,yes,HPU-20 shows no mesopore and crystalline structure,UiO-66(Hf) HPU-C3 (propionic acid),,Cd(CH3COO)2·2H2O,,160 mg,0.638649,mmol,Na(OH),,,,,nan,,,,,terephthalic acid,BDC,83 mg,83.0,mg,,,,,,,,,,,propionic acid,,1 mL,1.0,mL,water,H2O,3 mL,3.0,mL,"N,N-dimethylformamide",DMF,18 mL,18.0,,,,,123.0,123 °C,24.0,24 h,Teflon-lined autoclave,static,"MeOH, then DCM",MeOH 3 days with daily refresh; DCM 3 days with daily refresh,80 °C under dynamic vacuum for 12 h,80.0,12.0,,,,,Hf6O4(OH)4 12-connected SBU,,,603.0,not_reported,not_reported,,,10.1002/adfm.202102868,ok,
10.1002/adfm.202102868,downloaded\10.1002_adfm.202102868.pdf,SI downloaded\10.1002_adfm.202102868_SI.pdf,mof_json_store\10.1002_adfm.202102868\raw_output.json,mof_json_store\10.1002_adfm.202102868\synthesis_026.json,yes,HPU-20 shows no mesopore and crystalline structure,UiO-66(Hf) HPU-C4 (butyric acid),,Zn(NO3)2·6H2O,,160 mg,0.735696,mmol,nan,,,,,nan,,,,,terephthalic acid,BDC,83 mg,83.0,mg,,,,,,,,,,,butyric acid,,1 mL,1.0,mL,water,H2O,3 mL,3.0,mL,"N,N-dimethylformamide",DMF,18 mL,18.0,,,,,123.0,123 °C,24.0,24 h,Teflon-lined autoclave,static,"MeOH, then DCM",MeOH 3 days with daily refresh; DCM 3 days with daily refresh,80 °C under dynamic vacuum for 12 h,80.0,12.0,,,,,Hf6O4(OH)4 12-connected SBU,,,530.0,not_reported,not_reported,,,10.1002/adfm.202102868,ok,
10.1002/adfm.202102868,downloaded\10.1002_adfm.202102868.pdf,SI downloaded\10.1002_adfm.202102868_SI.pdf,mof_json_store\10.1002_adfm.202102868\raw_output.json,mof_json_store\10.1002_adfm.202102868\synthesis_027.json,yes,HPU-20 shows no mesopore and crystalline structure,UiO-66(Hf) HPU-C6 (caproic acid),,Pb(NO3)2,,160 mg,0.483081,mmol,nan,,,,,nan,,,,,terephthalic acid,BDC,83 mg,83.0,mg,,,,,,,,,,,caproic acid,,1 mL,1.0,mL,water,H2O,3 mL,3.0,mL,"N,N-dimethylformamide",DMF,18 mL,18.0,,,,,123.0,123 °C,24.0,24 h,Teflon-lined autoclave,static,"MeOH, then DCM",MeOH 3 days with daily refresh; DCM 3 days with daily refresh,80 °C under dynamic vacuum for 12 h,80.0,12.0,,,,,Hf6O4(OH)4 12-connected SBU,,,420.0,not_reported,not_reported,,,10.1002/adfm.202102868,ok,
10.1002/adfm.202102868,downloaded\10.1002_adfm.202102868.pdf,SI downloaded\10.1002_adfm.202102868_SI.pdf,mof_json_store\10.1002_adfm.202102868\raw_output.json,mof_json_store\10.1002_adfm.202102868\synthesis_028.json,yes,HPU-20 shows no mesopore and crystalline structure,UiO-66(Hf) HPU-C8 (octanoic acid),,Cu(NO3)2·3H2O,,160 mg,0.76336,mmol,nan,,,,,nan,,,,,terephthalic acid,BDC,83 mg,83.0,mg,,,,,,,,,,,octanoic acid,,1 mL,1.0,mL,water,H2O,3 mL,3.0,mL,"N,N-dimethylformamide",DMF,18 mL,18.0,,,,,123.0,123 °C,24.0,24 h,Teflon-lined autoclave,static,"MeOH, then DCM",MeOH 3 days with daily refresh; DCM 3 days with daily refresh,80 °C under dynamic vacuum for 12 h,80.0,12.0,,,,,Hf6O4(OH)4 12-connected SBU,,39.0,372.0,not_reported,not_reported,,,10.1002/adfm.202102868,ok,
10.1002/adfm.202102868,downloaded\10.1002_adfm.202102868.pdf,SI downloaded\10.1002_adfm.202102868_SI.pdf,mof_json_store\10.1002_adfm.202102868\raw_output.json,mof_json_store\10.1002_adfm.202102868\synthesis_029.json,yes,HPU-20 shows no mesopore and crystalline structure,UiO-66(Hf) HPU-C10 (decanoic acid),,Cu(BF4)2·6H2O,,160 mg,0.603214,mmol,nan,,,,,nan,,,,,terephthalic acid,BDC,83 mg,83.0,mg,,,,,,,,,,,decanoic acid,,1 mL,1.0,mL,water,H2O,3 mL,3.0,mL,"N,N-dimethylformamide",DMF,18 mL,18.0,,,,,123.0,123 °C,24.0,24 h,Teflon-lined autoclave,static,"MeOH, then DCM",MeOH 3 days with daily refresh; DCM 3 days with daily refresh,80 °C under dynamic vacuum for 12 h,80.0,12.0,,,,,Hf6O4(OH)4 12-connected SBU,,37.0,222.0,not_reported,not_reported,,,10.1002/adfm.202102868,ok,
10.1002/adfm.202102868,downloaded\10.1002_adfm.202102868.pdf,SI downloaded\10.1002_adfm.202102868_SI.pdf,mof_json_store\10.1002_adfm.202102868\raw_output.json,mof_json_store\10.1002_adfm.202102868\synthesis_030.json,yes,HPU-20 shows no mesopore and crystalline structure,UiO-66(Hf) HPU-C12 (dodecanoic acid),,Cu(NO3)2·3H2O,,160 mg,0.76336,mmol,nan,,,,,nan,,,,,terephthalic acid,BDC,83 mg,83.0,mg,,,,,,,,,,,dodecanoic acid,,1 mL,1.0,mL,water,H2O,3 mL,3.0,mL,"N,N-dimethylformamide",DMF,18 mL,18.0,,,,,123.0,123 °C,24.0,24 h,Teflon-lined autoclave,static,"MeOH, then DCM",MeOH 3 days with daily refresh; DCM 3 days with daily refresh,80 °C under dynamic vacuum for 12 h,80.0,12.0,,,,,Hf6O4(OH)4 12-connected SBU,,38.0,198.0,not_reported,not_reported,,,10.1002/adfm.202102868,ok,
10.1039/c9qi01542f,downloaded\10.1039_c9qi01542f.pdf,SI downloaded\10.1039_c9qi01542f_SI.pdf,mof_json_store\10.1039_c9qi01542f\raw_output.json,mof_json_store\10.1039_c9qi01542f\synthesis_001.json,no,,ZIF-8,,W12O40,,"0.2389 g, 0.8 mmol",0.8,mmol,Ag(NO3),,,,,NH4VO3,,,,,2-methylimidazole,H-MeIM,"0.06 g, 0.7 mmol",0.7,mmol,,,,,,,,,,,,,,,,,,,,,"N,N-dimethylformamide",DMF,12 mL,12.0,,,,,120.0,120 °C,24.0,24 h,,static,DMF,3×,65 °C for 12 h,65.0,12.0,,,,,,,,,,,,,10.1039/c9qi01542f,ok,
10.1039/d0nj01750g,downloaded\10.1039_d0nj01750g.pdf,SI downloaded\10.1039_d0nj01750g_SI.pdf,mof_json_store\10.1039_d0nj01750g\raw_output.json,mof_json_store\10.1039_d0nj01750g\synthesis_001.json,no,,,1954862,Pr(NO3)3·6H2O,,"14.8 mg, 0.05 mmol",0.05,mmol,nan,,,,,nan,,,,,"5,5′-(triazole-2,5-diyl)diisophthalic acid",H4L,"19.9 mg, 0.05 mmol",0.05,mmol,"4,4′-bis(imidazol-1-yl)phenyl",BIP,"10.5 mg, 0.05 mmol",0.05,mmol,,,,,,,,,,,,,,,,water,H2O,1.5 mL,1.5,"N,N-dimethylformamide",DMF,0.5 mL,0.5,150.0,"Heated to 150 °C in 2 h, kept at 150 °C for 72 h, then cooled to room temperature over 24 h",72.0,72 h at 150 °C,10 mL Teflon-lined stainless steel vessel,static,,,,,,colorless block crystals,63.2,,,ZnO2N2 tetrahedral 4-connected nodes; two-fold interpenetrated,"a=12.0157(13) Å, b=18.1093(19) Å, c=18.990(2) Å, Pbcn",,,not_reported,not_reported,445.0,luminescence;sensing,10.1039/d0nj01750g,ok,
10.1021/acsami.8b22385,downloaded\10.1021_acsami.8b22385.pdf,SI downloaded\10.1021_acsami.8b22385_SI.pdf,mof_json_store\10.1021_acsami.8b22385\raw_output.json,mof_json_store\10.1021_acsami.8b22385\synthesis_001.json,no,,MJ3,1552177,Gd(NO3)3·6H2O,,"0.1 mmol, 29.8 mg",0.1,mmol,nan,,,,,nan,,,,,isophthalic acid,H8L,"0.1 mmol, 85.5 mg",0.1,mmol,,,,,,,,,,,,,,,,,,,,,"N,N-dimethylformamide",DMF,12 mL,12.0,,,,,100.0,100 °C,24.0,24 h,glass vial (crimp-sealed),static,"MeCN, MeOH, acetone, CH2Cl2",24 h each,room temperature under dynamic vacuum after sequential solvent exchange,,,"clear, block-shaped crystals",,0.08 × 0.08 × 0.15 mm,tbo,"Zn2(COO)4 paddle-wheel, 4-connected","a=25.0266(5) Å, b=28.3181(7) Å, c=30.3737(6) Å, Fmmm",15.0,,not_reported,not_reported,,sensing,10.1021/acsami.8b22385,ok,
10.1039/c3ta12476b,downloaded\10.1039_c3ta12476b.pdf,SI downloaded\10.1039_c3ta12476b_SI.pdf,mof_json_store\10.1039_c3ta12476b\raw_output.json,mof_json_store\10.1039_c3ta12476b\synthesis_001.json,no,,HSnP-2,,Ce(NO3)3·6H2O,,5.25 g (1.5 mmol),1.5,mmol,nan,,,,,nan,,,,,"benzene-1,3,5-triphosphonic acid",BTPA,1.6 g (0.5 mmol),0.5,mmol,,,,,,,,,,,"12.5% aqueous ammonia solution (to adjust pH to 3.0, dropwise)",,"12.5% aqueous ammonia, dropwise to pH 3.0",,,"25% aqueous ammonia solution (to adjust pH to 3.0, dropwise)",,"25% aqueous ammonia, dropwise to pH 3.0",,,water,H2O,20 mL,20.0,water,H2O,10 mL,10.0,180.0,453 K,36.0,36 h hydrothermal (after 24 h stirring of gel),Teflon lined pressure vessel (autoclave),"stirred 24 h, then static",,,,,,tiny spherical nanoparticles; hexagonally ordered,,~4.0–4.5 nm nanoparticles; agglomerates 60–100 nm,,P–O–Sn network,"a=b=17.515(0.012) Å, c=10.254(0.011) Å, hexagonal",,380.0,not_reported,not_reported,,catalysis;Hantzsch_reaction,10.1039/c3ta12476b,ok,
10.1021/acsami.8b05098,downloaded\10.1021_acsami.8b05098.pdf,SI downloaded\10.1021_acsami.8b05098_SI.pdf,mof_json_store\10.1021_acsami.8b05098\raw_output.json,mof_json_store\10.1021_acsami.8b05098\synthesis_001.json,no,,ZIF-67,,Cu(NO3)2·3H2O,,0.6 g,2.8626,mmol,[Co2Mo10H4O38]·14H2O,,,,,nan,,,,,2-methylimidazole,2-MiM,2.24 g,2.24,g,,,,,,,,,,,,,,,,,,,,,water (deionized),H2O,10 mL total (5 mL + 5 mL),10.0,,,,,25,room temperature (RT),0.167,10 min,,"briefly stirred, then static",methanol,several times,dried under vacuum for 5 h at room temperature,,5.0,purple tRD (truncated rhombic dodecahedra),,,,,,,,not_reported,not_reported,,,10.1021/acsami.8b05098,ok,
10.1021/acsami.8b05098,downloaded\10.1021_acsami.8b05098.pdf,SI downloaded\10.1021_acsami.8b05098_SI.pdf,mof_json_store\10.1021_acsami.8b05098\raw_output.json,mof_json_store\10.1021_acsami.8b05098\synthesis_002.json,no,,ZIF-67,,Zn(NO3)2·6H2O,,0.6 g,2.75886,mmol,[Co2Mo10H4O38]·14H2O,,,,,nan,,,,,2-methylimidazole,2-MiM,2.24 g,2.24,g,,,,,,,,,,,,,,,,,,,,,water (deionized),H2O,10 mL total (5 mL + 5 mL),10.0,,,,,25,room temperature (RT),5.0,5 h,,"briefly stirred, then static",methanol,several times,dried under vacuum for 5 h at room temperature,,5.0,purple RD (rhombic dodecahedra),,,,,,,,not_reported,not_reported,,,10.1021/acsami.8b05098,ok,
10.1021/acsami.8b05098,downloaded\10.1021_acsami.8b05098.pdf,SI downloaded\10.1021_acsami.8b05098_SI.pdf,mof_json_store\10.1021_acsami.8b05098\raw_output.json,mof_json_store\10.1021_acsami.8b05098\synthesis_003.json,no,,ZIF-8,,TbCl3·6H2O,,0.3 g,1.02257,mmol,nan,,,,,nan,,,,,2-methylimidazole,2-MiM,1.12 g,1.12,g,,,,,,,,,,,,,,,,,,,,,water (deionized),H2O,10 mL total (5 mL + 5 mL),10.0,,,,,25,room temperature (RT),5.0,5 h,,"briefly stirred, then static",,,,,,tRD (truncated rhombic dodecahedra),,,,,,,,not_reported,not_reported,,,10.1021/acsami.8b05098,ok,
10.1039/d1nj03105h,downloaded\10.1039_d1nj03105h.pdf,SI downloaded\10.1039_d1nj03105h_SI.pdf,mof_json_store\10.1039_d1nj03105h\raw_output.json,mof_json_store\10.1039_d1nj03105h\synthesis_001.json,no,,Zn-5ASA_NDI-MOF,,EuCl3·6H2O,,"109 mg, 0.6 mmol",0.6,mmol,nan,,,,,nan,,,,,2-Hydroxybenzoic acid appended NDI linker,5ASA_NDI,"52 mg, 0.1 mmol",0.1,mmol,,,,,,,,,,,,,,,,,,,,,"N,N-dimethylformamide",DMF,6 mL,6.0,ethanol,EtOH,0.5 mL,0.5,110.0,110 °C,24.0,24 h,20 mL borosilicate glass vial (sealed),sonicated 10 min; then static during heating,"DMF, MeOH",washed several times with DMF; final wash with MeOH,dried,,,hexagonal porous rods,54.0,,,,,,223.6,not_reported,not_reported,415.0,CO2_capture;dye_removal,10.1039/d1nj03105h,ok,
10.1039/c5cc03357h,downloaded\10.1039_c5cc03357h.pdf,SI downloaded\10.1039_c5cc03357h_SI.pdf,mof_json_store\10.1039_c5cc03357h\raw_output.json,mof_json_store\10.1039_c5cc03357h\synthesis_001.json,no,,[Cu3(μ3-OH)(H2O)3(atz)3]3[P2W18O62]·14H2O,1043773,Eu(NO3)3·6H2O,,"0.21 g, 1.56 mmol",1.56,mmol,nan,,"0.25 g, 0.051 mmol",0.25,g,nan,,,,,"3-amino-1,2,4-triazole",Hatz,"0.121 g, 1.44 mmol",0.121,g,,,,,,,,,,,,,,,,,,,,,water,H2O,10 mL,10.0,,,,,140.0,140 °C,72.0,3 days,Teflon-lined autoclave,static,distilled water,,,,,green block crystals,40.0,,,Cu3(μ3-OH) trinuclear SBU,"a=20.640(4), b=20.640(4), c=14.742(5) Å, P63/m",8.54,,not_reported,yes,300.0,proton_conduction;magnetism,10.1039/c5cc03357h,ok,
10.1021/jacs.7b02394,downloaded\10.1021_jacs.7b02394.pdf,SI downloaded\10.1021_jacs.7b02394_SI.pdf,mof_json_store\10.1021_jacs.7b02394\raw_output.json,mof_json_store\10.1021_jacs.7b02394\synthesis_001.json,no,,Zr12-TPDC,,TbCl3·6H2O,ZrCl4,"4.2 mg, 18 μmol",0.018,mmol,nan,,,,,nan,,,,,triphenyldicarboxylic acid,H2TPDC,"5.7 mg, 18 μmol",18.0,μmol,,,,,,,,,,,acetic acid,,0.75 mL,0.75,mL,,,,,,"N,N-dimethylformamide",DMF,10 mL,10.0,,,,,90.0,90 °C,72.0,3 d,20 mL vial,static,"DMF, THF, benzene",three times each,freeze drying in a salt-ice bath,,,"white, disk-like plates",45.0,≈40 nm diameter × 10 nm thickness,,Zr12O8(μ3-OH)8(μ2-OH)6 18-connected SBU,"a = b = 23.0750 Å, c = 49.8516 Å, P-31c",,1967.0,not_reported,not_reported,240.0,,10.1021/jacs.7b02394,ok,
10.1021/jacs.7b02394,downloaded\10.1021_jacs.7b02394.pdf,SI downloaded\10.1021_jacs.7b02394_SI.pdf,mof_json_store\10.1021_jacs.7b02394\raw_output.json,mof_json_store\10.1021_jacs.7b02394\synthesis_002.json,no,,UiO-68,,Zn(NO3)2·6H2O,ZrCl4,"7.3 mg, 31 μmol",0.031,mmol,nan,,,,,nan,,,,,triphenyldicarboxylic acid,H2TPDC,"10 mg, 31 μmol",31.0,μmol,,,,,,,,,,,trifluoroacetic acid,TFA,10 μL,10.0,μL,,,,,,"N,N-dimethylformamide",DMF,10 mL,10.0,,,,,70.0,70 °C,24.0,24 h,2 mL vials,static,"DMF, THF, benzene",three times each,freeze drying in a salt-ice bath,,,"white, octahedra ~160 ± 20 nm",60.0,≈160 ± 20 nm,,Zr6O4(μ3-OH)4 SBU,,,,not_reported,not_reported,,,10.1021/jacs.7b02394,ok,
10.1021/cg301347t,downloaded\10.1021_cg301347t.pdf,SI downloaded\10.1021_cg301347t_SI.pdf,mof_json_store\10.1021_cg301347t\raw_output.json,mof_json_store\10.1021_cg301347t\synthesis_001.json,no,,[Cu(Imid)(H2O)](Cl)x(NO3)1−x,860563,Pb(NO3)2,,"14.5 mg, 0.06 mmol; 1.5 equiv",0.06,mmol,nan,,,,,nan,,,,,"1,3-bis(4-carboxy-2,6-dimethylphenyl)-1H-imidazolium chloride",H2ImidCl,"17.0 mg, 0.04 mmol",0.04,mmol,,,,,,,,,,,,,,,,,,,,,ethanol (99%),EtOH,6 mL,6.0,,,,,80.0,80 °C,48.0,48 h,,,ethanol,,activated using supercritical CO2 and additionally evacuated at room temperature for 12 h,,12.0,turquoise crystals,73.0,,sql,"Cu2 paddle-wheel, 4 carboxylate bridges; axial H2O","a=27.597(4) Å, c=21.871(4) Å, P-3c1",18.8,170.0,not_reported,not_reported,,,10.1021/cg301347t,ok,
10.1021/cg301347t,downloaded\10.1021_cg301347t.pdf,SI downloaded\10.1021_cg301347t_SI.pdf,mof_json_store\10.1021_cg301347t\raw_output.json,mof_json_store\10.1021_cg301347t\synthesis_002.json,no,,[Zn4(Imid)5](Cl)x(NO3)3−x,860564,Pb(NO3)2,,"15.7 mg, 0.06 mmol; 1.5 equiv",0.06,mmol,nan,,,,,nan,,,,,"1,3-bis(4-carboxy-2,6-dimethylphenyl)-1H-imidazolium chloride",H2ImidCl,"17.0 mg, 0.04 mmol",0.04,mmol,,,,,,,,,,,,,,,,,,,,,ethanol (99%),EtOH,6 mL,6.0,,,,,90.0,90 °C,48.0,48 h,,,ethanol,,activated using supercritical CO2 and additionally evacuated at room temperature for 12 h,,12.0,colorless crystals,54.0,,,Zn2 paddle-wheel (Zn2(COO)3) with axial monodentate linkers,"a=12.036(2) Å, b=16.838(3) Å, c=40.383(8) Å, β=90.46(3)°, P2/n",9.2,,not_reported,not_reported,,,10.1021/cg301347t,ok,
10.1002/ejic.201300185,downloaded\10.1002_ejic.201300185.pdf,,mof_json_store\10.1002_ejic.201300185\raw_output.json,mof_json_store\10.1002_ejic.201300185\synthesis_001.json,no,,,915910,Europium(III),,"0.1048 g, 0.5 mmol",0.5,mmol,nan,,,,,nan,,,,,3-[4-(carboxymethoxy)phenyl]propanoic acid,H2L,"0.1115 g, 0.5 mmol",0.5,mmol,"1,3-di-4-pyridylpropane",bpp,"0.0793 g, 0.4 mmol",0.4,mmol,,,,,,,,,,,,,,,,water,H2O,18 mL,18.0,,,,,160.0,433 K,72.0,3 d; cooled to RT at 5 K/h,sealed 25 mL stainless steel reactor,static,,,,,,colorless block crystals,55.0,,,,"P21/c, a=11.7784(3) Å, b=24.6086(6) Å, c=10.7575(3) Å, β=110.0650(10)°",,,not_reported,not_reported,,luminescence,10.1002/ejic.201300185,ok,
10.1002/ejic.201300185,downloaded\10.1002_ejic.201300185.pdf,,mof_json_store\10.1002_ejic.201300185\raw_output.json,mof_json_store\10.1002_ejic.201300185\synthesis_002.json,no,,,915911,Europium(III),,"0.1333 g, 0.5 mmol",0.5,mmol,nan,,,,,nan,,,,,3-[4-(carboxymethoxy)phenyl]propanoic acid,H2L,"0.1115 g, 0.5 mmol",0.5,mmol,"1,3-di-4-pyridylpropane",bpp,"0.0793 g, 0.4 mmol",0.4,mmol,,,,,,,,,,,,,,,,water,H2O,18 mL,18.0,,,,,160.0,433 K,72.0,3 d; cooled to RT at 5 K/h,sealed 25 mL stainless steel reactor,static,,,,,,pink block crystals,58.0,,,,"P21/c, a=11.8261(10) Å, b=10.6657(10) Å, c=21.1912(18) Å, β=122.422(5)°",,,not_reported,not_reported,,luminescence,10.1002/ejic.201300185,ok,
10.1002/ejic.201300185,downloaded\10.1002_ejic.201300185.pdf,,mof_json_store\10.1002_ejic.201300185\raw_output.json,mof_json_store\10.1002_ejic.201300185\synthesis_003.json,no,,,915912,Europium(III),,"0.1186 g, 0.5 mmol",0.5,mmol,nan,,,,,nan,,,,,3-[4-(carboxymethoxy)phenyl]propanoic acid,H2L,"0.1115 g, 0.5 mmol",0.5,mmol,"1,3-di-4-pyridylpropane",bpp,"0.09913 g, 0.5 mmol",0.5,mmol,,,,,,,,,,,,,,,,water,H2O,18 mL; solution pH adjusted to 7–8,18.0,,,,,160.0,433 K,72.0,3 d; cooled to RT at 5 K/h,sealed 25 mL stainless steel reactor,static,,,,,,red block crystals,62.0,,,,"Pba2, a=13.2179(3) Å, b=21.7066(5) Å, c=7.9255(2) Å",,,not_reported,not_reported,,magnetism,10.1002/ejic.201300185,ok,
10.1002/ejic.201300185,downloaded\10.1002_ejic.201300185.pdf,,mof_json_store\10.1002_ejic.201300185\raw_output.json,mof_json_store\10.1002_ejic.201300185\synthesis_004.json,no,,,915913,Europium(III),,"0.1241 g, 0.5 mmol",0.5,mmol,nan,,,,,nan,,,,,3-[4-(carboxymethoxy)phenyl]propanoic acid,H2L,"0.1115 g, 0.5 mmol",0.5,mmol,"1,3-di-4-pyridylpropane",bpp,"0.0793 g, 0.4 mmol",0.4,mmol,,,,,,,,,,,,,,,,water,H2O,18 mL,18.0,,,,,160.0,433 K,72.0,3 d; cooled to RT at 5 K/h,sealed 25 mL stainless steel reactor,static,,,,,,blue block crystals,65.0,,,,"P2/c, a=13.3962(5) Å, b=7.8786(3) Å, c=23.2531(8) Å, β=113.541(2)°",,,not_reported,not_reported,,magnetism,10.1002/ejic.201300185,ok,
10.1021/acs.chemmater.6b00249,downloaded\10.1021_acs.chemmater.6b00249.pdf,SI downloaded\10.1021_acs.chemmater.6b00249_SI.pdf,mof_json_store\10.1021_acs.chemmater.6b00249\raw_output.json,mof_json_store\10.1021_acs.chemmater.6b00249\synthesis_001.json,no,,Sc-MIL-100,,Europium(III),,"0.02 g, 0.087 mmol",0.087,mmol,nan,,,,,nan,,,,,"benzene-1,3,5-tricarboxylic acid",BTC,"0.018 g, 0.087 mmol",0.087,mmol,,,,,,,,,,,concentrated HCl (37.0%),,"37.0%, 1 drop",,,,,,,,"N,N-dimethylformamide",DMF,3 mL,3.0,,,,,100.0,373 K,18.0,18 h,scintillation vial,static,DMF,5× 10 mL,MeOH exchange: 15 mL for 3 days (solvent replenished every 24 h); 453 K under vacuum for 12 h,180.0,12.0,,,,,oxo-centered trimer,a = 74.518(31) Å,,,not_reported,not_reported,300.0,oxygen_separation,10.1021/acs.chemmater.6b00249,ok,
10.1021/acs.inorgchem.2c02542,downloaded\10.1021_acs.inorgchem.2c02542.pdf,SI downloaded\10.1021_acs.inorgchem.2c02542_SI.pdf,mof_json_store\10.1021_acs.inorgchem.2c02542\raw_output.json,mof_json_store\10.1021_acs.inorgchem.2c02542\synthesis_001.json,no,,UiO-66-SH,,Europium(III),,0.72 mmol,0.72,mmol,nan,,,,,nan,,,,,terephthalic acid,BDC,0.61 mmol,0.61,mmol,,,,,,,,,,,2-mercaptobenzoic acid,2-MBA,15 mmol,15.0,mmol,water,H2O,0.96 mmol,0.96,mmol,"N,N-dimethylformamide",DMF,41 mL,41.0,,,,,120.0,120 °C (after 10 min stirring at 80 °C),24.0,24 h,Erlenmeyer flask,stirred 10 min then static,"DMF, DCM",DMF 3× over 48 h; final DCM wash,150 °C,150.0,,,,,,,,,1013.0,not_reported,not_reported,,,10.1021/acs.inorgchem.2c02542,ok,
10.1021/jacs.1c01673,downloaded\10.1021_jacs.1c01673.pdf,SI downloaded\10.1021_jacs.1c01673_SI.pdf,mof_json_store\10.1021_jacs.1c01673\raw_output.json,mof_json_store\10.1021_jacs.1c01673\synthesis_001.json,no,,Cu3(HHTP)2,,Europium(III),,8 mg,8.0,mg,nan,,,,,nan,,,,,"2,3,6,7,10,11-hexahydroxytriphenylene",HHTP,6.5 mg,6.5,mg,,,,,,,,,,,,,,,,,,,,,"N,N-dimethylformamide",DMF,0.5 mL,0.5,water,H2O,0.5 mL,0.5,85.0,85 °C,2.0,2 h,1-dram vial or 20 mL scintillation vial,static,"H2O, acetone",three times,dried in a vacuum oven at 65 °C for 18 h,65.0,18.0,black powder,,,,,,,280.0,not_reported,not_reported,,,10.1021/jacs.1c01673,ok,
10.1002/chem.201502918,downloaded\10.1002_chem.201502918.pdf,SI downloaded\10.1002_chem.201502918_SI.pdf,mof_json_store\10.1002_chem.201502918\raw_output.json,mof_json_store\10.1002_chem.201502918\synthesis_001.json,no,,MIL-88B-NH2(Fe),,Europium(III),,"540 mg, 2 mmol",2,mmol,nan,,,,,nan,,,,,2-aminoterephthalic acid,NH2-BDC,"360 mg, 2 mmol",360.0,mg,,,,,,,,,,,,,,,,,,,,,ethanol,EtOH,10 mL (99.5%),10.0,,,,,100.0,100 °C,72.0,3 days,Teflon-lined autoclave (23 mL),static,"EtOH, H2O, acetone; DMF (overnight), EtOH (6 h)",EtOH/H2O/acetone washes; DMF overnight then 1× DMF wash; EtOH soak 6 h,75 °C under vacuum overnight,75.0,,brown rod-shaped crystals,,~500 nm to several micrometers,,,"a=10.891(1) Å, c=19.181(2) Å, P-62c (hexagonal)",,,yes,yes,300.0,,10.1002/chem.201502918,ok,
10.1021/acsami.9b02286,downloaded\10.1021_acsami.9b02286.pdf,SI downloaded\10.1021_acsami.9b02286_SI.pdf,mof_json_store\10.1021_acsami.9b02286\raw_output.json,mof_json_store\10.1021_acsami.9b02286\synthesis_001.json,no,,Zn(BDC)(H2O)2,171953,Europium(III),,66 mg,66.0,mg,nan,,,,,nan,,,,,terephthalic acid,H2BDC,50 mg,50.0,mg,,,,,,,,,,,,,,,,,,,,,"N,N-dimethylformamide",DMF,2 mL (bottom) + 1 mL (middle) + 1 mL (top),4.0,acetonitrile,CH3CN,1 mL (bottom) + 1 mL (middle) + 2 mL (top),4.0,25,room temperature,24.0,about 24 h,test tube,static,"DMF, CHCl3",in turn,,,,nanoplates,,lateral 2–7 μm; thickness 40–100 nm,,,"monoclinic, C2/c (CCDC 171953)",,,,,,,10.1021/acsami.9b02286,ok,
10.1021/acs.inorgchem.4c02969,downloaded\10.1021_acs.inorgchem.4c02969.pdf,SI downloaded\10.1021_acs.inorgchem.4c02969_SI.pdf,mof_json_store\10.1021_acs.inorgchem.4c02969\raw_output.json,mof_json_store\10.1021_acs.inorgchem.4c02969\synthesis_001.json,no,,SYUCT-110,2347496,Europium(III),,"43.7 mg, 0.15 mmol",0.15,mmol,nan,,,,,nan,,,,,"1,3-beib [1,3-bis(2-ethylimidazol-1-ylethyl)benzene]","1,3-beib","11.0 mg, 0.03 mmol",0.03,mmol,terephthalic acid,BDC,"5.0 mg, 0.03 mmol",0.03,mmol,,,,,,,,,,,,,,,,"N,N-dimethylacetamide",DMA,5 mL,5.0,methanol,MeOH,5 mL,5.0,100.0,100 °C,72.0,72 h,25 mL screw-capped glass vial,static,MeOH,three times,130 °C under vacuum for 6 h,130.0,6.0,blue lumpy blocks,48.8,,,,"a=17.0332(2) Å, b=15.5687(2) Å, c=15.2594(2) Å, α=90°, β=99.3890(10)°, γ=90°, P21/c",4.8,249.71,not_reported,not_reported,400.0,xylene_separation,10.1021/acs.inorgchem.4c02969,ok,
10.1039/c8dt00371h,downloaded\10.1039_c8dt00371h.pdf,SI downloaded\10.1039_c8dt00371h_SI.pdf,mof_json_store\10.1039_c8dt00371h\raw_output.json,mof_json_store\10.1039_c8dt00371h\synthesis_001.json,no,,C1 (Cu-MOF-NPs),,Europium(III),,"2.0 mmol, 0.342 g",2,mmol,nan,,,,,nan,,,,,5-aminoisophthalic acid,AIP,"2.0 mmol, 0.362 g",2.0,mmol,"2,3-diamino-5-bromopyridine",APY,"1.0 mmol, 0.188 g",1.0,mmol,,,,,,,,,,,,,,,,ethanol,EtOH,15 mL (AIP solution) + 15 mL (APY solution); CuCl2·5H2O added in ethanol,30.0,,,,,78.0,reflux (ethanol),2.25,"1 h reflux (AIP+APY), then 15 min stirring after CuCl2 addition, then 1 h reflux",,stirred,distilled water,several times,dried under vacuum,,,purple precipitate; spherical/elliptical nanoparticles,98.0,7–19 nm (TEM),,,,,,not_reported,not_reported,,sensing,10.1039/c8dt00371h,ok,
10.1021/ic5008457,downloaded\10.1021_ic5008457.pdf,SI downloaded\10.1021_ic5008457_SI.pdf,mof_json_store\10.1021_ic5008457\raw_output.json,mof_json_store\10.1021_ic5008457\synthesis_001.json,no,,,974744,Europium(III),,"0.181 g, 0.75 mmol",0.75,mmol,nan,,,,,nan,,,,,4-tetrazole pyridine,TP,formed in situ from 4-cyanopyridine,,,4-cyanopyridine,,"0.104 g, 1 mmol",1.0,mmol,,,,,,,,,,,,,,,,"N,N-dimethylformamide",DMF,10 mL,10.0,,,,,80.0,80 °C,24.0,1 day,15 mL Teflon reactor,static,,,,,,dark green block crystals,65.0,,,trinuclear Cu(II) cluster [Cu3(N3)2(DMF)2] linked by TP,"a=13.1350(5) Å, b=14.8550(8) Å, c=15.3900(5) Å, β=91.130(3)°, P21/n",,,yes,no,,,10.1021/ic5008457,ok,
10.1039/c3ra42519c,downloaded\10.1039_c3ra42519c.pdf,,mof_json_store\10.1039_c3ra42519c\raw_output.json,mof_json_store\10.1039_c3ra42519c\synthesis_001.json,no,,Cu–BTC (HKUST-1),,Europium(III),,2.077 g,2.077,g,nan,,,,,nan,,,,,"benzene-1,3,5-tricarboxylic acid",BTC,1.0 g,1.0,g,,,,,,,,,,,,,,,,,,,,,"N,N-dimethylformamide",DMF,"EtOH–DMF 1:1 v/v, 30 mL total",,ethanol,EtOH,part of EtOH–DMF 1:1 v/v mixture (30 mL total),,100.0,100 °C,12.0,12 h,Teflon-lined stainless steel autoclave,static,DMF,twice,"Solvent exchange by immersing crystals in 15 mL of CHCl3, CH2Cl2, acetone, EtOH, MeOH, or H2O; replace supernatant with fresh solvent every 3 h for 2 days; filter and vacuum-dry at RT for 2 h then at 60 °C for 8 h; further degassed at 150 °C under vacuum for >12 h prior to analysis.",150.0,12.0,blue octahedra,,10–20 μm,,Cu2 paddle-wheel SBU with open metal sites,,9.0,,not_reported,not_reported,380.0,CO2_capture,10.1039/c3ra42519c,ok,
10.1039/c2ce25040c,downloaded\10.1039_c2ce25040c.pdf,,mof_json_store\10.1039_c2ce25040c\raw_output.json,mof_json_store\10.1039_c2ce25040c\synthesis_001.json,no,,Prussian Blue,,Europium(III),K3[Fe(CN)6]·3H2O,"0.03 mol L−1, 40 mL (in aqueous HCl)",30,mmol,nan,,,,,nan,,,,,hexacyanoferrate(III) [Fe(CN)6]3−,,generated in situ from K3[Fe(CN)6]·3H2O,,,,,,,,,,,,,polyvinylpyrrolidone (K30),PVP,3.0 g,3.0,g,hydrochloric acid (aqueous),HCl,"40 mL solution, pH 0",,,water,H2O,40 mL,40.0,,,,,80.0,80 °C,20.0,20 h,sealed vial,"stirred 30 min, then static","water, ethanol",several times,vacuum oven at room temperature for 12 h,,12.0,"blue, ~100 nm pseudo-single-crystal particles (cubes)",,~100 nm,,,,,254.0,not_reported,not_reported,,,10.1039/c2ce25040c,ok,
10.1039/c2ce25040c,downloaded\10.1039_c2ce25040c.pdf,,mof_json_store\10.1039_c2ce25040c\raw_output.json,mof_json_store\10.1039_c2ce25040c\synthesis_002.json,no,,Prussian Blue,,Europium(III),K3[Fe(CN)6]·3H2O,"0.05 mol L−1, 40 mL (in aqueous HCl)",50,mmol,nan,,,,,nan,,,,,hexacyanoferrate(III) [Fe(CN)6]3−,,generated in situ from K3[Fe(CN)6]·3H2O,,,,,,,,,,,,,polyvinylpyrrolidone (K30),PVP,10 g,10.0,g,hydrochloric acid (aqueous),HCl,"40 mL solution, pH 2",,,water,H2O,40 mL,40.0,,,,,80.0,80 °C,20.0,20 h,sealed vial,"stirred 30 min, then static","water, ethanol",several times,vacuum oven at room temperature for 12 h,,12.0,"blue, >200 nm rectangular/cubic particles with smooth surfaces",,>200 nm,,,,,60.0,not_reported,not_reported,,,10.1039/c2ce25040c,ok,
