Repository: zzhenglab/MOFinder

# MOFinder

MOFinder extracts MOF synthesis information from the literature, reconstructs evidence-supported negative reaction records, and prepares datasets for synthesis-outcome prediction.
[Web application](https://mofinder.chemistry.wustl.edu/) | [Demos](Demo/README.md) | [Source code](docs/source_to_code.md) | [Workflow guide](docs/workflow.md) | [Model evaluation](docs/evaluation.md)

## Quick start

The workflow runs through Python commands. Python 3.10 or newer is required. Clone the repository and initialize its related applications:

```bash
git clone --recurse-submodules https://github.com/zzhenglab/MOFinder.git
cd MOFinder
```

Start with the two offline demonstrations:

```bash

File: mof_extraction_1_2.csv (part 200 of 305)
doi,main_pdf,si_pdf,raw_output,parsed_json,article_trial_or_failure,article_trial_or_failure_notes,mof_name,crystal_code,metal_1,metal_1_abbr,metal_1_amount_text,metal_1_amount_value,metal_1_amount_unit,metal_2,metal_2_abbr,metal_2_amount_text,metal_2_amount_value,metal_2_amount_unit,metal_3,metal_3_abbr,metal_3_amount_text,metal_3_amount_value,metal_3_amount_unit,linker_1,linker_1_abbr,linker_1_amount_text,linker_1_amount_value,linker_1_amount_unit,linker_2,linker_2_abbr,linker_2_amount_text,linker_2_amount_value,linker_2_amount_unit,linker_3,linker_3_abbr,linker_3_amount_text,linker_3_amount_value,linker_3_amount_unit,modulator_1,modulator_1_abbr,modulator_1_amount_text,modulator_1_amount_value,modulator_1_amount_unit,modulator_2,modulator_2_abbr,modulator_2_amount_text,modulator_2_amount_value,modulator_2_amount_unit,solvent_main,solvent_main_abbr,solvent_main_amount_text,solvent_main_ml,solvent_secondary,solvent_secondary_abbr,solvent_secondary_amount_text,solvent_secondary_ml,temperature_c,temperature_c_text,time_h,time_text,vessel_type,stirring,washing_solvent,washing_cycles,activation_text,activation_temp_c,activation_time_h,crystal_morphology,yield_percent,crystal_size,topology_code,metal_cluster_connectivity,unit_cell_short,pore_diameter_A,BET_surface_area_m2g,air_stable,water_stable,tga_decomposition_temp_c,applications,reference,status,error
10.1021/jacs.6b06759,downloaded\10.1021_jacs.6b06759.pdf,SI downloaded\10.1021_jacs.6b06759_SI.pdf,mof_json_store\10.1021_jacs.6b06759\raw_output.json,mof_json_store\10.1021_jacs.6b06759\synthesis_001.json,no,,Zr-MTBC,1487038,Zn(SO4)·7H2O,ZrCl4,"91.0 mg, 0.390 mmol",0.39,mmol,nan,,,,,nan,,,,,"4',4''',4''''',4'''''''-methanetetrayltetrakis([1,1'-biphenyl]-4-carboxylic acid)",H4MTBC,"80 mg, 0.10 mmol",0.1,mmol,,,,,,,,,,,benzoic acid,,"2.77 g, 22.7 mmol",22.7,mmol,,,,,,"N,N-diethylformamide",DEF,16 mL,16.0,,,,,120.0,120 °C,24.0,24 h,50 mL flask,stirred (250 rpm),,,,,,"white, cubic particles",87.0,1–3 μm,,Zr8(μ2-O)8(μ2-OH)4 and Zr6(μ3-O)4(μ3-OH)4 mixed nodes (1:3),"a=41.512(4) Å, Pm-3n (cubic)",,3700.0,not_reported,not_reported,,,10.1021/jacs.6b06759,ok,
10.1021/acsmaterialslett.3c00934,downloaded\10.1021_acsmaterialslett.3c00934.pdf,SI downloaded\10.1021_acsmaterialslett.3c00934_SI.pdf,mof_json_store\10.1021_acsmaterialslett.3c00934\raw_output.json,mof_json_store\10.1021_acsmaterialslett.3c00934\synthesis_001.json,no,,Zn2(SDC)2(BPMTC) (1),,Cd(NO3)2·4H2O,,"7.00 mg, 23.5 μmol",0.0235,mmol,nan,,,,,nan,,,,,"4,4′-stilbenedicarboxylic acid",H2SDC,"6.50 mg, 24.2 μmol",6.5,mg,bis(5-pyridyl-2-methyl-3-thienyl)cyclopentane,BPMTC,"10.0 mg, 41.3 μmol",10.0,mg,,,,,,,,,,,,,,,,"N,N-dimethylformamide",DMF,4.5 mL,4.5,water,H2O,0.5 mL,0.5,105.0,105 °C,24.0,24 h,20 mL glass vial (isothermal oven),static,CH2Cl2,immersion 24 h,150 °C for 3 h followed with 180 °C for 2 h under vacuum,,,brown wedge-shaped crystals,66.0,,pcu,Zn2(COO)4 paddle-wheel SBU,"a=17.465(10) Å, b=17.520(11) Å, c=22.203(17) Å, β=95.80(3)°, P21/n",,563.3,not_reported,not_reported,,acetylene separation;photoswitching,10.1021/acsmaterialslett.3c00934,ok,
10.1021/jacs.2c03114,downloaded\10.1021_jacs.2c03114.pdf,SI downloaded\10.1021_jacs.2c03114_SI.pdf,mof_json_store\10.1021_jacs.2c03114\raw_output.json,mof_json_store\10.1021_jacs.2c03114\synthesis_001.json,no,,NU-2000,,Cd(NO3)2·4H2O,,"335 mg, 1.39 mmol",1.39,mmol,nan,,,,,nan,,,,,"bicyclo[2.2.2]octane-1,4-dicarboxylic acid",H2BODC,"137 mg, 0.69 mmol",0.69,mmol,,,,,,,,,,,,,,,,,,,,,water,H2O,3 mL,3.0,,,,,200.0,200 °C,48.0,2 days,Parr vessel,,"H2O, DMF, acetone",H2O 3×; DMF 3× at 120 °C; acetone 3×; acetone soak overnight,300 °C under dynamic vacuum,300.0,,,,0.012 × 0.005 × 0.003 mm,sra,Al–μ-OH–carboxylate 1D chains (rod SBU),"a=6.6004(5), b=12.8298(15), c=16.4513(13), Ima2",7.0,570.0,not_reported,not_reported,,xylene separation,10.1021/jacs.2c03114,ok,
10.1021/jacs.2c03114,downloaded\10.1021_jacs.2c03114.pdf,SI downloaded\10.1021_jacs.2c03114_SI.pdf,mof_json_store\10.1021_jacs.2c03114\raw_output.json,mof_json_store\10.1021_jacs.2c03114\synthesis_002.json,no,,NU-2001,,Eu(NO3)3·6H2O,,"157 mg, 1.00 mmol",1,mmol,nan,,,,,nan,,,,,"bicyclo[2.2.2]octane-1,4-dicarboxylic acid",H2BODC,"50 mg, 0.25 mmol",0.25,mmol,,,,,,,,,,,,,,,,,,,,,water,H2O,3 mL,3.0,,,,,200.0,200 °C,48.0,2 days,Parr vessel,,"H2O, DMF, acetone",H2O 3×; DMF 3× at 120 °C; acetone 3×; acetone soak overnight,300 °C under dynamic vacuum,300.0,,,,0.012 × 0.007 × 0.006 mm,sra,V–μ-OH–carboxylate 1D chains (rod SBU),"a=6.8470(2), b=31.5657(10), c=28.2350(10), Fmmm",7.1,425.0,not_reported,not_reported,,xylene separation,10.1021/jacs.2c03114,ok,
10.1021/cg400490y,downloaded\10.1021_cg400490y.pdf,SI downloaded\10.1021_cg400490y_SI.pdf,mof_json_store\10.1021_cg400490y\raw_output.json,mof_json_store\10.1021_cg400490y\synthesis_001.json,no,,{[Cd(BPBP)0.5(hfipbb)]·0.5DMF}n (1),,Sm(NO3)3·6H2O,,"30.1 mg, 0.1 mmol",0.1,mmol,nan,,,,,nan,,,,,"5,5′-bis(4-pyridyl)-2,2′-bithiophene",BPBP,"16.0 mg, 0.05 mmol",0.05,mmol,"4,4′-(hexafluoroisopropylidene)bis(benzoic acid)",H2hfipbb,"39.2 mg, 0.1 mmol",0.1,mmol,,,,,,,,,,,,,,,,"N,N-dimethylformamide",DMF,"part of DMF/H2O (1:3, v/v), total 15 mL",,water,H2O,"part of DMF/H2O (1:3, v/v), total 15 mL",,100.0,100 °C,72.0,3 days,Parr Teflon-lined stainless steel vessel (25 mL),,,,,,,yellow needle crystals,55.0,,mab,Cd2 paddlewheel 6-connected SBU,,,,not_reported,not_reported,,luminescence,10.1021/cg400490y,ok,
10.1021/cg400490y,downloaded\10.1021_cg400490y.pdf,SI downloaded\10.1021_cg400490y_SI.pdf,mof_json_store\10.1021_cg400490y\raw_output.json,mof_json_store\10.1021_cg400490y\synthesis_002.json,no,,{[Zn(BPBP)0.5(hfipbb)]}n (2),,La(NO3)3·6H2O,,"29.7 mg, 0.1 mmol",0.1,mmol,nan,,,,,nan,,,,,"5,5′-bis(4-pyridyl)-2,2′-bithiophene",BPBP,"16.0 mg, 0.05 mmol",0.05,mmol,"4,4′-(hexafluoroisopropylidene)bis(benzoic acid)",H2hfipbb,"39.2 mg, 0.1 mmol",0.1,mmol,,,,,,,,,,,,,,,,"N,N-dimethylformamide",DMF,"part of DMF/H2O (3:3, v/v), total 15 mL",,water,H2O,"part of DMF/H2O (3:3, v/v), total 15 mL",,100.0,100 °C,72.0,3 days,Parr Teflon-lined stainless steel vessel (25 mL),,,,,,,yellow needle crystals,59.0,,mab,Zn2 paddlewheel 6-connected SBU,,,,not_reported,not_reported,434.0,luminescence,10.1021/cg400490y,ok,
10.1021/cg400490y,downloaded\10.1021_cg400490y.pdf,SI downloaded\10.1021_cg400490y_SI.pdf,mof_json_store\10.1021_cg400490y\raw_output.json,mof_json_store\10.1021_cg400490y\synthesis_003.json,no,,{[Co(BPBP)0.5(hfipbb)·0.5DMF]}n (3),,Ce(NO3)3·6H2O,,"29.1 mg, 0.1 mmol",0.1,mmol,nan,,,,,nan,,,,,"5,5′-bis(4-pyridyl)-2,2′-bithiophene",BPBP,"16.0 mg, 0.05 mmol",0.05,mmol,"4,4′-(hexafluoroisopropylidene)bis(benzoic acid)",H2hfipbb,"39.2 mg, 0.1 mmol",0.1,mmol,,,,,,,,,,,,,,,,"N,N-dimethylformamide",DMF,"part of DMF/H2O (3:1, v/v), total 15 mL",,water,H2O,"part of DMF/H2O (3:1, v/v), total 15 mL",,90.0,90 °C,72.0,3 days,Parr Teflon-lined stainless steel vessel (25 mL),,,,,,,dark green block crystals,66.0,,mab,Co2 paddlewheel 6-connected SBU,,,,not_reported,not_reported,,,10.1021/cg400490y,ok,
10.1021/cg400490y,downloaded\10.1021_cg400490y.pdf,SI downloaded\10.1021_cg400490y_SI.pdf,mof_json_store\10.1021_cg400490y\raw_output.json,mof_json_store\10.1021_cg400490y\synthesis_004.json,no,,{[Zn(BPBP)(trans-chdc)]·H2O}n (4),,Gd(NO3)3·6H2O,,"29.7 mg, 0.1 mmol",0.1,mmol,nan,,,,,nan,,,,,"5,5′-bis(4-pyridyl)-2,2′-bithiophene",BPBP,"32.0 mg, 0.1 mmol",0.1,mmol,"trans-1,4-cyclohexanedicarboxylic acid",trans-H2chdc,"17.2 mg, 0.1 mmol",0.1,mmol,,,,,,,,,,,,,,,,"N,N-dimethylformamide",DMF,"part of DMF/H2O (3:3, v/v), total 15 mL",,water,H2O,"part of DMF/H2O (3:3, v/v), total 15 mL",,95.0,95 °C,72.0,3 days,Parr Teflon-lined stainless steel vessel (25 mL),,,,,,,yellow needle crystals,53.0,,dia,4-connected Zn nodes (diamond net),,,,not_reported,not_reported,,luminescence,10.1021/cg400490y,ok,
10.1021/cg400490y,downloaded\10.1021_cg400490y.pdf,SI downloaded\10.1021_cg400490y_SI.pdf,mof_json_store\10.1021_cg400490y\raw_output.json,mof_json_store\10.1021_cg400490y\synthesis_005.json,no,,"{[Zn2(BPBP)(4,4′-sdb)2]}n (5)",,Nd(NO3)3·6H2O,,"59.4 mg, 0.2 mmol",0.2,mmol,nan,,,,,nan,,,,,"5,5′-bis(4-pyridyl)-2,2′-bithiophene",BPBP,"32.0 mg, 0.1 mmol",0.1,mmol,"4,4′-sulfonyldicarboxylic acid","4,4′-H2sdb","30.6 mg, 0.1 mmol",0.1,mmol,,,,,,,,,,,,,,,,"N,N-dimethylformamide",DMF,"part of DMF/H2O (3:3, v/v), total 15 mL",,water,H2O,"part of DMF/H2O (3:3, v/v), total 15 mL",,90.0,90 °C,72.0,3 days,Parr Teflon-lined stainless steel vessel (25 mL),,,,,,,yellow needle crystals,60.0,,sql,Zn2 paddlewheel SBU; 2D layers,,,,not_reported,not_reported,,luminescence,10.1021/cg400490y,ok,
10.1021/cg400490y,downloaded\10.1021_cg400490y.pdf,SI downloaded\10.1021_cg400490y_SI.pdf,mof_json_store\10.1021_cg400490y\raw_output.json,mof_json_store\10.1021_cg400490y\synthesis_006.json,no,,{[Zn2(BPBP)(oba)2]·H2O·DMA}n (6),,Mn(NO3)2,,"29.7 mg, 0.2 mmol",0.2,mmol,nan,,,,,nan,,,,,"5,5′-bis(4-pyridyl)-2,2′-bithiophene",BPBP,"32.0 mg, 0.1 mmol",0.1,mmol,"4,4'-oxybis(benzoic acid)",H2oba,"25.8 mg, 0.1 mmol",0.1,mmol,,,,,,,,,,,,,,,,"N,N-dimethylacetamide",DMA,"part of DMA/H2O (3:3, v/v), total 15 mL",,water,H2O,"part of DMA/H2O (3:3, v/v), total 15 mL",,100.0,100 °C,72.0,3 days,Parr Teflon-lined stainless steel vessel (25 mL),,,,,,,yellow needle crystals,52.0,,pcu,dinuclear Zn2 6-connected nodes,,,,not_reported,not_reported,,luminescence,10.1021/cg400490y,ok,
10.1002/chem.201502758,downloaded\10.1002_chem.201502758.pdf,SI downloaded\10.1002_chem.201502758_SI.pdf,mof_json_store\10.1002_chem.201502758\raw_output.json,mof_json_store\10.1002_chem.201502758\synthesis_001.json,yes,"Attempts to synthesize 6 solvothermally from L3, L5, H3L, and Zn(NO3)2·6H2O always afforded 5.",,1401558,Co(NO3)2·6H2O,,"50 mg, 0.168 mmol",0.168,mmol,nan,,,,,nan,,,,,tris(4'-carboxybiphenyl)amine,H3L,"20 mg, 0.033 mmol",0.033,mmol,"1,2-bis(4-pyridyl)ethylene",L2,"10 mg, 0.055 mmol",0.055,mmol,,,,,,,,,,,,,,,,"N,N-dimethylformamide (anhydrous)",DMF,3 mL,3.0,,,,,90.0,90 °C,72.0,72 h,Teflon-lined stainless-steel autoclave,static,"DMF, acetone",,dried in air,,,"light-yellow, block-shaped crystals",46.0,,,[Zn3(COO)6] trimer SBU,"a=19.792(5), b=20.604(5), c=21.471(6), α=115.799(6), β=98.322(7), γ=100.882(7), P-1",,,not_reported,not_reported,,,10.1002/chem.201502758,ok,
10.1002/chem.201502758,downloaded\10.1002_chem.201502758.pdf,SI downloaded\10.1002_chem.201502758_SI.pdf,mof_json_store\10.1002_chem.201502758\raw_output.json,mof_json_store\10.1002_chem.201502758\synthesis_002.json,yes,"Attempts to synthesize 6 solvothermally from L3, L5, H3L, and Zn(NO3)2·6H2O always afforded 5.",,1401564,NiCl2·6H2O,,"40 mg, 0.134 mmol",0.134,mmol,nan,,,,,nan,,,,,tris(4'-carboxybiphenyl)amine,H3L,"20 mg, 0.033 mmol",0.033,mmol,,L5,"15 mg, 0.065 mmol",0.065,mmol,,,,,,,,,,,,,,,,"N,N-dimethylformamide (anhydrous)",DMF,3 mL,3.0,,,,,90.0,90 °C,72.0,72 h,Teflon-lined stainless-steel autoclave,static,"DMF, acetone",,dried in air,,,"light-yellow, block-shaped crystals",45.0,,,[Zn3(COO)6] trimer SBU (Zn2 bound H2O),"a=36.80(2), b=21.661(14), c=44.65(3), α=90°, β=100.400(5)°, γ=90°, C2/c",,,not_reported,not_reported,,,10.1002/chem.201502758,ok,
10.1039/c7nr08892b,downloaded\10.1039_c7nr08892b.pdf,SI downloaded\10.1039_c7nr08892b_SI.pdf,mof_json_store\10.1039_c7nr08892b\raw_output.json,mof_json_store\10.1039_c7nr08892b\synthesis_001.json,no,,UiO-66-NH2,,Cu(CH3COO)2·1H2O,ZrCl4,0.048 g,0.240423,mmol,nan,,,,,nan,,,,,2-aminoterephthalic acid,NH2-H2BDC,0.044 g,0.044,g,,,,,,,,,,,benzoic acid,,0.76 g,0.76,g,sodium acetate,,a given amount,,,"N,N-dimethylformamide",DMF,12 mL,12.0,,,,,120.0,120 °C,24.0,24 h,,,"DMF, water",several times,60 °C in a vacuum oven,60.0,,,,,,,,,,,,,,10.1039/c7nr08892b,ok,
10.1039/c7nr08892b,downloaded\10.1039_c7nr08892b.pdf,SI downloaded\10.1039_c7nr08892b_SI.pdf,mof_json_store\10.1039_c7nr08892b\raw_output.json,mof_json_store\10.1039_c7nr08892b\synthesis_002.json,no,,UiO-66-NH2,,Zn(NO3)2·6H2O,ZrCl4,0.048 g,0.220709,mmol,nan,,,,,nan,,,,,2-aminoterephthalic acid,NH2-H2BDC,0.044 g,0.044,g,,,,,,,,,,,benzoic acid,,0.38 g,0.38,g,sodium acetate,,a given amount,,,"N,N-dimethylformamide",DMF,12 mL,12.0,,,,,120.0,120 °C,24.0,24 h,,,"DMF, water",several times,60 °C in a vacuum oven,60.0,,,,,,,,,,,,,,10.1039/c7nr08892b,ok,
10.1039/c7nr08892b,downloaded\10.1039_c7nr08892b.pdf,SI downloaded\10.1039_c7nr08892b_SI.pdf,mof_json_store\10.1039_c7nr08892b\raw_output.json,mof_json_store\10.1039_c7nr08892b\synthesis_003.json,no,,UiO-66-NH2,,Cd(NO3)2·4H2O,ZrCl4,0.048 g,0.184275,mmol,nan,,,,,nan,,,,,2-aminoterephthalic acid,NH2-H2BDC,0.044 g,0.044,g,,,,,,,,,,,benzoic acid,,0.19 g,0.19,g,sodium acetate,,a given amount,,,"N,N-dimethylformamide",DMF,12 mL,12.0,,,,,120.0,120 °C,24.0,24 h,,,"DMF, water",several times,60 °C in a vacuum oven,60.0,,,,,,,,,,,,,,10.1039/c7nr08892b,ok,
10.1039/c7nr08892b,downloaded\10.1039_c7nr08892b.pdf,SI downloaded\10.1039_c7nr08892b_SI.pdf,mof_json_store\10.1039_c7nr08892b\raw_output.json,mof_json_store\10.1039_c7nr08892b\synthesis_004.json,no,,UiO-66-NH2,,Nd2O3,ZrCl4,0.048 g,0.142655,mmol,nan,,,,,nan,,,,,2-aminoterephthalic acid,NH2-H2BDC,0.044 g,0.044,g,,,,,,,,,,,benzoic acid,,0.095 g,0.095,g,sodium acetate,,a given amount,,,"N,N-dimethylformamide",DMF,12 mL,12.0,,,,,120.0,120 °C,24.0,24 h,,,"DMF, water",several times,60 °C in a vacuum oven,60.0,,,,,,,,,,,,,,10.1039/c7nr08892b,ok,
10.1021/acs.inorgchem.7b02435,downloaded\10.1021_acs.inorgchem.7b02435.pdf,SI downloaded\10.1021_acs.inorgchem.7b02435_SI.pdf,mof_json_store\10.1021_acs.inorgchem.7b02435\raw_output.json,mof_json_store\10.1021_acs.inorgchem.7b02435\synthesis_001.json,no,,,,Dy2O3,,"1 mmol, 0.308 g",1,mmol,nan,,,,,nan,,,,,"4,4′-azobispyridine",azbpy,"1 mmol, 0.184 g",1.0,mmol,methylsuccinate (msuc2−) salt,msuc,"1 mmol, 0.176 g",1.0,mmol,,,,,,,,,,,,,,,,water,H2O,Layered diffusion: 2 mL Cd(II) solution in H2O; mixed-ligand solution contains H2O; buffer 5 mL H2O/MeOH (1:1),,methanol,MeOH,Mixed-ligand solution in MeOH (10 mL before mixing); buffer 5 mL H2O/MeOH (1:1),,25,room temperature,672.0,4 weeks,sealed crystal tube,static,"MeOH, H2O",,150 °C under vacuum for 4 h (for activation/dehydration),150.0,4.0,red block-shaped crystals,55.0,,,"heptacoordinated CdO5N2 nodes; 2D (4,4) layers pillared by azbpy","a=14.304(5), b=11.610(5), c=24.471(5), β=106.443(5), I2/a",,,not_reported,yes,,CO2_capture;luminescence,10.1021/acs.inorgchem.7b02435,ok,
10.1021/acs.inorgchem.7b02435,downloaded\10.1021_acs.inorgchem.7b02435.pdf,SI downloaded\10.1021_acs.inorgchem.7b02435_SI.pdf,mof_json_store\10.1021_acs.inorgchem.7b02435\raw_output.json,mof_json_store\10.1021_acs.inorgchem.7b02435\synthesis_002.json,no,,,,Er2O3,,"1 mmol, 0.308 g",1,mmol,nan,,,,,nan,,,,,"4,4′-azobispyridine",azbpy,"1 mmol, 0.184 g",1.0,mmol,methylglutarate (mglu2−) salt,mglu,"1 mmol, 0.190 g",1.0,mmol,,,,,,,,,,,,,,,,water,H2O,Layered diffusion: 2 mL Cd(II) solution in H2O; mixed-ligand solution contains H2O; buffer 5 mL H2O/MeOH (1:1),,methanol,MeOH,Mixed-ligand solution in MeOH (10 mL before mixing); buffer 5 mL H2O/MeOH (1:1),,25,room temperature,504.0,3 weeks,sealed crystal tube,static,"MeOH, H2O",,150 °C under vacuum for 4 h (for activation/dehydration),150.0,4.0,orange block-shaped crystals,70.0,,,"heptacoordinated CdO5N2 nodes; 2D (4,4) layers pillared by azbpy","a=23.102(5), b=14.275(5), c=13.712(5), β=104.738(5), C2/c",,,not_reported,yes,,CO2_capture;luminescence,10.1021/acs.inorgchem.7b02435,ok,
10.1021/acs.inorgchem.7b02435,downloaded\10.1021_acs.inorgchem.7b02435.pdf,SI downloaded\10.1021_acs.inorgchem.7b02435_SI.pdf,mof_json_store\10.1021_acs.inorgchem.7b02435\raw_output.json,mof_json_store\10.1021_acs.inorgchem.7b02435\synthesis_003.json,no,,,,In(NO)3,,"1 mmol, 0.308 g",1,mmol,nan,,,,,nan,,,,,"4,4′-azobispyridine",azbpy,"1 mmol, 0.184 g",1.0,mmol,glutarate (glu2−) salt,glu,"1 mmol, 0.176 g",1.0,mmol,,,,,,,,,,,,,,,,water,H2O,Layered diffusion: 2 mL Cd(II) solution in H2O; mixed-ligand solution contains H2O; buffer 5 mL H2O/MeOH (1:1),,methanol,MeOH,Mixed-ligand solution in MeOH (10 mL before mixing); buffer 5 mL H2O/MeOH (1:1),,25,room temperature,840.0,5 weeks,sealed crystal tube,static,"MeOH, H2O",,150 °C under vacuum for 4 h (for activation/dehydration),150.0,4.0,red block-shaped crystals,45.0,,,Cd1 CdO4N3 heptacoordinate; Cd2 CdO4N2 octahedral; 1D ladders pillared by azbpy; 2-fold interpenetrated,"a=10.105(5), b=20.995(5), c=13.705(5), β=90.678(5), P21/n",,,not_reported,yes,,CO2_capture;luminescence,10.1021/acs.inorgchem.7b02435,ok,
10.1021/acs.inorgchem.3c00365,downloaded\10.1021_acs.inorgchem.3c00365.pdf,SI downloaded\10.1021_acs.inorgchem.3c00365_SI.pdf,mof_json_store\10.1021_acs.inorgchem.3c00365\raw_output.json,mof_json_store\10.1021_acs.inorgchem.3c00365\synthesis_001.json,no,,UiO-68-terNap,2233264,In(NO)3,,"122.2 mg, 0.525 mmol",0.525,mmol,nan,,,,,nan,,,,,"[1,1′:4′,1″-ternaphthalene]-4,4″-dicarboxylic acid",terNap,"245.7 mg, 0.525 mmol",0.525,mmol,,,,,,,,,,,benzoic acid,,"2.244 g, 18.375 mmol (35 equiv.)",18.375,mmol,,,,,,"N,N-dimethylformamide",DMF,6 mL,6.0,water,H2O,27 μL,0.027,120.0,120 °C,48.0,48 h,Teflon-lined autoclave,static,"DMF, MeOH","3 days (DMF), 4 days (MeOH)",120 °C under vacuum for 8 h,120.0,8.0,white octahedra,72.0,about 100 μm,fcu,Zr6O4(OH)4 12-connected SBU,"a=32.8910(4) Å, Fm-3m; V=35582.1(13) Å3",13.43,2566.0,yes,yes,500.0,adsorption;photodegradation,10.1021/acs.inorgchem.3c00365,ok,
10.1021/acs.inorgchem.3c00365,downloaded\10.1021_acs.inorgchem.3c00365.pdf,SI downloaded\10.1021_acs.inorgchem.3c00365_SI.pdf,mof_json_store\10.1021_acs.inorgchem.3c00365\raw_output.json,mof_json_store\10.1021_acs.inorgchem.3c00365\synthesis_002.json,no,,UiO-68,,In(NO)3,,"1.30 mg, 5.03 μmol",0.00503,mmol,nan,,,,,nan,,,,,"1,4-bis(4-carboxyphenyl)benzene",,"1.6 mg, 5.53 μmol",0.00553,mmol,,,,,,,,,,,trifluoroacetic acid,TFA,15.4 μL,15.4,μL,,,,,,"N,N-dimethylformamide",DMF,0.8 mL,0.8,,,,,120.0,120 °C,72.0,3 days,glass vial (1 dram),static,,,,,,white solid,95.0,,,,,,,not_reported,not_reported,,,10.1021/acs.inorgchem.3c00365,ok,
10.1002/anie.202412494,downloaded\10.1002_anie.202412494.pdf,SI downloaded\10.1002_anie.202412494_SI.pdf,mof_json_store\10.1002_anie.202412494\raw_output.json,mof_json_store\10.1002_anie.202412494\synthesis_001.json,no,,NNM-5,2329700,In(NO)3,ZrCl4,"10 mg, 0.0429 mmol",0.0429,mmol,nan,,,,,nan,,,,,"4,4',4''-nitrilotribenzoic acid",H3NTB,"10 mg, 0.0265 mmol",0.0265,mmol,,,,,,,,,,,formic acid,FA,2.5 mL,2.5,mL,hydrochloric acid,HCl,0.5 mL,0.5,mL,"N,N-dimethylformamide",DMF,2 mL,2.0,,,,,120.0,120 °C,72.0,3 days,15 mL glass vial,,"DMF, MeOH",DMF wash; MeOH exchange 3 days (2×/day),120 °C under dynamic ultrahigh vacuum for 12 h,120.0,12.0,colorless crystals,60.9,,SOD,"Zr6O4(OH)4 cluster, avg 6-connected; formate/water capped","a=28.0779(2) Å, cubic, I-43m",3.8,1023.0,not_reported,yes,350.0,hexane_isomer_separation,10.1002/anie.202412494,ok,
10.1002/anie.202412494,downloaded\10.1002_anie.202412494.pdf,SI downloaded\10.1002_anie.202412494_SI.pdf,mof_json_store\10.1002_anie.202412494\raw_output.json,mof_json_store\10.1002_anie.202412494\synthesis_002.json,no,,NNM-5-Hf,2366504,InCl3·4H2O,HfCl4,"13.7 mg, 0.0429 mmol",0.0429,mmol,nan,,,,,nan,,,,,"4,4',4''-nitrilotribenzoic acid",H3NTB,"10 mg, 0.0265 mmol",0.0265,mmol,,,,,,,,,,,formic acid,FA,2.5 mL,2.5,mL,hydrochloric acid,HCl,0.5 mL,0.5,mL,"N,N-dimethylformamide",DMF,2 mL,2.0,,,,,120.0,120 °C,72.0,3 days,15 mL glass vial,,"DMF, MeOH",DMF wash; MeOH exchange 3 days (2×/day),120 °C under dynamic ultrahigh vacuum for 12 h,120.0,12.0,colorless crystals,,,SOD,"Hf6O4(OH)4 cluster, avg 6-connected; formate/water capped","a=27.9787(3) Å, cubic, I-43m",,,not_reported,not_reported,,,10.1002/anie.202412494,ok,
10.1002/anie.202412494,downloaded\10.1002_anie.202412494.pdf,SI downloaded\10.1002_anie.202412494_SI.pdf,mof_json_store\10.1002_anie.202412494\raw_output.json,mof_json_store\10.1002_anie.202412494\synthesis_003.json,no,,NNM-6,2329701,InCl3·4H2O,ZrCl4,"10 mg, 0.0429 mmol",0.0429,mmol,nan,,,,,nan,,,,,"6,6',6''-(1,3,5-Benzenetriyl)tris[2-naphthalenecarboxylic acid]",H3BTN,"3 mg, 0.0170 mmol",0.017,mmol,"bicyclo[1.1.1]pentane-1,3-dicarboxylic acid",H2BCP,"3 mg, 0.0192 mmol",0.0192,mmol,,,,,,formic acid,FA,0.8 mL,0.8,mL,,,,,,"N,N-dimethylformamide",DMF,2 mL,2.0,,,,,120.0,120 °C,96.0,4 days,glass vial,,"DMF, MeOH",DMF wash; MeOH exchange 3 days (2×/day),120 °C under dynamic ultrahigh vacuum for 12 h,120.0,12.0,colorless crystals,27.3,,dia,Zr6O4(OH)4 12-connected SBU,"a=38.7184(5) Å, cubic, Fd-3",4.6,301.0,not_reported,not_reported,,,10.1002/anie.202412494,ok,
10.1021/acs.langmuir.9b02582,downloaded\10.1021_acs.langmuir.9b02582.pdf,SI downloaded\10.1021_acs.langmuir.9b02582_SI.pdf,mof_json_store\10.1021_acs.langmuir.9b02582\raw_output.json,mof_json_store\10.1021_acs.langmuir.9b02582\synthesis_001.json,yes,Varying ZrCl4/H2TDC ratios produced amorphous impurities and poorer performance; optimal at 1.0/0.67.,DUT-67(Zr),,CdSO4·8H2O,,"230 mg, 1.0 mmol",1,mmol,nan,,,,,nan,,,,,"2,5-thiophenedicarboxylic acid",H2TDC,"110 mg, 0.67 mmol",0.67,mmol,,,,,,,,,,,acetic acid,,7 mL,7.0,mL,,,,,,"N,N-dimethylformamide",DMF,12.5 mL,12.5,N-methyl-2-pyrrolidone,NMP,12.5 mL,12.5,120.0,120 °C,48.0,48 h,Teflon-lined autoclave (50 mL),stirred 5–10 min; then static,"DMF, MeOH",,100 °C under vacuum for 12 h,100.0,12.0,white tetrakaidecahedron crystals (~1.5 μm),,~1.5 μm (face length),reo,Zr6O4(OH)4 8-connected SBU,,,723.0,,,,,10.1021/acs.langmuir.9b02582,ok,
10.1021/acs.langmuir.9b02582,downloaded\10.1021_acs.langmuir.9b02582.pdf,SI downloaded\10.1021_acs.langmuir.9b02582_SI.pdf,mof_json_store\10.1021_acs.langmuir.9b02582\raw_output.json,mof_json_store\10.1021_acs.langmuir.9b02582\synthesis_002.json,yes,Varying ZrCl4/H2TDC ratios produced amorphous impurities and poorer performance; optimal at 1.0/0.67.,UiO-66,,CdSO4·8H2O,,"230 mg, 1.0 mmol",1,mmol,nan,,,,,nan,,,,,benzene dicarboxylate,BDC,"161 mg, 1.0 mmol",1.0,mmol,,,,,,,,,,,,,,,,,,,,,"N,N-dimethylformamide",DMF,50 mL,50.0,,,,,120.0,120 °C,48.0,48 h,Teflon-lined autoclave (100 mL),,"DMF, MeOH",,60 °C for 12 h,60.0,12.0,,,,,,,,810.0,,,,,10.1021/acs.langmuir.9b02582,ok,
10.1002/adfm.202204065,downloaded\10.1002_adfm.202204065.pdf,SI downloaded\10.1002_adfm.202204065_SI.pdf,mof_json_store\10.1002_adfm.202204065\raw_output.json,mof_json_store\10.1002_adfm.202204065\synthesis_001.json,no,,HKUST-1,,MnSO4,,0.98 g,6.49011,mmol,nan,,,,,nan,,,,,"benzene-1,3,5-tricarboxylic acid",H3BTC,0.48 g,0.48,g,,,,,,,,,,,glacial acetic acid,,24 mL,24.0,mL,,,,,,"N,N-dimethylformamide",DMF,6 mL,6.0,water,H2O,6 mL,6.0,55.0,55 °C,72.0,3 days,Space-confined glass slide reactor immersed in 100 mL Schott bottle,static,ethanol,soaked for at least 5 days,,,,flat single crystals; square [100] and hexagonal [111]; thickness 10–40 μm,,thickness 10–40 μm,,,,,,not_reported,not_reported,,sensing,10.1002/adfm.202204065,ok,
10.1002/adfm.202204065,downloaded\10.1002_adfm.202204065.pdf,SI downloaded\10.1002_adfm.202204065_SI.pdf,mof_json_store\10.1002_adfm.202204065\raw_output.json,mof_json_store\10.1002_adfm.202204065\synthesis_002.json,no,,HKUST-1,,FeSO4·7H2O,,0.98 g,5.38415,mmol,nan,,,,,nan,,,,,"benzene-1,3,5-tricarboxylic acid",H3BTC,0.48 g,0.48,g,,,,,,,,,,,glacial acetic acid,,24 mL,24.0,mL,,,,,,"N,N-dimethylformamide",DMF,6 mL,6.0,water,H2O,6 mL,6.0,55.0,55 °C,72.0,3 days,Schott bottle (unconfined growth),static,,,,,,large polyhedral single crystals (unconfined),,,,,,,,not_reported,not_reported,,,10.1002/adfm.202204065,ok,
10.1002/adfm.202204065,downloaded\10.1002_adfm.202204065.pdf,SI downloaded\10.1002_adfm.202204065_SI.pdf,mof_json_store\10.1002_adfm.202204065\raw_output.json,mof_json_store\10.1002_adfm.202204065\synthesis_003.json,no,,HKUST-1,,CdO,,1.2 g (in 10 mL ethanol),9.34507,mmol,nan,,,,,nan,,,,,"benzene-1,3,5-tricarboxylic acid",H3BTC,0.6 g (in 10 mL ethanol),0.6,g,,,,,,,,,,,,,,,,,,,,,ethanol,EtOH,10 mL (metal solution),10.0,ethanol,EtOH,10 mL (linker solution),10.0,25,RT,24.0,24 h,,stirred,ethanol,"washed, then dried in air",130 °C under dynamic vacuum (~1×10^-6 mbar) for 6 h (for physisorption samples),130.0,6.0,"powder, crystal size ≈500 nm",,≈500 nm,,,,,,not_reported,not_reported,,sensing,10.1002/adfm.202204065,ok,
10.1002/adfm.202204065,downloaded\10.1002_adfm.202204065.pdf,SI downloaded\10.1002_adfm.202204065_SI.pdf,mof_json_store\10.1002_adfm.202204065\raw_output.json,mof_json_store\10.1002_adfm.202204065\synthesis_004.json,no,,ZIF-8,,Zn(NO3)2·6H2O,Zn(NO3)2·6H2O,1.764 g (5.93 mmol) in 15 mL methanol,5.93,mmol,nan,,,,,nan,,,,,2-methylimidazole,,0.9739 g (11.86 mmol) in 25 mL methanol,0.9739,g,,,,,,,,,,,sodium formate,,0.4034 g (5.93 mmol) in 25 mL methanol,0.4034,g,,,,,,methanol,MeOH,15 mL (metal solution),15.0,methanol,MeOH,25 mL (linker/modulator solution),25.0,90.0,90 °C,24.0,24 h,Space-confined glass slide reactor immersed in 100 mL Schott bottle,stirred 5 min before heating; static during solvothermal step,ethanol,washed and soaked,,,,single crystals (space-confined grown),,,,,,,,not_reported,not_reported,,,10.1002/adfm.202204065,ok,
10.1039/d0dt01955k,downloaded\10.1039_d0dt01955k.pdf,SI downloaded\10.1039_d0dt01955k_SI.pdf,mof_json_store\10.1039_d0dt01955k\raw_output.json,mof_json_store\10.1039_d0dt01955k\synthesis_001.json,no,,MIL-125-TRO,,Zn(NO3)2·6H2O,,"300 μL, 1 mmol",1,mmol,nan,,,,,nan,,,,,terephthalic acid,H2BDC,"250 mg, 1.5 mmol",1.5,mmol,,,,,,,,,,,butyric acid,,"459 μL, 5 mmol",5.0,mmol,,,,,,"N,N-dimethylformamide",DMF,"DMF–methanol mixed solvent (5 mL, VDMF/Vmethanol = 9:1)",,methanol,MeOH,"DMF–methanol mixed solvent (5 mL, VDMF/Vmethanol = 9:1)",,120.0,120 °C,24.0,24 h,Teflon-lined stainless steel autoclave (25 mL),static,"DMF, MeOH",3× each; then methanol immersion 2 days with solvent exchange 3× per day,dried in an oven at 100 °C for 12 h,100.0,12.0,white truncated octahedra (TRO),,ca. 200–500 nm,,Ti8O8(OH)4 cyclic octamer SBU,,18.0,1320.0,not_reported,not_reported,,oxidative_desulfurization,10.1039/d0dt01955k,ok,
10.1039/d0dt01955k,downloaded\10.1039_d0dt01955k.pdf,SI downloaded\10.1039_d0dt01955k_SI.pdf,mof_json_store\10.1039_d0dt01955k\raw_output.json,mof_json_store\10.1039_d0dt01955k\synthesis_002.json,no,,MIL-125,,Zn(NO3)2·6H2O,,"300 μL, 1 mmol",1,mmol,nan,,,,,nan,,,,,terephthalic acid,H2BDC,"250 mg, 1.5 mmol",1.5,mmol,,,,,,,,,,,,,,,,,,,,,"N,N-dimethylformamide",DMF,"DMF–methanol mixed solvent (5 mL, VDMF/Vmethanol = 9:1)",,methanol,MeOH,"DMF–methanol mixed solvent (5 mL, VDMF/Vmethanol = 9:1)",,120.0,120 °C,24.0,24 h,Teflon-lined stainless steel autoclave (25 mL),static,"DMF, MeOH",3× each; then methanol immersion 2 days with solvent exchange 3× per day,dried in an oven at 100 °C for 12 h,100.0,12.0,white circular plates (dominant {001} facets),,diameter 0.5–1.5 μm; thickness 200–500 nm,,Ti8O8(OH)4 cyclic octamer SBU,,18.0,1181.0,not_reported,not_reported,,oxidative_desulfurization,10.1039/d0dt01955k,ok,
10.1002/slct.201701411,,SI downloaded\10.1002_slct.201701411_SI.pdf,mof_json_store\10.1002_slct.201701411\raw_output.json,mof_json_store\10.1002_slct.201701411\synthesis_001.json,yes,Hydrothermal screen 100–200 °C performed; raising pH >7 with ethylenediamine/NaOH gave powdery/black solids and no single crystals.,,1536325,Zn(NO3)2·6H2O,,"0.150 g, 0.60 mmol",0.6,mmol,nan,,,,,nan,,,,,"1,4-naphthalenediphosphonic acid","1,4-NDPA","0.100 g, 0.35 mmol",0.35,mmol,"4,4'-bipyridine","4,4'-bpy","0.010 g, 0.064 mmol",0.064,mmol,,,,,,,,,,,,,,,,water,H2O,"10.084 g, 560 mmol",,,,,,120.0,120 °C,48.0,2 days,Teflon-lined Parr acid digestion vessel (23 mL),static,MeOH,,air-dried,,,block-shaped crystals,60.0,0.08 × 0.09 × 0.40 mm,,,"a=7.2321(11), b=10.4515(17), c=13.307(2) Å, α=67.789(11)°, β=74.744(9)°, γ=71.823(9)°, P-1",,,,,,,10.1002/slct.201701411,ok,
10.1002/slct.201701411,,SI downloaded\10.1002_slct.201701411_SI.pdf,mof_json_store\10.1002_slct.201701411\raw_output.json,mof_json_store\10.1002_slct.201701411\synthesis_002.json,yes,Hydrothermal screen 100–200 °C performed; raising pH >7 with ethylenediamine/NaOH gave powdery/black solids and no single crystals.,,1536326,Zn(NO3)2·6H2O,,"0.150 g, 0.60 mmol",0.6,mmol,nan,,,,,nan,,,,,"1,4-naphthalenediphosphonic acid","1,4-NDPA","0.100 g, 0.35 mmol",0.35,mmol,"4,4'-bipyridine","4,4'-bpy","0.040 g, 0.256 mmol",0.256,mmol,,,,,,,,,,,,,,,,water,H2O,"10.084 g, 560 mmol",,,,,,200.0,200 °C,72.0,3 days,Teflon-lined Parr acid digestion vessel (23 mL),static,MeOH,,air-dried,,,block-shaped crystals,<10,0.03 × 0.04 × 0.18 mm,,,"a=36.602(8), b=4.6435(11), c=19.838(4) Å, β=90.070(16)°, C2/c",,,,,,,10.1002/slct.201701411,ok,
10.1002/slct.201701411,,SI downloaded\10.1002_slct.201701411_SI.pdf,mof_json_store\10.1002_slct.201701411\raw_output.json,mof_json_store\10.1002_slct.201701411\synthesis_003.json,yes,Hydrothermal screen 100–200 °C performed; raising pH >7 with ethylenediamine/NaOH gave powdery/black solids and no single crystals.,,1536327,Ni(NO3)2·6H2O,,"0.150 g, 0.60 mmol",0.6,mmol,nan,,,,,nan,,,,,"2,6-naphthalenediphosphonic acid","2,6-NDPA","0.100 g, 0.35 mmol",0.35,mmol,"4,4'-bipyridine","4,4'-bpy","0.010 g, 0.064 mmol",0.064,mmol,,,,,,,,,,,,,,,,water,H2O,"10.084 g, 560 mmol",,,,,,120.0,120 °C,48.0,2 days,Teflon-lined Parr acid digestion vessel (23 mL),static,MeOH,,air-dried,,,block-shaped crystals,<10,0.12 × 0.13 × 0.16 mm,,,"a=5.67800(10), b=11.0784(2), c=15.2176(4) Å, β=96.1020(10)°, P21/c",,,,,,,10.1002/slct.201701411,ok,
10.1002/cphc.201501012,downloaded\10.1002_cphc.201501012.pdf,SI downloaded\10.1002_cphc.201501012_SI.pdf,mof_json_store\10.1002_cphc.201501012\raw_output.json,mof_json_store\10.1002_cphc.201501012\synthesis_001.json,no,,Zn–BTC,,Ni(NO3)2·6H2O,,"5 g, 16.81 mmol",16.81,mmol,nan,,,,,nan,,,,,"benzene-1,3,5-tricarboxylic acid",BTC,"1.6 g, 7.614 mmol",7.614,mmol,,,,,,,,,,,,,,,,,,,,,water,H2O,50 mL (metal solution) + 50 mL (H3BTC dispersion),100.0,,,,,25,room temperature,8.0,8 h,round-bottom flask,stirred,water,,dried in oven at 100 °C,100.0,,,72.0,ca. 1 μm,,,,,,not_reported,not_reported,285.0,drug_delivery,10.1002/cphc.201501012,ok,
10.1002/cphc.201501012,downloaded\10.1002_cphc.201501012.pdf,SI downloaded\10.1002_cphc.201501012_SI.pdf,mof_json_store\10.1002_cphc.201501012\raw_output.json,mof_json_store\10.1002_cphc.201501012\synthesis_002.json,no,,Fe–BTC,,Co(NO3)2·6H2O,,"5 g, 28.90 mmol",28.9,mmol,nan,,,,,nan,,,,,"benzene-1,3,5-tricarboxylic acid",BTC,"1.6 g, 7.614 mmol",7.614,mmol,,,,,,,,,,,,,,,,,,,,,water,H2O,50 mL (metal solution) + 50 mL (H3BTC dispersion),100.0,,,,,25,room temperature,3.0,3 h,round-bottom flask,stirred,water,,dried in oven at 100 °C,100.0,,,83.0,ca. 1 μm,,,,,,not_reported,not_reported,300.0,drug_delivery,10.1002/cphc.201501012,ok,
10.1002/adfm.202403644,downloaded\10.1002_adfm.202403644.pdf,SI downloaded\10.1002_adfm.202403644_SI.pdf,mof_json_store\10.1002_adfm.202403644\raw_output.json,mof_json_store\10.1002_adfm.202403644\synthesis_001.json,no,,CuBTC (HKUST-1),,Cd(NO3)2·4H2O,,20 mL of aqueous solution prepared from 860 mg (4.31 mmol) in 30 mL H2O,4.31,mmol,nan,,,,,nan,,,,,"benzene-1,3,5-tricarboxylic acid",BTC,"20 mL of solution (500 mg in 30 mL EtOH/H2O/DMSO, 1:1:1 v/v)",,,,,,,,,,,,,,,,,,,,,,,water,H2O,present; 20 mL in Cu salt solution plus in linker solution (1:1:1 mixture),,ethanol,EtOH,"in linker solution (EtOH/H2O/DMSO 1:1:1, 20 mL total)",,25,room temperature,1.5,90 min,conical flask (sealed),"gentle stirring, then sealed (static)",MeOH,"3×, then soaked 7 days in MeOH",90 °C under vacuum overnight,90.0,,,,,,Cu2 paddlewheel nodes (HKUST-1),,,1609.0,not_reported,not_reported,,thermoelectric,10.1002/adfm.202403644,ok,
10.1021/acsanm.0c02376,downloaded\10.1021_acsanm.0c02376.pdf,SI downloaded\10.1021_acsanm.0c02376_SI.pdf,mof_json_store\10.1021_acsanm.0c02376\raw_output.json,mof_json_store\10.1021_acsanm.0c02376\synthesis_001.json,no,,ZIF-8,,Co(NO3)2·6H2O,,750 mg (4 mmol),4,mmol,nan,,,,,nan,,,,,2-methylimidazole,Hmim,648 mg (8 mmol),8.0,mmol,,,,,,,,,,,sodium formate,,200 mg (3 mmol),3.0,mmol,,,,,,methanol,MeOH,60 mL dry MeOH,60.0,,,,,100.0,100 °C,24.0,24 h,Teflon-lined autoclave,"ultrasonicated 1 min, then static",methanol,repeated centrifugation/redispersion cycles,vacuum-dried,,,microcrystals,,,,tetrahedrally N-coordinated Zn2+ linked by 2-methylimidazolate,,11.6,1210.0,not_reported,not_reported,,,10.1021/acsanm.0c02376,ok,
10.1021/acsami.8b17660,downloaded\10.1021_acsami.8b17660.pdf,SI downloaded\10.1021_acsami.8b17660_SI.pdf,mof_json_store\10.1021_acsami.8b17660\raw_output.json,mof_json_store\10.1021_acsami.8b17660\synthesis_001.json,no,,ZIF-8,,CuCl2·2H2O,,0.2 g (0.66 mmol),0.66,mmol,nan,,,,,nan,,,,,2-methylimidazole,2-mim,2 g (24.36 mmol),24.36,mmol,,,,,,,,,,,sodium hydroxide,NaOH,to adjust H2O to pH 8,,,,,,,,water,H2O,0.8 g; then 4 mL; plus 8 g in 2-mim solution,,,,,,25,RT,0.25,15 min,,stirred,EtOH/H2O 1:1,three times,dried at room temperature under vacuum,,,,,,,,,,,,,,,10.1021/acsami.8b17660,ok,
10.1039/c7ce01919j,downloaded\10.1039_c7ce01919j.pdf,SI downloaded\10.1039_c7ce01919j_SI.pdf,mof_json_store\10.1039_c7ce01919j\raw_output.json,mof_json_store\10.1039_c7ce01919j\synthesis_001.json,yes,Compound 3 could not be obtained by direct de novo synthesis despite several trials; only via transformations from 1 or 2.,,1565727,CuCl2·2H2O,,"1 mol L−1 aqueous solution, 0.05 mL",1000,mmol,nan,,,,,nan,,,,,4-methoxyisophthalic acid,MIPA,"4.9 mg, 0.025 mmol",0.025,mmol,"4,4'-bipyridine","4,4′-bpy","1.95 mg, 0.0125 mmol",0.0125,mmol,,,,,,,,,,,,,,,,methanol,MeOH,"DMF/H2O/MeOH 1:6:8 v/v/v mixture, total 2 mL",,water,H2O,"DMF/H2O/MeOH 1:6:8 v/v/v mixture, total 2 mL",,120.0,120 °C,12.0,12 h (then slow cooling 24 h),5 mL glass tube (oven),,MeOH,several times,dried in air,,,green plate-like crystals,,,,Cu5(μ3-OH)2(COO)6 pentanuclear 8-connected SBU,,,,yes,no,240.0,,10.1039/c7ce01919j,ok,
10.1039/c7ce01919j,downloaded\10.1039_c7ce01919j.pdf,SI downloaded\10.1039_c7ce01919j_SI.pdf,mof_json_store\10.1039_c7ce01919j\raw_output.json,mof_json_store\10.1039_c7ce01919j\synthesis_002.json,yes,Compound 3 could not be obtained by direct de novo synthesis despite several trials; only via transformations from 1 or 2.,,1565725,CuCl,,"1 mol L−1 aqueous solution, 0.05 mL",1000,mmol,nan,,,,,nan,,,,,4-methoxyisophthalic acid,MIPA,"4.9 mg, 0.025 mmol",0.025,mmol,"4,4'-bipyridine","4,4′-bpy","1.95 mg, 0.0125 mmol",0.0125,mmol,,,,,,,,,,,,,,,,methanol,MeOH,"DMF/H2O/MeOH 1:6:8 v/v/v mixture, total 2 mL (same as 1)",,water,H2O,"DMF/H2O/MeOH 1:6:8 v/v/v mixture, total 2 mL (same as 1)",,95.0,95 °C,16.0,16 h,5 mL glass tube (oven),,,,dried in air,,,light blue crystals,,,,,,,,yes,no,240.0,,10.1039/c7ce01919j,ok,
10.1039/c5dt05023e,downloaded\10.1039_c5dt05023e.pdf,SI downloaded\10.1039_c5dt05023e_SI.pdf,mof_json_store\10.1039_c5dt05023e\raw_output.json,mof_json_store\10.1039_c5dt05023e\synthesis_001.json,no,,Mn-MOF-1,,Co(NO3)2·6H2O,,"8.1 mg, 0.040 mmol",0.04,mmol,nan,,,,,nan,,,,,"bis(4-(4’-carboxyphenyl)-3,5-dimethylpyrazolyl)methane",H2L,0.025 mmol,0.025,mmol,,,,,,,,,,,,,,,,,,,,,"N,N-dimethylformamide",DMF,2.0 mL,2.0,water,H2O,1.0 mL,1.0,100.0,100 °C,120.0,5 days,glass vial,sonicated 15 min; static,"DMF, methanol",3×20 mL each,100 °C under vacuum for 24 h,100.0,24.0,"colorless, block-shaped crystals",,,,linear Mn3 carboxylate cluster; bispyrazolate pillars,C2/c,,700.0,not_reported,not_reported,,,10.1039/c5dt05023e,ok,
10.1039/c5dt05023e,downloaded\10.1039_c5dt05023e.pdf,SI downloaded\10.1039_c5dt05023e_SI.pdf,mof_json_store\10.1039_c5dt05023e\raw_output.json,mof_json_store\10.1039_c5dt05023e\synthesis_002.json,no,,Mn-MOF-1 (mixed-ligand),,CdSO4·8/3H2O,,"8.1 mg, 0.040 mmol",0.04,mmol,nan,,,,,nan,,,,,"bis(4-(4’-carboxyphenyl)-3,5-dimethylpyrazolyl)methane",H2L,present with H2L′; total ligands 0.025 mmol; feed L′ fraction 0.42,,,"bis(4-(4′-carboxyphenyl)-3,5-di(trifluoromethyl)pyrazolyl)methane",H2L′,present with H2L; total ligands 0.025 mmol; feed L′ fraction 0.42,,,,,,,,,,,,,,,,,,"N,N-dimethylformamide",DMF,2.0 mL,2.0,water,H2O,1.0 mL,1.0,100.0,100 °C,120.0,5 days,glass vial,sonicated 15 min; static,"DMF, methanol",3×20 mL each,100 °C under vacuum for 24 h,100.0,24.0,"colorless, block-shaped crystals",,,,linear Mn3 carboxylate cluster; bispyrazolate pillars,C2/c,,,not_reported,not_reported,,,10.1039/c5dt05023e,ok,
10.1021/cg100554u,downloaded\10.1021_cg100554u.pdf,SI downloaded\10.1021_cg100554u_SI.pdf,mof_json_store\10.1021_cg100554u\raw_output.json,mof_json_store\10.1021_cg100554u\synthesis_005.json,no,,[Ag(dmapym)(bbdc)0.5·0.5H2O]n,,Zn(SO4)·7H2O,,"116 mg, 0.5 mmol",0.5,mmol,nan,,,,,nan,,,,,"2-amino-4,6-dimethylpyrimidine",dmapym,"123 mg, 1 mmol",1.0,mmol,"4,4′-bibenzenedicarboxylic acid",H2bbdc,"242 mg, 1 mmol",1.0,mmol,,,,,,ammonia,,0.5 mL,,,,,,,,methanol,MeOH,"MeOH/H2O 2:1 v/v, total 15 mL",,water,H2O,"MeOH/H2O 2:1 v/v, total 15 mL",,50.0,ultrasonic 50 °C,,,ultrasonic bath,ultrasonic,,,,,,colorless crystals,65.0,,sql,,"a=15.676(3), b=15.049(3), c=12.097(2) Å; β=107.31(3)°; C2/c",,,,,,luminescence,10.1021/cg100554u,ok,
10.1039/c6ce00818f,downloaded\10.1039_c6ce00818f.pdf,SI downloaded\10.1039_c6ce00818f_SI.pdf,mof_json_store\10.1039_c6ce00818f\raw_output.json,mof_json_store\10.1039_c6ce00818f\synthesis_001.json,no,,Eu-MFDA,,Zn(NO3)2·6H2O,,"0.1 mmol, 44.7 mg",0.1,mmol,nan,,,,,nan,,,,,"9,9-dimethylfluorene-2,7-dicarboxylic acid",H2MFDA,"0.1 mmol, 28.2 mg",0.1,mmol,,,,,,,,,,,sodium dodecyl sulfate,SDS,"0.05 mmol, 14.4 mg",0.05,mmol,,,,,,"N,N-dimethylformamide",DMF,5 mL,5.0,ethanol,EtOH,2 mL,2.0,60.0,60 °C,72.0,3 days,25 mL Teflon-lined autoclave,,"DMF, ethanol",more than three times,,,,mixture of defected hexaprisms and irregular nanoparticles,,,,,orthorhombic Pnna,,,not_reported,not_reported,,sensing,10.1039/c6ce00818f,ok,
10.1039/c6ce00818f,downloaded\10.1039_c6ce00818f.pdf,SI downloaded\10.1039_c6ce00818f_SI.pdf,mof_json_store\10.1039_c6ce00818f\raw_output.json,mof_json_store\10.1039_c6ce00818f\synthesis_002.json,no,,Eu-MFDA,,CoCl2·6H2O,,"0.1 mmol, 44.7 mg",0.1,mmol,nan,,,,,nan,,,,,"9,9-dimethylfluorene-2,7-dicarboxylic acid",H2MFDA,"0.1 mmol, 28.2 mg",0.1,mmol,,,,,,,,,,,,,,,,,,,,,"N,N-dimethylformamide",DMF,5 mL,5.0,ethanol,EtOH,2 mL,2.0,60.0,60 °C,72.0,3 days,25 mL Teflon-lined autoclave,,"DMF, ethanol",more than three times,,,,"bulk macroscopic crystals, ca. 100 μm in length",,~100 μm length (reported),,,orthorhombic Pnna,,,not_reported,not_reported,,sensing,10.1039/c6ce00818f,ok,
10.1039/c6dt02893d,downloaded\10.1039_c6dt02893d.pdf,SI downloaded\10.1039_c6dt02893d_SI.pdf,mof_json_store\10.1039_c6dt02893d\raw_output.json,mof_json_store\10.1039_c6dt02893d\synthesis_001.json,yes,Equal Cu:Pd (1:1) or only Pd precursor led to metal/metal-oxide products; no MOF formed under those conditions.,Cu-BTC (HKUST-1),,MnCl2·6H2O,,"1.8 mmol, 438 mg",1.8,mmol,nan,,,,,nan,,,,,"benzene-1,3,5-tricarboxylic acid",H3BTC,"1.0 mmol, 210 mg",1.0,mmol,,,,,,,,,,,,,,,,,,,,,water,H2O,"6 mL (of H2O/EtOH 1:1, total 12 mL)",6.0,ethanol,EtOH,"6 mL (of H2O/EtOH 1:1, total 12 mL)",6.0,100.0,100 °C,12.0,12 h,Teflon-lined autoclave,static,"water, ethanol",several times,120 °C under dynamic vacuum (~1e-3 mbar) for 24 h,120.0,24.0,,,,,Cu2 paddlewheel SBU,,,1561.0,not_reported,not_reported,,,10.1039/c6dt02893d,ok,
10.1021/acs.inorgchem.6b02332,downloaded\10.1021_acs.inorgchem.6b02332.pdf,SI downloaded\10.1021_acs.inorgchem.6b02332_SI.pdf,mof_json_store\10.1021_acs.inorgchem.6b02332\raw_output.json,mof_json_store\10.1021_acs.inorgchem.6b02332\synthesis_001.json,no,,compound 1,1502463,Cd(NO3)2·6H2O,,"0.015 g, 0.049 mmol",0.049,mmol,nan,,,,,nan,,,,,"spiro-4-py (2,2′,7,7′-tetra(pyridin-4-yl)-9,9′-spirobi[fluorene])",spiro-4-py,"0.015 g, 0.024 mmol",0.024,mmol,"1,4-PDA",H2pda,"0.009 g, 0.046 mmol",0.046,mmol,,,,,,HBF4,,2 drops,,,,,,,,"N,N-dimethylformamide",DMF,8 mL,8.0,water,H2O,2 mL,2.0,80.0,80 °C,144.0,6 days,20 mL scintillation vial,static,DMF,,150 °C under vacuum overnight,150.0,,slightly yellow block-shaped crystals,,0.100 × 0.060 × 0.050 mm,,Cd(II) six-coordinate octahedral nodes; terminal formate,"a=10.5785(5) Å, b=14.4939(6) Å, c=20.5000(9) Å, β=97.355(2)°, P2/c",5.9,687.0,not_reported,yes,350.0,CO2_capture,10.1021/acs.inorgchem.6b02332,ok,
10.1021/acs.inorgchem.6b02332,downloaded\10.1021_acs.inorgchem.6b02332.pdf,SI downloaded\10.1021_acs.inorgchem.6b02332_SI.pdf,mof_json_store\10.1021_acs.inorgchem.6b02332\raw_output.json,mof_json_store\10.1021_acs.inorgchem.6b02332\synthesis_002.json,no,,compound 2,1502464,Eu(NO3)3·6H2O,,"0.015 g, 0.049 mmol",0.049,mmol,nan,,,,,nan,,,,,"spiro-4-py (2,2′,7,7′-tetra(pyridin-4-yl)-9,9′-spirobi[fluorene])",spiro-4-py,"0.015 g, 0.024 mmol",0.024,mmol,"1,4-PDA",H2pda,"0.010 g, 0.051 mmol",0.051,mmol,,,,,,HBF4,,2 drops,,,,,,,,"N,N-dimethylacetamide",DMA,4 mL,4.0,water,H2O,1 mL,1.0,90.0,90 °C,96.0,4 days,20 mL scintillation vial,static,DMF,,150 °C under vacuum overnight,150.0,,slightly yellow block crystals,,0.260 × 0.240 × 0.240 mm,,Cd(II) six-coordinate nodes; terminal acetate,"a=10.4985(4) Å, b=14.5262(5) Å, c=20.6360(8) Å, β=97.611(2)°, P2/c",5.7,584.0,not_reported,yes,350.0,CO2_capture,10.1021/acs.inorgchem.6b02332,ok,
