Repository: zzhenglab/MOFinder

# MOFinder

MOFinder extracts MOF synthesis information from the literature, reconstructs evidence-supported negative reaction records, and prepares datasets for synthesis-outcome prediction.
[Web application](https://mofinder.chemistry.wustl.edu/) | [Demos](Demo/README.md) | [Source code](docs/source_to_code.md) | [Workflow guide](docs/workflow.md) | [Model evaluation](docs/evaluation.md)

## Quick start

The workflow runs through Python commands. Python 3.10 or newer is required. Clone the repository and initialize its related applications:

```bash
git clone --recurse-submodules https://github.com/zzhenglab/MOFinder.git
cd MOFinder
```

Start with the two offline demonstrations:

```bash

File: mof_extraction_1_2.csv (part 201 of 305)
doi,main_pdf,si_pdf,raw_output,parsed_json,article_trial_or_failure,article_trial_or_failure_notes,mof_name,crystal_code,metal_1,metal_1_abbr,metal_1_amount_text,metal_1_amount_value,metal_1_amount_unit,metal_2,metal_2_abbr,metal_2_amount_text,metal_2_amount_value,metal_2_amount_unit,metal_3,metal_3_abbr,metal_3_amount_text,metal_3_amount_value,metal_3_amount_unit,linker_1,linker_1_abbr,linker_1_amount_text,linker_1_amount_value,linker_1_amount_unit,linker_2,linker_2_abbr,linker_2_amount_text,linker_2_amount_value,linker_2_amount_unit,linker_3,linker_3_abbr,linker_3_amount_text,linker_3_amount_value,linker_3_amount_unit,modulator_1,modulator_1_abbr,modulator_1_amount_text,modulator_1_amount_value,modulator_1_amount_unit,modulator_2,modulator_2_abbr,modulator_2_amount_text,modulator_2_amount_value,modulator_2_amount_unit,solvent_main,solvent_main_abbr,solvent_main_amount_text,solvent_main_ml,solvent_secondary,solvent_secondary_abbr,solvent_secondary_amount_text,solvent_secondary_ml,temperature_c,temperature_c_text,time_h,time_text,vessel_type,stirring,washing_solvent,washing_cycles,activation_text,activation_temp_c,activation_time_h,crystal_morphology,yield_percent,crystal_size,topology_code,metal_cluster_connectivity,unit_cell_short,pore_diameter_A,BET_surface_area_m2g,air_stable,water_stable,tga_decomposition_temp_c,applications,reference,status,error
10.1021/cg3004323,downloaded\10.1021_cg3004323.pdf,SI downloaded\10.1021_cg3004323_SI.pdf,mof_json_store\10.1021_cg3004323\raw_output.json,mof_json_store\10.1021_cg3004323\synthesis_001.json,no,,{[Co(HBCPBA)(bipy0.5)2·(H2O)]}n (2),,Nd(NO3)3·6H2O,,"29.1 mg, 0.1 mmol",0.1,mmol,nan,,,,,nan,,,,,"3,5-bi(4-carboxy-phenoxy)-benzoic acid",H3BCPBA,"39.4 mg, 0.1 mmol",0.1,mmol,"4,4'-bipyridine",bipy,"15.6 mg, 0.1 mmol",0.1,mmol,,,,,,,,,,,,,,,,water,H2O,"6 mL (in DMF/H2O 1:3 v/v, total 8 mL)",6.0,"N,N-dimethylformamide",DMF,"2 mL (in DMF/H2O 1:3 v/v, total 8 mL)",2.0,95.0,95 °C,72.0,3 days,Teflon-lined autoclave,static,,,,,,red crystals,63.0,,,,"triclinic, P-1; a=7.429(2) Å, b=12.191(4) Å, c=16.531(5) Å; α=71.659(6)°, β=89.296(6)°, γ=78.190(6)°",,,not_reported,not_reported,384.0,,10.1021/cg3004323,ok,
10.1021/cg3004323,downloaded\10.1021_cg3004323.pdf,SI downloaded\10.1021_cg3004323_SI.pdf,mof_json_store\10.1021_cg3004323\raw_output.json,mof_json_store\10.1021_cg3004323\synthesis_002.json,no,,{[Co3(BCPBA)2(dpe)(μ2-H2O)4]·2H2O·2DMF}n (3),,Pr(NO3)3·6H2O,,"29.1 mg, 0.1 mmol",0.1,mmol,nan,,,,,nan,,,,,"3,5-bi(4-carboxy-phenoxy)-benzoic acid",H3BCPBA,"39.4 mg, 0.1 mmol",0.1,mmol,"1,2-di-4-pyridylethene",dpe,"18.2 mg, 0.1 mmol",0.1,mmol,,,,,,,,,,,,,,,,"N,N-dimethylformamide",DMF,"4 mL (in DMF/H2O 1:1 v/v, total 8 mL)",4.0,water,H2O,"4 mL (in DMF/H2O 1:1 v/v, total 8 mL)",4.0,95.0,95 °C,72.0,3 days,Teflon-lined autoclave,static,,,,,,red crystals,66.0,,tfz-d,trinuclear Co3 cluster via μ2-H2O bridges,"monoclinic, P21/n; a=17.403(3) Å, b=10.834(2) Å, c=17.981(3) Å; β=116.758(4)°",,,not_reported,not_reported,410.0,,10.1021/cg3004323,ok,
10.1021/cg3004323,downloaded\10.1021_cg3004323.pdf,SI downloaded\10.1021_cg3004323_SI.pdf,mof_json_store\10.1021_cg3004323\raw_output.json,mof_json_store\10.1021_cg3004323\synthesis_003.json,no,,{[Co3(BCPBA)2(pdp)·(μ2-H2O)4]·2DMF}n (4),,Zn(NO3)2·6H2O,,"29.1 mg, 0.1 mmol",0.1,mmol,nan,,,,,nan,,,,,"3,5-bi(4-carboxy-phenoxy)-benzoic acid",H3BCPBA,"39.4 mg, 0.1 mmol",0.1,mmol,4-[(E)-4-pyridinylazo]pyridine,pdp,"18.4 mg, 0.1 mmol",0.1,mmol,,,,,,,,,,,,,,,,water,H2O,"6 mL (in DMF/H2O 1:3 v/v, total 8 mL)",6.0,"N,N-dimethylformamide",DMF,"2 mL (in DMF/H2O 1:3 v/v, total 8 mL)",2.0,95.0,95 °C,72.0,3 days,Teflon-lined autoclave,static,,,,,,red crystals,53.0,,,trinuclear Co3 cluster via μ2-H2O bridges,"monoclinic, P21/c; a=17.283(3) Å, b=10.835(2) Å, c=18.443(2) Å; β=119.250(11)°",,,not_reported,not_reported,385.0,,10.1021/cg3004323,ok,
10.1021/cg3004323,downloaded\10.1021_cg3004323.pdf,SI downloaded\10.1021_cg3004323_SI.pdf,mof_json_store\10.1021_cg3004323\raw_output.json,mof_json_store\10.1021_cg3004323\synthesis_004.json,no,,{[Co3(BCPBA)2(bpe)·(μ2-H2O)4]·2DMF}n (5),,Zn(NO3)2·6H2O,,"29.1 mg, 0.1 mmol",0.1,mmol,nan,,,,,nan,,,,,"3,5-bi(4-carboxy-phenoxy)-benzoic acid",H3BCPBA,"39.4 mg, 0.1 mmol",0.1,mmol,"1,2-bis(4-pyridyl)ethane",bpe,"18.4 mg, 0.1 mmol",0.1,mmol,,,,,,,,,,,,,,,,"N,N-dimethylformamide",DMF,"4 mL (in DMF/H2O 1:1 v/v, total 8 mL)",4.0,water,H2O,"4 mL (in DMF/H2O 1:1 v/v, total 8 mL)",4.0,95.0,95 °C,72.0,3 days,Teflon-lined autoclave,static,,,,,,red crystals,53.0,,,trinuclear Co3 cluster via μ2-H2O bridges,"monoclinic, P21/n; a=17.4870(19) Å, b=10.8823(11) Å, c=18.0449(19) Å; β=116.170(2)°",,,not_reported,not_reported,416.0,,10.1021/cg3004323,ok,
10.1021/cg3004323,downloaded\10.1021_cg3004323.pdf,SI downloaded\10.1021_cg3004323_SI.pdf,mof_json_store\10.1021_cg3004323\raw_output.json,mof_json_store\10.1021_cg3004323\synthesis_005.json,no,,{[Co2(HBCPBA)2(bpp)·(μ2-H2O)2]·H2O·2DMF}n (6),,Zn(NO3)2·6H2O,,"29.1 mg, 0.1 mmol",0.1,mmol,nan,,,,,nan,,,,,"3,5-bi(4-carboxy-phenoxy)-benzoic acid",H3BCPBA,"39.4 mg, 0.1 mmol",0.1,mmol,"1,3-bis(4-pyridyl)propane",bpp,"19.8 mg, 0.1 mmol",0.1,mmol,,,,,,,,,,,,,,,,"N,N-dimethylformamide",DMF,"4 mL (in DMF/H2O 1:1 v/v, total 8 mL)",4.0,water,H2O,"4 mL (in DMF/H2O 1:1 v/v, total 8 mL)",4.0,95.0,95 °C,72.0,3 days,Teflon-lined autoclave,static,,,,,,red-plank crystals,53.0,,,binuclear Co2 cluster via μ2-H2O bridge,"monoclinic, P2/c; a=16.833(2) Å, b=17.632(2) Å, c=21.364(3) Å; β=110.832(2)°",,,not_reported,not_reported,352.0,,10.1021/cg3004323,ok,
10.1021/acsami.8b12404,downloaded\10.1021_acsami.8b12404.pdf,SI downloaded\10.1021_acsami.8b12404_SI.pdf,mof_json_store\10.1021_acsami.8b12404\raw_output.json,mof_json_store\10.1021_acsami.8b12404\synthesis_001.json,no,,TMU-40(Zn),1811811,Co(NO3)2·6H2O,,1 mmol (0.297 g),1,mmol,nan,,,,,nan,,,,,terephthalic acid,H2BDC,1 mmol (0.0166 g),1.0,mmol,"N1,N2-Bis(pyridin-4-yl-methylene)ethane-1,2-diamine",L,1 mmol (0.256 g),1.0,mmol,,,,,,,,,,,,,,,,"N,N-dimethylformamide",DMF,15 mL,15.0,,,,,120.0,120 °C,72.0,72 h,Teflon-lined autoclave,static,EtOH,,120 °C under vacuum for 24 h,120.0,24.0,dark red cubic crystals,19.0,,,mononuclear M2+ octahedral nodes,"a=9.9194(7) Å, b=16.8045(11) Å, c=14.9034(10) Å, β=90.627(2)°, P21/c",,200.5,not_reported,yes,340.0,sensing,10.1021/acsami.8b12404,ok,
10.1021/acsami.8b12404,downloaded\10.1021_acsami.8b12404.pdf,SI downloaded\10.1021_acsami.8b12404_SI.pdf,mof_json_store\10.1021_acsami.8b12404\raw_output.json,mof_json_store\10.1021_acsami.8b12404\synthesis_002.json,no,,TMU-40(Co),1811812,Co(NO3)2·6H2O,,1 mmol,1,mmol,nan,,,,,nan,,,,,terephthalic acid,H2BDC,1 mmol (0.0166 g),1.0,mmol,"N1,N2-Bis(pyridin-4-yl-methylene)ethane-1,2-diamine",L,1 mmol (0.256 g),1.0,mmol,,,,,,,,,,,,,,,,"N,N-dimethylformamide",DMF,15 mL,15.0,,,,,120.0,120 °C,72.0,72 h,Teflon-lined autoclave,static,EtOH,,120 °C under vacuum for 24 h,120.0,24.0,cubic crystals,,,,mononuclear M2+ octahedral nodes,"a=9.9663(5) Å, b=16.9221(10) Å, c=15.1938(8) Å, β=92.308(4)°, P21/c",,257.8,not_reported,yes,340.0,sensing,10.1021/acsami.8b12404,ok,
10.1021/acsami.8b12404,downloaded\10.1021_acsami.8b12404.pdf,SI downloaded\10.1021_acsami.8b12404_SI.pdf,mof_json_store\10.1021_acsami.8b12404\raw_output.json,mof_json_store\10.1021_acsami.8b12404\synthesis_003.json,no,,TMU-40(Cd),1811813,Zn(NO3)2·6H2O,,1 mmol,1,mmol,nan,,,,,nan,,,,,terephthalic acid,H2BDC,1 mmol (0.0166 g),1.0,mmol,"N1,N2-Bis(pyridin-4-yl-methylene)ethane-1,2-diamine",L,1 mmol (0.256 g),1.0,mmol,,,,,,,,,,,,,,,,"N,N-dimethylformamide",DMF,15 mL,15.0,,,,,120.0,120 °C,72.0,72 h,Teflon-lined autoclave,static,EtOH,,120 °C under vacuum for 24 h,120.0,24.0,cubic crystals,,,,mononuclear M2+ octahedral nodes,"a=13.9659(5) Å, b=19.2044(7) Å, c=19.2173(8) Å, Pbca",,218.3,not_reported,yes,360.0,sensing,10.1021/acsami.8b12404,ok,
10.1002/anie.202009630,downloaded\10.1002_anie.202009630.pdf,SI downloaded\10.1002_anie.202009630_SI.pdf,mof_json_store\10.1002_anie.202009630\raw_output.json,mof_json_store\10.1002_anie.202009630\synthesis_001.json,no,,Gd-IHEP-7,2014515,Zn(NO3)2·6H2O,,"0.5 M, 100 µL",0.05,mmol,nan,,,,,nan,,,,,"1,1′-bis(3,5-dicarboxyphenyl)-4,4′-bipyridinium dichloride",H4bcbp·2Cl,0.1 mmol,0.1,mmol,,,,,,,,,,,,,,,,,,,,,water,H2O,5 mL,5.0,"N,N-dimethylformamide",DMF,0.1 mL,0.1,150.0,150 °C,48.0,2 days,25 mL autoclave,,water,,air drying at room temperature,,,purple crystals,,,,dinuclear Gd2 units linked by carboxylates,"a=9.1146(4), b=9.9893(5), c=16.2852(7) Å, α=94.855(2)°, β=103.684(2)°, γ=112.368(2)°, P-1",,,yes,yes,,nitrogen_fixation;photocatalysis,10.1002/anie.202009630,ok,
10.1002/anie.202200123,downloaded\10.1002_anie.202200123.pdf,SI downloaded\10.1002_anie.202200123_SI.pdf,mof_json_store\10.1002_anie.202200123\raw_output.json,mof_json_store\10.1002_anie.202200123\synthesis_001.json,no,,,2107063,Zn(CH3COO)2·2H2O,,"0.05 g, 0.21 mmol",0.21,mmol,nan,,,,,nan,,,,,"1,3,5-tri(4-carboxyphenyl)benzene",BTB,"0.05 g, 0.12 mmol",0.05,g,,,,,,,,,,,,,,,,,,,,,"N,N-dimethylformamide",DMF,5 mL,5.0,,,,,130.0,130 °C,72.0,3 days,Teflon-lined autoclave,,DMF,,,,,purple blocks,76.0,,sit,Co3(μ3-OH) 6-connected SBU,"a=17.3572(16), b=25.035(2), c=22.166(2), Pnma",,1840.0,not_reported,yes,,CO2_capture,10.1002/anie.202200123,ok,
10.1002/anie.202200123,downloaded\10.1002_anie.202200123.pdf,SI downloaded\10.1002_anie.202200123_SI.pdf,mof_json_store\10.1002_anie.202200123\raw_output.json,mof_json_store\10.1002_anie.202200123\synthesis_002.json,no,,,2107058,Zn(CH3COO)2·2H2O,,"0.05 g, 0.21 mmol",0.21,mmol,nan,,,,,nan,,,,,"1,3,5-tri(4-carboxyphenyl)benzene",BTB,"0.05 g, 0.12 mmol",0.05,g,"4’-(4’’-pyridyl)2,4’:6’,4’’-terpyridine",XN,"0.05 g, 0.15 mmol",0.05,g,,,,,,,,,,,,,,,,"N,N-dimethylformamide",DMF,7 mL,7.0,water,H2O,3 mL,3.0,130.0,130 °C,72.0,3 days,Teflon-lined autoclave,,DMF,,,,,orange blocks,75.0,,,Co3(μ3-OH) 8-connected SBU,"a=24.006(11), b=16.570(11), c=11.194(6), Cmm2",,2091.0,not_reported,yes,,CO2_capture,10.1002/anie.202200123,ok,
10.1021/acs.cgd.7b01070,downloaded\10.1021_acs.cgd.7b01070.pdf,SI downloaded\10.1021_acs.cgd.7b01070_SI.pdf,mof_json_store\10.1021_acs.cgd.7b01070\raw_output.json,mof_json_store\10.1021_acs.cgd.7b01070\synthesis_001.json,no,,,1448271,Cd(CH3COO)2·2H2O,,"0.064 g, 0.2 mmol",0.2,mmol,nan,,,,,nan,,,,,"5,5′-(1,4/1,3-phenylenebis(methoxy))diisophthalic acid",H4L1,"0.045 g, 0.1 mmol",0.1,mmol,"4,4′-bis(imidazolyl)biphenyl",bibp,"0.046 g, 0.1 mmol",0.1,mmol,,,,,,,,,,,,,,,,"N,N-dimethylformamide",DMF,4.5 mL,4.5,water,H2O,4.5 mL,4.5,160.0,160 °C,72.0,3 days,Teflon-lined stainless steel vessel (15 mL),stirred 0.5 h; static during heating,,,,,,purple flaky crystals,45.46,,,"penta­nuclear [Co5(μ3-O)2] cluster, ~10-connected","a=20.8956(19), b=12.7991(12), c=17.7796(16) Å, β=105.029(2)°, P21/c",,,not_reported,not_reported,,,10.1021/acs.cgd.7b01070,ok,
10.1021/acs.cgd.7b01070,downloaded\10.1021_acs.cgd.7b01070.pdf,SI downloaded\10.1021_acs.cgd.7b01070_SI.pdf,mof_json_store\10.1021_acs.cgd.7b01070\raw_output.json,mof_json_store\10.1021_acs.cgd.7b01070\synthesis_002.json,no,,,1514522,Zn(CH3COO)2·2H2O,,"0.064 g, 0.2 mmol",0.2,mmol,nan,,,,,nan,,,,,"5,5′-(1,4/1,3-phenylenebis(methoxy))diisophthalic acid",H4L1,"0.045 g, 0.1 mmol",0.1,mmol,"4,4′-bis(imidazolyl)biphenyl",bibp,"0.046 g, 0.1 mmol",0.1,mmol,,,,,,,,,,,,,,,,"N,N-dimethylformamide",DMF,4.5 mL,4.5,water,H2O,4.5 mL,4.5,160.0,160 °C,72.0,3 days,Teflon-lined stainless steel vessel (15 mL),stirred 0.5 h; static during heating,,,,,,violet block crystals,38.36,,bbf,,"a=6.9056(5), b=22.8131(15), c=16.3836(11) Å, β=91.377(2)°, P21/n",,,not_reported,not_reported,,,10.1021/acs.cgd.7b01070,ok,
10.1021/acs.cgd.7b01070,downloaded\10.1021_acs.cgd.7b01070.pdf,SI downloaded\10.1021_acs.cgd.7b01070_SI.pdf,mof_json_store\10.1021_acs.cgd.7b01070\raw_output.json,mof_json_store\10.1021_acs.cgd.7b01070\synthesis_003.json,no,,,1455398,Cd(NO3)2·4H2O,,"0.064 g, 0.2 mmol",0.2,mmol,nan,,,,,nan,,,,,"5,5′-(1,4/1,3-phenylenebis(methoxy))diisophthalic acid",H4L1,"0.046 g, 0.1 mmol",0.1,mmol,"1,4-bis(imidazol-1-ylmethyl)benzene",bimmb,"0.024 g, 0.1 mmol",0.1,mmol,,,,,,,,,,,,,,,,water,H2O,6.0 mL,6.0,"N,N-dimethylformamide",DMF,3.0 mL,3.0,130.0,130 °C,72.0,3 days,Teflon-lined stainless steel vessel (15 mL),stirred 0.5 h; static during heating,,,,,,red flake crystals,85.41,,,,"a=13.023(3), b=13.738(4), c=16.403(4) Å, α=108.646(3)°, β=103.208(3)°, γ=97.095(3)°, P-1",,,not_reported,not_reported,,,10.1021/acs.cgd.7b01070,ok,
10.1021/acs.cgd.7b01070,downloaded\10.1021_acs.cgd.7b01070.pdf,SI downloaded\10.1021_acs.cgd.7b01070_SI.pdf,mof_json_store\10.1021_acs.cgd.7b01070\raw_output.json,mof_json_store\10.1021_acs.cgd.7b01070\synthesis_004.json,no,,,1505305,Cd(NO3)2·6H2O,,"0.064 g, 0.2 mmol",0.2,mmol,nan,,,,,nan,,,,,"5,5′-(1,4/1,3-phenylenebis(methoxy))diisophthalic acid",H4L1,"0.046 g, 0.1 mmol",0.1,mmol,"1,4-bis(1H-imidazol-1-yl)butane",bimb,"0.019 g, 0.1 mmol",0.1,mmol,,,,,,,,,,,,,,,,"N,N-dimethylformamide",DMF,4.5 mL,4.5,water,H2O,4.5 mL,4.5,130.0,130 °C,72.0,3 days,Teflon-lined stainless steel vessel (15 mL),stirred 0.5 h; static during heating,,,,,,purple block crystals,82.36,,,[Co2(COO)3(H2O)3N2] binuclear cluster,"a=15.5554(15), b=15.3824(15), c=15.6622(15) Å, β=110.576(2)°, Cc",,,not_reported,not_reported,,,10.1021/acs.cgd.7b01070,ok,
10.1002/chem.201500615,downloaded\10.1002_chem.201500615.pdf,SI downloaded\10.1002_chem.201500615_SI.pdf,mof_json_store\10.1002_chem.201500615\raw_output.json,mof_json_store\10.1002_chem.201500615\synthesis_001.json,no,,,1048043,Cd(NO3)2·6H2O,,"0.046 g, 0.15 mmol",0.15,mmol,nan,,,,,nan,,,,,(S)-H3PIA,H3PIA,"0.031 g, 0.1 mmol",0.1,mmol,"1,4-diazabicyclo[2.2.2]octane",DABCO,"0.034 g, 0.03 mmol",0.03,mmol,,,,,,,,,,,,,,,,"N,N-dimethylformamide",DMF,3 mL,3.0,,,,,80.0,80 °C,240.0,10 d,screw-capped vial,stirred then static,,,,,,colorless block crystals,60.0,,srs,,"a=12.8564(10), b=13.0151(5), c=23.0858(8) Å; P212121",4.5,,not_reported,not_reported,,,10.1002/chem.201500615,ok,
10.1002/chem.201500615,downloaded\10.1002_chem.201500615.pdf,SI downloaded\10.1002_chem.201500615_SI.pdf,mof_json_store\10.1002_chem.201500615\raw_output.json,mof_json_store\10.1002_chem.201500615\synthesis_002.json,no,,,1048044,Cd(NO3)2·6H2O,,"0.046 g, 0.15 mmol",0.15,mmol,nan,,,,,nan,,,,,(R)-H3PIA,H3PIA,"0.031 g, 0.1 mmol",0.1,mmol,"1,4-diazabicyclo[2.2.2]octane",DABCO,"0.034 g, 0.03 mmol",0.03,mmol,,,,,,,,,,,,,,,,"N,N-dimethylformamide",DMF,3 mL,3.0,,,,,80.0,80 °C,240.0,10 d,screw-capped vial,stirred then static,,,,,,colorless block crystals,30.0,,srs,,"a=12.9705(10), b=12.9057(11), c=23.0960(12) Å; P212121",4.5,,not_reported,not_reported,,,10.1002/chem.201500615,ok,
10.1039/d3dt01984e,downloaded\10.1039_d3dt01984e.pdf,SI downloaded\10.1039_d3dt01984e_SI.pdf,mof_json_store\10.1039_d3dt01984e\raw_output.json,mof_json_store\10.1039_d3dt01984e\synthesis_001.json,no,,,2265848,Mn(NO3)2·6H2O,,"0.85 g, 4.0 mmol",4,mmol,nan,,"6.98 g, 24.0 mmol",24.0,mmol,nan,,,,,"H2Me2-(S,S)-Mecysmox",Mecysmox,"4.22 g, 12.0 mmol",12.0,mmol,,,,,,,,,,,"tetramethylammonium hydroxide (Me4NOH), 25% in MeOH",Me4NOH,"25% methanolic solution, 14.5 mL (50.0 mmol)",50.0,mmol,,,,,,water,H2O,80 mL + 40 mL,,methanol (from Me4NOH solution),MeOH,14.5 mL (from 25% Me4NOH solution),14.5,25,room temperature,10.0,10 h,,stirred,MeOH,,MeOH exchange then evacuated at 348 °K (75 °C) under 10^-6 Torr for 19 h,75.0,19.0,colourless hexagonal prisms (bulk powder obtained; crystals described below),73.0,,acs,Zn2(μ-OH) trans-oxamidato dimer linked to SrII nodes,"a=18.5594(15) Å, c=11.7771(13) Å, P63",6.0,,not_reported,yes,,,10.1039/d3dt01984e,ok,
10.1039/d0ce00262c,downloaded\10.1039_d0ce00262c.pdf,SI downloaded\10.1039_d0ce00262c_SI.pdf,mof_json_store\10.1039_d0ce00262c\raw_output.json,mof_json_store\10.1039_d0ce00262c\synthesis_001.json,no,,1-L,1985392,Ni(SO4)·6H2O,,"45 mg, 0.15 mmol",0.15,mmol,nan,,,,,nan,,,,,(S)-1-(4-carboxybenzoyl)pyrrolidine-2-carboxylic acid,(S)-H2PCA,"27 mg, 0.10 mmol",0.1,mmol,"4,4'-bipyridine","4,4′-BIP","30 mg, 0.20 mmol",0.2,mmol,,,,,,,,,,,,,,,,"N,N-diethylformamide",DEF,4 mL,4.0,water,H2O,1 mL,1.0,100.0,100 °C,96.0,four days,7 mL glass vial,"stirred 10 min, then sealed and heated",,,,,,blue block crystals,50.0,,pcu,[Cu2(CO2)4] dinuclear SBU; 6-connected,"a=9.4610(6) Å, b=26.3464(13) Å, c=11.1125(8) Å, P21212",,,not_reported,not_reported,,photocatalysis,10.1039/d0ce00262c,ok,
10.1039/d0ce00262c,downloaded\10.1039_d0ce00262c.pdf,SI downloaded\10.1039_d0ce00262c_SI.pdf,mof_json_store\10.1039_d0ce00262c\raw_output.json,mof_json_store\10.1039_d0ce00262c\synthesis_002.json,no,,1-D,1985393,Ni(SO4)·6H2O,,"45 mg, 0.15 mmol",0.15,mmol,nan,,,,,nan,,,,,(R)-1-(4-carboxybenzoyl)pyrrolidine-2-carboxylic acid,(R)-H2PCA,"27 mg, 0.10 mmol",0.1,mmol,"4,4'-bipyridine","4,4′-BIP","30 mg, 0.20 mmol",0.2,mmol,,,,,,,,,,,,,,,,"N,N-diethylformamide",DEF,4 mL,4.0,water,H2O,1 mL,1.0,100.0,100 °C,96.0,four days,7 mL glass vial,"stirred 10 min, then sealed and heated",,,,,,blue block crystals,50.0,,pcu,[Cu2(CO2)4] dinuclear SBU; 6-connected,"a=9.4529(6) Å, b=26.3871(10) Å, c=11.1375(6) Å, P21212",,,not_reported,not_reported,,,10.1039/d0ce00262c,ok,
10.1039/d0ce00262c,downloaded\10.1039_d0ce00262c.pdf,SI downloaded\10.1039_d0ce00262c_SI.pdf,mof_json_store\10.1039_d0ce00262c\raw_output.json,mof_json_store\10.1039_d0ce00262c\synthesis_003.json,no,,2-L,1985394,CoCl2·6H2O,,"58 mg, 0.20 mmol",0.2,mmol,nan,,,,,nan,,,,,(S)-1-(4-carboxybenzoyl)pyrrolidine-2-carboxylic acid,(S)-H2PCA,"54 mg, 0.20 mmol",0.2,mmol,"4,4'-bipyridine","4,4′-BIP","60 mg, 0.40 mmol",0.4,mmol,,,,,,,,,,,,,,,,water,H2O,4 mL,4.0,ethanol,EtOH,2 mL,2.0,100.0,100 °C,72.0,3 days,10 mL Teflon-lined stainless steel container,"stirred 5 min, then sealed and heated",,,,,,red needle crystals,40.0,,pcu,[Co2(CO2)4] dinuclear SBU; 6-connected,"a=11.4166(9) Å, b=17.5949(13) Å, c=23.3418(16) Å, C2221",,,not_reported,not_reported,,photocatalysis,10.1039/d0ce00262c,ok,
10.1039/d0ce00262c,downloaded\10.1039_d0ce00262c.pdf,SI downloaded\10.1039_d0ce00262c_SI.pdf,mof_json_store\10.1039_d0ce00262c\raw_output.json,mof_json_store\10.1039_d0ce00262c\synthesis_004.json,no,,2-D,1985395,CoCl2·6H2O,,"58 mg, 0.20 mmol",0.2,mmol,nan,,,,,nan,,,,,(R)-1-(4-carboxybenzoyl)pyrrolidine-2-carboxylic acid,(R)-H2PCA,"54 mg, 0.20 mmol",0.2,mmol,"4,4'-bipyridine","4,4′-BIP","60 mg, 0.40 mmol",0.4,mmol,,,,,,,,,,,,,,,,water,H2O,4 mL,4.0,ethanol,EtOH,2 mL,2.0,100.0,100 °C,72.0,3 days,10 mL Teflon-lined stainless steel container,"stirred 5 min, then sealed and heated",,,,,,red needle crystals,30.0,,pcu,[Co2(CO2)4] dinuclear SBU; 6-connected,"a=11.4298(7) Å, b=17.5953(9) Å, c=23.3164(13) Å, C2221",,,not_reported,not_reported,,,10.1039/d0ce00262c,ok,
10.1021/acs.inorgchem.7b02761,downloaded\10.1021_acs.inorgchem.7b02761.pdf,SI downloaded\10.1021_acs.inorgchem.7b02761_SI.pdf,mof_json_store\10.1021_acs.inorgchem.7b02761\raw_output.json,mof_json_store\10.1021_acs.inorgchem.7b02761\synthesis_001.json,no,,SION-31,1574033,CoCl2·6H2O,,"71 mg, 0.6 mmol",0.6,mmol,nan,,,,,nan,,,,,"benzene-1,3,5-tricarboxylic acid",BTC,"63 mg, 0.30 mmol",0.3,mmol,adenine,9HAde,"40 mg, 0.30 mmol",0.3,mmol,,,,,,,,,,,,,,,,water,H2O,8 mL,8.0,,,,,160.0,160 °C,96.0,4 days; then cooled to RT at 0.1 °C/min,Teflon-lined autoclave,static,,,,,,green plate crystals,43.0,,hcb,Ni2(Ade)2(H2O)4(μ2-H2O)2 dimer SBU linked by btc,,,,not_reported,not_reported,400.0,,10.1021/acs.inorgchem.7b02761,ok,
10.1021/acs.inorgchem.7b02761,downloaded\10.1021_acs.inorgchem.7b02761.pdf,SI downloaded\10.1021_acs.inorgchem.7b02761_SI.pdf,mof_json_store\10.1021_acs.inorgchem.7b02761\raw_output.json,mof_json_store\10.1021_acs.inorgchem.7b02761\synthesis_002.json,no,,SION-32,1576594,CoCl2·6H2O,,0.6 mmol (molar ratio NiCO3:H2ipa:9HAde = 3:2:3),0.6,mmol,nan,,,,,nan,,,,,isophthalic acid,ipa,molar ratio NiCO3:H2ipa:9HAde = 3:2:3 (0.6 mmol NiCO3),,,adenine,9HAde,molar ratio NiCO3:H2ipa:9HAde = 3:2:3 (0.6 mmol NiCO3),,,,,,,,,,,,,,,,,,water,H2O,8 mL (same as SION-31),8.0,,,,,160.0,160 °C (same as SION-31),96.0,4 days; then cooled to RT at 0.1 °C/min (same as SION-31),Teflon-lined autoclave,static,,,,,,green block-shaped crystals,21.0,,sql,Ni nodes linked by ipa and adenine into 2D layers,,,,not_reported,not_reported,,,10.1021/acs.inorgchem.7b02761,ok,
10.1021/acs.inorgchem.7b02761,downloaded\10.1021_acs.inorgchem.7b02761.pdf,SI downloaded\10.1021_acs.inorgchem.7b02761_SI.pdf,mof_json_store\10.1021_acs.inorgchem.7b02761\raw_output.json,mof_json_store\10.1021_acs.inorgchem.7b02761\synthesis_003.json,no,,SION-33,1576595,AgNO3,,0.6 mmol (molar ratio NiCO3:H4btec:9HAde = 2:3:3),0.6,mmol,nan,,,,,nan,,,,,"1,2,4,5-benzenetetracarboxylic acid",btec,molar ratio NiCO3:H4btec:9HAde = 2:3:3 (0.6 mmol NiCO3),,,adenine,9HAde,molar ratio NiCO3:H4btec:9HAde = 2:3:3 (0.6 mmol NiCO3),,,,,,,,,,,,,,,,,,water,H2O,8 mL (same as SION-31),8.0,,,,,160.0,160 °C (same as SION-31),96.0,4 days; then cooled to RT at 0.1 °C/min (same as SION-31),Teflon-lined autoclave,static,,,,,,green block crystals,38.0,,,[Ni2(adenine)2(H2O)2] dimers linked by btec into 1D chains,,,,not_reported,not_reported,,,10.1021/acs.inorgchem.7b02761,ok,
10.1021/acs.inorgchem.7b02761,downloaded\10.1021_acs.inorgchem.7b02761.pdf,SI downloaded\10.1021_acs.inorgchem.7b02761_SI.pdf,mof_json_store\10.1021_acs.inorgchem.7b02761\raw_output.json,mof_json_store\10.1021_acs.inorgchem.7b02761\synthesis_004.json,no,,SION-34,1576596,AgNO3,,0.40 mmol (molar ratio CuCO3:H3pzdc:9HAde = 1:1:1),0.4,mmol,nan,,,,,nan,,,,,"3,5-pyrazoledicarboxylic acid",pzdc,molar ratio CuCO3:H3pzdc:9HAde = 1:1:1 (0.40 mmol CuCO3),,,adenine,9HAde,molar ratio CuCO3:H3pzdc:9HAde = 1:1:1 (0.40 mmol CuCO3),,,,,,,,,,,,,,,,,,water,H2O,3 mL,3.0,,,,,120.0,120 °C,36.0,36 h,,static,,,,,,blue block crystals,35.0,,,"1D Cu chain via pzdc and adenine; Cu sites: square planar, square pyramidal, trigonal bipyramidal",,,,not_reported,not_reported,295.0,,10.1021/acs.inorgchem.7b02761,ok,
10.1021/acs.inorgchem.7b02761,downloaded\10.1021_acs.inorgchem.7b02761.pdf,SI downloaded\10.1021_acs.inorgchem.7b02761_SI.pdf,mof_json_store\10.1021_acs.inorgchem.7b02761\raw_output.json,mof_json_store\10.1021_acs.inorgchem.7b02761\synthesis_005.json,no,,SION-35,1576597,AgNO3,,"47 mg, 0.40 mmol",0.4,mmol,nan,,,,,nan,,,,,"benzene-1,3,5-tricarboxylic acid",BTC,"84 mg, 0.40 mmol",0.4,mmol,adenine,9HAde,"54 mg, 0.40 mmol",0.4,mmol,,,,,,,,,,,,,,,,water,H2O,6 mL,6.0,,,,,150.0,150 °C,72.0,72 h; then cooled to RT at 0.3 °C/min,Teflon-lined autoclave,static,,,,,,colorless needle crystals,22.0,,,"Mixed Zn nodes: Zn1 trigonal bipyramidal, Zn2 tetrahedral; Ade bridges Zn1–Zn2",,,,not_reported,not_reported,,,10.1021/acs.inorgchem.7b02761,ok,
10.1039/c6cc05699g,downloaded\10.1039_c6cc05699g.pdf,SI downloaded\10.1039_c6cc05699g_SI.pdf,mof_json_store\10.1039_c6cc05699g\raw_output.json,mof_json_store\10.1039_c6cc05699g\synthesis_006.json,no,,"ZIF-67 (rhombic dodecahedra, ZIF-67-D)",,Co(CH3COO)2·4H2O,,0.359 g in 25 mL MeOH,1.78534,mmol,nan,,,,,nan,,,,,2-methylimidazole,HmIM,0.811 g in 25 mL MeOH,0.811,g,,,,,,,,,,,,,,,,,,,,,methanol,MeOH,25 mL + 25 mL (two solutions mixed),,,,,,25,RT,24.0,stand 24 h (after 1 min rapid stirring),,stirred then static,MeOH,4×,dried in an oven at 60 °C,60.0,,rhombic dodecahedra,,,,,,,,not_reported,not_reported,,,10.1039/c6cc05699g,ok,
10.1021/ic102207n,downloaded\10.1021_ic102207n.pdf,SI downloaded\10.1021_ic102207n_SI.pdf,mof_json_store\10.1021_ic102207n\raw_output.json,mof_json_store\10.1021_ic102207n\synthesis_001.json,no,,,,Ni(CH3COO)2·4H2O,,"30.1 mg, 0.1 mmol",0.1,mmol,nan,,,,,nan,,,,,"4,4′-bis(imidazol-1-yl)diphenyl ether",BIDPE,"28.4 mg, 0.1 mmol",0.1,mmol,5-hydroxy-isophthalic acid,5-OH-H2bdc,"18.2 mg, 0.1 mmol",0.1,mmol,,,,,,,,,,,,,,,,"N,N-dimethylformamide",DMF,"DMF/H2O 2:1 v/v, total 9 mL",,water,H2O,"DMF/H2O 2:1 v/v, total 9 mL",,90.0,90 °C,72.0,3 d,Teflon-lined autoclave,static,mother liquor,,,,,colorless plank crystals,73.0,,,,,,,not_reported,not_reported,388.0,luminescence,10.1021/ic102207n,ok,
10.1021/ic102207n,downloaded\10.1021_ic102207n.pdf,SI downloaded\10.1021_ic102207n_SI.pdf,mof_json_store\10.1021_ic102207n\raw_output.json,mof_json_store\10.1021_ic102207n\synthesis_002.json,no,,,,PrCl3,,"29.1 mg, 0.1 mmol",0.1,mmol,nan,,,,,nan,,,,,"4,4′-bis(imidazol-1-yl)diphenyl ether",BIDPE,"30.2 mg, 0.1 mmol",0.1,mmol,5-hydroxy-isophthalic acid,5-OH-H2bdc,"18.2 mg, 0.1 mmol",0.1,mmol,,,,,,,,,,,,,,,,water,H2O,"DMF/H2O 1:2 v/v, total 9 mL",,"N,N-dimethylformamide",DMF,"DMF/H2O 1:2 v/v, total 9 mL",,90.0,90 °C,72.0,3 d,Teflon-lined autoclave,static,,,,,,purple crystals,66.0,,,,,,,not_reported,not_reported,400.0,,10.1021/ic102207n,ok,
10.1021/ic102207n,downloaded\10.1021_ic102207n.pdf,SI downloaded\10.1021_ic102207n_SI.pdf,mof_json_store\10.1021_ic102207n\raw_output.json,mof_json_store\10.1021_ic102207n\synthesis_003.json,no,,,,PrCl3,,"29.7 mg, 0.1 mmol",0.1,mmol,nan,,,,,nan,,,,,"4,4′-bis(imidazol-1-yl)diphenyl ether",BIDPE,"28.4 mg, 0.1 mmol",0.1,mmol,5-hydroxy-isophthalic acid,5-OH-H2bdc,"18.2 mg, 0.1 mmol",0.1,mmol,,,,,,,,,,,,,,,,"N,N-dimethylformamide",DMF,"DMF/H2O 2:1 v/v, total 9 mL",,water,H2O,"DMF/H2O 2:1 v/v, total 9 mL",,90.0,90 °C,72.0,3 d,Teflon-lined autoclave,static,,,,,,colorless plank crystals,53.0,,,,,,,not_reported,not_reported,390.0,luminescence;ferroelectric,10.1021/ic102207n,ok,
10.1021/ic102207n,downloaded\10.1021_ic102207n.pdf,SI downloaded\10.1021_ic102207n_SI.pdf,mof_json_store\10.1021_ic102207n\raw_output.json,mof_json_store\10.1021_ic102207n\synthesis_004.json,no,,,,Co(CH3COO)2·4H2O,,"29.1 mg, 0.1 mmol",0.1,mmol,nan,,,,,nan,,,,,"4,4′-bis(imidazol-1-yl)diphenyl ether",BIDPE,"30.2 mg, 0.1 mmol",0.1,mmol,5-hydroxy-isophthalic acid,5-OH-H2bdc,"18.2 mg, 0.1 mmol",0.1,mmol,,,,,,sodium hydroxide solution,NaOH,"1 M NaOH, adjusted to pH 7.0",,,,,,,,water,H2O,10 mL,10.0,,,,,130.0,130 °C,48.0,2 d,Teflon-lined autoclave,static,,,,,,green crystals,66.0,,,,,,,not_reported,not_reported,340.0,,10.1021/ic102207n,ok,
10.1021/ic102207n,downloaded\10.1021_ic102207n.pdf,SI downloaded\10.1021_ic102207n_SI.pdf,mof_json_store\10.1021_ic102207n\raw_output.json,mof_json_store\10.1021_ic102207n\synthesis_005.json,no,,,,Ni(CH3COO)2·4H2O,,"19.8 mg, 0.1 mmol",0.1,mmol,nan,,,,,nan,,,,,"4,4′-bis(imidazol-1-yl)diphenyl ether",BIDPE,"30.2 mg, 0.1 mmol",0.1,mmol,5-hydroxy-isophthalic acid,5-OH-H2bdc,"18.2 mg, 0.1 mmol",0.1,mmol,,,,,,sodium hydroxide solution,NaOH,"1 M NaOH, adjusted to pH 7.0",,,,,,,,water,H2O,10 mL,10.0,,,,,110.0,110 °C,48.0,2 d,Teflon-lined autoclave,static,,,,,,pale yellow crystals,ca. 46,,,binuclear Mn2 cluster,,,,not_reported,not_reported,420.0,magnetism,10.1021/ic102207n,ok,
10.1021/ic102207n,downloaded\10.1021_ic102207n.pdf,SI downloaded\10.1021_ic102207n_SI.pdf,mof_json_store\10.1021_ic102207n\raw_output.json,mof_json_store\10.1021_ic102207n\synthesis_006.json,no,,,,Cu(NO3)2·3H2O,,"29.7 mg, 0.1 mmol",0.1,mmol,nan,,,,,nan,,,,,"4,4′-bis(imidazol-1-yl)diphenyl ether",BIDPE,"30.2 mg, 0.1 mmol",0.1,mmol,"benzene-1,3,5-tricarboxylic acid",H3btc,"10.5 mg, 0.05 mmol",0.05,mmol,,,,,,sodium hydroxide solution,NaOH,"1 M NaOH, adjusted to pH 6.0",,,,,,,,water,H2O,10 mL,10.0,,,,,130.0,130 °C,72.0,3 d,Teflon-lined autoclave,static,,,,,,green crystals,45.0,,,,,,,not_reported,not_reported,390.0,,10.1021/ic102207n,ok,
10.1021/jacs.0c13005,downloaded\10.1021_jacs.0c13005.pdf,SI downloaded\10.1021_jacs.0c13005_SI.pdf,mof_json_store\10.1021_jacs.0c13005\raw_output.json,mof_json_store\10.1021_jacs.0c13005\synthesis_001.json,no,,MOF 1,2048848,Co(CH3COO)2·4H2O,,"58 mg, 0.16 mmol",0.16,mmol,nan,,,,,nan,,,,,H3L,H3L,"30 mg, 0.04 mmol",0.04,mmol,,,,,,,,,,,acetic acid,HOAc,0.5 mL,,,,,,,,"N,N-dimethylformamide",DMF,5 mL,5.0,"N,N-dimethylacetamide",DMA,5 mL,5.0,100.0,100 °C,96.0,96 h,100 mL glass vial with screw cap,static,"DMF, MeOH",,"washed with DMF three times, solvent exchange with acetone three times, evacuated at 100 °C for 10 h",100.0,10.0,colorless block-shaped crystals,60.0,,,Eu2 carboxylate dimer,"a=18.124(4) Å, b=31.910(6) Å, c=25.315(5) Å, C222",16.0,356.0,yes,not_reported,350.0,sensing;luminescence,10.1021/jacs.0c13005,ok,
10.1021/jacs.0c13005,downloaded\10.1021_jacs.0c13005.pdf,SI downloaded\10.1021_jacs.0c13005_SI.pdf,mof_json_store\10.1021_jacs.0c13005\raw_output.json,mof_json_store\10.1021_jacs.0c13005\synthesis_002.json,no,,MOF 2,2048849,Ni(CH3COO)2·4H2O,,"58 mg, 0.16 mmol",0.16,mmol,nan,,,,,nan,,,,,H3L,H3L,"30 mg, 0.04 mmol",0.04,mmol,,,,,,,,,,,acetic acid,HOAc,0.5 mL,,,,,,,,"N,N-dimethylformamide",DMF,10 mL,10.0,tetrahydrofuran,THF,0.5 mL,0.5,100.0,100 °C,48.0,48 h,100 mL glass vial with screw cap,static,MeOH,,"washed with DMF three times, solvent exchange with acetone three times, evacuated at 100 °C for 10 h",100.0,10.0,colorless rod-like crystals,55.0,,,Dy2 carboxylate dimer,"a=17.9066(11) Å, b=31.734(3) Å, c=25.4224(17) Å, C222",16.0,359.0,yes,not_reported,350.0,,10.1021/jacs.0c13005,ok,
10.1021/jacs.0c13005,downloaded\10.1021_jacs.0c13005.pdf,SI downloaded\10.1021_jacs.0c13005_SI.pdf,mof_json_store\10.1021_jacs.0c13005\raw_output.json,mof_json_store\10.1021_jacs.0c13005\synthesis_003.json,no,,MOF 3,2048850,SrCl2·6H2O,,"60 mg, 0.16 mmol",0.16,mmol,nan,,,,,nan,,,,,H3L,H3L,"30 mg, 0.04 mmol",0.04,mmol,,,,,,,,,,,acetic acid,HOAc,0.5 mL,,,,,,,,"N,N-dimethylformamide",DMF,10 mL,10.0,ethanol,EtOH,0.5 mL,0.5,100.0,100 °C,48.0,48 h,100 mL glass vial with screw cap,static,MeOH,,"washed with DMF three times, solvent exchange with acetone three times, evacuated at 100 °C for 10 h",100.0,10.0,colorless rod-like crystals,58.0,,,Tb2 carboxylate dimer,"a=17.9051(6) Å, b=31.7036(8) Å, c=25.4498(7) Å, C222",16.0,340.0,yes,not_reported,350.0,,10.1021/jacs.0c13005,ok,
10.1021/om2000162,downloaded\10.1021_om2000162.pdf,SI downloaded\10.1021_om2000162_SI.pdf,mof_json_store\10.1021_om2000162\raw_output.json,mof_json_store\10.1021_om2000162\synthesis_001.json,no,,,,Cd(CH3COO)2·2H2O,,"0.44 g, 2 mmol",2,mmol,nan,,"0.382 g, 2 mmol",2.0,mmol,nan,,~20 mg,,,"1,2-bis(prop-2-ynyloxy)benzene",H2L1,,,,,,,,,,,,,,,,,,,,,,,,water,H2O,1 mL,1.0,acetonitrile,MeCN,0.2 mL,0.2,-10.0,-10 °C (refrigerator),,several days (after ~2 h stirring),,stirred; then static,,,,,,colorless block crystals,80.0,,,,"a=12.0752(13), b=30.335(3), c=24.098(3) Å, alpha=90, beta=98.459(2), gamma=90; space group C2/c",,,,,,,10.1021/om2000162,ok,
10.1021/om2000162,downloaded\10.1021_om2000162.pdf,SI downloaded\10.1021_om2000162_SI.pdf,mof_json_store\10.1021_om2000162\raw_output.json,mof_json_store\10.1021_om2000162\synthesis_002.json,no,,,,Cu(NO3)2·3H2O,,"0.44 g, 2 mmol",2,mmol,nan,,"0.382 g, 2 mmol",2.0,mmol,nan,,~20 mg,,,"1,3-bis(prop-2-ynyloxy)benzene",H2L2,,,,,,,,,,,,,,,,,,,,,,,,water,H2O,1 mL,1.0,acetonitrile,MeCN,0.2 mL,0.2,25,room temperature (dark),,several days (after ~0.5 h stirring),,stirred; then static,,,,,,colorless needle crystals,90.0,,,,"a=11.892(2), b=14.616(3), c=14.813(3) Å, alpha=107.88(3), beta=109.19(3), gamma=95.85(3); space group P1",,,,,,,10.1021/om2000162,ok,
10.1021/om2000162,downloaded\10.1021_om2000162.pdf,SI downloaded\10.1021_om2000162_SI.pdf,mof_json_store\10.1021_om2000162\raw_output.json,mof_json_store\10.1021_om2000162\synthesis_003.json,no,,,,Co(NO3)2·6H2O,,"0.44 g, 2 mmol",2,mmol,nan,,"0.382 g, 2 mmol",2.0,mmol,nan,,~25 mg,,,"1,4-bis(prop-2-ynyloxy)benzene",H2L3,,,,,,,,,,,,,,,,,,,,,,,,water (deionized),H2O,1 mL,1.0,acetonitrile,MeCN,0.2 mL,0.2,25,room temperature (dark),,several days (after ~0.5 h stirring),,stirred; then static,,,,,,colorless block crystals,86.0,,,,"a=11.504(7), b=14.494(8), c=15.198(9) Å, alpha=62.249(11), beta=69.626(11), gamma=73.765(12); space group P1",,,,,,,10.1021/om2000162,ok,
10.1021/om2000162,downloaded\10.1021_om2000162.pdf,SI downloaded\10.1021_om2000162_SI.pdf,mof_json_store\10.1021_om2000162\raw_output.json,mof_json_store\10.1021_om2000162\synthesis_004.json,no,,,,Zn(NO3)2·6H2O,,"0.44 g, 2 mmol",2,mmol,nan,,"0.382 g, 2 mmol",2.0,mmol,nan,,~15 mg,,,"1,2,3-tris(prop-2-ynyloxy)benzene",H3L4,,,,,,,,,,,,,,,,,,,,,,,,water (deionized),H2O,1 mL,1.0,acetonitrile,MeCN,0.2 mL,0.2,25,room temperature (dark),,several days (after ~0.5 h stirring),,stirred; then static,,,,,,colorless block crystals,81.0,,,,"a=17.0118(16), b=17.1524(17), c=17.9913(16) Å, alpha=89.850(2), beta=79.799(2), gamma=88.085(2); space group P1",,,,,,,10.1021/om2000162,ok,
10.1039/d2qi01152b,downloaded\10.1039_d2qi01152b.pdf,SI downloaded\10.1039_d2qi01152b_SI.pdf,mof_json_store\10.1039_d2qi01152b\raw_output.json,mof_json_store\10.1039_d2qi01152b\synthesis_001.json,no,,BUT-305,,Co(NO3)2·6H2O,,90 mg,0.426471,mmol,nan,,,,,nan,,,,,"3-amino-1,2,4-triazole",HATZ,18 mg,18.0,mg,"[1,1’:3’,1’’-terphenyl]-4,4’’-dicarboxylic acid",H2TPDC,30 mg,30.0,mg,,,,,,"tetrafluoroboric acid (HBF4), 48% aqueous solution",HBF4,"48% aqueous solution, 720 μL",720.0,μL,,,,,,"N,N-dimethylformamide",DMF,18 mL,18.0,,,,,120.0,120 °C,48.0,48 hours,20 mL glass vial,static,"DMF, MeOH","DMF 60 °C, 12 h; MeOH 120 °C, 3 days, exchange 3× per day",120 °C under vacuum for 18 h,120.0,18.0,colorless thin plates,,,,pillar-layered; 2D [Zn(ATZ)] layers pillared by TPDC2−,"I4/m, a=12.38096 Å, c=40.65355 Å",,351.0,not_reported,yes,,,10.1039/d2qi01152b,ok,
10.1039/d2qi01152b,downloaded\10.1039_d2qi01152b.pdf,SI downloaded\10.1039_d2qi01152b_SI.pdf,mof_json_store\10.1039_d2qi01152b\raw_output.json,mof_json_store\10.1039_d2qi01152b\synthesis_002.json,no,,BUT-306,2168052,Ni(NO3)2·6H2O,,90 mg,0.426957,mmol,nan,,,,,nan,,,,,"3-amino-1,2,4-triazole",HATZ,18 mg,18.0,mg,"5’-methyl-[1,1’:3’,1’’-terphenyl]-4,4’’-dicarboxylic acid",H2MeTPDC,32 mg,32.0,mg,,,,,,"tetrafluoroboric acid (HBF4), 48% aqueous solution",HBF4,"48% aqueous solution, 720 μL",720.0,μL,,,,,,"N,N-dimethylformamide",DMF,18 mL,18.0,,,,,120.0,120 °C,48.0,48 hours,20 mL glass vial,static,"DMF, MeOH","DMF 60 °C, 12 h; MeOH 120 °C, 3 days, exchange 3× per day",120 °C under vacuum for 18 h,120.0,18.0,colorless crystals,,,,pillar-layered; 2D [Zn(ATZ)] layers pillared by MeTPDC2−,"I4/m, a=12.3420(2) Å, c=40.6826(9) Å",1.6,305.0,not_reported,yes,,propyne/propylene separation,10.1039/d2qi01152b,ok,
10.1039/c2ce06580k,downloaded\10.1039_c2ce06580k.pdf,SI downloaded\10.1039_c2ce06580k_SI.pdf,mof_json_store\10.1039_c2ce06580k\raw_output.json,mof_json_store\10.1039_c2ce06580k\synthesis_001.json,no,,CPP-10,,Zn(NO3)2·6H2O,,"7.8 mg, 0.020 mmol",0.02,mmol,nan,,,,,nan,,,,,"2,6-naphthalenedicarboxylic acid",H2NDC,"3.9 mg, 0.018 mmol",0.018,mmol,,,,,,,,,,,,,,,,,,,,,"N,N-dimethylformamide",DMF,0.8 mL,0.8,,,,,100.0,100 °C,0.33,20 min,,,"DMF, MeOH",several times,pre-treated under dynamic vacuum at 250 °C,250.0,,rod-shaped,24.0,width 1.79 ± 0.21 μm; length 6.64 ± 0.47 μm,,,,,5.96,,,,CO2_capture;hydrogen_storage,10.1039/c2ce06580k,ok,
10.1039/c2ce06580k,downloaded\10.1039_c2ce06580k.pdf,SI downloaded\10.1039_c2ce06580k_SI.pdf,mof_json_store\10.1039_c2ce06580k\raw_output.json,mof_json_store\10.1039_c2ce06580k\synthesis_002.json,no,,CPP-11,,Zn(NO3)2·6H2O,,"7.8 mg, 0.020 mmol",0.02,mmol,nan,,,,,nan,,,,,"biphenyl-4,4'-dicarboxylic acid",H2BPDC,"4.4 mg, 0.018 mmol",0.018,mmol,,,,,,,,,,,,,,,,,,,,,"N,N-dimethylformamide",DMF,3.0 mL,3.0,,,,,100.0,100 °C,0.33,20 min,,,"DMF, MeOH",several times,pre-treated under dynamic vacuum at 250 °C,250.0,,lump-shaped,41.0,width 2.21 ± 0.18 μm; length 4.20 ± 0.16 μm,,,,,4.47,,,,CO2_capture;hydrogen_storage,10.1039/c2ce06580k,ok,
10.1039/c2ce06580k,downloaded\10.1039_c2ce06580k.pdf,SI downloaded\10.1039_c2ce06580k_SI.pdf,mof_json_store\10.1039_c2ce06580k\raw_output.json,mof_json_store\10.1039_c2ce06580k\synthesis_003.json,no,,CPP-12,,Mn(CH3COO)2·4H2O,,"7.8 mg, 0.020 mmol",0.02,mmol,nan,,,,,nan,,,,,"2,6-naphthalenedicarboxylic acid",H2NDC,"2.0 mg, 0.0090 mmol",0.009,mmol,"biphenyl-4,4'-dicarboxylic acid",H2BPDC,"2.2 mg, 0.0090 mmol",0.009,mmol,,,,,,,,,,,,,,,,"N,N-dimethylformamide",DMF,0.8 mL,0.8,,,,,120.0,120 °C,0.33,20 min,,,"DMF, MeOH",several times,pre-treated under dynamic vacuum at 250 °C,250.0,,ribbon-shaped,30.0,width 1.83 ± 0.11 μm; length 3.27 ± 0.15 μm,,,,,310.0,,,,CO2_capture;hydrogen_storage,10.1039/c2ce06580k,ok,
10.1039/c2ce06580k,downloaded\10.1039_c2ce06580k.pdf,SI downloaded\10.1039_c2ce06580k_SI.pdf,mof_json_store\10.1039_c2ce06580k\raw_output.json,mof_json_store\10.1039_c2ce06580k\synthesis_004.json,no,,CPP-13,,Mn(CH3COO)2·4H2O,,"7.8 mg, 0.020 mmol",0.02,mmol,nan,,,,,nan,,,,,"2,6-naphthalenedicarboxylic acid",H2NDC,"2.0 mg, 0.0090 mmol",0.009,mmol,terephthalic acid,H2BDC,"1.5 mg, 0.0090 mmol",0.009,mmol,,,,,,,,,,,,,,,,"N,N-dimethylformamide",DMF,0.8 mL,0.8,,,,,120.0,120 °C,0.33,20 min,,,"DMF, MeOH",several times,pre-treated under dynamic vacuum at 250 °C,250.0,,sphere-shaped,65.0,average diameter 4.68 ± 0.67 μm,,,,,1550.0,,,,CO2_capture;hydrogen_storage,10.1039/c2ce06580k,ok,
10.1039/c2ce06580k,downloaded\10.1039_c2ce06580k.pdf,SI downloaded\10.1039_c2ce06580k_SI.pdf,mof_json_store\10.1039_c2ce06580k\raw_output.json,mof_json_store\10.1039_c2ce06580k\synthesis_005.json,no,,CPP-14,,Cu(NO3)2·3H2O,,"7.8 mg, 0.020 mmol",0.02,mmol,nan,,,,,nan,,,,,"biphenyl-4,4'-dicarboxylic acid",H2BPDC,"2.2 mg, 0.0090 mmol",0.009,mmol,terephthalic acid,H2BDC,"1.5 mg, 0.0090 mmol",0.009,mmol,,,,,,,,,,,,,,,,"N,N-dimethylformamide",DMF,0.8 mL,0.8,,,,,120.0,120 °C,0.33,20 min,,,"DMF, MeOH",several times,pre-treated under dynamic vacuum at 250 °C,250.0,,sea urchin-shaped,33.0,average size 4.47 ± 0.52 μm,,,,,1742.0,,,,CO2_capture;hydrogen_storage,10.1039/c2ce06580k,ok,
10.1039/c1dt11130b,downloaded\10.1039_c1dt11130b.pdf,SI downloaded\10.1039_c1dt11130b_SI.pdf,mof_json_store\10.1039_c1dt11130b\raw_output.json,mof_json_store\10.1039_c1dt11130b\synthesis_001.json,no,,,,CoCl2·6H2O,,"24.2 mg, 0.1 mmol",0.1,mmol,nan,,,,,nan,,,,,"4,4'-oxybis(benzoic acid)",obbaH2,"25.8 mg, 0.1 mmol",0.1,mmol,"4,4′-bis(1-imidazolyl)biphenyl",bimb,"28.6 mg, 0.1 mmol",0.1,mmol,,,,,,,,,,,,,,,,water,H2O,5 mL,5.0,,,,,160.0,160 °C,48.0,2 days,Parr Teflon-lined stainless steel vessel (25 cm3),static,,,,,,purple crystals,29.0,,nbo,4-connected Cu(II) nodes,"Monoclinic P21/c; a=26.9695, b=14.7086, c=9.9706 Å; β=98.081°; V=3915.9 Å3",,,not_reported,not_reported,265.0,,10.1039/c1dt11130b,ok,
10.1039/c1dt11130b,downloaded\10.1039_c1dt11130b.pdf,SI downloaded\10.1039_c1dt11130b_SI.pdf,mof_json_store\10.1039_c1dt11130b\raw_output.json,mof_json_store\10.1039_c1dt11130b\synthesis_002.json,no,,,,Cd(NO3)2·4H2O,,"24.2 mg, 0.1 mmol",0.1,mmol,Ca(NO3)2,,,,,nan,,,,,"4,4'-oxybis(benzoic acid)",obbaH2,"25.8 mg, 0.1 mmol",0.1,mmol,"4,4′-bis(1-imidazolyl)biphenyl",bimb,"28.6 mg, 0.1 mmol",0.1,mmol,,,,,,sodium hydroxide,NaOH,"8.1 mg, 0.2 mmol",0.2,mmol,,,,,,water,H2O,2 mL,2.0,,,,,180.0,180 °C,48.0,2 days,Parr Teflon-lined stainless steel vessel (25 cm3),static,,,,,,green crystals,35.0,,dmp,4-connected Cu(II) nodes,"Orthorhombic Pnna; a=9.8501, b=18.1491, c=15.1858 Å; V=2714.8 Å3",,,not_reported,not_reported,265.0,,10.1039/c1dt11130b,ok,
10.1039/c1dt11130b,downloaded\10.1039_c1dt11130b.pdf,SI downloaded\10.1039_c1dt11130b_SI.pdf,mof_json_store\10.1039_c1dt11130b\raw_output.json,mof_json_store\10.1039_c1dt11130b\synthesis_003.json,no,,,,Cd(NO3)2·4H2O,,"29.7 mg, 0.1 mmol",0.1,mmol,Sr(NO3)2,,,,,nan,,,,,"4,4'-oxybis(benzoic acid)",obbaH2,"25.8 mg, 0.1 mmol",0.1,mmol,"4,4′-bis(1-imidazolyl)biphenyl",bimb,"14.3 mg, 0.05 mmol",0.05,mmol,,,,,,,,,,,,,,,,"N,N-dimethylformamide",DMF,1 mL,1.0,water,H2O,1 mL,1.0,110.0,110 °C,48.0,2 days,10 mL glass vial,static,,,,,,colorless crystals,74.0,,dia,4-connected Zn(II) nodes; 1D helices,"Orthorhombic P21212; a=18.167, b=26.668, c=12.453 Å; V=6033 Å3",,,not_reported,not_reported,344.0,luminescence;nonlinear_optics,10.1039/c1dt11130b,ok,
10.1039/c1dt11130b,downloaded\10.1039_c1dt11130b.pdf,SI downloaded\10.1039_c1dt11130b_SI.pdf,mof_json_store\10.1039_c1dt11130b\raw_output.json,mof_json_store\10.1039_c1dt11130b\synthesis_004.json,no,,,,Cd(NO3)2·4H2O,,"35.7 mg, 0.15 mmol",0.15,mmol,Ca(NO3)2,,,,,nan,,,,,"2,2′,4,4′-biphenyltetracarboxylic acid","2,2′,4,4′-bptcH4","30.2 mg, 0.1 mmol",0.1,mmol,"4,4′-bis(1-imidazolyl)biphenyl",bimb,"28.6 mg, 0.1 mmol",0.1,mmol,,,,,,hydrochloric acid,HCl,"6 mol L−1, a drop",,,,,,,,water,H2O,5 mL,5.0,,,,,180.0,180 °C,48.0,2 days,Parr Teflon-lined stainless steel vessel (25 cm3),static,,,,,,light green crystals,55.0,,,"trinuclear Ni3 SBU, 6-connected","Orthorhombic Fddd; a=16.292, b=30.712, c=51.727 Å; V=25882 Å3",,,not_reported,not_reported,410.0,,10.1039/c1dt11130b,ok,
10.1039/c1dt11130b,downloaded\10.1039_c1dt11130b.pdf,SI downloaded\10.1039_c1dt11130b_SI.pdf,mof_json_store\10.1039_c1dt11130b\raw_output.json,mof_json_store\10.1039_c1dt11130b\synthesis_005.json,no,,,,Cd(NO3)2·4H2O,,"23.8 mg, 0.1 mmol",0.1,mmol,Ca(NO3)2,,,,,nan,,,,,"azoxybenzene-3,3′,5,5′-tetracarboxylic acid",aobtcH4,"15.6 mg, 0.1 mmol",0.1,mmol,"4,4′-bis(1-imidazolyl)biphenyl",bimb,"28.6 mg, 0.1 mmol",0.1,mmol,,,,,,sodium hydroxide,NaOH,"16.2 mg, 0.4 mmol",0.4,mmol,,,,,,"N,N-dimethylformamide",DMF,3 mL,3.0,,,,,100.0,100 °C,48.0,2 days,10 mL glass vial,static,,,,,,pale green crystals,62.0,,,1D ladder; octahedral Ni(II) nodes,"Monoclinic P21/c; a=8.9784, b=15.352, c=27.656 Å; β=97.26°; V=3781.4 Å3",,,not_reported,not_reported,400.0,photocatalysis,10.1039/c1dt11130b,ok,
