Repository: zzhenglab/MOFinder

# MOFinder

MOFinder extracts MOF synthesis information from the literature, reconstructs evidence-supported negative reaction records, and prepares datasets for synthesis-outcome prediction.
[Web application](https://mofinder.chemistry.wustl.edu/) | [Demos](Demo/README.md) | [Source code](docs/source_to_code.md) | [Workflow guide](docs/workflow.md) | [Model evaluation](docs/evaluation.md)

## Quick start

The workflow runs through Python commands. Python 3.10 or newer is required. Clone the repository and initialize its related applications:

```bash
git clone --recurse-submodules https://github.com/zzhenglab/MOFinder.git
cd MOFinder
```

Start with the two offline demonstrations:

```bash

File: mof_extraction_1_2.csv (part 202 of 305)
doi,main_pdf,si_pdf,raw_output,parsed_json,article_trial_or_failure,article_trial_or_failure_notes,mof_name,crystal_code,metal_1,metal_1_abbr,metal_1_amount_text,metal_1_amount_value,metal_1_amount_unit,metal_2,metal_2_abbr,metal_2_amount_text,metal_2_amount_value,metal_2_amount_unit,metal_3,metal_3_abbr,metal_3_amount_text,metal_3_amount_value,metal_3_amount_unit,linker_1,linker_1_abbr,linker_1_amount_text,linker_1_amount_value,linker_1_amount_unit,linker_2,linker_2_abbr,linker_2_amount_text,linker_2_amount_value,linker_2_amount_unit,linker_3,linker_3_abbr,linker_3_amount_text,linker_3_amount_value,linker_3_amount_unit,modulator_1,modulator_1_abbr,modulator_1_amount_text,modulator_1_amount_value,modulator_1_amount_unit,modulator_2,modulator_2_abbr,modulator_2_amount_text,modulator_2_amount_value,modulator_2_amount_unit,solvent_main,solvent_main_abbr,solvent_main_amount_text,solvent_main_ml,solvent_secondary,solvent_secondary_abbr,solvent_secondary_amount_text,solvent_secondary_ml,temperature_c,temperature_c_text,time_h,time_text,vessel_type,stirring,washing_solvent,washing_cycles,activation_text,activation_temp_c,activation_time_h,crystal_morphology,yield_percent,crystal_size,topology_code,metal_cluster_connectivity,unit_cell_short,pore_diameter_A,BET_surface_area_m2g,air_stable,water_stable,tga_decomposition_temp_c,applications,reference,status,error
10.1039/c1dt11130b,downloaded\10.1039_c1dt11130b.pdf,SI downloaded\10.1039_c1dt11130b_SI.pdf,mof_json_store\10.1039_c1dt11130b\raw_output.json,mof_json_store\10.1039_c1dt11130b\synthesis_006.json,no,,,,Zn(NO3)2·6H2O,,"30.8 mg, 0.1 mmol",0.1,mmol,nan,,,,,nan,,,,,"3,3′,4,4′-biphenyltetracarboxylic acid","3,3′,4,4′-bptcH4","31.6 mg, 0.1 mmol",0.1,mmol,"4,4′-bis(1-imidazolyl)biphenyl",bimb,"28.6 mg, 0.1 mmol",0.1,mmol,,,,,,hydrochloric acid,HCl,"6 mol L−1, a drop",,,,,,,,water,H2O,3 mL,3.0,,,,,170.0,170 °C,48.0,2 days,Parr Teflon-lined stainless steel vessel (25 cm3),static,,,,,,colorless crystals,52.0,,,1D chain; Cd(II) nodes,"Monoclinic C2/c; a=28.498, b=11.7312, c=12.4676 Å; β=95.487°; V=4149.0 Å3",,,not_reported,not_reported,200.0,photocatalysis;luminescence,10.1039/c1dt11130b,ok,
10.1021/acsmaterialslett.9b00021,downloaded\10.1021_acsmaterialslett.9b00021.pdf,SI downloaded\10.1021_acsmaterialslett.9b00021_SI.pdf,mof_json_store\10.1021_acsmaterialslett.9b00021\raw_output.json,mof_json_store\10.1021_acsmaterialslett.9b00021\synthesis_001.json,no,,BUT-2,,Ni(NO3)2·6H2O,,"0.2 mmol, 59 mg",0.2,mmol,Cu(NO3)2·6H2O,,,,,nan,,,,,"1,4-benzenedipyrazole","1,4-H2BDP","0.1 mmol, 21 mg",0.1,mmol,,,,,,,,,,,,,,,,,,,,,"N,N-dimethylformamide",DMF,"3.0 mL (from DMF/H2O 5:4 v/v, total 5.4 mL)",3.0,water,H2O,"2.4 mL (from DMF/H2O 5:4 v/v, total 5.4 mL)",2.4,135.0,135 °C,20.0,20 h,"Teflon-lined stainless steel reactor, 20 mL",,"DMF, H2O, EtOH",,"Acetone exchange (10 mL) for 2 days at RT with 4 solvent refreshes; dried under vacuum at RT, then activated under high vacuum at 80 °C for 4 h",80.0,4.0,green octahedron,86.0,0.04–0.10 mm; up to 0.20 mm,,Ni8(μ4-OH)4(μ4-OH2)2 12-connected SBU,,,,not_reported,not_reported,,,10.1021/acsmaterialslett.9b00021,ok,
10.1021/acsmaterialslett.9b00021,downloaded\10.1021_acsmaterialslett.9b00021.pdf,SI downloaded\10.1021_acsmaterialslett.9b00021_SI.pdf,mof_json_store\10.1021_acsmaterialslett.9b00021\raw_output.json,mof_json_store\10.1021_acsmaterialslett.9b00021\synthesis_002.json,no,,BUT-2,,Co(CH3COO)2·4H2O,,"0.2 mmol, 59 mg",0.2,mmol,nan,,,,,nan,,,,,"1,4-benzenedipyrazole","1,4-H2BDP","0.1 mmol, 21 mg",0.1,mmol,,,,,,,,,,,,,,,,,,,,,"N,N-dimethylacetamide",DMAc,"3.0 mL (from DMA/H2O 5:4 v/v, total 5.4 mL)",3.0,water,H2O,"2.4 mL (from DMA/H2O 5:4 v/v, total 5.4 mL)",2.4,135.0,135 °C,20.0,20 h,"Teflon-lined stainless steel reactor, 20 mL",,"DMF, H2O, EtOH",,"Acetone exchange (10 mL) for 2 days at RT with 4 solvent refreshes; dried under vacuum at RT, then activated under high vacuum at 80 °C for 4 h",80.0,4.0,green octahedron,86.0,0.04–0.10 mm; up to 0.20 mm,,Ni8(μ4-OH)4(μ4-OH2)2 12-connected SBU,,,,not_reported,not_reported,,,10.1021/acsmaterialslett.9b00021,ok,
10.1021/acsmaterialslett.9b00021,downloaded\10.1021_acsmaterialslett.9b00021.pdf,SI downloaded\10.1021_acsmaterialslett.9b00021_SI.pdf,mof_json_store\10.1021_acsmaterialslett.9b00021\raw_output.json,mof_json_store\10.1021_acsmaterialslett.9b00021\synthesis_003.json,no,,BUT-3,,Co(CH3COO)2·4H2O,,"0.2 mmol, 59 mg",0.2,mmol,nan,,,,,nan,,,,,"2-cyan-1,4-benzenedipyrazole","1,4-H2BDP-CN","0.1 mmol, 23.4 mg",0.1,mmol,,,,,,,,,,,,,,,,,,,,,"N,N-dimethylformamide",DMF,"3.0 mL (from DMF/H2O 1:1 v/v, total 6 mL)",3.0,water,H2O,"3.0 mL (from DMF/H2O 1:1 v/v, total 6 mL)",3.0,125.0,125 °C,36.0,36 h,"Teflon-lined stainless steel reactor, 20 mL",,"DMF, H2O, EtOH",,"Acetone exchange (10 mL) for 2 days at RT with 4 solvent refreshes; dried under vacuum at RT, then activated under high vacuum at 80 °C for 4 h",80.0,4.0,green octahedron,70.0,0.04–0.10 mm,,Ni8(μ4-OH)4(μ4-OH2)2 12-connected SBU,,,,not_reported,not_reported,,,10.1021/acsmaterialslett.9b00021,ok,
10.1021/acsmaterialslett.9b00021,downloaded\10.1021_acsmaterialslett.9b00021.pdf,SI downloaded\10.1021_acsmaterialslett.9b00021_SI.pdf,mof_json_store\10.1021_acsmaterialslett.9b00021\raw_output.json,mof_json_store\10.1021_acsmaterialslett.9b00021\synthesis_004.json,no,,BUT-4,,Co(CH3COO)2·4H2O,,"0.2 mmol, 59 mg",0.2,mmol,nan,,,,,nan,,,,,"2-formyl-1,4-benzenedipyrazole","1,4-H2BDP-CHO","0.1 mmol, 23.8 mg",0.1,mmol,,,,,,,,,,,,,,,,,,,,,"N,N-dimethylformamide",DMF,"4.0 mL (from DMF/H2O 10:7 v/v, total 6.8 mL)",4.0,water,H2O,"2.8 mL (from DMF/H2O 10:7 v/v, total 6.8 mL)",2.8,125.0,125 °C,36.0,36 h,"Teflon-lined stainless steel reactor, 20 mL",,"DMF, H2O, EtOH",,"Acetone exchange (10 mL) for 2 days at RT with 4 solvent refreshes; dried under vacuum at RT, then activated under high vacuum at 80 °C for 4 h",80.0,4.0,green octahedron,72.0,0.04–0.10 mm,,Ni8(μ4-OH)4(μ4-OH2)2 12-connected SBU,,,,not_reported,not_reported,,,10.1021/acsmaterialslett.9b00021,ok,
10.1021/acsmaterialslett.9b00021,downloaded\10.1021_acsmaterialslett.9b00021.pdf,SI downloaded\10.1021_acsmaterialslett.9b00021_SI.pdf,mof_json_store\10.1021_acsmaterialslett.9b00021\raw_output.json,mof_json_store\10.1021_acsmaterialslett.9b00021\synthesis_005.json,no,,BUT-48,,Co(CH3COO)2·4H2O,,"0.1 mmol, 29.1 mg",0.1,mmol,nan,,,,,nan,,,,,"5-cyan-1,3-benzenedipyrazole","1,3-H2BDP-CN","0.05 mmol, 11.6 mg",0.05,mmol,,,,,,,,,,,,,,,,,,,,,"N,N-dimethylformamide",DMF,"2.84 mL (from DMF/H2O 10:9 v/v, total 5.4 mL)",2.84,water,H2O,"2.56 mL (from DMF/H2O 10:9 v/v, total 5.4 mL)",2.56,135.0,135 °C,20.0,20 h,"Teflon-lined stainless steel reactor, 20 mL",,"DMF, H2O, EtOH",,"Acetone exchange (10 mL) for 2 days at RT with 4 solvent refreshes; dried under vacuum at RT, then activated under high vacuum at 80 °C for 4 h",80.0,4.0,blue rhombohedron,66.0,0.04–0.10 mm,pcu,Ni8(μ4-OH)4(μ4-OH2)2 12-connected SBU,,,886.0,not_reported,yes,,,10.1021/acsmaterialslett.9b00021,ok,
10.1021/acsmaterialslett.9b00021,downloaded\10.1021_acsmaterialslett.9b00021.pdf,SI downloaded\10.1021_acsmaterialslett.9b00021_SI.pdf,mof_json_store\10.1021_acsmaterialslett.9b00021\raw_output.json,mof_json_store\10.1021_acsmaterialslett.9b00021\synthesis_006.json,no,,BUT-49,,Co(CH3COO)2·4H2O,,"0.1 mmol, 29.1 mg",0.1,mmol,nan,,,,,nan,,,,,"5-trifluoromethyl-1,3-benzenedipyrazole","1,3-H2BDP-CF3","0.05 mmol, 13.8 mg",0.05,mmol,,,,,,,,,,,,,,,,,,,,,"N,N-dimethylformamide",DMF,"3.0 mL (from DMF/H2O 2:1 v/v, total 4.5 mL)",3.0,water,H2O,"1.5 mL (from DMF/H2O 2:1 v/v, total 4.5 mL)",1.5,120.0,120 °C,36.0,36 h,"Teflon-lined stainless steel reactor, 20 mL",,"DMF, H2O, EtOH",,"Acetone exchange (10 mL) for 2 days at RT with 4 solvent refreshes; dried under vacuum at RT, then activated under high vacuum at 80 °C for 4 h",80.0,4.0,blue rhombohedron,64.0,0.04–0.10 mm,pcu,Ni8(μ4-OH)4(μ4-OH2)2 12-connected SBU,,,778.0,not_reported,yes,,,10.1021/acsmaterialslett.9b00021,ok,
10.1021/acsmaterialslett.9b00021,downloaded\10.1021_acsmaterialslett.9b00021.pdf,SI downloaded\10.1021_acsmaterialslett.9b00021_SI.pdf,mof_json_store\10.1021_acsmaterialslett.9b00021\raw_output.json,mof_json_store\10.1021_acsmaterialslett.9b00021\synthesis_007.json,no,,BUT-123,,Co(CH3COO)2·4H2O,,"0.05 mmol, 14.5 mg",0.05,mmol,nan,,,,,nan,,,,,"1,3,5-tris((1H-pyrazol-4-yl)phenyl)benzene",H3BTPP,"0.025 mmol, 12.5 mg",0.025,mmol,,,,,,,,,,,,,,,,,,,,,"N,N-dimethylacetamide",DMAc,"3.0 mL (from DMA/H2O 10:7 v/v, total 5.1 mL)",3.0,water,H2O,"2.1 mL (from DMA/H2O 10:7 v/v, total 5.1 mL)",2.1,135.0,135 °C,48.0,48 h,"Teflon-lined stainless steel reactor, 20 mL",,"DMF, H2O, EtOH",,"Acetone exchange (10 mL) for 2 days at RT with 4 solvent refreshes; dried under vacuum at RT, then activated under high vacuum at 80 °C for 4 h",80.0,4.0,blue-green prism,72.0,"length ~0.10 mm, diameter ~0.02 mm",,Ni8(μ4-OH)4(μ4-OH2)2 12-connected SBU,,,2206.0,not_reported,yes,,,10.1021/acsmaterialslett.9b00021,ok,
10.1002/anie.202017042,downloaded\10.1002_anie.202017042.pdf,SI downloaded\10.1002_anie.202017042_SI.pdf,mof_json_store\10.1002_anie.202017042\raw_output.json,mof_json_store\10.1002_anie.202017042\synthesis_001.json,yes,Ln in CPM-66A conditions gave clear solution; In/Sc in CPM-66B gave no powders; lanthanides larger than Er in CPM-66B gave amorphous powders.,Sc-CPM-66A,2051444,Ni(CH3COO)2·4H2O,,120 mg,0.597483,mmol,nan,,,,,nan,,,,,"2,5-thiophenedicarboxylic acid",H2TDC,"34 mg, ~0.2 mmol",34.0,mg,,,,,,,,,,,nitric acid (concentrated),HNO3,2 drops,,,,,,,,"1,3-dimethyl-2-imidazolidinone",DMI,~2.2 g,,"N,N-dimethylacetamide",DMA,~0.5 g,,100.0,100 °C,72.0,3 days,15-mL scintillation vial,stirred 1 h before heating,DMI,5 mL × 3,,,,polyhedral crystals,,,acs,"M3O trimer, 6-connected; 6-coordinated metals","a=13.938(4) Å, c=16.598(6) Å, P-62c",,,not_reported,not_reported,,rare-earth separation,10.1002/anie.202017042,ok,
10.1002/anie.202017042,downloaded\10.1002_anie.202017042.pdf,SI downloaded\10.1002_anie.202017042_SI.pdf,mof_json_store\10.1002_anie.202017042\raw_output.json,mof_json_store\10.1002_anie.202017042\synthesis_002.json,yes,Ln in CPM-66A conditions gave clear solution; In/Sc in CPM-66B gave no powders; lanthanides larger than Er in CPM-66B gave amorphous powders.,In-CPM-66A,2051445,Ni(CH3COO)2·4H2O,,120 mg,0.597483,mmol,nan,,,,,nan,,,,,"2,5-thiophenedicarboxylic acid",H2TDC,"34 mg, ~0.2 mmol",34.0,mg,,,,,,,,,,,nitric acid (concentrated),HNO3,2 drops,,,,,,,,"1,3-dimethyl-2-imidazolidinone",DMI,~2.2 g,,"N,N-dimethylacetamide",DMA,~0.5 g,,100.0,100 °C,72.0,3 days,15-mL scintillation vial,stirred 1 h before heating,DMI,5 mL × 3,"Degassed at 160 °C for 10 h, then 200 °C for 5 h (for gas sorption)",,,polyhedral crystals,,,acs,"M3O trimer, 6-connected; 6-coordinated metals","a=14.1146(3) Å, c=16.5367(4) Å, P-62c",,172.7,not_reported,not_reported,,rare-earth separation,10.1002/anie.202017042,ok,
10.1002/anie.202017042,downloaded\10.1002_anie.202017042.pdf,SI downloaded\10.1002_anie.202017042_SI.pdf,mof_json_store\10.1002_anie.202017042\raw_output.json,mof_json_store\10.1002_anie.202017042\synthesis_003.json,yes,Ln in CPM-66A conditions gave clear solution; In/Sc in CPM-66B gave no powders; lanthanides larger than Er in CPM-66B gave amorphous powders.,Lu-CPM-66B,2051446,Zn(CH3COO)2·2H2O,,"90 mg, ~0.2 mmol",0.2,mmol,nan,,,,,nan,,,,,"2,5-thiophenedicarboxylic acid",H2TDC,"34 mg, ~0.2 mmol",34.0,mg,,,,,,,,,,,nitric acid (concentrated),HNO3,2 drops,,,,,,,,"N,N-dimethylpropyleneurea",DMPU,2.2 g,,"N,N-dimethylacetamide",DMA,0.5 g,,100.0,100 °C,120.0,5 days,15-mL scintillation vial,stirred 1 h before heating,DMPU,5 mL × 3,,,,colorless block crystals,53.1,,acs,"M3O trimer, 6-connected; 6-coordinated metals","a=14.490(3) Å, c=16.944(3) Å, P-62c",,,not_reported,not_reported,,rare-earth separation,10.1002/anie.202017042,ok,
10.1002/anie.202017042,downloaded\10.1002_anie.202017042.pdf,SI downloaded\10.1002_anie.202017042_SI.pdf,mof_json_store\10.1002_anie.202017042\raw_output.json,mof_json_store\10.1002_anie.202017042\synthesis_004.json,yes,Ln in CPM-66A conditions gave clear solution; In/Sc in CPM-66B gave no powders; lanthanides larger than Er in CPM-66B gave amorphous powders.,Yb-CPM-66B,,Zn(CH3COO)2·2H2O,,"90 mg, ~0.2 mmol",0.2,mmol,nan,,,,,nan,,,,,"2,5-thiophenedicarboxylic acid",H2TDC,"34 mg, ~0.2 mmol",34.0,mg,,,,,,,,,,,nitric acid (concentrated),HNO3,2 drops,,,,,,,,"N,N-dimethylpropyleneurea",DMPU,~2.2 g,,"N,N-dimethylacetamide",DMA,~0.5 g,,120.0,120 °C,72.0,3 days,15-mL scintillation vial,stirred 1 h before heating,DMPU,5 mL × 3,Degassed at 250 °C for 10 h (for gas sorption),250.0,10.0,colorless block crystals,65.7,,acs,"M3O trimer, 6-connected; 6-coordinated metals","a=14.4732(10) Å, c=16.9372(13) Å, P-62c",,,not_reported,not_reported,,rare-earth separation,10.1002/anie.202017042,ok,
10.1002/anie.202017042,downloaded\10.1002_anie.202017042.pdf,SI downloaded\10.1002_anie.202017042_SI.pdf,mof_json_store\10.1002_anie.202017042\raw_output.json,mof_json_store\10.1002_anie.202017042\synthesis_005.json,yes,Ln in CPM-66A conditions gave clear solution; In/Sc in CPM-66B gave no powders; lanthanides larger than Er in CPM-66B gave amorphous powders.,Tm-CPM-66B,2051447,Zn(CH3COO)2·2H2O,,"90 mg, ~0.2 mmol",0.2,mmol,nan,,,,,nan,,,,,"2,5-thiophenedicarboxylic acid",H2TDC,"34 mg, ~0.2 mmol",34.0,mg,,,,,,,,,,,,,,,,,,,,,"N,N-dimethylpropyleneurea",DMPU,~2.2 g,,"N,N-dimethylacetamide",DMA,~0.5 g,,140.0,140 °C,72.0,3 days,15-mL scintillation vial,stirred 1 h before heating,DMPU,5 mL × 3,,,,colorless block crystals (with unidentified impurities),,,acs,"M3O trimer, 6-connected; 6-coordinated metals","a=14.495(5) Å, c=16.998(6) Å, P-62c",,,not_reported,not_reported,,rare-earth separation,10.1002/anie.202017042,ok,
10.1002/anie.202017042,downloaded\10.1002_anie.202017042.pdf,SI downloaded\10.1002_anie.202017042_SI.pdf,mof_json_store\10.1002_anie.202017042\raw_output.json,mof_json_store\10.1002_anie.202017042\synthesis_006.json,yes,Ln in CPM-66A conditions gave clear solution; In/Sc in CPM-66B gave no powders; lanthanides larger than Er in CPM-66B gave amorphous powders.,Tm-CPM-66B,2051447,Zn(CH3COO)2·2H2O,,"90 mg, ~0.2 mmol",0.2,mmol,nan,,,,,nan,,,,,"2,5-thiophenedicarboxylic acid",H2TDC,"34 mg, ~0.2 mmol",34.0,mg,,,,,,,,,,,nitric acid (concentrated),HNO3,2 drops,,,,,,,,"N,N-dimethylpropyleneurea",DMPU,~2.2 g,,"N,N-dimethylacetamide",DMA,~0.5 g,,120.0,120 °C,72.0,3 days,15-mL scintillation vial,stirred 1 h before heating,DMPU,5 mL × 3,,,,colorless block crystals,,,acs,"M3O trimer, 6-connected; 6-coordinated metals","a=14.495(5) Å, c=16.998(6) Å, P-62c",,,not_reported,not_reported,,rare-earth separation,10.1002/anie.202017042,ok,
10.1002/anie.202017042,downloaded\10.1002_anie.202017042.pdf,SI downloaded\10.1002_anie.202017042_SI.pdf,mof_json_store\10.1002_anie.202017042\raw_output.json,mof_json_store\10.1002_anie.202017042\synthesis_007.json,yes,Ln in CPM-66A conditions gave clear solution; In/Sc in CPM-66B gave no powders; lanthanides larger than Er in CPM-66B gave amorphous powders.,Er-CPM-66B,2051448,Zn(CH3COO)2·2H2O,,"90 mg, ~0.2 mmol",0.2,mmol,nan,,,,,nan,,,,,"2,5-thiophenedicarboxylic acid",H2TDC,"34 mg, ~0.2 mmol",34.0,mg,,,,,,,,,,,,,,,,,,,,,"N,N-dimethylpropyleneurea",DMPU,~2.2 g,,"N,N-dimethylacetamide",DMA,~0.5 g,,140.0,140 °C,72.0,3 days,15-mL scintillation vial,stirred 1 h before heating,DMPU,5 mL × 3,,,,light-pink block crystals (with unidentified impurities),,,acs,"M3O trimer, 6-connected; 6-coordinated metals","a=14.528(8) Å, c=16.985(9) Å, P-62c",,,not_reported,not_reported,,rare-earth separation,10.1002/anie.202017042,ok,
10.1039/c3ce40910d,downloaded\10.1039_c3ce40910d.pdf,SI downloaded\10.1039_c3ce40910d_SI.pdf,mof_json_store\10.1039_c3ce40910d\raw_output.json,mof_json_store\10.1039_c3ce40910d\synthesis_001.json,no,,[Zn2(L1)(BIMB)(μ2-OH)],927366,ZrCl4,,"0.50 mmol, 0.179 g",0.5,mmol,nan,,,,,nan,,,,,5-(3-carboxybenzyloxy)isophthalic acid,H3L1,"0.35 mmol, 0.110 g",0.35,mmol,"1,4-di(1H-imidazol-1-yl)benzene",BIMB,"0.35 mmol, 0.073 g",0.35,mmol,,,,,,sodium hydroxide (for pH adjustment),NaOH,"1 mmol L−1 NaOH solution, adjusted to pH 5",,,,,,,,water,H2O,10 mL,10.0,,,,,125.0,125 °C,72.0,72 h,Teflon-lined autoclave (25 mL),"stirred 30 min, then static",,,,,,colorless crystals,65.3,,,dinuclear [Zn2(μ2-OH)(CO2)] SBU,"triclinic, P-1; a=10.068(4) Å, b=10.373(4) Å, c=14.022(6) Å; α=78.260(6)°, β=83.303(6)°, γ=67.218(6)°",,,yes,not_reported,240.0,luminescence,10.1039/c3ce40910d,ok,
10.1039/c3ce40910d,downloaded\10.1039_c3ce40910d.pdf,SI downloaded\10.1039_c3ce40910d_SI.pdf,mof_json_store\10.1039_c3ce40910d\raw_output.json,mof_json_store\10.1039_c3ce40910d\synthesis_002.json,no,,[Zn3(L1)2(BIMB)3]·4H2O,927364,Cd(NO3)2·4H2O,,"0.50 mmol, 0.179 g",0.5,mmol,nan,,,,,nan,,,,,5-(3-carboxybenzyloxy)isophthalic acid,H3L1,"0.35 mmol, 0.110 g",0.35,mmol,"1,4-di(1H-imidazol-1-yl)benzene",BIMB,"0.35 mmol, 0.073 g",0.35,mmol,,,,,,sodium hydroxide (for pH adjustment),NaOH,"1 mmol L−1 NaOH solution, adjusted to pH 7",,,,,,,,water,H2O,10 mL,10.0,,,,,125.0,125 °C,72.0,72 h,Teflon-lined autoclave (25 mL),"stirred 30 min, then static",,,,,,colorless crystals,79.8,,,tetrahedral ZnII nodes; rotaxane-/catenane-like motifs,"triclinic, P-1; a=12.834(12) Å, b=16.313(15) Å, c=17.983(17) Å; α=73.818(10)°, β=82.768(10)°, γ=67.562(10)°",,,yes,not_reported,,luminescence,10.1039/c3ce40910d,ok,
10.1039/c3ce40910d,downloaded\10.1039_c3ce40910d.pdf,SI downloaded\10.1039_c3ce40910d_SI.pdf,mof_json_store\10.1039_c3ce40910d\raw_output.json,mof_json_store\10.1039_c3ce40910d\synthesis_003.json,no,,[Zn(HL2)(BIMB)0.5]·H2O,927365,Cd(NO3)2·4H2O,,"0.50 mmol, 0.179 g",0.5,mmol,nan,,,,,nan,,,,,5-(4-carboxybenzyloxy)isophthalic acid,H3L2,"0.35 mmol, 0.110 g",0.35,mmol,"1,4-di(1H-imidazol-1-yl)benzene",BIMB,"0.35 mmol, 0.073 g",0.35,mmol,,,,,,sodium hydroxide (for pH adjustment),NaOH,"1 mmol L−1 NaOH solution, adjusted to pH 5",,,,,,,,water,H2O,10 mL,10.0,,,,,125.0,125 °C,72.0,72 h,Teflon-lined autoclave (25 mL),"stirred 30 min, then static",,,,,,colorless crystals,56.6,,,dinuclear Zn units bridged by HL2; tetrahedral ZnII,"triclinic, P-1; a=8.703(10) Å, b=10.520(12) Å, c=11.840(13) Å; α=81.291(2)°, β=76.006(2)°, γ=88.202(2)°",,,yes,not_reported,320.0,luminescence,10.1039/c3ce40910d,ok,
10.1039/c3ce40910d,downloaded\10.1039_c3ce40910d.pdf,SI downloaded\10.1039_c3ce40910d_SI.pdf,mof_json_store\10.1039_c3ce40910d\raw_output.json,mof_json_store\10.1039_c3ce40910d\synthesis_004.json,no,,[Zn3(L2)2(BIMB)3]·8H2O,927362,Cd(NO3)2·4H2O,,"0.50 mmol, 0.179 g",0.5,mmol,nan,,,,,nan,,,,,5-(4-carboxybenzyloxy)isophthalic acid,H3L2,"0.35 mmol, 0.110 g",0.35,mmol,"1,4-di(1H-imidazol-1-yl)benzene",BIMB,"0.35 mmol, 0.073 g",0.35,mmol,,,,,,sodium hydroxide (for pH adjustment),NaOH,"1 mmol L−1 NaOH solution, adjusted to pH 7",,,,,,,,water,H2O,10 mL,10.0,,,,,125.0,125 °C,72.0,72 h,Teflon-lined autoclave (25 mL),"stirred 30 min, then static",,,,,,colorless crystals,52.7,,,tetrahedral ZnII nodes; three-fold interpenetrated,"monoclinic, P21/n; a=11.042(7) Å, b=42.906(10) Å, c=15.604(3) Å; β=97.004(10)°",,,yes,not_reported,340.0,luminescence,10.1039/c3ce40910d,ok,
10.1039/c3ce40910d,downloaded\10.1039_c3ce40910d.pdf,SI downloaded\10.1039_c3ce40910d_SI.pdf,mof_json_store\10.1039_c3ce40910d\raw_output.json,mof_json_store\10.1039_c3ce40910d\synthesis_005.json,no,,[Zn3(L2)2(BIMB)3]·4H2O,927363,Cd(NO3)2·4H2O,,"0.50 mmol, 0.179 g",0.5,mmol,nan,,,,,nan,,,,,5-(4-carboxybenzyloxy)isophthalic acid,H3L2,"0.35 mmol, 0.110 g",0.35,mmol,"1,4-di(1H-imidazol-1-yl)benzene",BIMB,"0.35 mmol, 0.073 g",0.35,mmol,,,,,,sodium hydroxide (for pH adjustment),NaOH,"1 mmol L−1 NaOH solution, adjusted to pH 7",,,,,,,,water,H2O,10 mL,10.0,,,,,180.0,180 °C,72.0,72 h,Teflon-lined autoclave (25 mL),"stirred 30 min, then static",,,,,,colorless crystals,42.9,,,tetrahedral ZnII nodes,"monoclinic, C2/c; a=16.600(6) Å, b=9.298(6) Å, c=43.166(3) Å; β=100.424(1)°",,,yes,not_reported,326.0,luminescence,10.1039/c3ce40910d,ok,
10.1021/om801143q,downloaded\10.1021_om801143q.pdf,,mof_json_store\10.1021_om801143q\raw_output.json,mof_json_store\10.1021_om801143q\synthesis_001.json,no,,,,Cd(NO3)2·4H2O,,"0.440 g, 2 mmol",2,mmol,nan,AgBF4,"0.382 g, 2 mmol",0.382,g,nan,,∼55 mg,55.0,mg,prop-2-ynyloxybenzene,HL,,,,,,,,,,,,,,,,,,,,,,,,water,H2O,1 mL,1.0,acetonitrile,MeCN,0.2 mL,0.2,-10.0,-10 °C (storage of filtrate),24.0,1 day after ~0.5 h stirring and filtration,,"stirred ~0.5 h, then static",,,,,,needle-like crystals,95.0,,,Ag5 square-pyramidal baskets fused into columns,"a=13.888(3), b=21.504(4), c=12.727(2) Å, β=105.663(4)°, P21/c",,,not_reported,not_reported,,,10.1021/om801143q,ok,
10.1021/om801143q,downloaded\10.1021_om801143q.pdf,,mof_json_store\10.1021_om801143q\raw_output.json,mof_json_store\10.1021_om801143q\synthesis_003.json,no,,,,Cd(NO3)2·4H2O,AgC2F5CO2,"0.270 g, 1 mmol",1,mmol,nan,AgBF4,"0.382 g, 2 mmol",0.382,g,nan,,∼20 mg,20.0,mg,prop-2-ynyloxybenzene,HL,,,,,,,,,,,,,,,,,,,,,,,,water,H2O,1 mL,1.0,acetonitrile,MeCN,0.2 mL,0.2,-10.0,-10 °C (storage of filtrate),,"~2 h stirring, then several days at -10 °C",,"stirred ~2 h, then static",,,,,,colorless block-like crystals,80.0,,,Ag5 square-pyramidal baskets linked by μ3-pentafluoropropionate to 2D sheets; sheets linked by Ag–η3-phenyl,"a=12.388(3), b=14.823(3), c=18.741(4) Å, α=98.128(4)°, β=99.459(4)°, γ=98.479(4)°, P-1",,,not_reported,not_reported,,,10.1021/om801143q,ok,
10.1021/om801143q,downloaded\10.1021_om801143q.pdf,,mof_json_store\10.1021_om801143q\raw_output.json,mof_json_store\10.1021_om801143q\synthesis_004.json,no,,,,Ni(NO3)2·6H2O,AgC2F5CO2,"0.270 g, 1 mmol",1,mmol,FeCl3·6H2O,AgBF4,"0.382 g, 2 mmol",0.382,g,nan,,∼15 mg,15.0,mg,prop-2-ynyloxybenzene,HL,,,,,,,,,,,,,,,,,,,,,,,,water,H2O,1 mL,1.0,,,,,25,room temperature (standing in dark after filtration),,"~3 h stirring, then several days standing",,"stirred ~3 h, then static",,,,,,colorless needle-like crystals,85.0,,,Ag5 square-pyramidal baskets linked by μ3-pentafluoropropionate to 2D sheets; sheets linked by Ag–η3-phenyl,"a=12.3782(5), b=14.3569(6), c=14.7152(6) Å, α=95.1200(10)°, β=98.9940(10)°, γ=90.8920(10)°, P-1",,,not_reported,not_reported,,,10.1021/om801143q,ok,
10.1039/c6ra26966d,downloaded\10.1039_c6ra26966d.pdf,SI downloaded\10.1039_c6ra26966d_SI.pdf,mof_json_store\10.1039_c6ra26966d\raw_output.json,mof_json_store\10.1039_c6ra26966d\synthesis_001.json,yes,Solvent screening noted: replacing DMF with MeOH/EtOH/MeCN failed to give crystalline 1–3; absence of MeOH gave only small crystals of 4; DMF/H2O gave very small crystals of 5 and 6.,,,Zn(NO3)2·6H2O,,0.1 mmol,0.1,mmol,nan,,,,,nan,,,,,5-(3-carboxy-phenyl)-pyridine-2-carboxylic acid,H2cppca,0.05 mmol,0.05,mmol,,,,,,,,,,,,,,,,,,,,,"N,N-dimethylformamide",DMF,"DMF/H2O 3:3 v/v, 6 mL",,water,H2O,"DMF/H2O 3:3 v/v, 6 mL",,80.0,80 °C,72.0,72 h,20 mL Teflon-lined stainless-steel reactor,,H2O (distilled),,,,,colorless crystals,55.0,,,1D chain; 18-membered rings linked via Cd–O,,,,not_reported,not_reported,,luminescence;sensing,10.1039/c6ra26966d,ok,
10.1039/c6ra26966d,downloaded\10.1039_c6ra26966d.pdf,SI downloaded\10.1039_c6ra26966d_SI.pdf,mof_json_store\10.1039_c6ra26966d\raw_output.json,mof_json_store\10.1039_c6ra26966d\synthesis_002.json,yes,Solvent screening noted: replacing DMF with MeOH/EtOH/MeCN failed to give crystalline 1–3; absence of MeOH gave only small crystals of 4; DMF/H2O gave very small crystals of 5 and 6.,,,MnCl2·4H2O,,0.1 mmol,0.1,mmol,nan,,,,,nan,,,,,5-(3-carboxy-phenyl)-pyridine-2-carboxylic acid,H2cppca,0.05 mmol,0.05,mmol,,,,,,,,,,,pyrophosphate (aqueous solution),,"0.1 mL, 0.1 M (aq)",0.01,mmol,,,,,,"N,N-dimethylformamide",DMF,"DMF/H2O/MeOH 3:1:3 v/v, 7 mL",,water,H2O,"DMF/H2O/MeOH 3:1:3 v/v, 7 mL",,80.0,80 °C,72.0,72 h,20 mL Teflon-lined stainless-steel reactor,stirred (5 min pre-mix),H2O (distilled),,,,,light-yellow block crystals,43.0,,,Cd3 SBU linked by cppca2− and H2P2O7,,,,not_reported,not_reported,,luminescence;sensing,10.1039/c6ra26966d,ok,
10.1039/c6ra26966d,downloaded\10.1039_c6ra26966d.pdf,SI downloaded\10.1039_c6ra26966d_SI.pdf,mof_json_store\10.1039_c6ra26966d\raw_output.json,mof_json_store\10.1039_c6ra26966d\synthesis_003.json,yes,Solvent screening noted: replacing DMF with MeOH/EtOH/MeCN failed to give crystalline 1–3; absence of MeOH gave only small crystals of 4; DMF/H2O gave very small crystals of 5 and 6.,,,Ni(NO3)2·6H2O,,0.05 mmol,0.05,mmol,nan,,,,,nan,,,,,5-(3-carboxy-phenyl)-pyridine-2-carboxylic acid,H2cppca,0.05 mmol,0.05,mmol,,,,,,,,,,,,,,,,,,,,,acetonitrile,MeCN,"CH3CN/H2O 4:4 v/v, 8 mL",,water,H2O,"CH3CN/H2O 4:4 v/v, 8 mL",,150.0,150 °C,72.0,72 h,20 mL Teflon-lined stainless-steel container,stirred (0.5 h pre-mix),H2O (distilled),,,,,blue block crystals,33.0,,,2D layer built from Cu–(Hcppca) chelates,,,,not_reported,not_reported,,,10.1039/c6ra26966d,ok,
10.1039/c6ra26966d,downloaded\10.1039_c6ra26966d.pdf,SI downloaded\10.1039_c6ra26966d_SI.pdf,mof_json_store\10.1039_c6ra26966d\raw_output.json,mof_json_store\10.1039_c6ra26966d\synthesis_004.json,yes,Solvent screening noted: replacing DMF with MeOH/EtOH/MeCN failed to give crystalline 1–3; absence of MeOH gave only small crystals of 4; DMF/H2O gave very small crystals of 5 and 6.,,,MnCl2·4H2O,,0.05 mmol,0.05,mmol,nan,,,,,nan,,,,,5-(3-carboxy-phenyl)-pyridine-2-carboxylic acid,H2cppca,0.05 mmol,0.05,mmol,,,,,,,,,,,sodium hydroxide,NaOH,"0.1 M, added to adjust pH = 6.0",,,,,,,,acetonitrile,MeCN,"CH3CN/H2O 4:4 v/v, 8 mL",,water,H2O,"CH3CN/H2O 4:4 v/v, 8 mL",,120.0,120 °C,72.0,72 h,20 mL Teflon-lined stainless-steel container,stirred (0.5 h pre-mix),H2O (distilled),several times,,,,light-yellow rod crystals,35.0,,,"linear Mn3 SBU; 3,4,5-connected 3D net",,,,not_reported,not_reported,,,10.1039/c6ra26966d,ok,
10.1039/c7ce00149e,downloaded\10.1039_c7ce00149e.pdf,SI downloaded\10.1039_c7ce00149e_SI.pdf,mof_json_store\10.1039_c7ce00149e\raw_output.json,mof_json_store\10.1039_c7ce00149e\synthesis_001.json,yes,Other reagent ratios were tested but failed to yield rational crystalline samples.,,1506097,Co(NO3)2·6H2O,,"43.30 mg, 0.10 mmol",0.1,mmol,nan,,,,,nan,,,,,"2-(pyridin-2-yl)-1H-imidazole-4,5-dicarboxylic acid",H3PIDC,"23.30 mg, 0.10 mmol",0.1,mmol,oxalic acid,H2C2O4,"6.30 mg, 0.05 mmol",0.05,mmol,,,,,,sodium hydroxide,NaOH,"4.0 mg, 0.10 mmol",0.1,mmol,,,,,,water,H2O,5 mL,5.0,ethanol,EtOH,5 mL,5.0,160.0,433 K,72.0,72 h,Teflon-lined autoclave,static,H2O,,dried under vacuum overnight,,,yellow blocks,55.3,,,[Ln2(COO)2] dinuclear subunits,,,,not_reported,not_reported,220.0,,10.1039/c7ce00149e,ok,
10.1039/c7ce00149e,downloaded\10.1039_c7ce00149e.pdf,SI downloaded\10.1039_c7ce00149e_SI.pdf,mof_json_store\10.1039_c7ce00149e\raw_output.json,mof_json_store\10.1039_c7ce00149e\synthesis_002.json,yes,Other reagent ratios were tested but failed to yield rational crystalline samples.,,1506098,Co(NO3)2·6H2O,,"43.42 mg, 0.10 mmol",0.1,mmol,nan,,,,,nan,,,,,"2-(pyridin-2-yl)-1H-imidazole-4,5-dicarboxylic acid",H3PIDC,"23.30 mg, 0.10 mmol",0.1,mmol,oxalic acid,H2C2O4,"6.30 mg, 0.05 mmol",0.05,mmol,,,,,,sodium hydroxide,NaOH,"4.0 mg, 0.10 mmol",0.1,mmol,,,,,,water,H2O,5 mL,5.0,ethanol,EtOH,5 mL,5.0,160.0,433 K,72.0,72 h,Teflon-lined autoclave,static,H2O,,dried under vacuum overnight,,,yellow blocks,60.2,,,[Ln2(COO)2] dinuclear subunits,,,,not_reported,not_reported,,,10.1039/c7ce00149e,ok,
10.1039/c7ce00149e,downloaded\10.1039_c7ce00149e.pdf,SI downloaded\10.1039_c7ce00149e_SI.pdf,mof_json_store\10.1039_c7ce00149e\raw_output.json,mof_json_store\10.1039_c7ce00149e\synthesis_003.json,yes,Other reagent ratios were tested but failed to yield rational crystalline samples.,,1506099,Ni(NO3)2·6H2O,,"74.68 mg, 0.20 mmol",0.2,mmol,nan,,,,,nan,,,,,"2-(pyridin-2-yl)-1H-imidazole-4,5-dicarboxylic acid",H3PIDC,"23.30 mg, 0.10 mmol",0.1,mmol,oxalic acid,H2C2O4,"6.30 mg, 0.05 mmol",0.05,mmol,,,,,,sodium hydroxide,NaOH,"4.0 mg, 0.10 mmol",0.1,mmol,,,,,,water,H2O,5 mL,5.0,ethanol,EtOH,5 mL,5.0,160.0,433 K,72.0,72 h,Teflon-lined autoclave,static,H2O,,dried under vacuum overnight,,,green crystals,52.8,,,[Ln4(COO)4] tetranuclear subunits,,,,not_reported,not_reported,410.0,,10.1039/c7ce00149e,ok,
10.1039/c7ce00149e,downloaded\10.1039_c7ce00149e.pdf,SI downloaded\10.1039_c7ce00149e_SI.pdf,mof_json_store\10.1039_c7ce00149e\raw_output.json,mof_json_store\10.1039_c7ce00149e\synthesis_004.json,yes,Other reagent ratios were tested but failed to yield rational crystalline samples.,,1506100,Co(NO3)2·6H2O,,"71.64 mg, 0.20 mmol",0.2,mmol,nan,,,,,nan,,,,,"2-(pyridin-2-yl)-1H-imidazole-4,5-dicarboxylic acid",H3PIDC,"23.30 mg, 0.10 mmol",0.1,mmol,oxalic acid,H2C2O4,"6.30 mg, 0.05 mmol",0.05,mmol,,,,,,sodium hydroxide,NaOH,"4.0 mg, 0.10 mmol",0.1,mmol,,,,,,water,H2O,5 mL,5.0,ethanol,EtOH,5 mL,5.0,160.0,433 K,72.0,72 h,Teflon-lined autoclave,static,H2O,,dried under vacuum overnight,,,purple crystals,58.9,,,[Ln4(COO)4] tetranuclear subunits,,,,not_reported,not_reported,,,10.1039/c7ce00149e,ok,
10.1039/c7ce00149e,downloaded\10.1039_c7ce00149e.pdf,SI downloaded\10.1039_c7ce00149e_SI.pdf,mof_json_store\10.1039_c7ce00149e\raw_output.json,mof_json_store\10.1039_c7ce00149e\synthesis_005.json,yes,Other reagent ratios were tested but failed to yield rational crystalline samples.,,1506101,Ni(NO3)2·6H2O,,"51.20 mg, 0.20 mmol",0.2,mmol,nan,,,,,nan,,,,,"2-(pyridin-2-yl)-1H-imidazole-4,5-dicarboxylic acid",H3PIDC,"23.30 mg, 0.10 mmol",0.1,mmol,oxalic acid,H2C2O4,"6.30 mg, 0.05 mmol",0.05,mmol,,,,,,sodium hydroxide,NaOH,"4.0 mg, 0.10 mmol",0.1,mmol,,,,,,water,H2O,5 mL,5.0,ethanol,EtOH,5 mL,5.0,160.0,433 K,72.0,72 h,Teflon-lined autoclave,static,H2O,,dried under vacuum overnight,,,yellow crystals,62.5,,,[Ln4(COO)4] tetranuclear subunits,,,,not_reported,not_reported,,,10.1039/c7ce00149e,ok,
10.1039/c7ce00149e,downloaded\10.1039_c7ce00149e.pdf,SI downloaded\10.1039_c7ce00149e_SI.pdf,mof_json_store\10.1039_c7ce00149e\raw_output.json,mof_json_store\10.1039_c7ce00149e\synthesis_006.json,yes,Other reagent ratios were tested but failed to yield rational crystalline samples.,,1506102,Ni(NO3)2·6H2O,,"25.83 mg, 0.10 mmol",0.1,mmol,nan,,,,,nan,,,,,"2-(pyridin-2-yl)-1H-imidazole-4,5-dicarboxylic acid",H3PIDC,"11.65 mg, 0.05 mmol",0.05,mmol,oxalic acid,H2C2O4,"6.30 mg, 0.05 mmol",0.05,mmol,,,,,,,,,,,,,,,,water,H2O,5 mL,5.0,ethanol,EtOH,5 mL,5.0,160.0,433 K,72.0,72 h,Teflon-lined autoclave,static,H2O,,dried under vacuum overnight,,,yellow crystals,59.1,,,[Ln4(COO)4] tetranuclear subunits,,,,not_reported,not_reported,,luminescence,10.1039/c7ce00149e,ok,
10.1039/c7ce00149e,downloaded\10.1039_c7ce00149e.pdf,SI downloaded\10.1039_c7ce00149e_SI.pdf,mof_json_store\10.1039_c7ce00149e\raw_output.json,mof_json_store\10.1039_c7ce00149e\synthesis_007.json,yes,Other reagent ratios were tested but failed to yield rational crystalline samples.,,1506103,Cd(NO3)2·4H2O,,"37.14 mg, 0.10 mmol",0.1,mmol,nan,,,,,nan,,,,,"2-(pyridin-2-yl)-1H-imidazole-4,5-dicarboxylic acid",H3PIDC,"11.65 mg, 0.05 mmol",0.05,mmol,oxalic acid,H2C2O4,"6.30 mg, 0.05 mmol",0.05,mmol,,,,,,,,,,,,,,,,water,H2O,5 mL,5.0,ethanol,EtOH,5 mL,5.0,160.0,433 K,72.0,72 h,Teflon-lined autoclave,static,H2O,,dried under vacuum overnight,,,yellow crystals,52.9,,,[Ln4(COO)4] tetranuclear subunits,,,,not_reported,not_reported,,,10.1039/c7ce00149e,ok,
10.1039/c7ce00149e,downloaded\10.1039_c7ce00149e.pdf,SI downloaded\10.1039_c7ce00149e_SI.pdf,mof_json_store\10.1039_c7ce00149e\raw_output.json,mof_json_store\10.1039_c7ce00149e\synthesis_008.json,yes,Other reagent ratios were tested but failed to yield rational crystalline samples.,,1506104,Cd(NO3)2·4H2O,,"37.33 mg, 0.10 mmol",0.1,mmol,nan,,,,,nan,,,,,"2-(pyridin-2-yl)-1H-imidazole-4,5-dicarboxylic acid",H3PIDC,"11.65 mg, 0.05 mmol",0.05,mmol,oxalic acid,H2C2O4,"6.30 mg, 0.05 mmol",0.05,mmol,,,,,,,,,,,,,,,,water,H2O,5 mL,5.0,ethanol,EtOH,5 mL,5.0,160.0,433 K,72.0,72 h,Teflon-lined autoclave,static,H2O,,dried under vacuum overnight,,,yellow crystals,57.5,,,[Ln4(COO)4] tetranuclear subunits,,,,not_reported,not_reported,,luminescence,10.1039/c7ce00149e,ok,
10.1039/c7ce00149e,downloaded\10.1039_c7ce00149e.pdf,SI downloaded\10.1039_c7ce00149e_SI.pdf,mof_json_store\10.1039_c7ce00149e\raw_output.json,mof_json_store\10.1039_c7ce00149e\synthesis_009.json,yes,Other reagent ratios were tested but failed to yield rational crystalline samples.,,1506105,Cu(NO3)2·3H2O,,"75.37 mg, 0.20 mmol",0.2,mmol,nan,,,,,nan,,,,,"2-(pyridin-2-yl)-1H-imidazole-4,5-dicarboxylic acid",H3PIDC,"23.30 mg, 0.10 mmol",0.1,mmol,oxalic acid,H2C2O4,"12.60 mg, 0.10 mmol",0.1,mmol,,,,,,,,,,,,,,,,water,H2O,5 mL,5.0,ethanol,EtOH,5 mL,5.0,160.0,433 K,72.0,72 h,Teflon-lined autoclave,static,H2O,,dried under vacuum overnight,,,yellow crystals,53.4,,,[Ln4(COO)4] tetranuclear subunits,,,,not_reported,not_reported,,,10.1039/c7ce00149e,ok,
10.1039/c7ce00149e,downloaded\10.1039_c7ce00149e.pdf,SI downloaded\10.1039_c7ce00149e_SI.pdf,mof_json_store\10.1039_c7ce00149e\raw_output.json,mof_json_store\10.1039_c7ce00149e\synthesis_010.json,yes,Other reagent ratios were tested but failed to yield rational crystalline samples.,,1506106,CoCl2·6H2O,,"75.88 mg, 0.20 mmol",0.2,mmol,nan,,,,,nan,,,,,"2-(pyridin-2-yl)-1H-imidazole-4,5-dicarboxylic acid",H3PIDC,"23.30 mg, 0.10 mmol",0.1,mmol,oxalic acid,H2C2O4,"12.60 mg, 0.10 mmol",0.1,mmol,,,,,,,,,,,,,,,,water,H2O,5 mL,5.0,ethanol,EtOH,5 mL,5.0,160.0,433 K,72.0,72 h,Teflon-lined autoclave,static,H2O,,dried under vacuum overnight,,,pink crystals,66.4,,,[Ln4(COO)4] tetranuclear subunits,,,,not_reported,not_reported,,,10.1039/c7ce00149e,ok,
10.1039/c7ce00149e,downloaded\10.1039_c7ce00149e.pdf,SI downloaded\10.1039_c7ce00149e_SI.pdf,mof_json_store\10.1039_c7ce00149e\raw_output.json,mof_json_store\10.1039_c7ce00149e\synthesis_011.json,yes,Other reagent ratios were tested but failed to yield rational crystalline samples.,,1506107,Cd(NO3)2·4H2O,,"76.34 mg, 0.20 mmol",0.2,mmol,nan,,,,,nan,,,,,"2-(pyridin-2-yl)-1H-imidazole-4,5-dicarboxylic acid",H3PIDC,"23.30 mg, 0.10 mmol",0.1,mmol,oxalic acid,H2C2O4,"12.60 mg, 0.10 mmol",0.1,mmol,,,,,,,,,,,,,,,,water,H2O,5 mL,5.0,ethanol,EtOH,5 mL,5.0,160.0,433 K,72.0,72 h,Teflon-lined autoclave,static,H2O,,dried under vacuum overnight,,,pink crystals,65.3,,,[Ln4(COO)4] tetranuclear subunits,,,,not_reported,not_reported,,,10.1039/c7ce00149e,ok,
10.1021/ic800702d,downloaded\10.1021_ic800702d.pdf,SI downloaded\10.1021_ic800702d_SI.pdf,mof_json_store\10.1021_ic800702d\raw_output.json,mof_json_store\10.1021_ic800702d\synthesis_001.json,no,,[H2bbi][CuII(bbi)2(beta-Mo8O26)] (compound 1),,Cu(NO3)2·3H2O,,"0.124 g, 0.1 mmol",0.1,mmol,nan,,"0.121 g, 0.5 mmol",0.5,mmol,nan,,,,,"1,1′-(1,4-butanediyl)bis(imidazole)",bbi,"0.095 g, 0.5 mmol",0.5,mmol,,,,,,,,,,,nitric acid (1 M),,"1 M, adjusted to pH ≈ 1",,,sodium hydroxide (1 M),,"1 M, adjusted to pH ≈ 1",,,water,H2O,10 mL,10.0,,,,,150.0,150 °C,72.0,72 h,Teflon-lined autoclave (25 mL),stirred,,,,,,blue crystals,56.8,,,,,,,not_reported,not_reported,308.0,,10.1021/ic800702d,ok,
10.1021/ic800702d,downloaded\10.1021_ic800702d.pdf,SI downloaded\10.1021_ic800702d_SI.pdf,mof_json_store\10.1021_ic800702d\raw_output.json,mof_json_store\10.1021_ic800702d\synthesis_002.json,no,,[CuII(bbi)2(H2O)(beta-Mo8O26)0.5] (compound 2),,Cd(NO3)2·4H2O,,"0.124 g, 0.1 mmol",0.1,mmol,nan,,"0.121 g, 0.5 mmol",0.5,mmol,nan,,,,,"1,1′-(1,4-butanediyl)bis(imidazole)",bbi,"0.095 g, 0.5 mmol",0.5,mmol,,,,,,,,,,,nitric acid (1 M),,"1 M, adjusted to pH ≈ 3",,,sodium hydroxide (1 M),,"1 M, adjusted to pH ≈ 3",,,water,H2O,10 mL,10.0,,,,,150.0,150 °C,72.0,72 h,Teflon-lined autoclave (25 mL),stirred,,,,,,blue crystals,76.9,,,,,,,not_reported,not_reported,253.0,,10.1021/ic800702d,ok,
10.1021/ic800702d,downloaded\10.1021_ic800702d.pdf,SI downloaded\10.1021_ic800702d_SI.pdf,mof_json_store\10.1021_ic800702d\raw_output.json,mof_json_store\10.1021_ic800702d\synthesis_003.json,no,,[CuII(bbi)2(alpha-Mo8O26)][CuI(bbi)]2 (compound 3),,CoCl2·6H2O,,"0.124 g, 0.1 mmol",0.1,mmol,nan,,"0.121 g, 0.5 mmol",0.5,mmol,nan,,,,,"1,1′-(1,4-butanediyl)bis(imidazole)",bbi,"0.095 g, 0.5 mmol",0.5,mmol,,,,,,,,,,,triethylamine,Et3N,0.2 mL,0.2,mL,nitric acid (1 M),,"1 M, adjusted to pH ≈ 2",,,water,H2O,10 mL,10.0,,,,,150.0,150 °C,72.0,72 h,Teflon-lined autoclave (25 mL),stirred,,,,,,purple crystals,49.8,,,,,,,not_reported,not_reported,319.0,luminescence,10.1021/ic800702d,ok,
10.1021/ic800702d,downloaded\10.1021_ic800702d.pdf,SI downloaded\10.1021_ic800702d_SI.pdf,mof_json_store\10.1021_ic800702d\raw_output.json,mof_json_store\10.1021_ic800702d\synthesis_004.json,no,,[CuIICuI(bbi)3(alpha-Mo8O26)][CuI(bbi)] (compound 4),,Zn(NO3)2·4H2O,,"0.124 g, 0.1 mmol",0.1,mmol,nan,,"0.121 g, 0.5 mmol",0.5,mmol,nan,,,,,"1,1′-(1,4-butanediyl)bis(imidazole)",bbi,"0.095 g, 0.5 mmol",0.5,mmol,,,,,,,,,,,nitric acid (1 M),,"1 M, adjusted to pH ≈ 4",,,sodium hydroxide (1 M),,"1 M, adjusted to pH ≈ 4",,,water,H2O,10 mL,10.0,,,,,150.0,150 °C,72.0,72 h,Teflon-lined autoclave (25 mL),stirred,,,,,,red crystals,63.1,,,,,,,not_reported,not_reported,317.0,luminescence,10.1021/ic800702d,ok,
10.1039/c0ce00703j,downloaded\10.1039_c0ce00703j.pdf,SI downloaded\10.1039_c0ce00703j_SI.pdf,mof_json_store\10.1039_c0ce00703j\raw_output.json,mof_json_store\10.1039_c0ce00703j\synthesis_001.json,no,,,,Zn(NO3)2·6H2O,,"96.8 mg, 0.40 mmol",0.4,mmol,nan,,,,,nan,,,,,"N,N'-bis(2-pyrazinyl)piperazine",bpzp,"24.2 mg, 0.10 mmol",0.1,mmol,,,,,,,,,,,,,,,,,,,,,tetrahydrofuran,THF,10 mL (middle layer),10.0,methanol,MeOH,5 mL (top layer),5.0,25,room temperature,504.0,approximately three weeks,,static,,,,,,brown crystals,80.0,,,"2D (4,4) layered net; AAA stacking",,,,not_reported,not_reported,220.0,,10.1039/c0ce00703j,ok,
10.1039/c0ce00703j,downloaded\10.1039_c0ce00703j.pdf,SI downloaded\10.1039_c0ce00703j_SI.pdf,mof_json_store\10.1039_c0ce00703j\raw_output.json,mof_json_store\10.1039_c0ce00703j\synthesis_004.json,no,,,,Zn(ClO4)2,,"31.1 mg, 0.094 mmol",0.094,mmol,nan,,,,,nan,,,,,"N,N'-bis(2-pyrazinyl)piperazine",bpzp,"24.2 mg, 0.10 mmol",0.1,mmol,terephthalic acid,BDC,"16.6 mg, 0.050 mmol",0.05,mmol,,,,,,,,,,,,,,,,water,H2O,6 mL,6.0,,,,,160.0,160 °C,72.0,72 h,Teflon-lined autoclave,static,ethanol,,air-dried,,,brown crystals,48.0,,,"2D honeycomb (6,3) layer",,,,not_reported,not_reported,200.0,luminescence,10.1039/c0ce00703j,ok,
10.1039/c0ce00703j,downloaded\10.1039_c0ce00703j.pdf,SI downloaded\10.1039_c0ce00703j_SI.pdf,mof_json_store\10.1039_c0ce00703j\raw_output.json,mof_json_store\10.1039_c0ce00703j\synthesis_005.json,no,,,,Nd(NO3)3·6H2O,,"33.6 mg, 0.10 mmol",0.1,mmol,nan,,,,,nan,,,,,"N,N'-bis(2-pyrazinyl)piperazine",bpzp,"24.7 mg, 0.10 mmol",0.1,mmol,"1,2,4,5-benzenetetracarboxylic acid",btec,"25.6 mg, 0.10 mmol",0.1,mmol,,,,,,,,,,,,,,,,water,H2O,6 mL,6.0,,,,,160.0,160 °C,72.0,72 h,Teflon-lined autoclave,static,ethanol,,air-dried,,,brown crystals,17.0,,,3D network; Cd(btec) layers pillared by bpzp,,,,not_reported,not_reported,400.0,luminescence,10.1039/c0ce00703j,ok,
10.1021/acs.chemmater.0c04675,downloaded\10.1021_acs.chemmater.0c04675.pdf,SI downloaded\10.1021_acs.chemmater.0c04675_SI.pdf,mof_json_store\10.1021_acs.chemmater.0c04675\raw_output.json,mof_json_store\10.1021_acs.chemmater.0c04675\synthesis_001.json,yes,Water/FA (1:1) without HCl gave gel-like impurities and low BET area.,MOF-808-FA,,Sm(NO3)3·6H2O,,"966 mg, 3.0 mmol",3,mmol,nan,,,,,nan,,,,,"benzene-1,3,5-tricarboxylic acid",H3BTC,"210 mg, 1.0 mmol",1.0,mmol,,,,,,,,,,,formic acid,FA,10 mL,,,concentrated HCl,,100 μL,,,water,H2O,10 mL,10.0,,,,,110.0,110 °C,18.0,18 h,round-bottom flask,stirred,"water, ethanol",water replaced six times over 24 h; ethanol 3×,120 °C under vacuum for 12 h,120.0,12.0,white powder,83.0,∼0.5 μm,spn,Zr6O4(OH)4 6-connected SBU,,17.0,2130.0,not_reported,yes,,water_harvesting;nerve_agent_hydrolysis,10.1021/acs.chemmater.0c04675,ok,
10.1021/acs.chemmater.0c04675,downloaded\10.1021_acs.chemmater.0c04675.pdf,SI downloaded\10.1021_acs.chemmater.0c04675_SI.pdf,mof_json_store\10.1021_acs.chemmater.0c04675\raw_output.json,mof_json_store\10.1021_acs.chemmater.0c04675\synthesis_002.json,yes,Water/FA (1:1) without HCl gave gel-like impurities and low BET area.,MOF-808-AA,,Eu(NO3)3·6H2O,,"966 mg, 3.0 mmol",3,mmol,nan,,,,,nan,,,,,"benzene-1,3,5-tricarboxylic acid",H3BTC,"210 mg, 1.0 mmol",1.0,mmol,,,,,,,,,,,acetic acid,AA,10 mL,,,concentrated HCl,,100 μL,,,water,H2O,10 mL,10.0,,,,,110.0,110 °C,18.0,18 h,round-bottom flask,stirred,"water, ethanol",water replaced six times over 24 h; ethanol 3×,120 °C under vacuum for 12 h,120.0,12.0,white powder,84.0,∼0.5 μm,spn,Zr6O4(OH)4 6-connected SBU,,17.0,1850.0,not_reported,yes,,water_harvesting;nerve_agent_hydrolysis,10.1021/acs.chemmater.0c04675,ok,
