Repository: zzhenglab/MOFinder

# MOFinder

MOFinder extracts MOF synthesis information from the literature, reconstructs evidence-supported negative reaction records, and prepares datasets for synthesis-outcome prediction.
[Web application](https://mofinder.chemistry.wustl.edu/) | [Demos](Demo/README.md) | [Source code](docs/source_to_code.md) | [Workflow guide](docs/workflow.md) | [Model evaluation](docs/evaluation.md)

## Quick start

The workflow runs through Python commands. Python 3.10 or newer is required. Clone the repository and initialize its related applications:

```bash
git clone --recurse-submodules https://github.com/zzhenglab/MOFinder.git
cd MOFinder
```

Start with the two offline demonstrations:

```bash

File: mof_extraction_1_2.csv (part 203 of 305)
doi,main_pdf,si_pdf,raw_output,parsed_json,article_trial_or_failure,article_trial_or_failure_notes,mof_name,crystal_code,metal_1,metal_1_abbr,metal_1_amount_text,metal_1_amount_value,metal_1_amount_unit,metal_2,metal_2_abbr,metal_2_amount_text,metal_2_amount_value,metal_2_amount_unit,metal_3,metal_3_abbr,metal_3_amount_text,metal_3_amount_value,metal_3_amount_unit,linker_1,linker_1_abbr,linker_1_amount_text,linker_1_amount_value,linker_1_amount_unit,linker_2,linker_2_abbr,linker_2_amount_text,linker_2_amount_value,linker_2_amount_unit,linker_3,linker_3_abbr,linker_3_amount_text,linker_3_amount_value,linker_3_amount_unit,modulator_1,modulator_1_abbr,modulator_1_amount_text,modulator_1_amount_value,modulator_1_amount_unit,modulator_2,modulator_2_abbr,modulator_2_amount_text,modulator_2_amount_value,modulator_2_amount_unit,solvent_main,solvent_main_abbr,solvent_main_amount_text,solvent_main_ml,solvent_secondary,solvent_secondary_abbr,solvent_secondary_amount_text,solvent_secondary_ml,temperature_c,temperature_c_text,time_h,time_text,vessel_type,stirring,washing_solvent,washing_cycles,activation_text,activation_temp_c,activation_time_h,crystal_morphology,yield_percent,crystal_size,topology_code,metal_cluster_connectivity,unit_cell_short,pore_diameter_A,BET_surface_area_m2g,air_stable,water_stable,tga_decomposition_temp_c,applications,reference,status,error
10.1021/acs.chemmater.0c04675,downloaded\10.1021_acs.chemmater.0c04675.pdf,SI downloaded\10.1021_acs.chemmater.0c04675_SI.pdf,mof_json_store\10.1021_acs.chemmater.0c04675\raw_output.json,mof_json_store\10.1021_acs.chemmater.0c04675\synthesis_003.json,yes,Water/FA (1:1) without HCl gave gel-like impurities and low BET area.,MOF-808-TFA,,Gd(NO3)3·6H2O,,"966 mg, 3.0 mmol",3,mmol,nan,,,,,nan,,,,,"benzene-1,3,5-tricarboxylic acid",H3BTC,"210 mg, 1.0 mmol",1.0,mmol,,,,,,,,,,,trifluoroacetic acid,TFA,5 mL,,,,,,,,water,H2O,10 mL,10.0,,,,,120.0,120 °C,18.0,18 h,round-bottom flask,stirred,"water, ethanol",water replaced six times over 24 h; ethanol 3×,120 °C under vacuum for 12 h,120.0,12.0,white powder,88.0,∼3 μm,spn,Zr6O4(OH)4 6-connected SBU,,17.0,1490.0,not_reported,yes,,water_harvesting;nerve_agent_hydrolysis,10.1021/acs.chemmater.0c04675,ok,
10.1021/acs.chemmater.0c04675,downloaded\10.1021_acs.chemmater.0c04675.pdf,SI downloaded\10.1021_acs.chemmater.0c04675_SI.pdf,mof_json_store\10.1021_acs.chemmater.0c04675\raw_output.json,mof_json_store\10.1021_acs.chemmater.0c04675\synthesis_004.json,yes,Water/FA (1:1) without HCl gave gel-like impurities and low BET area.,MOF-808-TFA,,Tb(NO3)3·6H2O,,"9.66 g, 30 mmol",30,mmol,nan,,,,,nan,,,,,"benzene-1,3,5-tricarboxylic acid",H3BTC,"2.1 g, 10 mmol",10.0,mmol,,,,,,,,,,,trifluoroacetic acid,TFA,50 mL,,,,,,,,water,H2O,100 mL,100.0,,,,,110.0,110 °C,18.0,18 h,round-bottom flask,stirred,"water, ethanol",water replaced six times over 24 h; ethanol 3×,120 °C under vacuum for 12 h,120.0,12.0,white powder,90.0,∼3 μm,spn,Zr6O4(OH)4 6-connected SBU,,17.0,,not_reported,yes,,water_harvesting;nerve_agent_hydrolysis,10.1021/acs.chemmater.0c04675,ok,
10.1021/acs.inorgchem.0c01646,downloaded\10.1021_acs.inorgchem.0c01646.pdf,SI downloaded\10.1021_acs.inorgchem.0c01646_SI.pdf,mof_json_store\10.1021_acs.inorgchem.0c01646\raw_output.json,mof_json_store\10.1021_acs.inorgchem.0c01646\synthesis_001.json,yes,Could not isolate single-crystalline CeIV6-based UiO-66 phase for the BDC linker.,SC-Ce-MOF-1,,Pr(NO3)3·6H2O,,"23.85 mg, 0.0435 mmol",0.0435,mmol,nan,,,,,nan,,,,,terephthalic acid,BDC,"7.2 mg, 0.0435 mmol",0.0435,mmol,,,,,,,,,,,2-fluorobenzoic acid (in DMF),2-FBA,"3.48 mol L^-1, 0.5 mL",1.74,mmol,,,,,,"N,N-dimethylformamide",DMF,1.5 mL,1.5,ethanol,EtOH,0.5 mL,0.5,105.0,105 °C,36.0,36 h,20 mL scintillation vial,static,"DMF, CH2Cl2",DMF wash; solvent exchange 3 days,Activated under dynamic vacuum at 80 °C for 12 h,80.0,12.0,yellow hexagonal prism crystals,,,hex,Ce6(μ3-O)4(μ3-OH)4 8-connected SBU,"a=b=15.5561(2) Å, c=28.1098(6) Å, P63/mmc",3.8,957.0,not_reported,not_reported,390.0,CO2_capture;hydrogen storage,10.1021/acs.inorgchem.0c01646,ok,
10.1021/acs.inorgchem.0c01646,downloaded\10.1021_acs.inorgchem.0c01646.pdf,SI downloaded\10.1021_acs.inorgchem.0c01646_SI.pdf,mof_json_store\10.1021_acs.inorgchem.0c01646\raw_output.json,mof_json_store\10.1021_acs.inorgchem.0c01646\synthesis_002.json,yes,Could not isolate single-crystalline CeIV6-based UiO-66 phase for the BDC linker.,SC-Ce-MOF-2,,Pr(NO3)3·6H2O,,"23.85 mg, 0.0435 mmol",0.0435,mmol,nan,,,,,nan,,,,,2-fluoroterephthalic acid,FBDC,"8.0 mg, 0.0435 mmol",0.0435,mmol,,,,,,,,,,,2-fluorobenzoic acid (in DMF),2-FBA,"3.48 mol L^-1, 0.7 mL",2.44,mmol,,,,,,"N,N-dimethylformamide",DMF,1.5 mL,1.5,ethanol,EtOH,0.5 mL,0.5,105.0,105 °C,36.0,36 h,20 mL scintillation vial,static,"DMF, acetone",DMF wash; solvent exchange 3 days,Activated under dynamic vacuum at 80 °C for 12 h,80.0,12.0,extremely fine yellow hexagonal prism crystals,,,hex,Ce6(μ3-O)4(μ3-OH)4 8-connected SBU,"a=b=15.5719(4) Å, c=28.1777(7) Å, P63/mmc",2.4,817.0,not_reported,not_reported,450.0,CO2_capture;hydrogen storage,10.1021/acs.inorgchem.0c01646,ok,
10.1021/acs.inorgchem.0c01646,downloaded\10.1021_acs.inorgchem.0c01646.pdf,SI downloaded\10.1021_acs.inorgchem.0c01646_SI.pdf,mof_json_store\10.1021_acs.inorgchem.0c01646\raw_output.json,mof_json_store\10.1021_acs.inorgchem.0c01646\synthesis_003.json,yes,Could not isolate single-crystalline CeIV6-based UiO-66 phase for the BDC linker.,SC-Ce-MOF-3,,Er(NO3)3·6H2O,,"47.7 mg, 0.087 mmol",0.087,mmol,nan,,,,,nan,,,,,2-aminoterephthalic acid,ABDC,"7.9 mg, 0.0435 mmol",0.0435,mmol,,,,,,,,,,,2-fluorobenzoic acid (in DMF),2-FBA,"3.48 mol L^-1, 0.4 mL",1.39,mmol,,,,,,"N,N-dimethylformamide",DMF,2.0 mL,2.0,ethanol,EtOH,0.5 mL,0.5,105.0,105 °C,48.0,48 h,20 mL scintillation vial,static,"DMF, acetonitrile",DMF wash; solvent exchange 3 days,Activated under dynamic vacuum at 30 °C for 12 h,30.0,12.0,light brown polyhedral crystals,,,fcu,Ce6(μ3-O)4(μ3-OH)4 12-connected SBU,"a=22.1418(2) Å, Fm-3m",7.2,743.0,not_reported,not_reported,374.0,CO2_capture;hydrogen storage,10.1021/acs.inorgchem.0c01646,ok,
10.1021/acs.inorgchem.0c01646,downloaded\10.1021_acs.inorgchem.0c01646.pdf,SI downloaded\10.1021_acs.inorgchem.0c01646_SI.pdf,mof_json_store\10.1021_acs.inorgchem.0c01646\raw_output.json,mof_json_store\10.1021_acs.inorgchem.0c01646\synthesis_004.json,yes,Could not isolate single-crystalline CeIV6-based UiO-66 phase for the BDC linker.,SC-Ce-MOF-4,,Nd(NO3)3·6H2O,,"23.85 mg, 0.0435 mmol",0.0435,mmol,nan,,,,,nan,,,,,"2,6-naphthalenedicarboxylic acid","2,6-NDC","9.4 mg, 0.0435 mmol",0.0435,mmol,,,,,,,,,,,2-fluorobenzoic acid (in DMF),2-FBA,"3.48 mol L^-1, 0.6 mL",2.09,mmol,,,,,,"N,N-dimethylformamide",DMF,2.0 mL,2.0,ethanol,EtOH,0.5 mL,0.5,105.0,105 °C,36.0,36 h,20 mL scintillation vial,static,"DMF, CH2Cl2",DMF wash; solvent exchange 3 days,Activated under dynamic vacuum at 100 °C for 12 h,100.0,12.0,yellow polyhedral crystals,,,fcu,Ce6(μ3-O)4(μ3-OH)4 12-connected SBU,"a=25.0373(5) Å, Fm-3m",8.2,1118.0,not_reported,not_reported,530.0,CO2_capture;hydrogen storage,10.1021/acs.inorgchem.0c01646,ok,
10.1039/c9ce01337g,downloaded\10.1039_c9ce01337g.pdf,SI downloaded\10.1039_c9ce01337g_SI.pdf,mof_json_store\10.1039_c9ce01337g\raw_output.json,mof_json_store\10.1039_c9ce01337g\synthesis_001.json,no,,Nd–Nd,1947935,Eu(NO3)3·6H2O,,0.5 mmol,0.5,mmol,nan,,,,,nan,,,,,"cyclobutane-1,2,3,4-tetracarboxylic dianhydride",cbtc,1.0 mmol,1.0,mmol,,,,,,,,,,,,,,,,,,,,,water,H2O,10 mL,10.0,,,,,210.0,210 °C,120.0,five days,Teflon-lined stainless-steel autoclave,static,H2O,washed with distilled water,dried in air,,,aubergine block crystals,~75%,,,six-connected [Nd2(COO)6] SBU,,,,,,,,10.1039/c9ce01337g,ok,
10.1039/c9ce01337g,downloaded\10.1039_c9ce01337g.pdf,SI downloaded\10.1039_c9ce01337g_SI.pdf,mof_json_store\10.1039_c9ce01337g\raw_output.json,mof_json_store\10.1039_c9ce01337g\synthesis_002.json,no,,Tb–Tb,1947936,Gd(NO3)3·6H2O,,0.5 mmol,0.5,mmol,nan,,,,,nan,,,,,"cyclobutane-1,2,3,4-tetracarboxylic dianhydride",cbtc,1.0 mmol,1.0,mmol,,,,,,,,,,,,,,,,,,,,,water,H2O,10 mL,10.0,,,,,210.0,210 °C,120.0,five days,Teflon-lined stainless-steel autoclave,static,H2O,washed with distilled water,dried in air,,,colorless block crystals,~75%,,,"six-connected [Tb2(COO)6] SBU; binodal (5,10)-connected",,,,,,,luminescence,10.1039/c9ce01337g,ok,
10.1039/c9ce01337g,downloaded\10.1039_c9ce01337g.pdf,SI downloaded\10.1039_c9ce01337g_SI.pdf,mof_json_store\10.1039_c9ce01337g\raw_output.json,mof_json_store\10.1039_c9ce01337g\synthesis_003.json,no,,Tm–Tm,1947937,Er(NO3)3·6H2O,,0.5 mmol,0.5,mmol,nan,,,,,nan,,,,,"cyclobutane-1,2,3,4-tetracarboxylic dianhydride",cbtc,1.0 mmol,1.0,mmol,,,,,,,,,,,,,,,,,,,,,water,H2O,10 mL,10.0,,,,,210.0,210 °C,120.0,five days,Teflon-lined stainless-steel autoclave,static,H2O,washed with distilled water,dried in air,,,colorless block crystals,~70%,,,"[Ln4] cluster; (7,7,8,8)-connected 4-nodal network",,,,,,,,10.1039/c9ce01337g,ok,
10.1039/c9ce01337g,downloaded\10.1039_c9ce01337g.pdf,SI downloaded\10.1039_c9ce01337g_SI.pdf,mof_json_store\10.1039_c9ce01337g\raw_output.json,mof_json_store\10.1039_c9ce01337g\synthesis_004.json,no,,Yb–Yb,1947938,Co(NO3)2·6H2O,,0.5 mmol,0.5,mmol,nan,,,,,nan,,,,,"cyclobutane-1,2,3,4-tetracarboxylic dianhydride",cbtc,1.0 mmol,1.0,mmol,,,,,,,,,,,,,,,,,,,,,water,H2O,10 mL,10.0,,,,,210.0,210 °C,120.0,five days,Teflon-lined stainless-steel autoclave,static,H2O,washed with distilled water,dried in air,,,colorless block crystals,~70%,,,"[Ln4] cluster; (7,7,8,8)-connected 4-nodal network",,,,,,,,10.1039/c9ce01337g,ok,
10.1039/c9ce01337g,downloaded\10.1039_c9ce01337g.pdf,SI downloaded\10.1039_c9ce01337g_SI.pdf,mof_json_store\10.1039_c9ce01337g\raw_output.json,mof_json_store\10.1039_c9ce01337g\synthesis_005.json,no,,Pr–Na,1947939,Co(NO3)2·6H2O,,0.5 mmol,0.5,mmol,nan,,,,,nan,,,,,"cyclobutane-1,2,3,4-tetracarboxylic dianhydride",cbtc,1.0 mmol,1.0,mmol,,,,,,,,,,,"1,3-propanediamine-N,N,N,N-tetraacetic acid (PDTA)",PDTA,0.5 mmol,0.5,mmol,sodium hydroxide,NaOH,2.0 mmol (pre-mix) + 4.0 mmol (added with dianhydride),,,water,H2O,10 mL,10.0,,,,,180.0,180 °C,96.0,four days,Teflon-lined stainless-steel autoclave,static,H2O,washed with distilled water,dried in air,,,grassy block crystals,~65%,,,"eight-connected [PrNa(COO)8] SBU; (10,10)-connected network",,,,,,,,10.1039/c9ce01337g,ok,
10.1039/c9ce01337g,downloaded\10.1039_c9ce01337g.pdf,SI downloaded\10.1039_c9ce01337g_SI.pdf,mof_json_store\10.1039_c9ce01337g\raw_output.json,mof_json_store\10.1039_c9ce01337g\synthesis_006.json,no,,Eu–Na,1947940,Ni(NO3)2·6H2O,,0.5 mmol,0.5,mmol,nan,,,,,nan,,,,,"cyclobutane-1,2,3,4-tetracarboxylic dianhydride",cbtc,1.0 mmol,1.0,mmol,,,,,,,,,,,"1,3-propanediamine-N,N,N,N-tetraacetic acid (PDTA)",PDTA,0.5 mmol,0.5,mmol,sodium hydroxide,NaOH,2.0 mmol (pre-mix) + 4.0 mmol (added with dianhydride),,,water,H2O,10 mL,10.0,,,,,180.0,180 °C,96.0,four days,Teflon-lined stainless-steel autoclave,static,H2O,washed with distilled water,dried in air,,,colorless block crystals,~70%,,,"eight-connected [EuNa(COO)8] SBU; (10,10)-connected network",,,,,,,luminescence,10.1039/c9ce01337g,ok,
10.1039/c9ce01337g,downloaded\10.1039_c9ce01337g.pdf,SI downloaded\10.1039_c9ce01337g_SI.pdf,mof_json_store\10.1039_c9ce01337g\raw_output.json,mof_json_store\10.1039_c9ce01337g\synthesis_007.json,no,,Tb–Na,1947941,Ni(NO3)2·6H2O,,0.5 mmol,0.5,mmol,nan,,,,,nan,,,,,"cyclobutane-1,2,3,4-tetracarboxylic dianhydride",cbtc,1.0 mmol,1.0,mmol,,,,,,,,,,,"1,3-propanediamine-N,N,N,N-tetraacetic acid (PDTA)",PDTA,0.5 mmol,0.5,mmol,sodium hydroxide,NaOH,2.0 mmol (pre-mix) + 4.0 mmol (added with dianhydride),,,water,H2O,10 mL,10.0,,,,,180.0,180 °C,96.0,four days,Teflon-lined stainless-steel autoclave,static,H2O,washed with distilled water,dried in air,,,colorless block crystals,~75%,,,"eight-connected [TbNa(COO)8] SBU; (10,10)-connected network",,,,,,,luminescence,10.1039/c9ce01337g,ok,
10.1039/c9ce01337g,downloaded\10.1039_c9ce01337g.pdf,SI downloaded\10.1039_c9ce01337g_SI.pdf,mof_json_store\10.1039_c9ce01337g\raw_output.json,mof_json_store\10.1039_c9ce01337g\synthesis_008.json,no,,Er–Na,1947942,MnCl2·4H2O,,0.5 mmol,0.5,mmol,nan,,,,,nan,,,,,"cyclobutane-1,2,3,4-tetracarboxylic dianhydride",cbtc,1.0 mmol,1.0,mmol,,,,,,,,,,,"1,3-propanediamine-N,N,N,N-tetraacetic acid (PDTA)",PDTA,0.5 mmol,0.5,mmol,sodium hydroxide,NaOH,2.0 mmol (pre-mix) + 4.0 mmol (added with dianhydride),,,water,H2O,10 mL,10.0,,,,,180.0,180 °C,96.0,four days,Teflon-lined stainless-steel autoclave,static,H2O,washed with distilled water,dried in air,,,pink block crystals,~65%,,,"10-connected [Er2Na2(H2O)2(COO)8] SBU; simplified (8,8)-connected motif",,,,,,,,10.1039/c9ce01337g,ok,
10.1039/c1ce06274c,downloaded\10.1039_c1ce06274c.pdf,SI downloaded\10.1039_c1ce06274c_SI.pdf,mof_json_store\10.1039_c1ce06274c\raw_output.json,mof_json_store\10.1039_c1ce06274c\synthesis_001.json,no,,MIL-101(Cr),,Ni(NO3)2·6H2O,,0.33 mmol,0.33,mmol,nan,,,,,nan,,,,,terephthalic acid,H2bdc,0.33 mmol,0.33,mmol,,,,,,,,,,,,,,,,,,,,,water,H2O,10 cm3,10.0,,,,,180.0,180 °C,4.0,4 h,Teflon-lined autoclave,stirred,"EtOH, hot water","3×, 5×",EtOH 80 °C for 4 h; then 30 mM NH4F(aq) 60 °C for 5 h; degassed 150 °C under vacuum for 4 h,150.0,4.0,"green powder, multifaceted spheres",49.0,50 (9) nm average particles,,,,,2944.0,not_reported,not_reported,,CO2_capture,10.1039/c1ce06274c,ok,
10.1039/c1ce06274c,downloaded\10.1039_c1ce06274c.pdf,SI downloaded\10.1039_c1ce06274c_SI.pdf,mof_json_store\10.1039_c1ce06274c\raw_output.json,mof_json_store\10.1039_c1ce06274c\synthesis_002.json,no,,MIL-101(Cr),,Co(NO3)2·6H2O,,0.33 mmol,0.33,mmol,nan,,,,,nan,,,,,terephthalic acid,H2bdc,0.33 mmol,0.33,mmol,,,,,,,,,,,stearic acid,,0.11 mmol,0.11,mmol,,,,,,water,H2O,10 cm3,10.0,,,,,180.0,180 °C,4.0,4 h,Teflon-lined autoclave,stirred,"EtOH, hot water","3×, 5×",EtOH 80 °C for 4 h; then 30 mM NH4F(aq) 60 °C for 5 h; degassed 150 °C under vacuum for 4 h,150.0,4.0,"green powder, multifaceted spheres",,19 (4) nm average particles,,,,,2691.0,not_reported,not_reported,,CO2_capture,10.1039/c1ce06274c,ok,
10.1039/c1ce06274c,downloaded\10.1039_c1ce06274c.pdf,SI downloaded\10.1039_c1ce06274c_SI.pdf,mof_json_store\10.1039_c1ce06274c\raw_output.json,mof_json_store\10.1039_c1ce06274c\synthesis_003.json,no,,MIL-101(Cr),,Zn(NO3)2·6H2O,,0.33 mmol,0.33,mmol,nan,,,,,nan,,,,,terephthalic acid,H2bdc,0.33 mmol,0.33,mmol,,,,,,,,,,,4-methoxybenzoic acid,,0.11 mmol,0.11,mmol,,,,,,water,H2O,10 cm3,10.0,,,,,180.0,180 °C,4.0,4 h,Teflon-lined autoclave,stirred,"EtOH, hot water","3×, 5×",EtOH 80 °C for 4 h; then 30 mM NH4F(aq) 60 °C for 5 h; degassed 150 °C under vacuum for 4 h,150.0,4.0,"green powder, multifaceted spheres",,25 (6) nm average particles,,,,,2646.0,not_reported,not_reported,,CO2_capture,10.1039/c1ce06274c,ok,
10.1039/c1ce06274c,downloaded\10.1039_c1ce06274c.pdf,SI downloaded\10.1039_c1ce06274c_SI.pdf,mof_json_store\10.1039_c1ce06274c\raw_output.json,mof_json_store\10.1039_c1ce06274c\synthesis_004.json,no,,MIL-101(Cr),,Zn(NO3)2·6H2O,,0.33 mmol,0.33,mmol,nan,,,,,nan,,,,,terephthalic acid,H2bdc,0.33 mmol,0.33,mmol,,,,,,,,,,,benzoic acid,,0.11 mmol,0.11,mmol,,,,,,water,H2O,10 cm3,10.0,,,,,180.0,180 °C,4.0,4 h,Teflon-lined autoclave,stirred,"EtOH, hot water","3×, 5×",EtOH 80 °C for 4 h; then 30 mM NH4F(aq) 60 °C for 5 h; degassed 150 °C under vacuum for 4 h,150.0,4.0,"green powder, multifaceted spheres",,28 (6) nm average particles,,,,,2923.0,not_reported,not_reported,,CO2_capture,10.1039/c1ce06274c,ok,
10.1039/c1ce06274c,downloaded\10.1039_c1ce06274c.pdf,SI downloaded\10.1039_c1ce06274c_SI.pdf,mof_json_store\10.1039_c1ce06274c\raw_output.json,mof_json_store\10.1039_c1ce06274c\synthesis_005.json,no,,MIL-101(Cr),,Zn(NO3)2·6H2O,,0.33 mmol,0.33,mmol,nan,,,,,nan,,,,,terephthalic acid,H2bdc,0.33 mmol,0.33,mmol,,,,,,,,,,,4-nitrobenzoic acid,,0.11 mmol,0.11,mmol,,,,,,water,H2O,10 cm3,10.0,,,,,180.0,180 °C,4.0,4 h,Teflon-lined autoclave,stirred,"EtOH, hot water","3×, 5×",EtOH 80 °C for 4 h; then 30 mM NH4F(aq) 60 °C for 5 h; degassed 150 °C under vacuum for 4 h,150.0,4.0,"green powder, multifaceted spheres",,36 (7) nm average particles,,,,,2692.0,not_reported,not_reported,,CO2_capture,10.1039/c1ce06274c,ok,
10.1039/c1ce06274c,downloaded\10.1039_c1ce06274c.pdf,SI downloaded\10.1039_c1ce06274c_SI.pdf,mof_json_store\10.1039_c1ce06274c\raw_output.json,mof_json_store\10.1039_c1ce06274c\synthesis_006.json,no,,MIL-101(Cr),,Fe0,,0.33 mmol,0.33,mmol,nan,,,,,nan,,,,,terephthalic acid,H2bdc,0.33 mmol,0.33,mmol,,,,,,,,,,,perfluorobenzoic acid,,0.11 mmol,0.11,mmol,,,,,,water,H2O,10 cm3,10.0,,,,,180.0,180 °C,4.0,4 h,Teflon-lined autoclave,stirred,"EtOH, hot water","3×, 5×",EtOH 80 °C for 4 h; then 30 mM NH4F(aq) 60 °C for 5 h; degassed 150 °C under vacuum for 4 h,150.0,4.0,"green powder, multifaceted spheres",,73 (8) nm average particles,,,,,2893.0,not_reported,not_reported,,CO2_capture,10.1039/c1ce06274c,ok,
10.1039/c1ce06274c,downloaded\10.1039_c1ce06274c.pdf,SI downloaded\10.1039_c1ce06274c_SI.pdf,mof_json_store\10.1039_c1ce06274c\raw_output.json,mof_json_store\10.1039_c1ce06274c\synthesis_007.json,no,,MIL-101(Cr),,Zn(NO3)2,,0.33 mmol,0.33,mmol,nan,,,,,nan,,,,,terephthalic acid,H2bdc,0.33 mmol,0.33,mmol,,,,,,,,,,,perfluorostearic acid,,0.11 mmol,0.11,mmol,,,,,,water,H2O,10 cm3,10.0,,,,,180.0,180 °C,4.0,4 h,Teflon-lined autoclave,stirred,"EtOH, hot water","3×, 5×",EtOH 80 °C for 4 h; then 30 mM NH4F(aq) 60 °C for 5 h; degassed 150 °C under vacuum for 4 h,150.0,4.0,"green powder, multifaceted spheres",,84 (12) nm average particles,,,,,,not_reported,not_reported,,CO2_capture,10.1039/c1ce06274c,ok,
10.1039/c1ce06274c,downloaded\10.1039_c1ce06274c.pdf,SI downloaded\10.1039_c1ce06274c_SI.pdf,mof_json_store\10.1039_c1ce06274c\raw_output.json,mof_json_store\10.1039_c1ce06274c\synthesis_008.json,no,,MIL-101(Cr),,Ce(NO3)3·6H2O,,1 mmol,1,mmol,nan,,,,,nan,,,,,terephthalic acid,H2bdc,1 mmol,1.0,mmol,,,,,,,,,,,,,,,,,,,,,water,H2O,4.8 cm3,4.8,,,,,220.0,220 °C,8.0,8 h,Teflon-lined autoclave,stirred,"EtOH, hot water","3×, 5×",EtOH 80 °C for 4 h; then 30 mM NH4F(aq) 60 °C for 5 h; degassed 150 °C under vacuum for 4 h,150.0,4.0,green powder,,,,,,,,not_reported,not_reported,,CO2_capture,10.1039/c1ce06274c,ok,
10.1039/c3dt52500g,downloaded\10.1039_c3dt52500g.pdf,SI downloaded\10.1039_c3dt52500g_SI.pdf,mof_json_store\10.1039_c3dt52500g\raw_output.json,mof_json_store\10.1039_c3dt52500g\synthesis_001.json,no,,[Mn(4-cptpy)2]n,,Pr(NO3)3·6H2O,,"33.8 mg, 0.2 mmol",0.2,mmol,nan,,,,,nan,,,,,"4-(4-carboxyphenyl)-4,2’:6’,4’’-terpyridine",4-Hcptpy,"35.3 mg, 0.1 mmol",0.1,mmol,,,,,,,,,,,sodium hydroxide (aq),NaOH,"0.1 mol L−1, 1 mL",0.1,mmol,,,,,,water,H2O,5 mL,5.0,,,,,160.0,160 °C,72.0,72 h,Teflon-lined autoclave (15 mL),,,,,,,yellow crystals,33.0,,,carboxylate-bridged Mn2 dimer nodes; 2-fold interpenetrated 3D,"a=9.299(12), b=21.109(3), c=19.378(2), β=104.356(5), P21/c",,,not_reported,not_reported,440.0,,10.1039/c3dt52500g,ok,
10.1039/c3dt52500g,downloaded\10.1039_c3dt52500g.pdf,SI downloaded\10.1039_c3dt52500g_SI.pdf,mof_json_store\10.1039_c3dt52500g\raw_output.json,mof_json_store\10.1039_c3dt52500g\synthesis_002.json,no,,[Co(4-cptpy)2]n,,Nd(NO3)3·6H2O,,"56.2 mg, 0.2 mmol",0.2,mmol,nan,,,,,nan,,,,,"4-(4-carboxyphenyl)-4,2’:6’,4’’-terpyridine",4-Hcptpy,"35.3 mg, 0.1 mmol",0.1,mmol,,,,,,,,,,,sodium hydroxide (aq),NaOH,"0.1 mol L−1, 1 mL",0.1,mmol,,,,,,water,H2O,5 mL,5.0,,,,,160.0,160 °C,72.0,72 h,Teflon-lined autoclave (15 mL),,,,,,,purple crystals,38.0,,,carboxylate-bridged Co2 dimer nodes; 3D interpenetrated,"a=9.456(8), b=20.560(18), c=19.480(15), β=105.539(3), P21/c",,,not_reported,not_reported,440.0,,10.1039/c3dt52500g,ok,
10.1039/c3dt52500g,downloaded\10.1039_c3dt52500g.pdf,SI downloaded\10.1039_c3dt52500g_SI.pdf,mof_json_store\10.1039_c3dt52500g\raw_output.json,mof_json_store\10.1039_c3dt52500g\synthesis_003.json,no,,[Mn3(4-cptpy)6(H2O)]n·2nH2O,,Sm(NO3)3·6H2O,,"19.8 mg, 0.1 mmol",0.1,mmol,nan,,,,,nan,,,,,"4-(4-carboxyphenyl)-4,2’:6’,4’’-terpyridine",4-Hcptpy,"35.4 mg, 0.1 mmol",0.1,mmol,,,,,,,,,,,sodium hydroxide (aq),NaOH,"0.1 mol L−1, 0.5 mL",0.05,mmol,,,,,,water,H2O,8 mL,8.0,,,,,160.0,160 °C,72.0,72 h; cooled to RT at 10 °C h−1,Teflon-lined autoclave (15 mL),stirred before heating,,,,,,yellow crystals,,,,linear Mn3 carboxylate cluster SBU; 2D network,"a=10.644(1), b=17.496(2), c=30.022(3), α=98.411(2), β=91.251(2), γ=96.172(2), P-1",,,not_reported,not_reported,,,10.1039/c3dt52500g,ok,
10.1039/c3dt52500g,downloaded\10.1039_c3dt52500g.pdf,SI downloaded\10.1039_c3dt52500g_SI.pdf,mof_json_store\10.1039_c3dt52500g\raw_output.json,mof_json_store\10.1039_c3dt52500g\synthesis_004.json,no,,[Co(4-cptpy)(HCOO)(H2O)]n·nDMF,,Eu(NO3)3·6H2O,,"29.1 mg, 0.1 mmol",0.1,mmol,nan,,,,,nan,,,,,"4-(4-carboxyphenyl)-4,2’:6’,4’’-terpyridine",4-Hcptpy,"35.3 mg, 0.1 mmol",0.1,mmol,,,,,,,,,,,,,,,,,,,,,"N,N-dimethylformamide",DMF,8 mL,8.0,,,,,85.0,85 °C,72.0,72 h,Teflon-lined autoclave (15 mL),,,,,,,red crystals,37.0,,,2D hexagonal honeycomb; 2-fold interpenetrated,"a=7.291(1), b=26.677(5), c=12.932(2), β=106.170(2), P21/n",,,not_reported,not_reported,,,10.1039/c3dt52500g,ok,
10.1039/c3dt52500g,downloaded\10.1039_c3dt52500g.pdf,SI downloaded\10.1039_c3dt52500g_SI.pdf,mof_json_store\10.1039_c3dt52500g\raw_output.json,mof_json_store\10.1039_c3dt52500g\synthesis_005.json,no,,[Zn2(4-Hcptpy)2Cl4]n·2nEtOH·nH2O,,Gd(NO3)3·6H2O,,"24.4 mg, 0.1 mmol",0.1,mmol,nan,,,,,nan,,,,,"4-(4-carboxyphenyl)-4,2’:6’,4’’-terpyridine",4-Hcptpy,"35.3 mg, 0.1 mmol",0.1,mmol,,,,,,,,,,,,,,,,,,,,,ethanol,EtOH,10 mL,10.0,,,,,140.0,140 °C,72.0,72 h,Teflon-lined autoclave (15 mL),,,,,,,light yellow crystals,41.0,,,1D 21 helical chains; H-bonded 2D supranetwork,"a=16.766(1), b=14.069(1), c=20.444(2), Pnna",,,not_reported,not_reported,,luminescence,10.1039/c3dt52500g,ok,
10.1039/c3dt52500g,downloaded\10.1039_c3dt52500g.pdf,SI downloaded\10.1039_c3dt52500g_SI.pdf,mof_json_store\10.1039_c3dt52500g\raw_output.json,mof_json_store\10.1039_c3dt52500g\synthesis_006.json,no,,[Co4(3-cptpy)4(HCOO)4(H2O)2]n,,Tb(NO3)3·5H2O,,"58.2 mg, 0.2 mmol",0.2,mmol,nan,,,,,nan,,,,,"4-(4-carboxyphenyl)-3,2’:6’,3’’-terpyridine",3-Hcptpy,"17.6 mg, 0.05 mmol",0.05,mmol,,,,,,,,,,,,,,,,,,,,,"N,N-dimethylformamide",DMF,3 mL,3.0,water,H2O,3 mL,3.0,120.0,120 °C,72.0,72 h,Teflon-lined autoclave (15 mL),,,,,,,red crystals,46.0,,kgd,"Co2 dimers as 6-connected nodes; (3,6)-connected bilayer","a=11.702(1), b=18.389(2), c=20.506(3), α=113.866(1), β=101.406(2), γ=95.164(2), P-1",,,not_reported,not_reported,,,10.1039/c3dt52500g,ok,
10.1039/c3dt52500g,downloaded\10.1039_c3dt52500g.pdf,SI downloaded\10.1039_c3dt52500g_SI.pdf,mof_json_store\10.1039_c3dt52500g\raw_output.json,mof_json_store\10.1039_c3dt52500g\synthesis_007.json,no,,[Mn(3-cptpy)2]n,,Dy(NO3)3·6H2O,,"33.8 mg, 0.2 mmol",0.2,mmol,nan,,,,,nan,,,,,"4-(4-carboxyphenyl)-3,2’:6’,3’’-terpyridine",3-Hcptpy,"35.3 mg, 0.1 mmol",0.1,mmol,,,,,,,,,,,,,,,,,,,,,"N,N-dimethylacetamide",DMAc,3 mL,3.0,water,H2O,3 mL,3.0,120.0,120 °C,72.0,72 h,Teflon-lined autoclave (15 mL),,,,,,,light yellow crystals,48.0,,kgd,2D network with linear Mn chains as SBUs,"a=9.962(4), b=10.641(4), c=17.524(7), α=86.709(5), β=79.071(5), γ=66.811(3), P-1",,,not_reported,not_reported,,,10.1039/c3dt52500g,ok,
10.1021/acs.chemmater.2c01481,downloaded\10.1021_acs.chemmater.2c01481.pdf,SI downloaded\10.1021_acs.chemmater.2c01481_SI.pdf,mof_json_store\10.1021_acs.chemmater.2c01481\raw_output.json,mof_json_store\10.1021_acs.chemmater.2c01481\synthesis_001.json,no,,RPF-4,,Ho(NO3)3·6H2O,,0.115 mmol,0.115,mmol,nan,,,,,nan,,,,,"4,4′-(hexafluoroisopropylidene)bis(benzoic acid)",H2hfipbb,0.176 mmol,0.176,mmol,,,,,,,,,,,,,,,,,,,,,ethanol (absolute),EtOH,7.5 mL,7.5,water,H2O,5 mL,5.0,160.0,160 °C,,overnight,Teflon-lined steel autoclave (50 mL),static,"water, acetone",,,,,,,,,LnO9 face-sharing rod SBU,orthorhombic Pnan,,,,,,,10.1021/acs.chemmater.2c01481,ok,
10.1021/acs.chemmater.2c01481,downloaded\10.1021_acs.chemmater.2c01481.pdf,SI downloaded\10.1021_acs.chemmater.2c01481_SI.pdf,mof_json_store\10.1021_acs.chemmater.2c01481\raw_output.json,mof_json_store\10.1021_acs.chemmater.2c01481\synthesis_002.json,no,,RPF-4,,Y(NO3)3·6H2O,,0.115 mmol,0.115,mmol,nan,,,,,nan,,,,,"4,4′-(hexafluoroisopropylidene)bis(benzoic acid)",H2hfipbb,0.176 mmol,0.176,mmol,,,,,,,,,,,,,,,,,,,,,ethanol (absolute),EtOH,7.5 mL,7.5,water,H2O,5 mL,5.0,160.0,160 °C,,overnight,Teflon-lined steel autoclave (50 mL),static,"water, acetone",,,,,,,,,LnO9 face-sharing rod SBU,orthorhombic Pnan,,,,,,,10.1021/acs.chemmater.2c01481,ok,
10.1021/acs.chemmater.2c01481,downloaded\10.1021_acs.chemmater.2c01481.pdf,SI downloaded\10.1021_acs.chemmater.2c01481_SI.pdf,mof_json_store\10.1021_acs.chemmater.2c01481\raw_output.json,mof_json_store\10.1021_acs.chemmater.2c01481\synthesis_003.json,no,,RPF-4,,Cu(NO3)2·3H2O,,0.115 mmol,0.115,mmol,nan,,,,,nan,,,,,"4,4′-(hexafluoroisopropylidene)bis(benzoic acid)",H2hfipbb,0.176 mmol,0.176,mmol,,,,,,,,,,,,,,,,,,,,,ethanol (absolute),EtOH,7.5 mL,7.5,water,H2O,5 mL,5.0,160.0,160 °C,,overnight,Teflon-lined steel autoclave (50 mL),static,"water, acetone",,,,,,,,,LnO9 face-sharing rod SBU,orthorhombic Pnan,,,,,,,10.1021/acs.chemmater.2c01481,ok,
10.1021/acs.chemmater.2c01481,downloaded\10.1021_acs.chemmater.2c01481.pdf,SI downloaded\10.1021_acs.chemmater.2c01481_SI.pdf,mof_json_store\10.1021_acs.chemmater.2c01481\raw_output.json,mof_json_store\10.1021_acs.chemmater.2c01481\synthesis_004.json,no,,RPF-4,,Ba(NO3)2,,0.115 mmol,0.115,mmol,nan,,,,,nan,,,,,"4,4′-(hexafluoroisopropylidene)bis(benzoic acid)",H2hfipbb,0.176 mmol,0.176,mmol,,,,,,,,,,,,,,,,,,,,,ethanol (absolute),EtOH,7.5 mL,7.5,water,H2O,5 mL,5.0,160.0,160 °C,,overnight,Teflon-lined steel autoclave (50 mL),static,"water, acetone",,,,,,,,,LnO9 face-sharing rod SBU,orthorhombic Pnan,,,,,,,10.1021/acs.chemmater.2c01481,ok,
10.1021/acs.chemmater.2c01481,downloaded\10.1021_acs.chemmater.2c01481.pdf,SI downloaded\10.1021_acs.chemmater.2c01481_SI.pdf,mof_json_store\10.1021_acs.chemmater.2c01481\raw_output.json,mof_json_store\10.1021_acs.chemmater.2c01481\synthesis_005.json,no,,RPF-4,,AlCl3·6H2O,,0.115 mmol,0.115,mmol,nan,,,,,nan,,,,,"4,4′-(hexafluoroisopropylidene)bis(benzoic acid)",H2hfipbb,0.176 mmol,0.176,mmol,,,,,,,,,,,,,,,,,,,,,ethanol (absolute),EtOH,7.5 mL,7.5,water,H2O,5 mL,5.0,160.0,160 °C,,overnight,Teflon-lined steel autoclave (50 mL),static,"water, acetone",,,,,,,,,LnO9 face-sharing rod SBU,orthorhombic Pnan,,,,,,,10.1021/acs.chemmater.2c01481,ok,
10.1021/acs.chemmater.2c01481,downloaded\10.1021_acs.chemmater.2c01481.pdf,SI downloaded\10.1021_acs.chemmater.2c01481_SI.pdf,mof_json_store\10.1021_acs.chemmater.2c01481\raw_output.json,mof_json_store\10.1021_acs.chemmater.2c01481\synthesis_006.json,no,,RPF-4,,AlCl3·6H2O,,0.115 mmol,0.115,mmol,nan,,,,,nan,,,,,"4,4′-(hexafluoroisopropylidene)bis(benzoic acid)",H2hfipbb,0.176 mmol,0.176,mmol,,,,,,,,,,,,,,,,,,,,,ethanol (absolute),EtOH,7.5 mL,7.5,water,H2O,5 mL,5.0,160.0,160 °C,,overnight,Teflon-lined steel autoclave (50 mL),static,"water, acetone",,,,,,,,,LnO9 face-sharing rod SBU,orthorhombic Pnan,,,,,,,10.1021/acs.chemmater.2c01481,ok,
10.1021/acs.chemmater.2c01481,downloaded\10.1021_acs.chemmater.2c01481.pdf,SI downloaded\10.1021_acs.chemmater.2c01481_SI.pdf,mof_json_store\10.1021_acs.chemmater.2c01481\raw_output.json,mof_json_store\10.1021_acs.chemmater.2c01481\synthesis_007.json,no,,RPF-4,,Zn(NO3)2·6H2O,,0.115 mmol,0.115,mmol,nan,,,,,nan,,,,,"4,4′-(hexafluoroisopropylidene)bis(benzoic acid)",H2hfipbb,0.176 mmol,0.176,mmol,,,,,,,,,,,,,,,,,,,,,ethanol (absolute),EtOH,7.5 mL,7.5,water,H2O,5 mL,5.0,160.0,160 °C,,overnight,Teflon-lined steel autoclave (50 mL),static,"water, acetone",,,,,,,,,LnO9 face-sharing rod SBU,orthorhombic Pnan,,,,,,,10.1021/acs.chemmater.2c01481,ok,
10.1021/acs.chemmater.2c01481,downloaded\10.1021_acs.chemmater.2c01481.pdf,SI downloaded\10.1021_acs.chemmater.2c01481_SI.pdf,mof_json_store\10.1021_acs.chemmater.2c01481\raw_output.json,mof_json_store\10.1021_acs.chemmater.2c01481\synthesis_008.json,no,,RPF-4,,Cd(CH3COO)2·2H2O,,4.98 mg (0.0115 mmol),0.0115,mmol,nan,,46.53 mg (0.1035 mmol),0.1035,mmol,nan,,,,,"4,4′-(hexafluoroisopropylidene)bis(benzoic acid)",H2hfipbb,0.176 mmol (70.45 mg),0.176,mmol,,,,,,,,,,,,,,,,,,,,,ethanol (absolute),EtOH,7.5 mL,7.5,water,H2O,5 mL,5.0,160.0,160 °C,24.0,1 day,Teflon-lined steel autoclave,static,"water, acetone",,,,,,,,,LnO9 face-sharing rod SBU,orthorhombic Pnan,,,,,,,10.1021/acs.chemmater.2c01481,ok,
10.1021/acs.chemmater.2c01481,downloaded\10.1021_acs.chemmater.2c01481.pdf,SI downloaded\10.1021_acs.chemmater.2c01481_SI.pdf,mof_json_store\10.1021_acs.chemmater.2c01481\raw_output.json,mof_json_store\10.1021_acs.chemmater.2c01481\synthesis_009.json,no,,RPF-4,,Co(CH3COO)2·4H2O,,9.97 mg (0.0200 mmol),0.02,mmol,nan,,41.36 mg (0.0900 mmol),0.09,mmol,nan,,,,,"4,4′-(hexafluoroisopropylidene)bis(benzoic acid)",H2hfipbb,0.176 mmol,0.176,mmol,,,,,,,,,,,,,,,,,,,,,ethanol (absolute),EtOH,7.5 mL,7.5,water,H2O,5 mL,5.0,160.0,160 °C,24.0,1 day,Teflon-lined steel autoclave,static,"water, acetone",,,,,,,,,LnO9 face-sharing rod SBU,orthorhombic Pnan,,,,,,,10.1021/acs.chemmater.2c01481,ok,
10.1021/acs.chemmater.2c01481,downloaded\10.1021_acs.chemmater.2c01481.pdf,SI downloaded\10.1021_acs.chemmater.2c01481_SI.pdf,mof_json_store\10.1021_acs.chemmater.2c01481\raw_output.json,mof_json_store\10.1021_acs.chemmater.2c01481\synthesis_010.json,no,,RPF-4,,Co(CH3COO)2·4H2O,,14.95 mg (0.0300 mmol),0.03,mmol,nan,,36.19 mg (0.0800 mmol),0.08,mmol,nan,,,,,"4,4′-(hexafluoroisopropylidene)bis(benzoic acid)",H2hfipbb,0.176 mmol,0.176,mmol,,,,,,,,,,,,,,,,,,,,,ethanol (absolute),EtOH,7.5 mL,7.5,water,H2O,5 mL,5.0,160.0,160 °C,24.0,1 day,Teflon-lined steel autoclave,static,"water, acetone",,,,,,,,,LnO9 face-sharing rod SBU,orthorhombic Pnan,,,,,,,10.1021/acs.chemmater.2c01481,ok,
10.1021/acs.chemmater.2c01481,downloaded\10.1021_acs.chemmater.2c01481.pdf,SI downloaded\10.1021_acs.chemmater.2c01481_SI.pdf,mof_json_store\10.1021_acs.chemmater.2c01481\raw_output.json,mof_json_store\10.1021_acs.chemmater.2c01481\synthesis_011.json,no,,RPF-4,,Mn(CH3COO)2·4H2O,,19.94 mg (0.0500 mmol),0.05,mmol,nan,,31.02 mg (0.0700 mmol),0.07,mmol,nan,,,,,"4,4′-(hexafluoroisopropylidene)bis(benzoic acid)",H2hfipbb,0.176 mmol,0.176,mmol,,,,,,,,,,,,,,,,,,,,,ethanol (absolute),EtOH,7.5 mL,7.5,water,H2O,5 mL,5.0,160.0,160 °C,24.0,1 day,Teflon-lined steel autoclave,static,"water, acetone",,,,,,,,,LnO9 face-sharing rod SBU,orthorhombic Pnan,,,,,,,10.1021/acs.chemmater.2c01481,ok,
10.1021/acs.chemmater.2c01481,downloaded\10.1021_acs.chemmater.2c01481.pdf,SI downloaded\10.1021_acs.chemmater.2c01481_SI.pdf,mof_json_store\10.1021_acs.chemmater.2c01481\raw_output.json,mof_json_store\10.1021_acs.chemmater.2c01481\synthesis_012.json,no,,RPF-4,,Zn(CH3COO)2·2H2O,,24.92 mg (0.0600 mmol),0.06,mmol,nan,,25.85 mg (0.0600 mmol),0.06,mmol,nan,,,,,"4,4′-(hexafluoroisopropylidene)bis(benzoic acid)",H2hfipbb,0.176 mmol,0.176,mmol,,,,,,,,,,,,,,,,,,,,,ethanol (absolute),EtOH,7.5 mL,7.5,water,H2O,5 mL,5.0,160.0,160 °C,24.0,1 day,Teflon-lined steel autoclave,static,"water, acetone",,,,,,,,,LnO9 face-sharing rod SBU,orthorhombic Pnan,,,,,,,10.1021/acs.chemmater.2c01481,ok,
10.1021/acs.chemmater.2c01481,downloaded\10.1021_acs.chemmater.2c01481.pdf,SI downloaded\10.1021_acs.chemmater.2c01481_SI.pdf,mof_json_store\10.1021_acs.chemmater.2c01481\raw_output.json,mof_json_store\10.1021_acs.chemmater.2c01481\synthesis_013.json,no,,RPF-4,,Cd(NO3)2·4H2O,,29.91 mg (0.0700 mmol),0.07,mmol,nan,,20.68 mg (0.0500 mmol),0.05,mmol,nan,,,,,"4,4′-(hexafluoroisopropylidene)bis(benzoic acid)",H2hfipbb,0.176 mmol,0.176,mmol,,,,,,,,,,,,,,,,,,,,,ethanol (absolute),EtOH,7.5 mL,7.5,water,H2O,5 mL,5.0,160.0,160 °C,24.0,1 day,Teflon-lined steel autoclave,static,"water, acetone",,,,,,,,,LnO9 face-sharing rod SBU,orthorhombic Pnan,,,,,,,10.1021/acs.chemmater.2c01481,ok,
10.1021/acs.chemmater.2c01481,downloaded\10.1021_acs.chemmater.2c01481.pdf,SI downloaded\10.1021_acs.chemmater.2c01481_SI.pdf,mof_json_store\10.1021_acs.chemmater.2c01481\raw_output.json,mof_json_store\10.1021_acs.chemmater.2c01481\synthesis_014.json,no,,RPF-4,,CdCl2·2H2O,,34.89 mg (0.0800 mmol),0.08,mmol,nan,,15.51 mg (0.0300 mmol),0.03,mmol,nan,,,,,"4,4′-(hexafluoroisopropylidene)bis(benzoic acid)",H2hfipbb,0.176 mmol,0.176,mmol,,,,,,,,,,,,,,,,,,,,,ethanol (absolute),EtOH,7.5 mL,7.5,water,H2O,5 mL,5.0,160.0,160 °C,24.0,1 day,Teflon-lined steel autoclave,static,"water, acetone",,,,,,,,,LnO9 face-sharing rod SBU,orthorhombic Pnan,,,,,,,10.1021/acs.chemmater.2c01481,ok,
10.1021/acs.chemmater.2c01481,downloaded\10.1021_acs.chemmater.2c01481.pdf,SI downloaded\10.1021_acs.chemmater.2c01481_SI.pdf,mof_json_store\10.1021_acs.chemmater.2c01481\raw_output.json,mof_json_store\10.1021_acs.chemmater.2c01481\synthesis_015.json,no,,RPF-4,,CdBr2·4H2O,,39.88 mg (0.0900 mmol),0.09,mmol,nan,,10.34 mg (0.0200 mmol),0.02,mmol,nan,,,,,"4,4′-(hexafluoroisopropylidene)bis(benzoic acid)",H2hfipbb,0.176 mmol,0.176,mmol,,,,,,,,,,,,,,,,,,,,,ethanol (absolute),EtOH,7.5 mL,7.5,water,H2O,5 mL,5.0,160.0,160 °C,24.0,1 day,Teflon-lined steel autoclave,static,"water, acetone",,,,,,,,,LnO9 face-sharing rod SBU,orthorhombic Pnan,,,,,,,10.1021/acs.chemmater.2c01481,ok,
10.1021/acs.chemmater.2c01481,downloaded\10.1021_acs.chemmater.2c01481.pdf,SI downloaded\10.1021_acs.chemmater.2c01481_SI.pdf,mof_json_store\10.1021_acs.chemmater.2c01481\raw_output.json,mof_json_store\10.1021_acs.chemmater.2c01481\synthesis_016.json,no,,RPF-4,,Cd(SO4)·8H2O,,44.86 mg (0.1000 mmol),0.1,mmol,nan,,5.17 mg (0.0100 mmol),0.01,mmol,nan,,,,,"4,4′-(hexafluoroisopropylidene)bis(benzoic acid)",H2hfipbb,0.176 mmol,0.176,mmol,,,,,,,,,,,,,,,,,,,,,ethanol (absolute),EtOH,7.5 mL,7.5,water,H2O,5 mL,5.0,160.0,160 °C,24.0,1 day,Teflon-lined steel autoclave,static,"water, acetone",,,,,,,,,LnO9 face-sharing rod SBU,orthorhombic Pnan,,,,,,,10.1021/acs.chemmater.2c01481,ok,
10.1021/acs.chemmater.2c01481,downloaded\10.1021_acs.chemmater.2c01481.pdf,SI downloaded\10.1021_acs.chemmater.2c01481_SI.pdf,mof_json_store\10.1021_acs.chemmater.2c01481\raw_output.json,mof_json_store\10.1021_acs.chemmater.2c01481\synthesis_017.json,no,,RPF-4,,CdI2,,4.98 mg (0.0100 mmol),0.01,mmol,nan,,45.39 mg (0.1000 mmol),0.1,mmol,nan,,,,,"4,4′-(hexafluoroisopropylidene)bis(benzoic acid)",H2hfipbb,0.176 mmol,0.176,mmol,,,,,,,,,,,,,,,,,,,,,ethanol (absolute),EtOH,7.5 mL,7.5,water,H2O,5 mL,5.0,160.0,160 °C,24.0,1 day,Teflon-lined steel autoclave,static,"water, acetone",,,,,,,,,LnO9 face-sharing rod SBU,orthorhombic Pnan,,,,,,,10.1021/acs.chemmater.2c01481,ok,
10.1021/acs.chemmater.2c01481,downloaded\10.1021_acs.chemmater.2c01481.pdf,SI downloaded\10.1021_acs.chemmater.2c01481_SI.pdf,mof_json_store\10.1021_acs.chemmater.2c01481\raw_output.json,mof_json_store\10.1021_acs.chemmater.2c01481\synthesis_018.json,no,,RPF-4,,Cd(ClO4)2·6H2O,,14.95 mg (0.0300 mmol),0.03,mmol,nan,,35.30 mg (0.0800 mmol),0.08,mmol,nan,,,,,"4,4′-(hexafluoroisopropylidene)bis(benzoic acid)",H2hfipbb,0.176 mmol,0.176,mmol,,,,,,,,,,,,,,,,,,,,,ethanol (absolute),EtOH,7.5 mL,7.5,water,H2O,5 mL,5.0,160.0,160 °C,24.0,1 day,Teflon-lined steel autoclave,static,"water, acetone",,,,,,,,,LnO9 face-sharing rod SBU,orthorhombic Pnan,,,,,,,10.1021/acs.chemmater.2c01481,ok,
10.1021/acs.chemmater.2c01481,downloaded\10.1021_acs.chemmater.2c01481.pdf,SI downloaded\10.1021_acs.chemmater.2c01481_SI.pdf,mof_json_store\10.1021_acs.chemmater.2c01481\raw_output.json,mof_json_store\10.1021_acs.chemmater.2c01481\synthesis_019.json,no,,RPF-4,,CdCl2·2H2O,,24.92 mg (0.0600 mmol),0.06,mmol,nan,,25.22 mg (0.0600 mmol),0.06,mmol,nan,,,,,"4,4′-(hexafluoroisopropylidene)bis(benzoic acid)",H2hfipbb,0.176 mmol,0.176,mmol,,,,,,,,,,,,,,,,,,,,,ethanol (absolute),EtOH,7.5 mL,7.5,water,H2O,5 mL,5.0,160.0,160 °C,24.0,1 day,Teflon-lined steel autoclave,static,"water, acetone",,,,,,,,,LnO9 face-sharing rod SBU,orthorhombic Pnan,,,,,,,10.1021/acs.chemmater.2c01481,ok,
10.1021/acs.chemmater.2c01481,downloaded\10.1021_acs.chemmater.2c01481.pdf,SI downloaded\10.1021_acs.chemmater.2c01481_SI.pdf,mof_json_store\10.1021_acs.chemmater.2c01481\raw_output.json,mof_json_store\10.1021_acs.chemmater.2c01481\synthesis_020.json,no,,RPF-4,,CdBr2·4H2O,,34.89 mg (0.0800 mmol),0.08,mmol,nan,,15.13 mg (0.0300 mmol),0.03,mmol,nan,,,,,"4,4′-(hexafluoroisopropylidene)bis(benzoic acid)",H2hfipbb,0.176 mmol,0.176,mmol,,,,,,,,,,,,,,,,,,,,,ethanol (absolute),EtOH,7.5 mL,7.5,water,H2O,5 mL,5.0,160.0,160 °C,24.0,1 day,Teflon-lined steel autoclave,static,"water, acetone",,,,,,,,,LnO9 face-sharing rod SBU,orthorhombic Pnan,,,,,,,10.1021/acs.chemmater.2c01481,ok,
10.1021/acs.chemmater.2c01481,downloaded\10.1021_acs.chemmater.2c01481.pdf,SI downloaded\10.1021_acs.chemmater.2c01481_SI.pdf,mof_json_store\10.1021_acs.chemmater.2c01481\raw_output.json,mof_json_store\10.1021_acs.chemmater.2c01481\synthesis_021.json,no,,RPF-4,,CdCl2·2H2O,,44.86 mg (0.1000 mmol),0.1,mmol,nan,,5.04 mg (0.0100 mmol),0.01,mmol,nan,,,,,"4,4′-(hexafluoroisopropylidene)bis(benzoic acid)",H2hfipbb,0.176 mmol,0.176,mmol,,,,,,,,,,,,,,,,,,,,,ethanol (absolute),EtOH,7.5 mL,7.5,water,H2O,5 mL,5.0,160.0,160 °C,24.0,1 day,Teflon-lined steel autoclave,static,"water, acetone",,,,,,,,,LnO9 face-sharing rod SBU,orthorhombic Pnan,,,,,,,10.1021/acs.chemmater.2c01481,ok,
10.1021/acs.chemmater.2c01481,downloaded\10.1021_acs.chemmater.2c01481.pdf,SI downloaded\10.1021_acs.chemmater.2c01481_SI.pdf,mof_json_store\10.1021_acs.chemmater.2c01481\raw_output.json,mof_json_store\10.1021_acs.chemmater.2c01481\synthesis_022.json,no,,RPF-4,,Cu(NO3)2·3H2O,,4.98 mg (0.0100 mmol),0.01,mmol,RuCl3,,46.77 mg (0.1000 mmol),0.1,mmol,nan,,,,,"4,4′-(hexafluoroisopropylidene)bis(benzoic acid)",H2hfipbb,0.176 mmol,0.176,mmol,,,,,,,,,,,,,,,,,,,,,ethanol (absolute),EtOH,7.5 mL,7.5,water,H2O,5 mL,5.0,160.0,160 °C,24.0,1 day,Teflon-lined steel autoclave,static,"water, acetone",,,,,,,,,LnO9 face-sharing rod SBU,orthorhombic Pnan,,,,,,,10.1021/acs.chemmater.2c01481,ok,
10.1021/acs.chemmater.2c01481,downloaded\10.1021_acs.chemmater.2c01481.pdf,SI downloaded\10.1021_acs.chemmater.2c01481_SI.pdf,mof_json_store\10.1021_acs.chemmater.2c01481\raw_output.json,mof_json_store\10.1021_acs.chemmater.2c01481\synthesis_023.json,no,,RPF-4,,Cu(NO3)2·3H2O,,24.92 mg (0.0600 mmol),0.06,mmol,nan,,25.98 mg (0.0600 mmol),0.06,mmol,nan,,,,,"4,4′-(hexafluoroisopropylidene)bis(benzoic acid)",H2hfipbb,0.176 mmol,0.176,mmol,,,,,,,,,,,,,,,,,,,,,ethanol (absolute),EtOH,7.5 mL,7.5,water,H2O,5 mL,5.0,160.0,160 °C,24.0,1 day,Teflon-lined steel autoclave,static,"water, acetone",,,,,,,,,LnO9 face-sharing rod SBU,orthorhombic Pnan,,,,,,,10.1021/acs.chemmater.2c01481,ok,
10.1021/acs.chemmater.2c01481,downloaded\10.1021_acs.chemmater.2c01481.pdf,SI downloaded\10.1021_acs.chemmater.2c01481_SI.pdf,mof_json_store\10.1021_acs.chemmater.2c01481\raw_output.json,mof_json_store\10.1021_acs.chemmater.2c01481\synthesis_025.json,no,,RPF-4,,Cu(SO4)·5H2O,,4.98 mg (0.0100 mmol),0.01,mmol,nan,,47.31 mg (0.1000 mmol),0.1,mmol,nan,,,,,"4,4′-(hexafluoroisopropylidene)bis(benzoic acid)",H2hfipbb,0.176 mmol,0.176,mmol,,,,,,,,,,,,,,,,,,,,,ethanol (absolute),EtOH,7.5 mL,7.5,water,H2O,5 mL,5.0,160.0,160 °C,24.0,1 day,Teflon-lined steel autoclave,static,"water, acetone",,,,,,,,,LnO9 face-sharing rod SBU,orthorhombic Pnan,,,,,,,10.1021/acs.chemmater.2c01481,ok,
10.1021/acs.chemmater.2c01481,downloaded\10.1021_acs.chemmater.2c01481.pdf,SI downloaded\10.1021_acs.chemmater.2c01481_SI.pdf,mof_json_store\10.1021_acs.chemmater.2c01481\raw_output.json,mof_json_store\10.1021_acs.chemmater.2c01481\synthesis_026.json,no,,RPF-4,,Ni(SO4)·6H2O,,24.92 mg (0.0600 mmol),0.06,mmol,nan,,26.28 mg (0.0600 mmol),0.06,mmol,nan,,,,,"4,4′-(hexafluoroisopropylidene)bis(benzoic acid)",H2hfipbb,0.176 mmol,0.176,mmol,,,,,,,,,,,,,,,,,,,,,ethanol (absolute),EtOH,7.5 mL,7.5,water,H2O,5 mL,5.0,160.0,160 °C,24.0,1 day,Teflon-lined steel autoclave,static,"water, acetone",,,,,,,,,LnO9 face-sharing rod SBU,orthorhombic Pnan,,,,,,,10.1021/acs.chemmater.2c01481,ok,
10.1021/acs.chemmater.2c01481,downloaded\10.1021_acs.chemmater.2c01481.pdf,SI downloaded\10.1021_acs.chemmater.2c01481_SI.pdf,mof_json_store\10.1021_acs.chemmater.2c01481\raw_output.json,mof_json_store\10.1021_acs.chemmater.2c01481\synthesis_027.json,no,,RPF-4,,Co(NO3)2·6H2O,,44.86 mg (0.1000 mmol),0.1,mmol,nan,,5.26 mg (0.0100 mmol),0.01,mmol,nan,,,,,"4,4′-(hexafluoroisopropylidene)bis(benzoic acid)",H2hfipbb,0.176 mmol,0.176,mmol,,,,,,,,,,,,,,,,,,,,,ethanol (absolute),EtOH,7.5 mL,7.5,water,H2O,5 mL,5.0,160.0,160 °C,24.0,1 day,Teflon-lined steel autoclave,static,"water, acetone",,,,,,,,,LnO9 face-sharing rod SBU,orthorhombic Pnan,,,,,,,10.1021/acs.chemmater.2c01481,ok,
10.1021/acs.chemmater.2c01481,downloaded\10.1021_acs.chemmater.2c01481.pdf,SI downloaded\10.1021_acs.chemmater.2c01481_SI.pdf,mof_json_store\10.1021_acs.chemmater.2c01481\raw_output.json,mof_json_store\10.1021_acs.chemmater.2c01481\synthesis_028.json,no,,RPF-4,,Cu(SO4)·5H2O,,0.0115 mmol,0.0115,mmol,nan,,0.1035 mmol,0.1035,mmol,nan,,,,,"4,4′-(hexafluoroisopropylidene)bis(benzoic acid)",H2hfipbb,0.176 mmol,0.176,mmol,,,,,,,,,,,,,,,,,,,,,ethanol (absolute),EtOH,7.5 mL,7.5,water,H2O,5 mL,5.0,160.0,160 °C,24.0,1 day,Teflon-lined steel autoclave,static,"water, acetone",,,,,,,,,LnO9 face-sharing rod SBU,orthorhombic Pnan,,,,,,,10.1021/acs.chemmater.2c01481,ok,
