Repository: zzhenglab/MOFinder

# MOFinder

MOFinder extracts MOF synthesis information from the literature, reconstructs evidence-supported negative reaction records, and prepares datasets for synthesis-outcome prediction.
[Web application](https://mofinder.chemistry.wustl.edu/) | [Demos](Demo/README.md) | [Source code](docs/source_to_code.md) | [Workflow guide](docs/workflow.md) | [Model evaluation](docs/evaluation.md)

## Quick start

The workflow runs through Python commands. Python 3.10 or newer is required. Clone the repository and initialize its related applications:

```bash
git clone --recurse-submodules https://github.com/zzhenglab/MOFinder.git
cd MOFinder
```

Start with the two offline demonstrations:

```bash

File: mof_extraction_1_2.csv (part 204 of 305)
doi,main_pdf,si_pdf,raw_output,parsed_json,article_trial_or_failure,article_trial_or_failure_notes,mof_name,crystal_code,metal_1,metal_1_abbr,metal_1_amount_text,metal_1_amount_value,metal_1_amount_unit,metal_2,metal_2_abbr,metal_2_amount_text,metal_2_amount_value,metal_2_amount_unit,metal_3,metal_3_abbr,metal_3_amount_text,metal_3_amount_value,metal_3_amount_unit,linker_1,linker_1_abbr,linker_1_amount_text,linker_1_amount_value,linker_1_amount_unit,linker_2,linker_2_abbr,linker_2_amount_text,linker_2_amount_value,linker_2_amount_unit,linker_3,linker_3_abbr,linker_3_amount_text,linker_3_amount_value,linker_3_amount_unit,modulator_1,modulator_1_abbr,modulator_1_amount_text,modulator_1_amount_value,modulator_1_amount_unit,modulator_2,modulator_2_abbr,modulator_2_amount_text,modulator_2_amount_value,modulator_2_amount_unit,solvent_main,solvent_main_abbr,solvent_main_amount_text,solvent_main_ml,solvent_secondary,solvent_secondary_abbr,solvent_secondary_amount_text,solvent_secondary_ml,temperature_c,temperature_c_text,time_h,time_text,vessel_type,stirring,washing_solvent,washing_cycles,activation_text,activation_temp_c,activation_time_h,crystal_morphology,yield_percent,crystal_size,topology_code,metal_cluster_connectivity,unit_cell_short,pore_diameter_A,BET_surface_area_m2g,air_stable,water_stable,tga_decomposition_temp_c,applications,reference,status,error
10.1021/acs.chemmater.2c01481,downloaded\10.1021_acs.chemmater.2c01481.pdf,SI downloaded\10.1021_acs.chemmater.2c01481_SI.pdf,mof_json_store\10.1021_acs.chemmater.2c01481\raw_output.json,mof_json_store\10.1021_acs.chemmater.2c01481\synthesis_029.json,no,,RPF-4,,Ni(SO4)·6H2O,,0.0600 mmol,0.06,mmol,nan,,0.0600 mmol,0.06,mmol,nan,,,,,"4,4′-(hexafluoroisopropylidene)bis(benzoic acid)",H2hfipbb,0.176 mmol,0.176,mmol,,,,,,,,,,,,,,,,,,,,,ethanol (absolute),EtOH,7.5 mL,7.5,water,H2O,5 mL,5.0,160.0,160 °C,24.0,1 day,Teflon-lined steel autoclave,static,"water, acetone",,,,,,,,,LnO9 face-sharing rod SBU,orthorhombic Pnan,,,,,,,10.1021/acs.chemmater.2c01481,ok,
10.1021/acs.chemmater.2c01481,downloaded\10.1021_acs.chemmater.2c01481.pdf,SI downloaded\10.1021_acs.chemmater.2c01481_SI.pdf,mof_json_store\10.1021_acs.chemmater.2c01481\raw_output.json,mof_json_store\10.1021_acs.chemmater.2c01481\synthesis_030.json,no,,RPF-4,,Co(NO3)2·6H2O,,0.1035 mmol,0.1035,mmol,nan,,0.0115 mmol,0.0115,mmol,nan,,,,,"4,4′-(hexafluoroisopropylidene)bis(benzoic acid)",H2hfipbb,0.176 mmol,0.176,mmol,,,,,,,,,,,,,,,,,,,,,ethanol (absolute),EtOH,7.5 mL,7.5,water,H2O,5 mL,5.0,160.0,160 °C,24.0,1 day,Teflon-lined steel autoclave,static,"water, acetone",,,,,,,,,LnO9 face-sharing rod SBU,orthorhombic Pnan,,,,,,,10.1021/acs.chemmater.2c01481,ok,
10.1021/acs.chemmater.2c01481,downloaded\10.1021_acs.chemmater.2c01481.pdf,SI downloaded\10.1021_acs.chemmater.2c01481_SI.pdf,mof_json_store\10.1021_acs.chemmater.2c01481\raw_output.json,mof_json_store\10.1021_acs.chemmater.2c01481\synthesis_031.json,no,,RPF-4,,Mn(SO4)·1H2O,,0.0115 mmol,0.0115,mmol,nan,,0.1035 mmol,0.1035,mmol,nan,,,,,"4,4′-(hexafluoroisopropylidene)bis(benzoic acid)",H2hfipbb,0.176 mmol,0.176,mmol,,,,,,,,,,,,,,,,,,,,,ethanol (absolute),EtOH,7.5 mL,7.5,water,H2O,5 mL,5.0,160.0,160 °C,24.0,1 day,Teflon-lined steel autoclave,static,"water, acetone",,,,,,,,,LnO9 face-sharing rod SBU,orthorhombic Pnan,,,,,,,10.1021/acs.chemmater.2c01481,ok,
10.1021/acs.chemmater.2c01481,downloaded\10.1021_acs.chemmater.2c01481.pdf,SI downloaded\10.1021_acs.chemmater.2c01481_SI.pdf,mof_json_store\10.1021_acs.chemmater.2c01481\raw_output.json,mof_json_store\10.1021_acs.chemmater.2c01481\synthesis_033.json,no,,RPF-4,,Cu(SO4)·5H2O,,0.1035 mmol,0.1035,mmol,nan,,0.0115 mmol,0.0115,mmol,nan,,,,,"4,4′-(hexafluoroisopropylidene)bis(benzoic acid)",H2hfipbb,0.176 mmol,0.176,mmol,,,,,,,,,,,,,,,,,,,,,ethanol (absolute),EtOH,7.5 mL,7.5,water,H2O,5 mL,5.0,160.0,160 °C,24.0,1 day,Teflon-lined steel autoclave,static,"water, acetone",,,,,,,,,LnO9 face-sharing rod SBU,orthorhombic Pnan,,,,,,,10.1021/acs.chemmater.2c01481,ok,
10.1021/acs.chemmater.2c01481,downloaded\10.1021_acs.chemmater.2c01481.pdf,SI downloaded\10.1021_acs.chemmater.2c01481_SI.pdf,mof_json_store\10.1021_acs.chemmater.2c01481\raw_output.json,mof_json_store\10.1021_acs.chemmater.2c01481\synthesis_034.json,no,,RPF-4,,Zn(NO3)2·6H2O,,25.85 mg (0.0600 mmol),0.06,mmol,nan,,25.49 mg (0.0600 mmol),0.06,mmol,nan,,,,,"4,4′-(hexafluoroisopropylidene)bis(benzoic acid)",H2hfipbb,0.176 mmol,0.176,mmol,,,,,,,,,,,,,,,,,,,,,ethanol (absolute),EtOH,7.5 mL,7.5,water,H2O,5 mL,5.0,160.0,160 °C,72.0,3 days,Teflon-lined steel autoclave,static,"water, acetone",,,,,,,,,LnO9 face-sharing rod SBU,orthorhombic Pnan,,,,,,,10.1021/acs.chemmater.2c01481,ok,
10.1021/acs.chemmater.2c01481,downloaded\10.1021_acs.chemmater.2c01481.pdf,SI downloaded\10.1021_acs.chemmater.2c01481_SI.pdf,mof_json_store\10.1021_acs.chemmater.2c01481\raw_output.json,mof_json_store\10.1021_acs.chemmater.2c01481\synthesis_035.json,no,,RPF-4,,Zn(NO3)2·6H2O,,0.0115 mmol,0.0115,mmol,nan,,0.1035 mmol,0.1035,mmol,nan,,,,,"4,4′-(hexafluoroisopropylidene)bis(benzoic acid)",H2hfipbb,0.176 mmol,0.176,mmol,,,,,,,,,,,,,,,,,,,,,ethanol (absolute),EtOH,7.5 mL,7.5,water,H2O,5 mL,5.0,160.0,160 °C,72.0,3 days,Teflon-lined steel autoclave,static,"water, acetone",,,,,,,,,LnO9 face-sharing rod SBU,orthorhombic Pnan,,,,,,,10.1021/acs.chemmater.2c01481,ok,
10.1021/acs.chemmater.2c01481,downloaded\10.1021_acs.chemmater.2c01481.pdf,SI downloaded\10.1021_acs.chemmater.2c01481_SI.pdf,mof_json_store\10.1021_acs.chemmater.2c01481\raw_output.json,mof_json_store\10.1021_acs.chemmater.2c01481\synthesis_036.json,no,,RPF-4,,Zn(NO3)2·6H2O,,0.0600 mmol,0.06,mmol,nan,,0.0600 mmol,0.06,mmol,nan,,,,,"4,4′-(hexafluoroisopropylidene)bis(benzoic acid)",H2hfipbb,0.176 mmol,0.176,mmol,,,,,,,,,,,,,,,,,,,,,ethanol (absolute),EtOH,7.5 mL,7.5,water,H2O,5 mL,5.0,160.0,160 °C,72.0,3 days,Teflon-lined steel autoclave,static,"water, acetone",,,,,,,,,LnO9 face-sharing rod SBU,orthorhombic Pnan,,,,,,,10.1021/acs.chemmater.2c01481,ok,
10.1021/acs.chemmater.2c01481,downloaded\10.1021_acs.chemmater.2c01481.pdf,SI downloaded\10.1021_acs.chemmater.2c01481_SI.pdf,mof_json_store\10.1021_acs.chemmater.2c01481\raw_output.json,mof_json_store\10.1021_acs.chemmater.2c01481\synthesis_037.json,no,,RPF-4,,Zn(NO3)2·6H2O,,0.1000 mmol,0.1,mmol,nan,,0.0100 mmol,0.01,mmol,nan,,,,,"4,4′-(hexafluoroisopropylidene)bis(benzoic acid)",H2hfipbb,0.176 mmol,0.176,mmol,,,,,,,,,,,,,,,,,,,,,ethanol (absolute),EtOH,7.5 mL,7.5,water,H2O,5 mL,5.0,160.0,160 °C,72.0,3 days,Teflon-lined steel autoclave,static,"water, acetone",,,,,,,,,LnO9 face-sharing rod SBU,orthorhombic Pnan,,,,,,,10.1021/acs.chemmater.2c01481,ok,
10.1021/acs.chemmater.2c01481,downloaded\10.1021_acs.chemmater.2c01481.pdf,SI downloaded\10.1021_acs.chemmater.2c01481_SI.pdf,mof_json_store\10.1021_acs.chemmater.2c01481\raw_output.json,mof_json_store\10.1021_acs.chemmater.2c01481\synthesis_038.json,no,,RPF-4,,Zn(NO3)2·6H2O,,0.0100 mmol,0.01,mmol,nan,,0.1000 mmol,0.1,mmol,nan,,,,,"4,4′-(hexafluoroisopropylidene)bis(benzoic acid)",H2hfipbb,0.176 mmol,0.176,mmol,,,,,,,,,,,,,,,,,,,,,ethanol (absolute),EtOH,7.5 mL,7.5,water,H2O,5 mL,5.0,160.0,160 °C,72.0,3 days,Teflon-lined steel autoclave,static,"water, acetone",,,,,,,,,LnO9 face-sharing rod SBU,orthorhombic Pnan,,,,,,,10.1021/acs.chemmater.2c01481,ok,
10.1021/acs.chemmater.2c01481,downloaded\10.1021_acs.chemmater.2c01481.pdf,SI downloaded\10.1021_acs.chemmater.2c01481_SI.pdf,mof_json_store\10.1021_acs.chemmater.2c01481\raw_output.json,mof_json_store\10.1021_acs.chemmater.2c01481\synthesis_039.json,no,,RPF-4,,Zn(NO3)2·6H2O,,0.0600 mmol,0.06,mmol,nan,,0.0600 mmol,0.06,mmol,nan,,,,,"4,4′-(hexafluoroisopropylidene)bis(benzoic acid)",H2hfipbb,0.176 mmol,0.176,mmol,,,,,,,,,,,,,,,,,,,,,ethanol (absolute),EtOH,7.5 mL,7.5,water,H2O,5 mL,5.0,160.0,160 °C,72.0,3 days,Teflon-lined steel autoclave,static,"water, acetone",,,,,,,,,LnO9 face-sharing rod SBU,orthorhombic Pnan,,,,,,,10.1021/acs.chemmater.2c01481,ok,
10.1021/acs.chemmater.2c01481,downloaded\10.1021_acs.chemmater.2c01481.pdf,SI downloaded\10.1021_acs.chemmater.2c01481_SI.pdf,mof_json_store\10.1021_acs.chemmater.2c01481\raw_output.json,mof_json_store\10.1021_acs.chemmater.2c01481\synthesis_040.json,no,,RPF-4,,Fe(NO3)2·6H2O,,0.1000 mmol,0.1,mmol,nan,,0.0100 mmol,0.01,mmol,nan,,,,,"4,4′-(hexafluoroisopropylidene)bis(benzoic acid)",H2hfipbb,0.176 mmol,0.176,mmol,,,,,,,,,,,,,,,,,,,,,ethanol (absolute),EtOH,7.5 mL,7.5,water,H2O,5 mL,5.0,160.0,160 °C,72.0,3 days,Teflon-lined steel autoclave,static,"water, acetone",,,,,,,,,LnO9 face-sharing rod SBU,orthorhombic Pnan,,,,,,,10.1021/acs.chemmater.2c01481,ok,
10.1021/acs.chemmater.2c01481,downloaded\10.1021_acs.chemmater.2c01481.pdf,SI downloaded\10.1021_acs.chemmater.2c01481_SI.pdf,mof_json_store\10.1021_acs.chemmater.2c01481\raw_output.json,mof_json_store\10.1021_acs.chemmater.2c01481\synthesis_041.json,no,,RPF-4,,Zn(NO3)2·6H2O,,0.0100 mmol,0.01,mmol,nan,,0.1000 mmol,0.1,mmol,nan,,,,,"4,4′-(hexafluoroisopropylidene)bis(benzoic acid)",H2hfipbb,0.176 mmol,0.176,mmol,,,,,,,,,,,,,,,,,,,,,ethanol (absolute),EtOH,7.5 mL,7.5,water,H2O,5 mL,5.0,160.0,160 °C,72.0,3 days,Teflon-lined steel autoclave,static,"water, acetone",,,,,,,,,LnO9 face-sharing rod SBU,orthorhombic Pnan,,,,,,,10.1021/acs.chemmater.2c01481,ok,
10.1021/acs.chemmater.2c01481,downloaded\10.1021_acs.chemmater.2c01481.pdf,SI downloaded\10.1021_acs.chemmater.2c01481_SI.pdf,mof_json_store\10.1021_acs.chemmater.2c01481\raw_output.json,mof_json_store\10.1021_acs.chemmater.2c01481\synthesis_042.json,no,,RPF-4,,Cu(NO3)2,,0.0600 mmol,0.06,mmol,nan,,0.0600 mmol,0.06,mmol,nan,,,,,"4,4′-(hexafluoroisopropylidene)bis(benzoic acid)",H2hfipbb,0.176 mmol,0.176,mmol,,,,,,,,,,,,,,,,,,,,,ethanol (absolute),EtOH,7.5 mL,7.5,water,H2O,5 mL,5.0,160.0,160 °C,72.0,3 days,Teflon-lined steel autoclave,static,"water, acetone",,,,,,,,,LnO9 face-sharing rod SBU,orthorhombic Pnan,,,,,,,10.1021/acs.chemmater.2c01481,ok,
10.1021/acs.chemmater.2c01481,downloaded\10.1021_acs.chemmater.2c01481.pdf,SI downloaded\10.1021_acs.chemmater.2c01481_SI.pdf,mof_json_store\10.1021_acs.chemmater.2c01481\raw_output.json,mof_json_store\10.1021_acs.chemmater.2c01481\synthesis_043.json,no,,RPF-4,,Cd(CH3COO)2·2H2O,,0.1000 mmol,0.1,mmol,nan,,0.0100 mmol,0.01,mmol,nan,,,,,"4,4′-(hexafluoroisopropylidene)bis(benzoic acid)",H2hfipbb,0.176 mmol,0.176,mmol,,,,,,,,,,,,,,,,,,,,,ethanol (absolute),EtOH,7.5 mL,7.5,water,H2O,5 mL,5.0,160.0,160 °C,72.0,3 days,Teflon-lined steel autoclave,static,"water, acetone",,,,,,,,,LnO9 face-sharing rod SBU,orthorhombic Pnan,,,,,,,10.1021/acs.chemmater.2c01481,ok,
10.1021/acs.chemmater.2c01481,downloaded\10.1021_acs.chemmater.2c01481.pdf,SI downloaded\10.1021_acs.chemmater.2c01481_SI.pdf,mof_json_store\10.1021_acs.chemmater.2c01481\raw_output.json,mof_json_store\10.1021_acs.chemmater.2c01481\synthesis_044.json,no,,RPF-4,,Cd(CH3COO)2·2H2O,,0.0100 mmol,0.01,mmol,NaOH,,0.1000 mmol,0.1,mmol,nan,,,,,"4,4′-(hexafluoroisopropylidene)bis(benzoic acid)",H2hfipbb,0.176 mmol,0.176,mmol,,,,,,,,,,,,,,,,,,,,,ethanol (absolute),EtOH,7.5 mL,7.5,water,H2O,5 mL,5.0,160.0,160 °C,72.0,3 days,Teflon-lined steel autoclave,static,"water, acetone",,,,,,,,,LnO9 face-sharing rod SBU,orthorhombic Pnan,,,,,,,10.1021/acs.chemmater.2c01481,ok,
10.1021/acs.chemmater.2c01481,downloaded\10.1021_acs.chemmater.2c01481.pdf,SI downloaded\10.1021_acs.chemmater.2c01481_SI.pdf,mof_json_store\10.1021_acs.chemmater.2c01481\raw_output.json,mof_json_store\10.1021_acs.chemmater.2c01481\synthesis_045.json,no,,RPF-4,,Cd(CH3COO)2·2H2O,,0.0600 mmol,0.06,mmol,nan,,0.0600 mmol,0.06,mmol,nan,,,,,"4,4′-(hexafluoroisopropylidene)bis(benzoic acid)",H2hfipbb,0.176 mmol,0.176,mmol,,,,,,,,,,,,,,,,,,,,,ethanol (absolute),EtOH,7.5 mL,7.5,water,H2O,5 mL,5.0,160.0,160 °C,72.0,3 days,Teflon-lined steel autoclave,static,"water, acetone",,,,,,,,,LnO9 face-sharing rod SBU,orthorhombic Pnan,,,,,,,10.1021/acs.chemmater.2c01481,ok,
10.1021/acs.chemmater.2c01481,downloaded\10.1021_acs.chemmater.2c01481.pdf,SI downloaded\10.1021_acs.chemmater.2c01481_SI.pdf,mof_json_store\10.1021_acs.chemmater.2c01481\raw_output.json,mof_json_store\10.1021_acs.chemmater.2c01481\synthesis_046.json,no,,RPF-4,,Cd(CH3COO)2·2H2O,,0.1000 mmol,0.1,mmol,nan,,0.0100 mmol,0.01,mmol,nan,,,,,"4,4′-(hexafluoroisopropylidene)bis(benzoic acid)",H2hfipbb,0.176 mmol,0.176,mmol,,,,,,,,,,,,,,,,,,,,,ethanol (absolute),EtOH,7.5 mL,7.5,water,H2O,5 mL,5.0,160.0,160 °C,72.0,3 days,Teflon-lined steel autoclave,static,"water, acetone",,,,,,,,,LnO9 face-sharing rod SBU,orthorhombic Pnan,,,,,,,10.1021/acs.chemmater.2c01481,ok,
10.1021/acsami.8b19048,downloaded\10.1021_acsami.8b19048.pdf,SI downloaded\10.1021_acsami.8b19048_SI.pdf,mof_json_store\10.1021_acsami.8b19048\raw_output.json,mof_json_store\10.1021_acsami.8b19048\synthesis_001.json,no,,Gd-MOFs,,Co(CH3COO)2·4H2O,,"22.2 mg, 0.06 mmol",0.06,mmol,nan,,,,,nan,,,,,"5-boronobenzene-1,3-dicarboxylic acid",BBDC,"12.6 mg, 0.06 mmol",0.06,mmol,,,,,,,,,,,,,,,,,,,,,"N,N-dimethylformamide",DMF,"DMF/H2O (7:1 v/v), total 16 mL",,water,H2O,"DMF/H2O (7:1 v/v), total 16 mL",,120.0,120 °C,6.0,6 h,,,,,dried at 40 °C for 24 h,40.0,24.0,spherical nanoparticles,,ca. 168 nm (TEM); 182 nm (DLS),,,,,150.5,not_reported,yes,400.0,,10.1021/acsami.8b19048,ok,
10.1021/acsami.8b19048,downloaded\10.1021_acsami.8b19048.pdf,SI downloaded\10.1021_acsami.8b19048_SI.pdf,mof_json_store\10.1021_acsami.8b19048\raw_output.json,mof_json_store\10.1021_acsami.8b19048\synthesis_002.json,no,,Gd-MOFs,,Cd(CH3COO)2·2H2O,,"22.2 mg, 0.06 mmol",0.06,mmol,nan,,,,,nan,,,,,"5-boronobenzene-1,3-dicarboxylic acid",BBDC,"12.6 mg, 0.06 mmol",0.06,mmol,,,,,,,,,,,,,,,,,,,,,"N,N-dimethylformamide",DMF,"DMF/H2O (7:1 v/v), total 16 mL",,water,H2O,"DMF/H2O (7:1 v/v), total 16 mL",,120.0,120 °C,12.0,12 h,,,,,dried at 40 °C for 24 h,40.0,24.0,spherical nanoparticles,,ca. 168 nm (TEM); 182 nm (DLS),,,,,150.5,not_reported,yes,400.0,,10.1021/acsami.8b19048,ok,
10.1021/acsami.8b19048,downloaded\10.1021_acsami.8b19048.pdf,SI downloaded\10.1021_acsami.8b19048_SI.pdf,mof_json_store\10.1021_acsami.8b19048\raw_output.json,mof_json_store\10.1021_acsami.8b19048\synthesis_003.json,no,,Gd-MOFs,,Cd(CH3COO)2·2H2O,,"22.2 mg, 0.06 mmol",0.06,mmol,nan,,,,,nan,,,,,"5-boronobenzene-1,3-dicarboxylic acid",BBDC,"12.6 mg, 0.06 mmol",0.06,mmol,,,,,,,,,,,,,,,,,,,,,"N,N-dimethylformamide",DMF,"DMF/H2O (7:1 v/v), total 16 mL",,water,H2O,"DMF/H2O (7:1 v/v), total 16 mL",,120.0,120 °C,24.0,24 h,,,,,dried at 40 °C for 24 h,40.0,24.0,spherical nanoparticles,,ca. 168 nm (TEM); 182 nm (DLS),,,,,150.5,not_reported,yes,400.0,,10.1021/acsami.8b19048,ok,
10.1021/acsami.8b19048,downloaded\10.1021_acsami.8b19048.pdf,SI downloaded\10.1021_acsami.8b19048_SI.pdf,mof_json_store\10.1021_acsami.8b19048\raw_output.json,mof_json_store\10.1021_acsami.8b19048\synthesis_004.json,no,,Gd-MOFs1,,Cd(CH3COO)2·2H2O,,0.06 mmol,0.06,mmol,nan,,,,,nan,,,,,isophthalic acid,isp,0.06 mmol,0.06,mmol,,,,,,,,,,,,,,,,,,,,,"N,N-dimethylformamide",DMF,"DMF/H2O (7:1 v/v), total 16 mL",,water,H2O,"DMF/H2O (7:1 v/v), total 16 mL",,120.0,120 °C,12.0,12 h,Teflon-lined autoclave,,,,dried at 40 °C for 24 h,40.0,24.0,spherical nanoparticles,,ca. 170 nm (SEM),,"2D layered; Gd1 7-coord, Gd2 8-coord","Monoclinic, P21/n; a=13.273(4) Å, b=14.443(4) Å, c=13.411(4) Å, β=104.242(9)°; V=2491.9(13) Å3, Z=4",,,not_reported,not_reported,400.0,,10.1021/acsami.8b19048,ok,
10.1039/d0an01566k,downloaded\10.1039_d0an01566k.pdf,SI downloaded\10.1039_d0an01566k_SI.pdf,mof_json_store\10.1039_d0an01566k\raw_output.json,mof_json_store\10.1039_d0an01566k\synthesis_001.json,no,,{Tb(BTC)DMF}n,,Cd(CH3COO)2·2H2O,Tb(NO3)3·6H2O,0.2 mmol,0.2,mmol,nan,,,,,nan,,,,,"benzene-1,3,5-tricarboxylic acid",H3BTC,0.2 mmol L−1,,,,,,,,,,,,,,,,,,,,,,,water,H2O,2 mL,2.0,"N,N-dimethylformamide",DMF,1 mL,1.0,110.0,110 °C,8.0,8 h,,,"DMF, ethanol",three times with each,,,,"white, rod-like crystals",,rods ~50 μm long; width 9761 ± 777 nm,,,,,,,,,sensing;luminescence,10.1039/d0an01566k,ok,
10.1039/d0an01566k,downloaded\10.1039_d0an01566k.pdf,SI downloaded\10.1039_d0an01566k_SI.pdf,mof_json_store\10.1039_d0an01566k\raw_output.json,mof_json_store\10.1039_d0an01566k\synthesis_002.json,no,,{Tb(BTC)DMF}n,,LaCl3,Tb(NO3)3·6H2O,0.2 mmol,0.2,mmol,Co(NO3)2·3H2O,,,,,nan,,,,,"benzene-1,3,5-tricarboxylic acid",H3BTC,0.2 mmol,0.2,mmol,,,,,,,,,,,sodium hydroxide,NaOH,0.03 mmol,0.03,mmol,,,,,,water,H2O,2 mL,2.0,"N,N-dimethylformamide",DMF,1 mL,1.0,25,room temperature,2.0,2 h,ultrasonic bath (40 kHz),ultrasonic irradiation,"DMF, ethanol",three times with each,,,,white nano-MOFs,,width 1774 ± 876 nm,,,,,,,,,sensing;luminescence,10.1039/d0an01566k,ok,
10.1039/d0an01566k,downloaded\10.1039_d0an01566k.pdf,SI downloaded\10.1039_d0an01566k_SI.pdf,mof_json_store\10.1039_d0an01566k\raw_output.json,mof_json_store\10.1039_d0an01566k\synthesis_003.json,no,,{Tb(BTC)DMF}n,,PrCl3,Tb(NO3)3·6H2O,0.2 mmol,0.2,mmol,Co(NO3)2·3H2O,,,,,nan,,,,,"benzene-1,3,5-tricarboxylic acid",H3BTC,0.2 mmol,0.2,mmol,,,,,,,,,,,sodium hydroxide,NaOH,0.09 mmol,0.09,mmol,,,,,,water,H2O,2 mL,2.0,"N,N-dimethylformamide",DMF,1 mL,1.0,25,room temperature,2.0,2 h,ultrasonic bath (40 kHz),ultrasonic irradiation,"DMF, ethanol",three times with each,,,,white nano-MOFs,,width 561 ± 202 nm,,,,,,,,,sensing;luminescence,10.1039/d0an01566k,ok,
10.1039/d0an01566k,downloaded\10.1039_d0an01566k.pdf,SI downloaded\10.1039_d0an01566k_SI.pdf,mof_json_store\10.1039_d0an01566k\raw_output.json,mof_json_store\10.1039_d0an01566k\synthesis_004.json,no,,{Tb(BTC)DMF}n,,NdCl3,Tb(NO3)3·6H2O,0.2 mmol,0.2,mmol,Co(NO3)2·3H2O,,,,,nan,,,,,"benzene-1,3,5-tricarboxylic acid",H3BTC,0.2 mmol,0.2,mmol,,,,,,,,,,,sodium hydroxide,NaOH,0.15 mmol,0.15,mmol,,,,,,water,H2O,2 mL,2.0,"N,N-dimethylformamide",DMF,1 mL,1.0,25,room temperature,2.0,2 h,ultrasonic bath (40 kHz),ultrasonic irradiation,"DMF, ethanol",three times with each,,,,white nano-MOFs,,,,,,,,,,,sensing;luminescence,10.1039/d0an01566k,ok,
10.1039/d0an01566k,downloaded\10.1039_d0an01566k.pdf,SI downloaded\10.1039_d0an01566k_SI.pdf,mof_json_store\10.1039_d0an01566k\raw_output.json,mof_json_store\10.1039_d0an01566k\synthesis_005.json,no,,{Tb(BTC)DMF}n,,SmCl3,Tb(NO3)3·6H2O,0.2 mmol,0.2,mmol,Co(NO3)2·3H2O,,,,,nan,,,,,"benzene-1,3,5-tricarboxylic acid",H3BTC,0.2 mmol,0.2,mmol,,,,,,,,,,,sodium hydroxide,NaOH,0.21 mmol,0.21,mmol,,,,,,water,H2O,2 mL,2.0,"N,N-dimethylformamide",DMF,1 mL,1.0,25,room temperature,2.0,2 h,ultrasonic bath (40 kHz),ultrasonic irradiation,"DMF, ethanol",three times with each,,,,"white, needle-shaped monodisperse nanocrystals",,width ~170 nm; height ~67 nm,,,,,,,,,sensing;luminescence,10.1039/d0an01566k,ok,
10.1039/d0an01566k,downloaded\10.1039_d0an01566k.pdf,SI downloaded\10.1039_d0an01566k_SI.pdf,mof_json_store\10.1039_d0an01566k\raw_output.json,mof_json_store\10.1039_d0an01566k\synthesis_006.json,no,,{Tb(BTC)DMF}n,,EuCl3,Tb(NO3)3·6H2O,0.2 mmol,0.2,mmol,Co(NO3)2·3H2O,,,,,nan,,,,,"benzene-1,3,5-tricarboxylic acid",H3BTC,0.2 mmol,0.2,mmol,,,,,,,,,,,sodium hydroxide,NaOH,0.24 mmol,0.24,mmol,,,,,,water,H2O,2 mL,2.0,"N,N-dimethylformamide",DMF,1 mL,1.0,25,room temperature,2.0,2 h,ultrasonic bath (40 kHz),ultrasonic irradiation,"DMF, ethanol",three times with each,,,,white nano-MOFs,,,,,,,,,,,sensing;luminescence,10.1039/d0an01566k,ok,
10.1021/cg3000729,downloaded\10.1021_cg3000729.pdf,SI downloaded\10.1021_cg3000729_SI.pdf,mof_json_store\10.1021_cg3000729\raw_output.json,mof_json_store\10.1021_cg3000729\synthesis_001.json,no,,,,GdCl3,,"30.8 mg, 0.1 mmol",0.1,mmol,Co(NO3)2·3H2O,,,,,nan,,,,,"1,3,5-tris(triazol-1-ylmethyl)-2,4,6-trimethylbenzene",tttmb,"36.3 mg, 0.1 mmol",0.1,mmol,"1,3-adamantanedicarboxylic acid",atc,"22.4 mg, 0.1 mmol",0.1,mmol,,,,,,sodium hydroxide,NaOH,"8.0 mg, 0.2 mmol",0.2,mmol,,,,,,water,H2O,10 mL,10.0,,,,,160.0,160 °C,72.0,three days,25 mL Teflon-lined stainless steel vessel,,,,,,,colorless crystals,70.0,,,,"P21/c; a=17.217(3) Å, b=9.803(2) Å, c=21.927(8) Å, α=90°, β=123.42(2)°, γ=90°",,,not_reported,not_reported,344.0,luminescence,10.1021/cg3000729,ok,
10.1021/cg3000729,downloaded\10.1021_cg3000729.pdf,SI downloaded\10.1021_cg3000729_SI.pdf,mof_json_store\10.1021_cg3000729\raw_output.json,mof_json_store\10.1021_cg3000729\synthesis_002.json,no,,,,TbCl3,,"30.8 mg, 0.1 mmol",0.1,mmol,Co(NO3)2·3H2O,,,,,nan,,,,,"1,3,5-tris(triazol-1-ylmethyl)-2,4,6-trimethylbenzene",tttmb,"36.3 mg, 0.1 mmol",0.1,mmol,5-tert-butylisophthalic acid,tbi,"22.2 mg, 0.1 mmol",0.1,mmol,,,,,,sodium hydroxide,NaOH,"8.0 mg, 0.2 mmol",0.2,mmol,,,,,,water,H2O,10 mL,10.0,,,,,160.0,160 °C,72.0,three days,25 mL Teflon-lined stainless steel vessel,,,,,,,colorless crystals,60.0,,,,"P-1; a=12.698(3) Å, b=19.929(4) Å, c=22.287(5) Å, α=75.48(3)°, β=79.54(3)°, γ=73.22(3)°",,,not_reported,not_reported,347.0,luminescence,10.1021/cg3000729,ok,
10.1021/cg3000729,downloaded\10.1021_cg3000729.pdf,SI downloaded\10.1021_cg3000729_SI.pdf,mof_json_store\10.1021_cg3000729\raw_output.json,mof_json_store\10.1021_cg3000729\synthesis_003.json,no,,,,DyCl3,,"22.8 mg, 0.1 mmol",0.1,mmol,Co(NO3)2·3H2O,,,,,nan,,,,,"1,3,5-tris(triazol-1-ylmethyl)-2,4,6-trimethylbenzene",tttmb,"36.3 mg, 0.1 mmol",0.1,mmol,terephthalic acid,bdc,"13.6 mg, 0.1 mmol",0.1,mmol,,,,,,,,,,,,,,,,water,H2O,6 mL,6.0,acetonitrile,MeCN,2 mL,2.0,130.0,130 °C,72.0,three days,25 mL Teflon-lined stainless steel vessel,,,,,,,colorless crystals,65.0,,,,"P-1; a=12.873(3) Å, b=16.984(3) Å, c=17.868(4) Å, α=101.37(3)°, β=110.85(3)°, γ=106.33(3)°",,,not_reported,not_reported,350.0,luminescence,10.1021/cg3000729,ok,
10.1021/cg3000729,downloaded\10.1021_cg3000729.pdf,SI downloaded\10.1021_cg3000729_SI.pdf,mof_json_store\10.1021_cg3000729\raw_output.json,mof_json_store\10.1021_cg3000729\synthesis_004.json,no,,,,ErCl3,,"22.8 mg, 0.1 mmol",0.1,mmol,Co(NO3)2·3H2O,,,,,nan,,,,,"1,3,5-tris(triazol-1-ylmethyl)-2,4,6-trimethylbenzene",tttmb,"36.3 mg, 0.1 mmol",0.1,mmol,"1,2,4-benzenetricarboxylic acid",btc,"21.0 mg, 0.1 mmol",0.1,mmol,,,,,,sodium hydroxide,NaOH,"12.0 mg, 0.3 mmol",0.3,mmol,,,,,,water,H2O,10 mL,10.0,,,,,160.0,160 °C,72.0,three days,25 mL Teflon-lined stainless steel vessel,,,,,,,colorless crystals,55.0,,,,"P-1; a=9.6398(19) Å, b=13.065(3) Å, c=21.054(4) Å, α=102.46(3)°, β=102.39(3)°, γ=99.52(3)°",,,not_reported,not_reported,,luminescence,10.1021/cg3000729,ok,
10.1021/cg3000729,downloaded\10.1021_cg3000729.pdf,SI downloaded\10.1021_cg3000729_SI.pdf,mof_json_store\10.1021_cg3000729\raw_output.json,mof_json_store\10.1021_cg3000729\synthesis_005.json,no,,,,La(NO3)3,,"30.8 mg, 0.1 mmol",0.1,mmol,CuCl2·2H2O,,,,,nan,,,,,"1,3,5-tris(triazol-1-ylmethyl)-2,4,6-trimethylbenzene",tttmb,"36.3 mg, 0.1 mmol",0.1,mmol,"1,2,4,5-benzenetetracarboxylic acid",btec,"25.4 mg, 0.1 mmol",0.1,mmol,,,,,,,,,,,,,,,,water,H2O,10 mL,10.0,,,,,130.0,130 °C,72.0,three days,25 mL Teflon-lined stainless steel vessel,,,,,,,colorless crystals,78.0,,,,"P21/c; a=13.996(3) Å, b=11.340(2) Å, c=34.124(10) Å, α=90°, β=106.94(3)°, γ=90°",,,not_reported,not_reported,243.0,luminescence,10.1021/cg3000729,ok,
10.1021/acsomega.9b01108,downloaded\10.1021_acsomega.9b01108.pdf,SI downloaded\10.1021_acsomega.9b01108_SI.pdf,mof_json_store\10.1021_acsomega.9b01108\raw_output.json,mof_json_store\10.1021_acsomega.9b01108\synthesis_001.json,no,,[Cd(HL)2] (1),,Pr(NO3)3,Cd(NO3)2·4H2O,"23.6 mg, 0.1 mmol",0.1,mmol,CuCl2·2H2O,,,,,nan,,,,,1-(1H-imidazol-4-yl)-4-(4H-tetrazol-5-yl)benzene,H2L,"21.2 mg, 0.1 mmol",0.1,mmol,,,,,,,,,,,sodium hydroxide (0.5 mol L−1) to adjust pH 7,NaOH,"0.5 mol L−1 NaOH solution, to pH 7",,,,,,,,water,H2O,8 mL,8.0,,,,,160.0,160 °C,72.0,3 days,steel container,static,,,,,,colorless block crystals,72.0,,,,,,,not_reported,not_reported,380.0,sensing,10.1021/acsomega.9b01108,ok,
10.1021/acsomega.9b01108,downloaded\10.1021_acsomega.9b01108.pdf,SI downloaded\10.1021_acsomega.9b01108_SI.pdf,mof_json_store\10.1021_acsomega.9b01108\raw_output.json,mof_json_store\10.1021_acsomega.9b01108\synthesis_002.json,no,,[Cd(HL)2(H2O)2] (2),,Nd(NO3)3,Cd(NO3)2·4H2O,"23.6 mg, 0.1 mmol (same as 1)",0.1,mmol,CuCl2·2H2O,,,,,nan,,,,,1-(1H-imidazol-4-yl)-4-(4H-tetrazol-5-yl)benzene,H2L,"21.2 mg, 0.1 mmol (same as 1)",0.1,mmol,,,,,,,,,,,sodium hydroxide (0.5 mol L−1) to adjust pH 7,NaOH,"0.5 mol L−1 NaOH solution, to pH 7",,,,,,,,water,H2O,"DMA/H2O 1:10 v/v, total 10 mL",,"N,N-dimethylacetamide",DMA,"DMA/H2O 1:10 v/v, total 10 mL",,160.0,160 °C,72.0,3 days,steel container,static,,,,,,,65.0,,,,,,,not_reported,not_reported,295.0,,10.1021/acsomega.9b01108,ok,
10.1021/acsomega.9b01108,downloaded\10.1021_acsomega.9b01108.pdf,SI downloaded\10.1021_acsomega.9b01108_SI.pdf,mof_json_store\10.1021_acsomega.9b01108\raw_output.json,mof_json_store\10.1021_acsomega.9b01108\synthesis_003.json,no,,[Cd3(HL)2(obda)2] (3),,Sm(NO3)3,Cd(NO3)2·4H2O,"23.6 mg, 0.1 mmol",0.1,mmol,CuCl2·2H2O,,,,,nan,,,,,1-(1H-imidazol-4-yl)-4-(4H-tetrazol-5-yl)benzene,H2L,"21.2 mg, 0.1 mmol",0.1,mmol,"1,2-benzenedicarboxylic acid",H2obda,"16.6 mg, 0.1 mmol",0.1,mmol,,,,,,,,,,,,,,,,water,H2O,10 mL,10.0,"N,N-dimethylacetamide",DMA,2 mL,2.0,160.0,160 °C,72.0,3 days,steel container,static,,,,,,colorless block crystals,72.0,,,"(3,5,6)-connected tetranodal 3D net",,,,not_reported,not_reported,355.0,sensing,10.1021/acsomega.9b01108,ok,
10.1021/acsomega.9b01108,downloaded\10.1021_acsomega.9b01108.pdf,SI downloaded\10.1021_acsomega.9b01108_SI.pdf,mof_json_store\10.1021_acsomega.9b01108\raw_output.json,mof_json_store\10.1021_acsomega.9b01108\synthesis_004.json,no,,[Cd2(HL)2(ohmbda)(DMA)(H2O)] (4),,Eu(NO3)3,Cd(NO3)2·4H2O,"23.6 mg, 0.1 mmol (same as 3)",0.1,mmol,CuCl2·2H2O,,,,,nan,,,,,1-(1H-imidazol-4-yl)-4-(4H-tetrazol-5-yl)benzene,H2L,"21.2 mg, 0.1 mmol (same as 3)",0.1,mmol,isophthalic acid,H2ohmbda,"18.2 mg, 0.1 mmol",0.1,mmol,,,,,,,,,,,,,,,,water,H2O,10 mL,10.0,"N,N-dimethylacetamide",DMA,2 mL,2.0,160.0,160 °C,72.0,3 days,steel container,static,,,,,,colorless block crystals,65.0,,,"binuclear [Cd2N2O] subunit, 8-connected SBU; (3,8)-connected 3D net",,,,not_reported,not_reported,,,10.1021/acsomega.9b01108,ok,
10.1021/acsomega.9b01108,downloaded\10.1021_acsomega.9b01108.pdf,SI downloaded\10.1021_acsomega.9b01108_SI.pdf,mof_json_store\10.1021_acsomega.9b01108\raw_output.json,mof_json_store\10.1021_acsomega.9b01108\synthesis_005.json,no,,[Cd2(HL)(btc)(H2O)2]·3H2O (5),,Gd(NO3)3,Cd(NO3)2·4H2O,"23.6 mg, 0.1 mmol (same as 4)",0.1,mmol,CuCl2·2H2O,,,,,nan,,,,,1-(1H-imidazol-4-yl)-4-(4H-tetrazol-5-yl)benzene,H2L,"21.2 mg, 0.1 mmol (same as 4)",0.1,mmol,"benzene-1,3,5-tricarboxylic acid",BTC,"21.0 mg, 0.1 mmol",0.1,mmol,,,,,,,,,,,,,,,,water,H2O,10 mL,10.0,"N,N-dimethylacetamide",DMA,2 mL,2.0,160.0,160 °C,72.0,3 days,steel container,static,"water, ethanol",several times,,,,colorless block crystals,62.0,,,"[Cd2N2(COO)2] SBU; (3,4)-connected 2D V2O5-type net",,,,not_reported,not_reported,365.0,sensing,10.1021/acsomega.9b01108,ok,
10.1021/acs.cgd.7b00001,downloaded\10.1021_acs.cgd.7b00001.pdf,SI downloaded\10.1021_acs.cgd.7b00001_SI.pdf,mof_json_store\10.1021_acs.cgd.7b00001\raw_output.json,mof_json_store\10.1021_acs.cgd.7b00001\synthesis_001.json,no,,"[Cd(1,2-bdc)(L1)(H2O)]n",,Tb(NO3)3,,"0.034 g, 0.10 mmol",0.1,mmol,CuCl2·2H2O,,,,,nan,,,,,"benzene-1,2-dicarboxylic acid","1,2-H2bdc","0.017 g, 0.10 mmol",0.1,mmol,"N,N′-di(3-pyridyl)suberoamide",L1,"0.033 g, 0.10 mmol",0.1,mmol,,,,,,,,,,,,,,,,water,H2O,5 mL,5.0,methanol,MeOH,5 mL,5.0,120.0,120 °C,48.0,2 days,23 mL Teflon-lined stainless steel autoclave (autogenous pressure),,,,,,,colorless crystals,52.0,,,,"a=10.9835(5), b=11.2125(5), c=11.4719(5) Å, α=77.499(2)°, β=88.485(2)°, γ=75.493(2)°, P-1",,,not_reported,not_reported,240.0,luminescence,10.1021/acs.cgd.7b00001,ok,
10.1021/acs.cgd.7b00001,downloaded\10.1021_acs.cgd.7b00001.pdf,SI downloaded\10.1021_acs.cgd.7b00001_SI.pdf,mof_json_store\10.1021_acs.cgd.7b00001\raw_output.json,mof_json_store\10.1021_acs.cgd.7b00001\synthesis_002.json,no,,"[Cd2(1,3-bdc)2(L1)3]·8H2O]n",,Dy(NO3)3,,"0.068 g, 0.20 mmol",0.2,mmol,CuCl2·2H2O,,,,,nan,,,,,isophthalic acid,"1,3-H2bdc","0.034 g, 0.20 mmol",0.2,mmol,"N,N′-di(3-pyridyl)suberoamide",L1,"0.098 g, 0.30 mmol",0.3,mmol,,,,,,,,,,,,,,,,water,H2O,5 mL,5.0,methanol,MeOH,5 mL,5.0,120.0,120 °C,48.0,2 days,23 mL Teflon-lined stainless steel autoclave (autogenous pressure),,,,,,,,37.0,,,,"a=8.9238(2), b=18.3006(5), c=22.3464(6) Å, α=95.791(2)°, β=96.459(2)°, γ=91.696(2)°, P-1",,,not_reported,not_reported,280.0,luminescence,10.1021/acs.cgd.7b00001,ok,
10.1021/acs.cgd.7b00001,downloaded\10.1021_acs.cgd.7b00001.pdf,SI downloaded\10.1021_acs.cgd.7b00001_SI.pdf,mof_json_store\10.1021_acs.cgd.7b00001\raw_output.json,mof_json_store\10.1021_acs.cgd.7b00001\synthesis_003.json,no,,"[Cd(1,4-bdc)(L1)(H2O)2]n",,Er(NO3)3,,"0.034 g, 0.10 mmol",0.1,mmol,CuCl2·2H2O,,,,,nan,,,,,terephthalic acid,"1,4-H2bdc","0.017 g, 0.10 mmol",0.1,mmol,"N,N′-di(3-pyridyl)suberoamide",L1,"0.033 g, 0.10 mmol",0.1,mmol,,,,,,,,,,,,,,,,water,H2O,5 mL,5.0,methanol,MeOH,5 mL,5.0,120.0,120 °C,48.0,2 days,23 mL Teflon-lined stainless steel autoclave (autogenous pressure),,,,,,,,37.0,,sql,,"a=7.5603(1), b=9.1784(1), c=11.0848(2) Å, α=99.108(1)°, β=104.424(1)°, γ=113.295(1)°, P-1",,,not_reported,not_reported,280.0,luminescence,10.1021/acs.cgd.7b00001,ok,
10.1021/acs.cgd.7b00001,downloaded\10.1021_acs.cgd.7b00001.pdf,SI downloaded\10.1021_acs.cgd.7b00001_SI.pdf,mof_json_store\10.1021_acs.cgd.7b00001\raw_output.json,mof_json_store\10.1021_acs.cgd.7b00001\synthesis_004.json,no,,"[Cd2(1,2,3-Hbtc)2(L1)3]·4H2O]n",,Yb(NO3)3,,"0.027 g, 0.10 mmol",0.1,mmol,CuCl2·2H2O,,,,,nan,,,,,"1,2,3-benzenetricarboxylic acid","1,2,3-H3btc","0.021 g, 0.10 mmol",0.1,mmol,"N,N′-di(3-pyridyl)suberoamide",L1,"0.033 g, 0.10 mmol",0.1,mmol,,,,,,,,,,,,,,,,water,H2O,5 mL,5.0,methanol,MeOH,5 mL,5.0,120.0,120 °C,48.0,2 days,23 mL Teflon-lined stainless steel autoclave (autogenous pressure),,,,,,,,40.0,,,,"a=22.9306(3), b=8.5814(1), c=18.6084(2) Å, α=90°, β=96.646(1)°, γ=90°, P21/c",,,not_reported,not_reported,200.0,luminescence,10.1021/acs.cgd.7b00001,ok,
10.1021/acs.cgd.7b00001,downloaded\10.1021_acs.cgd.7b00001.pdf,SI downloaded\10.1021_acs.cgd.7b00001_SI.pdf,mof_json_store\10.1021_acs.cgd.7b00001\raw_output.json,mof_json_store\10.1021_acs.cgd.7b00001\synthesis_005.json,no,,"[Cd(1,4-pda)(L2)]n",,Lu(NO3)3,,"0.053 g, 0.20 mmol",0.2,mmol,CuCl2·2H2O,,,,,nan,,,,,"N,N′-di(3-pyridyl)adipoamide",L2,"0.054 g, 0.20 mmol",0.2,mmol,"1,4-phenylenediacetic acid","1,4-H2pda","0.038 g, 0.20 mmol",0.2,mmol,,,,,,,,,,,,,,,,water,H2O,5 mL,5.0,methanol,MeOH,5 mL,5.0,120.0,120 °C,48.0,2 days,23 mL Teflon-lined stainless steel autoclave (autogenous pressure),,,,,,,,33.0,,,"Cd2(μ-COO)2 dimer SBU, 8-connected net","a=10.8380(2), b=11.8382(2), c=11.9775(2) Å, α=96.794(1)°, β=112.865(1)°, γ=110.682(1)°, P-1",,,not_reported,not_reported,290.0,luminescence,10.1021/acs.cgd.7b00001,ok,
10.1021/la402882a,downloaded\10.1021_la402882a.pdf,SI downloaded\10.1021_la402882a_SI.pdf,mof_json_store\10.1021_la402882a\raw_output.json,mof_json_store\10.1021_la402882a\synthesis_001.json,no,,"La(1,3,5-BTC)(H2O)6",,CdCl2·2H2O,,0.2 mmol,0.2,mmol,nan,,,,,nan,,,,,"benzene-1,3,5-tricarboxylic acid",BTC,0.2 mmol,0.2,mmol,,,,,,,,,,,,,,,,,,,,,1-butyl-3-methylimidazolium hexafluorophosphate,bmimPF6,"microemulsion a (water-in-bmimPF6), total 5 g",,water,H2O,"microemulsion a (water-in-bmimPF6), total 5 g",,25.0,25 °C,24.0,24 h,,stirred,"ethanol, acetone (1:1 v/v)",3× 50 mL,70 °C under vacuum for 10 h,70.0,10.0,spherical particles,,,,,,,,not_reported,not_reported,,,10.1021/la402882a,ok,
10.1021/la402882a,downloaded\10.1021_la402882a.pdf,SI downloaded\10.1021_la402882a_SI.pdf,mof_json_store\10.1021_la402882a\raw_output.json,mof_json_store\10.1021_la402882a\synthesis_002.json,no,,"La(1,3,5-BTC)(H2O)6",,Cd(NO3)2·4H2O,,0.2 mmol,0.2,mmol,nan,,,,,nan,,,,,"benzene-1,3,5-tricarboxylic acid",BTC,0.2 mmol,0.2,mmol,,,,,,,,,,,,,,,,,,,,,1-butyl-3-methylimidazolium hexafluorophosphate,bmimPF6,"microemulsion b (water-in-bmimPF6), total 5 g",,water,H2O,"microemulsion b (water-in-bmimPF6), total 5 g",,25.0,25 °C,24.0,24 h,,stirred,"ethanol, acetone (1:1 v/v)",3× 50 mL,70 °C under vacuum for 10 h,70.0,10.0,spherical particles,,,,,,,,not_reported,not_reported,,,10.1021/la402882a,ok,
10.1021/la402882a,downloaded\10.1021_la402882a.pdf,SI downloaded\10.1021_la402882a_SI.pdf,mof_json_store\10.1021_la402882a\raw_output.json,mof_json_store\10.1021_la402882a\synthesis_003.json,no,,"La(1,3,5-BTC)(H2O)6",,Cd(NO3)2·4H2O,,0.2 mmol,0.2,mmol,nan,,,,,nan,,,,,"benzene-1,3,5-tricarboxylic acid",BTC,0.2 mmol,0.2,mmol,,,,,,,,,,,,,,,,,,,,,1-butyl-3-methylimidazolium hexafluorophosphate,bmimPF6,"microemulsion c (water-in-bmimPF6), total 5 g",,water,H2O,"microemulsion c (water-in-bmimPF6), total 5 g",,25.0,25 °C,24.0,24 h,,stirred,"ethanol, acetone (1:1 v/v)",3× 50 mL,70 °C under vacuum for 10 h,70.0,10.0,spherical particles,,,,,,,28.5,not_reported,not_reported,,,10.1021/la402882a,ok,
10.1021/la402882a,downloaded\10.1021_la402882a.pdf,SI downloaded\10.1021_la402882a_SI.pdf,mof_json_store\10.1021_la402882a\raw_output.json,mof_json_store\10.1021_la402882a\synthesis_007.json,no,,"La(1,3,5-BTC)(H2O)6",,CdSO4·8/3H2O,,0.2 mmol,0.2,mmol,nan,,,,,nan,,,,,"benzene-1,3,5-tricarboxylic acid",BTC,0.2 mmol,0.2,mmol,,,,,,,,,,,,,,,,,,,,,water,H2O,"microemulsion g (bmimPF6-in-water), total 5 g",,1-butyl-3-methylimidazolium hexafluorophosphate,bmimPF6,"microemulsion g (bmimPF6-in-water), total 5 g",,25.0,25 °C,24.0,24 h,,stirred,"ethanol, acetone (1:1 v/v)",3× 50 mL,70 °C under vacuum for 10 h,70.0,10.0,needle-like,,,,,,,,not_reported,not_reported,,,10.1021/la402882a,ok,
10.1021/la402882a,downloaded\10.1021_la402882a.pdf,SI downloaded\10.1021_la402882a_SI.pdf,mof_json_store\10.1021_la402882a\raw_output.json,mof_json_store\10.1021_la402882a\synthesis_008.json,no,,"La(1,3,5-BTC)(H2O)6",,Cd(NO3)2·4H2O,,0.2 mmol,0.2,mmol,nan,,,,,nan,,,,,"benzene-1,3,5-tricarboxylic acid",BTC,0.2 mmol,0.2,mmol,,,,,,,,,,,,,,,,,,,,,water,H2O,"microemulsion h (bmimPF6-in-water), total 5 g",,1-butyl-3-methylimidazolium hexafluorophosphate,bmimPF6,"microemulsion h (bmimPF6-in-water), total 5 g",,25.0,25 °C,24.0,24 h,,stirred,"ethanol, acetone (1:1 v/v)",3× 50 mL,70 °C under vacuum for 10 h,70.0,10.0,needle-like,,,,,,,,not_reported,not_reported,,,10.1021/la402882a,ok,
10.1021/la402882a,downloaded\10.1021_la402882a.pdf,SI downloaded\10.1021_la402882a_SI.pdf,mof_json_store\10.1021_la402882a\raw_output.json,mof_json_store\10.1021_la402882a\synthesis_009.json,no,,"La(1,3,5-BTC)(H2O)6",,CdCl2·5/2H2O,,0.2 mmol,0.2,mmol,nan,,,,,nan,,,,,"benzene-1,3,5-tricarboxylic acid",BTC,0.2 mmol,0.2,mmol,,,,,,,,,,,,,,,,,,,,,water,H2O,"microemulsion i (bmimPF6-in-water), total 5 g",,1-butyl-3-methylimidazolium hexafluorophosphate,bmimPF6,"microemulsion i (bmimPF6-in-water), total 5 g",,25.0,25 °C,24.0,24 h,,stirred,"ethanol, acetone (1:1 v/v)",3× 50 mL,70 °C under vacuum for 10 h,70.0,10.0,needle-like,,,,,,,30.1,not_reported,not_reported,,,10.1021/la402882a,ok,
10.1021/cg8009546,downloaded\10.1021_cg8009546.pdf,SI downloaded\10.1021_cg8009546_SI.pdf,mof_json_store\10.1021_cg8009546\raw_output.json,mof_json_store\10.1021_cg8009546\synthesis_001.json,no,,JUC-65,,CdSO4·8/3H2O,,"30 mg, 0.13 mmol",0.13,mmol,nan,,,,,nan,,,,,"pyridine-3,4-dicarboxylic acid","3,4-H2PDC","10 mg, 0.06 mmol",0.06,mmol,hexamethylenetetramine,hmt,"10 mg, 0.07 mmol",0.07,mmol,,,,,,hydrochloric acid,HCl,"2 M, added until clear",,,,,,,,"N,N-dimethylformamide",DMF,5 mL,5.0,glycol,,2 mL,2.0,60.0,60 °C,72.0,3 days,25 mL beaker,static,CH2Cl2,soaked 24 h,heated at 80 °C for 5 h,80.0,5.0,colorless block-shaped crystals,68.0,,,"{CdN2O5} 4-connected SBU; layer-pillared by hmt; (3,4)-connected","a=20.033(5), b=13.645(3), c=13.199(3), alpha=90, beta=90, gamma=90, Pbcn",,,not_reported,not_reported,350.0,,10.1021/cg8009546,ok,
10.1021/cg8009546,downloaded\10.1021_cg8009546.pdf,SI downloaded\10.1021_cg8009546_SI.pdf,mof_json_store\10.1021_cg8009546\raw_output.json,mof_json_store\10.1021_cg8009546\synthesis_002.json,no,,JUC-66,,Cd(NO3)2·4H2O,Zn(NO3)2·6H2O,"30 mg, 0.1 mmol",0.1,mmol,nan,,,,,nan,,,,,"pyridine-3,4-dicarboxylic acid","3,4-H2PDC","10 mg, 0.06 mmol",0.06,mmol,hexamethylenetetramine,hmt,"10 mg, 0.07 mmol",0.07,mmol,,,,,,nitric acid,HNO3,"2 M, added until clear",,,,,,,,"N,N-dimethylacetamide",DMA,5 mL,5.0,acetone,,2 mL,2.0,25,room temperature,,several days,25 mL beaker,static,,,,,,colorless block-shaped crystals,72.0,,,"Zn1 {N2O4} 4-connected; Zn2 {N1O4} 3-connected; layer-pillared by hmt; (3,4)-connected","a=13.8332(7), b=21.6436(10), c=12.1250(6), alpha=90, beta=90, gamma=90, P21212",,,not_reported,not_reported,230.0,,10.1021/cg8009546,ok,
10.1021/cg8009546,downloaded\10.1021_cg8009546.pdf,SI downloaded\10.1021_cg8009546_SI.pdf,mof_json_store\10.1021_cg8009546\raw_output.json,mof_json_store\10.1021_cg8009546\synthesis_003.json,no,,JUC-67,,Cd(NO3)2·4H2O,Cd(NO3)2·4H2O,"30 mg, 0.1 mmol",0.1,mmol,nan,,,,,nan,,,,,"pyridine-3,4-dicarboxylic acid","3,4-H2PDC","10 mg, 0.06 mmol",0.06,mmol,"4,4'-bipyridine",bipy,"10 mg, 0.06 mmol",0.06,mmol,,,,,,,,,,,,,,,,"N,N-dimethylacetamide",DMA,5 mL,5.0,acetone,,2 mL,2.0,60.0,60 °C,72.0,3 days,25 mL beaker,static,CH2Cl2,soaked 24 h,heated at 80 °C for 5 h,80.0,5.0,colorless crystals,53.0,,,"{CdN2O4} 4-connected SBU; layer-pillared by bipy; (3,4)-connected","a=13.2087(15), b=13.0913(15), c=26.916(3), alpha=90, beta=90, gamma=90, Pbca",,,not_reported,not_reported,450.0,,10.1021/cg8009546,ok,
10.1021/cg8009546,downloaded\10.1021_cg8009546.pdf,SI downloaded\10.1021_cg8009546_SI.pdf,mof_json_store\10.1021_cg8009546\raw_output.json,mof_json_store\10.1021_cg8009546\synthesis_004.json,no,,JUC-68,,Cd(NO3)2·4H2O,Cd(NO3)2·4H2O,"30 mg, 0.1 mmol",0.1,mmol,nan,,,,,nan,,,,,"pyridine-3,4-dicarboxylic acid","3,4-H2PDC","10 mg, 0.06 mmol",0.06,mmol,"4,4'-bipyridine",bipy,"10 mg, 0.06 mmol",0.06,mmol,,,,,,,,,,,,,,,,"N,N-dimethylformamide",DMF,5 mL,5.0,acetone,,2 mL,2.0,60.0,60 °C,72.0,3 days,25 mL beaker,static,,,,,,,42.0,,,"Cd(1){N2O4} and Cd(2){N2O5} 4-connected SBUs; layer-pillared by bipy; (3,4)-connected","a=7.5770(14), b=27.320(5), c=15.071(3), P21/c",,,not_reported,not_reported,250.0,,10.1021/cg8009546,ok,
10.1021/cg8009546,downloaded\10.1021_cg8009546.pdf,SI downloaded\10.1021_cg8009546_SI.pdf,mof_json_store\10.1021_cg8009546\raw_output.json,mof_json_store\10.1021_cg8009546\synthesis_005.json,no,,JUC-69,,CdCl2·5/2H2O,MnCl2·4H2O,"40 mg, 0.2 mmol",0.2,mmol,nan,,,,,nan,,,,,"pyridine-3,4-dicarboxylic acid","3,4-H2PDC","10 mg, 0.06 mmol",0.06,mmol,hexamethylenetetramine,hmt,"10 mg, 0.07 mmol",0.07,mmol,,,,,,hydrochloric acid,HCl,"2 M, added until clear",,,,,,,,"N,N-dimethylformamide",DMF,5 mL,5.0,2-methyl-1-butanol (racemic),,2 mL,2.0,50.0,50 °C,,several days,25 mL beaker,static,,,,,,pale yellow block-shaped crystals,38.0,,,"{MnN2O4} 5-connected SBU; layer-pillared by hmt; (4,5)-connected","a=18.8138(13), b=11.1016(8), c=12.0169(9), beta=115.2130(10), C2/c",,,not_reported,not_reported,250.0,,10.1021/cg8009546,ok,
10.1021/cg8009546,downloaded\10.1021_cg8009546.pdf,SI downloaded\10.1021_cg8009546_SI.pdf,mof_json_store\10.1021_cg8009546\raw_output.json,mof_json_store\10.1021_cg8009546\synthesis_006.json,no,,JUC-70,,CdSO4·8/3H2O,Zn(NO3)2·6H2O,"30 mg, 0.1 mmol",0.1,mmol,nan,,,,,nan,,,,,"pyridine-3,4-dicarboxylic acid","3,4-H2PDC","10 mg, 0.06 mmol",0.06,mmol,"4,4'-bipyridine",bipy,"10 mg, 0.06 mmol",0.06,mmol,,,,,,,,,,,,,,,,"N,N-dimethylacetamide",DMA,5 mL,5.0,acetone,,2 mL,2.0,25,room temperature,,several days,25 mL beaker,static,,,,,,colorless block-shaped crystals,69.0,,,"mixed Zn SBUs (3-,4-,5-connected); layer-pillared by bipy; (3,4,5)-connected","a=21.632(4), b=14.084(3), c=25.794(5), beta=106.27(3), P21/c",,,not_reported,not_reported,250.0,,10.1021/cg8009546,ok,
10.1002/chem.201301536,downloaded\10.1002_chem.201301536.pdf,SI downloaded\10.1002_chem.201301536_SI.pdf,mof_json_store\10.1002_chem.201301536\raw_output.json,mof_json_store\10.1002_chem.201301536\synthesis_001.json,no,,IFMC-26-Eu,921351,Cd(NO3)2·4H2O,,"0.15 g, 0.63 mmol",0.63,mmol,nan,,"0.05 g, 0.11 mmol",0.11,mmol,nan,,,,,"4,4′,4′′,4′′′-{2,2′,2′′,2′′′-[ethane-1,2-diylbis(azanetriyl)]tetrakis(methylene)tetrakis-(1H-benzimidazole-2,1-diyl)}tetrakis(methylene)tetrabenzoic acid",H4L,"0.04 g, 0.36 mmol",0.36,mmol,,,,,,,,,,,,,,,,,,,,,"N,N-dimethylacetamide",DMA,6 mL,6.0,water,H2O,4 mL,4.0,120.0,120 °C,96.0,4 days,Teflon-lined autoclave,static,"DMA, MeOH, CH2Cl2","MeOH 24 h ×2, then CH2Cl2; decant",room temperature under vacuum overnight,,,light purple crystals,54.0,,,"[Eu2(CO2)8] 6-connected cluster; overall (3,6)-connected",,,,not_reported,not_reported,,luminescence,10.1002/chem.201301536,ok,
