Repository: zzhenglab/MOFinder

# MOFinder

MOFinder extracts MOF synthesis information from the literature, reconstructs evidence-supported negative reaction records, and prepares datasets for synthesis-outcome prediction.
[Web application](https://mofinder.chemistry.wustl.edu/) | [Demos](Demo/README.md) | [Source code](docs/source_to_code.md) | [Workflow guide](docs/workflow.md) | [Model evaluation](docs/evaluation.md)

## Quick start

The workflow runs through Python commands. Python 3.10 or newer is required. Clone the repository and initialize its related applications:

```bash
git clone --recurse-submodules https://github.com/zzhenglab/MOFinder.git
cd MOFinder
```

Start with the two offline demonstrations:

```bash

File: mof_extraction_1_2.csv (part 205 of 305)
doi,main_pdf,si_pdf,raw_output,parsed_json,article_trial_or_failure,article_trial_or_failure_notes,mof_name,crystal_code,metal_1,metal_1_abbr,metal_1_amount_text,metal_1_amount_value,metal_1_amount_unit,metal_2,metal_2_abbr,metal_2_amount_text,metal_2_amount_value,metal_2_amount_unit,metal_3,metal_3_abbr,metal_3_amount_text,metal_3_amount_value,metal_3_amount_unit,linker_1,linker_1_abbr,linker_1_amount_text,linker_1_amount_value,linker_1_amount_unit,linker_2,linker_2_abbr,linker_2_amount_text,linker_2_amount_value,linker_2_amount_unit,linker_3,linker_3_abbr,linker_3_amount_text,linker_3_amount_value,linker_3_amount_unit,modulator_1,modulator_1_abbr,modulator_1_amount_text,modulator_1_amount_value,modulator_1_amount_unit,modulator_2,modulator_2_abbr,modulator_2_amount_text,modulator_2_amount_value,modulator_2_amount_unit,solvent_main,solvent_main_abbr,solvent_main_amount_text,solvent_main_ml,solvent_secondary,solvent_secondary_abbr,solvent_secondary_amount_text,solvent_secondary_ml,temperature_c,temperature_c_text,time_h,time_text,vessel_type,stirring,washing_solvent,washing_cycles,activation_text,activation_temp_c,activation_time_h,crystal_morphology,yield_percent,crystal_size,topology_code,metal_cluster_connectivity,unit_cell_short,pore_diameter_A,BET_surface_area_m2g,air_stable,water_stable,tga_decomposition_temp_c,applications,reference,status,error
10.1002/chem.201301536,downloaded\10.1002_chem.201301536.pdf,SI downloaded\10.1002_chem.201301536_SI.pdf,mof_json_store\10.1002_chem.201301536\raw_output.json,mof_json_store\10.1002_chem.201301536\synthesis_002.json,no,,IFMC-26-Eu0.5Tb0.5,,Zn(NO3)2·6H2O,,"0.15 g, 0.63 mmol",0.63,mmol,nan,,"0.02 g, 0.05 mmol",0.05,mmol,nan,,"0.04 g, 0.09 mmol",0.09,mmol,"4,4′,4′′,4′′′-{2,2′,2′′,2′′′-[ethane-1,2-diylbis(azanetriyl)]tetrakis(methylene)]tetrakis-(1H-benzimidazole-2,1-diyl)}tetrakis(methylene)tetrabenzoic acid",H4L,"0.04 g, 0.36 mmol",0.36,mmol,,,,,,,,,,,,,,,,,,,,,"N,N-dimethylacetamide",DMA,6 mL,6.0,water,H2O,4 mL,4.0,120.0,120 °C,96.0,4 days,Teflon-lined autoclave,static,"DMA, MeOH, CH2Cl2","MeOH 24 h ×2, then CH2Cl2; decant",room temperature under vacuum overnight,,,light purple crystals,58.0,,,"binuclear Ln2(CO2)8 nodes; overall (3,6)-connected (isostructural with IFMC-26-Eu)",,,,not_reported,not_reported,,luminescence,10.1002/chem.201301536,ok,
10.1002/chem.201301536,downloaded\10.1002_chem.201301536.pdf,SI downloaded\10.1002_chem.201301536_SI.pdf,mof_json_store\10.1002_chem.201301536\raw_output.json,mof_json_store\10.1002_chem.201301536\synthesis_003.json,no,,IFMC-26-Tb,921355,Co(NO3)2·6H2O,,"0.15 g, 0.63 mmol",0.63,mmol,nan,,"0.05 g, 0.11 mmol",0.11,mmol,nan,,,,,"4,4′,4′′,4′′′-{2,2′,2′′,2′′′-[ethane-1,2-diylbis(azanetriyl)]tetrakis(methylene)]tetrakis-(1H-benzimidazole-2,1-diyl)}tetrakis(methylene)tetrabenzoic acid",H4L,"0.04 g, 0.36 mmol",0.36,mmol,,,,,,,,,,,,,,,,,,,,,"N,N-dimethylacetamide",DMA,6 mL,6.0,water,H2O,4 mL,4.0,120.0,120 °C,96.0,4 days,Teflon-lined autoclave,static,"DMA, MeOH, CH2Cl2","MeOH 24 h ×2, then CH2Cl2; decant",room temperature under vacuum overnight,,,light purple crystals,55.0,,,"[Tb2(CO2)8] 6-connected cluster; overall (3,6)-connected (isostructural with IFMC-26-Eu)",,,,not_reported,not_reported,,luminescence,10.1002/chem.201301536,ok,
10.1002/chem.201301536,downloaded\10.1002_chem.201301536.pdf,SI downloaded\10.1002_chem.201301536_SI.pdf,mof_json_store\10.1002_chem.201301536\raw_output.json,mof_json_store\10.1002_chem.201301536\synthesis_005.json,no,,IFMC-28-La,921353,La(NO3)3·6H2O,,"0.04 g, 0.05 mmol",0.05,mmol,nan,,"0.07 g, 0.16 mmol",0.16,mmol,nan,,,,,H4L,H4L,0.05 mmol (from metalloligand),0.05,mmol,,,,,,,,,,,,,,,,,,,,,"N,N-dimethylformamide",DMF,5 mL,5.0,water,H2O,3 mL,3.0,110.0,110 °C,96.0,4 days,Teflon-lined autoclave,static,"DMF, MeOH, CH2Cl2","MeOH 24 h ×2, then CH2Cl2; decant",room temperature under vacuum overnight,,,light pink crystals,59.0,,,"Ln2(CO2)6(dmf)2(H2O)2 binuclear 6-connected; overall (3,6)-connected 2D layers",,,,not_reported,not_reported,,luminescence,10.1002/chem.201301536,ok,
10.1002/chem.201301536,downloaded\10.1002_chem.201301536.pdf,SI downloaded\10.1002_chem.201301536_SI.pdf,mof_json_store\10.1002_chem.201301536\raw_output.json,mof_json_store\10.1002_chem.201301536\synthesis_006.json,no,,IFMC-28-Eu,,Ce(NO3)3·6H2O,,"0.04 g, 0.05 mmol",0.05,mmol,nan,,"0.05 g, 0.11 mmol",0.11,mmol,nan,,,,,H4L,H4L,0.05 mmol (from metalloligand),0.05,mmol,,,,,,,,,,,,,,,,,,,,,"N,N-dimethylformamide",DMF,5 mL,5.0,water,H2O,3 mL,3.0,110.0,110 °C,96.0,4 days,Teflon-lined autoclave,static,"DMF, MeOH, CH2Cl2","MeOH 24 h ×2, then CH2Cl2; decant",room temperature under vacuum overnight,,,light pink crystals,52.0,,,"Ln2(CO2)6(dmf)2(H2O)2 binuclear 6-connected; overall (3,6)-connected 2D layers (isostructural with IFMC-28-La)",,,,not_reported,not_reported,,luminescence,10.1002/chem.201301536,ok,
10.1002/chem.201301536,downloaded\10.1002_chem.201301536.pdf,SI downloaded\10.1002_chem.201301536_SI.pdf,mof_json_store\10.1002_chem.201301536\raw_output.json,mof_json_store\10.1002_chem.201301536\synthesis_007.json,no,,IFMC-28-Eu0.6Tb0.4,,Pr(NO3)3·6H2O,,"0.04 g, 0.05 mmol",0.05,mmol,nan,,"0.05 g, 0.11 mmol",0.11,mmol,nan,,"0.03 g, 0.07 mmol",0.07,mmol,H4L,H4L,0.05 mmol (from metalloligand),0.05,mmol,,,,,,,,,,,,,,,,,,,,,"N,N-dimethylformamide",DMF,5 mL,5.0,water,H2O,3 mL,3.0,110.0,110 °C,96.0,4 days,Teflon-lined autoclave,static,"DMA, MeOH, CH2Cl2","MeOH 24 h ×2, then CH2Cl2; decant",room temperature under vacuum overnight,,,light pink crystals,52.0,,,"Ln2(CO2)6(dmf)2(H2O)2 binuclear 6-connected; overall (3,6)-connected 2D layers (isostructural with IFMC-28-La)",,,,not_reported,not_reported,,luminescence,10.1002/chem.201301536,ok,
10.1002/chem.201301536,downloaded\10.1002_chem.201301536.pdf,SI downloaded\10.1002_chem.201301536_SI.pdf,mof_json_store\10.1002_chem.201301536\raw_output.json,mof_json_store\10.1002_chem.201301536\synthesis_008.json,no,,IFMC-28-Eu0.5Tb0.5,,Nd(NO3)3·6H2O,,"0.04 g, 0.05 mmol",0.05,mmol,nan,,"0.04 g, 0.09 mmol",0.09,mmol,nan,,"0.04 g, 0.11 mmol",0.11,mmol,H4L,H4L,0.05 mmol (from metalloligand),0.05,mmol,,,,,,,,,,,,,,,,,,,,,"N,N-dimethylformamide",DMF,5 mL,5.0,water,H2O,3 mL,3.0,110.0,110 °C,96.0,4 days,Teflon-lined autoclave,static,"DMA, MeOH, CH2Cl2","MeOH 24 h ×2, then CH2Cl2; decant",room temperature under vacuum overnight,,,light pink crystals,53.0,,,"Ln2(CO2)6(dmf)2(H2O)2 binuclear 6-connected; overall (3,6)-connected 2D layers (isostructural with IFMC-28-La)",,,,not_reported,not_reported,,luminescence,10.1002/chem.201301536,ok,
10.1002/chem.201301536,downloaded\10.1002_chem.201301536.pdf,SI downloaded\10.1002_chem.201301536_SI.pdf,mof_json_store\10.1002_chem.201301536\raw_output.json,mof_json_store\10.1002_chem.201301536\synthesis_009.json,no,,IFMC-28-Eu0.4Tb0.6,,Sm(NO3)3·6H2O,,"0.04 g, 0.05 mmol",0.05,mmol,nan,,"0.03 g, 0.07 mmol",0.07,mmol,nan,,"0.05 g, 0.11 mmol",0.11,mmol,H4L,H4L,0.05 mmol (from metalloligand),0.05,mmol,,,,,,,,,,,,,,,,,,,,,"N,N-dimethylformamide",DMF,5 mL,5.0,water,H2O,3 mL,3.0,110.0,110 °C,96.0,4 days,Teflon-lined autoclave,static,"DMA, MeOH, CH2Cl2","MeOH 24 h ×2, then CH2Cl2; decant",room temperature under vacuum overnight,,,light pink crystals,54.0,,,"Ln2(CO2)6(dmf)2(H2O)2 binuclear 6-connected; overall (3,6)-connected 2D layers (isostructural with IFMC-28-La)",,,,not_reported,not_reported,,luminescence,10.1002/chem.201301536,ok,
10.1002/chem.201301536,downloaded\10.1002_chem.201301536.pdf,SI downloaded\10.1002_chem.201301536_SI.pdf,mof_json_store\10.1002_chem.201301536\raw_output.json,mof_json_store\10.1002_chem.201301536\synthesis_010.json,no,,IFMC-28-Tb,,Eu(NO3)3·6H2O,,"0.04 g, 0.05 mmol",0.05,mmol,nan,,"0.05 g, 0.11 mmol",0.11,mmol,nan,,,,,H4L,H4L,0.05 mmol (from metalloligand),0.05,mmol,,,,,,,,,,,,,,,,,,,,,"N,N-dimethylformamide",DMF,5 mL,5.0,water,H2O,3 mL,3.0,110.0,110 °C,96.0,4 days,Teflon-lined autoclave,static,"DMF, MeOH, CH2Cl2","MeOH 24 h ×2, then CH2Cl2; decant",room temperature under vacuum overnight,,,light pink crystals,53.0,,,"Ln2(CO2)6(dmf)2(H2O)2 binuclear 6-connected; overall (3,6)-connected 2D layers (isostructural with IFMC-28-La)",,,,not_reported,not_reported,,luminescence,10.1002/chem.201301536,ok,
10.1002/anie.202401375,downloaded\10.1002_anie.202401375.pdf,SI downloaded\10.1002_anie.202401375_SI.pdf,mof_json_store\10.1002_anie.202401375\raw_output.json,mof_json_store\10.1002_anie.202401375\synthesis_001.json,yes,Post-synthetic Rh metalation gave Rh(0) nanoparticles; alternative Rh(Me)-3 conditions (ZrCl4/benzoic acid or dual modulators) often yielded mixed phases or poor reproducibility.,PCN-224,,Gd(NO3)3·6H2O,ZrOCl2·8H2O,"30.0 mg, 93.1 μmol",0.0931,mmol,nan,,,,,nan,,,,,"4,4',4'',4'''-(porphyrin-5,10,15,20-tetrayl)tetrabenzoic acid",TCPP,"16.0 mg, 20.2 μmol",16.0,mg,,,,,,,,,,,Formic acid,,"690 µL, 18.3 mmol",690.0,µL,"3,3-dimethylbutanoic acid",,"810 µL, 6.35 mmol",810.0,µL,"N,N-dimethylformamide",DMF,4 mL,4.0,,,,,120.0,120 °C,12.0,12 h,20 mL glass vial,static,"DMF, acetone",3× each,Soxhlet extraction with acetone at 100 °C for 22 h; then 60 °C under high vacuum for 22 h,60.0,22.0,purple powder,77.0,,,,,,2202.0,,,,,10.1002/anie.202401375,ok,
10.1002/anie.202401375,downloaded\10.1002_anie.202401375.pdf,SI downloaded\10.1002_anie.202401375_SI.pdf,mof_json_store\10.1002_anie.202401375\raw_output.json,mof_json_store\10.1002_anie.202401375\synthesis_002.json,yes,Post-synthetic Rh metalation gave Rh(0) nanoparticles; alternative Rh(Me)-3 conditions (ZrCl4/benzoic acid or dual modulators) often yielded mixed phases or poor reproducibility.,Rh(Me)-3 (PCN-224 host),,Tb(NO3)3·6H2O,ZrOCl2·8H2O,"30.0 mg, 0.0931 mmol",0.0931,mmol,nan,,,,,nan,,,,,"[5,10,15,20-tetrakis(4-carboxylphenyl)-porphyrinato]methyl rhodium(III)",S4,"18.3 mg, 0.0202 mmol",18.3,mg,,,,,,,,,,,Formic acid,,"690 µL, 18.3 mmol",690.0,µL,"3,3-dimethylbutanoic acid",,"810 µL, 6.35 mmol",810.0,µL,"N,N-dimethylformamide",DMF,4 mL,4.0,,,,,120.0,120 °C,12.0,12 h,17 mL glass vial,static,"DMF, acetone",3× each,Soxhlet extraction with acetone at 100 °C for 22 h; then 60 °C under high vacuum for 20 h,60.0,20.0,orange powder,95.0,,,,,,2105.0,,,,,10.1002/anie.202401375,ok,
10.1002/anie.202401375,downloaded\10.1002_anie.202401375.pdf,SI downloaded\10.1002_anie.202401375_SI.pdf,mof_json_store\10.1002_anie.202401375\raw_output.json,mof_json_store\10.1002_anie.202401375\synthesis_003.json,yes,Post-synthetic Rh metalation gave Rh(0) nanoparticles; alternative Rh(Me)-3 conditions (ZrCl4/benzoic acid or dual modulators) often yielded mixed phases or poor reproducibility.,"Rh(Me)-3 (PCN-224 host, large crystallites)",,Dy(NO3)3·6H2O,ZrCl4,"18.6 mg, 0.08 mmol",0.08,mmol,nan,,,,,nan,,,,,"[5,10,15,20-tetrakis(4-carboxylphenyl)-porphyrinato]methyl rhodium(III)",S4,"10.6 mg, 0.0117 mmol",10.6,mg,,,,,,,,,,,Benzoic acid,,"427 mg, 3.50 mmol",427.0,mg,,,,,,"N,N-dimethylformamide",DMF,2 mL,2.0,,,,,120.0,120 °C,20.0,20 h,30 mL glass vial,static,"DMF, acetone",3× each,Soxhlet extraction with acetone at 110 °C for 20 h; then 50 °C under high vacuum for 24 h,50.0,24.0,orange larger crystallites,,,,,,,,,,,,10.1002/anie.202401375,ok,
10.1002/anie.202401375,downloaded\10.1002_anie.202401375.pdf,SI downloaded\10.1002_anie.202401375_SI.pdf,mof_json_store\10.1002_anie.202401375\raw_output.json,mof_json_store\10.1002_anie.202401375\synthesis_004.json,yes,Post-synthetic Rh metalation gave Rh(0) nanoparticles; alternative Rh(Me)-3 conditions (ZrCl4/benzoic acid or dual modulators) often yielded mixed phases or poor reproducibility.,PCN-222,,Ho(NO3)3·6H2O,ZrOCl2·8H2O,"0.118 g, 0.365 mmol",0.365,mmol,nan,,,,,nan,,,,,"4,4',4'',4'''-(porphyrin-5,10,15,20-tetrayl)tetrabenzoic acid",TCPP,"62.5 mg, 0.0791 mmol",62.5,mg,,,,,,,,,,,4-tert-Butylbenzoic acid,,"6.75 g, 37.9 mmol (104 equiv)",6.75,g,,,,,,"N,N-diethylformamide",DEF,15 mL,15.0,,,,,120.0,120 °C,12.0,12 h,40 mL Schott glass bottle,static,"DMF, acetone",3× each,Soxhlet extraction with acetone at 100 °C for 22 h; then 60 °C under high vacuum for 22 h,60.0,22.0,purple powder,77.0,,,,,,1950.0,,,,,10.1002/anie.202401375,ok,
10.1002/anie.202401375,downloaded\10.1002_anie.202401375.pdf,SI downloaded\10.1002_anie.202401375_SI.pdf,mof_json_store\10.1002_anie.202401375\raw_output.json,mof_json_store\10.1002_anie.202401375\synthesis_005.json,yes,Post-synthetic Rh metalation gave Rh(0) nanoparticles; alternative Rh(Me)-3 conditions (ZrCl4/benzoic acid or dual modulators) often yielded mixed phases or poor reproducibility.,Rh(Me)-4 (PCN-222 host),,Er(NO3)3·6H2O,ZrOCl2·8H2O,"23.5 mg, 0.0729 mmol",0.0729,mmol,nan,,,,,nan,,,,,"[5,10,15,20-tetrakis(4-carboxylphenyl)-porphyrinato]methyl rhodium(III)",S4,"14.3 mg, 0.0158 mmol",14.3,mg,,,,,,,,,,,4-tert-Butylbenzoic acid,,"1.43 g, 8.02 mmol (110 equiv)",1.43,g,,,,,,"N,N-diethylformamide",DEF,3 mL,3.0,,,,,120.0,120 °C,12.0,12 h,17 mL glass vial,static,"DMF, acetone",3× each,Soxhlet extraction with acetone at 100 °C for 22 h; then 60 °C under high vacuum for 20 h,60.0,20.0,orange powder,72.0,,,,,,1865.0,,,,,10.1002/anie.202401375,ok,
10.1002/anie.202401375,downloaded\10.1002_anie.202401375.pdf,SI downloaded\10.1002_anie.202401375_SI.pdf,mof_json_store\10.1002_anie.202401375\raw_output.json,mof_json_store\10.1002_anie.202401375\synthesis_006.json,yes,Post-synthetic Rh metalation gave Rh(0) nanoparticles; alternative Rh(Me)-3 conditions (ZrCl4/benzoic acid or dual modulators) often yielded mixed phases or poor reproducibility.,"Rh(Me)-4 (PCN-222 host, large crystallites)",,Tm(NO3)3·6H2O,ZrOCl2·8H2O,"23.5 mg, 72.9 μmol",0.0729,mmol,nan,,,,,nan,,,,,"[5,10,15,20-tetrakis(4-carboxylphenyl)-porphyrinato]methyl rhodium(III)",S4,"14.3 mg, 15.8 μmol",14.3,mg,,,,,,,,,,,4-tert-Butylbenzoic acid,,"1.43 g, 8.02 mmol (110 equiv)",1.43,g,,,,,,"N,N-diethylformamide",DEF,3 mL,3.0,,,,,120.0,120 °C,12.0,12 h,20 mL glass vial,static,"DMF, acetone",3× each,Soxhlet extraction with acetone at 110 °C for 20 h; then 50 °C under high vacuum for 20 h,50.0,20.0,orange larger crystallites,,,,,,,,,,,,10.1002/anie.202401375,ok,
10.1021/acs.cgd.5b00304,downloaded\10.1021_acs.cgd.5b00304.pdf,SI downloaded\10.1021_acs.cgd.5b00304_SI.pdf,mof_json_store\10.1021_acs.cgd.5b00304\raw_output.json,mof_json_store\10.1021_acs.cgd.5b00304\synthesis_001.json,no,,TMU-4,,Gd(NO3)3·6H2O,,0.5 mmol,0.5,mmol,nan,,,,,nan,,,,,"4,4'-oxybis(benzoic acid)",H2oba,0.5 mmol,0.5,mmol,"1,4-bis(4-pyridyl)-2,3-diaza-1,3-butadiene",4-bpdb,0.25 mmol,0.25,mmol,,,,,,,,,,,,,,,,"N,N-dimethylformamide",DMF,20 mL,20.0,,,,,100.0,100 °C,24.0,24 h,round-bottom flask,,DMF,3×,140 °C under vacuum for 24 h,140.0,24.0,,,,,,,,,not_reported,not_reported,,,10.1021/acs.cgd.5b00304,ok,
10.1021/acs.cgd.5b00304,downloaded\10.1021_acs.cgd.5b00304.pdf,SI downloaded\10.1021_acs.cgd.5b00304_SI.pdf,mof_json_store\10.1021_acs.cgd.5b00304\raw_output.json,mof_json_store\10.1021_acs.cgd.5b00304\synthesis_002.json,no,,TMU-5,,Nd(NO3)3·6H2O,,0.5 mmol,0.5,mmol,nan,,,,,nan,,,,,"4,4'-oxybis(benzoic acid)",H2oba,0.5 mmol,0.5,mmol,"2,5-bis(4-pyridyl)-3,4-diaza-2,4-hexadiene",4-bpdh,0.25 mmol,0.25,mmol,,,,,,,,,,,,,,,,"N,N-dimethylformamide",DMF,20 mL,20.0,,,,,100.0,100 °C,24.0,24 h,round-bottom flask,,DMF,3×,140 °C under vacuum for 24 h,140.0,24.0,,,,,,,,,not_reported,not_reported,,Knoevenagel_catalysis,10.1021/acs.cgd.5b00304,ok,
10.1021/acs.cgd.5b00304,downloaded\10.1021_acs.cgd.5b00304.pdf,SI downloaded\10.1021_acs.cgd.5b00304_SI.pdf,mof_json_store\10.1021_acs.cgd.5b00304\raw_output.json,mof_json_store\10.1021_acs.cgd.5b00304\synthesis_003.json,no,,TMU-6,,Sm(NO3)3·6H2O,,0.5 mmol,0.5,mmol,nan,,,,,nan,,,,,"4,4'-oxybis(benzoic acid)",H2oba,0.5 mmol,0.5,mmol,"N1,N4-bis((pyridin-4-yl)methylene)benzene-1,4-diamine",4-bpmb,0.25 mmol,0.25,mmol,,,,,,,,,,,,,,,,"N,N-dimethylformamide",DMF,20 mL,20.0,,,,,100.0,100 °C,24.0,24 h,round-bottom flask,,DMF,3×,140 °C under vacuum for 24 h,140.0,24.0,,,,,,,,,not_reported,not_reported,,,10.1021/acs.cgd.5b00304,ok,
10.1021/acs.cgd.5b00304,downloaded\10.1021_acs.cgd.5b00304.pdf,SI downloaded\10.1021_acs.cgd.5b00304_SI.pdf,mof_json_store\10.1021_acs.cgd.5b00304\raw_output.json,mof_json_store\10.1021_acs.cgd.5b00304\synthesis_004.json,no,,TMU-5,,Eu(NO3)3·6H2O,,0.5 mmol,0.5,mmol,nan,,,,,nan,,,,,"4,4'-oxybis(benzoic acid)",H2oba,0.5 mmol,0.5,mmol,"2,5-bis(4-pyridyl)-3,4-diaza-2,4-hexadiene",4-bpdh,0.25 mmol,0.25,mmol,,,,,,acetic acid,,r = 15 (acetic acid/oba),,,,,,,,"N,N-dimethylformamide",DMF,20 mL,20.0,,,,,100.0,100 °C,24.0,24 h,round-bottom flask,,DMF,3×,140 °C under vacuum for 24 h,140.0,24.0,rods,,,,,,,,not_reported,not_reported,,Knoevenagel_catalysis,10.1021/acs.cgd.5b00304,ok,
10.1021/acs.cgd.5b00304,downloaded\10.1021_acs.cgd.5b00304.pdf,SI downloaded\10.1021_acs.cgd.5b00304_SI.pdf,mof_json_store\10.1021_acs.cgd.5b00304\raw_output.json,mof_json_store\10.1021_acs.cgd.5b00304\synthesis_005.json,no,,TMU-5,,Tb(NO3)3·6H2O,,0.5 mmol,0.5,mmol,nan,,,,,nan,,,,,"4,4'-oxybis(benzoic acid)",H2oba,0.5 mmol,0.5,mmol,"2,5-bis(4-pyridyl)-3,4-diaza-2,4-hexadiene",4-bpdh,0.25 mmol,0.25,mmol,,,,,,acetic acid,,r = 10 (acetic acid/oba),,,,,,,,"N,N-dimethylformamide",DMF,20 mL,20.0,,,,,100.0,100 °C,24.0,24 h,round-bottom flask,,DMF,3×,140 °C under vacuum for 24 h,140.0,24.0,rods,,,,,,,,not_reported,not_reported,,Knoevenagel_catalysis,10.1021/acs.cgd.5b00304,ok,
10.1021/acs.cgd.5b00304,downloaded\10.1021_acs.cgd.5b00304.pdf,SI downloaded\10.1021_acs.cgd.5b00304_SI.pdf,mof_json_store\10.1021_acs.cgd.5b00304\raw_output.json,mof_json_store\10.1021_acs.cgd.5b00304\synthesis_006.json,no,,TMU-5,,Dy(NO3)3·6H2O,,0.5 mmol,0.5,mmol,nan,,,,,nan,,,,,"4,4'-oxybis(benzoic acid)",H2oba,0.5 mmol,0.5,mmol,"2,5-bis(4-pyridyl)-3,4-diaza-2,4-hexadiene",4-bpdh,0.25 mmol,0.25,mmol,,,,,,acetic acid,,r = 5 (acetic acid/oba),,,,,,,,"N,N-dimethylformamide",DMF,20 mL,20.0,,,,,100.0,100 °C,24.0,24 h,round-bottom flask,,DMF,3×,140 °C under vacuum for 24 h,140.0,24.0,rods,,,,,,,,not_reported,not_reported,,Knoevenagel_catalysis,10.1021/acs.cgd.5b00304,ok,
10.1021/acs.cgd.5b00304,downloaded\10.1021_acs.cgd.5b00304.pdf,SI downloaded\10.1021_acs.cgd.5b00304_SI.pdf,mof_json_store\10.1021_acs.cgd.5b00304\raw_output.json,mof_json_store\10.1021_acs.cgd.5b00304\synthesis_007.json,no,,TMU-5,,Ho(NO3)3·6H2O,,0.5 mmol,0.5,mmol,nan,,,,,nan,,,,,"4,4'-oxybis(benzoic acid)",H2oba,0.5 mmol,0.5,mmol,"2,5-bis(4-pyridyl)-3,4-diaza-2,4-hexadiene",4-bpdh,0.25 mmol,0.25,mmol,,,,,,acetic acid,,r = 2 (acetic acid/oba),,,,,,,,"N,N-dimethylformamide",DMF,20 mL,20.0,,,,,100.0,100 °C,24.0,24 h,round-bottom flask,,DMF,3×,140 °C under vacuum for 24 h,140.0,24.0,rods,,,,,,,,not_reported,not_reported,,Knoevenagel_catalysis,10.1021/acs.cgd.5b00304,ok,
10.1021/acs.cgd.5b00304,downloaded\10.1021_acs.cgd.5b00304.pdf,SI downloaded\10.1021_acs.cgd.5b00304_SI.pdf,mof_json_store\10.1021_acs.cgd.5b00304\raw_output.json,mof_json_store\10.1021_acs.cgd.5b00304\synthesis_008.json,no,,TMU-5,,Er(NO3)3·6H2O,,0.5 mmol,0.5,mmol,nan,,,,,nan,,,,,"4,4'-oxybis(benzoic acid)",H2oba,0.5 mmol,0.5,mmol,"2,5-bis(4-pyridyl)-3,4-diaza-2,4-hexadiene",4-bpdh,0.25 mmol,0.25,mmol,,,,,,acetic acid,,r = 2 (acetic acid/oba),,,,,,,,"N,N-dimethylformamide",DMF,20 mL,20.0,,,,,25,RT,2.0,2 h,round-bottom flask,,DMF,3×,140 °C under vacuum for 24 h,140.0,24.0,rods,,,,,,,,not_reported,not_reported,,Knoevenagel_catalysis,10.1021/acs.cgd.5b00304,ok,
10.1021/acs.cgd.5b00304,downloaded\10.1021_acs.cgd.5b00304.pdf,SI downloaded\10.1021_acs.cgd.5b00304_SI.pdf,mof_json_store\10.1021_acs.cgd.5b00304\raw_output.json,mof_json_store\10.1021_acs.cgd.5b00304\synthesis_009.json,no,,TMU-5,,Tm(NO3)3·6H2O,,0.5 mmol,0.5,mmol,nan,,,,,nan,,,,,"4,4'-oxybis(benzoic acid)",H2oba,0.5 mmol,0.5,mmol,"2,5-bis(4-pyridyl)-3,4-diaza-2,4-hexadiene",4-bpdh,0.25 mmol,0.25,mmol,,,,,,acetic acid,,r = 0.5 (acetic acid/oba),,,,,,,,"N,N-dimethylformamide",DMF,20 mL,20.0,,,,,25,RT,2.0,2 h,round-bottom flask,,DMF,3×,140 °C under vacuum for 24 h,140.0,24.0,rods,,,,,,,,not_reported,not_reported,,Knoevenagel_catalysis,10.1021/acs.cgd.5b00304,ok,
10.1021/acs.cgd.5b00304,downloaded\10.1021_acs.cgd.5b00304.pdf,SI downloaded\10.1021_acs.cgd.5b00304_SI.pdf,mof_json_store\10.1021_acs.cgd.5b00304\raw_output.json,mof_json_store\10.1021_acs.cgd.5b00304\synthesis_010.json,no,,TMU-5,,Cu(NO3)2·3H2O,,0.5 mmol,0.5,mmol,K3[Fe(CN)6,,,,,nan,,,,,"4,4'-oxybis(benzoic acid)",H2oba,0.5 mmol,0.5,mmol,"2,5-bis(4-pyridyl)-3,4-diaza-2,4-hexadiene",4-bpdh,0.25 mmol,0.25,mmol,,,,,,pyridine,,r = 50 (pyridine/4-bpdh),,,,,,,,"N,N-dimethylformamide",DMF,20 mL,20.0,,,,,100.0,100 °C,24.0,24 h,round-bottom flask,,DMF,3×,140 °C under vacuum for 24 h,140.0,24.0,plates,,,,,,,,not_reported,not_reported,,Knoevenagel_catalysis,10.1021/acs.cgd.5b00304,ok,
10.1021/acs.cgd.5b00304,downloaded\10.1021_acs.cgd.5b00304.pdf,SI downloaded\10.1021_acs.cgd.5b00304_SI.pdf,mof_json_store\10.1021_acs.cgd.5b00304\raw_output.json,mof_json_store\10.1021_acs.cgd.5b00304\synthesis_011.json,no,,TMU-5,,Cu2(OH)2CO3,,0.5 mmol,0.5,mmol,K3[Fe(CN)6,,,,,nan,,,,,"4,4'-oxybis(benzoic acid)",H2oba,0.5 mmol,0.5,mmol,"2,5-bis(4-pyridyl)-3,4-diaza-2,4-hexadiene",4-bpdh,0.25 mmol,0.25,mmol,,,,,,pyridine,,r = 30 (pyridine/4-bpdh),,,,,,,,"N,N-dimethylformamide",DMF,20 mL,20.0,,,,,100.0,100 °C,24.0,24 h,round-bottom flask,,DMF,3×,140 °C under vacuum for 24 h,140.0,24.0,plates,,,,,,,,not_reported,not_reported,,Knoevenagel_catalysis,10.1021/acs.cgd.5b00304,ok,
10.1021/acs.cgd.5b00304,downloaded\10.1021_acs.cgd.5b00304.pdf,SI downloaded\10.1021_acs.cgd.5b00304_SI.pdf,mof_json_store\10.1021_acs.cgd.5b00304\raw_output.json,mof_json_store\10.1021_acs.cgd.5b00304\synthesis_012.json,no,,TMU-5,,CuCN,,0.5 mmol,0.5,mmol,K3[Fe(CN)6,,,,,nan,,,,,"4,4'-oxybis(benzoic acid)",H2oba,0.5 mmol,0.5,mmol,"2,5-bis(4-pyridyl)-3,4-diaza-2,4-hexadiene",4-bpdh,0.25 mmol,0.25,mmol,,,,,,pyridine,,r = 10 (pyridine/4-bpdh),,,,,,,,"N,N-dimethylformamide",DMF,20 mL,20.0,,,,,100.0,100 °C,24.0,24 h,round-bottom flask,,DMF,3×,140 °C under vacuum for 24 h,140.0,24.0,plates,,,,,,,,not_reported,not_reported,,Knoevenagel_catalysis,10.1021/acs.cgd.5b00304,ok,
10.1021/acs.cgd.5b00304,downloaded\10.1021_acs.cgd.5b00304.pdf,SI downloaded\10.1021_acs.cgd.5b00304_SI.pdf,mof_json_store\10.1021_acs.cgd.5b00304\raw_output.json,mof_json_store\10.1021_acs.cgd.5b00304\synthesis_013.json,no,,TMU-5,,CuCl2·2H2O,,0.5 mmol,0.5,mmol,K3[Fe(CN)6,,,,,nan,,,,,"4,4'-oxybis(benzoic acid)",H2oba,0.5 mmol,0.5,mmol,"2,5-bis(4-pyridyl)-3,4-diaza-2,4-hexadiene",4-bpdh,0.25 mmol,0.25,mmol,,,,,,pyridine,,r = 10 (pyridine/4-bpdh),,,,,,,,"N,N-dimethylformamide",DMF,20 mL,20.0,,,,,25,RT,24.0,24 h,round-bottom flask,,DMF,3×,140 °C under vacuum for 24 h,140.0,24.0,plates,,,,,,,,not_reported,not_reported,,Knoevenagel_catalysis,10.1021/acs.cgd.5b00304,ok,
10.1021/acs.cgd.5b00304,downloaded\10.1021_acs.cgd.5b00304.pdf,SI downloaded\10.1021_acs.cgd.5b00304_SI.pdf,mof_json_store\10.1021_acs.cgd.5b00304\raw_output.json,mof_json_store\10.1021_acs.cgd.5b00304\synthesis_014.json,no,,TMU-5,,CuCN,,0.5 mmol,0.5,mmol,K3[Fe(CN)6,,,,,nan,,,,,"4,4'-oxybis(benzoic acid)",H2oba,0.5 mmol,0.5,mmol,"2,5-bis(4-pyridyl)-3,4-diaza-2,4-hexadiene",4-bpdh,0.25 mmol,0.25,mmol,,,,,,pyridine,,r = 5 (pyridine/4-bpdh),,,,,,,,"N,N-dimethylformamide",DMF,20 mL,20.0,,,,,25,RT,2.0,2 h,round-bottom flask,,DMF,3×,140 °C under vacuum for 24 h,140.0,24.0,plates,,,,,,,,not_reported,not_reported,,Knoevenagel_catalysis,10.1021/acs.cgd.5b00304,ok,
10.1021/acs.cgd.5b00304,downloaded\10.1021_acs.cgd.5b00304.pdf,SI downloaded\10.1021_acs.cgd.5b00304_SI.pdf,mof_json_store\10.1021_acs.cgd.5b00304\raw_output.json,mof_json_store\10.1021_acs.cgd.5b00304\synthesis_015.json,no,,TMU-5,,CuCl2·2H2O,,0.5 mmol,0.5,mmol,K3[Fe(CN)6,,,,,nan,,,,,"4,4'-oxybis(benzoic acid)",H2oba,0.5 mmol,0.5,mmol,"2,5-bis(4-pyridyl)-3,4-diaza-2,4-hexadiene",4-bpdh,0.25 mmol,0.25,mmol,,,,,,pyridine,,r = 2 (pyridine/4-bpdh),,,,,,,,"N,N-dimethylformamide",DMF,20 mL,20.0,,,,,25,RT,2.0,2 h,round-bottom flask,,DMF,3×,140 °C under vacuum for 24 h,140.0,24.0,plates,,,,,,,,not_reported,not_reported,,Knoevenagel_catalysis,10.1021/acs.cgd.5b00304,ok,
10.1021/acs.cgd.5b00304,downloaded\10.1021_acs.cgd.5b00304.pdf,SI downloaded\10.1021_acs.cgd.5b00304_SI.pdf,mof_json_store\10.1021_acs.cgd.5b00304\raw_output.json,mof_json_store\10.1021_acs.cgd.5b00304\synthesis_016.json,no,,TMU-4,,CuCN,,0.5 mmol,0.5,mmol,K3[Fe(CN)6,,,,,nan,,,,,"4,4'-oxybis(benzoic acid)",H2oba,0.5 mmol,0.5,mmol,"1,4-bis(4-pyridyl)-2,3-diaza-1,3-butadiene",4-bpdb,0.25 mmol,0.25,mmol,,,,,,acetic acid,,r = 10 (acetic acid/oba),,,,,,,,"N,N-dimethylformamide",DMF,20 mL,20.0,,,,,100.0,100 °C,24.0,24 h,round-bottom flask,,DMF,3×,140 °C under vacuum for 24 h,140.0,24.0,plates,,,,,,,,not_reported,not_reported,,,10.1021/acs.cgd.5b00304,ok,
10.1021/acs.cgd.5b00304,downloaded\10.1021_acs.cgd.5b00304.pdf,SI downloaded\10.1021_acs.cgd.5b00304_SI.pdf,mof_json_store\10.1021_acs.cgd.5b00304\raw_output.json,mof_json_store\10.1021_acs.cgd.5b00304\synthesis_017.json,no,,TMU-4,,CuCN,,0.5 mmol,0.5,mmol,K3[Fe(CN)6,,,,,nan,,,,,"4,4'-oxybis(benzoic acid)",H2oba,0.5 mmol,0.5,mmol,"1,4-bis(4-pyridyl)-2,3-diaza-1,3-butadiene",4-bpdb,0.25 mmol,0.25,mmol,,,,,,acetic acid,,r = 5 (acetic acid/oba),,,,,,,,"N,N-dimethylformamide",DMF,20 mL,20.0,,,,,100.0,100 °C,24.0,24 h,round-bottom flask,,DMF,3×,140 °C under vacuum for 24 h,140.0,24.0,plates,,,,,,,,not_reported,not_reported,,,10.1021/acs.cgd.5b00304,ok,
10.1021/acs.cgd.5b00304,downloaded\10.1021_acs.cgd.5b00304.pdf,SI downloaded\10.1021_acs.cgd.5b00304_SI.pdf,mof_json_store\10.1021_acs.cgd.5b00304\raw_output.json,mof_json_store\10.1021_acs.cgd.5b00304\synthesis_018.json,no,,TMU-4,,CuCN,,0.5 mmol,0.5,mmol,K3[Fe(CN)6,,,,,nan,,,,,"4,4'-oxybis(benzoic acid)",H2oba,0.5 mmol,0.5,mmol,"1,4-bis(4-pyridyl)-2,3-diaza-1,3-butadiene",4-bpdb,0.25 mmol,0.25,mmol,,,,,,acetic acid,,r = 10 (acetic acid/oba),,,,,,,,"N,N-dimethylformamide",DMF,20 mL,20.0,,,,,25,RT,24.0,24 h,round-bottom flask,,DMF,3×,140 °C under vacuum for 24 h,140.0,24.0,plates,,,,,,,,not_reported,not_reported,,,10.1021/acs.cgd.5b00304,ok,
10.1021/acs.cgd.5b00304,downloaded\10.1021_acs.cgd.5b00304.pdf,SI downloaded\10.1021_acs.cgd.5b00304_SI.pdf,mof_json_store\10.1021_acs.cgd.5b00304\raw_output.json,mof_json_store\10.1021_acs.cgd.5b00304\synthesis_019.json,no,,TMU-4,,Nd(NO3)3·6H2O,,0.5 mmol,0.5,mmol,nan,,,,,nan,,,,,"4,4'-oxybis(benzoic acid)",H2oba,0.5 mmol,0.5,mmol,"1,4-bis(4-pyridyl)-2,3-diaza-1,3-butadiene",4-bpdb,0.25 mmol,0.25,mmol,,,,,,acetic acid,,r = 5 (acetic acid/oba),,,,,,,,"N,N-dimethylformamide",DMF,20 mL,20.0,,,,,25,RT,2.0,2 h,round-bottom flask,,DMF,3×,140 °C under vacuum for 24 h,140.0,24.0,plates,,,,,,,,not_reported,not_reported,,,10.1021/acs.cgd.5b00304,ok,
10.1021/acs.cgd.5b00304,downloaded\10.1021_acs.cgd.5b00304.pdf,SI downloaded\10.1021_acs.cgd.5b00304_SI.pdf,mof_json_store\10.1021_acs.cgd.5b00304\raw_output.json,mof_json_store\10.1021_acs.cgd.5b00304\synthesis_020.json,no,,TMU-4,,Sm(NO3)3·6H2O,,0.5 mmol,0.5,mmol,nan,,,,,nan,,,,,"4,4'-oxybis(benzoic acid)",H2oba,0.5 mmol,0.5,mmol,"1,4-bis(4-pyridyl)-2,3-diaza-1,3-butadiene",4-bpdb,0.25 mmol,0.25,mmol,,,,,,pyridine,,r = 20 (pyridine/4-bpdb),,,,,,,,"N,N-dimethylformamide",DMF,20 mL,20.0,,,,,100.0,100 °C,24.0,24 h,round-bottom flask,,DMF,3×,140 °C under vacuum for 24 h,140.0,24.0,plates,,,,,,,,not_reported,not_reported,,,10.1021/acs.cgd.5b00304,ok,
10.1021/acs.cgd.5b00304,downloaded\10.1021_acs.cgd.5b00304.pdf,SI downloaded\10.1021_acs.cgd.5b00304_SI.pdf,mof_json_store\10.1021_acs.cgd.5b00304\raw_output.json,mof_json_store\10.1021_acs.cgd.5b00304\synthesis_021.json,no,,TMU-4,,Eu(NO3)3·6H2O,,0.5 mmol,0.5,mmol,nan,,,,,nan,,,,,"4,4'-oxybis(benzoic acid)",H2oba,0.5 mmol,0.5,mmol,"1,4-bis(4-pyridyl)-2,3-diaza-1,3-butadiene",4-bpdb,0.25 mmol,0.25,mmol,,,,,,pyridine,,r = 10 (pyridine/4-bpdb),,,,,,,,"N,N-dimethylformamide",DMF,20 mL,20.0,,,,,25,RT,2.0,2 h,round-bottom flask,,DMF,3×,140 °C under vacuum for 24 h,140.0,24.0,plates,,,,,,,,not_reported,not_reported,,,10.1021/acs.cgd.5b00304,ok,
10.1021/acs.cgd.5b00304,downloaded\10.1021_acs.cgd.5b00304.pdf,SI downloaded\10.1021_acs.cgd.5b00304_SI.pdf,mof_json_store\10.1021_acs.cgd.5b00304\raw_output.json,mof_json_store\10.1021_acs.cgd.5b00304\synthesis_022.json,no,,TMU-4,,Gd(NO3)3·6H2O,,0.5 mmol,0.5,mmol,nan,,,,,nan,,,,,"4,4'-oxybis(benzoic acid)",H2oba,0.5 mmol,0.5,mmol,"1,4-bis(4-pyridyl)-2,3-diaza-1,3-butadiene",4-bpdb,0.25 mmol,0.25,mmol,,,,,,pyridine,,r = 2 (pyridine/4-bpdb),,,,,,,,"N,N-dimethylformamide",DMF,20 mL,20.0,,,,,25,RT,2.0,2 h,round-bottom flask,,DMF,3×,140 °C under vacuum for 24 h,140.0,24.0,plates,,,,,,,,not_reported,not_reported,,,10.1021/acs.cgd.5b00304,ok,
10.1021/acs.cgd.5b00304,downloaded\10.1021_acs.cgd.5b00304.pdf,SI downloaded\10.1021_acs.cgd.5b00304_SI.pdf,mof_json_store\10.1021_acs.cgd.5b00304\raw_output.json,mof_json_store\10.1021_acs.cgd.5b00304\synthesis_023.json,no,,TMU-6,,Tb(NO3)3·6H2O,,0.5 mmol,0.5,mmol,nan,,,,,nan,,,,,"4,4'-oxybis(benzoic acid)",H2oba,0.5 mmol,0.5,mmol,"N1,N4-bis((pyridin-4-yl)methylene)benzene-1,4-diamine",4-bpmb,0.25 mmol,0.25,mmol,,,,,,acetic acid,,r = 20 (acetic acid/oba),,,,,,,,"N,N-dimethylformamide",DMF,20 mL,20.0,,,,,25,RT,24.0,24 h,round-bottom flask,,DMF,3×,140 °C under vacuum for 24 h,140.0,24.0,rods,,,,,,,,not_reported,not_reported,,,10.1021/acs.cgd.5b00304,ok,
10.1021/acs.cgd.5b00304,downloaded\10.1021_acs.cgd.5b00304.pdf,SI downloaded\10.1021_acs.cgd.5b00304_SI.pdf,mof_json_store\10.1021_acs.cgd.5b00304\raw_output.json,mof_json_store\10.1021_acs.cgd.5b00304\synthesis_024.json,no,,TMU-6,,Dy(NO3)3·6H2O,,0.5 mmol,0.5,mmol,nan,,,,,nan,,,,,"4,4'-oxybis(benzoic acid)",H2oba,0.5 mmol,0.5,mmol,"N1,N4-bis((pyridin-4-yl)methylene)benzene-1,4-diamine",4-bpmb,0.25 mmol,0.25,mmol,,,,,,acetic acid,,r = 10 (acetic acid/oba),,,,,,,,"N,N-dimethylformamide",DMF,20 mL,20.0,,,,,25,RT,24.0,24 h,round-bottom flask,,DMF,3×,140 °C under vacuum for 24 h,140.0,24.0,rods,,,,,,,,not_reported,not_reported,,,10.1021/acs.cgd.5b00304,ok,
10.1021/acs.cgd.5b00304,downloaded\10.1021_acs.cgd.5b00304.pdf,SI downloaded\10.1021_acs.cgd.5b00304_SI.pdf,mof_json_store\10.1021_acs.cgd.5b00304\raw_output.json,mof_json_store\10.1021_acs.cgd.5b00304\synthesis_025.json,no,,TMU-6,,Ho(NO3)3·6H2O,,0.5 mmol,0.5,mmol,nan,,,,,nan,,,,,"4,4'-oxybis(benzoic acid)",H2oba,0.5 mmol,0.5,mmol,"N1,N4-bis((pyridin-4-yl)methylene)benzene-1,4-diamine",4-bpmb,0.25 mmol,0.25,mmol,,,,,,acetic acid,,r = 5 (acetic acid/oba),,,,,,,,"N,N-dimethylformamide",DMF,20 mL,20.0,,,,,25,RT,24.0,24 h,round-bottom flask,,DMF,3×,140 °C under vacuum for 24 h,140.0,24.0,rods,,,,,,,,not_reported,not_reported,,,10.1021/acs.cgd.5b00304,ok,
10.1021/acs.cgd.5b00304,downloaded\10.1021_acs.cgd.5b00304.pdf,SI downloaded\10.1021_acs.cgd.5b00304_SI.pdf,mof_json_store\10.1021_acs.cgd.5b00304\raw_output.json,mof_json_store\10.1021_acs.cgd.5b00304\synthesis_026.json,no,,TMU-6,,Pr(NO3)3·6H2O,,0.5 mmol,0.5,mmol,nan,,,,,nan,,,,,"4,4'-oxybis(benzoic acid)",H2oba,0.5 mmol,0.5,mmol,"N1,N4-bis((pyridin-4-yl)methylene)benzene-1,4-diamine",4-bpmb,0.25 mmol,0.25,mmol,,,,,,acetic acid,,r = 1 (acetic acid/oba),,,,,,,,"N,N-dimethylformamide",DMF,20 mL,20.0,,,,,25,RT,24.0,24 h,round-bottom flask,,DMF,3×,140 °C under vacuum for 24 h,140.0,24.0,rods,,,,,,,,not_reported,not_reported,,,10.1021/acs.cgd.5b00304,ok,
10.1021/acs.cgd.5b00304,downloaded\10.1021_acs.cgd.5b00304.pdf,SI downloaded\10.1021_acs.cgd.5b00304_SI.pdf,mof_json_store\10.1021_acs.cgd.5b00304\raw_output.json,mof_json_store\10.1021_acs.cgd.5b00304\synthesis_027.json,no,,TMU-6,,Pr(NO3)3·6H2O,,0.5 mmol,0.5,mmol,nan,,,,,nan,,,,,"4,4'-oxybis(benzoic acid)",H2oba,0.5 mmol,0.5,mmol,"N1,N4-bis((pyridin-4-yl)methylene)benzene-1,4-diamine",4-bpmb,0.25 mmol,0.25,mmol,,,,,,acetic acid,,r = 0.5 (acetic acid/oba),,,,,,,,"N,N-dimethylformamide",DMF,20 mL,20.0,,,,,25,RT,24.0,24 h,round-bottom flask,,DMF,3×,140 °C under vacuum for 24 h,140.0,24.0,rods,,,,,,,,not_reported,not_reported,,,10.1021/acs.cgd.5b00304,ok,
10.1021/acs.cgd.5b00304,downloaded\10.1021_acs.cgd.5b00304.pdf,SI downloaded\10.1021_acs.cgd.5b00304_SI.pdf,mof_json_store\10.1021_acs.cgd.5b00304\raw_output.json,mof_json_store\10.1021_acs.cgd.5b00304\synthesis_028.json,no,,TMU-6,,Zn(SO4),,0.5 mmol,0.5,mmol,nan,,,,,nan,,,,,"4,4'-oxybis(benzoic acid)",H2oba,0.5 mmol,0.5,mmol,"N1,N4-bis((pyridin-4-yl)methylene)benzene-1,4-diamine",4-bpmb,0.25 mmol,0.25,mmol,,,,,,pyridine,,r = 30 (pyridine/4-bpmb),,,,,,,,"N,N-dimethylformamide",DMF,20 mL,20.0,,,,,25,RT,24.0,24 h,round-bottom flask,,DMF,3×,140 °C under vacuum for 24 h,140.0,24.0,plates,,,,,,,,not_reported,not_reported,,,10.1021/acs.cgd.5b00304,ok,
10.1021/acs.cgd.5b00304,downloaded\10.1021_acs.cgd.5b00304.pdf,SI downloaded\10.1021_acs.cgd.5b00304_SI.pdf,mof_json_store\10.1021_acs.cgd.5b00304\raw_output.json,mof_json_store\10.1021_acs.cgd.5b00304\synthesis_029.json,no,,TMU-6,,Zn(SO4),,0.5 mmol,0.5,mmol,nan,,,,,nan,,,,,"4,4'-oxybis(benzoic acid)",H2oba,0.5 mmol,0.5,mmol,"N1,N4-bis((pyridin-4-yl)methylene)benzene-1,4-diamine",4-bpmb,0.25 mmol,0.25,mmol,,,,,,pyridine,,r = 15 (pyridine/4-bpmb),,,,,,,,"N,N-dimethylformamide",DMF,20 mL,20.0,,,,,25,RT,24.0,24 h,round-bottom flask,,DMF,3×,140 °C under vacuum for 24 h,140.0,24.0,plates,,,,,,,,not_reported,not_reported,,,10.1021/acs.cgd.5b00304,ok,
10.1021/acs.cgd.5b00304,downloaded\10.1021_acs.cgd.5b00304.pdf,SI downloaded\10.1021_acs.cgd.5b00304_SI.pdf,mof_json_store\10.1021_acs.cgd.5b00304\raw_output.json,mof_json_store\10.1021_acs.cgd.5b00304\synthesis_030.json,no,,TMU-6,,Nd2O3,,0.5 mmol,0.5,mmol,nan,,,,,nan,,,,,"4,4'-oxybis(benzoic acid)",H2oba,0.5 mmol,0.5,mmol,"N1,N4-bis((pyridin-4-yl)methylene)benzene-1,4-diamine",4-bpmb,0.25 mmol,0.25,mmol,,,,,,pyridine,,r = 5 (pyridine/4-bpmb),,,,,,,,"N,N-dimethylformamide",DMF,20 mL,20.0,,,,,25,RT,24.0,24 h,round-bottom flask,,DMF,3×,140 °C under vacuum for 24 h,140.0,24.0,plates,,,,,,,,not_reported,not_reported,,,10.1021/acs.cgd.5b00304,ok,
10.1021/acs.cgd.5b00304,downloaded\10.1021_acs.cgd.5b00304.pdf,SI downloaded\10.1021_acs.cgd.5b00304_SI.pdf,mof_json_store\10.1021_acs.cgd.5b00304\raw_output.json,mof_json_store\10.1021_acs.cgd.5b00304\synthesis_031.json,no,,TMU-6,,Nd2O3,,0.5 mmol,0.5,mmol,nan,,,,,nan,,,,,"4,4'-oxybis(benzoic acid)",H2oba,0.5 mmol,0.5,mmol,"N1,N4-bis((pyridin-4-yl)methylene)benzene-1,4-diamine",4-bpmb,0.25 mmol,0.25,mmol,,,,,,pyridine,,r = 1 (pyridine/4-bpmb),,,,,,,,"N,N-dimethylformamide",DMF,20 mL,20.0,,,,,25,RT,24.0,24 h,round-bottom flask,,DMF,3×,140 °C under vacuum for 24 h,140.0,24.0,plates,,,,,,,,not_reported,not_reported,,,10.1021/acs.cgd.5b00304,ok,
10.1021/ic300134z,downloaded\10.1021_ic300134z.pdf,SI downloaded\10.1021_ic300134z_SI.pdf,mof_json_store\10.1021_ic300134z\raw_output.json,mof_json_store\10.1021_ic300134z\synthesis_001.json,no,,,,Nd(NO3)3·6H2O,AgNO3,0.102 g (0.6 mmol),0.6,mmol,nan,(NH4)6Mo7O24·4H2O,0.37 g (0.3 mmol),0.3,mmol,nan,,,,,"1-((1H-1,2,4-triazol-1-yl)methyl)-3-(3-pyridyl)-5-(2-pyridyl)-1,2,4-triazole","2,3′-tmbpt",0.03 g (0.1 mmol),0.1,mmol,,,,,,,,,,,,,,,,,,,,,water,H2O,8 mL,8.0,,,,,130.0,130 °C,72.0,3 days,Teflon-lined autoclave,,,,,,,colorless crystals,7.0,,,"3D (3,4,8)-connected net",,,,not_reported,not_reported,,luminescence,10.1021/ic300134z,ok,
10.1021/ic300134z,downloaded\10.1021_ic300134z.pdf,SI downloaded\10.1021_ic300134z_SI.pdf,mof_json_store\10.1021_ic300134z\raw_output.json,mof_json_store\10.1021_ic300134z\synthesis_002.json,no,,,,Sm(NO3)3·6H2O,AgNO3,0.102 g (0.6 mmol),0.6,mmol,nan,(NH4)6Mo7O24·4H2O,0.37 g (0.3 mmol),0.3,mmol,nan,,,,,"1-((1H-1,2,4-triazol-1-yl)methyl)-3-(4-pyridyl)-5-(2-pyridyl)-1,2,4-triazole","2,4′-tmbpt",0.03 g (0.1 mmol),0.1,mmol,,,,,,,,,,,,,,,,,,,,,water,H2O,8 mL,8.0,,,,,130.0,130 °C,72.0,3 days,Teflon-lined autoclave,,,,,,,colorless crystals,21.0,,,"3D (4,6)-connected net (self-catenated)",,,,not_reported,not_reported,,luminescence,10.1021/ic300134z,ok,
10.1021/ic300134z,downloaded\10.1021_ic300134z.pdf,SI downloaded\10.1021_ic300134z_SI.pdf,mof_json_store\10.1021_ic300134z\raw_output.json,mof_json_store\10.1021_ic300134z\synthesis_003.json,no,,,,Eu(NO3)3·6H2O,AgNO3,0.102 g (0.6 mmol),0.6,mmol,nan,(NH4)6Mo7O24·4H2O,0.37 g (0.3 mmol),0.3,mmol,nan,,,,,"1-((1H-1,2,4-triazol-1-yl)methyl)-3,5-bis(3-pyridyl)-1,2,4-triazole","3,3′-tmbpt",0.03 g (0.1 mmol),0.1,mmol,,,,,,,,,,,,,,,,,,,,,water,H2O,8 mL,8.0,,,,,130.0,130 °C; pH adjusted to ~3,72.0,3 days,Teflon-lined autoclave,,,,,,,colorless crystals,57.0,,,"3D (4,5,6)-connected net",,,1.38,not_reported,not_reported,,photocatalysis;luminescence,10.1021/ic300134z,ok,
10.1021/ic300134z,downloaded\10.1021_ic300134z.pdf,SI downloaded\10.1021_ic300134z_SI.pdf,mof_json_store\10.1021_ic300134z\raw_output.json,mof_json_store\10.1021_ic300134z\synthesis_004.json,no,,,,Gd(NO3)3·6H2O,AgNO3,0.102 g (0.6 mmol),0.6,mmol,nan,(NH4)6Mo7O24·4H2O,0.37 g (0.3 mmol),0.3,mmol,nan,,,,,"1-((1H-1,2,4-triazol-1-yl)methyl)-3,5-bis(3-pyridyl)-1,2,4-triazole","3,3′-tmbpt",0.03 g (0.1 mmol),0.1,mmol,,,,,,,,,,,,,,,,,,,,,water,H2O,8 mL,8.0,,,,,130.0,130 °C; pH adjusted to ~4,72.0,3 days,Teflon-lined autoclave,,,,,,,colorless crystals,42.0,,,"3D (4,5,6)-connected net",,,1.36,not_reported,not_reported,,photocatalysis;luminescence,10.1021/ic300134z,ok,
10.1021/ic300134z,downloaded\10.1021_ic300134z.pdf,SI downloaded\10.1021_ic300134z_SI.pdf,mof_json_store\10.1021_ic300134z\raw_output.json,mof_json_store\10.1021_ic300134z\synthesis_005.json,no,,,,Tb(NO3)3·6H2O,AgNO3,0.102 g (0.6 mmol),0.6,mmol,nan,(NH4)6Mo7O24·4H2O,0.37 g (0.3 mmol),0.3,mmol,nan,,,,,"1-((1H-1,2,4-triazol-1-yl)methyl)-3-(4-pyridyl)-5-(3-pyridyl)-1,2,4-triazole","3,4′-tmbpt",0.03 g (0.1 mmol),0.1,mmol,,,,,,,,,,,,,,,,,,,,,water,H2O,8 mL,8.0,,,,,130.0,130 °C,72.0,3 days,Teflon-lined autoclave,,,,,,,colorless crystals,32.0,,,1D→2D polythreaded architecture,,,0.43,not_reported,not_reported,,photocatalysis;luminescence,10.1021/ic300134z,ok,
10.1021/ic300134z,downloaded\10.1021_ic300134z.pdf,SI downloaded\10.1021_ic300134z_SI.pdf,mof_json_store\10.1021_ic300134z\raw_output.json,mof_json_store\10.1021_ic300134z\synthesis_006.json,no,,,,Ho(NO3)3·6H2O,AgNO3,0.102 g (0.6 mmol),0.6,mmol,nan,(NH4)6Mo7O24·4H2O,0.37 g (0.3 mmol),0.3,mmol,nan,,,,,"1-((1H-1,2,4-triazol-1-yl)methyl)-3-(4-pyridyl)-5-(3-pyridyl)-1,2,4-triazole","3,4′-tmbpt",0.03 g (0.1 mmol),0.1,mmol,,,,,,,,,,,,,,,,,,,,,water,H2O,8 mL,8.0,,,,,130.0,130 °C; pH adjusted to ~2,72.0,3 days,Teflon-lined autoclave,,,,,,,colorless crystals,39.0,,,2D layers; 3D via H-bonds,,,2.15,not_reported,not_reported,,photocatalysis;luminescence,10.1021/ic300134z,ok,
10.1021/ic9019553,downloaded\10.1021_ic9019553.pdf,SI downloaded\10.1021_ic9019553_SI.pdf,mof_json_store\10.1021_ic9019553\raw_output.json,mof_json_store\10.1021_ic9019553\synthesis_001.json,yes,"Screened pH 3.2–5.8, 130–170 °C, and various metals/ligands; many runs gave powders or very small polycrystals (e.g., biim-4 with Mn/Cd/Cu).",,,Er(NO3)3·6H2O,,"49.0 mg, 0.20 mmol",0.2,mmol,nan,,,,,nan,,,,,"1,2,3,4-benzenetetracarboxylic acid",H4L,"25.4 mg, 0.10 mmol",0.1,mmol,,,,,,,,,,,,,,,,,,,,,ethanol/water,EtOH/H2O,10 mL; 1:4 (v/v),10.0,,,,,170.0,170 °C,72.0,3 days,Teflon-lined autoclave (15 mL),static,,,,,,colorless crystals,55.0,,,,,,,not_reported,not_reported,,,10.1021/ic9019553,ok,
10.1021/ic9019553,downloaded\10.1021_ic9019553.pdf,SI downloaded\10.1021_ic9019553_SI.pdf,mof_json_store\10.1021_ic9019553\raw_output.json,mof_json_store\10.1021_ic9019553\synthesis_002.json,yes,"Screened pH 3.2–5.8, 130–170 °C, and various metals/ligands; many runs gave powders or very small polycrystals (e.g., biim-4 with Mn/Cd/Cu).",,,Cu(NO3)2·3H2O,,0.20 mmol,0.2,mmol,nan,,,,,nan,,,,,"1,2,3,4-benzenetetracarboxylic acid",H4L,"25.4 mg, 0.10 mmol",0.1,mmol,,,,,,,,,,,,,,,,,,,,,ethanol/water,EtOH/H2O,10 mL; 1:4 (v/v),10.0,,,,,170.0,170 °C,72.0,3 days,Teflon-lined autoclave (15 mL),static,,,,,,colorless crystals,54.0,,pcu,,,,,not_reported,not_reported,,luminescence,10.1021/ic9019553,ok,
10.1021/ic9019553,downloaded\10.1021_ic9019553.pdf,SI downloaded\10.1021_ic9019553_SI.pdf,mof_json_store\10.1021_ic9019553\raw_output.json,mof_json_store\10.1021_ic9019553\synthesis_003.json,yes,"Screened pH 3.2–5.8, 130–170 °C, and various metals/ligands; many runs gave powders or very small polycrystals (e.g., biim-4 with Mn/Cd/Cu).",,,ZnCl2,,0.20 mmol,0.2,mmol,nan,,,,,nan,,,,,"1,2,3,4-benzenetetracarboxylic acid",H4L,"25.4 mg, 0.10 mmol",0.1,mmol,,,,,,,,,,,,,,,,,,,,,ethanol/water,EtOH/H2O,10 mL; 1:4 (v/v),10.0,,,,,170.0,170 °C; initial pH 3.2,72.0,3 days,Teflon-lined autoclave (15 mL),static,,,,,,colorless crystals,48.0,,,pentanuclear ZnII clusters,,,,not_reported,not_reported,,luminescence,10.1021/ic9019553,ok,
10.1021/ic9019553,downloaded\10.1021_ic9019553.pdf,SI downloaded\10.1021_ic9019553_SI.pdf,mof_json_store\10.1021_ic9019553\raw_output.json,mof_json_store\10.1021_ic9019553\synthesis_004.json,yes,"Screened pH 3.2–5.8, 130–170 °C, and various metals/ligands; many runs gave powders or very small polycrystals (e.g., biim-4 with Mn/Cd/Cu).",,,ZnCl2,,0.20 mmol,0.2,mmol,nan,,,,,nan,,,,,"1,2,3,4-benzenetetracarboxylic acid",H4L,"25.4 mg, 0.10 mmol",0.1,mmol,,,,,,,,,,,sodium carbonate solution,Na2CO3,"0.2 mol L-1 solution, adjusted pH to 4.5",,,,,,,,ethanol/water,EtOH/H2O,10 mL; 1:4 (v/v),10.0,,,,,170.0,170 °C,72.0,3 days,Teflon-lined autoclave (15 mL),static,,,,,,colorless crystals,52.0,,,pentanuclear ZnII clusters; discrete [Zn(H2O)6]2+ in channels,,,,not_reported,not_reported,,luminescence,10.1021/ic9019553,ok,
