Repository: zzhenglab/MOFinder

# MOFinder

MOFinder extracts MOF synthesis information from the literature, reconstructs evidence-supported negative reaction records, and prepares datasets for synthesis-outcome prediction.
[Web application](https://mofinder.chemistry.wustl.edu/) | [Demos](Demo/README.md) | [Source code](docs/source_to_code.md) | [Workflow guide](docs/workflow.md) | [Model evaluation](docs/evaluation.md)

## Quick start

The workflow runs through Python commands. Python 3.10 or newer is required. Clone the repository and initialize its related applications:

```bash
git clone --recurse-submodules https://github.com/zzhenglab/MOFinder.git
cd MOFinder
```

Start with the two offline demonstrations:

```bash

File: mof_extraction_1_2.csv (part 206 of 305)
doi,main_pdf,si_pdf,raw_output,parsed_json,article_trial_or_failure,article_trial_or_failure_notes,mof_name,crystal_code,metal_1,metal_1_abbr,metal_1_amount_text,metal_1_amount_value,metal_1_amount_unit,metal_2,metal_2_abbr,metal_2_amount_text,metal_2_amount_value,metal_2_amount_unit,metal_3,metal_3_abbr,metal_3_amount_text,metal_3_amount_value,metal_3_amount_unit,linker_1,linker_1_abbr,linker_1_amount_text,linker_1_amount_value,linker_1_amount_unit,linker_2,linker_2_abbr,linker_2_amount_text,linker_2_amount_value,linker_2_amount_unit,linker_3,linker_3_abbr,linker_3_amount_text,linker_3_amount_value,linker_3_amount_unit,modulator_1,modulator_1_abbr,modulator_1_amount_text,modulator_1_amount_value,modulator_1_amount_unit,modulator_2,modulator_2_abbr,modulator_2_amount_text,modulator_2_amount_value,modulator_2_amount_unit,solvent_main,solvent_main_abbr,solvent_main_amount_text,solvent_main_ml,solvent_secondary,solvent_secondary_abbr,solvent_secondary_amount_text,solvent_secondary_ml,temperature_c,temperature_c_text,time_h,time_text,vessel_type,stirring,washing_solvent,washing_cycles,activation_text,activation_temp_c,activation_time_h,crystal_morphology,yield_percent,crystal_size,topology_code,metal_cluster_connectivity,unit_cell_short,pore_diameter_A,BET_surface_area_m2g,air_stable,water_stable,tga_decomposition_temp_c,applications,reference,status,error
10.1021/ic9019553,downloaded\10.1021_ic9019553.pdf,SI downloaded\10.1021_ic9019553_SI.pdf,mof_json_store\10.1021_ic9019553\raw_output.json,mof_json_store\10.1021_ic9019553\synthesis_005.json,yes,"Screened pH 3.2–5.8, 130–170 °C, and various metals/ligands; many runs gave powders or very small polycrystals (e.g., biim-4 with Mn/Cd/Cu).",,,Zn(NO3)2·6H2O,,"43.9 mg, 0.20 mmol",0.2,mmol,nan,,,,,nan,,,,,"1,2,3,4-benzenetetracarboxylic acid",H4L,"25.4 mg, 0.10 mmol",0.1,mmol,"1,10-(1,4-butanediyl)bis(imidazole)",biim-4,"38.0 mg, 0.20 mmol",0.2,mmol,,,,,,,,,,,,,,,,ethanol/water,EtOH/H2O,10 mL; 1:4 (v/v),10.0,,,,,170.0,170 °C,72.0,3 days,Teflon-lined autoclave (15 mL),static,,,,,,colorless crystals,56.0,,,,,,,not_reported,not_reported,,luminescence,10.1021/ic9019553,ok,
10.1021/ic9019553,downloaded\10.1021_ic9019553.pdf,SI downloaded\10.1021_ic9019553_SI.pdf,mof_json_store\10.1021_ic9019553\raw_output.json,mof_json_store\10.1021_ic9019553\synthesis_006.json,yes,"Screened pH 3.2–5.8, 130–170 °C, and various metals/ligands; many runs gave powders or very small polycrystals (e.g., biim-4 with Mn/Cd/Cu).",,,ZnCl2,,"53.3 mg, 0.20 mmol",0.2,mmol,nan,,,,,nan,,,,,"1,2,3,4-benzenetetracarboxylic acid",H4L,"25.4 mg, 0.10 mmol",0.1,mmol,"4,4'-bipyridine",bpy,"31.2 mg, 0.20 mmol",0.2,mmol,,,,,,,,,,,,,,,,ethanol/water,EtOH/H2O,10 mL; 1:4 (v/v),10.0,,,,,170.0,170 °C,72.0,3 days,Teflon-lined autoclave (15 mL),static,,,,,,colorless crystals,52.0,,fsc,tetranuclear CdII clusters,,,,not_reported,not_reported,,luminescence,10.1021/ic9019553,ok,
10.1021/ic9019553,downloaded\10.1021_ic9019553.pdf,SI downloaded\10.1021_ic9019553_SI.pdf,mof_json_store\10.1021_ic9019553\raw_output.json,mof_json_store\10.1021_ic9019553\synthesis_007.json,yes,"Screened pH 3.2–5.8, 130–170 °C, and various metals/ligands; many runs gave powders or very small polycrystals (e.g., biim-4 with Mn/Cd/Cu).",,,ZnCl2,,"40.0 mg, 0.20 mmol",0.2,mmol,nan,,,,,nan,,,,,"1,2,3,4-benzenetetracarboxylic acid",H4L,"25.4 mg, 0.10 mmol",0.1,mmol,"4,4'-bipyridine",bpy,"31.2 mg, 0.20 mmol",0.2,mmol,,,,,,,,,,,,,,,,ethanol/water,EtOH/H2O,10 mL; 1:4 (v/v),10.0,,,,,140.0,140 °C; initial pH 4.0,72.0,3 days,Teflon-lined autoclave (15 mL),static,,,,,,blue crystals,60.0,,,paddle-wheel Cu2 SBUs; polythreading 2D→3D,,,,not_reported,not_reported,,,10.1021/ic9019553,ok,
10.1021/ic9019553,downloaded\10.1021_ic9019553.pdf,SI downloaded\10.1021_ic9019553_SI.pdf,mof_json_store\10.1021_ic9019553\raw_output.json,mof_json_store\10.1021_ic9019553\synthesis_008.json,yes,"Screened pH 3.2–5.8, 130–170 °C, and various metals/ligands; many runs gave powders or very small polycrystals (e.g., biim-4 with Mn/Cd/Cu).",,,ZnCl2,,0.20 mmol,0.2,mmol,nan,,,,,nan,,,,,"1,2,3,4-benzenetetracarboxylic acid",H4L,"25.4 mg, 0.10 mmol",0.1,mmol,"4,4'-bipyridine",bpy,0.20 mmol,0.2,mmol,,,,,,sodium carbonate solution,Na2CO3,"0.2 mol L-1 solution, adjusted pH to 5.2",,,,,,,,ethanol/water,EtOH/H2O,10 mL; 1:4 (v/v),10.0,,,,,140.0,140 °C,72.0,3 days,Teflon-lined autoclave (15 mL),static,,,,,,green crystals,34.0,,,,,,,not_reported,not_reported,,,10.1021/ic9019553,ok,
10.1021/ic9019553,downloaded\10.1021_ic9019553.pdf,SI downloaded\10.1021_ic9019553_SI.pdf,mof_json_store\10.1021_ic9019553\raw_output.json,mof_json_store\10.1021_ic9019553\synthesis_009.json,yes,"Screened pH 3.2–5.8, 130–170 °C, and various metals/ligands; many runs gave powders or very small polycrystals (e.g., biim-4 with Mn/Cd/Cu).",,,ZnCl2,,0.20 mmol,0.2,mmol,nan,,,,,nan,,,,,"1,2,3,4-benzenetetracarboxylic acid",H4L,"25.4 mg, 0.10 mmol",0.1,mmol,"4,4'-bipyridine",bpy,0.20 mmol,0.2,mmol,,,,,,sodium carbonate solution,Na2CO3,0.2 mol L-1 solution (pH adjusted as in 8),,,,,,,,ethanol/water,EtOH/H2O,10 mL; 1:4 (v/v),10.0,,,,,130.0,130 °C,72.0,3 days,Teflon-lined autoclave (15 mL),static,,,,,,blue crystals,50.0,,,,,,,not_reported,not_reported,,,10.1021/ic9019553,ok,
10.1021/cg200005q,downloaded\10.1021_cg200005q.pdf,SI downloaded\10.1021_cg200005q_SI.pdf,mof_json_store\10.1021_cg200005q\raw_output.json,mof_json_store\10.1021_cg200005q\synthesis_001.json,no,,,,ZnCl2,,0.08 g (0.3 mmol),0.3,mmol,nan,,,,,nan,,,,,tri(4-imidazolylphenyl)amine,Tipa,0.044 g (0.1 mmol),,,benzoic acid,HL1,0.073 g (0.6 mmol),,,,,,,,sodium hydroxide,NaOH,0.024 g (0.6 mmol),,,,,,,,water,H2O,10 mL,10.0,,,,,140.0,140 °C,72.0,3 days,Teflon-lined autoclave (18 mL),static,,,,,,colorless crystals,68.0,,,,,,,not_reported,not_reported,,luminescence,10.1021/cg200005q,ok,
10.1021/cg200005q,downloaded\10.1021_cg200005q.pdf,SI downloaded\10.1021_cg200005q_SI.pdf,mof_json_store\10.1021_cg200005q\raw_output.json,mof_json_store\10.1021_cg200005q\synthesis_002.json,no,,,,ZnCl2,,0.08 g (0.3 mmol),0.3,mmol,nan,,,,,nan,,,,,tri(4-imidazolylphenyl)amine,Tipa,0.044 g (0.1 mmol),,,isophthalic acid,H2L2,0.054 g (0.3 mmol),,,,,,,,,,,,,,,,,,water,H2O,10 mL,10.0,,,,,140.0,140 °C,72.0,3 days,Teflon-lined autoclave (18 mL),static,,,,,,colorless crystals,60.0,,,,,,,not_reported,not_reported,,luminescence,10.1021/cg200005q,ok,
10.1021/cg200005q,downloaded\10.1021_cg200005q.pdf,SI downloaded\10.1021_cg200005q_SI.pdf,mof_json_store\10.1021_cg200005q\raw_output.json,mof_json_store\10.1021_cg200005q\synthesis_003.json,no,,,,ZnCl2,,0.08 g (0.3 mmol),0.3,mmol,nan,,,,,nan,,,,,tri(4-imidazolylphenyl)amine,Tipa,0.044 g (0.1 mmol),,,isophthalic acid,H2L2,0.054 g (0.3 mmol),,,,,,,,triethylamine,Et3N,"diluted Et3N solution, adjusted to pH 9",,,,,,,,water,H2O,7 mL,7.0,methanol,MeOH,3 mL,3.0,140.0,140 °C,72.0,3 days,Teflon-lined autoclave (18 mL),static,,,,,,colorless crystals,56.0,,,,,,,not_reported,not_reported,,luminescence,10.1021/cg200005q,ok,
10.1021/cg200005q,downloaded\10.1021_cg200005q.pdf,SI downloaded\10.1021_cg200005q_SI.pdf,mof_json_store\10.1021_cg200005q\raw_output.json,mof_json_store\10.1021_cg200005q\synthesis_004.json,no,,,,ZnCl2,,0.08 g (0.3 mmol),0.3,mmol,nan,,,,,nan,,,,,tri(4-imidazolylphenyl)amine,Tipa,0.044 g (0.1 mmol),,,2-(4-carboxybenzylamino)benzoic acid,H2L3,,,,,,,,,,,,,,,,,,,water,H2O,10 mL,10.0,,,,,140.0,140 °C,72.0,3 days,Teflon-lined autoclave (18 mL),static,,,,,,colorless crystals,45.0,,,,,,,not_reported,not_reported,,,10.1021/cg200005q,ok,
10.1021/jacs.6b01414,downloaded\10.1021_jacs.6b01414.pdf,SI downloaded\10.1021_jacs.6b01414_SI.pdf,mof_json_store\10.1021_jacs.6b01414\raw_output.json,mof_json_store\10.1021_jacs.6b01414\synthesis_001.json,yes,"Without seeds, many recipes gave mixed phases or low success (e.g., recipe b: ~5% PCN-225, 10% PCN-222, mostly mixtures).",PCN-222(Ni),,Zn(NO3)2·6H2O,ZrCl4,10 mg,0.045981,mmol,nan,,,,,nan,,,,,Ni-TCPP,Ni-TCPP,10 mg,10.0,mg,,,,,,,,,,,benzoic acid,,350 mg,350.0,mg,,,,,,"N,N-dimethylformamide",DMF,1.75 mL,1.75,"N,N-diethylformamide",DEF,0.25 mL,0.25,120.0,120 °C,24.0,24 h,4 mL vial,static,,,,,,,,,,,,,,not_reported,not_reported,,,10.1021/jacs.6b01414,ok,
10.1021/jacs.6b01414,downloaded\10.1021_jacs.6b01414.pdf,SI downloaded\10.1021_jacs.6b01414_SI.pdf,mof_json_store\10.1021_jacs.6b01414\raw_output.json,mof_json_store\10.1021_jacs.6b01414\synthesis_002.json,yes,"Without seeds, many recipes gave mixed phases or low success (e.g., recipe b: ~5% PCN-225, 10% PCN-222, mostly mixtures).",PCN-224(Ni),,Zn(NO3)2·6H2O,ZrCl4,10 mg,0.045981,mmol,nan,,,,,nan,,,,,Ni-TCPP,Ni-TCPP,10 mg,10.0,mg,,,,,,,,,,,benzoic acid,,350 mg,350.0,mg,,,,,,"N,N-dimethylformamide",DMF,1.75 mL,1.75,"N,N-diethylformamide",DEF,0.25 mL,0.25,120.0,120 °C,24.0,24 h,4 mL vial,static,,,,,,,,,,,,,,not_reported,not_reported,,,10.1021/jacs.6b01414,ok,
10.1021/jacs.6b01414,downloaded\10.1021_jacs.6b01414.pdf,SI downloaded\10.1021_jacs.6b01414_SI.pdf,mof_json_store\10.1021_jacs.6b01414\raw_output.json,mof_json_store\10.1021_jacs.6b01414\synthesis_003.json,yes,"Without seeds, many recipes gave mixed phases or low success (e.g., recipe b: ~5% PCN-225, 10% PCN-222, mostly mixtures).",PCN-225,,Zn(NO3)2·6H2O,ZrCl4,100 mg,0.45981,mmol,nan,,,,,nan,,,,,tetrakis(4-carboxyphenyl)porphyrin,H2TCPP,40 mg,40.0,mg,,,,,,,,,,,benzoic acid,,2700 mg,2700.0,mg,acetic acid,,20 drops,,,"N,N-diethylformamide",DEF,8 mL,8.0,,,,,120.0,120 °C,12.0,12 h,20 mL vial,static,,,,,,polyhedron microcrystals,,,,,,,,not_reported,not_reported,,,10.1021/jacs.6b01414,ok,
10.1021/jacs.6b01414,downloaded\10.1021_jacs.6b01414.pdf,SI downloaded\10.1021_jacs.6b01414_SI.pdf,mof_json_store\10.1021_jacs.6b01414\raw_output.json,mof_json_store\10.1021_jacs.6b01414\synthesis_004.json,yes,"Without seeds, many recipes gave mixed phases or low success (e.g., recipe b: ~5% PCN-225, 10% PCN-222, mostly mixtures).",PCN-222,,Zn(NO3)2·6H2O,ZrCl4,100 mg,0.45981,mmol,nan,,,,,nan,,,,,tetrakis(4-carboxyphenyl)porphyrin,H2TCPP,40 mg,40.0,mg,,,,,,,,,,,benzoic acid,,2700 mg,2700.0,mg,acetic acid,,20 drops,,,"N,N-diethylformamide",DEF,8 mL,8.0,,,,,120.0,120 °C,12.0,12 h,20 mL vial,static,,,,,,rod microcrystals,,,,,,,,not_reported,not_reported,,,10.1021/jacs.6b01414,ok,
10.1021/jacs.6b01414,downloaded\10.1021_jacs.6b01414.pdf,SI downloaded\10.1021_jacs.6b01414_SI.pdf,mof_json_store\10.1021_jacs.6b01414\raw_output.json,mof_json_store\10.1021_jacs.6b01414\synthesis_005.json,yes,"Without seeds, many recipes gave mixed phases or low success (e.g., recipe b: ~5% PCN-225, 10% PCN-222, mostly mixtures).",PCN-222,,Yb(NO3)3·5H2O,ZrCl4,70 mg,0.181757,mmol,nan,,,,,nan,,,,,tetrakis(4-carboxyphenyl)porphyrin,H2TCPP,50 mg,50.0,mg,,,,,,,,,,,benzoic acid,,2700 mg,2700.0,mg,,,,,,"N,N-diethylformamide",DEF,8 mL,8.0,,,,,120.0,120 °C,12.0,12 h,20 mL vial,static,,,,,,rod microcrystals,,,,,,,,not_reported,not_reported,,,10.1021/jacs.6b01414,ok,
10.1021/jacs.6b01414,downloaded\10.1021_jacs.6b01414.pdf,SI downloaded\10.1021_jacs.6b01414_SI.pdf,mof_json_store\10.1021_jacs.6b01414\raw_output.json,mof_json_store\10.1021_jacs.6b01414\synthesis_006.json,yes,"Without seeds, many recipes gave mixed phases or low success (e.g., recipe b: ~5% PCN-225, 10% PCN-222, mostly mixtures).",PCN-225,,Yb(NO3)3·5H2O,ZrCl4,70 mg,0.181757,mmol,nan,,,,,nan,,,,,tetrakis(4-carboxyphenyl)porphyrin,H2TCPP,50 mg,50.0,mg,,,,,,,,,,,benzoic acid,,2700 mg,2700.0,mg,,,,,,"N,N-diethylformamide",DEF,8 mL,8.0,,,,,120.0,120 °C,12.0,12 h,20 mL vial,static,,,,,,polyhedron microcrystals,,,,,,,,not_reported,not_reported,,,10.1021/jacs.6b01414,ok,
10.1021/jacs.6b01414,downloaded\10.1021_jacs.6b01414.pdf,SI downloaded\10.1021_jacs.6b01414_SI.pdf,mof_json_store\10.1021_jacs.6b01414\raw_output.json,mof_json_store\10.1021_jacs.6b01414\synthesis_007.json,yes,"Without seeds, many recipes gave mixed phases or low success (e.g., recipe b: ~5% PCN-225, 10% PCN-222, mostly mixtures).",PCN-222(Zn),,Yb(NO3)3·5H2O,ZrCl4,70 mg,0.181757,mmol,nan,ZnCl2,50 mg,50.0,mg,nan,,,,,tetrakis(4-carboxyphenyl)porphyrin,H2TCPP,50 mg,50.0,mg,,,,,,,,,,,benzoic acid,,2700 mg,2700.0,mg,,,,,,"N,N-diethylformamide",DEF,8 mL,8.0,,,,,120.0,120 °C,12.0,12 h,20 mL vial,static,,,,,,rod microcrystals,,,,,,,,not_reported,not_reported,,,10.1021/jacs.6b01414,ok,
10.1021/jacs.6b01414,downloaded\10.1021_jacs.6b01414.pdf,SI downloaded\10.1021_jacs.6b01414_SI.pdf,mof_json_store\10.1021_jacs.6b01414\raw_output.json,mof_json_store\10.1021_jacs.6b01414\synthesis_008.json,yes,"Without seeds, many recipes gave mixed phases or low success (e.g., recipe b: ~5% PCN-225, 10% PCN-222, mostly mixtures).",PCN-225(Zn),,Tb(NO3)3·6H2O,ZrCl4,70 mg,0.187653,mmol,nan,ZnCl2,50 mg,50.0,mg,nan,,,,,tetrakis(4-carboxyphenyl)porphyrin,H2TCPP,50 mg,50.0,mg,,,,,,,,,,,benzoic acid,,2700 mg,2700.0,mg,,,,,,"N,N-diethylformamide",DEF,8 mL,8.0,,,,,120.0,120 °C,12.0,12 h,20 mL vial,static,,,,,,polyhedron microcrystals,,,,,,,,not_reported,not_reported,,,10.1021/jacs.6b01414,ok,
10.1021/jacs.6b01414,downloaded\10.1021_jacs.6b01414.pdf,SI downloaded\10.1021_jacs.6b01414_SI.pdf,mof_json_store\10.1021_jacs.6b01414\raw_output.json,mof_json_store\10.1021_jacs.6b01414\synthesis_009.json,yes,"Without seeds, many recipes gave mixed phases or low success (e.g., recipe b: ~5% PCN-225, 10% PCN-222, mostly mixtures).",PCN-225(Zn),,Zn(SO4)·6H2O,ZrCl4,60 mg,0.316565,mmol,nan,ZnCl2,50 mg,50.0,mg,nan,,,,,tetrakis(4-carboxyphenyl)porphyrin,H2TCPP,50 mg,50.0,mg,,,,,,,,,,,benzoic acid,,2500 mg,2500.0,mg,,,,,,"N,N-diethylformamide",DEF,9 mL,9.0,,,,,120.0,120 °C,12.0,12 h,20 mL vial,static,,,,,,polyhedron microcrystals,,,,,,,,not_reported,not_reported,,,10.1021/jacs.6b01414,ok,
10.1021/jacs.6b01414,downloaded\10.1021_jacs.6b01414.pdf,SI downloaded\10.1021_jacs.6b01414_SI.pdf,mof_json_store\10.1021_jacs.6b01414\raw_output.json,mof_json_store\10.1021_jacs.6b01414\synthesis_010.json,yes,"Without seeds, many recipes gave mixed phases or low success (e.g., recipe b: ~5% PCN-225, 10% PCN-222, mostly mixtures).",PCN-222(Zn),,Zn(SO4)·6H2O,ZrCl4,60 mg,0.316565,mmol,nan,ZnCl2,50 mg,50.0,mg,nan,,,,,tetrakis(4-carboxyphenyl)porphyrin,H2TCPP,50 mg,50.0,mg,,,,,,,,,,,benzoic acid,,2500 mg,2500.0,mg,,,,,,"N,N-diethylformamide",DEF,9 mL,9.0,,,,,120.0,120 °C,12.0,12 h,20 mL vial,static,,,,,,rod microcrystals,,,,,,,,not_reported,not_reported,,,10.1021/jacs.6b01414,ok,
10.1021/jacs.6b01414,downloaded\10.1021_jacs.6b01414.pdf,SI downloaded\10.1021_jacs.6b01414_SI.pdf,mof_json_store\10.1021_jacs.6b01414\raw_output.json,mof_json_store\10.1021_jacs.6b01414\synthesis_011.json,yes,"Without seeds, many recipes gave mixed phases or low success (e.g., recipe b: ~5% PCN-225, 10% PCN-222, mostly mixtures).",nonCd,,Zn(SO4)·6H2O,Cd(NO3)2·4H2O,108 mg,0.569816,mmol,nan,,,,,nan,,,,,2-aminoterephthalic acid,H2APTA,47 mg,47.0,mg,"4,4'-bipyridine",BPY,41 mg,41.0,mg,,,,,,,,,,,,,,,,"N,N-dimethylformamide",DMF,6.5 mL,6.5,,,,,160.0,160 °C,72.0,72 h,21 mL Teflon-lined bomb,static,,,,,,light-brown crystals,,,,,,,,not_reported,not_reported,,,10.1021/jacs.6b01414,ok,
10.1021/jacs.6b01414,downloaded\10.1021_jacs.6b01414.pdf,SI downloaded\10.1021_jacs.6b01414_SI.pdf,mof_json_store\10.1021_jacs.6b01414\raw_output.json,mof_json_store\10.1021_jacs.6b01414\synthesis_012.json,yes,"Without seeds, many recipes gave mixed phases or low success (e.g., recipe b: ~5% PCN-225, 10% PCN-222, mostly mixtures).",microCd,,Zn(SO4)·6H2O,Cd(NO3)2·4H2O,108 mg,0.569816,mmol,nan,,,,,nan,,,,,2-aminoterephthalic acid,H2APTA,47 mg,47.0,mg,"4,4'-bipyridine",BPY,41 mg,41.0,mg,,,,,,,,,,,,,,,,"N,N-dimethylformamide",DMF,4.4 mL,4.4,,,,,105.0,105 °C,24.0,24 h,21 mL Teflon-lined bomb,static,,,,,,orange crystals,,,,,,,,no,not_reported,,,10.1021/jacs.6b01414,ok,
10.1021/jacs.6b01414,downloaded\10.1021_jacs.6b01414.pdf,SI downloaded\10.1021_jacs.6b01414_SI.pdf,mof_json_store\10.1021_jacs.6b01414\raw_output.json,mof_json_store\10.1021_jacs.6b01414\synthesis_013.json,yes,"Without seeds, many recipes gave mixed phases or low success (e.g., recipe b: ~5% PCN-225, 10% PCN-222, mostly mixtures).",mesoCd,,Zn(SO4)·6H2O,Cd(NO3)2·4H2O,108 mg,0.569816,mmol,nan,,,,,nan,,,,,2-aminoterephthalic acid,H2APTA,47 mg,47.0,mg,"4,4'-bipyridine",BPY,41 mg,41.0,mg,,,,,,,,,,,,,,,,"N,N-dimethylformamide",DMF,6 mL,6.0,,,,,105.0,105 °C,10.0,10 h,21 mL Teflon-lined bomb,static,,,,,,light orange crystals,,,,,,,,no,not_reported,,,10.1021/jacs.6b01414,ok,
10.1021/jacs.1c10800,downloaded\10.1021_jacs.1c10800.pdf,SI downloaded\10.1021_jacs.1c10800_SI.pdf,mof_json_store\10.1021_jacs.1c10800\raw_output.json,mof_json_store\10.1021_jacs.1c10800\synthesis_001.json,yes,High n-butylamine (>1 equiv) gave amorphous precipitate at RT; bromo-1-methylimidazole and sodium formate showed phase impurities in Fe(TA)2 syntheses.,Fe(TA)2,,Zn(NO3)2·6H2O,,"0.0575 M, 14 mL in DMF (0.805 mmol)",0.805,mmol,nan,,,,,nan,,,,,"1,2,3-triazole",,"2.42 mmol, 140 μL, 3 equiv",2.42,mmol,,,,,,,,,,,1-methylimidazole,1-mIm,"0.055 equiv (to FeCl2), 3.5 μL, 0.044 mmol",0.044,mmol,,,,,,"N,N-dimethylformamide",DMF,14 mL,14.0,,,,,120.0,120 °C,1.5,1.5 h,glass vial,stirred,DMF,2×,,,,nanoparticles; octahedral faceting at low modulator equivalents,6-23%,130 ± 10 nm (SEM),,,,,,,,,,10.1021/jacs.1c10800,ok,
10.1021/jacs.1c10800,downloaded\10.1021_jacs.1c10800.pdf,SI downloaded\10.1021_jacs.1c10800_SI.pdf,mof_json_store\10.1021_jacs.1c10800\raw_output.json,mof_json_store\10.1021_jacs.1c10800\synthesis_002.json,yes,High n-butylamine (>1 equiv) gave amorphous precipitate at RT; bromo-1-methylimidazole and sodium formate showed phase impurities in Fe(TA)2 syntheses.,Fe(TA)2,,Zn(NO3)2·6H2O,,"0.0575 M, 14 mL in DMF (0.805 mmol)",0.805,mmol,nan,,,,,nan,,,,,"1,2,3-triazole",,"2.42 mmol, 140 μL, 3 equiv",2.42,mmol,,,,,,,,,,,1-methylimidazole,1-mIm,0.109 equiv (to FeCl2),0.0877,mmol,,,,,,"N,N-dimethylformamide",DMF,14 mL,14.0,,,,,120.0,120 °C,1.5,1.5 h,glass vial,stirred,DMF,2×,,,,spherical nanoparticles,6-23%,84 ± 20 nm (SEM),,,,,,,,,,10.1021/jacs.1c10800,ok,
10.1021/jacs.1c10800,downloaded\10.1021_jacs.1c10800.pdf,SI downloaded\10.1021_jacs.1c10800_SI.pdf,mof_json_store\10.1021_jacs.1c10800\raw_output.json,mof_json_store\10.1021_jacs.1c10800\synthesis_003.json,yes,High n-butylamine (>1 equiv) gave amorphous precipitate at RT; bromo-1-methylimidazole and sodium formate showed phase impurities in Fe(TA)2 syntheses.,Fe(TA)2,,Zn(NO3)2·6H2O,,"0.0575 M, 14 mL in DMF (0.805 mmol)",0.805,mmol,nan,,,,,nan,,,,,"1,2,3-triazole",,"2.42 mmol, 140 μL, 3 equiv",2.42,mmol,,,,,,,,,,,1-methylimidazole,1-mIm,0.218 equiv (to FeCl2),0.1755,mmol,,,,,,"N,N-dimethylformamide",DMF,14 mL,14.0,,,,,120.0,120 °C,1.5,1.5 h,glass vial,stirred,DMF,2×,,,,spherical nanoparticles,6-23%,48 ± 3 nm (SEM),,,,,,,,,,10.1021/jacs.1c10800,ok,
10.1021/jacs.1c10800,downloaded\10.1021_jacs.1c10800.pdf,SI downloaded\10.1021_jacs.1c10800_SI.pdf,mof_json_store\10.1021_jacs.1c10800\raw_output.json,mof_json_store\10.1021_jacs.1c10800\synthesis_004.json,yes,High n-butylamine (>1 equiv) gave amorphous precipitate at RT; bromo-1-methylimidazole and sodium formate showed phase impurities in Fe(TA)2 syntheses.,Fe(TA)2,,Ho(NO3)3·6H2O,,"0.0575 M, 14 mL in DMF (0.805 mmol)",0.805,mmol,nan,,,,,nan,,,,,"1,2,3-triazole",,"2.42 mmol, 140 μL, 3 equiv",2.42,mmol,,,,,,,,,,,1-methylimidazole,1-mIm,0.436 equiv (to FeCl2),0.351,mmol,,,,,,"N,N-dimethylformamide",DMF,14 mL,14.0,,,,,120.0,120 °C,1.5,1.5 h,glass vial,stirred,DMF,2×,,,,spherical nanoparticles,6-23%,25 ± 3 nm (SEM),,,,,,,,,,10.1021/jacs.1c10800,ok,
10.1021/jacs.1c10800,downloaded\10.1021_jacs.1c10800.pdf,SI downloaded\10.1021_jacs.1c10800_SI.pdf,mof_json_store\10.1021_jacs.1c10800\raw_output.json,mof_json_store\10.1021_jacs.1c10800\synthesis_005.json,yes,High n-butylamine (>1 equiv) gave amorphous precipitate at RT; bromo-1-methylimidazole and sodium formate showed phase impurities in Fe(TA)2 syntheses.,Fe(TA)2,,Ho(NO3)3·6H2O,,"0.0575 M, 14 mL in DMF (0.805 mmol)",0.805,mmol,nan,,,,,nan,,,,,"1,2,3-triazole",,"2.42 mmol, 140 μL, 3 equiv",2.42,mmol,,,,,,,,,,,1-methylimidazole,1-mIm,0.709 equiv (to FeCl2),0.5707,mmol,,,,,,"N,N-dimethylformamide",DMF,14 mL,14.0,,,,,120.0,120 °C,1.5,1.5 h,glass vial,stirred,DMF,2×,,,,spherical nanoparticles,6-23%,16 ± 2 nm (SEM),,,,,,,,,,10.1021/jacs.1c10800,ok,
10.1021/jacs.1c10800,downloaded\10.1021_jacs.1c10800.pdf,SI downloaded\10.1021_jacs.1c10800_SI.pdf,mof_json_store\10.1021_jacs.1c10800\raw_output.json,mof_json_store\10.1021_jacs.1c10800\synthesis_006.json,yes,High n-butylamine (>1 equiv) gave amorphous precipitate at RT; bromo-1-methylimidazole and sodium formate showed phase impurities in Fe(TA)2 syntheses.,Fe(TA)2,,Mg(NO3)2·6H2O,,"0.0575 M, 14 mL in DMF (0.805 mmol)",0.805,mmol,Co(NO3)2·6H2O,,,,,nan,,,,,"1,2,3-triazole",,"2.42 mmol, 140 μL, 3 equiv",2.42,mmol,,,,,,,,,,,1-methylimidazole,1-mIm,3.00 equiv (to FeCl2),2.415,mmol,,,,,,"N,N-dimethylformamide",DMF,14 mL,14.0,,,,,120.0,120 °C,1.5,1.5 h,glass vial,stirred,DMF,2×,,,,nanoparticles,6-23%,6.8 nm (Scherrer),,,,,,,,,,10.1021/jacs.1c10800,ok,
10.1021/jacs.1c10800,downloaded\10.1021_jacs.1c10800.pdf,SI downloaded\10.1021_jacs.1c10800_SI.pdf,mof_json_store\10.1021_jacs.1c10800\raw_output.json,mof_json_store\10.1021_jacs.1c10800\synthesis_007.json,yes,High n-butylamine (>1 equiv) gave amorphous precipitate at RT; bromo-1-methylimidazole and sodium formate showed phase impurities in Fe(TA)2 syntheses.,Fe(TA)2,,Mg(NO3)2·6H2O,,"0.0575 M, 14 mL in DMF (0.805 mmol)",0.805,mmol,Co(NO3)2·6H2O,,,,,Ni(NO3)2·6H2O,,,,,"1,2,3-triazole",,"2.42 mmol, 140 μL, 3 equiv",2.42,mmol,,,,,,,,,,,1-methylimidazole,1-mIm,"10.9 equiv (to FeCl2), 700 μL, 8.78 mmol",8.78,mmol,,,,,,"N,N-dimethylformamide",DMF,14 mL,14.0,,,,,120.0,120 °C,1.5,1.5 h,glass vial,stirred,DMF,2×,,,,nanoparticles,6-23%,5.5 nm (Scherrer),,,,,,,,,,10.1021/jacs.1c10800,ok,
10.1021/jacs.1c10800,downloaded\10.1021_jacs.1c10800.pdf,SI downloaded\10.1021_jacs.1c10800_SI.pdf,mof_json_store\10.1021_jacs.1c10800\raw_output.json,mof_json_store\10.1021_jacs.1c10800\synthesis_008.json,yes,High n-butylamine (>1 equiv) gave amorphous precipitate at RT; bromo-1-methylimidazole and sodium formate showed phase impurities in Fe(TA)2 syntheses.,Fe(TA)2,,Mg(NO3)2·6H2O,,"0.0575 M, 14 mL in DMF (0.805 mmol)",0.805,mmol,Sr(NO3)2,,,,,Mn(NO3)2·4H2O,,,,,"1,2,3-triazole",,"2.42 mmol, 140 μL, 3 equiv",2.42,mmol,,,,,,,,,,,5-bromo-1-methylimidazole,,0.218 equiv (to FeCl2),0.1755,mmol,,,,,,"N,N-dimethylformamide",DMF,14 mL,14.0,,,,,120.0,120 °C,1.5,1.5 h,glass vial,stirred,DMF,2×,,,,nanoparticles,6-23%,78 ± 6 nm (SEM),,,,,,,,,,10.1021/jacs.1c10800,ok,
10.1021/jacs.1c10800,downloaded\10.1021_jacs.1c10800.pdf,SI downloaded\10.1021_jacs.1c10800_SI.pdf,mof_json_store\10.1021_jacs.1c10800\raw_output.json,mof_json_store\10.1021_jacs.1c10800\synthesis_009.json,yes,High n-butylamine (>1 equiv) gave amorphous precipitate at RT; bromo-1-methylimidazole and sodium formate showed phase impurities in Fe(TA)2 syntheses.,Fe(TA)2,,Mg(NO3)2·6H2O,,"0.0575 M, 14 mL in DMF (0.805 mmol)",0.805,mmol,Ca(NO3)2·4H2O,,,,,Sr(NO3)2,,,,,"1,2,3-triazole",,"2.42 mmol, 140 μL, 3 equiv",2.42,mmol,,,,,,,,,,,1-benzyl-2-methylimidazole,,0.218 equiv (to FeCl2),0.1755,mmol,,,,,,"N,N-dimethylformamide",DMF,14 mL,14.0,,,,,120.0,120 °C,1.5,1.5 h,glass vial,stirred,DMF,2×,,,,nanoparticles,6-23%,22 ± 3 nm (SEM),,,,,,,,,,10.1021/jacs.1c10800,ok,
10.1021/jacs.1c10800,downloaded\10.1021_jacs.1c10800.pdf,SI downloaded\10.1021_jacs.1c10800_SI.pdf,mof_json_store\10.1021_jacs.1c10800\raw_output.json,mof_json_store\10.1021_jacs.1c10800\synthesis_010.json,yes,High n-butylamine (>1 equiv) gave amorphous precipitate at RT; bromo-1-methylimidazole and sodium formate showed phase impurities in Fe(TA)2 syntheses.,Fe(TA)2,,Mg(NO3)2·6H2O,,"0.0575 M, 14 mL in DMF (0.805 mmol)",0.805,mmol,Ca(NO3)2·4H2O,,,,,Sr(NO3)2,,,,,"1,2,3-triazole",,"2.42 mmol, 140 μL, 3 equiv",2.42,mmol,,,,,,,,,,,n-butylamine,,0.218 equiv (to FeCl2),0.1755,mmol,,,,,,"N,N-dimethylformamide",DMF,14 mL,14.0,,,,,120.0,120 °C,1.5,1.5 h,glass vial,stirred,DMF,2×,,,,nanoparticles,6-23%,,,,,,,,,,,10.1021/jacs.1c10800,ok,
10.1039/c5dt02379c,downloaded\10.1039_c5dt02379c.pdf,SI downloaded\10.1039_c5dt02379c_SI.pdf,mof_json_store\10.1039_c5dt02379c\raw_output.json,mof_json_store\10.1039_c5dt02379c\synthesis_001.json,no,,MIL-96 (Al),,Zn(NO3)2·6H2O,,6.57 g,30.2095,mmol,nan,,,,,nan,,,,,"benzene-1,3,5-tricarboxylic acid",H3btc,0.525 g,0.525,g,,,,,,,,,,,,,,,,,,,,,deionized water,H2O,25 mL,25.0,,,,,210.0,210 °C,24.0,24 h,Teflon-lined autoclave (steel Parr),,deionized water,,150 °C under dynamic vacuum overnight,150.0,,white hexagonal spindle-shaped crystals,,edge 0.5–1.5 μm; length 2–15 μm,,,,,468.0,not_reported,not_reported,,CO2_capture,10.1039/c5dt02379c,ok,
10.1039/c5dt02379c,downloaded\10.1039_c5dt02379c.pdf,SI downloaded\10.1039_c5dt02379c_SI.pdf,mof_json_store\10.1039_c5dt02379c\raw_output.json,mof_json_store\10.1039_c5dt02379c\synthesis_002.json,no,,MIL-96 (Al),,Zn(NO3)2·6H2O,,remaining 98 mol% of Al from aluminum nitrate,98000,mmol,nan,,2 mol% of Al replaced by aluminum isopropoxide,,,nan,,,,,"benzene-1,3,5-tricarboxylic acid",H3btc,0.525 g,0.525,g,,,,,,,,,,,,,,,,,,,,,deionized water,H2O,25 mL,25.0,,,,,210.0,210 °C,24.0,24 h,Teflon-lined autoclave,,deionized water,,150 °C under dynamic vacuum overnight,150.0,,hexagonal spindle-shaped crystals (smaller),,edge 0.15–0.8 μm; length 0.8–4.9 μm,,,,,474.0,not_reported,not_reported,,CO2_capture,10.1039/c5dt02379c,ok,
10.1039/c5dt02379c,downloaded\10.1039_c5dt02379c.pdf,SI downloaded\10.1039_c5dt02379c_SI.pdf,mof_json_store\10.1039_c5dt02379c\raw_output.json,mof_json_store\10.1039_c5dt02379c\synthesis_003.json,no,,MIL-96 (Al),,Cu(CH3COO)2·1H2O,,remaining 97.5 mol% of Al from aluminum nitrate,97500,mmol,nan,,2.5 mol% of Al replaced by aluminum isopropoxide,,,nan,,,,,"benzene-1,3,5-tricarboxylic acid",H3btc,0.525 g,0.525,g,,,,,,,,,,,,,,,,,,,,,deionized water,H2O,25 mL,25.0,,,,,210.0,210 °C,24.0,24 h,Teflon-lined autoclave,,deionized water,,150 °C under dynamic vacuum overnight,150.0,,truncated hexagonal spindle-shaped crystals,,edge 0.41 ± 0.27 μm; length 1.6 ± 0.9 μm,,,,,489.0,not_reported,not_reported,,CO2_capture,10.1039/c5dt02379c,ok,
10.1039/c5dt02379c,downloaded\10.1039_c5dt02379c.pdf,SI downloaded\10.1039_c5dt02379c_SI.pdf,mof_json_store\10.1039_c5dt02379c\raw_output.json,mof_json_store\10.1039_c5dt02379c\synthesis_004.json,no,,MIL-96 (Al),,Cu(CH3COO)2·1H2O,,remaining 96 mol% of Al from aluminum nitrate,96000,mmol,nan,,4 mol% of Al replaced by aluminum isopropoxide,,,nan,,,,,"benzene-1,3,5-tricarboxylic acid",H3btc,0.525 g,0.525,g,,,,,,,,,,,,,,,,,,,,,deionized water,H2O,25 mL,25.0,,,,,210.0,210 °C,24.0,24 h,Teflon-lined autoclave,,deionized water,,150 °C under dynamic vacuum overnight,150.0,,hexagonal lump-shaped crystals mixed with some nanorods,,edge 0.51 ± 0.3 μm; length 0.98 ± 0.4 μm,,,,,491.0,not_reported,not_reported,,CO2_capture,10.1039/c5dt02379c,ok,
10.1039/c5dt02379c,downloaded\10.1039_c5dt02379c.pdf,SI downloaded\10.1039_c5dt02379c_SI.pdf,mof_json_store\10.1039_c5dt02379c\raw_output.json,mof_json_store\10.1039_c5dt02379c\synthesis_005.json,no,,MIL-96 (Al),,Co(NO3)2·6H2O,,6.57 g,31.1324,mmol,nan,,,,,nan,,,,,"benzene-1,3,5-tricarboxylic acid",H3btc,0.525 g,0.525,g,,,,,,,,,,,"trimethyl 1,3,5-benzenetricarboxylate",Me3btc,6 mol% of H3btc replaced by Me3btc,,,,,,,,deionized water,H2O,25 mL,25.0,,,,,210.0,210 °C,24.0,24 h,Teflon-lined autoclave,,deionized water,,150 °C under dynamic vacuum overnight,150.0,,hexagonal spindle-shaped crystals,,length 0.93–3.34 μm; edge 0.26–0.87 μm,,,,,519.0,not_reported,not_reported,,CO2_capture,10.1039/c5dt02379c,ok,
10.1039/c5dt02379c,downloaded\10.1039_c5dt02379c.pdf,SI downloaded\10.1039_c5dt02379c_SI.pdf,mof_json_store\10.1039_c5dt02379c\raw_output.json,mof_json_store\10.1039_c5dt02379c\synthesis_006.json,no,,MIL-96 (Al),,Cd(NO3)2·4H2O,,6.57 g,25.2226,mmol,nan,,,,,nan,,,,,"benzene-1,3,5-tricarboxylic acid",H3btc,0.525 g,0.525,g,,,,,,,,,,,"trimethyl 1,3,5-benzenetricarboxylate",Me3btc,8 mol% of H3btc replaced by Me3btc,,,,,,,,deionized water,H2O,25 mL,25.0,,,,,210.0,210 °C,24.0,24 h,Teflon-lined autoclave,,deionized water,,150 °C under dynamic vacuum overnight,150.0,,truncated hexagonal spindle-shaped crystals,,,,,,,527.0,not_reported,not_reported,,CO2_capture,10.1039/c5dt02379c,ok,
10.1039/c5dt02379c,downloaded\10.1039_c5dt02379c.pdf,SI downloaded\10.1039_c5dt02379c_SI.pdf,mof_json_store\10.1039_c5dt02379c\raw_output.json,mof_json_store\10.1039_c5dt02379c\synthesis_007.json,no,,MIL-96 (Al),,Zn(NO3)2·6H2O,,6.57 g,30.2095,mmol,nan,,,,,nan,,,,,"benzene-1,3,5-tricarboxylic acid",H3btc,0.525 g,0.525,g,,,,,,,,,,,"trimethyl 1,3,5-benzenetricarboxylate",Me3btc,15 mol% of H3btc replaced by Me3btc,,,,,,,,deionized water,H2O,25 mL,25.0,,,,,210.0,210 °C,24.0,24 h,Teflon-lined autoclave,,deionized water,,150 °C under dynamic vacuum overnight,150.0,,flattened truncated hexagonal spindle-shaped crystals with uniform size,,length 1.29 ± 0.6 μm; edge 0.61 ± 0.31 μm,,,,,542.0,not_reported,not_reported,,CO2_capture,10.1039/c5dt02379c,ok,
10.1039/c5dt02379c,downloaded\10.1039_c5dt02379c.pdf,SI downloaded\10.1039_c5dt02379c_SI.pdf,mof_json_store\10.1039_c5dt02379c\raw_output.json,mof_json_store\10.1039_c5dt02379c\synthesis_008.json,no,,MIL-96 (Al),,Cd(NO3)2·4H2O,,6.57 g,25.2226,mmol,nan,,,,,nan,,,,,"benzene-1,3,5-tricarboxylic acid",H3btc,0.525 g,0.525,g,,,,,,,,,,,isopropanol,,2 mol% relative to Al,,,,,,,,deionized water,H2O,25 mL,25.0,,,,,210.0,210 °C,24.0,24 h,Teflon-lined autoclave,,deionized water,,150 °C under dynamic vacuum overnight,150.0,,hexagonal spindle-shaped crystals; reduced size,,,,,,,,not_reported,not_reported,,CO2_capture,10.1039/c5dt02379c,ok,
10.1039/c5dt02379c,downloaded\10.1039_c5dt02379c.pdf,SI downloaded\10.1039_c5dt02379c_SI.pdf,mof_json_store\10.1039_c5dt02379c\raw_output.json,mof_json_store\10.1039_c5dt02379c\synthesis_009.json,no,,MIL-96 (Al),,Ni(NO3)2·4H2O,,6.57 g,31.7756,mmol,nan,,,,,nan,,,,,"benzene-1,3,5-tricarboxylic acid",H3btc,0.525 g,0.525,g,,,,,,,,,,,isopropanol,,7.8 mol% relative to Al,,,,,,,,deionized water,H2O,25 mL,25.0,,,,,210.0,210 °C,24.0,24 h,Teflon-lined autoclave,,deionized water,,150 °C under dynamic vacuum overnight,150.0,,size decrease with morphology largely retained,,,,,,,,not_reported,not_reported,,CO2_capture,10.1039/c5dt02379c,ok,
10.1039/c5dt02379c,downloaded\10.1039_c5dt02379c.pdf,SI downloaded\10.1039_c5dt02379c_SI.pdf,mof_json_store\10.1039_c5dt02379c\raw_output.json,mof_json_store\10.1039_c5dt02379c\synthesis_010.json,no,,MIL-96 (Al),,MnCl2·4H2O,,6.57 g,43.8274,mmol,nan,,,,,nan,,,,,"benzene-1,3,5-tricarboxylic acid",H3btc,0.525 g,0.525,g,,,,,,,,,,,isopropanol,,11.4 mol% relative to Al,,,,,,,,deionized water,H2O,25 mL,25.0,,,,,210.0,210 °C,24.0,24 h,Teflon-lined autoclave,,deionized water,,150 °C under dynamic vacuum overnight,150.0,,hexagonal lump-shaped crystals mixed with other irregular products,,,,,,,,not_reported,not_reported,,CO2_capture,10.1039/c5dt02379c,ok,
10.1021/jacs.3c12086,downloaded\10.1021_jacs.3c12086.pdf,SI downloaded\10.1021_jacs.3c12086_SI.pdf,mof_json_store\10.1021_jacs.3c12086\raw_output.json,mof_json_store\10.1021_jacs.3c12086\synthesis_001.json,no,,LAMOF-1,,CdCl2·2H2O,,"241 mg, 1 mmol (in 4.8 mL H2O)",1,mmol,nan,,,,,nan,,,,,(E)-5-(2-carboxyvinyl)-1H-pyrazole-3-carboxylic acid,H2PZVDC,"182 mg, 1 mmol (in 1.2 mL DMF)",1.0,mmol,,,,,,,,,,,,,,,,,,,,,water,H2O,4.8 mL (metal salt solution),4.8,"N,N-dimethylformamide",DMF,1.2 mL (linker solution),1.2,120.0,120 °C,24.0,24 h,20 mL vial,,"H2O, MeOH",3× each,120 °C under dynamic vacuum for 6 h,120.0,6.0,white powder,51.0,,,alternating cis–trans Al-rod SBU,,10.9,1895.0,yes,yes,,water_harvesting,10.1021/jacs.3c12086,ok,
10.1021/jacs.3c12086,downloaded\10.1021_jacs.3c12086.pdf,SI downloaded\10.1021_jacs.3c12086_SI.pdf,mof_json_store\10.1021_jacs.3c12086\raw_output.json,mof_json_store\10.1021_jacs.3c12086\synthesis_003.json,no,,LAMOF-2,,NiCl2·6H2O,,"241 mg, 1 mmol (in 3.2 mL H2O)",1,mmol,nan,,,,,nan,,,,,(E)-5-(2-carboxyvinyl)thiophene-3-carboxylic acid,H2TVDC,"198 mg, 1 mmol (in 0.8 mL DMF)",1.0,mmol,,,,,,,,,,,,,,,,,,,,,water,H2O,3.2 mL (metal salt solution),3.2,"N,N-dimethylformamide",DMF,0.8 mL (linker solution),0.8,120.0,120 °C,24.0,24 h,4 mL vial,,"H2O, MeOH",3× each,120 °C under dynamic vacuum for 6 h,120.0,6.0,yellow powder,50.0,,,cis-connected Al-rod SBU,,11.5,1691.0,yes,yes,,water_harvesting,10.1021/jacs.3c12086,ok,
10.1021/jacs.3c12086,downloaded\10.1021_jacs.3c12086.pdf,SI downloaded\10.1021_jacs.3c12086_SI.pdf,mof_json_store\10.1021_jacs.3c12086\raw_output.json,mof_json_store\10.1021_jacs.3c12086\synthesis_005.json,no,,LAMOF-2,2302011,CaCl2,,"0.125 M in H2O, 0.4 mL",0.05,mmol,nan,,,,,nan,,,,,(E)-5-(2-carboxyvinyl)thiophene-3-carboxylic acid,H2TVDC,"19.8 mg, 0.1 mmol (in 0.1 mL DMF)",0.1,mmol,,,,,,,,,,,,,,,,,,,,,water,H2O,0.4 mL (0.125 M Al2(SO4)3 solution),0.4,"N,N-dimethylformamide",DMF,0.1 mL (linker solution),0.1,90.0,90 °C,168.0,7 days,4 mL vial,,,,,,,yellow single crystals,,~20 × 20 × 10 μm,,cis-connected Al-rod SBU (from SCXRD),"a=b=26.259(3) Å, c=10.4728(16) Å, I41/a",11.5,1691.0,yes,yes,,water_harvesting,10.1021/jacs.3c12086,ok,
10.1021/jacs.3c12086,downloaded\10.1021_jacs.3c12086.pdf,SI downloaded\10.1021_jacs.3c12086_SI.pdf,mof_json_store\10.1021_jacs.3c12086\raw_output.json,mof_json_store\10.1021_jacs.3c12086\synthesis_006.json,no,,LAMOF-3,,Ca(NO3)2·6H2O,,"121 mg, 0.5 mmol (in 1.6 mL H2O)",0.5,mmol,nan,,,,,nan,,,,,(E)-5-(2-carboxyvinyl)thiophene-2-carboxylic acid,"H2(5,2-TVDC)","99 mg, 0.5 mmol (in 0.4 mL DMF)",0.5,mmol,,,,,,,,,,,,,,,,,,,,,water,H2O,1.6 mL (metal salt solution),1.6,"N,N-dimethylformamide",DMF,0.4 mL (linker solution),0.4,120.0,120 °C,24.0,24 h,4 mL vial,,"H2O, MeOH",3× each,120 °C under dynamic vacuum for 6 h,120.0,6.0,yellow powder,57.0,,,alternating cis–trans Al-rod SBU,,11.0,1423.0,yes,yes,,water_harvesting,10.1021/jacs.3c12086,ok,
10.1021/jacs.3c12086,downloaded\10.1021_jacs.3c12086.pdf,SI downloaded\10.1021_jacs.3c12086_SI.pdf,mof_json_store\10.1021_jacs.3c12086\raw_output.json,mof_json_store\10.1021_jacs.3c12086\synthesis_007.json,no,,LAMOF-4,,Zn(CH3COO)2·2H2O,,"121 mg, 0.5 mmol (in 1.6 mL H2O)",0.5,mmol,Na(OH),,,,,nan,,,,,(E)-5-(2-carboxyvinyl)furan-3-carboxylic acid,H2FVDC,"91 mg, 0.5 mmol (in 0.4 mL DMF)",0.5,mmol,,,,,,,,,,,,,,,,,,,,,water,H2O,1.6 mL (metal salt solution),1.6,"N,N-dimethylformamide",DMF,0.4 mL (linker solution),0.4,120.0,120 °C,24.0,24 h,4 mL vial,,"H2O, MeOH",3× each,120 °C under dynamic vacuum for 6 h,120.0,6.0,orange powder,69.0,,,cis-connected Al-rod SBU,,11.2,1847.0,yes,yes,,water_harvesting,10.1021/jacs.3c12086,ok,
10.1021/jacs.3c12086,downloaded\10.1021_jacs.3c12086.pdf,SI downloaded\10.1021_jacs.3c12086_SI.pdf,mof_json_store\10.1021_jacs.3c12086\raw_output.json,mof_json_store\10.1021_jacs.3c12086\synthesis_010.json,no,,LAMOF-6,,Zn(NO3)2·6H2O,,"241 mg, 1 mmol (in 6.4 mL H2O)",1,mmol,nan,,,,,nan,,,,,"(E)-2-(2-carboxyvinyl)-1,3-thiazole-4-carboxylic acid",H2TZVDC,"198 mg, 1 mmol (in 1.6 mL DMF)",1.0,mmol,,,,,,,,,,,,,,,,,,,,,water,H2O,6.4 mL (metal salt solution),6.4,"N,N-dimethylformamide",DMF,1.6 mL (linker solution),1.6,120.0,120 °C,24.0,24 h,20 mL vial,,"DMF, H2O, MeOH","multiple (2× DMF, then H2O 1×, MeOH 3×)",120 °C under dynamic vacuum for 6 h,120.0,6.0,white powder,51.0,,,cis-connected Al-rod SBU,,10.4,1372.0,yes,yes,,water_harvesting,10.1021/jacs.3c12086,ok,
10.1021/jacs.3c12086,downloaded\10.1021_jacs.3c12086.pdf,SI downloaded\10.1021_jacs.3c12086_SI.pdf,mof_json_store\10.1021_jacs.3c12086\raw_output.json,mof_json_store\10.1021_jacs.3c12086\synthesis_011.json,no,,LAMOF-7,,Zn(NO3)2·6H2O,,"241 mg, 1 mmol (in 8.0 mL H2O)",1,mmol,nan,,,,,nan,,,,,"trans,trans-muconic acid",,"142 mg, 1 mmol (in 2.0 mL DMF)",1.0,mmol,,,,,,,,,,,,,,,,,,,,,water,H2O,8.0 mL (metal salt solution),8.0,"N,N-dimethylformamide",DMF,2.0 mL (linker solution),2.0,120.0,120 °C,24.0,24 h,20 mL vial,,"DMF, H2O, EtOH","3× each (DMF, H2O, EtOH)",120 °C under dynamic vacuum for 6 h,120.0,6.0,white powder,54.0,,,cis-connected Al-rod SBU,,11.1,1584.0,yes,yes,,water_harvesting,10.1021/jacs.3c12086,ok,
10.1021/jacs.3c12086,downloaded\10.1021_jacs.3c12086.pdf,SI downloaded\10.1021_jacs.3c12086_SI.pdf,mof_json_store\10.1021_jacs.3c12086\raw_output.json,mof_json_store\10.1021_jacs.3c12086\synthesis_013.json,no,,LAMOF-8,,Zn(NO3)2·6H2O,,"121 mg, 0.5 mmol (in 2.0 mL H2O)",0.5,mmol,nan,,,,,nan,,,,,(E)-5-(2-carboxyvinyl)-1H-pyrazole-3-carboxylic acid,H2PZVDC,"46 mg, 0.25 mmol",0.25,mmol,(E)-5-(2-carboxyvinyl)thiophene-2-carboxylic acid,"H2(5,2-TVDC)","49 mg, 0.25 mmol",0.25,mmol,,,,,,,,,,,,,,,,water,H2O,2.0 mL (metal salt solution),2.0,"N,N-dimethylformamide",DMF,0.5 mL (linker solution),0.5,120.0,120 °C,24.0,24 h,4 mL vial,,"DMF, H2O, EtOH, MeOH",multiple (as listed),120 °C under dynamic vacuum for 10 h,120.0,10.0,white powder,47.0,,,alternating cis–trans Al-rod SBU (isoreticular to parents),,11.0,1738.0,yes,yes,,water_harvesting,10.1021/jacs.3c12086,ok,
10.1021/jacs.3c12086,downloaded\10.1021_jacs.3c12086.pdf,SI downloaded\10.1021_jacs.3c12086_SI.pdf,mof_json_store\10.1021_jacs.3c12086\raw_output.json,mof_json_store\10.1021_jacs.3c12086\synthesis_014.json,no,,LAMOF-9,,Cd(NO3)2·4H2O,,"241 mg, 1 mmol (in 1.8 mL H2O)",1,mmol,nan,,,,,nan,,,,,(E)-5-(2-carboxyvinyl)thiophene-3-carboxylic acid,H2TVDC,"99 mg, 0.5 mmol",0.5,mmol,"(E)-2-(2-carboxyvinyl)-1,3-thiazole-4-carboxylic acid",H2TZVDC,"99 mg, 0.5 mmol",0.5,mmol,,,,,,,,,,,,,,,,water,H2O,1.8 mL (metal salt solution),1.8,"N,N-dimethylformamide",DMF,0.9 mL (linker solution),0.9,120.0,120 °C,24.0,24 h,20 mL vial,,"DMF, H2O, EtOH, MeOH",multiple (as listed),120 °C under dynamic vacuum for 10 h,120.0,10.0,white powder,42.0,,,cis-connected Al-rod SBU (isoreticular to parents),,11.3,1755.0,yes,yes,,water_harvesting,10.1021/jacs.3c12086,ok,
10.1021/jacs.3c12086,downloaded\10.1021_jacs.3c12086.pdf,SI downloaded\10.1021_jacs.3c12086_SI.pdf,mof_json_store\10.1021_jacs.3c12086\raw_output.json,mof_json_store\10.1021_jacs.3c12086\synthesis_015.json,no,,LAMOF-10,,Zn(ClO4)2·6H2O,,"241 mg, 1 mmol (in 4.8 mL H2O)",1,mmol,nan,,,,,nan,,,,,(E)-5-(2-carboxyvinyl)thiophene-3-carboxylic acid,H2TVDC,"99 mg, 0.5 mmol",0.5,mmol,(E)-5-(2-carboxyvinyl)furan-2-carboxylic acid,"H2(5,2-FVDC)","91 mg, 0.5 mmol",0.5,mmol,,,,,,,,,,,,,,,,water,H2O,4.8 mL (metal salt solution),4.8,"N,N-dimethylformamide",DMF,1.2 mL (linker solution),1.2,120.0,120 °C,24.0,24 h,20 mL vial,,"DMF, H2O, MeOH",multiple (as listed),120 °C under dynamic vacuum for 10 h,120.0,10.0,white powder,60.0,,,cis-connected Al-rod SBU (isoreticular to parents),,,1469.0,yes,yes,,water_harvesting,10.1021/jacs.3c12086,ok,
10.1002/anie.201909912,,SI downloaded\10.1002_anie.201909912_SI.pdf,mof_json_store\10.1002_anie.201909912\raw_output.json,mof_json_store\10.1002_anie.201909912\synthesis_001.json,no,,UiO-67,,FeCl3·6H2O,,"7 mg, 0.03 mmol",0.03,mmol,nan,,,,,nan,,,,,"4,4′-biphenyl-dicarboxylic acid",H2L1,"5.6 mg, 0.023 mmol",5.6,mg,,,,,,,,,,,trifluoroacetic acid,CF3COOH,"50 uL, 0.67 mmol",50.0,uL,,,,,,"N,N-dimethylformamide",DMF,2 mL,2.0,,,,,120.0,120 °C,24.0,24 h,,static,"DMF, MeOH",successively,100 °C under vacuum for 12 h,100.0,12.0,powder,,,,,,11.7,2761.0,,not_reported,,,10.1002/anie.201909912,ok,
10.1002/anie.201909912,,SI downloaded\10.1002_anie.201909912_SI.pdf,mof_json_store\10.1002_anie.201909912\raw_output.json,mof_json_store\10.1002_anie.201909912\synthesis_002.json,no,,UiO-67-34h,,Co(ClO4)2·6H2O,,"7 mg, 0.03 mmol",0.03,mmol,nan,,,,,nan,,,,,"4,4′-biphenyl-dicarboxylic acid",H2L1,"5.6 mg, 0.023 mmol",5.6,mg,,,,,,,,,,,trifluoroacetic acid,CF3COOH,"50 uL, 0.67 mmol",50.0,uL,,,,,,"N,N-dimethylformamide",DMF,2 mL,2.0,,,,,120.0,120 °C,34.0,34 h,,static,"DMF, MeOH",successively,100 °C under vacuum for 12 h,100.0,12.0,powder,,,,,,,,,not_reported,,,10.1002/anie.201909912,ok,
10.1002/anie.201909912,,SI downloaded\10.1002_anie.201909912_SI.pdf,mof_json_store\10.1002_anie.201909912\raw_output.json,mof_json_store\10.1002_anie.201909912\synthesis_003.json,no,,UiO-67-Et,,Co(ClO4)2·6H2O,,"7 mg, 0.03 mmol",0.03,mmol,nan,,,,,nan,,,,,H2L3,H2L3,,,,,,,,,,,,,,trifluoroacetic acid,CF3COOH,"50 uL, 0.67 mmol",50.0,uL,,,,,,"N,N-dimethylformamide",DMF,2 mL,2.0,,,,,120.0,120 °C,34.0,34 h,,static,"DMF, MeOH",successively,100 °C under vacuum for 12 h,100.0,12.0,powder,,,,,,11.2,1303.0,,not_reported,,,10.1002/anie.201909912,ok,
10.1002/anie.201909912,,SI downloaded\10.1002_anie.201909912_SI.pdf,mof_json_store\10.1002_anie.201909912\raw_output.json,mof_json_store\10.1002_anie.201909912\synthesis_004.json,no,,UiO-67-But,,ZnCl2,,"7 mg, 0.03 mmol",0.03,mmol,nan,,,,,nan,,,,,H2L4,H2L4,,,,,,,,,,,,,,trifluoroacetic acid,CF3COOH,"50 uL, 0.67 mmol",50.0,uL,,,,,,"N,N-dimethylformamide",DMF,2 mL,2.0,,,,,120.0,120 °C,34.0,34 h,,static,"DMF, MeOH",successively,100 °C under vacuum for 12 h,100.0,12.0,powder,,,,,,11.2,787.0,,not_reported,,,10.1002/anie.201909912,ok,
