Repository: zzhenglab/MOFinder

# MOFinder

MOFinder extracts MOF synthesis information from the literature, reconstructs evidence-supported negative reaction records, and prepares datasets for synthesis-outcome prediction.
[Web application](https://mofinder.chemistry.wustl.edu/) | [Demos](Demo/README.md) | [Source code](docs/source_to_code.md) | [Workflow guide](docs/workflow.md) | [Model evaluation](docs/evaluation.md)

## Quick start

The workflow runs through Python commands. Python 3.10 or newer is required. Clone the repository and initialize its related applications:

```bash
git clone --recurse-submodules https://github.com/zzhenglab/MOFinder.git
cd MOFinder
```

Start with the two offline demonstrations:

```bash

File: mof_extraction_1_2.csv (part 207 of 305)
doi,main_pdf,si_pdf,raw_output,parsed_json,article_trial_or_failure,article_trial_or_failure_notes,mof_name,crystal_code,metal_1,metal_1_abbr,metal_1_amount_text,metal_1_amount_value,metal_1_amount_unit,metal_2,metal_2_abbr,metal_2_amount_text,metal_2_amount_value,metal_2_amount_unit,metal_3,metal_3_abbr,metal_3_amount_text,metal_3_amount_value,metal_3_amount_unit,linker_1,linker_1_abbr,linker_1_amount_text,linker_1_amount_value,linker_1_amount_unit,linker_2,linker_2_abbr,linker_2_amount_text,linker_2_amount_value,linker_2_amount_unit,linker_3,linker_3_abbr,linker_3_amount_text,linker_3_amount_value,linker_3_amount_unit,modulator_1,modulator_1_abbr,modulator_1_amount_text,modulator_1_amount_value,modulator_1_amount_unit,modulator_2,modulator_2_abbr,modulator_2_amount_text,modulator_2_amount_value,modulator_2_amount_unit,solvent_main,solvent_main_abbr,solvent_main_amount_text,solvent_main_ml,solvent_secondary,solvent_secondary_abbr,solvent_secondary_amount_text,solvent_secondary_ml,temperature_c,temperature_c_text,time_h,time_text,vessel_type,stirring,washing_solvent,washing_cycles,activation_text,activation_temp_c,activation_time_h,crystal_morphology,yield_percent,crystal_size,topology_code,metal_cluster_connectivity,unit_cell_short,pore_diameter_A,BET_surface_area_m2g,air_stable,water_stable,tga_decomposition_temp_c,applications,reference,status,error
10.1002/anie.201909912,,SI downloaded\10.1002_anie.201909912_SI.pdf,mof_json_store\10.1002_anie.201909912\raw_output.json,mof_json_store\10.1002_anie.201909912\synthesis_005.json,no,,UiO-67-Hex,,Zn(NO3)2·6H2O,,"7 mg, 0.03 mmol",0.03,mmol,nan,,,,,nan,,,,,H2L5,H2L5,,,,,,,,,,,,,,trifluoroacetic acid,CF3COOH,"50 uL, 0.67 mmol",50.0,uL,,,,,,"N,N-dimethylformamide",DMF,2 mL,2.0,,,,,120.0,120 °C,34.0,34 h,,static,"DMF, MeOH",successively,100 °C under vacuum for 12 h,100.0,12.0,powder,,,,,,11.2,615.0,,not_reported,,,10.1002/anie.201909912,ok,
10.1002/anie.201909912,,SI downloaded\10.1002_anie.201909912_SI.pdf,mof_json_store\10.1002_anie.201909912\raw_output.json,mof_json_store\10.1002_anie.201909912\synthesis_006.json,no,,UiO-67-Oct,,In(NO3)3·4H2O,,"7 mg, 0.03 mmol",0.03,mmol,nan,,,,,nan,,,,,H2L6,H2L6,,,,,,,,,,,,,,trifluoroacetic acid,CF3COOH,"50 uL, 0.67 mmol",50.0,uL,,,,,,"N,N-dimethylformamide",DMF,2 mL,2.0,,,,,120.0,120 °C,34.0,34 h,,static,"DMF, MeOH",successively,100 °C under vacuum for 12 h,100.0,12.0,powder,,,,,,11.2,349.0,,yes,,,10.1002/anie.201909912,ok,
10.1002/anie.201909912,,SI downloaded\10.1002_anie.201909912_SI.pdf,mof_json_store\10.1002_anie.201909912\raw_output.json,mof_json_store\10.1002_anie.201909912\synthesis_007.json,no,,UiO-67-Oct-48h,,Co(NO3)2·6H2O,,"7 mg, 0.03 mmol",0.03,mmol,nan,,,,,nan,,,,,H2L6,H2L6,,,,,,,,,,,,,,trifluoroacetic acid,CF3COOH,"50 uL, 0.67 mmol",50.0,uL,,,,,,"N,N-dimethylformamide",DMF,2 mL,2.0,,,,,120.0,120 °C,48.0,48 h,,static,"DMF, MeOH",successively,100 °C under vacuum for 12 h,100.0,12.0,powder,,,,,,10.7,397.0,,not_reported,,,10.1002/anie.201909912,ok,
10.1002/anie.201909912,,SI downloaded\10.1002_anie.201909912_SI.pdf,mof_json_store\10.1002_anie.201909912\raw_output.json,mof_json_store\10.1002_anie.201909912\synthesis_008.json,no,,UiO-67-Oct-72h,,Co(CH3COO)2·4H2O,,"7 mg, 0.03 mmol",0.03,mmol,nan,,,,,nan,,,,,H2L6,H2L6,,,,,,,,,,,,,,trifluoroacetic acid,CF3COOH,"50 uL, 0.67 mmol",50.0,uL,,,,,,"N,N-dimethylformamide",DMF,2 mL,2.0,,,,,120.0,120 °C,72.0,72 h,,static,"DMF, MeOH",successively,100 °C under vacuum for 12 h,100.0,12.0,powder,,,,,,10.8,449.0,,not_reported,,,10.1002/anie.201909912,ok,
10.1002/anie.201909912,,SI downloaded\10.1002_anie.201909912_SI.pdf,mof_json_store\10.1002_anie.201909912\raw_output.json,mof_json_store\10.1002_anie.201909912\synthesis_009.json,no,,UiO-67-Oct-L1-37.9%,,Co(NO3)2·6H2O,,"7.00 mg, 0.03 mmol",0.03,mmol,nan,,,,,nan,,,,,H2L6,H2L6,"10.92 mg, 0.022 mmol",10.92,mg,"4,4′-biphenyl-dicarboxylic acid",H2L1,"1.10 mg, 0.0045 mmol",1.1,mg,,,,,,trifluoroacetic acid,CF3COOH,"50 uL, 0.67 mmol",50.0,uL,,,,,,"N,N-dimethylformamide",DMF,2 mL,2.0,,,,,120.0,120 °C,34.0,34 h,,static,"DMF, MeOH",successively,100 °C under vacuum for 12 h,100.0,12.0,powder,,,,,,10.8,1092.0,,not_reported,,,10.1002/anie.201909912,ok,
10.1002/anie.201909912,,SI downloaded\10.1002_anie.201909912_SI.pdf,mof_json_store\10.1002_anie.201909912\raw_output.json,mof_json_store\10.1002_anie.201909912\synthesis_010.json,no,,UiO-67-Oct-L1-46.5%,,Co(NO3)2·6H2O,,"7.00 mg, 0.03 mmol",0.03,mmol,nan,,,,,nan,,,,,H2L6,H2L6,"9.83 mg, 0.020 mmol",9.83,mg,"4,4′-biphenyl-dicarboxylic acid",H2L1,"1.94 mg, 0.008 mmol",1.94,mg,,,,,,trifluoroacetic acid,CF3COOH,"50 uL, 0.67 mmol",50.0,uL,,,,,,"N,N-dimethylformamide",DMF,2 mL,2.0,,,,,120.0,120 °C,34.0,34 h,,static,"DMF, MeOH",successively,100 °C under vacuum for 12 h,100.0,12.0,powder,,,,,,11.2,1249.0,,not_reported,,,10.1002/anie.201909912,ok,
10.1002/anie.201909912,,SI downloaded\10.1002_anie.201909912_SI.pdf,mof_json_store\10.1002_anie.201909912\raw_output.json,mof_json_store\10.1002_anie.201909912\synthesis_011.json,no,,UiO-67-Oct-L1-66.7%,,Co(NO3)2·6H2O,,"7.00 mg, 0.03 mmol",0.03,mmol,nan,,,,,nan,,,,,H2L6,H2L6,"6.55 mg, 0.013 mmol",6.55,mg,"4,4′-biphenyl-dicarboxylic acid",H2L1,"3.27 mg, 0.013 mmol",3.27,mg,,,,,,trifluoroacetic acid,CF3COOH,"50 uL, 0.67 mmol",50.0,uL,,,,,,"N,N-dimethylformamide",DMF,2 mL,2.0,,,,,120.0,120 °C,34.0,34 h,,static,"DMF, MeOH",successively,100 °C under vacuum for 12 h,100.0,12.0,powder,,,,,,10.8,1694.0,,not_reported,,,10.1002/anie.201909912,ok,
10.1002/anie.201909912,,SI downloaded\10.1002_anie.201909912_SI.pdf,mof_json_store\10.1002_anie.201909912\raw_output.json,mof_json_store\10.1002_anie.201909912\synthesis_012.json,no,,UiO-67-Oct-L2-35.7%,,Co(NO3)2·6H2O,,"7.00 mg, 0.03 mmol",0.03,mmol,nan,,,,,nan,,,,,H2L6,H2L6,"10.90 mg, 0.022 mmol",10.9,mg,"2,2′-bipyridine-5,5′-dicarboxylic acid",H2L2,"1.10 mg, 0.0045 mmol",1.1,mg,,,,,,trifluoroacetic acid,CF3COOH,"50 uL, 0.67 mmol",50.0,uL,,,,,,"N,N-dimethylformamide",DMF,2 mL,2.0,,,,,120.0,120 °C,34.0,34 h,,static,"DMF, MeOH",successively,100 °C under vacuum for 12 h,100.0,12.0,powder,,,,,,10.8,1072.0,,not_reported,,,10.1002/anie.201909912,ok,
10.1002/anie.201909912,,SI downloaded\10.1002_anie.201909912_SI.pdf,mof_json_store\10.1002_anie.201909912\raw_output.json,mof_json_store\10.1002_anie.201909912\synthesis_013.json,no,,UiO-67-Oct-L2-47.8%,,Gd(NO3)3·6H2O,,"7.00 mg, 0.03 mmol",0.03,mmol,nan,,,,,nan,,,,,H2L6,H2L6,"9.83 mg, 0.020 mmol",9.83,mg,"2,2′-bipyridine-5,5′-dicarboxylic acid",H2L2,"1.96 mg, 0.008 mmol",1.96,mg,,,,,,trifluoroacetic acid,CF3COOH,"50 uL, 0.67 mmol",50.0,uL,,,,,,"N,N-dimethylformamide",DMF,2 mL,2.0,,,,,120.0,120 °C,34.0,34 h,,static,"DMF, MeOH",successively,100 °C under vacuum for 12 h,100.0,12.0,powder,,,,,,10.8,1199.0,,not_reported,,,10.1002/anie.201909912,ok,
10.1002/anie.201909912,,SI downloaded\10.1002_anie.201909912_SI.pdf,mof_json_store\10.1002_anie.201909912\raw_output.json,mof_json_store\10.1002_anie.201909912\synthesis_014.json,no,,UiO-67-Oct-L2-61.3%,,Dy(NO3)3·6H2O,,"7.00 mg, 0.03 mmol",0.03,mmol,nan,,,,,nan,,,,,H2L6,H2L6,"6.55 mg, 0.013 mmol",6.55,mg,"2,2′-bipyridine-5,5′-dicarboxylic acid",H2L2,"3.30 mg, 0.014 mmol",3.3,mg,,,,,,trifluoroacetic acid,CF3COOH,"50 uL, 0.67 mmol",50.0,uL,,,,,,"N,N-dimethylformamide",DMF,2 mL,2.0,,,,,120.0,120 °C,34.0,34 h,,static,"DMF, MeOH",successively,100 °C under vacuum for 12 h,100.0,12.0,powder,,,,,,11.3,1431.0,,not_reported,,,10.1002/anie.201909912,ok,
10.1002/anie.201909912,,SI downloaded\10.1002_anie.201909912_SI.pdf,mof_json_store\10.1002_anie.201909912\raw_output.json,mof_json_store\10.1002_anie.201909912\synthesis_015.json,no,,UiO-67-L2-36.4%,,Zn(NO3)2·6H2O,,"24.5 mg, 0.105 mmol",0.105,mmol,nan,,,,,nan,,,,,"4,4′-biphenyl-dicarboxylic acid",H2L1,"15.6 mg, 0.063 mmol",15.6,mg,"2,2′-bipyridine-5,5′-dicarboxylic acid",H2L2,"10.4 mg, 0.042 mmol",10.4,mg,,,,,,acetic acid (glacial),AcOH,"189 mg, 3.15 mmol",189.0,mg,,,,,,"N,N-dimethylformamide",DMF,4 mL,4.0,,,,,120.0,120 °C,34.0,34 h,,static,"DMF, MeOH",successively,100 °C under vacuum for 12 h,100.0,12.0,powder,,,,,,,,,not_reported,,,10.1002/anie.201909912,ok,
10.1002/anie.202308506,downloaded\10.1002_anie.202308506.pdf,SI downloaded\10.1002_anie.202308506_SI.pdf,mof_json_store\10.1002_anie.202308506\raw_output.json,mof_json_store\10.1002_anie.202308506\synthesis_001.json,no,,UiO-68-BTTB,,Zn(NO3)2·6H2O,,"21.0 mg, 0.066 mmol",0.066,mmol,nan,,,,,nan,,,,,"4,4’-(benzo[c][1,2,5]thiadiazole-4,7-diyl)bis(3-(trifluoromethyl)benzoic acid)",,0.075 mmol,0.075,mmol,,,,,,,,,,,acetic acid,,600 μL,600.0,μL,,,,,,"N,N-dimethylformamide",DMF,4 mL,4.0,,,,,90.0,90 °C,24.0,24 h,20 mL glass vial,mild stir,"DMF, MeOH",three times,,,,octahedral nanocrystals,,ca. 300 nm,fcu,,,,,not_reported,not_reported,,,10.1002/anie.202308506,ok,
10.1002/anie.202308506,downloaded\10.1002_anie.202308506.pdf,SI downloaded\10.1002_anie.202308506_SI.pdf,mof_json_store\10.1002_anie.202308506\raw_output.json,mof_json_store\10.1002_anie.202308506\synthesis_002.json,no,,UiO-68-MBTB,,Zn(NO3)2·6H2O,,"21.0 mg, 0.066 mmol",0.066,mmol,nan,,,,,nan,,,,,"4,4’-(5,6-dimethylbenzo[c][1,2,5]thiadiazole-4,7-diyl)dibenzoic acid",,0.075 mmol,0.075,mmol,,,,,,,,,,,acetic acid,,175 μL,175.0,μL,,,,,,"N,N-dimethylformamide",DMF,4 mL,4.0,,,,,90.0,90 °C,24.0,24 h,20 mL glass vial,mild stir,"DMF, MeOH",three times,,,,octahedral nanocrystals,,ca. 500 nm,fcu,,,,,not_reported,not_reported,,,10.1002/anie.202308506,ok,
10.1002/anie.202308506,downloaded\10.1002_anie.202308506.pdf,SI downloaded\10.1002_anie.202308506_SI.pdf,mof_json_store\10.1002_anie.202308506\raw_output.json,mof_json_store\10.1002_anie.202308506\synthesis_003.json,no,,UiO-68-BTMB,,Zn(NO3)2·6H2O,,"21.0 mg, 0.066 mmol",0.066,mmol,nan,,,,,nan,,,,,"4,4’-(benzo[c][1,2,5]thiadiazole-4,7-diyl)bis(3-methoxybenzoic acid)",,0.075 mmol,0.075,mmol,,,,,,,,,,,acetic acid,,250 μL,250.0,μL,,,,,,"N,N-dimethylformamide",DMF,4 mL,4.0,,,,,90.0,90 °C,24.0,24 h,20 mL glass vial,mild stir,"DMF, MeOH",three times,,,,octahedral nanocrystals,,ca. 250 nm,fcu,,,,,not_reported,not_reported,,,10.1002/anie.202308506,ok,
10.1002/anie.202308506,downloaded\10.1002_anie.202308506.pdf,SI downloaded\10.1002_anie.202308506_SI.pdf,mof_json_store\10.1002_anie.202308506\raw_output.json,mof_json_store\10.1002_anie.202308506\synthesis_004.json,no,,UiO-68-BSMB,,Zn(NO3)2·6H2O,,"21.0 mg, 0.066 mmol",0.066,mmol,nan,,,,,nan,,,,,"4,4’-(benzo[c][1,2,5]selenadiazole-4,7-diyl)bis(3-methoxybenzoic acid)",,0.075 mmol,0.075,mmol,,,,,,,,,,,acetic acid,,250 μL,250.0,μL,,,,,,"N,N-dimethylformamide",DMF,4 mL,4.0,,,,,90.0,90 °C,24.0,24 h,20 mL glass vial,mild stir,"DMF, MeOH",three times,,,,octahedral nanocrystals,,ca. 300 nm,fcu,,,,,not_reported,not_reported,,,10.1002/anie.202308506,ok,
10.1002/anie.202308506,downloaded\10.1002_anie.202308506.pdf,SI downloaded\10.1002_anie.202308506_SI.pdf,mof_json_store\10.1002_anie.202308506\raw_output.json,mof_json_store\10.1002_anie.202308506\synthesis_005.json,no,,UiO-68-NSMB,,Cd(NO3)2·4H2O,,"21.0 mg, 0.066 mmol",0.066,mmol,nan,,,,,nan,,,,,"4,4’-(naphtho[2,3-c][1,2,5]selenadiazole-4,9-diyl)bis(3-methoxybenzoic acid)",,0.075 mmol,0.075,mmol,,,,,,,,,,,acetic acid,,300 μL,300.0,μL,,,,,,"N,N-dimethylformamide",DMF,4 mL,4.0,,,,,90.0,90 °C,24.0,24 h,20 mL glass vial,mild stir,"DMF, MeOH",three times,,,,octahedral nanocrystals,,ca. 300 nm,fcu,,,,,not_reported,not_reported,,,10.1002/anie.202308506,ok,
10.1002/anie.202308506,downloaded\10.1002_anie.202308506.pdf,SI downloaded\10.1002_anie.202308506_SI.pdf,mof_json_store\10.1002_anie.202308506\raw_output.json,mof_json_store\10.1002_anie.202308506\synthesis_006.json,no,,UiO-68-BTTBA,,Cd(CO3),,"21.0 mg, 0.066 mmol",0.066,mmol,nan,,,,,nan,,,,,"benzo[c][1,2,5]thiadiazole-4,7-diylbis(ethyne-2,1-diyl)dibenzoic acid",,0.075 mmol,0.075,mmol,,,,,,,,,,,acetic acid,,200 μL,200.0,μL,,,,,,"N,N-dimethylformamide",DMF,4 mL,4.0,,,,,90.0,90 °C,24.0,24 h,20 mL glass vial,mild stir,"DMF, MeOH",three times,,,,nanocrystals,,ca. 200 nm,fcu,,,,,not_reported,not_reported,,,10.1002/anie.202308506,ok,
10.1002/anie.202308506,downloaded\10.1002_anie.202308506.pdf,SI downloaded\10.1002_anie.202308506_SI.pdf,mof_json_store\10.1002_anie.202308506\raw_output.json,mof_json_store\10.1002_anie.202308506\synthesis_007.json,no,,HIAM-4005,,Ag(CF3COO),,"21.0 mg, 0.066 mmol",0.066,mmol,nan,,,,,nan,,,,,"4,4’-(1E,1’E)-2,2’-(benzo[c][1,2,5]thiadiazole-4,7-diyl)bis(ethene-2,1-diyl)dibenzoic acid",,0.075 mmol,0.075,mmol,,,,,,,,,,,acetic acid,,,,,,,,,,"N,N-dimethylformamide",DMF,4 mL,4.0,,,,,90.0,90 °C,24.0,24 h,20 mL glass vial,mild stir,"DMF, MeOH",three times,,,,,,,fcu,,,,,not_reported,not_reported,,,10.1002/anie.202308506,ok,
10.1002/anie.202308506,downloaded\10.1002_anie.202308506.pdf,SI downloaded\10.1002_anie.202308506_SI.pdf,mof_json_store\10.1002_anie.202308506\raw_output.json,mof_json_store\10.1002_anie.202308506\synthesis_008.json,no,,HIAM-4006,,Ag(NO3),,"21.0 mg, 0.066 mmol",0.066,mmol,nan,,,,,nan,,,,,"4,4’-(1E,1’E)-2,2’-(naphtho[2,3-c][1,2,5]thiadiazole-4,9-diyl)bis(ethene-2,1-diyl)dibenzoic acid",,0.075 mmol,0.075,mmol,,,,,,,,,,,acetic acid,,,,,,,,,,"N,N-dimethylformamide",DMF,4 mL,4.0,,,,,90.0,90 °C,24.0,24 h,20 mL glass vial,mild stir,"DMF, MeOH",three times,,,,,,,fcu,,,,,not_reported,not_reported,,,10.1002/anie.202308506,ok,
10.1002/anie.202308506,downloaded\10.1002_anie.202308506.pdf,SI downloaded\10.1002_anie.202308506_SI.pdf,mof_json_store\10.1002_anie.202308506\raw_output.json,mof_json_store\10.1002_anie.202308506\synthesis_009.json,no,,HIAM-4022,2252825,Ag(NO3),,23.3 mg,0.137162,mmol,nan,,,,,nan,,,,,"5’,5’’’’-(benzo[c][1,2,5]thiadiazole-4,7-diyl)bis(2’-hydroxy-[1,1’:3’,1’’-terphenyl]-4,4’’-dicarboxylic acid)",,10 mg,10.0,mg,,,,,,,,,,,trifluoroacetic acid,TFA,0.1 mL,0.1,mL,4-aminobenzoic acid,,0.8 g,0.8,g,"N,N-dimethylformamide",DMF,3 mL,3.0,,,,,120.0,120 °C,96.0,4 days,5 mL glass vial,static,DMF,until no fluorescent signal in supernatant,,,,light yellow hexagonal prisms,,,csq,Zr6O4(OH)8 8-connected SBU,"a=40.3952(6), b=40.3952(6), c=19.8697(4) Å, α=90°, β=90°, γ=120°, P6/mmm",,,not_reported,not_reported,450.0,,10.1002/anie.202308506,ok,
10.1002/anie.202308506,downloaded\10.1002_anie.202308506.pdf,SI downloaded\10.1002_anie.202308506_SI.pdf,mof_json_store\10.1002_anie.202308506\raw_output.json,mof_json_store\10.1002_anie.202308506\synthesis_010.json,no,,HIAM-4022,,Ag(NO3),,20 mg,0.117736,mmol,nan,,,,,nan,,,,,H4BTHTC,,10 mg,10.0,mg,,,,,,,,,,,formic acid,,0.30 mL,0.3,mL,,,,,,"N,N-dimethylformamide",DMF,3 mL,3.0,,,,,90.0,90 °C,0.5,30 min,5 mL glass vial,static,"DMF, MeOH",three times,,,,nanocrystals,,ca. 150 nm,csq,,,,,not_reported,not_reported,,,10.1002/anie.202308506,ok,
10.1002/anie.202308506,downloaded\10.1002_anie.202308506.pdf,SI downloaded\10.1002_anie.202308506_SI.pdf,mof_json_store\10.1002_anie.202308506\raw_output.json,mof_json_store\10.1002_anie.202308506\synthesis_011.json,no,,HIAM-4022,,Pb(NO3)2,,20 mg,0.0603851,mmol,nan,,,,,nan,,,,,H4BTHTC,,10 mg,10.0,mg,,,,,,,,,,,formic acid,,0.40 mL,0.4,mL,,,,,,"N,N-dimethylformamide",DMF,3 mL,3.0,,,,,90.0,90 °C,0.5,30 min,5 mL glass vial,static,"DMF, MeOH",three times,,,,nanocrystals,,ca. 400 nm,csq,,,,,not_reported,not_reported,,,10.1002/anie.202308506,ok,
10.1002/anie.202308506,downloaded\10.1002_anie.202308506.pdf,SI downloaded\10.1002_anie.202308506_SI.pdf,mof_json_store\10.1002_anie.202308506\raw_output.json,mof_json_store\10.1002_anie.202308506\synthesis_012.json,no,,HIAM-4022,,Pb(NO3)2,,20 mg,0.0603851,mmol,nan,,,,,nan,,,,,H4BTHTC,,10 mg,10.0,mg,,,,,,,,,,,formic acid,,0.50 mL,0.5,mL,,,,,,"N,N-dimethylformamide",DMF,3 mL,3.0,,,,,90.0,90 °C,0.5,30 min,5 mL glass vial,static,"DMF, MeOH",three times,,,,nanocrystals,,ca. 700 nm,csq,,,,,not_reported,not_reported,,,10.1002/anie.202308506,ok,
10.1002/anie.202308506,downloaded\10.1002_anie.202308506.pdf,SI downloaded\10.1002_anie.202308506_SI.pdf,mof_json_store\10.1002_anie.202308506\raw_output.json,mof_json_store\10.1002_anie.202308506\synthesis_013.json,no,,HIAM-4022,,Pb(NO3)2,,20 mg,0.0603851,mmol,nan,,,,,nan,,,,,H4BTHTC,,10 mg,10.0,mg,,,,,,,,,,,formic acid,,0.60 mL,0.6,mL,,,,,,"N,N-dimethylformamide",DMF,3 mL,3.0,,,,,90.0,90 °C,0.5,30 min,5 mL glass vial,static,"DMF, MeOH",three times,,,,microcrystals,,ca. 1 μm,csq,,,,,not_reported,not_reported,,,10.1002/anie.202308506,ok,
10.1002/anie.202308506,downloaded\10.1002_anie.202308506.pdf,SI downloaded\10.1002_anie.202308506_SI.pdf,mof_json_store\10.1002_anie.202308506\raw_output.json,mof_json_store\10.1002_anie.202308506\synthesis_014.json,no,,HIAM-4022,,Cd(CH3COO)2·2H2O,,20 mg,0.0798311,mmol,nan,,,,,nan,,,,,H4BTHTC,,10 mg,10.0,mg,,,,,,,,,,,formic acid,,0.70 mL,0.7,mL,,,,,,"N,N-dimethylformamide",DMF,3 mL,3.0,,,,,90.0,90 °C,0.5,30 min,5 mL glass vial,static,"DMF, MeOH",three times,,,,microcrystals,,ca. 3 μm,csq,,,,,not_reported,not_reported,,,10.1002/anie.202308506,ok,
10.1002/anie.202308506,downloaded\10.1002_anie.202308506.pdf,SI downloaded\10.1002_anie.202308506_SI.pdf,mof_json_store\10.1002_anie.202308506\raw_output.json,mof_json_store\10.1002_anie.202308506\synthesis_015.json,no,,HIAM-4019,,Cd(CH3COO)2·2H2O,,20 mg,0.0798311,mmol,nan,,,,,nan,,,,,"5’,5’’’’-(5,6-dimethylbenzo[c][1,2,5]thiadiazole-4,7-diyl)bis([1,1’:3’,1’’-terphenyl]-4,4’’-dicarboxylic acid)",,10 mg,10.0,mg,,,,,,,,,,,formic acid,,0.40 mL,0.4,mL,,,,,,"N,N-dimethylformamide",DMF,3 mL,3.0,,,,,90.0,90 °C,0.5,30 min,5 mL glass vial,static,"DMF, MeOH",three times,,,,nanocrystals,,ca. 200 nm,csq,,,,,not_reported,not_reported,,sensing,10.1002/anie.202308506,ok,
10.1002/anie.202308506,downloaded\10.1002_anie.202308506.pdf,SI downloaded\10.1002_anie.202308506_SI.pdf,mof_json_store\10.1002_anie.202308506\raw_output.json,mof_json_store\10.1002_anie.202308506\synthesis_016.json,no,,HIAM-4011,,Cd(CH3COO)2·2H2O,,20 mg,0.0798311,mmol,nan,,,,,nan,,,,,"5’,5’’’’-(benzo[c][1,2,5]thiadiazole-4,7-diyl)bis(([1,1’:3’,1’’-terphenyl]-4,4’’-dicarboxylic acid))",,10 mg,10.0,mg,,,,,,,,,,,formic acid,,0.30 mL,0.3,mL,,,,,,"N,N-dimethylformamide",DMF,3 mL,3.0,,,,,90.0,90 °C,0.5,30 min,5 mL glass vial,static,"DMF, MeOH",three times,,,,nanocrystals,,ca. 300 nm,csq,,,,,not_reported,yes,,sensing,10.1002/anie.202308506,ok,
10.1002/anie.202308506,downloaded\10.1002_anie.202308506.pdf,SI downloaded\10.1002_anie.202308506_SI.pdf,mof_json_store\10.1002_anie.202308506\raw_output.json,mof_json_store\10.1002_anie.202308506\synthesis_017.json,no,,HIAM-4020,,Cd(CH3COO)2·2H2O,,20 mg,0.0798311,mmol,nan,,,,,nan,,,,,"5’,5’’’’-(benzo[c][1,2,5]selenadiazole-4,7-diyl)bis(([1,1’:3’,1’’-terphenyl]-4,4’’-dicarboxylic acid))",,10 mg,10.0,mg,,,,,,,,,,,formic acid,,0.35 mL,0.35,mL,,,,,,"N,N-dimethylformamide",DMF,3 mL,3.0,,,,,90.0,90 °C,0.5,30 min,5 mL glass vial,static,"DMF, MeOH",three times,,,,nanocrystals,,ca. 100 nm,csq,,,,,not_reported,not_reported,,sensing,10.1002/anie.202308506,ok,
10.1002/anie.202308506,downloaded\10.1002_anie.202308506.pdf,SI downloaded\10.1002_anie.202308506_SI.pdf,mof_json_store\10.1002_anie.202308506\raw_output.json,mof_json_store\10.1002_anie.202308506\synthesis_018.json,no,,HIAM-4013,,Pr(OH)3,,20 mg,0.104205,mmol,nan,,,,,nan,,,,,"5’,5’’’’-(naphtho[2,3-c][1,2,5]thiadiazole-4,9-diyl)bis(([1,1’:3’,1’’-terphenyl]-4,4’’-dicarboxylic acid))",,10 mg,10.0,mg,,,,,,,,,,,formic acid,,0.35 mL,0.35,mL,,,,,,"N,N-dimethylformamide",DMF,3 mL,3.0,,,,,90.0,90 °C,0.5,30 min,5 mL glass vial,static,"DMF, MeOH",three times,,,,nanocrystals,,ca. 100 nm,csq,,,,,not_reported,not_reported,,,10.1002/anie.202308506,ok,
10.1002/anie.202308506,downloaded\10.1002_anie.202308506.pdf,SI downloaded\10.1002_anie.202308506_SI.pdf,mof_json_store\10.1002_anie.202308506\raw_output.json,mof_json_store\10.1002_anie.202308506\synthesis_019.json,no,,HIAM-4021,,Nd(OH)3,,20 mg,0.102427,mmol,nan,,,,,nan,,,,,"5’,5’’’’-(naphtho[2,3-c][1,2,5]selenadiazole-4,9-diyl)bis(([1,1’:3’,1’’-terphenyl]-4,4’’-dicarboxylic acid))",,10 mg,10.0,mg,,,,,,,,,,,formic acid,,0.40 mL,0.4,mL,,,,,,"N,N-dimethylformamide",DMF,3 mL,3.0,,,,,90.0,90 °C,0.5,30 min,5 mL glass vial,static,"DMF, MeOH",three times,,,,nanocrystals,,ca. 100 nm,csq,,,,,not_reported,not_reported,,sensing,10.1002/anie.202308506,ok,
10.1002/anie.202308506,downloaded\10.1002_anie.202308506.pdf,SI downloaded\10.1002_anie.202308506_SI.pdf,mof_json_store\10.1002_anie.202308506\raw_output.json,mof_json_store\10.1002_anie.202308506\synthesis_020.json,no,,HIAM-4023,,Eu(OH)3,,20 mg,0.0985296,mmol,nan,,,,,nan,,,,,"2’-amino-5’-(7-(4,4’’-dicarboxy-[1,1’:3’,1’’-terphenyl]-5’-yl)benzo[c][1,2,5]thiadiazol-4-yl)-[1,1’:3’,1’’-terphenyl]-4,4’’-dicarboxylic acid",,10 mg,10.0,mg,,,,,,,,,,,formic acid,,0.40 mL,0.4,mL,,,,,,"N,N-dimethylformamide",DMF,3 mL,3.0,,,,,90.0,90 °C,0.5,30 min,5 mL glass vial,static,"DMF, MeOH",three times,,,,nanocrystals,,ca. 250 nm,csq,,,,,not_reported,yes,,sensing,10.1002/anie.202308506,ok,
10.1002/anie.202308506,downloaded\10.1002_anie.202308506.pdf,SI downloaded\10.1002_anie.202308506_SI.pdf,mof_json_store\10.1002_anie.202308506\raw_output.json,mof_json_store\10.1002_anie.202308506\synthesis_021.json,no,,HIAM-4024,,Gd(OH)3,,20 mg,0.0960289,mmol,nan,,,,,nan,,,,,"5’,5’’’’-(benzo[c][1,2,5]thiadiazole-4,7-diyl)bis(2’-amino-[1,1’:3’,1’’-terphenyl]-4,4’’-dicarboxylic acid)",,10 mg,10.0,mg,,,,,,,,,,,formic acid,,0.40 mL,0.4,mL,,,,,,"N,N-dimethylformamide",DMF,3 mL,3.0,,,,,90.0,90 °C,0.5,30 min,5 mL glass vial,static,"DMF, MeOH",three times,,,,nanocrystals,,ca. 200 nm,csq,,,,,not_reported,not_reported,,sensing,10.1002/anie.202308506,ok,
10.1002/anie.202308506,downloaded\10.1002_anie.202308506.pdf,SI downloaded\10.1002_anie.202308506_SI.pdf,mof_json_store\10.1002_anie.202308506\raw_output.json,mof_json_store\10.1002_anie.202308506\synthesis_022.json,no,,HIAM-4025,,Tb(OH)3,,20 mg,0.0952627,mmol,nan,,,,,nan,,,,,"5’,5’’’’-(naphtho[2,3-c][1,2,5]selenadiazole-4,9-diyl)bis(2’-amino-[1,1’:3’,1’’-terphenyl]-4,4’’-dicarboxylic acid)",,10 mg,10.0,mg,,,,,,,,,,,formic acid,,0.50 mL,0.5,mL,,,,,,"N,N-dimethylformamide",DMF,3 mL,3.0,,,,,90.0,90 °C,0.5,30 min,5 mL glass vial,static,"DMF, MeOH",three times,,,,nanocrystals,,ca. 100 nm,csq,,,,,not_reported,not_reported,,,10.1002/anie.202308506,ok,
10.1021/acs.cgd.9b01098,downloaded\10.1021_acs.cgd.9b01098.pdf,SI downloaded\10.1021_acs.cgd.9b01098_SI.pdf,mof_json_store\10.1021_acs.cgd.9b01098\raw_output.json,mof_json_store\10.1021_acs.cgd.9b01098\synthesis_001.json,yes,Without pyrazole additive the synthesis failed under the same conditions.,Bi-MOF,1916665,Dy(OH)3,,"0.0480 g, 0.01 mmol",0.01,mmol,nan,,,,,nan,,,,,"benzene-1,3,5-tricarboxylic acid",H3BTC,"0.0630 g, 0.03 mmol",0.063,g,,,,,,,,,,,pyrazole,,"0.012 g, 0.17 mmol",0.012,g,dilute nitric acid,HNO3,"0.1 M, to adjust pH to 1–2",,,water,H2O,7 mL,7.0,,,,,100.0,100 °C,24.0,"stirred 3 h at RT, then 1 day at 100 °C",Pyrex vial (20 mL),stirred 3 h then static,H2O,gently rinsed,,,,colorless bulk crystals,75.0,,,{Bi2O18} dimer; Bi3+ nine-coordinated,"a=6.7522(8) Å, b=9.8722(12) Å, c=16.7761(19) Å, orthorhombic, Pnma",,,not_reported,yes,,sensing;luminescence,10.1021/acs.cgd.9b01098,ok,
10.1002/ijch.201800155,downloaded\10.1002_ijch.201800155.pdf,SI downloaded\10.1002_ijch.201800155_SI.pdf,mof_json_store\10.1002_ijch.201800155\raw_output.json,mof_json_store\10.1002_ijch.201800155\synthesis_001.json,no,,MOF(CuCG1),1876260,Co(NO3)2·6H2O,,0.05 mmol (12.80 mg),0.05,mmol,nan,,,,,nan,,,,,"3,3′-((5-nitroisophthaloyl)bis(azanediyl))-dibenzoic acid",H2DCA,0.05 mmol (22.8 mg),0.05,mmol,,,,,,,,,,,,,,,,,,,,,"N,N-dimethylformamide",DMF,2 mL,2.0,,,,,110.0,110 °C,48.0,48 h (then slow evaporation 30 days),glass vial,stirred 10 min then static,,,,,,block shaped blue crystals,,,,Cu2(CO2)4 paddlewheel nodes; amide O axial links between cages,"a=19.336(5), b=19.550(5), c=20.050(5) Å; α=84.419(5), β=83.653(5), γ=68.580(5); P-1",,,not_reported,not_reported,,,10.1002/ijch.201800155,ok,
10.1039/c4cc09955a,downloaded\10.1039_c4cc09955a.pdf,SI downloaded\10.1039_c4cc09955a_SI.pdf,mof_json_store\10.1039_c4cc09955a\raw_output.json,mof_json_store\10.1039_c4cc09955a\synthesis_001.json,yes,Direct solvothermal synthesis of 2 and the Cu analogue failed; only SC–SC transformation/transmetalation yielded them.,,1037351,Cd(NO3)2·4H2O,,"82.5 mg, 0.279 mmol",0.279,mmol,nan,,,,,nan,,,,,"1,3-bis-(3,5-dicarboxyphenyl) imidazolium chloride",H4L+Cl−,"30 mg, 0.069 mmol",0.069,mmol,,,,,,,,,,,,,,,,,,,,,"N,N-dimethylformamide",DMF,3 mL,3.0,,,,,90.0,90 °C,72.0,72 h,Teflon-lined stainless steel autoclave,,,,,,,colorless octagonal crystals,60.0,,,Zn2(CO2)4 paddle-wheel SBU; Zn16(CO2)32 polyhedral SBB,"P42/nnm, a=17.7349, b=17.7349, c=28.1732 Å",14.7,,,,,,10.1039/c4cc09955a,ok,
10.1002/chem.202301113,downloaded\10.1002_chem.202301113.pdf,SI downloaded\10.1002_chem.202301113_SI.pdf,mof_json_store\10.1002_chem.202301113\raw_output.json,mof_json_store\10.1002_chem.202301113\synthesis_001.json,no,,ZIF-8,,Zn(NO3)2·6H2O,,"0.25 mol L^-1, 1 mL (aqueous solution)",250,mmol,nan,,,,,nan,,,,,2-methylimidazole,Hmim,0.8211 g in 9 mL deionized water,0.8211,g,,,,,,,,,,,,,,,,,,,,,water,H2O,9 mL,9.0,water,H2O,1 mL (as solvent in 0.25 M Zn(NO3)2·6H2O solution),1.0,25,room temperature,0.5,30 min,,stirred,deionized water,2×,,,,truncated rhombic dodecahedra; ~920 nm,,~920 ± 69 nm (mean diameter),sod,,,,1165.43,not_reported,not_reported,,,10.1002/chem.202301113,ok,
10.1021/cg201030u,downloaded\10.1021_cg201030u.pdf,SI downloaded\10.1021_cg201030u_SI.pdf,mof_json_store\10.1021_cg201030u\raw_output.json,mof_json_store\10.1021_cg201030u\synthesis_001.json,no,,Cu2V4O16-2D,837584,Co(NO3)2·6H2O,,0.49 mmol,0.49,mmol,nan,,0.13 mmol,0.13,mmol,nan,,,,,"1,10-phenanthroline",phen,0.08 mmol,0.08,mmol,,,,,,,,,,,"phosphoric acid (H3PO4, concentrated)",,0.5 mL of concentrated H3PO4,0.5,mL,,,,,,water,H2O,5 mL,5.0,,,,,150.0,150 °C,96.0,96 h,,,dichloromethane (anhydrous),exchanged every 3 h for 2 days,120 °C under ultrahigh vacuum (10^-8 mbar) for 12 h (overnight),120.0,12.0,"green needle-like crystals and flower-like flakes; needles 150–200 μm length, 2–6 μm width",,0.20 × 0.12 × 0.10 mm,,V4O8 cubane linked via PO4 and Cu(phen) square pyramids to form 2D sheets,"a=7.4114(4) Å, b=11.5597(6) Å, c=20.5406(11) Å, α=87.343(4)°, β=82.433(5)°, γ=73.090(5)°, P-1",,,not_reported,not_reported,325.0,hydrogen storage;CO2_capture,10.1021/cg201030u,ok,
10.1039/c5ce00833f,downloaded\10.1039_c5ce00833f.pdf,SI downloaded\10.1039_c5ce00833f_SI.pdf,mof_json_store\10.1039_c5ce00833f\raw_output.json,mof_json_store\10.1039_c5ce00833f\synthesis_001.json,no,,"[Zn(btca)(2,2′-bipy)]n (1)",1062110,Zn(NO3)2·6H2O,,"22 mg, 0.07 mmol",0.07,mmol,nan,,,,,nan,,,,,benzotriazole-5-carboxylic acid,H2btca,"5 mg, 0.03 mmol",5.0,mg,"2,2′-bipyridine",,"9 mg, 0.05 mmol",9.0,mg,,,,,,,,,,,,,,,,"N,N-dimethylformamide",DMF,"0.5 mL (of total 1 mL, DMF/H2O 1:1 v/v)",0.5,water,H2O,"0.5 mL (of total 1 mL, DMF/H2O 1:1 v/v)",0.5,140.0,140 °C,88.3,"kept at 140 °C for 5300 minutes (heated in 500 min, cooled in 800 min)",sealed glass tube,static,,,,,,colorless block crystals,84.0,,,,"a=17.4695(3), b=8.64315(13), c=19.7657(4), Pbca",,,not_reported,not_reported,,luminescence,10.1039/c5ce00833f,ok,
10.1039/c5ce00833f,downloaded\10.1039_c5ce00833f.pdf,SI downloaded\10.1039_c5ce00833f_SI.pdf,mof_json_store\10.1039_c5ce00833f\raw_output.json,mof_json_store\10.1039_c5ce00833f\synthesis_002.json,no,,"[Zn2(btca)2(2,2′-bipy)(H2O)]n·n(DMA) (2)",1062111,Zn(NO3)2·6H2O,,"22 mg, 0.07 mmol",0.07,mmol,Zn(NO3)2·6H2O,,,,,nan,,,,,benzotriazole-5-carboxylic acid,H2btca,"5 mg, 0.03 mmol",5.0,mg,"2,2′-bipyridine",,"9 mg, 0.05 mmol",9.0,mg,,,,,,,,,,,,,,,,"N,N-dimethylacetamide",DMA,"0.5 mL (of total 1 mL, DMA/H2O 1:1 v/v)",0.5,water,H2O,"0.5 mL (of total 1 mL, DMA/H2O 1:1 v/v)",0.5,140.0,140 °C,88.3,"kept at 140 °C for 5300 minutes (heated in 500 min, cooled in 800 min)",sealed glass tube,static,"MeOH, CH2Cl2",sequential solvent exchange for 3 days,degassed at 60 °C for 5 h,60.0,5.0,colorless block crystals,70.0,,fsc,,"a=18.580(4), b=9.962(2), c=32.732(8), Pbca",14.8,384.0,not_reported,not_reported,,hydrogen storage;CO2_capture;luminescence,10.1039/c5ce00833f,ok,
10.1039/c3ce41080c,downloaded\10.1039_c3ce41080c.pdf,SI downloaded\10.1039_c3ce41080c_SI.pdf,mof_json_store\10.1039_c3ce41080c\raw_output.json,mof_json_store\10.1039_c3ce41080c\synthesis_001.json,no,,,,Zn(NO3)2·6H2O,Sr(NO3)2,11 mg (0.052 mmol),0.052,mmol,nan,,,,,nan,,,,,"1-(4-carboxybenzyl)-1H-imidazole-4,5-dicarboxylic acid",cbimdaH3,10 mg (0.034 mmol),0.034,mmol,,,,,,,,,,,,,,,,,,,,,"N,N-dimethylformamide",DMF,1 mL,1.0,water,H2O,1 mL,1.0,95.0,95 °C,12.0,12 h,4 mL borosilicate screw vial,static,water,,dried under vacuum,,,colorless rod-shaped crystals,55.0,,,Sr2+ nodes with bridging H2O; 6-connected,"a=5.8966(3) Å, b=26.4910(16) Å, c=9.3632(6) Å, β=104.022(2)°, P21/n",,,yes,not_reported,310.0,luminescence,10.1039/c3ce41080c,ok,
10.1021/cg9011247,downloaded\10.1021_cg9011247.pdf,SI downloaded\10.1021_cg9011247_SI.pdf,mof_json_store\10.1021_cg9011247\raw_output.json,mof_json_store\10.1021_cg9011247\synthesis_001.json,yes,"3,5-PDC at 100 °C gave a clear solution; increasing LiOH or heating to 180 °C did not yield higher-dimensional structure from 2,6-PDC.",ULCP-1,,Zn(ClO4)2,,0.0025 mol (0.175 g),2.5,mmol,NaN3,LiOH·H2O,0.0005 mol (0.0214 g),0.0005,mol,nan,,,,,"2,6-pyridinedicarboxylic acid","2,6-PDC",0.005 mol (0.85 g),0.005,mol,,,,,,,,,,,,,,,,,,,,,"N,N-dimethylformamide",DMF,15 g,,,,,,100.0,100 °C,120.0,5 days,Teflon-lined stainless steel Parr autoclave,stirred 4 h then static,"DMF, ethanol",,,,,colorless plate-shaped crystals,55.0,0.25 × 0.21 × 0.04 mm,,trimeric Li tetrahedra (edge- and corner-sharing) forming 2D layers,"P21/c, a=11.51(2) Å, b=15.33(3) Å, c=10.93(2) Å, β=99.98(3)°",,,not_reported,not_reported,450.0,,10.1021/cg9011247,ok,
10.1021/cg9011247,downloaded\10.1021_cg9011247.pdf,SI downloaded\10.1021_cg9011247_SI.pdf,mof_json_store\10.1021_cg9011247\raw_output.json,mof_json_store\10.1021_cg9011247\synthesis_002.json,yes,"3,5-PDC at 100 °C gave a clear solution; increasing LiOH or heating to 180 °C did not yield higher-dimensional structure from 2,6-PDC.",ULCP-1A,,ZnCl2,,0.0025 mol (0.175 g),2.5,mmol,NaN3,LiOH·H2O,0.0005 mol (0.021 g),0.0005,mol,nan,,,,,"2,6-pyridinedicarboxylic acid","2,6-PDC",0.005 mol (0.85 g),0.005,mol,,,,,,,,,,,,,,,,,,,,,"N,N-dimethylformamide",DMF,14 g,,,,,,180.0,180 °C,120.0,5 days,Teflon-lined stainless steel Parr autoclave,stirred 3 h then static,"DMF, ethanol",,,,,needle-shaped crystals,45.0,0.18 × 0.06 × 0.02 mm,,trimeric Li tetrahedra (edge- and corner-sharing) 2D layers; includes in situ 2-PC linker,"P21/c, a=10.190(2) Å, b=13.390(3) Å, c=10.450(2) Å, β=106.02(3)°",,,not_reported,not_reported,425.0,,10.1021/cg9011247,ok,
10.1021/cg9011247,downloaded\10.1021_cg9011247.pdf,SI downloaded\10.1021_cg9011247_SI.pdf,mof_json_store\10.1021_cg9011247\raw_output.json,mof_json_store\10.1021_cg9011247\synthesis_003.json,yes,"3,5-PDC at 100 °C gave a clear solution; increasing LiOH or heating to 180 °C did not yield higher-dimensional structure from 2,6-PDC.",ULMOF-4,,CdCl2,,0.0025 mol (0.174 g),2.5,mmol,NaN3,,0.001 mol (0.042 g),0.001,mol,nan,,,,,"3,5-pyridinedicarboxylic acid","3,5-PDC",0.0025 mol (0.425 g),0.0025,mol,,,,,,,,,,,,,,,,,,,,,"N,N-dimethylformamide",DMF,8 g,,,,,,180.0,180 °C,120.0,5 days,Teflon-lined stainless steel Parr autoclave,stirred 1 h then static,DMF,,,,,colorless needle-shaped crystals,50.0,0.18 × 0.08 × 0.03 mm,,"infinite 1D Li polyhedra chains (edge- and corner-sharing) linked to 3D by 3,5-PDC","C2/c, a=12.692(3) Å, b=10.977(2) Å, c=11.200(2) Å, β=105.83(3)°",,,not_reported,not_reported,550.0,,10.1021/cg9011247,ok,
10.1039/d2ce00026a,downloaded\10.1039_d2ce00026a.pdf,SI downloaded\10.1039_d2ce00026a_SI.pdf,mof_json_store\10.1039_d2ce00026a\raw_output.json,mof_json_store\10.1039_d2ce00026a\synthesis_001.json,no,,JXUST-15,2127478,NiCl2,,"29.7 mg, 0.10 mmol",0.1,mmol,NaN3,,,,,nan,,,,,2-aminoterephthalic acid,NH2–H2BDC,"18.1 mg, 0.10 mmol",0.1,mmol,"2,6-bis(benzimidazol-1-yl)pyridine",bbip,"31.2 mg, 0.10 mmol",0.1,mmol,,,,,,,,,,,,,,,,"N,N-dimethylformamide",DMF,2 mL,2.0,water,H2O,2 mL,2.0,100.0,100 °C,72.0,three days,glass vial (10 mL),sonicated 10 min; static during heating,,,,,,brown flake crystals,60.0,,sql,ZnII single-ion 4-connected node,"a=10.1975(3) Å, b=10.1011(3) Å, c=11.0443(3) Å, α=90°, β=98.516(1)°, γ=90°, P2/n",,,not_reported,yes,406.0,sensing;luminescence,10.1039/d2ce00026a,ok,
10.1021/cg3011844,downloaded\10.1021_cg3011844.pdf,SI downloaded\10.1021_cg3011844_SI.pdf,mof_json_store\10.1021_cg3011844\raw_output.json,mof_json_store\10.1021_cg3011844\synthesis_001.json,no,,Mn3(L)(DMA)4·2DMA (1),,CdCl2,,"0.12 mmol, 23.7 mg",0.12,mmol,NaN3,,,,,nan,,,,,hexa[4-(carboxyphenyl)oxamethyl]-3-oxapentane acid,H6L,"0.04 mmol, 39.0 mg",,,,,,,,,,,,,,,,,,,,,,,"N,N-dimethylacetamide",DMA,6 mL,6.0,water,H2O,1 mL,1.0,85.0,85 °C,72.0,3 days (heated to 85 °C in 300 min),20 mL vial,,H2O,,,,,colorless crystals,85.0,0.40 × 0.25 × 0.25 mm,pts,trinuclear MnII3 subunit,"a=24.000(3) Å, b=11.077(1) Å, c=34.991(5) Å, β=99.660(2)°, C2/c",,,not_reported,not_reported,350.0,,10.1021/cg3011844,ok,
10.1021/cg060741x,downloaded\10.1021_cg060741x.pdf,SI downloaded\10.1021_cg060741x_SI.pdf,mof_json_store\10.1021_cg060741x\raw_output.json,mof_json_store\10.1021_cg060741x\synthesis_001.json,no,,Zn7(TRZ)8(SIP)2·7H2O (1),,Co(CH3COO)2·4H2O,,"0.29 g, 100 mmol",100,mmol,nan,,,,,nan,,,,,"1,2,4-triazole",TRZ,"0.07 g, 100 mmol",,,5-sulfoisophthalic acid sodium salt,SIP,"0.27 g, 100 mmol",,,,,,,,,,,,,,,,,,water,H2O,"2.00 g, 111 mmol",,ethanol,EtOH,"2.56 g, 56 mmol",,170.0,170 °C,72.0,3 days,Teflon-lined 23-mL Parr stainless steel autoclave,stirred,ethanol,,dried in air,,,"yellow, transparent block-shaped crystals",,0.30 × 0.20 × 0.20 mm,,,"P21/n; a=14.050(3) Å, b=12.517(3) Å, c=15.377(3) Å, β=97.95(3)°, V=2678.3(9) Å3, Z=2",,,not_reported,not_reported,,,10.1021/cg060741x,ok,
10.1021/cg060741x,downloaded\10.1021_cg060741x.pdf,SI downloaded\10.1021_cg060741x_SI.pdf,mof_json_store\10.1021_cg060741x\raw_output.json,mof_json_store\10.1021_cg060741x\synthesis_002.json,no,,Zn5Na2(DMA)4(TRZ)4(SIP)4·5H2O (2),,Ni(CH3COO)2·4H2O,,"0.29 g, 100 mmol",100,mmol,nan,,,,,nan,,,,,"1,2,4-triazole",TRZ,"0.07 g, 100 mmol",,,5-sulfoisophthalic acid sodium salt,SIP,"0.16 g, 60 mmol",,,,,,,,,,,,,,,,,,"N,N-dimethylformamide",DMF,"7.00 g, 96 mmol",,,,,,170.0,170 °C,24.0,1 day,Teflon-lined 23-mL Parr stainless steel autoclave,stirred,ethanol,,dried in air,,,"aggregates of tiny, colorless needles",,0.10 × 0.03 × 0.03 mm,,,"P1̅; a=9.701(2) Å, b=12.442(3) Å, c=17.218(3) Å, α=89.83(3)°, β=75.01(3)°, γ=73.33(3)°, V=1917.5(7) Å3, Z=1",,,not_reported,not_reported,,,10.1021/cg060741x,ok,
10.1039/d2ra08347g,downloaded\10.1039_d2ra08347g.pdf,SI downloaded\10.1039_d2ra08347g_SI.pdf,mof_json_store\10.1039_d2ra08347g\raw_output.json,mof_json_store\10.1039_d2ra08347g\synthesis_001.json,no,,UiO-66-NH2,,Cu(NO3)2·3H2O,ZrCl4,2.65 g,12.6431,mmol,nan,,,,,nan,,,,,2-aminoterephthalic acid,NH2-BDC,2.05 g,2.05,g,,,,,,,,,,,hydrochloric acid (concentrated),HCl,2.5 mL (concentrated),2.5,mL,,,,,,"N,N-dimethylformamide",DMF,65 mL + 55 mL,120.0,,,,,130.0,130 °C,24.0,24 h,three-mouth flask,"stirred, argon atmosphere",,,,,,,,,,,,,,,,,,10.1039/d2ra08347g,ok,
10.1039/b603274e,downloaded\10.1039_b603274e.pdf,,mof_json_store\10.1039_b603274e\raw_output.json,mof_json_store\10.1039_b603274e\synthesis_001.json,no,,[Cu(terephthalate)(NHMe2)2],600453,CdCl2·3/2H2O,,0.139 g (0.602 mmol),0.602,mmol,nan,,,,,nan,,,,,terephthalic acid,BDC,0.100 g (0.602 mmol),0.602,mmol,,,,,,,,,,,,,,,,,,,,,"N,N-dimethylformamide",DMF,6 mL,6.0,,,,,150.0,150 °C,48.0,48 h,Parr 23 mL pressure vessel with Teflon liner,static,,,,,,blue crystals,65.6,0.25 × 0.10 × 0.06 mm,,dinuclear Cu2 SBU (M2(O2CR)4),"monoclinic, P21/c; a=10.276(3) Å, b=9.891(2) Å, c=13.244(3) Å, β=90.573(5)°, V=1346.1(6) Å3",,,not_reported,not_reported,,,10.1039/b603274e,ok,
10.1021/acsami.1c05998,downloaded\10.1021_acsami.1c05998.pdf,SI downloaded\10.1021_acsami.1c05998_SI.pdf,mof_json_store\10.1021_acsami.1c05998\raw_output.json,mof_json_store\10.1021_acsami.1c05998\synthesis_001.json,no,,CMERI-1,2023540,Mn(CH3COO)2·4H2O,,"30.84 mg, 0.1 mmol",0.1,mmol,nan,,,,,nan,,,,,2-aminoterephthalic acid,ATA,"18.1 mg, 0.1 mmol",,,,,,,,,,,,,,,,,,,,,,,"N,N-diethylformamide",DEF,~6 mL,6.0,,,,,120.0,120 °C,72.0,72 h,,static,,,~130 °C under vacuum overnight,130.0,,brownish-yellow needle-shaped crystals,,,,[Cd3(O2C)6(CO2H)2] trimeric cluster,"C2/c, a=34.418(4) Å, b=10.1790(11) Å, c=18.202(2) Å, β=103.084(3)°, Z=4",,,not_reported,not_reported,286.0,sensing;formaldehyde_sensing,10.1021/acsami.1c05998,ok,
10.1021/acsami.1c05998,downloaded\10.1021_acsami.1c05998.pdf,SI downloaded\10.1021_acsami.1c05998_SI.pdf,mof_json_store\10.1021_acsami.1c05998\raw_output.json,mof_json_store\10.1021_acsami.1c05998\synthesis_002.json,no,,CMERI-2,2023541,Cu(CH3COO)2·1H2O,,"30.84 mg, 0.1 mmol",0.1,mmol,nan,,,,,nan,,,,,2-aminoterephthalic acid,ATA,"18.1 mg, 0.1 mmol",,,,,,,,,,,,,,,,,,,,,,,"N,N-dimethylformamide",DMF,~6 mL,6.0,,,,,120.0,120 °C,72.0,72 h,,static,,,~130 °C under vacuum overnight,130.0,,yellow block-shaped crystals,,,,heptacoordinated Cd(II) nodes,"C2/c, a=24.293(4) Å, b=6.1225(9) Å, c=21.491(3) Å, β=113.254(5)°, Z=8",,,not_reported,not_reported,305.0,sensing;formaldehyde_sensing,10.1021/acsami.1c05998,ok,
10.1021/jacs.5c04897,downloaded\10.1021_jacs.5c04897.pdf,SI downloaded\10.1021_jacs.5c04897_SI.pdf,mof_json_store\10.1021_jacs.5c04897\raw_output.json,mof_json_store\10.1021_jacs.5c04897\synthesis_002.json,no,,NU-4001,,Mn(CH3COO)2·4H2O,,"3.00 mg, 22.3 × 10−3 mmol",3,mmol,nan,,,,,nan,,,,,triphenylene-based hexatopic carboxylate linker H6L,H6L,"2.00 mg, 2.10 × 10−3 mmol",,,,,,,,,,,,,,,,,,,,,,,"N,N-dimethylformamide",DMF,400 μL,0.4,toluene,,250 μL,0.25,100.0,100 °C,12.0,12 h,"1.5-dram glass vial, sealed",static,"DMF, acetone",DMF 5 mL × 3; acetone 5 mL × 3; acetone soak overnight; acetone × 3,60 °C under dynamic vacuum overnight or supercritical CO2,60.0,,green crystals,,,,Cu2 paddlewheel units,,,610.0,not_reported,not_reported,,,10.1021/jacs.5c04897,ok,
10.1021/jacs.5c04897,downloaded\10.1021_jacs.5c04897.pdf,SI downloaded\10.1021_jacs.5c04897_SI.pdf,mof_json_store\10.1021_jacs.5c04897\raw_output.json,mof_json_store\10.1021_jacs.5c04897\synthesis_003.json,no,,NU-4002,,MnCl2·4H2O,,"3.00 mg, 22.3 × 10−3 mmol",3,mmol,nan,,,,,nan,,,,,triphenylene-based hexatopic carboxylate linker H6L,H6L,"2.00 mg, 2.10 × 10−3 mmol",,,,,,,,,,,,,,,,,,,,,,,"N,N-dimethylformamide",DMF,300 μL,0.3,toluene,,250 μL,0.25,100.0,100 °C,12.0,12 h,"1.5-dram glass vial, sealed",static,"DMF, acetone",DMF 5 mL × 3; acetone 5 mL × 3; acetone soak overnight; acetone × 3,60 °C under dynamic vacuum overnight or supercritical CO2,60.0,,green crystals,,,,Cu3 cluster (paddlewheel + planar Cu),,,210.0,not_reported,not_reported,,,10.1021/jacs.5c04897,ok,
10.1021/jacs.5c04897,downloaded\10.1021_jacs.5c04897.pdf,SI downloaded\10.1021_jacs.5c04897_SI.pdf,mof_json_store\10.1021_jacs.5c04897\raw_output.json,mof_json_store\10.1021_jacs.5c04897\synthesis_004.json,no,,NU-4003,,Zn(SO4)·7H2O,,"3.00 mg, 22.3 × 10−3 mmol",3,mmol,nan,,,,,nan,,,,,triphenylene-based hexatopic carboxylate linker H6L,H6L,"2.00 mg, 2.10 × 10−3 mmol",,,,,,,,,,,,,,,,,,,,,,,"N,N-dimethylformamide",DMF,250 μL,0.25,toluene,,250 μL,0.25,100.0,100 °C,12.0,12 h,"1.5-dram glass vial, sealed",static,"DMF, acetone",DMF 5 mL × 3; acetone 5 mL × 3; acetone soak overnight; acetone × 3,80 °C under dynamic vacuum overnight,80.0,,light green crystals,,,,Cu–H2O bridged planar chains (4-connected Cu),,11.5,830.0,not_reported,not_reported,300.0,,10.1021/jacs.5c04897,ok,
10.1021/cg200229h,downloaded\10.1021_cg200229h.pdf,SI downloaded\10.1021_cg200229h_SI.pdf,mof_json_store\10.1021_cg200229h\raw_output.json,mof_json_store\10.1021_cg200229h\synthesis_001.json,no,,,810254,Co(NO3)2·6H2O,,"11.9 mg, 0.04 mmol",0.04,mmol,nan,,,,,nan,,,,,"5,5'-(biphenyl-4,4'-diylbis(methylene))bis(oxy)diisophthalic acid",H4L,"10.8 mg, 0.02 mmol",0.02,mmol,,,,,,,,,,,acetic acid,,3 drops of 2 M HAc,,,,,,,,acetonitrile,MeCN,4 mL,4.0,water,H2O,2 mL,2.0,120.0,120 °C,72.0,3 days,autoclave,static,"water, ethanol",several times,373 K (100 °C) under vacuum (50 μm Hg) for about 10 h,100.0,10.0,yellow block crystals,86.0,,pcu,rod-shaped Zn–O–C SBUs; 4-connected,"a=23.482(3), b=16.7231(18), c=7.7066(8) Å, β=104.716(2)°, C2/c",,216.0,not_reported,not_reported,,luminescence,10.1021/cg200229h,ok,
10.1021/cg200229h,downloaded\10.1021_cg200229h.pdf,SI downloaded\10.1021_cg200229h_SI.pdf,mof_json_store\10.1021_cg200229h\raw_output.json,mof_json_store\10.1021_cg200229h\synthesis_002.json,no,,,810255,Ni(NO3)2·6H2O,,"11.9 mg, 0.04 mmol",0.04,mmol,nan,,,,,nan,,,,,"5,5'-(biphenyl-4,4'-diylbis(methylene))bis(oxy)diisophthalic acid",H4L,"10.8 mg, 0.02 mmol",0.02,mmol,,,,,,,,,,,acetic acid,,3 drops of 2 M HAc,,,,,,,,"N,N-dimethylformamide",DMF,4 mL,4.0,water,H2O,2 mL,2.0,120.0,120 °C,72.0,3 days,autoclave,static,"water, ethanol",several times,373 K (100 °C) under vacuum (50 μm Hg) for about 10 h,100.0,10.0,colorless platelet crystals,87.0,,sra,Zn2(OOC)4 4-connected SBU; doubly interpenetrated,"a=9.3243(9), b=26.939(3), c=14.4535(14) Å, β=93.0680(10)°, P21/c",,117.0,not_reported,not_reported,400.0,luminescence,10.1021/cg200229h,ok,
