Repository: zzhenglab/MOFinder

# MOFinder

MOFinder extracts MOF synthesis information from the literature, reconstructs evidence-supported negative reaction records, and prepares datasets for synthesis-outcome prediction.
[Web application](https://mofinder.chemistry.wustl.edu/) | [Demos](Demo/README.md) | [Source code](docs/source_to_code.md) | [Workflow guide](docs/workflow.md) | [Model evaluation](docs/evaluation.md)

## Quick start

The workflow runs through Python commands. Python 3.10 or newer is required. Clone the repository and initialize its related applications:

```bash
git clone --recurse-submodules https://github.com/zzhenglab/MOFinder.git
cd MOFinder
```

Start with the two offline demonstrations:

```bash

File: mof_extraction_1_2.csv (part 208 of 305)
doi,main_pdf,si_pdf,raw_output,parsed_json,article_trial_or_failure,article_trial_or_failure_notes,mof_name,crystal_code,metal_1,metal_1_abbr,metal_1_amount_text,metal_1_amount_value,metal_1_amount_unit,metal_2,metal_2_abbr,metal_2_amount_text,metal_2_amount_value,metal_2_amount_unit,metal_3,metal_3_abbr,metal_3_amount_text,metal_3_amount_value,metal_3_amount_unit,linker_1,linker_1_abbr,linker_1_amount_text,linker_1_amount_value,linker_1_amount_unit,linker_2,linker_2_abbr,linker_2_amount_text,linker_2_amount_value,linker_2_amount_unit,linker_3,linker_3_abbr,linker_3_amount_text,linker_3_amount_value,linker_3_amount_unit,modulator_1,modulator_1_abbr,modulator_1_amount_text,modulator_1_amount_value,modulator_1_amount_unit,modulator_2,modulator_2_abbr,modulator_2_amount_text,modulator_2_amount_value,modulator_2_amount_unit,solvent_main,solvent_main_abbr,solvent_main_amount_text,solvent_main_ml,solvent_secondary,solvent_secondary_abbr,solvent_secondary_amount_text,solvent_secondary_ml,temperature_c,temperature_c_text,time_h,time_text,vessel_type,stirring,washing_solvent,washing_cycles,activation_text,activation_temp_c,activation_time_h,crystal_morphology,yield_percent,crystal_size,topology_code,metal_cluster_connectivity,unit_cell_short,pore_diameter_A,BET_surface_area_m2g,air_stable,water_stable,tga_decomposition_temp_c,applications,reference,status,error
10.1021/cg200229h,downloaded\10.1021_cg200229h.pdf,SI downloaded\10.1021_cg200229h_SI.pdf,mof_json_store\10.1021_cg200229h\raw_output.json,mof_json_store\10.1021_cg200229h\synthesis_003.json,no,,,810256,Co(NO3)2·6H2O,,"7.9 mg, 0.04 mmol",0.04,mmol,nan,,,,,nan,,,,,"5,5'-(biphenyl-4,4'-diylbis(methylene))bis(oxy)diisophthalic acid",H4L,"10.8 mg, 0.02 mmol",0.02,mmol,,,,,,,,,,,acetic acid,,3 drops of 2 M HAc,,,,,,,,"N,N-dimethylformamide",DMF,4 mL,4.0,water,H2O,2 mL,2.0,120.0,120 °C,72.0,3 days,autoclave,static,"water, ethanol",several times,373 K (100 °C) under vacuum (50 μm Hg) for about 10 h,100.0,10.0,yellow block crystals,68.0,,,trigonal-bipyramidal Mn2(OOC)3 binuclear SBU; 5-connected,"a=8.6801(11), b=28.708(4), c=13.9279(18) Å, β=90.910(2)°, P21/c",,,not_reported,not_reported,410.0,,10.1021/cg200229h,ok,
10.1021/cg200229h,downloaded\10.1021_cg200229h.pdf,SI downloaded\10.1021_cg200229h_SI.pdf,mof_json_store\10.1021_cg200229h\raw_output.json,mof_json_store\10.1021_cg200229h\synthesis_004.json,no,,,810257,Co(NO3)2·6H2O,,"7.9 mg, 0.04 mmol",0.04,mmol,nan,,,,,nan,,,,,"5,5'-(biphenyl-4,4'-diylbis(methylene))bis(oxy)diisophthalic acid",H4L,"10.8 mg, 0.02 mmol",0.02,mmol,,,,,,,,,,,acetic acid,,3 drops of 2 M HAc,,,,,,,,"N,N-dimethylacetamide",DMA,4 mL,4.0,water,H2O,2 mL,2.0,120.0,120 °C,72.0,3 days,autoclave,static,"water, ethanol",several times,373 K (100 °C) under vacuum (50 μm Hg) for about 10 h,100.0,10.0,colorless platelet crystals,50.0,,sql,4-connected mononuclear Mn nodes; layered,"a=10.4542(8), b=13.8140(10), c=13.9456(11) Å, α=77.0740(10)°, β=78.2320(10)°, γ=76.9100(10)°, P-1",,53.0,not_reported,not_reported,,,10.1021/cg200229h,ok,
10.1039/c5dt00578g,downloaded\10.1039_c5dt00578g.pdf,SI downloaded\10.1039_c5dt00578g_SI.pdf,mof_json_store\10.1039_c5dt00578g\raw_output.json,mof_json_store\10.1039_c5dt00578g\synthesis_001.json,no,,,,Cu(CH3COO)2·1H2O,,"29.1 mg, 0.1 mmol",0.1,mmol,nan,,,,,nan,,,,,"2,8-di(1H-imidazol-1-yl)dibenzofuran",L,"30 mg, 0.1 mmol",0.1,mmol,,,,,,,,,,,,,,,,,,,,,water,H2O,"2 mL (from 3 mL total, DMF/H2O 1:2 v/v)",2.0,"N,N-dimethylformamide",DMF,"1 mL (from 3 mL total, DMF/H2O 1:2 v/v)",1.0,95.0,95 °C,72.0,3 days,"Parr Teflon-lined stainless steel vessel (15 mL), autogenous pressure",,,,,,,orange block crystals,80.0,,,,"a=17.733(2), b=8.1319(11), c=26.416(4) Å, β=101.854(2)°, C2/c (monoclinic)",,,not_reported,not_reported,330.0,,10.1039/c5dt00578g,ok,
10.1039/c5dt00578g,downloaded\10.1039_c5dt00578g.pdf,SI downloaded\10.1039_c5dt00578g_SI.pdf,mof_json_store\10.1039_c5dt00578g\raw_output.json,mof_json_store\10.1039_c5dt00578g\synthesis_002.json,no,,,,Mg(NO3)2·6H2O,,"29.1 mg, 0.1 mmol",0.1,mmol,nan,,,,,nan,,,,,"2,8-di(1H-imidazol-1-yl)dibenzofuran",L,"30 mg, 0.1 mmol",0.1,mmol,"4,4’-(perfluoropropane-2,2-diyl)dibenzoic acid",H2ppda,"39.2 mg, 0.1 mmol",0.1,mmol,,,,,,,,,,,,,,,,water,H2O,"4 mL (from 6 mL total, DMF/H2O 2:4 v/v)",4.0,"N,N-dimethylformamide",DMF,"2 mL (from 6 mL total, DMF/H2O 2:4 v/v)",2.0,95.0,95 °C,72.0,3 days,"Parr Teflon-lined stainless steel vessel (15 mL), autogenous pressure",,,,,,,purple needle-shaped crystals,70.0,,hcb,,"a=11.8328(9), b=23.8489(18), c=13.5413(8) Å, β=120.368(5)°, P21/c (monoclinic)",,,not_reported,not_reported,400.0,,10.1039/c5dt00578g,ok,
10.1039/c5dt00578g,downloaded\10.1039_c5dt00578g.pdf,SI downloaded\10.1039_c5dt00578g_SI.pdf,mof_json_store\10.1039_c5dt00578g\raw_output.json,mof_json_store\10.1039_c5dt00578g\synthesis_004.json,no,,,,La(NO3)3·6H2O,,"29.1 mg, 0.1 mmol",0.1,mmol,nan,,,,,nan,,,,,"2,8-di(1H-imidazol-1-yl)dibenzofuran",L,"30 mg, 0.1 mmol",0.1,mmol,"4,4’-azanediyldibenzoic acid",H2nba,"25.7 mg, 0.1 mmol",0.1,mmol,,,,,,,,,,,,,,,,water,H2O,"3 mL (from 4 mL total, DMF/H2O 1:3 v/v)",3.0,"N,N-dimethylformamide",DMF,"1 mL (from 4 mL total, DMF/H2O 1:3 v/v)",1.0,95.0,95 °C,72.0,3 days,"Parr Teflon-lined stainless steel vessel (15 mL), autogenous pressure",,,,,,,purple block crystals,70.0,,sql,dinuclear [Co2(CO2)2] SBU,"a=22.639(7), b=22.322(7), c=14.117(5) Å, β=108.630(5)°, C2/c (monoclinic)",,,not_reported,not_reported,,,10.1039/c5dt00578g,ok,
10.1039/c5dt00578g,downloaded\10.1039_c5dt00578g.pdf,SI downloaded\10.1039_c5dt00578g_SI.pdf,mof_json_store\10.1039_c5dt00578g\raw_output.json,mof_json_store\10.1039_c5dt00578g\synthesis_005.json,no,,,,Pr(NO3)3·6H2O,,"29.1 mg, 0.1 mmol",0.1,mmol,nan,,,,,nan,,,,,"2,8-di(1H-imidazol-1-yl)dibenzofuran",L,"30 mg, 0.1 mmol",0.1,mmol,"4,4’-oxydibenzoic acid",H2oba,"25.8 mg, 0.1 mmol",0.1,mmol,,,,,,,,,,,,,,,,water,H2O,"4 mL (from 6 mL total, DMF/H2O 2:4 v/v)",4.0,"N,N-dimethylformamide",DMF,"2 mL (from 6 mL total, DMF/H2O 2:4 v/v)",2.0,95.0,95 °C,72.0,3 days,"Parr Teflon-lined stainless steel vessel (15 mL), autogenous pressure",,,,,,,purple block crystals,90.0,,,,"a=25.614(2), b=12.2428(12), c=18.9927(19) Å, β=112.679(2)°, C2/c (monoclinic)",,,not_reported,not_reported,420.0,,10.1039/c5dt00578g,ok,
10.1039/d2dt03230a,downloaded\10.1039_d2dt03230a.pdf,SI downloaded\10.1039_d2dt03230a_SI.pdf,mof_json_store\10.1039_d2dt03230a\raw_output.json,mof_json_store\10.1039_d2dt03230a\synthesis_001.json,no,,JXUST-25,2163216,Nd(NO3)3·6H2O,,"14.7 mg, 0.033 mmol",0.033,mmol,nan,,,,,nan,,,,,"5,5′-(benzothiadiazole-4,7-diyl)diisophthalic acid",H4BTDI,"11.6 mg, 0.025 mmol",0.025,mmol,,,,,,,,,,,L-lactic acid,,60 μL,60.0,μL,,,,,,"N,N-dimethylformamide",DMF,3 mL,3.0,acetonitrile,,3 mL,3.0,140.0,140 °C,72.0,72 h,Teflon-lined autoclave,static,,,,,,green strip crystals,74.72,,flu,"Eu2(COO)4 paddlewheel, 8-connected SBU","a=9.9491(3) Å, b=10.3985(3) Å, c=15.9112(5) Å, α=72.242(1)°, β=86.227(1)°, γ=64.329(1)°, P1̄",,,not_reported,yes,425.0,luminescence;sensing,10.1039/d2dt03230a,ok,
10.1002/chem.201801821,downloaded\10.1002_chem.201801821.pdf,SI downloaded\10.1002_chem.201801821_SI.pdf,mof_json_store\10.1002_chem.201801821\raw_output.json,mof_json_store\10.1002_chem.201801821\synthesis_001.json,yes,Phase screening showed coexisting phases at certain H2O volumes and temperatures; pure phases only outside those ranges.,Mn-sdc-1,1533162,Sm(NO3)3·6H2O,MnCl2,"13 mg, 0.2 mmol",0.2,mmol,nan,,,,,nan,,,,,"4,4'-stilbenedicarboxylic acid",H2sdc,"54 mg, 0.2 mmol",0.2,mmol,,,,,,,,,,,acetic acid,,50 μL,50.0,μL,,,,,,"N,N-dimethylformamide",DMF,10 mL,10.0,,,,,160.0,160 °C,48.0,2 days,"Teflon-lined autoclave, 25 mL",static,acetone,three times,dried at 80 °C for 30 min,80.0,0.5,yellow crystals,,,,trinuclear Mn3(RCOO)6 SBU,"a=16.3347(6) Å, b=16.3347(6) Å, c=16.8671(8) Å, α=90°, β=90°, γ=120°, R-3 (293 K)",,,not_reported,no,,,10.1002/chem.201801821,ok,
10.1002/chem.201801821,downloaded\10.1002_chem.201801821.pdf,SI downloaded\10.1002_chem.201801821_SI.pdf,mof_json_store\10.1002_chem.201801821\raw_output.json,mof_json_store\10.1002_chem.201801821\synthesis_002.json,yes,Phase screening showed coexisting phases at certain H2O volumes and temperatures; pure phases only outside those ranges.,Mn-sdc-2,1533081,Eu(NO3)3·6H2O,MnCl2,"13 mg, 0.2 mmol",0.2,mmol,nan,,,,,nan,,,,,"4,4'-stilbenedicarboxylic acid",H2sdc,"54 mg, 0.2 mmol",0.2,mmol,,,,,,,,,,,,,,,,,,,,,water,H2O,5 mL,5.0,"N,N-dimethylformamide",DMF,1 mL,1.0,160.0,160 °C,48.0,2 days,"Teflon-lined autoclave, 25 mL",static,acetone,three times,dried at 80 °C for 30 min,80.0,0.5,slender needle-shaped white crystals,,,,mononuclear Mn2+ octahedra,"a=15.3772(16) Å, b=6.5916(7) Å, c=7.3440(8) Å, β=91.711(5)°, P21/c (293 K)",,,not_reported,yes,,sensing;luminescence,10.1002/chem.201801821,ok,
10.1021/acs.inorgchem.4c04616,downloaded\10.1021_acs.inorgchem.4c04616.pdf,SI downloaded\10.1021_acs.inorgchem.4c04616_SI.pdf,mof_json_store\10.1021_acs.inorgchem.4c04616\raw_output.json,mof_json_store\10.1021_acs.inorgchem.4c04616\synthesis_001.json,no,,,2209868,Gd(NO3)3·6H2O,PW9,0.30 g,0.807853,mmol,nan,,0.80 g,0.8,g,nan,,,,,tris,,0.4 g,0.4,g,sodium 5-sulfoisophthalate,NaSIP,0.25 g,0.25,g,,,,,,ethylenediamine,en,0.35 mL,0.35,mL,,,,,,water,H2O,10 mL,10.0,,,,,150.0,150 °C,25.0,25 h,Teflon-lined autoclave,"ultrasonicated 20 min, then static",water,rinsed,,,,green crystals,52.16,,,{Ni6} capping cluster on PW9 POM; tubular framework,,,,not_reported,yes,380.0,HER_catalysis,10.1021/acs.inorgchem.4c04616,ok,
10.1039/b912158g,downloaded\10.1039_b912158g.pdf,,mof_json_store\10.1039_b912158g\raw_output.json,mof_json_store\10.1039_b912158g\synthesis_001.json,no,,,733519,Tb(NO3)3·6H2O,,0.3 mmol (0.066 g),0.3,mmol,nan,,,,,nan,,,,,tri(2-carboxyethyl)isocyanurate,H3tci,0.2 mmol (0.069 g),0.2,mmol,"4,4'-bipyridine",bpy,0.1 mmol (0.016 g),0.1,mmol,,,,,,,,,,,,,,,,"N,N-dimethylacetamide",DMA,4 mL,4.0,water,H2O,4 mL,4.0,100.0,373 K,48.0,48 h,23-mL Teflon-lined autoclave,"stirred 10 min, then static; slow cooled 5 K h−1",water,,dried in air,,,colorless block crystals,38.0,,,Zn–Zn dimer 5-connected SBU; Zn2 4-connected nodes,"a=12.644(3), b=13.825(3), c=15.768(3) Å; α=98.332(15), β=102.598(15), γ=108.716(16); P-1",,,not_reported,not_reported,,,10.1039/b912158g,ok,
10.1039/b912158g,downloaded\10.1039_b912158g.pdf,,mof_json_store\10.1039_b912158g\raw_output.json,mof_json_store\10.1039_b912158g\synthesis_002.json,no,,,733520,Dy(NO3)3·6H2O,,0.3 mmol (0.066 g),0.3,mmol,nan,,,,,nan,,,,,tri(2-carboxyethyl)isocyanurate,H3tci,0.2 mmol (0.069 g),0.2,mmol,"4,4'-bipyridine",bpy,0.1 mmol (0.016 g),0.1,mmol,,,,,,sodium hydroxide,NaOH,0.6 mmol (0.024 g),0.6,mmol,,,,,,"N,N-dimethylacetamide",DMA,4 mL,4.0,water,H2O,4 mL,4.0,100.0,373 K,48.0,48 h,23-mL Teflon-lined autoclave,"stirred 10 min, then static; slow cooled 5 K h−1",,,,,,,37.0,,fsx,Zn–Na dimer [ZnNa(COO)3] 5-connected SBU,"a=21.545(5), b=13.381(2), c=8.679(3) Å; β=112.89(3); C2/m",,,not_reported,not_reported,,,10.1039/b912158g,ok,
10.1002/chem.201104001,downloaded\10.1002_chem.201104001.pdf,SI downloaded\10.1002_chem.201104001_SI.pdf,mof_json_store\10.1002_chem.201104001\raw_output.json,mof_json_store\10.1002_chem.201104001\synthesis_001.json,no,,,853975,Ho(NO3)3·6H2O,,"24 mg, 0.1 mmol",0.1,mmol,nan,,,,,nan,,,,,"3’-[(E)-{[(1S,2S)-2-aminocyclohexyl]imino}methyl]-4’-hydroxy-4-biphenylcarboxlic acid",H2L,"10 mg, 0.03 mmol",0.03,mmol,,,,,,,,,,,,,,,,,,,,,"N,N-dimethylformamide",DMF,5 mL,5.0,water,H2O,3 mL,3.0,140.0,140 °C,96.0,4 days,Teflon reactor (25 mL),,,,,,,green crystals,18.0,0.20x0.20x0.20 mm,,Cu2O2 dinuclear cluster; trigonal bipyramidal Cu,"a=11.919(2), b=17.423(3), c=23.107(5), β=103.657(4), P21/c",,,not_reported,not_reported,,,10.1002/chem.201104001,ok,
10.1021/acs.inorgchem.5c00158,downloaded\10.1021_acs.inorgchem.5c00158.pdf,SI downloaded\10.1021_acs.inorgchem.5c00158_SI.pdf,mof_json_store\10.1021_acs.inorgchem.5c00158\raw_output.json,mof_json_store\10.1021_acs.inorgchem.5c00158\synthesis_001.json,no,,Zn-mfa-atz-rob,2362172,Er(NO3)3·6H2O,,"0.298 g, 1.0 mmol",1,mmol,nan,,,,,nan,,,,,mesaconic acid,H2mfa,"0.065 g, 0.5 mmol",0.5,mmol,"3-amino-1,2,4-triazole",Hatz,"0.084 g, 1.0 mmol",1.0,mmol,,,,,,,,,,,,,,,,water,H2O,5 mL,5.0,ethanol,EtOH,2 mL,2.0,130.0,130 °C,72.0,72 h,Teflon-lined stainless-steel autoclave,static,,,"Dynamic vacuum at 25 °C for 2 h, then activated at 60 °C for 6 h",60.0,6.0,colorless crystals,38.0,,rob,dinuclear Zn2 6-connected node,"monoclinic C2/c; a=22.0437(2) Å, b=8.8010(8) Å, c=8.7587(8) Å, β=109.157(4)°",4.3,,not_reported,yes,380.0,,10.1021/acs.inorgchem.5c00158,ok,
10.1021/acs.inorgchem.5c00158,downloaded\10.1021_acs.inorgchem.5c00158.pdf,SI downloaded\10.1021_acs.inorgchem.5c00158_SI.pdf,mof_json_store\10.1021_acs.inorgchem.5c00158\raw_output.json,mof_json_store\10.1021_acs.inorgchem.5c00158\synthesis_002.json,no,,Zn-mfa-atz-pcu,2362174,Tm(NO3)3·6H2O,,"0.298 g, 1.0 mmol",1,mmol,nan,,,,,nan,,,,,mesaconic acid,H2mfa,"0.065 g, 0.5 mmol",0.5,mmol,"3-amino-1,2,4-triazole",Hatz,"0.084 g, 1.0 mmol",1.0,mmol,,,,,,,,,,,,,,,,"N,N-dimethylformamide",DMF,4 mL,4.0,methanol,MeOH,4 mL,4.0,130.0,130 °C,72.0,72 h,Teflon-lined stainless-steel autoclave,static,MeOH,soaked 3 days; solvent replenished 3× per day,Activated at 90 °C for 6 h,90.0,6.0,colorless crystals,48.0,,pcu,dinuclear Zn2 6-connected node,"orthorhombic Pbca; a=13.9213(6) Å, b=13.3558(6) Å, c=22.7158(11) Å",6.5,,not_reported,yes,328.0,ethylene_purification,10.1021/acs.inorgchem.5c00158,ok,
10.1039/c1cc11932j,downloaded\10.1039_c1cc11932j.pdf,SI downloaded\10.1039_c1cc11932j_SI.pdf,mof_json_store\10.1039_c1cc11932j\raw_output.json,mof_json_store\10.1039_c1cc11932j\synthesis_001.json,no,,,819284,Zn(SO4)·7H2O,,0.5 mmol,0.5,mmol,nan,,,,,nan,,,,,"4,4'-bipyridine",bpy,0.4 mmol,0.4,mmol,,,,,,,,,,,,,,,,,,,,,"N,N-dimethylacetamide",DMAc,5 mL,5.0,ethanol,EtOH,1 mL,1.0,120.0,120 °C,72.0,3 days,sealed vial,,ethanol,,dried at room temperature,,,turquoise octahedral crystals,,,fcu,"MOP cage node, 12-connected via bpy","Fm-3m, a=b=c=46.15(4) A, V=98293(14) A3, Z=4",,,not_reported,not_reported,,drug_delivery,10.1039/c1cc11932j,ok,
10.1039/c7nj04625a,downloaded\10.1039_c7nj04625a.pdf,SI downloaded\10.1039_c7nj04625a_SI.pdf,mof_json_store\10.1039_c7nj04625a\raw_output.json,mof_json_store\10.1039_c7nj04625a\synthesis_002.json,no,,"Gd/Eu-1,4-BDC (MLOF_Eu1%)",,Zn(SO4)·7H2O,,0.198 mmol,0.198,mmol,nan,,0.002 mmol,0.002,mmol,nan,,,,,terephthalic acid,H2BDC,1.6 mmol,1.6,mmol,,,,,,,,,,,,,,,,,,,,,"N,N-dimethylformamide",DMF,10 mL,10.0,,,,,180.0,180 °C,120.0,five days,Teflon-lined steel reactor,stirred 5 min before heating; static during solvothermal step,"DMF, EtOH",three times,dried at 60 °C for 24 h,60.0,24.0,white powder,,,,binuclear lanthanide nodes with coordinated DMF/H2O,,,,not_reported,not_reported,450.0,luminescence,10.1039/c7nj04625a,ok,
10.1039/c7nj04625a,downloaded\10.1039_c7nj04625a.pdf,SI downloaded\10.1039_c7nj04625a_SI.pdf,mof_json_store\10.1039_c7nj04625a\raw_output.json,mof_json_store\10.1039_c7nj04625a\synthesis_003.json,no,,"Gd/Eu-1,4-BDC (MLOF_Eu3%)",,Zn(SO4)·7H2O,,0.194 mmol,0.194,mmol,nan,,0.006 mmol,0.006,mmol,nan,,,,,terephthalic acid,H2BDC,1.6 mmol,1.6,mmol,,,,,,,,,,,,,,,,,,,,,"N,N-dimethylformamide",DMF,10 mL,10.0,,,,,180.0,180 °C,120.0,five days,Teflon-lined steel reactor,stirred 5 min before heating; static during solvothermal step,"DMF, EtOH",three times,dried at 60 °C for 24 h,60.0,24.0,white powder,,,,binuclear lanthanide nodes with coordinated DMF/H2O,,,,not_reported,not_reported,450.0,luminescence,10.1039/c7nj04625a,ok,
10.1039/c7nj04625a,downloaded\10.1039_c7nj04625a.pdf,SI downloaded\10.1039_c7nj04625a_SI.pdf,mof_json_store\10.1039_c7nj04625a\raw_output.json,mof_json_store\10.1039_c7nj04625a\synthesis_004.json,no,,"Gd/Eu-1,4-BDC (MLOF_Eu5%)",,Zn(SO4)·7H2O,,0.190 mmol,0.19,mmol,nan,,0.010 mmol,0.01,mmol,nan,,,,,terephthalic acid,H2BDC,1.6 mmol,1.6,mmol,,,,,,,,,,,,,,,,,,,,,"N,N-dimethylformamide",DMF,10 mL,10.0,,,,,180.0,180 °C,120.0,five days,Teflon-lined steel reactor,stirred 5 min before heating; static during solvothermal step,"DMF, EtOH",three times,dried at 60 °C for 24 h,60.0,24.0,white powder,,,,binuclear lanthanide nodes with coordinated DMF/H2O,,,,not_reported,not_reported,450.0,luminescence,10.1039/c7nj04625a,ok,
10.1039/c7nj04625a,downloaded\10.1039_c7nj04625a.pdf,SI downloaded\10.1039_c7nj04625a_SI.pdf,mof_json_store\10.1039_c7nj04625a\raw_output.json,mof_json_store\10.1039_c7nj04625a\synthesis_005.json,no,,"Gd/Eu-1,4-BDC (MLOF_Eu7%)",,Zn(SO4)·7H2O,,0.186 mmol,0.186,mmol,nan,,0.014 mmol,0.014,mmol,nan,,,,,terephthalic acid,H2BDC,1.6 mmol,1.6,mmol,,,,,,,,,,,,,,,,,,,,,"N,N-dimethylformamide",DMF,10 mL,10.0,,,,,180.0,180 °C,120.0,five days,Teflon-lined steel reactor,stirred 5 min before heating; static during solvothermal step,"DMF, EtOH",three times,dried at 60 °C for 24 h,60.0,24.0,white powder,,,,binuclear lanthanide nodes with coordinated DMF/H2O,,,,not_reported,not_reported,450.0,luminescence,10.1039/c7nj04625a,ok,
10.1039/c7nj04625a,downloaded\10.1039_c7nj04625a.pdf,SI downloaded\10.1039_c7nj04625a_SI.pdf,mof_json_store\10.1039_c7nj04625a\raw_output.json,mof_json_store\10.1039_c7nj04625a\synthesis_006.json,no,,"Gd/Eu-1,4-BDC (MLOF_Eu9%)",,Tb(NO3)3·6H2O,,0.182 mmol,0.182,mmol,nan,,0.018 mmol,0.018,mmol,nan,,,,,terephthalic acid,H2BDC,1.6 mmol,1.6,mmol,,,,,,,,,,,,,,,,,,,,,"N,N-dimethylformamide",DMF,10 mL,10.0,,,,,180.0,180 °C,120.0,five days,Teflon-lined steel reactor,stirred 5 min before heating; static during solvothermal step,"DMF, EtOH",three times,dried at 60 °C for 24 h,60.0,24.0,white powder,,,,binuclear lanthanide nodes with coordinated DMF/H2O; mixed MLOF1/MLOF2 phases,,,,not_reported,not_reported,450.0,luminescence,10.1039/c7nj04625a,ok,
10.1039/c7nj04625a,downloaded\10.1039_c7nj04625a.pdf,SI downloaded\10.1039_c7nj04625a_SI.pdf,mof_json_store\10.1039_c7nj04625a\raw_output.json,mof_json_store\10.1039_c7nj04625a\synthesis_007.json,no,,"Gd/Eu/Tb-1,4-BDC (MLOF_EuTb)",,Cd(NO3)2,,0.190 mmol,0.19,mmol,nan,,0.005 mmol,0.005,mmol,nan,,0.005 mmol,0.005,mmol,terephthalic acid,H2BDC,1.6 mmol,1.6,mmol,,,,,,,,,,,,,,,,,,,,,"N,N-dimethylformamide",DMF,10 mL,10.0,,,,,180.0,180 °C,120.0,five days,Teflon-lined steel reactor,stirred 5 min before heating; static during solvothermal step,"DMF, EtOH",three times,dried at 60 °C for 24 h,60.0,24.0,white powder,,,,binuclear lanthanide nodes with coordinated DMF/H2O,,,,not_reported,not_reported,450.0,luminescence,10.1039/c7nj04625a,ok,
10.1039/c6tc01297c,downloaded\10.1039_c6tc01297c.pdf,SI downloaded\10.1039_c6tc01297c_SI.pdf,mof_json_store\10.1039_c6tc01297c\raw_output.json,mof_json_store\10.1039_c6tc01297c\synthesis_001.json,no,,NH2-MIL-101(Al),,ZrCl4,,"510 mg, 2.11 mmol",2.11,mmol,nan,,,,,nan,,,,,2-aminoterephthalic acid,NH2-BDC,"560 mg, 3.09 mmol",3.09,mmol,,,,,,,,,,,,,,,,,,,,,"N,N-dimethylformamide",DMF,30 mL,30.0,,,,,130.0,130 °C,72.0,72 h,Teflon-lined autoclave,,"acetone, MeOH",acetone 3×; MeOH reflux overnight,120 °C under vacuum (12 mbar) for 2 h,120.0,2.0,yellowish powder,,,,Al3(μ3-O) trinuclear SBU,,,2220.0,yes,not_reported,,,10.1039/c6tc01297c,ok,
10.1002/zaac.200800143,downloaded\10.1002_zaac.200800143.pdf,,mof_json_store\10.1002_zaac.200800143\raw_output.json,mof_json_store\10.1002_zaac.200800143\synthesis_001.json,yes,Absence of ethanol or ethylene glycol produced unknown powders.,[Ni(H2O)(BDC)(bpp)]n,673850,Cu(NO3)2·3H2O,,"0.0873 g, 0.3 mmol",0.3,mmol,nan,,,,,nan,,,,,terephthalic acid,BDC,"0.06 g, 0.361 mmol",0.361,mmol,"4,4′-trimethylene dipyridine",bpp,"0.0861 g, 0.435 mmol",0.435,mmol,,,,,,,,,,,,,,,,water,H2O,4.0 mL,4.0,ethylene glycol,,1.0 mL,1.0,160.0,160 °C,72.0,3 days; slow cooling at 6 °C/h to RT,Teflon-lined digestion bomb (23 mL),static,,,,,,green crystals,65.2,0.30 × 0.10 × 0.10 mm,,,"orthorhombic, Pnna; a=18.3648(6), b=13.6854(4), c=16.2307(5) Å, V=4079.3(2) Å3, Z=8",,,not_reported,not_reported,,luminescence,10.1002/zaac.200800143,ok,
10.1002/zaac.200800143,downloaded\10.1002_zaac.200800143.pdf,,mof_json_store\10.1002_zaac.200800143\raw_output.json,mof_json_store\10.1002_zaac.200800143\synthesis_002.json,yes,Absence of ethanol or ethylene glycol produced unknown powders.,[Co(mBDC)(bpp)]n,678390,Cu(NO3)2·3H2O,,"0.0873 g, 0.3 mmol",0.3,mmol,nan,,,,,nan,,,,,isophthalic acid,mBDC,"0.0726 g, 0.361 mmol",0.361,mmol,"4,4′-trimethylene dipyridine",bpp,"0.0861 g, 0.435 mmol",0.435,mmol,,,,,,,,,,,,,,,,water,H2O,5.0 mL,5.0,ethanol,EtOH,5.0 mL,5.0,160.0,160 °C,72.0,3 days; slow cooling at 6 °C/h to RT,Teflon-lined digestion bomb (23 mL),static,,,,,,pink crystals,70.0,0.20 × 0.05 × 0.05 mm,,,"triclinic, P-1; a=8.6966(4), b=10.1093(4), c=11.8334(4) Å, α=68.263(1)°, β=82.895(1)°, γ=78.370(1)°, V=945.16(7) Å3, Z=2",,,not_reported,not_reported,,luminescence,10.1002/zaac.200800143,ok,
10.1039/c3sc52666f,downloaded\10.1039_c3sc52666f.pdf,SI downloaded\10.1039_c3sc52666f_SI.pdf,mof_json_store\10.1039_c3sc52666f\raw_output.json,mof_json_store\10.1039_c3sc52666f\synthesis_001.json,no,,IFMC-68,,Fe(NO3)3·9H2O,,"0.150 g, 0.504 mmol",0.504,mmol,nan,,,,,nan,,,,,Tetrakis[4-(carboxyphenyl)oxamethyl]methane acid,H4L,"0.050 g, 0.081 mmol",0.081,mmol,,,,,,,,,,,,,,,,,,,,,"N,N-dimethylacetamide",DMA,5 mL,5.0,,,,,85.0,85 °C,72.0,72 h,Teflon-lined steel container,,diethyl ether (Et2O),,,,,colorless crystals,79.0,,,Zn4O(CO2)6 SBU (6-connected),"a=26.669(3) Å, c=86.622(4) Å, trigonal, R-3c",,,no,not_reported,,,10.1039/c3sc52666f,ok,
10.1039/c3sc52666f,downloaded\10.1039_c3sc52666f.pdf,SI downloaded\10.1039_c3sc52666f_SI.pdf,mof_json_store\10.1039_c3sc52666f\raw_output.json,mof_json_store\10.1039_c3sc52666f\synthesis_002.json,no,,IFMC-69,,Zn(NO3)2·6H2O,,"0.150 g, 0.504 mmol",0.504,mmol,nan,,,,,nan,,,,,Tetrakis[4-(carboxyphenyl)oxamethyl]methane acid,H4L,"0.050 g, 0.081 mmol",0.081,mmol,,,,,,,,,,,,,,,,,,,,,"N,N-dimethylacetamide",DMA,5 mL,5.0,,,,,140.0,140 °C,72.0,72 h,Teflon-lined steel container,,diethyl ether (Et2O),,,,,colorless crystals,63.0,,,[Zn4O(CO2)6]2·H2O dimer SBU (12-connected),"a=23.9647(14) Å, cubic, P23",6.46,581.0,yes,not_reported,,CO2_capture;hydrogen_storage;I2 delivery,10.1039/c3sc52666f,ok,
10.1039/c5ra08350h,downloaded\10.1039_c5ra08350h.pdf,SI downloaded\10.1039_c5ra08350h_SI.pdf,mof_json_store\10.1039_c5ra08350h\raw_output.json,mof_json_store\10.1039_c5ra08350h\synthesis_001.json,no,,MOF-508a,,Li(NO3),,5 mmol (1.485 g),5,mmol,Li(OH)·1H2O,,,,,nan,,,,,terephthalic acid,BDC,5 mmol (0.831 g),5.0,mmol,"4,4'-bipyridine","4,4'-Bipy",2.5 mmol (0.390 g),2.5,mmol,,,,,,,,,,,,,,,,"N,N-dimethylformamide",DMF,50 mL,50.0,,,,,150.0,"150 °C, reflux",12.0,12 h,,,DMF,,dried at room temperature for 2 days,,,white microrods,69.5,,,"paddle-wheel {Zn2(COO)4} units; pillared by 4,4′-bipy",,,,,,,,10.1039/c5ra08350h,ok,
10.1039/c5ra08350h,downloaded\10.1039_c5ra08350h.pdf,SI downloaded\10.1039_c5ra08350h_SI.pdf,mof_json_store\10.1039_c5ra08350h\raw_output.json,mof_json_store\10.1039_c5ra08350h\synthesis_002.json,no,,,,ZnCl2,,5 mmol (1.485 g),5,mmol,nan,,,,,nan,,,,,terephthalic acid,BDC,5 mmol (0.831 g),5.0,mmol,,,,,,,,,,,,,,,,,,,,,"N,N-dimethylformamide",DMF,40 mL,40.0,,,,,150.0,"150 °C, reflux",8.0,8 h,,,DMF,,heated at 180 °C for 8 h to give apohost [Zn2(BDC)2]n (3),180.0,8.0,white powder,89.4,,,Zn2(COO)4 paddle-wheel SBU with coordinated DMF/H2O,,,,,,,,10.1039/c5ra08350h,ok,
10.1039/d3ce00784g,downloaded\10.1039_d3ce00784g.pdf,SI downloaded\10.1039_d3ce00784g_SI.pdf,mof_json_store\10.1039_d3ce00784g\raw_output.json,mof_json_store\10.1039_d3ce00784g\synthesis_001.json,no,,3DL-MOF-3,"2167454, 2167455",Cr(NO3)3·9H2O,,"11.26 mg, 0.0365 mmol",0.0365,mmol,nan,,,,,nan,,,,,"bicyclo[1.1.1]pentane-1,3-dicarboxylic acid",pdc,"5.70 mg, 0.0365 mmol",0.0365,mmol,,,,,,,,,,,,,,,,,,,,,"N,N-dimethylformamide",DMF,6 mL (3 mL in each vial),6.0,,,,,120.0,120 °C,18.0,18 h,21 mL glass scintillation vial,,"DMF, dichloromethane",,160 °C under vacuum for 24 h,160.0,24.0,colourless rectangular prismatic crystals,77.0,0.25 × 0.10 × 0.03 mm,,1D helical Cd–O chains of corner-sharing CdO6 trigonal prisms,"P61/P65; a=9.3792(4) Å, c=22.4879(9) Å (100 K)",,,not_reported,not_reported,150.0,,10.1039/d3ce00784g,ok,
10.1039/d3ce00784g,downloaded\10.1039_d3ce00784g.pdf,SI downloaded\10.1039_d3ce00784g_SI.pdf,mof_json_store\10.1039_d3ce00784g\raw_output.json,mof_json_store\10.1039_d3ce00784g\synthesis_002.json,no,,3DL-MOF-4,2239997,Gd(NO3)3·6H2O,,"11.26 mg, 0.0365 mmol",0.0365,mmol,nan,,,,,nan,,,,,"cubane-1,4-dicarboxylic acid",cdc,"7.02 mg, 0.0365 mmol",0.0365,mmol,,,,,,,,,,,,,,,,,,,,,"N,N-dimethylformamide",DMF,6 mL (3 mL in each vial),6.0,,,,,120.0,120 °C,18.0,18 h,21 mL glass scintillation vial,,"DMF, dichloromethane",,160 °C under vacuum for 24 h,160.0,24.0,colourless rectangular prismatic crystals,73.0,0.08 × 0.057 × 0.043 mm,,"1D helical Cd–O chains; mixed Cd sites (octahedral, trigonal prismatic, square pyramidal)","P21212; a=9.5668(3) Å, b=23.3692(6) Å, c=17.0992(3) Å (150 K)",,,not_reported,not_reported,165.0,,10.1039/d3ce00784g,ok,
10.1039/c2ce26138c,downloaded\10.1039_c2ce26138c.pdf,SI downloaded\10.1039_c2ce26138c_SI.pdf,mof_json_store\10.1039_c2ce26138c\raw_output.json,mof_json_store\10.1039_c2ce26138c\synthesis_001.json,no,,compound 1,802886802887,ZrCl4,,"0.050 g, 0.025 mmol",0.025,mmol,nan,,,,,nan,,,,,"P,P'-diphenylmethylenediphosphinic acid",H2pcp,"0.075 g, 0.025 mmol",0.075,g,"1,2-bis(4-pyridyl)ethane",bpye,"0.025 g, 0.135 mmol",0.025,g,,,,,,,,,,,,,,,,water,H2O,6 mL (metal solution) + 35 mL (ligands solution),,,,,,90.0,90 °C,2.0,ca 2 hours,,,water,,Outgassed under vacuum overnight at 100 °C (prior to adsorption measurements),100.0,,pale-blue needles,75.0,0.2 × 0.02 × 0.02 mm,,Cu–O phosphinate chains (rod SBUs) linked by bpye; 1D tubular,"tetragonal, I-4, a=29.610(4) Å, c=9.770(2) Å, V=8566(2) Å3 (298 K)",4.5,,not_reported,not_reported,250.0,CO2_capture,10.1039/c2ce26138c,ok,
10.1039/c0jm02381g,downloaded\10.1039_c0jm02381g.pdf,SI downloaded\10.1039_c0jm02381g_SI.pdf,mof_json_store\10.1039_c0jm02381g\raw_output.json,mof_json_store\10.1039_c0jm02381g\synthesis_001.json,yes,Direct use of trimesic acid under similar conditions yielded poorly crystalline solids.,MIL-100(Fe)noF,,ZrO(NO3)2,,"1 mmol, 162.2 mg",1,mmol,nan,,,,,nan,,,,,"trimethyl 1,3,5-benzenetricarboxylate",,"0.66 mmol, 138.7 mg",0.66,mmol,,,,,,,,,,,,,,,,,,,,,water,H2O,5 mL,5.0,,,,,130.0,130 °C,72.0,three days,Teflon-lined autoclave,,acetone,,dried under air,,,orange solid,47.0,,mtn,Fe3O oxo-centered trimer; supertetrahedra,,,,not_reported,yes,,,10.1039/c0jm02381g,ok,
10.1021/acs.cgd.6b00991,downloaded\10.1021_acs.cgd.6b00991.pdf,SI downloaded\10.1021_acs.cgd.6b00991_SI.pdf,mof_json_store\10.1021_acs.cgd.6b00991\raw_output.json,mof_json_store\10.1021_acs.cgd.6b00991\synthesis_001.json,no,,,1482474,Mg(NO3)2·6H2O,Cd(NO3)2·4H2O,"0.046 g, 0.15 mmol",0.15,mmol,nan,,,,,nan,,,,,5-mercapto-isophthalic acid,H3MIPA,"0.010 g, 0.05 mmol",0.05,mmol,,,,,,,,,,,,,,,,,,,,,"N,N-dimethylacetamide",DMA,4.0 mL,4.0,water,H2O,1.0 mL,1.0,150.0,150 °C,72.0,3 days,Teflon-lined stainless steel container (23 mL),stirred 10 min pre-mix; static during heating,MeOH,,vacuum oven 40 °C,40.0,,colorless crystals,75.0,,,"Cd2S2 dimers; 3,6-connected net","a=14.0370, b=33.781, c=18.982 Å, α=90°, β=103.684°, γ=90°, P21/c",18.0,178.5,not_reported,not_reported,,CO2_capture;dye_adsorption,10.1021/acs.cgd.6b00991,ok,
10.1021/acs.cgd.6b00991,downloaded\10.1021_acs.cgd.6b00991.pdf,SI downloaded\10.1021_acs.cgd.6b00991_SI.pdf,mof_json_store\10.1021_acs.cgd.6b00991\raw_output.json,mof_json_store\10.1021_acs.cgd.6b00991\synthesis_002.json,no,,,1482475,Ca(NO3)2·4H2O,Cd(NO3)2·4H2O,"0.046 g, 0.15 mmol",0.15,mmol,nan,,,,,nan,,,,,5-mercapto-isophthalic acid,H3MIPA,"0.010 g, 0.05 mmol",0.05,mmol,,,,,,,,,,,,,,,,,,,,,"N,N-dimethylformamide",DMF,3.0 mL,3.0,water,H2O,2.0 mL,2.0,150.0,150 °C,72.0,3 days,Teflon-lined stainless steel container (23 mL),stirred 10 min pre-mix; static during heating,MeOH,,vacuum oven 40 °C,40.0,,colorless crystals,50.0,,,"Cd2S2 dimers; 3,6-connected net","a=14.425, b=33.813, c=19.194 Å, α=90°, β=104.061°, γ=90°, I2/a",18.0,,no,not_reported,,dye_adsorption,10.1021/acs.cgd.6b00991,ok,
10.1021/acs.cgd.6b00991,downloaded\10.1021_acs.cgd.6b00991.pdf,SI downloaded\10.1021_acs.cgd.6b00991_SI.pdf,mof_json_store\10.1021_acs.cgd.6b00991\raw_output.json,mof_json_store\10.1021_acs.cgd.6b00991\synthesis_003.json,no,,,1482476,Sr(NO3)2,Cd(NO3)2·4H2O,"0.046 g, 0.15 mmol",0.15,mmol,nan,,,,,nan,,,,,5-mercapto-isophthalic acid,H3MIPA,"0.010 g, 0.05 mmol",0.05,mmol,,,,,,,,,,,,,,,,,,,,,water,H2O,3.0 mL,3.0,"N,N-dimethylacetamide",DMA,2.0 mL,2.0,160.0,160 °C,72.0,3 days,Teflon-lined stainless steel container (23 mL),stirred 10 min pre-mix; static during heating,MeOH,,vacuum oven 40 °C,40.0,,colorless crystals,40.0,,,"Cd2S2 dimers; 4,4-connected net","a=23.0075, b=23.0075, c=20.808 Å, α=90°, β=90°, γ=120°, R-3m",13.0,,not_reported,not_reported,,dye_adsorption,10.1021/acs.cgd.6b00991,ok,
10.1002/slct.201802940,,SI downloaded\10.1002_slct.201802940_SI.pdf,mof_json_store\10.1002_slct.201802940\raw_output.json,mof_json_store\10.1002_slct.201802940\synthesis_002.json,no,,meso-Cu-BTC (Cu-BTC_2A),,ZrCl4,,4.5 mmol,4.5,mmol,nan,,,,,nan,,,,,"benzene-1,3,5-tricarboxylic acid",H3BTC,2.5 mmol,2.5,mmol,,,,,,,,,,,dodecyltrimethylammonium bromide,DTAB,1.35 mmol,1.35,mmol,"1,3,5-trimethylbenzene",TMB,1.35 mmol,1.35,mmol,anhydrous ethanol,EtOH,25 mL,25.0,deionized water,H2O,5 mL,5.0,120.0,120 °C,12.0,12 h,100 mL Teflon-lined stainless steel autoclave,stirred 30 min at RT; then static,,4 times,EtOH solvent exchange 4 times at 100 °C (total 48 h); then dried at 150 °C overnight,,,blue solid powder,,,,,,,950.0,,,,,10.1002/slct.201802940,ok,
10.1002/slct.201802940,,SI downloaded\10.1002_slct.201802940_SI.pdf,mof_json_store\10.1002_slct.201802940\raw_output.json,mof_json_store\10.1002_slct.201802940\synthesis_003.json,no,,meso-Cu-BTC (Cu-BTC_3A),,Co(NO3)2·6H2O,,4.5 mmol,4.5,mmol,nan,,,,,nan,,,,,"benzene-1,3,5-tricarboxylic acid",H3BTC,2.5 mmol,2.5,mmol,,,,,,,,,,,dodecyltrimethylammonium bromide,DTAB,1.35 mmol,1.35,mmol,"1,3,5-trimethylbenzene",TMB,1.35 mmol,1.35,mmol,anhydrous ethanol,EtOH,20 mL,20.0,deionized water,H2O,10 mL,10.0,120.0,120 °C,12.0,12 h,100 mL Teflon-lined stainless steel autoclave,stirred 30 min at RT; then static,,4 times,EtOH solvent exchange 4 times at 100 °C (total 48 h); then dried at 150 °C overnight,,,blue solid powder,,,,,,,669.0,,,,,10.1002/slct.201802940,ok,
10.1002/slct.201802940,,SI downloaded\10.1002_slct.201802940_SI.pdf,mof_json_store\10.1002_slct.201802940\raw_output.json,mof_json_store\10.1002_slct.201802940\synthesis_005.json,no,,meso-Cu-BTC (Cu-BTC_1B),,Cu(CH3COO)2·1H2O,,4.5 mmol,4.5,mmol,nan,,,,,nan,,,,,"benzene-1,3,5-tricarboxylic acid",H3BTC,2.5 mmol,2.5,mmol,,,,,,,,,,,dodecyltrimethylammonium bromide,DTAB,0.225 mmol,0.225,mmol,"1,3,5-trimethylbenzene",TMB,0.225 mmol,0.225,mmol,anhydrous ethanol,EtOH,25 mL,25.0,deionized water,H2O,5 mL,5.0,120.0,120 °C,12.0,12 h,100 mL Teflon-lined stainless steel autoclave,stirred 30 min at RT; then static,,4 times,EtOH solvent exchange 4 times at 100 °C (total 48 h); then dried at 150 °C overnight,,,blue solid powder,,,,,,,1046.0,,,,,10.1002/slct.201802940,ok,
10.1002/slct.201802940,,SI downloaded\10.1002_slct.201802940_SI.pdf,mof_json_store\10.1002_slct.201802940\raw_output.json,mof_json_store\10.1002_slct.201802940\synthesis_006.json,no,,meso-Cu-BTC (Cu-BTC_2B),,Cu(CH3COO)2·1H2O,,4.5 mmol,4.5,mmol,nan,,,,,nan,,,,,"benzene-1,3,5-tricarboxylic acid",H3BTC,2.5 mmol,2.5,mmol,,,,,,,,,,,dodecyltrimethylammonium bromide,DTAB,0.45 mmol,0.45,mmol,"1,3,5-trimethylbenzene",TMB,0.45 mmol,0.45,mmol,anhydrous ethanol,EtOH,25 mL,25.0,deionized water,H2O,5 mL,5.0,120.0,120 °C,12.0,12 h,100 mL Teflon-lined stainless steel autoclave,stirred 30 min at RT; then static,,4 times,EtOH solvent exchange 4 times at 100 °C (total 48 h); then dried at 150 °C overnight,,,blue solid powder,,,,,,,984.0,,,,,10.1002/slct.201802940,ok,
10.1002/slct.201802940,,SI downloaded\10.1002_slct.201802940_SI.pdf,mof_json_store\10.1002_slct.201802940\raw_output.json,mof_json_store\10.1002_slct.201802940\synthesis_007.json,no,,meso-Cu-BTC (Cu-BTC_3B),,Cu(CH3COO)2·1H2O,,4.5 mmol,4.5,mmol,nan,,,,,nan,,,,,"benzene-1,3,5-tricarboxylic acid",H3BTC,2.5 mmol,2.5,mmol,,,,,,,,,,,dodecyltrimethylammonium bromide,DTAB,1.35 mmol,1.35,mmol,"1,3,5-trimethylbenzene",TMB,1.35 mmol,1.35,mmol,anhydrous ethanol,EtOH,25 mL,25.0,deionized water,H2O,5 mL,5.0,120.0,120 °C,12.0,12 h,100 mL Teflon-lined stainless steel autoclave,stirred 30 min at RT; then static,,4 times,EtOH solvent exchange 4 times at 100 °C (total 48 h); then dried at 150 °C overnight,,,blue solid powder,,,,,,,950.0,,,,,10.1002/slct.201802940,ok,
10.1002/slct.201802940,,SI downloaded\10.1002_slct.201802940_SI.pdf,mof_json_store\10.1002_slct.201802940\raw_output.json,mof_json_store\10.1002_slct.201802940\synthesis_008.json,no,,meso-Cu-BTC (Cu-BTC_4B),,Cu(CH3COO)2·1H2O,,4.5 mmol,4.5,mmol,nan,,,,,nan,,,,,"benzene-1,3,5-tricarboxylic acid",H3BTC,2.5 mmol,2.5,mmol,,,,,,,,,,,dodecyltrimethylammonium bromide,DTAB,2.7 mmol,2.7,mmol,"1,3,5-trimethylbenzene",TMB,2.7 mmol,2.7,mmol,anhydrous ethanol,EtOH,25 mL,25.0,deionized water,H2O,5 mL,5.0,120.0,120 °C,12.0,12 h,100 mL Teflon-lined stainless steel autoclave,stirred 30 min at RT; then static,,4 times,EtOH solvent exchange 4 times at 100 °C (total 48 h); then dried at 150 °C overnight,,,blue solid powder,,,,,,,889.0,,,,,10.1002/slct.201802940,ok,
10.1002/slct.201802940,,SI downloaded\10.1002_slct.201802940_SI.pdf,mof_json_store\10.1002_slct.201802940\raw_output.json,mof_json_store\10.1002_slct.201802940\synthesis_009.json,no,,"meso-Cu-BTC (Cu-BTC_2C, TTAB template)",,Cu(CH3COO)2·1H2O,,4.5 mmol,4.5,mmol,nan,,,,,nan,,,,,"benzene-1,3,5-tricarboxylic acid",H3BTC,2.5 mmol,2.5,mmol,,,,,,,,,,,myristyltrimethylammonium bromide,TTAB,1.35 mmol,1.35,mmol,"1,3,5-trimethylbenzene",TMB,1.35 mmol,1.35,mmol,anhydrous ethanol,EtOH,25 mL,25.0,deionized water,H2O,5 mL,5.0,120.0,120 °C,12.0,12 h,100 mL Teflon-lined stainless steel autoclave,stirred 30 min at RT; then static,,4 times,EtOH solvent exchange 4 times at 100 °C (total 48 h); then dried at 150 °C overnight,,,blue solid powder,,,,,,,,,,,,10.1002/slct.201802940,ok,
10.1002/slct.201802940,,SI downloaded\10.1002_slct.201802940_SI.pdf,mof_json_store\10.1002_slct.201802940\raw_output.json,mof_json_store\10.1002_slct.201802940\synthesis_010.json,no,,"meso-Cu-BTC (Cu-BTC_3C, CTAB template)",,Cu(CH3COO)2·1H2O,,4.5 mmol,4.5,mmol,nan,,,,,nan,,,,,"benzene-1,3,5-tricarboxylic acid",H3BTC,2.5 mmol,2.5,mmol,,,,,,,,,,,hexadecyltrimethylammonium bromide,CTAB,1.35 mmol,1.35,mmol,"1,3,5-trimethylbenzene",TMB,1.35 mmol,1.35,mmol,anhydrous ethanol,EtOH,25 mL,25.0,deionized water,H2O,5 mL,5.0,120.0,120 °C,12.0,12 h,100 mL Teflon-lined stainless steel autoclave,stirred 30 min at RT; then static,,4 times,EtOH solvent exchange 4 times at 100 °C (total 48 h); then dried at 150 °C overnight,,,blue solid powder,,,,,,,,,,,,10.1002/slct.201802940,ok,
10.1002/slct.201802940,,SI downloaded\10.1002_slct.201802940_SI.pdf,mof_json_store\10.1002_slct.201802940\raw_output.json,mof_json_store\10.1002_slct.201802940\synthesis_011.json,no,,"meso-Cu-BTC (Cu-BTC_4C, STAB template)",,Cu(CH3COO)2·1H2O,,4.5 mmol,4.5,mmol,nan,,,,,nan,,,,,"benzene-1,3,5-tricarboxylic acid",H3BTC,2.5 mmol,2.5,mmol,,,,,,,,,,,trimethylstearylammonium bromide,STAB,1.35 mmol,1.35,mmol,"1,3,5-trimethylbenzene",TMB,1.35 mmol,1.35,mmol,anhydrous ethanol,EtOH,25 mL,25.0,deionized water,H2O,5 mL,5.0,120.0,120 °C,12.0,12 h,100 mL Teflon-lined stainless steel autoclave,stirred 30 min at RT; then static,,4 times,EtOH solvent exchange 4 times at 100 °C (total 48 h); then dried at 150 °C overnight,,,blue solid powder,,,,,,,,,,,,10.1002/slct.201802940,ok,
10.1039/d4ob00744a,downloaded\10.1039_d4ob00744a.pdf,SI downloaded\10.1039_d4ob00744a_SI.pdf,mof_json_store\10.1039_d4ob00744a\raw_output.json,mof_json_store\10.1039_d4ob00744a\synthesis_001.json,no,,ZIF-8,,Cu(CH3COO)2·1H2O,,"1.17 g, 3.95 mmol",3.95,mmol,nan,,,,,nan,,,,,2-methylimidazole,2-mIM,"22.70 g, 276.50 mmol",22.7,g,,,,,,,,,,,,,,,,,,,,,deionized water,H2O,80 g,,deionized water,H2O,8 g,,25,room temperature,0.083,5 min,,stirred at 500 rpm,deionized water,three times,dried under vacuum at 45 °C for 12 h,45.0,12.0,white powder; rhombic dodecahedral crystals,,,,,,,,,,,,10.1039/d4ob00744a,ok,
10.1021/acs.inorgchem.0c02050,downloaded\10.1021_acs.inorgchem.0c02050.pdf,SI downloaded\10.1021_acs.inorgchem.0c02050_SI.pdf,mof_json_store\10.1021_acs.inorgchem.0c02050\raw_output.json,mof_json_store\10.1021_acs.inorgchem.0c02050\synthesis_001.json,no,,[Dy2Cu4I3(IN)7(DMF)2]·DMF,2012574,Cu(CH3COO)2·1H2O,,0.1 mmol,0.1,mmol,nan,,0.1 mmol,0.1,mmol,nan,,,,,isonicotinic acid,HIN,0.2 mmol,0.2,mmol,,,,,,,,,,,,,,,,,,,,,"N,N-dimethylformamide",DMF,10 mL,10.0,,,,,140.0,140 °C,24.0,24 h,Teflon-lined stainless steel autoclave,ultrasonicated 30 min before heating; static during solvothermal,,,,,,yellow crystals,46.0,,,[Cu4I3] cluster nodes + 1D Dy(III) chains,"Orthorhombic, P212121; a=9.2269(2) Å, b=22.3621(6) Å, c=30.5808(7) Å",7.0,,not_reported,not_reported,,CO2_cycloaddition,10.1021/acs.inorgchem.0c02050,ok,
10.1021/acs.inorgchem.0c02050,downloaded\10.1021_acs.inorgchem.0c02050.pdf,SI downloaded\10.1021_acs.inorgchem.0c02050_SI.pdf,mof_json_store\10.1021_acs.inorgchem.0c02050\raw_output.json,mof_json_store\10.1021_acs.inorgchem.0c02050\synthesis_002.json,no,,[Dy2Cu4I3(IN)7(DMA)2]·DMA,2012575,Zn(NO3)2·6H2O,,0.1 mmol,0.1,mmol,nan,,0.1 mmol,0.1,mmol,nan,,,,,isonicotinic acid,HIN,0.2 mmol,0.2,mmol,,,,,,,,,,,,,,,,,,,,,"N,N-dimethylacetamide",DMA,10 mL,10.0,,,,,140.0,140 °C,24.0,24 h,Teflon-lined stainless steel autoclave,static,,,,,,yellow block crystals,37.0,,,[Cu4I3] cluster nodes + 1D Dy(III) chains,"Orthorhombic, P212121; a=9.2050(4) Å, b=22.5567(1) Å, c=30.9452(13) Å",7.0,,not_reported,not_reported,,CO2_cycloaddition,10.1021/acs.inorgchem.0c02050,ok,
10.1021/acs.cgd.8b00439,downloaded\10.1021_acs.cgd.8b00439.pdf,SI downloaded\10.1021_acs.cgd.8b00439_SI.pdf,mof_json_store\10.1021_acs.cgd.8b00439\raw_output.json,mof_json_store\10.1021_acs.cgd.8b00439\synthesis_001.json,no,,CAU-31,,FeCl3·6H2O,,4.3 mg (8.95 μmol),0.00895,mmol,Ni(NO3)2·6H2O,,,,,nan,,,,,"1,2,4,5-tetrakis-(4-carboxyphenyl)benzene",H4TCPB,5 mg (8.95 μmol),5.0,mg,,,,,,,,,,,,,,,,,,,,,methanol,MeOH,1 mL,1.0,,,,,80.0,80 °C,12.0,12 h,PTFE liner (2 mL) in multiclave,shaken 10 min before heating; static during solvothermal,MeOH,,,,,white powder; needle-shaped crystals,,approx. 700 nm thickness (needles),bex,isolated Bi3+ nodes (3-connected),"a=11.5261(5) Å, b=28.265(2) Å, c=11.575(2) Å, β=104.647(7)°, P21/c",,,not_reported,yes,350.0,,10.1021/acs.cgd.8b00439,ok,
10.1021/acs.cgd.8b00439,downloaded\10.1021_acs.cgd.8b00439.pdf,SI downloaded\10.1021_acs.cgd.8b00439_SI.pdf,mof_json_store\10.1021_acs.cgd.8b00439\raw_output.json,mof_json_store\10.1021_acs.cgd.8b00439\synthesis_003.json,no,,CAU-33,,CH3COO)2Cr,,17.4 mg (35.8 μmol),0.0358,mmol,nan,,,,,nan,,,,,"1,2,4,5-tetrakis-(4-carboxyphenyl)benzene",H4TCPB,10 mg (17.9 μmol),10.0,mg,,,,,,,,,,,,,,,,,,,,,"N,N-dimethylformamide",DMF,450 μL,0.45,toluene,,50 μL,0.05,120.0,120 °C,12.0,12 h,PTFE liner (2 mL) in multiclave,shaken 10 min before heating; static during solvothermal,"MeOH/DMF 1:1, MeOH",,dried at 60 °C for 1 h,60.0,1.0,white powder; crystals ~30 μm,,approx. 30 μm,,corner-sharing Bi-oxo rods,"a=33.001(2) Å, b=22.909(2) Å, c=10.435(1) Å, β=99.53(1)°, C2/c",9.5,450.0,not_reported,yes,400.0,,10.1021/acs.cgd.8b00439,ok,
10.1039/c3qi00045a,downloaded\10.1039_c3qi00045a.pdf,SI downloaded\10.1039_c3qi00045a_SI.pdf,mof_json_store\10.1039_c3qi00045a\raw_output.json,mof_json_store\10.1039_c3qi00045a\synthesis_001.json,no,,,909523,Zn(NO3)2·6H2O,,"0.0776 g, 0.3 mmol",0.3,mmol,nan,,,,,nan,,,,,"1H-1,2,3-triazole-4,5-dicarboxylic acid",H3TDA,"0.0314 g, 0.2 mmol",0.2,mmol,"1H-1,2,4-triazole",HTZ,"0.0138 g, 0.2 mmol",0.2,mmol,,,,,,,,,,,,,,,,water,H2O,10 mL,10.0,ethanol,EtOH,2.5 mL,2.5,160.0,160 °C,72.0,72 h; cooled to RT at 1.5 °C h−1,25 mL Teflon-lined stainless steel reactor,static,,,,,,red rectangular crystals,12.0,,bcu,tetranuclear Co(II) cluster 8-connected SBU,"monoclinic P21/n; a=8.9980(9) Å, b=7.7962(9) Å, c=18.1677(18) Å, β=101.649(10)°",,,not_reported,not_reported,,,10.1039/c3qi00045a,ok,
10.1039/c3qi00045a,downloaded\10.1039_c3qi00045a.pdf,SI downloaded\10.1039_c3qi00045a_SI.pdf,mof_json_store\10.1039_c3qi00045a\raw_output.json,mof_json_store\10.1039_c3qi00045a\synthesis_002.json,no,,,928525,AlCl3·6H2O,,"0.0366 g, 0.1 mmol",0.1,mmol,nan,,"0.0371 g, 0.1 mmol",0.1,mmol,nan,,,,,"1H-1,2,3-triazole-4,5-dicarboxylic acid",H3TDA,"0.0314 g, 0.2 mmol",0.2,mmol,"4,4'-bipyridine",bpy,"0.0156 g, 0.1 mmol",0.1,mmol,,,,,,lithium hydroxide monohydrate,,"0.0084 g, 0.2 mmol",0.2,mmol,,,,,,water,H2O,5 mL,5.0,,,,,120.0,120 °C,72.0,72 h; cooled to RT at 1.2 °C h−1,25 mL Teflon-lined stainless steel reactor,static,,,,,,orange block crystals,35.0,,,Kagomé layers pillared by bpy; hexagonal [Co6(TDA)6] macrocycle,"triclinic P-1; a=11.4527(14) Å, b=11.6239(9) Å, c=11.7754(10) Å; α=64.825(8)°, β=81.406(9)°, γ=72.316(9)°",,,not_reported,not_reported,,,10.1039/c3qi00045a,ok,
