Repository: zzhenglab/MOFinder

# MOFinder

MOFinder extracts MOF synthesis information from the literature, reconstructs evidence-supported negative reaction records, and prepares datasets for synthesis-outcome prediction.
[Web application](https://mofinder.chemistry.wustl.edu/) | [Demos](Demo/README.md) | [Source code](docs/source_to_code.md) | [Workflow guide](docs/workflow.md) | [Model evaluation](docs/evaluation.md)

## Quick start

The workflow runs through Python commands. Python 3.10 or newer is required. Clone the repository and initialize its related applications:

```bash
git clone --recurse-submodules https://github.com/zzhenglab/MOFinder.git
cd MOFinder
```

Start with the two offline demonstrations:

```bash

File: mof_extraction_1_2.csv (part 209 of 305)
doi,main_pdf,si_pdf,raw_output,parsed_json,article_trial_or_failure,article_trial_or_failure_notes,mof_name,crystal_code,metal_1,metal_1_abbr,metal_1_amount_text,metal_1_amount_value,metal_1_amount_unit,metal_2,metal_2_abbr,metal_2_amount_text,metal_2_amount_value,metal_2_amount_unit,metal_3,metal_3_abbr,metal_3_amount_text,metal_3_amount_value,metal_3_amount_unit,linker_1,linker_1_abbr,linker_1_amount_text,linker_1_amount_value,linker_1_amount_unit,linker_2,linker_2_abbr,linker_2_amount_text,linker_2_amount_value,linker_2_amount_unit,linker_3,linker_3_abbr,linker_3_amount_text,linker_3_amount_value,linker_3_amount_unit,modulator_1,modulator_1_abbr,modulator_1_amount_text,modulator_1_amount_value,modulator_1_amount_unit,modulator_2,modulator_2_abbr,modulator_2_amount_text,modulator_2_amount_value,modulator_2_amount_unit,solvent_main,solvent_main_abbr,solvent_main_amount_text,solvent_main_ml,solvent_secondary,solvent_secondary_abbr,solvent_secondary_amount_text,solvent_secondary_ml,temperature_c,temperature_c_text,time_h,time_text,vessel_type,stirring,washing_solvent,washing_cycles,activation_text,activation_temp_c,activation_time_h,crystal_morphology,yield_percent,crystal_size,topology_code,metal_cluster_connectivity,unit_cell_short,pore_diameter_A,BET_surface_area_m2g,air_stable,water_stable,tga_decomposition_temp_c,applications,reference,status,error
10.1039/b812645c,downloaded\10.1039_b812645c.pdf,,mof_json_store\10.1039_b812645c\raw_output.json,mof_json_store\10.1039_b812645c\synthesis_001.json,no,,[Cd(tci)(Me2NH2)]·DMF (1),,Al(NO3)3·9H2O,,0.75 mmol (231 mg),0.75,mmol,nan,,,,,nan,,,,,tris(2-carboxyethyl) isocyanurate,tciH3,0.5 mmol (172 mg),0.5,mmol,,,,,,,,,,,,,,,,,,,,,"N,N-dimethylformamide",DMF,8 mL,8.0,,,,,120.0,120 °C,48.0,2 d,Teflon-lined autoclave,static,,,,,,colorless crystals,60.0,,,,"P21/c; a=12.375(3) Å, b=23.376(5) Å, c=8.5893(17) Å; β=104.46(3)°",,,not_reported,not_reported,,,10.1039/b812645c,ok,
10.1039/b812645c,downloaded\10.1039_b812645c.pdf,,mof_json_store\10.1039_b812645c\raw_output.json,mof_json_store\10.1039_b812645c\synthesis_002.json,no,,[Cd3(tci)2(DEF)2]·DEF (2),,Al(NO3)3·9H2O,,0.75 mmol (231 mg),0.75,mmol,nan,,,,,nan,,,,,tris(2-carboxyethyl) isocyanurate,tciH3,0.5 mmol (172 mg),0.5,mmol,,,,,,,,,,,,,,,,,,,,,"N,N-diethylformamide",DEF,8 mL,8.0,,,,,120.0,120 °C,48.0,2 d,Teflon-lined autoclave,static,,,,,,,55.0,,,,"Pna21; a=17.640(2) Å, b=13.380(3) Å, c=21.460(4) Å",6.5,,not_reported,not_reported,,,10.1039/b812645c,ok,
10.1039/b812645c,downloaded\10.1039_b812645c.pdf,,mof_json_store\10.1039_b812645c\raw_output.json,mof_json_store\10.1039_b812645c\synthesis_003.json,no,,[Cd1.5(tci)(PrOH)]·2PrOH (3),,Al(NO3)3·9H2O,,0.75 mmol (231 mg),0.75,mmol,Fe(NO3)3·9H2O,,,,,nan,,,,,tris(2-carboxyethyl) isocyanurate,tciH3,0.5 mmol (172 mg),0.5,mmol,,,,,,,,,,,,,,,,,,,,,isopropanol (2-propanol),i-PrOH,8 mL,8.0,,,,,120.0,120 °C,48.0,2 d,Teflon-lined autoclave,static,,,,,,,60.0,,,,"P-1; a=9.550(2) Å, b=13.300(5) Å, c=13.377(4) Å; α=61.820(5)°, β=69.880(7)°, γ=76.100(5)°",,,not_reported,not_reported,,,10.1039/b812645c,ok,
10.1039/d3tc04365g,downloaded\10.1039_d3tc04365g.pdf,SI downloaded\10.1039_d3tc04365g_SI.pdf,mof_json_store\10.1039_d3tc04365g\raw_output.json,mof_json_store\10.1039_d3tc04365g\synthesis_001.json,yes,2-FBA only gave ftw (cubic) crystals; co-modulator needed for NPF-320-RE needles.,NPF-320-Eu,,Al(NO3)3·9H2O,,3 mg,0.0121391,mmol,nan,,,,,nan,,,,,tetratopic ligand H4L,H4L,3 mg,3.0,mg,,,,,,,,,,,2-fluorobenzoic acid,2-FBA,150 mg,150.0,mg,trifluoroacetic acid,TFA,10 bcL,10.0, bcL,"N,N-dimethylformamide",DMF,1 mL,1.0,,,,,115.0,ramp 30 f b0C to 115 b0C in 2 h; then 115 b0C,48.0,48 h at 115 b0C,glass vial,static,DMF,,,,,needle-shaped single crystals,,0.2 d7 0.01 d7 0.01 mm,scu,Eu6( bc3-F)8 8-connected SBU,"a=23.518(3) c5, b=34.114(4) c5, c=20.351(2) c5, Cmmm (100 K)",,,not_reported,not_reported,,luminescence,10.1039/d3tc04365g,ok,
10.1039/d3tc04365g,downloaded\10.1039_d3tc04365g.pdf,SI downloaded\10.1039_d3tc04365g_SI.pdf,mof_json_store\10.1039_d3tc04365g\raw_output.json,mof_json_store\10.1039_d3tc04365g\synthesis_002.json,yes,2-FBA only gave ftw (cubic) crystals; co-modulator needed for NPF-320-RE needles.,NPF-320-Tb,,Al(NO3)3·9H2O,,3 mg,0.0121391,mmol,nan,,,,,nan,,,,,tetratopic ligand H4L,H4L,3 mg,3.0,mg,,,,,,,,,,,2-fluorobenzoic acid,2-FBA,150 mg,150.0,mg,trifluoroacetic acid,TFA,10 bcL,10.0, bcL,"N,N-dimethylformamide",DMF,1 mL,1.0,,,,,115.0,ramp 30 f b0C to 115 b0C in 2 h; then 115 b0C,48.0,48 h at 115 b0C,glass vial,static,DMF,,,,,needle-shaped single crystals,,0.2 d7 0.01 d7 0.01 mm,scu,Tb6( bc3-F)8 8-connected SBU,"a=21.99(5) c5, b=34.73(7) c5, c=20.54(4) c5, Cmmm (100 K)",,,not_reported,not_reported,,luminescence,10.1039/d3tc04365g,ok,
10.1002/chem.202302835,downloaded\10.1002_chem.202302835.pdf,SI downloaded\10.1002_chem.202302835_SI.pdf,mof_json_store\10.1002_chem.202302835\raw_output.json,mof_json_store\10.1002_chem.202302835\synthesis_001.json,no,,SMOF (PCN-222-type),,Al(NO3)3·9H2O,ZrCl4,176 mg (0.75 mmol),0.75,mmol,nan,,,,,nan,,,,,meso-Tetra(4-carboxyphenyl)porphine,TCPP,101 mg (0.125 mmol),0.125,mmol,,,,,,,,,,,formic acid,FA,5 mL,5.0,mL,water,H2O,12.5 mL,12.5,mL,"N,N-dimethylformamide",DMF,25 mL (10 mL + 15 mL),25.0,,,,,65.0,65 °C,72.0,72 h,glass vial (sealed; oven),static,"DMF, H2O, EtOH",three times each,85 °C under vacuum overnight,85.0,,starfruit-shaped particles with edge-sharing ultrathin nanosheet petals,,~3.6 μm length; nanosheet thickness ~1 nm,,"Zr6O4(OH)4 nodes; (4,8)-connected PCN-222-type",,37.0,386.0,not_reported,not_reported,,DMNP_hydrolysis;CEES_oxidation,10.1002/chem.202302835,ok,
10.1021/acs.inorgchem.8b01137,downloaded\10.1021_acs.inorgchem.8b01137.pdf,SI downloaded\10.1021_acs.inorgchem.8b01137_SI.pdf,mof_json_store\10.1021_acs.inorgchem.8b01137\raw_output.json,mof_json_store\10.1021_acs.inorgchem.8b01137\synthesis_001.json,no,,,1827405,Zn(NO3)2·6H2O,CuI,"0.04 mmol, 7.6 mg",0.04,mmol,nan,,,,,nan,,,,,BPEA ligand,BPEA,"0.02 mmol, 7.6 mg",0.02,mmol,,,,,,,,,,,formic acid,HCOOH,0.1 mL,,,,,,,,acetonitrile,MeCN,5 mL,5.0,"N,N-dimethylformamide",DMF,3 mL,3.0,150.0,423 K,48.0,48 h,Teflon vessel (25 mL),,DMF,2× 3 mL,dried at room temperature,,,yellow crystals,32.0,,,Cu(I)-I μ3-bridged chains; 2D layers,"monoclinic, I2/a; a=18.9903(7) Å, b=4.18100(10) Å, c=30.8429(12) Å, β=101.511(4)°",,,not_reported,yes,,Cr(VI) reduction;H2 evolution,10.1021/acs.inorgchem.8b01137,ok,
10.1021/cg301146u,downloaded\10.1021_cg301146u.pdf,SI downloaded\10.1021_cg301146u_SI.pdf,mof_json_store\10.1021_cg301146u\raw_output.json,mof_json_store\10.1021_cg301146u\synthesis_001.json,yes,Methanol and alcohol as solvents gave no crystals under various temperatures.,,887267,Zn(NO3)2·6H2O,,0.038 mmol/37.3 mg,0.038,mmol,nan,,,,,nan,,,,,"4,4′-((5-carboxy-1,3-phenylene)bis(oxy))dibenzoic acid",H3cpbda,0.05 mmol/19.7 mg,0.05,mmol,,,,,,,,,,,NaOH (aq),,"25%, 0.1 mL",,,,,,,,"N,N-dimethylformamide",DMF,4 mL,4.0,water,H2O,4 mL,4.0,105.0,105 °C,72.0,72 h,10 mL glass bottle,,"DMF, H2O",,dried in air,,,purple red block-like crystals,89.0,,,"trinuclear Co3 cluster bridged by H2O; 2D (3,4,6)-network","monoclinic, P21/n; a=17.6585(15) Å, b=10.7181(9) Å, c=17.9598(15) Å, β=116.5610(10)°",,,yes,no,390.0,,10.1021/cg301146u,ok,
10.1021/cg301146u,downloaded\10.1021_cg301146u.pdf,SI downloaded\10.1021_cg301146u_SI.pdf,mof_json_store\10.1021_cg301146u\raw_output.json,mof_json_store\10.1021_cg301146u\synthesis_002.json,yes,Methanol and alcohol as solvents gave no crystals under various temperatures.,,887266,Zn(NO3)2·6H2O,,0.038 mmol/37.3 mg,0.038,mmol,nan,,,,,nan,,,,,"4,4′-((5-carboxy-1,3-phenylene)bis(oxy))dibenzoic acid",H3cpbda,0.05 mmol/19.7 mg,0.05,mmol,,,,,,,,,,,NaOH (aq),,"25%, 0.1 mL",,,,,,,,"N,N-dimethylacetamide",DMA,4 mL,4.0,water,H2O,4 mL,4.0,105.0,105 °C,72.0,72 h,10 mL glass bottle,,"DMA, H2O",,dried in air,,,purple red block-like crystals,84.0,,,"trinuclear Co3 cluster bridged by H2O; 2D (3,4,6)-network","monoclinic, P21/n; a=17.438 Å, b=11.119 Å, c=18.114 Å, β=115.64°",,,yes,no,390.0,,10.1021/cg301146u,ok,
10.1021/cg301146u,downloaded\10.1021_cg301146u.pdf,SI downloaded\10.1021_cg301146u_SI.pdf,mof_json_store\10.1021_cg301146u\raw_output.json,mof_json_store\10.1021_cg301146u\synthesis_003.json,yes,Methanol and alcohol as solvents gave no crystals under various temperatures.,,887268,Li(NO3),,0.038 mmol/37.3 mg,0.038,mmol,nan,,,,,nan,,,,,"4,4′-((5-carboxy-1,3-phenylene)bis(oxy))dibenzoic acid",H3cpbda,0.05 mmol/19.7 mg,0.05,mmol,,,,,,,,,,,NaOH (aq),,"25%, 0.1 mL",,,,,,,,N-methylpyrrolidinone,DMP,4 mL,4.0,water,H2O,4 mL,4.0,105.0,105 °C,72.0,72 h,10 mL glass bottle,,"DMP, H2O",,dried in air,,,purple red block-like crystals,86.0,,,"trinuclear Co3 cluster bridged by H2O; 2D (3,4,6)-network","monoclinic, P21/n; a=17.568(2) Å, b=11.2720(13) Å, c=17.955(2) Å, β=115.915(2)°",,,yes,yes,380.0,,10.1021/cg301146u,ok,
10.1002/chem.202402437,downloaded\10.1002_chem.202402437.pdf,SI downloaded\10.1002_chem.202402437_SI.pdf,mof_json_store\10.1002_chem.202402437\raw_output.json,mof_json_store\10.1002_chem.202402437\synthesis_001.json,yes,using only DMSO and water as solvents gave no solid products,In-MOF-1,2354818,Zn(CH3COO)2·2H2O,,"7.6 mg, 0.02 mmol",0.02,mmol,nan,,,,,nan,,,,,"4,4’,4’’-benzene-1,3,5-triyl-tribenzoic acid",H3BTB,"17.5 mg, 0.04 mmol",0.04,mmol,,,,,,,,,,,nitric acid,HNO3,0.015 mL,,,,,,,,"N,N-dimethylacetamide",DMA,1.0 mL,1.0,,,,,125.0,125 °C,36.0,36 h,23 mL Parr Teflon-lined stainless steel vessel,static,acetone (dry),"solvent exchange 7 days, replace every 8 h","30 °C under dynamic high vacuum 24 h, then 120 °C under vacuum 4 h",,,rod-like yellow crystals,68.0,,,mononuclear In(III) nodes,,7.8,6.88,not_reported,yes,400.0,sensing,10.1002/chem.202402437,ok,
10.1002/chem.202402437,downloaded\10.1002_chem.202402437.pdf,SI downloaded\10.1002_chem.202402437_SI.pdf,mof_json_store\10.1002_chem.202402437\raw_output.json,mof_json_store\10.1002_chem.202402437\synthesis_002.json,yes,using only DMSO and water as solvents gave no solid products,In-MOF-2,2354819,Zn(NO3)2·6H2O,,"7.6 mg, 0.02 mmol",0.02,mmol,nan,,,,,nan,,,,,"4,4’,4’’-benzene-1,3,5-triyl-tribenzoic acid",H3BTB,"17.5 mg, 0.04 mmol",0.04,mmol,,,,,,,,,,,nitric acid,HNO3,"1 M, 0.017 mL",0.017,mmol,,,,,,dimethyl sulfoxide,DMSO,0.25 mL,0.25,"N,N-dimethylformamide",DMF,0.15 mL,0.15,125.0,125 °C,48.0,48 h,23 mL Parr Teflon-lined stainless steel vessel,static,acetone (dry),"solvent exchange 7 days, replace every 8 h",140 °C under dynamic high vacuum for 24 h,140.0,24.0,spindle-shaped light yellow crystals,71.0,,reo,"three In3O2 clusters (SBU1 linear, SBU2 planar, SBU3 corrugated)",,16.0,998.82,not_reported,yes,419.0,CO2_capture;sensing,10.1002/chem.202402437,ok,
10.1021/cg300261k,downloaded\10.1021_cg300261k.pdf,SI downloaded\10.1021_cg300261k_SI.pdf,mof_json_store\10.1021_cg300261k\raw_output.json,mof_json_store\10.1021_cg300261k\synthesis_001.json,no,,,,Zn(NO3)2·6H2O,,"171 mg, 0.684 mmol",0.684,mmol,nan,,,,,nan,,,,,5-(3-pyridyl)tetrazole,3-pyrtet,"50 mg, 0.342 mmol",0.342,mmol,,,,,,,,,,,,,,,,,,,,,water,H2O,10.00 g,,,,,,135.0,135 °C,48.0,48 h,PTFE-lined stainless-steel autoclave (23 mL),stirred briefly,,,,,,dark blue block crystals,80.0,,,{Cu3(μ3-OH)}5+ trinuclear SBU; layers linked by 3-pyrtet,"a=13.721(5), b=20.601(8), c=7.034(3), α=90, β=90, γ=90, Pnma",,,not_reported,not_reported,,,10.1021/cg300261k,ok,
10.1021/cg300261k,downloaded\10.1021_cg300261k.pdf,SI downloaded\10.1021_cg300261k_SI.pdf,mof_json_store\10.1021_cg300261k\raw_output.json,mof_json_store\10.1021_cg300261k\synthesis_002.json,no,,,,Zn(NO3)2·6H2O,,"183 mg, 0.732 mmol",0.732,mmol,nan,,,,,nan,,,,,5-(2-pyridyl)tetrazole,2-pyrtet,"55 mg, 0.377 mmol",0.377,mmol,,,,,,,,,,,dimethylammonium chloride,,"31 mg, 0.380 mmol",0.38,mmol,,,,,,water,H2O,10.00 g,,,,,,120.0,120 °C,64.0,64 h,PTFE-lined stainless-steel autoclave (23 mL),stirred briefly,,,,,,blue crystals,55.0,,,binuclear {Cu2(2-pyrtet)}2+ SBU; sulfate-bridged layers,"a=11.3959(9), b=10.4591(8), c=12.0996(9), β=117.506(10), P21/n",,,not_reported,not_reported,,,10.1021/cg300261k,ok,
10.1021/cg300261k,downloaded\10.1021_cg300261k.pdf,SI downloaded\10.1021_cg300261k_SI.pdf,mof_json_store\10.1021_cg300261k\raw_output.json,mof_json_store\10.1021_cg300261k\synthesis_003.json,no,,,,Mn(SO4)·1H2O,,"171 mg, 0.684 mmol",0.684,mmol,nan,,,,,nan,,,,,2-tetrazole 5-yl pyrazine,pyrztet,"52 mg, 0.342 mmol",0.342,mmol,,,,,,,,,,,,,,,,,,,,,water,H2O,10.00 g,,,,,,135.0,135 °C,48.0,48 h,PTFE-lined stainless-steel autoclave (23 mL),stirred briefly,,,,,,dark blue block crystals,10.0,,,tetranuclear chain {Cu4(tetrazolate)6(H2O)2(SO4)}n linked by pyrazinetetrazolate into 3D,"a=12.522(2), b=11.482(2), c=29.605(4), β=100.758(9), C2/c",,,not_reported,not_reported,,,10.1021/cg300261k,ok,
10.1002/adma.202101257,downloaded\10.1002_adma.202101257.pdf,SI downloaded\10.1002_adma.202101257_SI.pdf,mof_json_store\10.1002_adma.202101257\raw_output.json,mof_json_store\10.1002_adma.202101257\synthesis_001.json,no,,NUS-8,,Fe(SO4)·7H2O,ZrCl4,30 mg,0.164821,mmol,nan,,,,,nan,,,,,"4,4′,4′′-benzene-1,3,5-triyl-tris(benzoic acid)",H3BTB,30 mg,30.0,mg,,,,,,,,,,,formic acid,,2 mL,2.0,mL,,,,,,"N,N-dimethylformamide",DMF,15 mL,15.0,water,H2O,2 mL,2.0,120.0,120 °C,24.0,24 h,,,"DMF, H2O, EtOH","DMF rinse 5×, soak in DMF overnight; then soak in H2O and EtOH for 2 days with frequent solvent renewal",,,,ultralarge 2D nanosheets (MONs),,thickness ≈13 nm; large lateral area (>1.8×10^4 μm^2),kgd,6-connected Zr6 cluster SBU,,,404.99,not_reported,not_reported,,sensing,10.1002/adma.202101257,ok,
10.1002/adma.202101257,downloaded\10.1002_adma.202101257.pdf,SI downloaded\10.1002_adma.202101257_SI.pdf,mof_json_store\10.1002_adma.202101257\raw_output.json,mof_json_store\10.1002_adma.202101257\synthesis_002.json,no,,NUS-8-CH3,,Co(SO4)·7H2O,ZrCl4,30 mg,0.162071,mmol,nan,,,,,nan,,,,,"5'-(4-carboxyphenyl)-2'-methyl[1,1':3',1''-terphenyl]-4,4''-dicarboxylic acid",H3BTB-CH3,30 mg,30.0,mg,,,,,,,,,,,formic acid,,2 mL,2.0,mL,,,,,,"N,N-dimethylformamide",DMF,15 mL,15.0,water,H2O,2 mL,2.0,120.0,120 °C,24.0,24 h,,,"DMF, H2O, EtOH","DMF rinse 5×, soak in DMF overnight; then soak in H2O and EtOH for 2 days with frequent solvent renewal",,,,2D nanosheets,,thickness ~13 nm (comparable to NUS-8),kgd,6-connected Zr6 cluster SBU,,,321.62,not_reported,not_reported,,sensing,10.1002/adma.202101257,ok,
10.1002/adma.202101257,downloaded\10.1002_adma.202101257.pdf,SI downloaded\10.1002_adma.202101257_SI.pdf,mof_json_store\10.1002_adma.202101257\raw_output.json,mof_json_store\10.1002_adma.202101257\synthesis_003.json,no,,NUS-8-NH2,,Zn(CH3COO)2·2H2O,ZrCl4,30 mg,0.147422,mmol,nan,,,,,nan,,,,,"2'-amino-5'-(4-carboxyphenyl)-[1,1':3',1''-terphenyl]-4,4''-dicarboxylic acid",H3BTB-NH2,30 mg,30.0,mg,,,,,,,,,,,formic acid,,2 mL,2.0,mL,,,,,,"N,N-dimethylformamide",DMF,15 mL,15.0,water,H2O,2 mL,2.0,120.0,120 °C,24.0,24 h,,,"DMF, H2O, EtOH","DMF rinse 5×, soak in DMF overnight; then soak in H2O and EtOH for 2 days with frequent solvent renewal",,,,2D nanosheets,,thickness ~13 nm (comparable to NUS-8),kgd,6-connected Zr6 cluster SBU,,,274.12,not_reported,not_reported,,sensing,10.1002/adma.202101257,ok,
10.1039/c0cc01141j,downloaded\10.1039_c0cc01141j.pdf,,mof_json_store\10.1039_c0cc01141j\raw_output.json,mof_json_store\10.1039_c0cc01141j\synthesis_001.json,yes,At 300 K or ML2:ZnBr2 < 1:6 gave mixtures/phase I; nitrobenzene/MeOH failed to form 1; solution reactions gave different interpenetrated networks.,,760714,Mn(SO4)·1H2O,ZnBr2,"40.54 mg, 0.18 mmol",0.18,mmol,nan,ML2,"22 mg, 0.03 mmol",0.03,mmol,nan,,,,,"2,4,6-tris(4-pyridyl)triazine",TPT,,,,,,,,,,,,,,,,,,,,,,,,methanol,MeOH,8 mL,8.0,,,,,1.85,275 K,0.25,15 min,,vigorously stirred,,,vacuum dried,,,white powder,,,,,,,,not_reported,not_reported,,,10.1039/c0cc01141j,ok,
10.1039/d0dt00546k,downloaded\10.1039_d0dt00546k.pdf,SI downloaded\10.1039_d0dt00546k_SI.pdf,mof_json_store\10.1039_d0dt00546k\raw_output.json,mof_json_store\10.1039_d0dt00546k\synthesis_001.json,no,,NU-1106,,Cu(SO4)·5H2O,,"32.2 mg, 0.10 mmol",0.1,mmol,nan,,,,,nan,,,,,"1,3,6,8-pyrene tetracarboxylic acid",Py-TC,"18.9 mg, 0.05 mmol",0.05,mmol,,,,,,,,,,,formic acid,,5 mL,5.0,mL,,,,,,"N,N-dimethylformamide",DMF,5.0 mL (2.5 mL + 2.5 mL),5.0,,,,,130.0,130 b0C,48.0,2 days,,,"DMF (hot), MeOH",hot DMF 2 days (130 b0C); Soxhlet MeOH 3 days,300 b0C under vacuum overnight,300.0,,,70.0,,ftw,Zr6O4(OH)4 12-connected SBU,,10.0,355.0,not_reported,yes,410.0,Xe/Kr separation,10.1039/d0dt00546k,ok,
10.1039/d0dt00546k,downloaded\10.1039_d0dt00546k.pdf,SI downloaded\10.1039_d0dt00546k_SI.pdf,mof_json_store\10.1039_d0dt00546k\raw_output.json,mof_json_store\10.1039_d0dt00546k\synthesis_002.json,no,,,,Co(NO3)2·6H2O,,"33.0 mg, 0.10 mmol",0.1,mmol,nan,,,,,nan,,,,,"biphenyl-3,3 ,5,5 -tetracarboxylic acid",BPTC,0.10 mmol,0.1,mmol,,,,,,,,,,,formic acid,,5 mL,5.0,mL,,,,,,"N,N-dimethylformamide",DMF,5.0 mL (2.5 mL + 2.5 mL),5.0,,,,,130.0,130 b0C,48.0,2 days,,,"DMF (hot), MeOH",hot DMF 2 days (130 b0C); Soxhlet MeOH 3 days,300 b0C under vacuum overnight,300.0,,,,,ftw,Zr6O4(OH)4 12-connected SBU,,,530.0,not_reported,not_reported,410.0,Xe/Kr separation,10.1039/d0dt00546k,ok,
10.1039/c5ra15397b,downloaded\10.1039_c5ra15397b.pdf,SI downloaded\10.1039_c5ra15397b_SI.pdf,mof_json_store\10.1039_c5ra15397b\raw_output.json,mof_json_store\10.1039_c5ra15397b\synthesis_001.json,no,,,,Zn(NO3)2·6H2O,Ni(OAc)2·2H2O,"24.9 mg, 0.10 mmol",0.1,mmol,nan,,,,,nan,,,,,5-bromoisophthalic acid,5-Br-H2ip,"24.5 mg, 0.10 mmol",0.1,mmol,"1,4-bis(2-methylimidazol-1-yl)butane",bib,"21.8 mg, 0.10 mmol",0.1,mmol,,,,,,,,,,,,,,,,ethanol,EtOH,6 mL,6.0,,,,,150.0,150 °C,72.0,3 days,Teflon-lined stainless steel autoclave (20 mL),stirred then static,,,,,,green block crystals,42.0,,dia,"Ni(II) 4-connected nodes (dia), [2+2] interpenetrated","a=11.1506(11), b=16.0135(16), c=16.0539(12) Å, α=90°, β=124.571(5)°, γ=90°, P21/c",,,not_reported,not_reported,280.0,,10.1039/c5ra15397b,ok,
10.1039/c5ra15397b,downloaded\10.1039_c5ra15397b.pdf,SI downloaded\10.1039_c5ra15397b_SI.pdf,mof_json_store\10.1039_c5ra15397b\raw_output.json,mof_json_store\10.1039_c5ra15397b\synthesis_003.json,no,,,,CuCl2·2H2O,Ni(OAc)2·2H2O,"24.9 mg, 0.10 mmol",0.1,mmol,nan,,,,,nan,,,,,5-bromoisophthalic acid,5-Br-H2ip,"24.5 mg, 0.10 mmol",0.1,mmol,"1,4-bis(2-methylimidazol-1-yl)butane",bib,"21.8 mg, 0.10 mmol",0.1,mmol,,,,,,,,,,,,,,,,acetonitrile,MeCN,3 mL (1:1 v/v with H2O; total 6 mL),3.0,water,H2O,3 mL (1:1 v/v with MeCN; total 6 mL),3.0,150.0,150 °C,72.0,3 days,Teflon-lined stainless steel autoclave (20 mL),stirred then static,,,,,,green block crystals,51.0,,pcu,"dinuclear Ni2 nodes, 6-connected (pillar-layer)","a=9.2513(9), b=10.0437(10), c=17.4014(17) Å, α=76.912(2)°, β=89.341(2)°, γ=79.841(2)°, P-1",,,not_reported,not_reported,,,10.1039/c5ra15397b,ok,
10.1039/c5ra15397b,downloaded\10.1039_c5ra15397b.pdf,SI downloaded\10.1039_c5ra15397b_SI.pdf,mof_json_store\10.1039_c5ra15397b\raw_output.json,mof_json_store\10.1039_c5ra15397b\synthesis_004.json,no,,,,CuCl2·2H2O,Ni(OAc)2·2H2O,"24.9 mg, 0.10 mmol",0.1,mmol,nan,,,,,nan,,,,,5-bromoisophthalic acid,5-Br-H2ip,"24.5 mg, 0.10 mmol",0.1,mmol,"1,4-bis(2-methylimidazol-1-yl)butane",bib,"21.8 mg, 0.10 mmol",0.1,mmol,,,,,,,,,,,,,,,,"N,N-dimethylacetamide",DMA,6 mL,6.0,,,,,150.0,150 °C,72.0,3 days,Teflon-lined stainless steel autoclave (20 mL),stirred then static,,,,,,green block crystals,65.0,,sql,Ni(II) 4-connected nodes (2D layer),"a=8.8813(18), b=17.915(4), c=17.223(3) Å, α=90°, β=96.942(4)°, γ=90°, P21/m",,,not_reported,not_reported,305.0,,10.1039/c5ra15397b,ok,
10.1002/adom.202402127,downloaded\10.1002_adom.202402127.pdf,SI downloaded\10.1002_adom.202402127_SI.pdf,mof_json_store\10.1002_adom.202402127\raw_output.json,mof_json_store\10.1002_adom.202402127\synthesis_001.json,no,,Zr-PTPC,,CuCl2·2H2O,,23 mg (0.012 mmol),0.012,mmol,nan,,,,,nan,,,,,perylene tetraphenylenecarboxylic acid,PTPC,11 mg (0.015 mmol),11.0,mg,,,,,,,,,,,acetic acid,,0.3 mL,0.3,mL,,,,,,"N,N-dimethylformamide",DMF,2 mL,2.0,,,,,120.0,120 °C,48.0,48 h,10 mL Schott flask,,"DMF, H2O, acetone",several times until supernatant colorless,120 °C under vacuum for 16 h,120.0,16.0,pale orange hexagonal prisms,,"≈400–500 nm length, ≈100–200 nm width",csq,Zr6O8 8-connected SBU,"a = b = 46.0998 Å, c = 15.7879 Å, P6/mmm (Pawley)",15.0,2492.0,not_reported,not_reported,,luminescence,10.1002/adom.202402127,ok,
10.1039/d2tc02947b,downloaded\10.1039_d2tc02947b.pdf,SI downloaded\10.1039_d2tc02947b_SI.pdf,mof_json_store\10.1039_d2tc02947b\raw_output.json,mof_json_store\10.1039_d2tc02947b\synthesis_001.json,no,,Eu-BPTA,2128999,Cu(NO3)2·3H2O,Eu(NO3)3·6H2O,2 mg,0.00954199,mmol,nan,,,,,nan,,,,,"2,5-bis(pyrazol-1-yl)terephthalic acid",H2BPTA,3 mg,3.0,mg,,,,,,,,,,,,,,,,,,,,,"N,N-dimethylformamide",DMF,2 mL,2.0,water,H2O,1 mL,1.0,80.0,80 °C,24.0,24 h (stirred 2 h prior to heating),,"stirred 2 h, then static","ethanol, water",three times each,dried in air,,,colorless rectangular rod crystals,60.0,,,"mononuclear Eu3+ (8-coordinate) node, 5-connected","a=5.2645(2) Å, b=13.1605(7) Å, c=16.6532(9) Å, α=97.157(4)°, β=96.532(4)°, γ=92.653(4)°, P-1",,,not_reported,yes,,sensing;luminescence,10.1039/d2tc02947b,ok,
10.1039/d2tc02947b,downloaded\10.1039_d2tc02947b.pdf,SI downloaded\10.1039_d2tc02947b_SI.pdf,mof_json_store\10.1039_d2tc02947b\raw_output.json,mof_json_store\10.1039_d2tc02947b\synthesis_002.json,no,,Sm-BPTA,2184517,Zn(NO3)2·6H2O,Sm(NO3)3·6H2O,2 mg,0.0091962,mmol,nan,,,,,nan,,,,,"2,5-bis(pyrazol-1-yl)terephthalic acid",H2BPTA,3 mg,3.0,mg,,,,,,,,,,,,,,,,,,,,,"N,N-dimethylformamide",DMF,2 mL,2.0,water,H2O,1 mL,1.0,80.0,80 °C,24.0,24 h (stirred 2 h prior to heating),,"stirred 2 h, then static","ethanol, water",three times each,dried in air,,,colorless rectangular rod crystals,60.0,,,"mononuclear Sm3+ (8-coordinate) node, 5-connected","a=5.2631(3) Å, b=13.1534(7) Å, c=16.6741(10) Å, α=97.062(5)°, β=96.554(5)°, γ=92.507(5)°, P-1",,,not_reported,yes,,sensing;luminescence,10.1039/d2tc02947b,ok,
10.1039/d2tc02947b,downloaded\10.1039_d2tc02947b.pdf,SI downloaded\10.1039_d2tc02947b_SI.pdf,mof_json_store\10.1039_d2tc02947b\raw_output.json,mof_json_store\10.1039_d2tc02947b\synthesis_003.json,no,,Dy-BPTA,2184518,Zn(NO3)2·6H2O,Dy(NO3)3·6H2O,2 mg,0.0091962,mmol,nan,,,,,nan,,,,,"2,5-bis(pyrazol-1-yl)terephthalic acid",H2BPTA,3 mg,3.0,mg,,,,,,,,,,,,,,,,,,,,,"N,N-dimethylformamide",DMF,2 mL,2.0,water,H2O,1 mL,1.0,80.0,80 °C,24.0,24 h (stirred 2 h prior to heating),,"stirred 2 h, then static","ethanol, water",three times each,dried in air,,,colorless rectangular rod crystals,60.0,,,"mononuclear Dy3+ (8-coordinate) node, 5-connected","a=5.2345(3) Å, b=13.1182(12) Å, c=16.6342(12) Å, α=97.377(7)°, β=96.786(5)°, γ=92.674(6)°, P-1",,,not_reported,yes,,sensing;luminescence,10.1039/d2tc02947b,ok,
10.1039/d2tc02947b,downloaded\10.1039_d2tc02947b.pdf,SI downloaded\10.1039_d2tc02947b_SI.pdf,mof_json_store\10.1039_d2tc02947b\raw_output.json,mof_json_store\10.1039_d2tc02947b\synthesis_004.json,no,,Tb-BPTA,2128987,Zn(NO3)2·6H2O,Tb(NO3)3·6H2O,2 mg,0.0091962,mmol,nan,,,,,nan,,,,,"2,5-bis(pyrazol-1-yl)terephthalic acid",H2BPTA,3 mg,3.0,mg,,,,,,,,,,,,,,,,,,,,,"N,N-dimethylformamide",DMF,2 mL,2.0,water,H2O,1 mL,1.0,80.0,80 °C,24.0,24 h (stirred 2 h prior to heating),,"stirred 2 h, then static","ethanol, water",three times each,dried in air,,,colorless rectangular rod crystals,60.0,,,"mononuclear Tb3+ (8-coordinate) node, 5-connected","a=5.2418(3) Å, b=13.1733(9) Å, c=16.6632(13) Å, α=97.418(6)°, β=96.798(5)°, γ=92.733(5)°, P-1",,,not_reported,yes,,sensing;luminescence,10.1039/d2tc02947b,ok,
10.1021/acs.cgd.7b00118,downloaded\10.1021_acs.cgd.7b00118.pdf,SI downloaded\10.1021_acs.cgd.7b00118_SI.pdf,mof_json_store\10.1021_acs.cgd.7b00118\raw_output.json,mof_json_store\10.1021_acs.cgd.7b00118\synthesis_001.json,yes,"Direct solvothermal attempts with Cu2+ and TMBDI gave NPC-4, NOTT-107, or low-crystallinity powders; target Cu-UPC-6/Cu-UPC-8 not obtained.",UPC-6,,Cd(CF3SO3)2,,"10.1 mg, 0.034 mmol",0.034,mmol,nan,,,,,nan,,,,,"2,3,5,6-tetramethyl-1,4-diisophthalic acid",H4TMBDI,"2 mg, 0.0043 mmol",,,,,,,,,,,,,,,,,,,,,,,"N,N-dimethylformamide",DMF,"total 1 mL, DMF/1,4-dioxane/H2O v/v/v = 5:2:1",,"1,4-dioxane",,"total 1 mL, DMF/1,4-dioxane/H2O v/v/v = 5:2:1",,90.0,90 °C,50.0,"heated to 90 °C over 5 h, kept 50 h, then cooled to 30 °C over 10 h",sealed glass tube,static,DMF,,"MeOH exchange, then 60 °C under vacuum for 3 h (before gas measurements)",60.0,3.0,colorless crystals,55.0,,hyw,Zn2(COO)4 paddlewheel SBU,"a=19.4032, b=19.4032, c=26.787 Å, P42/nnm (Tetragonal)",,,not_reported,not_reported,,,10.1021/acs.cgd.7b00118,ok,
10.1021/acs.cgd.7b00118,downloaded\10.1021_acs.cgd.7b00118.pdf,SI downloaded\10.1021_acs.cgd.7b00118_SI.pdf,mof_json_store\10.1021_acs.cgd.7b00118\raw_output.json,mof_json_store\10.1021_acs.cgd.7b00118\synthesis_002.json,yes,"Direct solvothermal attempts with Cu2+ and TMBDI gave NPC-4, NOTT-107, or low-crystallinity powders; target Cu-UPC-6/Cu-UPC-8 not obtained.",UPC-8,,Cd(CH3COO)2,,"25 mg, 0.086 mmol",0.086,mmol,nan,,,,,nan,,,,,"2,3,5,6-tetramethyl-1,4-diisophthalic acid",H4TMBDI,"15 mg, 0.032 mmol",,,,,,,,,,,,,,,,,,,,,,,"N,N-dimethylacetamide",DMA,"4 mL total mixed solvent, DMA/EtOH v/v = 3:1",,ethanol,EtOH,"4 mL total mixed solvent, DMA/EtOH v/v = 3:1",,120.0,120 °C,12.0,"heated to 120 °C over 2 h, kept 12 h, then cooled to 30 °C over 5 h",pressure-resistant glass tube,static,fresh mother liquor,,"MeOH exchange, then 60 °C under vacuum for 3 h (before gas measurements)",60.0,3.0,dark-green crystals,83.0,,lvt,Co2(COO)4 paddlewheel SBU,"a=14.7488, b=10.7434, c=28.8774 Å, Imcm (Cubic)",,,not_reported,not_reported,,,10.1021/acs.cgd.7b00118,ok,
10.1021/ic201571n,downloaded\10.1021_ic201571n.pdf,SI downloaded\10.1021_ic201571n_SI.pdf,mof_json_store\10.1021_ic201571n\raw_output.json,mof_json_store\10.1021_ic201571n\synthesis_001.json,no,,,,Mg(NO3)2·6H2O,,"0.0243 g, 0.1 mmol",0.1,mmol,nan,,,,,nan,,,,,benzotriazole-5-carboxylic acid,,"0.0164 g, 0.1 mmol",0.1,mmol,,,,,,,,,,,ammonia·water (NH3·H2O),,2.0 mL,2.0,mL,,,,,,acetonitrile,MeCN,6.0 mL,6.0,water,H2O,0.5 mL,0.5,140.0,140 °C,72.0,three days,Teflon-lined stainless autoclave,static,ethanol,,dried in air,,,blue platelet crystals,60.0,,,2D layers; 3-connected 4.8^2 net,"a=6.9797(14), b=19.094(4), c=7.5079(15) Å, β=114.759(3)°, P21/c",,,not_reported,not_reported,200.0,,10.1021/ic201571n,ok,
10.1021/ic201571n,downloaded\10.1021_ic201571n.pdf,SI downloaded\10.1021_ic201571n_SI.pdf,mof_json_store\10.1021_ic201571n\raw_output.json,mof_json_store\10.1021_ic201571n\synthesis_002.json,no,,,,Mg(NO3)2·6H2O,,"0.0730 g, 0.3 mmol",0.3,mmol,nan,,,,,nan,,,,,benzotriazole-5-carboxylic acid,,"0.0330 g, 0.2 mmol",0.2,mmol,,,,,,,,,,,sodium chloride,NaCl,"0.003 g, 0.05 mmol",0.05,mmol,,,,,,acetonitrile,MeCN,4.0 mL,4.0,water,H2O,2.0 mL,2.0,140.0,140 °C,72.0,three days,Teflon-lined stainless autoclave,static,ethanol,,dried in air,,,glaucous block crystals,55.0,,,[Cu5(μ3-OH)2] pentaclusters linked to Cu6(btca)12 cages; 3D honeycomb channels,"a=b=23.9647(10), c=40.979(3) Å, R-3c (hexagonal)",,,not_reported,not_reported,264.0,,10.1021/ic201571n,ok,
10.1039/d4ce00905c,downloaded\10.1039_d4ce00905c.pdf,SI downloaded\10.1039_d4ce00905c_SI.pdf,mof_json_store\10.1039_d4ce00905c\raw_output.json,mof_json_store\10.1039_d4ce00905c\synthesis_002.json,yes,THF routes failed to yield MOF-74; Nijem THF/H2O/NaOH at 110 °C gave alpha+beta; THF/H2O 7:3 (no NaOH) gave amorphous.,alpha phase (ZnDOBDC(H2O)2),2382749,Mg(NO3)2·6H2O,,0.439 g (2 mmol),2,mmol,nan,,,,,nan,,,,,"2,5-dihydroxyterephthalic acid",H4DOBDC,0.198 g (1 mmol),0.198,g,,,,,,,,,,,,,,,,,,,,,water,H2O,13.5 mL,13.5,tetrahydrofuran,THF,6 mL,6.0,110.0,110 °C (yields pure alpha),60.0,60 h,autoclave with 50 mL glass liner,,"distilled water, ethanol",3× each,110 °C under vacuum for 12 h,110.0,12.0,white crystalline powder,,0.234 × 0.21 × 0.18 mm,,ZnO4 tetrahedra in zig-zag chains,"a=15.706(1), b=5.330(1), c=12.070(1), β=110.651(1)°, C2/c",,,not_reported,not_reported,,,10.1039/d4ce00905c,ok,
10.1021/acs.chemmater.0c03718,downloaded\10.1021_acs.chemmater.0c03718.pdf,SI downloaded\10.1021_acs.chemmater.0c03718_SI.pdf,mof_json_store\10.1021_acs.chemmater.0c03718\raw_output.json,mof_json_store\10.1021_acs.chemmater.0c03718\synthesis_001.json,no,,Zr-NU-1102,,NH4)2Ce(NO3)6,ZrCl4,"0.0506 g, 10.8 mmol",10.8,mmol,nan,,,,,nan,,,,,"5,10,15,20-tetrakis(4-carboxy-[1,1’-biphenyl-4’-yl])porphyrin",TCBPP,0.236 g total (0.22 mmol; divided among 4 vials),0.236,g,,,,,,,,,,,benzoic acid,,"2.644 g, 21.7 mmol",2.644,g,,,,,,"N,N-dimethylformamide",DMF,16 mL (divided among 4 vials),16.0,,,,,130.0,130 °C,72.0,3 d,glass vial,"sonicated, then static","MeOH, DMF, DCM, hexanes","MeOH 2×; Soxhlet: DMF 24 h, DCM 24 h, hexanes 24 h",desolvated at 120 °C under vacuum overnight,120.0,,dark purple precipitates along vial walls,45.8,,,,,,,,,,,10.1021/acs.chemmater.0c03718,ok,
10.1021/acs.chemmater.0c03718,downloaded\10.1021_acs.chemmater.0c03718.pdf,SI downloaded\10.1021_acs.chemmater.0c03718_SI.pdf,mof_json_store\10.1021_acs.chemmater.0c03718\raw_output.json,mof_json_store\10.1021_acs.chemmater.0c03718\synthesis_002.json,no,,Hf-NU-1102,,Cu(NO3)2·5/2H2O,HfCl4,"0.108 g, 0.337 mmol",0.337,mmol,nan,,,,,nan,,,,,"5,10,15,20-tetrakis(4-carboxy-[1,1’-biphenyl-4’-yl])porphyrin",TCBPP,0.355 g total (0.324 mmol; divided among 12 vials),0.355,g,,,,,,,,,,,benzoic acid,,"3.953 g, 32.3 mmol",3.953,g,,,,,,"N,N-dimethylformamide",DMF,24 mL (divided among 12 vials),24.0,,,,,130.0,130 °C,72.0,3 d,glass vial,"sonicated, then static","MeOH, DMF, DCM, hexanes","MeOH 2×; Soxhlet: DMF 24 h, DCM 24 h, hexanes 24 h",desolvated at 120 °C under vacuum overnight,120.0,,dark purple precipitates along vial walls,46.0,,,,,,,,,,,10.1021/acs.chemmater.0c03718,ok,
10.1039/c8cc09152h,downloaded\10.1039_c8cc09152h.pdf,SI downloaded\10.1039_c8cc09152h_SI.pdf,mof_json_store\10.1039_c8cc09152h\raw_output.json,mof_json_store\10.1039_c8cc09152h\synthesis_001.json,no,,,,Cu(NO3)2·3H2O,,"15 mg, 0.05 mmol",0.05,mmol,nan,,,,,nan,,,,,"N,N'-(1,4-phenylenebis(methan-1-yl-1-ylidene))bis(4-(1H-imidazol-1-yl)aniline)",L,"42 mg, 0.1 mmol",0.1,mmol,,,,,,,,,,,,,,,,,,,,,"N,N-dimethylformamide",DMF,"4:1 v/v DMF/MeOH, total 5 mL (≈4 mL DMF)",4.0,methanol,MeOH,"4:1 v/v DMF/MeOH, total 5 mL (≈1 mL MeOH)",1.0,120.0,120 °C,48.0,two days,sealed glass vial,static,MeOH,washed with small amounts,dried in air,,,brown crystals,67.0,,sql,"octahedral Co(II) nodes, axial nitrate","a=22.0586(9), b=9.5030(4), c=44.7513(18), orthorhombic, Pbcn",,,not_reported,not_reported,300.0,,10.1039/c8cc09152h,ok,
10.1039/c8cc09152h,downloaded\10.1039_c8cc09152h.pdf,SI downloaded\10.1039_c8cc09152h_SI.pdf,mof_json_store\10.1039_c8cc09152h\raw_output.json,mof_json_store\10.1039_c8cc09152h\synthesis_002.json,no,,,,ZrCl4,,"15 mg, 0.05 mmol",0.05,mmol,nan,,,,,nan,,,,,"N,N'-(1,4-phenylenebis(methan-1-yl-1-ylidene))bis(4-(1H-imidazol-1-yl)aniline)",L,"42 mg, 0.1 mmol",0.1,mmol,,,,,,,,,,,,,,,,,,,,,"N,N-dimethylformamide",DMF,"4:1 v/v DMF/MeOH, total 5 mL (≈4 mL DMF)",4.0,methanol,MeOH,"4:1 v/v DMF/MeOH, total 5 mL (≈1 mL MeOH)",1.0,120.0,120 °C,48.0,two days,sealed glass vial,static,MeOH,washed with small amounts,dried in air,,,light brown microcrystalline powder,65.0,,sql,"octahedral Ni(II) nodes, axial nitrate",,,,not_reported,not_reported,300.0,,10.1039/c8cc09152h,ok,
10.1002/chem.201501029,downloaded\10.1002_chem.201501029.pdf,SI downloaded\10.1002_chem.201501029_SI.pdf,mof_json_store\10.1002_chem.201501029\raw_output.json,mof_json_store\10.1002_chem.201501029\synthesis_001.json,yes,Direct synthesis of 3 failed to give a pure single phase; varied conditions yielded mixtures/impurities.,,1047253,ZrCl4),,"73 mg, 0.25 mmol",0.25,mmol,nan,,,,,nan,,,,,5-nitroisophthalic acid,NO2-H2ip,"53 mg, 0.25 mmol",0.25,mmol,"1,4-bis(imidazol-1’-yl)butane",bimb,"48 mg, 0.25 mmol",0.25,mmol,,,,,,,,,,,,,,,,deionized water,H2O,10 mL,10.0,ethanol,EtOH,8 mL,8.0,140.0,140 °C,72.0,3 days,Teflon-lined stainless-steel vessel (30 mL),,,,,,,yellow–green crystals,34.0,,fsh,"Ni2(COO)4 paddle-wheel + mononuclear nodes; (4,6)-connected, twofold interpenetrated",,,,not_reported,not_reported,390.0,,10.1002/chem.201501029,ok,
10.1002/chem.201501029,downloaded\10.1002_chem.201501029.pdf,SI downloaded\10.1002_chem.201501029_SI.pdf,mof_json_store\10.1002_chem.201501029\raw_output.json,mof_json_store\10.1002_chem.201501029\synthesis_002.json,yes,Direct synthesis of 3 failed to give a pure single phase; varied conditions yielded mixtures/impurities.,,1047254,Zn(NO3)2·6H2O,,"73 mg, 0.25 mmol",0.25,mmol,nan,,,,,nan,,,,,5-nitroisophthalic acid,NO2-H2ip,"53 mg, 0.25 mmol",0.25,mmol,"1,4-bis(imidazol-1’-yl)butane",bimb,"48 mg, 0.25 mmol",0.25,mmol,,,,,,sodium methoxide,NaOMe,"40 mg, 0.74 mmol",0.74,mmol,,,,,,deionized water,H2O,10 mL,10.0,ethanol,EtOH,8 mL,8.0,140.0,140 °C,72.0,3 days,Teflon-lined stainless-steel vessel (30 mL),,,,,,,green crystals,20.0,,tcg,"asymmetric Ni4 tetranuclear SBU, 10-connected",,,,not_reported,not_reported,340.0,,10.1002/chem.201501029,ok,
10.1002/chem.201501029,downloaded\10.1002_chem.201501029.pdf,SI downloaded\10.1002_chem.201501029_SI.pdf,mof_json_store\10.1002_chem.201501029\raw_output.json,mof_json_store\10.1002_chem.201501029\synthesis_003.json,yes,Direct synthesis of 3 failed to give a pure single phase; varied conditions yielded mixtures/impurities.,,1047255,Zn(NO3)2·6H2O,,"87 mg, 0.30 mmol",0.3,mmol,nan,,,,,nan,,,,,5-nitroisophthalic acid,NO2-H2ip,"75 mg, 0.36 mmol",0.36,mmol,"1,4-bis(imidazol-1’-yl)butane",bimb,"29 mg, 0.15 mmol",0.15,mmol,,,,,,sodium methoxide,NaOMe,"33 mg, 0.61 mmol",0.61,mmol,,,,,,deionized water,H2O,10 mL,10.0,ethanol,EtOH,8 mL,8.0,140.0,140 °C,72.0,3 days,Teflon-lined stainless-steel vessel (30 mL),,,,,,,blue crystals,30.0,,sqp,mononuclear NiII nodes; 3D pillared-layer,,,,not_reported,not_reported,310.0,,10.1002/chem.201501029,ok,
10.1002/chem.201501029,downloaded\10.1002_chem.201501029.pdf,SI downloaded\10.1002_chem.201501029_SI.pdf,mof_json_store\10.1002_chem.201501029\raw_output.json,mof_json_store\10.1002_chem.201501029\synthesis_004.json,yes,Direct synthesis of 3 failed to give a pure single phase; varied conditions yielded mixtures/impurities.,,,Ti(OC4H9)4,,"87 mg, 0.30 mmol",0.3,mmol,nan,,,,,nan,,,,,5-nitroisophthalic acid,NO2-H2ip,"32 mg, 0.15 mmol",0.15,mmol,"1,4-bis(imidazol-1’-yl)butane",bimb,"57 mg, 0.30 mmol",0.3,mmol,,,,,,,,,,,,,,,,deionized water,H2O,10 mL,10.0,,,,,140.0,140 °C,72.0,3 days,Teflon-lined stainless-steel vessel (25 mL),,,,,,,blue–green crystals,35.0,,,μ-water-bridged dinuclear NiII units; 6-connected network,,,,not_reported,not_reported,300.0,,10.1002/chem.201501029,ok,
10.1021/ic401765r,downloaded\10.1021_ic401765r.pdf,SI downloaded\10.1021_ic401765r_SI.pdf,mof_json_store\10.1021_ic401765r\raw_output.json,mof_json_store\10.1021_ic401765r\synthesis_001.json,yes,Complexes 1–3 failed to form at room temperature due to Ag2SO4 insolubility.,,,ZrCl4,,"0.031 g, 0.1 mmol",0.1,mmol,nan,,,,,nan,,,,,"3,3′,5,5′-Tetramethyl-4,4′-bipyrazole",H2bpz,"0.019 g, 0.1 mmol",0.1,mmol,,,,,,,,,,,,,,,,,,,,,water,H2O,7 mL,7.0,ethanol,EtOH,2 mL,2.0,120.0,120 °C,72.0,72 h,Teflon-lined stainless steel vessel (15 mL),stirred,"ethanol, H2O",,,,,colorless block crystals,42.8,,hms,"Ag2 dimer (5-connected) and Ag (3-connected) nodes; (3,5)-connected net","triclinic, P1; a=11.3533(15) Å, b=11.4578(15) Å, c=12.932(3) Å, α=109.471(2)°, β=101.616(2)°, γ=112.420(2)°",,,yes,yes,275.0,luminescence,10.1021/ic401765r,ok,
10.1021/ic401765r,downloaded\10.1021_ic401765r.pdf,SI downloaded\10.1021_ic401765r_SI.pdf,mof_json_store\10.1021_ic401765r\raw_output.json,mof_json_store\10.1021_ic401765r\synthesis_002.json,yes,Complexes 1–3 failed to form at room temperature due to Ag2SO4 insolubility.,,,ZrCl4,,"0.031 g, 0.1 mmol",0.1,mmol,nan,,,,,nan,,,,,"3,3′,5,5′-Tetramethyl-4,4′-bipyrazole",H2bpz,"0.019 g, 0.1 mmol",0.1,mmol,,,,,,,,,,,,,,,,,,,,,water,H2O,7 mL,7.0,acetonitrile,MeCN,2 mL,2.0,90.0,90 °C,72.0,72 h,Teflon-lined stainless steel vessel (15 mL),stirred,,,,,,colorless prism crystals,37.8,,ths,,"orthorhombic, Ccca; a=10.0707(9) Å, b=24.215(3) Å, c=26.085(3) Å, α=90.00°, β=90.00°, γ=90.00°",,,yes,yes,300.0,luminescence,10.1021/ic401765r,ok,
10.1021/ic401765r,downloaded\10.1021_ic401765r.pdf,SI downloaded\10.1021_ic401765r_SI.pdf,mof_json_store\10.1021_ic401765r\raw_output.json,mof_json_store\10.1021_ic401765r\synthesis_003.json,yes,Complexes 1–3 failed to form at room temperature due to Ag2SO4 insolubility.,,,ZrCl4,,"0.031 g, 0.1 mmol",0.1,mmol,nan,,,,,nan,,,,,"3,3′,5,5′-Tetramethyl-4,4′-bipyrazole",H2bpz,"0.019 g, 0.1 mmol",0.1,mmol,,,,,,,,,,,,,,,,,,,,,water,H2O,7 mL,7.0,acetonitrile,MeCN,2 mL,2.0,120.0,120 °C,72.0,72 h,Teflon-lined stainless steel vessel (15 mL),stirred,,,130 °C under vacuum for 5 h,130.0,5.0,colorless sheet crystals,47.4,,,,"trigonal, P3c1; a=20.0120(17) Å, b=20.0120(17) Å, c=25.273(3) Å, α=90.00°, β=90.00°, γ=120.00°",5.3,363.0,yes,yes,250.0,CO2_capture;luminescence,10.1021/ic401765r,ok,
10.1039/c8dt01103f,downloaded\10.1039_c8dt01103f.pdf,SI downloaded\10.1039_c8dt01103f_SI.pdf,mof_json_store\10.1039_c8dt01103f\raw_output.json,mof_json_store\10.1039_c8dt01103f\synthesis_001.json,no,,,,ZrCl4,,0.03 mmol (0.0073 g),0.03,mmol,nan,,,,,nan,,,,,"4′-(3,5-dicarboxyphenyl)-2,2′:6′,2′′′-terpyridine",H2DATP,0.025 mmol (0.0099 g),0.025,mmol,,,,,,,,,,,nitric acid (HNO3),,100 µL,,,,,,,,"N,N-dimethylacetamide",DMA,3 mL,3.0,water,H2O,3 mL,3.0,100.0,100 °C,72.0,72 h,7 mL capped vial,,,,,,,bright yellow block single crystals,92.0,,,1D chain; seven-coordinated Mn2+,"triclinic, P-1; a=11.3671(5) Å, b=11.6113(3) Å, c=20.9861(7) Å, α=80.625(3)°, β=74.837(3)°, γ=73.183(3)°",,,not_reported,no,346.0,CO2_cycloaddition,10.1039/c8dt01103f,ok,
10.1039/c8dt01103f,downloaded\10.1039_c8dt01103f.pdf,SI downloaded\10.1039_c8dt01103f_SI.pdf,mof_json_store\10.1039_c8dt01103f\raw_output.json,mof_json_store\10.1039_c8dt01103f\synthesis_002.json,no,,,,ZrCl4,,0.03 mmol (0.0073 g),0.03,mmol,nan,,,,,nan,,,,,"4′-(3,5-dicarboxyphenyl)-2,2′:6′,2′′′-terpyridine",H2DATP,0.025 mmol (0.0099 g),0.025,mmol,,,,,,,,,,,nitric acid (HNO3),,100 µL,,,,,,,,"N,N-dimethylacetamide",DMA,5 mL,5.0,water,H2O,1 mL,1.0,100.0,100 °C,72.0,72 h,7 mL capped vial,,,,,,,bright yellow block single crystals,95.0,,fes,2D layers; mononuclear Mn2+ nodes (3-connected),"monoclinic, C2/c; a=27.489(5) Å, b=12.3570(16) Å, c=13.6835(17) Å, α=90°, β=118.528(3)°, γ=90°",,,not_reported,no,355.0,CO2_cycloaddition,10.1039/c8dt01103f,ok,
10.1039/c8dt01103f,downloaded\10.1039_c8dt01103f.pdf,SI downloaded\10.1039_c8dt01103f_SI.pdf,mof_json_store\10.1039_c8dt01103f\raw_output.json,mof_json_store\10.1039_c8dt01103f\synthesis_003.json,no,,,,ZrCl4,,0.03 mmol (0.0073 g),0.03,mmol,nan,,,,,nan,,,,,"4′-(3,5-dicarboxyphenyl)-2,2′:6′,2′′′-terpyridine",H2DATP,0.025 mmol (0.0099 g),0.025,mmol,,,,,,,,,,,nitric acid (HNO3),,100 µL,,,,,,,,"N,N-dimethylacetamide",DMA,6 mL,6.0,,,,,100.0,100 °C,72.0,72 h,7 mL capped vial,,,,,,,bright yellow block-shaped crystals,94.0,,srs,"3D, two-fold interpenetrated; mononuclear Mn2+ nodes (3-connected)","tetragonal, P41212; a=b=17.3875(12) Å, c=18.3017(9) Å, α=β=γ=90°",,,not_reported,yes,361.0,CO2_cycloaddition,10.1039/c8dt01103f,ok,
10.1039/c4ce01545b,downloaded\10.1039_c4ce01545b.pdf,,mof_json_store\10.1039_c4ce01545b\raw_output.json,mof_json_store\10.1039_c4ce01545b\synthesis_001.json,no,,NH2-MIL-125(Ti),,ZrCl4,TPOT,"0.6 mL, 2.0 mmol",2,mmol,nan,,,,,nan,,,,,2-aminoterephthalic acid,NH2-BDC,"0.56 g, 3.1 mmol",3.1,mmol,,,,,,,,,,,,,,,,,,,,,"N,N-dimethylformamide",DMF,DMF/MeOH 9:1 v/v; total 40 mL,36.0,methanol,MeOH,DMF/MeOH 9:1 v/v; total 40 mL,4.0,150.0,150 °C,24.0,24 h,100 mL Teflon-lined steel autoclave,static,"DMF, MeOH","DMF 3×, MeOH 2×",Solvent exchange in boiling DMF 5 h; vacuum dry 50 °C overnight; heat at 200 °C for 6 h,200.0,6.0,circular plates (yellow),,,,,,,1268.0,not_reported,not_reported,300.0,,10.1039/c4ce01545b,ok,
10.1039/c4ce01545b,downloaded\10.1039_c4ce01545b.pdf,,mof_json_store\10.1039_c4ce01545b\raw_output.json,mof_json_store\10.1039_c4ce01545b\synthesis_002.json,no,,NH2-MIL-125(Ti),,ZrCl4,TPOT,"0.6 mL, 2.0 mmol",2,mmol,nan,,,,,nan,,,,,2-aminoterephthalic acid,NH2-BDC,"0.56 g, 3.1 mmol",3.1,mmol,,,,,,,,,,,,,,,,,,,,,"N,N-dimethylformamide",DMF,DMF/MeOH 9:1 v/v; total 30 mL,27.0,methanol,MeOH,DMF/MeOH 9:1 v/v; total 30 mL,3.0,150.0,150 °C,24.0,24 h,100 mL Teflon-lined steel autoclave,static,"DMF, MeOH","DMF 3×, MeOH 2×",Solvent exchange in boiling DMF 5 h; vacuum dry 50 °C overnight; heat at 200 °C for 6 h,200.0,6.0,tetragonal plates (yellow),,side ~700 nm; thickness ~250 nm,,,,,1269.0,not_reported,not_reported,300.0,,10.1039/c4ce01545b,ok,
10.1039/c4ce01545b,downloaded\10.1039_c4ce01545b.pdf,,mof_json_store\10.1039_c4ce01545b\raw_output.json,mof_json_store\10.1039_c4ce01545b\synthesis_003.json,no,,NH2-MIL-125(Ti),,ZrCl4,TPOT,"0.6 mL, 2.0 mmol",2,mmol,nan,,,,,nan,,,,,2-aminoterephthalic acid,NH2-BDC,"0.56 g, 3.1 mmol",3.1,mmol,,,,,,,,,,,,,,,,,,,,,"N,N-dimethylformamide",DMF,DMF/MeOH 9:1 v/v; total 20 mL,18.0,methanol,MeOH,DMF/MeOH 9:1 v/v; total 20 mL,2.0,150.0,150 °C,24.0,24 h,100 mL Teflon-lined steel autoclave,static,"DMF, MeOH","DMF 3×, MeOH 2×",Solvent exchange in boiling DMF 5 h; vacuum dry 50 °C overnight; heat at 200 °C for 6 h,200.0,6.0,truncated bipyramids (yellow),,,,,,,1042.0,not_reported,not_reported,300.0,,10.1039/c4ce01545b,ok,
