Repository: zzhenglab/MOFinder

# MOFinder

MOFinder extracts MOF synthesis information from the literature, reconstructs evidence-supported negative reaction records, and prepares datasets for synthesis-outcome prediction.
[Web application](https://mofinder.chemistry.wustl.edu/) | [Demos](Demo/README.md) | [Source code](docs/source_to_code.md) | [Workflow guide](docs/workflow.md) | [Model evaluation](docs/evaluation.md)

## Quick start

The workflow runs through Python commands. Python 3.10 or newer is required. Clone the repository and initialize its related applications:

```bash
git clone --recurse-submodules https://github.com/zzhenglab/MOFinder.git
cd MOFinder
```

Start with the two offline demonstrations:

```bash

File: mof_extraction_1_2.csv (part 210 of 305)
doi,main_pdf,si_pdf,raw_output,parsed_json,article_trial_or_failure,article_trial_or_failure_notes,mof_name,crystal_code,metal_1,metal_1_abbr,metal_1_amount_text,metal_1_amount_value,metal_1_amount_unit,metal_2,metal_2_abbr,metal_2_amount_text,metal_2_amount_value,metal_2_amount_unit,metal_3,metal_3_abbr,metal_3_amount_text,metal_3_amount_value,metal_3_amount_unit,linker_1,linker_1_abbr,linker_1_amount_text,linker_1_amount_value,linker_1_amount_unit,linker_2,linker_2_abbr,linker_2_amount_text,linker_2_amount_value,linker_2_amount_unit,linker_3,linker_3_abbr,linker_3_amount_text,linker_3_amount_value,linker_3_amount_unit,modulator_1,modulator_1_abbr,modulator_1_amount_text,modulator_1_amount_value,modulator_1_amount_unit,modulator_2,modulator_2_abbr,modulator_2_amount_text,modulator_2_amount_value,modulator_2_amount_unit,solvent_main,solvent_main_abbr,solvent_main_amount_text,solvent_main_ml,solvent_secondary,solvent_secondary_abbr,solvent_secondary_amount_text,solvent_secondary_ml,temperature_c,temperature_c_text,time_h,time_text,vessel_type,stirring,washing_solvent,washing_cycles,activation_text,activation_temp_c,activation_time_h,crystal_morphology,yield_percent,crystal_size,topology_code,metal_cluster_connectivity,unit_cell_short,pore_diameter_A,BET_surface_area_m2g,air_stable,water_stable,tga_decomposition_temp_c,applications,reference,status,error
10.1039/c4ce01545b,downloaded\10.1039_c4ce01545b.pdf,,mof_json_store\10.1039_c4ce01545b\raw_output.json,mof_json_store\10.1039_c4ce01545b\synthesis_004.json,no,,NH2-MIL-125(Ti),,ZrCl4,TPOT,"0.6 mL, 2.0 mmol",2,mmol,nan,,,,,nan,,,,,2-aminoterephthalic acid,NH2-BDC,"0.56 g, 3.1 mmol",3.1,mmol,,,,,,,,,,,,,,,,,,,,,"N,N-dimethylformamide",DMF,DMF/MeOH 9:1 v/v; total 15 mL,13.5,methanol,MeOH,DMF/MeOH 9:1 v/v; total 15 mL,1.5,150.0,150 °C,24.0,24 h,100 mL Teflon-lined steel autoclave,static,"DMF, MeOH","DMF 3×, MeOH 2×",Solvent exchange in boiling DMF 5 h; vacuum dry 50 °C overnight; heat at 200 °C for 6 h,200.0,6.0,truncated bipyramids (yellow),,,,,,,1181.0,not_reported,not_reported,300.0,,10.1039/c4ce01545b,ok,
10.1039/c4ce01545b,downloaded\10.1039_c4ce01545b.pdf,,mof_json_store\10.1039_c4ce01545b\raw_output.json,mof_json_store\10.1039_c4ce01545b\synthesis_005.json,no,,NH2-MIL-125(Ti),,Zn(NO3)2·4H2O,TPOT,"0.6 mL, 2.0 mmol",2,mmol,nan,,,,,nan,,,,,2-aminoterephthalic acid,NH2-BDC,"0.56 g, 3.1 mmol",3.1,mmol,,,,,,,,,,,,,,,,,,,,,"N,N-dimethylformamide",DMF,DMF/MeOH 9:1 v/v; total 14 mL,12.6,methanol,MeOH,DMF/MeOH 9:1 v/v; total 14 mL,1.4,150.0,150 °C,24.0,24 h,100 mL Teflon-lined steel autoclave,static,"DMF, MeOH","DMF 3×, MeOH 2×",Solvent exchange in boiling DMF 5 h; vacuum dry 50 °C overnight; heat at 200 °C for 6 h,200.0,6.0,truncated bipyramids (yellow),,,,,,,1145.0,not_reported,not_reported,300.0,,10.1039/c4ce01545b,ok,
10.1039/c4ce01545b,downloaded\10.1039_c4ce01545b.pdf,,mof_json_store\10.1039_c4ce01545b\raw_output.json,mof_json_store\10.1039_c4ce01545b\synthesis_006.json,no,,NH2-MIL-125(Ti),,Zn(NO3)2·4H2O,TPOT,"0.6 mL, 2.0 mmol",2,mmol,nan,,,,,nan,,,,,2-aminoterephthalic acid,NH2-BDC,"0.56 g, 3.1 mmol",3.1,mmol,,,,,,,,,,,,,,,,,,,,,"N,N-dimethylformamide",DMF,DMF/MeOH 9:1 v/v; total 13.5 mL,12.15,methanol,MeOH,DMF/MeOH 9:1 v/v; total 13.5 mL,1.35,150.0,150 °C,24.0,24 h,100 mL Teflon-lined steel autoclave,static,"DMF, MeOH","DMF 3×, MeOH 2×",Solvent exchange in boiling DMF 5 h; vacuum dry 50 °C overnight; heat at 200 °C for 6 h,200.0,6.0,regular octahedra (yellow),,,,,,,1041.0,not_reported,not_reported,300.0,,10.1039/c4ce01545b,ok,
10.1021/cg400801s,downloaded\10.1021_cg400801s.pdf,SI downloaded\10.1021_cg400801s_SI.pdf,mof_json_store\10.1021_cg400801s\raw_output.json,mof_json_store\10.1021_cg400801s\synthesis_001.json,no,,CYCU-6,939009,Ni(CH3COO)2·4H2O,NaOH,"0.04 g, 1 mmol",1,mmol,nan,,,,,nan,,,,,"4,4'-sulfonyldibenzoic acid",H2SBA,"0.0612 g, 0.2 mmol",0.2,mmol,,,,,,,,,,,,,,,,,,,,,"N,N-dimethylformamide",DMF,7.0 mL,7.0,ethanol,EtOH,2.0 mL,2.0,120.0,120 °C,48.0,2 days,Teflon-lined digestion bomb (23 mL),static,EtOH,,dried at room temperature,,,colorless crystals,53.57,,,edge-sharing NaO6/NaO5 1D chain,"a=6.0616(4), b=10.9133(7), c=12.8782(7), alpha=72.017(3), beta=79.418(3), gamma=78.143(3), P-1",,187.3,yes,not_reported,450.0,CO2_capture;hydrogen_storage;luminescence,10.1021/cg400801s,ok,
10.1021/cg400801s,downloaded\10.1021_cg400801s.pdf,SI downloaded\10.1021_cg400801s_SI.pdf,mof_json_store\10.1021_cg400801s\raw_output.json,mof_json_store\10.1021_cg400801s\synthesis_002.json,no,,[K8(H2O)2(SBA)4(DMF)],939010,Mg(NO3)2·6H2O,KOH,"0.0561 g, 1 mmol",1,mmol,nan,,,,,nan,,,,,"4,4'-sulfonyldibenzoic acid",H2SBA,"0.0612 g, 0.2 mmol",0.2,mmol,,,,,,,,,,,,,,,,,,,,,"N,N-dimethylformamide",DMF,7.0 mL,7.0,ethanol,EtOH,2.0 mL,2.0,120.0,120 °C,48.0,2 days,Teflon-lined digestion bomb (23 mL),static,EtOH,,dried at room temperature,,,colorless crystals,41.26,,,edge-sharing KO10/KO7/KO6 1D chain,"a=25.8796(5), b=13.3553(3), c=23.3400(5), alpha=90, beta=110.287(1), gamma=90, C2/c",,,yes,not_reported,430.0,luminescence,10.1021/cg400801s,ok,
10.1021/cg400801s,downloaded\10.1021_cg400801s.pdf,SI downloaded\10.1021_cg400801s_SI.pdf,mof_json_store\10.1021_cg400801s\raw_output.json,mof_json_store\10.1021_cg400801s\synthesis_003.json,no,,[Rb2(SBA)],939011,Cu(NO3)2·3H2O,RbCl,"0.06 g, 0.5 mmol",0.5,mmol,nan,,,,,nan,,,,,"4,4'-sulfonyldibenzoic acid",H2SBA,"0.153 g, 0.5 mmol",0.5,mmol,,,,,,,,,,,,,,,,,,,,,"N,N-dimethylformamide",DMF,7.0 mL,7.0,ethanol,EtOH,2.0 mL,2.0,90.0,90 °C,48.0,2 days,Teflon-lined digestion bomb (23 mL),static,EtOH,,dried at room temperature,,,colorless crystals,41.26,,,edge-sharing RbO6 1D chain,"a=12.1526(4), b=4.8183(2), c=12.3055(4), alpha=90, beta=109.222(2), gamma=90, P21/c",,,yes,not_reported,300.0,luminescence,10.1021/cg400801s,ok,
10.1021/cg400801s,downloaded\10.1021_cg400801s.pdf,SI downloaded\10.1021_cg400801s_SI.pdf,mof_json_store\10.1021_cg400801s\raw_output.json,mof_json_store\10.1021_cg400801s\synthesis_004.json,no,,[Cs(H2O)(HSBA)]·DMF,939012,Cu(NO3)2·3H2O,CsCl,"0.1684 g, 1 mmol",1,mmol,nan,,,,,nan,,,,,"4,4'-sulfonyldibenzoic acid",H2SBA,"0.186 g, 0.6 mmol",0.6,mmol,,,,,,,,,,,,,,,,,,,,,"N,N-dimethylformamide",DMF,7.0 mL,7.0,ethanol,EtOH,2.0 mL,2.0,90.0,90 °C,48.0,2 days,Teflon-lined digestion bomb (23 mL),static,EtOH,,dried at room temperature,,,colorless crystals,38.17,,,corner-/edge-sharing CsO9 1D chains,"a=6.0544(2), b=12.4991(3), c=14.7539(5), alpha=114.462(1), beta=93.213(1), gamma=100.177(1), P-1",,,yes,not_reported,300.0,luminescence,10.1021/cg400801s,ok,
10.1039/c5ra10459a,downloaded\10.1039_c5ra10459a.pdf,SI downloaded\10.1039_c5ra10459a_SI.pdf,mof_json_store\10.1039_c5ra10459a\raw_output.json,mof_json_store\10.1039_c5ra10459a\synthesis_001.json,no,,,,Cu2(CH3COO)4·2H2O,,"0.10 mmol, 0.024 g",0.1,mmol,nan,,,,,nan,,,,,"biphenyl-4,4'-dicarboxylic acid",H2dnpdc,"0.075 mmol, 0.025 g",0.075,mmol,,,,,,,,,,,ethyl glycol (EG),,0.2 mL,,,,,,,,"N,N-dimethylacetamide",DMA,3 mL,3.0,ethanol,EtOH,1 mL,1.0,85.0,85 °C,24.0,24 h,capped vial,stirred then static,,,,,,blue prism-shaped crystals,76.0,0.23 × 0.25 × 0.33 mm,NbO,[Cu2(O2C)4] paddle-wheel SBU (2-fold interpenetrated net),,,,not_reported,not_reported,255.0,,10.1039/c5ra10459a,ok,
10.1039/c5ra10459a,downloaded\10.1039_c5ra10459a.pdf,SI downloaded\10.1039_c5ra10459a_SI.pdf,mof_json_store\10.1039_c5ra10459a\raw_output.json,mof_json_store\10.1039_c5ra10459a\synthesis_002.json,no,,,,Cu2(CH3COO)4·2H2O,,"0.10 mmol, 0.024 g",0.1,mmol,nan,,,,,nan,,,,,"biphenyl-4,4'-dicarboxylic acid",H2dnpdc,"0.075 mmol, 0.025 g",0.075,mmol,,,,,,,,,,,ethyl glycol (EG),,0.2 mL,,,,,,,,"N,N-dimethylformamide",DMF,3 mL,3.0,ethanol,EtOH,1 mL,1.0,85.0,85 °C,24.0,24 h,capped vial,stirred then static,,,,,,pale-green crystals,62.0,0.17 × 0.22 × 0.26 mm,,1D [Cu(OH)(OCO)]n chains cross-linked into 3D,"a=32.4700(10), b=22.1150(10), c=20.2730(10) Å, Pnna",,,not_reported,not_reported,,,10.1039/c5ra10459a,ok,
10.1039/c5ra10459a,downloaded\10.1039_c5ra10459a.pdf,SI downloaded\10.1039_c5ra10459a_SI.pdf,mof_json_store\10.1039_c5ra10459a\raw_output.json,mof_json_store\10.1039_c5ra10459a\synthesis_003.json,no,,,,Zn(NO3)2·6H2O,,"0.05 mmol, 0.012 g",0.05,mmol,nan,,,,,nan,,,,,"biphenyl-4,4'-dicarboxylic acid",H2dnpdc,"0.05 mmol, 0.016 g",0.05,mmol,,,,,,,,,,,pyridine,py,"1.0 mmol, 0.079 g",1.0,mmol,ethyl glycol (EG),,0.2 mL,,,"N,N-dimethylformamide",DMF,1.5 mL,1.5,ethanol,EtOH,1.5 mL,1.5,85.0,85 °C,24.0,24 h,Teflon-lined autoclave (23 mL),stirred then static,,,,,,deep-blue block crystals,54.0,0.12 × 0.14 × 0.20 mm,pcu,Zr-free: 6-connected [Cu(μ3-OH)2(OCO)4] tetracopper cluster,"a=16.6013(6), b=13.2647(4), c=29.6078(8) Å, β=92.656(3)°, C2/c",,,not_reported,not_reported,,,10.1039/c5ra10459a,ok,
10.1039/b509460g,downloaded\10.1039_b509460g.pdf,,mof_json_store\10.1039_b509460g\raw_output.json,mof_json_store\10.1039_b509460g\synthesis_002.json,yes,Fresh DMF gave a mixture including MOF-5 analogue; excess [NH2R2]Cl led to product contaminated with unreacted H2bdc.,,277286,Zn(NO3)2·6H2O,,"0.083 g, 0.28 mmol",0.28,mmol,nan,,,,,nan,,,,,terephthalic acid,H2bdc,"0.093 g, 0.56 mmol",0.56,mmol,,,,,,,,,,,[NH2Et2]Cl,,"0.018 g, 0.16 mmol",0.16,mmol,,,,,,"N,N-diethylformamide",DEF,10 cm3,10.0,,,,,95.0,95 °C,3.0,3 h,,,,,,,,colourless crystals,32.0,,,Zn3(μ-O2CR)6 SBU; 3D network,"a=33.6075(14), b=9.8727(4), c=18.1642(8) Å, β=92.226(1)°, C2/c",,,,,,,10.1039/b509460g,ok,
10.1039/c4ra10039e,downloaded\10.1039_c4ra10039e.pdf,SI downloaded\10.1039_c4ra10039e_SI.pdf,mof_json_store\10.1039_c4ra10039e\raw_output.json,mof_json_store\10.1039_c4ra10039e\synthesis_001.json,no,,{[Cd(bip)(tbtpa)]·H2O}n (1),,Zn(NO3)2·6H2O,,"11 mg, 0.036 mmol",0.036,mmol,nan,,,,,nan,,,,,tetrabromoterephthalic acid,H2tbtpa,"7.0 mg, 0.015 mmol",0.015,mmol,"1,4-di(1H-imidazol-1-yl)benzene",bip,"3.1 mg, 0.015 mmol",0.015,mmol,,,,,,KOH (aq),,"0.1 M, 0.05 mL",0.05,mL,,,,,,N-methyl-2-pyrrolidone,NMP,"0.50 mL (from 1.0 mL NMP–H2O, 1:1 v/v)",0.5,water,H2O,"0.50 mL (from 1.0 mL NMP–H2O, 1:1 v/v)",0.5,120.0,120 °C,,"Heat to 120 °C in 8 h, keep 120 °C for 72 h, cool to 30 °C in 13 h",glass tube,static,EtOH,,dried in air,,,colorless crystals,80.0,,dia,"CdN2O4 octahedral, 4-connected node; 3-fold interpenetrated","Monoclinic, C2/c; a=12.8805(12) Å, b=9.6455(8) Å, c=18.5453(13) Å, α=90.00°, β=94.942(7)°, γ=90.00°",,,yes,not_reported,340.0,luminescence,10.1039/c4ra10039e,ok,
10.1039/c4ra10039e,downloaded\10.1039_c4ra10039e.pdf,SI downloaded\10.1039_c4ra10039e_SI.pdf,mof_json_store\10.1039_c4ra10039e\raw_output.json,mof_json_store\10.1039_c4ra10039e\synthesis_002.json,no,,{[Cd2(bibp)(tbtpa)2(H2O)4]·H2O}n (2),,Zn(NO3)2·6H2O,,"16 mg, 0.050 mmol",0.05,mmol,nan,,,,,nan,,,,,tetrabromoterephthalic acid,H2tbtpa,"20 mg, 0.050 mmol",0.05,mmol,"1,10-(2,5-dimethyl-1,4-phenylene)bis(1H-imidazole)",bibp,"5 mg, 0.021 mmol",0.021,mmol,,,,,,KOH (aq),,"0.1 M, 0.05 mL",0.05,mL,,,,,,water,H2O,"0.58 mL (from 1.2 mL EtOH–H2O, 5:7 v/v)",0.58,ethanol,EtOH,"0.42 mL (from 1.2 mL EtOH–H2O, 5:7 v/v)",0.42,120.0,120 °C,,"Heat to 120 °C in 10 h, keep 120 °C for 83 h, cool to 30 °C in 13 h",glass tube,static,EtOH,,dried in air,,,pale-yellow crystals,80.0,,pcu,"Cd2(CO2)2 dinuclear SBU, 6-connected","Triclinic; a=9.3940(6) Å, b=9.4050(7) Å, c=13.5440(8) Å, α=69.748(6)°, β=88.094(5)°, γ=63.280(6)°",,,yes,not_reported,266.0,luminescence,10.1039/c4ra10039e,ok,
10.1039/c4ra10039e,downloaded\10.1039_c4ra10039e.pdf,SI downloaded\10.1039_c4ra10039e_SI.pdf,mof_json_store\10.1039_c4ra10039e\raw_output.json,mof_json_store\10.1039_c4ra10039e\synthesis_003.json,no,,"{[Cd(1,2-mbix)(tbtpa)]·H2O}n (3)",,Zn(NO3)2·6H2O,,"11 mg, 0.036 mmol",0.036,mmol,nan,,,,,nan,,,,,tetrabromoterephthalic acid,H2tbtpa,"7.0 mg, 0.015 mmol",0.015,mmol,"1,2-bis((2-methyl-1H-imidazol-1-yl)methyl)benzene","1,2-mbix","3 mg, 0.011 mmol",0.011,mmol,,,,,,KOH (aq),,"0.1 M, 0.05 mL",0.05,mL,,,,,,"N,N-dimethylacetamide",DMA,"0.60 mL (from 1.2 mL DMA–H2O, 1:1 v/v)",0.6,water,H2O,"0.60 mL (from 1.2 mL DMA–H2O, 1:1 v/v)",0.6,120.0,120 °C,,"Heat to 120 °C in 8 h, keep 120 °C for 72 h, cool to 30 °C in 13 h",glass tube,static,EtOH,,dried in air,,,colorless crystals,80.0,,sql,4-connected 2D layers (44-sql); polyrotaxane-like 2D+2D/2D,"Triclinic; a=10.4982(4) Å, b=11.9704(4) Å, c=12.5963(5) Å, α=66.271(4)°, β=80.316(4)°, γ=75.709(3)°",,,yes,not_reported,,luminescence,10.1039/c4ra10039e,ok,
10.1039/c4ra10039e,downloaded\10.1039_c4ra10039e.pdf,SI downloaded\10.1039_c4ra10039e_SI.pdf,mof_json_store\10.1039_c4ra10039e\raw_output.json,mof_json_store\10.1039_c4ra10039e\synthesis_004.json,no,,"[Cd(1,2-mbix)(tbtpa)]n (4)",,Zn(CH3COO)2·2H2O,,"11 mg, 0.036 mmol",0.036,mmol,Co(NH3)5Cl]Cl2,,,,,nan,,,,,tetrabromoterephthalic acid,H2tbtpa,"7.0 mg, 0.015 mmol",0.015,mmol,"1,2-bis((2-methyl-1H-imidazol-1-yl)methyl)benzene","1,2-mbix","3 mg, 0.011 mmol",0.011,mmol,,,,,,KOH (aq),,"0.1 M, 0.05 mL",0.05,mL,,,,,,N-methyl-2-pyrrolidone,NMP,"0.60 mL (from 1.2 mL NMP–H2O, 1:1 v/v)",0.6,water,H2O,"0.60 mL (from 1.2 mL NMP–H2O, 1:1 v/v)",0.6,120.0,120 °C,,"Heat to 120 °C in 8 h, keep 120 °C for 72 h, cool to 30 °C in 13 h",glass tube,static,EtOH,,dried in air,,,colorless crystals,80.0,,sql,"[Cd2(1,2-mbix)2] 4-connected loop; 2D 44-sql layers","Monoclinic, C2/c; a=32.3224(7) Å, b=13.1789(3) Å, c=16.2944(3) Å, α=90.00°, β=119.738(2)°, γ=90.00°",,,yes,not_reported,230.0,luminescence,10.1039/c4ra10039e,ok,
10.1039/c9dt00941h,downloaded\10.1039_c9dt00941h.pdf,SI downloaded\10.1039_c9dt00941h_SI.pdf,mof_json_store\10.1039_c9dt00941h\raw_output.json,mof_json_store\10.1039_c9dt00941h\synthesis_001.json,yes,Direct MOF synthesis with S malonamide linker failed under various conditions; SALE used instead.,TMU-49,1849856,Co(CH3COO)2,,0.298 g (1 mmol),1,mmol,nan,,,,,nan,,,,,"4,4′-oxydibenzoic acid",H2oba,0.258 g (1 mmol),1.0,mmol,"N,N′-(1,4-phenylene)diisonicotinamide",bpfb,0.318 g (1 mmol),1.0,mmol,,,,,,,,,,,,,,,,"N,N-dimethylformamide",DMF,15 mL,15.0,,,,,120.0,120 °C,48.0,2 days,Teflon-lined stainless steel autoclave,,DMF,,Solvent exchange in acetonitrile (3 mL) for 2 days with fresh ACN every 24 h; then dried at 100 °C for ≥24 h,100.0,24.0,pale pink crystals,36.0,0.150 × 0.06 × 0.04 mm,sql,Co(II) octahedral nodes; 2D layers; 2-fold interpenetrated,"triclinic P-1: a=9.9159, b=14.941, c=15.069 Å; α=112.459°, β=99.528°, γ=105.874°",25.186,,not_reported,not_reported,400.0,epoxide_ring_opening,10.1039/c9dt00941h,ok,
10.1039/c9dt00941h,downloaded\10.1039_c9dt00941h.pdf,SI downloaded\10.1039_c9dt00941h_SI.pdf,mof_json_store\10.1039_c9dt00941h\raw_output.json,mof_json_store\10.1039_c9dt00941h\synthesis_002.json,yes,Direct MOF synthesis with S malonamide linker failed under various conditions; SALE used instead.,TMU-50,1849857,Zn(NO3)2·6H2O,,0.298 g (1 mmol),1,mmol,nan,,,,,nan,,,,,"4,4′-oxydibenzoic acid",H2oba,0.258 g (1 mmol),1.0,mmol,"N,N′-bis(4-pyridinyl)-terephthalamide",bpta,0.318 g (1 mmol),1.0,mmol,,,,,,,,,,,,,,,,"N,N-dimethylformamide",DMF,15 mL,15.0,,,,,120.0,120 °C,48.0,2 days,Teflon-lined stainless steel autoclave,,DMF,,Solvent exchange in acetonitrile (3 mL) for 2 days with fresh ACN every 24 h; then dried at 100 °C for ≥24 h,100.0,24.0,pale pink crystals,45.0,0.180 × 0.150 × 0.120 mm,,binuclear Co2 paddle-wheel SBU; 2-fold interpenetrated,"monoclinic P21/n: a=15.2997, b=16.1519, c=25.122 Å; β=90.051°",12.84,753.0,not_reported,not_reported,350.0,epoxide_ring_opening,10.1039/c9dt00941h,ok,
10.1039/c9dt00941h,downloaded\10.1039_c9dt00941h.pdf,SI downloaded\10.1039_c9dt00941h_SI.pdf,mof_json_store\10.1039_c9dt00941h\raw_output.json,mof_json_store\10.1039_c9dt00941h\synthesis_003.json,yes,Direct MOF synthesis with S malonamide linker failed under various conditions; SALE used instead.,TMU-51,1849863,CuCl2·2H2O,,0.298 g (1 mmol),1,mmol,nan,,,,,nan,,,,,"4,4′-oxydibenzoic acid",H2oba,0.258 g (1 mmol),1.0,mmol,"N,N′-bis-(4-pyridylformamide)-1,5-naphthalenediamine",bpfn,0.368 g (1 mmol),1.0,mmol,,,,,,,,,,,,,,,,"N,N-dimethylformamide",DMF,15 mL,15.0,,,,,120.0,120 °C,48.0,2 days,Teflon-lined stainless steel autoclave,,DMF,,Solvent exchange in acetonitrile (3 mL) for 2 days with fresh ACN every 24 h; then dried at 100 °C for ≥24 h,100.0,24.0,purple crystals,38.0,0.18 × 0.08 × 0.03 mm,mab,binuclear Co2 paddle-wheel SBU; 2-fold interpenetrated,"orthorhombic Pna21: a=24.5947, b=15.6607, c=16.3428 Å",14.83,,not_reported,not_reported,400.0,epoxide_ring_opening,10.1039/c9dt00941h,ok,
10.1021/acs.cgd.6b00463,downloaded\10.1021_acs.cgd.6b00463.pdf,SI downloaded\10.1021_acs.cgd.6b00463_SI.pdf,mof_json_store\10.1021_acs.cgd.6b00463\raw_output.json,mof_json_store\10.1021_acs.cgd.6b00463\synthesis_001.json,no,,,1451936,CuCl2·2H2O,,"0.034 g, 0.2 mmol",0.2,mmol,nan,,"0.047 g, 0.2 mmol",0.2,mmol,nan,,,,,2-mercaptonicotinic acid,H2mna,"0.031 g, 0.2 mmol",0.2,mmol,,,,,,,,,,,aqueous ammonia (25%),NH3,few drops,,,,,,,,water,H2O,"2 mL (Solution A); H2O/EtOH = 2:1, 2 mL (Solution B)",,ethanol,EtOH,present in Solution B (H2O/EtOH = 2:1),,25,room temperature,48.0,48 h,test tube,static,H2O/EtOH,,,,,block-shaped crystals,,,cor,Ca2 dimer nodes linked to [Ag6(mna)6]6− clusters,"a=21.8815(6), b=21.8815(6), c=75.310(4) Å, α=90°, β=90°, γ=120°, R-3c",,,not_reported,not_reported,285.0,sensing,10.1021/acs.cgd.6b00463,ok,
10.1021/acs.cgd.6b00463,downloaded\10.1021_acs.cgd.6b00463.pdf,SI downloaded\10.1021_acs.cgd.6b00463_SI.pdf,mof_json_store\10.1021_acs.cgd.6b00463\raw_output.json,mof_json_store\10.1021_acs.cgd.6b00463\synthesis_002.json,no,,,1451937,CuCl2·2H2O,,"0.034 g, 0.2 mmol",0.2,mmol,nan,,"0.042 g, 0.2 mmol",0.2,mmol,nan,,,,,2-mercaptonicotinic acid,H2mna,"0.031 g, 0.2 mmol",0.2,mmol,,,,,,,,,,,aqueous ammonia (25%),NH3,few drops,,,,,,,,water,H2O,"2 mL (Solution A); H2O/EtOH = 2:1, 2 mL (Solution B)",,ethanol,EtOH,present in Solution B (H2O/EtOH = 2:1),,25,room temperature,48.0,48 h,test tube,static,H2O/EtOH,,,,,block-shaped crystals,,,pcu,Sr2 dimers and Sr4 tetramers linked to [Ag6(mna)6]6−,"a=12.6356(3), b=12.6963(3), c=22.1755(5) Å, α=84.864(1)°, β=88.088(1)°, γ=72.980(1)°, P-1",,,not_reported,not_reported,310.0,sensing,10.1021/acs.cgd.6b00463,ok,
10.1021/acs.cgd.6b00463,downloaded\10.1021_acs.cgd.6b00463.pdf,SI downloaded\10.1021_acs.cgd.6b00463_SI.pdf,mof_json_store\10.1021_acs.cgd.6b00463\raw_output.json,mof_json_store\10.1021_acs.cgd.6b00463\synthesis_003.json,no,,,1451938,CuCl2·2H2O,,"0.034 g, 0.2 mmol",0.2,mmol,nan,,"0.052 g, 0.2 mmol",0.2,mmol,nan,,,,,2-mercaptonicotinic acid,H2mna,"0.031 g, 0.2 mmol",0.2,mmol,,,,,,,,,,,aqueous ammonia (25%),NH3,few drops,,,,,,,,water,H2O,"2 mL (Solution A); H2O/EtOH = 2:1, 2 mL (Solution B)",,ethanol,EtOH,present in Solution B (H2O/EtOH = 2:1),,25,room temperature,48.0,48 h,test tube,static,H2O/EtOH,,,,,block-shaped crystals,,,sql,1D Ba–O–Ba chains linked to [Ag6(mna)6]6−,"a=11.4705(3), b=12.4368(3), c=13.0893(3) Å, α=86.238(1)°, β=72.740(1)°, γ=74.230(1)°, P-1",,,not_reported,not_reported,270.0,sensing,10.1021/acs.cgd.6b00463,ok,
10.1039/c9tc03698a,downloaded\10.1039_c9tc03698a.pdf,SI downloaded\10.1039_c9tc03698a_SI.pdf,mof_json_store\10.1039_c9tc03698a\raw_output.json,mof_json_store\10.1039_c9tc03698a\synthesis_001.json,yes,Yb:Er ratio 0.5 gave two phases by PXRD (co-crystallization of 1 and 3).,,1898800,CuCl2·2H2O,,"37 mg, 0.08 mmol",0.08,mmol,nan,,,,,nan,,,,,KHClCNAn,KHClCNAn,"29 mg, 0.12 mmol",0.12,mmol,,,,,,,,,,,,,,,,,,,,,dimethylsulfoxide,DMSO,5 mL (metal solution) + 5 mL (ligand solution),,methanol,MeOH,30 mL (added after reaction),30.0,25,room temperature,,stirred 1 h at RT; then stood 2 h after adding MeOH,,stirred,diethyl ether,,dried in air,,,red crystalline product,95.0,0.97 × 0.62 × 0.52 mm,,"2D honeycomb (6,3) network","a=9.4641(3), b=10.6052(3), c=13.0261(4) Å, α=75.531(3)°, β=79.202(3)°, γ=87.392(3)°, P-1",,,not_reported,not_reported,380.0,luminescence;NIR emission;photonic devices,10.1039/c9tc03698a,ok,
10.1039/c9tc03698a,downloaded\10.1039_c9tc03698a.pdf,SI downloaded\10.1039_c9tc03698a_SI.pdf,mof_json_store\10.1039_c9tc03698a\raw_output.json,mof_json_store\10.1039_c9tc03698a\synthesis_002.json,yes,Yb:Er ratio 0.5 gave two phases by PXRD (co-crystallization of 1 and 3).,,1898801,Cu2O),,"18 mg, 0.04 mmol",0.04,mmol,nan,,"18 mg, 0.04 mmol",0.04,mmol,nan,,,,,KHClCNAn,KHClCNAn,"29 mg, 0.12 mmol",0.12,mmol,,,,,,,,,,,,,,,,,,,,,dimethylsulfoxide,DMSO,5 mL (metal solution) + 5 mL (ligand solution),,methanol,MeOH,30 mL (added after reaction),30.0,25,room temperature,,stirred 1 h at RT; then stood 2 h after adding MeOH,,stirred,diethyl ether,,dried in air,,,crystalline,95.0,0.97 × 0.62 × 0.52 mm,,"2D honeycomb (6,3) network (isostructural to 1)","a=9.4433(3), b=10.6073(3), c=13.0079(4) Å, α=75.844(2)°, β=79.142(3)°, γ=87.177(2)°, P-1",,,not_reported,not_reported,380.0,luminescence;NIR emission;photonic devices,10.1039/c9tc03698a,ok,
10.1039/c9tc03698a,downloaded\10.1039_c9tc03698a.pdf,SI downloaded\10.1039_c9tc03698a_SI.pdf,mof_json_store\10.1039_c9tc03698a\raw_output.json,mof_json_store\10.1039_c9tc03698a\synthesis_003.json,yes,Yb:Er ratio 0.5 gave two phases by PXRD (co-crystallization of 1 and 3).,,1916865,Cu2O),,"35 mg, 0.08 mmol",0.08,mmol,nan,,,,,nan,,,,,KHClCNAn,KHClCNAn,"29 mg, 0.12 mmol",0.12,mmol,,,,,,,,,,,,,,,,,,,,,dimethylsulfoxide,DMSO,5 mL (metal solution) + 5 mL (ligand solution),,methanol,MeOH,30 mL (added after reaction),30.0,25,room temperature,,stirred 1 h at RT; then stood 2 h after adding MeOH,,stirred,diethyl ether,,dried in air,,,cuboidal crystals,97.0,0.30 × 0.20 × 0.02 mm,,"2D mixed (8,8)-(4,4) square topology","a=b=19.7597(10), c=14.6295(10) Å, I4/m",,,not_reported,not_reported,380.0,luminescence;NIR emission;photonic devices,10.1039/c9tc03698a,ok,
10.1039/c9tc03698a,downloaded\10.1039_c9tc03698a.pdf,SI downloaded\10.1039_c9tc03698a_SI.pdf,mof_json_store\10.1039_c9tc03698a\raw_output.json,mof_json_store\10.1039_c9tc03698a\synthesis_004.json,yes,Yb:Er ratio 0.5 gave two phases by PXRD (co-crystallization of 1 and 3).,,,Cu2O),,"35 mg, 0.08 mmol",0.08,mmol,nan,,,,,nan,,,,,KHClCNAn,KHClCNAn,"29 mg, 0.12 mmol",0.12,mmol,,,,,,,,,,,,,,,,,,,,,dimethylsulfoxide,DMSO,5 mL (metal solution) + 5 mL (ligand solution),,methanol,MeOH,30 mL (added after reaction),30.0,25,room temperature,,stirred 1 h at RT; then stood 2 h after adding MeOH,,stirred,diethyl ether,,dried in air,,,crystalline,96.0,,,"2D mixed (8,8)-(4,4) square topology (isostructural to 3)",,,,not_reported,not_reported,380.0,luminescence;photonic devices,10.1039/c9tc03698a,ok,
10.1021/acs.cgd.8b01433,downloaded\10.1021_acs.cgd.8b01433.pdf,SI downloaded\10.1021_acs.cgd.8b01433_SI.pdf,mof_json_store\10.1021_acs.cgd.8b01433\raw_output.json,mof_json_store\10.1021_acs.cgd.8b01433\synthesis_001.json,yes,Only one NTU-37 crystal obtained; not reproducible despite hundreds of attempts; extensive solvent/pH screening reported.,NTU-34,,Cu2O),,30 mg,30.0,mg,nan,,,,,nan,,,,,"[1,1′-biphenyl]-3,3′,5,5′-tetracarboxylic acid",H4L,8 mg,8.0,mg,,,,,,,,,,,nitric acid (16 mol/L),HNO3,"10 μL, 16 mol/L",10.0,μL,,,,,,"N,N-dimethylformamide",DMF,1.3 mL,1.3,,,,,80.0,80 °C,48.0,2 days,Teflon-lined vial (10 mL),static,"DMF, ethanol",three times,"EtOH exchange 2 days, supercritical CO2 drying, then vacuum at RT 6 h and 60 °C for 12 h",60.0,12.0,colorless crystals,high yield,,tfi,Zn2 dimer 4-connected node,"a=14.3251(17), b=13.0260(13), c=17.896(2) Å, β=95.832(1)°, P21/n",,,not_reported,not_reported,,,10.1021/acs.cgd.8b01433,ok,
10.1021/acs.cgd.8b01433,downloaded\10.1021_acs.cgd.8b01433.pdf,SI downloaded\10.1021_acs.cgd.8b01433_SI.pdf,mof_json_store\10.1021_acs.cgd.8b01433\raw_output.json,mof_json_store\10.1021_acs.cgd.8b01433\synthesis_002.json,yes,Only one NTU-37 crystal obtained; not reproducible despite hundreds of attempts; extensive solvent/pH screening reported.,NTU-35,,CuO),,30 mg,30.0,mg,nan,,,,,nan,,,,,"[1,1′-biphenyl]-3,3′,5,5′-tetracarboxylic acid",H4L,8 mg,8.0,mg,,,,,,,,,,,nitric acid (16 mol/L),HNO3,"30 μL, 16 mol/L",30.0,μL,,,,,,"N,N-dimethylformamide",DMF,"DMF/H2O 12:1 v/v, total 1.3 mL",,water,H2O,"DMF/H2O 12:1 v/v, total 1.3 mL",,80.0,80 °C,48.0,2 days,Teflon-lined vial (10 mL),static,"DMF, ethanol",three times,"EtOH exchange 2 days, supercritical CO2 drying, then vacuum at RT 6 h and 60 °C for 12 h",60.0,12.0,colorless block crystals,,,fof,Zn2(CO2)4 paddlewheel 4-connected planar node,"a=b=18.797(2) Å, c=24.928(6) Å, R-3̅m",,,not_reported,not_reported,,,10.1021/acs.cgd.8b01433,ok,
10.1021/acs.cgd.8b01433,downloaded\10.1021_acs.cgd.8b01433.pdf,SI downloaded\10.1021_acs.cgd.8b01433_SI.pdf,mof_json_store\10.1021_acs.cgd.8b01433\raw_output.json,mof_json_store\10.1021_acs.cgd.8b01433\synthesis_003.json,yes,Only one NTU-37 crystal obtained; not reproducible despite hundreds of attempts; extensive solvent/pH screening reported.,NTU-36,,ZrOCl2·8H2O,,30 mg,0.142684,mmol,nan,,,,,nan,,,,,"[1,1′-biphenyl]-3,3′,5,5′-tetracarboxylic acid",H4L,8 mg,8.0,mg,,,,,,,,,,,nitric acid (16 mol/L),HNO3,"30 μL, 16 mol/L",30.0,μL,,,,,,"N,N-dimethylformamide",DMF,"DMF/MeOH/H2O 8:4:1 v/v, total 1.3 mL",,methanol,MeOH,"DMF/MeOH/H2O 8:4:1 v/v, total 1.3 mL",,80.0,80 °C,48.0,2 days,Teflon-lined vial (10 mL),static,"DMF, ethanol",three times,"EtOH exchange 2 days, supercritical CO2 drying, then vacuum at RT 6 h and 60 °C for 12 h",60.0,12.0,colorless block crystals,,,,Zn4O 6-connected SBU (distorted),"a=39.394(9), b=20.323(5), c=22.578(5) Å, Imma",,,not_reported,not_reported,,CO2_capture,10.1021/acs.cgd.8b01433,ok,
10.1021/acs.cgd.8b01433,downloaded\10.1021_acs.cgd.8b01433.pdf,SI downloaded\10.1021_acs.cgd.8b01433_SI.pdf,mof_json_store\10.1021_acs.cgd.8b01433\raw_output.json,mof_json_store\10.1021_acs.cgd.8b01433\synthesis_004.json,yes,Only one NTU-37 crystal obtained; not reproducible despite hundreds of attempts; extensive solvent/pH screening reported.,NTU-37,,ZrO(NO3)2,,30 mg,0.129741,mmol,nan,,,,,nan,,,,,"[1,1′-biphenyl]-3,3′,5,5′-tetracarboxylic acid",H4L,8 mg,8.0,mg,,,,,,,,,,,nitric acid (16 mol/L),HNO3,"30 μL, 16 mol/L",30.0,μL,,,,,,"N,N-dimethylformamide",DMF,"DMF/MeOH/H2O 8:4:1 v/v, total 1.3 mL",,methanol,MeOH,"DMF/MeOH/H2O 8:4:1 v/v, total 1.3 mL",,80.0,80 °C,48.0,2 days,Teflon-lined vial (10 mL),static,,,"EtOH exchange 2 days, supercritical CO2 drying, then vacuum at RT 6 h and 60 °C for 12 h",60.0,12.0,one rod-shaped crystal (co-crystallized with NTU-36),,,,Zn2 dimer 4-connected node,"a=10.042(11), b=16.470(18), c=11.508(12) Å, β=115.87°, P21",,,not_reported,not_reported,,,10.1021/acs.cgd.8b01433,ok,
10.1039/c2ce06386g,downloaded\10.1039_c2ce06386g.pdf,SI downloaded\10.1039_c2ce06386g_SI.pdf,mof_json_store\10.1039_c2ce06386g\raw_output.json,mof_json_store\10.1039_c2ce06386g\synthesis_002.json,yes,Screened 75–220 °C and 1–3 days: at low T the 1D phase Mn(SDBA)(H2O)2 formed; unidentified impurity at 110 °C; mixtures of 1D/3D at 150–180 °C before pure 3D phases at 200–220 °C.,,834723,Zn(NO3)2·6H2O,,1 mmol,1,mmol,nan,,,,,nan,,,,,"4,4'-sulfonyldibenzoic acid",H2SDBA,1 mmol,1.0,mmol,,,,,,,,,,,imidazole,,1 mmol,1.0,mmol,potassium hydroxide,KOH,2 mmol,2.0,mmol,water,H2O,10 mL,10.0,,,,,220.0,220 °C,24.0,24 h,23 mL PTFE-lined stainless steel autoclave,static,deionized water,,dried under ambient conditions,,,,50.0,,fcu,"Mn5 pentamer (two paddlewheels bridged by Mn(II) octahedron), 12-connected node","Triclinic, P-1; a=12.7407(3) Å, b=12.7787(3) Å, c=15.9960(4) Å, α=86.701(2)°, β=72.142(2)°, γ=60.438(3)°, V=2142.27(9) Å3",,,not_reported,not_reported,350.0,,10.1039/c2ce06386g,ok,
10.1039/c2ce06386g,downloaded\10.1039_c2ce06386g.pdf,SI downloaded\10.1039_c2ce06386g_SI.pdf,mof_json_store\10.1039_c2ce06386g\raw_output.json,mof_json_store\10.1039_c2ce06386g\synthesis_003.json,yes,Screened 75–220 °C and 1–3 days: at low T the 1D phase Mn(SDBA)(H2O)2 formed; unidentified impurity at 110 °C; mixtures of 1D/3D at 150–180 °C before pure 3D phases at 200–220 °C.,,834724,Cu(NO3)2·3H2O,,1 mmol,1,mmol,nan,,,,,nan,,,,,"4,4'-sulfonyldibenzoic acid",H2SDBA,1 mmol,1.0,mmol,,,,,,,,,,,imidazole,,1 mmol,1.0,mmol,cesium hydroxide,CsOH,2 mmol,2.0,mmol,water,H2O,10 mL,10.0,,,,,220.0,220 °C,24.0,24 h,23 mL PTFE-lined stainless steel autoclave,static,deionized water,,dried under ambient conditions,,,,75.0,,fcu,"Mn5 pentamer (two paddlewheels bridged by Mn(II) octahedron), 12-connected node","Triclinic, P-1; a=12.5500(6) Å, b=12.9301(6) Å, c=16.1279(7) Å, α=106.080(4)°, β=93.353(4)°, γ=118.627(5)°, V=2149.86(17) Å3",,,not_reported,not_reported,350.0,,10.1039/c2ce06386g,ok,
10.1039/c2ce06386g,downloaded\10.1039_c2ce06386g.pdf,SI downloaded\10.1039_c2ce06386g_SI.pdf,mof_json_store\10.1039_c2ce06386g\raw_output.json,mof_json_store\10.1039_c2ce06386g\synthesis_004.json,yes,Screened 75–220 °C and 1–3 days: at low T the 1D phase Mn(SDBA)(H2O)2 formed; unidentified impurity at 110 °C; mixtures of 1D/3D at 150–180 °C before pure 3D phases at 200–220 °C.,,834725,Cu(NO3)2·3H2O,,1 mmol,1,mmol,nan,,,,,nan,,,,,"4,4'-sulfonyldibenzoic acid",H2SDBA,1 mmol,1.0,mmol,,,,,,,,,,,imidazole,,1 mmol,1.0,mmol,ammonium hydroxide,NH4OH,2 mmol,2.0,mmol,water,H2O,10 mL,10.0,,,,,220.0,220 °C,24.0,24 h,23 mL PTFE-lined stainless steel autoclave,static,deionized water,,dried under ambient conditions,,,,60.0,,fcu,"Mn5 pentamer (two paddlewheels bridged by Mn(II) octahedron), 12-connected node","Triclinic, P-1; a=12.7609(6) Å, b=12.7682(6) Å, c=16.0315(7) Å, α=87.646(4)°, β=72.508(4)°, γ=60.477(5)°, V=2149.71(17) Å3",,,not_reported,not_reported,350.0,,10.1039/c2ce06386g,ok,
10.1021/jacs.8b09987,downloaded\10.1021_jacs.8b09987.pdf,SI downloaded\10.1021_jacs.8b09987_SI.pdf,mof_json_store\10.1021_jacs.8b09987\raw_output.json,mof_json_store\10.1021_jacs.8b09987\synthesis_001.json,no,,kgmSMe,,Cu(NO3)2·3H2O,,"10 mM in MeOH, 2 mL",0.02,mmol,nan,,,,,nan,,,,,5-methylthioisophthalic acid,SMe-H2ip,"10 mM in MeOH, 2 mL",0.02,mmol,,,,,,,,,,,pyridine,,"10 mM in MeOH, 2 mL",0.02,mmol,,,,,,methanol,MeOH,2 mL (ligand soln) + 2 mL (metal/pyridine soln),,,,,,20.0,20 °C,,a few days,,static,,,,,,green hexagonal plate-like crystals,,,kgm,Cu2 paddlewheel SBU,"a=18.6338(12) Å, c=6.7814(5) Å, P-3m1",,,not_reported,not_reported,310.0,,10.1021/jacs.8b09987,ok,
10.1021/jacs.8b09987,downloaded\10.1021_jacs.8b09987.pdf,SI downloaded\10.1021_jacs.8b09987_SI.pdf,mof_json_store\10.1021_jacs.8b09987\raw_output.json,mof_json_store\10.1021_jacs.8b09987\synthesis_002.json,no,,kgmSMe,,Cu(NO3)2·3H2O,,"240 mg, 1 mmol",1,mmol,nan,,,,,nan,,,,,5-methylthioisophthalic acid,SMe-H2ip,"212 mg, 1 mmol",1.0,mmol,,,,,,,,,,,pyridine,,"80 mg, 1 mmol",1.0,mmol,,,,,,methanol,MeOH,20 mL,20.0,,,,,20.0,20 °C,12.0,12 h,,stirred,MeOH,,dried at 20 °C under reduced pressure for 2 h,20.0,2.0,green powdery crystals,56.0,,kgm,Cu2 paddlewheel SBU,"a=18.6338(12) Å, c=6.7814(5) Å, P-3m1",,,not_reported,not_reported,310.0,,10.1021/jacs.8b09987,ok,
10.1021/jacs.8b09987,downloaded\10.1021_jacs.8b09987.pdf,SI downloaded\10.1021_jacs.8b09987_SI.pdf,mof_json_store\10.1021_jacs.8b09987\raw_output.json,mof_json_store\10.1021_jacs.8b09987\synthesis_003.json,no,,kgmOMe,,Cu(NO3)2·3H2O,,"10 mM in MeOH, 2 mL",0.02,mmol,nan,,,,,nan,,,,,5-methoxyisophthalic acid,OMe-H2ip,"10 mM in MeOH, 2 mL",0.02,mmol,,,,,,,,,,,pyridine,,"10 mM in MeOH, 2 mL",0.02,mmol,,,,,,methanol,MeOH,2 mL (ligand soln) + 2 mL (metal/pyridine soln),,,,,,20.0,20 °C,,a few days,,static,,,,,,blue hexagonal plate-like crystals,,,kgm,Cu2 paddlewheel SBU,"a=18.580(7) Å, c=6.746(3) Å, P-3m1",,,not_reported,not_reported,310.0,,10.1021/jacs.8b09987,ok,
10.1021/jacs.8b09987,downloaded\10.1021_jacs.8b09987.pdf,SI downloaded\10.1021_jacs.8b09987_SI.pdf,mof_json_store\10.1021_jacs.8b09987\raw_output.json,mof_json_store\10.1021_jacs.8b09987\synthesis_004.json,no,,kgmOMe,,Cu(NO3)2·3H2O,,"240 mg, 1 mmol",1,mmol,nan,,,,,nan,,,,,5-methoxyisophthalic acid,OMe-H2ip,"196 mg, 1 mmol",1.0,mmol,,,,,,,,,,,pyridine,,"80 mg, 1 mmol",1.0,mmol,,,,,,methanol,MeOH,20 mL,20.0,,,,,20.0,20 °C,12.0,12 h,,stirred,MeOH,,dried at 20 °C under reduced pressure for 2 h,20.0,2.0,blue powder,49.0,,kgm,Cu2 paddlewheel SBU,"a=18.580(7) Å, c=6.746(3) Å, P-3m1",,,not_reported,not_reported,310.0,,10.1021/jacs.8b09987,ok,
10.1021/cg101414x,downloaded\10.1021_cg101414x.pdf,SI downloaded\10.1021_cg101414x_SI.pdf,mof_json_store\10.1021_cg101414x\raw_output.json,mof_json_store\10.1021_cg101414x\synthesis_001.json,yes,Zn(NO3)2 with H2hfbba and 3-mepy in DMF gave no reaction.,Cu-F-MOF-4B,,Cu(NO3)2·3H2O,Cu(NO3)2·3H2O,"0.20 M, 0.5 mL in DEF",0.1,mmol,nan,,,,,nan,,,,,"4,4'-(hexafluoroisopropylidene) bis(benzoic acid)",H2hfbba,"0.20 M, 1.5 mL in DEF",0.3,mmol,,,,,,,,,,,3-methyl pyridine,3-mepy,0.5 mL stock solution (solvent not specified here),,,,,,,,"N,N-diethylformamide",DEF,,,,,,,85.0,85 °C,96.0,96 h,"glass vial, 5 mL (capped)",static,DEF,three times (15 mL each),"Dichloromethane exchange 72 h, evacuate at RT 24 h, then 100 °C under ultrahigh vacuum (10^-8 mbar) for 36 h",100.0,36.0,dark blue crystals,67.0,,,Cu2 paddlewheel SBU,"a=21.561(3), b=14.717(2), c=17.745(3) Å, Cmca",3.106,,not_reported,not_reported,250.0,hydrogen_storage;CO2_capture,10.1021/cg101414x,ok,
10.1021/cg101414x,downloaded\10.1021_cg101414x.pdf,SI downloaded\10.1021_cg101414x_SI.pdf,mof_json_store\10.1021_cg101414x\raw_output.json,mof_json_store\10.1021_cg101414x\synthesis_002.json,yes,Zn(NO3)2 with H2hfbba and 3-mepy in DMF gave no reaction.,F-MOF-4,,Cu(NO3)2·3H2O,Cu(NO3)2·3H2O,"0.20 M, 0.5 mL in DMF",0.1,mmol,nan,,,,,nan,,,,,"4,4'-(hexafluoroisopropylidene) bis(benzoic acid)",H2hfbba,"0.20 M, 1.5 mL in DMF",0.3,mmol,,,,,,,,,,,3-methyl pyridine,3-mepy,"0.20 M, 0.5 mL",0.1,mmol,,,,,,"N,N-dimethylformamide",DMF,,,,,,,85.0,85 °C,96.0,96 h,"glass vial, 5 mL (capped)",static,DMF,three times (15 mL each),"Dichloromethane exchange 72 h, evacuate at RT 24 h, then 100 °C under ultrahigh vacuum (10^-8 mbar) for 36 h",100.0,36.0,blue crystals,50.0,,,Cu2 paddlewheel SBU,"a=25.643(8), b=11.004(3), c=24.351(7) Å, β=115.518°, P21/c",3.214,,not_reported,not_reported,250.0,hydrogen_storage;CO2_capture,10.1021/cg101414x,ok,
10.1021/cg101414x,downloaded\10.1021_cg101414x.pdf,SI downloaded\10.1021_cg101414x_SI.pdf,mof_json_store\10.1021_cg101414x\raw_output.json,mof_json_store\10.1021_cg101414x\synthesis_003.json,yes,Zn(NO3)2 with H2hfbba and 3-mepy in DMF gave no reaction.,Zn-F-MOF-4B,,Cu(NO3)2·3H2O,Zn(NO3)2·6H2O,"0.20 M, 0.5 mL in DEF",0.1,mmol,nan,,,,,nan,,,,,"4,4'-(hexafluoroisopropylidene) bis(benzoic acid)",H2hfbba,"0.20 M, 1.5 mL in DEF",0.3,mmol,,,,,,,,,,,3-methyl pyridine,3-mepy,0.5 mL stock solution (solvent not specified here),,,,,,,,"N,N-diethylformamide",DEF,,,,,,,85.0,85 °C,96.0,96 h,"glass vial, 5 mL (capped)",static,DEF,three times (15 mL each),"Dichloromethane exchange 72 h, evacuate at RT 24 h, then 100 °C under ultrahigh vacuum (10^-8 mbar) for 36 h",100.0,36.0,colorless crystals,48.0,,,Zn2 paddlewheel SBU,"a=21.626(2), b=14.662(17), c=17.777(3) Å, Cmc21",,,not_reported,not_reported,235.0,hydrogen_storage;CO2_capture,10.1021/cg101414x,ok,
10.1039/c3ce41728j,downloaded\10.1039_c3ce41728j.pdf,SI downloaded\10.1039_c3ce41728j_SI.pdf,mof_json_store\10.1039_c3ce41728j\raw_output.json,mof_json_store\10.1039_c3ce41728j\synthesis_001.json,yes,"Under basic pH conditions only amorphous mixtures were observed; conditions were screened (stoichiometry, pH, temperature, mineralizers).",,,Cu(NO3)2·3H2O,,"0.134 g, 0.108 mmol",0.108,mmol,nan,,"0.123 g, 0.49 mmol",0.49,mmol,nan,,,,,tetra-2-pyridinylpyrazine,tpyprz,"0.818 g, 2.105 mmol",2.105,mmol,p-xylene diphosphonic acid,,"0.163 g, 0.613 mmol",0.613,mmol,,,,,,acetic acid,,"207 μL, 3.62 mmol",3.62,mmol,,,,,,water,H2O,10 mL,10.0,,,,,180.0,180 °C,144.0,6 days,Teflon-lined stainless steel autoclave (23 mL),stirred briefly,,,,,,green blocks,15.0,,,Mo4O10 clusters linked by xylyldiphosphonate; Ni2(tpyprz)(H2O)4 rods connect chains (2D),"a=24.135 Å, b=11.8418 Å, c=20.308 Å, β=112.140°, C2/c",,,not_reported,not_reported,,,10.1039/c3ce41728j,ok,
10.1039/c3ce41728j,downloaded\10.1039_c3ce41728j.pdf,SI downloaded\10.1039_c3ce41728j_SI.pdf,mof_json_store\10.1039_c3ce41728j\raw_output.json,mof_json_store\10.1039_c3ce41728j\synthesis_002.json,yes,"Under basic pH conditions only amorphous mixtures were observed; conditions were screened (stoichiometry, pH, temperature, mineralizers).",,,ZrCl4,,"0.172 g, 1.19 mmol",1.19,mmol,nan,,"0.117 g, 0.47 mmol",0.47,mmol,nan,,,,,"2,2′-dipyridylamine","2,2′-dpa","0.045 g, 0.263 mmol",0.263,mmol,p-xylene diphosphonic acid,,"0.142 g, 0.53 mmol",0.53,mmol,,,,,,,,,,,,,,,,water,H2O,10 mL,10.0,,,,,120.0,120 °C,48.0,48 h,Teflon-lined stainless steel autoclave (23 mL),stirred briefly,,,,,,green blocks,10.0,,,"Mo5O15 chains linked into 3D by {Ni(2,2′-dpa)(H2O)} linkers","a=17.3753 Å, b=11.3661 Å, c=22.3579 Å, β=103.118°, C2/c",,,not_reported,not_reported,,,10.1039/c3ce41728j,ok,
10.1039/c3ce41728j,downloaded\10.1039_c3ce41728j.pdf,SI downloaded\10.1039_c3ce41728j_SI.pdf,mof_json_store\10.1039_c3ce41728j\raw_output.json,mof_json_store\10.1039_c3ce41728j\synthesis_003.json,yes,"Under basic pH conditions only amorphous mixtures were observed; conditions were screened (stoichiometry, pH, temperature, mineralizers).",,,ZrCl4,,"0.122 g, 0.85 mmol",0.85,mmol,nan,,"0.207 g, 1.036 mmol",1.036,mmol,nan,,,,,"2,2′-bipyridine",bpy,"0.075 g, 0.48 mmol",0.48,mmol,m-xylene diphosphonic acid,,"0.055 g, 0.207 mmol",0.207,mmol,,,,,,hydrofluoric acid (48 wt% in H2O),HF,"250 μL, 7.25 mmol",7.25,mmol,,,,,,water,H2O,5 mL,5.0,,,,,135.0,135 °C,96.0,4 days,Teflon-lined stainless steel autoclave (23 mL),stirred briefly,,,,,,blue blocks,70.0,,,"3D framework of {Cu3Mo2P2} chains linked by 1,3-xylyldiphosphonate; bpy-coordinated Cu sites present","a=8.562 Å, b=19.809 Å, c=13.219 Å, β=103.447°, P21/n",,,not_reported,not_reported,,,10.1039/c3ce41728j,ok,
10.1039/c003986a,downloaded\10.1039_c003986a.pdf,,mof_json_store\10.1039_c003986a\raw_output.json,mof_json_store\10.1039_c003986a\synthesis_001.json,no,,,,ZrCl4,,"30.84 mg, 0.1 mmol",0.1,mmol,nan,,,,,nan,,,,,"biphenyl-3,4′,5-tricarboxylic acid",H3L,"10 mg, 0.035 mmol",0.035,mmol,,,,,,,,,,,,,,,,,,,,,water,H2O,"from DMF–H2O 1:4 v/v, total 8 mL",6.4,"N,N-dimethylformamide",DMF,"from DMF–H2O 1:4 v/v, total 8 mL",1.6,80.0,80 °C,24.0,24 h,Parr Teflon-lined stainless steel vessel (15 mL),static,mother liquor,,dried under ambient conditions,,,colourless-plank crystals,76.0,0.36 × 0.32 × 0.30 mm,,,"a=18.984(3) Å, b=7.3315(11) Å, c=16.506(3) Å, α=90.00°, β=119.337(2)°, γ=90.00°, C2 (monoclinic)",,,yes,not_reported,390.0,,10.1039/c003986a,ok,
10.1039/c003986a,downloaded\10.1039_c003986a.pdf,,mof_json_store\10.1039_c003986a\raw_output.json,mof_json_store\10.1039_c003986a\synthesis_002.json,no,,,,Zn(CH3COO)2·2H2O,,"30.84 mg, 0.1 mmol",0.1,mmol,nan,,,,,nan,,,,,"biphenyl-3,4′,5-tricarboxylic acid",H3L,"10 mg, 0.035 mmol",0.035,mmol,"1-(3,5-di(1H-imidazol-1-yl)phenyl)-1H-imidazole",timp,"4 mg, 0.015 mmol",0.015,mmol,,,,,,,,,,,,,,,,water,H2O,"from DMF–H2O 1:3 v/v, total 8 mL",6.0,"N,N-dimethylformamide",DMF,"from DMF–H2O 1:3 v/v, total 8 mL",2.0,80.0,80 °C,48.0,48 h,Parr Teflon-lined stainless steel vessel (15 mL),static,mother liquor,,dried under ambient conditions,,,colourless block crystals,83.0,0.22 × 0.20 × 0.18 mm,,,"a=11.845(2) Å, b=14.043(3) Å, c=17.092(3) Å, α=90.00°, β=108.750(3)°, γ=90.00°, P2/c (monoclinic)",,,yes,not_reported,340.0,,10.1039/c003986a,ok,
10.1039/c003986a,downloaded\10.1039_c003986a.pdf,,mof_json_store\10.1039_c003986a\raw_output.json,mof_json_store\10.1039_c003986a\synthesis_003.json,no,,,,Zn(NO3)2·6H2O,,"19.79 mg, 0.1 mmol",0.1,mmol,nan,,,,,nan,,,,,"biphenyl-3,4′,5-tricarboxylic acid",H3L,"10 mg, 0.035 mmol",0.035,mmol,"4,4'-bipyridine",bipy,"5 mg, 0.032 mmol",0.032,mmol,,,,,,,,,,,,,,,,water,H2O,"from DMF–H2O 1:4 v/v, total 8 mL",6.4,"N,N-dimethylformamide",DMF,"from DMF–H2O 1:4 v/v, total 8 mL",1.6,80.0,80 °C,40.0,40 h,PTFE-lined stainless-steel acid digestion bomb (15 mL),static,mother liquor,,dried under ambient conditions,,,yellow block crystals,45.0,0.24 × 0.22 × 0.20 mm,,,"a=6.940(3) Å, b=9.896(4) Å, c=13.149(5) Å, α=94.652(7)°, β=99.553(7)°, γ=96.088(8)°, P-1 (triclinic)",,,yes,not_reported,416.0,,10.1039/c003986a,ok,
10.1039/c003986a,downloaded\10.1039_c003986a.pdf,,mof_json_store\10.1039_c003986a\raw_output.json,mof_json_store\10.1039_c003986a\synthesis_004.json,no,,,,Zn(NO3)2·6H2O,,"29.10 mg, 0.1 mmol",0.1,mmol,nan,,,,,nan,,,,,"biphenyl-3,4′,5-tricarboxylic acid",H3L,"10 mg, 0.035 mmol",0.035,mmol,"4,4'-bipyridine",bipy,"5 mg, 0.032 mmol",0.032,mmol,,,,,,,,,,,,,,,,water,H2O,"from DMF–H2O 1:4 v/v, total 8 mL",6.4,"N,N-dimethylformamide",DMF,"from DMF–H2O 1:4 v/v, total 8 mL",1.6,80.0,80 °C,40.0,40 h,PTFE-lined stainless-steel acid digestion bomb (15 mL),static,mother liquor,,dried under ambient conditions,,,violet block crystals,55.0,0.28 × 0.24 × 0.22 mm,,,"a=6.930(2) Å, b=9.658(3) Å, c=13.022(4) Å, α=93.719(6)°, β=99.179(6)°, γ=94.856(7)°, P-1 (triclinic)",,,yes,not_reported,320.0,,10.1039/c003986a,ok,
10.1021/acsami.1c22986,downloaded\10.1021_acsami.1c22986.pdf,SI downloaded\10.1021_acsami.1c22986_SI.pdf,mof_json_store\10.1021_acsami.1c22986\raw_output.json,mof_json_store\10.1021_acsami.1c22986\synthesis_001.json,no,,NUS-6(Hf),,CuSO4·5H2O,HfCl4,"160 mg, ∼0.5 mmol",0.5,mmol,nan,,,,,nan,,,,,monosodium 2-sulfoterephthalic acid,H2BDC-SO3Na,"135 mg, ∼0.5 mmol",135.0,mg,,,,,,,,,,,acetic acid,AcOH,2 mL,2.0,mL,,,,,,deionized water,H2O,3 mL,3.0,,,,,90.0,90 °C,24.0,24 h,50 mL round-bottom flask,stirred,"deionized water, methanol",,dried in a vacuum at 100 °C,100.0,,octahedral,,,,,,,,,,,,10.1021/acsami.1c22986,ok,
