Repository: zzhenglab/MOFinder

# MOFinder

MOFinder extracts MOF synthesis information from the literature, reconstructs evidence-supported negative reaction records, and prepares datasets for synthesis-outcome prediction.
[Web application](https://mofinder.chemistry.wustl.edu/) | [Demos](Demo/README.md) | [Source code](docs/source_to_code.md) | [Workflow guide](docs/workflow.md) | [Model evaluation](docs/evaluation.md)

## Quick start

The workflow runs through Python commands. Python 3.10 or newer is required. Clone the repository and initialize its related applications:

```bash
git clone --recurse-submodules https://github.com/zzhenglab/MOFinder.git
cd MOFinder
```

Start with the two offline demonstrations:

```bash

File: mof_extraction_1_2.csv (part 211 of 305)
doi,main_pdf,si_pdf,raw_output,parsed_json,article_trial_or_failure,article_trial_or_failure_notes,mof_name,crystal_code,metal_1,metal_1_abbr,metal_1_amount_text,metal_1_amount_value,metal_1_amount_unit,metal_2,metal_2_abbr,metal_2_amount_text,metal_2_amount_value,metal_2_amount_unit,metal_3,metal_3_abbr,metal_3_amount_text,metal_3_amount_value,metal_3_amount_unit,linker_1,linker_1_abbr,linker_1_amount_text,linker_1_amount_value,linker_1_amount_unit,linker_2,linker_2_abbr,linker_2_amount_text,linker_2_amount_value,linker_2_amount_unit,linker_3,linker_3_abbr,linker_3_amount_text,linker_3_amount_value,linker_3_amount_unit,modulator_1,modulator_1_abbr,modulator_1_amount_text,modulator_1_amount_value,modulator_1_amount_unit,modulator_2,modulator_2_abbr,modulator_2_amount_text,modulator_2_amount_value,modulator_2_amount_unit,solvent_main,solvent_main_abbr,solvent_main_amount_text,solvent_main_ml,solvent_secondary,solvent_secondary_abbr,solvent_secondary_amount_text,solvent_secondary_ml,temperature_c,temperature_c_text,time_h,time_text,vessel_type,stirring,washing_solvent,washing_cycles,activation_text,activation_temp_c,activation_time_h,crystal_morphology,yield_percent,crystal_size,topology_code,metal_cluster_connectivity,unit_cell_short,pore_diameter_A,BET_surface_area_m2g,air_stable,water_stable,tga_decomposition_temp_c,applications,reference,status,error
10.1021/acsami.1c22986,downloaded\10.1021_acsami.1c22986.pdf,SI downloaded\10.1021_acsami.1c22986_SI.pdf,mof_json_store\10.1021_acsami.1c22986\raw_output.json,mof_json_store\10.1021_acsami.1c22986\synthesis_002.json,no,,NUS-6(Hf),,CuSO4·5H2O,HfCl4,"160 mg, ∼0.5 mmol",0.5,mmol,nan,,,,,nan,,,,,monosodium 2-sulfoterephthalic acid,H2BDC-SO3Na,"135 mg, ∼0.5 mmol",135.0,mg,,,,,,,,,,,acetic acid,AcOH,4 mL,4.0,mL,,,,,,deionized water,H2O,3 mL,3.0,,,,,90.0,90 °C,24.0,24 h,50 mL round-bottom flask,stirred,"deionized water, methanol",,dried in a vacuum at 100 °C,100.0,,,,,,,,,,,,,,10.1021/acsami.1c22986,ok,
10.1021/acsami.1c22986,downloaded\10.1021_acsami.1c22986.pdf,SI downloaded\10.1021_acsami.1c22986_SI.pdf,mof_json_store\10.1021_acsami.1c22986\raw_output.json,mof_json_store\10.1021_acsami.1c22986\synthesis_003.json,no,,NUS-6(Hf),,CuSO4·5H2O,HfCl4,"160 mg, ∼0.5 mmol",0.5,mmol,nan,,,,,nan,,,,,monosodium 2-sulfoterephthalic acid,H2BDC-SO3Na,"135 mg, ∼0.5 mmol",135.0,mg,,,,,,,,,,,acetic acid,AcOH,6 mL,6.0,mL,,,,,,deionized water,H2O,3 mL,3.0,,,,,90.0,90 °C,24.0,24 h,50 mL round-bottom flask,stirred,"deionized water, methanol",,dried in a vacuum at 100 °C,100.0,,,,,,,,,,,,,,10.1021/acsami.1c22986,ok,
10.1021/acsami.1c22986,downloaded\10.1021_acsami.1c22986.pdf,SI downloaded\10.1021_acsami.1c22986_SI.pdf,mof_json_store\10.1021_acsami.1c22986\raw_output.json,mof_json_store\10.1021_acsami.1c22986\synthesis_004.json,no,,NUS-6(Hf),,CuSO4·5H2O,HfCl4,"160 mg, ∼0.5 mmol",0.5,mmol,nan,,,,,nan,,,,,monosodium 2-sulfoterephthalic acid,H2BDC-SO3Na,"135 mg, ∼0.5 mmol",135.0,mg,,,,,,,,,,,acetic acid,AcOH,8 mL,8.0,mL,,,,,,deionized water,H2O,3 mL,3.0,,,,,90.0,90 °C,24.0,24 h,50 mL round-bottom flask,stirred,"deionized water, methanol",,dried in a vacuum at 100 °C,100.0,,urchin-like hierarchical,,,,,,,,,,,,10.1021/acsami.1c22986,ok,
10.1021/acsami.1c22986,downloaded\10.1021_acsami.1c22986.pdf,SI downloaded\10.1021_acsami.1c22986_SI.pdf,mof_json_store\10.1021_acsami.1c22986\raw_output.json,mof_json_store\10.1021_acsami.1c22986\synthesis_005.json,no,,NUS-6(Hf),,Cr(NO3)3·9H2O,HfCl4,"160 mg, ∼0.5 mmol",0.5,mmol,nan,,,,,nan,,,,,monosodium 2-sulfoterephthalic acid,H2BDC-SO3Na,"135 mg, ∼0.5 mmol",135.0,mg,,,,,,,,,,,acetic acid,AcOH,10 mL,10.0,mL,,,,,,deionized water,H2O,3 mL,3.0,,,,,90.0,90 °C,24.0,24 h,50 mL round-bottom flask,stirred,"deionized water, methanol",,dried in a vacuum at 100 °C,100.0,,urchin-like hierarchical,,,,,,,,,,,,10.1021/acsami.1c22986,ok,
10.1021/acs.inorgchem.1c02100,downloaded\10.1021_acs.inorgchem.1c02100.pdf,SI downloaded\10.1021_acs.inorgchem.1c02100_SI.pdf,mof_json_store\10.1021_acs.inorgchem.1c02100\raw_output.json,mof_json_store\10.1021_acs.inorgchem.1c02100\synthesis_001.json,no,,network 1,2069629,Al(NO3)3·9H2O,,54.0 mg (0.03 mmol),0.03,mmol,nan,,,,,nan,,,,,tetra(3-pyridyl)phenylmethane,3-TPPM,18.0 mg (0.029 mmol),18.0,mg,,,,,,,,,,,,,,,,,,,,,dimethyl sulfoxide,DMSO,25 mL,25.0,,,,,180.0,180 °C then cooled to 40 °C at ~7 °C/min,2.0,cooling over 2 h,,,,,,,,yellow prismatic crystals,,,,Cu2I2 dimer connector (four-connected SBU),"Cccm; a=25.161(1), b=28.489(2), c=26.753(1) Å; V=19176(1) Å3",,,not_reported,not_reported,,,10.1021/acs.inorgchem.1c02100,ok,
10.1021/acs.inorgchem.1c02100,downloaded\10.1021_acs.inorgchem.1c02100.pdf,SI downloaded\10.1021_acs.inorgchem.1c02100_SI.pdf,mof_json_store\10.1021_acs.inorgchem.1c02100\raw_output.json,mof_json_store\10.1021_acs.inorgchem.1c02100\synthesis_002.json,no,,network 2,2069628,Al(NO3)3·9H2O,,54.0 mg (0.03 mmol),0.03,mmol,nan,,,,,nan,,,,,tetra(3-pyridyl)phenylmethane,3-TPPM,18.0 mg (0.029 mmol),18.0,mg,,,,,,,,,,,,,,,,,,,,,"N,N-dimethylformamide",DMF,25 mL,25.0,,,,,160.0,160 °C then cooled to 40 °C at ~7 °C/min,1.0,crystals obtained after 1 h post-cooling,,,,,,,,,56.0,,itv,CuI helical 1D chains,"I-4; a=27.3635(1), c=7.0726(1) Å; V=5295.69(4) Å3",,,not_reported,not_reported,,I2 delivery,10.1021/acs.inorgchem.1c02100,ok,
10.1002/ejic.201100227,downloaded\10.1002_ejic.201100227.pdf,SI downloaded\10.1002_ejic.201100227_SI.pdf,mof_json_store\10.1002_ejic.201100227\raw_output.json,mof_json_store\10.1002_ejic.201100227\synthesis_001.json,no,,,808319,Al(NO3)3·9H2O,,"0.0297 g, 0.1 mmol",0.1,mmol,nan,,,,,nan,,,,,"biphenyl-4,4'-dicarboxylic acid",BPDC,"0.0242 g, 0.1 mmol",0.1,mmol,"4-amino-3,5-bis(4-pyridyl)-1,2,4-triazole",4-BPT,"0.024 g, 0.1 mmol",0.1,mmol,,,,,,,,,,,,,,,,"N,N-dimethylformamide",DMF,2.5 mL,2.5,acetonitrile,MeCN,2.5 mL,2.5,80.0,80 °C,24.0,24 h,Teflon-lined steel bomb,,,,,,,colourless block-shaped crystals,57.0,,pcu,paddle-wheel {Zn2(COO)4} 6-connected node,"triclinic, P-1, a=15.241(3) Å, b=15.251(3) Å, c=17.584(4) Å, α=80.73(3)°, β=88.38(3)°, γ=87.63(3)°",,,not_reported,not_reported,,luminescence,10.1002/ejic.201100227,ok,
10.1002/ejic.201100227,downloaded\10.1002_ejic.201100227.pdf,SI downloaded\10.1002_ejic.201100227_SI.pdf,mof_json_store\10.1002_ejic.201100227\raw_output.json,mof_json_store\10.1002_ejic.201100227\synthesis_002.json,no,,,808320,Al(NO3)3·9H2O,,"0.0297 g, 0.1 mmol",0.1,mmol,nan,,,,,nan,,,,,"biphenyl-4,4'-dicarboxylic acid",BPDC,0.1 mmol,0.1,mmol,"3,6-bis(pyridin-4-yl)-1,2,4,5-tetrazine",4-PYTZ,0.1 mmol,0.1,mmol,,,,,,,,,,,,,,,,"N,N-dimethylformamide",DMF,2.5 mL,2.5,ethanol,EtOH,2.5 mL,2.5,80.0,80 °C,24.0,24 h,Teflon-lined steel bomb,,,,,,,red prism crystals,70.0,,pcu,paddle-wheel {Zn2(COO)4} 6-connected node,"triclinic, P-1, a=15.224(3) Å, b=15.259(3) Å, c=18.059(4) Å, α=91.84(3)°, β=96.69(3)°, γ=98.28(3)°",,,not_reported,not_reported,,luminescence,10.1002/ejic.201100227,ok,
10.1002/ejic.201100227,downloaded\10.1002_ejic.201100227.pdf,SI downloaded\10.1002_ejic.201100227_SI.pdf,mof_json_store\10.1002_ejic.201100227\raw_output.json,mof_json_store\10.1002_ejic.201100227\synthesis_003.json,no,,,808321,Al(NO3)3·9H2O,,"0.0297 g, 0.1 mmol",0.1,mmol,nan,,,,,nan,,,,,"4,4'-oxybis(benzoic acid)",OBA,"0.258 g, 0.1 mmol",0.1,mmol,"3,6-bis(pyridin-4-yl)-1,2,4,5-tetrazine",4-PYTZ,0.1 mmol,0.1,mmol,,,,,,,,,,,,,,,,"N,N-dimethylformamide",DMF,2.5 mL,2.5,ethanol,EtOH,2.5 mL,2.5,80.0,80 °C,24.0,24 h,Teflon-lined steel bomb,,,,,,,colourless block-shaped crystals,75.0,,,paddle-wheel {Zn2(COO)4} 6-connected node; self-catenated,"monoclinic, C2/c, a=27.932(6) Å, b=7.5323(15) Å, c=23.999(5) Å, β=103.99(3)°",,,not_reported,not_reported,,luminescence,10.1002/ejic.201100227,ok,
10.1002/ejic.201100227,downloaded\10.1002_ejic.201100227.pdf,SI downloaded\10.1002_ejic.201100227_SI.pdf,mof_json_store\10.1002_ejic.201100227\raw_output.json,mof_json_store\10.1002_ejic.201100227\synthesis_004.json,no,,,808322,Al(NO3)3·9H2O,,"0.0297 g, 0.1 mmol",0.1,mmol,nan,,,,,nan,,,,,"4,4'-oxybis(benzoic acid)",OBA,"0.0258 g, 0.1 mmol",0.1,mmol,"3,6-bis(pyridin-3-yl)-1,2,4,5-tetrazine",3-PYTZ,"0.024 g, 0.1 mmol",0.1,mmol,,,,,,,,,,,,,,,,"N,N-dimethylformamide",DMF,2.5 mL,2.5,methanol,MeOH,2.5 mL,2.5,60.0,60 °C,72.0,72 h,Teflon-lined steel bomb,,,,,,,red block-shaped crystals,35.0,,,square {Zn2(COO)4} 4-c and {Zn2(COO)4N2} 6-c nodes; self-catenated,"monoclinic, C2/c, a=25.367(5) Å, b=16.334(3) Å, c=21.515(4) Å, β=97.30(3)°",,,not_reported,not_reported,,luminescence,10.1002/ejic.201100227,ok,
10.1002/ejic.201100227,downloaded\10.1002_ejic.201100227.pdf,SI downloaded\10.1002_ejic.201100227_SI.pdf,mof_json_store\10.1002_ejic.201100227\raw_output.json,mof_json_store\10.1002_ejic.201100227\synthesis_005.json,no,,,808323,Al(NO3)3·9H2O,,"0.0297 g, 0.1 mmol",0.1,mmol,nan,,,,,nan,,,,,"4,4'-oxybis(benzoic acid)",OBA,"0.0258 g, 0.1 mmol",0.1,mmol,"4-amino-3,5-bis(3-pyridyl)-1,2,4-triazole",3-BPT,"0.0236 g, 0.1 mmol",0.1,mmol,,,,,,,,,,,,,,,,"N,N-dimethylformamide",DMF,2.5 mL,2.5,methanol,MeOH,2.5 mL,2.5,60.0,60 °C,72.0,72 h,Teflon-lined steel bomb,,,,,,,red block-shaped crystals,69.0,,rob,paddle-wheel {Zn2(COO)4} 6-connected node; self-catenated,"monoclinic, C2/c, a=21.891(4) Å, b=18.090(4) Å, c=17.127(3) Å, β=106.62(3)°",,,not_reported,not_reported,,luminescence,10.1002/ejic.201100227,ok,
10.1002/anie.201912195,downloaded\10.1002_anie.201912195.pdf,SI downloaded\10.1002_anie.201912195_SI.pdf,mof_json_store\10.1002_anie.201912195\raw_output.json,mof_json_store\10.1002_anie.201912195\synthesis_001.json,yes,Extensively screened metal salts and conditions before obtaining 1.,1,,Al(NO3)3·9H2O,CuSO4·5H2O,"56.9 mg, 0.22 mmol (in MeOH, 20 mL)",0.22,mmol,nan,,,,,nan,,,,,triphosphaazatriangulene,H3L,"0.108 g, 0.22 mmol (in DMSO, 20 mL)",0.22,mmol,,,,,,,,,,,,,,,,,,,,,dimethyl sulfoxide,DMSO,20 mL,20.0,methanol,MeOH,20 mL,20.0,40.0,40 °C,48.0,48 h,50 mL glass vial,,MeOH,minimal amount,room temperature under vacuum for 3 h (to give [Cu(HL)(DMSO)]n); for measurements sometimes further activated at RT under 1.0×10^-4 Pa for 12 h,,3.0,yellow crystalline powder,46.0,,,"Cu2+ trigonal-bipyramidal, mononuclear 4-connected node; HL2− 4-connected linker","a=10.7768(2), b=18.1026(4), c=13.3128(3) Å, β=95.8064(17)°, P21/n, V=2583.84(9) Å^3",,,not_reported,not_reported,,,10.1002/anie.201912195,ok,
10.1002/anie.201912195,downloaded\10.1002_anie.201912195.pdf,SI downloaded\10.1002_anie.201912195_SI.pdf,mof_json_store\10.1002_anie.201912195\raw_output.json,mof_json_store\10.1002_anie.201912195\synthesis_002.json,yes,Extensively screened metal salts and conditions before obtaining 1.,1,,Al(NO3)3·9H2O,CuSO4·5H2O,"56.9 mg, 0.22 mmol (in MeOH, 20 mL)",0.22,mmol,nan,,,,,nan,,,,,triphosphaazatriangulene,H3L,"0.108 g, 0.22 mmol (in DMSO, 20 mL)",0.22,mmol,,,,,,,,,,,,,,,,,,,,,dimethyl sulfoxide,DMSO,20 mL,20.0,methanol,MeOH,20 mL,20.0,60.0,60 °C,48.0,48 h,50 mL glass vial,,MeOH,not stated,room temperature under vacuum,,,yellow crystalline powder,,,,"Cu2+ trigonal-bipyramidal, mononuclear 4-connected node; HL2− 4-connected linker","a=10.7768(2), b=18.1026(4), c=13.3128(3) Å, β=95.8064(17)°, P21/n, V=2583.84(9) Å^3",,,not_reported,not_reported,,,10.1002/anie.201912195,ok,
10.1002/anie.201912195,downloaded\10.1002_anie.201912195.pdf,SI downloaded\10.1002_anie.201912195_SI.pdf,mof_json_store\10.1002_anie.201912195\raw_output.json,mof_json_store\10.1002_anie.201912195\synthesis_003.json,yes,Extensively screened metal salts and conditions before obtaining 1.,1,,Al(NO3)3·9H2O,CuSO4·5H2O,"56.9 mg, 0.22 mmol (in MeOH, 20 mL)",0.22,mmol,nan,,,,,nan,,,,,triphosphaazatriangulene,H3L,"0.108 g, 0.22 mmol (in DMSO, 20 mL)",0.22,mmol,,,,,,,,,,,,,,,,,,,,,dimethyl sulfoxide,DMSO,20 mL,20.0,methanol,MeOH,20 mL,20.0,90.0,90 °C,48.0,48 h,50 mL glass vial,,MeOH,not stated,room temperature under vacuum,,,yellow crystalline powder,,,,"Cu2+ trigonal-bipyramidal, mononuclear 4-connected node; HL2− 4-connected linker","a=10.7768(2), b=18.1026(4), c=13.3128(3) Å, β=95.8064(17)°, P21/n, V=2583.84(9) Å^3",,,not_reported,not_reported,,,10.1002/anie.201912195,ok,
10.1002/anie.201912195,downloaded\10.1002_anie.201912195.pdf,SI downloaded\10.1002_anie.201912195_SI.pdf,mof_json_store\10.1002_anie.201912195\raw_output.json,mof_json_store\10.1002_anie.201912195\synthesis_004.json,yes,Extensively screened metal salts and conditions before obtaining 1.,1,,Al(NO3)3·9H2O,CuSO4·5H2O,"4.74 mg, 18 μmol (in MeOH, 2.0 mL, layered)",0.018,mmol,nan,,,,,nan,,,,,triphosphaazatriangulene,H3L,"6.00 mg, 12 μmol (in DMSO, 2.0 mL, layered)",0.012,mmol,,,,,,,,,,,,,,,,,,,,,dimethyl sulfoxide,DMSO,2.0 mL (H3L solution); layered diffusion setup,2.0,methanol,MeOH,2.0 mL (CuSO4·5H2O solution); layered diffusion setup,2.0,25,room temperature,336.0,2 weeks,straight glass tube (layered slow diffusion),static,,,,,,yellow block crystals,,,,"Cu2+ trigonal-bipyramidal, mononuclear 4-connected node; HL2− 4-connected linker","a=10.7768(2), b=18.1026(4), c=13.3128(3) Å, β=95.8064(17)°, P21/n, V=2583.84(9) Å^3",,,not_reported,not_reported,,,10.1002/anie.201912195,ok,
10.1039/c0dt00352b,downloaded\10.1039_c0dt00352b.pdf,,mof_json_store\10.1039_c0dt00352b\raw_output.json,mof_json_store\10.1039_c0dt00352b\synthesis_001.json,yes,Compound 4 yield not calculated; product scarce and unsuccessfully repeated.,,,Al(NO3)3·9H2O,,"30.84 mg, 0.1 mmol",0.1,mmol,nan,,,,,nan,,,,,"4,4′-(hexafluoroisopropylidene)bis(benzoic acid)",H2L,"12 mg, 0.03 mmol",0.03,mmol,,,,,,,,,,,NaOH,,adjusted to pH ≈ 8.0,,,,,,,,water,H2O,aqueous solution,,,,,,170.0,170 °C,96.0,96 h,15 mL PTFE-lined stainless-steel acid digestion bomb,static,water,,dried in air,,,colorless needle-like crystals,40.0,,,heptanuclear Cd clusters forming infinite bands,"a=7.5227(15), b=14.626(2), c=18.9971(18) Å, α=102.432(2)°, β=94.761(3)°, γ=102.521(2)°, P-1",,,yes,not_reported,,luminescence,10.1039/c0dt00352b,ok,
10.1039/c0dt00352b,downloaded\10.1039_c0dt00352b.pdf,,mof_json_store\10.1039_c0dt00352b\raw_output.json,mof_json_store\10.1039_c0dt00352b\synthesis_002.json,yes,Compound 4 yield not calculated; product scarce and unsuccessfully repeated.,,,Al(NO3)3·9H2O,,"29.08 mg, 0.1 mmol",0.1,mmol,nan,,,,,nan,,,,,"4,4′-(hexafluoroisopropylidene)bis(benzoic acid)",H2L,"12 mg, 0.03 mmol",0.03,mmol,"4,4'-bipyridine",bipy,"5 mg, 0.03 mmol",0.03,mmol,,,,,,NaOH,,adjusted to pH ≈ 8.0,,,,,,,,water,H2O,aqueous solution,,,,,,180.0,180 °C,45.0,45 h,15 mL PTFE-lined stainless-steel acid digestion bomb,static,ethanol,copious,dried under ambient conditions,,,green rhombohedra crystals,67.0,,,dinickel carboxylate [Ni2C2O4] SBU linked by L2− and bipy,"a=8.2819(14), b=11.300(2), c=14.848(3) Å, α=82.824(3)°, β=74.649(4)°, γ=71.770(4)°, P-1",,,yes,not_reported,,,10.1039/c0dt00352b,ok,
10.1039/c0dt00352b,downloaded\10.1039_c0dt00352b.pdf,,mof_json_store\10.1039_c0dt00352b\raw_output.json,mof_json_store\10.1039_c0dt00352b\synthesis_003.json,yes,Compound 4 yield not calculated; product scarce and unsuccessfully repeated.,,,Cu(NO3)2·3H2O,,"24.16 mg, 0.1 mmol",0.1,mmol,nan,,,,,nan,,,,,"4,4′-(hexafluoroisopropylidene)bis(benzoic acid)",H2L,"12 mg, 0.03 mmol",0.03,mmol,"4,4'-bipyridine",bipy,"5 mg, 0.03 mmol",0.03,mmol,,,,,,,,,,,,,,,,"N,N-dimethylformamide",DMF,"part of H2O–DMF (1:4 v/v, total 8 mL)",6.4,water,H2O,"part of H2O–DMF (1:4 v/v, total 8 mL)",1.6,90.0,90 °C,24.0,24 h,15 mL PTFE-lined stainless-steel acid digestion bomb,static,"DMF, water",,dried in air,,,blue block crystals,32.0,,,oxo/hydroxide-bridged Cu zigzag chains linked by L2− and bipy,"a=25.003(3), b=8.107(2), c=28.4059(19) Å, α=90°, β=116.110(3)°, γ=90°, C2/c",,,yes,not_reported,,,10.1039/c0dt00352b,ok,
10.1039/c0dt00352b,downloaded\10.1039_c0dt00352b.pdf,,mof_json_store\10.1039_c0dt00352b\raw_output.json,mof_json_store\10.1039_c0dt00352b\synthesis_004.json,yes,Compound 4 yield not calculated; product scarce and unsuccessfully repeated.,,,Zn(NO3)2·6H2O,,"23.79 mg, 0.1 mmol",0.1,mmol,nan,,,,,nan,,,,,"4,4′-(hexafluoroisopropylidene)bis(benzoic acid)",H2L,"12 mg, 0.03 mmol",0.03,mmol,,,,,,,,,,,,,,,,,,,,,water,H2O,8 mL (in H2O–DMF 8 mL/1 drop),8.0,"N,N-dimethylformamide",DMF,1 drop (in H2O–DMF 8 mL/1 drop),,160.0,160 °C,48.0,48 h,15 mL PTFE-lined stainless-steel acid digestion bomb,static,"DMF, water",,air-dried,,,purple needle-like crystals,not calculated; product scarce,,,Co2 paddle-wheel nodes (6-connected) linked by L2− and axial H2L,"a=18.9503(19), b=7.1992(7), c=23.5351(17) Å, α=90°, β=123.836(5)°, γ=90°, P2/c",,,yes,not_reported,,,10.1039/c0dt00352b,ok,
10.1021/ic202635a,downloaded\10.1021_ic202635a.pdf,SI downloaded\10.1021_ic202635a_SI.pdf,mof_json_store\10.1021_ic202635a\raw_output.json,mof_json_store\10.1021_ic202635a\synthesis_001.json,yes,1·H2O only obtained via three-step SCSC; one- or two-step attempts failed,1·DMSO,,Zn(NO3)2·6H2O,,"0.119 g, 0.4 mmol",0.4,mmol,nan,,,,,nan,,,,,"5,5′-(2,2-bis((3,5-dicarboxyphenoxy)methyl)propane-1,3-diyl)bis(oxy)diisophthalic acid",H8L,"0.079 g, 0.1 mmol",0.1,mmol,,,,,,,,,,,,,,,,,,,,,dimethyl sulfoxide,DMSO,5.0 mL,5.0,ethanol,EtOH,5.0 mL,5.0,85.0,85 °C,72.0,72 h,20 mL Teflon-lined stainless steel container,static,DMSO,,Dichloromethane exchange 24 h; dried under dynamic vacuum at room temperature overnight; outgas 12 h at room temperature,,12.0,colorless block crystals,81.0,,scu,Zn2 paddle-wheel 4-connected nodes; linker 8-connected,,,870.0,not_reported,not_reported,,luminescence,10.1021/ic202635a,ok,
10.1021/ic202635a,downloaded\10.1021_ic202635a.pdf,SI downloaded\10.1021_ic202635a_SI.pdf,mof_json_store\10.1021_ic202635a\raw_output.json,mof_json_store\10.1021_ic202635a\synthesis_002.json,yes,1·H2O only obtained via three-step SCSC; one- or two-step attempts failed,1·DMF,,Zn(NO3)2·6H2O,,"0.119 g, 0.4 mmol",0.4,mmol,nan,,,,,nan,,,,,"5,5′-(2,2-bis((3,5-dicarboxyphenoxy)methyl)propane-1,3-diyl)bis(oxy)diisophthalic acid",H8L,"0.079 g, 0.1 mmol",0.1,mmol,,,,,,,,,,,,,,,,,,,,,"N,N-dimethylformamide",DMF,5.0 mL,5.0,,,,,85.0,85 °C,72.0,72 h,20 mL Teflon-lined stainless steel container,static,DMF,,Dichloromethane exchange 24 h; dried under dynamic vacuum at room temperature overnight; outgas 12 h at room temperature,,12.0,colorless block crystals,62.0,,scu,Zn2 paddle-wheel 4-connected nodes; linker 8-connected,,,,not_reported,not_reported,,luminescence,10.1021/ic202635a,ok,
10.1021/ic202635a,downloaded\10.1021_ic202635a.pdf,SI downloaded\10.1021_ic202635a_SI.pdf,mof_json_store\10.1021_ic202635a\raw_output.json,mof_json_store\10.1021_ic202635a\synthesis_003.json,yes,1·H2O only obtained via three-step SCSC; one- or two-step attempts failed,2,,Zn(NO3)2·6H2O,,"0.119 g, 0.4 mmol",0.4,mmol,nan,,,,,nan,,,,,"5,5′-(2,2-bis((3,5-dicarboxyphenoxy)methyl)propane-1,3-diyl)bis(oxy)diisophthalic acid",H8L,"0.079 g, 0.1 mmol",0.1,mmol,,,,,,,,,,,,,,,,,,,,,"N,N-dimethylacetamide",DMA,5.0 mL,5.0,,,,,85.0,85 °C,72.0,72 h,20 mL Teflon-lined stainless steel container,static,DMA,,Dichloromethane exchange 24 h; dried under dynamic vacuum at room temperature overnight; outgas 12 h at room temperature,,12.0,colorless block crystals,75.0,,flu,two types of Zn2 clusters as tetrahedral nodes; linker 8-connected,,,,not_reported,not_reported,,luminescence,10.1021/ic202635a,ok,
10.1021/ic202635a,downloaded\10.1021_ic202635a.pdf,SI downloaded\10.1021_ic202635a_SI.pdf,mof_json_store\10.1021_ic202635a\raw_output.json,mof_json_store\10.1021_ic202635a\synthesis_004.json,yes,1·H2O only obtained via three-step SCSC; one- or two-step attempts failed,3,,Zn(NO3)2·6H2O,,"0.119 g, 0.4 mmol",0.4,mmol,nan,,,,,nan,,,,,"5,5′-(2,2-bis((3,5-dicarboxyphenoxy)methyl)propane-1,3-diyl)bis(oxy)diisophthalic acid",H8L,"0.079 g, 0.1 mmol",0.1,mmol,,,,,,,,,,,,,,,,,,,,,"N,N-diethylacetamide",DEA,5.0 mL,5.0,,,,,85.0,85 °C,72.0,72 h,20 mL Teflon-lined stainless steel container,static,DEA,,Dichloromethane exchange 24 h; dried under dynamic vacuum at room temperature overnight; outgas 12 h at room temperature,,12.0,colorless block crystals,56.0,,,Zn2 paddle-wheels (planar) plus Zn3 μ3-O clusters; mixed 4- and tetrahedral nodes,,,,not_reported,not_reported,,luminescence,10.1021/ic202635a,ok,
10.1021/ic202635a,downloaded\10.1021_ic202635a.pdf,SI downloaded\10.1021_ic202635a_SI.pdf,mof_json_store\10.1021_ic202635a\raw_output.json,mof_json_store\10.1021_ic202635a\synthesis_005.json,yes,1·H2O only obtained via three-step SCSC; one- or two-step attempts failed,4,,Zn(NO3)2·6H2O,,"0.119 g, 0.4 mmol",0.4,mmol,nan,,,,,nan,,,,,"5,5′-(2,2-bis((3,5-dicarboxyphenoxy)methyl)propane-1,3-diyl)bis(oxy)diisophthalic acid",H8L,"0.079 g, 0.1 mmol",0.1,mmol,,,,,,,,,,,,,,,,,,,,,"N,N-dimethylpropionamide",DMP,5.0 mL,5.0,,,,,85.0,85 °C,72.0,72 h,20 mL Teflon-lined stainless steel container,static,DMP,,Dichloromethane exchange 24 h; dried under dynamic vacuum at room temperature overnight; outgas 12 h at room temperature,,12.0,colorless block crystals,86.0,,flu,two Zn2 and two Zn3 clusters; all tetrahedral nodes; linker 8-connected,,,,not_reported,not_reported,,luminescence,10.1021/ic202635a,ok,
10.1021/ic202635a,downloaded\10.1021_ic202635a.pdf,SI downloaded\10.1021_ic202635a_SI.pdf,mof_json_store\10.1021_ic202635a\raw_output.json,mof_json_store\10.1021_ic202635a\synthesis_006.json,yes,1·H2O only obtained via three-step SCSC; one- or two-step attempts failed,5,,Zn(NO3)2·6H2O,,"0.119 g, 0.4 mmol",0.4,mmol,nan,,,,,nan,,,,,"5,5′-(2,2-bis((3,5-dicarboxyphenoxy)methyl)propane-1,3-diyl)bis(oxy)diisophthalic acid",H8L,"0.079 g, 0.1 mmol",0.1,mmol,,,,,,,,,,,,,,,,,,,,,"N,N-diethylpropionamide",DEP,5.0 mL,5.0,,,,,85.0,85 °C,72.0,72 h,20 mL Teflon-lined stainless steel container,static,DEP,,Dichloromethane exchange 24 h; dried under dynamic vacuum at room temperature overnight; outgas 12 h at room temperature,,12.0,colorless block crystals,82.0,,,four Zn2 clusters as planar 3-connected nodes; linker 8-connected,,,,not_reported,not_reported,,luminescence,10.1021/ic202635a,ok,
10.1039/c4dt03868a,downloaded\10.1039_c4dt03868a.pdf,SI downloaded\10.1039_c4dt03868a_SI.pdf,mof_json_store\10.1039_c4dt03868a\raw_output.json,mof_json_store\10.1039_c4dt03868a\synthesis_001.json,yes,Using pure methanol for 2 gave only an abundant precipitate.,,,Zn(NO3)2·6H2O,,"29.8 mg, 0.1 mmol",0.1,mmol,nan,,,,,nan,,,,,"3,3′,5,5′-tetramethyl-4,4′-bipyrazole",bpz,"19 mg, 0.1 mmol",0.1,mmol,phthalic acid,H2pta,"16.6 mg, 0.1 mmol",0.1,mmol,,,,,,,,,,,,,,,,methanol,MeOH,"5 mL total, v:v = 1:1 (with H2O)",,water,H2O,"5 mL total, v:v = 1:1 (with MeOH)",,120.0,120 °C,50.0,"heated to 120 °C in 10 h, held 50 h, cooled to 30 °C in 13 h",Teflon-lined autoclave (25 mL),static,H2O,,dried in air,,,colorless needle-like crystals,,,dia,Zn(II) 4-connected tetrahedral node,"a=17.752(5), b=11.878(4), c=10.359(3) Å; Pna21",,,yes,not_reported,330.0,,10.1039/c4dt03868a,ok,
10.1039/c4dt03868a,downloaded\10.1039_c4dt03868a.pdf,SI downloaded\10.1039_c4dt03868a_SI.pdf,mof_json_store\10.1039_c4dt03868a\raw_output.json,mof_json_store\10.1039_c4dt03868a\synthesis_002.json,yes,Using pure methanol for 2 gave only an abundant precipitate.,,,Zn(NO3)2,,"29.8 mg, 0.1 mmol",0.1,mmol,nan,,,,,nan,,,,,"3,3′,5,5′-tetramethyl-4,4′-bipyrazole",bpz,"19 mg, 0.1 mmol",0.1,mmol,terephthalic acid,H2tpa,"16.6 mg, 0.1 mmol",0.1,mmol,,,,,,,,,,,,,,,,water,H2O,5 mL,5.0,,,,,120.0,120 °C,50.0,"heated to 120 °C in 10 h, held 50 h, cooled to 30 °C in 13 h",Teflon-lined autoclave (25 mL),static,H2O,,dried in air,,,colorless block crystals,,,cds,Zn(II) 4-connected node (octahedral with terminal H2O),"a=11.247(2), b=17.427(3), c=11.321(2) Å, β=116.964(2)°; P21/n",,,yes,not_reported,200.0,,10.1039/c4dt03868a,ok,
10.1039/c4dt03868a,downloaded\10.1039_c4dt03868a.pdf,SI downloaded\10.1039_c4dt03868a_SI.pdf,mof_json_store\10.1039_c4dt03868a\raw_output.json,mof_json_store\10.1039_c4dt03868a\synthesis_003.json,yes,Using pure methanol for 2 gave only an abundant precipitate.,,,Eu(NO3)3·6H2O,,"29.8 mg, 0.1 mmol",0.1,mmol,nan,,,,,nan,,,,,"3,3′,5,5′-tetramethyl-4,4′-bipyrazole",bpz,"19 mg, 0.1 mmol",0.1,mmol,terephthalic acid,H2tpa,"16.6 mg, 0.1 mmol",0.1,mmol,,,,,,,,,,,,,,,,"N,N-dimethylformamide",DMF,"5 mL total, v:v = 2:1 (with MeOH)",,methanol,MeOH,"5 mL total, v:v = 2:1 (with DMF)",,120.0,120 °C,50.0,"heated to 120 °C in 10 h, held 50 h, cooled to 30 °C in 13 h",Teflon-lined autoclave (25 mL),static,H2O,,dried in air,,,colorless block crystals,,,qtz,Zn(II) 4-connected tetrahedral node; twofold interpenetrated,"a=14.933, b=14.933, c=10.539(6) Å; P3212",,,yes,not_reported,250.0,luminescence,10.1039/c4dt03868a,ok,
10.1039/c4dt03868a,downloaded\10.1039_c4dt03868a.pdf,SI downloaded\10.1039_c4dt03868a_SI.pdf,mof_json_store\10.1039_c4dt03868a\raw_output.json,mof_json_store\10.1039_c4dt03868a\synthesis_004.json,yes,Using pure methanol for 2 gave only an abundant precipitate.,,,Cu(NO3)2·3H2O,,"29.8 mg, 0.1 mmol",0.1,mmol,nan,,,,,nan,,,,,"3,3′,5,5′-tetramethyl-4,4′-bipyrazole",bpz,"19 mg, 0.1 mmol",0.1,mmol,4-nitrophthalic acid,H2npa,"21.1 mg, 0.1 mmol",0.1,mmol,,,,,,,,,,,,,,,,methanol,MeOH,"5 mL total, v:v = 1:1 (with H2O)",,water,H2O,"5 mL total, v:v = 1:1 (with MeOH)",,160.0,160 °C,50.0,"heated to 160 °C in 10 h, held 50 h, cooled to 30 °C in 13 h",Teflon-lined autoclave (25 mL),static,H2O,,dried in air,,,colorless block crystals,,,dia,Zn(II) 4-connected tetrahedral node,"a=20.520(6), b=10.281(3), c=13.813(4) Å, β=125.503(5)°; C2",,,yes,not_reported,350.0,,10.1039/c4dt03868a,ok,
10.1039/c4dt03868a,downloaded\10.1039_c4dt03868a.pdf,SI downloaded\10.1039_c4dt03868a_SI.pdf,mof_json_store\10.1039_c4dt03868a\raw_output.json,mof_json_store\10.1039_c4dt03868a\synthesis_005.json,yes,Using pure methanol for 2 gave only an abundant precipitate.,,,ZrCl4,,"29.8 mg, 0.1 mmol",0.1,mmol,nan,,,,,nan,,,,,"3,3′,5,5′-tetramethyl-4,4′-bipyrazole",bpz,"19 mg, 0.1 mmol",0.1,mmol,4-nitrophthalic acid,H2npa,"21.1 mg, 0.1 mmol",0.1,mmol,,,,,,,,,,,,,,,,acetonitrile,CH3CN,"5 mL total, v:v = 1:1 (with H2O)",,water,H2O,"5 mL total, v:v = 1:1 (with CH3CN)",,160.0,160 °C,50.0,"heated to 160 °C in 10 h, held 50 h, cooled to 30 °C in 13 h",Teflon-lined autoclave (25 mL),static,H2O,,dried in air,,,colorless block crystals,,,dia,Zn(II) 4-connected tetrahedral node,"a=17.096(4), b=13.638(4), c=10.336(3) Å; Pna21",,,yes,not_reported,350.0,luminescence,10.1039/c4dt03868a,ok,
10.1021/ic502369y,downloaded\10.1021_ic502369y.pdf,SI downloaded\10.1021_ic502369y_SI.pdf,mof_json_store\10.1021_ic502369y\raw_output.json,mof_json_store\10.1021_ic502369y\synthesis_001.json,yes,"Adding chloroform, dichloromethane, cyclohexane, DMF, morpholine, or NMP did not produce 1–3.",,,ZrCl4,,"0.058 g, 0.2 mmol",0.2,mmol,nan,,,,,nan,,,,,"5,5′-(pentane-1,2-diyl)-bis(oxy)diisophthalic acid",H4pdpa,"0.043 g, 0.1 mmol",,,,,,,,,,,,,sodium hydroxide,NaOH,"0.016 g, 0.4 mmol",,,,,,,,water,H2O,"part of 1:2:8 CH3CN/CH3OH/H2O, total 10 mL",,methanol,MeOH,"part of 1:2:8 CH3CN/CH3OH/H2O, total 10 mL",,160.0,160 °C,72.0,3 days,25 mL Teflon-lined stainless steel container,,,,,,,purple crystals,34.0,,,"dinuclear {Co2(CO2)2} SBU; 4,4-connected net","monoclinic P21/c; a=7.7720(16), b=18.629(4), c=19.518(5) Å, β=104.23(3)°, V=2739.2(11) Å3",6.0,,not_reported,not_reported,330.0,heterogeneous_catalysis;cycloaddition,10.1021/ic502369y,ok,
10.1021/ic502369y,downloaded\10.1021_ic502369y.pdf,SI downloaded\10.1021_ic502369y_SI.pdf,mof_json_store\10.1021_ic502369y\raw_output.json,mof_json_store\10.1021_ic502369y\synthesis_002.json,yes,"Adding chloroform, dichloromethane, cyclohexane, DMF, morpholine, or NMP did not produce 1–3.",,,ZrCl4,,"0.058 g, 0.2 mmol",0.2,mmol,nan,,,,,nan,,,,,"5,5′-(pentane-1,2-diyl)-bis(oxy)diisophthalic acid",H4pdpa,"0.043 g, 0.1 mmol",,,,,,,,,,,,,sodium hydroxide,NaOH,"0.016 g, 0.4 mmol",,,"1,4-dioxane (structure-directing agent)",,1 mL,1.0,mL,water,H2O,"part of 1:2:8 CH3CN/CH3OH/H2O, total 9 mL",,methanol,MeOH,"part of 1:2:8 CH3CN/CH3OH/H2O, total 9 mL",,160.0,160 °C,72.0,3 days,25 mL Teflon-lined stainless steel container,,EtOH,three times,"vacuum-dried, then SC-CO2 activation at 109 bar and 60 °C for 12 h; vented",60.0,12.0,purple crystals,79.0,0.3 × 0.25 × 0.2 mm (large crystals used for catalysis),,dinuclear {Co2(CO2)2} SBU; 2D layered nets,"triclinic P-1; a=10.570(2), b=10.659(2), c=13.810(3) Å, α=104.32(3)°, β=103.67(3)°, γ=109.51(3)°, V=1331.5(5) Å3",15.0,,not_reported,not_reported,330.0,heterogeneous_catalysis;cycloaddition;imidazoline_synthesis,10.1021/ic502369y,ok,
10.1021/ic502369y,downloaded\10.1021_ic502369y.pdf,SI downloaded\10.1021_ic502369y_SI.pdf,mof_json_store\10.1021_ic502369y\raw_output.json,mof_json_store\10.1021_ic502369y\synthesis_003.json,yes,"Adding chloroform, dichloromethane, cyclohexane, DMF, morpholine, or NMP did not produce 1–3.",,,Co(NO3)2,,"0.058 g, 0.2 mmol",0.2,mmol,nan,,,,,nan,,,,,"5,5′-(pentane-1,2-diyl)-bis(oxy)diisophthalic acid",H4pdpa,"0.043 g, 0.1 mmol",,,,,,,,,,,,,sodium hydroxide,NaOH,"0.016 g, 0.4 mmol",,,tetrahydrofuran (structure-directing agent),THF,1 mL,1.0,mL,water,H2O,"part of 1:2:8 CH3CN/CH3OH/H2O, total 9 mL",,methanol,MeOH,"part of 1:2:8 CH3CN/CH3OH/H2O, total 9 mL",,160.0,160 °C,72.0,3 days,25 mL Teflon-lined stainless steel container,,EtOH,three times,"vacuum-dried, then SC-CO2 activation at 109 bar and 60 °C for 12 h; vented",60.0,12.0,purple crystals,79.0,,,dinuclear {Co2(CO2)2} SBU; 2D layered nets,"triclinic P-1; a=10.570(2), b=10.659(2), c=13.810(3) Å, α=104.32(3)°, β=103.67(3)°, γ=109.51(3)°, V=1331.5(5) Å3",15.0,,not_reported,not_reported,330.0,heterogeneous_catalysis;cycloaddition;imidazoline_synthesis,10.1021/ic502369y,ok,
10.1021/ic502369y,downloaded\10.1021_ic502369y.pdf,SI downloaded\10.1021_ic502369y_SI.pdf,mof_json_store\10.1021_ic502369y\raw_output.json,mof_json_store\10.1021_ic502369y\synthesis_004.json,yes,"Adding chloroform, dichloromethane, cyclohexane, DMF, morpholine, or NMP did not produce 1–3.",,,Co(NO3)2·6H2O,,"0.058 g, 0.2 mmol",0.2,mmol,nan,,,,,nan,,,,,"5,5′-(pentane-1,2-diyl)-bis(oxy)diisophthalic acid",H4pdpa,"0.043 g, 0.1 mmol",,,,,,,,,,,,,sodium hydroxide,NaOH,"0.016 g, 0.4 mmol",,,"1,4-dioxane (structure-directing agent)",,8 mL,8.0,mL,water,H2O,"part of 1:2:8 CH3CN/CH3OH/H2O, total 2 mL",,methanol,MeOH,"part of 1:2:8 CH3CN/CH3OH/H2O, total 2 mL",,160.0,160 °C,72.0,3 days,25 mL Teflon-lined stainless steel container,,,,,,,purple crystals,65.0,,,penta-nuclear [Co5(μ3-OH)2(H2O)2] 8-connected SBU,"orthorhombic Fdd2; a=23.362(5), b=22.491(5), c=22.738(5) Å, V=11948(4) Å3",,,not_reported,not_reported,310.0,heterogeneous_catalysis;cycloaddition,10.1021/ic502369y,ok,
10.1021/ic502369y,downloaded\10.1021_ic502369y.pdf,SI downloaded\10.1021_ic502369y_SI.pdf,mof_json_store\10.1021_ic502369y\raw_output.json,mof_json_store\10.1021_ic502369y\synthesis_005.json,yes,"Adding chloroform, dichloromethane, cyclohexane, DMF, morpholine, or NMP did not produce 1–3.",,,Tb(NO3)3·5H2O,,"0.058 g, 0.2 mmol",0.2,mmol,nan,,,,,nan,,,,,"5,5′-(pentane-1,2-diyl)-bis(oxy)diisophthalic acid",H4pdpa,"0.043 g, 0.1 mmol",,,,,,,,,,,,,sodium hydroxide,NaOH,"0.016 g, 0.4 mmol",,,tetrahydrofuran (structure-directing agent),THF,8 mL,8.0,mL,water,H2O,"part of 1:2:8 CH3CN/CH3OH/H2O, total 2 mL",,methanol,MeOH,"part of 1:2:8 CH3CN/CH3OH/H2O, total 2 mL",,160.0,160 °C,72.0,3 days,25 mL Teflon-lined stainless steel container,,,,,,,purple crystals,65.0,,,penta-nuclear [Co5(μ3-OH)2(H2O)2] 8-connected SBU,"orthorhombic Fdd2; a=23.362(5), b=22.491(5), c=22.738(5) Å, V=11948(4) Å3",,,not_reported,not_reported,310.0,heterogeneous_catalysis;cycloaddition,10.1021/ic502369y,ok,
10.1021/acs.jpcc.2c08424,downloaded\10.1021_acs.jpcc.2c08424.pdf,SI downloaded\10.1021_acs.jpcc.2c08424_SI.pdf,mof_json_store\10.1021_acs.jpcc.2c08424\raw_output.json,mof_json_store\10.1021_acs.jpcc.2c08424\synthesis_001.json,no,,ZIF-8,,Dy(NO3)3·6H2O,,"20 mL, 0.049 mmol",0.049,mmol,nan,,,,,nan,,,,,2-methylimidazole,MeIM,"20 mL, 0.395 mmol",0.395,mmol,,,,,,,,,,,,,,,,,,,,,ethanol,EtOH,40 mL total (20 mL + 20 mL),40.0,,,,,25,room temperature,0.5,30 min,,stirred,ethanol,"three times (20 mL, 10 min each)",dried at 5 °C for 5 days to form the monolith,5.0,120.0,monolith,,,,Zn(II) 4-connected nodes,,11.6,,,,,,10.1021/acs.jpcc.2c08424,ok,
10.1021/acs.jpcc.2c08424,downloaded\10.1021_acs.jpcc.2c08424.pdf,SI downloaded\10.1021_acs.jpcc.2c08424_SI.pdf,mof_json_store\10.1021_acs.jpcc.2c08424\raw_output.json,mof_json_store\10.1021_acs.jpcc.2c08424\synthesis_002.json,no,,UiO-66,,ZrCl4,,"1.61 g, 5.0 mmol",5,mmol,nan,,,,,nan,,,,,terephthalic acid,H2BDC,7.25 mmol,7.25,mmol,,,,,,,,,,,"hydrochloric acid (concentrated, 37%)",HCl,"1.5 mL, 37%",,,glacial acetic acid,AcOH,2.0 mL,,,"N,N-dimethylformamide",DMF,30 mL,30.0,,,,,100.0,100 °C,2.0,2 h,100 mL Pyrex Schott bottle (sealed),vigorous stirring before sealing; static during heating,"DMF, EtOH (exchange)",DMF wash 3× (50 mL); EtOH exchange 3 days (replace every 12 h),vacuum oven at 60 °C for 8 h after ethanol solvent exchange,60.0,8.0,monolith,,,,Zr6O4(OH)4 12-connected SBU,,8.0,,,,,,10.1021/acs.jpcc.2c08424,ok,
10.1021/acs.jpcc.2c08424,downloaded\10.1021_acs.jpcc.2c08424.pdf,SI downloaded\10.1021_acs.jpcc.2c08424_SI.pdf,mof_json_store\10.1021_acs.jpcc.2c08424\raw_output.json,mof_json_store\10.1021_acs.jpcc.2c08424\synthesis_003.json,no,,ZIF-8,,Cu(NO3)2·3H2O,,0.210 g,1.00191,mmol,nan,,,,,nan,,,,,2-methylimidazole,MeIM,0.060 g,0.06,g,,,,,,,,,,,,,,,,,,,,,"N,N-dimethylformamide",DMF,18 mL,18.0,,,,,140.0,"140 °C (5 °C/min ramp), hold 24 h",24.0,24 h,20 mL Teflon-lined stainless steel vessel,static,,,dried on filter paper for 24 h,,24.0,dodecahedron,,>80 μm,,Zn(II) 4-connected nodes,,11.6,,,,,,10.1021/acs.jpcc.2c08424,ok,
10.1002/chem.201905376,downloaded\10.1002_chem.201905376.pdf,SI downloaded\10.1002_chem.201905376_SI.pdf,mof_json_store\10.1002_chem.201905376\raw_output.json,mof_json_store\10.1002_chem.201905376\synthesis_004.json,yes,"Acetonitrile screening included cases with unreacted linkers or X-ray amorphous solids (e.g., Ce with isophthalic acid; Zr with larger linkers); Zn/BDC gave unidentified phases.","Ce-UiO-66 (standard, DMF route)",,Cr(NO3)3·9H2O,,"0.533 mol/L, 0.4 mL (0.213 mmol) aqueous solution",0.213,mmol,nan,,,,,nan,,,,,terephthalic acid,BDC,35.4 mg (0.213 mmol),35.4,mg,,,,,,,,,,,,,,,,,,,,,"N,N-dimethylformamide",DMF,1.2 mL,1.2,water,H2O,0.4 mL (as CAN aq. solution),0.4,100.0,100 °C,0.25,15 min,sealed Duran glass tube,stirred,"DMF, acetone",DMF redisperse/centrifuge 2×; acetone 4×,120 °C under reduced pressure for 16 h,120.0,16.0,yellow powder,,,fcu,Ce6O4(OH)4 12-connected SBU,,,,not_reported,not_reported,,,10.1002/chem.201905376,ok,
10.1039/c8ta10610j,downloaded\10.1039_c8ta10610j.pdf,SI downloaded\10.1039_c8ta10610j_SI.pdf,mof_json_store\10.1039_c8ta10610j\raw_output.json,mof_json_store\10.1039_c8ta10610j\synthesis_001.json,yes,Screening gave amorphous or unidentified phases: Al without HNO3 was amorphous; Ga at shorter/longer times gave unidentified phases; Sc without MeCN gave impurity.,Al2(OH)2TCPP,,HfCl4,,190.6 mg (0.895 mmol),0.895,mmol,nan,,,,,nan,,,,,"2,3,5,6-tetrakis(4-carboxyphenyl)pyrazine",H4TCPP,41.2 mg (0.074 mmol),,,,,,,,,,,,,"nitric acid (aqueous, 3.5 M)",HNO3,"3.5 M aq., 7.5 mL",,,,,,,,"N,N-dimethylformamide",DMF,7.5 mL,7.5,,,,,150.0,150 °C,30.0,30 h,Teflon-lined autoclave,"stirred at RT until pale yellow (~45–50 min), static during heating","DMF, MeOH",washed multiple times; soaked in MeOH overnight,dried at 80 °C overnight,80.0,,white powder,,,,MO4(OH)2 1D chain of corner-sharing octahedra,,,1136.0,not_reported,not_reported,500.0,CO2_capture,10.1039/c8ta10610j,ok,
10.1039/c8ta10610j,downloaded\10.1039_c8ta10610j.pdf,SI downloaded\10.1039_c8ta10610j_SI.pdf,mof_json_store\10.1039_c8ta10610j\raw_output.json,mof_json_store\10.1039_c8ta10610j\synthesis_002.json,yes,Screening gave amorphous or unidentified phases: Al without HNO3 was amorphous; Ga at shorter/longer times gave unidentified phases; Sc without MeCN gave impurity.,Al2(OH)2TCPP,,Co(NO3)2·6H2O,,216.1 mg (0.895 mmol),0.895,mmol,nan,,,,,nan,,,,,"2,3,5,6-tetrakis(4-carboxyphenyl)pyrazine",H4TCPP,41.2 mg (0.074 mmol),,,,,,,,,,,,,"nitric acid (aqueous, 3.5 M)",HNO3,"3.5 M aq., 7.5 mL",,,,,,,,"N,N-dimethylformamide",DMF,7.5 mL,7.5,,,,,150.0,150 °C,30.0,30 h,Teflon-lined autoclave,"stirred at RT until pale yellow (~45–50 min), static during heating","DMF, MeOH",washed multiple times; soaked in MeOH overnight,dried at 80 °C overnight,80.0,,white powder,,,,MO4(OH)2 1D chain of corner-sharing octahedra,,,1136.0,not_reported,not_reported,500.0,CO2_capture,10.1039/c8ta10610j,ok,
10.1039/c8ta10610j,downloaded\10.1039_c8ta10610j.pdf,SI downloaded\10.1039_c8ta10610j_SI.pdf,mof_json_store\10.1039_c8ta10610j\raw_output.json,mof_json_store\10.1039_c8ta10610j\synthesis_003.json,yes,Screening gave amorphous or unidentified phases: Al without HNO3 was amorphous; Ga at shorter/longer times gave unidentified phases; Sc without MeCN gave impurity.,Ga2(OH)2TCPP,,Fe3O(CH3COO)6]Cl·9H2O,,228.8 mg (0.628 mmol),0.628,mmol,nan,,,,,nan,,,,,"2,3,5,6-tetrakis(4-carboxyphenyl)pyrazine",H4TCPP,41.2 mg (0.074 mmol),,,,,,,,,,,,,"nitric acid (aqueous, 3.5 M)",HNO3,"3.5 M aq., 7.5 mL",,,,,,,,"N,N-dimethylformamide",DMF,7.5 mL,7.5,,,,,150.0,150 °C,40.0,40 h,Teflon-lined autoclave,"stirred at RT until pale yellow (~45–50 min), static during heating","DMF, MeOH",washed multiple times; soaked in MeOH overnight,dried at 80 °C overnight,80.0,,single crystals,,,,MO4(OH)2 1D chain of corner-sharing octahedra,"orthorhombic Cmmm; a=6.6812 Å, b=21.2861 Å, c=15.9030 Å",,,not_reported,not_reported,,,10.1039/c8ta10610j,ok,
10.1039/c8ta10610j,downloaded\10.1039_c8ta10610j.pdf,SI downloaded\10.1039_c8ta10610j_SI.pdf,mof_json_store\10.1039_c8ta10610j\raw_output.json,mof_json_store\10.1039_c8ta10610j\synthesis_004.json,yes,Screening gave amorphous or unidentified phases: Al without HNO3 was amorphous; Ga at shorter/longer times gave unidentified phases; Sc without MeCN gave impurity.,STA-27,,Mg(BH4)2,,232.4 mg (0.895 mmol),0.895,mmol,nan,,,,,nan,,,,,"2,3,5,6-tetrakis(4-carboxyphenyl)pyrazine",H4TCPP,41.2 mg (0.074 mmol),,,,,,,,,,,,,"nitric acid (aqueous, 3.5 M)",HNO3,"3.5 M aq., 7.5 mL",,,,,,,,"N,N-dimethylformamide",DMF,7.5 mL,7.5,acetonitrile,MeCN,7.5 mL,7.5,150.0,150 °C,16.0,16 h,Teflon-lined autoclave,"stirred at RT until pale yellow (~45–50 min), static during heating","DMF, MeOH",washed multiple times; soaked in MeOH overnight,dried at 80 °C overnight,80.0,,microcrystalline powder,,,,Sc2O11 dimer-based 1D rod SBU,,,,not_reported,not_reported,,Lewis acid catalysis,10.1039/c8ta10610j,ok,
10.1039/c8ta10610j,downloaded\10.1039_c8ta10610j.pdf,SI downloaded\10.1039_c8ta10610j_SI.pdf,mof_json_store\10.1039_c8ta10610j\raw_output.json,mof_json_store\10.1039_c8ta10610j\synthesis_005.json,yes,Screening gave amorphous or unidentified phases: Al without HNO3 was amorphous; Ga at shorter/longer times gave unidentified phases; Sc without MeCN gave impurity.,STA-27,,Zn(SO4),,232.4 mg (0.895 mmol),0.895,mmol,nan,,,,,nan,,,,,"2,3,5,6-tetrakis(4-carboxyphenyl)pyrazine",H4TCPP,41.2 mg (0.074 mmol),,,,,,,,,,,,,"nitric acid (aqueous, 3.5 M)",HNO3,"3.5 M aq., 7.5 mL",,,,,,,,"N,N-dimethylformamide",DMF,7.5 mL,7.5,acetonitrile,MeCN,7.5 mL,7.5,150.0,150 °C,30.0,30 h,Teflon-lined autoclave,"stirred at RT until pale yellow (~45–50 min), static during heating","DMF, MeOH",washed multiple times; soaked in MeOH overnight,dried at 80 °C overnight,80.0,,lozenge-shaped single-crystals,,,,Sc2O11 dimer-based 1D rod SBU,"monoclinic P2/c; a=15.504 Å, b=9.443 Å, c=15.975 Å, β=99.277°",,,not_reported,not_reported,,Lewis acid catalysis,10.1039/c8ta10610j,ok,
10.1039/c8ta07700b,downloaded\10.1039_c8ta07700b.pdf,SI downloaded\10.1039_c8ta07700b_SI.pdf,mof_json_store\10.1039_c8ta07700b\raw_output.json,mof_json_store\10.1039_c8ta07700b\synthesis_001.json,no,,ZBDh,,CuCl2,,"1.20 mmol, 227 mg",1.2,mmol,nan,,,,,nan,,,,,terephthalic acid,BDC,"1.20 mmol, 200 mg",1.2,mmol,"1,4-diazabicyclo[2.2.2]octane",dabco,"0.60 mmol, 67.3 mg",0.6,mmol,,,,,,,,,,,,,,,,"N,N-dimethylformamide",DMF,DMF/MeOH 10:0 v/v,,,,,,25,room temperature,48.0,48 h (after 10 min stirring),,"stirred 10 min, then static","DMF, MeOH",3×,dried under vacuum at 85 °C; degassed at 150 °C for 20 h before N2 sorption,85.0,,hexagonal nanorods,,0.58 × 0.17 μm (H × W),kgm,Zn-bdc layers pillared by dabco (Kagome),,13.0,2160.0,not_reported,not_reported,300.0,,10.1039/c8ta07700b,ok,
10.1039/c8ta07700b,downloaded\10.1039_c8ta07700b.pdf,SI downloaded\10.1039_c8ta07700b_SI.pdf,mof_json_store\10.1039_c8ta07700b\raw_output.json,mof_json_store\10.1039_c8ta07700b\synthesis_002.json,no,,ZBDh,,MnCl2·4H2O,,"1.20 mmol, 227 mg",1.2,mmol,NaCl,,,,,KCl,,,,,terephthalic acid,BDC,"1.20 mmol, 200 mg",1.2,mmol,"1,4-diazabicyclo[2.2.2]octane",dabco,"0.60 mmol, 67.3 mg",0.6,mmol,,,,,,,,,,,,,,,,"N,N-dimethylformamide",DMF,DMF/MeOH 9:1 v/v,,methanol,MeOH,DMF/MeOH 9:1 v/v,,25,room temperature,48.0,48 h (after 10 min stirring),,"stirred 10 min, then static","DMF, MeOH",3×,dried under vacuum at 85 °C; degassed at 150 °C for 20 h before N2 sorption,85.0,,hexagonal microrods,,1.2 × 0.66 μm (H × W),kgm,Zn-bdc layers pillared by dabco (Kagome),,13.0,1920.0,not_reported,not_reported,300.0,,10.1039/c8ta07700b,ok,
