Repository: zzhenglab/MOFinder

# MOFinder

MOFinder extracts MOF synthesis information from the literature, reconstructs evidence-supported negative reaction records, and prepares datasets for synthesis-outcome prediction.
[Web application](https://mofinder.chemistry.wustl.edu/) | [Demos](Demo/README.md) | [Source code](docs/source_to_code.md) | [Workflow guide](docs/workflow.md) | [Model evaluation](docs/evaluation.md)

## Quick start

The workflow runs through Python commands. Python 3.10 or newer is required. Clone the repository and initialize its related applications:

```bash
git clone --recurse-submodules https://github.com/zzhenglab/MOFinder.git
cd MOFinder
```

Start with the two offline demonstrations:

```bash

File: mof_extraction_1_2.csv (part 212 of 305)
doi,main_pdf,si_pdf,raw_output,parsed_json,article_trial_or_failure,article_trial_or_failure_notes,mof_name,crystal_code,metal_1,metal_1_abbr,metal_1_amount_text,metal_1_amount_value,metal_1_amount_unit,metal_2,metal_2_abbr,metal_2_amount_text,metal_2_amount_value,metal_2_amount_unit,metal_3,metal_3_abbr,metal_3_amount_text,metal_3_amount_value,metal_3_amount_unit,linker_1,linker_1_abbr,linker_1_amount_text,linker_1_amount_value,linker_1_amount_unit,linker_2,linker_2_abbr,linker_2_amount_text,linker_2_amount_value,linker_2_amount_unit,linker_3,linker_3_abbr,linker_3_amount_text,linker_3_amount_value,linker_3_amount_unit,modulator_1,modulator_1_abbr,modulator_1_amount_text,modulator_1_amount_value,modulator_1_amount_unit,modulator_2,modulator_2_abbr,modulator_2_amount_text,modulator_2_amount_value,modulator_2_amount_unit,solvent_main,solvent_main_abbr,solvent_main_amount_text,solvent_main_ml,solvent_secondary,solvent_secondary_abbr,solvent_secondary_amount_text,solvent_secondary_ml,temperature_c,temperature_c_text,time_h,time_text,vessel_type,stirring,washing_solvent,washing_cycles,activation_text,activation_temp_c,activation_time_h,crystal_morphology,yield_percent,crystal_size,topology_code,metal_cluster_connectivity,unit_cell_short,pore_diameter_A,BET_surface_area_m2g,air_stable,water_stable,tga_decomposition_temp_c,applications,reference,status,error
10.1039/c8ta07700b,downloaded\10.1039_c8ta07700b.pdf,SI downloaded\10.1039_c8ta07700b_SI.pdf,mof_json_store\10.1039_c8ta07700b\raw_output.json,mof_json_store\10.1039_c8ta07700b\synthesis_003.json,no,,ZBDh,,MnCl2·4H2O,,"1.20 mmol, 227 mg",1.2,mmol,NaCl,,,,,KCl,,,,,terephthalic acid,BDC,"1.20 mmol, 200 mg",1.2,mmol,"1,4-diazabicyclo[2.2.2]octane",dabco,"0.60 mmol, 67.3 mg",0.6,mmol,,,,,,,,,,,,,,,,"N,N-dimethylformamide",DMF,DMF/MeOH 7:3 v/v,,methanol,MeOH,DMF/MeOH 7:3 v/v,,25,room temperature,48.0,48 h (after 10 min stirring),,"stirred 10 min, then static","DMF, MeOH",3×,dried under vacuum at 85 °C; degassed at 150 °C for 20 h before N2 sorption,85.0,,hexagonal microplates,,8.1 × 13 μm (H × W),kgm,Zn-bdc layers pillared by dabco (Kagome),,13.0,1880.0,not_reported,not_reported,300.0,,10.1039/c8ta07700b,ok,
10.1039/c8ta07700b,downloaded\10.1039_c8ta07700b.pdf,SI downloaded\10.1039_c8ta07700b_SI.pdf,mof_json_store\10.1039_c8ta07700b\raw_output.json,mof_json_store\10.1039_c8ta07700b\synthesis_004.json,no,,ZBDh,,MnCl2·4H2O,,"1.20 mmol, 227 mg",1.2,mmol,nan,,,,,nan,,,,,terephthalic acid,BDC,"1.20 mmol, 200 mg",1.2,mmol,"1,4-diazabicyclo[2.2.2]octane",dabco,"0.60 mmol, 67.3 mg",0.6,mmol,,,,,,,,,,,,,,,,"N,N-dimethylformamide",DMF,DMF/MeOH 6:4 v/v,,methanol,MeOH,DMF/MeOH 6:4 v/v,,25,room temperature,48.0,48 h (after 10 min stirring),,"stirred 10 min, then static","DMF, MeOH",3×,dried under vacuum at 85 °C; degassed at 150 °C for 20 h before N2 sorption,85.0,,hexagonal microplates,,40 × 75 μm (H × W),kgm,Zn-bdc layers pillared by dabco (Kagome),,13.0,1900.0,not_reported,not_reported,300.0,,10.1039/c8ta07700b,ok,
10.1039/c8ta07700b,downloaded\10.1039_c8ta07700b.pdf,SI downloaded\10.1039_c8ta07700b_SI.pdf,mof_json_store\10.1039_c8ta07700b\raw_output.json,mof_json_store\10.1039_c8ta07700b\synthesis_005.json,no,,[Zn2(bdc)2dabco]n (mixture),,Zn(NO3)2·6H2O,,"1.20 mmol, 227 mg",1.2,mmol,nan,,,,,nan,,,,,terephthalic acid,BDC,"1.20 mmol, 200 mg",1.2,mmol,"1,4-diazabicyclo[2.2.2]octane",dabco,"0.60 mmol, 67.3 mg",0.6,mmol,,,,,,,,,,,,,,,,"N,N-dimethylformamide",DMF,DMF/MeOH 5.5:4.5 v/v,,methanol,MeOH,DMF/MeOH 5.5:4.5 v/v,,25,room temperature,48.0,48 h (after 10 min stirring),,"stirred 10 min, then static","DMF, MeOH",3×,dried under vacuum at 85 °C; degassed at 150 °C for 20 h before N2 sorption,85.0,,intermediate mixture of hexagonal and tetragonal,,,,Zn-bdc layers pillared by dabco,,,1650.0,not_reported,not_reported,300.0,,10.1039/c8ta07700b,ok,
10.1039/c8ta07700b,downloaded\10.1039_c8ta07700b.pdf,SI downloaded\10.1039_c8ta07700b_SI.pdf,mof_json_store\10.1039_c8ta07700b\raw_output.json,mof_json_store\10.1039_c8ta07700b\synthesis_006.json,no,,ZBDt,,Zn(NO3)2·6H2O,,"1.20 mmol, 227 mg",1.2,mmol,nan,,,,,nan,,,,,terephthalic acid,BDC,"1.20 mmol, 200 mg",1.2,mmol,"1,4-diazabicyclo[2.2.2]octane",dabco,"0.60 mmol, 67.3 mg",0.6,mmol,,,,,,,,,,,,,,,,"N,N-dimethylformamide",DMF,DMF/MeOH 5:5 v/v,,methanol,MeOH,DMF/MeOH 5:5 v/v,,25,room temperature,48.0,48 h (after 10 min stirring),,"stirred 10 min, then static","DMF, MeOH",3×,dried under vacuum at 85 °C; degassed at 150 °C for 20 h before N2 sorption,85.0,,tetragonal microcube,,1.4 × 3.4 μm (H × W),sql,Zn-bdc square-grid layers pillared by dabco,,11.0,1540.0,not_reported,not_reported,300.0,,10.1039/c8ta07700b,ok,
10.1039/c8ta07700b,downloaded\10.1039_c8ta07700b.pdf,SI downloaded\10.1039_c8ta07700b_SI.pdf,mof_json_store\10.1039_c8ta07700b\raw_output.json,mof_json_store\10.1039_c8ta07700b\synthesis_007.json,no,,ZBDt,,Zn(NO3)2·6H2O,,"1.20 mmol, 227 mg",1.2,mmol,nan,,,,,nan,,,,,terephthalic acid,BDC,"1.20 mmol, 200 mg",1.2,mmol,"1,4-diazabicyclo[2.2.2]octane",dabco,"0.60 mmol, 67.3 mg",0.6,mmol,,,,,,,,,,,,,,,,methanol,MeOH,DMF/MeOH 3:7 v/v,,"N,N-dimethylformamide",DMF,DMF/MeOH 3:7 v/v,,25,room temperature,48.0,48 h (after 10 min stirring),,"stirred 10 min, then static","DMF, MeOH",3×,dried under vacuum at 85 °C; degassed at 150 °C for 20 h before N2 sorption,85.0,,tetragonal microplate,,0.23 × 0.72 μm (H × W),sql,Zn-bdc square-grid layers pillared by dabco,,11.0,1500.0,not_reported,not_reported,300.0,,10.1039/c8ta07700b,ok,
10.1039/c8ta07700b,downloaded\10.1039_c8ta07700b.pdf,SI downloaded\10.1039_c8ta07700b_SI.pdf,mof_json_store\10.1039_c8ta07700b\raw_output.json,mof_json_store\10.1039_c8ta07700b\synthesis_008.json,no,,ZBDt,,Zn(NO3)2·6H2O,,"1.20 mmol, 227 mg",1.2,mmol,nan,,,,,nan,,,,,terephthalic acid,BDC,"1.20 mmol, 200 mg",1.2,mmol,"1,4-diazabicyclo[2.2.2]octane",dabco,"0.60 mmol, 67.3 mg",0.6,mmol,,,,,,,,,,,,,,,,methanol,MeOH,DMF/MeOH 1:9 v/v,,"N,N-dimethylformamide",DMF,DMF/MeOH 1:9 v/v,,25,room temperature,48.0,48 h (after 10 min stirring),,"stirred 10 min, then static","DMF, MeOH",3×,dried under vacuum at 85 °C; degassed at 150 °C for 20 h before N2 sorption,85.0,,tetragonal nanoplate,,0.19 × 0.65 μm (H × W),sql,Zn-bdc square-grid layers pillared by dabco,,11.0,1480.0,not_reported,not_reported,300.0,,10.1039/c8ta07700b,ok,
10.1039/c8ta07700b,downloaded\10.1039_c8ta07700b.pdf,SI downloaded\10.1039_c8ta07700b_SI.pdf,mof_json_store\10.1039_c8ta07700b\raw_output.json,mof_json_store\10.1039_c8ta07700b\synthesis_009.json,no,,ZBDt,,Zn(NO3)2·6H2O,,"1.20 mmol, 227 mg",1.2,mmol,nan,,,,,nan,,,,,terephthalic acid,BDC,"1.20 mmol, 200 mg",1.2,mmol,"1,4-diazabicyclo[2.2.2]octane",dabco,"0.60 mmol, 67.3 mg",0.6,mmol,,,,,,,,,,,,,,,,methanol,MeOH,DMF/MeOH 0:10 v/v (MeOH only),,,,,,25,room temperature,48.0,48 h (after 10 min stirring),,"stirred 10 min, then static","DMF, MeOH",3×,dried under vacuum at 85 °C; degassed at 150 °C for 20 h before N2 sorption,85.0,,tetragonal nanoplate,,0.12 × 0.43 μm (H × W),sql,Zn-bdc square-grid layers pillared by dabco,,11.0,1760.0,not_reported,not_reported,300.0,,10.1039/c8ta07700b,ok,
10.1002/chem.201505185,downloaded\10.1002_chem.201505185.pdf,SI downloaded\10.1002_chem.201505185_SI.pdf,mof_json_store\10.1002_chem.201505185\raw_output.json,mof_json_store\10.1002_chem.201505185\synthesis_001.json,no,,,,Th(NO3)4·5H2O,,"0.105 g, 0.45 mmol",0.45,mmol,nan,,,,,nan,,,,,"4,4′-(buta-1,3-diyne-1,4-diyl)-dibenzoic acid",,"0.131 g, 0.45 mmol",0.45,mmol,,,,,,,,,,,benzoic acid,,"1.649 g, 13.50 mmol, 30 eq",13.5,mmol,concentrated HCl,,0.04 mL,0.04,mL,"N,N-dimethylformamide",DMF,20 mL,20.0,,,,,120.0,120 °C,72.0,72 h,50 mL PYREX reagent bottle,static,"DMF, acetone","DMF 1×, acetone 2×","Solvent exchange in CHCl3 (4× over 4 days), then 120 °C under vacuum for 20 h",120.0,20.0,,53.0,,,Zr6O4(OH)4 12-connected SBU,"a=33.3694(3) Å, Fm-3m",,3850.0,not_reported,not_reported,460.0,I2 delivery,10.1002/chem.201505185,ok,
10.1002/chem.201505185,downloaded\10.1002_chem.201505185.pdf,SI downloaded\10.1002_chem.201505185_SI.pdf,mof_json_store\10.1002_chem.201505185\raw_output.json,mof_json_store\10.1002_chem.201505185\synthesis_002.json,no,,,1443195,Th(NO3)4·5H2O,,"0.052 g, 0.22 mmol",0.22,mmol,nan,,,,,nan,,,,,"4,4′-(buta-1,3-diyne-1,4-diyl)-dibenzoic acid",,"0.065 g, 0.22 mmol",0.22,mmol,,,,,,,,,,,benzoic acid,,"0.824 g, 6.75 mmol, 30 eq",6.75,mmol,concentrated HCl,,0.02 mL,0.02,mL,"N,N-dimethylformamide",DMF,13 mL,13.0,,,,,120.0,120 °C,24.0,24 h,50 mL PYREX reagent bottle,static,,,,,,,,,,Zr6O4(OH)4 12-connected SBU,"a=33.3694(3) Å, Fm-3m",,3850.0,not_reported,not_reported,460.0,I2 delivery,10.1002/chem.201505185,ok,
10.1002/chem.201505185,downloaded\10.1002_chem.201505185.pdf,SI downloaded\10.1002_chem.201505185_SI.pdf,mof_json_store\10.1002_chem.201505185\raw_output.json,mof_json_store\10.1002_chem.201505185\synthesis_003.json,no,,,,Zn(NO3)2·6H2O,,"0.052 g, 0.22 mmol",0.22,mmol,nan,,,,,nan,,,,,"4,4′-[1,4-phenylenebis(ethyne-2,1-diyl)]-dibenzoic acid",,"0.082 g, 0.22 mmol",0.22,mmol,,,,,,,,,,,L-proline,,"0.130 g, 1.13 mmol, 5 eq",1.13,mmol,concentrated HCl,,0.02 mL,0.02,mL,"N,N-dimethylformamide",DMF,10 mL,10.0,,,,,120.0,120 °C,60.0,60 h,50 mL PYREX reagent bottle,static,"DMF, acetone","DMF 1×, acetone 2×","Solvent exchange in CHCl3 (4× over 4 days), then 120 °C under vacuum for 20 h",120.0,20.0,,95.0,,,Zr6O4(OH)4 cluster; 2-fold interpenetrated,"a=39.8116(7) Å, Fd-3m",14.2,2650.0,not_reported,not_reported,470.0,I2 delivery,10.1002/chem.201505185,ok,
10.1002/chem.201505185,downloaded\10.1002_chem.201505185.pdf,SI downloaded\10.1002_chem.201505185_SI.pdf,mof_json_store\10.1002_chem.201505185\raw_output.json,mof_json_store\10.1002_chem.201505185\synthesis_004.json,no,,,1443196,Zn(NO3)2·6H2O,,"0.052 g, 0.22 mmol",0.22,mmol,nan,,,,,nan,,,,,"4,4′-[1,4-phenylenebis(ethyne-2,1-diyl)]-dibenzoic acid",,"0.082 g, 0.22 mmol",0.22,mmol,,,,,,,,,,,benzoic acid,,"0.824 g, 6.75 mmol, 30 eq",6.75,mmol,concentrated HCl,,0.02 mL,0.02,mL,"N,N-dimethylformamide",DMF,13 mL,13.0,,,,,120.0,120 °C,24.0,24 h,50 mL PYREX reagent bottle,static,,,,,,well-defined crystals,,~100 µm,,Zr6O4(OH)4 cluster; 2-fold interpenetrated,"a=39.8116(7) Å, Fd-3m",14.2,2650.0,not_reported,not_reported,470.0,I2 delivery,10.1002/chem.201505185,ok,
10.1002/chem.201505185,downloaded\10.1002_chem.201505185.pdf,SI downloaded\10.1002_chem.201505185_SI.pdf,mof_json_store\10.1002_chem.201505185\raw_output.json,mof_json_store\10.1002_chem.201505185\synthesis_005.json,no,,,,Zn(NO3)2·6H2O,,"0.072 g, 0.22 mmol",0.22,mmol,nan,,,,,nan,,,,,"4,4′-[1,4-phenylenebis(ethyne-2,1-diyl)]-dibenzoic acid",,"0.082 g, 0.22 mmol",0.22,mmol,,,,,,,,,,,L-proline,,"0.130 g, 1.13 mmol, 5 eq",1.13,mmol,concentrated HCl,,0.02 mL,0.02,mL,"N,N-dimethylformamide",DMF,10 mL,10.0,,,,,120.0,120 °C,60.0,60 h,50 mL PYREX reagent bottle,static,"DMF, acetone","DMF 1×, acetone 2×","Solvent exchange in CHCl3 (4× over 4 days), then 120 °C under vacuum for 20 h",120.0,20.0,,95.0,,,Hf6O4(OH)4 cluster; 2-fold interpenetrated,"a=39.806(5) Å, Fd-3m",,2250.0,not_reported,not_reported,470.0,I2 delivery,10.1002/chem.201505185,ok,
10.1002/chem.201505185,downloaded\10.1002_chem.201505185.pdf,SI downloaded\10.1002_chem.201505185_SI.pdf,mof_json_store\10.1002_chem.201505185\raw_output.json,mof_json_store\10.1002_chem.201505185\synthesis_006.json,no,,,1443197,Zn(NO3)2·6H2O,,"0.072 g, 0.22 mmol",0.22,mmol,nan,,,,,nan,,,,,"4,4′-[1,4-phenylenebis(ethyne-2,1-diyl)]-dibenzoic acid",,"0.082 g, 0.22 mmol",0.22,mmol,,,,,,,,,,,benzoic acid,,"0.824 g, 6.75 mmol, 30 eq",6.75,mmol,concentrated HCl,,0.02 mL,0.02,mL,"N,N-dimethylformamide",DMF,13 mL,13.0,,,,,120.0,120 °C,24.0,24 h,50 mL PYREX reagent bottle,static,,,,,,,,,,Hf6O4(OH)4 cluster; 2-fold interpenetrated,"a=39.806(5) Å, Fd-3m",,2250.0,not_reported,not_reported,470.0,I2 delivery,10.1002/chem.201505185,ok,
10.1002/slct.201901070,,SI downloaded\10.1002_slct.201901070_SI.pdf,mof_json_store\10.1002_slct.201901070\raw_output.json,mof_json_store\10.1002_slct.201901070\synthesis_001.json,no,,MIL-101(Cr),,Cr(NO3)3,,"0.80 g, 2 mmol",2,mmol,Ce(NO3)3·6H2O,,,,,nan,,,,,terephthalic acid,BDC,"0.33 g, 2 mmol",2.0,mmol,,,,,,,,,,,,,,,,,,,,,water,H2O,10 mL,10.0,,,,,210.0,"heated to 210 °C in 2 h, then kept for 8 h",8.0,8 h at 210 °C,Teflon-lined autoclave,,"DMF, EtOH",DMF reflux 24 h; EtOH reflux 3×,150 °C under vacuum for 24 h,150.0,24.0,,,,,,,,,,,,,10.1002/slct.201901070,ok,
10.1021/ja710123s,downloaded\10.1021_ja710123s.pdf,SI downloaded\10.1021_ja710123s_SI.pdf,mof_json_store\10.1021_ja710123s\raw_output.json,mof_json_store\10.1021_ja710123s\synthesis_001.json,no,,,,Cd(NO3)2·4H2O,,0.08 mmol,0.08,mmol,nan,,,,,nan,,,,,5-tetrazolylisophthalic acid,H3TZI,0.056 mmol,0.056,mmol,,,,,,,,,,,,,,,,,,,,,"N,N-dimethylformamide",DMF,1.5 mL,1.5,ethanol,EtOH,0.5 mL,0.5,85.0,85 °C,12.0,12 h,,,ethanol,,Outgassed first at room temperature and then 85 °C for 6 h,85.0,6.0,blue crystals,,,rht,"Cu2(O2CR)4 paddlewheel + Cu3O(N4CR)3 trimer; (3,24)-connected","a=44.358(8) Å, cubic, Fm-3m",23.287,2847.0,not_reported,not_reported,,hydrogen_storage,10.1021/ja710123s,ok,
10.1021/cg900276g,downloaded\10.1021_cg900276g.pdf,SI downloaded\10.1021_cg900276g_SI.pdf,mof_json_store\10.1021_cg900276g\raw_output.json,mof_json_store\10.1021_cg900276g\synthesis_001.json,no,,MIL-118A,,Zn(NO3)2·6H2O,,150 mg (0.4 mmol),0.4,mmol,nan,,,,,nan,,,,,pyromellitic acid,H4btec,50 mg (0.2 mmol),0.2,mmol,,,,,,,,,,,,,,,,,,,,,water,H2O,5 mL (277.8 mmol),5.0,,,,,210.0,210 °C,24.0,24 h,Teflon-lined stainless steel Parr autoclave (23 mL),,deionized water,,dried at room temperature,,,white powder; elongated prismatic crystallites,66.0,2-15 µm,,trans-connected AlO6 octahedral chains (µ2-OH bridged),"a=11.365(3), b=6.822(2), c=17.733(2) Å, β=90.62(4)°, C2/c (100 K)",,,not_reported,not_reported,,,10.1021/cg900276g,ok,
10.1039/c3cy00044c,downloaded\10.1039_c3cy00044c.pdf,,mof_json_store\10.1039_c3cy00044c\raw_output.json,mof_json_store\10.1039_c3cy00044c\synthesis_001.json,no,,S-MIL-101,,Zn(NO3)2·6H2O,,2.5 g,11.4952,mmol,nan,,,,,nan,,,,,2-sulfoterephthalic acid monosodium salt,,6.7 g,6.7,g,,,,,,,,,,,hydrochloric acid (12 M),,1.82 g,1.82,g,,,,,,deionized water,H2O,100 mL,100.0,,,,,180.0,180 °C,144.0,6 d,Teflon-lined stainless steel autoclave,static,"EtOH, 1 M NH4F(aq), hot H2O","EtOH 80 °C 24 h; 1 M NH4F 70 °C 24 h; H2O, 3× hot",150 °C under vacuum for 6 h,150.0,6.0,,,,,,,,1842.0,not_reported,not_reported,,esterification,10.1039/c3cy00044c,ok,
10.1002/chem.201905260,downloaded\10.1002_chem.201905260.pdf,SI downloaded\10.1002_chem.201905260_SI.pdf,mof_json_store\10.1002_chem.201905260\raw_output.json,mof_json_store\10.1002_chem.201905260\synthesis_001.json,no,,HKUST-1,,CoCl2,,1.22 g,9.39625,mmol,nan,,,,,nan,,,,,"benzene-1,3,5-tricarboxylic acid",H3BTC,0.58 g,0.58,g,,,,,,,,,,,,,,,,,,,,,dimethyl sulfoxide,DMSO,5 g,,,,,,90.0,90 °C,,,,static,MeOH,,dried at 100 °C,100.0,,,,,,,,,1340.3,not_reported,no,,,10.1002/chem.201905260,ok,
10.1002/slct.201801068,,SI downloaded\10.1002_slct.201801068_SI.pdf,mof_json_store\10.1002_slct.201801068\raw_output.json,mof_json_store\10.1002_slct.201801068\synthesis_001.json,no,,ZIF-67,,Mn(CH3COO)2·4H2O,,2.91 g (10 mmol),10,mmol,nan,,,,,nan,,,,,2-methylimidazole,Hmim,8.2 g (100 mmol),100.0,mmol,,,,,,,,,,,triethylamine,TEA,5 mL (50 mmol),50.0,mmol,,,,,,water (distilled/DI),H2O,300 mL (metal solution) + 700 mL (ligand solution),,,,,,25,room temperature,1.0,mixed 2 min; TEA added dropwise 2 min; stirred 5 min; kept 1 h for precipitation,,stirred,"water, acetone",3×,dried at room temperature in a desiccator,,,purple precipitate,,,,,,,,,,,,10.1002/slct.201801068,ok,
10.1039/c2dt31935g,downloaded\10.1039_c2dt31935g.pdf,SI downloaded\10.1039_c2dt31935g_SI.pdf,mof_json_store\10.1039_c2dt31935g\raw_output.json,mof_json_store\10.1039_c2dt31935g\synthesis_001.json,no,,,,Cd(NO3)2·4H2O,,"48.2 mg, 0.2 mmol",0.2,mmol,nan,,,,,nan,,,,,"4-amino-1,2,4-triazole",atr,"8.4 mg, 0.1 mmol",0.1,mmol,5-sulfoisophthalic acid monosodium salt,NaH2sip,"26.8 mg, 0.1 mmol",0.1,mmol,,,,,,triethylamine,NEt3,"20.2 mg, 0.2 mmol",0.2,mmol,,,,,,water,H2O,10.0 mL,10.0,,,,,160.0,160 °C,72.0,72 h,Teflon-lined stainless steel autoclave (23 mL),static,water,,,,,blue block-shaped crystals,40.0,,,"butterfly-like Cu4 cluster; (4,8)-connected","a=7.705(4) Å, b=8.714(4) Å, c=24.743(11) Å, β=105.882(14)°, P21/c",,,not_reported,not_reported,,,10.1039/c2dt31935g,ok,
10.1039/c3nj00023k,downloaded\10.1039_c3nj00023k.pdf,SI downloaded\10.1039_c3nj00023k_SI.pdf,mof_json_store\10.1039_c3nj00023k\raw_output.json,mof_json_store\10.1039_c3nj00023k\synthesis_001.json,yes,Synthesis without amino acid did not produce [Fe(HCO2)3]n·nHCO2H,[Fe(HCO2)3]n·nHCO2H,915782,ZrCl4,,molar ratio 6 (FeCl3·6H2O:L-serine:Na3PO4:DMF = 6:3:1:160),,,nan,,,,,nan,,,,,formate,HCO2−,,,,,,,,,,,,,,L-serine,,molar ratio 3,,,Na3PO4,,molar ratio 1,,,"N,N-dimethylformamide",DMF,molar ratio 160 (with FeCl3·6H2O:L-serine:Na3PO4:DMF = 6:3:1:160),,,,,,170.0,170 °C,24.0,24 h,23 mL Teflon-lined stainless steel autoclave,static,,,filtered and dried at 40 °C,40.0,,pale yellow crystals,41.0,,,FeO6 octahedra linked by anti–anti formate bridges,"a=8.2420(10) Å, b=8.2420(10) Å, c=22.569(4) Å, R-3c",,,not_reported,not_reported,175.0,,10.1039/c3nj00023k,ok,
10.1002/zaac.200900452,downloaded\10.1002_zaac.200900452.pdf,SI downloaded\10.1002_zaac.200900452_SI.pdf,mof_json_store\10.1002_zaac.200900452\raw_output.json,mof_json_store\10.1002_zaac.200900452\synthesis_001.json,no,,,732428,Al(NO3)3·9H2O,,0.2 mmol,0.2,mmol,nan,,,,,nan,,,,,"1,4-phenylenediacetic acid",H2PDA,0.163 mmol,0.163,mmol,,,,,,,,,,,,,,,,,,,,,water,H2O,10 mL,10.0,ethanol,EtOH,1 mL,1.0,170.0,170 °C,72.0,3 d,Teflon-lined Parr bomb,,,,,,,brown crystals,60.0,0.20 × 0.20 × 0.15 mm,,carboxylate-bridged zigzag chains,"monoclinic, P21/c; a=21.9747(15), b=10.1618(7), c=14.1140(9) Å; β=91.533(1)°",,,not_reported,not_reported,410.0,,10.1002/zaac.200900452,ok,
10.1002/zaac.200900452,downloaded\10.1002_zaac.200900452.pdf,SI downloaded\10.1002_zaac.200900452_SI.pdf,mof_json_store\10.1002_zaac.200900452\raw_output.json,mof_json_store\10.1002_zaac.200900452\synthesis_002.json,no,,,732429,Al(NO3)3·9H2O,,0.2 mmol,0.2,mmol,nan,,,,,nan,,,,,"1,4-phenylenediacetic acid",H2PDA,0.163 mmol,0.163,mmol,,,,,,,,,,,,,,,,,,,,,water,H2O,10 mL,10.0,ethanol,EtOH,1 mL,1.0,170.0,170 °C,72.0,3 d,Teflon-lined Parr bomb,,,,,,,yellow crystals,70.0,0.25 × 0.20 × 0.18 mm,,carboxylate-bridged zigzag chains,"monoclinic, P21/c; a=21.86(2), b=10.058(10), c=13.989(13) Å; β=91.481(11)°",,,not_reported,not_reported,420.0,,10.1002/zaac.200900452,ok,
10.1002/anie.202513208,downloaded\10.1002_anie.202513208.pdf,SI downloaded\10.1002_anie.202513208_SI.pdf,mof_json_store\10.1002_anie.202513208\raw_output.json,mof_json_store\10.1002_anie.202513208\synthesis_001.json,no,,Quin-Zn-Ad-BTC,2453525,Al(NO3)3·9H2O,,"27.4 mg, 0.125 mmol",0.125,mmol,nan,,,,,nan,,,,,"1,2,4-benzenetricarboxylic anhydride",,"4.8 mg, 0.025 mmol",0.025,mmol,adenine,Ad,"6.75 mg, 0.05 mmol",0.05,mmol,,,,,,,,,,,,,,,,"N,N-dimethylformamide",DMF,3.25 mL,3.25,water,H2O,0.6 mL,0.6,95.0,95 °C,16.0,16 h,autoclave,static,"DMF, MeOH",washed several times (DMF),"after MeOH exchange, 150 °C under vacuum for 12 h",150.0,12.0,colorless polyhedral crystals,58.0,0.04 × 0.04 × 0.04 mm,,"mononuclear [ZnN2(O2C–)2], dinuclear [Zn2(Ad)3(O2C–)2], hexanuclear [Zn6N3(μ-H2O)3(Ad)3(O2C–)6]","a=27.1022(16) Å, c=116.752(10) Å, trigonal, R-3c",,1220.0,not_reported,yes,310.0,ethylene_purification;C2_separation;MTO_separation,10.1002/anie.202513208,ok,
10.1021/cg300196w,downloaded\10.1021_cg300196w.pdf,SI downloaded\10.1021_cg300196w_SI.pdf,mof_json_store\10.1021_cg300196w\raw_output.json,mof_json_store\10.1021_cg300196w\synthesis_001.json,no,,,,Cu(NO3)2·3H2O,,"0.0582 g, 0.2 mmol",0.2,mmol,nan,,,,,nan,,,,,"furan-2,5-dicarboxylic acid",H2FDA,"0.0312 g, 0.2 mmol",0.2,mmol,,,,,,,,,,,,,,,,,,,,,"N,N-dimethylformamide",DMF,4 mL,4.0,methanol,MeOH,4 mL,4.0,120.0,120 °C,72.0,3 days,Teflon-lined autoclave (25 mL),stirred,MeOH,,dried in air,,,purple crystals,59.0,,pcu,linear Co3 trinuclear SBU,"a=12.7949(4), b=8.2582(2), c=18.2006(5) Å, β=107.778(3)°, P21/c",,,not_reported,not_reported,300.0,,10.1021/cg300196w,ok,
10.1021/cg300196w,downloaded\10.1021_cg300196w.pdf,SI downloaded\10.1021_cg300196w_SI.pdf,mof_json_store\10.1021_cg300196w\raw_output.json,mof_json_store\10.1021_cg300196w\synthesis_002.json,no,,,,Cu(NO3)2·3H2O,,"0.0094 g, 0.1 mmol",0.1,mmol,nan,,,,,nan,,,,,"furan-2,5-dicarboxylic acid",H2FDA,"0.0156 g, 0.1 mmol",0.1,mmol,,,,,,,,,,,,,,,,,,,,,"N,N-dimethylformamide",DMF,4 mL,4.0,water,H2O,1 mL,1.0,100.0,100 °C,72.0,3 days,"Pyrex tube (10 mm OD, 8 mm ID, 150 mm length)",,"H2O, DMF",,dried in air,,,deep purple prism crystals,63.0,,pcu,linear Co3 trinuclear SBU,"a=9.2915(4), b=15.0734(7), c=17.8179(7) Å, β=97.323(4)°, P21/c",,,not_reported,not_reported,300.0,,10.1021/cg300196w,ok,
10.1021/ic301187y,downloaded\10.1021_ic301187y.pdf,SI downloaded\10.1021_ic301187y_SI.pdf,mof_json_store\10.1021_ic301187y\raw_output.json,mof_json_store\10.1021_ic301187y\synthesis_001.json,no,,,424643,Zn(NO3)2·6H2O,,"0.118 g, 0.4 mmol",0.4,mmol,nan,,,,,nan,,,,,"thiophene-2,5-diphosphonic acid",,"0.05 g, 0.2 mmol",0.2,mmol,,,,,,,,,,,urea,,"0.024 g, 0.4 mmol",0.4,mmol,,,,,,water,H2O,15 mL,15.0,,,,,140.0,heated from RT to 140 °C in 20 h; held 40 h at 140 °C; cooled to RT in 40 h,40.0,40 h at 140 °C (with 20 h ramp and 40 h cool),PTFE insert (50 mL) in Berghof pressure digestion vessel,"stirred 15 min, then static","water, ethanol",once,dried in air,,,light brown platelets,78.0,~200 × 200 × 4 μm,,MnO6 octahedra 2D layers,"a=11.60(1) Å, b=4.943(5) Å, c=19.614(13) Å, β=107.22°, P2",,,not_reported,not_reported,500.0,magnetism,10.1021/ic301187y,ok,
10.1021/acs.cgd.0c00608,downloaded\10.1021_acs.cgd.0c00608.pdf,SI downloaded\10.1021_acs.cgd.0c00608_SI.pdf,mof_json_store\10.1021_acs.cgd.0c00608\raw_output.json,mof_json_store\10.1021_acs.cgd.0c00608\synthesis_001.json,no,,,1983729,Zn(NO3)2·6H2O,,"19.8 mg, 0.1 mmol",0.1,mmol,nan,,,,,nan,,,,,squaric acid,,"11.4 mg, 0.1 mmol",0.1,mmol,"1,2-bis(4-pyridyl)ethane",dpe,"27.6 mg, 0.15 mmol",0.15,mmol,,,,,,,,,,,,,,,,water,H2O,2 mL + 4 mL (total 6 mL),6.0,,,,,25,room temperature,336.0,2 weeks,,static,,,Pretreated at 220 °C under vacuum (~10^−2 Pa) for about 24 h prior to water sorption measurement,220.0,24.0,light yellow blocklike crystals,51.1,,sql,,"triclinic, P-1; a=8.1341(4) Å, b=8.2406(4) Å, c=19.2952(10) Å, α=77.804(1)°, β=86.869(1)°, γ=88.165(1)°",,,not_reported,not_reported,250.0,water_harvesting,10.1021/acs.cgd.0c00608,ok,
10.1021/acs.cgd.0c00608,downloaded\10.1021_acs.cgd.0c00608.pdf,SI downloaded\10.1021_acs.cgd.0c00608_SI.pdf,mof_json_store\10.1021_acs.cgd.0c00608\raw_output.json,mof_json_store\10.1021_acs.cgd.0c00608\synthesis_002.json,no,,,1983730,Zn(NO3)2·6H2O,,"19.8 mg, 0.1 mmol",0.1,mmol,nan,,,,,nan,,,,,squaric acid,,"11.4 mg, 0.1 mmol",0.1,mmol,"1,2-bis(4-pyridyl)ethane",dpe,"27.6 mg, 0.15 mmol",0.15,mmol,,,,,,,,,,,,,,,,water,H2O,2 mL + 4 mL (total 6 mL),6.0,,,,,25,room temperature,336.0,2 weeks,,static,,,Pretreated at 180 °C under vacuum (~10^−2 Pa) for about 24 h prior to water sorption measurement,180.0,24.0,light yellow rodlike crystals,34.1,,sql,,"monoclinic, C2/c; a=39.8133(14) Å, b=8.2191(3) Å, c=16.5550(6) Å, β=103.998(1)°",,,not_reported,not_reported,226.0,water_harvesting,10.1021/acs.cgd.0c00608,ok,
10.1021/cg2011666,downloaded\10.1021_cg2011666.pdf,SI downloaded\10.1021_cg2011666_SI.pdf,mof_json_store\10.1021_cg2011666\raw_output.json,mof_json_store\10.1021_cg2011666\synthesis_001.json,no,,,839225,Al(NO3)3·9H2O,,"34.0 mg, 0.2 mmol",0.2,mmol,nan,,,,,nan,,,,,"1,2,4-triazole",Htrz,"14.0 mg, 0.2 mmol",0.2,mmol,"1,2,3-benzenetricarboxylic acid",H3btc,"22.0 mg, 0.1 mmol",0.1,mmol,,,,,,triethylamine,,pH adjusted to ca. 6.0 by triethylamine,,,,,,,,water,H2O,10.0 mL,10.0,,,,,160.0,160 °C,72.0,72 h,Parr Teflon-lined stainless steel vessel (23.0 mL),,water,,dried in air,,,blue block-shaped crystals,40.0,0.15 × 0.14 × 0.13 mm,,Cu4(μ3-OH)2 cluster alternating with Cu1 via μ3-triazolate; 3D linked by btc3−,"a=8.0427(5) Å, b=8.9697(6) Å, c=10.7156(7) Å, α=91.2710(10)°, β=96.3370(10)°, γ=93.6990(10)°, P-1 (triclinic)",,,not_reported,not_reported,285.0,,10.1021/cg2011666,ok,
10.1021/cg2011666,downloaded\10.1021_cg2011666.pdf,SI downloaded\10.1021_cg2011666_SI.pdf,mof_json_store\10.1021_cg2011666\raw_output.json,mof_json_store\10.1021_cg2011666\synthesis_002.json,no,,,839226,In(NO3)3,,"37.0 mg, 0.1 mmol",0.1,mmol,nan,,,,,nan,,,,,"1,2,4-triazole",Htrz,"21.0 mg, 0.3 mmol",0.3,mmol,"1,2,4,5-benzenetetracarboxylic acid",H4btec,"25.0 mg, 0.1 mmol",0.1,mmol,,,,,,triethylamine,,pH adjusted to ca. 6.0 by triethylamine,,,,,,,,water,H2O,15.0 mL,15.0,,,,,160.0,160 °C,72.0,72 h,Parr Teflon-lined stainless steel vessel (23.0 mL),,water,,dried in air,,,blue block-shaped crystals,13.0,0.20 × 0.10 × 0.10 mm,,Cu4(μ3-OH)2 cluster alternating with Cu1 via carboxylate bridges; 3D linked by btec4−,"a=26.685(2) Å, b=7.4317(6) Å, c=15.7589(12) Å, β=108.9780(10)°, C2/c (monoclinic)",,,not_reported,not_reported,290.0,,10.1021/cg2011666,ok,
10.1021/acs.inorgchem.5c00841,downloaded\10.1021_acs.inorgchem.5c00841.pdf,SI downloaded\10.1021_acs.inorgchem.5c00841_SI.pdf,mof_json_store\10.1021_acs.inorgchem.5c00841\raw_output.json,mof_json_store\10.1021_acs.inorgchem.5c00841\synthesis_001.json,no,,1,,In(NO3)3,,46 mg (0.19 mmol),0.19,mmol,nan,,,,,nan,,,,,2-(thiophene-2-carboxamido)terephthalic acid,H2L,50 mg (0.17 mmol),0.17,mmol,,,,,,,,,,,,,,,,,,,,,water,H2O,5 mL,5.0,,,,,150.0,150 °C,24.0,24 h,Teflon-lined autoclave,static,"water, acetone",,Stirred in MeOH for 24 h; vacuum dried at 100 °C for 24 h,100.0,24.0,nanocrystalline block-shaped particles,79.0,ca. 155 nm,,AlO4(OH)2 octahedral chains via μ2-OH (MIL-53-type),"orthorhombic; a=16.77(3) Å, b=12.900(13) Å, c=6.639(10) Å",,23.0,not_reported,yes,450.0,quinoline_synthesis,10.1021/acs.inorgchem.5c00841,ok,
10.1021/acs.cgd.6b00795,downloaded\10.1021_acs.cgd.6b00795.pdf,SI downloaded\10.1021_acs.cgd.6b00795_SI.pdf,mof_json_store\10.1021_acs.cgd.6b00795\raw_output.json,mof_json_store\10.1021_acs.cgd.6b00795\synthesis_001.json,yes,Direct de novo synthesis of Cu(II) analogues failed; only SC–SC transmetalation yielded 1Cu and 2Cu.,,,Cu(NO3)2,,"40 mg, 0.134 mmol",0.134,mmol,nan,,,,,nan,,,,,tris(4′-carboxybiphenyl)amine,H3L,"20 mg, 0.033 mmol",0.033,mmol,"3,5-di(pyridin-4-yl)-4H-1,2,4-triazol-4-amine",dpta,"8 mg, 0.033 mmol",0.033,mmol,,,,,,,,,,,,,,,,"N,N-dimethylformamide",DMF,3 mL (anhydrous),3.0,,,,,90.0,90 °C,72.0,72 h,Teflon-lined stainless steel autoclave,static,"DMF, acetone",,"Acetone exchange 5 days at RT, then 120 °C under vacuum for 12 h",120.0,12.0,yellowish green block shaped crystals,68.0,,,[Zn3(COO)6] trinuclear SBU,"P-1; a=21.007(4), b=21.099(4), c=21.240(4) Å; α=63.477(3)°, β=63.691(2)°, γ=84.660(3)°",7.3,300.0,not_reported,not_reported,400.0,CO2_capture;hydrogen_storage,10.1021/acs.cgd.6b00795,ok,
10.1021/acs.cgd.6b00795,downloaded\10.1021_acs.cgd.6b00795.pdf,SI downloaded\10.1021_acs.cgd.6b00795_SI.pdf,mof_json_store\10.1021_acs.cgd.6b00795\raw_output.json,mof_json_store\10.1021_acs.cgd.6b00795\synthesis_002.json,yes,Direct de novo synthesis of Cu(II) analogues failed; only SC–SC transmetalation yielded 1Cu and 2Cu.,,,Cu(NO3)2,,"40 mg, 0.134 mmol",0.134,mmol,nan,,,,,nan,,,,,tris(4′-carboxybiphenyl)amine,H3L,"20 mg, 0.033 mmol",0.033,mmol,"3,5-di(pyridin-4-yl)-4H-1,2,4-triazol-4-amine",dpta,"16 mg, 0.067 mmol",0.067,mmol,,,,,,,,,,,,,,,,"N,N-dimethylformamide",DMF,3 mL (anhydrous),3.0,,,,,90.0,90 °C,72.0,72 h,Teflon-lined stainless steel autoclave,static,"DMF, acetone",,"Acetone exchange 5 days at RT, then 120 °C under vacuum for 12 h",120.0,12.0,yellowish green block shaped crystals,76.0,,,[Zn3(COO)6] trinuclear SBU,"Fdd2; a=74.910(16), b=29.614(6), c=29.755(11) Å",7.6,340.0,not_reported,not_reported,400.0,CO2_capture;hydrogen_storage,10.1021/acs.cgd.6b00795,ok,
10.1021/ja105089w,downloaded\10.1021_ja105089w.pdf,SI downloaded\10.1021_ja105089w_SI.pdf,mof_json_store\10.1021_ja105089w\raw_output.json,mof_json_store\10.1021_ja105089w\synthesis_001.json,no,,MOF-5,,Cu(NO3)2,,1.09 g (3.6 mol),3600,mmol,nan,,,,,nan,,,,,terephthalic acid,BDC,0.2 g (1.2 mol),0.2,g,,,,,,,,,,,,,,,,,,,,,"N,N-dimethylformamide",DMF,30 mL,30.0,,,,,120.0,120 °C,4.0,4 h,glass reactor with reflux condenser,static,chloroform,overnight; changed twice,dried at 90 °C under reduced pressure (<0.2 mbar) for 3 h,90.0,3.0,large crystals,,,,,,,800.83,not_reported,not_reported,,,10.1021/ja105089w,ok,
10.1039/d4ce01050g,downloaded\10.1039_d4ce01050g.pdf,SI downloaded\10.1039_d4ce01050g_SI.pdf,mof_json_store\10.1039_d4ce01050g\raw_output.json,mof_json_store\10.1039_d4ce01050g\synthesis_001.json,no,,Cd-MOF,2371128,ZrOCl2·8H2O,CdI2,0.011 mmol,0.011,mmol,nan,,,,,nan,,,,,"N,N′-(thiobis(4,1-phenylene))diisonicotinamide",L4-Py,"0.005 g, 0.011 mmol",,,5-nitroisophthalic acid,H2nipa,"0.0024 g, 0.011 mmol",,,,,,,,,,,,,,,,,,"N,N-dimethylacetamide",DMA,"1:1 v/v with H2O, total 2 mL (≈1 mL)",1.0,water,H2O,"1:1 v/v with DMA, total 2 mL (≈1 mL)",1.0,85.0,85 °C,48.0,48 h; cooled 0.5 °C min−1; crystals grew 8–10 days at RT,screw cap vial,static,,,,,,"light yellow, block-shaped crystals",62.0,,,Cd(II) pentagonal bipyramidal nodes; 1D chain; 3D supramolecular via C–H–π,"a=37.8579(8) Å, b=9.9633(1) Å, c=28.3070(6) Å, β=109.014(2)°, C2/c",,,not_reported,yes,,luminescence;sensing,10.1039/d4ce01050g,ok,
10.1021/acsnano.3c09118,downloaded\10.1021_acsnano.3c09118.pdf,SI downloaded\10.1021_acsnano.3c09118_SI.pdf,mof_json_store\10.1021_acsnano.3c09118\raw_output.json,mof_json_store\10.1021_acsnano.3c09118\synthesis_001.json,yes,ZIF-20 crystallized only at pH 10–11; no mineral formed outside this range.,ZIF-zni,,NH4)2Ce(NO3)6,Zn(NO3)2·6H2O,47.6 mg (80 mM in 2 mL H2O),47.6,mg,nan,,,,,nan,,,,,imidazole,Im,54.5 mg (400 mM in 2 mL H2O),54.5,mg,,,,,,,,,,,,,,,,,,,,,water,H2O,2 mL (Zn solution) + 2 mL (ligand solution),4.0,,,,,25,room temperature,4.0,4 h,,static,"water, ethanol","water ×2, ethanol ×1",dried in vacuum overnight,,,,,,zni,,,,,,,,,10.1021/acsnano.3c09118,ok,
10.1021/acsnano.3c09118,downloaded\10.1021_acsnano.3c09118.pdf,SI downloaded\10.1021_acsnano.3c09118_SI.pdf,mof_json_store\10.1021_acsnano.3c09118\raw_output.json,mof_json_store\10.1021_acsnano.3c09118\synthesis_002.json,yes,ZIF-20 crystallized only at pH 10–11; no mineral formed outside this range.,ZIF-8,,HfCl4,ZnAc2·2H2O,43.9 mg (0.1 M in 2 mL H2O),0.137058,mmol,nan,,,,,nan,,,,,2-methylimidazole,HmIm,197.1 mg (1.2 M in 2 mL H2O),197.1,mg,,,,,,,,,,,,,,,,,,,,,water,H2O,2 mL (Zn solution) + 2 mL (ligand solution),4.0,,,,,25,room temperature,4.0,4 h,,static,"water, ethanol","water ×2, ethanol ×1",dried in vacuum overnight,,,,,,sod,,,,,,,,,10.1021/acsnano.3c09118,ok,
10.1021/acsnano.3c09118,downloaded\10.1021_acsnano.3c09118.pdf,SI downloaded\10.1021_acsnano.3c09118_SI.pdf,mof_json_store\10.1021_acsnano.3c09118\raw_output.json,mof_json_store\10.1021_acsnano.3c09118\synthesis_003.json,yes,ZIF-20 crystallized only at pH 10–11; no mineral formed outside this range.,ZIF-90,,Zn(NO3)2·6H2O,Zn(NO3)2·6H2O,37.1 mg (added to 2.5 mL ICA solution),0.170589,mmol,nan,,,,,nan,,,,,imidazole-2-formaldehyde,ICA,48 mg dissolved in 2.5 mL water,48.0,mg,,,,,,,,,,,,,,,,,,,,,water,H2O,2.5 mL (for ICA solution),2.5,,,,,25,room temperature,1.0,1 h,,static,"water, ethanol","water ×2, ethanol ×1",dried in vacuum overnight,,,,,,sod,,,,,,,,,10.1021/acsnano.3c09118,ok,
10.1039/c3ce41805g,downloaded\10.1039_c3ce41805g.pdf,SI downloaded\10.1039_c3ce41805g_SI.pdf,mof_json_store\10.1039_c3ce41805g\raw_output.json,mof_json_store\10.1039_c3ce41805g\synthesis_001.json,no,,,,Zn(NO3)2·6H2O,,"0.25 mmol, 0.0595 g",0.25,mmol,Co(NO3)2·6H2O,,,,,nan,,,,,"N-phenyl-N′-phenylbicyclo[2.2.2]oct-7-ene-2,3,5,6-tetracarboxdiimide dicarboxylic acid",H2L,"0.10 mmol, 0.0486 g",0.1,mmol,,,,,,,,,,,lithium hydroxide monohydrate,,"0.2 mmol, 0.0839 g",0.2,mmol,,,,,,"N,N-dimethylformamide",DMF,2 mL,2.0,,,,,80.0,80 °C,72.0,3 days,25 mL Teflon-lined autoclave,,,,,,,red block crystals,33.0,,,dinuclear Co2 SBU,"a=11.4985(3) Å, b=21.2760(6) Å, c=21.4387(6) Å, α=77.071(2)°, β=80.672(2)°, γ=88.411(2)°, P-1",,,not_reported,not_reported,400.0,,10.1039/c3ce41805g,ok,
10.1039/c3ce41805g,downloaded\10.1039_c3ce41805g.pdf,SI downloaded\10.1039_c3ce41805g_SI.pdf,mof_json_store\10.1039_c3ce41805g\raw_output.json,mof_json_store\10.1039_c3ce41805g\synthesis_002.json,no,,,,Zn(NO3)2·6H2O,,"0.25 mmol, 0.0606 g",0.25,mmol,Co(NO3)2·6H2O,,,,,nan,,,,,"N-phenyl-N′-phenylbicyclo[2.2.2]oct-7-ene-2,3,5,6-tetracarboxdiimide dicarboxylic acid",H2L,"0.10 mmol, 0.0486 g",0.1,mmol,,,,,,,,,,,,,,,,,,,,,"N,N-dimethylacetamide",DMA,3 mL,3.0,ethanol,EtOH,0.5 mL,0.5,80.0,80 °C,72.0,3 days,25 mL Teflon-lined autoclave,,,,,,,blue rhombic block crystals,55.0,,,dinuclear Cu2 paddle-wheel SBU,"a=11.744(2) Å, b=19.878(4) Å, c=36.094(7) Å, Ibam",,,not_reported,not_reported,340.5,,10.1039/c3ce41805g,ok,
10.1039/c3ce41805g,downloaded\10.1039_c3ce41805g.pdf,SI downloaded\10.1039_c3ce41805g_SI.pdf,mof_json_store\10.1039_c3ce41805g\raw_output.json,mof_json_store\10.1039_c3ce41805g\synthesis_003.json,no,,,,Zn(NO3)2·6H2O,,"0.10 mmol, 0.0372 g",0.1,mmol,nan,,,,,nan,,,,,"N-phenyl-N′-phenylbicyclo[2.2.2]oct-7-ene-2,3,5,6-tetracarboxdiimide dicarboxylic acid",H2L,"0.10 mmol, 0.0486 g",0.1,mmol,,,,,,,,,,,lithium hydroxide monohydrate,,"0.2 mmol, 0.0839 g",0.2,mmol,,,,,,"N,N-dimethylformamide",DMF,3 mL,3.0,,,,,80.0,80 °C,72.0,3 days,25 mL Teflon-lined autoclave,,,,,,,colorless prism crystals,60.0,,,binuclear Zn2 SBU with formate bridges,"a=11.7133(3) Å, b=18.7995(5) Å, c=24.1755(6) Å, Pcca",,,not_reported,not_reported,339.6,luminescence,10.1039/c3ce41805g,ok,
10.1039/c3ce41805g,downloaded\10.1039_c3ce41805g.pdf,SI downloaded\10.1039_c3ce41805g_SI.pdf,mof_json_store\10.1039_c3ce41805g\raw_output.json,mof_json_store\10.1039_c3ce41805g\synthesis_004.json,no,,,,Zn(NO3)2·6H2O,,"0.25 mmol, 0.0729 g",0.25,mmol,nan,,,,,nan,,,,,"N-phenyl-N′-phenylbicyclo[2.2.2]oct-7-ene-2,3,5,6-tetracarboxdiimide dicarboxylic acid",H2L,"0.10 mmol, 0.0486 g",0.1,mmol,,,,,,,,,,,,,,,,,,,,,"N,N-dimethylformamide",DMF,3 mL,3.0,methanol,MeOH,0.5 mL,0.5,80.0,80 °C,72.0,3 days,25 mL Teflon-lined autoclave,,,,,,,colorless block crystals,42.0,,pcu,Cd3 6-connected SBU; 1D Cd3 chains via μ2-OH2,"a=15.1796(7) Å, b=15.6453(5) Å, c=16.9845(15) Å, β=119.218(5)°, P2/c",,,not_reported,not_reported,,luminescence,10.1039/c3ce41805g,ok,
10.1039/c2cc36003a,downloaded\10.1039_c2cc36003a.pdf,SI downloaded\10.1039_c2cc36003a_SI.pdf,mof_json_store\10.1039_c2cc36003a\raw_output.json,mof_json_store\10.1039_c2cc36003a\synthesis_001.json,no,,,895802,Zn(NO3)2·6H2O,,"58.2 mg, 2 mmol",2,mmol,nan,,,,,nan,,,,,"1,1'-oxybis[3,5-dipyridine-benzene]",L,"47.8 mg, 1 mmol",1.0,mmol,"4,4'-oxybis(benzoic acid)",H2OBA,"25.8 mg, 1 mmol",1.0,mmol,,,,,,,,,,,,,,,,"N,N-dimethylformamide",DMF,,,water,H2O,,,95.0,95 °C,72.0,72 h,Teflon-lined autoclave,static,,,,,,purple prismatic crystals,50.0,,qtz,4-connected nodes; 3-fold interpenetrated,"a=13.5091, b=13.5091, c=36.8157 Å, P65",,,not_reported,not_reported,,SHG;ferroelectric,10.1039/c2cc36003a,ok,
10.1039/c2cc36003a,downloaded\10.1039_c2cc36003a.pdf,SI downloaded\10.1039_c2cc36003a_SI.pdf,mof_json_store\10.1039_c2cc36003a\raw_output.json,mof_json_store\10.1039_c2cc36003a\synthesis_002.json,no,,,895803,Zn(NO3)2·6H2O,,"58.2 mg, 2 mmol",2,mmol,nan,,,,,nan,,,,,"1,1'-oxybis[3,5-dipyridine-benzene]",L,"47.8 mg, 1 mmol",1.0,mmol,"4,4'-oxybis(benzoic acid)",H2OBA,"25.8 mg, 1 mmol",1.0,mmol,,,,,,,,,,,,,,,,"N,N-dimethylformamide",DMF,,,water,H2O,,,95.0,95 °C,72.0,72 h,Teflon-lined autoclave,static,,,80 °C under vacuum for 10 h,80.0,10.0,red block crystals,35.0,,,"[Co5O2] 12-connected SBU; 4,12-connected framework","a=27.4499, b=17.0811, c=29.4964 Å, β=108.566°, C2/c",7.142,493.4,not_reported,not_reported,,hydrogen_storage;CO2_capture;single_molecule_magnet,10.1039/c2cc36003a,ok,
10.1039/c5ce00522a,downloaded\10.1039_c5ce00522a.pdf,SI downloaded\10.1039_c5ce00522a_SI.pdf,mof_json_store\10.1039_c5ce00522a\raw_output.json,mof_json_store\10.1039_c5ce00522a\synthesis_001.json,yes,"Pure H2O, DMF, or CH3OH (various pH) gave powders or H4BDP crystals; mixed-solvent conditions were needed for single crystals.",,1042873,ZrOCl2·8H2O,,"0.20 mmol, 0.050 g",0.2,mmol,nan,,,,,nan,,,,,"2,6-bis(3,5-dicarboxyphenyl)pyridine",H4BDP,"0.10 mmol, 0.041 g",0.1,mmol,"1,4-bis(imidazol-1-yl)benzene",bib,"0.30 mmol, 0.063 g",0.3,mmol,,,,,,,,,,,,,,,,water,H2O,6 mL,6.0,methanol,MeOH,3 mL,3.0,120.0,120 °C,72.0,3 days,25 mL Teflon-lined stainless steel vessel,static,,,,,,blue-purple block crystals,40.0,,sql,CuII 4-connected nodes (sql layer),"a=7.6476(5), b=12.1053(7), c=16.8248(10) Å, β=98.488(2)°, P2/n",,,not_reported,not_reported,375.0,,10.1039/c5ce00522a,ok,
10.1039/c5ce00522a,downloaded\10.1039_c5ce00522a.pdf,SI downloaded\10.1039_c5ce00522a_SI.pdf,mof_json_store\10.1039_c5ce00522a\raw_output.json,mof_json_store\10.1039_c5ce00522a\synthesis_002.json,yes,"Pure H2O, DMF, or CH3OH (various pH) gave powders or H4BDP crystals; mixed-solvent conditions were needed for single crystals.",,1042874,ZrOCl2·8H2O,,"0.30 mmol, 0.071 g",0.3,mmol,nan,,,,,nan,,,,,"2,6-bis(3,5-dicarboxyphenyl)pyridine",H4BDP,"0.15 mmol, 0.061 g",0.15,mmol,"1,4-bis(imidazol-1-yl)benzene",bib,"0.30 mmol, 0.063 g",0.3,mmol,,,,,,,,,,,,,,,,water,H2O,12 mL,12.0,"N,N-dimethylformamide",DMF,2 mL,2.0,150.0,150 °C,72.0,3 days,25 mL Teflon-lined stainless steel vessel,static,,,,,,red block crystals,53.0,,,"Mixed Co nodes: Co(1) 5-connected, Co(2) 4-connected","a=24.5299(12), b=12.3443(6), c=31.5597(15) Å, β=100.3370(10)°, C2/c",,,not_reported,not_reported,380.0,,10.1039/c5ce00522a,ok,
10.1039/c5ce00522a,downloaded\10.1039_c5ce00522a.pdf,SI downloaded\10.1039_c5ce00522a_SI.pdf,mof_json_store\10.1039_c5ce00522a\raw_output.json,mof_json_store\10.1039_c5ce00522a\synthesis_003.json,yes,"Pure H2O, DMF, or CH3OH (various pH) gave powders or H4BDP crystals; mixed-solvent conditions were needed for single crystals.",,1042875,ZrOCl2·8H2O,,"0.30 mmol, 0.071 g",0.3,mmol,nan,,,,,nan,,,,,"2,6-bis(3,5-dicarboxyphenyl)pyridine",H4BDP,"0.15 mmol, 0.061 g",0.15,mmol,"1,4-bis(imidazol-1-yl)benzene",bib,"0.30 mmol, 0.063 g",0.3,mmol,,,,,,NaOH,,"0.20 mmol, 0.008 g",0.2,mmol,,,,,,water,H2O,12 mL,12.0,"N,N-dimethylformamide",DMF,2 mL,2.0,150.0,150 °C,72.0,3 days,25 mL Teflon-lined stainless steel vessel,static,,,,,,purple block crystals,62.0,,,{Co2(COO)2} 8-connected SBU,"a=10.898(2), b=12.605(3), c=28.807(6) Å, β=96.326(4)°, P21/n",,,not_reported,not_reported,380.0,,10.1039/c5ce00522a,ok,
10.1039/c5ce00522a,downloaded\10.1039_c5ce00522a.pdf,SI downloaded\10.1039_c5ce00522a_SI.pdf,mof_json_store\10.1039_c5ce00522a\raw_output.json,mof_json_store\10.1039_c5ce00522a\synthesis_004.json,yes,"Pure H2O, DMF, or CH3OH (various pH) gave powders or H4BDP crystals; mixed-solvent conditions were needed for single crystals.",,1042876,Zn(NO3)2·6H2O,,"0.30 mmol, 0.051 g",0.3,mmol,nan,,,,,nan,,,,,"2,6-bis(3,5-dicarboxyphenyl)pyridine",H4BDP,"0.15 mmol, 0.061 g",0.15,mmol,"1,4-bis(imidazol-1-yl)benzene",bib,"0.30 mmol, 0.063 g",0.3,mmol,,,,,,NaOH,,"0.20 mmol, 0.008 g",0.2,mmol,,,,,,water,H2O,6 mL,6.0,"N,N-dimethylformamide",DMF,3 mL,3.0,120.0,120 °C,72.0,3 days,25 mL Teflon-lined stainless steel vessel,static,,,,,,colorless crystals,38.0,,gra,{Mn2(μ2-H2O)} 8-connected SBU,"a=17.6549(9), b=16.6017(7), c=19.0614(9) Å, β=112.771(2)°, C2/c",,,not_reported,not_reported,340.0,,10.1039/c5ce00522a,ok,
10.1039/c5ce00522a,downloaded\10.1039_c5ce00522a.pdf,SI downloaded\10.1039_c5ce00522a_SI.pdf,mof_json_store\10.1039_c5ce00522a\raw_output.json,mof_json_store\10.1039_c5ce00522a\synthesis_005.json,yes,"Pure H2O, DMF, or CH3OH (various pH) gave powders or H4BDP crystals; mixed-solvent conditions were needed for single crystals.",,1042872,Zn(NO3)2·6H2O,,"0.30 mmol, 0.084 g",0.3,mmol,nan,,,,,nan,,,,,"2,6-bis(3,5-dicarboxyphenyl)pyridine",H4BDP,"0.15 mmol, 0.061 g",0.15,mmol,"1,4-bis(imidazol-1-yl)benzene",bib,"0.30 mmol, 0.063 g",0.3,mmol,,,,,,NaOH,,"0.20 mmol, 0.008 g",0.2,mmol,,,,,,water,H2O,14 mL,14.0,"N,N-dimethylformamide",DMF,2 mL,2.0,170.0,170 °C,72.0,3 days,25 mL Teflon-lined stainless steel vessel,static,,,,,,red block crystals,44.0,,,{Fe2(COO)4} binuclear 6-connected SBU,"a=9.6476(6), b=10.2117(7), c=16.4488(11) Å, α=107.3660(10)°, β=95.2210(10)°, γ=99.9140(10)°, P-1",,,not_reported,not_reported,410.0,,10.1039/c5ce00522a,ok,
10.1021/cg1003726,downloaded\10.1021_cg1003726.pdf,SI downloaded\10.1021_cg1003726_SI.pdf,mof_json_store\10.1021_cg1003726\raw_output.json,mof_json_store\10.1021_cg1003726\synthesis_001.json,no,,Cu-TP-1,770370,Cu(NO3)2·6H2O,,"0.20 M, 0.5 mL",0.1,mmol,nan,,,,,nan,,,,,2-tetrazole pyrimidine,H-TP,"0.20 M, 1.5 mL",0.3,mmol,,,,,,,,,,,,,,,,,,,,,"N,N-dimethylformamide",DMF,2.0 mL (from two DMF stock solutions),2.0,ethanol (absolute),EtOH,0.5 mL,0.5,85.0,85 °C,96.0,96 h,5 mL glass vial,static,DMF,three times,"Immersed in dry chloroform 72 h, evacuated at ambient temperature 24 h, then under vacuum at 85 °C for 48 h",85.0,48.0,blue prismatic crystals,52.0,0.20 × 0.16 × 0.12 mm^3,,octahedral CuN6 nodes,"a=17.967(3), b=17.967(3), c=42.438(9) Å, R-3c",3.7,258.0,not_reported,not_reported,300.0,CO2_capture;hydrogen storage,10.1021/cg1003726,ok,
