Repository: zzhenglab/MOFinder

# MOFinder

MOFinder extracts MOF synthesis information from the literature, reconstructs evidence-supported negative reaction records, and prepares datasets for synthesis-outcome prediction.
[Web application](https://mofinder.chemistry.wustl.edu/) | [Demos](Demo/README.md) | [Source code](docs/source_to_code.md) | [Workflow guide](docs/workflow.md) | [Model evaluation](docs/evaluation.md)

## Quick start

The workflow runs through Python commands. Python 3.10 or newer is required. Clone the repository and initialize its related applications:

```bash
git clone --recurse-submodules https://github.com/zzhenglab/MOFinder.git
cd MOFinder
```

Start with the two offline demonstrations:

```bash

File: mof_extraction_1_2.csv (part 213 of 305)
doi,main_pdf,si_pdf,raw_output,parsed_json,article_trial_or_failure,article_trial_or_failure_notes,mof_name,crystal_code,metal_1,metal_1_abbr,metal_1_amount_text,metal_1_amount_value,metal_1_amount_unit,metal_2,metal_2_abbr,metal_2_amount_text,metal_2_amount_value,metal_2_amount_unit,metal_3,metal_3_abbr,metal_3_amount_text,metal_3_amount_value,metal_3_amount_unit,linker_1,linker_1_abbr,linker_1_amount_text,linker_1_amount_value,linker_1_amount_unit,linker_2,linker_2_abbr,linker_2_amount_text,linker_2_amount_value,linker_2_amount_unit,linker_3,linker_3_abbr,linker_3_amount_text,linker_3_amount_value,linker_3_amount_unit,modulator_1,modulator_1_abbr,modulator_1_amount_text,modulator_1_amount_value,modulator_1_amount_unit,modulator_2,modulator_2_abbr,modulator_2_amount_text,modulator_2_amount_value,modulator_2_amount_unit,solvent_main,solvent_main_abbr,solvent_main_amount_text,solvent_main_ml,solvent_secondary,solvent_secondary_abbr,solvent_secondary_amount_text,solvent_secondary_ml,temperature_c,temperature_c_text,time_h,time_text,vessel_type,stirring,washing_solvent,washing_cycles,activation_text,activation_temp_c,activation_time_h,crystal_morphology,yield_percent,crystal_size,topology_code,metal_cluster_connectivity,unit_cell_short,pore_diameter_A,BET_surface_area_m2g,air_stable,water_stable,tga_decomposition_temp_c,applications,reference,status,error
10.1039/c4dt01080a,downloaded\10.1039_c4dt01080a.pdf,SI downloaded\10.1039_c4dt01080a_SI.pdf,mof_json_store\10.1039_c4dt01080a\raw_output.json,mof_json_store\10.1039_c4dt01080a\synthesis_001.json,no,,,,Zn(NO3)2·6H2O,,0.1 mmol,0.1,mmol,nan,,,,,nan,,,,,"1,4-bis(2-(4-thiazolyl)benzimidazol-1-ylmethyl)benzene",btbb,0.05 mmol,0.05,mmol,phenylenediacetic acid,H2phda,0.05 mmol,0.05,mmol,,,,,,,,,,,,,,,,water,H2O,6 mL,6.0,ethanol,EtOH,4 mL,4.0,170.0,170 °C,72.0,three days,Teflon-lined stainless steel vessel,,,,,,,yellow block-shaped crystals,60.0,,pcu,Cd2 dinuclear unit,,,,not_reported,not_reported,,photocatalysis,10.1039/c4dt01080a,ok,
10.1039/c4dt01080a,downloaded\10.1039_c4dt01080a.pdf,SI downloaded\10.1039_c4dt01080a_SI.pdf,mof_json_store\10.1039_c4dt01080a\raw_output.json,mof_json_store\10.1039_c4dt01080a\synthesis_002.json,no,,,,Zn(NO3)2·6H2O,,0.2 mmol,0.2,mmol,nan,,,,,nan,,,,,"1,4-bis(2-(4-thiazolyl)benzimidazol-1-ylmethyl)benzene",btbb,0.1 mmol,0.1,mmol,"4,4'-oxybis(benzoic acid)",H2oba,0.1 mmol,0.1,mmol,,,,,,sodium hydroxide,NaOH,0.2 mmol,0.2,mmol,,,,,,water,H2O,9 mL,9.0,,,,,170.0,170 °C,72.0,three days,Teflon-lined stainless steel vessel,,,,,,,yellow irregular-shaped crystals,72.0,,pcu,Cd2 paddle-wheel [Cd2(COO)4],,,,not_reported,not_reported,,photocatalysis,10.1039/c4dt01080a,ok,
10.1039/c4dt01080a,downloaded\10.1039_c4dt01080a.pdf,SI downloaded\10.1039_c4dt01080a_SI.pdf,mof_json_store\10.1039_c4dt01080a\raw_output.json,mof_json_store\10.1039_c4dt01080a\synthesis_003.json,no,,,,Zn(NO3)2·6H2O,,0.1 mmol,0.1,mmol,nan,,,,,nan,,,,,"1,4-bis(2-(4-thiazolyl)benzimidazol-1-ylmethyl)benzene",btbb,0.1 mmol,0.1,mmol,isophthalic acid,m-H2bdc,0.05 mmol,0.05,mmol,,,,,,,,,,,,,,,,ethanol,EtOH,7 mL,7.0,water,H2O,3 mL,3.0,120.0,120 °C,72.0,three days,Teflon-lined stainless steel vessel,,,,,,,yellow block-shaped crystals,48.0,,,Cd2(m-bdc)2 metallocycle unit,,,,not_reported,not_reported,,photocatalysis,10.1039/c4dt01080a,ok,
10.1039/c4dt01080a,downloaded\10.1039_c4dt01080a.pdf,SI downloaded\10.1039_c4dt01080a_SI.pdf,mof_json_store\10.1039_c4dt01080a\raw_output.json,mof_json_store\10.1039_c4dt01080a\synthesis_004.json,no,,,,Ga(NO3)3,,0.2 mmol,0.2,mmol,nan,,,,,nan,,,,,"1,4-bis(2-(4-thiazolyl)benzimidazol-1-ylmethyl)benzene",btbb,0.1 mmol,0.1,mmol,"1,2,4,5-benzenetetracarboxylic acid",H4btec,0.1 mmol,0.1,mmol,,,,,,sodium hydroxide,NaOH,0.4 mmol,0.4,mmol,,,,,,water,H2O,"8 mL (from CH3OH–H2O 1:4, total 10 mL)",8.0,methanol,MeOH,"2 mL (from CH3OH–H2O 1:4, total 10 mL)",2.0,160.0,160 °C,72.0,three days,Teflon-lined stainless steel vessel,,,,,,,primrose yellow block-shaped crystals,44.0,,,,,,,not_reported,not_reported,,photocatalysis,10.1039/c4dt01080a,ok,
10.1039/c4dt01080a,downloaded\10.1039_c4dt01080a.pdf,SI downloaded\10.1039_c4dt01080a_SI.pdf,mof_json_store\10.1039_c4dt01080a\raw_output.json,mof_json_store\10.1039_c4dt01080a\synthesis_005.json,no,,,,Ga(NO3)3,,0.1 mmol,0.1,mmol,nan,,,,,nan,,,,,"1,4-bis(2-(4-thiazolyl)benzimidazol-1-ylmethyl)benzene",btbb,0.1 mmol,0.1,mmol,"1,2-benzenedicarboxylic acid",o-H2bdc,0.05 mmol,0.05,mmol,,,,,,,,,,,,,,,,water,H2O,5 mL,5.0,ethanol,EtOH,5 mL,5.0,180.0,180 °C,72.0,three days,Teflon-lined stainless steel vessel,,,,,,,yellow irregular-shaped crystals,57.0,,,,,,,not_reported,not_reported,,photocatalysis,10.1039/c4dt01080a,ok,
10.1039/c4dt01080a,downloaded\10.1039_c4dt01080a.pdf,SI downloaded\10.1039_c4dt01080a_SI.pdf,mof_json_store\10.1039_c4dt01080a\raw_output.json,mof_json_store\10.1039_c4dt01080a\synthesis_006.json,no,,,,Ga(NO3)3,,0.2 mmol,0.2,mmol,nan,,,,,nan,,,,,"1,4-bis(2-(4-thiazolyl)benzimidazol-1-ylmethyl)benzene",btbb,0.1 mmol,0.1,mmol,"3,3′,4,4′-benzophenone tetracarboxylic acid",H4bptc,0.1 mmol,0.1,mmol,,,,,,sodium hydroxide,NaOH,0.4 mmol,0.4,mmol,,,,,,water,H2O,"8 mL (from CH3OH–H2O 1:4, total 10 mL)",8.0,methanol,MeOH,"2 mL (from CH3OH–H2O 1:4, total 10 mL)",2.0,160.0,160 °C,72.0,three days,Teflon-lined stainless steel vessel,,,,,,,yellow pyramid-shaped crystals,50.0,,,binuclear [Cd2(CO2)O] unit,,,,not_reported,not_reported,,photocatalysis,10.1039/c4dt01080a,ok,
10.1021/acs.inorgchem.3c00055,downloaded\10.1021_acs.inorgchem.3c00055.pdf,SI downloaded\10.1021_acs.inorgchem.3c00055_SI.pdf,mof_json_store\10.1021_acs.inorgchem.3c00055\raw_output.json,mof_json_store\10.1021_acs.inorgchem.3c00055\synthesis_001.json,no,,SDUT-21,2223994,ZrCl4,,"0.422 g, 1.75 mmol",1.75,mmol,nan,,"30 mg, 0.31 mmol",0.31,mmol,nan,,"68 mg, 0.5 mmol",0.5,mmol,5-((4′-carboxybenzyl)oxy)isophthalic acid,LO,"138 mg, 0.38 mmol",0.38,mmol,,,,,,,,,,,tetrabutylammonium hydroxide,TBAOH,"100 μL, 0.15 mmol",0.15,mmol,phosphorous acid,H3PO3,"30 mg, 0.375 mmol",0.375,mmol,water,H2O,6 mL,6.0,,,,,160.0,160 °C,72.0,3 days,Teflon-lined stainless steel autoclave (25 mL),static,water,,air-dried,,,black stick crystals,65.0,,,dimeric {ε-Zn4PMo12} nodes linked by LO,"a=16.1580(19) Å, b=28.923(3) Å, c=21.960(3) Å, α=90°, β=95.837(4)°, γ=90°, P21/n",,151.7,not_reported,not_reported,,heterogeneous_catalysis;proton_conductivity,10.1021/acs.inorgchem.3c00055,ok,
10.1021/acs.inorgchem.3c00055,downloaded\10.1021_acs.inorgchem.3c00055.pdf,SI downloaded\10.1021_acs.inorgchem.3c00055_SI.pdf,mof_json_store\10.1021_acs.inorgchem.3c00055\raw_output.json,mof_json_store\10.1021_acs.inorgchem.3c00055\synthesis_002.json,no,,SDUT-22,2223993,ZrCl4,,"0.422 g, 1.75 mmol",1.75,mmol,nan,,"30 mg, 0.31 mmol",0.31,mmol,nan,,"68 mg, 0.5 mmol",0.5,mmol,5-((4-carboxybenzyl)imino)isophthalic acid,LN,"138 mg, 0.38 mmol",0.38,mmol,,,,,,,,,,,tetrabutylammonium hydroxide,TBAOH,"100 μL, 0.15 mmol",0.15,mmol,phosphorous acid,H3PO3,"30 mg, 0.375 mmol",0.375,mmol,water,H2O,6 mL,6.0,,,,,160.0,160 °C,48.0,2 days,Teflon-lined stainless steel autoclave (25 mL),static,water,,air-dried,,,black block single crystals,23.0,,,dimeric {ε-Zn4PMo12} nodes linked by LN,"a=16.0602(5) Å, b=16.1117(5) Å, c=20.7022(6) Å, α=71.6120(10)°, β=86.2840(10)°, γ=77.0850(10)°, P-1",,97.7,not_reported,not_reported,,heterogeneous_catalysis;proton_conductivity,10.1021/acs.inorgchem.3c00055,ok,
10.1021/jacs.7b13330,downloaded\10.1021_jacs.7b13330.pdf,SI downloaded\10.1021_jacs.7b13330_SI.pdf,mof_json_store\10.1021_jacs.7b13330\raw_output.json,mof_json_store\10.1021_jacs.7b13330\synthesis_001.json,yes,unable to synthesize Hf-UiO-67 using HCl as modulator,UiO-66,,ZrCl4,,"0.125 g, 0.54 mmol",0.54,mmol,nan,,,,,nan,,,,,terephthalic acid,BDC,"0.123 g, 0.75 mmol",0.75,mmol,,,,,,,,,,,"hydrochloric acid (concentrated, 37 wt %)",HCl,1 mL (37 wt %),1.0,mL,,,,,,"N,N-dimethylformamide",DMF,15 mL,15.0,,,,,80.0,353 K,24.0,24 h,8 dram vial,static,"DMF, acetone","DMF 3×, acetone 6×",dried at room temperature,,,white precipitate,,,,Zr6O8 nodes,,,1566.0,not_reported,not_reported,,,10.1021/jacs.7b13330,ok,
10.1021/jacs.7b13330,downloaded\10.1021_jacs.7b13330.pdf,SI downloaded\10.1021_jacs.7b13330_SI.pdf,mof_json_store\10.1021_jacs.7b13330\raw_output.json,mof_json_store\10.1021_jacs.7b13330\synthesis_002.json,yes,unable to synthesize Hf-UiO-67 using HCl as modulator,UiO-67,,Zn(NO3)2·6H2O,,"0.067 g, 0.27 mmol",0.27,mmol,nan,,,,,nan,,,,,"biphenyl-4,4'-dicarboxylic acid",BPDC,"0.09 g, 0.38 mmol",0.38,mmol,,,,,,,,,,,"hydrochloric acid (concentrated, 37 wt %)",HCl,0.5 mL (37 wt %),0.5,mL,,,,,,"N,N-dimethylformamide",DMF,15 mL,15.0,,,,,80.0,353 K,24.0,24 h,8 dram vial,static,"DMF, acetone","DMF 3×, acetone 6×",dried at room temperature,,,white precipitate,,,,Zr6O8 nodes,,,2231.0,not_reported,not_reported,,,10.1021/jacs.7b13330,ok,
10.1039/c4ce01635a,downloaded\10.1039_c4ce01635a.pdf,SI downloaded\10.1039_c4ce01635a_SI.pdf,mof_json_store\10.1039_c4ce01635a\raw_output.json,mof_json_store\10.1039_c4ce01635a\synthesis_001.json,no,,,,Zn(NO3)2·6H2O,,"30 mg, 0.1 mmol",0.1,mmol,nan,,,,,nan,,,,,"1,4-bis[2-(4-pyridyl)ethenyl]-2,3,5,6-tetramethylbenzene","1,4-bpetmb","34 mg, 0.1 mmol",0.1,mmol,terephthalic acid,BDC,"17 mg, 0.1 mmol",0.1,mmol,,,,,,,,,,,,,,,,"N,N-dimethylformamide",DMF,1.5 mL,1.5,acetonitrile,MeCN,1.5 mL,1.5,120.0,120 °C,72.0,3 days,10 mL Pyrex glass tube (sealed),static,,,,,,yellow blocks,86.0,,,tetrahedral Zn 4-connected nodes,"a=10.771(2), b=6.4406(13), c=19.570(4) Å, β=98.21(3)°, P2/c",,,yes,yes,331.0,luminescence,10.1039/c4ce01635a,ok,
10.1039/c4ce01635a,downloaded\10.1039_c4ce01635a.pdf,SI downloaded\10.1039_c4ce01635a_SI.pdf,mof_json_store\10.1039_c4ce01635a\raw_output.json,mof_json_store\10.1039_c4ce01635a\synthesis_002.json,no,,,,FeCl3·6H2O,,"30 mg, 0.1 mmol",0.1,mmol,nan,,,,,nan,,,,,"1,4-bis[2-(4-pyridyl)ethenyl]-2,3,5,6-tetramethylbenzene","1,4-bpetmb","34 mg, 0.1 mmol",0.1,mmol,"1,4-cyclohexanedicarboxylic acid",CDC,"20 mg, 0.1 mmol",0.1,mmol,,,,,,,,,,,,,,,,"N,N-dimethylformamide",DMF,1.5 mL,1.5,acetonitrile,MeCN,1.5 mL,1.5,120.0,120 °C,72.0,3 days,10 mL Pyrex glass tube (sealed),static,,,,,,yellow blocks,82.0,,pcu,"dinuclear Zn nodes, 6-connected","a=10.388(2), b=14.804(3), c=20.219(4) Å, α=83.24(3)°, β=84.10(3)°, γ=87.45(3)°, P-1",,,yes,yes,319.0,luminescence,10.1039/c4ce01635a,ok,
10.1039/c4ce01635a,downloaded\10.1039_c4ce01635a.pdf,SI downloaded\10.1039_c4ce01635a_SI.pdf,mof_json_store\10.1039_c4ce01635a\raw_output.json,mof_json_store\10.1039_c4ce01635a\synthesis_003.json,no,,,,FeCl3·6H2O,,"30 mg, 0.1 mmol",0.1,mmol,nan,,,,,nan,,,,,"1,4-bis[2-(4-pyridyl)ethenyl]-2,3,5,6-tetramethylbenzene","1,4-bpetmb","34 mg, 0.1 mmol",0.1,mmol,"biphenyl-4,4'-dicarboxylic acid",BPDC,"24 mg, 0.1 mmol",0.1,mmol,,,,,,,,,,,,,,,,"N,N-dimethylformamide",DMF,1.5 mL,1.5,acetonitrile,MeCN,1.5 mL,1.5,120.0,120 °C,72.0,3 days,10 mL Pyrex glass tube (sealed),static,,,,,,yellow blocks,80.0,,pcu,"dinuclear [Zn2(4,4′-BPDC)2] paddlewheel, 6-connected","a=15.281(3), b=21.460(4), c=15.867(3) Å, β=94.63(3)°, C2/c",,,yes,yes,367.0,luminescence,10.1039/c4ce01635a,ok,
10.1039/c4ce01635a,downloaded\10.1039_c4ce01635a.pdf,SI downloaded\10.1039_c4ce01635a_SI.pdf,mof_json_store\10.1039_c4ce01635a\raw_output.json,mof_json_store\10.1039_c4ce01635a\synthesis_004.json,no,,,,Co(NO3)2·6H2O,,"30 mg, 0.1 mmol",0.1,mmol,nan,,,,,nan,,,,,"1,4-bis[2-(4-pyridyl)ethenyl]-2,3,5,6-tetramethylbenzene","1,4-bpetmb","34 mg, 0.1 mmol",0.1,mmol,"4,4′-oxybisbenzoic acid",OBBC,"26 mg, 0.1 mmol",0.1,mmol,,,,,,,,,,,,,,,,"N,N-dimethylformamide",DMF,1.5 mL,1.5,acetonitrile,MeCN,1.5 mL,1.5,120.0,120 °C,72.0,3 days,10 mL Pyrex glass tube (sealed),static,,,,,,yellow diamondoid blocks,77.0,,,"dinuclear [Zn2(4,4′-OBBC)2] paddlewheel, 6-connected","a=16.260(3), b=16.260(3), c=16.549(3) Å, I4122",,,yes,yes,372.0,luminescence,10.1039/c4ce01635a,ok,
10.1039/c4ce01635a,downloaded\10.1039_c4ce01635a.pdf,SI downloaded\10.1039_c4ce01635a_SI.pdf,mof_json_store\10.1039_c4ce01635a\raw_output.json,mof_json_store\10.1039_c4ce01635a\synthesis_005.json,no,,,,Ni(NO3)2·6H2O,,"30 mg, 0.1 mmol",0.1,mmol,nan,,,,,nan,,,,,"1,4-bis[2-(4-pyridyl)ethenyl]-2,3,5,6-tetramethylbenzene","1,4-bpetmb","34 mg, 0.1 mmol",0.1,mmol,"4,4′-carbonyldibenzoic acid",CDBC,"27 mg, 0.1 mmol",0.1,mmol,,,,,,,,,,,,,,,,"N,N-dimethylformamide",DMF,1.5 mL,1.5,acetonitrile,MeCN,1.5 mL,1.5,120.0,120 °C,72.0,3 days,10 mL Pyrex glass tube (sealed),static,,,,,,yellow blocks,71.0,,,"tetrahedral ZnO2N2 4-connected nodes; 2D (4,4) net","a=15.063(3), b=6.1809(12), c=23.546(8) Å, β=117.92(2)°, P2/c",,,yes,yes,362.0,luminescence,10.1039/c4ce01635a,ok,
10.1002/ejic.201301543,downloaded\10.1002_ejic.201301543.pdf,,mof_json_store\10.1002_ejic.201301543\raw_output.json,mof_json_store\10.1002_ejic.201301543\synthesis_001.json,no,,Cu(BDC),,Cu(NO3)2·3H2O,,"2.36 g, 10 mmol",10,mmol,nan,,,,,nan,,,,,terephthalic acid,BDC,"1.66 g, 10 mmol",10.0,mmol,,,,,,,,,,,,,,,,,,,,,"N,N-dimethylformamide",DMF,100 mL,100.0,,,,,110.0,110 °C,24.0,24 h,sealed container,static,MeOH,"washed, then Soxhlet 3 d",160 °C under vacuum for 6 h,160.0,6.0,blue powder; lamellar plate-like particles,,,,,"a=5.2502(6), b=9.66899(16), c=10.76792(10) Å, α=90.291(10)°, β=91.059(15)°, γ=92.413(8)°, P-1",5.2,903.0,not_reported,not_reported,,CO2_capture,10.1002/ejic.201301543,ok,
10.1002/zaac.201300357,downloaded\10.1002_zaac.201300357.pdf,SI downloaded\10.1002_zaac.201300357_SI.pdf,mof_json_store\10.1002_zaac.201300357\raw_output.json,mof_json_store\10.1002_zaac.201300357\synthesis_001.json,no,,CAU-15,,Co(NO3)2·6H2O,,"800 mg, 1.2 mmol",1.2,mmol,nan,,,,,nan,,,,,phthalic acid,BDC,"400 mg, 2.4 mmol",2.4,mmol,,,,,,,,,,,,,,,,,,,,,water,H2O,8 mL,8.0,"N,N-dimethylformamide",DMF,2 mL,2.0,120.0,120 °C,12.0,12 h,Pyrex-glass reactor with screw cap,,"water, acetone",,dried for 30 min at 100 °C,100.0,0.5,white powder,90.0,,,edge-sharing AlO6 chains,"a=6.8729(3), b=10.2449(6), c=7.6152(4) Å, β=95.6701(35)°, P2",,,not_reported,not_reported,250.0,,10.1002/zaac.201300357,ok,
10.1039/c2jm15601f,downloaded\10.1039_c2jm15601f.pdf,SI downloaded\10.1039_c2jm15601f_SI.pdf,mof_json_store\10.1039_c2jm15601f\raw_output.json,mof_json_store\10.1039_c2jm15601f\synthesis_001.json,no,,DUT-8(Zn),,Zn(NO3)2·6H2O,,"0.275 g, 1.05 mmol",1.05,mmol,nan,,,,,nan,,,,,"2,6-naphthalenedicarboxylic acid","2,6-H2ndc","0.227 g, 1.05 mmol",1.05,mmol,"1,4-diazabicyclo[2.2.2]octane",dabco,"0.059 g, 0.525 mmol",0.525,mmol,,,,,,,,,,,,,,,,"N,N-dimethylformamide",DMF,5 cm3 + 15 cm3 + 5 cm3 (total 25 cm3),25.0,,,,,120.0,393 K,48.0,48 h,Teflon-lined autoclave,"sonicated 10 min, then static",DMF,,evacuated under vacuum at 353 K for about 12 h,80.0,12.0,,75.0,,pcu,"Zn2 paddle-wheel SBUs, dabco pillars","a=18.5327(14) Å, b=19.3350(5) Å, c=18.3808(13) Å, β=90.053(3)°, P2/n (293 K)",,710.0,not_reported,not_reported,,CO2_capture;hydrogen storage,10.1039/c2jm15601f,ok,
10.1039/c2jm15601f,downloaded\10.1039_c2jm15601f.pdf,SI downloaded\10.1039_c2jm15601f_SI.pdf,mof_json_store\10.1039_c2jm15601f\raw_output.json,mof_json_store\10.1039_c2jm15601f\synthesis_002.json,no,,DUT-8(Co),,Zn(NO3)2·6H2O,,"0.201 g, 0.7 mmol",0.7,mmol,nan,,,,,nan,,,,,"2,6-naphthalenedicarboxylic acid","2,6-H2ndc","0.149 g, 0.7 mmol",0.7,mmol,"1,4-diazabicyclo[2.2.2]octane",dabco,"0.050 g, 0.45 mmol",0.45,mmol,,,,,,,,,,,,,,,,"N,N-diethylformamide",DEF,5 cm3 + 15 cm3 + 5 cm3 (total 25 cm3),25.0,,,,,120.0,393 K,48.0,48 h,Teflon-lined autoclave,"sonicated 10 min, then static",DMF,,evacuated under vacuum at 373 K for about 12 h,100.0,12.0,,92.0,,pcu,"Co2 paddle-wheel SBUs, dabco pillars","a=18.5169(11) Å, c=9.5254(6) Å, P4/n (293 K)",,1400.0,not_reported,not_reported,,CO2_capture;hydrogen storage,10.1039/c2jm15601f,ok,
10.1039/c2jm15601f,downloaded\10.1039_c2jm15601f.pdf,SI downloaded\10.1039_c2jm15601f_SI.pdf,mof_json_store\10.1039_c2jm15601f\raw_output.json,mof_json_store\10.1039_c2jm15601f\synthesis_003.json,no,,DUT-8(Cu),,Zn(NO3)2·6H2O,,"0.338 g, 1.4 mmol",1.4,mmol,nan,,,,,nan,,,,,"2,6-naphthalenedicarboxylic acid","2,6-H2ndc","0.303 g, 1.4 mmol",1.4,mmol,"1,4-diazabicyclo[2.2.2]octane",dabco,"0.078 g, 0.7 mmol",0.7,mmol,,,,,,,,,,,,,,,,"N,N-diethylformamide",DEF,5 cm3 + 15 cm3 + 5 cm3 (total 25 cm3),25.0,,,,,120.0,393 K,48.0,48 h,Teflon-lined autoclave,"sonicated 10 min, then static",DMF,,evacuated under vacuum at 393 K for about 12 h,120.0,12.0,,60.0,,pcu,"Cu2 paddle-wheel SBUs, dabco pillars","a=18.3761(5) Å, c=9.6523(5) Å, P4/n (293 K)",,2535.0,not_reported,not_reported,,CO2_capture;hydrogen storage,10.1039/c2jm15601f,ok,
10.1039/c1ce05896g,downloaded\10.1039_c1ce05896g.pdf,SI downloaded\10.1039_c1ce05896g_SI.pdf,mof_json_store\10.1039_c1ce05896g\raw_output.json,mof_json_store\10.1039_c1ce05896g\synthesis_001.json,no,,,,Zn(NO3)2·6H2O,,"21.9 mg, 0.10 mmol",0.1,mmol,nan,,,,,nan,,,,,2-(carboxymethoxy)benzoic acid,H2cmb,"19.6 mg, 0.10 mmol",0.1,mmol,"4,4'-dipyridylamine",dpa,"17.1 mg, 0.10 mmol",0.1,mmol,,,,,,sodium hydroxide,,"8.0 mg, 0.20 mmol",0.2,mmol,,,,,,water (deionized),H2O,6 mL,6.0,,,,,140.0,140 °C,120.0,120 h,"Teflon-lined stainless vessel, 18 mL",,,,,,,pale yellow block crystals,59.0,,dia,,,,,,,,luminescence,10.1039/c1ce05896g,ok,
10.1039/c1ce05896g,downloaded\10.1039_c1ce05896g.pdf,SI downloaded\10.1039_c1ce05896g_SI.pdf,mof_json_store\10.1039_c1ce05896g\raw_output.json,mof_json_store\10.1039_c1ce05896g\synthesis_002.json,no,,,,Zn(NO3)2·6H2O,,"21.9 mg, 0.10 mmol",0.1,mmol,nan,,,,,nan,,,,,2-(carboxymethoxy)benzoic acid,H2cmb,"19.6 mg, 0.10 mmol",0.1,mmol,"1,4-bis(imidazol)butane",bimb,"19.0 mg, 0.10 mmol",0.1,mmol,,,,,,sodium hydroxide,,"8.0 mg, 0.20 mmol",0.2,mmol,,,,,,water (deionized),H2O,6 mL,6.0,,,,,140.0,140 °C,120.0,120 h,"Teflon-lined stainless vessel, 18 mL",,,,,,,colorless block crystals,53.0,,sql,,,,,,,,luminescence,10.1039/c1ce05896g,ok,
10.1039/c1ce05896g,downloaded\10.1039_c1ce05896g.pdf,SI downloaded\10.1039_c1ce05896g_SI.pdf,mof_json_store\10.1039_c1ce05896g\raw_output.json,mof_json_store\10.1039_c1ce05896g\synthesis_003.json,no,,,,Fe(NO3)3·9H2O,,"26.7 mg, 0.10 mmol",0.1,mmol,nan,,,,,nan,,,,,2-(carboxymethoxy)benzoic acid,H2cmb,"19.6 mg, 0.10 mmol",0.1,mmol,"1,4-bis(imidazol)butane",bimb,"19.0 mg, 0.10 mmol",0.1,mmol,,,,,,sodium hydroxide,,"8.0 mg, 0.20 mmol",0.2,mmol,,,,,,water (deionized),H2O,6 mL,6.0,,,,,140.0,140 °C,120.0,120 h,"Teflon-lined stainless vessel, 18 mL",,,,,,,colorless block crystals,51.0,,,,,,,,,,luminescence,10.1039/c1ce05896g,ok,
10.1039/c5ra01890k,downloaded\10.1039_c5ra01890k.pdf,,mof_json_store\10.1039_c5ra01890k\raw_output.json,mof_json_store\10.1039_c5ra01890k\synthesis_001.json,no,,Cu–BTC (HKUST-1),,Co(NO3)2·6H2O,,1.5 g,7.10785,mmol,Fe(NO3)3·9H2O,,,,,nan,,,,,"benzene-1,3,5-tricarboxylic acid",H3BTC,1 g,1.0,g,,,,,,,,,,,,,,,,,,,,,"N,N-dimethylformamide",DMF,50 mL,50.0,,,,,110.0,"reflux at 110 °C (oil bath, atmospheric pressure)",12.0,"sonicated 30 min, then reflux 12 h",beaker; ultrasonication then oil-bath reflux,,DMF; EtOH/H2O (1:1 v/v),DMF ×2; then EtOH/H2O 1:1,stirred in EtOH/H2O (1:1) for 12 h; centrifuged; dried at 80 °C for 8 h; calcined at 180 °C for 12 h,180.0,12.0,blue precipitates; octahedral morphology,80.0,,,,,,,not_reported,not_reported,,hydrogen storage,10.1039/c5ra01890k,ok,
10.1039/c5ra01890k,downloaded\10.1039_c5ra01890k.pdf,,mof_json_store\10.1039_c5ra01890k\raw_output.json,mof_json_store\10.1039_c5ra01890k\synthesis_002.json,no,,Cu–BTC (HKUST-1),,Co(NO3)2·6H2O,,1.5 g,7.10785,mmol,Fe(NO3)3·9H2O,,,,,nan,,,,,"benzene-1,3,5-tricarboxylic acid",H3BTC,1 g,1.0,g,,,,,,,,,,,,,,,,,,,,,"N,N-dimethylformamide",DMF,75 mL,75.0,,,,,110.0,"reflux at 110 °C (oil bath, atmospheric pressure)",12.0,"sonicated 30 min, then reflux 12 h",beaker; ultrasonication then oil-bath reflux,,DMF; EtOH/H2O (1:1 v/v),DMF ×2; then EtOH/H2O 1:1,stirred in EtOH/H2O (1:1) for 12 h; centrifuged; dried at 80 °C for 8 h; calcined at 180 °C for 12 h,180.0,12.0,blue precipitates; octahedral morphology,91.0,,,,,,1343.7,not_reported,not_reported,,hydrogen storage,10.1039/c5ra01890k,ok,
10.1039/c5ra01890k,downloaded\10.1039_c5ra01890k.pdf,,mof_json_store\10.1039_c5ra01890k\raw_output.json,mof_json_store\10.1039_c5ra01890k\synthesis_003.json,no,,Cu–BTC (HKUST-1),,Co(NO3)2·6H2O,,1.5 g,7.10785,mmol,Fe(NO3)3·9H2O,,,,,nan,,,,,"benzene-1,3,5-tricarboxylic acid",H3BTC,1 g,1.0,g,,,,,,,,,,,,,,,,,,,,,"N,N-dimethylformamide",DMF,100 mL,100.0,,,,,110.0,"reflux at 110 °C (oil bath, atmospheric pressure)",12.0,"sonicated 30 min, then reflux 12 h",beaker; ultrasonication then oil-bath reflux,,DMF; EtOH/H2O (1:1 v/v),DMF ×2; then EtOH/H2O 1:1,stirred in EtOH/H2O (1:1) for 12 h; centrifuged; dried at 80 °C for 8 h; calcined at 180 °C for 12 h,180.0,12.0,blue precipitates; octahedral morphology,89.0,,,,,,,not_reported,not_reported,,hydrogen storage,10.1039/c5ra01890k,ok,
10.1039/c5ra01890k,downloaded\10.1039_c5ra01890k.pdf,,mof_json_store\10.1039_c5ra01890k\raw_output.json,mof_json_store\10.1039_c5ra01890k\synthesis_004.json,no,,Cu–BTC (HKUST-1),,ZrCl4,,1.5 g,6.43677,mmol,nan,,,,,nan,,,,,"benzene-1,3,5-tricarboxylic acid",H3BTC,1 g,1.0,g,,,,,,,,,,,,,,,,,,,,,"N,N-dimethylformamide",DMF,75 mL,75.0,,,,,140.0,"reflux at 140 °C (oil bath, atmospheric pressure)",12.0,"sonicated 30 min, then reflux 12 h",beaker; ultrasonication then oil-bath reflux,,DMF; EtOH/H2O (1:1 v/v),DMF ×2; then EtOH/H2O 1:1,stirred in EtOH/H2O (1:1) for 12 h; centrifuged; dried at 80 °C for 8 h; calcined at 180 °C for 12 h,180.0,12.0,blue precipitates; octahedral morphology,91.0,,,,,,1210.5,not_reported,not_reported,,hydrogen storage,10.1039/c5ra01890k,ok,
10.1039/c5ra01890k,downloaded\10.1039_c5ra01890k.pdf,,mof_json_store\10.1039_c5ra01890k\raw_output.json,mof_json_store\10.1039_c5ra01890k\synthesis_005.json,no,,Cu–BTC (HKUST-1),,ZrCl4,,1.5 g,6.43677,mmol,nan,,,,,nan,,,,,"benzene-1,3,5-tricarboxylic acid",H3BTC,1 g,1.0,g,,,,,,,,,,,,,,,,,,,,,"N,N-dimethylformamide",DMF,75 mL,75.0,,,,,80.0,"reflux at 80 °C (oil bath, atmospheric pressure)",12.0,"sonicated 30 min, then reflux 12 h",beaker; ultrasonication then oil-bath reflux,,DMF; EtOH/H2O (1:1 v/v),DMF ×2; then EtOH/H2O 1:1,stirred in EtOH/H2O (1:1) for 12 h; centrifuged; dried at 80 °C for 8 h; calcined at 180 °C for 12 h,180.0,12.0,blue precipitates; octahedral morphology,92.0,,,,,,1386.9,not_reported,not_reported,,hydrogen storage,10.1039/c5ra01890k,ok,
10.1039/c3ce26781d,downloaded\10.1039_c3ce26781d.pdf,,mof_json_store\10.1039_c3ce26781d\raw_output.json,mof_json_store\10.1039_c3ce26781d\synthesis_001.json,no,,[Cd(htpa)(H2O)]n,,ZrCl4,,"0.10 mmol, 0.0266 g",0.1,mmol,nan,,,,,nan,,,,,homoterephthalic acid,H2htpa,"0.0188 g, 0.10 mmol",0.1,mmol,,,,,,,,,,,,,,,,,,,,,methanol,MeOH,3.50 mL (absolute),3.5,deionized water,H2O,3.50 mL,3.5,120.0,120 °C,96.0,4 days,23 mL PTFE-lined stainless steel autoclave,static,"water, acetone",,dried in air,,,green block crystals,57.0,,,parallel Cd–O chains; 2D Cd–carboxylate layers,"Monoclinic, P21/c; a=10.7549(19) Å, b=12.012(2) Å, c=7.6348(14) Å, β=109.318(2)°, V=930.8(3) Å3",,,not_reported,not_reported,365.0,luminescence,10.1039/c3ce26781d,ok,
10.1039/c3ce26781d,downloaded\10.1039_c3ce26781d.pdf,,mof_json_store\10.1039_c3ce26781d\raw_output.json,mof_json_store\10.1039_c3ce26781d\synthesis_002.json,no,,[Cd(htpa)(bpp)]n,,ZrCl4,,"0.10 mmol, 0.0266 g",0.1,mmol,nan,,,,,nan,,,,,homoterephthalic acid,H2htpa,"0.0188 g, 0.10 mmol",0.1,mmol,"1,3-di(4-pyridyl)propane",bpp,"0.0198 g, 0.10 mmol",0.1,mmol,,,,,,,,,,,,,,,,deionized water,H2O,7 mL,7.0,,,,,120.0,120 °C,96.0,4 days,23 mL PTFE-lined stainless steel autoclave,static,"water, acetone",,dried in air,,,colourless block crystals,43.0,,,CdO4N2 nodes; 2-fold parallel interpenetrated 4^4 nets (2D→2D),"Monoclinic, P21/c; a=8.3518(14) Å, b=15.361(3) Å, c=16.038(3) Å, β=100.053(2)°, V=2026.0(6) Å3",,,not_reported,not_reported,285.0,luminescence,10.1039/c3ce26781d,ok,
10.1039/c3ce26781d,downloaded\10.1039_c3ce26781d.pdf,,mof_json_store\10.1039_c3ce26781d\raw_output.json,mof_json_store\10.1039_c3ce26781d\synthesis_003.json,no,,[Cd(htpa)(bpe)]n,,ZrCl4,,"0.10 mmol, 0.0266 g",0.1,mmol,nan,,,,,nan,,,,,homoterephthalic acid,H2htpa,"0.0376 g, 0.20 mmol",0.2,mmol,"1,2-di(4-pyridyl)ethylene",bpe,"0.0182 g, 0.10 mmol",0.1,mmol,,,,,,,,,,,,,,,,ethanol,EtOH,3.50 mL (absolute),3.5,deionized water,H2O,3.50 mL,3.5,120.0,120 °C,96.0,4 days,23 mL PTFE-lined stainless steel autoclave,static,"water, acetone",,dried in air,,,colourless block crystals,65.0,,,2-fold inclined interpenetrated corrugated 4^4 nets (2D→3D),"Triclinic, P-1; a=8.8542(11) Å, b=10.5788(13) Å, c=10.9170(13) Å, α=108.0800(10)°, β=92.0990(10)°, γ=92.3150(10)°, V=970.0(2) Å3",,,not_reported,not_reported,330.0,luminescence,10.1039/c3ce26781d,ok,
10.1039/c3ce26781d,downloaded\10.1039_c3ce26781d.pdf,,mof_json_store\10.1039_c3ce26781d\raw_output.json,mof_json_store\10.1039_c3ce26781d\synthesis_004.json,no,,[Cd3(htpa)2(bpa)2(OAc)2]n,,CuI,,"0.20 mmol, 0.0532 g",0.2,mmol,nan,,,,,nan,,,,,homoterephthalic acid,H2htpa,"0.0188 g, 0.10 mmol",0.1,mmol,"1,2-bi(4-pyridyl)ethane",bpa,"0.0184 g, 0.10 mmol",0.1,mmol,,,,,,,,,,,,,,,,ethanol,EtOH,3.50 mL (absolute),3.5,deionized water,H2O,3.50 mL,3.5,120.0,120 °C,96.0,4 days,23 mL PTFE-lined stainless steel autoclave,static,"water, acetone",,dried in air,,,colourless block crystals,85.0,,pcu,"linear Cd3 SBU, 6-connected","Monoclinic, P21/c; a=10.095(2) Å, b=15.929(3) Å, c=14.236(3) Å, β=106.156(2)°, V=2198.7(8) Å3",,,not_reported,not_reported,285.0,luminescence,10.1039/c3ce26781d,ok,
10.1039/c3ce26781d,downloaded\10.1039_c3ce26781d.pdf,,mof_json_store\10.1039_c3ce26781d\raw_output.json,mof_json_store\10.1039_c3ce26781d\synthesis_005.json,no,,{[Cd3(htpa)(trz)3(OAc)(H2O)4]·4H2O}n,,CuCl,,"0.20 mmol, 0.0532 g",0.2,mmol,nan,,,,,nan,,,,,homoterephthalic acid,H2htpa,"0.0188 g, 0.10 mmol",0.1,mmol,"1,2,4-triazole",Htrz,"0.0069 g, 0.10 mmol",0.1,mmol,,,,,,,,,,,,,,,,ethanol,EtOH,3.50 mL (absolute),3.5,deionized water,H2O,3.50 mL,3.5,120.0,120 °C,96.0,4 days,23 mL PTFE-lined stainless steel autoclave,static,"water, acetone",,dried in air,,,colourless block crystals,76.0,,gra,"2-nodal (3,5)-connected; Cd–triazolate layers pillared by htpa","Monoclinic, P21/c; a=10.198(2) Å, b=22.367(5) Å, c=13.285(3) Å, β=97.775(3)°, V=3002.5(12) Å3",,,not_reported,not_reported,310.0,luminescence,10.1039/c3ce26781d,ok,
10.1021/cg501828u,downloaded\10.1021_cg501828u.pdf,SI downloaded\10.1021_cg501828u_SI.pdf,mof_json_store\10.1021_cg501828u\raw_output.json,mof_json_store\10.1021_cg501828u\synthesis_001.json,yes,Only specific DEF/H2O/EtOH ratios gave pure crystals; other ratios produced powders or mixed products.,,1032828,Cu(NO3)2,,"0.089 g, 0.3 mmol",0.3,mmol,nan,,,,,nan,,,,,"[1,1′;4′,1″]terphenyl-3,5,2′,5′,3″,5″-hexacarboxylic acid",H6L,"0.025 g, 0.05 mmol",0.05,mmol,,,,,,,,,,,nitric acid,HNO3,0.02 mL,0.02,mL,,,,,,"N,N-diethylformamide",DEF,2 mL,2.0,water,H2O,2 mL,2.0,85.0,85 °C,120.0,5 days,glass vessel (20 mL),static,,,,,,colorless crystals,68.0,,,"hourglass Zn3 trinuclear cluster (8-connected) + Zn(II) nodes; (5,8)-connected net",,,,not_reported,not_reported,320.0,luminescence;sensing,10.1021/cg501828u,ok,
10.1021/cg501828u,downloaded\10.1021_cg501828u.pdf,SI downloaded\10.1021_cg501828u_SI.pdf,mof_json_store\10.1021_cg501828u\raw_output.json,mof_json_store\10.1021_cg501828u\synthesis_002.json,yes,Only specific DEF/H2O/EtOH ratios gave pure crystals; other ratios produced powders or mixed products.,,1032829,Cu(NO3)2,,"0.089 g, 0.3 mmol",0.3,mmol,nan,,,,,nan,,,,,"[1,1′;4′,1″]terphenyl-3,5,2′,5′,3″,5″-hexacarboxylic acid",H6L,"0.025 g, 0.05 mmol",0.05,mmol,,,,,,,,,,,nitric acid,HNO3,0.02 mL,0.02,mL,,,,,,"N,N-diethylformamide",DEF,3.5 mL,3.5,water,H2O,0.5 mL,0.5,85.0,85 °C,120.0,5 days,glass vessel (20 mL),static,,,,,,colorless crystals,42.0,,,"hourglass Zn3 trinuclear cluster + paddle-wheel Zn2 cluster; 3D (4,4,5,6)-connected net",,,,not_reported,not_reported,180.0,luminescence;sensing,10.1021/cg501828u,ok,
10.1021/cg501828u,downloaded\10.1021_cg501828u.pdf,SI downloaded\10.1021_cg501828u_SI.pdf,mof_json_store\10.1021_cg501828u\raw_output.json,mof_json_store\10.1021_cg501828u\synthesis_003.json,yes,Only specific DEF/H2O/EtOH ratios gave pure crystals; other ratios produced powders or mixed products.,,1032830,CuI,,"0.089 g, 0.3 mmol",0.3,mmol,nan,,,,,nan,,,,,"[1,1′;4′,1″]terphenyl-3,5,2′,5′,3″,5″-hexacarboxylic acid",H6L,"0.025 g, 0.05 mmol",0.05,mmol,,,,,,,,,,,nitric acid,HNO3,0.02 mL,0.02,mL,,,,,,"N,N-diethylformamide",DEF,3 mL,3.0,water,H2O,1 mL,1.0,85.0,85 °C,120.0,5 days,glass vessel (20 mL),static,,,,,,colorless crystals,34.0,,,"paddle-wheel Zn2 cluster + Zn(II) nodes; 3D (3,4,5,6)-connected net",,,,not_reported,not_reported,320.0,luminescence;sensing,10.1021/cg501828u,ok,
10.1021/cg501828u,downloaded\10.1021_cg501828u.pdf,SI downloaded\10.1021_cg501828u_SI.pdf,mof_json_store\10.1021_cg501828u\raw_output.json,mof_json_store\10.1021_cg501828u\synthesis_004.json,yes,Only specific DEF/H2O/EtOH ratios gave pure crystals; other ratios produced powders or mixed products.,,1032831,Zn(NO3)2·6H2O,,"0.089 g, 0.3 mmol",0.3,mmol,nan,,,,,nan,,,,,"[1,1′;4′,1″]terphenyl-3,5,2′,5′,3″,5″-hexacarboxylic acid",H6L,"0.025 g, 0.05 mmol",0.05,mmol,,,,,,,,,,,nitric acid,HNO3,0.02 mL,0.02,mL,,,,,,"N,N-diethylformamide",DEF,4 mL,4.0,water,H2O,0.5 mL,0.5,85.0,85 °C,120.0,5 days,glass vessel (20 mL),static,,,,,,colorless crystals,56.0,,,paddle-wheel Zn2 clusters + Zn(II) nodes; 3D 4-nodal net,,,,not_reported,not_reported,180.0,luminescence;sensing,10.1021/cg501828u,ok,
10.1021/cg501828u,downloaded\10.1021_cg501828u.pdf,SI downloaded\10.1021_cg501828u_SI.pdf,mof_json_store\10.1021_cg501828u\raw_output.json,mof_json_store\10.1021_cg501828u\synthesis_005.json,yes,Only specific DEF/H2O/EtOH ratios gave pure crystals; other ratios produced powders or mixed products.,,1032832,Co(NO3)2·6H2O,,"0.089 g, 0.3 mmol",0.3,mmol,nan,,,,,nan,,,,,"[1,1′;4′,1″]terphenyl-3,5,2′,5′,3″,5″-hexacarboxylic acid",H6L,"0.025 g, 0.05 mmol",0.05,mmol,,,,,,,,,,,nitric acid,HNO3,0.02 mL,0.02,mL,,,,,,"N,N-diethylformamide",DEF,3 mL,3.0,water,H2O,0.5 mL,0.5,85.0,85 °C,120.0,5 days,glass vessel (20 mL),static,,,,,,colorless crystals,52.0,,,binuclear Zn2 clusters; uninodal 6-connected 3D net,,,,not_reported,not_reported,320.0,luminescence;sensing,10.1021/cg501828u,ok,
10.1021/cg301405r,downloaded\10.1021_cg301405r.pdf,SI downloaded\10.1021_cg301405r_SI.pdf,mof_json_store\10.1021_cg301405r\raw_output.json,mof_json_store\10.1021_cg301405r\synthesis_001.json,no,,,862542,ZrCl4,,"0.10 mmol, 26 mg",0.1,mmol,nan,,,,,nan,,,,,"5-(3,5-dicarboxybenzyloxy)-isophthalic acid",H4DBIP,"0.05 mmol, 18 mg",0.05,mmol,,,,,,,,,,,,,,,,,,,,,"N,N-dimethylformamide",DMF,5 mL,5.0,water,H2O,2.5 mL,2.5,85.0,85 °C,72.0,3 days,23 mL Teflon-lined stainless steel vessel,static,"DMF, H2O",several times,dried in air at ambient temperature,,,colorless block crystals,86.0,,dia,binuclear Mg2(COO)4(μ2-H2O) SBU,,,,yes,not_reported,,,10.1021/cg301405r,ok,
10.1021/cg301405r,downloaded\10.1021_cg301405r.pdf,SI downloaded\10.1021_cg301405r_SI.pdf,mof_json_store\10.1021_cg301405r\raw_output.json,mof_json_store\10.1021_cg301405r\synthesis_002.json,no,,,862543,ZrCl4,,"0.10 mmol, 29 mg",0.1,mmol,nan,,,,,nan,,,,,"5-(3,5-dicarboxybenzyloxy)-isophthalic acid",H4DBIP,"0.05 mmol, 18 mg",0.05,mmol,,,,,,,,,,,,,,,,,,,,,"N,N-dimethylformamide",DMF,5 mL,5.0,water,H2O,2.5 mL,2.5,85.0,85 °C,72.0,3 days,23 mL Teflon-lined stainless steel vessel,static,"DMF, H2O",several times,dried in air at ambient temperature,,,violet block crystals,81.0,,dia,binuclear Co2(COO)4(μ2-H2O) SBU,,,,not_reported,not_reported,,,10.1021/cg301405r,ok,
10.1021/cg301405r,downloaded\10.1021_cg301405r.pdf,SI downloaded\10.1021_cg301405r_SI.pdf,mof_json_store\10.1021_cg301405r\raw_output.json,mof_json_store\10.1021_cg301405r\synthesis_003.json,no,,,862544,ZrCl4,,"0.10 mmol, 23 mg",0.1,mmol,nan,,,,,nan,,,,,"5-(3,5-dicarboxybenzyloxy)-isophthalic acid",H4DBIP,"0.05 mmol, 18 mg",0.05,mmol,,,,,,,,,,,,,,,,,,,,,"N,N-dimethylacetamide",DMA,2 mL,2.0,ethanol,EtOH,2 mL,2.0,105.0,105 °C,72.0,3 days,23 mL Teflon-lined stainless steel vessel,static,"DMF, EtOH, H2O",several times,dried in air at ambient temperature,,,dark yellow block crystals,74.0,,flu,8-connected [Cd3(COO)8] cluster,,,,yes,not_reported,,luminescence,10.1021/cg301405r,ok,
10.1021/cg301405r,downloaded\10.1021_cg301405r.pdf,SI downloaded\10.1021_cg301405r_SI.pdf,mof_json_store\10.1021_cg301405r\raw_output.json,mof_json_store\10.1021_cg301405r\synthesis_004.json,no,,,862545,[Ni(CN)4],,"0.10 mmol, 35 mg",0.1,mmol,Co(NO3)2·6H2O,,,,,nan,,,,,"5-(3,5-dicarboxybenzyloxy)-isophthalic acid",H4DBIP,"0.05 mmol, 18 mg",0.05,mmol,,,,,,,,,,,,,,,,,,,,,"N,N-dimethylacetamide",DMA,4 mL,4.0,,,,,105.0,105 °C,72.0,3 days,23 mL Teflon-lined stainless steel vessel,static,DMA,several times,dried in air at ambient temperature,,,colorless block crystals,79.0,,pts,binuclear Cd2(COO)4(H2O)2(DMA) 4-connected SBU,,,,not_reported,not_reported,,,10.1021/cg301405r,ok,
10.1021/cg301405r,downloaded\10.1021_cg301405r.pdf,SI downloaded\10.1021_cg301405r_SI.pdf,mof_json_store\10.1021_cg301405r\raw_output.json,mof_json_store\10.1021_cg301405r\synthesis_005.json,no,,,840567,[Ni(CN)4],,"0.05 mmol, 15 mg",0.05,mmol,Fe(SO4)·7H2O,,,,,nan,,,,,"5-(3,5-dicarboxybenzyloxy)-isophthalic acid",H4DBIP,"0.05 mmol, 18 mg",0.05,mmol,,,,,,,,,,,hydrochloric acid,HCl,a small amount,,,,,,,,"N,N-dimethylacetamide",DMA,4 mL,4.0,,,,,120.0,120 °C,72.0,72 h,23 mL Teflon-lined stainless steel vessel,static,DMA,several times,dried in air at ambient temperature,,,colorless block crystals,77.0,,lon,mononuclear [In(COO)4] 4-connected node,,,,not_reported,not_reported,,luminescence,10.1021/cg301405r,ok,
10.1021/cg301405r,downloaded\10.1021_cg301405r.pdf,SI downloaded\10.1021_cg301405r_SI.pdf,mof_json_store\10.1021_cg301405r\raw_output.json,mof_json_store\10.1021_cg301405r\synthesis_006.json,no,,,871986,[Ni(CN)4],,"0.10 mmol, 44 mg",0.1,mmol,Co(NO3)2·6H2O,,,,,nan,,,,,"5-(3,5-dicarboxybenzyloxy)-isophthalic acid",H4DBIP,"0.05 mmol, 18 mg",0.05,mmol,,,,,,,,,,,acetic acid,AcOH,a small amount of CH3COOH,,,,,,,,"N,N-dimethylformamide",DMF,3 mL,3.0,water,H2O,3 mL,3.0,105.0,105 °C,72.0,72 h,23 mL Teflon-lined stainless steel vessel,static,"DMF, H2O, EtOH",several times,dried in air at ambient temperature,,,colorless block crystals,70.0,,msw,6-connected Eu(III) nodes from {Eu(COO)4} helical chains,,,,not_reported,not_reported,,luminescence,10.1021/cg301405r,ok,
10.1021/cg301405r,downloaded\10.1021_cg301405r.pdf,SI downloaded\10.1021_cg301405r_SI.pdf,mof_json_store\10.1021_cg301405r\raw_output.json,mof_json_store\10.1021_cg301405r\synthesis_007.json,no,,,871987,[Ni(CN)4],,"0.10 mmol, 45 mg",0.1,mmol,Fe(SO4)·7H2O,,,,,nan,,,,,"5-(3,5-dicarboxybenzyloxy)-isophthalic acid",H4DBIP,"0.05 mmol, 18 mg",0.05,mmol,,,,,,,,,,,acetic acid,AcOH,a small amount of CH3COOH,,,,,,,,"N,N-dimethylformamide",DMF,3 mL,3.0,water,H2O,3 mL,3.0,105.0,105 °C,72.0,72 h,23 mL Teflon-lined stainless steel vessel,static,"DMF, H2O, EtOH",several times,dried in air at ambient temperature,,,colorless block crystals,65.0,,msw,6-connected Gd(III) nodes from {Gd(COO)4} helical chains,,,,not_reported,not_reported,,,10.1021/cg301405r,ok,
10.1021/cg301405r,downloaded\10.1021_cg301405r.pdf,SI downloaded\10.1021_cg301405r_SI.pdf,mof_json_store\10.1021_cg301405r\raw_output.json,mof_json_store\10.1021_cg301405r\synthesis_008.json,no,,,871988,Fe(ClO4)3,,"0.10 mmol, 45 mg",0.1,mmol,nan,,,,,nan,,,,,"5-(3,5-dicarboxybenzyloxy)-isophthalic acid",H4DBIP,"0.05 mmol, 18 mg",0.05,mmol,,,,,,,,,,,acetic acid,AcOH,a small amount of CH3COOH,,,,,,,,"N,N-dimethylformamide",DMF,3 mL,3.0,water,H2O,3 mL,3.0,105.0,105 °C,72.0,72 h,23 mL Teflon-lined stainless steel vessel,static,"DMF, H2O, EtOH",several times,dried in air at ambient temperature,,,colorless block crystals,76.0,,msw,6-connected Tb(III) nodes from {Tb(COO)4} helical chains,,,,not_reported,not_reported,,luminescence,10.1021/cg301405r,ok,
10.1021/cg301405r,downloaded\10.1021_cg301405r.pdf,SI downloaded\10.1021_cg301405r_SI.pdf,mof_json_store\10.1021_cg301405r\raw_output.json,mof_json_store\10.1021_cg301405r\synthesis_009.json,no,,,871989,FeCl3·6H2O,,"0.10 mmol, 45 mg",0.1,mmol,nan,,,,,nan,,,,,"5-(3,5-dicarboxybenzyloxy)-isophthalic acid",H4DBIP,"0.05 mmol, 18 mg",0.05,mmol,,,,,,,,,,,acetic acid,AcOH,a small amount of CH3COOH,,,,,,,,"N,N-dimethylformamide",DMF,3 mL,3.0,water,H2O,3 mL,3.0,105.0,105 °C,72.0,72 h,23 mL Teflon-lined stainless steel vessel,static,"DMF, H2O, EtOH",several times,dried in air at ambient temperature,,,colorless block crystals,62.0,,msw,6-connected Dy(III) nodes from {Dy(COO)4} helical chains,,,,not_reported,not_reported,,,10.1021/cg301405r,ok,
10.1021/cg301405r,downloaded\10.1021_cg301405r.pdf,SI downloaded\10.1021_cg301405r_SI.pdf,mof_json_store\10.1021_cg301405r\raw_output.json,mof_json_store\10.1021_cg301405r\synthesis_010.json,no,,,871983,ZrOCl2·8H2O,,"0.10 mmol, 46 mg",0.1,mmol,nan,,,,,nan,,,,,"5-(3,5-dicarboxybenzyloxy)-isophthalic acid",H4DBIP,"0.05 mmol, 18 mg",0.05,mmol,,,,,,,,,,,acetic acid,AcOH,a small amount of CH3COOH,,,,,,,,"N,N-dimethylformamide",DMF,3 mL,3.0,water,H2O,3 mL,3.0,105.0,105 °C,72.0,72 h,23 mL Teflon-lined stainless steel vessel,static,"DMF, H2O, EtOH",several times,dried in air at ambient temperature,,,colorless block crystals,60.0,,msw,6-connected Ho(III) nodes from {Ho(COO)4} helical chains,,,,not_reported,not_reported,,,10.1021/cg301405r,ok,
10.1021/cg301405r,downloaded\10.1021_cg301405r.pdf,SI downloaded\10.1021_cg301405r_SI.pdf,mof_json_store\10.1021_cg301405r\raw_output.json,mof_json_store\10.1021_cg301405r\synthesis_011.json,no,,,"871984, 871985",ZrOCl2·8H2O,,"0.10 mmol, 47 mg",0.1,mmol,nan,,,,,nan,,,,,"5-(3,5-dicarboxybenzyloxy)-isophthalic acid",H4DBIP,"0.05 mmol, 18 mg",0.05,mmol,,,,,,,,,,,acetic acid,AcOH,a small amount of CH3COOH,,,,,,,,"N,N-dimethylformamide",DMF,3 mL,3.0,water,H2O,3 mL,3.0,105.0,105 °C,72.0,72 h,23 mL Teflon-lined stainless steel vessel,static,"DMF, H2O, EtOH",several times,dried in air at ambient temperature,,,colorless block crystals,68.0,,msw,6-connected Yb(III) nodes from {Yb(COO)4} helical chains,,,,not_reported,not_reported,,,10.1021/cg301405r,ok,
10.1021/acs.inorgchem.2c04443,downloaded\10.1021_acs.inorgchem.2c04443.pdf,SI downloaded\10.1021_acs.inorgchem.2c04443_SI.pdf,mof_json_store\10.1021_acs.inorgchem.2c04443\raw_output.json,mof_json_store\10.1021_acs.inorgchem.2c04443\synthesis_001.json,no,,Cu-SKU-3,2209956,Zn(NO3)2·6H2O,,256 mg (1.5 mmol),1.5,mmol,nan,,,,,nan,,,,,"benzene-1,3,5-tricarboxylic acid",BTC,210 mg (1.0 mmol),1.0,mmol,N-methylimidazole,Mim,270 µL (3.38 mmol),3.38,mmol,,,,,,,,,,,,,,,,"N,N-dimethylformamide",DMF,6 mL,6.0,ethanol,EtOH,2 mL,2.0,120.0,120 °C,24.0,24 h,PTFE-lined autoclave,,acetone,24 h solvent exchange,used without activation,,,blue crystals,80.0,0.220 × 0.190 × 0.170 mm,,penta-coordinated Cu(II) nodes; 2D layers,"a=16.4861(3) Å, b=10.01630(10) Å, c=14.1970(3) Å, orthorhombic, Pna21",15.4,16.3,yes,not_reported,380.0,C-H oxidation catalysis,10.1021/acs.inorgchem.2c04443,ok,
10.1002/anie.202409588,downloaded\10.1002_anie.202409588.pdf,SI downloaded\10.1002_anie.202409588_SI.pdf,mof_json_store\10.1002_anie.202409588\raw_output.json,mof_json_store\10.1002_anie.202409588\synthesis_001.json,no,,Zr-BTB-C1,,Zn(NO3)2·6H2O,ZrCl4,10.12 mg,0.0465328,mmol,nan,,,,,nan,,,,,"1,3,5-(4-carboxylphenyl)benzene",H3BTB,12.50 mg,12.5,mg,,,,,,,,,,,formic acid,C1 acid,0.6 mL,,,,,,,,"N,N-dimethylformamide",DMF,5 mL,5.0,water,H2O,60 μL,0.06,120.0,120 °C,48.0,48 h,20 mL Pyrex vial,static,"DMF, ethanol",three times,,,,ultrathin nanosheets,,,kgd,Zr6(μ3-O)4(μ3-OH)4 12-connected SBU,,,,not_reported,not_reported,400.0,isomer_separation;chromatography,10.1002/anie.202409588,ok,
10.1002/anie.202409588,downloaded\10.1002_anie.202409588.pdf,SI downloaded\10.1002_anie.202409588_SI.pdf,mof_json_store\10.1002_anie.202409588\raw_output.json,mof_json_store\10.1002_anie.202409588\synthesis_002.json,no,,Zr-BTB-C2,,Zn(NO3)2·6H2O,ZrCl4,10.12 mg,0.0465328,mmol,nan,,,,,nan,,,,,"1,3,5-(4-carboxylphenyl)benzene",H3BTB,12.50 mg,12.5,mg,,,,,,,,,,,acetic acid,C2 acid,1 mL,,,,,,,,"N,N-dimethylformamide",DMF,5 mL,5.0,water,H2O,120 μL,0.12,120.0,120 °C,48.0,48 h,20 mL Pyrex vial,static,"DMF, ethanol",three times,,,,ultrathin nanosheets,,,kgd,Zr6(μ3-O)4(μ3-OH)4 12-connected SBU,,,383.7,not_reported,not_reported,400.0,isomer_separation;chromatography,10.1002/anie.202409588,ok,
10.1002/anie.202409588,downloaded\10.1002_anie.202409588.pdf,SI downloaded\10.1002_anie.202409588_SI.pdf,mof_json_store\10.1002_anie.202409588\raw_output.json,mof_json_store\10.1002_anie.202409588\synthesis_003.json,no,,Zr-BTB-C3,,Zn(NO3)2·6H2O,ZrCl4,10.12 mg,0.0465328,mmol,nan,,,,,nan,,,,,"1,3,5-(4-carboxylphenyl)benzene",H3BTB,12.50 mg,12.5,mg,,,,,,,,,,,propionic acid,C3 acid,0.8 mL,,,,,,,,"N,N-dimethylformamide",DMF,5 mL,5.0,water,H2O,60 μL,0.06,120.0,120 °C,48.0,48 h,20 mL Pyrex vial,static,"DMF, ethanol",three times,,,,ultrathin nanosheets,,,kgd,Zr6(μ3-O)4(μ3-OH)4 12-connected SBU,,,385.3,not_reported,not_reported,400.0,isomer_separation;chromatography,10.1002/anie.202409588,ok,
