Repository: zzhenglab/MOFinder

# MOFinder

MOFinder extracts MOF synthesis information from the literature, reconstructs evidence-supported negative reaction records, and prepares datasets for synthesis-outcome prediction.
[Web application](https://mofinder.chemistry.wustl.edu/) | [Demos](Demo/README.md) | [Source code](docs/source_to_code.md) | [Workflow guide](docs/workflow.md) | [Model evaluation](docs/evaluation.md)

## Quick start

The workflow runs through Python commands. Python 3.10 or newer is required. Clone the repository and initialize its related applications:

```bash
git clone --recurse-submodules https://github.com/zzhenglab/MOFinder.git
cd MOFinder
```

Start with the two offline demonstrations:

```bash

File: mof_extraction_1_2.csv (part 214 of 305)
doi,main_pdf,si_pdf,raw_output,parsed_json,article_trial_or_failure,article_trial_or_failure_notes,mof_name,crystal_code,metal_1,metal_1_abbr,metal_1_amount_text,metal_1_amount_value,metal_1_amount_unit,metal_2,metal_2_abbr,metal_2_amount_text,metal_2_amount_value,metal_2_amount_unit,metal_3,metal_3_abbr,metal_3_amount_text,metal_3_amount_value,metal_3_amount_unit,linker_1,linker_1_abbr,linker_1_amount_text,linker_1_amount_value,linker_1_amount_unit,linker_2,linker_2_abbr,linker_2_amount_text,linker_2_amount_value,linker_2_amount_unit,linker_3,linker_3_abbr,linker_3_amount_text,linker_3_amount_value,linker_3_amount_unit,modulator_1,modulator_1_abbr,modulator_1_amount_text,modulator_1_amount_value,modulator_1_amount_unit,modulator_2,modulator_2_abbr,modulator_2_amount_text,modulator_2_amount_value,modulator_2_amount_unit,solvent_main,solvent_main_abbr,solvent_main_amount_text,solvent_main_ml,solvent_secondary,solvent_secondary_abbr,solvent_secondary_amount_text,solvent_secondary_ml,temperature_c,temperature_c_text,time_h,time_text,vessel_type,stirring,washing_solvent,washing_cycles,activation_text,activation_temp_c,activation_time_h,crystal_morphology,yield_percent,crystal_size,topology_code,metal_cluster_connectivity,unit_cell_short,pore_diameter_A,BET_surface_area_m2g,air_stable,water_stable,tga_decomposition_temp_c,applications,reference,status,error
10.1002/anie.202409588,downloaded\10.1002_anie.202409588.pdf,SI downloaded\10.1002_anie.202409588_SI.pdf,mof_json_store\10.1002_anie.202409588\raw_output.json,mof_json_store\10.1002_anie.202409588\synthesis_004.json,no,,Zr-BTB-C4,,Zn(NO3)2·6H2O,ZrCl4,10.12 mg,0.0465328,mmol,nan,,,,,nan,,,,,"1,3,5-(4-carboxylphenyl)benzene",H3BTB,12.50 mg,12.5,mg,,,,,,,,,,,butyric acid,C4 acid,1.0 mL,,,,,,,,"N,N-dimethylformamide",DMF,5 mL,5.0,water,H2O,60 μL,0.06,120.0,120 °C,48.0,48 h,20 mL Pyrex vial,static,"DMF, ethanol",three times,,,,ultrathin nanosheets,,,kgd,Zr6(μ3-O)4(μ3-OH)4 12-connected SBU,,,423.4,not_reported,not_reported,400.0,isomer_separation;chromatography,10.1002/anie.202409588,ok,
10.1002/anie.202409588,downloaded\10.1002_anie.202409588.pdf,SI downloaded\10.1002_anie.202409588_SI.pdf,mof_json_store\10.1002_anie.202409588\raw_output.json,mof_json_store\10.1002_anie.202409588\synthesis_005.json,no,,Zr-BTB-C5,,Zn(NO3)2·6H2O,ZrCl4,10.12 mg,0.0465328,mmol,nan,,,,,nan,,,,,"1,3,5-(4-carboxylphenyl)benzene",H3BTB,12.50 mg,12.5,mg,,,,,,,,,,,valeric acid (pentanoic acid),C5 acid,1 mL,,,,,,,,"N,N-dimethylformamide",DMF,5 mL,5.0,water,H2O,60 μL,0.06,120.0,120 °C,48.0,48 h,20 mL Pyrex vial,static,"DMF, ethanol",three times,,,,ultrathin nanosheets,,,kgd,Zr6(μ3-O)4(μ3-OH)4 12-connected SBU,,,,not_reported,not_reported,400.0,isomer_separation;chromatography,10.1002/anie.202409588,ok,
10.1002/anie.202409588,downloaded\10.1002_anie.202409588.pdf,SI downloaded\10.1002_anie.202409588_SI.pdf,mof_json_store\10.1002_anie.202409588\raw_output.json,mof_json_store\10.1002_anie.202409588\synthesis_006.json,no,,Zr-BTB-C8,,Zn(NO3)2·6H2O,ZrCl4,10.12 mg,0.0465328,mmol,nan,,,,,nan,,,,,"1,3,5-(4-carboxylphenyl)benzene",H3BTB,12.50 mg,12.5,mg,,,,,,,,,,,octanoic acid,C8 acid,1 mL,,,,,,,,"N,N-dimethylformamide",DMF,5 mL,5.0,water,H2O,120 μL,0.12,120.0,120 °C,48.0,48 h,20 mL Pyrex vial,static,"DMF, ethanol",three times,,,,ultrathin nanosheets,,,kgd,Zr6(μ3-O)4(μ3-OH)4 12-connected SBU,,,,not_reported,not_reported,400.0,isomer_separation;chromatography,10.1002/anie.202409588,ok,
10.1002/anie.202409588,downloaded\10.1002_anie.202409588.pdf,SI downloaded\10.1002_anie.202409588_SI.pdf,mof_json_store\10.1002_anie.202409588\raw_output.json,mof_json_store\10.1002_anie.202409588\synthesis_007.json,no,,Zr-BTB-C2-flat,,AlCl3·6H2O,ZrCl4,10.12 mg,0.0626878,mmol,nan,,,,,nan,,,,,"1,3,5-(4-carboxylphenyl)benzene",H3BTB,12.5 mg,12.5,mg,,,,,,,,,,,acetic acid,C2 acid,3 mL,,,,,,,,"N,N-dimethylformamide",DMF,5 mL,5.0,water,H2O,60 μL,0.06,120.0,120 °C,48.0,48 h,22 mL Pyrex vial,static,"DMF, ethanol",three times,,,,flat nanosheets,,,kgd,Zr6(μ3-O)4(μ3-OH)4 12-connected SBU,,,,not_reported,not_reported,400.0,isomer_separation;chromatography,10.1002/anie.202409588,ok,
10.1002/anie.202409588,downloaded\10.1002_anie.202409588.pdf,SI downloaded\10.1002_anie.202409588_SI.pdf,mof_json_store\10.1002_anie.202409588\raw_output.json,mof_json_store\10.1002_anie.202409588\synthesis_008.json,no,,Zr-BTB-C3-flat,,AlCl3·6H2O,ZrCl4,10.12 mg,0.0626878,mmol,nan,,,,,nan,,,,,"1,3,5-(4-carboxylphenyl)benzene",H3BTB,12.5 mg,12.5,mg,,,,,,,,,,,propionic acid,C3 acid,2 mL,,,,,,,,"N,N-dimethylformamide",DMF,5 mL,5.0,water,H2O,60 μL,0.06,120.0,120 °C,48.0,48 h,22 mL Pyrex vial,static,"DMF, ethanol",three times,,,,flat nanosheets,,,kgd,Zr6(μ3-O)4(μ3-OH)4 12-connected SBU,,,,not_reported,not_reported,400.0,isomer_separation;chromatography,10.1002/anie.202409588,ok,
10.1002/anie.202409588,downloaded\10.1002_anie.202409588.pdf,SI downloaded\10.1002_anie.202409588_SI.pdf,mof_json_store\10.1002_anie.202409588\raw_output.json,mof_json_store\10.1002_anie.202409588\synthesis_009.json,no,,Zr-BTB-C4-flat,,AlCl3·6H2O,ZrCl4,10.12 mg,0.0626878,mmol,nan,,,,,nan,,,,,"1,3,5-(4-carboxylphenyl)benzene",H3BTB,12.5 mg,12.5,mg,,,,,,,,,,,butyric acid,C4 acid,2.8 mL,,,,,,,,"N,N-dimethylformamide",DMF,5 mL,5.0,water,H2O,60 μL,0.06,120.0,120 °C,48.0,48 h,22 mL Pyrex vial,static,"DMF, ethanol",three times,,,,flat nanosheets,,,kgd,Zr6(μ3-O)4(μ3-OH)4 12-connected SBU,,,,not_reported,not_reported,400.0,isomer_separation;chromatography,10.1002/anie.202409588,ok,
10.1039/d4ta07509a,downloaded\10.1039_d4ta07509a.pdf,SI downloaded\10.1039_d4ta07509a_SI.pdf,mof_json_store\10.1039_d4ta07509a\raw_output.json,mof_json_store\10.1039_d4ta07509a\synthesis_001.json,no,,UiO-66-NH2 (Hf)/0 AA,,AlCl3·6H2O,HfCl4,0.417 g (1.3 mmol),1.3,mmol,nan,,,,,nan,,,,,2-aminoterephthalic acid,H2BDC-NH2,0.236 g (1.3 mmol),0.236,g,,,,,,,,,,,deionized water,H2O,0.07 g (3.9 mmol),0.07,g,acetic acid glacial,AA,0 mmol (0 equiv) relative to metal,0.0,mmol,"N,N-dimethylformamide",DMF,50 mL,50.0,,,,,120.0,393 K,48.0,48 h,100 mL Teflon-lined stainless-steel autoclave,vigorous stirring 30 min pre-mix; static during heating,"DMF, MeOH",3× each,343 K under vacuum overnight,70.0,,,,,,M6O4(OH)4 12-connected SBU,,7.23,437.68,not_reported,not_reported,,,10.1039/d4ta07509a,ok,
10.1039/d4ta07509a,downloaded\10.1039_d4ta07509a.pdf,SI downloaded\10.1039_d4ta07509a_SI.pdf,mof_json_store\10.1039_d4ta07509a\raw_output.json,mof_json_store\10.1039_d4ta07509a\synthesis_002.json,no,,UiO-66-NH2 (Hf)/10 AA,,AlCl3·6H2O,HfCl4,0.417 g (1.3 mmol),1.3,mmol,nan,,,,,nan,,,,,2-aminoterephthalic acid,H2BDC-NH2,0.236 g (1.3 mmol),0.236,g,,,,,,,,,,,deionized water,H2O,0.07 g (3.9 mmol),0.07,g,acetic acid glacial,AA,13 mmol (10 equiv),13.0,mmol,"N,N-dimethylformamide",DMF,50 mL,50.0,,,,,120.0,393 K,48.0,48 h,100 mL Teflon-lined stainless-steel autoclave,vigorous stirring 30 min pre-mix; static during heating,"DMF, MeOH",3× each,343 K under vacuum overnight,70.0,,,,,,M6O4(OH)4 12-connected SBU,,7.03,564.03,not_reported,not_reported,,,10.1039/d4ta07509a,ok,
10.1039/d4ta07509a,downloaded\10.1039_d4ta07509a.pdf,SI downloaded\10.1039_d4ta07509a_SI.pdf,mof_json_store\10.1039_d4ta07509a\raw_output.json,mof_json_store\10.1039_d4ta07509a\synthesis_003.json,no,,UiO-66-NH2 (Hf)/40 AA,,AlCl3·6H2O,HfCl4,0.417 g (1.3 mmol),1.3,mmol,nan,,,,,nan,,,,,2-aminoterephthalic acid,H2BDC-NH2,0.236 g (1.3 mmol),0.236,g,,,,,,,,,,,deionized water,H2O,0.07 g (3.9 mmol),0.07,g,acetic acid glacial,AA,52 mmol (40 equiv),52.0,mmol,"N,N-dimethylformamide",DMF,50 mL,50.0,,,,,120.0,393 K,48.0,48 h,100 mL Teflon-lined stainless-steel autoclave,vigorous stirring 30 min pre-mix; static during heating,"DMF, MeOH",3× each,343 K under vacuum overnight,70.0,,,,,,M6O4(OH)4 12-connected SBU,,7.07,739.25,not_reported,not_reported,,,10.1039/d4ta07509a,ok,
10.1039/d4ta07509a,downloaded\10.1039_d4ta07509a.pdf,SI downloaded\10.1039_d4ta07509a_SI.pdf,mof_json_store\10.1039_d4ta07509a\raw_output.json,mof_json_store\10.1039_d4ta07509a\synthesis_004.json,no,,UiO-66-NH2 (Hf)/70 AA,,AlCl3·6H2O,HfCl4,0.417 g (1.3 mmol),1.3,mmol,nan,,,,,nan,,,,,2-aminoterephthalic acid,H2BDC-NH2,0.236 g (1.3 mmol),0.236,g,,,,,,,,,,,deionized water,H2O,0.07 g (3.9 mmol),0.07,g,acetic acid glacial,AA,91 mmol (70 equiv),91.0,mmol,"N,N-dimethylformamide",DMF,50 mL,50.0,,,,,120.0,393 K,48.0,48 h,100 mL Teflon-lined stainless-steel autoclave,vigorous stirring 30 min pre-mix; static during heating,"DMF, MeOH",3× each,343 K under vacuum overnight,70.0,,,,,,M6O4(OH)4 12-connected SBU,,7.53,830.72,not_reported,not_reported,,,10.1039/d4ta07509a,ok,
10.1039/d4ta07509a,downloaded\10.1039_d4ta07509a.pdf,SI downloaded\10.1039_d4ta07509a_SI.pdf,mof_json_store\10.1039_d4ta07509a\raw_output.json,mof_json_store\10.1039_d4ta07509a\synthesis_005.json,no,,UiO-66-NH2 (Hf)/100 AA,,AlCl3·6H2O,HfCl4,0.417 g (1.3 mmol),1.3,mmol,nan,,,,,nan,,,,,2-aminoterephthalic acid,H2BDC-NH2,0.236 g (1.3 mmol),0.236,g,,,,,,,,,,,deionized water,H2O,0.07 g (3.9 mmol),0.07,g,acetic acid glacial,AA,130 mmol (100 equiv),130.0,mmol,"N,N-dimethylformamide",DMF,50 mL,50.0,,,,,120.0,393 K,48.0,48 h,100 mL Teflon-lined stainless-steel autoclave,vigorous stirring 30 min pre-mix; static during heating,"DMF, MeOH",3× each,343 K under vacuum overnight,70.0,,,,,,M6O4(OH)4 12-connected SBU,,,,not_reported,not_reported,,,10.1039/d4ta07509a,ok,
10.1039/d4ta07509a,downloaded\10.1039_d4ta07509a.pdf,SI downloaded\10.1039_d4ta07509a_SI.pdf,mof_json_store\10.1039_d4ta07509a\raw_output.json,mof_json_store\10.1039_d4ta07509a\synthesis_006.json,no,,UiO-66-NH2 (Zr)/0 AA,,AlCl3·6H2O,ZrCl4,0.303 g (1.3 mmol),1.3,mmol,nan,,,,,nan,,,,,2-aminoterephthalic acid,H2BDC-NH2,0.236 g (1.3 mmol),0.236,g,,,,,,,,,,,deionized water,H2O,0.07 g (3.9 mmol),0.07,g,acetic acid glacial,AA,0 mmol (0 equiv) relative to metal,0.0,mmol,"N,N-dimethylformamide",DMF,50 mL,50.0,,,,,120.0,393 K,48.0,48 h,100 mL Teflon-lined stainless-steel autoclave,vigorous stirring 30 min pre-mix; static during heating,"DMF, MeOH",3× each,343 K under vacuum overnight,70.0,,,,,,M6O4(OH)4 12-connected SBU,,7.08,667.98,not_reported,not_reported,,,10.1039/d4ta07509a,ok,
10.1039/d4ta07509a,downloaded\10.1039_d4ta07509a.pdf,SI downloaded\10.1039_d4ta07509a_SI.pdf,mof_json_store\10.1039_d4ta07509a\raw_output.json,mof_json_store\10.1039_d4ta07509a\synthesis_007.json,no,,UiO-66-NH2 (Zr)/10 AA,,AlCl3·6H2O,ZrCl4,0.303 g (1.3 mmol),1.3,mmol,nan,,,,,nan,,,,,2-aminoterephthalic acid,H2BDC-NH2,0.236 g (1.3 mmol),0.236,g,,,,,,,,,,,deionized water,H2O,0.07 g (3.9 mmol),0.07,g,acetic acid glacial,AA,13 mmol (10 equiv),13.0,mmol,"N,N-dimethylformamide",DMF,50 mL,50.0,,,,,120.0,393 K,48.0,48 h,100 mL Teflon-lined stainless-steel autoclave,vigorous stirring 30 min pre-mix; static during heating,"DMF, MeOH",3× each,343 K under vacuum overnight,70.0,,,,,,M6O4(OH)4 12-connected SBU,,7.26,859.32,not_reported,not_reported,,,10.1039/d4ta07509a,ok,
10.1039/d4ta07509a,downloaded\10.1039_d4ta07509a.pdf,SI downloaded\10.1039_d4ta07509a_SI.pdf,mof_json_store\10.1039_d4ta07509a\raw_output.json,mof_json_store\10.1039_d4ta07509a\synthesis_008.json,no,,UiO-66-NH2 (Zr)/40 AA,,AlCl3·6H2O,ZrCl4,0.303 g (1.3 mmol),1.3,mmol,nan,,,,,nan,,,,,2-aminoterephthalic acid,H2BDC-NH2,0.236 g (1.3 mmol),0.236,g,,,,,,,,,,,deionized water,H2O,0.07 g (3.9 mmol),0.07,g,acetic acid glacial,AA,52 mmol (40 equiv),52.0,mmol,"N,N-dimethylformamide",DMF,50 mL,50.0,,,,,120.0,393 K,48.0,48 h,100 mL Teflon-lined stainless-steel autoclave,vigorous stirring 30 min pre-mix; static during heating,"DMF, MeOH",3× each,343 K under vacuum overnight,70.0,,,,,,M6O4(OH)4 12-connected SBU,,7.3,932.26,not_reported,not_reported,,,10.1039/d4ta07509a,ok,
10.1039/d4ta07509a,downloaded\10.1039_d4ta07509a.pdf,SI downloaded\10.1039_d4ta07509a_SI.pdf,mof_json_store\10.1039_d4ta07509a\raw_output.json,mof_json_store\10.1039_d4ta07509a\synthesis_009.json,no,,UiO-66-NH2 (Zr)/70 AA,,AlCl3·6H2O,ZrCl4,0.303 g (1.3 mmol),1.3,mmol,nan,,,,,nan,,,,,2-aminoterephthalic acid,H2BDC-NH2,0.236 g (1.3 mmol),0.236,g,,,,,,,,,,,deionized water,H2O,0.07 g (3.9 mmol),0.07,g,acetic acid glacial,AA,91 mmol (70 equiv),91.0,mmol,"N,N-dimethylformamide",DMF,50 mL,50.0,,,,,120.0,393 K,48.0,48 h,100 mL Teflon-lined stainless-steel autoclave,vigorous stirring 30 min pre-mix; static during heating,"DMF, MeOH",3× each,343 K under vacuum overnight,70.0,,,,,,M6O4(OH)4 12-connected SBU,,7.4,1042.52,not_reported,not_reported,,,10.1039/d4ta07509a,ok,
10.1039/d4ta07509a,downloaded\10.1039_d4ta07509a.pdf,SI downloaded\10.1039_d4ta07509a_SI.pdf,mof_json_store\10.1039_d4ta07509a\raw_output.json,mof_json_store\10.1039_d4ta07509a\synthesis_010.json,no,,UiO-66-NH2 (Zr)/100 AA,,Al(NO3)3·9H2O,ZrCl4,0.303 g (1.3 mmol),1.3,mmol,nan,,,,,nan,,,,,2-aminoterephthalic acid,H2BDC-NH2,0.236 g (1.3 mmol),0.236,g,,,,,,,,,,,deionized water,H2O,0.07 g (3.9 mmol),0.07,g,acetic acid glacial,AA,130 mmol (100 equiv),130.0,mmol,"N,N-dimethylformamide",DMF,50 mL,50.0,,,,,120.0,393 K,48.0,48 h,100 mL Teflon-lined stainless-steel autoclave,vigorous stirring 30 min pre-mix; static during heating,"DMF, MeOH",3× each,343 K under vacuum overnight,70.0,,,,,,M6O4(OH)4 12-connected SBU,,,,not_reported,not_reported,,,10.1039/d4ta07509a,ok,
10.1039/c9ra06984d,downloaded\10.1039_c9ra06984d.pdf,SI downloaded\10.1039_c9ra06984d_SI.pdf,mof_json_store\10.1039_c9ra06984d\raw_output.json,mof_json_store\10.1039_c9ra06984d\synthesis_001.json,no,,UiO-67 (mixed-linker with complex 1),,Al(NO3)3·9H2O,ZrCl4,"91 mg, 0.39 mmol, 1 equiv.",0.39,mmol,nan,,,,,nan,,,,,"biphenyl-4,4'-dicarboxylic acid",H2bpdc,"85 mg, 0.35 mmol, 0.9 equiv.",0.35,mmol,complex 1,,"28 mg, 0.04 mmol, 0.1 equiv.",0.04,mmol,,,,,,benzoic acid,,"476 mg, 3.9 mmol, 10 equiv.",3.9,mmol,,,,,,"N,N-dimethylformamide",DMF,10 mL,10.0,water,H2O,0.021 mL,0.021,120.0,120 °C,72.0,three days,"25 mL Erlenmeyer flask (oven, capped)",static,"DMF, MeOH",DMF 3×7 mL; MeOH 3×7 mL,100 °C in air overnight,100.0,,orange powder; octahedral crystallites,,0.5–2 µm,,,,,2300.0,not_reported,not_reported,,,10.1039/c9ra06984d,ok,
10.1039/c9ra06984d,downloaded\10.1039_c9ra06984d.pdf,SI downloaded\10.1039_c9ra06984d_SI.pdf,mof_json_store\10.1039_c9ra06984d\raw_output.json,mof_json_store\10.1039_c9ra06984d\synthesis_002.json,no,,UiO-67 (mixed-linker with complex 2),,AlCl3·6H2O,ZrCl4,"91 mg, 0.39 mmol, 1 equiv.",0.39,mmol,nan,,,,,nan,,,,,"biphenyl-4,4'-dicarboxylic acid",H2bpdc,"85 mg, 0.35 mmol, 0.9 equiv.",0.35,mmol,complex 2,,"33 mg, 0.04 mmol, 0.1 equiv.",0.04,mmol,,,,,,benzoic acid,,"476 mg, 3.9 mmol, 10 equiv.",3.9,mmol,,,,,,"N,N-dimethylformamide",DMF,10 mL,10.0,water,H2O,0.021 mL,0.021,120.0,120 °C,72.0,three days,"25 mL Erlenmeyer flask (oven, capped)",static,"DMF, MeOH",DMF 3×7 mL; MeOH 3×7 mL,100 °C in air overnight,100.0,,grey powder; octahedral crystallites,,0.2–0.5 µm,,,,,1996.0,not_reported,not_reported,,,10.1039/c9ra06984d,ok,
10.1039/c9ra06984d,downloaded\10.1039_c9ra06984d.pdf,SI downloaded\10.1039_c9ra06984d_SI.pdf,mof_json_store\10.1039_c9ra06984d\raw_output.json,mof_json_store\10.1039_c9ra06984d\synthesis_003.json,no,,UiO-67 (mixed-linker with complex 3),,Al(NO3)3·9H2O,ZrCl4,"91 mg, 0.39 mmol, 1 equiv.",0.39,mmol,nan,,,,,nan,,,,,"biphenyl-4,4'-dicarboxylic acid",H2bpdc,"85 mg, 0.35 mmol, 0.9 equiv.",0.35,mmol,complex 3,,"35 mg, 0.04 mmol, 0.1 equiv.",0.04,mmol,,,,,,benzoic acid,,"476 mg, 3.9 mmol, 10 equiv.",3.9,mmol,,,,,,"N,N-dimethylformamide",DMF,10 mL,10.0,water,H2O,0.021 mL,0.021,120.0,120 °C,72.0,three days,"25 mL Erlenmeyer flask (oven, capped)",static,"DMF, MeOH",DMF 3×7 mL; MeOH 3×7 mL,100 °C in air overnight,100.0,,white powder; octahedral crystallites,,0.2–0.5 µm,,,,,2541.0,not_reported,not_reported,,,10.1039/c9ra06984d,ok,
10.1039/c9ra06984d,downloaded\10.1039_c9ra06984d.pdf,SI downloaded\10.1039_c9ra06984d_SI.pdf,mof_json_store\10.1039_c9ra06984d\raw_output.json,mof_json_store\10.1039_c9ra06984d\synthesis_004.json,no,,UiO-67 (mixed-linker with complex 4),,Zn(CH3COO)2·2H2O,ZrCl4,"91 mg, 0.39 mmol, 1 equiv.",0.39,mmol,nan,,,,,nan,,,,,"biphenyl-4,4'-dicarboxylic acid",H2bpdc,"85 mg, 0.35 mmol, 0.9 equiv.",0.35,mmol,complex 4,,"38 mg, 0.04 mmol, 0.1 equiv.",0.04,mmol,,,,,,benzoic acid,,"476 mg, 3.9 mmol, 10 equiv.",3.9,mmol,,,,,,"N,N-dimethylformamide",DMF,10 mL,10.0,water,H2O,0.021 mL,0.021,120.0,120 °C,72.0,three days,"25 mL Erlenmeyer flask (oven, capped)",static,"DMF, MeOH",DMF 3×7 mL; MeOH 3×7 mL,100 °C in air overnight,100.0,,dark purple powder; octahedral crystallites,,0.75–3 µm,,,,,1530.0,not_reported,not_reported,,,10.1039/c9ra06984d,ok,
10.1039/d0cc04283h,downloaded\10.1039_d0cc04283h.pdf,SI downloaded\10.1039_d0cc04283h_SI.pdf,mof_json_store\10.1039_d0cc04283h\raw_output.json,mof_json_store\10.1039_d0cc04283h\synthesis_001.json,no,,Zr6-TCPP-25,,Zn(NO3)2·6H2O,,"50 mg, 0.155 mmol",0.155,mmol,nan,,,,,nan,,,,,tetra(4-carboxyphenyl)porphyrin,TCPP,"25 mg, 0.0316 mmol",0.0316,mmol,,,,,,,,,,,glacial acetic acid,,4 mL,,,,,,,,"N,N-dimethylformamide",DMF,7 mL,7.0,,,,,25,"130 °C for 2 h (Zr6 cluster formation), then RT for 1 week after adding TCPP",,"2 h at 130 °C, then 1 week at RT",25 mL scintillation vial,stirred (~800 RPM),"DMF/HCl (1 M in DMF), acetonitrile, acetone",once each,100 °C in oven overnight,100.0,,dark brown microcrystalline powder,,,,Zr6O4(OH)4 node,,,,,,,,10.1039/d0cc04283h,ok,
10.1039/d0cc04283h,downloaded\10.1039_d0cc04283h.pdf,SI downloaded\10.1039_d0cc04283h_SI.pdf,mof_json_store\10.1039_d0cc04283h\raw_output.json,mof_json_store\10.1039_d0cc04283h\synthesis_002.json,no,,Zr6-TCPP-Fe-25,,Zn(NO3)2·6H2O,,"50 mg, 0.155 mmol",0.155,mmol,nan,,,,,nan,,,,,Fe(III) meso-tetra(4-carboxyphenyl)porphyrin,TCPP-Fe,"25 mg, 0.0284 mmol",0.0284,mmol,,,,,,,,,,,glacial acetic acid,,4 mL,,,,,,,,"N,N-dimethylformamide",DMF,7 mL,7.0,,,,,25,"130 °C for 2 h (Zr6 cluster formation), then RT for 1 week after adding TCPP-Fe",,"2 h at 130 °C, then 1 week at RT",25 mL scintillation vial,stirred (~800 RPM),"DMF/HCl (1 M in DMF), acetonitrile, acetone",once each,100 °C in oven overnight,100.0,,dark brown microcrystalline powder,,,,Zr6O4(OH)4 node,,,,,,,,10.1039/d0cc04283h,ok,
10.1021/cg800732e,downloaded\10.1021_cg800732e.pdf,SI downloaded\10.1021_cg800732e_SI.pdf,mof_json_store\10.1021_cg800732e\raw_output.json,mof_json_store\10.1021_cg800732e\synthesis_001.json,yes,Without bpp gave unidentified red powders; replacing H2tbip with m- or 5-nitroisophthalic acid gave different product.,,694007,Zn(NO3)2·6H2O,,"0.1 mmol, 24 mg",0.1,mmol,nan,,,,,nan,,,,,5-tert-butyl isophthalic acid,H2tbip,"0.2 mmol, 45 mg",0.2,mmol,"1,3-bi(4-pyridyl)propane",bpp,"0.1 mmol, 20 mg",0.1,mmol,,,,,,,,,,,,,,,,water,H2O,15 mL,15.0,,,,,120.0,120 °C,72.0,3 days,Teflon-lined stainless steel vessel,static,,,,,,red block crystals,41.0,,cds,,,,,not_reported,not_reported,130.0,,10.1021/cg800732e,ok,
10.1021/cg800732e,downloaded\10.1021_cg800732e.pdf,SI downloaded\10.1021_cg800732e_SI.pdf,mof_json_store\10.1021_cg800732e\raw_output.json,mof_json_store\10.1021_cg800732e\synthesis_002.json,yes,Without bpp gave unidentified red powders; replacing H2tbip with m- or 5-nitroisophthalic acid gave different product.,,694008,Zn(NO3)2·6H2O,,"0.1 mmol, 24 mg",0.1,mmol,nan,,,,,nan,,,,,5-tert-butyl isophthalic acid,H2tbip,"0.2 mmol, 45 mg",0.2,mmol,"1,3-bi(4-pyridyl)propane",bpp,"0.1 mmol, 20 mg",0.1,mmol,,,,,,sodium hydroxide solution,,"1 M NaOH, adjusted to pH 6.0",,,,,,,,water,H2O,15 mL,15.0,,,,,120.0,120 °C,72.0,3 days,Teflon-lined stainless steel vessel,static,,,,,,,29.0,,,,,,,not_reported,not_reported,320.0,,10.1021/cg800732e,ok,
10.1021/cg800732e,downloaded\10.1021_cg800732e.pdf,SI downloaded\10.1021_cg800732e_SI.pdf,mof_json_store\10.1021_cg800732e\raw_output.json,mof_json_store\10.1021_cg800732e\synthesis_003.json,yes,Without bpp gave unidentified red powders; replacing H2tbip with m- or 5-nitroisophthalic acid gave different product.,,694009,Zn(NO3)2·6H2O,,"0.1 mmol, 24 mg",0.1,mmol,nan,,,,,nan,,,,,5-tert-butyl isophthalic acid,H2tbip,"0.2 mmol, 45 mg",0.2,mmol,"1,3-bi(4-pyridyl)propane",bpp,"0.1 mmol, 20 mg",0.1,mmol,,,,,,sodium hydroxide solution,,"1 M NaOH, adjusted to pH 7.5",,,,,,,,water,H2O,15 mL,15.0,,,,,120.0,120 °C,72.0,3 days,Teflon-lined stainless steel vessel,static,,,,,,,46.0,,,,,,,not_reported,not_reported,301.0,,10.1021/cg800732e,ok,
10.1021/cg800732e,downloaded\10.1021_cg800732e.pdf,SI downloaded\10.1021_cg800732e_SI.pdf,mof_json_store\10.1021_cg800732e\raw_output.json,mof_json_store\10.1021_cg800732e\synthesis_004.json,yes,Without bpp gave unidentified red powders; replacing H2tbip with m- or 5-nitroisophthalic acid gave different product.,,694010,Zn(NO3)2·6H2O,,"0.1 mmol, 24 mg",0.1,mmol,nan,,,,,nan,,,,,5-tert-butyl isophthalic acid,H2tbip,"0.2 mmol, 45 mg",0.2,mmol,"1,3-bi(4-pyridyl)propane",bpp,"0.1 mmol, 20 mg",0.1,mmol,,,,,,,,,,,,,,,,water,H2O,15 mL,15.0,,,,,160.0,160 °C,72.0,3 days,Teflon-lined stainless steel vessel,static,,,,,,,35.0,,pcu,[Co2(H2O)]4+ dinuclear SBU,,,,not_reported,not_reported,,,10.1021/cg800732e,ok,
10.1021/cg800732e,downloaded\10.1021_cg800732e.pdf,SI downloaded\10.1021_cg800732e_SI.pdf,mof_json_store\10.1021_cg800732e\raw_output.json,mof_json_store\10.1021_cg800732e\synthesis_005.json,yes,Without bpp gave unidentified red powders; replacing H2tbip with m- or 5-nitroisophthalic acid gave different product.,,694011,Zn(NO3)2·6H2O,,"0.1 mmol, 24 mg",0.1,mmol,nan,,,,,nan,,,,,5-tert-butyl isophthalic acid,H2tbip,"0.2 mmol, 45 mg",0.2,mmol,"1,3-bi(4-pyridyl)propane",bpp,"0.1 mmol, 20 mg",0.1,mmol,,,,,,sodium hydroxide solution,,"1 M NaOH, adjusted to pH 7.5",,,,,,,,water,H2O,15 mL,15.0,,,,,160.0,160 °C,72.0,3 days,Teflon-lined stainless steel vessel,static,,,,,,deep red block crystals,31.0,,pcu,[Co3(µ3-OH)]5+ trinuclear SBU,,,,not_reported,not_reported,130.0,,10.1021/cg800732e,ok,
10.1039/c3dt52977k,downloaded\10.1039_c3dt52977k.pdf,SI downloaded\10.1039_c3dt52977k_SI.pdf,mof_json_store\10.1039_c3dt52977k\raw_output.json,mof_json_store\10.1039_c3dt52977k\synthesis_001.json,no,,,,Co(CH3COO)2·4H2O,,0.4 mmol,0.4,mmol,nan,,,,,nan,,,,,"3,3’,5,5’-tetracarboxydiphenylmethane",H4L1,0.1 mmol,0.1,mmol,"3,6-di-pyridin-4-yl-[1,2,4,5]tetrazine",L2,0.1 mmol,0.1,mmol,,,,,,,,,,,,,,,,"N,N-dimethylformamide",DMF,3 mL,3.0,,,,,90.0,90 °C (autogenous pressure),48.0,48 h,Teflon-lined autoclave,static,EtOH,solvent exchange 3 days at RT,120 °C under vacuum for 12 h after EtOH exchange,120.0,12.0,purple crystals,52.0,,,Zn2(CO2)4 paddle-wheel SBU,"triclinic, P-1; a=10.3954(6) Å, b=12.7503(7) Å, c=14.0871(9) Å, α=63.3380(10)°, β=89.9780(10)°, γ=86.0050(10)°",,,yes,not_reported,270.0,CO2_capture,10.1039/c3dt52977k,ok,
10.1039/c3dt52977k,downloaded\10.1039_c3dt52977k.pdf,SI downloaded\10.1039_c3dt52977k_SI.pdf,mof_json_store\10.1039_c3dt52977k\raw_output.json,mof_json_store\10.1039_c3dt52977k\synthesis_002.json,no,,,,Co(NO3)2·4H2O,,0.4 mmol,0.4,mmol,nan,,,,,nan,,,,,"3,3’,5,5’-tetracarboxydiphenylmethane",H4L1,0.1 mmol,0.1,mmol,"4,4′-(1,4-phenylene)bispyridine",L3,0.1 mmol,0.1,mmol,,,,,,,,,,,,,,,,"N,N-dimethylformamide",DMF,3 mL,3.0,,,,,90.0,90 °C (autogenous pressure),48.0,48 h,Teflon-lined autoclave,static,,,,,,pale coloured crystals,48.0,,,"mononuclear Zn nodes, penta-coordinated (DMF-bound)","orthorhombic, Pnma; a=18.9292(16) Å, b=24.320(2) Å, c=9.6354(8) Å",,,yes,not_reported,,,10.1039/c3dt52977k,ok,
10.1039/c7ce00481h,downloaded\10.1039_c7ce00481h.pdf,SI downloaded\10.1039_c7ce00481h_SI.pdf,mof_json_store\10.1039_c7ce00481h\raw_output.json,mof_json_store\10.1039_c7ce00481h\synthesis_001.json,no,,[Yb2(BDC)3(DMF)2]·H2O,,ZrOCl2·8H2O,,1 mmol,1,mmol,nan,,,,,nan,,,,,terephthalic acid,BDC,1.5 mmol,1.5,mmol,,,,,,,,,,,,,,,,,,,,,"N,N-dimethylformamide",DMF,5 mL,5.0,water,H2O,0.15 mL,0.15,100.0,100 °C,20.0,20 h,Teflon-lined autoclave (20 mL),,"DMF, MeOH",,dried at room temperature,,,white crystalline solid,over 90,0.3 × 0.14 × 0.08 mm,sra,infinite Yb–carboxylate chains (rod SBU); 7-coordinate Yb,"Monoclinic, C2/c; a=18.2950, b=10.8482, c=17.3984 Å, β=101.395°, V=3384.96 Å3 (100 K, Mo Kα)",,,not_reported,not_reported,,,10.1039/c7ce00481h,ok,
10.1039/c7ce00481h,downloaded\10.1039_c7ce00481h.pdf,SI downloaded\10.1039_c7ce00481h_SI.pdf,mof_json_store\10.1039_c7ce00481h\raw_output.json,mof_json_store\10.1039_c7ce00481h\synthesis_002.json,no,,Yb2(BDC)3(DMF)2(H2O)2,,ZrOCl2·8H2O,,1 mmol,1,mmol,nan,,,,,nan,,,,,terephthalic acid,BDC,1.5 mmol,1.5,mmol,,,,,,,,,,,,,,,,,,,,,water,H2O,≥2.5 mL (≥50% of 5 mL total),,"N,N-dimethylformamide",DMF,≤2.5 mL (balance of 5 mL total),,100.0,100 °C,20.0,20 h,,,"DMF, MeOH",,dried at room temperature,,,white crystalline solid,over 90,0.20 × 0.15 × 0.06 mm,pcu,Yb2 dimers (8-coordinate) bridged by BDC; 2-fold interpenetrated,"Triclinic, P-1; a=8.5054, b=10.2435, c=10.9144 Å, α=63.350°, β=71.042°, γ=82.562°, V=803.65 Å3 (100 K, Mo Kα)",,,not_reported,not_reported,,,10.1039/c7ce00481h,ok,
10.1039/c7ce00481h,downloaded\10.1039_c7ce00481h.pdf,SI downloaded\10.1039_c7ce00481h_SI.pdf,mof_json_store\10.1039_c7ce00481h\raw_output.json,mof_json_store\10.1039_c7ce00481h\synthesis_003.json,no,,Yb2(BDC)3(DMF)2(H2O)2,,ZrOCl2·8H2O,,1 mmol,1,mmol,nan,,,,,nan,,,,,terephthalic acid,BDC,1.5 mmol,1.5,mmol,,,,,,,,,,,,,,,,,,,,,water,H2O,≥2.5 mL (≥50% of 5 mL total),,"N,N-dimethylformamide",DMF,≤2.5 mL (balance of 5 mL total),,120.0,120 °C,,below 3 h,,,"DMF, MeOH",,dried at room temperature,,,white crystalline solid,over 90,0.20 × 0.15 × 0.06 mm,pcu,Yb2 dimers (8-coordinate) bridged by BDC; 2-fold interpenetrated,"Triclinic, P-1; a=8.5054, b=10.2435, c=10.9144 Å, α=63.350°, β=71.042°, γ=82.562°, V=803.65 Å3 (100 K, Mo Kα)",,,not_reported,not_reported,,,10.1039/c7ce00481h,ok,
10.1039/c7ce00481h,downloaded\10.1039_c7ce00481h.pdf,SI downloaded\10.1039_c7ce00481h_SI.pdf,mof_json_store\10.1039_c7ce00481h\raw_output.json,mof_json_store\10.1039_c7ce00481h\synthesis_004.json,no,,Yb(BDC)(HCO2),,Zn(NO3)2·6H2O,,1 mmol,1,mmol,nan,,,,,nan,,,,,terephthalic acid,BDC,1.5 mmol,1.5,mmol,,,,,,,,,,,,,,,,,,,,,water,H2O,≥2.5 mL (≥50% of 5 mL total),,"N,N-dimethylformamide",DMF,≤2.5 mL (balance of 5 mL total),,120.0,120 °C,,>3 h (extended reaction time),,,"DMF, MeOH",,dried at room temperature,,,white crystalline solid,over 90,0.1 × 0.08 × 0.02 mm,,edge-sharing Yb2 clusters linked by BDC and μ3-formate (pillared layers),"Monoclinic, P21/c; a=10.5683, b=12.6627, c=6.6229 Å, β=95.227°, V=882.61 Å3 (296 K, Cu Kα)",,,not_reported,not_reported,,,10.1039/c7ce00481h,ok,
10.1039/c7ce00481h,downloaded\10.1039_c7ce00481h.pdf,SI downloaded\10.1039_c7ce00481h_SI.pdf,mof_json_store\10.1039_c7ce00481h\raw_output.json,mof_json_store\10.1039_c7ce00481h\synthesis_005.json,no,,[Yb2(NDC)3(H2O)4]·2DMF,,Zn(CH3COO)2·2H2O,,1 mmol,1,mmol,nan,,,,,nan,,,,,"2,6-naphthalenedicarboxylic acid",NDC,1.5 mmol,1.5,mmol,,,,,,,,,,,,,,,,,,,,,"N,N-dimethylformamide",DMF,5 mL,5.0,water,H2O,0.15 mL,0.15,120.0,120 °C,20.0,20 h,,,"DMF, MeOH",,dried at room temperature,,,white crystalline solid,over 90,0.36 × 0.12 × 0.10 mm,pcu,Yb2 dimers (8-coordinate) bridged by NDC; 2-fold interpenetrated,"Triclinic, P-1; a=8.4516, b=12.3972, c=12.5680 Å, α=110.453°, β=102.132°, γ=109.619°, V=1079.19 Å3 (150 K, Mo Kα)",,,not_reported,not_reported,,,10.1039/c7ce00481h,ok,
10.1021/cg200926z,downloaded\10.1021_cg200926z.pdf,SI downloaded\10.1021_cg200926z_SI.pdf,mof_json_store\10.1021_cg200926z\raw_output.json,mof_json_store\10.1021_cg200926z\synthesis_002.json,no,,,,Zn(NO3)2·6H2O,,"0.5 mmol, 148 mg",0.5,mmol,nan,,,,,nan,,,,,"1,4-bis(imidazol-1-yl)benzene",L,"0.5 mmol, 105 mg",0.5,mmol,2-aminoterephthalic acid,2-H2ATA,"0.5 mmol, 90 mg",0.5,mmol,,,,,,sodium hydroxide,NaOH,"1 mmol, 40 mg",1.0,mmol,,,,,,water,H2O,"10 mL (H2O/MeOH = 2:1, total 15 mL)",10.0,methanol,MeOH,"5 mL (H2O/MeOH = 2:1, total 15 mL)",5.0,160.0,160 °C,96.0,4 days,Teflon-lined autoclave,static,EtOH,8 mL × 3,dried in air for 2 h,,2.0,,30.0,,pcu,dinuclear {Zn2O6N2} 6-connected SBU,"a=8.1487(16), b=14.991(3), c=11.733(2) Å, β=109.48(3)°, P21/c",,,yes,not_reported,,luminescence,10.1021/cg200926z,ok,
10.1021/cg200926z,downloaded\10.1021_cg200926z.pdf,SI downloaded\10.1021_cg200926z_SI.pdf,mof_json_store\10.1021_cg200926z\raw_output.json,mof_json_store\10.1021_cg200926z\synthesis_003.json,no,,,,Zn(NO3)2·6H2O,,"0.5 mmol, 148 mg",0.5,mmol,nan,,,,,nan,,,,,"1,4-bis(imidazol-1-yl)benzene",L,"0.5 mmol, 105 mg",0.5,mmol,"1,4-naphthalenedicarboxylic acid","1,4-H2NAPDC","0.5 mmol, 108 mg",0.5,mmol,,,,,,sodium hydroxide,NaOH,"1 mmol, 40 mg",1.0,mmol,,,,,,water,H2O,"10 mL (H2O/MeOH = 2:1, total 15 mL)",10.0,methanol,MeOH,"5 mL (H2O/MeOH = 2:1, total 15 mL)",5.0,160.0,160 °C,96.0,4 days,Teflon-lined autoclave,static,EtOH,8 mL × 3,dried in air for 2 h,,2.0,,40.0,,dia,mononuclear Zn(II) nodes,"a=b=8.0153(16), c=33.532(7) Å, P43",,,yes,not_reported,,luminescence,10.1021/cg200926z,ok,
10.1021/cg200926z,downloaded\10.1021_cg200926z.pdf,SI downloaded\10.1021_cg200926z_SI.pdf,mof_json_store\10.1021_cg200926z\raw_output.json,mof_json_store\10.1021_cg200926z\synthesis_004.json,no,,,,Ni(NO3)2·6H2O,,"0.1 mmol, 29.7 mg",0.1,mmol,nan,,,,,nan,,,,,"1,4-bis(imidazol-1-yl)benzene",L,"0.1 mmol, 21 mg",0.1,mmol,"1,4-naphthalenedicarboxylic acid","1,4-H2NAPDC","0.1 mmol, 21.6 mg",0.1,mmol,,,,,,,,,,,,,,,,"N,N-dimethylformamide",DMF,5 mL,5.0,,,,,100.0,100 °C,96.0,4 days,Teflon-lined autoclave,static,,,dried in air for 2 h,,2.0,colorless block crystals,30.0,,pcu,dinuclear {Zn2N2O6} 6-connected SBU,"a=10.302(2), b=11.876(2), c=32.266(7) Å, P212121",,,yes,not_reported,,luminescence,10.1021/cg200926z,ok,
10.1021/cg200926z,downloaded\10.1021_cg200926z.pdf,SI downloaded\10.1021_cg200926z_SI.pdf,mof_json_store\10.1021_cg200926z\raw_output.json,mof_json_store\10.1021_cg200926z\synthesis_005.json,no,,,,Ni(CH3COO)2·4H2O,,"0.5 mmol, 148 mg",0.5,mmol,nan,,,,,nan,,,,,"1,4-bis(imidazol-1-yl)benzene",L,"0.5 mmol, 105 mg",0.5,mmol,"1,2-benzenedicarboxylic acid","1,2-H2BDC","0.5 mmol, 83 mg",0.5,mmol,,,,,,sodium hydroxide,NaOH,"1 mmol, 40 mg",1.0,mmol,,,,,,water,H2O,"10 mL (H2O/MeOH = 2:1, total 15 mL)",10.0,methanol,MeOH,"5 mL (H2O/MeOH = 2:1, total 15 mL)",5.0,170.0,170 °C,96.0,4 days,Teflon-lined autoclave,static,EtOH,8 mL × 3,dried in air for 2 h,,2.0,,30.0,,dia,L/Zn(II)/L helical chains linking to 3D,"a=10.556(2), b=11.849(2), c=17.512(6) Å, β=117.96(2)°, P21/c",,,yes,not_reported,,luminescence,10.1021/cg200926z,ok,
10.1021/cg200926z,downloaded\10.1021_cg200926z.pdf,SI downloaded\10.1021_cg200926z_SI.pdf,mof_json_store\10.1021_cg200926z\raw_output.json,mof_json_store\10.1021_cg200926z\synthesis_006.json,no,,,,NiCl2·6H2O,,"0.5 mmol, 148 mg",0.5,mmol,nan,,,,,nan,,,,,"1,4-bis(imidazol-1-yl)benzene",L,"0.5 mmol, 105 mg",0.5,mmol,oxalic acid,H2OX,"0.5 mmol, 45 mg",0.5,mmol,,,,,,sodium hydroxide,NaOH,"1 mmol, 40 mg",1.0,mmol,,,,,,water,H2O,"10 mL (H2O/MeOH = 2:1, total 15 mL)",10.0,methanol,MeOH,"5 mL (H2O/MeOH = 2:1, total 15 mL)",5.0,170.0,170 °C,96.0,4 days,Teflon-lined autoclave,static,EtOH,8 mL × 3,dried in air for 2 h,,2.0,,40.0,,,{Zn(II)-OX-Zn(II)} rod SBU; L pillars,"a=15.109(3), b=20.800(4), c=12.030(2) Å, β=118.22(3)°, C2/c",,,yes,not_reported,,luminescence,10.1021/cg200926z,ok,
10.1039/c000723d,downloaded\10.1039_c000723d.pdf,,mof_json_store\10.1039_c000723d\raw_output.json,mof_json_store\10.1039_c000723d\synthesis_001.json,no,,Cd-ADA-1,,Ni(NO3)2·6H2O,,"0.20 M, 0.5 mL",0.1,mmol,nan,,,,,nan,,,,,"1,3-adamantanediacetic acid",H2ADA,"0.20 M, 1.5 mL",0.3,mmol,"4,4'-bipyridine","4,4′-bipy","0.20 M, 0.5 mL",0.1,mmol,,,,,,,,,,,,,,,,"N,N-dimethylformamide",DMF,,,,,,,85.0,85 °C,96.0,96 h,glass vial,,DMF,3× (15 mL each),"Immersed in dry CH2Cl2 72 h, evacuated at ambient temperature 24 h, then at 85 °C under vacuum for 48 h",85.0,48.0,colorless crystals,58.0,,,Cd2(CO2)4N4 dinuclear SBU (octahedral),"a=8.924(5) Å, b=10.297(5) Å, c=15.620(8) Å, α=71.631(8)°, β=89.933(8)°, γ=75.659(8)°, P-1",,,not_reported,not_reported,300.0,hydrogen_storage;CO2_capture,10.1039/c000723d,ok,
10.1039/c000723d,downloaded\10.1039_c000723d.pdf,,mof_json_store\10.1039_c000723d\raw_output.json,mof_json_store\10.1039_c000723d\synthesis_002.json,no,,Mn-ADA-1,,Ni(CH3COO)2·4H2O,,"0.20 M, 0.5 mL",0.1,mmol,nan,,,,,nan,,,,,"1,3-adamantanediacetic acid",H2ADA,"0.20 M, 1.5 mL",0.3,mmol,"4,4'-bipyridine","4,4′-bipy","0.20 M, 0.5 mL",0.1,mmol,,,,,,,,,,,,,,,,"N,N-dimethylformamide",DMF,,,,,,,85.0,85 °C,96.0,96 h,glass vial,,DMF,3× (15 mL each),"Immersed in dry CH2Cl2 72 h, evacuated at ambient temperature 24 h, then at 85 °C under vacuum for 48 h",85.0,48.0,colorless crystals,70.0,,,Mn2(CO2)4N4 dinuclear SBU (octahedral),"a=8.8816(16) Å, b=10.2469(18) Å, c=15.551(3) Å, α=71.530(3)°, β=89.774(3)°, γ=74.903(3)°, P-1",,,not_reported,not_reported,300.0,hydrogen_storage;CO2_capture,10.1039/c000723d,ok,
10.1039/c000723d,downloaded\10.1039_c000723d.pdf,,mof_json_store\10.1039_c000723d\raw_output.json,mof_json_store\10.1039_c000723d\synthesis_003.json,no,,Zn-ADA-1,,NiCl2·6H2O,,"0.20 M, 0.5 mL",0.1,mmol,nan,,,,,nan,,,,,"1,3-adamantanediacetic acid",H2ADA,"0.20 M, 1.5 mL",0.3,mmol,"4,4'-bipyridine","4,4′-bipy","0.20 M, 0.5 mL",0.1,mmol,,,,,,,,,,,,,,,,"N,N-dimethylformamide",DMF,,,,,,,85.0,85 °C,96.0,96 h,glass vial,,DMF,3× (15 mL each),"Immersed in dry CH2Cl2 72 h, evacuated at ambient temperature 24 h, then at 85 °C under vacuum for 48 h",85.0,48.0,colorless crystals,62.0,,,Zn2 tetracarboxylate paddle wheel SBU,"a=22.587(4) Å, b=14.078(3) Å, c=11.240(2) Å, β=113.424(7)°, C2/c",,,not_reported,not_reported,,hydrogen_storage,10.1039/c000723d,ok,
10.1039/c000723d,downloaded\10.1039_c000723d.pdf,,mof_json_store\10.1039_c000723d\raw_output.json,mof_json_store\10.1039_c000723d\synthesis_004.json,no,,Mn-ADA-2,,FeCl2·4H2O,,"0.114 g, 0.4 mmol",0.4,mmol,nan,,,,,nan,,,,,"1,3-adamantanediacetic acid",H2ADA,"0.0252 g, 0.1 mmol",0.1,mmol,"4,4'-bipyridine","4,4′-bipy","0.0312 g, 0.2 mmol",0.2,mmol,,,,,,lithium hydroxide,,"0.008 g, 0.2 mmol",0.2,mmol,,,,,,water,H2O,15 mL,15.0,,,,,120.0,120 °C,72.0,3 days,acid-digestion bomb,,ethanol,,,,,colorless crystals,49.0,,,"octahedral Mn2+ nodes linked by 4,4′-bipy (1D)","a=23.495(2) Å, b=11.6667(10) Å, c=13.2885(12) Å, β=94.286(2)°, C2/c",,,not_reported,not_reported,,,10.1039/c000723d,ok,
10.1021/jacs.7b01660,downloaded\10.1021_jacs.7b01660.pdf,,mof_json_store\10.1021_jacs.7b01660\raw_output.json,mof_json_store\10.1021_jacs.7b01660\synthesis_001.json,yes,No ZIF-90 or mixed-linker ZIF-8−90 crystals formed from MeOH control solutions (60–120 °C).,ZIF-8,,FeCl2·4H2O,,2.933 g,19.4479,mmol,MnCl2·4H2O,,,,,nan,,,,,2-methylimidazole,2-MeIm,6.489 g,6.489,g,,,,,,,,,,,,,,,,,,,,,methanol,MeOH,200 mL (Zn solution) + 200 mL (linker solution),,,,,,25,RT,1.0,1 h,glass beaker,stirred 1 h,methanol,,dried and degassed prior to characterization,,,colorless nanocrystals,50.0,36.5 ± 4 nm,sod,,,,,not_reported,not_reported,,,10.1021/jacs.7b01660,ok,
10.1021/jacs.7b01660,downloaded\10.1021_jacs.7b01660.pdf,,mof_json_store\10.1021_jacs.7b01660\raw_output.json,mof_json_store\10.1021_jacs.7b01660\synthesis_002.json,yes,No ZIF-90 or mixed-linker ZIF-8−90 crystals formed from MeOH control solutions (60–120 °C).,ZIF-8,,FeCl2·4H2O,,0.734 g,4.86695,mmol,MnCl2·4H2O,,,,,nan,,,,,2-methylimidazole,2-MeIm,0.810 g,0.81,g,,,,,,,,,,,1-methylimidazole,1-MeIm,0.810 g,0.81,g,,,,,,methanol,MeOH,50 mL (Zn solution) + 50 mL (linker/modulator solution),,,,,,25,RT,,overnight,glass container (sealed with Parafilm),static after mixing,methanol,three times,180 °C under vacuum for 24 h,180.0,24.0,colorless microcrystals,15.0,bimodal: 1.1 and 2.4 μm,sod,,,,,not_reported,not_reported,,,10.1021/jacs.7b01660,ok,
10.1021/jacs.7b01660,downloaded\10.1021_jacs.7b01660.pdf,,mof_json_store\10.1021_jacs.7b01660\raw_output.json,mof_json_store\10.1021_jacs.7b01660\synthesis_003.json,yes,No ZIF-90 or mixed-linker ZIF-8−90 crystals formed from MeOH control solutions (60–120 °C).,ZIF-8,,FeCl2·4H2O,,1.764 g,11.6966,mmol,MnCl2·4H2O,,,,,nan,,,,,2-methylimidazole,2-MeIm,0.973 g,0.973,g,,,,,,,,,,,sodium formate,,0.404 g,0.404,g,,,,,,methanol,MeOH,20 mL (Zn solution) + 20 mL (linker/modulator solution),,,,,,90.0,90 °C,6.0,6 h,Teflon-lined autoclave,static,methanol,three times,,,,,15.0,130 ± 32 μm,sod,,,,,not_reported,not_reported,,,10.1021/jacs.7b01660,ok,
10.1021/jacs.7b01660,downloaded\10.1021_jacs.7b01660.pdf,,mof_json_store\10.1021_jacs.7b01660\raw_output.json,mof_json_store\10.1021_jacs.7b01660\synthesis_004.json,yes,No ZIF-90 or mixed-linker ZIF-8−90 crystals formed from MeOH control solutions (60–120 °C).,ZIF-8–90 (50:50),,FeCl2·4H2O,,2.974 g,19.7198,mmol,MnCl2·4H2O,,,,,nan,,,,,2-methylimidazole,2-MeIm,2.874 g,2.874,g,imidazole-2-carboxaldehyde,OHC-Im,0.480 g,0.48,g,,,,,,sodium formate,,2.72 g,2.72,g,,,,,,methanol,MeOH,100 mL (Zn solution) + 100 mL (linker/modulator solution),,,,,,25,"RT (linker solution preheated to 60 °C to dissolve, then cooled)",1.0,1 h,glass beaker,stirred 1 h,methanol,three times,180 °C under vacuum,180.0,,off-white microcrystals,20.0,3.0 ± 1.1 μm,sod,,,,1478.0,not_reported,not_reported,,,10.1021/jacs.7b01660,ok,
10.1021/jacs.7b01660,downloaded\10.1021_jacs.7b01660.pdf,,mof_json_store\10.1021_jacs.7b01660\raw_output.json,mof_json_store\10.1021_jacs.7b01660\synthesis_005.json,yes,No ZIF-90 or mixed-linker ZIF-8−90 crystals formed from MeOH control solutions (60–120 °C).,ZIF-8–90 (75:25),,FeCl2·4H2O,,0.595 g,3.94528,mmol,CoCl2·6H2O,,,,,nan,,,,,2-methylimidazole,2-MeIm,0.571 g,0.571,g,imidazole-2-carboxaldehyde,OHC-Im,0.099 g,0.099,g,,,,,,sodium formate,,0.544 g,0.544,g,,,,,,methanol,MeOH,40 mL (Zn solution) + 40 mL (linker/modulator solution),,,,,,90.0,90 °C,24.0,24 h,glass jar,static,methanol,three times,,,,,40.0,93 ± 43 μm,sod,,,,,not_reported,not_reported,,,10.1021/jacs.7b01660,ok,
10.1021/acs.inorgchem.6b02674,downloaded\10.1021_acs.inorgchem.6b02674.pdf,SI downloaded\10.1021_acs.inorgchem.6b02674_SI.pdf,mof_json_store\10.1021_acs.inorgchem.6b02674\raw_output.json,mof_json_store\10.1021_acs.inorgchem.6b02674\synthesis_001.json,no,,,,FeCl2·4H2O,,"1 mmol, 0.297 g (in 15 mL H2O; 4 mL used for layering)",1,mmol,CoCl2·6H2O,,,,,nan,,,,,trisodium 5-sulfoisophthalate,5-sip,"1 mmol, 0.312 g (in 15 mL H2O; mixed with bpe solution)",1.0,mmol,"4,4′-bispyridylethane",bpe,"1 mmol, 0.184 g (in 15 mL MeOH)",1.0,mmol,,,,,,,,,,,,,,,,water,H2O,Layered slow diffusion in H2O/MeOH with 1:1 H2O/MeOH buffer (3 mL),,methanol,MeOH,Layered slow diffusion in H2O/MeOH with 1:1 H2O/MeOH buffer (3 mL),,25,room temperature,672.0,4 weeks,crystal tube (sealed),static (slow diffusion),MeOH/H2O 1:1,,air-dried,,,white block-shaped crystals,62.0,,,,"a=7.861(5) Å, b=9.523(5) Å, c=15.901(5) Å, α=79.092(5)°, β=76.637(5)°, γ=66.689(5)°, P1̅",,,not_reported,not_reported,288.0,proton_conduction,10.1021/acs.inorgchem.6b02674,ok,
10.1021/acs.inorgchem.6b02674,downloaded\10.1021_acs.inorgchem.6b02674.pdf,SI downloaded\10.1021_acs.inorgchem.6b02674_SI.pdf,mof_json_store\10.1021_acs.inorgchem.6b02674\raw_output.json,mof_json_store\10.1021_acs.inorgchem.6b02674\synthesis_002.json,no,,,,FeCl2·4H2O,,"1 mmol, 0.241 g (in H2O; layered as in 1)",1,mmol,NiCl2·6H2O,,,,,nan,,,,,trisodium 5-sulfoisophthalate,5-sip,"1 mmol, 0.312 g (in H2O; mixed with pyz solution)",1.0,mmol,pyrazine,pyz,"1 mmol, 0.80 g (in MeOH/H2O mixture; prepared similarly to 1)",1.0,mmol,,,,,,,,,,,,,,,,water,H2O,Slow diffusion layered system with 1:1 H2O/MeOH buffer (3 mL),,methanol,MeOH,Slow diffusion layered system with 1:1 H2O/MeOH buffer (3 mL),,25,room temperature,672.0,4 weeks,crystal tube (sealed),static (slow diffusion),MeOH/H2O 1:1 (aqueous-methanolic),,air-dried,,,blue needle-shaped crystals,65.0,,,,"a=11.728(5) Å, b=6.853(5) Å, c=20.166(5) Å, α=90°, β=92.328(5)°, γ=90°, C2/m",,,not_reported,not_reported,225.0,proton_conduction,10.1021/acs.inorgchem.6b02674,ok,
10.1021/acs.inorgchem.6b02674,downloaded\10.1021_acs.inorgchem.6b02674.pdf,SI downloaded\10.1021_acs.inorgchem.6b02674_SI.pdf,mof_json_store\10.1021_acs.inorgchem.6b02674\raw_output.json,mof_json_store\10.1021_acs.inorgchem.6b02674\synthesis_003.json,no,,,,FeCl2·4H2O,,"1 mmol, 0.241 g (in H2O; layered as in 1)",1,mmol,NiCl2·6H2O,,,,,nan,,,,,trisodium 5-sulfoisophthalate,5-sip,"1 mmol, 0.312 g (in H2O; mixed with bpee solution)",1.0,mmol,"4,4′-bispyridylethylene",bpee,"1 mmol, 0.182 g",1.0,mmol,,,,,,,,,,,,,,,,water,H2O,Slow diffusion layered system with 1:1 H2O/MeOH buffer (3 mL),,methanol,MeOH,Slow diffusion layered system with 1:1 H2O/MeOH buffer (3 mL),,25,room temperature,720.0,1 month,crystal tube (sealed),static (slow diffusion),MeOH/H2O 1:1 (aqueous-methanolic),,air-dried,,,blue block-shaped crystals,65.0,,,,"a=9.272(5) Å, b=10.787(5) Å, c=13.409(5) Å, α=106.404(5)°, β=99.515(5)°, γ=100.001(5)°, P1̅",,,not_reported,not_reported,296.0,proton_conduction,10.1021/acs.inorgchem.6b02674,ok,
