Repository: zzhenglab/MOFinder

# MOFinder

MOFinder extracts MOF synthesis information from the literature, reconstructs evidence-supported negative reaction records, and prepares datasets for synthesis-outcome prediction.
[Web application](https://mofinder.chemistry.wustl.edu/) | [Demos](Demo/README.md) | [Source code](docs/source_to_code.md) | [Workflow guide](docs/workflow.md) | [Model evaluation](docs/evaluation.md)

## Quick start

The workflow runs through Python commands. Python 3.10 or newer is required. Clone the repository and initialize its related applications:

```bash
git clone --recurse-submodules https://github.com/zzhenglab/MOFinder.git
cd MOFinder
```

Start with the two offline demonstrations:

```bash

File: mof_extraction_1_2.csv (part 215 of 305)
doi,main_pdf,si_pdf,raw_output,parsed_json,article_trial_or_failure,article_trial_or_failure_notes,mof_name,crystal_code,metal_1,metal_1_abbr,metal_1_amount_text,metal_1_amount_value,metal_1_amount_unit,metal_2,metal_2_abbr,metal_2_amount_text,metal_2_amount_value,metal_2_amount_unit,metal_3,metal_3_abbr,metal_3_amount_text,metal_3_amount_value,metal_3_amount_unit,linker_1,linker_1_abbr,linker_1_amount_text,linker_1_amount_value,linker_1_amount_unit,linker_2,linker_2_abbr,linker_2_amount_text,linker_2_amount_value,linker_2_amount_unit,linker_3,linker_3_abbr,linker_3_amount_text,linker_3_amount_value,linker_3_amount_unit,modulator_1,modulator_1_abbr,modulator_1_amount_text,modulator_1_amount_value,modulator_1_amount_unit,modulator_2,modulator_2_abbr,modulator_2_amount_text,modulator_2_amount_value,modulator_2_amount_unit,solvent_main,solvent_main_abbr,solvent_main_amount_text,solvent_main_ml,solvent_secondary,solvent_secondary_abbr,solvent_secondary_amount_text,solvent_secondary_ml,temperature_c,temperature_c_text,time_h,time_text,vessel_type,stirring,washing_solvent,washing_cycles,activation_text,activation_temp_c,activation_time_h,crystal_morphology,yield_percent,crystal_size,topology_code,metal_cluster_connectivity,unit_cell_short,pore_diameter_A,BET_surface_area_m2g,air_stable,water_stable,tga_decomposition_temp_c,applications,reference,status,error
10.1021/acs.inorgchem.6b02674,downloaded\10.1021_acs.inorgchem.6b02674.pdf,SI downloaded\10.1021_acs.inorgchem.6b02674_SI.pdf,mof_json_store\10.1021_acs.inorgchem.6b02674\raw_output.json,mof_json_store\10.1021_acs.inorgchem.6b02674\synthesis_004.json,no,,,,FeCl2·4H2O,,"1 mmol, 0.241 g (in H2O; layered as in 2)",1,mmol,NiCl2·6H2O,,,,,nan,,,,,trisodium 5-sulfoisophthalate,5-sip,"1 mmol, 0.312 g (in H2O; mixed with bpy solution)",1.0,mmol,"4,4'-bipyridine",bpy,"1 mmol, 0.156 g",1.0,mmol,,,,,,,,,,,,,,,,water,H2O,Slow diffusion layered system with 1:1 H2O/MeOH buffer (3 mL),,methanol,MeOH,Slow diffusion layered system with 1:1 H2O/MeOH buffer (3 mL),,25,room temperature,720.0,1 month,crystal tube (sealed),static (slow diffusion),MeOH/H2O 1:1 (aqueous-methanolic),,air-dried,,,cyan needle-shaped crystals,40.0,,,,"a=24.024(5) Å, b=11.135(5) Å, c=16.298(5) Å, α=90°, β=107.004(5)°, γ=90°, C2/c",,,not_reported,not_reported,312.0,proton_conduction,10.1021/acs.inorgchem.6b02674,ok,
10.1021/acs.inorgchem.6b02674,downloaded\10.1021_acs.inorgchem.6b02674.pdf,SI downloaded\10.1021_acs.inorgchem.6b02674_SI.pdf,mof_json_store\10.1021_acs.inorgchem.6b02674\raw_output.json,mof_json_store\10.1021_acs.inorgchem.6b02674\synthesis_005.json,no,,,,FeCl2·4H2O,,"1 mmol, 0.241 g (in H2O; layered as in 2)",1,mmol,NiCl2·6H2O,,,,,nan,,,,,trisodium 5-sulfoisophthalate,5-sip,"1 mmol, 0.312 g (in H2O; mixed with bpy solution)",1.0,mmol,"4,4'-bipyridine",bpy,"1 mmol, 0.156 g",1.0,mmol,,,,,,,,,,,,,,,,water,H2O,Slow diffusion layered system with 1:1 H2O/MeOH buffer (3 mL),,methanol,MeOH,Slow diffusion layered system with 1:1 H2O/MeOH buffer (3 mL),,25,room temperature,720.0,1 month,crystal tube (sealed),static (slow diffusion),MeOH/H2O 1:1 (aqueous-methanolic),,air-dried,,,violet block-shaped crystals,30.0,,,,"a=17.8191(4) Å, b=11.0557(4) Å, c=22.3316(7) Å, α=90°, β=112.858(3)°, γ=90°, C2/c",,,not_reported,not_reported,250.0,proton_conduction,10.1021/acs.inorgchem.6b02674,ok,
10.1039/c3ce00048f,downloaded\10.1039_c3ce00048f.pdf,SI downloaded\10.1039_c3ce00048f_SI.pdf,mof_json_store\10.1039_c3ce00048f\raw_output.json,mof_json_store\10.1039_c3ce00048f\synthesis_001.json,no,,,,NiCl2·6H2O,,"0.5 mmol, 154 mg",0.5,mmol,nan,,,,,nan,,,,,"methylenebis(3,5-dimethylpyrazole)",H2MDP,"0.2 mmol, 40 mg",0.2,mmol,"1,4-naphthalenedicarboxylic acid",H2NDC,"0.2 mmol, 44 mg",0.2,mmol,,,,,,,,,,,,,,,,ethanol,EtOH,5 mL,5.0,water,H2O,5 mL,5.0,160.0,160 °C,72.0,72 h; cooled at 3 °C h−1 to RT,25 mL Teflon-lined bomb,static,,,,,,colorless block crystals,ca. 5%,,pcu,Cd2(CO2)4 paddle-wheel SBU,"a=15.3134, b=14.0411, c=16.3451, β=90.219, P21/n",,,not_reported,not_reported,,luminescence,10.1039/c3ce00048f,ok,
10.1039/c3ce00048f,downloaded\10.1039_c3ce00048f.pdf,SI downloaded\10.1039_c3ce00048f_SI.pdf,mof_json_store\10.1039_c3ce00048f\raw_output.json,mof_json_store\10.1039_c3ce00048f\synthesis_002.json,no,,,,Zn(CH3COO)2·2H2O,,"0.5 mmol, 154 mg",0.5,mmol,nan,,,,,nan,,,,,"methylenebis(3,5-dimethylpyrazole)",H2MDP,"0.2 mmol, 40 mg",0.2,mmol,"1,4-naphthalenedicarboxylic acid",H2NDC,"0.2 mmol, 44 mg",0.2,mmol,,,,,,,,,,,,,,,,ethanol,EtOH,5 mL,5.0,water,H2O,5 mL,5.0,160.0,160 °C,72.0,72 h; cooled at 3 °C h−1 to RT,25 mL Teflon-lined bomb,static,,,,,,colorless rhombic crystals,ca. 60%,,dia,single-metal nodes,"a=20.3025, b=14.0277, c=19.7191, β=120.074, C2/c",,,not_reported,not_reported,308.0,luminescence,10.1039/c3ce00048f,ok,
10.1039/c3ce00048f,downloaded\10.1039_c3ce00048f.pdf,SI downloaded\10.1039_c3ce00048f_SI.pdf,mof_json_store\10.1039_c3ce00048f\raw_output.json,mof_json_store\10.1039_c3ce00048f\synthesis_003.json,no,,,,Zn(CH3COO)2·2H2O,,"0.5 mmol, 154 mg",0.5,mmol,nan,,,,,nan,,,,,"methylenebis(3,5-dimethylpyrazole)",H2MDP,"0.2 mmol, 40 mg",0.2,mmol,"1,4-naphthalenedicarboxylic acid",H2NDC,"0.2 mmol, 44 mg",0.2,mmol,,,,,,,,,,,,,,,,ethanol,EtOH,5 mL,5.0,water,H2O,5 mL,5.0,110.0,110 °C,72.0,72 h; cooled at 3 °C h−1 to RT (similar to 1/2),25 mL Teflon-lined bomb,static,,,,,,,,,,two [Cd2(CO2)2] subunits,"a=13.4430, b=13.8010, c=18.8121, α=90.970, β=104.982, γ=116.719, P-1",,,not_reported,not_reported,,luminescence,10.1039/c3ce00048f,ok,
10.1039/c3ce00048f,downloaded\10.1039_c3ce00048f.pdf,SI downloaded\10.1039_c3ce00048f_SI.pdf,mof_json_store\10.1039_c3ce00048f\raw_output.json,mof_json_store\10.1039_c3ce00048f\synthesis_004.json,no,,,,Zn(CH3COO)2·2H2O,,"0.2 mmol, 60 mg",0.2,mmol,Co(CH3COO)2·4H2O,,,,,nan,,,,,"methylenebis(3,5-dimethylpyrazole)",H2MDP,"0.1 mmol, 20 mg",0.1,mmol,2-aminoterephthalic acid,NH2–H2BDC,"0.1 mmol, 18 mg",0.1,mmol,,,,,,,,,,,,,,,,water,H2O,10 mL,10.0,,,,,120.0,120 °C,48.0,2 days; cooled slowly to 30 °C,25 mL Teflon-lined stainless steel autoclave,static,,,,,,red rod crystals,36.0,,,octahedral Cd nodes bridged by NH2–BDC and cis-H2MDP,"a=9.7163, b=9.3623, c=18.4041, β=105.392, P2/c",,,not_reported,not_reported,294.0,luminescence,10.1039/c3ce00048f,ok,
10.1039/c3ce00048f,downloaded\10.1039_c3ce00048f.pdf,SI downloaded\10.1039_c3ce00048f_SI.pdf,mof_json_store\10.1039_c3ce00048f\raw_output.json,mof_json_store\10.1039_c3ce00048f\synthesis_005.json,no,,,,Cu(NO3)2·3H2O,,"0.2 mmol, 60 mg",0.2,mmol,nan,,,,,nan,,,,,"methylenebis(3,5-dimethylpyrazole)",H2MDP,"0.1 mmol, 20 mg",0.1,mmol,2-aminoterephthalic acid,NH2–H2BDC,"0.1 mmol, 18 mg",0.1,mmol,,,,,,,,,,,,,,,,"N,N-dimethylformamide",DMF,5 mL,5.0,water,H2O,5 mL,5.0,120.0,120 °C,48.0,2 days; cooled slowly to 30 °C,25 mL Teflon-lined stainless steel autoclave,static,,,,,,colorless lamellar crystals,53.0,,,octahedral Cd nodes bridged by NH2–BDC and cis-H2MDP,"a=29.2901, b=9.4068, c=17.3833, β=124.817, C2/c",,,not_reported,not_reported,,luminescence,10.1039/c3ce00048f,ok,
10.1039/c3ce00048f,downloaded\10.1039_c3ce00048f.pdf,SI downloaded\10.1039_c3ce00048f_SI.pdf,mof_json_store\10.1039_c3ce00048f\raw_output.json,mof_json_store\10.1039_c3ce00048f\synthesis_006.json,no,,,,Cu(NO3)2·3H2O,,"0.3 mmol, 90 mg",0.3,mmol,nan,,,,,nan,,,,,"methylenebis(3,5-dimethylpyrazole)",H2MDP,"0.1 mmol, 20 mg",0.1,mmol,terephthalic acid,Br–H2BDC,"0.1 mmol, 33 mg",0.1,mmol,,,,,,,,,,,,,,,,water,H2O,10 mL,10.0,,,,,120.0,120 °C,48.0,48 h under autogenous pressure; cooled to 30 °C over 24 h,25 mL Teflon-lined stainless steel autoclave,static,,,,,,colorless block crystals,79.0,,sql,dinuclear Cd [Cd2(CO2)2] units; H-bonded layers,"a=10.1726, b=11.8494, c=13.6326, α=68.340, β=70.388, γ=68.920, P-1",,,not_reported,not_reported,359.0,luminescence,10.1039/c3ce00048f,ok,
10.1039/c3ce00048f,downloaded\10.1039_c3ce00048f.pdf,SI downloaded\10.1039_c3ce00048f_SI.pdf,mof_json_store\10.1039_c3ce00048f\raw_output.json,mof_json_store\10.1039_c3ce00048f\synthesis_007.json,no,,,,Cu(NO3)2·3H2O,,"0.2 mmol, 58 mg",0.2,mmol,nan,,,,,nan,,,,,"methylenebis(3,5-dimethylpyrazole)",H2MDP,"0.1 mmol, 20 mg",0.1,mmol,terephthalic acid,Br–H2BDC,"0.1 mmol, 33 mg",0.1,mmol,,,,,,,,,,,,,,,,water,H2O,10 mL,10.0,,,,,120.0,120 °C,48.0,48 h under autogenous pressure; cooled to 30 °C over 24 h,25 mL Teflon-lined stainless steel autoclave,static,,,,,,purple block crystals,82.0,,dia,single-metal tetrahedral Co nodes; 3-fold interpenetrated,"a=19.639, b=13.6527, c=19.0257, β=119.569, C2/c",,,not_reported,not_reported,368.0,,10.1039/c3ce00048f,ok,
10.1021/acs.inorgchem.8b00395,downloaded\10.1021_acs.inorgchem.8b00395.pdf,SI downloaded\10.1021_acs.inorgchem.8b00395_SI.pdf,mof_json_store\10.1021_acs.inorgchem.8b00395\raw_output.json,mof_json_store\10.1021_acs.inorgchem.8b00395\synthesis_001.json,no,,,1568838,Cu(NO3)2·3H2O,,"238 mg, 1.0 mmol (in 2 mL H2O)",1,mmol,nan,,,,,nan,,,,,"potassium 1,3,5-benzenetricarboxylate",BTC,0.67 mmol (in 2 mL H2O),0.67,mmol,,,,,,,,,,,,,,,,,,,,,water,H2O,diffusion in water; each reagent in 2 mL H2O; reactor filled with water to create diffusion path,,,,,,25,room temperature,672.0,4 weeks,glass diffusion reactor,static,"water, THF",three times,100 °C under vacuum for 8 h,100.0,8.0,red octahedra,,50–150 μm,,Cr2(O2CR)4 paddlewheel SBU,"a=26.7134(6) Å, Fm-3m",,1562.0,no,not_reported,,hydrogen_storage;CO2_capture;redox,10.1021/acs.inorgchem.8b00395,ok,
10.1021/acs.inorgchem.8b00395,downloaded\10.1021_acs.inorgchem.8b00395.pdf,SI downloaded\10.1021_acs.inorgchem.8b00395_SI.pdf,mof_json_store\10.1021_acs.inorgchem.8b00395\raw_output.json,mof_json_store\10.1021_acs.inorgchem.8b00395\synthesis_002.json,no,,,1568838,Cu(NO3)2·3H2O,,"238 mg, 1.0 mmol (in 2 mL H2O)",1,mmol,nan,,,,,nan,,,,,"potassium 1,3,5-benzenetricarboxylate",BTC,0.67 mmol (in 2 mL H2O),0.67,mmol,,,,,,,,,,,,,,,,,,,,,water,H2O,diffusion in water; shorter diffusion path reactor,,,,,,80.0,80 °C,120.0,5 days,glass diffusion reactor (short path),static,"water, THF",three times,100 °C under vacuum for 8 h,100.0,8.0,microcrystalline powder,80.0,<10 μm,,Cr2(O2CR)4 paddlewheel SBU,"a=26.7134(6) Å, Fm-3m",,1562.0,no,not_reported,,hydrogen_storage;CO2_capture;redox,10.1021/acs.inorgchem.8b00395,ok,
10.1021/acs.inorgchem.8b00395,downloaded\10.1021_acs.inorgchem.8b00395.pdf,SI downloaded\10.1021_acs.inorgchem.8b00395_SI.pdf,mof_json_store\10.1021_acs.inorgchem.8b00395\raw_output.json,mof_json_store\10.1021_acs.inorgchem.8b00395\synthesis_003.json,no,,,1568839,Cu(NO3)2·3H2O,,1.0 mmol (in H2O),1,mmol,nan,,,,,nan,,,,,"potassium 4,4′-(hexafluoroisopropylidene)bisbenzoate",hfipbb,1.0 mmol (in H2O),1.0,mmol,,,,,,,,,,,,,,,,,,,,,water,H2O,diffusion in water (same procedure as for 1),,,,,,25,room temperature,672.0,4 weeks,glass diffusion reactor,static,"water, THF",three times,100 °C under vacuum for 8 h,100.0,8.0,red cuboids,,50–100 μm,,Cr2(O2CR)4 paddlewheel SBU,"a=12.6965(5), b=6.9713(4), c=20.8716(9) Å, β=93.065(4)°, P2/n",3.0,,no,not_reported,,redox,10.1021/acs.inorgchem.8b00395,ok,
10.1021/acs.inorgchem.5b00074,downloaded\10.1021_acs.inorgchem.5b00074.pdf,SI downloaded\10.1021_acs.inorgchem.5b00074_SI.pdf,mof_json_store\10.1021_acs.inorgchem.5b00074\raw_output.json,mof_json_store\10.1021_acs.inorgchem.5b00074\synthesis_001.json,no,,,,Zn(CH3COO)2·2H2O,,"0.060 g, 0.2 mmol",0.2,mmol,nan,,,,,nan,,,,,"4-(1,2,4-triazol-4-yl)phenylacetic acid",HTPA,"0.040 g, 0.2 mmol",0.2,mmol,,,,,,,,,,,,,,,,,,,,,"N,N-dimethylformamide",DMF,2.5 mL,2.5,water,H2O,2.5 mL,2.5,120.0,120 °C,36.0,"36 h, then slow cooling to RT over 60 h",23 mL Teflon-lined autoclave (Teflon bomb),static,,,,,,yellowish block crystals,53.0,,pcu,Co7(μ3-OH)4(μ2-OH)2 6-connected cluster SBU,"a=14.4430(7) Å, b=22.1987(13) Å, c=17.7628(12) Å, β=103.975(6)°, P21/n (129 K)",,,not_reported,not_reported,243.0,,10.1021/acs.inorgchem.5b00074,ok,
10.1021/acs.cgd.5b01772,downloaded\10.1021_acs.cgd.5b01772.pdf,SI downloaded\10.1021_acs.cgd.5b01772_SI.pdf,mof_json_store\10.1021_acs.cgd.5b01772\raw_output.json,mof_json_store\10.1021_acs.cgd.5b01772\synthesis_001.json,yes,Could not obtain A1–A5 from Zn salt + ATZ; absence of HBF4 led to precipitate.,[Zn(ATZ)2]n (A),,Zn(CH3COO)2·2H2O,,"400 mg, 4 mmol (in 25% aqueous ammonia, 50 mL)",4,mmol,nan,,,,,nan,,,,,5-amino-1H-tetrazole,,"730 mg, 8.68 mmol",8.68,mmol,,,,,,,,,,,aqueous ammonia (25%),,50 mL,,,,,,,,isopropyl alcohol,iPrOH,50 mL,50.0,,,,,25,room temperature,72.0,3 days (slow evaporation),,"stirred briefly, then static","water, isopropanol",3× each (10 mL portions),air-dried,,,colorless block crystals,85.0,,,,,,,not_reported,not_reported,356.0,luminescence,10.1021/acs.cgd.5b01772,ok,
10.1021/acs.cgd.5b01772,downloaded\10.1021_acs.cgd.5b01772.pdf,SI downloaded\10.1021_acs.cgd.5b01772_SI.pdf,mof_json_store\10.1021_acs.cgd.5b01772\raw_output.json,mof_json_store\10.1021_acs.cgd.5b01772\synthesis_002.json,yes,Could not obtain A1–A5 from Zn salt + ATZ; absence of HBF4 led to precipitate.,A1,,Zn(CH3COO)2·2H2O,,"0.3 mmol, 1.0 equiv",0.3,mmol,nan,,,,,nan,,,,,terephthalic acid,BDC,"0.3 mmol, 1.0 equiv",0.3,mmol,,,,,,,,,,,HBF4 (50% aqueous),,10 drops,,,,,,,,"N,N-dimethylformamide",DMF,16.5 mL; DMF/H2O (v/v = 10:1),16.5,water,H2O,"part of DMF/H2O (v/v = 10:1), total 16.5 mL",,85.0,85 °C,72.0,3 days; then cooled to 30 °C at ~5 °C h−1,screw cap vial,,,,,,,colorless block crystals,44.0,,lon,,,,,not_reported,not_reported,,luminescence,10.1021/acs.cgd.5b01772,ok,
10.1021/acs.cgd.5b01772,downloaded\10.1021_acs.cgd.5b01772.pdf,SI downloaded\10.1021_acs.cgd.5b01772_SI.pdf,mof_json_store\10.1021_acs.cgd.5b01772\raw_output.json,mof_json_store\10.1021_acs.cgd.5b01772\synthesis_003.json,yes,Could not obtain A1–A5 from Zn salt + ATZ; absence of HBF4 led to precipitate.,A2,,Zn(CH3COO)2·2H2O,,"0.3 mmol, 1.0 equiv",0.3,mmol,nan,,,,,nan,,,,,2-aminoterephthalic acid,NH2-BDC,"0.3 mmol, 1.0 equiv",0.3,mmol,,,,,,,,,,,HBF4 (50% aqueous),,10 drops,,,,,,,,"N,N-dimethylformamide",DMF,16.5 mL; DMF/H2O (v/v = 10:1),16.5,water,H2O,"part of DMF/H2O (v/v = 10:1), total 16.5 mL",,85.0,85 °C,72.0,3 days; then cooled to 30 °C at ~5 °C h−1,screw cap vial,,,,,,,pale yellow block crystals,62.0,,lon,,,,,not_reported,not_reported,,luminescence,10.1021/acs.cgd.5b01772,ok,
10.1021/acs.cgd.5b01772,downloaded\10.1021_acs.cgd.5b01772.pdf,SI downloaded\10.1021_acs.cgd.5b01772_SI.pdf,mof_json_store\10.1021_acs.cgd.5b01772\raw_output.json,mof_json_store\10.1021_acs.cgd.5b01772\synthesis_004.json,yes,Could not obtain A1–A5 from Zn salt + ATZ; absence of HBF4 led to precipitate.,A3,,Zn(CH3COO)2·2H2O,,"0.3 mmol, 1.0 equiv",0.3,mmol,nan,,,,,nan,,,,,"2,6-naphthalenedicarboxylic acid",NDC,"0.3 mmol, 1.0 equiv",0.3,mmol,,,,,,,,,,,HBF4 (50% aqueous),,10 drops,,,,,,,,"N,N-dimethylformamide",DMF,16.5 mL; DMF/H2O (v/v = 10:1),16.5,water,H2O,"part of DMF/H2O (v/v = 10:1), total 16.5 mL",,85.0,85 °C,72.0,3 days; then cooled to 30 °C at ~5 °C h−1,screw cap vial,,,,,,,colorless block crystals,52.0,,lon,,,,,not_reported,not_reported,,luminescence,10.1021/acs.cgd.5b01772,ok,
10.1021/acs.cgd.5b01772,downloaded\10.1021_acs.cgd.5b01772.pdf,SI downloaded\10.1021_acs.cgd.5b01772_SI.pdf,mof_json_store\10.1021_acs.cgd.5b01772\raw_output.json,mof_json_store\10.1021_acs.cgd.5b01772\synthesis_005.json,yes,Could not obtain A1–A5 from Zn salt + ATZ; absence of HBF4 led to precipitate.,A4,,Zn(CH3COO)2·2H2O,,"0.3 mmol, 1.0 equiv",0.3,mmol,nan,,,,,nan,,,,,"2,2′-biphenyldicarboxylic acid",,"0.3 mmol, 1.0 equiv",0.3,mmol,,,,,,,,,,,HBF4 (50% aqueous),,10 drops,,,,,,,,"N,N-dimethylformamide",DMF,16.5 mL; DMF/H2O (v/v = 10:1),16.5,water,H2O,"part of DMF/H2O (v/v = 10:1), total 16.5 mL",,85.0,85 °C,72.0,3 days; then cooled to 30 °C at ~5 °C h−1,screw cap vial,,,,,,,colorless block crystals,50.0,,crb,,,,,not_reported,not_reported,,luminescence,10.1021/acs.cgd.5b01772,ok,
10.1021/acs.cgd.5b01772,downloaded\10.1021_acs.cgd.5b01772.pdf,SI downloaded\10.1021_acs.cgd.5b01772_SI.pdf,mof_json_store\10.1021_acs.cgd.5b01772\raw_output.json,mof_json_store\10.1021_acs.cgd.5b01772\synthesis_006.json,yes,Could not obtain A1–A5 from Zn salt + ATZ; absence of HBF4 led to precipitate.,A5,,Fe(NO3)3·9H2O,,"0.3 mmol, 1.0 equiv",0.3,mmol,nan,,,,,nan,,,,,"biphenyl-4,4'-dicarboxylic acid",BPDC,"0.3 mmol, 1.0 equiv",0.3,mmol,,,,,,,,,,,,,,,,,,,,,"N,N-dimethylformamide",DMF,16.5 mL; DMF/H2O (v/v = 10:1),16.5,water,H2O,"part of DMF/H2O (v/v = 10:1), total 16.5 mL",,85.0,85 °C,72.0,3 days; then cooled to 30 °C at ~5 °C h−1,screw cap vial,,,,,,,colorless block crystals,49.0,,dia,,,,,not_reported,not_reported,,luminescence,10.1021/acs.cgd.5b01772,ok,
10.1021/acs.cgd.5b00861,downloaded\10.1021_acs.cgd.5b00861.pdf,SI downloaded\10.1021_acs.cgd.5b00861_SI.pdf,mof_json_store\10.1021_acs.cgd.5b00861\raw_output.json,mof_json_store\10.1021_acs.cgd.5b00861\synthesis_001.json,no,,,1405495,Fe(NO3)3·9H2O,,"0.37 g, 1.0 mmol",1,mmol,Fe(acac)3,,,,,nan,,,,,"1,2,3,4-butanetetracarboxylic acid",H4BTC,"0.47 g, 2.0 mmol",2.0,mmol,"1,10-phenanthroline",phen,"0.20 g, 1.0 mmol",1.0,mmol,,,,,,,,,,,,,,,,water,H2O,10 mL,10.0,,,,,160.0,160 °C,85.0,85 h,Teflon-lined stainless steel reactor (23 mL),,,,,,,colorless crystals,20.0,0.21 × 0.27 × 0.35 mm,,,,,,yes,not_reported,158.0,luminescence,10.1021/acs.cgd.5b00861,ok,
10.1021/acs.cgd.5b00861,downloaded\10.1021_acs.cgd.5b00861.pdf,SI downloaded\10.1021_acs.cgd.5b00861_SI.pdf,mof_json_store\10.1021_acs.cgd.5b00861\raw_output.json,mof_json_store\10.1021_acs.cgd.5b00861\synthesis_002.json,no,,,1405496,Fe(acac)3,,"0.20 g, 0.60 mmol",0.6,mmol,nan,,,,,nan,,,,,"1,2,3,4-cyclobutanetetracarboxylic acid",H4CBTC,"0.28 g, 1.2 mmol",1.2,mmol,,,,,,,,,,,,,,,,,,,,,water,H2O,10 mL,10.0,,,,,160.0,160 °C,85.0,85 h,Teflon-lined stainless steel reactor (23 mL),,,,,,,crystals,64.0,0.17 × 0.22 × 0.32 mm,,Z-type units of Pb2O2 cores,,,,yes,not_reported,338.0,luminescence,10.1021/acs.cgd.5b00861,ok,
10.1021/acs.cgd.5b00861,downloaded\10.1021_acs.cgd.5b00861.pdf,SI downloaded\10.1021_acs.cgd.5b00861_SI.pdf,mof_json_store\10.1021_acs.cgd.5b00861\raw_output.json,mof_json_store\10.1021_acs.cgd.5b00861\synthesis_003.json,no,,,1405498,FeCl3·6H2O,,"0.2 g, 0.60 mmol",0.6,mmol,nan,,,,,nan,,,,,"1,3,5-cyclohexanetricarboxylic acid",H3CTA,"0.25 g, 1.2 mmol",1.2,mmol,,,,,,,,,,,,,,,,,,,,,water,H2O,10 mL,10.0,,,,,160.0,160 °C,85.0,85 h,Teflon-lined stainless steel reactor (23 mL),,,,,,,crystals,33.0,0.02 × 0.10 × 0.53 mm,,Pb6O6 rings built from Pb2O2 units,,,,yes,not_reported,398.0,luminescence,10.1021/acs.cgd.5b00861,ok,
10.1021/acs.inorgchem.5b00180,downloaded\10.1021_acs.inorgchem.5b00180.pdf,SI downloaded\10.1021_acs.inorgchem.5b00180_SI.pdf,mof_json_store\10.1021_acs.inorgchem.5b00180\raw_output.json,mof_json_store\10.1021_acs.inorgchem.5b00180\synthesis_001.json,yes,Mn2+ without TTP gave unknown powder (compound 3) under identical conditions.,,1010179,Fe(NO3)3·9H2O,,"0.060 g, 0.19 mmol",0.19,mmol,Ga(NO3)3,,,,,nan,,,,,"benzene-1,2,4,5-tetracarboxylic acid",H4BTC,"0.024 g, 0.095 mmol",0.024,g,,,,,,,,,,,hydrochloric acid (6 mol/L),HCl,two drops of 6 mol/L,,,,,,,,"N,N-dimethylformamide",DMF,4 mL,4.0,water,H2O,1 mL,1.0,100.0,100 °C,72.0,72 h,glass vial (sealed),,"DMF, CH2Cl2",three times,,,,colorless block crystals,79.98,,FSI,"(4,4,6)-connected net; Cd nodes 4- and 6-connected","orthorhombic, Ibam, a=20.745(2) Å, b=8.3255(8) Å, c=17.3435(17) Å, V=2995.5(5) Å3, Z=4",,,not_reported,not_reported,310.0,,10.1021/acs.inorgchem.5b00180,ok,
10.1021/acs.inorgchem.5b00180,downloaded\10.1021_acs.inorgchem.5b00180.pdf,SI downloaded\10.1021_acs.inorgchem.5b00180_SI.pdf,mof_json_store\10.1021_acs.inorgchem.5b00180\raw_output.json,mof_json_store\10.1021_acs.inorgchem.5b00180\synthesis_002.json,yes,Mn2+ without TTP gave unknown powder (compound 3) under identical conditions.,,1010180,Fe(NO3)3·9H2O,,"0.060 g, 0.19 mmol",0.19,mmol,Ga(NO3)3,,,,,nan,,,,,"benzene-1,2,4,5-tetracarboxylic acid",H4BTC,"0.024 g, 0.095 mmol",0.024,g,,,,,,,,,,,"1,1′,1″-(2,4,6-trimethylbenzene-1,3,5-triyl)tris(pyridinium-4-olate)",TTP,"0.044 g, 0.100 mmol",0.044,g,hydrochloric acid (6 mol/L),HCl,two drops of 6 mol/L,,,"N,N-dimethylformamide",DMF,4 mL,4.0,water,H2O,1 mL,1.0,100.0,100 °C,72.0,72 h,glass vial (sealed),,"DMF, CH2Cl2",three times,,,,colorless octahedral crystals,88.14,,PtS,"(4,4)-connected net; Cd 4-connected","tetragonal, P42/mbc, a=b=13.795(2) Å, c=17.743(6) Å, V=3376.4(14) Å3, Z=8",,,not_reported,not_reported,310.0,,10.1021/acs.inorgchem.5b00180,ok,
10.1021/acs.inorgchem.5b00180,downloaded\10.1021_acs.inorgchem.5b00180.pdf,SI downloaded\10.1021_acs.inorgchem.5b00180_SI.pdf,mof_json_store\10.1021_acs.inorgchem.5b00180\raw_output.json,mof_json_store\10.1021_acs.inorgchem.5b00180\synthesis_003.json,yes,Mn2+ without TTP gave unknown powder (compound 3) under identical conditions.,,1010181,Fe(NO3)3·9H2O,,"0.016 g, 0.097 mmol",0.097,mmol,cobalt(III) acetylacetonate,,,,,nan,,,,,"benzene-1,2,4,5-tetracarboxylic acid",H4BTC,"0.012 g, 0.048 mmol",0.012,g,,,,,,,,,,,"1,1′,1″-(2,4,6-trimethylbenzene-1,3,5-triyl)tris(pyridinium-4-olate)",TTP,"0.022 g, 0.100 mmol",0.022,g,hydrochloric acid (6 mol/L),HCl,two drops of 6 mol/L,,,"N,N-dimethylformamide",DMF,4 mL,4.0,water,H2O,1 mL,1.0,100.0,100 °C,72.0,72 h,glass vial (sealed),,"DMF, CH2Cl2",three times,,,,colorless block crystals,82.05,,,"binodal (4,5) net; Mn node 4-connected","orthorhombic, Pbcn, a=19.1035(9) Å, b=9.5430(4) Å, c=17.6708(8) Å, V=3221.5(3) Å3, Z=2",,,not_reported,not_reported,260.0,,10.1021/acs.inorgchem.5b00180,ok,
10.1002/anie.201506888,downloaded\10.1002_anie.201506888.pdf,SI downloaded\10.1002_anie.201506888_SI.pdf,mof_json_store\10.1002_anie.201506888\raw_output.json,mof_json_store\10.1002_anie.201506888\synthesis_001.json,no,,UiO-66,,Fe(NO3)3·9H2O,,"21 mg, 0.066 mmol",0.066,mmol,manganese(III) acetylacetonate,,,,,nan,,,,,terephthalic acid,BDC,"50 mg, 0.30 mmol",0.3,mmol,,,,,,,,,,,acetic acid,,1.54 M,1.54,M,,,,,,"N,N-dimethylformamide",DMF,4 mL,4.0,,,,,90.0,90 °C,18.0,18 h,10 mL scintillation vial,,DMF,3×,,,,,,22 ± 8 nm,fcu,Zr6O4(OH)4 12-connected SBU,,,,not_reported,not_reported,,,10.1002/anie.201506888,ok,
10.1002/anie.201506888,downloaded\10.1002_anie.201506888.pdf,SI downloaded\10.1002_anie.201506888_SI.pdf,mof_json_store\10.1002_anie.201506888\raw_output.json,mof_json_store\10.1002_anie.201506888\synthesis_002.json,no,,UiO-66,,Fe(NO3)3·9H2O,,"21 mg, 0.066 mmol",0.066,mmol,Ga(NO3)3,,,,,cobalt(III) acetylacetonate,,,,,terephthalic acid,BDC,"50 mg, 0.30 mmol",0.3,mmol,,,,,,,,,,,acetic acid,,3.43 M,3.43,M,,,,,,"N,N-dimethylformamide",DMF,4 mL,4.0,,,,,90.0,90 °C,18.0,18 h,10 mL scintillation vial,,DMF,3×,,,,,,225 ± 35 nm,fcu,Zr6O4(OH)4 12-connected SBU,,,,not_reported,not_reported,,,10.1002/anie.201506888,ok,
10.1002/anie.201506888,downloaded\10.1002_anie.201506888.pdf,SI downloaded\10.1002_anie.201506888_SI.pdf,mof_json_store\10.1002_anie.201506888\raw_output.json,mof_json_store\10.1002_anie.201506888\synthesis_003.json,no,,UiO-67,,Fe(NO3)3·9H2O,,"9 mg, 0.028 mmol",0.028,mmol,Ga(NO3)3,,,,,manganese(III) acetylacetonate,,,,,"biphenyl-4,4'-dicarboxylic acid",BPDC,"20 mg, 0.08 mmol",0.08,mmol,,,,,,,,,,,acetic acid,,0.42 M,0.42,M,,,,,,"N,N-dimethylformamide",DMF,4 mL,4.0,,,,,90.0,90 °C,18.0,18 h,10 mL scintillation vial,,DMF,3×,,,,,,29 ± 10 nm,fcu,Zr6O4(OH)4 12-connected SBU,,,,not_reported,not_reported,,,10.1002/anie.201506888,ok,
10.1002/anie.201506888,downloaded\10.1002_anie.201506888.pdf,SI downloaded\10.1002_anie.201506888_SI.pdf,mof_json_store\10.1002_anie.201506888\raw_output.json,mof_json_store\10.1002_anie.201506888\synthesis_006.json,no,,BUT-30,,Zn(NO3)2·6H2O,,"5 mg, 0.016 mmol",0.016,mmol,nan,,,,,nan,,,,,"4,4'-(ethyne-1,2-diyl)dibenzoic acid",EDDB,"20 mg, 0.075 mmol",0.075,mmol,,,,,,,,,,,acetic acid,,1.05 M,1.05,M,,,,,,"N,N-dimethylformamide",DMF,4 mL,4.0,,,,,90.0,90 °C,18.0,18 h,10 mL scintillation vial,,DMF,3×,,,,,,415 ± 97 nm,fcu,Zr6O4(OH)4 12-connected SBU,,,,not_reported,not_reported,,,10.1002/anie.201506888,ok,
10.1021/cg9013812,downloaded\10.1021_cg9013812.pdf,SI downloaded\10.1021_cg9013812_SI.pdf,mof_json_store\10.1021_cg9013812\raw_output.json,mof_json_store\10.1021_cg9013812\synthesis_001.json,no,,F-MOF-6,,Zn(NO3)2·6H2O,,"0.20 M, 0.5 mL",0.1,mmol,nan,,,,,nan,,,,,"4,4'-(hexafluoroisopropylidene) bis(benzoic acid)",H2hfbba,"0.20 M, 1.5 mL",0.3,mmol,"1,10-phenanthroline",phen,"0.20 M, 0.5 mL",0.1,mmol,,,,,,,,,,,,,,,,"N,N-dimethylformamide",DMF,from DMF stock solutions; total 2.5 mL,2.5,,,,,85.0,85 °C,72.0,72 h,glass vial,static,DMF,3× (15 mL each),"Crystals washed with CHCl3, then evacuated at 120 °C for 3 h",120.0,3.0,pink crystals,70.0,,pcu,[Co3(CO2)6] trimer SBU; octahedral Co(II),,4.7,20.0,not_reported,not_reported,,hydrogen_storage,10.1021/cg9013812,ok,
10.1021/cg9013812,downloaded\10.1021_cg9013812.pdf,SI downloaded\10.1021_cg9013812_SI.pdf,mof_json_store\10.1021_cg9013812\raw_output.json,mof_json_store\10.1021_cg9013812\synthesis_002.json,no,,F-MOF-8,,Zn(NO3)2·6H2O,,"0.20 M, 0.5 mL",0.1,mmol,nan,,,,,nan,,,,,"4,4'-(hexafluoroisopropylidene) bis(benzoic acid)",H2hfbba,"0.20 M, 1.5 mL",0.3,mmol,"1,10-phenanthroline",phen,"0.20 M, 0.5 mL",0.1,mmol,,,,,,,,,,,,,,,,"N,N-dimethylformamide",DMF,from DMF stock solutions; total 2.5 mL,2.5,,,,,85.0,85 °C,72.0,72 h,glass vial,static,DMF,3× (15 mL each),,,,colorless crystals,55.0,,,ZnN2O4 trigonal-prismatic nodes; 1D ladder via hfbba and formate,,,,not_reported,not_reported,300.0,,10.1021/cg9013812,ok,
10.1021/cg9013812,downloaded\10.1021_cg9013812.pdf,SI downloaded\10.1021_cg9013812_SI.pdf,mof_json_store\10.1021_cg9013812\raw_output.json,mof_json_store\10.1021_cg9013812\synthesis_003.json,no,,F-MOF-10,,Cd(NO3)2·4H2O,,"0.20 M, 0.5 mL",0.1,mmol,nan,,,,,nan,,,,,"4,4'-(hexafluoroisopropylidene) bis(benzoic acid)",H2hfbba,"0.20 M, 1.5 mL",0.3,mmol,"1,10-phenanthroline",phen,"0.20 M, 0.5 mL",0.1,mmol,,,,,,,,,,,,,,,,"N,N-dimethylformamide",DMF,from DMF stock solutions; total 2.5 mL,2.5,,,,,85.0,85 °C,72.0,72 h,glass vial,static,DMF,3× (15 mL each),,,,colorless crystals,72.0,,pcu,[Mn3(CO2)6] trimer SBU; octahedral Mn(II),,4.4,,not_reported,not_reported,,,10.1021/cg9013812,ok,
10.1021/cg9013812,downloaded\10.1021_cg9013812.pdf,SI downloaded\10.1021_cg9013812_SI.pdf,mof_json_store\10.1021_cg9013812\raw_output.json,mof_json_store\10.1021_cg9013812\synthesis_004.json,no,,F-MOF-11,,Cd(NO3)2·4H2O,,"0.035 g, 0.12 mmol",0.12,mmol,nan,,,,,nan,,,,,"1,10-phenanthroline",phen,"0.023 g, 0.12 mmol",0.12,mmol,"4,4'-(hexafluoroisopropylidene) bis(benzoic acid)",H2hfbba,"0.196 g, 0.50 mmol",0.5,mmol,,,,,,,,,,,,,,,,water,H2O,7 mL,7.0,,,,,120.0,120 °C,72.0,3 days,acid-digestion bomb (25 mL),static,ethanol,,dried in air (10 min),,,colorless crystals,quantitative,,,octahedral MnO4N2 nodes; 1D helical chain,,,,not_reported,not_reported,300.0,,10.1021/cg9013812,ok,
10.1021/cg9013812,downloaded\10.1021_cg9013812.pdf,SI downloaded\10.1021_cg9013812_SI.pdf,mof_json_store\10.1021_cg9013812\raw_output.json,mof_json_store\10.1021_cg9013812\synthesis_005.json,no,,F-MOF-11A,,Cd(NO3)2·4H2O,,"0.035 g, 0.12 mmol",0.12,mmol,nan,,,,,nan,,,,,"2,9-dimethyl-1,10-phenanthroline",dm-phen,"0.025 g, 0.12 mmol",0.12,mmol,"4,4'-(hexafluoroisopropylidene) bis(benzoic acid)",H2hfbba,"0.196 g, 0.50 mmol",0.5,mmol,,,,,,,,,,,,,,,,water,H2O,7 mL,7.0,,,,,120.0,120 °C,72.0,3 days,acid-digestion bomb (25 mL),static,ethanol,,dried in air (10 min),,,colorless crystals,quantitative,,,octahedral MnO4N2 nodes; 1D grid,,,,not_reported,not_reported,300.0,,10.1021/cg9013812,ok,
10.1021/cm3025445,downloaded\10.1021_cm3025445.pdf,SI downloaded\10.1021_cm3025445_SI.pdf,mof_json_store\10.1021_cm3025445\raw_output.json,mof_json_store\10.1021_cm3025445\synthesis_001.json,yes,HT screening: pure H2O gave linker recrystallization; several conditions produced unknown byproducts; sulfate source occluded in pores for polar linkers.,CAU-10-H,,Cd(NO3)2·4H2O,,800 mg (1.20 mmol),1.2,mmol,nan,,,,,nan,,,,,isophthalic acid,"1,3-H2BDC",200 mg (1.20 mmol),1.2,mmol,,,,,,,,,,,,,,,,,,,,,water,H2O,4 mL,4.0,"N,N-dimethylformamide",DMF,1 mL,1.0,135.0,135 °C,12.0,12 h,Teflon-lined steel autoclave (37 mL),static,H2O,redispersed by sonication and stirring; filtered again,dried in air,,,white microcrystalline solid,60–70%,,,cis-connected corner-sharing AlO6 helical chains (Al–OH chains),"a=b=21.55(7) Å, c=10.38(3) Å, I41",4.0,635.0,yes,yes,430.0,CO2_capture;hydrogen_storage;water_harvesting,10.1021/cm3025445,ok,
10.1021/cm3025445,downloaded\10.1021_cm3025445.pdf,SI downloaded\10.1021_cm3025445_SI.pdf,mof_json_store\10.1021_cm3025445\raw_output.json,mof_json_store\10.1021_cm3025445\synthesis_002.json,yes,HT screening: pure H2O gave linker recrystallization; several conditions produced unknown byproducts; sulfate source occluded in pores for polar linkers.,CAU-10-CH3,,Cd(NO3)2·4H2O,,2.96 g (4.44 mmol),4.44,mmol,nan,,,,,nan,,,,,5-methylisophthalic acid,,0.80 g (4.44 mmol),4.44,mmol,,,,,,,,,,,,,,,,,,,,,water,H2O,16 mL,16.0,"N,N-dimethylformamide",DMF,4 mL,4.0,130.0,130 °C,12.0,12 h,glass reactor with screw cap (100 mL),static,H2O,"redispersed (~200 mL), sonicated and stirred; filtered again",dried under ambient conditions,,,pale yellow solid,60–70%,,,cis-connected corner-sharing AlO6 helical chains,"a=b=21.4917(6) Å, c=10.1810(5) Å, I41/amd (activated)",1.4,,yes,yes,350.0,CO2_capture;hydrogen_storage;water_harvesting,10.1021/cm3025445,ok,
10.1021/cm3025445,downloaded\10.1021_cm3025445.pdf,SI downloaded\10.1021_cm3025445_SI.pdf,mof_json_store\10.1021_cm3025445\raw_output.json,mof_json_store\10.1021_cm3025445\synthesis_003.json,yes,HT screening: pure H2O gave linker recrystallization; several conditions produced unknown byproducts; sulfate source occluded in pores for polar linkers.,CAU-10-OCH3,,Ho(III,,2.04 g (3.06 mmol),3.06,mmol,nan,,,,,nan,,,,,5-methoxyisophthalic acid,,1.20 g (6.12 mmol),6.12,mmol,,,,,,,,,,,,,,,,,,,,,water,H2O,12 mL,12.0,"N,N-dimethylformamide",DMF,3 mL,3.0,130.0,130 °C,12.0,12 h,glass reactor with screw cap (100 mL),static,H2O,"redispersed (~200 mL), sonicated and stirred; filtered again",dried under ambient conditions,,,white microcrystalline product,60–70%,,,cis-connected corner-sharing AlO6 helical chains,"a=b=21.3609(3) Å, c=10.5699(2) Å, I41/a (as-synthesized)",2.5,,yes,yes,450.0,CO2_capture;hydrogen_storage;water_harvesting,10.1021/cm3025445,ok,
10.1021/cm3025445,downloaded\10.1021_cm3025445.pdf,SI downloaded\10.1021_cm3025445_SI.pdf,mof_json_store\10.1021_cm3025445\raw_output.json,mof_json_store\10.1021_cm3025445\synthesis_004.json,yes,HT screening: pure H2O gave linker recrystallization; several conditions produced unknown byproducts; sulfate source occluded in pores for polar linkers.,CAU-10-NO2,,Gd(III,,"2 M in H2O, 3.4 mL (6.80 mmol)",6.8,mmol,nan,,,,,nan,,,,,5-nitroisophthalic acid,,1440 mg (6.82 mmol),6.82,mmol,,,,,,,,,,,,,,,,,,,,,water,H2O,12.6 mL,12.6,"N,N-dimethylformamide",DMF,4 mL,4.0,120.0,120 °C,12.0,12 h,glass reactor with screw cap (100 mL),static,H2O,redispersed by sonication and stirring; filtered again,dried under ambient conditions,,,,60–70%,,,cis-connected corner-sharing AlO6 helical chains,"a=b=21.4707(3) Å, c=10.3777(2) Å, P41 (Le Bail)",,440.0,yes,yes,410.0,CO2_capture;hydrogen_storage;water_harvesting,10.1021/cm3025445,ok,
10.1021/cm3025445,downloaded\10.1021_cm3025445.pdf,SI downloaded\10.1021_cm3025445_SI.pdf,mof_json_store\10.1021_cm3025445\raw_output.json,mof_json_store\10.1021_cm3025445\synthesis_005.json,yes,HT screening: pure H2O gave linker recrystallization; several conditions produced unknown byproducts; sulfate source occluded in pores for polar linkers.,CAU-10-NH2,,Ho(NO3)3·5H2O,,3.3 mL Al3+ solution (6.6 mmol),6.6,mmol,nan,,,,,nan,,,,,5-aminoisophthalic acid,,1200 mg (6.63 mmol),6.63,mmol,,,,,,,,,,,,,,,,,,,,,water,H2O,12.7 mL,12.7,"N,N-dimethylformamide",DMF,4 mL,4.0,120.0,120 °C,12.0,12 h,glass reactor with screw cap (100 mL),static,H2O,redispersed in H2O by sonication 30 min; filtered again,200 °C in air for 1 h,200.0,1.0,pale pink solid,60–70%,,,cis-connected corner-sharing AlO6 helical chains,"a=b=21.4567(4) Å, c=10.8452(3) Å, P4n2 (Le Bail)",,,yes,yes,450.0,CO2_capture;hydrogen_storage;water_harvesting,10.1021/cm3025445,ok,
10.1021/cm3025445,downloaded\10.1021_cm3025445.pdf,SI downloaded\10.1021_cm3025445_SI.pdf,mof_json_store\10.1021_cm3025445\raw_output.json,mof_json_store\10.1021_cm3025445\synthesis_006.json,yes,HT screening: pure H2O gave linker recrystallization; several conditions produced unknown byproducts; sulfate source occluded in pores for polar linkers.,CAU-10-OH,,Ho(NO3)3·5H2O,,2.8 mL Al3+ solution (5.6 mmol),5.6,mmol,nan,,,,,nan,,,,,5-hydroxyisophthalic acid,,1000 mg (5.49 mmol),5.49,mmol,,,,,,,,,,,,,,,,,,,,,water,H2O,13.2 mL,13.2,"N,N-dimethylformamide",DMF,4 mL,4.0,120.0,120 °C,12.0,12 h,glass reactor with screw cap (100 mL),static,H2O,redispersed in H2O by sonication 30 min; filtered again,200 °C in air for 1 h,200.0,1.0,white solid,60–70%,,,cis-connected corner-sharing AlO6 helical chains,"a=b=21.3072(5) Å, c=38.6974(9) Å, P4 (Le Bail)",,,yes,yes,410.0,CO2_capture;hydrogen_storage;water_harvesting,10.1021/cm3025445,ok,
10.1021/ja503218j,downloaded\10.1021_ja503218j.pdf,SI downloaded\10.1021_ja503218j_SI.pdf,mof_json_store\10.1021_ja503218j\raw_output.json,mof_json_store\10.1021_ja503218j\synthesis_001.json,yes,D2c showed trapped free linker; D2e (70% L2 feed) contained impurities.,HKUST-1 (MOF-199),,Gd(NO3)3·6H2O,,1.614 mmol,1.614,mmol,nan,,,,,nan,,,,,"benzene-1,3,5-tricarboxylic acid",H3BTC,1.076 mmol,1.076,mmol,,,,,,,,,,,,,,,,,,,,,"N,N-dimethylformamide",DMF,"DMF/EtOH 1:1 v/v, 12 mL total",,ethanol,EtOH,"DMF/EtOH 1:1 v/v, 12 mL total",,70.0,70 °C,12.0,12 h,sealed bottle (25 mL),"stirred 20 min, then heated static","EtOH, acetone, dichloromethane",thoroughly,215 °C under vacuum (~10^-3 mbar) for 24 h,215.0,24.0,turquoise microcrystalline powder,95.0,,,,,,,,,,,10.1021/ja503218j,ok,
10.1021/ja503218j,downloaded\10.1021_ja503218j.pdf,SI downloaded\10.1021_ja503218j_SI.pdf,mof_json_store\10.1021_ja503218j\raw_output.json,mof_json_store\10.1021_ja503218j\synthesis_002.json,yes,D2c showed trapped free linker; D2e (70% L2 feed) contained impurities.,HKUST-1 (MOF-199),,Gd(NO3)3·6H2O,,1.614 mmol,1.614,mmol,nan,,,,,nan,,,,,"benzene-1,3,5-tricarboxylic acid",H3BTC,1.076 mmol,1.076,mmol,,,,,,,,,,,,,,,,,,,,,"N,N-dimethylformamide",DMF,"DMF/EtOH 1:1 v/v, 12 mL total",,ethanol,EtOH,"DMF/EtOH 1:1 v/v, 12 mL total",,70.0,70 °C,12.0,12 h,sealed bottle (25 mL),"stirred 20 min, then heated static","EtOH, acetone, dichloromethane",thoroughly,215 °C under vacuum (~10^-3 mbar) for 24 h,215.0,24.0,turquoise microcrystalline powder,93.0,,,,,,,,,,,10.1021/ja503218j,ok,
10.1021/ja503218j,downloaded\10.1021_ja503218j.pdf,SI downloaded\10.1021_ja503218j_SI.pdf,mof_json_store\10.1021_ja503218j\raw_output.json,mof_json_store\10.1021_ja503218j\synthesis_003.json,yes,D2c showed trapped free linker; D2e (70% L2 feed) contained impurities.,D1,,Ho(NO3)3·5H2O,,1.614 mmol,1.614,mmol,nan,,,,,nan,,,,,"benzene-1,3,5-tricarboxylic acid",H3BTC,(1.076 − n) mmol,,,5-nitroisophthalic acid,nidc,n mmol,,,,,,,,,,,,,,,,,,"N,N-dimethylformamide",DMF,"DMF/EtOH 1:1 v/v, 12 mL total",,ethanol,EtOH,"DMF/EtOH 1:1 v/v, 12 mL total",,70.0,70 °C,12.0,12 h,sealed bottle (25 mL),"stirred 20 min, then heated static","EtOH, acetone, dichloromethane",thoroughly,215 °C under vacuum (~10^-3 mbar) for 24 h,215.0,24.0,turquoise microcrystalline powder,,,,,,,,,,,,10.1021/ja503218j,ok,
10.1021/ja503218j,downloaded\10.1021_ja503218j.pdf,SI downloaded\10.1021_ja503218j_SI.pdf,mof_json_store\10.1021_ja503218j\raw_output.json,mof_json_store\10.1021_ja503218j\synthesis_004.json,yes,D2c showed trapped free linker; D2e (70% L2 feed) contained impurities.,D1,,Cu(CH3COO)2,,1.614 mmol,1.614,mmol,nan,,,,,nan,,,,,"benzene-1,3,5-tricarboxylic acid",H3BTC,(1.076 − n) mmol,,,5-nitroisophthalic acid,nidc,n mmol,,,,,,,,,,,,,,,,,,"N,N-dimethylformamide",DMF,"DMF/EtOH 1:1 v/v, 12 mL total",,ethanol,EtOH,"DMF/EtOH 1:1 v/v, 12 mL total",,70.0,70 °C,12.0,12 h,sealed bottle (25 mL),"stirred 20 min, then heated static","EtOH, acetone, dichloromethane",thoroughly,215 °C under vacuum (~10^-3 mbar) for 24 h,215.0,24.0,turquoise microcrystalline powder,,,,,,,,,,,,10.1021/ja503218j,ok,
10.1021/ja503218j,downloaded\10.1021_ja503218j.pdf,SI downloaded\10.1021_ja503218j_SI.pdf,mof_json_store\10.1021_ja503218j\raw_output.json,mof_json_store\10.1021_ja503218j\synthesis_005.json,yes,D2c showed trapped free linker; D2e (70% L2 feed) contained impurities.,D2,,ZnCl2,,1.614 mmol,1.614,mmol,nan,,,,,nan,,,,,"benzene-1,3,5-tricarboxylic acid",H3BTC,(1.076 − n) mmol,,,5-cyanoisophthalic acid,cydc,n mmol,,,,,,,,,,,,,,,,,,"N,N-dimethylformamide",DMF,"DMF/EtOH 1:1 v/v, 12 mL total",,ethanol,EtOH,"DMF/EtOH 1:1 v/v, 12 mL total",,70.0,70 °C,12.0,12 h,sealed bottle (25 mL),"stirred 20 min, then heated static","EtOH, acetone, dichloromethane",thoroughly,215 °C under vacuum (~10^-3 mbar) for 24 h,215.0,24.0,turquoise microcrystalline powder,,,,,,,,,,,,10.1021/ja503218j,ok,
10.1021/ja503218j,downloaded\10.1021_ja503218j.pdf,SI downloaded\10.1021_ja503218j_SI.pdf,mof_json_store\10.1021_ja503218j\raw_output.json,mof_json_store\10.1021_ja503218j\synthesis_006.json,yes,D2c showed trapped free linker; D2e (70% L2 feed) contained impurities.,D2,,Zn(CH3COO)2,,1.614 mmol,1.614,mmol,nan,,,,,nan,,,,,"benzene-1,3,5-tricarboxylic acid",H3BTC,(1.076 − n) mmol,,,5-cyanoisophthalic acid,cydc,n mmol,,,,,,,,,,,,,,,,,,"N,N-dimethylformamide",DMF,"DMF/EtOH 1:1 v/v, 12 mL total",,ethanol,EtOH,"DMF/EtOH 1:1 v/v, 12 mL total",,70.0,70 °C,12.0,12 h,sealed bottle (25 mL),"stirred 20 min, then heated static","EtOH, acetone, dichloromethane",thoroughly,215 °C under vacuum (~10^-3 mbar) for 24 h,215.0,24.0,turquoise microcrystalline powder,,,,,,,,,,,,10.1021/ja503218j,ok,
10.1021/ja503218j,downloaded\10.1021_ja503218j.pdf,SI downloaded\10.1021_ja503218j_SI.pdf,mof_json_store\10.1021_ja503218j\raw_output.json,mof_json_store\10.1021_ja503218j\synthesis_007.json,yes,D2c showed trapped free linker; D2e (70% L2 feed) contained impurities.,D3,,Zn(CH3COO)2·2H2O,,1.614 mmol,1.614,mmol,nan,,,,,nan,,,,,"benzene-1,3,5-tricarboxylic acid",H3BTC,(1.076 − n) mmol,,,5-hydroxyisophthalic acid,hydc,n mmol,,,,,,,,,,,,,,,,,,"N,N-dimethylformamide",DMF,"DMF/EtOH 1:1 v/v, 12 mL total",,ethanol,EtOH,"DMF/EtOH 1:1 v/v, 12 mL total",,70.0,70 °C,12.0,12 h,sealed bottle (25 mL),"stirred 20 min, then heated static","EtOH, acetone, dichloromethane",thoroughly,215 °C under vacuum (~10^-3 mbar) for 24 h,215.0,24.0,turquoise microcrystalline powder,,,,,,,,,,,,10.1021/ja503218j,ok,
10.1021/ja503218j,downloaded\10.1021_ja503218j.pdf,SI downloaded\10.1021_ja503218j_SI.pdf,mof_json_store\10.1021_ja503218j\raw_output.json,mof_json_store\10.1021_ja503218j\synthesis_008.json,yes,D2c showed trapped free linker; D2e (70% L2 feed) contained impurities.,D3,,Zn(NO3)2·6H2O,,1.614 mmol,1.614,mmol,nan,,,,,nan,,,,,"benzene-1,3,5-tricarboxylic acid",H3BTC,(1.076 − n) mmol,,,5-hydroxyisophthalic acid,hydc,n mmol,,,,,,,,,,,,,,,,,,"N,N-dimethylformamide",DMF,"DMF/EtOH 1:1 v/v, 12 mL total",,ethanol,EtOH,"DMF/EtOH 1:1 v/v, 12 mL total",,70.0,70 °C,12.0,12 h,sealed bottle (25 mL),"stirred 20 min, then heated static","EtOH, acetone, dichloromethane",thoroughly,215 °C under vacuum (~10^-3 mbar) for 24 h,215.0,24.0,turquoise microcrystalline powder,,,,,,,,,,,,10.1021/ja503218j,ok,
10.1021/ja503218j,downloaded\10.1021_ja503218j.pdf,SI downloaded\10.1021_ja503218j_SI.pdf,mof_json_store\10.1021_ja503218j\raw_output.json,mof_json_store\10.1021_ja503218j\synthesis_009.json,yes,D2c showed trapped free linker; D2e (70% L2 feed) contained impurities.,D4,,Zn(NO3)2·6H2O,,0.538 mmol,0.538,mmol,nan,,,,,nan,,,,,"benzene-1,3,5-tricarboxylic acid",H3BTC,(0.359 − n/3) mmol,,,"pyridine-3,5-dicarboxylic acid",pydc,(n/3) mmol,,,,,,,,,,,,,,,,,,ethanol,EtOH,"9 mL (metal soln), 9 mL (linker soln), anhydrous",,,,,,70.0,70 °C,12.0,12 h,sealed bottle (25 mL),"stirred 20 min, then heated static","EtOH, acetone, dichloromethane",thoroughly,170 °C under vacuum (~10^-3 mbar) for 24 h,170.0,24.0,turquoise microcrystalline powder,,,,,,,,,,,,10.1021/ja503218j,ok,
10.1002/adfm.201402972,downloaded\10.1002_adfm.201402972.pdf,SI downloaded\10.1002_adfm.201402972_SI.pdf,mof_json_store\10.1002_adfm.201402972\raw_output.json,mof_json_store\10.1002_adfm.201402972\synthesis_001.json,no,,ZIF-71,,Zn(NO3)2·6H2O,,0.74 g,3.40259,mmol,nan,,,,,nan,,,,,"4,5-dichloroimidazole",dcIm,2.2 g,2.2,g,,,,,,,,,,,,,,,,,,,,,methanol,MeOH,"200 mL (in MeOH:DMF 2:1 v/v, total 300 mL)",200.0,"N,N-dimethylformamide",DMF,"100 mL (in MeOH:DMF 2:1 v/v, total 300 mL)",100.0,25,room temperature,24.0,24 h (after 30 min stirring),,"stirred 30 min, then static",chloroform,soaked 2 days (2 × 100 mL),100 °C under vacuum for 24 h,100.0,24.0,rhombic dodecahedron with truncated corners,80.0,ca. 290 nm,rho,tetrahedral Zn(II) nodes,,4.8,827.0,not_reported,not_reported,415.0,,10.1002/adfm.201402972,ok,
