Repository: zzhenglab/MOFinder

# MOFinder

MOFinder extracts MOF synthesis information from the literature, reconstructs evidence-supported negative reaction records, and prepares datasets for synthesis-outcome prediction.
[Web application](https://mofinder.chemistry.wustl.edu/) | [Demos](Demo/README.md) | [Source code](docs/source_to_code.md) | [Workflow guide](docs/workflow.md) | [Model evaluation](docs/evaluation.md)

## Quick start

The workflow runs through Python commands. Python 3.10 or newer is required. Clone the repository and initialize its related applications:

```bash
git clone --recurse-submodules https://github.com/zzhenglab/MOFinder.git
cd MOFinder
```

Start with the two offline demonstrations:

```bash

File: mof_extraction_1_2.csv (part 216 of 305)
doi,main_pdf,si_pdf,raw_output,parsed_json,article_trial_or_failure,article_trial_or_failure_notes,mof_name,crystal_code,metal_1,metal_1_abbr,metal_1_amount_text,metal_1_amount_value,metal_1_amount_unit,metal_2,metal_2_abbr,metal_2_amount_text,metal_2_amount_value,metal_2_amount_unit,metal_3,metal_3_abbr,metal_3_amount_text,metal_3_amount_value,metal_3_amount_unit,linker_1,linker_1_abbr,linker_1_amount_text,linker_1_amount_value,linker_1_amount_unit,linker_2,linker_2_abbr,linker_2_amount_text,linker_2_amount_value,linker_2_amount_unit,linker_3,linker_3_abbr,linker_3_amount_text,linker_3_amount_value,linker_3_amount_unit,modulator_1,modulator_1_abbr,modulator_1_amount_text,modulator_1_amount_value,modulator_1_amount_unit,modulator_2,modulator_2_abbr,modulator_2_amount_text,modulator_2_amount_value,modulator_2_amount_unit,solvent_main,solvent_main_abbr,solvent_main_amount_text,solvent_main_ml,solvent_secondary,solvent_secondary_abbr,solvent_secondary_amount_text,solvent_secondary_ml,temperature_c,temperature_c_text,time_h,time_text,vessel_type,stirring,washing_solvent,washing_cycles,activation_text,activation_temp_c,activation_time_h,crystal_morphology,yield_percent,crystal_size,topology_code,metal_cluster_connectivity,unit_cell_short,pore_diameter_A,BET_surface_area_m2g,air_stable,water_stable,tga_decomposition_temp_c,applications,reference,status,error
10.1002/adfm.201402972,downloaded\10.1002_adfm.201402972.pdf,SI downloaded\10.1002_adfm.201402972_SI.pdf,mof_json_store\10.1002_adfm.201402972\raw_output.json,mof_json_store\10.1002_adfm.201402972\synthesis_002.json,no,,ZIF-71,,CdCl2·5/2H2O,,0.74 g,3.62114,mmol,nan,,,,,nan,,,,,"4,5-dichloroimidazole",dcIm,2.2 g,2.2,g,,,,,,,,,,,,,,,,,,,,,methanol,MeOH,300 mL,300.0,,,,,25,room temperature,24.0,24 h (after 30 min stirring),,"stirred 30 min, then static",chloroform,soaked 2 days (2 × 100 mL),100 °C under vacuum for 24 h,100.0,24.0,rhombic dodecahedra,84.0,1–2 µm,rho,tetrahedral Zn(II) nodes,,4.8,,not_reported,not_reported,,,10.1002/adfm.201402972,ok,
10.1021/acs.cgd.6b00735,downloaded\10.1021_acs.cgd.6b00735.pdf,SI downloaded\10.1021_acs.cgd.6b00735_SI.pdf,mof_json_store\10.1021_acs.cgd.6b00735\raw_output.json,mof_json_store\10.1021_acs.cgd.6b00735\synthesis_001.json,no,,,,ZrOCl2·8H2O,,"71.4 mg, 0.30 mmol",0.3,mmol,nan,,,,,nan,,,,,5-(6-Carboxypyridin-3-yl)isophthalic acid,H3L,"57.3 mg, 0.20 mmol",0.2,mmol,,,,,,,,,,,sodium hydroxide,NaOH,"24.0 mg, 0.60 mmol",0.6,mmol,,,,,,water,H2O,10 mL,10.0,,,,,160.0,160 °C,72.0,3 days,25 mL Teflon-lined stainless steel vessel,"stirred 15 min, then static",water,,dried,,,pink needles,60.0,,tcs,trinuclear Co3 subunit,,,,not_reported,not_reported,341.0,,10.1021/acs.cgd.6b00735,ok,
10.1021/acs.cgd.6b00735,downloaded\10.1021_acs.cgd.6b00735.pdf,SI downloaded\10.1021_acs.cgd.6b00735_SI.pdf,mof_json_store\10.1021_acs.cgd.6b00735\raw_output.json,mof_json_store\10.1021_acs.cgd.6b00735\synthesis_002.json,no,,,,ZrOCl2·8H2O,,"41.0 mg, 0.30 mmol",0.3,mmol,nan,,,,,nan,,,,,5-(6-Carboxypyridin-3-yl)isophthalic acid,H3L,"57.3 mg, 0.20 mmol",0.2,mmol,,,,,,,,,,,sodium hydroxide,NaOH,"24.0 mg, 0.60 mmol",0.6,mmol,,,,,,water,H2O,10 mL,10.0,,,,,160.0,160 °C,72.0,3 days,25 mL Teflon-lined stainless steel vessel,"stirred 15 min, then static",water,,dried,,,colorless blocks,55.0,,,"μ5-L3- linkers; Zn1 3-connected, Zn2 4-connected",,,,not_reported,not_reported,372.0,luminescence,10.1021/acs.cgd.6b00735,ok,
10.1021/acs.cgd.6b00735,downloaded\10.1021_acs.cgd.6b00735.pdf,SI downloaded\10.1021_acs.cgd.6b00735_SI.pdf,mof_json_store\10.1021_acs.cgd.6b00735\raw_output.json,mof_json_store\10.1021_acs.cgd.6b00735\synthesis_003.json,no,,,,VCl3,,"60.0 mg, 0.30 mmol",0.3,mmol,nan,,,,,nan,,,,,5-(6-Carboxypyridin-3-yl)isophthalic acid,H3L,"57.3 mg, 0.20 mmol",0.2,mmol,,,,,,,,,,,"4,4′-bipyridine","4,4′-bipy","46.8 mg, 0.30 mmol",0.3,mmol,sodium hydroxide,NaOH,"24.0 mg, 0.60 mmol",0.6,mmol,water,H2O,10 mL,10.0,,,,,160.0,160 °C,72.0,3 days,25 mL Teflon-lined stainless steel vessel,"stirred 15 min, then static",water,,dried,,,yellow blocks,60.0,,tcs,"trinuclear Mn3 subunit (template effect by 4,4′-bipy)",,,,not_reported,not_reported,407.0,,10.1021/acs.cgd.6b00735,ok,
10.1021/acs.cgd.6b00735,downloaded\10.1021_acs.cgd.6b00735.pdf,SI downloaded\10.1021_acs.cgd.6b00735_SI.pdf,mof_json_store\10.1021_acs.cgd.6b00735\raw_output.json,mof_json_store\10.1021_acs.cgd.6b00735\synthesis_004.json,no,,,,VCl3,,"71.4 mg, 0.30 mmol",0.3,mmol,nan,,,,,nan,,,,,5-(6-Carboxypyridin-3-yl)isophthalic acid,H3L,"57.3 mg, 0.20 mmol",0.2,mmol,"4,4'-bipyridine","4,4′-bipy","46.8 mg, 0.30 mmol",0.3,mmol,,,,,,sodium hydroxide,NaOH,"24.0 mg, 0.60 mmol",0.6,mmol,,,,,,water,H2O,10 mL,10.0,,,,,160.0,160 °C,72.0,3 days,25 mL Teflon-lined stainless steel vessel,"stirred 15 min, then static",water,,dried,,,pink blocks,55.0,,sra,"dicobalt Co2 subunit; μ2-4,4′-bipy linker",,,,not_reported,not_reported,306.0,,10.1021/acs.cgd.6b00735,ok,
10.1021/acs.cgd.6b00735,downloaded\10.1021_acs.cgd.6b00735.pdf,SI downloaded\10.1021_acs.cgd.6b00735_SI.pdf,mof_json_store\10.1021_acs.cgd.6b00735\raw_output.json,mof_json_store\10.1021_acs.cgd.6b00735\synthesis_005.json,no,,,,AlCl3·6H2O,,"71.1 mg, 0.30 mmol",0.3,mmol,nan,,,,,nan,,,,,5-(6-Carboxypyridin-3-yl)isophthalic acid,H3L,"57.3 mg, 0.20 mmol",0.2,mmol,,,,,,,,,,,"4,4′-bipyridine","4,4′-bipy","46.8 mg, 0.30 mmol",0.3,mmol,sodium hydroxide,NaOH,"24.0 mg, 0.60 mmol",0.6,mmol,water,H2O,10 mL,10.0,,,,,160.0,160 °C,72.0,3 days,25 mL Teflon-lined stainless steel vessel,"stirred 15 min, then static",water,,dried,,,green blocks,55.0,,tcs,"trinuclear Ni3 subunit (template effect by 4,4′-bipy)",,,,not_reported,not_reported,278.0,,10.1021/acs.cgd.6b00735,ok,
10.1021/ic051690g,downloaded\10.1021_ic051690g.pdf,SI downloaded\10.1021_ic051690g_SI.pdf,mof_json_store\10.1021_ic051690g\raw_output.json,mof_json_store\10.1021_ic051690g\synthesis_002.json,yes,"Attempts with 1H2 and 4,4′-bipyridyl gave insoluble precipitates, no single-crystal MOFs.",,279138,AlCl3·6H2O,,0.15 g (0.51 mmol),0.51,mmol,nan,,,,,nan,,,,,"2,6-diphenyl-1,4-dibenzoic acid",1H2,0.35 g (1.10 mmol),1.1,mmol,,,,,,,,,,,pyridine,py,1 mL,1.0,mL,,,,,,methanol,MeOH,5 mL (Co solution) + 15 mL (ligand solution),20.0,,,,,25,room temperature,,hours,reaction flask,static,,,,,,dark pink crystals,87.0,0.04 × 0.28 × 0.34 mm,,,"a=10.640(1), b=15.018(2), c=16.425(2) Å, β=90.703(2)°, P21/n",,,not_reported,not_reported,,,10.1021/ic051690g,ok,
10.1021/ic051690g,downloaded\10.1021_ic051690g.pdf,SI downloaded\10.1021_ic051690g_SI.pdf,mof_json_store\10.1021_ic051690g\raw_output.json,mof_json_store\10.1021_ic051690g\synthesis_004.json,yes,"Attempts with 1H2 and 4,4′-bipyridyl gave insoluble precipitates, no single-crystal MOFs.",,279140,AlCl3·6H2O,,0.12 g (0.51 mmol),0.51,mmol,nan,,,,,nan,,,,,"2,6-diphenyl-1,4-dibenzoic acid",1H2,0.35 g (1.10 mmol),1.1,mmol,,,,,,,,,,,pyridine,py,1 mL,1.0,mL,,,,,,methanol,MeOH,5 mL (Cu solution) + 5 mL (ligand solution),10.0,,,,,25,room temperature,,hours,reaction flask,static,,,,,,dark blue crystals,62.0,0.06 × 0.25 × 0.40 mm,,,"a=9.3336(5), b=11.7460(6), c=24.569(1) Å, α=76.949(1)°, β=86.176(1)°, γ=79.1960(10)°, P-1",,,not_reported,not_reported,,,10.1021/ic051690g,ok,
10.1002/ejic.200900914,downloaded\10.1002_ejic.200900914.pdf,,mof_json_store\10.1002_ejic.200900914\raw_output.json,mof_json_store\10.1002_ejic.200900914\synthesis_001.json,no,,,738979,AlCl3·6H2O,,40 mg,0.247778,mmol,nan,,,,,nan,,,,,"1,4-benzenedisulfonic acid",p-BDSH2,0.1 g,0.1,g,,,,,,,,,,,,,,,,,,,,,water,H2O,5 mL,5.0,,,,,50.0,50 °C,24.0,one day,,stirred,,,,,,blue crystals,,0.312 × 0.072 × 0.0674 mm,,1D chains of Cu2+ via monodentate sulfonate,"monoclinic, P21/n, a = 597.51(2) pm, b = 1093.60(3) pm, c = 992.16(3) pm, β = 105.165(2)°, V = 625.74(3) Å3",,,not_reported,not_reported,450.0,,10.1002/ejic.200900914,ok,
10.1002/ejic.200900914,downloaded\10.1002_ejic.200900914.pdf,,mof_json_store\10.1002_ejic.200900914\raw_output.json,mof_json_store\10.1002_ejic.200900914\synthesis_002.json,no,,,738978,AlCl3·6H2O,,45.5 mg,0.281848,mmol,nan,,,,,nan,,,,,"1,3,5-benzenetrisulfonic acid",BTSH3,0.1 g in 10 mL water,0.1,g,,,,,,,,,,,,,,,,,,,,,water,H2O,10 mL,10.0,,,,,50.0,50 °C,24.0,one day,,stirred,,,,,,blue plate-shaped crystals,,0.313 × 0.204 × 0.089 mm,,Cu2+ octahedral; 2D layers via trisulfonate,"triclinic, P-1, a = 815.45(4) pm, b = 1146.06(9) pm, c = 1146.97(6) pm, α = 114.593(3)°, β = 102.453(2)°, γ = 103.841(3)°, V = 884.00(9) Å3",,,not_reported,not_reported,455.0,,10.1002/ejic.200900914,ok,
10.1039/c2ce26279g,downloaded\10.1039_c2ce26279g.pdf,SI downloaded\10.1039_c2ce26279g_SI.pdf,mof_json_store\10.1039_c2ce26279g\raw_output.json,mof_json_store\10.1039_c2ce26279g\synthesis_001.json,yes,"Ce reactions above 125 °C gave CeO2 impurity; attempts to isolate pure Lu phases 10–12 by varying conditions were unsuccessful, yielding mixtures.",,,AlCl3·6H2O,,0.6 mmol,0.6,mmol,nan,,,,,nan,,,,,"2,2-dimethylsuccinic acid","2,2-DMS",0.5 mmol,0.5,mmol,,,,,,,,,,,potassium hydroxide,KOH,1.6 mmol,1.6,mmol,,,,,,water,H2O,9 mL,9.0,,,,,100.0,100 °C,72.0,3 days,Teflon-lined autoclave,,,,,,,colorless needles,,,,,,,,not_reported,not_reported,150.0,,10.1039/c2ce26279g,ok,
10.1039/c2ce26279g,downloaded\10.1039_c2ce26279g.pdf,SI downloaded\10.1039_c2ce26279g_SI.pdf,mof_json_store\10.1039_c2ce26279g\raw_output.json,mof_json_store\10.1039_c2ce26279g\synthesis_002.json,yes,"Ce reactions above 125 °C gave CeO2 impurity; attempts to isolate pure Lu phases 10–12 by varying conditions were unsuccessful, yielding mixtures.",,,AlCl3·6H2O,,1.3 mmol,1.3,mmol,nan,,,,,nan,,,,,"2,2-dimethylsuccinic acid","2,2-DMS",1.9 mmol,1.9,mmol,,,,,,,,,,,potassium hydroxide,KOH,3.1 mmol,3.1,mmol,,,,,,water,H2O,9 mL,9.0,,,,,100.0,100 °C,72.0,3 days,Teflon-lined autoclave,,,,,,,colorless plate-like crystals,,,,,,,,not_reported,not_reported,150.0,,10.1039/c2ce26279g,ok,
10.1039/c2ce26279g,downloaded\10.1039_c2ce26279g.pdf,SI downloaded\10.1039_c2ce26279g_SI.pdf,mof_json_store\10.1039_c2ce26279g\raw_output.json,mof_json_store\10.1039_c2ce26279g\synthesis_003.json,yes,"Ce reactions above 125 °C gave CeO2 impurity; attempts to isolate pure Lu phases 10–12 by varying conditions were unsuccessful, yielding mixtures.",,,AlCl3·6H2O,,0.65 mmol,0.65,mmol,nan,,,,,nan,,,,,"2,2-dimethylsuccinic acid","2,2-DMS",0.95 mmol,0.95,mmol,,,,,,,,,,,potassium hydroxide,KOH,1.55 mmol,1.55,mmol,,,,,,water,H2O,9 mL,9.0,,,,,90.0,90 °C,72.0,3 days,Teflon-lined autoclave,,,,,,,,,,,,,,,not_reported,not_reported,280.0,,10.1039/c2ce26279g,ok,
10.1039/c2ce26279g,downloaded\10.1039_c2ce26279g.pdf,SI downloaded\10.1039_c2ce26279g_SI.pdf,mof_json_store\10.1039_c2ce26279g\raw_output.json,mof_json_store\10.1039_c2ce26279g\synthesis_004.json,yes,"Ce reactions above 125 °C gave CeO2 impurity; attempts to isolate pure Lu phases 10–12 by varying conditions were unsuccessful, yielding mixtures.",,,AlCl3·6H2O,,0.6 mmol,0.6,mmol,nan,,,,,nan,,,,,"2,2-dimethylsuccinic acid","2,2-DMS",1.0 mmol,1.0,mmol,,,,,,,,,,,potassium hydroxide,KOH,1.6 mmol,1.6,mmol,,,,,,water,H2O,9 mL,9.0,,,,,100.0,100 °C,72.0,3 days,Teflon-lined autoclave,,,,,,,,,,,,,,,not_reported,not_reported,350.0,,10.1039/c2ce26279g,ok,
10.1039/c2ce26279g,downloaded\10.1039_c2ce26279g.pdf,SI downloaded\10.1039_c2ce26279g_SI.pdf,mof_json_store\10.1039_c2ce26279g\raw_output.json,mof_json_store\10.1039_c2ce26279g\synthesis_005.json,yes,"Ce reactions above 125 °C gave CeO2 impurity; attempts to isolate pure Lu phases 10–12 by varying conditions were unsuccessful, yielding mixtures.",,,AlCl3·6H2O,,0.6 mmol,0.6,mmol,nan,,,,,nan,,,,,"2,2-dimethylsuccinic acid","2,2-DMS",1.0 mmol,1.0,mmol,,,,,,,,,,,potassium hydroxide,KOH,1.6 mmol,1.6,mmol,,,,,,water,H2O,9 mL,9.0,,,,,150.0,150 °C,72.0,3 days,Teflon-lined autoclave,,,,,,,,,,,,,,,not_reported,not_reported,350.0,,10.1039/c2ce26279g,ok,
10.1039/c2ce26279g,downloaded\10.1039_c2ce26279g.pdf,SI downloaded\10.1039_c2ce26279g_SI.pdf,mof_json_store\10.1039_c2ce26279g\raw_output.json,mof_json_store\10.1039_c2ce26279g\synthesis_006.json,yes,"Ce reactions above 125 °C gave CeO2 impurity; attempts to isolate pure Lu phases 10–12 by varying conditions were unsuccessful, yielding mixtures.",,,AlCl3·6H2O,,0.6 mmol,0.6,mmol,nan,,,,,nan,,,,,"2,2-dimethylsuccinic acid","2,2-DMS",1.0 mmol,1.0,mmol,,,,,,,,,,,potassium hydroxide,KOH,1.6 mmol,1.6,mmol,,,,,,water,H2O,9 mL,9.0,,,,,150.0,150 °C,72.0,3 days,Teflon-lined autoclave,,,,,,,colorless needles,,,,,,,,not_reported,not_reported,350.0,luminescence,10.1039/c2ce26279g,ok,
10.1039/c2ce26279g,downloaded\10.1039_c2ce26279g.pdf,SI downloaded\10.1039_c2ce26279g_SI.pdf,mof_json_store\10.1039_c2ce26279g\raw_output.json,mof_json_store\10.1039_c2ce26279g\synthesis_007.json,yes,"Ce reactions above 125 °C gave CeO2 impurity; attempts to isolate pure Lu phases 10–12 by varying conditions were unsuccessful, yielding mixtures.",,,AlCl3·6H2O,,2.5 mmol,2.5,mmol,nan,,,,,nan,,,,,"2,2-dimethylsuccinic acid","2,2-DMS",3.8 mmol,3.8,mmol,,,,,,,,,,,potassium hydroxide,KOH,6.2 mmol,6.2,mmol,,,,,,water,H2O,9 mL,9.0,,,,,100.0,100 °C,72.0,3 days,Teflon-lined autoclave,,,,,,,,,,,,,,,not_reported,not_reported,,,10.1039/c2ce26279g,ok,
10.1039/c2ce26279g,downloaded\10.1039_c2ce26279g.pdf,SI downloaded\10.1039_c2ce26279g_SI.pdf,mof_json_store\10.1039_c2ce26279g\raw_output.json,mof_json_store\10.1039_c2ce26279g\synthesis_008.json,yes,"Ce reactions above 125 °C gave CeO2 impurity; attempts to isolate pure Lu phases 10–12 by varying conditions were unsuccessful, yielding mixtures.",,,AlCl3·6H2O,,2.5 mmol,2.5,mmol,nan,,,,,nan,,,,,"2,2-dimethylsuccinic acid","2,2-DMS",3.8 mmol,3.8,mmol,,,,,,,,,,,potassium hydroxide,KOH,6.2 mmol,6.2,mmol,,,,,,water,H2O,9 mL,9.0,,,,,200.0,200 °C,72.0,3 days,Teflon-lined autoclave,,,,,,,,,,,,,,,not_reported,not_reported,,,10.1039/c2ce26279g,ok,
10.1039/c2ce26279g,downloaded\10.1039_c2ce26279g.pdf,SI downloaded\10.1039_c2ce26279g_SI.pdf,mof_json_store\10.1039_c2ce26279g\raw_output.json,mof_json_store\10.1039_c2ce26279g\synthesis_009.json,yes,"Ce reactions above 125 °C gave CeO2 impurity; attempts to isolate pure Lu phases 10–12 by varying conditions were unsuccessful, yielding mixtures.",,,AlCl3·6H2O,,0.6 mmol,0.6,mmol,nan,,,,,nan,,,,,"2,2-dimethylsuccinic acid","2,2-DMS",1.0 mmol,1.0,mmol,,,,,,,,,,,potassium hydroxide,KOH,1.6 mmol,1.6,mmol,,,,,,water,H2O,9 mL,9.0,,,,,150.0,150 °C,72.0,3 days,Teflon-lined autoclave,,,,,,,,,,,,,,,not_reported,not_reported,380.0,luminescence,10.1039/c2ce26279g,ok,
10.1039/c2ce26279g,downloaded\10.1039_c2ce26279g.pdf,SI downloaded\10.1039_c2ce26279g_SI.pdf,mof_json_store\10.1039_c2ce26279g\raw_output.json,mof_json_store\10.1039_c2ce26279g\synthesis_010.json,yes,"Ce reactions above 125 °C gave CeO2 impurity; attempts to isolate pure Lu phases 10–12 by varying conditions were unsuccessful, yielding mixtures.",,,Co(CH3COO)2·4H2O,,0.6 mmol,0.6,mmol,nan,,,,,nan,,,,,"2,2-dimethylsuccinic acid","2,2-DMS",1.0 mmol,1.0,mmol,,,,,,,,,,,potassium hydroxide,KOH,1.6 mmol,1.6,mmol,,,,,,water,H2O,9 mL,9.0,,,,,180.0,180 °C (two-phase with 11),72.0,3 days,Teflon-lined autoclave,,,,,,,,,,,,,,,not_reported,not_reported,,,10.1039/c2ce26279g,ok,
10.1039/c2ce26279g,downloaded\10.1039_c2ce26279g.pdf,SI downloaded\10.1039_c2ce26279g_SI.pdf,mof_json_store\10.1039_c2ce26279g\raw_output.json,mof_json_store\10.1039_c2ce26279g\synthesis_011.json,yes,"Ce reactions above 125 °C gave CeO2 impurity; attempts to isolate pure Lu phases 10–12 by varying conditions were unsuccessful, yielding mixtures.",,,Cu(NO3)2·3H2O,,0.6 mmol,0.6,mmol,nan,,,,,nan,,,,,"2,2-dimethylsuccinic acid","2,2-DMS",1.0 mmol,1.0,mmol,,,,,,,,,,,potassium hydroxide,KOH,1.6 mmol,1.6,mmol,,,,,,water,H2O,9 mL,9.0,,,,,180.0,180 °C (two-phase with 10),72.0,3 days,Teflon-lined autoclave,,,,,,,,,,,,,,,not_reported,not_reported,,,10.1039/c2ce26279g,ok,
10.1039/c2ce26279g,downloaded\10.1039_c2ce26279g.pdf,SI downloaded\10.1039_c2ce26279g_SI.pdf,mof_json_store\10.1039_c2ce26279g\raw_output.json,mof_json_store\10.1039_c2ce26279g\synthesis_012.json,yes,"Ce reactions above 125 °C gave CeO2 impurity; attempts to isolate pure Lu phases 10–12 by varying conditions were unsuccessful, yielding mixtures.",,,Ni(NO3)2·6H2O,,0.6 mmol,0.6,mmol,nan,,,,,nan,,,,,"2,2-dimethylsuccinic acid","2,2-DMS",1.0 mmol,1.0,mmol,,,,,,,,,,,potassium hydroxide,KOH,1.6 mmol,1.6,mmol,,,,,,water,H2O,9 mL,9.0,,,,,200.0,200 °C (with 12),72.0,3 days,Teflon-lined autoclave,,,,,,,,,,,,,,,not_reported,not_reported,,,10.1039/c2ce26279g,ok,
10.1039/c2ce26279g,downloaded\10.1039_c2ce26279g.pdf,SI downloaded\10.1039_c2ce26279g_SI.pdf,mof_json_store\10.1039_c2ce26279g\raw_output.json,mof_json_store\10.1039_c2ce26279g\synthesis_013.json,yes,"Ce reactions above 125 °C gave CeO2 impurity; attempts to isolate pure Lu phases 10–12 by varying conditions were unsuccessful, yielding mixtures.",,,Co(NO3)2·6H2O,,0.6 mmol,0.6,mmol,nan,,,,,nan,,,,,"2,2-dimethylsuccinic acid","2,2-DMS",1.0 mmol,1.0,mmol,,,,,,,,,,,potassium hydroxide,KOH,1.6 mmol,1.6,mmol,,,,,,water,H2O,9 mL,9.0,,,,,200.0,200 °C (with 11),72.0,3 days,Teflon-lined autoclave,,,,,,,,,,,,,,,not_reported,not_reported,,,10.1039/c2ce26279g,ok,
10.1039/c2ce26279g,downloaded\10.1039_c2ce26279g.pdf,SI downloaded\10.1039_c2ce26279g_SI.pdf,mof_json_store\10.1039_c2ce26279g\raw_output.json,mof_json_store\10.1039_c2ce26279g\synthesis_014.json,yes,"Ce reactions above 125 °C gave CeO2 impurity; attempts to isolate pure Lu phases 10–12 by varying conditions were unsuccessful, yielding mixtures.",,,Ni(NO3)2·6H2O,,1.3 mmol,1.3,mmol,Co(NO3)2·6H2O,,,,,nan,,,,,"meso-2,3-dimethylsuccinic acid","2,3-DMS",1.9 mmol,1.9,mmol,,,,,,,,,,,potassium hydroxide,KOH,3.1 mmol,3.1,mmol,,,,,,water,H2O,9 mL,9.0,,,,,200.0,200 °C,72.0,3 days,Teflon-lined autoclave,,,,Degassed at 100 °C under vacuum for ≥5 h before N2 sorption (for BET),100.0,5.0,,,,,,,,1.6,not_reported,not_reported,320.0,,10.1039/c2ce26279g,ok,
10.1039/c2ce26279g,downloaded\10.1039_c2ce26279g.pdf,SI downloaded\10.1039_c2ce26279g_SI.pdf,mof_json_store\10.1039_c2ce26279g\raw_output.json,mof_json_store\10.1039_c2ce26279g\synthesis_015.json,yes,"Ce reactions above 125 °C gave CeO2 impurity; attempts to isolate pure Lu phases 10–12 by varying conditions were unsuccessful, yielding mixtures.",,,CeCl3·7H2O,,1.3 mmol,1.3,mmol,nan,,,,,nan,,,,,"meso-2,3-dimethylsuccinic acid","2,3-DMS",1.9 mmol,1.9,mmol,,,,,,,,,,,potassium hydroxide,KOH,3.1 mmol,3.1,mmol,,,,,,water,H2O,9 mL,9.0,,,,,200.0,200 °C,72.0,3 days,Teflon-lined autoclave,,,,,,,,,,,,,,,not_reported,not_reported,360.0,,10.1039/c2ce26279g,ok,
10.1039/b807063f,downloaded\10.1039_b807063f.pdf,,mof_json_store\10.1039_b807063f\raw_output.json,mof_json_store\10.1039_b807063f\synthesis_001.json,yes,H2(5-msbdc)+Cu(NO3)2 in DMF gave only blue powder at RT and 80 °C; H2(5-abdc) in DMF at RT or in DMF–H2O at 80 °C gave uncharacterized needles.,,,ZrOCl2·8H2O,,"0.242 g, 1.00 mmol",1,mmol,nan,,,,,nan,,,,,isophthalic acid,5-nbdc,"0.211 g, 1.00 mmol",1.0,mmol,,,,,,,,,,,,,,,,,,,,,"N,N-dimethylformamide",DMF,20 cm3,20.0,,,,,25,room temperature,,6–8 weeks (after 2 weeks removed small amount of powder),,static,DMF,,dried under reduced pressure (0.2 mmHg) at room temperature,,,thin hexagonal plate-like crystals (blue),43.0,,,Cu2 paddle-wheel dimer SBU,,9.5,,not_reported,not_reported,250.0,Lewis_acid_catalysis,10.1039/b807063f,ok,
10.1039/b807063f,downloaded\10.1039_b807063f.pdf,,mof_json_store\10.1039_b807063f\raw_output.json,mof_json_store\10.1039_b807063f\synthesis_002.json,yes,H2(5-msbdc)+Cu(NO3)2 in DMF gave only blue powder at RT and 80 °C; H2(5-abdc) in DMF at RT or in DMF–H2O at 80 °C gave uncharacterized needles.,,,ZrOCl2·8H2O,,"0.242 g, 1.00 mmol",1,mmol,nan,,,,,nan,,,,,isophthalic acid,5-nbdc,"0.211 g, 1.00 mmol",1.0,mmol,,,,,,,,,,,,,,,,,,,,,"N,N-dimethylformamide",DMF,20 cm3,20.0,,,,,80.0,80 °C,,18–24 h,,static,DMF,,dried under reduced pressure (0.2 mmHg) at room temperature,,,blue crystals,45.0,,,Cu2 paddle-wheel dimer SBU,,3.7,,not_reported,not_reported,250.0,Lewis_acid_catalysis,10.1039/b807063f,ok,
10.1039/b807063f,downloaded\10.1039_b807063f.pdf,,mof_json_store\10.1039_b807063f\raw_output.json,mof_json_store\10.1039_b807063f\synthesis_003.json,yes,H2(5-msbdc)+Cu(NO3)2 in DMF gave only blue powder at RT and 80 °C; H2(5-abdc) in DMF at RT or in DMF–H2O at 80 °C gave uncharacterized needles.,,,ZrOCl2·8H2O,,"0.242 g, 1.00 mmol",1,mmol,nan,,,,,nan,,,,,isophthalic acid,5-msbdc,"0.227 g, 1.00 mmol",1.0,mmol,,,,,,,,,,,,,,,,,,,,,"N,N-dimethylformamide",DMF,30 cm3,30.0,water,H2O,7.5 cm3,7.5,80.0,80 °C,,18–24 h,,static,DMF,,dried under reduced pressure (0.2 mmHg) at room temperature,,,blue crystals,67.0,,,Cu2 paddle-wheel dimer SBU,,3.2,,not_reported,not_reported,,,10.1039/b807063f,ok,
10.1039/b807063f,downloaded\10.1039_b807063f.pdf,,mof_json_store\10.1039_b807063f\raw_output.json,mof_json_store\10.1039_b807063f\synthesis_004.json,yes,H2(5-msbdc)+Cu(NO3)2 in DMF gave only blue powder at RT and 80 °C; H2(5-abdc) in DMF at RT or in DMF–H2O at 80 °C gave uncharacterized needles.,,,ZrOCl2·8H2O,,"0.242 g, 1.00 mmol",1,mmol,nan,,,,,nan,,,,,isophthalic acid,5-msbdc,"0.227 g, 1.00 mmol",1.0,mmol,,,,,,,,,,,,,,,,,,,,,"N,N-dimethylformamide",DMF,30 cm3,30.0,water,H2O,7.5 cm3,7.5,25,room temperature,,7 weeks,,static,DMF,,dried under reduced pressure (0.2 mmHg) at room temperature,,,blue crystals,40.0,,,Cu2 paddle-wheel dimer SBU,,3.2,,not_reported,not_reported,,,10.1039/b807063f,ok,
10.1039/b807063f,downloaded\10.1039_b807063f.pdf,,mof_json_store\10.1039_b807063f\raw_output.json,mof_json_store\10.1039_b807063f\synthesis_005.json,yes,H2(5-msbdc)+Cu(NO3)2 in DMF gave only blue powder at RT and 80 °C; H2(5-abdc) in DMF at RT or in DMF–H2O at 80 °C gave uncharacterized needles.,,,ZrCl4,,"0.242 g, 1.00 mmol",1,mmol,nan,,,,,nan,,,,,isophthalic acid,5-abdc,"0.181 g, 1.00 mmol",1.0,mmol,,,,,,,,,,,,,,,,,,,,,"N,N-dimethylformamide",DMF,20 cm3,20.0,,,,,80.0,80 °C (then stood at RT),,"14 h heating, then stood 2–8 weeks to crystallize",,static,DMF,,air dried,,,small dark green block-shaped crystals,56.0,,,Cu2 paddle-wheel dimer SBU,,,,not_reported,not_reported,,,10.1039/b807063f,ok,
10.1039/b807063f,downloaded\10.1039_b807063f.pdf,,mof_json_store\10.1039_b807063f\raw_output.json,mof_json_store\10.1039_b807063f\synthesis_006.json,yes,H2(5-msbdc)+Cu(NO3)2 in DMF gave only blue powder at RT and 80 °C; H2(5-abdc) in DMF at RT or in DMF–H2O at 80 °C gave uncharacterized needles.,,,ZrOCl2·8H2O,,"0.242 g, 1.00 mmol",1,mmol,nan,,,,,nan,,,,,isophthalic acid,2-mbdc,"0.196 g, 1.00 mmol",1.0,mmol,,,,,,,,,,,,,,,,,,,,,"N,N-dimethylformamide",DMF,15 cm3,15.0,ethanol,EtOH,5 cm3,5.0,25,room temperature,,"~6 months (powder removed at 2 and 4 weeks, then crystals after 16 more weeks)",,static,,,,,,blue crystals,53.0,,,Cu2 paddle-wheel dimer SBU,,,,not_reported,not_reported,200.0,,10.1039/b807063f,ok,
10.1039/b807063f,downloaded\10.1039_b807063f.pdf,,mof_json_store\10.1039_b807063f\raw_output.json,mof_json_store\10.1039_b807063f\synthesis_007.json,yes,H2(5-msbdc)+Cu(NO3)2 in DMF gave only blue powder at RT and 80 °C; H2(5-abdc) in DMF at RT or in DMF–H2O at 80 °C gave uncharacterized needles.,,,ZrOCl2·8H2O,,"0.242 g, 1.00 mmol",1,mmol,nan,,,,,nan,,,,,isophthalic acid,2-mbdc,"0.196 g, 1.00 mmol",1.0,mmol,,,,,,,,,,,,,,,,,,,,,"N,N-dimethylformamide",DMF,15 cm3,15.0,ethanol,EtOH,5 cm3,5.0,80.0,80 °C,,14–24 h,,static,,,,,,blue crystals,,,,Cu2 paddle-wheel dimer SBU,,,,not_reported,not_reported,200.0,,10.1039/b807063f,ok,
10.1021/acs.organomet.7b00544,downloaded\10.1021_acs.organomet.7b00544.pdf,SI downloaded\10.1021_acs.organomet.7b00544_SI.pdf,mof_json_store\10.1021_acs.organomet.7b00544\raw_output.json,mof_json_store\10.1021_acs.organomet.7b00544\synthesis_001.json,yes,Solvothermal synthesis from bpdcOAc ligand alone under the same conditions failed.,ANL1,,ZrOCl2·8H2O,ZrCl4,"0.245 g, 1.05 mmol",1.05,mmol,nan,,,,,nan,,,,,"biphenyl-4,4'-dicarboxylic acid",bpdcOAc,"0.226 g, 0.63 mmol",0.63,mmol,"biphenyl-4,4'-dicarboxylic acid",H2bpdc,"0.102 g, 0.42 mmol",0.42,mmol,,,,,,acetic acid (glacial),HOAc,"1.8 mL, 31.5 mmol",31.5,mmol,,,,,,"N,N-dimethylformamide",DMF,40 mL,40.0,,,,,120.0,120 °C,24.0,24 h,"Schlenk flask (sealed, with Teflon adaptor/pressure relief)",static,"DMF, MeOH",10 mL × 2 each,150 °C under vacuum for 2 h,150.0,2.0,white octahedra,83.0,∼1 μm,,Zr6O4(OH)4 node,,10.9,1876.0,not_reported,not_reported,400.0,,10.1021/acs.organomet.7b00544,ok,
10.1002/anie.201707238,downloaded\10.1002_anie.201707238.pdf,SI downloaded\10.1002_anie.201707238_SI.pdf,mof_json_store\10.1002_anie.201707238\raw_output.json,mof_json_store\10.1002_anie.201707238\synthesis_001.json,no,,CTGU-5,1562439,ZrOCl2·8H2O,,"2.5 mg, 0.1 mmol",0.1,mmol,nan,,,,,nan,,,,,"1,4-naphthalenedicarboxylic acid",L,"2.16 mg, 0.1 mmol",0.1,mmol,"1,4-bis(imidazol)butane",bib,"0.019 g, 0.1 mmol",0.1,mmol,,,,,,sodium n-octanoate,NaC8,"0.035 g, 0.21 mmol",0.21,mmol,sodium hydroxide,NaOH,"0.10 M, 4 mL",0.4,mmol,water,H2O,4 mL,4.0,,,,,140.0,140 °C,96.0,4 days,"Teflon-lined stainless steel autoclave (Parr, 20 mL)",static,ethanol,,,,,dark blue crystals,56.0,,,,"Monoclinic, P21/n; a=12.4497(16) Å, b=13.2814(16) Å, c=13.5130(17) Å, β=106.880(2)°",,,not_reported,not_reported,,HER,10.1002/anie.201707238,ok,
10.1002/anie.201707238,downloaded\10.1002_anie.201707238.pdf,SI downloaded\10.1002_anie.201707238_SI.pdf,mof_json_store\10.1002_anie.201707238\raw_output.json,mof_json_store\10.1002_anie.201707238\synthesis_002.json,no,,CTGU-6,1562440,ZrOCl2·8H2O,,"2.5 mg, 0.1 mmol",0.1,mmol,nan,,,,,nan,,,,,"1,4-naphthalenedicarboxylic acid",L,"2.16 mg, 0.1 mmol",0.1,mmol,"1,4-bis(imidazol)butane",bib,"0.019 g, 0.1 mmol",0.1,mmol,,,,,,polyvinylpyrrolidone,PVP,0.02 g,0.02,g,sodium hydroxide,NaOH,"0.10 M, 4 mL",0.4,mmol,water,H2O,4 mL,4.0,,,,,140.0,140 °C,96.0,4 days,"Teflon-lined stainless steel autoclave (Parr, 20 mL)",static,ethanol,,,,,purple red crystals,48.0,,dia,,"Monoclinic, C2/c; a=17.922(4) Å, b=18.576(3) Å, c=15.601(3) Å, β=124.352(7)°",,,not_reported,not_reported,,HER,10.1002/anie.201707238,ok,
10.1021/acsomega.1c00143,downloaded\10.1021_acsomega.1c00143.pdf,SI downloaded\10.1021_acsomega.1c00143_SI.pdf,mof_json_store\10.1021_acsomega.1c00143\raw_output.json,mof_json_store\10.1021_acsomega.1c00143\synthesis_001.json,no,,MOF-5,,ZrOCl2·8H2O,,4.24 g,20.166,mmol,nan,,,,,nan,,,,,terephthalic acid,BDC,1.26 g,1.26,g,,,,,,,,,,,,,,,,,,,,,"N,N-dimethylformamide",DMF,,,,,,,125.0,125 °C,24.0,"stirred 2 h, then heated 24 h",Teflon-lined sealed solvothermal vessel,stirred 2 h before heating; static during solvothermal,DMF,100 × 2,dried under vacuum at room temperature,,,colorless precipitate,,,,,,,29.95,not_reported,no,,,10.1021/acsomega.1c00143,ok,
10.1021/acsami.3c15398,downloaded\10.1021_acsami.3c15398.pdf,SI downloaded\10.1021_acsami.3c15398_SI.pdf,mof_json_store\10.1021_acsami.3c15398\raw_output.json,mof_json_store\10.1021_acsami.3c15398\synthesis_001.json,no,,PCN-224,,Co(NO3)2·6H2O,ZrCl4,0.16 g,0.758171,mmol,nan,,,,,nan,,,,,tetrakis(4-carboxyphenyl)porphyrin,H2TCPP,0.1 g,0.1,g,,,,,,,,,,,benzoic acid,PhCO2H,5.4 g,5.4,g,,,,,,"N,N-dimethylformamide",DMF,,,,,,,120.0,393 K,48.0,48 h,autoclave,ultrasonicated 5 min; static during heating,"DMF, acetone",washed; soaked in acetone 24 h,vacuum oven 373 K for 8 h,100.0,8.0,reddish-brown powder,,,,Zr6O4(OH)4 cluster,,19.8,695.7933,not_reported,not_reported,,,10.1021/acsami.3c15398,ok,
10.1021/jacs.8b04369,downloaded\10.1021_jacs.8b04369.pdf,SI downloaded\10.1021_jacs.8b04369_SI.pdf,mof_json_store\10.1021_jacs.8b04369\raw_output.json,mof_json_store\10.1021_jacs.8b04369\synthesis_001.json,yes,No MIL-53 formed at ≤3 h; DMF alone no reaction; temperatures <190 °C gave nonporous unidentified product.,MIL-53(Al),,Ni(NO3)2·6H2O,Al4C3,50 mg,0.237198,mmol,nan,,,,,nan,,,,,terephthalic acid,BDC,693 mg,693.0,mg,,,,,,,,,,,,,,,,,,,,,"N,N-dimethylformamide",DMF,7.5 mL,7.5,,,,,220.0,220 °C,4.0,4 h,Teflon-lined autoclave (20 mL),sonicated 5 min; static during heating,"DMF, MeOH",3× DMF; then MeOH,150 °C under vacuum for 18 h,150.0,18.0,needle-like crystals,,,,oxo-bridged AlO4(OH)2 chains,,,400.0,not_reported,not_reported,,,10.1021/jacs.8b04369,ok,
10.1021/jacs.8b04369,downloaded\10.1021_jacs.8b04369.pdf,SI downloaded\10.1021_jacs.8b04369_SI.pdf,mof_json_store\10.1021_jacs.8b04369\raw_output.json,mof_json_store\10.1021_jacs.8b04369\synthesis_002.json,yes,No MIL-53 formed at ≤3 h; DMF alone no reaction; temperatures <190 °C gave nonporous unidentified product.,MIL-53(Al),,Fe(NO3)3·9H2O,Al4C3,50 mg,0.181161,mmol,nan,,,,,nan,,,,,terephthalic acid,BDC,693 mg,693.0,mg,,,,,,,,,,,,,,,,,,,,,"N,N-dimethylformamide",DMF,7.5 mL,7.5,,,,,220.0,220 °C,6.0,6 h,Teflon-lined autoclave (20 mL),sonicated 5 min; static during heating,"DMF, MeOH",3× DMF; then MeOH,150 °C under vacuum for 18 h,150.0,18.0,needle-like crystals,,,,oxo-bridged AlO4(OH)2 chains,,,942.0,not_reported,not_reported,,,10.1021/jacs.8b04369,ok,
10.1021/jacs.8b04369,downloaded\10.1021_jacs.8b04369.pdf,SI downloaded\10.1021_jacs.8b04369_SI.pdf,mof_json_store\10.1021_jacs.8b04369\raw_output.json,mof_json_store\10.1021_jacs.8b04369\synthesis_003.json,yes,No MIL-53 formed at ≤3 h; DMF alone no reaction; temperatures <190 °C gave nonporous unidentified product.,MIL-53(Al),,Al2(SO4)3·18H2O,Al4C3,50 mg,0.126765,mmol,nan,,,,,nan,,,,,terephthalic acid,BDC,693 mg,693.0,mg,,,,,,,,,,,,,,,,,,,,,"N,N-dimethylformamide",DMF,7.5 mL,7.5,,,,,220.0,220 °C,12.0,12 h,Teflon-lined autoclave (20 mL),sonicated 5 min; static during heating,"DMF, MeOH",3× DMF; then MeOH,150 °C under vacuum for 18 h,150.0,18.0,needle-like crystals,,,,oxo-bridged AlO4(OH)2 chains,,,1134.0,not_reported,not_reported,,,10.1021/jacs.8b04369,ok,
10.1021/jacs.8b04369,downloaded\10.1021_jacs.8b04369.pdf,SI downloaded\10.1021_jacs.8b04369_SI.pdf,mof_json_store\10.1021_jacs.8b04369\raw_output.json,mof_json_store\10.1021_jacs.8b04369\synthesis_004.json,yes,No MIL-53 formed at ≤3 h; DMF alone no reaction; temperatures <190 °C gave nonporous unidentified product.,MIL-53(Al),,Zn(NO3)2·6H2O,Al4C3,50 mg,0.229905,mmol,nan,,,,,nan,,,,,terephthalic acid,BDC,693 mg,693.0,mg,,,,,,,,,,,,,,,,,,,,,"N,N-dimethylformamide",DMF,7.5 mL,7.5,,,,,220.0,220 °C,24.0,24 h,Teflon-lined autoclave (20 mL),sonicated 5 min; static during heating,"DMF, MeOH",3× DMF; then MeOH,150 °C under vacuum for 18 h,150.0,18.0,needle-like crystals,,,,oxo-bridged AlO4(OH)2 chains,,,1205.0,not_reported,not_reported,,,10.1021/jacs.8b04369,ok,
10.1021/jacs.8b04369,downloaded\10.1021_jacs.8b04369.pdf,SI downloaded\10.1021_jacs.8b04369_SI.pdf,mof_json_store\10.1021_jacs.8b04369\raw_output.json,mof_json_store\10.1021_jacs.8b04369\synthesis_005.json,yes,No MIL-53 formed at ≤3 h; DMF alone no reaction; temperatures <190 °C gave nonporous unidentified product.,MIL-53(Al),,Zn(NO3)2·6H2O,Al4C3,50 mg,0.229905,mmol,nan,,,,,nan,,,,,terephthalic acid,BDC,693 mg,693.0,mg,,,,,,,,,,,,,,,,,,,,,"N,N-dimethylformamide",DMF,7.5 mL,7.5,,,,,220.0,220 °C,72.0,72 h,Teflon-lined autoclave (20 mL),sonicated 5 min; static during heating,"DMF, MeOH",3× DMF; then MeOH,150 °C under vacuum for 18 h,150.0,18.0,needle-like crystals; pale blue-gray bulk,,,,oxo-bridged AlO4(OH)2 chains,"a=6.6395, b=17.0267, c=12.5541 Å, Imma",,1206.0,not_reported,yes,,,10.1021/jacs.8b04369,ok,
10.1021/jacs.8b04369,downloaded\10.1021_jacs.8b04369.pdf,SI downloaded\10.1021_jacs.8b04369_SI.pdf,mof_json_store\10.1021_jacs.8b04369\raw_output.json,mof_json_store\10.1021_jacs.8b04369\synthesis_006.json,yes,No MIL-53 formed at ≤3 h; DMF alone no reaction; temperatures <190 °C gave nonporous unidentified product.,MIL-53(Al),,Zn(NO3)2·6H2O,Al4C3,50 mg,0.229905,mmol,nan,,,,,nan,,,,,terephthalic acid,BDC,693 mg,693.0,mg,,,,,,,,,,,,,,,,,,,,,"N,N-dimethylformamide",DMF,7.5 mL,7.5,,,,,210.0,210 °C,24.0,24 h,Teflon-lined autoclave (20 mL),sonicated 5 min; static during heating,"DMF, MeOH",3× DMF; then MeOH,150 °C under vacuum for 18 h,150.0,18.0,needle-like crystals,,,,oxo-bridged AlO4(OH)2 chains,,,1163.0,not_reported,not_reported,,,10.1021/jacs.8b04369,ok,
10.1021/jacs.8b04369,downloaded\10.1021_jacs.8b04369.pdf,SI downloaded\10.1021_jacs.8b04369_SI.pdf,mof_json_store\10.1021_jacs.8b04369\raw_output.json,mof_json_store\10.1021_jacs.8b04369\synthesis_007.json,yes,No MIL-53 formed at ≤3 h; DMF alone no reaction; temperatures <190 °C gave nonporous unidentified product.,MIL-53(Al),,Zn(NO3)2·6H2O,Al4C3,50 mg,0.229905,mmol,Mg(NO3)2,,,,,nan,,,,,terephthalic acid,BDC,693 mg,693.0,mg,,,,,,,,,,,,,,,,,,,,,"N,N-dimethylformamide",DMF,7.5 mL,7.5,,,,,190.0,190 °C,24.0,24 h,Teflon-lined autoclave (20 mL),sonicated 5 min; static during heating,"DMF, MeOH",3× DMF; then MeOH,150 °C under vacuum for 18 h,150.0,18.0,needle-like crystals,,,,oxo-bridged AlO4(OH)2 chains,,,1098.0,not_reported,not_reported,,,10.1021/jacs.8b04369,ok,
10.1021/cg201572y,downloaded\10.1021_cg201572y.pdf,SI downloaded\10.1021_cg201572y_SI.pdf,mof_json_store\10.1021_cg201572y\raw_output.json,mof_json_store\10.1021_cg201572y\synthesis_001.json,yes,"Solvothermal In/pddc attempts gave no product; reagents remained dissolved, so room-temperature route used.",{(tma)[In(μ-pzdc)2]·2H2O}n (3),,Mn(NO3)2·6H2O,,0.0225 g (0.075 mmol),0.075,mmol,nan,,,,,nan,,,,,"pyrazine-2,5-dicarboxylic acid",pzdc,0.0306 g (0.150 mmol),0.15,mmol,,,,,,,,,,,tetramethylammonium bromide,tma,0.0117 g (0.075 mmol),0.075,mmol,,,,,,"N,N-dimethylformamide",DMF,"DMF/MeOH 1:1, 25 mL total",25.0,methanol,MeOH,"DMF/MeOH 1:1, 25 mL total",25.0,120.0,120 °C,72.0,3 days,45 mL Teflon-lined stainless steel autoclave,static,,,,,,,,,dia,InN2(CO2)4 4-connected node,,,,not_reported,not_reported,,,10.1021/cg201572y,ok,
10.1021/cg201572y,downloaded\10.1021_cg201572y.pdf,SI downloaded\10.1021_cg201572y_SI.pdf,mof_json_store\10.1021_cg201572y\raw_output.json,mof_json_store\10.1021_cg201572y\synthesis_002.json,yes,"Solvothermal In/pddc attempts gave no product; reagents remained dissolved, so room-temperature route used.",{(tma)[In(μ-pzdc)2]·2H2O}n (3) - polycrystalline route,,ZrCl4,,0.0225 g (0.075 mmol),0.075,mmol,nan,,,,,nan,,,,,"pyrazine-2,5-dicarboxylic acid",pzdc,0.0306 g (0.150 mmol),0.15,mmol,,,,,,,,,,,tetramethylammonium bromide,tma,0.0117 g (0.075 mmol),0.075,mmol,,,,,,"N,N-dimethylformamide",DMF,DMF/MeOH 1:1 (same as single-crystal route),,methanol,MeOH,DMF/MeOH 1:1 (same as single-crystal route),,80.0,80 °C,3.0,3 h,,stirred,,,,,,,,,dia,InN2(CO2)4 4-connected node,,,,not_reported,not_reported,,,10.1021/cg201572y,ok,
10.1021/cg201572y,downloaded\10.1021_cg201572y.pdf,SI downloaded\10.1021_cg201572y_SI.pdf,mof_json_store\10.1021_cg201572y\raw_output.json,mof_json_store\10.1021_cg201572y\synthesis_003.json,yes,"Solvothermal In/pddc attempts gave no product; reagents remained dissolved, so room-temperature route used.",{(dea)[In(μ-pzdc)2]·2H2O}n (4),,ZrCl4,,0.0225 g (0.075 mmol),0.075,mmol,nan,,,,,nan,,,,,"pyrazine-2,5-dicarboxylic acid",pzdc,0.0306 g (0.150 mmol),0.15,mmol,,,,,,,,,,,,,,,,,,,,,"N,N-diethylformamide",DEF,25 mL,25.0,,,,,150.0,150 °C,72.0,3 days,45 mL Teflon-lined stainless steel autoclave,static,,,,,,,,,dia,InN2(CO2)4 4-connected node,,,,not_reported,not_reported,,,10.1021/cg201572y,ok,
10.1021/cg201572y,downloaded\10.1021_cg201572y.pdf,SI downloaded\10.1021_cg201572y_SI.pdf,mof_json_store\10.1021_cg201572y\raw_output.json,mof_json_store\10.1021_cg201572y\synthesis_004.json,yes,"Solvothermal In/pddc attempts gave no product; reagents remained dissolved, so room-temperature route used.",{(dma)[In(μ-pddc)2]·xH2O}n (5),,ZrCl4,,0.0225 g (0.075 mmol),0.075,mmol,nan,,,,,nan,,,,,"pyridazine-3,6-dicarboxylic acid",pddc,0.0276 g (0.150 mmol),0.15,mmol,,,,,,,,,,,,,,,,,,,,,"N,N-dimethylformamide",DMF,18 mL total (3 mL + 15 mL),18.0,,,,,25,RT,168.0,1 week,,,,,,,,well-formed trigonal antiprism-shaped crystals,,,kgm,cis-InN2(CO2)4 4-connected node (2D sheets),,,,not_reported,not_reported,,,10.1021/cg201572y,ok,
10.1021/cg201572y,downloaded\10.1021_cg201572y.pdf,SI downloaded\10.1021_cg201572y_SI.pdf,mof_json_store\10.1021_cg201572y\raw_output.json,mof_json_store\10.1021_cg201572y\synthesis_005.json,yes,"Solvothermal In/pddc attempts gave no product; reagents remained dissolved, so room-temperature route used.",{(dma)[In(μ-pddc)2]}n (6),,Zn(NO3)2·6H2O,,0.0225 g (0.075 mmol),0.075,mmol,nan,,,,,nan,,,,,"pyridazine-3,6-dicarboxylic acid",pddc,0.0276 g (0.150 mmol),0.15,mmol,,,,,,,,,,,aniline,,8.2 μL (0.150 mmol),0.15,mmol,,,,,,"N,N-dimethylformamide",DMF,18 mL total (from precursor solution),18.0,,,,,25,RT,,2 months,,,,,,,,,,,sql,cis-InN2(CO2)4 4-connected node (2D sheets),,,,not_reported,not_reported,,,10.1021/cg201572y,ok,
10.1021/cg901403b,downloaded\10.1021_cg901403b.pdf,SI downloaded\10.1021_cg901403b_SI.pdf,mof_json_store\10.1021_cg901403b\raw_output.json,mof_json_store\10.1021_cg901403b\synthesis_001.json,no,,α-[CdCl2(bztpy)]·H2O,,Cu(CH3COO)2·2H2O,,0.5 mmol,0.5,mmol,nan,,,,,nan,,,,,"1,2,4,5-tetra(4-pyridyl)benzene",bztpy,0.1 mmol,0.1,mmol,,,,,,,,,,,,,,,,,,,,,water,H2O,10 mL,10.0,,,,,160.0,160 °C,72.0,72 h; cooled to RT over ~14 h,Teflon-lined autoclave (23 mL),static,,,,,,colorless needle crystals,20.0,,,4-connected Cd(II) nodes with axial Cl,"a=10.2936(12), b=9.8758(12), c=12.7191(15) Å, β=105.893(2)°, P2/n (293 K)",,,not_reported,not_reported,,,10.1021/cg901403b,ok,
10.1021/cg901403b,downloaded\10.1021_cg901403b.pdf,SI downloaded\10.1021_cg901403b_SI.pdf,mof_json_store\10.1021_cg901403b\raw_output.json,mof_json_store\10.1021_cg901403b\synthesis_002.json,no,,β-[CdCl2(bztpy)]·H2O,,Zn(CH3COO)2·2H2O,,0.5 mmol,0.5,mmol,nan,,,,,nan,,,,,"1,2,4,5-tetra(4-pyridyl)benzene",bztpy,0.05 mmol,0.05,mmol,,,,,,,,,,,"1,2-diphenyldisulfane",dpS2,0.25 mmol,0.25,mmol,,,,,,water,H2O,9 mL,9.0,,,,,185.0,185 °C,96.0,96 h; cooled to RT at 5 °C/h,Teflon-lined autoclave (23 mL),static,,,,,,pale brown rhombic crystals,12.0,,nbo,4-connected Cd(II) nodes with axial Cl,"a=b=26.9517(14) Å, c=13.2369(14) Å, R3m (123 K)",11.38,,not_reported,not_reported,,,10.1021/cg901403b,ok,
10.1021/cg901403b,downloaded\10.1021_cg901403b.pdf,SI downloaded\10.1021_cg901403b_SI.pdf,mof_json_store\10.1021_cg901403b\raw_output.json,mof_json_store\10.1021_cg901403b\synthesis_003.json,no,,[Cd4(O2CPh)2Cl2(OH)(chtpy)2(H2O)2](NO3)3·4.5H2O,,ScCl3·6H2O,,0.5 mmol,0.5,mmol,Cu(NO3)2·3H2O,,,,,nan,,,,,"1a,4a-dihydroxy-1e,2e,4e,5e-tetra(4-pyridyl)cyclohexane",chtpy,0.05 mmol,0.05,mmol,sodium benzoate,,0.5 mmol,0.5,mmol,,,,,,hydrochloric acid,HCl,0.1 mmol,0.1,mmol,,,,,,water,H2O,5 mL,5.0,methanol,MeOH,5 mL,5.0,160.0,160 °C,88.0,88 h; cooled to RT at 5 °C/h,Teflon-lined autoclave (23 mL),static,,,,,,colorless crystals,35.0,,scu,Cd4O3Cl 8-connected cluster,"a=27.9319(6), b=14.3167(9), c=21.4476(6) Å, Cmcm (123 K)",,,not_reported,not_reported,,,10.1021/cg901403b,ok,
10.1021/acs.inorgchem.4c00350,downloaded\10.1021_acs.inorgchem.4c00350.pdf,SI downloaded\10.1021_acs.inorgchem.4c00350_SI.pdf,mof_json_store\10.1021_acs.inorgchem.4c00350\raw_output.json,mof_json_store\10.1021_acs.inorgchem.4c00350\synthesis_001.json,no,,Co2,,K2[PdCl4,,"145 mg, 0.5 mmol",0.5,mmol,Zn(NO3)2,,,,,nan,,,,,4-(4-pyridyl)benzoic acid,Hpybz,"100 mg, 0.5 mmol",0.5,mmol,ammonium acetate,,"78 mg, 1 mmol",1.0,mmol,,,,,,,,,,,,,,,,"N,N-dimethylformamide",DMF,15 mL,15.0,,,,,120.0,393 K,48.0,48 h,Teflon-lined autoclave (25 mL),"stirred 10 min, then static","DMF, EtOH","EtOH exchange for 5 days, replace every 12 h","393 K under dynamic vacuum for 1 h, then 298 K under vacuum for 12 h",120.0,,dark-blue bulk crystals,60.0,,,Co2 paddle-wheel SBU,"C2/c, a=17.4034, b=28.9789, c=12.1649 Å, β=93.36°, 100 K",,266.8,yes,yes,,acetylene separation,10.1021/acs.inorgchem.4c00350,ok,
10.1039/d3dt01087b,downloaded\10.1039_d3dt01087b.pdf,SI downloaded\10.1039_d3dt01087b_SI.pdf,mof_json_store\10.1039_d3dt01087b\raw_output.json,mof_json_store\10.1039_d3dt01087b\synthesis_001.json,no,,H-mMOF-1-H1,,K2[PdCl4,Zn(OAc)2·2H2O,"10 mg, 0.045 mmol",0.045,mmol,Zn(NO3)2,,,,,nan,,,,,curcumin,,"30 mg, 0.0815 mmol",0.0815,mmol,,,,,,,,,,,Pluronic F127 (EO97PO69EO97),F127,1%,,,"1,3,5-trimethylbenzene",TMB,,,,"N,N-dimethylformamide",DMF,4.0 mL,4.0,ethanol,EtOH,1.0 mL,1.0,120.0,120 °C,0.333,20 min,microwave reactor,,DMF; tetrahydrofuran (THF),DMF several times,80 °C under vacuum for 12 h,80.0,12.0,,,,,,,,1789.0,not_reported,not_reported,,enzyme_immobilization,10.1039/d3dt01087b,ok,
10.1039/d3dt01087b,downloaded\10.1039_d3dt01087b.pdf,SI downloaded\10.1039_d3dt01087b_SI.pdf,mof_json_store\10.1039_d3dt01087b\raw_output.json,mof_json_store\10.1039_d3dt01087b\synthesis_002.json,no,,H-mMOF-1-H2,,K2[PdCl4,Zn(OAc)2·2H2O,"10 mg, 0.045 mmol",0.045,mmol,Zn(NO3)2,,,,,nan,,,,,curcumin,,"30 mg, 0.0815 mmol",0.0815,mmol,,,,,,,,,,,Pluronic F127 (EO97PO69EO97),F127,3%,,,"1,3,5-trimethylbenzene",TMB,,,,"N,N-dimethylformamide",DMF,4.0 mL,4.0,ethanol,EtOH,1.0 mL,1.0,120.0,120 °C,0.333,20 min,microwave reactor,,DMF; tetrahydrofuran (THF),DMF several times,80 °C under vacuum for 12 h,80.0,12.0,,,,,,,,1574.0,not_reported,not_reported,,enzyme_immobilization,10.1039/d3dt01087b,ok,
