Repository: zzhenglab/MOFinder

# MOFinder

MOFinder extracts MOF synthesis information from the literature, reconstructs evidence-supported negative reaction records, and prepares datasets for synthesis-outcome prediction.
[Web application](https://mofinder.chemistry.wustl.edu/) | [Demos](Demo/README.md) | [Source code](docs/source_to_code.md) | [Workflow guide](docs/workflow.md) | [Model evaluation](docs/evaluation.md)

## Quick start

The workflow runs through Python commands. Python 3.10 or newer is required. Clone the repository and initialize its related applications:

```bash
git clone --recurse-submodules https://github.com/zzhenglab/MOFinder.git
cd MOFinder
```

Start with the two offline demonstrations:

```bash

File: mof_extraction_1_2.csv (part 217 of 305)
doi,main_pdf,si_pdf,raw_output,parsed_json,article_trial_or_failure,article_trial_or_failure_notes,mof_name,crystal_code,metal_1,metal_1_abbr,metal_1_amount_text,metal_1_amount_value,metal_1_amount_unit,metal_2,metal_2_abbr,metal_2_amount_text,metal_2_amount_value,metal_2_amount_unit,metal_3,metal_3_abbr,metal_3_amount_text,metal_3_amount_value,metal_3_amount_unit,linker_1,linker_1_abbr,linker_1_amount_text,linker_1_amount_value,linker_1_amount_unit,linker_2,linker_2_abbr,linker_2_amount_text,linker_2_amount_value,linker_2_amount_unit,linker_3,linker_3_abbr,linker_3_amount_text,linker_3_amount_value,linker_3_amount_unit,modulator_1,modulator_1_abbr,modulator_1_amount_text,modulator_1_amount_value,modulator_1_amount_unit,modulator_2,modulator_2_abbr,modulator_2_amount_text,modulator_2_amount_value,modulator_2_amount_unit,solvent_main,solvent_main_abbr,solvent_main_amount_text,solvent_main_ml,solvent_secondary,solvent_secondary_abbr,solvent_secondary_amount_text,solvent_secondary_ml,temperature_c,temperature_c_text,time_h,time_text,vessel_type,stirring,washing_solvent,washing_cycles,activation_text,activation_temp_c,activation_time_h,crystal_morphology,yield_percent,crystal_size,topology_code,metal_cluster_connectivity,unit_cell_short,pore_diameter_A,BET_surface_area_m2g,air_stable,water_stable,tga_decomposition_temp_c,applications,reference,status,error
10.1039/d3dt01087b,downloaded\10.1039_d3dt01087b.pdf,SI downloaded\10.1039_d3dt01087b_SI.pdf,mof_json_store\10.1039_d3dt01087b\raw_output.json,mof_json_store\10.1039_d3dt01087b\synthesis_003.json,no,,H-mMOF-1-H3,,ZrCl4,Zn(OAc)2·2H2O,"10 mg, 0.045 mmol",0.045,mmol,nan,,,,,nan,,,,,curcumin,,"30 mg, 0.0815 mmol",0.0815,mmol,,,,,,,,,,,Pluronic F127 (EO97PO69EO97),F127,5%,,,"1,3,5-trimethylbenzene",TMB,,,,"N,N-dimethylformamide",DMF,4.0 mL,4.0,ethanol,EtOH,1.0 mL,1.0,120.0,120 °C,0.333,20 min,microwave reactor,,DMF; tetrahydrofuran (THF),DMF several times,80 °C under vacuum for 12 h,80.0,12.0,,,,,,,,1693.0,not_reported,not_reported,,enzyme_immobilization,10.1039/d3dt01087b,ok,
10.1021/acs.cgd.6b01776,downloaded\10.1021_acs.cgd.6b01776.pdf,SI downloaded\10.1021_acs.cgd.6b01776_SI.pdf,mof_json_store\10.1021_acs.cgd.6b01776\raw_output.json,mof_json_store\10.1021_acs.cgd.6b01776\synthesis_001.json,no,,MIL-100(Fe),,ZrCl4,,2.26 g (11.4 mmol),11.4,mmol,nan,,,,,nan,,,,,"benzene-1,3,5-tricarboxylic acid",H3BTC,1.676 g (7.6 mmol),7.6,mmol,,,,,,,,,,,sodium hydroxide (aqueous),NaOH,"1 M, 23.72 g aqueous solution (22.8 mmol)",22.8,mmol,,,,,,water,H2O,97.2 g,97.2,,,,,25,room temperature,24.0,24 h,,stirred,"water, ethanol",water 3×; ethanol 1×,dried at room temperature,,,brownish orange faceted particles,76.0,0.5–1 μm,,,"Fd-3m, a = 70.74 Å (STEM)",,1974.0,,,383.0,photocatalysis;dye_degradation,10.1021/acs.cgd.6b01776,ok,
10.1021/acs.inorgchem.3c02620,downloaded\10.1021_acs.inorgchem.3c02620.pdf,SI downloaded\10.1021_acs.inorgchem.3c02620_SI.pdf,mof_json_store\10.1021_acs.inorgchem.3c02620\raw_output.json,mof_json_store\10.1021_acs.inorgchem.3c02620\synthesis_001.json,no,,Zn2(TIMB)0.5(HPO3)2·3H2O (1),2285308,Zn(NO3)2·6H2O,,0.4 mmol,0.4,mmol,nan,,,,,nan,,,,,"1,2,4,5-tetrakis(imidazol-1-ylmethyl)benzene",TIMB,0.1 mmol,0.1,mmol,phosphorous acid,H3PO3,5 mmol,5.0,mmol,,,,,,hydrofluoric acid (48% aq.),HF,1 mmol (48% aq.),1.0,mmol,,,,,,"N,N-dimethylformamide",DMF,3 mL,3.0,,,,,150.0,150 °C,48.0,2 days; slow cooling at 6 °C/h to RT,Teflon-lined stainless-steel Parr acid digestion bomb (23 mL autoclave),static,,,,,,colorless crystals,75.0,0.13 × 0.12 × 0.05 mm,,2D zincophosphite layers (ZnO3N tetrahedra) linked by TIMB to 3D framework,"a=10.845(2) Å, b=16.926(3) Å, c=10.878(2) Å, β=104.87(3)°, P21/c",,,not_reported,yes,,sensing,10.1021/acs.inorgchem.3c02620,ok,
10.1021/acs.inorgchem.3c02620,downloaded\10.1021_acs.inorgchem.3c02620.pdf,SI downloaded\10.1021_acs.inorgchem.3c02620_SI.pdf,mof_json_store\10.1021_acs.inorgchem.3c02620\raw_output.json,mof_json_store\10.1021_acs.inorgchem.3c02620\synthesis_002.json,no,,Zn2(TIMB)0.5(HPO3)2·H2O (2),,Co(NO3)2·6H2O,,0.4 mmol,0.4,mmol,nan,,,,,nan,,,,,"1,2,4,5-tetrakis(imidazol-1-ylmethyl)benzene",TIMB,0.1 mmol,0.1,mmol,phosphorous acid,H3PO3,5 mmol,5.0,mmol,,,,,,hydrofluoric acid (48% aq.),HF,1 mmol (48% aq.),1.0,mmol,,,,,,water,H2O,2 mL,2.0,"N,N-dimethylformamide",DMF,1 mL,1.0,150.0,150 °C,48.0,2 days; slow cooling at 6 °C/h to RT,Teflon-lined stainless-steel Parr acid digestion bomb (23 mL autoclave),static,,,,,,,78.0,0.09 × 0.02 × 0.02 mm,,1D zincophosphite chains (ZnO3N tetrahedra) linked by TIMB to 3D tubular framework,"a=10.3277(3) Å, b=17.6705(6) Å, c=10.6009(3) Å, β=91.700(1)°, P21/c",,,not_reported,yes,,,10.1021/acs.inorgchem.3c02620,ok,
10.1021/acsami.9b13965,downloaded\10.1021_acsami.9b13965.pdf,SI downloaded\10.1021_acsami.9b13965_SI.pdf,mof_json_store\10.1021_acsami.9b13965\raw_output.json,mof_json_store\10.1021_acsami.9b13965\synthesis_004.json,yes,Only pH 8.63–9.55 yielded crystalline Mg-MOF-74; pH >10 gave amorphous products.,Mg-MOF-74,,Zn(CH3COO)2·2H2O,,461.52 mg (1.8 mmol),1.8,mmol,nan,,,,,nan,,,,,"2,5-dihydroxyterephthalic acid",DOT,39.63 mg (0.2 mmol),0.2,mmol,,,,,,,,,,,acetic acid (HOAc),HOAc,5 equiv with respect to DOT (1 mmol),1.0,mmol,sodium hydroxide (NaOH) aqueous,NaOH,"1.0 M, 1.5 mL (1.5 mmol); adjusted to pH 9.55 at 25 °C",1.5,mmol,"N,N-dimethylformamide",DMF,5.5 mL,5.5,ethanol,EtOH,5.5 mL,5.5,100.0,100 °C (oil bath),0.08333333333333333,5 min,20 mL reaction vessel,stirred (1500 rpm),"DMF, anhydrous methanol",three times,250 °C under vacuum for 6 h,250.0,6.0,yellow fusiform-shaped monodispersed particles (early stage),,,,,,11.0,,not_reported,not_reported,,,10.1021/acsami.9b13965,ok,
10.1021/acsami.9b13965,downloaded\10.1021_acsami.9b13965.pdf,SI downloaded\10.1021_acsami.9b13965_SI.pdf,mof_json_store\10.1021_acsami.9b13965\raw_output.json,mof_json_store\10.1021_acsami.9b13965\synthesis_005.json,yes,Only pH 8.63–9.55 yielded crystalline Mg-MOF-74; pH >10 gave amorphous products.,Mg-MOF-74,,Eu(NO3)3·5H2O,,461.52 mg (1.8 mmol),1.8,mmol,nan,,,,,nan,,,,,"2,5-dihydroxyterephthalic acid",DOT,39.63 mg (0.2 mmol),0.2,mmol,,,,,,,,,,,acetic acid (HOAc),HOAc,5 equiv with respect to DOT (1 mmol),1.0,mmol,sodium hydroxide (NaOH) aqueous,NaOH,"1.0 M, 1.5 mL (1.5 mmol); adjusted to pH 9.55 at 25 °C",1.5,mmol,"N,N-dimethylformamide",DMF,5.5 mL,5.5,ethanol,EtOH,5.5 mL,5.5,100.0,100 °C (oil bath),0.25,15 min,20 mL reaction vessel,stirred (1500 rpm),"DMF, anhydrous methanol",three times,250 °C under vacuum for 6 h,250.0,6.0,yellow; facets becoming defined,,,,,,11.0,,not_reported,not_reported,,,10.1021/acsami.9b13965,ok,
10.1021/acsami.9b13965,downloaded\10.1021_acsami.9b13965.pdf,SI downloaded\10.1021_acsami.9b13965_SI.pdf,mof_json_store\10.1021_acsami.9b13965\raw_output.json,mof_json_store\10.1021_acsami.9b13965\synthesis_006.json,yes,Only pH 8.63–9.55 yielded crystalline Mg-MOF-74; pH >10 gave amorphous products.,Mg-MOF-74,,Cu(CH3COO)2·1H2O,,461.52 mg (1.8 mmol),1.8,mmol,nan,,,,,nan,,,,,"2,5-dihydroxyterephthalic acid",DOT,39.63 mg (0.2 mmol),0.2,mmol,,,,,,,,,,,acetic acid (HOAc),HOAc,5 equiv with respect to DOT (1 mmol),1.0,mmol,sodium hydroxide (NaOH) aqueous,NaOH,"1.0 M, 1.5 mL (1.5 mmol); adjusted to pH 9.55 at 25 °C",1.5,mmol,"N,N-dimethylformamide",DMF,5.5 mL,5.5,ethanol,EtOH,5.5 mL,5.5,100.0,100 °C (oil bath),0.4166666666666667,25 min,20 mL reaction vessel,stirred (1500 rpm),"DMF, anhydrous methanol",three times,250 °C under vacuum for 6 h,250.0,6.0,yellow; facets more defined,,,,,,11.0,,not_reported,not_reported,,,10.1021/acsami.9b13965,ok,
10.1021/acsami.9b13965,downloaded\10.1021_acsami.9b13965.pdf,SI downloaded\10.1021_acsami.9b13965_SI.pdf,mof_json_store\10.1021_acsami.9b13965\raw_output.json,mof_json_store\10.1021_acsami.9b13965\synthesis_007.json,yes,Only pH 8.63–9.55 yielded crystalline Mg-MOF-74; pH >10 gave amorphous products.,Mg-MOF-74,,Cu(NO3)2·3H2O,,461.52 mg (1.8 mmol),1.8,mmol,nan,,,,,nan,,,,,"2,5-dihydroxyterephthalic acid",DOT,39.63 mg (0.2 mmol),0.2,mmol,,,,,,,,,,,acetic acid (HOAc),HOAc,5 equiv with respect to DOT (1 mmol),1.0,mmol,sodium hydroxide (NaOH) aqueous,NaOH,"1.0 M, 1.5 mL (1.5 mmol); adjusted to pH 9.55 at 25 °C",1.5,mmol,"N,N-dimethylformamide",DMF,5.5 mL,5.5,ethanol,EtOH,5.5 mL,5.5,100.0,100 °C (oil bath),2.0,2 h,20 mL reaction vessel,stirred (1500 rpm),"DMF, anhydrous methanol",three times,250 °C under vacuum for 6 h,250.0,6.0,yellow; hexagonal prism features developing,,,,,,11.0,,not_reported,not_reported,,,10.1021/acsami.9b13965,ok,
10.1021/acsami.9b13965,downloaded\10.1021_acsami.9b13965.pdf,SI downloaded\10.1021_acsami.9b13965_SI.pdf,mof_json_store\10.1021_acsami.9b13965\raw_output.json,mof_json_store\10.1021_acsami.9b13965\synthesis_008.json,yes,Only pH 8.63–9.55 yielded crystalline Mg-MOF-74; pH >10 gave amorphous products.,Mg-MOF-74,,Cu(SO4)·5H2O,,461.52 mg (1.8 mmol),1.8,mmol,nan,,,,,nan,,,,,"2,5-dihydroxyterephthalic acid",DOT,39.63 mg (0.2 mmol),0.2,mmol,,,,,,,,,,,acetic acid (HOAc),HOAc,5 equiv with respect to DOT (1 mmol),1.0,mmol,sodium hydroxide (NaOH) aqueous,NaOH,"1.0 M, 1.5 mL (1.5 mmol); adjusted to pH 9.55 at 25 °C",1.5,mmol,"N,N-dimethylformamide",DMF,5.5 mL,5.5,ethanol,EtOH,5.5 mL,5.5,100.0,100 °C (oil bath),6.0,6 h,20 mL reaction vessel,stirred (1500 rpm),"DMF, anhydrous methanol",three times,250 °C under vacuum for 6 h,250.0,6.0,yellow hexagonal pillar crystals,,,,,,11.0,,not_reported,not_reported,,,10.1021/acsami.9b13965,ok,
10.1021/acsami.9b13965,downloaded\10.1021_acsami.9b13965.pdf,SI downloaded\10.1021_acsami.9b13965_SI.pdf,mof_json_store\10.1021_acsami.9b13965\raw_output.json,mof_json_store\10.1021_acsami.9b13965\synthesis_009.json,yes,Only pH 8.63–9.55 yielded crystalline Mg-MOF-74; pH >10 gave amorphous products.,Ni-MOF-74,,NiCl2,,746.52 mg (3 mmol),3,mmol,nan,,,,,nan,,,,,"2,5-dihydroxyterephthalic acid",DOT,594.39 mg (3 mmol),3.0,mmol,,,,,,,,,,,,,,,,,,,,,tetrahydrofuran,THF,30 mL,30.0,water,H2O,30 mL,30.0,110.0,110 °C (oil bath),6.0,6 h,100 mL reaction vessel,stirred (600 rpm),"DMF, anhydrous methanol",three times,250 °C under vacuum for 6 h,250.0,6.0,,,,,,,11.0,1076.09,not_reported,not_reported,,CO2_capture,10.1021/acsami.9b13965,ok,
10.1021/ja5048522,downloaded\10.1021_ja5048522.pdf,SI downloaded\10.1021_ja5048522_SI.pdf,mof_json_store\10.1021_ja5048522\raw_output.json,mof_json_store\10.1021_ja5048522\synthesis_001.json,no,,ZIF-8,,Cu(NO3)2·3H2O,,"24 mM, 1 mL (aqueous solution)",0.024,mmol,nan,,,,,nan,,,,,2-methylimidazole,,"1.32 M, 1 mL (aqueous solution)",1.32,mmol,,,,,,,,,,,cetyltrimethylammonium bromide (CTAB),CTAB,"0.01 M, 144 µL (aqueous solution)",0.00144,mmol,,,,,,water,H2O,,,,,,,25.0,room temperature,3.0,3 h,,"stirred 5 min, then static",MeOH,once,,,,cubic nanocrystals,,~100 nm,,,,,,,,,,10.1021/ja5048522,ok,
10.1021/ic102472u,downloaded\10.1021_ic102472u.pdf,SI downloaded\10.1021_ic102472u_SI.pdf,mof_json_store\10.1021_ic102472u\raw_output.json,mof_json_store\10.1021_ic102472u\synthesis_001.json,yes,Toluene gave mixtures with compound 0; attempts with naphthalene were unsuccessful.,,,CoCl2·6H2O,,0.5 mmol,0.5,mmol,nan,,,,,nan,,,,,succinylsalicylic acid,,0.75 mmol,0.75,mmol,,,,,,,,,,,triethylamine,TEA,0.2 mL (to pH 5.5),0.2,mL,,,,,,water,H2O,10 mL,10.0,,,,,160.0,160 °C,65.0,65 h,Teflon-lined digestion bomb (43 mL),,"water, acetone",,,,,light brown needles,,0.10 × 0.04 × 0.04 mm,bnn,edge-sharing [HoO9] chains (1D SBU),"a=7.6112(18), b=11.927(3), c=12.130(3) Å, α=67.602(4)°, β=89.920(4)°, γ=80.498(4)°, Pi",,,not_reported,not_reported,435.0,,10.1021/ic102472u,ok,
10.1021/ic102472u,downloaded\10.1021_ic102472u.pdf,SI downloaded\10.1021_ic102472u_SI.pdf,mof_json_store\10.1021_ic102472u\raw_output.json,mof_json_store\10.1021_ic102472u\synthesis_002.json,yes,Toluene gave mixtures with compound 0; attempts with naphthalene were unsuccessful.,,,Bi(NO3)3·5H2O,,0.5 mmol,0.5,mmol,nan,,,,,nan,,,,,succinylsalicylic acid,,0.75 mmol,0.75,mmol,,,,,,,,,,,triethylamine,TEA,0.2 mL (to pH 5.5),0.2,mL,,,,,,water,H2O,10 mL,10.0,,,,,105.0,105 °C,1.0,1 h,Teflon-lined digestion bomb,,,,,,,microcrystalline powder,,,bnn,edge-sharing [HoO9] chains (1D SBU),,,,not_reported,not_reported,435.0,,10.1021/ic102472u,ok,
10.1021/ic102472u,downloaded\10.1021_ic102472u.pdf,SI downloaded\10.1021_ic102472u_SI.pdf,mof_json_store\10.1021_ic102472u\raw_output.json,mof_json_store\10.1021_ic102472u\synthesis_004.json,yes,Toluene gave mixtures with compound 0; attempts with naphthalene were unsuccessful.,,,ZrOCl2·8H2O,,0.5 mmol,0.5,mmol,nan,,,,,nan,,,,,succinic acid,,0.75 mmol,0.75,mmol,,,,,,,,,,,salicylic acid,,5 mmol,5.0,mmol,triethylamine,TEA,0.2 mL (to pH 5.5),0.2,mL,water,H2O,10 mL,10.0,,,,,160.0,160 °C,96.0,96 h,Teflon-lined digestion bomb,,,,,,,light brown needle-shaped crystals,,,bnn,edge-sharing [HoO9] chains (1D SBU),,,,not_reported,not_reported,435.0,,10.1021/ic102472u,ok,
10.1021/ic102472u,downloaded\10.1021_ic102472u.pdf,SI downloaded\10.1021_ic102472u_SI.pdf,mof_json_store\10.1021_ic102472u\raw_output.json,mof_json_store\10.1021_ic102472u\synthesis_005.json,yes,Toluene gave mixtures with compound 0; attempts with naphthalene were unsuccessful.,,,ZrOCl2·8H2O,,0.5 mmol,0.5,mmol,nan,,,,,nan,,,,,succinic acid,,0.75 mmol,0.75,mmol,,,,,,,,,,,benzene,,4.5 mL,4.5,mL,triethylamine,TEA,pH = 5.5 (TEA),,,water,H2O,5.5 mL,5.5,,,,,160.0,160 °C,72.0,3 days,Teflon-lined digestion bomb,,,,,,,,,,bnn,edge-sharing [HoO9] chains (1D SBU),,,,not_reported,not_reported,,,10.1021/ic102472u,ok,
10.1021/ic102472u,downloaded\10.1021_ic102472u.pdf,SI downloaded\10.1021_ic102472u_SI.pdf,mof_json_store\10.1021_ic102472u\raw_output.json,mof_json_store\10.1021_ic102472u\synthesis_006.json,yes,Toluene gave mixtures with compound 0; attempts with naphthalene were unsuccessful.,,,Tb(OH)3,,0.5 mmol,0.5,mmol,nan,,,,,nan,,,,,succinic acid,,0.75 mmol,0.75,mmol,,,,,,,,,,,pyridine,,5 mL,5.0,mL,triethylamine,TEA,pH = 5.5 (TEA),,,water,H2O,5 mL,5.0,,,,,160.0,160 °C,96.0,4 days,Teflon-lined digestion bomb,,,,,,,,,,bnn,edge-sharing [HoO9] chains (1D SBU),,,,not_reported,not_reported,,,10.1021/ic102472u,ok,
10.1021/ic102472u,downloaded\10.1021_ic102472u.pdf,SI downloaded\10.1021_ic102472u_SI.pdf,mof_json_store\10.1021_ic102472u\raw_output.json,mof_json_store\10.1021_ic102472u\synthesis_007.json,yes,Toluene gave mixtures with compound 0; attempts with naphthalene were unsuccessful.,,,Pr(OH)3,,0.5 mmol,0.5,mmol,nan,,,,,nan,,,,,succinic acid,,0.75 mmol,0.75,mmol,,,,,,,,,,,acetylsalicylic acid,,900 mg,900.0,mg,triethylamine,TEA,pH = 5.5 (TEA),,,water,H2O,10 mL,10.0,,,,,160.0,160 °C,96.0,4 days,Teflon-lined digestion bomb,,,,,,,,,,bnn,edge-sharing [HoO9] chains (1D SBU),,,,not_reported,not_reported,,,10.1021/ic102472u,ok,
10.1021/ic102472u,downloaded\10.1021_ic102472u.pdf,SI downloaded\10.1021_ic102472u_SI.pdf,mof_json_store\10.1021_ic102472u\raw_output.json,mof_json_store\10.1021_ic102472u\synthesis_008.json,yes,Toluene gave mixtures with compound 0; attempts with naphthalene were unsuccessful.,,,CuCl2·2H2O,,0.5 mmol,0.5,mmol,nan,,,,,nan,,,,,succinic acid,,0.75 mmol,0.75,mmol,,,,,,,,,,,triethylamine,TEA,pH = 5.5 (TEA),,,,,,,,water,H2O,10 mL,10.0,,,,,160.0,160 °C,72.0,3 days,Teflon-lined digestion bomb,,,,,,,,,,,edge-sharing [HoO9] chains (1D SBU),space group C2/c reported for compound 0 (ref. 11),,,not_reported,not_reported,,,10.1021/ic102472u,ok,
10.1021/acs.inorgchem.8b01842,downloaded\10.1021_acs.inorgchem.8b01842.pdf,SI downloaded\10.1021_acs.inorgchem.8b01842_SI.pdf,mof_json_store\10.1021_acs.inorgchem.8b01842\raw_output.json,mof_json_store\10.1021_acs.inorgchem.8b01842\synthesis_001.json,yes,"Five-membered ring guests (pyrrole, furan, thiophene) gave no product; LN4 with [Au(CN)2]− gave no complex.",1·PhNO2,,Cd(NO3)2·4H2O,Fe(BF4)2·6H2O,"0.0787 mmol, 26.6 mg",0.0787,mmol,nan,K[Ag(CN)2],"0.1574 mmol, 31.5 mg",0.1574,mmol,nan,,,,,"1,3,5-tris(pyridin-4-ylethynyl)benzene",LN3,"0.0787 mmol, 30 mg (solid, insoluble)",0.0787,mmol,,,,,,,,,,,nitrobenzene (Guest),,"2 mL, large excess",2.0,mL,,,,,,methanol,MeOH,vessel filled completely with methanol (diffusion medium),,,,,,25,RT,336.0,2 weeks,modified H-shaped diffusion tube (four arms),static,,,,,,yellow crystals,ca. 20%,,,,,,,,,,,10.1021/acs.inorgchem.8b01842,ok,
10.1021/acs.inorgchem.8b01842,downloaded\10.1021_acs.inorgchem.8b01842.pdf,SI downloaded\10.1021_acs.inorgchem.8b01842_SI.pdf,mof_json_store\10.1021_acs.inorgchem.8b01842\raw_output.json,mof_json_store\10.1021_acs.inorgchem.8b01842\synthesis_002.json,yes,"Five-membered ring guests (pyrrole, furan, thiophene) gave no product; LN4 with [Au(CN)2]− gave no complex.",1·PhCN,,Co(NO3)2·6H2O,Fe(BF4)2·6H2O,"0.0787 mmol, 26.6 mg",0.0787,mmol,nan,K[Ag(CN)2],"0.1574 mmol, 31.5 mg",0.1574,mmol,nan,,,,,"1,3,5-tris(pyridin-4-ylethynyl)benzene",LN3,"0.0787 mmol, 30 mg (solid, insoluble)",0.0787,mmol,,,,,,,,,,,benzonitrile (Guest),PhCN,"2 mL, large excess",2.0,mL,,,,,,methanol,MeOH,vessel filled completely with methanol (diffusion medium),,,,,,25,RT,336.0,2 weeks,modified H-shaped diffusion tube (four arms),static,,,,,,yellow crystals,ca. 20%,,,,,,,,,,,10.1021/acs.inorgchem.8b01842,ok,
10.1021/acs.inorgchem.8b01842,downloaded\10.1021_acs.inorgchem.8b01842.pdf,SI downloaded\10.1021_acs.inorgchem.8b01842_SI.pdf,mof_json_store\10.1021_acs.inorgchem.8b01842\raw_output.json,mof_json_store\10.1021_acs.inorgchem.8b01842\synthesis_003.json,yes,"Five-membered ring guests (pyrrole, furan, thiophene) gave no product; LN4 with [Au(CN)2]− gave no complex.",1·o-PhCl2,,Ni(NO3)2·6H2O,Fe(BF4)2·6H2O,"0.0787 mmol, 26.6 mg",0.0787,mmol,nan,K[Ag(CN)2],"0.1574 mmol, 31.5 mg",0.1574,mmol,nan,,,,,"1,3,5-tris(pyridin-4-ylethynyl)benzene",LN3,"0.0787 mmol, 30 mg (solid, insoluble)",0.0787,mmol,,,,,,,,,,,o-dichlorobenzene (Guest),o-PhCl2,"2 mL, large excess",2.0,mL,,,,,,methanol,MeOH,vessel filled completely with methanol (diffusion medium),,,,,,25,RT,336.0,2 weeks,modified H-shaped diffusion tube (four arms),static,,,,,,yellow crystals,ca. 20%,,,,,,,,,,,10.1021/acs.inorgchem.8b01842,ok,
10.1021/acs.inorgchem.8b01842,downloaded\10.1021_acs.inorgchem.8b01842.pdf,SI downloaded\10.1021_acs.inorgchem.8b01842_SI.pdf,mof_json_store\10.1021_acs.inorgchem.8b01842\raw_output.json,mof_json_store\10.1021_acs.inorgchem.8b01842\synthesis_004.json,yes,"Five-membered ring guests (pyrrole, furan, thiophene) gave no product; LN4 with [Au(CN)2]− gave no complex.",2·PhNO2,,Cu(NO3)2·3H2O,Fe(BF4)2·6H2O,"0.0787 mmol, 26.6 mg",0.0787,mmol,nan,K[Au(CN)2],"0.1574 mmol, 47.3 mg",0.1574,mmol,nan,,,,,"1,3,5-tris(pyridin-4-ylethynyl)benzene",LN3,"0.0787 mmol, 30 mg (solid, insoluble)",0.0787,mmol,,,,,,,,,,,nitrobenzene (Guest),,"2 mL, large excess",2.0,mL,,,,,,methanol,MeOH,vessel filled completely with methanol (diffusion medium),,,,,,25,RT,336.0,2 weeks,modified H-shaped diffusion tube (four arms),static,,,,,,yellow crystals,ca. 20%,,,,,,,,,,,10.1021/acs.inorgchem.8b01842,ok,
10.1021/acs.inorgchem.8b01842,downloaded\10.1021_acs.inorgchem.8b01842.pdf,SI downloaded\10.1021_acs.inorgchem.8b01842_SI.pdf,mof_json_store\10.1021_acs.inorgchem.8b01842\raw_output.json,mof_json_store\10.1021_acs.inorgchem.8b01842\synthesis_005.json,yes,"Five-membered ring guests (pyrrole, furan, thiophene) gave no product; LN4 with [Au(CN)2]− gave no complex.",2·PhCN,,Co(NO3)2·6H2O,Fe(BF4)2·6H2O,"0.0787 mmol, 26.6 mg",0.0787,mmol,nan,K[Au(CN)2],"0.1574 mmol, 47.3 mg",0.1574,mmol,nan,,,,,"1,3,5-tris(pyridin-4-ylethynyl)benzene",LN3,"0.0787 mmol, 30 mg (solid, insoluble)",0.0787,mmol,,,,,,,,,,,benzonitrile (Guest),PhCN,"2 mL, large excess",2.0,mL,,,,,,methanol,MeOH,vessel filled completely with methanol (diffusion medium),,,,,,25,RT,336.0,2 weeks,modified H-shaped diffusion tube (four arms),static,,,,,,yellow crystals,ca. 20%,,,,,,,,,,,10.1021/acs.inorgchem.8b01842,ok,
10.1021/acs.inorgchem.8b01842,downloaded\10.1021_acs.inorgchem.8b01842.pdf,SI downloaded\10.1021_acs.inorgchem.8b01842_SI.pdf,mof_json_store\10.1021_acs.inorgchem.8b01842\raw_output.json,mof_json_store\10.1021_acs.inorgchem.8b01842\synthesis_006.json,yes,"Five-membered ring guests (pyrrole, furan, thiophene) gave no product; LN4 with [Au(CN)2]− gave no complex.",2·o-PhCl2,,Sm2O3,Fe(BF4)2·6H2O,"0.0787 mmol, 26.6 mg",0.0787,mmol,sodium molybdate dihydrate,K[Au(CN)2],"0.1574 mmol, 47.3 mg",0.1574,mmol,sodium metasilicate nonahydrate,,,,,"1,3,5-tris(pyridin-4-ylethynyl)benzene",LN3,"0.0787 mmol, 30 mg (solid, insoluble)",0.0787,mmol,,,,,,,,,,,o-dichlorobenzene (Guest),o-PhCl2,"2 mL, large excess",2.0,mL,,,,,,methanol,MeOH,vessel filled completely with methanol (diffusion medium),,,,,,25,RT,336.0,2 weeks,modified H-shaped diffusion tube (four arms),static,,,,,,yellow crystals,ca. 20%,,,,,,,,,,,10.1021/acs.inorgchem.8b01842,ok,
10.1021/acs.inorgchem.8b01842,downloaded\10.1021_acs.inorgchem.8b01842.pdf,SI downloaded\10.1021_acs.inorgchem.8b01842_SI.pdf,mof_json_store\10.1021_acs.inorgchem.8b01842\raw_output.json,mof_json_store\10.1021_acs.inorgchem.8b01842\synthesis_007.json,yes,"Five-membered ring guests (pyrrole, furan, thiophene) gave no product; LN4 with [Au(CN)2]− gave no complex.",3·H2O,,LaCl3,Fe(BF4)2·6H2O,"0.05925 mmol, 20 mg",0.05925,mmol,Mo12O40,K[Ag(CN)2],"0.1185 mmol, 23.7 mg",0.1185,mmol,nan,,,,,"1,2,4,5-tetrakis(pyridin-4-ylethynyl)benzene",LN4,"0.05925 mmol, 28.6 mg in CHCl3 (7 mL)",0.05925,mmol,,,,,,,,,,,,,,,,,,,,,methanol,MeOH,tube filled completely with methanol (diffusion medium),,chloroform,CHCl3,7 mL (for LN4 solution),7.0,25,RT,672.0,4 weeks,modified H-shaped diffusion tube (three arms),static,,,,,,orange single crystals,ca. 20%,,,,,,,,,,,10.1021/acs.inorgchem.8b01842,ok,
10.1039/d1ce01471d,downloaded\10.1039_d1ce01471d.pdf,SI downloaded\10.1039_d1ce01471d_SI.pdf,mof_json_store\10.1039_d1ce01471d\raw_output.json,mof_json_store\10.1039_d1ce01471d\synthesis_001.json,yes,Without PEG or with SDBS/PVP no crystals; [SiW12O40] gave a different compound.,NiPMo12,1848312,Cu(NO3)2·3H2O,,"0.300 g, 0.16 mmol",0.16,mmol,nan,,"0.150 g, 0.52 mmol",0.52,mmol,nan,,,,,"1,2,4-triazole","1,2,4-tri","0.065 g, 0.94 mmol",0.94,mmol,,,,,,,,,,,NH4VO3,,"0.036 g, 0.31 mmol",0.31,mmol,polyethylene glycol (PEG-2000),,0.035 g,0.035,g,water,H2O,6 mL,6.0,,,,,170.0,170 °C,96.0,4 days,Teflon-lined stainless steel autoclave (23 mL),"stirred 30 min, then static",water,thoroughly,dried at room temperature,,,blackish green block crystals,45.0,20–100 μm (best with PEG-2000),,POM-pillared 2D Ni–triazole layers with helical chains,"a=17.6067(4), b=17.6067(4), c=29.9221(15) Å, I4/m",,,not_reported,yes,,supercapacitor,10.1039/d1ce01471d,ok,
10.1021/acs.chemmater.2c03018,downloaded\10.1021_acs.chemmater.2c03018.pdf,SI downloaded\10.1021_acs.chemmater.2c03018_SI.pdf,mof_json_store\10.1021_acs.chemmater.2c03018\raw_output.json,mof_json_store\10.1021_acs.chemmater.2c03018\synthesis_001.json,yes,"Short scCO2 runs (3 h) left unreacted H2TPyP; solvothermal DMF (120 °C, 72 h) and layering for Cu/Zn/Ni failed to give suitable crystals; Ni with CHCl3 left unreacted linker.",[Zn-TPyP]n,,Ag(NO3),,0.34 mol,340,mmol,nan,,,,,nan,,,,,"5,10,15,20-tetra(4-pyridyl)porphyrin",H2TPyP,0.11 mol,0.11,mol,,,,,,,,,,,,,,,,,,,,,supercritical carbon dioxide,scCO2,,,,,,,60.0,60 °C,72.0,72 h,10 mL vial in 100 mL high-pressure autoclave (sapphire windows),stirred 500 rpm,"CO2 (fresh, high pressure)",,120 °C under vacuum for 24 h,120.0,24.0,fine garnet-colored dry powder,85.0,,,,,,480.0,not_reported,yes,,photodynamic_therapy,10.1021/acs.chemmater.2c03018,ok,
10.1021/acs.chemmater.2c03018,downloaded\10.1021_acs.chemmater.2c03018.pdf,SI downloaded\10.1021_acs.chemmater.2c03018_SI.pdf,mof_json_store\10.1021_acs.chemmater.2c03018\raw_output.json,mof_json_store\10.1021_acs.chemmater.2c03018\synthesis_002.json,yes,"Short scCO2 runs (3 h) left unreacted H2TPyP; solvothermal DMF (120 °C, 72 h) and layering for Cu/Zn/Ni failed to give suitable crystals; Ni with CHCl3 left unreacted linker.",[Cu-TPyP]n,,Ag(NO3),,0.34 mol,340,mmol,nan,,,,,nan,,,,,"5,10,15,20-tetra(4-pyridyl)porphyrin",H2TPyP,0.11 mol,0.11,mol,,,,,,,,,,,,,,,,,,,,,supercritical carbon dioxide,scCO2,,,,,,,60.0,60 °C,72.0,72 h,10 mL vial in 100 mL high-pressure autoclave (sapphire windows),stirred 500 rpm,"CO2 (fresh, high pressure)",,120 °C under vacuum for 24 h,120.0,24.0,fine garnet-colored dry powder,85.0,,,,,,460.0,not_reported,not_reported,,,10.1021/acs.chemmater.2c03018,ok,
10.1021/acs.chemmater.2c03018,downloaded\10.1021_acs.chemmater.2c03018.pdf,SI downloaded\10.1021_acs.chemmater.2c03018_SI.pdf,mof_json_store\10.1021_acs.chemmater.2c03018\raw_output.json,mof_json_store\10.1021_acs.chemmater.2c03018\synthesis_003.json,yes,"Short scCO2 runs (3 h) left unreacted H2TPyP; solvothermal DMF (120 °C, 72 h) and layering for Cu/Zn/Ni failed to give suitable crystals; Ni with CHCl3 left unreacted linker.",[Ni-TPyP]n,,LaCl3·6H2O,,0.34 mol,340,mmol,nan,,,,,nan,,,,,"5,10,15,20-tetra(4-pyridyl)porphyrin",H2TPyP,0.11 mol,0.11,mol,,,,,,,,,,,,,,,,,,,,,supercritical carbon dioxide,scCO2,,,,,,,60.0,60 °C,72.0,72 h,10 mL vial in 100 mL high-pressure autoclave (sapphire windows),stirred 500 rpm,"CO2 (fresh, high pressure)",,120 °C under vacuum for 24 h,120.0,24.0,fine garnet-colored dry powder; nanometric particles (<20 nm) observed by SEM,85.0,,,,,,480.0,not_reported,not_reported,,,10.1021/acs.chemmater.2c03018,ok,
10.1021/acs.chemmater.2c03018,downloaded\10.1021_acs.chemmater.2c03018.pdf,SI downloaded\10.1021_acs.chemmater.2c03018_SI.pdf,mof_json_store\10.1021_acs.chemmater.2c03018\raw_output.json,mof_json_store\10.1021_acs.chemmater.2c03018\synthesis_004.json,yes,"Short scCO2 runs (3 h) left unreacted H2TPyP; solvothermal DMF (120 °C, 72 h) and layering for Cu/Zn/Ni failed to give suitable crystals; Ni with CHCl3 left unreacted linker.",[Co-TPyP]n (scCO2),,Ce(NO3)3·6H2O,,0.34 mol,340,mmol,nan,,,,,nan,,,,,"5,10,15,20-tetra(4-pyridyl)porphyrin",H2TPyP,0.11 mol,0.11,mol,,,,,,,,,,,,,,,,,,,,,supercritical carbon dioxide,scCO2,,,chloroform,CHCl3,~5 v % (cosolvent),,60.0,60 °C,72.0,72 h,10 mL vial in 100 mL high-pressure autoclave (sapphire windows),stirred 500 rpm,"CO2 (fresh, high pressure)",,120 °C under vacuum for 24 h,120.0,24.0,columnar crystals with defined edges; garnet-colored powder,85.0,,,,,,480.0,not_reported,not_reported,,,10.1021/acs.chemmater.2c03018,ok,
10.1021/ic1017246,downloaded\10.1021_ic1017246.pdf,SI downloaded\10.1021_ic1017246_SI.pdf,mof_json_store\10.1021_ic1017246\raw_output.json,mof_json_store\10.1021_ic1017246\synthesis_001.json,no,,Co-HFMOF-D,,Er(NO3)3·6H2O,,"0.20 M, 0.5 mL",0.1,mmol,nan,,,,,nan,,,,,"4,4'-(hexafluoroisopropylidene) bis(benzoic acid)",H2hfbba,"0.20 M, 1.5 mL",0.3,mmol,3-methyl pyridine,3-mepy,0.5 mL of stock solution,,,,,,,,,,,,,,,,,,"N,N-dimethylformamide",DMF,approximately 2.5 mL total (from DMF stock solutions),2.5,,,,,85.0,85 °C,96.0,96 h,5 mL glass vial,,DMF,3×; 15 mL each,"Activated at RT for 24 h, then at 100 °C under ultrahigh vacuum (~10^-8 mbar) for 36 h",100.0,36.0,dark pink crystals,52.0,,,dicobalt paddlewheel SBU,"a=26.957(19) Å, b=11.025(8) Å, c=24.602(15) Å, β=119.74(3)°, C2/c",3.106,,not_reported,not_reported,350.0,hydrogen_storage;CO2_capture,10.1021/ic1017246,ok,
10.1021/ic1017246,downloaded\10.1021_ic1017246.pdf,SI downloaded\10.1021_ic1017246_SI.pdf,mof_json_store\10.1021_ic1017246\raw_output.json,mof_json_store\10.1021_ic1017246\synthesis_002.json,no,,Mn-HFMOF-D,,Tm(NO3)3·6H2O,,"0.20 M, 0.5 mL (Mn(NO3)2·xH2O)",0.1,mmol,nan,,,,,nan,,,,,"4,4'-(hexafluoroisopropylidene) bis(benzoic acid)",H2hfbba,"0.20 M, 1.5 mL",0.3,mmol,3-methyl pyridine,3-mepy,0.5 mL of stock solution,,,,,,,,,,,,,,,,,,"N,N-dimethylformamide",DMF,approximately 2.5 mL total (from DMF stock solutions),2.5,,,,,85.0,85 °C,96.0,96 h,5 mL glass vial,,DMF,3×; 15 mL each,"Activated at RT for 24 h, then at 100 °C under ultrahigh vacuum (~10^-8 mbar) for 36 h",100.0,36.0,colorless crystals,47.0,,,binuclear Mn SBU (octahedral and square-planar),"a=28.086(8) Å, b=7.583(2) Å, c=12.109(3) Å, β=105.461(5)°, C2",3.002,,not_reported,not_reported,350.0,hydrogen_storage;CO2_capture,10.1021/ic1017246,ok,
10.1021/ic1017246,downloaded\10.1021_ic1017246.pdf,SI downloaded\10.1021_ic1017246_SI.pdf,mof_json_store\10.1021_ic1017246\raw_output.json,mof_json_store\10.1021_ic1017246\synthesis_003.json,no,,Co-HFMOF-W,,Yb(NO3)3·6H2O,,"0.035 g, 0.12 mmol",0.12,mmol,nan,,,,,nan,,,,,"4,4'-(hexafluoroisopropylidene) bis(benzoic acid)",H2hfbba,"0.196 g, 0.50 mmol",0.5,mmol,3-methyl pyridine,3-mepy,0.5 mL,,,,,,,,,,,,,,,,,,water,H2O,7 mL,7.0,,,,,120.0,120 °C,48.0,2 days,25 mL acid-digestion bomb,,ethanol,,"Activated at RT for 24 h, then at 100 °C under ultrahigh vacuum (~10^-8 mbar) for 36 h",100.0,36.0,pink crystals,42.0,,,octahedral SBU,"a=26.194(13) Å, b=10.524(5) Å, c=8.243(4) Å, Pna21",,,not_reported,not_reported,350.0,hydrogen_storage;CO2_capture,10.1021/ic1017246,ok,
10.1021/ic1017246,downloaded\10.1021_ic1017246.pdf,SI downloaded\10.1021_ic1017246_SI.pdf,mof_json_store\10.1021_ic1017246\raw_output.json,mof_json_store\10.1021_ic1017246\synthesis_004.json,no,,Mn-HFMOF-W,,Lu(NO3)3·6H2O,,"0.035 g, 0.12 mmol (Mn(NO3)2·xH2O)",0.12,mmol,nan,,,,,nan,,,,,"4,4'-(hexafluoroisopropylidene) bis(benzoic acid)",H2hfbba,"0.196 g, 0.50 mmol",0.5,mmol,3-methyl pyridine,3-mepy,0.5 mL,,,,,,,,,,,,,,,,,,water,H2O,7 mL,7.0,,,,,120.0,120 °C,72.0,3 days,25 mL acid-digestion bomb,,ethanol,,"Activated at RT for 24 h, then at 100 °C under ultrahigh vacuum (~10^-8 mbar) for 36 h",100.0,36.0,colorless crystals,61.0,,,octahedral SBU,"a=26.406(8) Å, b=10.626(3) Å, c=8.473(3) Å, Pna21",,,not_reported,not_reported,350.0,hydrogen_storage;CO2_capture,10.1021/ic1017246,ok,
10.1039/c3ra45411h,downloaded\10.1039_c3ra45411h.pdf,SI downloaded\10.1039_c3ra45411h_SI.pdf,mof_json_store\10.1039_c3ra45411h\raw_output.json,mof_json_store\10.1039_c3ra45411h\synthesis_001.json,no,,CP1,939331,Zn(NO3)2·6H2O,,"100 mg, 0.32 mmol",0.32,mmol,nan,,,,,nan,,,,,5-bromoisophthalic acid,H2BrIP,"70 mg, 0.28 mmol",0.28,mmol,"1,3-bis(imidazol-1-ylmethyl)-2,4,6-trimethylbenzene",BITMB,"75 mg, 0.26 mmol",0.26,mmol,,,,,,,,,,,,,,,,water,H2O,"H2O–THF (1:1), 7 mL total",,tetrahydrofuran,THF,"H2O–THF (1:1), 7 mL total",,125.0,398 K,50.0,50 h,Teflon-lined autoclave (14 mL),,,,,,,white crystals,58.0,0.23 × 0.11 × 0.06 mm,,Cd(II) N1O6 hepta-coordination; edge-sharing Cd2 units; 1D triple helix,"monoclinic, P21/c; a=11.285(2) Å, b=11.947(2) Å, c=32.654(7) Å; β=92.262(4)°",,,not_reported,yes,325.0,photocatalysis;dye_degradation;luminescence,10.1039/c3ra45411h,ok,
10.1039/c3ra45411h,downloaded\10.1039_c3ra45411h.pdf,SI downloaded\10.1039_c3ra45411h_SI.pdf,mof_json_store\10.1039_c3ra45411h\raw_output.json,mof_json_store\10.1039_c3ra45411h\synthesis_003.json,no,,CP3,939334,Zn(NO3)2·6H2O,,"100 mg, 0.41 mmol",0.41,mmol,nan,,,,,nan,,,,,5-bromoisophthalic acid,H2BrIP,"70 mg, 0.28 mmol",0.28,mmol,"1,3-bis(imidazol-1-ylmethyl)-2,4,6-trimethylbenzene",BITMB,"75 mg, 0.26 mmol",0.26,mmol,,,,,,,,,,,,,,,,water,H2O,"H2O–THF (1:1), 10 mL total",,tetrahydrofuran,THF,"H2O–THF (1:1), 10 mL total",,135.0,408 K,50.0,50 h,Teflon-lined autoclave (23 mL),,,,,,,green crystals,72.0,0.05 × 0.05 × 0.02 mm,sql,Ni(II) distorted octahedral (N2O4); 2D sql net,"triclinic; a=9.320(3) Å, b=10.402(3) Å, c=13.855(5) Å; α=76.135(6)°, β=75.941(6)°, γ=71.167(6)°",,,not_reported,no,,luminescence,10.1039/c3ra45411h,ok,
10.1039/c3dt52190g,downloaded\10.1039_c3dt52190g.pdf,SI downloaded\10.1039_c3dt52190g_SI.pdf,mof_json_store\10.1039_c3dt52190g\raw_output.json,mof_json_store\10.1039_c3dt52190g\synthesis_001.json,no,,,929552,Cd(NO3)2·4H2O,,"69.0 mg, 0.35 mmol",0.35,mmol,KCl,,,,,nan,,,,,5-amino-1H-tetrazole,Hatz,"25.5 mg, 0.3 mmol",0.3,mmol,,,,,,,,,,,,,,,,,,,,,methanol,MeOH,5.0 mL,5.0,water,H2O,1.0 mL,1.0,170.0,170 °C,96.0,four days,Parr Teflon-lined stainless-steel vessel (23.0 mL),static,water,,dried in air,,,colorless block-shaped crystals,47.0,,,linear MnII3 subunit; 8-connected 36·418·53·6 net,"a=9.3348(10), b=13.0009(15), c=9.3606(10) Å, β=91.282(2)°, P21/n",,,not_reported,not_reported,300.0,,10.1039/c3dt52190g,ok,
10.1039/c3dt52190g,downloaded\10.1039_c3dt52190g.pdf,SI downloaded\10.1039_c3dt52190g_SI.pdf,mof_json_store\10.1039_c3dt52190g\raw_output.json,mof_json_store\10.1039_c3dt52190g\synthesis_002.json,no,,,929553,Cd(NO3)2·4H2O,,"53.7 mg, 0.3 mmol",0.3,mmol,rubidium chloride,,,,,nan,,,,,5-amino-1H-tetrazole,Hatz,"25.5 mg, 0.3 mmol",0.3,mmol,isophthalic acid,H2ip,"16.6 mg, 0.1 mmol",0.1,mmol,,,,,,triethylamine,,pH adjusted to ca. 6,,,,,,,,water,H2O,"10.0 mL total, H2O/EtOH = 1:1 v/v",,ethanol,EtOH,"10.0 mL total, H2O/EtOH = 1:1 v/v",,170.0,170 °C,96.0,four days,Parr Teflon-lined stainless-steel vessel (23.0 mL),static,water,,dried in air,,,colorless block-shaped crystals,45.0,,,pillared-layer from undulated {Mn2(atz)2} layers with ip2− pillars,"a=17.707(3), b=9.3322(15), c=22.694(4) Å, Pbca",,,not_reported,not_reported,370.0,,10.1039/c3dt52190g,ok,
10.1039/c3dt52190g,downloaded\10.1039_c3dt52190g.pdf,SI downloaded\10.1039_c3dt52190g_SI.pdf,mof_json_store\10.1039_c3dt52190g\raw_output.json,mof_json_store\10.1039_c3dt52190g\synthesis_003.json,no,,,929551,Cd(NO3)2·4H2O,,"59.1 mg, 0.3 mmol",0.3,mmol,nan,,,,,nan,,,,,5-amino-1H-tetrazole,Hatz,"25.5 mg, 0.3 mmol",0.3,mmol,"benzene-1,3,5-tricarboxylic acid",H3btc,"21.0 mg, 0.1 mmol",0.1,mmol,,,,,,triethylamine,,pH adjusted to ca. 6 by slow addition,,,,,,,,methanol,MeOH,"10.0 mL total, MeOH/H2O = 4:1 v/v",,water,H2O,"10.0 mL total, MeOH/H2O = 4:1 v/v",,190.0,190 °C,72.0,three days,Parr Teflon-lined stainless-steel vessel (23.0 mL),static,water,,dried in air,,,colorless block-shaped crystals,33.0,,,bent {Mn(atz)} ribbons crosslinked by btc3−,"a=18.819(4), b=8.8399(18), c=11.508(2) Å, Pnna",,,not_reported,not_reported,371.0,,10.1039/c3dt52190g,ok,
10.1021/acscatal.1c03329,downloaded\10.1021_acscatal.1c03329.pdf,SI downloaded\10.1021_acscatal.1c03329_SI.pdf,mof_json_store\10.1021_acscatal.1c03329\raw_output.json,mof_json_store\10.1021_acscatal.1c03329\synthesis_001.json,no,,UiO-66(Zr),,FeCl3·6H2O,,"120 mg, 0.5 mmol",0.5,mmol,nan,,,,,nan,,,,,terephthalic acid,H2BDC,"85.4 mg, 0.5 mmol",0.5,mmol,,,,,,,,,,,acetic acid,AcOH,1.5 mL,1.5,mL,,,,,,"N,N-dimethylformamide",DMF,20 mL,20.0,,,,,120.0,120 °C,24.0,24 h,Teflon-lined autoclave (50 mL),static,"DMF, ethanol",three times,80 °C under vacuum for 12 h,80.0,12.0,octahedral crystals,,ca. 100 nm,,Zr6O4(OH)4 12-connected SBU,,7.2,1036.0,not_reported,not_reported,,,10.1021/acscatal.1c03329,ok,
10.1021/acscatal.1c03329,downloaded\10.1021_acscatal.1c03329.pdf,SI downloaded\10.1021_acscatal.1c03329_SI.pdf,mof_json_store\10.1021_acscatal.1c03329\raw_output.json,mof_json_store\10.1021_acscatal.1c03329\synthesis_002.json,no,,UiO-67(Zr),,FeCl3·6H2O,,"120 mg, 0.5 mmol",0.5,mmol,nan,,,,,nan,,,,,"biphenyl-4,4'-dicarboxylic acid",H2BPDC,0.5 mmol (equimolar to H2BDC in UiO-66 synthesis),0.5,mmol,,,,,,,,,,,acetic acid,AcOH,1.5 mL,1.5,mL,,,,,,"N,N-dimethylformamide",DMF,20 mL,20.0,,,,,120.0,120 °C,24.0,24 h,Teflon-lined autoclave (50 mL),static,"DMF, ethanol",three times,80 °C under vacuum for 12 h,80.0,12.0,octahedral crystals,,ca. 200 nm,,Zr6O4(OH)4 12-connected SBU,,7.8,1728.0,not_reported,not_reported,,,10.1021/acscatal.1c03329,ok,
10.1021/acscatal.1c03329,downloaded\10.1021_acscatal.1c03329.pdf,SI downloaded\10.1021_acscatal.1c03329_SI.pdf,mof_json_store\10.1021_acscatal.1c03329\raw_output.json,mof_json_store\10.1021_acscatal.1c03329\synthesis_003.json,no,,3.2%-Py/UiO-66(Zr),,FeCl3·6H2O,,"120 mg, 0.5 mmol",0.5,mmol,nan,,,,,nan,,,,,terephthalic acid,H2BDC,"82.6 mg, 0.483 mmol",0.483,mmol,"2,5-pyridinedicarboxylic acid",PDCA,"2.8 mg, 0.017 mmol",0.017,mmol,,,,,,acetic acid,AcOH,1.5 mL,1.5,mL,,,,,,"N,N-dimethylformamide",DMF,20 mL,20.0,,,,,120.0,120 °C,24.0,24 h,Teflon-lined autoclave (50 mL),static,"DMF, ethanol",repeatedly,80 °C under vacuum for 12 h,80.0,12.0,,,,,Zr6O4(OH)4 12-connected SBU,,,,not_reported,not_reported,,,10.1021/acscatal.1c03329,ok,
10.1021/acscatal.1c03329,downloaded\10.1021_acscatal.1c03329.pdf,SI downloaded\10.1021_acscatal.1c03329_SI.pdf,mof_json_store\10.1021_acscatal.1c03329\raw_output.json,mof_json_store\10.1021_acscatal.1c03329\synthesis_004.json,no,,4.5%-Py/UiO-66(Zr),,CoCl2·6H2O,,"120 mg, 0.5 mmol",0.5,mmol,nan,,,,,nan,,,,,terephthalic acid,H2BDC,"79 mg, 0.475 mmol",0.475,mmol,"2,5-pyridinedicarboxylic acid",PDCA,"4.1 mg, 0.025 mmol",0.025,mmol,,,,,,acetic acid,AcOH,1.5 mL,1.5,mL,,,,,,"N,N-dimethylformamide",DMF,20 mL,20.0,,,,,120.0,120 °C,24.0,24 h,Teflon-lined autoclave (50 mL),static,"DMF, ethanol",repeatedly,80 °C under vacuum for 12 h,80.0,12.0,,,,,Zr6O4(OH)4 12-connected SBU,,,,not_reported,not_reported,,,10.1021/acscatal.1c03329,ok,
10.1021/acscatal.1c03329,downloaded\10.1021_acscatal.1c03329.pdf,SI downloaded\10.1021_acscatal.1c03329_SI.pdf,mof_json_store\10.1021_acscatal.1c03329\raw_output.json,mof_json_store\10.1021_acscatal.1c03329\synthesis_005.json,no,,6.2%-Py/UiO-66(Zr),,CoCl2·6H2O,,"120 mg, 0.5 mmol",0.5,mmol,nan,,,,,nan,,,,,terephthalic acid,H2BDC,"75 mg, 0.453 mmol",0.453,mmol,"2,5-pyridinedicarboxylic acid",PDCA,"7.8 mg, 0.047 mmol",0.047,mmol,,,,,,acetic acid,AcOH,1.5 mL,1.5,mL,,,,,,"N,N-dimethylformamide",DMF,20 mL,20.0,,,,,120.0,120 °C,24.0,24 h,Teflon-lined autoclave (50 mL),static,"DMF, ethanol",repeatedly,80 °C under vacuum for 12 h,80.0,12.0,,,,,Zr6O4(OH)4 12-connected SBU,,,,not_reported,not_reported,,,10.1021/acscatal.1c03329,ok,
10.1021/acscatal.1c03329,downloaded\10.1021_acscatal.1c03329.pdf,SI downloaded\10.1021_acscatal.1c03329_SI.pdf,mof_json_store\10.1021_acscatal.1c03329\raw_output.json,mof_json_store\10.1021_acscatal.1c03329\synthesis_006.json,no,,7.5%-Py/UiO-66(Zr),,CoCl2·6H2O,,"120 mg, 0.5 mmol",0.5,mmol,nan,,,,,nan,,,,,terephthalic acid,H2BDC,"68.7 mg, 0.414 mmol",0.414,mmol,"2,5-pyridinedicarboxylic acid",PDCA,"14.3 mg, 0.086 mmol",0.086,mmol,,,,,,acetic acid,AcOH,1.5 mL,1.5,mL,,,,,,"N,N-dimethylformamide",DMF,20 mL,20.0,,,,,120.0,120 °C,24.0,24 h,Teflon-lined autoclave (50 mL),static,"DMF, ethanol",repeatedly,80 °C under vacuum for 12 h,80.0,12.0,,,,,Zr6O4(OH)4 12-connected SBU,,,,not_reported,not_reported,,,10.1021/acscatal.1c03329,ok,
10.1021/acscatal.1c03329,downloaded\10.1021_acscatal.1c03329.pdf,SI downloaded\10.1021_acscatal.1c03329_SI.pdf,mof_json_store\10.1021_acscatal.1c03329\raw_output.json,mof_json_store\10.1021_acscatal.1c03329\synthesis_007.json,no,,3.0%-Py/UiO-67(Zr),,VCl3,,"120 mg, 0.5 mmol",0.5,mmol,nan,,,,,nan,,,,,"biphenyl-4,4'-dicarboxylic acid",H2BPDC,,,,"2,2′-bipyridine-5,5′-dicarboxylic acid",BPDCA,,,,,,,,,acetic acid,AcOH,1.5 mL,1.5,mL,,,,,,"N,N-dimethylformamide",DMF,20 mL,20.0,,,,,120.0,120 °C,24.0,24 h,Teflon-lined autoclave (50 mL),static,"DMF, ethanol",repeatedly,80 °C under vacuum for 12 h,80.0,12.0,,,,,Zr6O4(OH)4 12-connected SBU,,,,not_reported,not_reported,,,10.1021/acscatal.1c03329,ok,
10.1021/acscatal.1c03329,downloaded\10.1021_acscatal.1c03329.pdf,SI downloaded\10.1021_acscatal.1c03329_SI.pdf,mof_json_store\10.1021_acscatal.1c03329\raw_output.json,mof_json_store\10.1021_acscatal.1c03329\synthesis_008.json,no,,4.2%-Py/UiO-67(Zr),,LaCl3·6H2O,,"120 mg, 0.5 mmol",0.5,mmol,nan,,,,,nan,,,,,"biphenyl-4,4'-dicarboxylic acid",H2BPDC,,,,"2,2′-bipyridine-5,5′-dicarboxylic acid",BPDCA,,,,,,,,,acetic acid,AcOH,1.5 mL,1.5,mL,,,,,,"N,N-dimethylformamide",DMF,20 mL,20.0,,,,,120.0,120 °C,24.0,24 h,Teflon-lined autoclave (50 mL),static,"DMF, ethanol",repeatedly,80 °C under vacuum for 12 h,80.0,12.0,,,,,Zr6O4(OH)4 12-connected SBU,,,,not_reported,not_reported,,,10.1021/acscatal.1c03329,ok,
10.1021/acscatal.1c03329,downloaded\10.1021_acscatal.1c03329.pdf,SI downloaded\10.1021_acscatal.1c03329_SI.pdf,mof_json_store\10.1021_acscatal.1c03329\raw_output.json,mof_json_store\10.1021_acscatal.1c03329\synthesis_009.json,no,,6.5%-Py/UiO-67(Zr),,EuCl3·6H2O,,"120 mg, 0.5 mmol",0.5,mmol,nan,,,,,nan,,,,,"biphenyl-4,4'-dicarboxylic acid",H2BPDC,,,,"2,2′-bipyridine-5,5′-dicarboxylic acid",BPDCA,,,,,,,,,acetic acid,AcOH,1.5 mL,1.5,mL,,,,,,"N,N-dimethylformamide",DMF,20 mL,20.0,,,,,120.0,120 °C,24.0,24 h,Teflon-lined autoclave (50 mL),static,"DMF, ethanol",repeatedly,80 °C under vacuum for 12 h,80.0,12.0,,,,,Zr6O4(OH)4 12-connected SBU,,,,not_reported,not_reported,,,10.1021/acscatal.1c03329,ok,
10.1021/acscatal.1c03329,downloaded\10.1021_acscatal.1c03329.pdf,SI downloaded\10.1021_acscatal.1c03329_SI.pdf,mof_json_store\10.1021_acscatal.1c03329\raw_output.json,mof_json_store\10.1021_acscatal.1c03329\synthesis_010.json,no,,8.7%-Py/UiO-67(Zr),,TbCl3·6H2O,,"120 mg, 0.5 mmol",0.5,mmol,nan,,,,,nan,,,,,"biphenyl-4,4'-dicarboxylic acid",H2BPDC,,,,"2,2′-bipyridine-5,5′-dicarboxylic acid",BPDCA,,,,,,,,,acetic acid,AcOH,1.5 mL,1.5,mL,,,,,,"N,N-dimethylformamide",DMF,20 mL,20.0,,,,,120.0,120 °C,24.0,24 h,Teflon-lined autoclave (50 mL),static,"DMF, ethanol",repeatedly,80 °C under vacuum for 12 h,80.0,12.0,,,,,Zr6O4(OH)4 12-connected SBU,,,,not_reported,not_reported,,,10.1021/acscatal.1c03329,ok,
