Repository: zzhenglab/MOFinder

# MOFinder

MOFinder extracts MOF synthesis information from the literature, reconstructs evidence-supported negative reaction records, and prepares datasets for synthesis-outcome prediction.
[Web application](https://mofinder.chemistry.wustl.edu/) | [Demos](Demo/README.md) | [Source code](docs/source_to_code.md) | [Workflow guide](docs/workflow.md) | [Model evaluation](docs/evaluation.md)

## Quick start

The workflow runs through Python commands. Python 3.10 or newer is required. Clone the repository and initialize its related applications:

```bash
git clone --recurse-submodules https://github.com/zzhenglab/MOFinder.git
cd MOFinder
```

Start with the two offline demonstrations:

```bash

File: mof_extraction_1_2.csv (part 218 of 305)
doi,main_pdf,si_pdf,raw_output,parsed_json,article_trial_or_failure,article_trial_or_failure_notes,mof_name,crystal_code,metal_1,metal_1_abbr,metal_1_amount_text,metal_1_amount_value,metal_1_amount_unit,metal_2,metal_2_abbr,metal_2_amount_text,metal_2_amount_value,metal_2_amount_unit,metal_3,metal_3_abbr,metal_3_amount_text,metal_3_amount_value,metal_3_amount_unit,linker_1,linker_1_abbr,linker_1_amount_text,linker_1_amount_value,linker_1_amount_unit,linker_2,linker_2_abbr,linker_2_amount_text,linker_2_amount_value,linker_2_amount_unit,linker_3,linker_3_abbr,linker_3_amount_text,linker_3_amount_value,linker_3_amount_unit,modulator_1,modulator_1_abbr,modulator_1_amount_text,modulator_1_amount_value,modulator_1_amount_unit,modulator_2,modulator_2_abbr,modulator_2_amount_text,modulator_2_amount_value,modulator_2_amount_unit,solvent_main,solvent_main_abbr,solvent_main_amount_text,solvent_main_ml,solvent_secondary,solvent_secondary_abbr,solvent_secondary_amount_text,solvent_secondary_ml,temperature_c,temperature_c_text,time_h,time_text,vessel_type,stirring,washing_solvent,washing_cycles,activation_text,activation_temp_c,activation_time_h,crystal_morphology,yield_percent,crystal_size,topology_code,metal_cluster_connectivity,unit_cell_short,pore_diameter_A,BET_surface_area_m2g,air_stable,water_stable,tga_decomposition_temp_c,applications,reference,status,error
10.1039/c2ce25677k,downloaded\10.1039_c2ce25677k.pdf,SI downloaded\10.1039_c2ce25677k_SI.pdf,mof_json_store\10.1039_c2ce25677k\raw_output.json,mof_json_store\10.1039_c2ce25677k\synthesis_001.json,yes,"Cd/5-HO-1,3-BDC/bimb at 1:1:1 and other ratios gave no complex; pH adjusted to 4.8 (HNO3) afforded 4.","[Cd(1,3-BDC)(bimb)]n (1)",,Pb(NO3)2,,"24 mg, 0.1 mmol",0.1,mmol,Na(OH),,,,,nan,,,,,isophthalic acid,"1,3-H2BDC","17 mg, 0.1 mmol",0.1,mmol,"4,4’-bis(1-imidazolyl)bibenzene",bimb,"28 mg, 0.1 mmol",0.1,mmol,,,,,,,,,,,,,,,,water,H2O,3 mL,3.0,,,,,170.0,170 °C,24.0,1 d,10 mL Pyrex glass tube,static,"H2O, MeOH",,dried in air,,,colorless crystals,53.0,,,"3,5-connected net; 2D [Cd4(1,3-BDC)4] layers pillared by bimb",,,,yes,not_reported,422.0,luminescence,10.1039/c2ce25677k,ok,
10.1039/c2ce25677k,downloaded\10.1039_c2ce25677k.pdf,SI downloaded\10.1039_c2ce25677k_SI.pdf,mof_json_store\10.1039_c2ce25677k\raw_output.json,mof_json_store\10.1039_c2ce25677k\synthesis_002.json,yes,"Cd/5-HO-1,3-BDC/bimb at 1:1:1 and other ratios gave no complex; pH adjusted to 4.8 (HNO3) afforded 4.","[Cd(5-Me-1,3-BDC)(bimb)]n (2)",,Co(NO3)2·6H2O,,"24 mg, 0.1 mmol",0.1,mmol,nan,,,,,nan,,,,,isophthalic acid,"5-Me-1,3-H2BDC","18 mg, 0.1 mmol",0.1,mmol,"4,4’-bis(1-imidazolyl)bibenzene",bimb,"28 mg, 0.1 mmol",0.1,mmol,,,,,,,,,,,,,,,,water,H2O,3 mL,3.0,,,,,170.0,170 °C,24.0,1 d,10 mL Pyrex glass tube,static,,,,,,colorless crystals,45.0,,,"3,5-connected net; 2D [Cd4(5-Me-1,3-BDC)4] layers pillared by bimb",,,,yes,not_reported,435.0,luminescence,10.1039/c2ce25677k,ok,
10.1039/c2ce25677k,downloaded\10.1039_c2ce25677k.pdf,SI downloaded\10.1039_c2ce25677k_SI.pdf,mof_json_store\10.1039_c2ce25677k\raw_output.json,mof_json_store\10.1039_c2ce25677k\synthesis_003.json,yes,"Cd/5-HO-1,3-BDC/bimb at 1:1:1 and other ratios gave no complex; pH adjusted to 4.8 (HNO3) afforded 4.","[Cd(5-NH2-1,3-BDC)(bimb)]n (3)",,Yb(NO3)3·6H2O,,"24 mg, 0.1 mmol",0.1,mmol,nan,,,,,nan,,,,,isophthalic acid,"5-NH2-1,3-H2BDC","18 mg, 0.1 mmol",0.1,mmol,"4,4’-bis(1-imidazolyl)bibenzene",bimb,"28 mg, 0.1 mmol",0.1,mmol,,,,,,,,,,,,,,,,water,H2O,3 mL,3.0,,,,,170.0,170 °C,24.0,1 d,10 mL Pyrex glass tube,static,,,,,,colorless crystals,61.0,,,"3,5-connected net; 2D [Cd4(5-NH2-1,3-BDC)4] layers pillared by bimb",,,,yes,not_reported,460.0,luminescence,10.1039/c2ce25677k,ok,
10.1039/c2ce25677k,downloaded\10.1039_c2ce25677k.pdf,SI downloaded\10.1039_c2ce25677k_SI.pdf,mof_json_store\10.1039_c2ce25677k\raw_output.json,mof_json_store\10.1039_c2ce25677k\synthesis_004.json,yes,"Cd/5-HO-1,3-BDC/bimb at 1:1:1 and other ratios gave no complex; pH adjusted to 4.8 (HNO3) afforded 4.","[Cd(5-HO-1,3-BDC)(bimb)]n (4)",,Y(NO3)3·6H2O,,"24 mg, 0.1 mmol",0.1,mmol,nan,,,,,nan,,,,,isophthalic acid,"5-OH-1,3-H2BDC","18 mg, 0.1 mmol",0.1,mmol,"4,4’-bis(1-imidazolyl)bibenzene",bimb,"28 mg, 0.1 mmol",0.1,mmol,,,,,,nitric acid,HNO3,"0.01 M, 10 μL (adjust pH to 4.8)",,,,,,,,water,H2O,3 mL,3.0,,,,,170.0,170 °C,24.0,1 d,10 mL Pyrex glass tube,static,"H2O, MeOH",,dried in air,,,colorless crystals,43.0,,,"3,5-connected net; 2D [Cd4(5-OH-1,3-BDC)4] layers pillared by bimb",,,,yes,not_reported,429.0,luminescence,10.1039/c2ce25677k,ok,
10.1039/c2ce25677k,downloaded\10.1039_c2ce25677k.pdf,SI downloaded\10.1039_c2ce25677k_SI.pdf,mof_json_store\10.1039_c2ce25677k\raw_output.json,mof_json_store\10.1039_c2ce25677k\synthesis_005.json,yes,"Cd/5-HO-1,3-BDC/bimb at 1:1:1 and other ratios gave no complex; pH adjusted to 4.8 (HNO3) afforded 4.","{[Cd2(H2O)2(5-NO2-1,3-BDC)2(bimb)2]·2H2O}n (5)",,Zn(NO3)2·6H2O,,"24 mg, 0.1 mmol",0.1,mmol,Na(OH),,,,,nan,,,,,isophthalic acid,"5-NO2-1,3-H2BDC","22 mg, 0.1 mmol",0.1,mmol,"4,4’-bis(1-imidazolyl)bibenzene",bimb,"28 mg, 0.1 mmol",0.1,mmol,,,,,,,,,,,,,,,,water,H2O,3 mL,3.0,,,,,170.0,170 °C,24.0,1 d,10 mL Pyrex glass tube,static,,,,,,colorless crystals,37.0,,,"two-fold interpenetrated 3,4-connected net; 1D [Cd2(5-NO2-1,3-BDC)2] chains pillared by bimb",,,,yes,not_reported,,luminescence,10.1039/c2ce25677k,ok,
10.1039/c2ce25677k,downloaded\10.1039_c2ce25677k.pdf,SI downloaded\10.1039_c2ce25677k_SI.pdf,mof_json_store\10.1039_c2ce25677k\raw_output.json,mof_json_store\10.1039_c2ce25677k\synthesis_006.json,yes,"Cd/5-HO-1,3-BDC/bimb at 1:1:1 and other ratios gave no complex; pH adjusted to 4.8 (HNO3) afforded 4.","[Cd(5-SO3-1,3-HBDC)(bimb)]n (6)",,CuCl2·2H2O,,"24 mg, 0.1 mmol",0.1,mmol,nan,,,,,nan,,,,,isophthalic acid,"5-HSO3-1,3-H2BDC","25 mg, 0.1 mmol",0.1,mmol,"4,4’-bis(1-imidazolyl)bibenzene",bimb,"28 mg, 0.1 mmol",0.1,mmol,,,,,,,,,,,,,,,,water,H2O,3 mL,3.0,,,,,170.0,170 °C,24.0,1 d,10 mL Pyrex glass tube,static,,,,,,colorless crystals,41.0,,,"3,5-connected net; 2D [Cd2(5-SO3-1,3-HBDC)2] layers bridged by bimb",,,,yes,not_reported,423.0,luminescence,10.1039/c2ce25677k,ok,
10.1002/ejic.201000731,downloaded\10.1002_ejic.201000731.pdf,SI downloaded\10.1002_ejic.201000731_SI.pdf,mof_json_store\10.1002_ejic.201000731\raw_output.json,mof_json_store\10.1002_ejic.201000731\synthesis_001.json,no,,,771063,Co(NO3)2·6H2O,,"0.1 mmol, 26.7 mg",0.1,mmol,nan,,,,,nan,,,,,"4,4′-bis[(1,2,4-triazol-1-yl)methyl]biphenyl",btmb,"0.1 mmol, 31.6 mg",0.1,mmol,"4,4′-oxydibenzoic acid",H2oba,"0.1 mmol, 25.8 mg",0.1,mmol,,,,,,sodium hydroxide,,"0.2 mmol, 8.0 mg",0.2,mmol,,,,,,water,H2O,10 mL,10.0,,,,,160.0,160 °C,72.0,3 d,23 mL Teflon-lined autoclave,,,,,,,"Colorless, block, single crystals",46.0,,,"3,4-connected 2D network; (4^2·6^3·8)(4^2·6)","monoclinic, P21/c",,,yes,not_reported,350.0,,10.1002/ejic.201000731,ok,
10.1002/ejic.201000731,downloaded\10.1002_ejic.201000731.pdf,SI downloaded\10.1002_ejic.201000731_SI.pdf,mof_json_store\10.1002_ejic.201000731\raw_output.json,mof_json_store\10.1002_ejic.201000731\synthesis_002.json,no,,,771064,Co(ClO4)2·6H2O,,0.1 mmol,0.1,mmol,nan,,,,,nan,,,,,"4,4′-bis[(1,2,4-triazol-1-yl)methyl]biphenyl",btmb,0.1 mmol,0.1,mmol,"4,4′-oxydibenzoic acid",H2oba,0.1 mmol,0.1,mmol,,,,,,sodium hydroxide,,"0.2 mmol, 8.0 mg",0.2,mmol,,,,,,water,H2O,10 mL,10.0,,,,,160.0,160 °C,72.0,3 d,23 mL Teflon-lined autoclave,,,,,,,,65.0,,,"3,4-connected 2D network; (4^2·6^3·8)(4^2·6)","monoclinic, P21/c",,,yes,not_reported,285.0,,10.1002/ejic.201000731,ok,
10.1002/ejic.201000731,downloaded\10.1002_ejic.201000731.pdf,SI downloaded\10.1002_ejic.201000731_SI.pdf,mof_json_store\10.1002_ejic.201000731\raw_output.json,mof_json_store\10.1002_ejic.201000731\synthesis_003.json,no,,,771065,Zn(NO3)2·6H2O,,0.1 mmol,0.1,mmol,nan,,,,,nan,,,,,"4,4′-bis[(1,2,4-triazol-1-yl)methyl]biphenyl",btmb,0.1 mmol,0.1,mmol,"4,4′-oxydibenzoic acid",H2oba,0.1 mmol,0.1,mmol,,,,,,sodium hydroxide,,"0.2 mmol, 8.0 mg",0.2,mmol,,,,,,water,H2O,10 mL,10.0,,,,,160.0,160 °C,72.0,3 d,23 mL Teflon-lined autoclave,,,,,,,Green crystals,57.0,,,"3,4-connected 2D network; (4^2·6^3·8)(4^2·6)","monoclinic, P21/c",,,yes,not_reported,395.0,,10.1002/ejic.201000731,ok,
10.1002/ejic.201000731,downloaded\10.1002_ejic.201000731.pdf,SI downloaded\10.1002_ejic.201000731_SI.pdf,mof_json_store\10.1002_ejic.201000731\raw_output.json,mof_json_store\10.1002_ejic.201000731\synthesis_004.json,no,,,771066,Cd(NO3)2·4H2O,,0.1 mmol,0.1,mmol,nan,,,,,nan,,,,,"4,4′-bis[(1,2,4-triazol-1-yl)methyl]biphenyl",btmb,0.1 mmol,0.1,mmol,"4,4′-oxydibenzoic acid",H2oba,0.1 mmol,0.1,mmol,,,,,,sodium hydroxide,,"0.2 mmol, 8.0 mg",0.2,mmol,,,,,,water,H2O,10 mL,10.0,,,,,160.0,160 °C,72.0,3 d,23 mL Teflon-lined autoclave,,,,,,,,56.0,,,"3,4-connected 2D net; (4.5^2)(4.5^3·7^2)","orthorhombic, Pbca",,,yes,not_reported,285.0,luminescence,10.1002/ejic.201000731,ok,
10.1002/ejic.201000731,downloaded\10.1002_ejic.201000731.pdf,SI downloaded\10.1002_ejic.201000731_SI.pdf,mof_json_store\10.1002_ejic.201000731\raw_output.json,mof_json_store\10.1002_ejic.201000731\synthesis_005.json,no,,,771067,Co(NO3)2·6H2O,,0.1 mmol,0.1,mmol,nan,,,,,nan,,,,,"4,4′-bis[(1,2,4-triazol-1-yl)methyl]biphenyl",btmb,0.1 mmol,0.1,mmol,"4,4'-sulfonyldibenzoic acid",H2sdba,"0.1 mmol, 27.1 mg",0.1,mmol,,,,,,sodium hydroxide,,"0.2 mmol, 8.0 mg",0.2,mmol,,,,,,water,H2O,10 mL,10.0,,,,,160.0,160 °C,72.0,3 d,23 mL Teflon-lined autoclave,,,,,,,,62.0,,,"2D undulating (4,4) sheet","monoclinic, P21",,,yes,not_reported,338.0,,10.1002/ejic.201000731,ok,
10.1002/ejic.201000731,downloaded\10.1002_ejic.201000731.pdf,SI downloaded\10.1002_ejic.201000731_SI.pdf,mof_json_store\10.1002_ejic.201000731\raw_output.json,mof_json_store\10.1002_ejic.201000731\synthesis_006.json,no,,,771068,Ca(NO3)2·4H2O,,0.1 mmol,0.1,mmol,nan,,,,,nan,,,,,"4,4′-bis[(1,2,4-triazol-1-yl)methyl]biphenyl",btmb,0.1 mmol,0.1,mmol,"4,4'-sulfonyldibenzoic acid",H2sdba,0.1 mmol,0.1,mmol,,,,,,sodium hydroxide,,"0.2 mmol, 8.0 mg",0.2,mmol,,,,,,water,H2O,10 mL,10.0,,,,,160.0,160 °C,72.0,3 d,23 mL Teflon-lined autoclave,,,,,,,Colorless block crystals,45.0,,,"2D undulating (4,4) sheet","monoclinic, P21",,,yes,not_reported,316.0,luminescence,10.1002/ejic.201000731,ok,
10.1002/ejic.201000731,downloaded\10.1002_ejic.201000731.pdf,SI downloaded\10.1002_ejic.201000731_SI.pdf,mof_json_store\10.1002_ejic.201000731\raw_output.json,mof_json_store\10.1002_ejic.201000731\synthesis_007.json,no,,,771069,Mg(NO3)2·6H2O,,"0.1 mmol, 20.0 mg",0.1,mmol,nan,,,,,nan,,,,,"4,4′-bis[(1,2,4-triazol-1-yl)methyl]biphenyl",btmb,"0.1 mmol, 31.6 mg",0.1,mmol,"4,4′-oxydiphthalic acid",H4odpa,"0.1 mmol, 31.0 mg",0.1,mmol,,,,,,sodium hydroxide,,"0.2 mmol, 8.0 mg",0.2,mmol,,,,,,water,H2O,10 mL,10.0,,,,,160.0,160 °C,72.0,3 d,23 mL Teflon-lined autoclave,,,,,,,"Blue, block-shaped single crystals",72.0,,,"2D 4,4-sql net; H2odpa simplified as rod","triclinic, P-1",,,yes,not_reported,,,10.1002/ejic.201000731,ok,
10.1039/c5ra15576b,downloaded\10.1039_c5ra15576b.pdf,SI downloaded\10.1039_c5ra15576b_SI.pdf,mof_json_store\10.1039_c5ra15576b\raw_output.json,mof_json_store\10.1039_c5ra15576b\synthesis_001.json,no,,"[Zn(m-pdtz)(4,4′-bipy)(H2O)]n (1)",1407193,Er(NO3)3·6H2O,,"68 mg, 0.5 mmol",0.5,mmol,nan,,,,,nan,,,,,"5,5′-1,3-phenylene-ditetrazole (m-H2pdtz), formed in situ from IPN (38 mg, 0.3 mmol) and NaN3",m-H2pdtz,,,,"4,4'-bipyridine",bipy,"47 mg, 0.3 mmol",0.3,mmol,,,,,,,,,,,,,,,,water,H2O,8 mL,8.0,,,,,160.0,160 °C,72.0,3 days,Teflon-lined stainless steel container (23 mL),,,,,,,colourless block shaped crystals,20.0,0.20 × 0.18 × 0.18 mm,,dimeric {Zn2} 6-connected SBU,"a=20.622(8), b=9.858(2), c=19.482(4) Å, α=90, β=117.55(3), γ=90, C2/c",,,not_reported,not_reported,,luminescence,10.1039/c5ra15576b,ok,
10.1039/c5ra15576b,downloaded\10.1039_c5ra15576b.pdf,SI downloaded\10.1039_c5ra15576b_SI.pdf,mof_json_store\10.1039_c5ra15576b\raw_output.json,mof_json_store\10.1039_c5ra15576b\synthesis_002.json,no,,"[Zn2Cl2(m-pdtz)(4,4′-bipy)]n (2)",1407194,Yb(NO3)3·6H2O,,"136 mg, 1 mmol",1,mmol,nan,,,,,nan,,,,,"5,5′-1,3-phenylene-ditetrazole (m-H2pdtz), formed in situ from IPN (38 mg, 0.3 mmol) and NaN3",m-H2pdtz,,,,"4,4'-bipyridine",bipy,"47 mg, 0.3 mmol",0.3,mmol,,,,,,,,,,,,,,,,water,H2O,8 mL,8.0,,,,,160.0,160 °C,72.0,3 days,Teflon-lined stainless steel container (23 mL),,,,,,,colourless block shaped crystals,21.0,0.22 × 0.17 × 0.16 mm,sql,rhombic tetrameric {Zn4} ring SBU (4-connected),"a=9.0585(18), b=11.245(2), c=11.283(2) Å, α=94.55(3), β=108.18(3), γ=93.49(3), triclinic",,,not_reported,not_reported,,luminescence,10.1039/c5ra15576b,ok,
10.1039/c5ra15576b,downloaded\10.1039_c5ra15576b.pdf,SI downloaded\10.1039_c5ra15576b_SI.pdf,mof_json_store\10.1039_c5ra15576b\raw_output.json,mof_json_store\10.1039_c5ra15576b\synthesis_003.json,no,,[Zn2(OH)2(m-pdtz)]n (3),1407195,NH4)2[Ce(NO3)6,,"68 mg, 0.5 mmol",0.5,mmol,nan,,,,,nan,,,,,"5,5′-1,3-phenylene-ditetrazole (m-H2pdtz), formed in situ from IPN (38 mg, 0.3 mmol) and NaN3",m-H2pdtz,,,,,,,,,,,,,,1-H-tetrazole,,"21 mg, 0.3 mmol",0.3,mmol,,,,,,water,H2O,"8 mL total, H2O/EtOH v:v=1:1",,ethanol,EtOH,"8 mL total, H2O/EtOH v:v=1:1",,160.0,160 °C,72.0,3 days,Teflon-lined stainless steel container (23 mL),,,,,,,colourless block shaped crystals,22.0,0.22 × 0.18 × 0.16 mm,,rod-shaped 1D Zn-chain (binuclear {Zn2} 6-connected SBU),"a=8.1044(16), b=16.023(3), c=10.137(4) Å, α=90, β=117.31(2), γ=90, P21/c",,,not_reported,not_reported,,luminescence,10.1039/c5ra15576b,ok,
10.1021/acs.inorgchem.1c03231,downloaded\10.1021_acs.inorgchem.1c03231.pdf,SI downloaded\10.1021_acs.inorgchem.1c03231_SI.pdf,mof_json_store\10.1021_acs.inorgchem.1c03231\raw_output.json,mof_json_store\10.1021_acs.inorgchem.1c03231\synthesis_001.json,no,,60-UiO-66,,Ca(acac)2,ZrCl4,0.205 g,0.86028,mmol,nan,,,,,nan,,,,,terephthalic acid,BDC,0.131 g,0.131,g,,,,,,,,,,,,,,,,,,,,,"N,N-dimethylformamide",DMF,10 mL,10.0,,,,,60.0,60 °C,24.0,1 day,beaker,ultrasonicated; stirred (pre-mix),"DMF, MeOH",repeatedly; MeOH exchange 4–5× (4 h each),60 °C under vacuum for 12 h,60.0,12.0,white powder,,,,Zr6O4(OH)4 12-connected SBU,,,,not_reported,not_reported,550.0,proton_conduction,10.1021/acs.inorgchem.1c03231,ok,
10.1021/acs.inorgchem.1c03231,downloaded\10.1021_acs.inorgchem.1c03231.pdf,SI downloaded\10.1021_acs.inorgchem.1c03231_SI.pdf,mof_json_store\10.1021_acs.inorgchem.1c03231\raw_output.json,mof_json_store\10.1021_acs.inorgchem.1c03231\synthesis_002.json,no,,60-UiO-66-1.8,,Zn(CH3COO)2,ZrCl4,0.205 g,1.11736,mmol,nan,,,,,nan,,,,,terephthalic acid,BDC,0.131 g,0.131,g,,,,,,,,,,,3-mercaptopropionic acid,,18 μL,18.0,μL,,,,,,"N,N-dimethylformamide",DMF,10 mL,10.0,,,,,60.0,60 °C,24.0,1 day,beaker,ultrasonicated; stirred (pre-mix),"DMF, MeOH",repeatedly; MeOH exchange 4–5× (4 h each),60 °C under vacuum for 12 h,60.0,12.0,white powder,,,,Zr6O4(OH)4 12-connected SBU,,,1080.4,not_reported,not_reported,550.0,proton_conduction,10.1021/acs.inorgchem.1c03231,ok,
10.1021/acs.inorgchem.1c03231,downloaded\10.1021_acs.inorgchem.1c03231.pdf,SI downloaded\10.1021_acs.inorgchem.1c03231_SI.pdf,mof_json_store\10.1021_acs.inorgchem.1c03231\raw_output.json,mof_json_store\10.1021_acs.inorgchem.1c03231\synthesis_003.json,no,,60-UiO-66-2.56,,Cd(NO3)2·4H2O,ZrCl4,0.205 g,0.787007,mmol,nan,,,,,nan,,,,,terephthalic acid,BDC,0.131 g,0.131,g,,,,,,,,,,,mercaptoacetic acid,,15 μL,15.0,μL,,,,,,"N,N-dimethylformamide",DMF,10 mL,10.0,,,,,60.0,60 °C,24.0,1 day,beaker,ultrasonicated; stirred (pre-mix),"DMF, MeOH",repeatedly; MeOH exchange 4–5× (4 h each),60 °C under vacuum for 12 h,60.0,12.0,white powder,,,,Zr6O4(OH)4 12-connected SBU,,,1195.4,not_reported,not_reported,550.0,proton_conduction,10.1021/acs.inorgchem.1c03231,ok,
10.1021/acs.inorgchem.1c03231,downloaded\10.1021_acs.inorgchem.1c03231.pdf,SI downloaded\10.1021_acs.inorgchem.1c03231_SI.pdf,mof_json_store\10.1021_acs.inorgchem.1c03231\raw_output.json,mof_json_store\10.1021_acs.inorgchem.1c03231\synthesis_004.json,no,,60-UiO-66-2.99,,Cd(NO3)2·4H2O,ZrCl4,0.205 g,0.787007,mmol,nan,,,,,nan,,,,,terephthalic acid,BDC,0.131 g,0.131,g,,,,,,,,,,,L-histidine,,0.0327 g,0.0327,g,,,,,,"N,N-dimethylformamide",DMF,10 mL,10.0,,,,,60.0,60 °C,24.0,1 day,beaker,ultrasonicated; stirred (pre-mix),"DMF, MeOH",repeatedly; MeOH exchange 4–5× (4 h each),60 °C under vacuum for 12 h,60.0,12.0,white powder,,,,Zr6O4(OH)4 12-connected SBU,,,659.1,not_reported,not_reported,550.0,proton_conduction,10.1021/acs.inorgchem.1c03231,ok,
10.1021/acs.inorgchem.1c03231,downloaded\10.1021_acs.inorgchem.1c03231.pdf,SI downloaded\10.1021_acs.inorgchem.1c03231_SI.pdf,mof_json_store\10.1021_acs.inorgchem.1c03231\raw_output.json,mof_json_store\10.1021_acs.inorgchem.1c03231\synthesis_005.json,no,,60-UiO-66-3.19,,Cd(NO3)2·4H2O,ZrCl4,0.205 g,0.787007,mmol,nan,,,,,nan,,,,,terephthalic acid,BDC,0.131 g,0.131,g,,,,,,,,,,,L-cysteine,,0.0257 g,0.0257,g,,,,,,"N,N-dimethylformamide",DMF,10 mL,10.0,,,,,60.0,60 °C,24.0,1 day,beaker,ultrasonicated; stirred (pre-mix),"DMF, MeOH",repeatedly; MeOH exchange 4–5× (4 h each),60 °C under vacuum for 12 h,60.0,12.0,white powder,,,,Zr6O4(OH)4 12-connected SBU,,,1109.1,not_reported,not_reported,550.0,proton_conduction,10.1021/acs.inorgchem.1c03231,ok,
10.1039/c8cc08559e,downloaded\10.1039_c8cc08559e.pdf,SI downloaded\10.1039_c8cc08559e_SI.pdf,mof_json_store\10.1039_c8cc08559e\raw_output.json,mof_json_store\10.1039_c8cc08559e\synthesis_001.json,yes,Using SDBS or PVP surfactants or omitting NH4VO3 often gave no crystals; PEG 1500 was crucial.,Zn-POMCF,1583784,Zn(NO3)2·6H2O,,"200 mg, 0.672 mmol",0.672,mmol,nan,,"36 mg, 0.308 mmol",0.308,mmol,nan,,"300 mg, 0.104 mmol",0.104,mmol,"1,2,4-triazole",trz,"80 mg, 1.158 mmol",1.158,mmol,,,,,,,,,,,polyethylene glycol 1500,PEG 1500,40 mg,40.0,mg,sodium hydroxide (for pH adjustment),NaOH,"1 M NaOH, adjust to pH 4.0",,,water,H2O,10 mL,10.0,,,,,170.0,170 °C,72.0,3 days,23 mL Teflon-lined stainless-steel autoclave,"stirred 30 min, then static",water,,air-dried,,,light-yellow block crystals,36.0,,,"POM-based octahedral nanocaged framework; 3D (8,8)-connected","a=18.795, b=18.795, c=12.808 Å, I4/m",42.0,,yes,yes,,,10.1039/c8cc08559e,ok,
10.1039/c8cc08559e,downloaded\10.1039_c8cc08559e.pdf,SI downloaded\10.1039_c8cc08559e_SI.pdf,mof_json_store\10.1039_c8cc08559e\raw_output.json,mof_json_store\10.1039_c8cc08559e\synthesis_002.json,yes,Using SDBS or PVP surfactants or omitting NH4VO3 often gave no crystals; PEG 1500 was crucial.,Zn-POMCF,1583784,Mg(NO3)2·6H2O,,"200 mg, 0.672 mmol",0.672,mmol,nan,,"36 mg, 0.308 mmol",0.308,mmol,nan,,"300 mg, 0.104 mmol",0.104,mmol,"1,2,4-triazole",trz,"80 mg, 1.158 mmol",1.158,mmol,,,,,,,,,,,polyethylene glycol 1500,PEG 1500,40 mg,40.0,mg,sodium hydroxide (for pH adjustment),NaOH,"1 M NaOH, adjust to pH 4.0",,,water,H2O,10 mL,10.0,,,,,170.0,170 °C,72.0,3 days,23 mL Teflon-lined stainless-steel autoclave,"stirred 30 min, then static",water,,air-dried,,,light-yellow block crystals,36.0,,,"POM-based octahedral nanocaged framework; 3D (8,8)-connected","a=18.795, b=18.795, c=12.808 Å, I4/m",42.0,,yes,yes,,,10.1039/c8cc08559e,ok,
10.1039/c8cc08559e,downloaded\10.1039_c8cc08559e.pdf,SI downloaded\10.1039_c8cc08559e_SI.pdf,mof_json_store\10.1039_c8cc08559e\raw_output.json,mof_json_store\10.1039_c8cc08559e\synthesis_003.json,yes,Using SDBS or PVP surfactants or omitting NH4VO3 often gave no crystals; PEG 1500 was crucial.,Zn-MOF,1851043,Cd(NO3)2·4H2O,,"200 mg, 0.672 mmol",0.672,mmol,nan,,,,,nan,,,,,"1,2,4-triazole",trz,"80 mg, 1.158 mmol",1.158,mmol,,,,,,,,,,,polyethylene glycol 1500,PEG 1500,40 mg,40.0,mg,sodium hydroxide (for pH adjustment),NaOH,"1 M NaOH, adjust to pH 4.0",,,water,H2O,10 mL,10.0,,,,,170.0,170 °C,72.0,3 days,23 mL Teflon-lined stainless-steel autoclave,"stirred 30 min, then static",water,,air-dried,,,colorless block crystals,48.0,,,,"a=7.613, b=9.982, c=17.506 Å, Pnma",32.0,,not_reported,not_reported,,,10.1039/c8cc08559e,ok,
10.1021/ic402467g,downloaded\10.1021_ic402467g.pdf,SI downloaded\10.1021_ic402467g_SI.pdf,mof_json_store\10.1021_ic402467g\raw_output.json,mof_json_store\10.1021_ic402467g\synthesis_001.json,no,,,,Zn(CH3COO)2,,"0.5 mmol, 71.3 mg",0.5,mmol,nan,,,,,nan,,,,,benzotriazole-5-carboxylic acid,H2btca,"0.5 mmol, 82.5 mg",0.5,mmol,imidazole,im,"0.5 mmol, 34.4 mg",0.5,mmol,,,,,,,,,,,,,,,,"N,N-dimethylacetamide",DMA,4.0 mL,4.0,water,H2O,2.0 mL,2.0,120.0,120 °C,72.0,3 days,25 mL glass vial (sealed),static,,,,,,colorless crystals,82.0,,fes,Zn2(btca)2 SBU; 3-connected layers,"Orthorhombic, Pna21; a=16.6901(11) Å, b=8.1097(13) Å, c=20.2890(12) Å",,,not_reported,not_reported,300.0,luminescence,10.1021/ic402467g,ok,
10.1021/ic402467g,downloaded\10.1021_ic402467g.pdf,SI downloaded\10.1021_ic402467g_SI.pdf,mof_json_store\10.1021_ic402467g\raw_output.json,mof_json_store\10.1021_ic402467g\synthesis_002.json,no,,,,Co(CH3COO)2,,0.5 mmol,0.5,mmol,nan,,,,,nan,,,,,benzotriazole-5-carboxylic acid,H2btca,0.5 mmol,0.5,mmol,imidazole,im,0.5 mmol,0.5,mmol,,,,,,,,,,,,,,,,"N,N-dimethylformamide",DMF,4.0 mL,4.0,water,H2O,2.0 mL,2.0,120.0,120 °C,72.0,3 days,25 mL glass vial (sealed),static,MeOH,3 days solvent exchange,evacuated under high dynamic vacuum at room temperature for 24 h,25.0,24.0,colorless crystals,75.0,,fes,Zn2(btca)2 SBU; 3-connected layers,"Orthorhombic, Pccn; a=14.531(2) Å, b=21.960(2) Å, c=9.8361(14) Å",,340.0,not_reported,not_reported,,luminescence,10.1021/ic402467g,ok,
10.1021/ic402467g,downloaded\10.1021_ic402467g.pdf,SI downloaded\10.1021_ic402467g_SI.pdf,mof_json_store\10.1021_ic402467g\raw_output.json,mof_json_store\10.1021_ic402467g\synthesis_003.json,no,,,,Fe(CH3COO)2,,"0.5 mmol, 72.5 mg",0.5,mmol,nan,,,,,nan,,,,,benzotriazole-5-carboxylic acid,H2btca,"0.5 mmol, 7.90 mg",0.5,mmol,"1,3-di(4-pyridyl)propane",tmdpy,"0.5 mmol, 10.34 mg",0.5,mmol,,,,,,,,,,,,,,,,"N,N-dimethylformamide",DMF,4.0 mL,4.0,water,H2O,2.0 mL,2.0,120.0,120 °C,72.0,3 days,25 mL glass vial (sealed),static,MeOH,3 days solvent exchange,evacuated under high dynamic vacuum at room temperature for 24 h,25.0,24.0,colorless crystals,88.0,,,Zn2(btca)2 SBU; pillared by tmdpy,"Tetragonal, P4/ncc; a=b=18.1524(7) Å, c=27.5897(16) Å",8.83,378.0,not_reported,not_reported,,luminescence,10.1021/ic402467g,ok,
10.1021/ic402467g,downloaded\10.1021_ic402467g.pdf,SI downloaded\10.1021_ic402467g_SI.pdf,mof_json_store\10.1021_ic402467g\raw_output.json,mof_json_store\10.1021_ic402467g\synthesis_004.json,no,,,,Cd(CH3COO)2,,"0.25 mmol, 48.2 mg",0.25,mmol,nan,,,,,nan,,,,,benzotriazole-5-carboxylic acid,H2btca,"0.25 mmol, 43.8 mg",0.25,mmol,,,,,,,,,,,"4,4′-bipyridine","4,4′-bipy","0.25 mmol, 40.5 mg",0.25,mmol,,,,,,"N,N-dimethylformamide",DMF,3.0 mL,3.0,water,H2O,3.0 mL,3.0,120.0,120 °C,72.0,3 days,25 mL glass vial (sealed),static,,,,,,colorless crystals,40.0,,,Zn2(btca)2 layers; Zn(II) tetrahedral nodes,"Monoclinic, P21; a=10.1264(10) Å, b=15.0101(8) Å, c=17.4862(18) Å, β=106.36(6)°",,,not_reported,not_reported,,luminescence,10.1021/ic402467g,ok,
10.1021/acsmaterialslett.4c01440,downloaded\10.1021_acsmaterialslett.4c01440.pdf,SI downloaded\10.1021_acsmaterialslett.4c01440_SI.pdf,mof_json_store\10.1021_acsmaterialslett.4c01440\raw_output.json,mof_json_store\10.1021_acsmaterialslett.4c01440\synthesis_001.json,no,,CUST-860,2368248,Cd(CH3COO)2,,"0.117 g, 0.87 mmol",0.87,mmol,nan,,"0.058 g, 0.04 mmol",0.04,mmol,nan,,,,,"3,5-bis(imidazole-1-yl)pyridine",Bip,"0.024 g, 0.11 mmol",0.11,mmol,,,,,,,,,,,NaOH solution,,"1 mol L−1, adjusted to pH 4.0",,,,,,,,water,H2O,10 mL,10.0,,,,,140.0,140 °C,72.0,3 days,Teflon-lined steel autoclave,"stirred 30 min, then static",water,,dried at 55 °C,55.0,,dark blue transparent block crystals,,,,,"a=9.8259 Å, b=19.9290 Å, c=11.0192 Å, α=90°, β=104.961°, γ=90°, P21/n",,,not_reported,yes,564.0,proton_conduction,10.1021/acsmaterialslett.4c01440,ok,
10.1021/acsmaterialslett.4c01440,downloaded\10.1021_acsmaterialslett.4c01440.pdf,SI downloaded\10.1021_acsmaterialslett.4c01440_SI.pdf,mof_json_store\10.1021_acsmaterialslett.4c01440\raw_output.json,mof_json_store\10.1021_acsmaterialslett.4c01440\synthesis_002.json,no,,CUST-861,2368249,Zn(CH3COO)2,,"0.115 g, 0.89 mmol",0.89,mmol,Co(CH3COO)2,,"0.057 g, 0.04 mmol",0.04,mmol,nan,,,,,"3,5-bis(imidazole-1-yl)pyridine",Bip,"0.021 g, 0.10 mmol",0.1,mmol,,,,,,,,,,,NaOH solution,,"1 mol L−1, adjusted to pH 5.1",,,,,,,,water,H2O,10 mL,10.0,,,,,150.0,150 °C,72.0,3 days,Teflon-lined steel autoclave,"stirred 30 min, then static",water,,dried at 55 °C,55.0,,pink transparent block crystals,,,,,"a=9.0641 Å, b=11.5919 Å, c=12.2515 Å, α=80.600°, β=69.194°, γ=72.512°, P-1",,,not_reported,yes,,proton_conduction,10.1021/acsmaterialslett.4c01440,ok,
10.1021/cg3006794,downloaded\10.1021_cg3006794.pdf,SI downloaded\10.1021_cg3006794_SI.pdf,mof_json_store\10.1021_cg3006794\raw_output.json,mof_json_store\10.1021_cg3006794\synthesis_002.json,no,,,,ZrCl4,,"10.95 mg, 0.05 mmol",0.05,mmol,nan,,,,,nan,,,,,tris(2-carboxyethyl) isocyanurate,tci,"10.35 mg, 0.03 mmol",0.03,mmol,,,,,,,,,,,,,,,,,,,,,dimethyl sulfoxide,DMSO,1 mL,1.0,water,H2O,1 mL,1.0,80.0,80 °C,72.0,3 days,Teflon-lined autoclave,,,,,,,colorless crystals,69.0,,,triangular trinuclear Zn cluster,,,,,,,,10.1021/cg3006794,ok,
10.1021/cg3006794,downloaded\10.1021_cg3006794.pdf,SI downloaded\10.1021_cg3006794_SI.pdf,mof_json_store\10.1021_cg3006794\raw_output.json,mof_json_store\10.1021_cg3006794\synthesis_003.json,no,,,,ZrOCl2·8H2O,,"10.95 mg, 0.05 mmol",0.05,mmol,nan,,,,,nan,,,,,tris(2-carboxyethyl) isocyanurate,tci,"10.35 mg, 0.03 mmol",0.03,mmol,,,,,,,,,,,sodium hydroxide,NaOH,"3.6 mg, 0.09 mmol",0.09,mmol,,,,,,"N,N-dimethylformamide",DMF,1 mL,1.0,water,H2O,1 mL,1.0,80.0,80 °C,72.0,3 days,Teflon-lined autoclave,,,,,,,colorless crystals,69.0,,,infinite Zn–O–Na rod SBU,,,,,,,,10.1021/cg3006794,ok,
10.1021/cg3006794,downloaded\10.1021_cg3006794.pdf,SI downloaded\10.1021_cg3006794_SI.pdf,mof_json_store\10.1021_cg3006794\raw_output.json,mof_json_store\10.1021_cg3006794\synthesis_004.json,no,,,,ZrCl4,,"10.95 mg, 0.05 mmol",0.05,mmol,nan,,,,,nan,,,,,tris(2-carboxyethyl) isocyanurate,tci,"10.35 mg, 0.03 mmol",0.03,mmol,,,,,,,,,,,sodium hydroxide,NaOH,"3.6 mg, 0.09 mmol",0.09,mmol,,,,,,"N,N-dimethylacetamide",DMA,1 mL,1.0,water,H2O,1 mL,1.0,80.0,80 °C,72.0,3 days,Teflon-lined autoclave,,,,,,,colorless crystals,46.0,,,infinite Zn–O–C rod SBU,,,,,,,,10.1021/cg3006794,ok,
10.1021/cg3006794,downloaded\10.1021_cg3006794.pdf,SI downloaded\10.1021_cg3006794_SI.pdf,mof_json_store\10.1021_cg3006794\raw_output.json,mof_json_store\10.1021_cg3006794\synthesis_005.json,no,,,,Ni(NO3)2·6H2O,,"10.95 mg, 0.05 mmol",0.05,mmol,nan,,,,,nan,,,,,tris(2-carboxyethyl) isocyanurate,tci,"10.35 mg, 0.03 mmol",0.03,mmol,"1,10-phenanthroline",phen,"3.6 mg, 0.02 mmol",0.02,mmol,,,,,,,,,,,,,,,,"N,N-dimethylacetamide",DMA,1 mL,1.0,water,H2O,1 mL,1.0,80.0,80 °C,72.0,3 days,Teflon-lined autoclave,,,,,,,colorless crystals,78.0,,,dinuclear Zn clusters and mononuclear Zn nodes,,,,,,,,10.1021/cg3006794,ok,
10.1021/cg3006794,downloaded\10.1021_cg3006794.pdf,SI downloaded\10.1021_cg3006794_SI.pdf,mof_json_store\10.1021_cg3006794\raw_output.json,mof_json_store\10.1021_cg3006794\synthesis_006.json,no,,,,Ni(NO3)2·6H2O,,"10.95 mg, 0.05 mmol",0.05,mmol,nan,,,,,nan,,,,,tris(2-carboxyethyl) isocyanurate,tci,"10.35 mg, 0.03 mmol",0.03,mmol,"1,4-bis(1,2,4-triazole-1-ylmethyl)benzene",btb,"4.8 mg, 0.02 mmol",0.02,mmol,,,,,,,,,,,,,,,,"N,N-dimethylacetamide",DMA,1 mL,1.0,water,H2O,1 mL,1.0,80.0,80 °C,72.0,3 days,Teflon-lined autoclave,,,,,,,colorless crystals,78.0,,,extended linear trinuclear Zn clusters,,,,,,,,10.1021/cg3006794,ok,
10.1021/jacs.0c10400,downloaded\10.1021_jacs.0c10400.pdf,SI downloaded\10.1021_jacs.0c10400_SI.pdf,mof_json_store\10.1021_jacs.0c10400\raw_output.json,mof_json_store\10.1021_jacs.0c10400\synthesis_001.json,yes,"NU-500 only formed under strict conditions; longer time or different FA amounts gave NU-1008 or mixed NU-600/NU-1008, and NU-500 powder could not be obtained.",NU-500,2032019,Zn(SO4)·7H2O,,0.04 mmol (9.32 mg),0.04,mmol,nan,,,,,nan,,,,,"1,4-dibromo-2,3,5,6-tetrakis(4-carboxyphenyl)benzene",H4TCPB-Br2,0.01 mmol (7.42 mg),0.01,mmol,,,,,,,,,,,formic acid,,0.9 mL,0.9,mL,,,,,,"N,N-diethylformamide",DEF,2 mL,2.0,,,,,120.0,120 °C,48.0,48 h,"glass vial, 1.5-dram",static,"DMF, acetone","5 mL × 3 each; acetone soak overnight, then 3× acetone wash",100 °C under dynamic vacuum overnight,100.0,12.0,block-shaped crystals,,,,Zr6O8 5-connected node,"monoclinic C2/m: a=23.730(2) Å, b=39.6409(14) Å, c=26.524(3) Å, β=113.699(11)°",,,not_reported,not_reported,400.0,,10.1021/jacs.0c10400,ok,
10.1021/jacs.0c10400,downloaded\10.1021_jacs.0c10400.pdf,SI downloaded\10.1021_jacs.0c10400_SI.pdf,mof_json_store\10.1021_jacs.0c10400\raw_output.json,mof_json_store\10.1021_jacs.0c10400\synthesis_002.json,yes,"NU-500 only formed under strict conditions; longer time or different FA amounts gave NU-1008 or mixed NU-600/NU-1008, and NU-500 powder could not be obtained.",NU-600,2032098,Zn(SO4)·7H2O,,0.04 mmol (9.32 mg),0.04,mmol,nan,,,,,nan,,,,,"1,4-dibromo-2,3,5,6-tetrakis(4-carboxyphenyl)benzene",H4TCPB-Br2,0.01 mmol (7.42 mg),0.01,mmol,,,,,,,,,,,acetic acid,,0.75 mL,0.75,mL,,,,,,"N,N-diethylformamide",DEF,2 mL,2.0,,,,,120.0,120 °C,24.0,24 h,"glass vial, 1.5-dram",static,,,,,,cubic-shaped crystals,,,she,Zr6O8 6-connected node,cubic Pm-3m: a=32.3900(6) Å,20.0,1190.0,not_reported,not_reported,400.0,,10.1021/jacs.0c10400,ok,
10.1021/jacs.0c10400,downloaded\10.1021_jacs.0c10400.pdf,SI downloaded\10.1021_jacs.0c10400_SI.pdf,mof_json_store\10.1021_jacs.0c10400\raw_output.json,mof_json_store\10.1021_jacs.0c10400\synthesis_003.json,yes,"NU-500 only formed under strict conditions; longer time or different FA amounts gave NU-1008 or mixed NU-600/NU-1008, and NU-500 powder could not be obtained.",NU-600,,Zn(SO4)·7H2O,,0.04 mmol (9.32 mg),0.04,mmol,nan,,,,,nan,,,,,"1,4-dibromo-2,3,5,6-tetrakis(4-carboxyphenyl)benzene",H4TCPB-Br2,0.01 mmol (7.42 mg),0.01,mmol,,,,,,,,,,,acetic acid,,0.25 mL,0.25,mL,,,,,,"N,N-diethylformamide",DEF,2 mL,2.0,,,,,120.0,120 °C,24.0,24 h,"glass vial, 1.5-dram",static,"DMF, acetone","5 mL × 3 each; acetone soak overnight, then 3× acetone wash",100 °C under dynamic vacuum overnight,100.0,12.0,powder,,,she,Zr6O8 6-connected node,,20.0,1190.0,not_reported,not_reported,400.0,,10.1021/jacs.0c10400,ok,
10.1021/jacs.0c10400,downloaded\10.1021_jacs.0c10400.pdf,SI downloaded\10.1021_jacs.0c10400_SI.pdf,mof_json_store\10.1021_jacs.0c10400\raw_output.json,mof_json_store\10.1021_jacs.0c10400\synthesis_004.json,yes,"NU-500 only formed under strict conditions; longer time or different FA amounts gave NU-1008 or mixed NU-600/NU-1008, and NU-500 powder could not be obtained.",NU-906,,Zn(SO4)·7H2O,,0.04 mmol (9.32 mg),0.04,mmol,nan,,,,,nan,,,,,"1,4-dibromo-2,3,5,6-tetrakis(4-carboxyphenyl)benzene",H4TCPB-Br2,0.01 mmol (7.42 mg),0.01,mmol,,,,,,,,,,,acetic acid,,0.75 mL,0.75,mL,,,,,,"N,N-dimethylformamide",DMF,2 mL,2.0,,,,,120.0,120 °C,24.0,24 h,"glass vial, 1.5-dram",static,,,,,,oval-shaped crystals,,,scu,Zr6O8 8-connected node,,10.9,1120.0,not_reported,not_reported,400.0,,10.1021/jacs.0c10400,ok,
10.1021/jacs.0c10400,downloaded\10.1021_jacs.0c10400.pdf,SI downloaded\10.1021_jacs.0c10400_SI.pdf,mof_json_store\10.1021_jacs.0c10400\raw_output.json,mof_json_store\10.1021_jacs.0c10400\synthesis_005.json,yes,"NU-500 only formed under strict conditions; longer time or different FA amounts gave NU-1008 or mixed NU-600/NU-1008, and NU-500 powder could not be obtained.",NU-906,,Zn(SO4)·7H2O,,0.04 mmol (9.32 mg),0.04,mmol,nan,,,,,nan,,,,,"1,4-dibromo-2,3,5,6-tetrakis(4-carboxyphenyl)benzene",H4TCPB-Br2,0.01 mmol (7.42 mg),0.01,mmol,,,,,,,,,,,acetic acid,,0.25 mL,0.25,mL,,,,,,"N,N-dimethylformamide",DMF,2 mL,2.0,,,,,120.0,120 °C,24.0,24 h,"glass vial, 1.5-dram",static,"DMF, acetone","5 mL × 3 each; acetone soak overnight, then 3× acetone wash",100 °C under dynamic vacuum overnight,100.0,12.0,powder,,,scu,Zr6O8 8-connected node,,10.9,1120.0,not_reported,not_reported,400.0,,10.1021/jacs.0c10400,ok,
10.1021/jacs.0c10400,downloaded\10.1021_jacs.0c10400.pdf,SI downloaded\10.1021_jacs.0c10400_SI.pdf,mof_json_store\10.1021_jacs.0c10400\raw_output.json,mof_json_store\10.1021_jacs.0c10400\synthesis_006.json,yes,"NU-500 only formed under strict conditions; longer time or different FA amounts gave NU-1008 or mixed NU-600/NU-1008, and NU-500 powder could not be obtained.",NU-1008,,Zn(SO4)·7H2O,,0.04 mmol (9.32 mg),0.04,mmol,nan,,,,,nan,,,,,"1,4-dibromo-2,3,5,6-tetrakis(4-carboxyphenyl)benzene",H4TCPB-Br2,0.01 mmol (7.42 mg),0.01,mmol,,,,,,,,,,,formic acid,,1.0 mL,1.0,mL,,,,,,"N,N-diethylformamide",DEF,2 mL,2.0,,,,,120.0,120 °C,24.0,24 h,"glass vial, 1.5-dram",static,,,,,,hexagonal rod-shaped crystals,,,csq,Zr6O8 8-connected node,,29.5,1390.0,not_reported,not_reported,400.0,,10.1021/jacs.0c10400,ok,
10.1021/jacs.0c10400,downloaded\10.1021_jacs.0c10400.pdf,SI downloaded\10.1021_jacs.0c10400_SI.pdf,mof_json_store\10.1021_jacs.0c10400\raw_output.json,mof_json_store\10.1021_jacs.0c10400\synthesis_007.json,yes,"NU-500 only formed under strict conditions; longer time or different FA amounts gave NU-1008 or mixed NU-600/NU-1008, and NU-500 powder could not be obtained.",NU-1008,,Zn(NO3)2·6H2O,,0.267 mmol (66.4 mg),0.267,mmol,nan,,,,,nan,,,,,"1,4-dibromo-2,3,5,6-tetrakis(4-carboxyphenyl)benzene",H4TCPB-Br2,0.0533 mmol (38.2 mg),0.0533,mmol,,,,,,,,,,,formic acid,,1.0 mL (in Zr6 solution),1.0,mL,,,,,,"N,N-dimethylformamide",DMF,1.5 mL (Zr6 solution),1.5,"N,N-dimethylformamide",DMF,1.5 mL (linker solution),1.5,100.0,80 °C for 1 h (Zr6 solution); 80 °C for 1 h (linker solution); then 100 °C for 15–16 h,16.0,multi-step: 1 h + 1 h + 15–16 h,"glass vials (2-dram for Zr6 solution; 1.5-dram for linker), sealed",static,"DMF, acetone","5 mL × 3 each; acetone soak overnight, then 3× acetone wash",100 °C under dynamic vacuum overnight,100.0,12.0,powder,,,csq,Zr6O8 8-connected node,,29.5,1390.0,not_reported,not_reported,400.0,,10.1021/jacs.0c10400,ok,
10.1039/c0ce00297f,downloaded\10.1039_c0ce00297f.pdf,,mof_json_store\10.1039_c0ce00297f\raw_output.json,mof_json_store\10.1039_c0ce00297f\synthesis_001.json,no,,,,CdCl2·5/2H2O,,"0.040 g, 0.2 mmol",0.2,mmol,nan,,,,,nan,,,,,"4-(4-carboxyphenylamino)-3,5-dinitrobenzoic acid",H2cpdba,"0.035 g, 0.1 mmol",0.1,mmol,"2,2'-bipyridine","2,2'-bpy","0.016 g, 0.1 mmol",0.1,mmol,,,,,,"sodium hydroxide (0.1 mol L−1, to adjust pH 7)",NaOH,"0.1 mol L−1 solution, adjusted to pH 7",,,,,,,,water,H2O,5 mL,5.0,,,,,140.0,140 °C,72.0,72 h,Teflon-lined autoclave (30 mL),static,,,,,,,,,,dinuclear Mn(II) units linked by cpdba2−,"Monoclinic, P21/c; a=8.5909(8) Å, b=27.272(2) Å, c=10.5706(9) Å; α=90°, β=105.897(5)°, γ=90°",,,,,,,10.1039/c0ce00297f,ok,
10.1039/c0ce00297f,downloaded\10.1039_c0ce00297f.pdf,,mof_json_store\10.1039_c0ce00297f\raw_output.json,mof_json_store\10.1039_c0ce00297f\synthesis_002.json,no,,,,CdCl2·5/2H2O,,"0.040 g, 0.2 mmol",0.2,mmol,nan,,,,,nan,,,,,"4-(4-carboxyphenylamino)-3,5-dinitrobenzoic acid",H2cpdba,"0.035 g, 0.1 mmol",0.1,mmol,"2,2'-bipyridine","2,2'-bpy","0.016 g, 0.1 mmol",0.1,mmol,,,,,,"sodium hydroxide (0.1 mol L−1, to adjust pH 7)",NaOH,"0.1 mol L−1 solution, adjusted to pH 7",,,,,,,,water,H2O,5 mL,5.0,,,,,150.0,150 °C,72.0,72 h,Teflon-lined autoclave (30 mL),static,,,,,,,,,,"Mn3(cpdba)6(2,2'-bpy)2 building block; 3D framework","Monoclinic, P21/n; a=16.913(8) Å, b=9.364(4) Å, c=28.085(13) Å; α=90°, β=101.681(9)°, γ=90°",,,,,,,10.1039/c0ce00297f,ok,
10.1039/c0ce00297f,downloaded\10.1039_c0ce00297f.pdf,,mof_json_store\10.1039_c0ce00297f\raw_output.json,mof_json_store\10.1039_c0ce00297f\synthesis_003.json,no,,,,hydrated,,"0.040 g, 0.2 mmol",0.2,mmol,nan,,,,,nan,,,,,"4-(4-carboxyphenylamino)-3,5-dinitrobenzoic acid",H2cpdba,"0.035 g, 0.1 mmol",0.1,mmol,"2,2'-bipyridine","2,2'-bpy","0.016 g, 0.1 mmol",0.1,mmol,,,,,,"sodium hydroxide (0.1 mol L−1, to adjust pH 7)",NaOH,"0.1 mol L−1 solution, adjusted to pH 7",,,,,,,,water,H2O,5 mL,5.0,,,,,160.0,160 °C,120.0,120 h,Teflon-lined autoclave (30 mL),static,,,,,,,,,,dinuclear Mn(II) subunits forming 1D chains,,,,,,,,10.1039/c0ce00297f,ok,
10.1039/c0ce00297f,downloaded\10.1039_c0ce00297f.pdf,,mof_json_store\10.1039_c0ce00297f\raw_output.json,mof_json_store\10.1039_c0ce00297f\synthesis_004.json,no,,,,hydrated,,"0.040 g, 0.2 mmol",0.2,mmol,nan,,,,,nan,,,,,"4-(4-carboxyphenylamino)-3,5-dinitrobenzoic acid",H2cpdba,"0.035 g, 0.1 mmol",0.1,mmol,"2,2'-bipyridine","2,2'-bpy","0.016 g, 0.1 mmol",0.1,mmol,,,,,,"sodium hydroxide (0.1 mol L−1, to adjust pH 7)",NaOH,"0.1 mol L−1 solution, adjusted to pH 7",,,,,,,,water,H2O,5 mL,5.0,,,,,160.0,160 °C,120.0,120 h,Teflon-lined autoclave (30 mL),static,,,,,,needle-like,3.0,,,[Mn(CO2)+Mn(CO2)]n double-helical chains; 2D layer,"Orthorhombic, Pca21; a=24.820(2) Å, b=13.4888(9) Å, c=7.3141(5) Å; α=90°, β=90°, γ=90°",,,,,,,10.1039/c0ce00297f,ok,
10.1039/c0ce00297f,downloaded\10.1039_c0ce00297f.pdf,,mof_json_store\10.1039_c0ce00297f\raw_output.json,mof_json_store\10.1039_c0ce00297f\synthesis_005.json,no,,,,hydrated,,"0.040 g, 0.2 mmol",0.2,mmol,nan,,,,,nan,,,,,"4-(4-carboxyphenylamino)-3,5-dinitrobenzoic acid",H2cpdba,"0.035 g, 0.1 mmol",0.1,mmol,"2,2'-bipyridine","2,2'-bpy","0.016 g, 0.1 mmol",0.1,mmol,,,,,,"sodium hydroxide (0.1 mol L−1, to adjust pH 7)",NaOH,"0.1 mol L−1 solution, adjusted to pH 7",,,,,,,,water,H2O,5 mL,5.0,,,,,170.0,170 °C,72.0,72 h,Teflon-lined autoclave (30 mL),static,,,,,,orange plate crystals,,,,"Mn3(cpdba)6(2,2'-bpy)2 building block; 3D framework","Monoclinic, P21/c; a=33.857(13) Å, b=9.373(3) Å, c=29.727(11) Å; α=90°, β=112.200(7)°, γ=90°",,,,,,,10.1039/c0ce00297f,ok,
10.1021/acs.inorgchem.0c01427,downloaded\10.1021_acs.inorgchem.0c01427.pdf,SI downloaded\10.1021_acs.inorgchem.0c01427_SI.pdf,mof_json_store\10.1021_acs.inorgchem.0c01427\raw_output.json,mof_json_store\10.1021_acs.inorgchem.0c01427\synthesis_001.json,no,,1,,hydrated,,"14.50 mg, 0.05 mmol",0.05,mmol,nan,,,,,nan,,,,,"2,2′-(pyridine-2,6-diyl)diterephthalic acid",H4L,"20.35 mg, 0.05 mmol",0.05,mmol,,,,,,,,,,,HNO3 (aq),,0.30 mL of HNO3 (aq) (1 mL HNO3 in 10 mL H2O),,,,,,,,"N,N-dimethylacetamide",DMA,4 mL,4.0,,,,,105.0,105 °C,96.0,96 h,15 mL Teflon screw-capped borosilicate glass bottle,static,DMA,several times,MeOH exchange followed by evacuation at 100 °C under dynamic vacuum,100.0,,large blue-green crystals,81.0,,,paddlewheel [Cu2(COO)4] with DMA axial; plus CuO4 nodes,"orthorhombic Cmcm, a=17.022(15) Å, b=13.833(13) Å, c=26.28(2) Å",,13.2,not_reported,no,296.0,acetylene separation;CO2_capture,10.1021/acs.inorgchem.0c01427,ok,
10.1021/acs.inorgchem.0c01427,downloaded\10.1021_acs.inorgchem.0c01427.pdf,SI downloaded\10.1021_acs.inorgchem.0c01427_SI.pdf,mof_json_store\10.1021_acs.inorgchem.0c01427\raw_output.json,mof_json_store\10.1021_acs.inorgchem.0c01427\synthesis_002.json,no,,2,,hydrated,,"14.50 mg, 0.05 mmol",0.05,mmol,nan,,,,,nan,,,,,"2,2′-(pyridine-2,6-diyl)diterephthalic acid",H4L,"20.35 mg, 0.05 mmol",0.05,mmol,,,,,,,,,,,HNO3 (aq),,1 mL of HNO3 (aq) (1 mL HNO3 in 10 mL H2O),,,,,,,,"N,N-dimethylformamide",DMF,4 mL,4.0,acetonitrile,MeCN,0.50 mL,0.5,90.0,90 °C,24.0,24 h,15 mL Teflon screw-capped borosilicate glass bottle,static,DMF,several times,MeOH exchange followed by evacuation at 110 °C under dynamic vacuum,110.0,,green rhombic-shaped crystals,85.0,,,paddlewheel [Cu2(COO)4(H2O)2] SBUs,"monoclinic C 2/m, a=32.576(10) Å, b=28.580(18) Å, c=15.632(10) Å, β=118.68°",,315.9,not_reported,no,302.0,acetylene separation;CO2_capture,10.1021/acs.inorgchem.0c01427,ok,
10.1021/acs.inorgchem.0c01427,downloaded\10.1021_acs.inorgchem.0c01427.pdf,SI downloaded\10.1021_acs.inorgchem.0c01427_SI.pdf,mof_json_store\10.1021_acs.inorgchem.0c01427\raw_output.json,mof_json_store\10.1021_acs.inorgchem.0c01427\synthesis_003.json,no,,3,,hydrated,,"14.50 mg, 0.05 mmol",0.05,mmol,hydrated,,,,,nan,,,,,"2,2′-(pyridine-2,6-diyl)diterephthalic acid",H4L,"20.35 mg, 0.05 mmol",0.05,mmol,5-amino-1H-tetrazole,ATZ,"4.25 mg, 0.05 mmol",0.05,mmol,,,,,,HNO3 (aq),,1.10 mL of HNO3 (aq) (1 mL HNO3 in 10 mL H2O),,,,,,,,"N,N-dimethylformamide",DMF,4 mL,4.0,methanol,MeOH,0.50 mL,0.5,90.0,90 °C,72.0,72 h,15 mL Teflon screw-capped borosilicate glass bottle,static,DMF,numerous times,MeOH exchange followed by evacuation at 110 °C under dynamic vacuum,110.0,,green block crystals,76.0,,,"paddlewheel [Cu2(COO)4N2] plus CuO3N2 nodes; (3,4,6)-connected","monoclinic C 2/c, a=18.504(5) Å, b=19.774(6) Å, c=22.414(7) Å, β=90.1321°",,606.8,not_reported,yes,361.0,acetylene separation;CO2_capture,10.1021/acs.inorgchem.0c01427,ok,
10.1039/c4ce01512f,downloaded\10.1039_c4ce01512f.pdf,SI downloaded\10.1039_c4ce01512f_SI.pdf,mof_json_store\10.1039_c4ce01512f\raw_output.json,mof_json_store\10.1039_c4ce01512f\synthesis_001.json,yes,No mesostructured products with nitrate counter-ions; halide (Cl−/Br−) required for MIF formation.,16–10–16 IM MIF,,Mg(NO3)2·6H2O,,"1.0 M in water, 603 μL (0.603 mmol)",0.603,mmol,nan,,,,,nan,,,,,imidazole,,"1.8 M in water, 335 μL (0.603 mmol)",0.603,mmol,,,,,,,,,,,gemini surfactant 16–10–16 (bromide counter-ion),,1 mmol,1.0,mmol,,,,,,methanol,MeOH,25 mL,25.0,,,,,25,room temperature,,overnight,,stirred,2-propanol,,dried at room temperature,,,,,,,zinc–imidazolate chains with Br− ligands,,,,not_reported,not_reported,320.0,,10.1039/c4ce01512f,ok,
