Repository: zzhenglab/MOFinder

# MOFinder

MOFinder extracts MOF synthesis information from the literature, reconstructs evidence-supported negative reaction records, and prepares datasets for synthesis-outcome prediction.
[Web application](https://mofinder.chemistry.wustl.edu/) | [Demos](Demo/README.md) | [Source code](docs/source_to_code.md) | [Workflow guide](docs/workflow.md) | [Model evaluation](docs/evaluation.md)

## Quick start

The workflow runs through Python commands. Python 3.10 or newer is required. Clone the repository and initialize its related applications:

```bash
git clone --recurse-submodules https://github.com/zzhenglab/MOFinder.git
cd MOFinder
```

Start with the two offline demonstrations:

```bash

File: mof_extraction_1_2.csv (part 219 of 305)
doi,main_pdf,si_pdf,raw_output,parsed_json,article_trial_or_failure,article_trial_or_failure_notes,mof_name,crystal_code,metal_1,metal_1_abbr,metal_1_amount_text,metal_1_amount_value,metal_1_amount_unit,metal_2,metal_2_abbr,metal_2_amount_text,metal_2_amount_value,metal_2_amount_unit,metal_3,metal_3_abbr,metal_3_amount_text,metal_3_amount_value,metal_3_amount_unit,linker_1,linker_1_abbr,linker_1_amount_text,linker_1_amount_value,linker_1_amount_unit,linker_2,linker_2_abbr,linker_2_amount_text,linker_2_amount_value,linker_2_amount_unit,linker_3,linker_3_abbr,linker_3_amount_text,linker_3_amount_value,linker_3_amount_unit,modulator_1,modulator_1_abbr,modulator_1_amount_text,modulator_1_amount_value,modulator_1_amount_unit,modulator_2,modulator_2_abbr,modulator_2_amount_text,modulator_2_amount_value,modulator_2_amount_unit,solvent_main,solvent_main_abbr,solvent_main_amount_text,solvent_main_ml,solvent_secondary,solvent_secondary_abbr,solvent_secondary_amount_text,solvent_secondary_ml,temperature_c,temperature_c_text,time_h,time_text,vessel_type,stirring,washing_solvent,washing_cycles,activation_text,activation_temp_c,activation_time_h,crystal_morphology,yield_percent,crystal_size,topology_code,metal_cluster_connectivity,unit_cell_short,pore_diameter_A,BET_surface_area_m2g,air_stable,water_stable,tga_decomposition_temp_c,applications,reference,status,error
10.1039/c4ce01512f,downloaded\10.1039_c4ce01512f.pdf,SI downloaded\10.1039_c4ce01512f_SI.pdf,mof_json_store\10.1039_c4ce01512f\raw_output.json,mof_json_store\10.1039_c4ce01512f\synthesis_002.json,yes,No mesostructured products with nitrate counter-ions; halide (Cl−/Br−) required for MIF formation.,16–10–16 MeIM MIF,,Cu(NO3)2·5H2O,,"1.0 M in water, 603 μL (0.603 mmol)",0.603,mmol,La(NO3)2·1H2O,,,,,nan,,,,,2-methylimidazole,,"1.8 M in water, 335 μL (0.603 mmol)",0.603,mmol,,,,,,,,,,,gemini surfactant 16–10–16 (bromide counter-ion),,1 mmol,1.0,mmol,,,,,,methanol,MeOH,25 mL,25.0,,,,,25,room temperature,,overnight,,stirred,2-propanol,,dried at room temperature,,,,,,,zinc–imidazolate chains with Br− ligands,,,,not_reported,not_reported,320.0,,10.1039/c4ce01512f,ok,
10.1039/c0nj00904k,downloaded\10.1039_c0nj00904k.pdf,,mof_json_store\10.1039_c0nj00904k\raw_output.json,mof_json_store\10.1039_c0nj00904k\synthesis_001.json,no,,,,Cu(NO3)2·5H2O,,"0.0373 g, 0.1 mmol",0.1,mmol,Sm(NO3)2·6H2O,,,,,nan,,,,,5-phenyl-1H-pyrazole-3-carboxylic acid,H2L1,"0.0188 g, 0.1 mmol",0.1,mmol,,,,,,,,,,,,,,,,,,,,,water,H2O,10 mL,10.0,,,,,180.0,453 K,96.0,96 h,Teflon-lined stainless steel reactor (25 mL),static,,,,,,tiny colorless crystals,18.0,,,,,,,not_reported,not_reported,263.0,luminescence,10.1039/c0nj00904k,ok,
10.1039/c0nj00904k,downloaded\10.1039_c0nj00904k.pdf,,mof_json_store\10.1039_c0nj00904k\raw_output.json,mof_json_store\10.1039_c0nj00904k\synthesis_002.json,no,,,,Y(NO3)3·6H2O,,"0.024 g, 0.1 mmol",0.1,mmol,Tb(NO3)3·5H2O,,,,,nan,,,,,3-phenyl-1H-pyrazole-4-carboxylic acid,H2L2,"0.0188 g, 0.1 mmol",0.1,mmol,,,,,,,,,,,"sodium hydroxide (aqueous, 0.65 M)",,"0.65 M NaOH aqueous solution, 0.2 mmol",0.2,mmol,,,,,,water,H2O,10 mL,10.0,,,,,120.0,393 K,72.0,3 d,Teflon-lined stainless steel reactor (25 mL),static,,,,,,green block crystals,35.0,,,,,,,not_reported,not_reported,235.0,,10.1039/c0nj00904k,ok,
10.1039/c0nj00904k,downloaded\10.1039_c0nj00904k.pdf,,mof_json_store\10.1039_c0nj00904k\raw_output.json,mof_json_store\10.1039_c0nj00904k\synthesis_003.json,no,,,,Y(NO3)3·6H2O,,"0.024 g, 0.1 mmol",0.1,mmol,Tb(NO3)3·5H2O,,,,,nan,,,,,3-phenyl-1H-pyrazole-4-carboxylic acid,H2L2,"0.0188 g, 0.1 mmol",0.1,mmol,,,,,,,,,,,"sodium hydroxide (aqueous, 0.65 M)",,"0.65 M NaOH aqueous solution, 0.2 mmol",0.2,mmol,,,,,,water,H2O,10 mL,10.0,,,,,120.0,393 K,72.0,3 d,Teflon-lined stainless steel reactor (25 mL),static,,,,,,blue block crystals,20.0,,,2D layers with P/M helical chains,,,,not_reported,not_reported,272.0,,10.1039/c0nj00904k,ok,
10.1039/c0nj00904k,downloaded\10.1039_c0nj00904k.pdf,,mof_json_store\10.1039_c0nj00904k\raw_output.json,mof_json_store\10.1039_c0nj00904k\synthesis_004.json,no,,,,Tb(NO3)3·5H2O,,0.1 mmol,0.1,mmol,nan,,,,,nan,,,,,3-phenyl-1H-pyrazole-4-carboxylic acid,H2L2,"0.0188 g, 0.1 mmol",0.1,mmol,,,,,,,,,,,"sodium hydroxide (aqueous, 0.65 M)",,"0.65 M NaOH aqueous solution, 0.07 mmol",0.07,mmol,,,,,,water,H2O,10 mL,10.0,,,,,160.0,433 K,72.0,3 d,Teflon-lined stainless steel reactor (25 mL),static,,,,,,blue block crystals,42.0,,,2D layers with rhomboid grids; lattice H2O,,,,not_reported,not_reported,269.0,,10.1039/c0nj00904k,ok,
10.1039/c0nj00904k,downloaded\10.1039_c0nj00904k.pdf,,mof_json_store\10.1039_c0nj00904k\raw_output.json,mof_json_store\10.1039_c0nj00904k\synthesis_005.json,no,,,,Zn(CH3COO)2·2H2O,,0.1 mmol,0.1,mmol,nan,,,,,nan,,,,,3-phenyl-1H-pyrazole-4-carboxylic acid,H2L2,"0.0188 g, 0.1 mmol",0.1,mmol,,,,,,,,,,,"sodium hydroxide (aqueous, 0.65 M)",,"0.65 M NaOH aqueous solution, 0.07 mmol",0.07,mmol,,,,,,water,H2O,10 mL,10.0,,,,,120.0,393 K,72.0,3 d,Teflon-lined stainless steel reactor (25 mL),static,,,,,,colorless diamond-shaped crystals,53.0,,dia,twofold interpenetrated diamondoid net,,,,not_reported,not_reported,288.0,luminescence,10.1039/c0nj00904k,ok,
10.1039/c0nj00904k,downloaded\10.1039_c0nj00904k.pdf,,mof_json_store\10.1039_c0nj00904k\raw_output.json,mof_json_store\10.1039_c0nj00904k\synthesis_006.json,no,,,,Zn(CH3COO)2·2H2O,,0.1 mmol,0.1,mmol,nan,,,,,nan,,,,,3-phenyl-1H-pyrazole-4-carboxylic acid,H2L2,"0.0188 g, 0.1 mmol",0.1,mmol,,,,,,,,,,,"sodium hydroxide (aqueous, 0.65 M)",,"0.65 M NaOH aqueous solution, 0.14 mmol",0.14,mmol,,,,,,water,H2O,10 mL,10.0,,,,,120.0,393 K,72.0,3 d,Teflon-lined stainless steel reactor (25 mL),static,,,,,,colorless crystals,32.0,,,NaCl-like (4^12·6^3) network; double-stranded helices,,,,not_reported,not_reported,279.0,luminescence,10.1039/c0nj00904k,ok,
10.1039/d3nj05262a,downloaded\10.1039_d3nj05262a.pdf,SI downloaded\10.1039_d3nj05262a_SI.pdf,mof_json_store\10.1039_d3nj05262a\raw_output.json,mof_json_store\10.1039_d3nj05262a\synthesis_001.json,yes,Fe-DST at 110 °C formed Fe(OH)3/BDC; no MOF obtained.,,,Co(NO3)2·6H2O,,2.7 g,12.7941,mmol,nan,,,,,nan,,,,,disodium terephthalate,DST,0.83 g,0.83,g,,,,,,,,,,,,,,,,,,,,,water,H2O,60 mL,60.0,,,,,25,RT,24.0,24 h,Pyrex-sealed bottle,,"water, ethanol",2×30 mL each,60 °C overnight,60.0,,orange powder,,,,,,,1035.8,,,,phosphate_removal,10.1039/d3nj05262a,ok,
10.1039/d3nj05262a,downloaded\10.1039_d3nj05262a.pdf,SI downloaded\10.1039_d3nj05262a_SI.pdf,mof_json_store\10.1039_d3nj05262a\raw_output.json,mof_json_store\10.1039_d3nj05262a\synthesis_002.json,yes,Fe-DST at 110 °C formed Fe(OH)3/BDC; no MOF obtained.,UiO-66,,Co(NO3)2·6H2O,,1.8 g (~5.2 mmol),5.2,mmol,nan,,,,,nan,,,,,disodium terephthalate,DST,0.83 g (~5 mmol),0.83,g,,,,,,,,,,,acetic acid (glacial),AcOH,20 mL,20.0,mL,,,,,,water,H2O,30 mL,30.0,,,,,120.0,120 °C,24.0,24 h,,,"water, ethanol",2×30 mL each,60 °C overnight,60.0,,,,,,,,,718.9,,,,phosphate_removal,10.1039/d3nj05262a,ok,
10.1039/d3nj05262a,downloaded\10.1039_d3nj05262a.pdf,SI downloaded\10.1039_d3nj05262a_SI.pdf,mof_json_store\10.1039_d3nj05262a\raw_output.json,mof_json_store\10.1039_d3nj05262a\synthesis_003.json,yes,Fe-DST at 110 °C formed Fe(OH)3/BDC; no MOF obtained.,UiO-66,,ZrCl4,,1.8 g (~5.2 mmol),5.2,mmol,nan,,,,,nan,,,,,disodium terephthalate,DST,0.83 g (~5 mmol),0.83,g,,,,,,,,,,,acetic acid (glacial),AcOH,20 mL,20.0,mL,,,,,,water,H2O,30 mL,30.0,,,,,25,RT,24.0,24 h,,,"water, ethanol",2×30 mL each,60 °C overnight,60.0,,,,,,,,,,,,,phosphate_removal,10.1039/d3nj05262a,ok,
10.1039/d3nj05262a,downloaded\10.1039_d3nj05262a.pdf,SI downloaded\10.1039_d3nj05262a_SI.pdf,mof_json_store\10.1039_d3nj05262a\raw_output.json,mof_json_store\10.1039_d3nj05262a\synthesis_004.json,yes,Fe-DST at 110 °C formed Fe(OH)3/BDC; no MOF obtained.,,,HfCl4,,3.8 g,11.8638,mmol,nan,,,,,nan,,,,,disodium terephthalate,DST,0.831 g (~5 mmol),0.831,g,,,,,,,,,,,,,,,,,,,,,water,H2O,30 mL,30.0,,,,,220.0,220 °C,72.0,3 days,Teflon-lined autoclave,,"water, ethanol",2×30 mL each,60 °C overnight,60.0,,,,,,,,,221.7,,,,phosphate_removal,10.1039/d3nj05262a,ok,
10.1039/d3nj05262a,downloaded\10.1039_d3nj05262a.pdf,SI downloaded\10.1039_d3nj05262a_SI.pdf,mof_json_store\10.1039_d3nj05262a\raw_output.json,mof_json_store\10.1039_d3nj05262a\synthesis_005.json,yes,Fe-DST at 110 °C formed Fe(OH)3/BDC; no MOF obtained.,,,Tb(NO3)3,,3.8 g,11.0165,mmol,nan,,,,,nan,,,,,disodium terephthalate,DST,0.831 g (~5 mmol),0.831,g,,,,,,,,,,,,,,,,,,,,,water,H2O,30 mL,30.0,,,,,25,RT,24.0,24 h,closed bottle,,"water, ethanol",2×30 mL each,60 °C overnight,60.0,,,,,,,,,,,,,phosphate_removal,10.1039/d3nj05262a,ok,
10.1039/c9ce00440h,downloaded\10.1039_c9ce00440h.pdf,SI downloaded\10.1039_c9ce00440h_SI.pdf,mof_json_store\10.1039_c9ce00440h\raw_output.json,mof_json_store\10.1039_c9ce00440h\synthesis_001.json,yes,Without PF-127: EtOH-only gave only HKUST-1 powder; EtOH/H2O yielded only small crystals—no large crystals after 15 days.,HKUST-1,,Co(NO3)2·6H2O,,1.87 g,8.86112,mmol,nan,,,,,nan,,,,,"benzene-1,3,5-tricarboxylic acid",H3BTC,0.88 g,0.88,g,,,,,,,,,,,Pluronic F-127 surfactant,PF-127,2 g,2.0,g,,,,,,ethanol,EtOH,60 mL,60.0,water (deionized),H2O,40 mL,40.0,25,room temperature (RT),168.0,1 week,,static,EtOH,three times,dried in an oven at 40 °C,40.0,,micro-octahedra,,,,,,,880.0,not_reported,not_reported,,,10.1039/c9ce00440h,ok,
10.1039/c9ce00440h,downloaded\10.1039_c9ce00440h.pdf,SI downloaded\10.1039_c9ce00440h_SI.pdf,mof_json_store\10.1039_c9ce00440h\raw_output.json,mof_json_store\10.1039_c9ce00440h\synthesis_002.json,yes,Without PF-127: EtOH-only gave only HKUST-1 powder; EtOH/H2O yielded only small crystals—no large crystals after 15 days.,Cu(BTC)·3H2O (Cu-s),99209,Cu(CH3COO)2,,1.87 g,10.2955,mmol,nan,,,,,nan,,,,,"benzene-1,3,5-tricarboxylic acid",H3BTC,0.88 g,0.88,g,,,,,,,,,,,Pluronic F-127 surfactant,PF-127,2 g,2.0,g,,,,,,ethanol,EtOH,60 mL,60.0,water (deionized),H2O,40 mL,40.0,25,room temperature (RT),168.0,1 week,,static,EtOH,three times,dried in an oven at 40 °C,40.0,,blue rods,,length up to ∼3 mm,,,"Monoclinic, P21/n; a=6.7741(1) Å, b=18.8491(3) Å, c=8.5298(1) Å, β=92.503(1)°",,0.33,not_reported,not_reported,,sensing,10.1039/c9ce00440h,ok,
10.1039/c9ce00440h,downloaded\10.1039_c9ce00440h.pdf,SI downloaded\10.1039_c9ce00440h_SI.pdf,mof_json_store\10.1039_c9ce00440h\raw_output.json,mof_json_store\10.1039_c9ce00440h\synthesis_003.json,yes,Without PF-127: EtOH-only gave only HKUST-1 powder; EtOH/H2O yielded only small crystals—no large crystals after 15 days.,HKUST-1,,Zn(CH3COO)2,,1.87 g,10.1925,mmol,nan,,,,,nan,,,,,"benzene-1,3,5-tricarboxylic acid",H3BTC,0.875 g,0.875,g,,,,,,,,,,,,,,,,,,,,,ethanol,EtOH,40 mL (Cu solution) + 60 mL (H3BTC solution),,,,,,25,room temperature (RT),,immediate precipitation (only powder observed after 2 h and up to 2 weeks),,,,,,,,powder-like,,,,,,,,not_reported,not_reported,,,10.1039/c9ce00440h,ok,
10.1039/c9ce00440h,downloaded\10.1039_c9ce00440h.pdf,SI downloaded\10.1039_c9ce00440h_SI.pdf,mof_json_store\10.1039_c9ce00440h\raw_output.json,mof_json_store\10.1039_c9ce00440h\synthesis_004.json,yes,Without PF-127: EtOH-only gave only HKUST-1 powder; EtOH/H2O yielded only small crystals—no large crystals after 15 days.,HKUST-1,,Cd(NO3)2·4H2O,,1.87 g,7.17904,mmol,nan,,,,,nan,,,,,"benzene-1,3,5-tricarboxylic acid",H3BTC,0.875 g,0.875,g,,,,,,,,,,,,,,,,,,,,,water (deionized),H2O,40 mL (Cu solution),40.0,ethanol,EtOH,60 mL (H3BTC solution),60.0,25,room temperature (RT),,immediate powder formation upon mixing,,,,,,,,powder-like,,,,,,,,not_reported,not_reported,,,10.1039/c9ce00440h,ok,
10.1039/c9ce00440h,downloaded\10.1039_c9ce00440h.pdf,SI downloaded\10.1039_c9ce00440h_SI.pdf,mof_json_store\10.1039_c9ce00440h\raw_output.json,mof_json_store\10.1039_c9ce00440h\synthesis_005.json,yes,Without PF-127: EtOH-only gave only HKUST-1 powder; EtOH/H2O yielded only small crystals—no large crystals after 15 days.,Cu(BTC)·3H2O (Cu-s),,Cd(NO3)2·4H2O,,1.87 g,7.17904,mmol,nan,,,,,nan,,,,,"benzene-1,3,5-tricarboxylic acid",H3BTC,0.875 g,0.875,g,,,,,,,,,,,,,,,,,,,,,water (deionized),H2O,40 mL (Cu solution),40.0,ethanol,EtOH,60 mL (H3BTC solution),60.0,25,room temperature (RT),48.0,2 days (tiny single crystals),,,,,,,,tiny single crystals,,,,,,,,not_reported,not_reported,,,10.1039/c9ce00440h,ok,
10.1039/c1ce05308f,downloaded\10.1039_c1ce05308f.pdf,SI downloaded\10.1039_c1ce05308f_SI.pdf,mof_json_store\10.1039_c1ce05308f\raw_output.json,mof_json_store\10.1039_c1ce05308f\synthesis_001.json,yes,"Co + 1,4-bib with 5-Br-H2ip gave powder only; no suitable single crystals obtained.",,,La(NO3)3·6H2O,,"0.10 mmol, 24.9 mg",0.1,mmol,nan,,,,,nan,,,,,5-bromoisophthalic acid,5-Br-H2ip,"0.10 mmol, 24.5 mg",0.1,mmol,"1,3-bis(imidazol)propane",bip,"0.10 mmol, 17.6 mg",0.1,mmol,,,,,,,,,,,,,,,,water,H2O,15 mL,15.0,,,,,120.0,120 °C,72.0,3 d,Teflon-lined stainless steel vessel,,,,,,,green block crystals,41.0,,,Ni nodes; 2D 5-connected net (4^8·6^2),,,,not_reported,not_reported,,,10.1039/c1ce05308f,ok,
10.1039/c1ce05308f,downloaded\10.1039_c1ce05308f.pdf,SI downloaded\10.1039_c1ce05308f_SI.pdf,mof_json_store\10.1039_c1ce05308f\raw_output.json,mof_json_store\10.1039_c1ce05308f\synthesis_002.json,yes,"Co + 1,4-bib with 5-Br-H2ip gave powder only; no suitable single crystals obtained.",,,Nd(NO3)3·6H2O,,"0.10 mmol, 24.9 mg",0.1,mmol,nan,,,,,nan,,,,,5-bromoisophthalic acid,5-Br-H2ip,"0.10 mmol, 24.5 mg",0.1,mmol,"1,4-bis(imidazol)butane",bib,"0.10 mmol, 19.0 mg",0.1,mmol,,,,,,,,,,,,,,,,water,H2O,15 mL,15.0,,,,,120.0,120 °C,72.0,3 d,Teflon-lined stainless steel vessel,,,,,,,green block crystals,38.0,,pcu,dinuclear Ni SBU; 2-fold interpenetrating 3D network,,,,not_reported,not_reported,,,10.1039/c1ce05308f,ok,
10.1039/c1ce05308f,downloaded\10.1039_c1ce05308f.pdf,SI downloaded\10.1039_c1ce05308f_SI.pdf,mof_json_store\10.1039_c1ce05308f\raw_output.json,mof_json_store\10.1039_c1ce05308f\synthesis_003.json,yes,"Co + 1,4-bib with 5-Br-H2ip gave powder only; no suitable single crystals obtained.",,,Eu(NO3)2·6H2O,,"0.10 mmol, 24.5 mg",0.1,mmol,nan,,,,,nan,,,,,5-bromoisophthalic acid,5-Br-H2ip,"0.10 mmol, 24.5 mg",0.1,mmol,"1,3-bis(imidazol)propane",bip,"0.10 mmol, 17.6 mg",0.1,mmol,,,,,,,,,,,,,,,,water,H2O,15 mL (pH = 4),15.0,,,,,120.0,120 °C,72.0,3 d,Teflon-lined stainless steel vessel,,,,,,,red block crystals,28.0,,,dinuclear Co units linked into 1D chains,,,,not_reported,not_reported,,,10.1039/c1ce05308f,ok,
10.1039/c1ce05308f,downloaded\10.1039_c1ce05308f.pdf,SI downloaded\10.1039_c1ce05308f_SI.pdf,mof_json_store\10.1039_c1ce05308f\raw_output.json,mof_json_store\10.1039_c1ce05308f\synthesis_004.json,yes,"Co + 1,4-bib with 5-Br-H2ip gave powder only; no suitable single crystals obtained.",,,Gd(NO3)3·6H2O,,"0.10 mmol, 24.5 mg",0.1,mmol,nan,,,,,nan,,,,,5-bromoisophthalic acid,5-Br-H2ip,"0.10 mmol, 24.5 mg",0.1,mmol,"1,3-bis(imidazol)propane",bip,"0.10 mmol, 17.6 mg",0.1,mmol,,,,,,potassium hydroxide,KOH,0.2 mmol (to adjust pH to 6),0.2,mmol,,,,,,water,H2O,15 mL (pH adjusted to 6),15.0,,,,,120.0,120 °C,72.0,3 d,Teflon-lined stainless steel vessel,,,,,,,purple block crystals,35.0,,,4-connected Co nodes; 3D chiral network (helical chains),,,,not_reported,not_reported,,,10.1039/c1ce05308f,ok,
10.1021/cm2004352,downloaded\10.1021_cm2004352.pdf,SI downloaded\10.1021_cm2004352_SI.pdf,mof_json_store\10.1021_cm2004352\raw_output.json,mof_json_store\10.1021_cm2004352\synthesis_001.json,no,,Cu-TBA-1,811812,Zn(CH3COO)2·2H2O,,"0.20 M, 0.5 mL in DMF",0.1,mmol,nan,,,,,nan,,,,,4-(1H-tetrazole-5-yl)benzoic acid,4-TBA,"0.20 M, 2.0 mL in 1:1 DMF/EtOH",0.4,mmol,,,,,,,,,,,,,,,,,,,,,"N,N-dimethylformamide",DMF,"1:1 DMF/EtOH, 2.0 mL linker solution; plus 0.5 mL DMF (metal solution)",,ethanol,EtOH,"1:1 DMF/EtOH, 2.0 mL linker solution",,85.0,85 °C,96.0,96 h,5 mL vial,static,"EtOH, DMF",EtOH rinse; DMF 3 mL × 4,"Solvent exchange in 1:1 dry CH2Cl2/MeOH (12 h + fresh 48 h), dynamic vacuum at RT overnight; then 60 °C 12 h and 100 °C 12 h under vacuum",100.0,12.0,octahedral blue crystals,54.0,0.16 × 0.14 × 0.12 mm,,Cu2 paddlewheel + octahedral/trigonal bipyramidal SBUs,"Orthorhombic, Pnn2; a=13.464(8) Å, b=29.985(17) Å, c=19.717(11) Å",3.641,616.0,not_reported,not_reported,,hydrogen_storage;CO2_capture,10.1021/cm2004352,ok,
10.1021/cm2004352,downloaded\10.1021_cm2004352.pdf,SI downloaded\10.1021_cm2004352_SI.pdf,mof_json_store\10.1021_cm2004352\raw_output.json,mof_json_store\10.1021_cm2004352\synthesis_003.json,no,,Cu-TBA-2F,811814,ZnCl2,,"0.20 M, 0.5 mL in DMF",0.1,mmol,nan,,,,,nan,,,,,2-fluoro-4-(1H-tetrazole-5-yl)benzoic acid,2F-4-TBA,"0.20 M, 2.0 mL in 1:1 DMF/EtOH",0.4,mmol,,,,,,,,,,,,,,,,,,,,,"N,N-dimethylformamide",DMF,"1:1 DMF/EtOH, 2.0 mL linker solution; plus 0.5 mL DMF (metal solution)",,ethanol,EtOH,"1:1 DMF/EtOH, 2.0 mL linker solution",,85.0,85 °C,96.0,96 h,5 mL vial,static,EtOH,rinsed; dried in air 10 min,"Solvent exchange in 1:1 dry CH2Cl2/MeOH (12 h + fresh 48 h), dynamic vacuum at RT overnight; then 60 °C 12 h and 100 °C 12 h under vacuum",100.0,12.0,plate-like blue crystals,58.0,0.20 × 0.16 × 0.12 mm,,octahedral Cu(II) SBU (carboxylate + tetrazolate),"Orthorhombic, Ima2; a=7.1850(15) Å, b=9.1854(19) Å, c=21.544(5) Å",3.626,,not_reported,not_reported,,hydrogen_storage;CO2_capture,10.1021/cm2004352,ok,
10.1021/cm2004352,downloaded\10.1021_cm2004352.pdf,SI downloaded\10.1021_cm2004352_SI.pdf,mof_json_store\10.1021_cm2004352\raw_output.json,mof_json_store\10.1021_cm2004352\synthesis_004.json,no,,Cu-TBA-3F,,Zn(NO3)2·6H2O,,"0.20 M, 0.5 mL in DMF",0.1,mmol,nan,,,,,nan,,,,,3-fluoro-4-(1H-tetrazole-5-yl)benzoic acid,3F-4-TBA,"0.20 M, 2.0 mL in 1:1 DMF/EtOH",0.4,mmol,,,,,,,,,,,,,,,,,,,,,"N,N-dimethylformamide",DMF,"1:1 DMF/EtOH, 2.0 mL linker solution; plus 0.5 mL DMF (metal solution)",,ethanol,EtOH,"1:1 DMF/EtOH, 2.0 mL linker solution",,85.0,85 °C,96.0,96 h,5 mL vial,static,EtOH,rinsed; dried in air 10 min,"Solvent exchange in 1:1 dry CH2Cl2/MeOH (12 h + fresh 48 h), dynamic vacuum at RT overnight; then 60 °C 12 h and 100 °C 12 h under vacuum",100.0,12.0,plate-like blue crystals,50.0,,,,,,,not_reported,not_reported,,hydrogen_storage;CO2_capture,10.1021/cm2004352,ok,
10.1039/c7ra13245j,downloaded\10.1039_c7ra13245j.pdf,SI downloaded\10.1039_c7ra13245j_SI.pdf,mof_json_store\10.1039_c7ra13245j\raw_output.json,mof_json_store\10.1039_c7ra13245j\synthesis_001.json,no,,MIL-101(Cr),,ZnCl2,,"400 mg, 1.10 mmol, 1 equiv",1.1,mmol,nan,,,,,nan,,,,,terephthalic acid,BDC,"76 mg, 0.46 mmol, 0.42 equiv",0.46,mmol,,,,,,,,,,,hydrofluoric acid (48–51% in H2O),,"1.10 mmol, 1 equiv",1.1,mmol,,,,,,water,H2O,4.8 mL,4.8,,,,,220.0,"Ramp to 220 °C over 1 h, then hold",8.0,8 h,Teflon-lined autoclave,static,"DMF, water, ethanol",DMF 4× (10 mL each); H2O 3× (10 mL each); EtOH 2× (10 mL each),100 °C under vacuum for 16 h,100.0,16.0,,,,,,,,,not_reported,not_reported,,,10.1039/c7ra13245j,ok,
10.1039/c7ra13245j,downloaded\10.1039_c7ra13245j.pdf,SI downloaded\10.1039_c7ra13245j_SI.pdf,mof_json_store\10.1039_c7ra13245j\raw_output.json,mof_json_store\10.1039_c7ra13245j\synthesis_002.json,no,,MIL-101(Cr),,Zn(CH3COO)2·2H2O,,"400 mg, 1.10 mmol, 1 equiv",1.1,mmol,nan,,,,,nan,,,,,terephthalic acid,BDC,"76 mg, 0.46 mmol, 0.42 equiv",0.46,mmol,,,,,,,,,,,hydrofluoric acid (48–51% in H2O),,"1.10 mmol, 1 equiv",1.1,mmol,,,,,,water,H2O,4.8 mL,4.8,,,,,220.0,"Ramp to 220 °C over 1 h, then hold",8.0,8 h,Teflon-lined autoclave,static,"DMF, water, ethanol",DMF 4× (10 mL each); H2O 3× (10 mL each); EtOH 2× (10 mL each),room temperature under vacuum for 16 h,25.0,16.0,,,,,,,,,not_reported,not_reported,,,10.1039/c7ra13245j,ok,
10.1039/c7ra13245j,downloaded\10.1039_c7ra13245j.pdf,SI downloaded\10.1039_c7ra13245j_SI.pdf,mof_json_store\10.1039_c7ra13245j\raw_output.json,mof_json_store\10.1039_c7ra13245j\synthesis_003.json,no,,MIL-101(Cr),,Zn(NO3)2·6H2O,,"400 mg, 1.10 mmol, 1 equiv",1.1,mmol,nan,,,,,nan,,,,,terephthalic acid,BDC,"76 mg, 0.46 mmol, 0.42 equiv",0.46,mmol,,,,,,,,,,,hydrochloric acid,,1 equiv (substituted for HF),,,,,,,,water,H2O,4.8 mL,4.8,,,,,220.0,"Ramp to 220 °C over 1 h, then hold",8.0,8 h,Teflon-lined autoclave,static,"DMF, water, ethanol",DMF 4× (10 mL each); H2O 3× (10 mL each); EtOH 2× (10 mL each),25 °C under vacuum for 16 h,25.0,16.0,,,,,,,,,not_reported,not_reported,,,10.1039/c7ra13245j,ok,
10.1039/c7ra13245j,downloaded\10.1039_c7ra13245j.pdf,SI downloaded\10.1039_c7ra13245j_SI.pdf,mof_json_store\10.1039_c7ra13245j\raw_output.json,mof_json_store\10.1039_c7ra13245j\synthesis_004.json,no,,MIL-101(Cr),,ZnI2,,"400 mg, 1.10 mmol, 1 equiv",1.1,mmol,nan,,,,,nan,,,,,terephthalic acid,BDC,"76 mg, 0.46 mmol, 0.42 equiv",0.46,mmol,,,,,,,,,,,acetic acid,,1 equiv (substituted for HF),,,,,,,,water,H2O,4.8 mL,4.8,,,,,220.0,"Ramp to 220 °C over 1 h, then hold",8.0,8 h,Teflon-lined autoclave,static,"DMF, water, ethanol",DMF 4× (10 mL each); H2O 3× (10 mL each); EtOH 2× (10 mL each),25 °C under vacuum for 16 h,25.0,16.0,,,,,,,,,not_reported,not_reported,,,10.1039/c7ra13245j,ok,
10.1039/c7ra13245j,downloaded\10.1039_c7ra13245j.pdf,SI downloaded\10.1039_c7ra13245j_SI.pdf,mof_json_store\10.1039_c7ra13245j\raw_output.json,mof_json_store\10.1039_c7ra13245j\synthesis_005.json,no,,MIL-101(Cr),,ZnCl2,,"400 mg, 1.10 mmol, 1 equiv",1.1,mmol,nan,,,,,nan,,,,,terephthalic acid,BDC,"76 mg, 0.46 mmol, 0.42 equiv",0.46,mmol,,,,,,,,,,,,,,,,,,,,,water,H2O,4.8 mL,4.8,,,,,220.0,"Ramp to 220 °C over 1 h, then hold",8.0,8 h,Teflon-lined autoclave,static,"DMF, water, ethanol",DMF 4× (10 mL each); H2O 3× (10 mL each); EtOH 2× (10 mL each),25 °C under vacuum for 16 h,25.0,16.0,,,,,,,,,not_reported,not_reported,,,10.1039/c7ra13245j,ok,
10.1039/c7ra13245j,downloaded\10.1039_c7ra13245j.pdf,SI downloaded\10.1039_c7ra13245j_SI.pdf,mof_json_store\10.1039_c7ra13245j\raw_output.json,mof_json_store\10.1039_c7ra13245j\synthesis_006.json,no,,MIL-101(Fe),,Co(NO3)2·3H2O,,"405 mg, 2.49 mmol, 1 equiv",2.49,mmol,SmCl3·6H2O,,,,,nan,,,,,terephthalic acid,BDC,"206 mg, 1.25 mmol, 0.5 equiv",1.25,mmol,,,,,,,,,,,,,,,,,,,,,"N,N-dimethylformamide",DMF,15 mL,15.0,water,H2O,"0.27 mL (15 mmol, 6 equiv)",0.27,135.0,135 °C,8.0,8 h,Teflon-lined autoclave,static,"DMF, ethanol",DMF 3× (10 mL each); EtOH 3× (10 mL each),room temperature under reduced pressure for 16 h,25.0,16.0,,,,,,,,,not_reported,not_reported,,,10.1039/c7ra13245j,ok,
10.1039/c7ra13245j,downloaded\10.1039_c7ra13245j.pdf,SI downloaded\10.1039_c7ra13245j_SI.pdf,mof_json_store\10.1039_c7ra13245j\raw_output.json,mof_json_store\10.1039_c7ra13245j\synthesis_007.json,no,,MIL-101(Sc),,Er(NO3)3·5H2O,,"0.580 mmol, 1.45 M in H2O, 1 equiv",0.58,mmol,nan,,,,,nan,,,,,terephthalic acid,BDC,"106 mg, 0.638 mmol, 1.1 equiv",0.638,mmol,,,,,,,,,,,,,,,,,,,,,"N,N-dimethylformamide",DMF,4 mL,4.0,ethanol,EtOH,5 mL (200 proof),5.0,80.0,80 °C,24.0,1 d,Teflon-lined autoclave,static,"DMF, ethanol",DMF 3× (10 mL each); EtOH 3× (10 mL each),room temperature under reduced pressure for 16 h,25.0,16.0,,,,,,,,,not_reported,not_reported,,,10.1039/c7ra13245j,ok,
10.1039/c7ra13245j,downloaded\10.1039_c7ra13245j.pdf,SI downloaded\10.1039_c7ra13245j_SI.pdf,mof_json_store\10.1039_c7ra13245j\raw_output.json,mof_json_store\10.1039_c7ra13245j\synthesis_008.json,no,,MIL-100(Sc),,Yb(NO3)3·5H2O,,"246 mg, 1.07 mmol, 2.49 equiv",1.07,mmol,nan,,,,,nan,,,,,"benzene-1,3,5-tricarboxylic acid",BTC,"90 mg, 0.428 mmol, 1 equiv",0.428,mmol,,,,,,,,,,,,,,,,,,,,,"N,N-dimethylformamide",DMF,20 mL,20.0,,,,,150.0,150 °C,48.0,48 h,Teflon-lined autoclave,static,"water, ethanol",H2O 3× (10 mL each); EtOH 3× (10 mL each),room temperature under reduced pressure for 16 h,25.0,16.0,,,,,,,,,not_reported,not_reported,,,10.1039/c7ra13245j,ok,
10.1039/c7ra13245j,downloaded\10.1039_c7ra13245j.pdf,SI downloaded\10.1039_c7ra13245j_SI.pdf,mof_json_store\10.1039_c7ra13245j\raw_output.json,mof_json_store\10.1039_c7ra13245j\synthesis_009.json,no,,MIL-88D(Sc),,Lu(NO3)3·1H2O,,"143 mg, 0.535 mmol, 1 equiv",0.535,mmol,nan,,,,,nan,,,,,"biphenyl-4,4'-dicarboxylic acid",BPDC,"121 mg, 0.500 mmol, 1 equiv",0.5,mmol,,,,,,,,,,,,,,,,,,,,,"N,N-diethylformamide",DEF,6 mL,6.0,,,,,110.0,110 °C,72.0,72 h,Teflon-lined autoclave,static,"water, ethanol",H2O 3× (10 mL each); EtOH 3× (10 mL each),60 °C in air for 16 h,60.0,16.0,,,,,,,,,not_reported,not_reported,,,10.1039/c7ra13245j,ok,
10.1039/c7ra13245j,downloaded\10.1039_c7ra13245j.pdf,SI downloaded\10.1039_c7ra13245j_SI.pdf,mof_json_store\10.1039_c7ra13245j\raw_output.json,mof_json_store\10.1039_c7ra13245j\synthesis_010.json,no,,MIL-68(Sc),,Mn(CH3COO)2·4H2O,,"0.460 mmol, 1.45 M in H2O, 1 equiv",0.46,mmol,nan,,,,,nan,,,,,terephthalic acid,BDC,"76 mg, 0.457 mmol, 1 equiv",0.457,mmol,,,,,,,,,,,,,,,,,,,,,"N,N-dimethylformamide",DMF,3.0 mL,3.0,water,H2O,5.0 mL,5.0,90.0,90 °C,12.0,12 h,Teflon-lined autoclave,static,ethanol,EtOH 3× (10 mL each),60 °C in air for 16 h,60.0,16.0,,,,,,,,,not_reported,not_reported,,,10.1039/c7ra13245j,ok,
10.1021/ic060221r,downloaded\10.1021_ic060221r.pdf,SI downloaded\10.1021_ic060221r_SI.pdf,mof_json_store\10.1021_ic060221r\raw_output.json,mof_json_store\10.1021_ic060221r\synthesis_001.json,no,,,,PbCl2,,"0.0753 g, 0.3 mmol",0.3,mmol,nan,,,,,nan,,,,,"pyrazine-2,5-dicarboxylic acid dihydrate",pz25dc,"H2pz25dc·2H2O (0.612 g, 0.3 mmol)",0.612,g,,,,,,,,,,,KOH aqueous solution,,to pH = 5,,,,,,,,water,H2O,10 mL + 10 mL,,,,,,25,RT,,immediately (precipitation),,,"MeOH, diethyl ether",,dried in air,,,yellow powder,85-90%,,,,,,,,,,,10.1021/ic060221r,ok,
10.1021/ic060221r,downloaded\10.1021_ic060221r.pdf,SI downloaded\10.1021_ic060221r_SI.pdf,mof_json_store\10.1021_ic060221r\raw_output.json,mof_json_store\10.1021_ic060221r\synthesis_002.json,no,,,,CdCl2·1H2O,,"0.0596 g, 0.3 mmol",0.3,mmol,nan,,,,,nan,,,,,"pyrazine-2,5-dicarboxylic acid dihydrate",pz25dc,"H2pz25dc·2H2O (0.612 g, 0.3 mmol)",0.612,g,,,,,,,,,,,KOH aqueous solution,,to pH = 5,,,,,,,,water,H2O,10 mL + 10 mL,,,,,,25,RT,,immediately (precipitation),,,"MeOH, diethyl ether",,dried in air,,,navy blue powder,85-90%,,,,,,,,,,,10.1021/ic060221r,ok,
10.1021/ic060221r,downloaded\10.1021_ic060221r.pdf,SI downloaded\10.1021_ic060221r_SI.pdf,mof_json_store\10.1021_ic060221r\raw_output.json,mof_json_store\10.1021_ic060221r\synthesis_003.json,no,,,,CdCl2·1H2O,,"0.0409 g, 0.3 mmol",0.3,mmol,nan,,,,,nan,,,,,"pyrazine-2,5-dicarboxylic acid dihydrate",pz25dc,"H2pz25dc·2H2O (0.612 g, 0.3 mmol)",0.612,g,,,,,,,,,,,KOH aqueous solution,,to pH = 5,,,,,,,,water,H2O,10 mL + 10 mL,,,,,,25,RT,,immediately (precipitation),,,"MeOH, diethyl ether",,dried in air,,,white powder,85-90%,,,,,,,,,,,10.1021/ic060221r,ok,
10.1021/acsami.8b11652,downloaded\10.1021_acsami.8b11652.pdf,SI downloaded\10.1021_acsami.8b11652_SI.pdf,mof_json_store\10.1021_acsami.8b11652\raw_output.json,mof_json_store\10.1021_acsami.8b11652\synthesis_001.json,no,,Zr-fum,BOHJOZ,MnCl2·4H2O,ZrCl4,419 mg (1.8 mmol),1.8,mmol,nan,,,,,nan,,,,,fumaric acid,,208 mg (1.8 mmol),1.8,mmol,,,,,,,,,,,acetic acid,AcOH,2.8 mL (7% v/v),,,,,,,,"N,N-dimethylformamide",DMF,20 mL (metal solution) + 20 mL (linker solution),40.0,,,,,120.0,120 °C,24.0,24 h,,,"DMF, MeOH","DMF ×2, MeOH ×3",120 °C under vacuum for 20 h,120.0,20.0,nanoparticles,,168 ± 24 nm (SEM),,,,,596.0,not_reported,not_reported,,drug_delivery,10.1021/acsami.8b11652,ok,
10.1021/acsami.8b11652,downloaded\10.1021_acsami.8b11652.pdf,SI downloaded\10.1021_acsami.8b11652_SI.pdf,mof_json_store\10.1021_acsami.8b11652\raw_output.json,mof_json_store\10.1021_acsami.8b11652\synthesis_002.json,no,,Zr-fum,BOHJOZ,MnCl2·4H2O,ZrOCl2·8H2O,580 mg (1.8 mmol),1.8,mmol,nan,,,,,nan,,,,,fumaric acid,,"506 mg (3.6 mmol, 2 equivalents)",3.6,mmol,,,,,,,,,,,acetic acid,AcOH,2.8 mL (7% v/v),,,,,,,,"N,N-dimethylformamide",DMF,20 mL (metal solution) + 20 mL (linker solution),40.0,,,,,120.0,120 °C,24.0,24 h,,,"DMF, MeOH","DMF ×2, MeOH ×3",120 °C under vacuum for 20 h,120.0,20.0,nanoparticles,,23 ± 11 nm (SEM),,,,,865.0,not_reported,not_reported,,drug_delivery,10.1021/acsami.8b11652,ok,
10.1021/acsami.8b11652,downloaded\10.1021_acsami.8b11652.pdf,SI downloaded\10.1021_acsami.8b11652_SI.pdf,mof_json_store\10.1021_acsami.8b11652\raw_output.json,mof_json_store\10.1021_acsami.8b11652\synthesis_003.json,no,,Zr-fum-FA (CM),,Yb2O3,ZrCl4,209 mg (0.9 mmol),0.9,mmol,nan,,,,,nan,,,,,fumaric acid,,"210 mg (1.8 mmol, 2 equivalents)",1.8,mmol,,,,,,,,,,,folic acid,FA,"100 mg (0.25 mmol, 0.14 equiv vs Zr)",0.25,mmol,acetic acid,AcOH,2.8 mL (7% v/v),,,"N,N-dimethylformamide",DMF,20 mL (metal solution) + 20 mL (linker/modulator solution),40.0,,,,,120.0,120 °C,24.0,24 h,,,"DMF, MeOH","DMF ×2, MeOH ×3",120 °C under vacuum for 20 h,120.0,20.0,nanoparticles,,∼170 nm (SEM),,,,,821.0,not_reported,not_reported,,drug_delivery,10.1021/acsami.8b11652,ok,
10.1039/c4ta02568g,downloaded\10.1039_c4ta02568g.pdf,SI downloaded\10.1039_c4ta02568g_SI.pdf,mof_json_store\10.1039_c4ta02568g\raw_output.json,mof_json_store\10.1039_c4ta02568g\synthesis_001.json,no,,HKUST-1,,Dy2O3,Cu(OAc)2·H2O,0.4 g (2 mmol),2,mmol,nan,,,,,nan,,,,,"benzene-1,3,5-tricarboxylic acid",BTC,0.25 g (1.2 mmol),0.25,g,,,,,,,,,,,"guanidinium surfactant C10Gua (alkyl guanidinium chloride, C10 chain)",C10Gua,0.3 mmol,0.3,mmol,,,,,,water,H2O,6.66 g,,ethanol (absolute),EtOH,3 g,,120.0,120 °C,22.0,22 h,sealed autoclave,vigorous 5 min before heating,EtOH (60 mL at 60 °C),,degassed at 110 °C overnight,110.0,,blue octahedral blocks,,0.2–0.4 mm,,,,,,,,,,10.1039/c4ta02568g,ok,
10.1039/c4ta02568g,downloaded\10.1039_c4ta02568g.pdf,SI downloaded\10.1039_c4ta02568g_SI.pdf,mof_json_store\10.1039_c4ta02568g\raw_output.json,mof_json_store\10.1039_c4ta02568g\synthesis_004.json,no,,HKUST-1,,AgPF6,Cu(OAc)2·H2O,0.4 g (2 mmol),2,mmol,nan,,,,,nan,,,,,"benzene-1,3,5-tricarboxylic acid",BTC,0.25 g (1.2 mmol),0.25,g,,,,,,,,,,,"guanidinium surfactant C16Gua (alkyl guanidinium chloride, C16 chain)",C16Gua,0.3 mmol,0.3,mmol,,,,,,water,H2O,6.66 g,,ethanol (absolute),EtOH,3 g,,120.0,120 °C,22.0,22 h,sealed autoclave,vigorous 5 min before heating,EtOH (60 mL at 60 °C),,degassed at 110 °C overnight,110.0,,blue octahedral blocks,,0.2–0.4 mm,,,,,,,,,,10.1039/c4ta02568g,ok,
10.1039/c4ta02568g,downloaded\10.1039_c4ta02568g.pdf,SI downloaded\10.1039_c4ta02568g_SI.pdf,mof_json_store\10.1039_c4ta02568g\raw_output.json,mof_json_store\10.1039_c4ta02568g\synthesis_005.json,no,,HKUST-1 (nanoparticles),,AgClO4,Cu(OAc)2·H2O,0.4 g (2 mmol),2,mmol,nan,,,,,nan,,,,,"benzene-1,3,5-tricarboxylic acid",BTC,0.25 g (reported as 2 mmol),0.25,g,,,,,,,,,,,"guanidinium surfactant C12Gua (alkyl guanidinium chloride, C12 chain)",C12Gua,0.3 mmol,0.3,mmol,,,,,,water,H2O,same as above; C12Gua dissolved in water (then Cu(OAc)2 added),,ethanol (absolute),EtOH,BTC added as an ethanol solution (same amount as above),,120.0,120 °C,22.0,22 h,Teflon-lined stainless steel autoclave (20 mL),C12Gua in H2O 10 min at RT; then Cu(OAc)2 stirred 1 h; BTC added; vigorous 5 min before heating,"EtOH, several times; then as above",several times,degassed at 110 °C overnight,110.0,,blue nanoparticles,,60–80 nm,,,,,1018.0,,,,,10.1039/c4ta02568g,ok,
10.1002/chem.201102357,downloaded\10.1002_chem.201102357.pdf,SI downloaded\10.1002_chem.201102357_SI.pdf,mof_json_store\10.1002_chem.201102357\raw_output.json,mof_json_store\10.1002_chem.201102357\synthesis_001.json,no,,,,Ho(NO3)3,,0.222 mmol,0.222,mmol,nan,,0.222 mmol,0.222,mmol,nan,,,,,bis(4-pyridyl)acetylene,bpac,0.222 mmol in MeOH (20 mL),0.222,mmol,,,,,,,,,,,,,,,,,,,,,methanol,MeOH,"20 mL (bpac solution) + present in Fe salt solution (MeOH/H2O 1:1, 20 mL)",,water,H2O,"20 mL (K2[Pt(CN)4] solution) + present in Fe salt solution (MeOH/H2O 1:1, 20 mL)",,25,"RT, under argon",,dropwise addition; precipitates form instantaneously (addition ~1 mL/min),,dropwise addition under Ar,"MeOH, H2O",,dried under vacuum,,,yellow-orange precipitate (powder),51.0,,,FeN6 octahedra linked by square-planar [Pt(CN)4] layers; bpac pillars,"tetragonal P4/mmm, a=b=7.42(1) Å, c=14.06(1) Å, V=774.5(7) Å3 (380 K)",,,not_reported,not_reported,,sensing,10.1002/chem.201102357,ok,
10.1002/chem.201102357,downloaded\10.1002_chem.201102357.pdf,SI downloaded\10.1002_chem.201102357_SI.pdf,mof_json_store\10.1002_chem.201102357\raw_output.json,mof_json_store\10.1002_chem.201102357\synthesis_002.json,no,,,,Er(NO3)3,,0.222 mmol,0.222,mmol,nan,,0.222 mmol,0.222,mmol,nan,,,,,bis(4-pyridyl)acetylene,bpac,0.222 mmol in MeOH (20 mL),0.222,mmol,,,,,,,,,,,,,,,,,,,,,methanol,MeOH,"20 mL (bpac solution) + present in Fe salt solution (MeOH/H2O 1:1, 20 mL)",,water,H2O,"20 mL (K2[Pd(CN)4] solution) + present in Fe salt solution (MeOH/H2O 1:1, 20 mL)",,25,"RT, under argon",,dropwise addition; precipitates form instantaneously (addition ~1 mL/min),,dropwise addition under Ar,"MeOH, H2O",,dried under vacuum,,,yellow-orange precipitate (powder),50.0,,,FeN6 octahedra linked by square-planar [Pd(CN)4] layers; bpac pillars,,,,not_reported,not_reported,,sensing,10.1002/chem.201102357,ok,
10.1002/chem.201102357,downloaded\10.1002_chem.201102357.pdf,SI downloaded\10.1002_chem.201102357_SI.pdf,mof_json_store\10.1002_chem.201102357\raw_output.json,mof_json_store\10.1002_chem.201102357\synthesis_003.json,no,,,,Co(CH3COO)2·6H2O,,0.222 mmol,0.222,mmol,nan,,0.222 mmol,0.222,mmol,nan,,,,,bis(4-pyridyl)acetylene,bpac,0.222 mmol in MeOH (20 mL),0.222,mmol,,,,,,,,,,,,,,,,,,,,,methanol,MeOH,"20 mL (bpac solution) + present in Fe salt solution (MeOH/H2O 1:1, 20 mL)",,water,H2O,"20 mL (K2[Ni(CN)4] solution) + present in Fe salt solution (MeOH/H2O 1:1, 20 mL)",,25,"RT, under argon",,dropwise addition; precipitates form instantaneously (addition ~1 mL/min),,dropwise addition under Ar,"MeOH, H2O",,dried under vacuum,,,yellow-orange precipitate (powder),64.0,,,FeN6 octahedra linked by square-planar [Ni(CN)4] layers; bpac pillars,,,,not_reported,not_reported,,sensing,10.1002/chem.201102357,ok,
10.1002/chem.201102357,downloaded\10.1002_chem.201102357.pdf,SI downloaded\10.1002_chem.201102357_SI.pdf,mof_json_store\10.1002_chem.201102357\raw_output.json,mof_json_store\10.1002_chem.201102357\synthesis_004.json,no,,,,Co(NO3)2·6H2O,,0.222 mmol,0.222,mmol,nan,,0.222 mmol,0.222,mmol,nan,,,,,bis(4-pyridyl)acetylene,bpac,"0.222 mmol in MeOH/H2O (1:1, 20 mL)",0.222,mmol,,,,,,,,,,,,,,,,,,,,,water,H2O,"20 mL (K2[Pt(CN)4] solution) + present in Fe salt/bpac solution (MeOH/H2O 1:1, 20 mL)",,methanol,MeOH,"present in Fe salt/bpac solution (MeOH/H2O 1:1, 20 mL)",,25,"RT, under argon",,dropwise addition of Fe(BF4)2 + bpac solution into K2[Pt(CN)4] solution; precipitates form instantaneously,,dropwise addition under Ar,"MeOH, H2O",,dried under vacuum,,,yellow-orange precipitate (powder),75.0,,,FeN6 octahedra linked by square-planar [Pt(CN)4] layers; bpac pillars,,,,not_reported,not_reported,,sensing,10.1002/chem.201102357,ok,
10.1021/cg0501128,downloaded\10.1021_cg0501128.pdf,,mof_json_store\10.1021_cg0501128\raw_output.json,mof_json_store\10.1021_cg0501128\synthesis_001.json,yes,Slightly excessive or less triethylamine caused failure for 1; solvent mixtures above 50% DMF afforded no 2.,,272442,Co(CH3COO)2·6H2O,,"38 mg, 0.13 mmol",0.13,mmol,nan,,,,,nan,,,,,"4,5-dicarboxyimidazole",H3IDC,"20 mg, 0.13 mmol",0.13,mmol,"4,4'-bipyridine",bipy,"20 mg, 0.13 mmol",0.13,mmol,,,,,,triethylamine,Et3N,"0.036 mL, 0.26 mmol",0.26,mmol,,,,,,water,H2O,15 mL,15.0,,,,,160.0,160 °C,96.0,4 days,Teflon-lined stainless steel autoclave,,distilled water,,,,,red rhombus crystals,66.0,,,,"monoclinic, P21/n; a=8.1051(7) Å, b=17.6812(14) Å, c=8.5047(7) Å; α=90°, β=90.072(7)°, γ=90°",,,not_reported,not_reported,400.0,,10.1021/cg0501128,ok,
10.1021/cg0501128,downloaded\10.1021_cg0501128.pdf,,mof_json_store\10.1021_cg0501128\raw_output.json,mof_json_store\10.1021_cg0501128\synthesis_002.json,yes,Slightly excessive or less triethylamine caused failure for 1; solvent mixtures above 50% DMF afforded no 2.,,272441,Co(CH3COO)2·6H2O,,"38 mg, 0.13 mmol",0.13,mmol,nan,,,,,nan,,,,,"4,5-dicarboxyimidazole",H3IDC,"20 mg, 0.13 mmol",0.13,mmol,"4,4'-bipyridine",bipy,"20 mg, 0.13 mmol",0.13,mmol,,,,,,triethylamine,Et3N,"0.072 mL, 0.52 mmol",0.52,mmol,,,,,,water,H2O,"H2O-DMF mixture (3:1 by volume), total 15 mL",,"N,N-dimethylformamide",DMF,"H2O-DMF mixture (3:1 by volume), total 15 mL",,160.0,160 °C,96.0,4 days,Teflon-lined stainless steel autoclave,,distilled water,,,,,orange prism crystals,51.0,,,,"triclinic, P-1; a=11.4932(2) Å, b=11.6132(1) Å, c=11.8182(1) Å; α=65.275(8)°, β=81.174(12)°, γ=72.752(10)°",,,not_reported,not_reported,260.0,gas_storage;catalysis;ion_exchange,10.1021/cg0501128,ok,
10.1021/acs.cgd.4c00594,downloaded\10.1021_acs.cgd.4c00594.pdf,SI downloaded\10.1021_acs.cgd.4c00594_SI.pdf,mof_json_store\10.1021_acs.cgd.4c00594\raw_output.json,mof_json_store\10.1021_acs.cgd.4c00594\synthesis_001.json,no,,,,Fe(ClO4)3·6H2O,,"47.6 mg, 0.20 mmol",0.2,mmol,nan,,,,,nan,,,,,"4-aminonaphthalene-2,6-dicarboxylic acid",H2anda,"46.2 mg, 0.20 mmol",0.2,mmol,,,,,,,,,,,sodium hydroxide,NaOH,"16.0 mg, 0.40 mmol",0.4,mmol,,,,,,water,H2O,10 mL,10.0,,,,,160.0,160 °C,72.0,3 days,Teflon-lined stainless-steel autoclave (20 mL),,water,,dried,,,orange block-shaped crystals,41.0,,,,,,,not_reported,not_reported,430.0,Henry_reaction;Knoevenagel,10.1021/acs.cgd.4c00594,ok,
10.1021/acs.cgd.4c00594,downloaded\10.1021_acs.cgd.4c00594.pdf,SI downloaded\10.1021_acs.cgd.4c00594_SI.pdf,mof_json_store\10.1021_acs.cgd.4c00594\raw_output.json,mof_json_store\10.1021_acs.cgd.4c00594\synthesis_002.json,no,,,,Zn(CH3COO)2·2H2O,,"47.6 mg, 0.20 mmol",0.2,mmol,nan,,,,,nan,,,,,"4-aminonaphthalene-2,6-dicarboxylic acid",H2anda,"46.2 mg, 0.20 mmol",0.2,mmol,"1,10-phenanthroline",phen,"39.6 mg, 0.20 mmol",0.2,mmol,,,,,,sodium hydroxide,NaOH,"16.0 mg, 0.40 mmol",0.4,mmol,,,,,,water,H2O,10 mL,10.0,,,,,120.0,120 °C,72.0,3 days,Teflon-lined stainless-steel autoclave (20 mL),,water,,dried,,,orange block-shaped crystals,42.0,,,,,,,not_reported,not_reported,406.0,Henry_reaction;Knoevenagel,10.1021/acs.cgd.4c00594,ok,
10.1021/acs.cgd.4c00594,downloaded\10.1021_acs.cgd.4c00594.pdf,SI downloaded\10.1021_acs.cgd.4c00594_SI.pdf,mof_json_store\10.1021_acs.cgd.4c00594\raw_output.json,mof_json_store\10.1021_acs.cgd.4c00594\synthesis_003.json,no,,,,Cd(CH3COO)2·2H2O,,"47.6 mg, 0.20 mmol",0.2,mmol,nan,,,,,nan,,,,,"4-aminonaphthalene-2,6-dicarboxylic acid",H2anda,"46.2 mg, 0.20 mmol",0.2,mmol,"1,10-phenanthroline",phen,"40.0 mg, 0.20 mmol",0.2,mmol,,,,,,sodium hydroxide,NaOH,"16 mg, 0.40 mmol",0.4,mmol,,,,,,water,H2O,10 mL,10.0,,,,,160.0,160 °C,72.0,3 days,Teflon-lined stainless-steel autoclave (20 mL),,water,,dried,,,orange block-shaped crystals,46.0,,pts,,,,,not_reported,not_reported,427.0,Henry_reaction;Knoevenagel,10.1021/acs.cgd.4c00594,ok,
10.1021/acs.cgd.4c00594,downloaded\10.1021_acs.cgd.4c00594.pdf,SI downloaded\10.1021_acs.cgd.4c00594_SI.pdf,mof_json_store\10.1021_acs.cgd.4c00594\raw_output.json,mof_json_store\10.1021_acs.cgd.4c00594\synthesis_004.json,no,,,,Zn(CH3COO)2·2H2O,,"39.6 mg, 0.20 mmol",0.2,mmol,nan,,,,,nan,,,,,"4-aminonaphthalene-2,6-dicarboxylic acid",H2anda,"46.2 mg, 0.20 mmol",0.2,mmol,"1,10-phenanthroline",phen,"40.0 mg, 0.20 mmol (as in 3)",0.2,mmol,,,,,,sodium hydroxide,NaOH,"16 mg, 0.40 mmol",0.4,mmol,,,,,,water,H2O,10 mL,10.0,,,,,160.0,160 °C,72.0,3 days,Teflon-lined stainless-steel autoclave (20 mL),,water,,dried,,,yellow block-shaped crystals,44.0,,pts,,,,,not_reported,not_reported,406.0,Henry_reaction;Knoevenagel,10.1021/acs.cgd.4c00594,ok,
10.1021/acs.cgd.4c00594,downloaded\10.1021_acs.cgd.4c00594.pdf,SI downloaded\10.1021_acs.cgd.4c00594_SI.pdf,mof_json_store\10.1021_acs.cgd.4c00594\raw_output.json,mof_json_store\10.1021_acs.cgd.4c00594\synthesis_005.json,no,,,,Cd(CH3COO)2·2H2O,,"47.6 mg, 0.20 mmol (as in 3)",0.2,mmol,nan,,,,,nan,,,,,"4-aminonaphthalene-2,6-dicarboxylic acid",H2anda,"46.2 mg, 0.20 mmol (as in 3)",0.2,mmol,"2,2′-bipyridine","2,2′-bipy","31.2 mg, 0.20 mmol",0.2,mmol,,,,,,sodium hydroxide,NaOH,"16 mg, 0.40 mmol (as in 3)",0.4,mmol,,,,,,water,H2O,10 mL,10.0,,,,,160.0,160 °C,72.0,3 days,Teflon-lined stainless-steel autoclave (20 mL),,water,,dried,,,orange block-shaped crystals,45.0,,,Co3 unit linked by carboxylates,,,,not_reported,not_reported,318.0,Henry_reaction;Knoevenagel,10.1021/acs.cgd.4c00594,ok,
10.1021/acs.cgd.4c00594,downloaded\10.1021_acs.cgd.4c00594.pdf,SI downloaded\10.1021_acs.cgd.4c00594_SI.pdf,mof_json_store\10.1021_acs.cgd.4c00594\raw_output.json,mof_json_store\10.1021_acs.cgd.4c00594\synthesis_006.json,no,,,,Zn(CH3COO)2·2H2O,,"47.6 mg, 0.20 mmol",0.2,mmol,nan,,,,,nan,,,,,"4-aminonaphthalene-2,6-dicarboxylic acid",H2anda,"46.2 mg, 0.20 mmol",0.2,mmol,"4,4'-bipyridine","4,4′-bipy","31 mg, 0.20 mmol",0.2,mmol,,,,,,sodium hydroxide,NaOH,"16 mg, 0.40 mmol",0.4,mmol,,,,,,water,H2O,10 mL,10.0,,,,,160.0,160 °C,72.0,3 days,Teflon-lined stainless-steel autoclave (20 mL),,water,,dried,,,green block-shaped crystals,45.0,,,,,,,not_reported,not_reported,267.0,Henry_reaction;Knoevenagel,10.1021/acs.cgd.4c00594,ok,
