Repository: zzhenglab/MOFinder

# MOFinder

MOFinder extracts MOF synthesis information from the literature, reconstructs evidence-supported negative reaction records, and prepares datasets for synthesis-outcome prediction.
[Web application](https://mofinder.chemistry.wustl.edu/) | [Demos](Demo/README.md) | [Source code](docs/source_to_code.md) | [Workflow guide](docs/workflow.md) | [Model evaluation](docs/evaluation.md)

## Quick start

The workflow runs through Python commands. Python 3.10 or newer is required. Clone the repository and initialize its related applications:

```bash
git clone --recurse-submodules https://github.com/zzhenglab/MOFinder.git
cd MOFinder
```

Start with the two offline demonstrations:

```bash

File: mof_extraction_1_2.csv (part 220 of 305)
doi,main_pdf,si_pdf,raw_output,parsed_json,article_trial_or_failure,article_trial_or_failure_notes,mof_name,crystal_code,metal_1,metal_1_abbr,metal_1_amount_text,metal_1_amount_value,metal_1_amount_unit,metal_2,metal_2_abbr,metal_2_amount_text,metal_2_amount_value,metal_2_amount_unit,metal_3,metal_3_abbr,metal_3_amount_text,metal_3_amount_value,metal_3_amount_unit,linker_1,linker_1_abbr,linker_1_amount_text,linker_1_amount_value,linker_1_amount_unit,linker_2,linker_2_abbr,linker_2_amount_text,linker_2_amount_value,linker_2_amount_unit,linker_3,linker_3_abbr,linker_3_amount_text,linker_3_amount_value,linker_3_amount_unit,modulator_1,modulator_1_abbr,modulator_1_amount_text,modulator_1_amount_value,modulator_1_amount_unit,modulator_2,modulator_2_abbr,modulator_2_amount_text,modulator_2_amount_value,modulator_2_amount_unit,solvent_main,solvent_main_abbr,solvent_main_amount_text,solvent_main_ml,solvent_secondary,solvent_secondary_abbr,solvent_secondary_amount_text,solvent_secondary_ml,temperature_c,temperature_c_text,time_h,time_text,vessel_type,stirring,washing_solvent,washing_cycles,activation_text,activation_temp_c,activation_time_h,crystal_morphology,yield_percent,crystal_size,topology_code,metal_cluster_connectivity,unit_cell_short,pore_diameter_A,BET_surface_area_m2g,air_stable,water_stable,tga_decomposition_temp_c,applications,reference,status,error
10.1021/acs.cgd.4c00594,downloaded\10.1021_acs.cgd.4c00594.pdf,SI downloaded\10.1021_acs.cgd.4c00594_SI.pdf,mof_json_store\10.1021_acs.cgd.4c00594\raw_output.json,mof_json_store\10.1021_acs.cgd.4c00594\synthesis_007.json,no,,,,Zn(CH3COO)2·2H2O,,"47.6 mg, 0.20 mmol",0.2,mmol,nan,,,,,nan,,,,,"4-aminonaphthalene-2,6-dicarboxylic acid",H2anda,"46.2 mg, 0.20 mmol",0.2,mmol,bis(4-pyridyl)amine,bpa,"34.2 mg, 0.20 mmol",0.2,mmol,,,,,,sodium hydroxide,NaOH,"16 mg, 0.40 mmol",0.4,mmol,,,,,,water,H2O,10 mL,10.0,,,,,160.0,160 °C,72.0,3 days,Teflon-lined stainless-steel autoclave (20 mL),,water,,dried,,,pink block-shaped crystals,41.0,,sql,,,,,not_reported,yes,365.0,Henry_reaction;Knoevenagel,10.1021/acs.cgd.4c00594,ok,
10.1021/acs.cgd.4c00594,downloaded\10.1021_acs.cgd.4c00594.pdf,SI downloaded\10.1021_acs.cgd.4c00594_SI.pdf,mof_json_store\10.1021_acs.cgd.4c00594\raw_output.json,mof_json_store\10.1021_acs.cgd.4c00594\synthesis_008.json,no,,,,Cd(CH3COO)2·2H2O,,"39.6 mg, 0.20 mmol",0.2,mmol,nan,,,,,nan,,,,,"4-aminonaphthalene-2,6-dicarboxylic acid",H2anda,"46.2 mg, 0.20 mmol",0.2,mmol,"1,2-di(4-pyridyl)ethylene",dpe,"36.4 mg, 0.20 mmol",0.2,mmol,,,,,,sodium hydroxide,NaOH,"16.0 mg, 0.40 mmol",0.4,mmol,,,,,,water,H2O,10 mL,10.0,,,,,160.0,160 °C,72.0,3 days,Teflon-lined stainless-steel autoclave (20 mL),,water,,dried,,,yellow block-shaped crystals,44.0,,xah,,,,,not_reported,not_reported,403.0,Henry_reaction;Knoevenagel,10.1021/acs.cgd.4c00594,ok,
10.1021/acs.cgd.4c00594,downloaded\10.1021_acs.cgd.4c00594.pdf,SI downloaded\10.1021_acs.cgd.4c00594_SI.pdf,mof_json_store\10.1021_acs.cgd.4c00594\raw_output.json,mof_json_store\10.1021_acs.cgd.4c00594\synthesis_009.json,no,,,,ZrOCl2·8H2O,,"47.4 mg, 0.20 mmol",0.2,mmol,nan,,,,,nan,,,,,"4-aminonaphthalene-2,6-dicarboxylic acid",H2anda,"46.2 mg, 0.20 mmol",0.2,mmol,pyridine,py,"0.50 mL, 6.05 mmol",6.05,mmol,,,,,,,,,,,,,,,,water,H2O,10 mL,10.0,,,,,160.0,160 °C,72.0,3 days,Teflon-lined stainless-steel autoclave (20 mL),,water,,dried,,,pink block-shaped crystals,47.0,,,oxo- and carboxylate-bridged Co cluster,,,,not_reported,not_reported,345.0,Henry_reaction;Knoevenagel,10.1021/acs.cgd.4c00594,ok,
10.1021/acs.cgd.4c00594,downloaded\10.1021_acs.cgd.4c00594.pdf,SI downloaded\10.1021_acs.cgd.4c00594_SI.pdf,mof_json_store\10.1021_acs.cgd.4c00594\raw_output.json,mof_json_store\10.1021_acs.cgd.4c00594\synthesis_010.json,no,,,,ZrOCl2·8H2O,,"27.3 mg, 0.20 mmol",0.2,mmol,nan,,,,,nan,,,,,"4-aminonaphthalene-2,6-dicarboxylic acid",H2anda,"46.2 mg, 0.20 mmol",0.2,mmol,pyridine,py,"0.50 mL, 6.05 mmol",6.05,mmol,,,,,,,,,,,,,,,,water,H2O,10 mL,10.0,,,,,160.0,160 °C,72.0,3 days,Teflon-lined stainless-steel autoclave (20 mL),,water,,dried,,,colourless block-shaped crystals,45.0,,,Zn8 cluster with μ3-OH bridges,,,,not_reported,not_reported,342.0,Henry_reaction;Knoevenagel,10.1021/acs.cgd.4c00594,ok,
10.1039/b909015k,downloaded\10.1039_b909015k.pdf,,mof_json_store\10.1039_b909015k\raw_output.json,mof_json_store\10.1039_b909015k\synthesis_001.json,yes,"For 1, pH <2.8 gave [Zn(HO3PCH(OH)CO2)] or mixed phases; pure 1 only when pH >3.6. For 2, without glutaric acid gave crystals plus gray powder; 2 formed only near pH ~3.8.",,691730,ZrOCl2·8H2O,,"0.1105 g, 0.5034 mmol",0.5034,mmol,nan,,,,,nan,,,,,2-hydroxyl(phosphono)acetic acid,,"1.0 mL, 4 mmol",4.0,mmol,,,,,,,,,,,S-(+)-2-methylpiperazine,,"0.1967 g, 1.964 mmol",1.964,mmol,,,,,,water,H2O,8.0 mL,8.0,,,,,160.0,160 °C,120.0,120 h,Teflon-lined stainless steel autoclave (25 mL),stirred before heating,water,many times (ultrasonic),,,,colorless crystals,41.0,,,ZnO6 and ZnO5 polyhedra linked by 2-hydroxyl(phosphono)acetate; 3D with 1D channels,"a=10.180(1) Å, b=11.060(2) Å, c=14.014(2) Å, α=68.297(4)°, β=78.859(5)°, γ=72.300(7)°, P-1",,,not_reported,not_reported,,luminescence,10.1039/b909015k,ok,
10.1039/b909015k,downloaded\10.1039_b909015k.pdf,,mof_json_store\10.1039_b909015k\raw_output.json,mof_json_store\10.1039_b909015k\synthesis_002.json,yes,"For 1, pH <2.8 gave [Zn(HO3PCH(OH)CO2)] or mixed phases; pure 1 only when pH >3.6. For 2, without glutaric acid gave crystals plus gray powder; 2 formed only near pH ~3.8.",,729406,Pb(NO3)2·6H2O,,"0.2225 g, 1.014 mmol",1.014,mmol,nan,,,,,nan,,,,,2-hydroxyl(phosphono)acetic acid,,"0.65 mL, 2.6 mmol",2.6,mmol,,,,,,,,,,,piperazine hexahydrate,,"1.0178 g, 5.2402 mmol",5.2402,mmol,glutaric acid,,"2.0838 g, 15.7720 mmol",15.772,mmol,water,H2O,10.0 mL,10.0,,,,,190.0,190 °C,96.0,96 h,Teflon-lined stainless steel autoclave (25 mL),stirred before heating,water,many times (ultrasonic),,,,colorless crystals,80.0,,,[ZnO4] tetrahedra linked by tridentate phosphonate; 2D hybrid layers,"a=10.014(6) Å, b=9.526(6) Å, c=17.076(11) Å, α=90°, β=90°, γ=90°, Pbca",,,not_reported,not_reported,,luminescence,10.1039/b909015k,ok,
10.1039/c5ce00341e,downloaded\10.1039_c5ce00341e.pdf,SI downloaded\10.1039_c5ce00341e_SI.pdf,mof_json_store\10.1039_c5ce00341e\raw_output.json,mof_json_store\10.1039_c5ce00341e\synthesis_001.json,yes,Changing pH and temperature gave low yields or unidentified precipitates.,[Cd(pbda)]n (1),1028041,Pb(NO3)2·6H2O,,"0.077 g, 0.25 mmol",0.25,mmol,nan,,,,,nan,,,,,"3-(pyridin-3-yloxy)benzene-1,2-dicarboxylic acid",H2pbda,"0.065 g, 0.25 mmol",0.25,mmol,,,,,,,,,,,potassium hydroxide,KOH,"0.017 g, 0.3 mmol",0.3,mmol,,,,,,water,H2O,10 mL,10.0,,,,,170.0,170 °C,72.0,3 days,Teflon-lined stainless steel vessel,stirred 30 min at RT (premix),,,,,,colorless block-shaped crystals,48.0,,gis,,"Monoclinic, C2/c; a=21.5392(7) Å, b=14.2336(4) Å, c=7.7362(2) Å, β=93.957(10)°",,,not_reported,not_reported,380.0,luminescence,10.1039/c5ce00341e,ok,
10.1039/c5ce00341e,downloaded\10.1039_c5ce00341e.pdf,SI downloaded\10.1039_c5ce00341e_SI.pdf,mof_json_store\10.1039_c5ce00341e\raw_output.json,mof_json_store\10.1039_c5ce00341e\synthesis_002.json,yes,Changing pH and temperature gave low yields or unidentified precipitates.,[Cd3(OH)2(pbda)2]n (2),1028042,Pb(NO3)2·6H2O,,"0.077 g, 0.25 mmol",0.25,mmol,nan,,,,,nan,,,,,"3-(pyridin-3-yloxy)benzene-1,2-dicarboxylic acid",H2pbda,"0.065 g, 0.25 mmol",0.25,mmol,,,,,,,,,,,potassium hydroxide,KOH,"0.044 g, 0.8 mmol",0.8,mmol,,,,,,water,H2O,10 mL,10.0,,,,,170.0,170 °C,72.0,3 days,Teflon-lined stainless steel vessel,stirred 30 min at RT (premix),,,,,,colorless needle-shaped crystals,42.0,,crb,,"Tetragonal, I41/a; a=b=28.2519(3) Å, c=12.3144(3) Å",,,not_reported,not_reported,380.0,luminescence,10.1039/c5ce00341e,ok,
10.1039/c5ce00341e,downloaded\10.1039_c5ce00341e.pdf,SI downloaded\10.1039_c5ce00341e_SI.pdf,mof_json_store\10.1039_c5ce00341e\raw_output.json,mof_json_store\10.1039_c5ce00341e\synthesis_003.json,yes,Changing pH and temperature gave low yields or unidentified precipitates.,"[Cd(pbda)(4,4'-bpy)]n (3)",1048427,Pb(NO3)2·6H2O,Cd(Ac)2·2H2O,"0.25 mmol, 62 mg",0.25,mmol,nan,,,,,nan,,,,,"3-(pyridin-3-yloxy)benzene-1,2-dicarboxylic acid",H2pbda,"0.25 mmol, 78 mg",0.25,mmol,"4,4'-bipyridine","4,4'-bpy","0.25 mmol, 49 mg",0.25,mmol,,,,,,potassium hydroxide,KOH,"0.50 mmol, 28 mg",0.5,mmol,,,,,,water,H2O,10 mL,10.0,,,,,160.0,160 °C,72.0,3 days,Teflon-lined stainless steel vessel,stirred 30 min at RT (premix),,,,,,colorless block-shaped crystals,60.0,,ins,,"Monoclinic, P21/c; a=13.9673(5) Å, b=11.3875(2) Å, c=14.9718(4) Å, β=98.332(3)°",,,not_reported,not_reported,310.0,luminescence,10.1039/c5ce00341e,ok,
10.1039/c5ce00341e,downloaded\10.1039_c5ce00341e.pdf,SI downloaded\10.1039_c5ce00341e_SI.pdf,mof_json_store\10.1039_c5ce00341e\raw_output.json,mof_json_store\10.1039_c5ce00341e\synthesis_004.json,yes,Changing pH and temperature gave low yields or unidentified precipitates.,"{[Co(pbda)(4,4'-bpy)]·2H2O}n (4)",1034563,Mn(CH3COO)2·4H2O,Co(Ac)2·6H2O,0.25 mmol (analogous to 3),0.25,mmol,nan,,,,,nan,,,,,"3-(pyridin-3-yloxy)benzene-1,2-dicarboxylic acid",H2pbda,0.25 mmol (analogous to 3),0.25,mmol,"4,4'-bipyridine","4,4'-bpy",0.25 mmol (analogous to 3),0.25,mmol,,,,,,potassium hydroxide,KOH,0.50 mmol (analogous to 3),0.5,mmol,,,,,,water,H2O,10 mL,10.0,,,,,160.0,160 °C,72.0,3 days,Teflon-lined stainless steel vessel,stirred 30 min at RT (premix),,,,,,purple crystals,45.0,,,,"Monoclinic, C2/c; a=21.9803(8) Å, b=17.2195(7) Å, c=9.2491(3) Å, β=105.929(2)°",,,not_reported,not_reported,240.0,,10.1039/c5ce00341e,ok,
10.1039/c5ce00341e,downloaded\10.1039_c5ce00341e.pdf,SI downloaded\10.1039_c5ce00341e_SI.pdf,mof_json_store\10.1039_c5ce00341e\raw_output.json,mof_json_store\10.1039_c5ce00341e\synthesis_005.json,yes,Changing pH and temperature gave low yields or unidentified precipitates.,"{[Zn(pbda)(1,4-bib)]·H2O}n (5)",1048426,Cd(CH3COO)2·2H2O,ZnSO4·7H2O,"0.30 mmol, 88 mg",0.3,mmol,nan,,,,,nan,,,,,"3-(pyridin-3-yloxy)benzene-1,2-dicarboxylic acid",H2pbda,"0.20 mmol, 52 mg",0.2,mmol,"1,4-bis(imidazol)butane","1,4-bib","0.20 mmol, 44 mg",0.2,mmol,,,,,,sodium hydroxide,NaOH,"0.3 mmol, 12 mg",0.3,mmol,,,,,,water,H2O,10 mL,10.0,,,,,170.0,170 °C,72.0,3 days,Teflon-lined stainless steel vessel,stirred 30 min at RT (premix),,,,,,colorless block-shaped crystals,60.0,,sql,,"Monoclinic, P21/c; a=14.2195(14) Å, b=11.2318(8) Å, c=14.6122(14) Å, β=100.353(10)°",,,not_reported,not_reported,300.0,luminescence,10.1039/c5ce00341e,ok,
10.1039/c5ce00341e,downloaded\10.1039_c5ce00341e.pdf,SI downloaded\10.1039_c5ce00341e_SI.pdf,mof_json_store\10.1039_c5ce00341e\raw_output.json,mof_json_store\10.1039_c5ce00341e\synthesis_006.json,yes,Changing pH and temperature gave low yields or unidentified precipitates.,"{[Cd(pbda)(1,4-bib)]·H2O}n (6)",1048429,Zn(SO4)·7H2O,Cd(Ac)2·2H2O,0.30 mmol (analogous to 5),0.3,mmol,nan,,,,,nan,,,,,"3-(pyridin-3-yloxy)benzene-1,2-dicarboxylic acid",H2pbda,0.20 mmol (analogous to 5),0.2,mmol,"1,4-bis(imidazol)butane","1,4-bib",0.20 mmol (analogous to 5),0.2,mmol,,,,,,sodium hydroxide,NaOH,0.3 mmol (analogous to 5),0.3,mmol,,,,,,water,H2O,10 mL,10.0,,,,,170.0,170 °C,72.0,3 days,Teflon-lined stainless steel vessel,stirred 30 min at RT (premix),,,,,,,36.0,,sql,,"Monoclinic, P21/c",,,not_reported,not_reported,,luminescence,10.1039/c5ce00341e,ok,
10.1039/c5ce00341e,downloaded\10.1039_c5ce00341e.pdf,SI downloaded\10.1039_c5ce00341e_SI.pdf,mof_json_store\10.1039_c5ce00341e\raw_output.json,mof_json_store\10.1039_c5ce00341e\synthesis_007.json,yes,Changing pH and temperature gave low yields or unidentified precipitates.,"{[Co(pbda)(4,4'-bibp)]·2H2O}n (7)",1048428,Cd(CH3COO)2·2H2O,Co(NO3)2·2H2O,"0.30 mmol, 88 mg",0.3,mmol,nan,,,,,nan,,,,,"3-(pyridin-3-yloxy)benzene-1,2-dicarboxylic acid",H2pbda,"0.20 mmol, 52 mg",0.2,mmol,bis(benzimidazol)propane,"4,4'-bibp","0.20 mmol, 58 mg",0.2,mmol,,,,,,sodium hydroxide,NaOH,"0.3 mmol, 12 mg",0.3,mmol,,,,,,"N,N-dimethylformamide",DMF,5 mL,5.0,water,H2O,1 mL,1.0,95.0,95 °C,72.0,3 days,Teflon-lined stainless steel vessel,stirred 30 min at RT (premix),,,,,,purple sheet-like crystals,61.0,,ins,,"Monoclinic, P21/c; a=7.8766(2) Å, b=19.4550(5) Å, c=13.3737(4) Å, β=90.361(2)°",,,not_reported,not_reported,315.0,,10.1039/c5ce00341e,ok,
10.1039/b419418g,downloaded\10.1039_b419418g.pdf,,mof_json_store\10.1039_b419418g\raw_output.json,mof_json_store\10.1039_b419418g\synthesis_001.json,no,,[Cu(1)SO4]·H2O (4),,Ba(NO3)2,,0.1 mmol (25.0 mg),0.1,mmol,nan,,,,,nan,,,,,"1,3,5-tris(1-imidazolyl)benzene",1,0.1 mmol (27.6 mg),0.1,mmol,,,,,,,,,,,,,,,,,,,,,deionized water,H2O,10.0 mL,10.0,,,,,100.0,100 °C,72.0,72 h,Teflon-lined autoclave,static,,,,,,blue crystals,68.0,,,,"a=8.6760(17), b=9.911(2), c=9.999(2) Å, α=82.30(3)°, β=81.31(3)°, γ=89.57(3)°, P-1",,,not_reported,not_reported,,,10.1039/b419418g,ok,
10.1039/b419418g,downloaded\10.1039_b419418g.pdf,,mof_json_store\10.1039_b419418g\raw_output.json,mof_json_store\10.1039_b419418g\synthesis_003.json,no,,[Cu(3)(H2O)]SO4·5.5H2O (6),,MnCl2·4H2O,,0.1 mmol (25.0 mg),0.1,mmol,nan,,,,,nan,,,,,"1-(1-imidazolyl)-3,5-bis(imidazol-1-ylmethyl)benzene",3,0.1 mmol (30.4 mg),0.1,mmol,,,,,,,,,,,,,,,,,,,,,deionized water,H2O,10.0 mL,10.0,,,,,100.0,100 °C,72.0,72 h,Teflon-lined autoclave,static,,,,,,blue crystals,55.0,,,,"a=8.010(5), b=11.542(4), c=13.090(5) Å, α=83.533(17)°, β=86.67(3)°, γ=83.22(3)°, P-1",,,not_reported,not_reported,,anion_exchange,10.1039/b419418g,ok,
10.1039/d0ra05131d,downloaded\10.1039_d0ra05131d.pdf,SI downloaded\10.1039_d0ra05131d_SI.pdf,mof_json_store\10.1039_d0ra05131d\raw_output.json,mof_json_store\10.1039_d0ra05131d\synthesis_001.json,no,,[Cd(L)(NO3)]n (1),,Co(SO4)·7H2O,,"2.4 mg, 0.03 mmol",0.03,mmol,nan,,,,,nan,,,,,5-(imidazol-1-yl)-N′-(pyridin-4-ylmethylene) nicotinohydrazide,L,"3.0 mg, 0.01 mmol",0.01,mmol,,,,,,,,,,,,,,,,,,,,,"N,N-dimethylformamide",DMF,2 mL,2.0,,,,,90.0,90 °C,72.0,3 days; then cooled to RT for 2 days,5 mL test tube (sealed),static,MeOH,one day (three times),vacuum oven 90 °C for 30 min; then outgas at 80 °C for 3 h,80.0,3.0,dark yellow crystals,45.0,,pts,"Cd(II) nodes, 4,4-connected",,,266.54,,,270.0,CO2_capture,10.1039/d0ra05131d,ok,
10.1039/d0ra05131d,downloaded\10.1039_d0ra05131d.pdf,SI downloaded\10.1039_d0ra05131d_SI.pdf,mof_json_store\10.1039_d0ra05131d\raw_output.json,mof_json_store\10.1039_d0ra05131d\synthesis_002.json,no,,[Cd(L)Cl]n (2),,Zn(NO3)2·6H2O,,"5.4 mg, 0.03 mmol",0.03,mmol,nan,,,,,nan,,,,,5-(imidazol-1-yl)-N′-(pyridin-4-ylmethylene) nicotinohydrazide,L,"3.0 mg, 0.01 mmol",0.01,mmol,,,,,,,,,,,,,,,,,,,,,"N,N-dimethylformamide",DMF,2 mL,2.0,,,,,90.0,90 °C,72.0,3 days; then cooled to RT for 2 days,5 mL test tube (sealed),static,MeOH,one day (three times),vacuum oven 90 °C for 30 min; then outgas at 80 °C for 3 h,80.0,3.0,yellow crystals,34.0,,,"Cd(II) nodes, distorted octahedral",,,164.1,,,270.0,CO2_capture,10.1039/d0ra05131d,ok,
10.1039/d0ra05131d,downloaded\10.1039_d0ra05131d.pdf,SI downloaded\10.1039_d0ra05131d_SI.pdf,mof_json_store\10.1039_d0ra05131d\raw_output.json,mof_json_store\10.1039_d0ra05131d\synthesis_003.json,no,,[Cd(L)Br]n (3),,Zn(NO3)2·6H2O,,"8.1 mg, 0.03 mmol",0.03,mmol,nan,,,,,nan,,,,,5-(imidazol-1-yl)-N′-(pyridin-4-ylmethylene) nicotinohydrazide,L,"3.0 mg, 0.01 mmol",0.01,mmol,,,,,,,,,,,,,,,,,,,,,"N,N-dimethylformamide",DMF,2 mL,2.0,,,,,90.0,90 °C,72.0,3 days; then cooled to RT for 2 days,5 mL test tube (sealed),static,MeOH,one day (three times),vacuum oven 90 °C for 30 min; then outgas at 80 °C for 3 h,80.0,3.0,pale yellow crystals,72.0,,,"Cd(II) nodes, distorted octahedral",,,151.26,,,270.0,CO2_capture,10.1039/d0ra05131d,ok,
10.1039/d0ra05131d,downloaded\10.1039_d0ra05131d.pdf,SI downloaded\10.1039_d0ra05131d_SI.pdf,mof_json_store\10.1039_d0ra05131d\raw_output.json,mof_json_store\10.1039_d0ra05131d\synthesis_004.json,no,,[Cd(L)I]n (4),,CoCl2·6H2O,,"10.8 mg, 0.03 mmol",0.03,mmol,nan,,,,,nan,,,,,5-(imidazol-1-yl)-N′-(pyridin-4-ylmethylene) nicotinohydrazide,L,"3.0 mg, 0.01 mmol",0.01,mmol,,,,,,,,,,,,,,,,,,,,,"N,N-dimethylformamide",DMF,2 mL,2.0,,,,,90.0,90 °C,72.0,3 days; then cooled to RT for 2 days,5 mL test tube (sealed),static,MeOH,one day (three times),vacuum oven 90 °C for 30 min; then outgas at 80 °C for 3 h,80.0,3.0,dark yellow crystals,50.0,,,"Cd(II) nodes, distorted octahedral",,,165.42,,,270.0,CO2_capture,10.1039/d0ra05131d,ok,
10.1039/c6ce00625f,downloaded\10.1039_c6ce00625f.pdf,,mof_json_store\10.1039_c6ce00625f\raw_output.json,mof_json_store\10.1039_c6ce00625f\synthesis_001.json,no,,,1457988,CoCl2·6H2O,,"34.0 mg, 0.2 mmol",0.2,mmol,nan,,,,,nan,,,,,"1,3-di-(1,2,4-triazole-4-yl)benzene",dtb,"21.2 mg, 0.1 mmol",0.1,mmol,isophthalic acid,"1,3-H2bdc","16.6 mg, 0.1 mmol",0.1,mmol,,,,,,,,,,,,,,,,water,H2O,10 mL,10.0,,,,,140.0,140 °C,72.0,3 days,25 mL Teflon-lined stainless steel vessel,static,,,,,,colorless block crystals,53.0,,,,"a=8.888(4) Å, b=16.396(8) Å, c=14.795(7) Å, β=90.01°, P21/c",,,not_reported,not_reported,223.0,luminescence,10.1039/c6ce00625f,ok,
10.1039/c6ce00625f,downloaded\10.1039_c6ce00625f.pdf,,mof_json_store\10.1039_c6ce00625f\raw_output.json,mof_json_store\10.1039_c6ce00625f\synthesis_002.json,no,,,1457991,CoCl2·6H2O,,"34.0 mg, 0.2 mmol",0.2,mmol,nan,,,,,nan,,,,,"1,3-di-(1,2,4-triazole-4-yl)benzene",dtb,"21.2 mg, 0.1 mmol",0.1,mmol,"benzene-1,3,5-tricarboxylic acid",BTC,"21.0 mg, 0.1 mmol",0.1,mmol,,,,,,,,,,,,,,,,acetonitrile,MeCN,6 mL,6.0,water,H2O,4 mL,4.0,180.0,180 °C,72.0,3 days,25 mL Teflon-lined stainless steel vessel,static,,,,,,colorless block crystals,33.0,,rtl,,"a=13.3465(17) Å, b=7.1935(9) Å, c=19.632(3) Å, β=102.6940(10)°, P21/n",,,not_reported,not_reported,350.0,luminescence,10.1039/c6ce00625f,ok,
10.1039/c6ce00625f,downloaded\10.1039_c6ce00625f.pdf,,mof_json_store\10.1039_c6ce00625f\raw_output.json,mof_json_store\10.1039_c6ce00625f\synthesis_003.json,no,,,1457992,CoCl2·6H2O,,"34.0 mg, 0.2 mmol",0.2,mmol,nan,,,,,nan,,,,,"1,3-di-(1,2,4-triazole-4-yl)benzene",dtb,"21.2 mg, 0.1 mmol",0.1,mmol,"1,2,4,5-benzenetetracarboxylic acid",H4btec,"25.4 mg, 0.1 mmol",0.1,mmol,,,,,,,,,,,,,,,,water,H2O,5 mL,5.0,acetonitrile,MeCN,5 mL,5.0,160.0,160 °C,72.0,3 days,25 mL Teflon-lined stainless steel vessel,static,,,,,,colorless block crystals,27.0,,,tetranuclear Ag(I) cluster with Ag–Ag interactions,"a=18.110(13) Å, b=14.899(11) Å, c=10.013(7) Å, β=104.397(8)°, P21/c",,,not_reported,not_reported,,luminescence,10.1039/c6ce00625f,ok,
10.1039/c5ra10805e,downloaded\10.1039_c5ra10805e.pdf,SI downloaded\10.1039_c5ra10805e_SI.pdf,mof_json_store\10.1039_c5ra10805e\raw_output.json,mof_json_store\10.1039_c5ra10805e\synthesis_001.json,no,,,1401544,CoCl2·6H2O,,"29 mg, 0.1 mmol",0.1,mmol,nan,,,,,nan,,,,,"3,5-bis(4-pyridyl)-pyridine",BPYPY,"23 mg, 0.1 mmol",0.1,mmol,terephthalic acid,"1,4-bdc","16.6 mg, 0.1 mmol",0.1,mmol,,,,,,,,,,,,,,,,"N,N-dimethylformamide",DMF,"DMF/H2O 1:1 v/v, 5 mL total",,water,H2O,"DMF/H2O 1:1 v/v, 5 mL total",,90.0,90 °C,72.0,3 days,Parr Teflon-lined stainless steel vessel (15 mL),,,,,,,orange-block crystals,74.0,,tfz,,"a=11.2930(14), b=12.7554(15), c=19.524(2) Å, α=90°, β=90.010°, γ=90°, P21/c",,,not_reported,not_reported,335.0,,10.1039/c5ra10805e,ok,
10.1039/c5ra10805e,downloaded\10.1039_c5ra10805e.pdf,SI downloaded\10.1039_c5ra10805e_SI.pdf,mof_json_store\10.1039_c5ra10805e\raw_output.json,mof_json_store\10.1039_c5ra10805e\synthesis_002.json,no,,,1401545,CoCl2·6H2O,,"29 mg, 0.1 mmol",0.1,mmol,nan,,,,,nan,,,,,"3,5-bis(4-pyridyl)-pyridine",BPYPY,"23 mg, 0.1 mmol",0.1,mmol,terephthalic acid,"1,4-bdc","16.6 mg, 0.1 mmol",0.1,mmol,,,,,,,,,,,,,,,,"N,N-dimethylformamide",DMF,"DMF/H2O 1:1 v/v, 5 mL total",,water,H2O,"DMF/H2O 1:1 v/v, 5 mL total",,90.0,90 °C,72.0,3 days,Parr Teflon-lined stainless steel vessel (15 mL),,,,,,,green-block crystals,77.0,,tfz,,"a=11.2710(18), b=12.618(2), c=19.339(3) Å, α=90°, β=90.010°, γ=90°, P21/c",,,not_reported,not_reported,440.0,,10.1039/c5ra10805e,ok,
10.1039/c5ra10805e,downloaded\10.1039_c5ra10805e.pdf,SI downloaded\10.1039_c5ra10805e_SI.pdf,mof_json_store\10.1039_c5ra10805e\raw_output.json,mof_json_store\10.1039_c5ra10805e\synthesis_003.json,no,,,1401546,Cu2O,,"29 mg, 0.1 mmol",0.1,mmol,nan,,,,,nan,,,,,"3,5-bis(4-pyridyl)-pyridine",BPYPY,"23 mg, 0.1 mmol",0.1,mmol,"trans-1,4-cyclohexanedicarboxylic acid",trans-chdc,"17.2 mg, 0.1 mmol",0.1,mmol,,,,,,,,,,,,,,,,acetonitrile,MeCN,"DMA/CH3CN/H2O 1:3:1 v/v/v, 5 mL total",,"N,N-dimethylacetamide",DMA,"DMA/CH3CN/H2O 1:3:1 v/v/v, 5 mL total",,95.0,95 °C,72.0,3 days,Parr Teflon-lined stainless steel vessel (15 mL),,,,,,,orange-block crystals,67.0,,cds,dinuclear Co2 carboxylate SBU,"a=10.895(3), b=17.520(4), c=20.545(6) Å, α=90°, β=99.160°, γ=90°, C2/c",,,not_reported,not_reported,340.0,,10.1039/c5ra10805e,ok,
10.1039/c7ce02192e,downloaded\10.1039_c7ce02192e.pdf,SI downloaded\10.1039_c7ce02192e_SI.pdf,mof_json_store\10.1039_c7ce02192e\raw_output.json,mof_json_store\10.1039_c7ce02192e\synthesis_001.json,no,,1,1554621,Cu2O,CuI,"0.15 mmol, 0.0281 g",0.15,mmol,nan,,,,,nan,,,,,(1S)-1-(5-tetrazolyl)ethylamine,5-eatzH,"0.15 mmol, 0.0175 g",0.15,mmol,,,,,,,,,,,potassium iodide,KI,1.352 g,1.352,g,,,,,,water,H2O,"KI aqueous solution, 1.5 mL",1.5,methanol,MeOH,1 mL,1.0,120.0,120 °C,12.0,12 hours,,"stirred 10 min, then static","KI aq., H2O, EtOH",,,,,orange rod-like crystals,,,,discrete Cu4I4 SBU,"a=9.0012(6), b=14.3269(10), c=12.5315(7) Å, β=94.300(6)°, P21",,,not_reported,not_reported,250.0,dye_degradation;photocatalysis,10.1039/c7ce02192e,ok,
10.1039/c7ce02192e,downloaded\10.1039_c7ce02192e.pdf,SI downloaded\10.1039_c7ce02192e_SI.pdf,mof_json_store\10.1039_c7ce02192e\raw_output.json,mof_json_store\10.1039_c7ce02192e\synthesis_002.json,no,,2,1554622,Cu2O,CuI,"0.15 mmol, 0.0281 g",0.15,mmol,nan,,,,,nan,,,,,(1S)-1-(5-tetrazolyl)ethylamine,5-eatzH,"0.15 mmol, 0.0175 g",0.15,mmol,,,,,,,,,,,,,,,,,,,,,water,H2O,,,acetonitrile,MeCN,,,120.0,120 °C,12.0,12 hours,,"stirred 10 min, then static",EtOH,,,,,orange block crystals,,,,1D (CuI)n graphene-like nanoribbon SBU,"a=6.9852(2), b=17.8187(6), c=8.5879(2) Å, β=102.313(2)°, P21",,,not_reported,not_reported,230.0,dye_degradation;photocatalysis,10.1039/c7ce02192e,ok,
10.1002/chem.201406157,downloaded\10.1002_chem.201406157.pdf,SI downloaded\10.1002_chem.201406157_SI.pdf,mof_json_store\10.1002_chem.201406157\raw_output.json,mof_json_store\10.1002_chem.201406157\synthesis_001.json,yes,Reference dye 3 without carboxylates gave no dye incorporation; only MIL-101(Al)-NH2 obtained.,MIL-101(Al)-NH2,,Cu2O,,"510 mg, 2.11 mmol",2.11,mmol,nan,,,,,nan,,,,,2-aminoterephthalic acid,BDC-NH2,"560 mg, 3.09 mmol",3.09,mmol,,,,,,,,,,,,,,,,,,,,,"N,N-dimethylformamide",DMF,30 mL,30.0,,,,,130.0,403 K,72.0,72 h,sealed 50 mL glass reactor,static,"acetone, ethanol",EtOH reflux 8 h,dried in vacuo,,,yellow powder,,,,,,,,,,,,10.1002/chem.201406157,ok,
10.1002/chem.201406157,downloaded\10.1002_chem.201406157.pdf,SI downloaded\10.1002_chem.201406157_SI.pdf,mof_json_store\10.1002_chem.201406157\raw_output.json,mof_json_store\10.1002_chem.201406157\synthesis_002.json,yes,Reference dye 3 without carboxylates gave no dye incorporation; only MIL-101(Al)-NH2 obtained.,MIL-101(Al)-NH2-perylene40,,Cu2O,,"510 mg, 2.11 mmol",2.11,mmol,nan,,,,,nan,,,,,2-aminoterephthalic acid,BDC-NH2,"560 mg, 3.09 mmol",3.09,mmol,"2-[9-(1-hexylheptyl)-1,3,8,10-tetraoxo-3,8,9,10-tetrahydro-1H-anthra[2,1,9-def;6,5,10-d’e’f’]diisoquinolin-2-yl]terephthalic acid",,"550 mg, 0.075 mmol",,,,,,,,,,,,,,,,,,"N,N-dimethylformamide",DMF,30 mL,30.0,,,,,130.0,403 K,72.0,72 h,sealed 50 mL glass reactor,static,"acetone, ethanol, chloroform",EtOH reflux 8 h; Soxhlet in CHCl3 8 h,dried in vacuo,,,red powder,,,,,,,,,,,,10.1002/chem.201406157,ok,
10.1002/chem.201406157,downloaded\10.1002_chem.201406157.pdf,SI downloaded\10.1002_chem.201406157_SI.pdf,mof_json_store\10.1002_chem.201406157\raw_output.json,mof_json_store\10.1002_chem.201406157\synthesis_003.json,yes,Reference dye 3 without carboxylates gave no dye incorporation; only MIL-101(Al)-NH2 obtained.,MIL-101(Al)-NH2-perylene200,,Cu2O,,"510 mg, 2.11 mmol",2.11,mmol,nan,,,,,nan,,,,,2-aminoterephthalic acid,BDC-NH2,"560 mg, 3.09 mmol",3.09,mmol,"2-[9-(1-hexylheptyl)-1,3,8,10-tetraoxo-3,8,9,10-tetrahydro-1H-anthra[2,1,9-def;6,5,10-d’e’f’]diisoquinolin-2-yl]terephthalic acid",,"110 mg, 0.015 mmol",,,,,,,,,,,,,,,,,,"N,N-dimethylformamide",DMF,30 mL,30.0,,,,,130.0,403 K,72.0,72 h,sealed 50 mL glass reactor,static,"acetone, ethanol, chloroform",EtOH reflux 8 h; Soxhlet in CHCl3 8 h,dried in vacuo,,,red powder,,,,,,,,,,,,10.1002/chem.201406157,ok,
10.1002/chem.201406157,downloaded\10.1002_chem.201406157.pdf,SI downloaded\10.1002_chem.201406157_SI.pdf,mof_json_store\10.1002_chem.201406157\raw_output.json,mof_json_store\10.1002_chem.201406157\synthesis_004.json,yes,Reference dye 3 without carboxylates gave no dye incorporation; only MIL-101(Al)-NH2 obtained.,MIL-101(Al)-NH2-perylene1100,,Cu2O,,"510 mg, 2.11 mmol",2.11,mmol,nan,,,,,nan,,,,,2-aminoterephthalic acid,BDC-NH2,"560 mg, 3.09 mmol",3.09,mmol,"2-[9-(1-hexylheptyl)-1,3,8,10-tetraoxo-3,8,9,10-tetrahydro-1H-anthra[2,1,9-def;6,5,10-d’e’f’]diisoquinolin-2-yl]terephthalic acid",,"20 mg, 0.003 mmol",,,,,,,,,,,,,,,,,,"N,N-dimethylformamide",DMF,30 mL,30.0,,,,,130.0,403 K,72.0,72 h,sealed 50 mL glass reactor,static,"acetone, ethanol, chloroform",EtOH reflux 8 h; Soxhlet in CHCl3 8 h,dried in vacuo,,,red powder,,,,,,,,,,,,10.1002/chem.201406157,ok,
10.1002/anie.201307340,downloaded\10.1002_anie.201307340.pdf,SI downloaded\10.1002_anie.201307340_SI.pdf,mof_json_store\10.1002_anie.201307340\raw_output.json,mof_json_store\10.1002_anie.201307340\synthesis_001.json,no,,PCN-521,956577,Eu(NO3)3·5H2O,,60 mg,0.164811,mmol,nan,,,,,nan,,,,,"4',4'',4''',4''''-methanetetrayltetrabiphenyl-4-carboxylic acid",MTBC,50 mg,50.0,mg,,,,,,,,,,,benzoic acid,,1750 mg,1750.0,mg,,,,,,"N,N'-diethylformamide",DEF,8.5 mL,8.5,,,,,120.0,120 °C,24.0,24 h,20 mL Pyrex vial,static,"DMA, DMF, acetone","DMA 6×, acetone 6×; each ~12 h",Dynamic vacuum at RT 6 h; outgas at 100 °C for 10 h,100.0,10.0,colorless distorted-octahedron-shaped crystals,64.0,,flu,Zr6O8 8-connected SBU,"a=b=19.936(4) Å, c=42.251(8) Å, I4/m",21.0,3411.0,yes,yes,500.0,,10.1002/anie.201307340,ok,
10.1002/anie.201307340,downloaded\10.1002_anie.201307340.pdf,SI downloaded\10.1002_anie.201307340_SI.pdf,mof_json_store\10.1002_anie.201307340\raw_output.json,mof_json_store\10.1002_anie.201307340\synthesis_002.json,no,,PCN-523,956576,Eu(NO3)3·5H2O,,75 mg,0.206014,mmol,nan,,,,,nan,,,,,"4',4'',4''',4''''-methanetetrayltetrabiphenyl-4-carboxylic acid",MTBC,50 mg,50.0,mg,,,,,,,,,,,benzoic acid,,1750 mg,1750.0,mg,,,,,,"N,N'-diethylformamide",DEF,8.5 mL,8.5,,,,,120.0,120 °C,24.0,24 h,20 mL Pyrex vial,static,"DMA, DMF, acetone","DMA 6×, acetone 6×; each ~12 h",Dynamic vacuum at RT 6 h; outgas at 100 °C for 10 h,100.0,10.0,colorless distorted-octahedron-shaped crystals,58.0,,flu,Hf6O8 8-connected SBU,"a=b=21.04(2) Å, c=40.18(4) Å, I4/m",21.0,1224.0,yes,not_reported,,,10.1002/anie.201307340,ok,
10.1002/anie.201907074,downloaded\10.1002_anie.201907074.pdf,SI downloaded\10.1002_anie.201907074_SI.pdf,mof_json_store\10.1002_anie.201907074\raw_output.json,mof_json_store\10.1002_anie.201907074\synthesis_001.json,no,,UiO-66-NH2-0,,Pr(NO3)3·5H2O,,48.00 mg (0.21 mmol),0.21,mmol,nan,,,,,nan,,,,,2-aminoterephthalic acid,NH2-BDC,37.00 mg (0.206 mmol),37.0,mg,,,,,,,,,,,,,,,,,,,,,"N,N-dimethylformamide",DMF,12 mL (6 mL + 6 mL),12.0,water,H2O,10 μL,0.01,120.0,120 °C,24.0,24 h,glass vial,static,"DMF, acetone","6× DMF, 6× acetone",180 °C under vacuum for 12 h,180.0,12.0,,,,,Zr6O4(OH)4 12-connected SBU (ideal),,,705.0,not_reported,yes,,,10.1002/anie.201907074,ok,
10.1002/anie.201907074,downloaded\10.1002_anie.201907074.pdf,SI downloaded\10.1002_anie.201907074_SI.pdf,mof_json_store\10.1002_anie.201907074\raw_output.json,mof_json_store\10.1002_anie.201907074\synthesis_002.json,no,,UiO-66-NH2-50,,Nd(NO3)3·5H2O,,48.00 mg (0.21 mmol),0.21,mmol,nan,,,,,nan,,,,,2-aminoterephthalic acid,NH2-BDC,37.00 mg (0.206 mmol),37.0,mg,,,,,,,,,,,acetic acid,HOAc,"0.59 mL, 50 mmol",,,,,,,,"N,N-dimethylformamide",DMF,12 mL (6 mL + 6 mL),12.0,water,H2O,10 μL,0.01,120.0,120 °C,24.0,24 h,glass vial,static,"DMF, acetone","6× DMF, 6× acetone",180 °C under vacuum for 12 h,180.0,12.0,,,,,Zr6O4(OH)4 12-connected SBU (ideal),,,869.0,not_reported,yes,,,10.1002/anie.201907074,ok,
10.1002/anie.201907074,downloaded\10.1002_anie.201907074.pdf,SI downloaded\10.1002_anie.201907074_SI.pdf,mof_json_store\10.1002_anie.201907074\raw_output.json,mof_json_store\10.1002_anie.201907074\synthesis_003.json,no,,UiO-66-NH2-100,,Eu(NO3)3·5H2O,,48.00 mg (0.21 mmol),0.21,mmol,nan,,,,,nan,,,,,2-aminoterephthalic acid,NH2-BDC,37.00 mg (0.206 mmol),37.0,mg,,,,,,,,,,,acetic acid,HOAc,"1.18 mL, 100 mmol",,,,,,,,"N,N-dimethylformamide",DMF,12 mL (6 mL + 6 mL),12.0,water,H2O,10 μL,0.01,120.0,120 °C,24.0,24 h,glass vial,static,"DMF, acetone","6× DMF, 6× acetone",180 °C under vacuum for 12 h,180.0,12.0,,,,,Zr6O4(OH)4 12-connected SBU (ideal),,,948.0,not_reported,yes,,,10.1002/anie.201907074,ok,
10.1002/anie.201907074,downloaded\10.1002_anie.201907074.pdf,SI downloaded\10.1002_anie.201907074_SI.pdf,mof_json_store\10.1002_anie.201907074\raw_output.json,mof_json_store\10.1002_anie.201907074\synthesis_004.json,no,,UiO-66-NH2-150,,Nd(NO3)3·5H2O,,48.00 mg (0.21 mmol),0.21,mmol,nan,,,,,nan,,,,,2-aminoterephthalic acid,NH2-BDC,37.00 mg (0.206 mmol),37.0,mg,,,,,,,,,,,acetic acid,HOAc,"1.77 mL, 150 mmol",,,,,,,,"N,N-dimethylformamide",DMF,12 mL (6 mL + 6 mL),12.0,water,H2O,10 μL,0.01,120.0,120 °C,24.0,24 h,glass vial,static,"DMF, acetone","6× DMF, 6× acetone",180 °C under vacuum for 12 h,180.0,12.0,,,,,Zr6O4(OH)4 12-connected SBU (ideal),,,1008.0,not_reported,yes,,,10.1002/anie.201907074,ok,
10.1002/anie.201907074,downloaded\10.1002_anie.201907074.pdf,SI downloaded\10.1002_anie.201907074_SI.pdf,mof_json_store\10.1002_anie.201907074\raw_output.json,mof_json_store\10.1002_anie.201907074\synthesis_005.json,no,,UiO-66-NH2-200,,Gd(NO3)3·5H2O,,48.00 mg (0.21 mmol),0.21,mmol,nan,,,,,nan,,,,,2-aminoterephthalic acid,NH2-BDC,37.00 mg (0.206 mmol),37.0,mg,,,,,,,,,,,acetic acid,HOAc,"2.36 mL, 200 mmol",,,,,,,,"N,N-dimethylformamide",DMF,12 mL (6 mL + 6 mL),12.0,water,H2O,10 μL,0.01,120.0,120 °C,24.0,24 h,glass vial,static,"DMF, acetone","6× DMF, 6× acetone",180 °C under vacuum for 12 h,180.0,12.0,,,,,Zr6O4(OH)4 12-connected SBU (ideal),,,1057.0,not_reported,yes,,,10.1002/anie.201907074,ok,
10.1039/c2ce26521d,downloaded\10.1039_c2ce26521d.pdf,SI downloaded\10.1039_c2ce26521d_SI.pdf,mof_json_store\10.1039_c2ce26521d\raw_output.json,mof_json_store\10.1039_c2ce26521d\synthesis_002.json,no,,,,Co(NO3)2·6H2O,,"29.1 mg, 0.1 mmol",0.1,mmol,nan,,,,,nan,,,,,"4,4'-(phenylazanediyl)dibenzoic acid",H2L,"33.3 mg, 0.1 mmol",0.1,mmol,"4,4'-bipyridine","4,4'-bipy","15.6 mg, 0.1 mmol",0.1,mmol,,,,,,,,,,,,,,,,"N,N-dimethylformamide",DMF,2 mL,2.0,water (distilled),H2O,2 mL,2.0,80.0,80 °C,72.0,three days,Teflon-lined stainless steel vessel (15 mL),static,distilled water,,dried under ambient conditions,,,rose red-block crystals,65.0,,,"binuclear [Co2(CO2)4] units, 2D sheets (ABAB)",,,,not_reported,not_reported,,,10.1039/c2ce26521d,ok,
10.1039/c2ce26521d,downloaded\10.1039_c2ce26521d.pdf,SI downloaded\10.1039_c2ce26521d_SI.pdf,mof_json_store\10.1039_c2ce26521d\raw_output.json,mof_json_store\10.1039_c2ce26521d\synthesis_003.json,no,,,,Co(NO3)2·6H2O,,"34.4 mg, 0.1 mmol",0.1,mmol,nan,,,,,nan,,,,,"4,4'-(phenylazanediyl)dibenzoic acid",H2L,"33.3 mg, 0.1 mmol",0.1,mmol,"4,4'-bipyridine","4,4'-bipy","15.6 mg, 0.1 mmol (same as 2)",0.1,mmol,,,,,,,,,,,,,,,,"N,N-dimethylformamide",DMF,2 mL,2.0,water (distilled),H2O,2 mL,2.0,80.0,80 °C,72.0,three days,Teflon-lined stainless steel vessel (15 mL),static,distilled water,,dried under ambient conditions,,,light yellow-block crystals,54.0,,,"binuclear [Cd2(CO2)4] units, 2D sheets (ABAB)",,,,not_reported,not_reported,,,10.1039/c2ce26521d,ok,
10.1039/c2ce26521d,downloaded\10.1039_c2ce26521d.pdf,SI downloaded\10.1039_c2ce26521d_SI.pdf,mof_json_store\10.1039_c2ce26521d\raw_output.json,mof_json_store\10.1039_c2ce26521d\synthesis_004.json,no,,,,Cd(NO3)2·6H2O,,"29.7 mg, 0.1 mmol",0.1,mmol,nan,,,,,nan,,,,,"4,4'-(phenylazanediyl)dibenzoic acid",H2L,"33.3 mg, 0.1 mmol",0.1,mmol,"4,4'-bis(imidazol-1-yl)biphenyl",bibp,"28.6 mg, 0.1 mmol",0.1,mmol,,,,,,,,,,,,,,,,"N,N-dimethylacetamide",DMAc,"part of 8 mL DMA–H2O (1:1, v/v)",,water (distilled),H2O,"part of 8 mL DMA–H2O (1:1, v/v)",,100.0,100 °C,72.0,three days,Teflon-lined stainless steel vessel (15 mL),static,distilled water,,dried under ambient conditions,,,colorless-block crystals,63.0,,cds,Zn(II) 4-connected nodes; 4-fold interpenetrated {6^5·8} net,,,,not_reported,not_reported,,,10.1039/c2ce26521d,ok,
10.1039/c2ce26521d,downloaded\10.1039_c2ce26521d.pdf,SI downloaded\10.1039_c2ce26521d_SI.pdf,mof_json_store\10.1039_c2ce26521d\raw_output.json,mof_json_store\10.1039_c2ce26521d\synthesis_005.json,no,,,,Cd(SO4)·8H2O,,"29.1 mg, 0.1 mmol",0.1,mmol,nan,,,,,nan,,,,,"4,4'-(phenylazanediyl)dibenzoic acid",H2L,"33.3 mg, 0.1 mmol",0.1,mmol,"1,4-bis(4-pyridyl)benzene",bpyb,"23.2 mg, 0.1 mmol",0.1,mmol,,,,,,,,,,,,,,,,"N,N-dimethylformamide",DMF,6 mL,6.0,water (distilled),H2O,2 mL,2.0,100.0,100 °C,72.0,three days,Teflon-lined stainless steel vessel (15 mL),static,distilled water,,dried under ambient conditions,,,black-block crystals,67.0,,,"paddle-wheel Co2(CO2)4 SBU, 6-connected; 3D {4^4·6^10·8} net",,,,not_reported,not_reported,,,10.1039/c2ce26521d,ok,
10.1039/c4ce01390e,downloaded\10.1039_c4ce01390e.pdf,SI downloaded\10.1039_c4ce01390e_SI.pdf,mof_json_store\10.1039_c4ce01390e\raw_output.json,mof_json_store\10.1039_c4ce01390e\synthesis_001.json,no,,,,Cd(NO3)2·4H2O,,"0.0308 g, 0.1 mmol",0.1,mmol,nan,,,,,nan,,,,,"4,4'-sulfonyldibenzoic acid",sdc,"0.0306 g, 0.1 mmol",0.1,mmol,bis(4-imidazolphenoxy)methane,bipm,"0.0332 g, 0.1 mmol",0.1,mmol,,,,,,,,,,,,,,,,"N,N-dimethylformamide",DMF,8 mL,8.0,water,H2O,2 mL,2.0,80.0,80 °C,48.0,2 days,Teflon reactor (20 mL),,,,,,,colorless crystals,66.0,,sql,mononuclear CdII 4-connected nodes,,,,not_reported,not_reported,280.0,luminescence,10.1039/c4ce01390e,ok,
10.1039/c4ce01390e,downloaded\10.1039_c4ce01390e.pdf,SI downloaded\10.1039_c4ce01390e_SI.pdf,mof_json_store\10.1039_c4ce01390e\raw_output.json,mof_json_store\10.1039_c4ce01390e\synthesis_002.json,no,,,,Cd(NO3)2·4H2O,,"0.0308 g, 0.1 mmol",0.1,mmol,nan,,,,,nan,,,,,terephthalic acid,BDC,0.1 mmol,0.1,mmol,bis(4-imidazolphenoxy)methane,bipm,0.1 mmol,0.1,mmol,,,,,,,,,,,,,,,,"N,N-dimethylformamide",DMF,8 mL,8.0,water,H2O,2 mL,2.0,80.0,80 °C,48.0,2 days,Teflon reactor (20 mL),,,,,,,colorless crystals,61.0,,hcb,mononuclear CdII nodes,,,,not_reported,not_reported,330.0,luminescence,10.1039/c4ce01390e,ok,
10.1039/c4ce01390e,downloaded\10.1039_c4ce01390e.pdf,SI downloaded\10.1039_c4ce01390e_SI.pdf,mof_json_store\10.1039_c4ce01390e\raw_output.json,mof_json_store\10.1039_c4ce01390e\synthesis_003.json,no,,,,Cd(NO3)2·4H2O,,"0.0308 g, 0.1 mmol",0.1,mmol,nan,,,,,nan,,,,,"2,6-naphthalenedicarboxylic acid",NDC,0.1 mmol,0.1,mmol,bis(4-imidazolphenoxy)methane,bipm,0.1 mmol,0.1,mmol,,,,,,,,,,,,,,,,"N,N-dimethylformamide",DMF,8 mL,8.0,water,H2O,2 mL,2.0,80.0,80 °C,48.0,2 days,Teflon reactor (20 mL),,,,,,,colorless crystals,58.0,,pcu,binuclear Cd2 6-connected nodes,,,,not_reported,not_reported,290.0,luminescence,10.1039/c4ce01390e,ok,
10.1039/c4ce01390e,downloaded\10.1039_c4ce01390e.pdf,SI downloaded\10.1039_c4ce01390e_SI.pdf,mof_json_store\10.1039_c4ce01390e\raw_output.json,mof_json_store\10.1039_c4ce01390e\synthesis_004.json,no,,,,CdI2,,"0.0308 g, 0.1 mmol",0.1,mmol,nan,,,,,nan,,,,,terephthalic acid,BDC,"0.0166 g, 0.1 mmol",0.1,mmol,bis(4-imidazolphenoxy)methane,bipm,0.0332 g,0.0332,g,,,,,,,,,,,,,,,,methanol,MeOH,7 mL,7.0,water,H2O,7 mL,7.0,160.0,160 °C,96.0,4 days (cooled at 10 °C h−1 to RT),Teflon reactor (20 mL),,,,,,,colorless crystals,46.0,,sql,mononuclear CdII 4-connected nodes,,,,not_reported,not_reported,340.0,luminescence,10.1039/c4ce01390e,ok,
10.1039/c4ce01390e,downloaded\10.1039_c4ce01390e.pdf,SI downloaded\10.1039_c4ce01390e_SI.pdf,mof_json_store\10.1039_c4ce01390e\raw_output.json,mof_json_store\10.1039_c4ce01390e\synthesis_005.json,no,,,,Cd(NO3)2·6H2O,,"0.0308 g, 0.1 mmol",0.1,mmol,nan,,,,,nan,,,,,"biphenyl-4,4'-dicarboxylic acid",BPDC,0.1 mmol,0.1,mmol,bis(4-imidazolphenoxy)methane,bipm,0.1 mmol,0.1,mmol,,,,,,,,,,,,,,,,"N,N-dimethylformamide",DMF,8 mL,8.0,water,H2O,2 mL,2.0,80.0,80 °C,48.0,2 days,Teflon reactor (20 mL),,,,,,,colorless crystals,58.0,,sql,mononuclear CdII 4-connected nodes,,,,not_reported,not_reported,340.0,luminescence,10.1039/c4ce01390e,ok,
10.1039/c2ce25358e,downloaded\10.1039_c2ce25358e.pdf,,mof_json_store\10.1039_c2ce25358e\raw_output.json,mof_json_store\10.1039_c2ce25358e\synthesis_001.json,no,,[Zn2(dppip)2(bpy)(H2O)4]·2H2O (3),869666,Cd(NO3)2·6H2O,,"149 mg, 0.50 mmol",0.5,mmol,nan,,,,,nan,,,,,"diisopropyl 3,5-dicarboxylphenylphosphonate",H2dppip,"165 mg, 0.50 mmol",0.5,mmol,"4,4'-bipyridine",bpy,"78 mg, 0.50 mmol",0.5,mmol,,,,,,,,,,,,,,,,"N,N-dimethylformamide",DMF,4 mL,4.0,water,H2O,4 mL,4.0,60.0,60 °C,168.0,one week,screw vial,,,,,,,colourless block crystals,9.7,300 × 200 × 200 µm,,1D chain; Zn trigonal-bipyramidal nodes linked by bpy; phosphonate protected,"Triclinic, P-1; a=9.5545(12), b=10.3457(13), c=13.7876(17) Å; α=81.6150(10)°, β=82.8130(10)°, γ=70.7230(10)°",,,,,,,10.1039/c2ce25358e,ok,
10.1039/c2ce25358e,downloaded\10.1039_c2ce25358e.pdf,,mof_json_store\10.1039_c2ce25358e\raw_output.json,mof_json_store\10.1039_c2ce25358e\synthesis_002.json,no,,[Zn2(Hppip)2(bpy)(H2O)2]·2H2O (4),869667,Zn(NO3)2·6H2O,,"149 mg, 0.50 mmol",0.5,mmol,nan,,,,,nan,,,,,"diisopropyl 3,5-dicarboxylphenylphosphonate",H2dppip,"165 mg, 0.50 mmol",0.5,mmol,"4,4'-bipyridine",bpy,"78 mg, 0.50 mmol",0.5,mmol,,,,,,,,,,,,,,,,ethanol,EtOH,5 mL,5.0,water,H2O,5 mL,5.0,120.0,120 °C,48.0,48 h,Teflon-lined stainless autoclave,,,,,,,colourless block crystals,5.0,300 × 300 × 100 µm,,1D chain; partial deprotection; phosphonate and carboxylate bridge Zn,"Triclinic, P-1; a=8.463(2), b=11.263(3), c=11.774(3) Å; α=110.960(2)°, β=96.523(3)°, γ=108.941(2)°",,,,,,,10.1039/c2ce25358e,ok,
10.1039/c2ce25358e,downloaded\10.1039_c2ce25358e.pdf,,mof_json_store\10.1039_c2ce25358e\raw_output.json,mof_json_store\10.1039_c2ce25358e\synthesis_003.json,no,,(dma)[Zn(ppip)] (5),869668,Zn(NO3)2·6H2O,,"149 mg, 0.50 mmol",0.5,mmol,nan,,,,,nan,,,,,"diisopropyl 3,5-dicarboxylphenylphosphonate",H2dppip,"165 mg, 0.50 mmol",0.5,mmol,"4,4'-bipyridine",bpy,"78 mg, 0.50 mmol",0.5,mmol,,,,,,,,,,,,,,,,"N,N-dimethylformamide",DMF,5 mL,5.0,water,H2O,5 mL,5.0,120.0,120 °C,48.0,48 h,Teflon-lined stainless autoclave,,,,,,,colourless block crystals,37.3,140 × 80 × 60 µm,,3D anionic framework; Zn tetrahedral nodes; phosphonate bridges; dma counterion,"Monoclinic, P21/n; a=9.7414(11), b=16.0486(18), c=11.0596(12) Å; β=95.4460(10)°",,,,,,,10.1039/c2ce25358e,ok,
10.1039/c2ce25358e,downloaded\10.1039_c2ce25358e.pdf,,mof_json_store\10.1039_c2ce25358e\raw_output.json,mof_json_store\10.1039_c2ce25358e\synthesis_004.json,no,,[Zn2(H2pip)2(bpy)]·2H2O (6),869669,Zn(NO3)2·6H2O,,"149 mg, 0.50 mmol",0.5,mmol,nan,,,,,nan,,,,,"diisopropyl 3,5-dicarboxylphenylphosphonate",H2dppip,"165 mg, 0.50 mmol",0.5,mmol,"4,4'-bipyridine",bpy,"78 mg, 0.50 mmol",0.5,mmol,,,,,,,,,,,,,,,,water,H2O,10 mL,10.0,,,,,180.0,180 °C,72.0,72 h,Teflon-lined stainless autoclave,,,,,,,colourless block crystals,36.7,100 × 50 × 20 µm,,2D layers; Zn–phosphonate ladders linked by bpy; carboxylates uncoordinated,"Triclinic, P-1; a=5.1360(14), b=12.264(3), c=12.574(3) Å; α=69.555(3)°, β=79.414(3)°, γ=82.245(3)°",,,,,,,10.1039/c2ce25358e,ok,
10.1039/c3ce41632a,downloaded\10.1039_c3ce41632a.pdf,SI downloaded\10.1039_c3ce41632a_SI.pdf,mof_json_store\10.1039_c3ce41632a\raw_output.json,mof_json_store\10.1039_c3ce41632a\synthesis_001.json,no,,IFP-9,956082,Zn(NO3)2·6H2O,,0.39 g (1.35 mmol),1.35,mmol,nan,,,,,nan,,,,,"4,5-dicyano-2-ethoxy-imidazole",L1,0.20 g (1.35 mmol),1.35,mmol,,,,,,,,,,,,,,,,,,,,,"N,N-dimethylformamide",DMF,2 mL,2.0,ethanol,EtOH,1 mL,1.0,120.0,120 °C,48.0,48 h; cooled to RT at 5 °C h−1,sealed tube,,,,200 °C under vacuum (1e-3 mbar) for 24 h,200.0,24.0,fine crystalline,~65,0.30 × 0.21 × 0.12 mm,etb,"pentacoordinated Zn2+, 3-connected net","a=b=18.0166(5), c=18.6077(5) Å, R-3",,7.0,not_reported,not_reported,325.0,CO2_capture;hydrogen storage,10.1039/c3ce41632a,ok,
10.1039/c3ce41632a,downloaded\10.1039_c3ce41632a.pdf,SI downloaded\10.1039_c3ce41632a_SI.pdf,mof_json_store\10.1039_c3ce41632a\raw_output.json,mof_json_store\10.1039_c3ce41632a\synthesis_002.json,no,,IFP-10,,Zn(NO3)2·6H2O,,0.39 g (1.35 mmol),1.35,mmol,nan,,,,,nan,,,,,"4,5-dicyano-2-ethoxy-imidazole",L1,0.20 g (1.35 mmol),1.35,mmol,,,,,,,,,,,,,,,,,,,,,"N,N-dimethylformamide",DMF,5 mL,5.0,,,,,125.0,125 °C,48.0,48 h; cooled to RT at 5 °C h−1,sealed tube,,,,200 °C under vacuum (1e-3 mbar) for 24 h,200.0,24.0,,~58,,,,,0.3,13.0,not_reported,not_reported,,CO2_capture;hydrogen storage,10.1039/c3ce41632a,ok,
