Repository: zzhenglab/MOFinder

# MOFinder

MOFinder extracts MOF synthesis information from the literature, reconstructs evidence-supported negative reaction records, and prepares datasets for synthesis-outcome prediction.
[Web application](https://mofinder.chemistry.wustl.edu/) | [Demos](Demo/README.md) | [Source code](docs/source_to_code.md) | [Workflow guide](docs/workflow.md) | [Model evaluation](docs/evaluation.md)

## Quick start

The workflow runs through Python commands. Python 3.10 or newer is required. Clone the repository and initialize its related applications:

```bash
git clone --recurse-submodules https://github.com/zzhenglab/MOFinder.git
cd MOFinder
```

Start with the two offline demonstrations:

```bash

File: mof_extraction_1_2.csv (part 221 of 305)
doi,main_pdf,si_pdf,raw_output,parsed_json,article_trial_or_failure,article_trial_or_failure_notes,mof_name,crystal_code,metal_1,metal_1_abbr,metal_1_amount_text,metal_1_amount_value,metal_1_amount_unit,metal_2,metal_2_abbr,metal_2_amount_text,metal_2_amount_value,metal_2_amount_unit,metal_3,metal_3_abbr,metal_3_amount_text,metal_3_amount_value,metal_3_amount_unit,linker_1,linker_1_abbr,linker_1_amount_text,linker_1_amount_value,linker_1_amount_unit,linker_2,linker_2_abbr,linker_2_amount_text,linker_2_amount_value,linker_2_amount_unit,linker_3,linker_3_abbr,linker_3_amount_text,linker_3_amount_value,linker_3_amount_unit,modulator_1,modulator_1_abbr,modulator_1_amount_text,modulator_1_amount_value,modulator_1_amount_unit,modulator_2,modulator_2_abbr,modulator_2_amount_text,modulator_2_amount_value,modulator_2_amount_unit,solvent_main,solvent_main_abbr,solvent_main_amount_text,solvent_main_ml,solvent_secondary,solvent_secondary_abbr,solvent_secondary_amount_text,solvent_secondary_ml,temperature_c,temperature_c_text,time_h,time_text,vessel_type,stirring,washing_solvent,washing_cycles,activation_text,activation_temp_c,activation_time_h,crystal_morphology,yield_percent,crystal_size,topology_code,metal_cluster_connectivity,unit_cell_short,pore_diameter_A,BET_surface_area_m2g,air_stable,water_stable,tga_decomposition_temp_c,applications,reference,status,error
10.1021/cg201619x,downloaded\10.1021_cg201619x.pdf,SI downloaded\10.1021_cg201619x_SI.pdf,mof_json_store\10.1021_cg201619x\raw_output.json,mof_json_store\10.1021_cg201619x\synthesis_001.json,no,,,,Cd(NO3)2·4H2O,,"0.07 g, 0.28 mmol",0.28,mmol,nan,,,,,nan,,,,,5-(4-carboxybenzyloxy)isophthalic acid,p-cbiaH3,"0.02 g, 0.06 mmol",0.06,mmol,4-bis(4-pyridinylmethyl)piperazine,bpmp,"0.015 g, 0.06 mmol",0.06,mmol,,,,,,sodium hydroxide (aq),NaOH,"1 M, 0.1 mL",0.1,mmol,,,,,,water,H2O,3 mL,3.0,,,,,180.0,180 °C,72.0,3 days,Teflon-lined autoclave,static,"water, acetone",repeatedly,air-dried,,,block-shaped pink crystals,40.0,,,tetranuclear [Co4(μ3-OH)2]6+ cluster; 9-connected,"triclinic, P-1; a=10.659(3) Å, b=14.708(5) Å, c=16.638(5) Å, α=83.681(5)°, β=71.443(2)°, γ=87.964(5)°",,,yes,not_reported,350.0,,10.1021/cg201619x,ok,
10.1021/cg201619x,downloaded\10.1021_cg201619x.pdf,SI downloaded\10.1021_cg201619x_SI.pdf,mof_json_store\10.1021_cg201619x\raw_output.json,mof_json_store\10.1021_cg201619x\synthesis_002.json,no,,,,Cd(NO3)2·4H2O,,"0.10 g, 0.42 mmol",0.42,mmol,nan,,,,,nan,,,,,5-(4-carboxybenzyloxy)isophthalic acid,p-cbiaH3,"0.02 g, 0.06 mmol",0.06,mmol,"1,2-di(4-pyridyl)ethylene",dpe,"0.01 g, 0.05 mmol",0.05,mmol,,,,,,sodium hydroxide (aq),NaOH,"1 M, 0.1 mL",0.1,mmol,,,,,,water,H2O,3 mL,3.0,,,,,180.0,180 °C,72.0,3 days,Teflon-lined autoclave,static,"water, acetone",repeatedly,air-dried,,,block-shaped pink crystals,65.0,,tfz-d,tetranuclear [Co4(μ3-OH)2]6+ cluster; 8-connected,"triclinic, P-1; a=8.005(2) Å, b=10.744(5) Å, c=14.402(5) Å, α=97.640(3)°, β=91.050(5)°, γ=109.285(2)°",,,yes,not_reported,410.0,,10.1021/cg201619x,ok,
10.1021/acs.cgd.5b00681,downloaded\10.1021_acs.cgd.5b00681.pdf,SI downloaded\10.1021_acs.cgd.5b00681_SI.pdf,mof_json_store\10.1021_acs.cgd.5b00681\raw_output.json,mof_json_store\10.1021_acs.cgd.5b00681\synthesis_001.json,no,,,,Cd(NO3)2·4H2O,,"30.8 mg, 0.1 mmol",0.1,mmol,nan,,,,,nan,,,,,"4,7-di(4-pyridyl)-2,1,3-benzothiadiazole",DPBT,"29.0 mg, 0.1 mmol",0.1,mmol,terephthalic acid,BDC,"16.6 mg, 0.1 mmol",0.1,mmol,,,,,,,,,,,,,,,,water,H2O,3 mL,3.0,"N,N-dimethylformamide",DMF,1 mL,1.0,100.0,100 °C,72.0,3 days,PTFE-lined stainless-steel vessel,static,H2O,,dried under ambient conditions,,,yellow lump crystals,47.0,,pcu,"Cd2(COO)4 paddlewheel SBU, 6-connected","orthorhombic, Pcca; a=16.085, b=16.0849, c=20.2460",,,not_reported,not_reported,460.0,luminescence;sensing,10.1021/acs.cgd.5b00681,ok,
10.1021/acs.cgd.5b00681,downloaded\10.1021_acs.cgd.5b00681.pdf,SI downloaded\10.1021_acs.cgd.5b00681_SI.pdf,mof_json_store\10.1021_acs.cgd.5b00681\raw_output.json,mof_json_store\10.1021_acs.cgd.5b00681\synthesis_002.json,no,,,,Zn(CH3COO)2·2H2O,,"29.7 mg, 0.1 mmol",0.1,mmol,nan,,,,,nan,,,,,"4,7-di(4-pyridyl)-2,1,3-benzothiadiazole",DPBT,"29.0 mg, 0.1 mmol",0.1,mmol,isophthalic acid,IPA,"16.6 mg, 0.1 mmol",0.1,mmol,,,,,,,,,,,,,,,,water,H2O,3 mL,3.0,"N,N-dimethylacetamide",DMA,1 mL,1.0,100.0,100 °C,72.0,3 days,PTFE-lined stainless-steel vessel,static,H2O,,dried under ambient conditions,,,yellow crystals,76.0,,,,"triclinic, P-1; a=9.4340, b=12.8307, c=20.1416, β=78.849°",,,not_reported,not_reported,370.0,luminescence;sensing,10.1021/acs.cgd.5b00681,ok,
10.1021/acs.cgd.5b00681,downloaded\10.1021_acs.cgd.5b00681.pdf,SI downloaded\10.1021_acs.cgd.5b00681_SI.pdf,mof_json_store\10.1021_acs.cgd.5b00681\raw_output.json,mof_json_store\10.1021_acs.cgd.5b00681\synthesis_003.json,no,,,,CoCl2·6H2O,,"29.1 mg, 0.1 mmol",0.1,mmol,nan,,,,,nan,,,,,"4,7-di(4-pyridyl)-2,1,3-benzothiadiazole",DPBT,"29.0 mg, 0.1 mmol",0.1,mmol,terephthalic acid,BDC,"16.6 mg, 0.1 mmol",0.1,mmol,,,,,,,,,,,,,,,,water,H2O,3 mL,3.0,"N,N-dimethylformamide",DMF,1 mL,1.0,100.0,100 °C,72.0,3 days,PTFE-lined stainless-steel vessel,static,H2O,,dried under ambient conditions,,,red crystals,76.0,,pcu,"Co2(COO)4 SBU, 6-connected","orthorhombic, Pcc2; a=18.396, b=15.810, c=17.018",,,not_reported,not_reported,350.0,magnetism,10.1021/acs.cgd.5b00681,ok,
10.1002/ejic.200400173,downloaded\10.1002_ejic.200400173.pdf,,mof_json_store\10.1002_ejic.200400173\raw_output.json,mof_json_store\10.1002_ejic.200400173\synthesis_001.json,yes,"Reactions of 3,3′-bpp with CoII or CdII failed to give single crystals.",,,CdCl2,,"0.029 g, 0.1 mmol",0.1,mmol,nan,,,,,nan,,,,,"2,2'-bis(4-pyridylmethyleneoxy)-1,1'-biphenylene","4,4'-bpp","0.037 g, 0.1 mmol",0.1,mmol,thiocyanate,SCN,"NH4SCN, 0.015 g, 0.2 mmol",0.2,mmol,,,,,,,,,,,,,,,,methanol,MeOH,5 mL (ligand solution),5.0,water,H2O,5 mL (metal salt/SCN− solution),5.0,25,room temperature,336.0,two weeks,,static,,,,,,,88.0,,,CoN6 octahedral nodes; axial SCN,,,,,,,,10.1002/ejic.200400173,ok,
10.1002/ejic.200400173,downloaded\10.1002_ejic.200400173.pdf,,mof_json_store\10.1002_ejic.200400173\raw_output.json,mof_json_store\10.1002_ejic.200400173\synthesis_002.json,yes,"Reactions of 3,3′-bpp with CoII or CdII failed to give single crystals.",,,CoCl2·6H2O,,"0.031 g, 0.1 mmol",0.1,mmol,nan,,,,,nan,,,,,"2,2'-bis(4-pyridylmethyleneoxy)-1,1'-biphenylene","4,4'-bpp","0.037 g, 0.1 mmol",0.1,mmol,thiocyanate,SCN,"NH4SCN, 0.015 g, 0.2 mmol",0.2,mmol,,,,,,,,,,,,,,,,methanol,MeOH,5 mL (ligand solution),5.0,water,H2O,5 mL (metal salt/SCN− solution),5.0,25,room temperature,336.0,two weeks,,static,,,,,,,80.0,,,CdN6 octahedral nodes; axial SCN,,,,,,,,10.1002/ejic.200400173,ok,
10.1002/ejic.200400173,downloaded\10.1002_ejic.200400173.pdf,,mof_json_store\10.1002_ejic.200400173\raw_output.json,mof_json_store\10.1002_ejic.200400173\synthesis_003.json,yes,"Reactions of 3,3′-bpp with CoII or CdII failed to give single crystals.",,,Er2O3,,"0.031 g, 0.1 mmol",0.1,mmol,Cu(NO3)2,,,,,nan,,,,,"2,2'-bis(4-pyridylmethyleneoxy)-1,1'-biphenylene","4,4'-bpp","0.037 g, 0.1 mmol",0.1,mmol,sodium dicyanamide,dca,"Na(dca)2, 0.018 g, 0.2 mmol",0.2,mmol,,,,,,,,,,,,,,,,methanol,MeOH,5 mL (ligand solution),5.0,water,H2O,5 mL (metal salt/dca− solution),5.0,25,room temperature,336.0,two weeks,,static,,,,,,,82.0,,,"CdN6 octahedral nodes; dca μ-1,5 and μ-1,3 bridges",,,,,,,,10.1002/ejic.200400173,ok,
10.1039/d0ce00175a,downloaded\10.1039_d0ce00175a.pdf,SI downloaded\10.1039_d0ce00175a_SI.pdf,mof_json_store\10.1039_d0ce00175a\raw_output.json,mof_json_store\10.1039_d0ce00175a\synthesis_001.json,no,,,1936810,Y2O3,,20 mg,0.0885704,mmol,Cu(NO3)2,,,,,nan,,,,,6-(4-carboxyphenyl)nicotinic acid,H2cpnc,5 mg,5.0,mg,"1,4-bis(4-pyridyl)benzene",bpbenz,4 mg,4.0,mg,,,,,,,,,,,,,,,,"N,N-dimethylformamide",DMF,H2O/DMF mixture,,water,H2O,H2O/DMF mixture,,85.0,85 °C,48.0,48 h,Teflon-lined autoclave,static,,,,,,red,64.0,0.20 × 0.26 × 0.32 mm,pcu,"Co2 carboxylate dimer [Co2(CO2)4], 6-connected SBU","a=9.2673(4), b=22.6873(9), c=13.9052(6) Å; α=90°, β=97.311(1)°, γ=90°; P21/c",,,not_reported,not_reported,130.0,photocatalysis,10.1039/d0ce00175a,ok,
10.1039/d0ce00175a,downloaded\10.1039_d0ce00175a.pdf,SI downloaded\10.1039_d0ce00175a_SI.pdf,mof_json_store\10.1039_d0ce00175a\raw_output.json,mof_json_store\10.1039_d0ce00175a\synthesis_002.json,no,,,1936811,Eu2O3,,20 mg,0.0568303,mmol,Cu(NO3)2,,,,,nan,,,,,6-(4-carboxyphenyl)nicotinic acid,H2cpnc,5 mg,5.0,mg,"4,4′-bis(imidazolyl)diphenyl ether",bide,4 mg,4.0,mg,,,,,,,,,,,,,,,,"N,N-dimethylformamide",DMF,H2O/DMF mixture,,water,H2O,H2O/DMF mixture,,85.0,85 °C,48.0,48 h,Teflon-lined autoclave,static,,,,,,pink,46.0,0.12 × 0.20 × 0.26 mm,,,"a=9.4020(7), b=10.0486(7), c=11.9827(7) Å; α=91.907(5)°, β=101.849(6)°, γ=108.606(6)°; P-1",,,not_reported,not_reported,230.0,photocatalysis,10.1039/d0ce00175a,ok,
10.1039/d0ce00175a,downloaded\10.1039_d0ce00175a.pdf,SI downloaded\10.1039_d0ce00175a_SI.pdf,mof_json_store\10.1039_d0ce00175a\raw_output.json,mof_json_store\10.1039_d0ce00175a\synthesis_003.json,no,,,1936812,Yb2O3,,20 mg,0.0507515,mmol,Cu(NO3)2,,,,,nan,,,,,6-(4-carboxyphenyl)nicotinic acid,H2cpnc,5 mg,5.0,mg,"4,4′-bis(imidazolyl)diphenyl ether",bide,4 mg,4.0,mg,,,,,,,,,,,,,,,,"N,N-dimethylformamide",DMF,H2O/DMF mixture,,water,H2O,H2O/DMF mixture,,85.0,85 °C,48.0,48 h,Teflon-lined autoclave,static,,,,,,red,32.0,0.24 × 0.26 × 0.30 mm,,Co2(H2O)(CO2)2 four-membered ring SBU; 1D chain,"a=14.6692(9), b=15.6563(8), c=24.8935(11) Å; α=90°, β=90.670(4)°, γ=90°; C2/c",,,not_reported,not_reported,,photocatalysis,10.1039/d0ce00175a,ok,
10.1039/d0ce00175a,downloaded\10.1039_d0ce00175a.pdf,SI downloaded\10.1039_d0ce00175a_SI.pdf,mof_json_store\10.1039_d0ce00175a\raw_output.json,mof_json_store\10.1039_d0ce00175a\synthesis_004.json,no,,,1936813,Gd2O3,,20 mg,0.0551729,mmol,Cu(NO3)2,,,,,nan,,,,,6-(4-carboxyphenyl)nicotinic acid,H2cpnc,5 mg,5.0,mg,"1,4-bis(1-imidazoly)benzene",bib,4 mg,4.0,mg,,,,,,,,,,,,,,,,"N,N-dimethylformamide",DMF,H2O/DMF mixture,,water,H2O,H2O/DMF mixture,,85.0,85 °C,48.0,48 h,Teflon-lined autoclave,static,,,,,,colorless,54.0,0.20 × 0.24 × 0.32 mm,,,"a=7.1483(5), b=9.8254(6), c=13.6568(7) Å; α=78.512(5)°, β=83.808(5)°, γ=72.957(6)°; P-1",,,not_reported,not_reported,380.0,luminescence;sensing,10.1039/d0ce00175a,ok,
10.1021/jacs.1c10291,downloaded\10.1021_jacs.1c10291.pdf,SI downloaded\10.1021_jacs.1c10291_SI.pdf,mof_json_store\10.1021_jacs.1c10291\raw_output.json,mof_json_store\10.1021_jacs.1c10291\synthesis_001.json,yes,"Screened metal/ligand ratios and modulators; only selected conditions yielded crystals (Tables S2, S3, S7).",NPF-500,,Tb2O3,,8.3 mg,0.0226871,mmol,Cu(NO3)2,,,,,nan,,,,,"4,4',4'',4'''-([9,9'-bicarbazole]-3,3',6,6'-tetrayl)tetrabenzoic acid",H4L,3 mg,3.0,mg,,,,,,,,,,,benzoic acid,,80 mg,80.0,mg,trifluoroacetic acid,TFA,32 μL,32.0,uL,"N,N-dimethylformamide",DMF,1 mL,1.0,,,,,120.0,"Preheated at 80 °C for 1 h, then 120 °C for 24 h",24.0,24 h,glass dram vial,static,"DMF, EtOH","3× each, every 12 h",DMF exchange 3× every 12 h at 95 °C for 10 h; EtOH exchange 3× every 12 h; supercritical CO2 activation,,,colorless truncated octahedra,,0.3 × 0.3 × 0.3 mm,flu,Zr6O4(OH)8 8-connected SBU,"a=b=20.406 Å, c=43.613 Å, I4/mmm (273 K)",,3737.0,not_reported,yes,540.0,,10.1021/jacs.1c10291,ok,
10.1021/jacs.1c10291,downloaded\10.1021_jacs.1c10291.pdf,SI downloaded\10.1021_jacs.1c10291_SI.pdf,mof_json_store\10.1021_jacs.1c10291\raw_output.json,mof_json_store\10.1021_jacs.1c10291\synthesis_002.json,yes,"Screened metal/ligand ratios and modulators; only selected conditions yielded crystals (Tables S2, S3, S7).",NPF-500-H2TCPP,,Eu2O3,ZrCl4,3.7 mg,0.0105136,mmol,Cu(NO3)2,,,,,nan,,,,,"4,4',4'',4'''-([9,9'-bicarbazole]-3,3',6,6'-tetrayl)tetrabenzoic acid",H4L,3 mg,3.0,mg,meso-tetrakis(4-carboxyphenyl)porphyrin,H2TCPP,0.7 mg,0.7,mg,,,,,,benzoic acid,,55 mg,55.0,mg,acetic acid,AcOH,25 μL,25.0,uL,"N,N-dimethylformamide",DMF,1 mL,1.0,,,,,110.0,"Preheated at 80 °C for 1 h, then 110 °C for 12 h",12.0,12 h,glass dram vial,static,"DMF, EtOH","3× each, every 12 h",DMF exchange 3× every 12 h at 95 °C for 10 h; EtOH exchange 3× every 12 h; supercritical CO2 activation,,,purple truncated octahedra,,0.3 × 0.3 × 0.3 mm,pfm,Zr6O4(OH)4 12-connected SBU,"a=b=19.8096 Å, c=43.442 Å, I-4 (273 K)",,3107.0,not_reported,yes,540.0,light_harvesting;energy_transfer;photocatalysis,10.1021/jacs.1c10291,ok,
10.1021/jacs.1c10291,downloaded\10.1021_jacs.1c10291.pdf,SI downloaded\10.1021_jacs.1c10291_SI.pdf,mof_json_store\10.1021_jacs.1c10291\raw_output.json,mof_json_store\10.1021_jacs.1c10291\synthesis_003.json,yes,"Screened metal/ligand ratios and modulators; only selected conditions yielded crystals (Tables S2, S3, S7).",NPF-500-NiTCPP,,Gd2O3,,4 mg,0.0110346,mmol,Cu(NO3)2,,,,,nan,,,,,"4,4',4'',4'''-([9,9'-bicarbazole]-3,3',6,6'-tetrayl)tetrabenzoic acid",H4L,3 mg,3.0,mg,Ni(II) meso-tetrakis(4-carboxyphenyl)porphyrin,NiTCPP,1 mg,1.0,mg,,,,,,benzoic acid,,64 mg,64.0,mg,trifluoroacetic acid,TFA,10.5 μL,10.5,uL,"N,N-dimethylformamide",DMF,1 mL,1.0,,,,,110.0,"Preheated at 80 °C for 1 h, then 110 °C for 12 h",12.0,12 h,glass dram vial,static,"DMF, EtOH","3× each, every 12 h",DMF exchange 3× every 12 h at 95 °C for 10 h; EtOH exchange 3× every 12 h; supercritical CO2 activation,,,orange truncated octahedra,,0.3 × 0.3 × 0.3 mm,pfm,Zr6O4(OH)4 12-connected SBU,"a=b=19.9517 Å, c=43.590 Å, I-4 (273 K)",,2929.0,not_reported,yes,540.0,,10.1021/jacs.1c10291,ok,
10.1002/ejic.200400648,downloaded\10.1002_ejic.200400648.pdf,,mof_json_store\10.1002_ejic.200400648\raw_output.json,mof_json_store\10.1002_ejic.200400648\synthesis_001.json,yes,"Head-to-tail {ML}4 ring product not obtained with Co2+, Ni2+, Mn2+, Zn2+.",,,Zn(NO3)2·6H2O,,"0.077 g, 0.25 mmol",0.25,mmol,nan,,,,,nan,,,,,3-(3-pyridyl)acrylic acid,3-HPYD,"0.037 g, 0.25 mmol",0.25,mmol,,,,,,,,,,,KOH,,"0.014 g, 0.25 mmol",0.25,mmol,,,,,,water,H2O,18 mL,18.0,,,,,170.0,170 °C,72.0,72 h,Teflon-lined stainless steel autoclave,,,,,,,light yellow block crystals,56.0,0.40 × 0.16 × 0.14 mm,,,"monoclinic, P21/n; a=12.0510(9) Å, b=12.1079(9) Å, c=12.4511(10) Å, β=102.948(2)°",,,,,331.0,,10.1002/ejic.200400648,ok,
10.1002/ejic.200400648,downloaded\10.1002_ejic.200400648.pdf,,mof_json_store\10.1002_ejic.200400648\raw_output.json,mof_json_store\10.1002_ejic.200400648\synthesis_002.json,yes,"Head-to-tail {ML}4 ring product not obtained with Co2+, Ni2+, Mn2+, Zn2+.",,,Zn(NO3)2·6H2O,,"0.066 g, 0.20 mmol",0.2,mmol,nan,,,,,nan,,,,,3-(3-pyridyl)acrylic acid,3-HPYD,"0.019 g, 0.125 mmol",0.125,mmol,,,,,,,,,,,triethylamine,Et3N,pH adjusted to 5 (amount not specified),,,,,,,,water,H2O,18 mL,18.0,,,,,150.0,150 °C,96.0,96 h,Teflon-lined stainless steel autoclave (25 mL),stirred before sealing,,,,,,yellow cube-shaped crystals,78.0,0.60 × 0.24 × 0.14 mm,,,"monoclinic, P21/c; a=10.3546(7) Å, b=17.0014(11) Å, c=8.6821(6) Å, β=93.864(1)°",,,,,338.0,,10.1002/ejic.200400648,ok,
10.1002/ejic.200400648,downloaded\10.1002_ejic.200400648.pdf,,mof_json_store\10.1002_ejic.200400648\raw_output.json,mof_json_store\10.1002_ejic.200400648\synthesis_003.json,yes,"Head-to-tail {ML}4 ring product not obtained with Co2+, Ni2+, Mn2+, Zn2+.",,,Zn(NO3)2·6H2O,,"0.036 g, 0.15 mmol",0.15,mmol,nan,,,,,nan,,,,,3-(3-pyridyl)acrylic acid,3-HPYD,"0.030 g, 0.20 mmol",0.2,mmol,,,,,,,,,,,triethylamine,Et3N,pH adjusted to 4 (amount not specified),,,,,,,,water,H2O,18 mL,18.0,,,,,165.0,165 °C,96.0,96 h,Teflon-lined stainless steel autoclave (25 mL),stirred before sealing,,,,,,blue block crystals,38.0,0.25 × 0.20 × 0.20 mm,,,"monoclinic, P21/c; a=13.342(13) Å, b=11.016(4) Å, c=16.404(14) Å, β=91.862(12)°",,,,,245.0,,10.1002/ejic.200400648,ok,
10.1002/ejic.200400648,downloaded\10.1002_ejic.200400648.pdf,,mof_json_store\10.1002_ejic.200400648\raw_output.json,mof_json_store\10.1002_ejic.200400648\synthesis_004.json,yes,"Head-to-tail {ML}4 ring product not obtained with Co2+, Ni2+, Mn2+, Zn2+.",,,Zn(NO3)2·6H2O,,"0.037 g, 0.125 mmol",0.125,mmol,nan,,,,,nan,,,,,3-(3-pyridyl)acrylic acid,3-HPYD,"0.030 g, 0.20 mmol",0.2,mmol,,,,,,,,,,,triethylamine,Et3N,pH adjusted to 5 (amount not specified),,,,,,,,water,H2O,18 mL,18.0,,,,,165.0,165 °C,96.0,96 h,Teflon-lined stainless steel autoclave (25 mL),stirred before sealing,,,,,,yellow block crystals,52.0,0.20 × 0.20 × 0.20 mm,,,"triclinic, P-1; a=7.552(2) Å, b=9.627(3) Å, c=11.897(4) Å, β=81.748(9)°",,,,,268.0,,10.1002/ejic.200400648,ok,
10.1002/smll.202412121,downloaded\10.1002_smll.202412121.pdf,SI downloaded\10.1002_smll.202412121_SI.docx,mof_json_store\10.1002_smll.202412121\raw_output.json,mof_json_store\10.1002_smll.202412121\synthesis_001.json,no,,Cu(pma)2,884011,ZrOCl2·8H2O,Cu(OAc)2·H2O,"0.0998 g, 0.5 mmol",0.5,mmol,nan,,,,,nan,,,,,2-(pyridin-4-yl)malonaldehyde,Hpma,"0.0746 g, 0.5 mmol",0.5,mmol,,,,,,,,,,,,,,,,,,,,,methanol,MeOH,10 mL,10.0,"N,N-dimethylformamide",DMF,10 mL,10.0,25,ambient temperature (room temperature),,several minutes,,stirred,MeOH,3× per day for 3 days,333 K under vacuum for 8 h,60.0,8.0,green precipitate,64.4,≈200 nm,,,"a=8.2896, b=10.1177, c=11.5102 Å, α=90.0000°, β=90.9440°, γ=90.0000°, P1",4.0,86.2,yes,yes,,CH4/N2 separation;methane capture,10.1002/smll.202412121,ok,
10.1039/c9dt04172a,downloaded\10.1039_c9dt04172a.pdf,SI downloaded\10.1039_c9dt04172a_SI.pdf,mof_json_store\10.1039_c9dt04172a\raw_output.json,mof_json_store\10.1039_c9dt04172a\synthesis_001.json,no,,,1950727,ZrOCl2·8H2O,,"45 mg, 0.26 mmol",0.26,mmol,nan,,,,,nan,,,,,[PR63]2+·2[NO3]−,PR63,"80 mg, 0.06 mmol",0.06,mmol,racemic sodium tartrate,TA,"40 mg, 0.21 mmol",0.21,mmol,,,,,,,,,,,,,,,,water,H2O,3.5 mL,3.5,,,,,120.0,120 °C,48.0,48 h,18 mL Teflon-lined stainless steel container,"stirred 5 min, then static",H2O,,dried in air,,,block green crystals,40.6,,,tri-nuclear Cu cluster; 1D chains,"a=11.980(5) Å, b=12.321(5) Å, c=12.797(5) Å, α=76.231(5)°, β=75.919(5)°, γ=83.363(5)°, P-1",,,yes,yes,240.0,proton_conduction,10.1039/c9dt04172a,ok,
10.1039/c9dt04172a,downloaded\10.1039_c9dt04172a.pdf,SI downloaded\10.1039_c9dt04172a_SI.pdf,mof_json_store\10.1039_c9dt04172a\raw_output.json,mof_json_store\10.1039_c9dt04172a\synthesis_002.json,no,,,1950728,ZrOCl2·8H2O,,"45 mg, 0.19 mmol",0.19,mmol,nan,,,,,nan,,,,,[PR63]2+·2[NO3]−,PR63,"80 mg, 0.06 mmol",0.06,mmol,racemic sodium tartrate,TA,"40 mg, 0.21 mmol",0.21,mmol,,,,,,,,,,,,,,,,water,H2O,3.5 mL,3.5,,,,,120.0,120 °C,48.0,48 h,18 mL Teflon-lined stainless steel container,"stirred 5 min, then static",H2O,,dried in air,,,block blue crystals,44.0,,,seven-nuclear Cu cluster; carboxylate chains (1D) linked by PR63 to 2D grid,"a=12.758(5) Å, b=14.636(5) Å, c=14.677(5) Å, α=80.719(5)°, β=68.722(5)°, γ=84.291(5)°, P-1",,,yes,yes,,proton_conduction,10.1039/c9dt04172a,ok,
10.1002/slct.201801610,,SI downloaded\10.1002_slct.201801610_SI.pdf,mof_json_store\10.1002_slct.201801610\raw_output.json,mof_json_store\10.1002_slct.201801610\synthesis_002.json,no,,,,AlCl3·6H2O,,"0.0438 g, 0.1 mmol",0.1,mmol,nan,,"0.0246 g, 0.1 mmol",0.1,mmol,nan,,0.1500 g,0.15,g,"2,6-pyridine dicarboxylic acid",H2pydc,"0.0501 g, 0.3 mmol",0.3,mmol,,,,,,,,,,,,,,,,,,,,,distilled water,H2O,10 mL,10.0,,,,,125.0,125 ℃,96.0,4 days,Teflon-lined steel autoclave (25 mL),static,"distilled water, alcohol",several times,dried in air,,,lavender prismatic,64.0,,,,"a=21.8437(6), b=16.5425(6), c=21.9703(7) Å, β=90.9160(10)°, P21/c",,,not_reported,not_reported,,luminescence;magnetism,10.1002/slct.201801610,ok,
10.1039/c1ce06213a,downloaded\10.1039_c1ce06213a.pdf,SI downloaded\10.1039_c1ce06213a_SI.pdf,mof_json_store\10.1039_c1ce06213a\raw_output.json,mof_json_store\10.1039_c1ce06213a\synthesis_001.json,yes,DMF/H2O (1:1) without bpe gave no solid; added bpe to obtain 3.,Mn3(tci)2(DMF)2(H2O)2,842229,AlCl3·6H2O,,"0.75 mmol, 0.20 g",0.75,mmol,Na2MoO4·2H2O,,,,,Eu(NO3)3·6H2O,,,,,tri(2-carboxyethyl)isocyanurate,H3tci,"0.25 mmol, 0.086 g",0.25,mmol,,,,,,,,,,,,,,,,,,,,,"N,N-dimethylformamide",DMF,8 mL,8.0,,,,,104.85,378 K,72.0,72 h; cooled to 333 K at 5 K h−1 then to RT,18 mL Teflon-lined autoclave,stirred 20 min before sealing,water,,dried in air,,,pink block crystals,70.0,,,{Mn–(μ2–O)–Mn}n chains; trinuclear Mn(II) subunits,"a=9.5565(5) Å, b=12.4706(6) Å, c=22.8429(10) Å, β=102.600(2)°, Pc",,,not_reported,not_reported,,,10.1039/c1ce06213a,ok,
10.1039/c1ce06213a,downloaded\10.1039_c1ce06213a.pdf,SI downloaded\10.1039_c1ce06213a_SI.pdf,mof_json_store\10.1039_c1ce06213a\raw_output.json,mof_json_store\10.1039_c1ce06213a\synthesis_002.json,yes,DMF/H2O (1:1) without bpe gave no solid; added bpe to obtain 3.,[Mn3(tci)2(DMA)4]·2DMA,842230,AlCl3·6H2O,,"0.75 mmol, 0.20 g",0.75,mmol,Na2MoO4·2H2O,,,,,Tb(NO3)3·6H2O,,,,,tri(2-carboxyethyl)isocyanurate,H3tci,"0.25 mmol, 0.086 g",0.25,mmol,,,,,,,,,,,,,,,,,,,,,"N,N′-dimethylacetylamide",DMA,8 mL,8.0,,,,,104.85,378 K,72.0,72 h; cooled to 333 K at 5 K h−1 then to RT,18 mL Teflon-lined autoclave,stirred 20 min before sealing,water,,dried in air,,,pink block crystals,58.0,,,trinuclear Mn(II) cluster nodes (6-connected),"a=14.3147(15) Å, b=12.5692(13) Å, c=17.753(2) Å, β=94.401(6)°, P21/n",,,not_reported,not_reported,,,10.1039/c1ce06213a,ok,
10.1039/c1ce06213a,downloaded\10.1039_c1ce06213a.pdf,SI downloaded\10.1039_c1ce06213a_SI.pdf,mof_json_store\10.1039_c1ce06213a\raw_output.json,mof_json_store\10.1039_c1ce06213a\synthesis_003.json,yes,DMF/H2O (1:1) without bpe gave no solid; added bpe to obtain 3.,[Mn(Htci)(bpe)0.5]·H2O,842231,AlCl3·6H2O,,"0.75 mmol, 0.20 g",0.75,mmol,Na2MoO4·2H2O,,,,,Eu(NO3)3·6H2O,,,,,tri(2-carboxyethyl)isocyanurate,H3tci,"0.25 mmol, 0.086 g",0.25,mmol,"1,2-bis(4-pyridyl)ethylene",bpe,,,,,,,,,,,,,,,,,,,"N,N-dimethylformamide",DMF,4 mL,4.0,water,H2O,4 mL,4.0,104.85,378 K,72.0,72 h; cooled to 333 K at 5 K h−1 then to RT,18 mL Teflon-lined autoclave,stirred 20 min before sealing,water,,dried in air,,,pink block crystals,62.0,,,binuclear Mn(II) chains; bpe pillars (pillar-layered),"a=13.1120(11) Å, b=23.1084(19) Å, c=6.7362(6) Å, β=92.9860(10)°, P21/c",,,not_reported,not_reported,,,10.1039/c1ce06213a,ok,
10.1039/b317043h,downloaded\10.1039_b317043h.pdf,,mof_json_store\10.1039_b317043h\raw_output.json,mof_json_store\10.1039_b317043h\synthesis_001.json,no,,,,AlCl3·6H2O,,0.5 mmol (21.7 mg),0.5,mmol,Na2MoO4·2H2O,,,,,Eu(NO3)3·6H2O,,,,,"1-(1-imidazolyl)-3,5-bis(imidazol-1-ylmethyl)benzene",3,0.5 mmol (15.2 mg),,,,,,,,,,,,,,,,,,,,,,,water,H2O,10.0 mL,10.0,,,,,100.0,100 °C,96.0,4 days,Teflon-lined autoclave,static,,,,,,blue crystals,62.0,,,CuN5 square-pyramidal nodes; 2D honeycomb layers,,,,not_reported,not_reported,,,10.1039/b317043h,ok,
10.1039/b317043h,downloaded\10.1039_b317043h.pdf,,mof_json_store\10.1039_b317043h\raw_output.json,mof_json_store\10.1039_b317043h\synthesis_002.json,no,,,,AlCl3·6H2O,CuO,"4.0 mg, 0.05 mmol",0.05,mmol,Na2MoO4·2H2O,,,,,Eu(NO3)3·6H2O,,,,,"1-(1-imidazolyl)-3,5-bis(imidazol-1-ylmethyl)benzene",3,"15.2 mg, 0.05 mmol",0.05,mmol,malonic acid,H2mal,"5.2 mg, 0.05 mmol",0.05,mmol,,,,,,,,,,,,,,,,water,H2O,10 mL (aqueous CuO/H2mal),10.0,methanol,MeOH,2.5 mL (ligand solution),2.5,25,"reflux in H2O, then mix at RT",,reflux ~8 h; then mix at RT,,stirred,,,,,,blue powder (single crystals from H2O/MeCN),47.0,,,CuN4 square-planar cationic chains (with 3); CuO4 units in Cu(mal)2 anion,,,,not_reported,not_reported,,,10.1039/b317043h,ok,
10.1039/b317043h,downloaded\10.1039_b317043h.pdf,,mof_json_store\10.1039_b317043h\raw_output.json,mof_json_store\10.1039_b317043h\synthesis_004.json,no,,,,AlCl3·6H2O,Cd(OAc)2·2H2O,"13.3 mg, 0.05 mmol",0.05,mmol,Na2MoO4·2H2O,,,,,Eu(NO3)3·6H2O,,,,,"1-(1-imidazolyl)-3,5-bis(imidazol-1-ylmethyl)benzene",3,"15.2 mg, 0.05 mmol",0.05,mmol,,,,,,,,,,,,,,,,,,,,,water,H2O,5 mL (Cd salt) + 5 mL (ligand),10.0,,,,,25,room temperature,5.0,stirred 5 h,,stirred,,,,,,colorless powder (single crystals from MeOH),80.0,,,"CdN3O3 six-coordinate nodes; 2D (6,3) grid",,,,not_reported,not_reported,,,10.1039/b317043h,ok,
10.1039/b315842j,downloaded\10.1039_b315842j.pdf,,mof_json_store\10.1039_b315842j\raw_output.json,mof_json_store\10.1039_b315842j\synthesis_001.json,no,,,,AlCl3·6H2O,,"38.5 mg, 0.15 mmol",0.15,mmol,Na2MoO4·2H2O,,,,,Eu(NO3)3·6H2O,,,,,1-(1-imidazolyl)-4-(imidazol-1-ylmethyl)benzene,IIMB,"67.2 mg, 0.3 mmol",0.3,mmol,,,,,,,,,,,,,,,,,,,,,water,H2O,15 mL,15.0,,,,,120.0,120 °C,72.0,3 days,stainless steel sealed vessel,,,,,,,colorless crystals,81.0,,,,,,,not_reported,not_reported,,luminescence,10.1039/b315842j,ok,
10.1039/b315842j,downloaded\10.1039_b315842j.pdf,,mof_json_store\10.1039_b315842j\raw_output.json,mof_json_store\10.1039_b315842j\synthesis_003.json,no,,,,CdCl2·5/2H2O,,"53.3 mg, 0.2 mmol",0.2,mmol,nan,,,,,nan,,,,,1-(1-imidazolyl)-4-(imidazol-1-ylmethyl)benzene,IIMB,"44.8 mg, 0.2 mmol",0.2,mmol,,,,,,,,,,,,,,,,,,,,,"N,N-dimethylformamide",DMF,10 mL (for crystallization after initial aqueous reaction),10.0,water,H2O,20 mL (initial reaction medium),20.0,25,room temperature,1.5,stirred ~1.5 h; crystals by slow diethyl ether diffusion over several days,,stirred,,,,,,colorless single crystals,51.0,,,,,,,not_reported,not_reported,,luminescence,10.1039/b315842j,ok,
10.1039/b315842j,downloaded\10.1039_b315842j.pdf,,mof_json_store\10.1039_b315842j\raw_output.json,mof_json_store\10.1039_b315842j\synthesis_004.json,no,,,,CoCl2·6H2O,,"16.9 mg, 0.1 mmol",0.1,mmol,nan,,,,,nan,,,,,1-(1-imidazolyl)-4-(imidazol-1-ylmethyl)benzene,IIMB,"44.8 mg, 0.2 mmol",0.2,mmol,,,,,,,,,,,,,,,,,,,,,water,H2O,10 mL + 10 mL (mixed),20.0,,,,,25,room temperature,0.33,stirred ~20 min; product by slow evaporation of filtrate,,stirred,,,,,,,75.0,,,,,,,not_reported,not_reported,,,10.1039/b315842j,ok,
10.1039/b315842j,downloaded\10.1039_b315842j.pdf,,mof_json_store\10.1039_b315842j\raw_output.json,mof_json_store\10.1039_b315842j\synthesis_005.json,no,,,,Cd(ClO4)2,,"29.7 mg, 0.1 mmol",0.1,mmol,nan,,,,,nan,,,,,1-(1-imidazolyl)-4-(imidazol-1-ylmethyl)benzene,IIMB,"44.8 mg, 0.2 mmol",0.2,mmol,,,,,,,,,,,,,,,,,,,,,water,H2O,20 mL (metal solution),20.0,methanol,MeOH,10 mL (ligand solution),10.0,25,room temperature,0.17,stirred ~10 min; product by slow evaporation of filtrate,,stirred,,,,,,,48.0,,,,,,,not_reported,not_reported,,luminescence,10.1039/b315842j,ok,
10.1021/acs.cgd.7b00504,downloaded\10.1021_acs.cgd.7b00504.pdf,SI downloaded\10.1021_acs.cgd.7b00504_SI.pdf,mof_json_store\10.1021_acs.cgd.7b00504\raw_output.json,mof_json_store\10.1021_acs.cgd.7b00504\synthesis_001.json,no,,NNU-15(Ce),,MnCl2,,"4 mg, 0.0137 mmol",0.0137,mmol,nan,,,,,nan,,,,,H2L,H2L,"5 mg, 0.0107 mmol",0.0107,mmol,,,,,,,,,,,HNO3,,"1 M, 0.1 mL",,,,,,,,"N,N-dimethylformamide",DMF,3 mL,3.0,water,H2O,0.5 mL,0.5,85.0,85 °C,72.0,3 days,20 mL vial,"stirred to dissolve, then static","DMF, methanol","DMF twice, methanol once",dried at ambient condition,,,orange crystals,73.5,,,1D lanthanide-carboxylate chain; Ln(III) 8-coordinated,"triclinic, P-1",,,not_reported,yes,,dye_degradation;photocatalysis,10.1021/acs.cgd.7b00504,ok,
10.1021/acs.cgd.7b00504,downloaded\10.1021_acs.cgd.7b00504.pdf,SI downloaded\10.1021_acs.cgd.7b00504_SI.pdf,mof_json_store\10.1021_acs.cgd.7b00504\raw_output.json,mof_json_store\10.1021_acs.cgd.7b00504\synthesis_002.json,no,,NNU-15(Tb),,Zn(ClO4)2·6H2O,,"4 mg, 0.0096 mmol",0.0096,mmol,nan,,,,,nan,,,,,H2L,H2L,"5 mg, 0.0107 mmol",0.0107,mmol,,,,,,,,,,,HNO3,,"1 M, 0.1 mL",,,,,,,,"N,N-dimethylformamide",DMF,3 mL,3.0,water,H2O,0.5 mL,0.5,85.0,85 °C,72.0,3 days,glass vial,,"DMF, methanol",,,,,orange crystals,55.4,,,1D lanthanide-carboxylate chain; Ln(III) 8-coordinated,"triclinic, P-1",,,not_reported,yes,,dye_degradation;photocatalysis,10.1021/acs.cgd.7b00504,ok,
10.1021/acs.cgd.7b00504,downloaded\10.1021_acs.cgd.7b00504.pdf,SI downloaded\10.1021_acs.cgd.7b00504_SI.pdf,mof_json_store\10.1021_acs.cgd.7b00504\raw_output.json,mof_json_store\10.1021_acs.cgd.7b00504\synthesis_003.json,no,,NNU-15(Dy),,Cd(NO3)2·4H2O,,"4 mg, 0.0095 mmol",0.0095,mmol,nan,,,,,nan,,,,,H2L,H2L,"5 mg, 0.0107 mmol",0.0107,mmol,,,,,,,,,,,HNO3,,"1 M, 0.1 mL",,,,,,,,"N,N-dimethylformamide",DMF,3 mL,3.0,water,H2O,0.5 mL,0.5,85.0,85 °C,72.0,3 days,glass vial,,"DMF, methanol",,,,,,63.8,,,1D lanthanide-carboxylate chain; Ln(III) 8-coordinated,"triclinic, P-1",,,not_reported,yes,,dye_degradation;photocatalysis,10.1021/acs.cgd.7b00504,ok,
10.1002/zaac.201000315,downloaded\10.1002_zaac.201000315.pdf,,mof_json_store\10.1002_zaac.201000315\raw_output.json,mof_json_store\10.1002_zaac.201000315\synthesis_001.json,yes,Attempts to prepare monophase materials failed; products contained powder impurities.,"[Zn(1,4-ndc)(L1)]",785008,Sm(NO3)3·6H2O,,"0.136 g, 1 mmol",1,mmol,nan,,,,,nan,,,,,"1,4-naphthalenedicarboxylic acid","1,4-ndc","0.216 g, 1 mmol",1.0,mmol,2-phenylimidazole,L1,"0.15 g, 1 mmol",1.0,mmol,,,,,,sodium hydroxide,,"0.08 g, 2.00 mmol",2.0,mmol,,,,,,water,H2O,12 mL,12.0,,,,,140.0,140 °C,72.0,3 days,Teflon-lined stainless steel autoclave (25 mL),"stirred 1 h, then static",,,,,,colorless block crystals,52.0,,,,"Orthorhombic, Pbca; a=16.6595(6) Å, b=12.7896(5) Å, c=17.4093(6) Å; V=3709.4(2) Å³; Z=8",,,not_reported,not_reported,290.0,luminescence,10.1002/zaac.201000315,ok,
10.1002/zaac.201000315,downloaded\10.1002_zaac.201000315.pdf,,mof_json_store\10.1002_zaac.201000315\raw_output.json,mof_json_store\10.1002_zaac.201000315\synthesis_002.json,yes,Attempts to prepare monophase materials failed; products contained powder impurities.,"[Zn(1,4-ndc)(L2)]·0.25H2O",785009,Tb(NO3)3·6H2O,,"0.136 g, 1 mmol",1,mmol,nan,,,,,nan,,,,,"1,4-naphthalenedicarboxylic acid","1,4-ndc","0.216 g, 1 mmol",1.0,mmol,"1,1'-(1,4-butanediyl)bis(imidazole)",L2,"0.185 g, 1 mmol",1.0,mmol,,,,,,sodium hydroxide,,"0.08 g, 2.00 mmol",2.0,mmol,,,,,,water,H2O,12 mL,12.0,,,,,140.0,140 °C,72.0,3 days,Teflon-lined stainless steel autoclave (25 mL),"stirred 1 h, then static",water,several times,,,,colorless block crystals,39.0,,,,"Monoclinic, C2/c; a=17.779(4) Å, b=18.305(4) Å, c=15.540(4) Å, β=123.389(4)°; V=4222.9(18) Å³; Z=8",,,not_reported,not_reported,320.0,luminescence,10.1002/zaac.201000315,ok,
10.1021/cg201478y,downloaded\10.1021_cg201478y.pdf,SI downloaded\10.1021_cg201478y_SI.pdf,mof_json_store\10.1021_cg201478y\raw_output.json,mof_json_store\10.1021_cg201478y\synthesis_001.json,no,,[Ag6(2-pytz)4(H2O)2][HPMo12O40] (1),840362,Ce(NO3)3·6H2O,,100 mg,0.28231,mmol,nan,,50 mg,50.0,mg,nan,,,,,2-pytz,2-pytz,10 mg,10.0,mg,,,,,,,,,,,NH4VO3,,12 mg,12.0,mg,HCl (1 M),,adjusted to pH 2.5 with 1 M HCl,,,water,H2O,8 mL,8.0,,,,,160.0,160 °C,72.0,3 days,18 mL Teflon-lined reactor (autoclave),"stirred 1 h, then static heating",water,,dried at room temperature,,,brown-red block crystals,36.0,,,,"a=10.297(3), b=23.266(6), c=12.776(3) Å, α=90°, β=94.729(2)°, γ=90°, C2/m",,,not_reported,not_reported,,luminescence,10.1021/cg201478y,ok,
10.1021/cg201478y,downloaded\10.1021_cg201478y.pdf,SI downloaded\10.1021_cg201478y_SI.pdf,mof_json_store\10.1021_cg201478y\raw_output.json,mof_json_store\10.1021_cg201478y\synthesis_002.json,no,,{[Ag14(2-pytz)12(H2O)4][H4PMo12O40]2}·2H2O (2),840363,Co(NO3)2·6H2O,,100 mg,0.473857,mmol,nan,,50 mg,50.0,mg,nan,,,,,2-pytz,2-pytz,10 mg,10.0,mg,,,,,,,,,,,NH4VO3,,12 mg,12.0,mg,HCl (1 M),,adjusted to ca. pH 1.5 with 1 M HCl,,,water,H2O,8 mL,8.0,,,,,160.0,160 °C,72.0,3 days,18 mL Teflon-lined reactor (autoclave),"stirred 1 h, then static heating",water,,dried at room temperature,,,green block crystals,42.0,,,,"a=16.072(6), b=16.344(5), c=18.111(4) Å, α=72.641(2)°, β=86.882(2)°, γ=60.58°, P-1",,,not_reported,not_reported,,luminescence,10.1021/cg201478y,ok,
10.1021/cg201478y,downloaded\10.1021_cg201478y.pdf,SI downloaded\10.1021_cg201478y_SI.pdf,mof_json_store\10.1021_cg201478y\raw_output.json,mof_json_store\10.1021_cg201478y\synthesis_003.json,no,,{[Ag6(2-pytz)4(H2O)4][H2SiW12O40]}·6H2O (3),840485,Fe2(SO4)3·7H2O,,100 mg,0.232568,mmol,nan,,50 mg,50.0,mg,nan,,,,,2-pytz,2-pytz,10 mg,10.0,mg,,,,,,,,,,,NH4VO3,,12 mg,12.0,mg,HCl (1 M),,adjusted to pH 2.58 with 1 M HCl,,,water,H2O,8 mL,8.0,,,,,160.0,160 °C,72.0,3 days,18 mL Teflon-lined reactor (autoclave),"stirred 1 h, then static heating",water,,dried at room temperature,,,green block crystals,46.0,,,,"a=12.661(5), b=22.238(7), c=12.953(5) Å, α=90°, β=111.829(5)°, γ=90°, P21/n",,,not_reported,not_reported,,luminescence,10.1021/cg201478y,ok,
10.1021/cg201478y,downloaded\10.1021_cg201478y.pdf,SI downloaded\10.1021_cg201478y_SI.pdf,mof_json_store\10.1021_cg201478y\raw_output.json,mof_json_store\10.1021_cg201478y\synthesis_004.json,no,,{[Ag3(3-pytz)2]2·[AgPMo12O40]}·2H2O (4),849457,Zn(NO3)2·6H2O,,100 mg,0.45981,mmol,nan,,52 mg,52.0,mg,nan,,,,,3-pytz,3-pytz,11 mg,11.0,mg,,,,,,,,,,,NH4VO3,,13 mg,13.0,mg,HCl (1 M),,adjusted to pH 2.79 with 1 M HCl,,,water,H2O,8 mL,8.0,,,,,160.0,160 °C,72.0,3 days,18 mL Teflon-lined reactor (autoclave),"stirred 1 h, then static heating",water,,dried at room temperature,,,red block crystals,50.0,,,,"a=10.216(5), b=12.903(5), c=13.395(5) Å, α=96.572(5)°, β=112.215(5)°, γ=97.623(5)°, P-1",,,not_reported,not_reported,,,10.1021/cg201478y,ok,
10.1021/cg201478y,downloaded\10.1021_cg201478y.pdf,SI downloaded\10.1021_cg201478y_SI.pdf,mof_json_store\10.1021_cg201478y\raw_output.json,mof_json_store\10.1021_cg201478y\synthesis_005.json,no,,[Ag6(4-pytz)4][HPMo12O40] (5),844747,Bi(NO3)3·5H2O,,100 mg,0.237491,mmol,nan,,49 mg,49.0,mg,nan,,,,,4-pytz,4-pytz,10 mg,10.0,mg,,,,,,,,,,,NH4VO3,,12 mg,12.0,mg,HCl (1 M),,adjusted to pH 2.53 with 1 M HCl,,,water,H2O,8 mL,8.0,,,,,160.0,160 °C,72.0,3 days,18 mL Teflon-lined reactor (autoclave),"stirred 1 h, then static heating",water,,dried at room temperature,,,yellow block crystals,43.0,,,,"a=10.554(5), b=23.046(5), c=12.291(5) Å, α=90°, β=101.345(5)°, γ=90°, P21/c",,,not_reported,not_reported,,,10.1021/cg201478y,ok,
10.1021/ic8020518,downloaded\10.1021_ic8020518.pdf,SI downloaded\10.1021_ic8020518_SI.pdf,mof_json_store\10.1021_ic8020518\raw_output.json,mof_json_store\10.1021_ic8020518\synthesis_001.json,no,,,,Zn(NO3)2·6H2O,,"0.150 g, 0.147 mmol",0.147,mmol,nan,,,,,nan,,,,,5-aminoisophthalic acid,aip,"0.181 g, 1 mmol",1.0,mmol,,,,,,,,,,,HClO4,,1.90 mmol,1.9,mmol,,,,,,water,H2O,10 mL,10.0,,,,,150.0,150 °C,50.0,50 h,Teflon-lined stainless-steel autoclave (23 mL),,,,,,,colorless block single crystals,32.0,,pcu,rod-shaped praseodymium carboxylate SBU,"a=8.8797(2), b=10.4305(2), c=16.8737(3) Å; α=84.383(1), β=79.454(1), γ=68.265(1); P-1",,,not_reported,not_reported,,hydrogen_storage,10.1021/ic8020518,ok,
10.1021/ic8020518,downloaded\10.1021_ic8020518.pdf,SI downloaded\10.1021_ic8020518_SI.pdf,mof_json_store\10.1021_ic8020518\raw_output.json,mof_json_store\10.1021_ic8020518\synthesis_002.json,no,,,,ZrOCl2·8H2O,,"0.150 g, 0.147 mmol",0.147,mmol,nan,,,,,nan,,,,,5-aminoisophthalic acid,aip,"0.181 g, 1 mmol",1.0,mmol,,,,,,,,,,,HNO3,,3.00 mmol,3.0,mmol,,,,,,water,H2O,10 mL,10.0,,,,,150.0,150 °C,50.0,50 h,Teflon-lined stainless-steel autoclave (23 mL),,,,200 °C under vacuum for 3 h (to obtain 2b),200.0,3.0,colorless platelike single crystals,5.0,,bnn,rod-shaped praseodymium carboxylate SBU,"a=8.5785(4), b=31.9322(15), c=13.8236(7) Å; Pnma",,773.0,not_reported,yes,420.0,hydrogen_storage,10.1021/ic8020518,ok,
10.1021/cg101365v,downloaded\10.1021_cg101365v.pdf,SI downloaded\10.1021_cg101365v_SI.pdf,mof_json_store\10.1021_cg101365v\raw_output.json,mof_json_store\10.1021_cg101365v\synthesis_001.json,no,,[Cd3(L)2(dpa)2(H2O)],,Cd(NO3)2·6H2O,,"25.8 mg, 0.15 mmol",0.15,mmol,nan,,,,,nan,,,,,"3,5-di(imidazol-1-yl)benzoic acid",HL,"25.4 mg, 0.1 mmol",0.1,mmol,diphenic acid,H2dpa,"24.2 mg, 0.1 mmol",0.1,mmol,,,,,,,,,,,,,,,,water,H2O,10 mL,10.0,,,,,180.0,180 °C,72.0,3 days,,,"water, ethanol",several times,,,,colorless platelet crystals,39.0,,,trinuclear Cd(II) subunit,"a=33.015(4), b=12.0251(16), c=25.366(3), β=93.295(2), C2/c",,,not_reported,not_reported,360.0,luminescence,10.1021/cg101365v,ok,
10.1021/cg101365v,downloaded\10.1021_cg101365v.pdf,SI downloaded\10.1021_cg101365v_SI.pdf,mof_json_store\10.1021_cg101365v\raw_output.json,mof_json_store\10.1021_cg101365v\synthesis_002.json,no,,[Co3(L)2(dpa)2(H2O)2]·H2O,,Cd(NO3)2·6H2O,,"17.9 mg, 0.15 mmol",0.15,mmol,nan,,,,,nan,,,,,"3,5-di(imidazol-1-yl)benzoic acid",HL,"25.4 mg, 0.1 mmol",0.1,mmol,diphenic acid,H2dpa,"24.2 mg, 0.1 mmol",0.1,mmol,,,,,,,,,,,,,,,,water,H2O,10 mL,10.0,,,,,180.0,180 °C,72.0,3 days,,,"water, ethanol",several times,,,,pink block crystals,36.0,,,trinuclear Co(II) subunit,"a=18.8457(16), b=13.6944(16), c=20.315(2), Pca21",,,not_reported,not_reported,320.0,nonlinear_optics;magnetism,10.1021/cg101365v,ok,
10.1021/cg101365v,downloaded\10.1021_cg101365v.pdf,SI downloaded\10.1021_cg101365v_SI.pdf,mof_json_store\10.1021_cg101365v\raw_output.json,mof_json_store\10.1021_cg101365v\synthesis_003.json,no,,[Cd(L)(chda)0.5],,Zn(NO3)2·6H2O,,"25.8 mg, 0.15 mmol",0.15,mmol,nan,,,,,nan,,,,,"3,5-di(imidazol-1-yl)benzoic acid",HL,"25.4 mg, 0.1 mmol",0.1,mmol,"1,4-cyclohexanedicarboxylic acid",H2chda,"17.2 mg, 0.1 mmol",0.1,mmol,,,,,,,,,,,,,,,,water,H2O,10 mL,10.0,,,,,180.0,180 °C,72.0,3 days,,,"water, ethanol",several times,,,,colorless block crystals,51.0,,dmc,,"a=6.0110(8), b=17.257(2), c=14.755(2), β=90.591(3), P21/n",,,not_reported,not_reported,390.0,luminescence,10.1021/cg101365v,ok,
10.1021/cg101365v,downloaded\10.1021_cg101365v.pdf,SI downloaded\10.1021_cg101365v_SI.pdf,mof_json_store\10.1021_cg101365v\raw_output.json,mof_json_store\10.1021_cg101365v\synthesis_004.json,no,,[Cd(L)(dc)0.5(H2O)],,Zn(NO3)2·6H2O,,"25.8 mg, 0.15 mmol",0.15,mmol,nan,,,,,nan,,,,,"3,5-di(imidazol-1-yl)benzoic acid",HL,"25.4 mg, 0.1 mmol",0.1,mmol,"1,4-benzenediacrylic acid",H2dc,"21.8 mg, 0.1 mmol",0.1,mmol,,,,,,,,,,,,,,,,water,H2O,10 mL,10.0,,,,,180.0,180 °C,72.0,3 days,,,"water, ethanol",several times,,,,colorless block crystals,48.0,,,binuclear [Cd2(OCO)2] subunit,"a=27.266(4), b=7.5708(11), c=21.833(3), β=126.510(5), C2/c",,,not_reported,not_reported,360.0,luminescence,10.1021/cg101365v,ok,
10.1021/cg101365v,downloaded\10.1021_cg101365v.pdf,SI downloaded\10.1021_cg101365v_SI.pdf,mof_json_store\10.1021_cg101365v\raw_output.json,mof_json_store\10.1021_cg101365v\synthesis_005.json,no,,[Cd2(L)2(cca)]·2H2O,,La2O3,,"25.8 mg, 0.15 mmol",0.15,mmol,MgO,,,,,nan,,,,,"3,5-di(imidazol-1-yl)benzoic acid",HL,"25.4 mg, 0.1 mmol",0.1,mmol,4-carboxycinnamic acid,H2cca,"19.2 mg, 0.1 mmol",0.1,mmol,,,,,,,,,,,,,,,,water,H2O,10 mL,10.0,,,,,180.0,180 °C,72.0,3 days,,,"water, ethanol",several times,,,,colorless block crystals,54.0,,InS,,"a=10.3889(10), b=16.1517(16), c=11.3055(11), β=99.822(2), P21/c",,,not_reported,not_reported,310.0,luminescence,10.1021/cg101365v,ok,
10.1021/cg101365v,downloaded\10.1021_cg101365v.pdf,SI downloaded\10.1021_cg101365v_SI.pdf,mof_json_store\10.1021_cg101365v\raw_output.json,mof_json_store\10.1021_cg101365v\synthesis_006.json,no,,[Cd2(L)2(cppa)]·2H2O,,La2O3,,"25.8 mg, 0.15 mmol",0.15,mmol,MgO,,,,,nan,,,,,"3,5-di(imidazol-1-yl)benzoic acid",HL,"25.4 mg, 0.1 mmol",0.1,mmol,3-(4-carboxyphenyl)propionic acid,H2cppa,"19.4 mg, 0.1 mmol",0.1,mmol,,,,,,,,,,,,,,,,water,H2O,10 mL,10.0,,,,,180.0,180 °C,72.0,3 days,,,"water, ethanol",several times,,,,colorless block crystals,47.0,,InS,,"a=10.3885(11), b=16.1515(16), c=11.3054(11), β=99.812(2), P21/c",,,not_reported,not_reported,340.0,luminescence,10.1021/cg101365v,ok,
10.1039/c4ra09505g,downloaded\10.1039_c4ra09505g.pdf,SI downloaded\10.1039_c4ra09505g_SI.pdf,mof_json_store\10.1039_c4ra09505g\raw_output.json,mof_json_store\10.1039_c4ra09505g\synthesis_001.json,no,,,,HfOCl2·8H2O,Cu(NO3)2·3H2O,"0.1 mmol, 24.2 mg",0.1,mmol,nan,,,,,nan,,,,,"2,3’,4,5’-biphenyltetracarboxylic acid",H4bptc,"0.05 mmol, 16.5 mg",0.05,mmol,"4,4'-bipyridine","4,4'-bpy","0.05 mmol, 7.8 mg",0.05,mmol,,,,,,sodium hydroxide,NaOH,"0.2 mmol, 8 mg",0.2,mmol,,,,,,water,H2O,10 mL,10.0,,,,,130.0,130 °C,72.0,72 h,25 mL Teflon-lined stainless-steel container,stirred 1 h then static,,,,,,green crystals,75.0,,,Cu5O2 10-connected SBU,"triclinic, P-1: a=10.8509(5) Å, b=11.1660(7) Å, c=12.6776(7) Å, α=107.269(5)°, β=95.042(4)°, γ=115.812(5)°",,,,,280.0,,10.1039/c4ra09505g,ok,
10.1039/c4ra09505g,downloaded\10.1039_c4ra09505g.pdf,SI downloaded\10.1039_c4ra09505g_SI.pdf,mof_json_store\10.1039_c4ra09505g\raw_output.json,mof_json_store\10.1039_c4ra09505g\synthesis_002.json,no,,,,HfCl4,Cu(NO3)2·3H2O,"0.1 mmol, 24.2 mg",0.1,mmol,nan,,,,,nan,,,,,"2,3’,4,5’-biphenyltetracarboxylic acid",H4bptc,"0.05 mmol, 16.5 mg",0.05,mmol,,,,,,,,,,,sodium hydroxide,NaOH,"0.2 mmol, 8 mg",0.2,mmol,,,,,,water,H2O,10 mL,10.0,,,,,130.0,130 °C,48.0,48 h,25 mL Teflon-lined stainless-steel container,stirred 1 h then static,,,,,,blue crystals,65.0,,mog,binuclear Cu cluster 4-connected + Cu node 2-connected; twofold interpenetrated,"monoclinic, P21/c: a=13.757(3) Å, b=20.753(5) Å, c=7.8600(19) Å, α=90°, β=91.660(5)°, γ=90°",,,,,290.0,,10.1039/c4ra09505g,ok,
