Repository: zzhenglab/MOFinder

# MOFinder

MOFinder extracts MOF synthesis information from the literature, reconstructs evidence-supported negative reaction records, and prepares datasets for synthesis-outcome prediction.
[Web application](https://mofinder.chemistry.wustl.edu/) | [Demos](Demo/README.md) | [Source code](docs/source_to_code.md) | [Workflow guide](docs/workflow.md) | [Model evaluation](docs/evaluation.md)

## Quick start

The workflow runs through Python commands. Python 3.10 or newer is required. Clone the repository and initialize its related applications:

```bash
git clone --recurse-submodules https://github.com/zzhenglab/MOFinder.git
cd MOFinder
```

Start with the two offline demonstrations:

```bash

File: mof_extraction_1_2.csv (part 222 of 305)
doi,main_pdf,si_pdf,raw_output,parsed_json,article_trial_or_failure,article_trial_or_failure_notes,mof_name,crystal_code,metal_1,metal_1_abbr,metal_1_amount_text,metal_1_amount_value,metal_1_amount_unit,metal_2,metal_2_abbr,metal_2_amount_text,metal_2_amount_value,metal_2_amount_unit,metal_3,metal_3_abbr,metal_3_amount_text,metal_3_amount_value,metal_3_amount_unit,linker_1,linker_1_abbr,linker_1_amount_text,linker_1_amount_value,linker_1_amount_unit,linker_2,linker_2_abbr,linker_2_amount_text,linker_2_amount_value,linker_2_amount_unit,linker_3,linker_3_abbr,linker_3_amount_text,linker_3_amount_value,linker_3_amount_unit,modulator_1,modulator_1_abbr,modulator_1_amount_text,modulator_1_amount_value,modulator_1_amount_unit,modulator_2,modulator_2_abbr,modulator_2_amount_text,modulator_2_amount_value,modulator_2_amount_unit,solvent_main,solvent_main_abbr,solvent_main_amount_text,solvent_main_ml,solvent_secondary,solvent_secondary_abbr,solvent_secondary_amount_text,solvent_secondary_ml,temperature_c,temperature_c_text,time_h,time_text,vessel_type,stirring,washing_solvent,washing_cycles,activation_text,activation_temp_c,activation_time_h,crystal_morphology,yield_percent,crystal_size,topology_code,metal_cluster_connectivity,unit_cell_short,pore_diameter_A,BET_surface_area_m2g,air_stable,water_stable,tga_decomposition_temp_c,applications,reference,status,error
10.1039/c4ra09505g,downloaded\10.1039_c4ra09505g.pdf,SI downloaded\10.1039_c4ra09505g_SI.pdf,mof_json_store\10.1039_c4ra09505g\raw_output.json,mof_json_store\10.1039_c4ra09505g\synthesis_003.json,no,,,,ZrO(NO3)2,Ni(NO3)2·6H2O,"0.1 mmol, 29.1 mg",0.1,mmol,nan,,,,,nan,,,,,"2,3’,4,5’-biphenyltetracarboxylic acid",H4bptc,"0.05 mmol, 16.5 mg",0.05,mmol,"1,4-bis(1-imidazolyl)benzene","1,4-bib","0.05 mmol, 10.5 mg",0.05,mmol,,,,,,sodium hydroxide,NaOH,"0.2 mmol, 8 mg",0.2,mmol,,,,,,water,H2O,10 mL,10.0,,,,,130.0,130 °C,72.0,72 h,25 mL Teflon-lined stainless-steel container,stirred 1 h then static,,,,,,green crystals,50.0,,,"(3,4,4)-connected; Ni1 4-connected, Ni2 3-connected; twofold interpenetrated","monoclinic, C2/c: a=22.1280(9) Å, b=14.5817(4) Å, c=28.0830(12) Å, α=90°, β=116.316(5)°, γ=90°",,,,,370.0,luminescence,10.1039/c4ra09505g,ok,
10.1039/d1cc02828f,downloaded\10.1039_d1cc02828f.pdf,SI downloaded\10.1039_d1cc02828f_SI.pdf,mof_json_store\10.1039_d1cc02828f\raw_output.json,mof_json_store\10.1039_d1cc02828f\synthesis_001.json,yes,L:M = 0.5 gave amorphous solids; discarded.,MIL-125-NH2,,Zn(NO3)2·6H2O,,1.0 mmol (0.305 mL),1,mmol,nan,,,,,nan,,,,,2-aminoterephthalic acid,BDC-NH2,"1.0 mmol, 183.0 mg",1.0,mmol,,,,,,,,,,,,,,,,,,,,,"N,N-dimethylformamide",DMF,20 mL,20.0,methanol (dry),MeOH,2.2 mL,2.2,120.0,120 °C,24.0,24 h,25 mL Schott bottle,static (after 5 min stir),"DMF, MeOH","3× DMF, 2× MeOH; Soxhlet MeOH overnight",dried under vacuum at 80 °C overnight; Soxhlet washed with hot MeOH overnight,80.0,,yellow polycrystalline solid,,"SEM avg size ~850 nm (L:M 1.0, Mod:M 0)",,,,,1360.1,not_reported,not_reported,320.0,,10.1039/d1cc02828f,ok,
10.1039/d1cc02828f,downloaded\10.1039_d1cc02828f.pdf,SI downloaded\10.1039_d1cc02828f_SI.pdf,mof_json_store\10.1039_d1cc02828f\raw_output.json,mof_json_store\10.1039_d1cc02828f\synthesis_002.json,yes,L:M = 0.5 gave amorphous solids; discarded.,MIL-125-NH2,,Cu(NO3)2·3H2O,,1.0 mmol (0.305 mL),1,mmol,nan,,,,,nan,,,,,2-aminoterephthalic acid,BDC-NH2,"1.0 mmol, 183.0 mg",1.0,mmol,,,,,,,,,,,dodecanoic acid,DA,10 equiv vs linker (L:Mod = 1:10),,,,,,,,"N,N-dimethylformamide",DMF,20 mL,20.0,methanol (dry),MeOH,2.2 mL,2.2,120.0,120 °C,24.0,24 h,25 mL Schott bottle,static (after 5 min stir),"DMF, MeOH","3× DMF, 2× MeOH; Soxhlet MeOH overnight",dried under vacuum at 80 °C overnight; Soxhlet washed with hot MeOH overnight,80.0,,yellow polycrystalline solid,,"SEM avg size ~100 nm (L:M 1.0, Mod:M 10)",,,,,1642.9,not_reported,not_reported,320.0,,10.1039/d1cc02828f,ok,
10.1039/d1cc02828f,downloaded\10.1039_d1cc02828f.pdf,SI downloaded\10.1039_d1cc02828f_SI.pdf,mof_json_store\10.1039_d1cc02828f\raw_output.json,mof_json_store\10.1039_d1cc02828f\synthesis_003.json,yes,L:M = 0.5 gave amorphous solids; discarded.,MIL-125-NH2,,Tb(NO3)3·6H2O,,1.0 mmol (0.305 mL),1,mmol,nan,,,,,nan,,,,,2-aminoterephthalic acid,BDC-NH2,"1.0 mmol, 183.0 mg",1.0,mmol,,,,,,,,,,,dodecanoic acid,DA,20 equiv vs linker (L:Mod = 1:20),,,,,,,,"N,N-dimethylformamide",DMF,20 mL,20.0,methanol (dry),MeOH,2.2 mL,2.2,120.0,120 °C,24.0,24 h,25 mL Schott bottle,static (after 5 min stir),"DMF, MeOH","3× DMF, 2× MeOH; Soxhlet MeOH overnight",dried under vacuum at 80 °C overnight; Soxhlet washed with hot MeOH overnight,80.0,,yellow polycrystalline solid,,"SEM avg size ~90 nm (L:M 1.0, Mod:M 20)",,,,,1408.5,not_reported,not_reported,320.0,,10.1039/d1cc02828f,ok,
10.1039/d1cc02828f,downloaded\10.1039_d1cc02828f.pdf,SI downloaded\10.1039_d1cc02828f_SI.pdf,mof_json_store\10.1039_d1cc02828f\raw_output.json,mof_json_store\10.1039_d1cc02828f\synthesis_004.json,yes,L:M = 0.5 gave amorphous solids; discarded.,MIL-125-NH2,,Cd(NO3)2·4H2O,,1.0 mmol (0.305 mL),1,mmol,K(OH),,,,,nan,,,,,2-aminoterephthalic acid,BDC-NH2,"1.0 mmol, 183.0 mg",1.0,mmol,,,,,,,,,,,dodecanoic acid,DA,30 equiv vs linker (L:Mod = 1:30),,,,,,,,"N,N-dimethylformamide",DMF,20 mL,20.0,methanol (dry),MeOH,2.2 mL,2.2,120.0,120 °C,24.0,24 h,25 mL Schott bottle,static (after 5 min stir),"DMF, MeOH","3× DMF, 2× MeOH; Soxhlet MeOH overnight",dried under vacuum at 80 °C overnight; Soxhlet washed with hot MeOH overnight,80.0,,yellow polycrystalline solid,,"SEM avg size ~85 nm (L:M 1.0, Mod:M 30)",,,,,1396.6,not_reported,not_reported,320.0,,10.1039/d1cc02828f,ok,
10.1039/d1cc02828f,downloaded\10.1039_d1cc02828f.pdf,SI downloaded\10.1039_d1cc02828f_SI.pdf,mof_json_store\10.1039_d1cc02828f\raw_output.json,mof_json_store\10.1039_d1cc02828f\synthesis_005.json,yes,L:M = 0.5 gave amorphous solids; discarded.,MIL-125-NH2,,Cd(NO3)2·4H2O,,1.0 mmol (0.305 mL),1,mmol,nan,,,,,nan,,,,,2-aminoterephthalic acid,BDC-NH2,"1.0 mmol, 183.0 mg",1.0,mmol,,,,,,,,,,,dodecanoic acid,DA,40 equiv vs linker (L:Mod = 1:40),,,,,,,,"N,N-dimethylformamide",DMF,20 mL,20.0,methanol (dry),MeOH,2.2 mL,2.2,120.0,120 °C,24.0,24 h,25 mL Schott bottle,static (after 5 min stir),"DMF, MeOH","3× DMF, 2× MeOH; Soxhlet MeOH overnight",dried under vacuum at 80 °C overnight; Soxhlet washed with hot MeOH overnight,80.0,,yellow polycrystalline solid,,"SEM avg size ~70 nm (L:M 1.0, Mod:M 40)",,,,,1384.6,not_reported,not_reported,320.0,,10.1039/d1cc02828f,ok,
10.1039/d1cc02828f,downloaded\10.1039_d1cc02828f.pdf,SI downloaded\10.1039_d1cc02828f_SI.pdf,mof_json_store\10.1039_d1cc02828f\raw_output.json,mof_json_store\10.1039_d1cc02828f\synthesis_006.json,yes,L:M = 0.5 gave amorphous solids; discarded.,MIL-125-NH2,,Ga(NO3)3,,1.0 mmol (0.305 mL),1,mmol,nan,,,,,nan,,,,,2-aminoterephthalic acid,BDC-NH2,"1.0 mmol, 183.0 mg",1.0,mmol,,,,,,,,,,,dodecanoic acid,DA,50 equiv vs linker (L:Mod = 1:50),,,,,,,,"N,N-dimethylformamide",DMF,20 mL,20.0,methanol (dry),MeOH,2.2 mL,2.2,120.0,120 °C,24.0,24 h,25 mL Schott bottle,static (after 5 min stir),"DMF, MeOH","3× DMF, 2× MeOH; Soxhlet MeOH overnight",dried under vacuum at 80 °C overnight; Soxhlet washed with hot MeOH overnight,80.0,,yellow polycrystalline solid,,"SEM avg size ~90 nm (L:M 1.0, Mod:M 50)",,,,,824.1,not_reported,not_reported,320.0,,10.1039/d1cc02828f,ok,
10.1039/d1cc02828f,downloaded\10.1039_d1cc02828f.pdf,SI downloaded\10.1039_d1cc02828f_SI.pdf,mof_json_store\10.1039_d1cc02828f\raw_output.json,mof_json_store\10.1039_d1cc02828f\synthesis_007.json,yes,L:M = 0.5 gave amorphous solids; discarded.,MIL-125-NH2,,Th(NO3)4·5H2O,,1.0 mmol (0.305 mL),1,mmol,nan,,,,,nan,,,,,2-aminoterephthalic acid,BDC-NH2,"1.5 mmol, 274.5 mg",1.5,mmol,,,,,,,,,,,,,,,,,,,,,"N,N-dimethylformamide",DMF,20 mL,20.0,methanol (dry),MeOH,2.2 mL,2.2,120.0,120 °C,24.0,24 h,25 mL Schott bottle,static (after 5 min stir),"DMF, MeOH","3× DMF, 2× MeOH; Soxhlet MeOH overnight",dried under vacuum at 80 °C overnight; Soxhlet washed with hot MeOH overnight,80.0,,yellow polycrystalline solid,,"SEM avg size ~700 nm (L:M 1.5, Mod:M 0)",,,,,1509.7,not_reported,not_reported,320.0,,10.1039/d1cc02828f,ok,
10.1039/d1cc02828f,downloaded\10.1039_d1cc02828f.pdf,SI downloaded\10.1039_d1cc02828f_SI.pdf,mof_json_store\10.1039_d1cc02828f\raw_output.json,mof_json_store\10.1039_d1cc02828f\synthesis_008.json,yes,L:M = 0.5 gave amorphous solids; discarded.,MIL-125-NH2,,Th(NO3)4·5H2O,,1.0 mmol (0.305 mL),1,mmol,nan,,,,,nan,,,,,2-aminoterephthalic acid,BDC-NH2,"1.5 mmol, 274.5 mg",1.5,mmol,,,,,,,,,,,dodecanoic acid,DA,10 equiv vs linker (L:Mod = 1:10),,,,,,,,"N,N-dimethylformamide",DMF,20 mL,20.0,methanol (dry),MeOH,2.2 mL,2.2,120.0,120 °C,24.0,24 h,25 mL Schott bottle,static (after 5 min stir),"DMF, MeOH","3× DMF, 2× MeOH; Soxhlet MeOH overnight",dried under vacuum at 80 °C overnight; Soxhlet washed with hot MeOH overnight,80.0,,yellow polycrystalline solid,,"SEM avg size ~200 nm (L:M 1.5, Mod:M 10)",,,,,1487.6,not_reported,not_reported,320.0,,10.1039/d1cc02828f,ok,
10.1039/d1cc02828f,downloaded\10.1039_d1cc02828f.pdf,SI downloaded\10.1039_d1cc02828f_SI.pdf,mof_json_store\10.1039_d1cc02828f\raw_output.json,mof_json_store\10.1039_d1cc02828f\synthesis_009.json,yes,L:M = 0.5 gave amorphous solids; discarded.,MIL-125-NH2,,CaNO3·4H2O,,1.0 mmol (0.305 mL),1,mmol,nan,,,,,nan,,,,,2-aminoterephthalic acid,BDC-NH2,"1.5 mmol, 274.5 mg",1.5,mmol,,,,,,,,,,,dodecanoic acid,DA,20 equiv vs linker (L:Mod = 1:20),,,,,,,,"N,N-dimethylformamide",DMF,20 mL,20.0,methanol (dry),MeOH,2.2 mL,2.2,120.0,120 °C,24.0,24 h,25 mL Schott bottle,static (after 5 min stir),"DMF, MeOH","3× DMF, 2× MeOH; Soxhlet MeOH overnight",dried under vacuum at 80 °C overnight; Soxhlet washed with hot MeOH overnight,80.0,,yellow polycrystalline solid,,"SEM avg size ~90 nm (L:M 1.5, Mod:M 20)",,,,,1517.0,not_reported,not_reported,320.0,,10.1039/d1cc02828f,ok,
10.1039/d1cc02828f,downloaded\10.1039_d1cc02828f.pdf,SI downloaded\10.1039_d1cc02828f_SI.pdf,mof_json_store\10.1039_d1cc02828f\raw_output.json,mof_json_store\10.1039_d1cc02828f\synthesis_010.json,yes,L:M = 0.5 gave amorphous solids; discarded.,MIL-125-NH2,,CaNO3·4H2O,,1.0 mmol (0.305 mL),1,mmol,nan,,,,,nan,,,,,2-aminoterephthalic acid,BDC-NH2,"1.5 mmol, 274.5 mg",1.5,mmol,,,,,,,,,,,dodecanoic acid,DA,30 equiv vs linker (L:Mod = 1:30),,,,,,,,"N,N-dimethylformamide",DMF,20 mL,20.0,methanol (dry),MeOH,2.2 mL,2.2,120.0,120 °C,24.0,24 h,25 mL Schott bottle,static (after 5 min stir),"DMF, MeOH","3× DMF, 2× MeOH; Soxhlet MeOH overnight",dried under vacuum at 80 °C overnight; Soxhlet washed with hot MeOH overnight,80.0,,yellow polycrystalline solid,,"SEM avg size ~80 nm (L:M 1.5, Mod:M 30)",,,,,1390.5,not_reported,not_reported,320.0,,10.1039/d1cc02828f,ok,
10.1039/d1cc02828f,downloaded\10.1039_d1cc02828f.pdf,SI downloaded\10.1039_d1cc02828f_SI.pdf,mof_json_store\10.1039_d1cc02828f\raw_output.json,mof_json_store\10.1039_d1cc02828f\synthesis_011.json,yes,L:M = 0.5 gave amorphous solids; discarded.,MIL-125-NH2,,CdCl2·5/2H2O,,1.0 mmol (0.305 mL),1,mmol,nan,,,,,nan,,,,,2-aminoterephthalic acid,BDC-NH2,"1.5 mmol, 274.5 mg",1.5,mmol,,,,,,,,,,,dodecanoic acid,DA,40 equiv vs linker (L:Mod = 1:40),,,,,,,,"N,N-dimethylformamide",DMF,20 mL,20.0,methanol (dry),MeOH,2.2 mL,2.2,120.0,120 °C,24.0,24 h,25 mL Schott bottle,static (after 5 min stir),"DMF, MeOH","3× DMF, 2× MeOH; Soxhlet MeOH overnight",dried under vacuum at 80 °C overnight; Soxhlet washed with hot MeOH overnight,80.0,,yellow polycrystalline solid,,"SEM avg size ~80 nm (L:M 1.5, Mod:M 40)",,,,,1442.6,not_reported,not_reported,320.0,,10.1039/d1cc02828f,ok,
10.1039/d1cc02828f,downloaded\10.1039_d1cc02828f.pdf,SI downloaded\10.1039_d1cc02828f_SI.pdf,mof_json_store\10.1039_d1cc02828f\raw_output.json,mof_json_store\10.1039_d1cc02828f\synthesis_012.json,yes,L:M = 0.5 gave amorphous solids; discarded.,MIL-125-NH2,,CdCl2·5/2H2O,,1.0 mmol (0.305 mL),1,mmol,nan,,,,,nan,,,,,2-aminoterephthalic acid,BDC-NH2,"1.5 mmol, 274.5 mg",1.5,mmol,,,,,,,,,,,dodecanoic acid,DA,50 equiv vs linker (L:Mod = 1:50),,,,,,,,"N,N-dimethylformamide",DMF,20 mL,20.0,methanol (dry),MeOH,2.2 mL,2.2,120.0,120 °C,24.0,24 h,25 mL Schott bottle,static (after 5 min stir),"DMF, MeOH","3× DMF, 2× MeOH; Soxhlet MeOH overnight",dried under vacuum at 80 °C overnight; Soxhlet washed with hot MeOH overnight,80.0,,yellow polycrystalline solid,,"SEM avg size ~70 nm (L:M 1.5, Mod:M 50)",,,,,1010.3,not_reported,not_reported,320.0,,10.1039/d1cc02828f,ok,
10.1021/cg100127w,downloaded\10.1021_cg100127w.pdf,SI downloaded\10.1021_cg100127w_SI.pdf,mof_json_store\10.1021_cg100127w\raw_output.json,mof_json_store\10.1021_cg100127w\synthesis_001.json,yes,Introducing hydroxyl from a strong base yielded impure product with unidentifiable powders.,,722566,MnCl2·4H2O,,"0.085 g, 0.5 mmol",0.5,mmol,nan,,,,,nan,,,,,5-aminotetrazolate,atz,,,,,,,,,,,,,,sodium azide,NaN3,"0.065 g, 1.0 mmol",1.0,mmol,dicyandiamide,DCDA,"0.168 g, 2.0 mmol",2.0,mmol,water,H2O,5 mL,5.0,,,,,130.0,130 °C,72.0,3 days,Teflon-lined autoclave (23 mL),stirred 30 min before sealing,,,,,,colorless prism-shaped crystals,32.0,,,"trinuclear [Mn3(μ3-OH)(μ3-SO4)] cluster + Mn(II) nodes; (3,4)-connected","cubic, I43d; a=21.015(2) Å, b=21.015(2) Å, c=21.015(2) Å",,,yes,not_reported,350.0,,10.1021/cg100127w,ok,
10.1021/cg500162x,downloaded\10.1021_cg500162x.pdf,SI downloaded\10.1021_cg500162x_SI.pdf,mof_json_store\10.1021_cg500162x\raw_output.json,mof_json_store\10.1021_cg500162x\synthesis_001.json,no,,,,Mn(CH3COO)2·4H2O,,"1 mmol, 0.291 g",1,mmol,nan,,,,,nan,,,,,"disodium 1,4-phenylenediacrylate",ppda,"1 mmol, 0.262 g",1.0,mmol,"4,4′-dipyridyl N,N′-dioxide",dpyo,"1 mmol, 0.188 g",1.0,mmol,,,,,,,,,,,,,,,,methanol,MeOH,5 mL (dpyo solution) + 5 mL (CoCl2·6H2O solution),10.0,water,H2O,10 mL (Na2ppda solution),10.0,25.0,room temperature (25 °C),3.0,3 h,,stirred,,,,,,deep-red complex (bulk),80.0,,,,"triclinic, P-1; a=7.5539(9) Å, b=8.4979(8) Å, c=20.6375(12) Å, α=87.947(11)°, β=83.923(10)°, γ=72.251(12)°",,,not_reported,not_reported,,,10.1021/cg500162x,ok,
10.1021/cg500162x,downloaded\10.1021_cg500162x.pdf,SI downloaded\10.1021_cg500162x_SI.pdf,mof_json_store\10.1021_cg500162x\raw_output.json,mof_json_store\10.1021_cg500162x\synthesis_003.json,no,,,,Cu(NO3)2·3H2O,,"1 mmol, 0.291 g",1,mmol,nan,,,,,nan,,,,,"disodium 1,4-phenylenediacrylate",ppda,"1 mmol, 0.262 g",1.0,mmol,"1,2-bis(4-pyridyl)ethane",bpe,"1 mmol, 0.184 g",1.0,mmol,,,,,,,,,,,,,,,,methanol,MeOH,5 mL (bpe solution) + 5 mL (CoCl2·6H2O solution),10.0,water,H2O,10 mL (Na2ppda solution),10.0,25.0,room temperature (25 °C),3.0,3 h,,stirred,,,,,,,78.0,,pcu,binuclear Co2 nodes linked by ppda and bpe,"triclinic, P-1; a=9.7210(10) Å, b=10.9804(18) Å, c=11.479(2) Å, α=97.966(10)°, β=96.212(11)°, γ=98.244(13)°",,,not_reported,not_reported,,,10.1021/cg500162x,ok,
10.1039/c6ce01790h,downloaded\10.1039_c6ce01790h.pdf,SI downloaded\10.1039_c6ce01790h_SI.pdf,mof_json_store\10.1039_c6ce01790h\raw_output.json,mof_json_store\10.1039_c6ce01790h\synthesis_001.json,yes,"Carboxylic acids (propanedioic, succinic, benzoic) added during 3 did not incorporate; same [Hg(atz)Cl]n structure obtained.",,1487516,EuCl3·6H2O,HgCl2,"0.0679 g, 0.25 mmol",0.25,mmol,nan,,,,,nan,,,,,5-amino-tetrazolate,atz,in situ from NaN3 and DCDA,,,,,,,,,,,,,,,,,,,,,,,water,H2O,5 mL,5.0,,,,,130.0,130 °C,72.0,3 days,23 mL Teflon-lined autoclave,"stirred 30 min, then static",,,,,,colorless lamellar crystals,38.0,,hcb,[Hg2]2+ dimer; 3-connected nodes linked by atz−,"Monoclinic, P21/c: a=5.095(1) Å, b=13.021(3) Å, c=6.826(1) Å, α=90°, β=105.26(3)°, γ=90°",,,yes,not_reported,250.0,luminescence,10.1039/c6ce01790h,ok,
10.1039/c6ce01790h,downloaded\10.1039_c6ce01790h.pdf,SI downloaded\10.1039_c6ce01790h_SI.pdf,mof_json_store\10.1039_c6ce01790h\raw_output.json,mof_json_store\10.1039_c6ce01790h\synthesis_002.json,yes,"Carboxylic acids (propanedioic, succinic, benzoic) added during 3 did not incorporate; same [Hg(atz)Cl]n structure obtained.",,1487517,TbCl3·6H2O,HgCl2,"0.0679 g, 0.25 mmol",0.25,mmol,nan,,,,,nan,,,,,5-amino-tetrazole,Hatz,"0.0425 g, 0.5 mmol",0.5,mmol,,,,,,,,,,,,,,,,,,,,,water,H2O,5 mL,5.0,,,,,130.0,130 °C,72.0,3 days,23 mL Teflon-lined autoclave,"stirred 30 min, then static",,,,,,colorless block crystals,53.0,,apo,Hg(II) 6-coordinated; μ3-atz and μ3-Cl nodes forming pillared 3D net,"Monoclinic, P21/n: a=8.121(3) Å, b=6.926(3) Å, c=8.743(4) Å, α=90°, β=93.07(1)°, γ=90°",,,yes,not_reported,160.0,luminescence,10.1039/c6ce01790h,ok,
10.1039/c6ce01790h,downloaded\10.1039_c6ce01790h.pdf,SI downloaded\10.1039_c6ce01790h_SI.pdf,mof_json_store\10.1039_c6ce01790h\raw_output.json,mof_json_store\10.1039_c6ce01790h\synthesis_003.json,yes,"Carboxylic acids (propanedioic, succinic, benzoic) added during 3 did not incorporate; same [Hg(atz)Cl]n structure obtained.",,1487518,CdCl2·5/2H2O,HgCl2,"0.0679 g, 0.25 mmol",0.25,mmol,nan,,,,,nan,,,,,5-amino-tetrazole,Hatz,"0.0425 g, 0.5 mmol",0.5,mmol,,,,,,,,,,,propanedioic acid (malonic acid),,"0.054 g, 0.5 mmol",0.5,mmol,,,,,,water,H2O,5 mL,5.0,,,,,130.0,130 °C,72.0,3 days,23 mL Teflon-lined autoclave,"stirred 30 min, then static",,,,,,colorless grainy crystals,53.0,,flu,Hg(II) 6-coordinated; μ3-atz and μ3-Cl nodes; chiral 3D net,"Monoclinic, P21: a=5.846(1) Å, b=6.973(2) Å, c=6.173(2) Å, α=90°, β=94.27(1)°, γ=90°",,,yes,not_reported,160.0,luminescence;SHG;ferroelectric,10.1039/c6ce01790h,ok,
10.1039/c6ce01790h,downloaded\10.1039_c6ce01790h.pdf,SI downloaded\10.1039_c6ce01790h_SI.pdf,mof_json_store\10.1039_c6ce01790h\raw_output.json,mof_json_store\10.1039_c6ce01790h\synthesis_004.json,yes,"Carboxylic acids (propanedioic, succinic, benzoic) added during 3 did not incorporate; same [Hg(atz)Cl]n structure obtained.",,1487518,ZnCl2,HgCl2,"0.0679 g, 0.25 mmol",0.25,mmol,nan,,,,,nan,,,,,5-amino-tetrazole,Hatz,"0.0425 g, 0.5 mmol",0.5,mmol,,,,,,,,,,,succinic acid,,"0.054 g, 0.5 mmol",0.5,mmol,,,,,,water,H2O,5 mL,5.0,,,,,130.0,130 °C,72.0,3 days,23 mL Teflon-lined autoclave,"stirred 30 min, then static",,,,,,colorless grainy crystals,53.0,,flu,Hg(II) 6-coordinated; μ3-atz and μ3-Cl nodes; chiral 3D net,"Monoclinic, P21: a=5.846(1) Å, b=6.973(2) Å, c=6.173(2) Å, α=90°, β=94.27(1)°, γ=90°",,,yes,not_reported,160.0,luminescence;SHG;ferroelectric,10.1039/c6ce01790h,ok,
10.1039/c6ce01790h,downloaded\10.1039_c6ce01790h.pdf,SI downloaded\10.1039_c6ce01790h_SI.pdf,mof_json_store\10.1039_c6ce01790h\raw_output.json,mof_json_store\10.1039_c6ce01790h\synthesis_005.json,yes,"Carboxylic acids (propanedioic, succinic, benzoic) added during 3 did not incorporate; same [Hg(atz)Cl]n structure obtained.",,1487518,K2PdCl4,HgCl2,"0.0679 g, 0.25 mmol",0.25,mmol,Sm(NO3)3·6H2O,,,,,nan,,,,,5-amino-tetrazole,Hatz,"0.0425 g, 0.5 mmol",0.5,mmol,,,,,,,,,,,benzoic acid,,"0.054 g, 0.5 mmol",0.5,mmol,,,,,,water,H2O,5 mL,5.0,,,,,130.0,130 °C,72.0,3 days,23 mL Teflon-lined autoclave,"stirred 30 min, then static",,,,,,colorless grainy crystals,53.0,,flu,Hg(II) 6-coordinated; μ3-atz and μ3-Cl nodes; chiral 3D net,"Monoclinic, P21: a=5.846(1) Å, b=6.973(2) Å, c=6.173(2) Å, α=90°, β=94.27(1)°, γ=90°",,,yes,not_reported,160.0,luminescence;SHG;ferroelectric,10.1039/c6ce01790h,ok,
10.1039/c6ce01790h,downloaded\10.1039_c6ce01790h.pdf,SI downloaded\10.1039_c6ce01790h_SI.pdf,mof_json_store\10.1039_c6ce01790h\raw_output.json,mof_json_store\10.1039_c6ce01790h\synthesis_006.json,yes,"Carboxylic acids (propanedioic, succinic, benzoic) added during 3 did not incorporate; same [Hg(atz)Cl]n structure obtained.",,1487519,K2PdCl4,HgCl2,"0.0679 g, 0.25 mmol",0.25,mmol,Eu(NO3)3·6H2O,,,,,nan,,,,,5-amino-tetrazolate,atz,in situ from NaN3 and DCDA,,,isonicotinic acid,isonic,"0.0618 g, 1.0 mmol",1.0,mmol,,,,,,,,,,,,,,,,water,H2O,5 mL,5.0,,,,,130.0,130 °C,72.0,3 days,23 mL Teflon-lined autoclave,"stirred 30 min, then static",,,,,,colorless lamellar crystals,39.0,,fsc,double M–O–M chains pillared by atz−; Hg(II) 6-connected nodes,"Orthorhombic, Pmma: a=7.249(1) Å, b=6.265(1) Å, c=10.133(1) Å, α=90°, β=90°, γ=90°",,,yes,not_reported,165.0,luminescence,10.1039/c6ce01790h,ok,
10.1039/c8nj04853c,downloaded\10.1039_c8nj04853c.pdf,SI downloaded\10.1039_c8nj04853c_SI.pdf,mof_json_store\10.1039_c8nj04853c\raw_output.json,mof_json_store\10.1039_c8nj04853c\synthesis_001.json,no,,,1844801,K2PdCl4,,"0.050 g, 0.2 mmol",0.2,mmol,Tb(NO3)3·6H2O,,,,,nan,,,,,"1,3,5-tris(1-imidazolyl)benzene",tib,"0.028 g, 0.1 mmol",0.1,mmol,,,,,,,,,,,,,,,,,,,,,"N,N-dimethylformamide",DMF,"DMF/H2O 1:1 v/v, 8 mL total",,water,H2O,"DMF/H2O 1:1 v/v, 8 mL total",,150.0,150 °C,72.0,3 days,Teflon-lined stainless steel vessel,static,,,,,,blue block crystals,62.0,,sql,Cu(II) 6-coordinate; 2D [Cu–tib] layers; nitrate H-bonded stacking,"Monoclinic, P21/n; a=10.5673(19) Å, b=11.425(2) Å, c=13.396(3) Å, β=108.914(5)°",,,not_reported,not_reported,355.0,photocatalysis,10.1039/c8nj04853c,ok,
10.1039/c8nj04853c,downloaded\10.1039_c8nj04853c.pdf,SI downloaded\10.1039_c8nj04853c_SI.pdf,mof_json_store\10.1039_c8nj04853c\raw_output.json,mof_json_store\10.1039_c8nj04853c\synthesis_002.json,no,,,1844799,K2PdCl4,,"0.050 g, 0.2 mmol",0.2,mmol,Dy(NO3)3·6H2O,,,,,nan,,,,,"2,5-bis(4-pyridyl)-1,3,4-thiadiazole",bpt,"0.024 g, 0.1 mmol",0.1,mmol,,,,,,,,,,,,,,,,,,,,,"N,N-dimethylformamide",DMF,"DMF/H2O 1:1 v/v, 8 mL total",,water,H2O,"DMF/H2O 1:1 v/v, 8 mL total",,150.0,150 °C,72.0,3 days,Teflon-lined stainless steel vessel,static,,,,,,blue block crystals,60.0,,gra,"μ3-SO4 2−-bridged inorganic 2D layers; 3,5-connected net","Orthorhombic, P212121; a=5.5120(10) Å, b=10.4289(3) Å, c=29.3412(7) Å",,,not_reported,not_reported,385.0,photocatalysis,10.1039/c8nj04853c,ok,
10.1021/ic048816e,downloaded\10.1021_ic048816e.pdf,SI downloaded\10.1021_ic048816e_SI.pdf,mof_json_store\10.1021_ic048816e\raw_output.json,mof_json_store\10.1021_ic048816e\synthesis_001.json,no,,[Mn(titmb)(N3)2]·1.5H2O (1),,Ni(CH3COO)2,,"12.3 mg, 0.05 mmol",0.05,mmol,nan,,,,,nan,,,,,"1,3,5-Tris(imidazol-1-ylmethyl)-2,4,6-trimethylbenzene",titmb,"18.0 mg, 0.05 mmol",0.05,mmol,,,,,,,,,,,sodium azide,NaN3,"6.5 mg, 0.1 mmol",0.1,mmol,,,,,,water,H2O,10 mL (aqueous solution),10.0,acetonitrile,MeCN,10 mL (layered),10.0,25,"reflux in water (~8 h), then layered with acetonitrile and stood at room temperature",,refluxed ~8 h; crystals obtained after about two weeks at RT,,stirred during reflux; static during diffusion,,,,,,pale-yellow block crystals,50.0,,,EE-azide-bridged MnII chains cross-linked by titmb,"monoclinic, C2/c; a=20.956(13) Å, b=9.884(6) Å, c=24.318(14) Å, β=95.87(5)°, Z=8",,,,,,,10.1021/ic048816e,ok,
10.1021/acs.cgd.0c01703,downloaded\10.1021_acs.cgd.0c01703.pdf,SI downloaded\10.1021_acs.cgd.0c01703_SI.pdf,mof_json_store\10.1021_acs.cgd.0c01703\raw_output.json,mof_json_store\10.1021_acs.cgd.0c01703\synthesis_001.json,no,,ADES-3,2046092,Tb(NO3)3·6H2O,,"37.2 mg, 0.1 mmol",0.1,mmol,nan,,,,,nan,,,,,5-nitroisophthalic acid,5NO2-H2IP,"21.1 mg, 0.1 mmol",0.1,mmol,(E)-N'-(pyridin-4-ylmethylene)isonicotinohydrazide,L,"22.6 mg, 0.1 mmol",0.1,mmol,,,,,,potassium hydroxide,KOH,"11.2 mg, 0.2 mmol",0.2,mmol,,,,,,water,H2O,"metal solution: 3 mL H2O; buffer: H2O/MeOH 1:1 v/v, 8 mL; ligand solution: H2O/MeOH 1:1 v/v, 3 mL",,methanol,MeOH,present in H2O/MeOH 1:1 v/v for buffer and ligand solutions,,25,ambient (RT),168.0,one week,narrow test tube,static,,,,,,yellow plate-like crystals,74.0,0.213 × 0.058 × 0.042 mm,,1D ladder of [Zn(5NO2-IP)(H2O)2]n chains cross-linked by L; Zn(II) 5-coordinate nodes,"a=19.585(3) Å, b=9.6014(15) Å, c=21.168(3) Å, β=101.035(5)°, P21/c",,3.71,not_reported,not_reported,300.0,CO2 cycloaddition,10.1021/acs.cgd.0c01703,ok,
10.1021/acs.cgd.0c01703,downloaded\10.1021_acs.cgd.0c01703.pdf,SI downloaded\10.1021_acs.cgd.0c01703_SI.pdf,mof_json_store\10.1021_acs.cgd.0c01703\raw_output.json,mof_json_store\10.1021_acs.cgd.0c01703\synthesis_002.json,no,,ADES-3,2046092,Eu(NO3)3·6H2O,,5 mmol,5,mmol,nan,,,,,nan,,,,,5-nitroisophthalic acid,5NO2-H2IP,5 mmol,5.0,mmol,(E)-N'-(pyridin-4-ylmethylene)isonicotinohydrazide,L,5 mmol,5.0,mmol,,,,,,potassium hydroxide,KOH,10 mmol,10.0,mmol,,,,,,water,H2O,"H2O:MeOH 1:1 v/v, 60 mL total",,methanol,MeOH,"present in H2O:MeOH 1:1 v/v, 60 mL total",,25,RT,24.0,24 h,,stirred,"MeOH, H2O",thoroughly washed,dried at ambient temperature,,,,82.0,,,1D ladder of [Zn(5NO2-IP)(H2O)2]n chains cross-linked by L; Zn(II) 5-coordinate nodes,"a=19.585(3) Å, b=9.6014(15) Å, c=21.168(3) Å, β=101.035(5)°, P21/c",,3.71,not_reported,not_reported,300.0,CO2 cycloaddition,10.1021/acs.cgd.0c01703,ok,
10.1021/acs.cgd.6b01763,downloaded\10.1021_acs.cgd.6b01763.pdf,SI downloaded\10.1021_acs.cgd.6b01763_SI.pdf,mof_json_store\10.1021_acs.cgd.6b01763\raw_output.json,mof_json_store\10.1021_acs.cgd.6b01763\synthesis_001.json,yes,"No suitable product in MeOH, EtOH, DMF, DMA, or pure water; at pH >4.0 or <1.5 only small crystals/powder.",{[Nd2(L)2(H2O)3]·4H2O} (1-r),,Tb(NO3)3·6H2O,,"0.1 mmol, 44 mg",0.1,mmol,nan,,,,,nan,,,,,"(R,R)-2,2′-((5-(methoxycarbonyl)-1,3-phenylene)bis(oxy))dipropanoic acid",H3L,"0.1 mmol, 30 mg",0.1,mmol,,,,,,,,,,,,,,,,,,,,,water (distilled),H2O,8 mL,8.0,acetonitrile,MeCN,2 mL,2.0,140.0,140 °C,72.0,72 h,Teflon-lined autoclave (23 mL),"stirred 10 min pre-mix, then static",water,,,,,purple crystals,60.7,,,"Nd helical chains; 5,5,6,6,6-connected net","a=12.8414(4) Å, b=24.1086(6) Å, c=12.3488(3) Å, orthorhombic, P21212",,,not_reported,not_reported,384.0,,10.1021/acs.cgd.6b01763,ok,
10.1021/acs.cgd.6b01763,downloaded\10.1021_acs.cgd.6b01763.pdf,SI downloaded\10.1021_acs.cgd.6b01763_SI.pdf,mof_json_store\10.1021_acs.cgd.6b01763\raw_output.json,mof_json_store\10.1021_acs.cgd.6b01763\synthesis_002.json,yes,"No suitable product in MeOH, EtOH, DMF, DMA, or pure water; at pH >4.0 or <1.5 only small crystals/powder.",{[Nd2(L)2(H2O)3]·4H2O} (1-s),,Cd(NO3)2·6H2O,,"0.1 mmol, 44 mg",0.1,mmol,nan,,,,,nan,,,,,"(S,S)-2,2′-((5-(methoxycarbonyl)-1,3-phenylene)bis(oxy))dipropanoic acid",H3L,"0.1 mmol, 30 mg",0.1,mmol,,,,,,,,,,,,,,,,,,,,,water (distilled),H2O,8 mL,8.0,acetonitrile,MeCN,2 mL,2.0,140.0,140 °C,72.0,72 h,Teflon-lined autoclave (23 mL),"stirred 10 min pre-mix, then static",water,,,,,purple crystals,58.6,,,"Nd helical chains; 5,5,6,6,6-connected net","a=12.865(3) Å, b=24.162(5) Å, c=12.368(3) Å, orthorhombic, P21212",,,not_reported,not_reported,384.0,,10.1021/acs.cgd.6b01763,ok,
10.1021/acs.cgd.6b01763,downloaded\10.1021_acs.cgd.6b01763.pdf,SI downloaded\10.1021_acs.cgd.6b01763_SI.pdf,mof_json_store\10.1021_acs.cgd.6b01763\raw_output.json,mof_json_store\10.1021_acs.cgd.6b01763\synthesis_003.json,yes,"No suitable product in MeOH, EtOH, DMF, DMA, or pure water; at pH >4.0 or <1.5 only small crystals/powder.",{[Sm2(L)2(H2O)2]·4H2O} (2-r),,Cd(NO3)2·6H2O,,"0.1 mmol, 45 mg",0.1,mmol,nan,,,,,nan,,,,,"(R,R)-2,2′-((5-(methoxycarbonyl)-1,3-phenylene)bis(oxy))dipropanoic acid",H3L,"0.1 mmol, 30 mg",0.1,mmol,,,,,,,,,,,,,,,,,,,,,water (distilled),H2O,8 mL,8.0,acetonitrile,MeCN,2 mL,2.0,140.0,140 °C,72.0,72 h,Teflon-lined autoclave (23 mL),"stirred 10 min pre-mix, then static",water,,,,,colorless crystals,60.3,,,"dinuclear Sm2 clusters; 3,4,7-connected net","a=11.921(2) Å, b=12.527(3) Å, c=12.552(3) Å, β=98.87(3)°, monoclinic, P21",,,not_reported,not_reported,,luminescence,10.1021/acs.cgd.6b01763,ok,
10.1021/acs.cgd.6b01763,downloaded\10.1021_acs.cgd.6b01763.pdf,SI downloaded\10.1021_acs.cgd.6b01763_SI.pdf,mof_json_store\10.1021_acs.cgd.6b01763\raw_output.json,mof_json_store\10.1021_acs.cgd.6b01763\synthesis_004.json,yes,"No suitable product in MeOH, EtOH, DMF, DMA, or pure water; at pH >4.0 or <1.5 only small crystals/powder.",{[Sm2(L)2(H2O)2]·4H2O} (2-s),,Co(NO3)2·6H2O,,"0.1 mmol, 45 mg",0.1,mmol,nan,,,,,nan,,,,,"(S,S)-2,2′-((5-(methoxycarbonyl)-1,3-phenylene)bis(oxy))dipropanoic acid",H3L,"0.1 mmol, 30 mg",0.1,mmol,,,,,,,,,,,,,,,,,,,,,water (distilled),H2O,8 mL,8.0,acetonitrile,MeCN,2 mL,2.0,140.0,140 °C,72.0,72 h,Teflon-lined autoclave (23 mL),"stirred 10 min pre-mix, then static",water,,,,,colorless crystals,62.3,,,"dinuclear Sm2 clusters; 3,4,7-connected net","a=11.900(2) Å, b=12.494(3) Å, c=12.539(3) Å, β=98.76(3)°, monoclinic, P21",,,not_reported,not_reported,,luminescence,10.1021/acs.cgd.6b01763,ok,
10.1021/acs.cgd.6b01763,downloaded\10.1021_acs.cgd.6b01763.pdf,SI downloaded\10.1021_acs.cgd.6b01763_SI.pdf,mof_json_store\10.1021_acs.cgd.6b01763\raw_output.json,mof_json_store\10.1021_acs.cgd.6b01763\synthesis_005.json,yes,"No suitable product in MeOH, EtOH, DMF, DMA, or pure water; at pH >4.0 or <1.5 only small crystals/powder.",{[Eu2(L)2(H2O)2]·4H2O} (3-r),,Co(NO3)2·6H2O,,"0.1 mmol, 45 mg",0.1,mmol,nan,,,,,nan,,,,,"(R,R)-2,2′-((5-(methoxycarbonyl)-1,3-phenylene)bis(oxy))dipropanoic acid",H3L,"0.1 mmol, 30 mg",0.1,mmol,,,,,,,,,,,,,,,,,,,,,water (distilled),H2O,8 mL,8.0,acetonitrile,MeCN,2 mL,2.0,140.0,140 °C,72.0,72 h,Teflon-lined autoclave (23 mL),"stirred 10 min pre-mix, then static",water,,,,,colorless crystals,58.7,,,"dinuclear Eu2 clusters; 3,4,7-connected net","a=11.888(2) Å, b=12.475(3) Å, c=12.542(3) Å, β=98.94(3)°, monoclinic, P21",,,not_reported,not_reported,,luminescence,10.1021/acs.cgd.6b01763,ok,
10.1021/acs.cgd.6b01763,downloaded\10.1021_acs.cgd.6b01763.pdf,SI downloaded\10.1021_acs.cgd.6b01763_SI.pdf,mof_json_store\10.1021_acs.cgd.6b01763\raw_output.json,mof_json_store\10.1021_acs.cgd.6b01763\synthesis_006.json,yes,"No suitable product in MeOH, EtOH, DMF, DMA, or pure water; at pH >4.0 or <1.5 only small crystals/powder.",{[Eu2(L)2(H2O)2]·4H2O} (3-s),,FeCl3·6H2O,,"0.1 mmol, 45 mg",0.1,mmol,nan,,,,,nan,,,,,"(S,S)-2,2′-((5-(methoxycarbonyl)-1,3-phenylene)bis(oxy))dipropanoic acid",H3L,"0.1 mmol, 30 mg",0.1,mmol,,,,,,,,,,,,,,,,,,,,,water (distilled),H2O,8 mL,8.0,acetonitrile,MeCN,2 mL,2.0,140.0,140 °C,72.0,72 h,Teflon-lined autoclave (23 mL),"stirred 10 min pre-mix, then static",water,,,,,colorless crystals,56.2,,,"dinuclear Eu2 clusters; 3,4,7-connected net","a=11.931(2) Å, b=12.485(3) Å, c=12.549(3) Å, β=98.63(3)°, monoclinic, P21",,,not_reported,not_reported,,luminescence,10.1021/acs.cgd.6b01763,ok,
10.1021/acs.cgd.6b01763,downloaded\10.1021_acs.cgd.6b01763.pdf,SI downloaded\10.1021_acs.cgd.6b01763_SI.pdf,mof_json_store\10.1021_acs.cgd.6b01763\raw_output.json,mof_json_store\10.1021_acs.cgd.6b01763\synthesis_007.json,yes,"No suitable product in MeOH, EtOH, DMF, DMA, or pure water; at pH >4.0 or <1.5 only small crystals/powder.",{[Tb2(L)2(H2O)2]·4H2O} (4-r),,FeCl3·6H2O,,"0.1 mmol, 45 mg",0.1,mmol,nan,,,,,nan,,,,,"(R,R)-2,2′-((5-(methoxycarbonyl)-1,3-phenylene)bis(oxy))dipropanoic acid",H3L,"0.1 mmol, 30 mg",0.1,mmol,,,,,,,,,,,,,,,,,,,,,water (distilled),H2O,8 mL,8.0,acetonitrile,MeCN,2 mL,2.0,140.0,140 °C,72.0,72 h,Teflon-lined autoclave (23 mL),"stirred 10 min pre-mix, then static",water,,,,,colorless crystals,60.7,,,"dinuclear Tb2 clusters; 3,4,7-connected net","a=11.855(2) Å, b=12.414(3) Å, c=12.473(3) Å, β=99.01(3)°, monoclinic, P21",,,not_reported,not_reported,337.0,luminescence;sensing,10.1021/acs.cgd.6b01763,ok,
10.1039/c3dt51747k,downloaded\10.1039_c3dt51747k.pdf,SI downloaded\10.1039_c3dt51747k_SI.pdf,mof_json_store\10.1039_c3dt51747k\raw_output.json,mof_json_store\10.1039_c3dt51747k\synthesis_004.json,yes,Other stoichiometries gave low yield or precipitate; Et3N base led to precipitate for systems yielding 4 and 6.,,920374,Ag(SbF6),,"30.8 mg, 0.1 mmol",0.1,mmol,nan,,,,,nan,,,,,"2-(p-methylphenyl)-1H-imidazole-4,5-dicarboxylic acid",p-MePhH3IDC,"24.6 mg, 0.1 mmol",0.1,mmol,,,,,,,,,,,sodium hydroxide,NaOH,"8.0 mg, 0.2 mmol",0.2,mmol,,,,,,water,H2O,"EtOH/H2O 3:4, total 7 mL",7.0,ethanol,EtOH,"EtOH/H2O 3:4, total 7 mL",7.0,160.0,160 °C,72.0,72 h,25 mL Teflon-lined bomb,static,distilled water,,dried in air,,,colorless club-shaped crystals,64.0,0.30 × 0.25 × 0.23 mm,,,,,,yes,not_reported,,,10.1039/c3dt51747k,ok,
10.1039/c3dt51747k,downloaded\10.1039_c3dt51747k.pdf,SI downloaded\10.1039_c3dt51747k_SI.pdf,mof_json_store\10.1039_c3dt51747k\raw_output.json,mof_json_store\10.1039_c3dt51747k\synthesis_005.json,yes,Other stoichiometries gave low yield or precipitate; Et3N base led to precipitate for systems yielding 4 and 6.,,920375,Ag(SbF6),,"30.8 mg, 0.1 mmol",0.1,mmol,nan,,,,,nan,,,,,"2-(p-methylphenyl)-1H-imidazole-4,5-dicarboxylic acid",p-MePhH3IDC,"24.6 mg, 0.1 mmol",0.1,mmol,"4,4'-bipyridine","4,4′-bipy","15.6 mg, 0.1 mmol",0.1,mmol,,,,,,triethylamine,Et3N,"0.056 mL, 0.4 mmol",0.4,mmol,,,,,,water,H2O,"EtOH/H2O 3:4, total 7 mL",7.0,ethanol,EtOH,"EtOH/H2O 3:4, total 7 mL",7.0,160.0,160 °C,72.0,72 h,25 mL Teflon-lined bomb,static,distilled water,,dried in air,,,high-quality colorless crystals,78.0,0.20 × 0.18 × 0.15 mm,,,,,,yes,not_reported,,,10.1039/c3dt51747k,ok,
10.1021/acs.cgd.7b01319,downloaded\10.1021_acs.cgd.7b01319.pdf,SI downloaded\10.1021_acs.cgd.7b01319_SI.pdf,mof_json_store\10.1021_acs.cgd.7b01319\raw_output.json,mof_json_store\10.1021_acs.cgd.7b01319\synthesis_001.json,yes,Solution reactions gave quick precipitation; hydrothermal method required for crystalline products.,[Ag2(H2btec)(H2O)],1547084,Ag(BF4),,"0.170 g, 1.0 mmol",1,mmol,nan,,,,,nan,,,,,"1,2,3,5-benzenetetracarboxylic acid",H4btec,0.127 g (0.5 mmol),0.5,mmol,,,,,,,,,,,sodium hydroxide,,0.04 g (1.0 mmol),1.0,mmol,,,,,,water,H2O,15 mL,15.0,,,,,100.0,100 °C,72.0,3 days,Teflon-lined stainless steel vessel,,,,dried in air,,,colorless stick-like crystals,65.0,,,Ag−Ag dimer SBU; H2btec2− bridges,"a=22.881(5), b=6.2606(13), c=7.7872(16), α=90, β=90, γ=90, Pca21",,,not_reported,yes,,luminescence;antibacterial,10.1021/acs.cgd.7b01319,ok,
10.1021/acs.cgd.7b01319,downloaded\10.1021_acs.cgd.7b01319.pdf,SI downloaded\10.1021_acs.cgd.7b01319_SI.pdf,mof_json_store\10.1021_acs.cgd.7b01319\raw_output.json,mof_json_store\10.1021_acs.cgd.7b01319\synthesis_002.json,yes,Solution reactions gave quick precipitation; hydrothermal method required for crystalline products.,[Ag3(Hbtec)],1547085,Mn(CH3COO)2·4H2O,,"0.255 g, 1.5 mmol",1.5,mmol,nan,,,,,nan,,,,,"1,2,3,5-benzenetetracarboxylic acid",H4btec,0.127 g (0.5 mmol),0.5,mmol,,,,,,,,,,,sodium hydroxide,,0.06 g (1.5 mmol),1.5,mmol,,,,,,water,H2O,15 mL,15.0,,,,,100.0,100 °C,72.0,3 days,Teflon-lined stainless steel vessel,,,,dried in air,,,colorless block-like crystals,66.0,,,talon-like Ag(I) hexamer 10-connected,"a=29.956(6), b=6.9207(14), c=10.373(2), β=104.86(3), C2/c",,,not_reported,yes,,luminescence;antibacterial,10.1021/acs.cgd.7b01319,ok,
10.1021/acs.cgd.7b01319,downloaded\10.1021_acs.cgd.7b01319.pdf,SI downloaded\10.1021_acs.cgd.7b01319_SI.pdf,mof_json_store\10.1021_acs.cgd.7b01319\raw_output.json,mof_json_store\10.1021_acs.cgd.7b01319\synthesis_003.json,yes,Solution reactions gave quick precipitation; hydrothermal method required for crystalline products.,[Ag4(btec)],1547086,Mn(CH3COO)2·4H2O,,"0.34 g, 2.0 mmol",2,mmol,nan,,,,,nan,,,,,"1,2,3,5-benzenetetracarboxylic acid",H4btec,0.127 g (0.5 mmol),0.5,mmol,,,,,,,,,,,sodium hydroxide,,0.08 g (2.0 mmol),2.0,mmol,,,,,,water,H2O,15 mL,15.0,,,,,100.0,100 °C,72.0,3 days,Teflon-lined stainless steel vessel,,,,dried in air,,,colorless prism crystals,72.0,,,Ag(I) tetramer chain; each btec4− bridges six chains,"a=6.6140(13), b=18.941(4), c=9.1295(18), β=101.85(3), P21/n",,,not_reported,yes,,luminescence;antibacterial,10.1021/acs.cgd.7b01319,ok,
10.1021/cg500477s,downloaded\10.1021_cg500477s.pdf,SI downloaded\10.1021_cg500477s_SI.pdf,mof_json_store\10.1021_cg500477s\raw_output.json,mof_json_store\10.1021_cg500477s\synthesis_001.json,no,,[Li2(H2pml)]·C4H8O2 (1),,Cu(CH3COO)2·1H2O,,"10 mg, 0.24 mmol",0.24,mmol,nan,,,,,nan,,,,,"1,2,4,5-benzenetetracarboxylic acid",H4pml,"40 mg, 0.16 mmol",0.16,mmol,,,,,,,,,,,,,,,,,,,,,"1,4-dioxane",dioxane,1.1 mL,1.1,methanol,MeOH,1.1 mL,1.1,80.0,80 °C,5.0,5 h,glass tube,static,acetone,,,,,colorless octahedral crystals,94.0,0.33 × 0.15 × 0.14 mm,,helical Li–carboxylate chains,,4.5,,not_reported,not_reported,230.0,,10.1021/cg500477s,ok,
10.1021/cg500477s,downloaded\10.1021_cg500477s.pdf,SI downloaded\10.1021_cg500477s_SI.pdf,mof_json_store\10.1021_cg500477s\raw_output.json,mof_json_store\10.1021_cg500477s\synthesis_002.json,no,,[Li2(H2pml)] (2),,Cu(CH3COO)2·1H2O,,"10 mg, 0.24 mmol",0.24,mmol,nan,,,,,nan,,,,,"1,2,4,5-benzenetetracarboxylic acid",H4pml,"50 mg, 0.20 mmol",0.2,mmol,,,,,,,,,,,,,,,,,,,,,tetrahydrofuran,THF,1.0 mL,1.0,methanol,MeOH,1.0 mL,1.0,80.0,80 °C,12.0,12 h,glass tube,static,acetone,,,,,colorless octahedral crystals,90.0,0.17 × 0.11 × 0.10 mm,pcu,binuclear Li2 6-connected SBU,,,,not_reported,not_reported,220.0,,10.1021/cg500477s,ok,
10.1021/cg500477s,downloaded\10.1021_cg500477s.pdf,SI downloaded\10.1021_cg500477s_SI.pdf,mof_json_store\10.1021_cg500477s\raw_output.json,mof_json_store\10.1021_cg500477s\synthesis_003.json,no,,[Li(H2tatab)]·5H2O (3),,Zn(NO3)2·6H2O,,"4.0 mg, 0.10 mmol",0.1,mmol,nan,,,,,nan,,,,,"4,4′,4″-s-triazine-1,3,5-triyltri-p-aminobenzoic acid",H3tatab,"7.0 mg, 0.014 mmol",0.014,mmol,,,,,,,,,,,,,,,,,,,,,"1,4-dioxane",dioxane,1.0 mL,1.0,methanol,MeOH,1.0 mL,1.0,100.0,100 °C,72.0,3 days,glass tube,static,acetone,,,,,colorless needle-shaped crystals,76.0,0.30 × 0.10 × 0.08 mm,,Li–carboxylate chains (rod SBU),,,,not_reported,not_reported,,,10.1021/cg500477s,ok,
10.1021/cg500477s,downloaded\10.1021_cg500477s.pdf,SI downloaded\10.1021_cg500477s_SI.pdf,mof_json_store\10.1021_cg500477s\raw_output.json,mof_json_store\10.1021_cg500477s\synthesis_004.json,no,,(H3O)[Li11(H2O)5(Html)6]·8C4H8O2 (4),,Cd(NO3)2·6H2O,,"20 mg, 0.48 mmol",0.48,mmol,nan,,,,,nan,,,,,"1,2,4-benzenetricarboxylic acid",H3tml,"80 mg, 0.38 mmol",0.38,mmol,,,,,,,,,,,,,,,,,,,,,"1,4-dioxane",dioxane,1.0 mL,1.0,2-ethoxyethanol (cellosolve),,1.0 mL,1.0,80.0,80 °C,24.0,24 h,glass tube,static,acetone,,,,,colorless octahedral crystals,90.0,0.32 × 0.26 × 0.18 mm,acs,undecanuclear {Li11(H2O)5(RCOO)18} units,,7.0,,not_reported,not_reported,,luminescence;sensing,10.1021/cg500477s,ok,
10.1021/cg500477s,downloaded\10.1021_cg500477s.pdf,SI downloaded\10.1021_cg500477s_SI.pdf,mof_json_store\10.1021_cg500477s\raw_output.json,mof_json_store\10.1021_cg500477s\synthesis_005.json,no,,[Li{Li(nmp)}{Li(H2O)(nmp)}{Li(nmp)2}2(H2tms)(Htms)2]·NMP·EtOH (5),,Zn(NO3)2·6H2O,,"10 mg, 0.24 mmol",0.24,mmol,nan,,,,,nan,,,,,"benzene-1,3,5-tricarboxylic acid",H3tms,"80 mg, 0.38 mmol",0.38,mmol,,,,,,,,,,,,,,,,,,,,,1-methyl-2-pyrrolidinone,NMP,3.0 mL,3.0,ethanol,EtOH,1.0 mL,1.0,80.0,80 °C,72.0,3 days,glass tube,static,acetone,,,,,colorless octahedral crystals,12.0,0.30 × 0.28 × 0.16 mm,,"mixed Li–carboxylate units (3,4-connected net)",,,,not_reported,not_reported,,,10.1021/cg500477s,ok,
10.1039/c9ra08559a,downloaded\10.1039_c9ra08559a.pdf,SI downloaded\10.1039_c9ra08559a_SI.pdf,mof_json_store\10.1039_c9ra08559a\raw_output.json,mof_json_store\10.1039_c9ra08559a\synthesis_001.json,no,,,1947245,Cd(NO3)2·6H2O,,"33.1 mg, 0.1 mmol",0.1,mmol,nan,,,,,nan,,,,,"4,4′-(1H-1,2,4-triazol-1-yl)methylene-bis(benzonic acid)",H2tmdb,"32.3 mg, 0.1 mmol",0.1,mmol,,,,,,,,,,,,,,,,,,,,,water,H2O,10 mL,10.0,,,,,160.0,160 °C,72.0,72 h,Teflon-lined autoclave,stirred,absolute ethyl alcohol,,dried under ambient conditions,,,colorless bulk crystals,56.0,,,Pb(II) tetrahedral 4-connected nodes,"a=25.182(4), b=7.5625(11), c=21.189(3), β=114.029(2), C2/c",,,not_reported,not_reported,,,10.1039/c9ra08559a,ok,
10.1039/c9ra08559a,downloaded\10.1039_c9ra08559a.pdf,SI downloaded\10.1039_c9ra08559a_SI.pdf,mof_json_store\10.1039_c9ra08559a\raw_output.json,mof_json_store\10.1039_c9ra08559a\synthesis_002.json,no,,,1947250,Cu(ClO4)2·6H2O,,"29.7 mg, 0.1 mmol",0.1,mmol,nan,,,,,nan,,,,,"4,4′-(1H-1,2,4-triazol-1-yl)methylene-bis(benzonic acid)",H2tmdb,"32.3 mg, 0.1 mmol",0.1,mmol,"1,4-bis(imidazoly-1-yl)benzene",bimb,"21.1 mg, 0.1 mmol",0.1,mmol,,,,,,,,,,,,,,,,water,H2O,10 mL,10.0,,,,,160.0,160 °C,72.0,72 h,Teflon-lined autoclave,stirred,absolute ethyl alcohol,,dried under ambient conditions,,,colorless bulk crystals,62.0,,dmc,Zn(II) tetrahedral 4-connected nodes,"a=10.8124(9), b=19.8774(17), c=10.1244(9), β=96.662(2), P21/c",,,not_reported,not_reported,530.0,luminescence;sensing;dye_degradation,10.1039/c9ra08559a,ok,
10.1039/c9ra08559a,downloaded\10.1039_c9ra08559a.pdf,SI downloaded\10.1039_c9ra08559a_SI.pdf,mof_json_store\10.1039_c9ra08559a\raw_output.json,mof_json_store\10.1039_c9ra08559a\synthesis_003.json,no,,,1947261,Co(NO3)2·6H2O,,"29.7 mg, 0.1 mmol",0.1,mmol,nan,,,,,nan,,,,,"4,4′-(1H-1,2,4-triazol-1-yl)methylene-bis(benzonic acid)",H2tmdb,"32.3 mg, 0.1 mmol",0.1,mmol,"1,4-bis(pyridin-4-ylmethoxy)benzene",bpmb,"29.6 mg, 0.1 mmol",0.1,mmol,,,,,,,,,,,,,,,,"N,N-dimethylformamide",DMF,DMF/H2O 8:2 v/v; total 10 mL,8.0,water,H2O,DMF/H2O 8:2 v/v; total 10 mL,2.0,80.0,80 °C,72.0,72 h,Teflon-lined autoclave,stirred,absolute ethyl alcohol,,dried under ambient conditions,,,colorless bulk crystals,60.0,,,Zn(II) tetrahedral 4-connected nodes,"a=11.3793(9), b=21.0931(17), c=46.794(4), β=92.07, P21/c",,,not_reported,not_reported,,luminescence;sensing;CO2_capture;dye_degradation,10.1039/c9ra08559a,ok,
