Repository: zzhenglab/MOFinder

# MOFinder

MOFinder extracts MOF synthesis information from the literature, reconstructs evidence-supported negative reaction records, and prepares datasets for synthesis-outcome prediction.
[Web application](https://mofinder.chemistry.wustl.edu/) | [Demos](Demo/README.md) | [Source code](docs/source_to_code.md) | [Workflow guide](docs/workflow.md) | [Model evaluation](docs/evaluation.md)

## Quick start

The workflow runs through Python commands. Python 3.10 or newer is required. Clone the repository and initialize its related applications:

```bash
git clone --recurse-submodules https://github.com/zzhenglab/MOFinder.git
cd MOFinder
```

Start with the two offline demonstrations:

```bash

File: mof_extraction_1_2.csv (part 223 of 305)
doi,main_pdf,si_pdf,raw_output,parsed_json,article_trial_or_failure,article_trial_or_failure_notes,mof_name,crystal_code,metal_1,metal_1_abbr,metal_1_amount_text,metal_1_amount_value,metal_1_amount_unit,metal_2,metal_2_abbr,metal_2_amount_text,metal_2_amount_value,metal_2_amount_unit,metal_3,metal_3_abbr,metal_3_amount_text,metal_3_amount_value,metal_3_amount_unit,linker_1,linker_1_abbr,linker_1_amount_text,linker_1_amount_value,linker_1_amount_unit,linker_2,linker_2_abbr,linker_2_amount_text,linker_2_amount_value,linker_2_amount_unit,linker_3,linker_3_abbr,linker_3_amount_text,linker_3_amount_value,linker_3_amount_unit,modulator_1,modulator_1_abbr,modulator_1_amount_text,modulator_1_amount_value,modulator_1_amount_unit,modulator_2,modulator_2_abbr,modulator_2_amount_text,modulator_2_amount_value,modulator_2_amount_unit,solvent_main,solvent_main_abbr,solvent_main_amount_text,solvent_main_ml,solvent_secondary,solvent_secondary_abbr,solvent_secondary_amount_text,solvent_secondary_ml,temperature_c,temperature_c_text,time_h,time_text,vessel_type,stirring,washing_solvent,washing_cycles,activation_text,activation_temp_c,activation_time_h,crystal_morphology,yield_percent,crystal_size,topology_code,metal_cluster_connectivity,unit_cell_short,pore_diameter_A,BET_surface_area_m2g,air_stable,water_stable,tga_decomposition_temp_c,applications,reference,status,error
10.1039/c5nj00706b,downloaded\10.1039_c5nj00706b.pdf,SI downloaded\10.1039_c5nj00706b_SI.pdf,mof_json_store\10.1039_c5nj00706b\raw_output.json,mof_json_store\10.1039_c5nj00706b\synthesis_001.json,yes,Failed to obtain un-deprotected coordination polymers from H2OAIP.,[Co(BIMB)(AIP)]n,1037113,Pr6O11,,"63 mg, 0.25 mmol",0.25,mmol,nan,,,,,nan,,,,,5-(4-oxopentan-2-ylideneamino)isophthalic acid,H2OAIP,"43 mg, 0.16 mmol",,,"1,4-bis(imidazol-1-yl-methyl)benzene",BIMB,"60 mg, 0.25 mmol",,,,,,,,,,,,,,,,,,water,H2O,10 mL,10.0,,,,,120.0,120 °C,72.0,3 days,Teflon-lined stainless steel vessel (30 mL),static,,,,,,purple crystals,53.0,,,2D layers interdigitated; tetrahedral Co(II) nodes,,,,not_reported,not_reported,370.0,,10.1039/c5nj00706b,ok,
10.1039/c5nj00706b,downloaded\10.1039_c5nj00706b.pdf,SI downloaded\10.1039_c5nj00706b_SI.pdf,mof_json_store\10.1039_c5nj00706b\raw_output.json,mof_json_store\10.1039_c5nj00706b\synthesis_002.json,yes,Failed to obtain un-deprotected coordination polymers from H2OAIP.,[Co(BIMB)0.5(H2O)(AIP)]n,1037114,Pr6O11,,"73 mg, 0.25 mmol",0.25,mmol,nan,,,,,nan,,,,,5-(4-oxopentan-2-ylideneamino)isophthalic acid,H2OAIP,"43 mg, 0.16 mmol",,,"1,4-bis(imidazol-1-yl-methyl)benzene",BIMB,"60 mg, 0.25 mmol",,,,,,,,,,,,,,,,,,water,H2O,12 mL,12.0,ethanol,EtOH,1 mL,1.0,120.0,120 °C,72.0,3 days,Teflon-lined stainless steel vessel (30 mL),static,,,,,,red crystals,49.0,,,2D layer; octahedral Co(II) with AIP μ3-bridging,,,,not_reported,yes,350.0,,10.1039/c5nj00706b,ok,
10.1039/c5nj00706b,downloaded\10.1039_c5nj00706b.pdf,SI downloaded\10.1039_c5nj00706b_SI.pdf,mof_json_store\10.1039_c5nj00706b\raw_output.json,mof_json_store\10.1039_c5nj00706b\synthesis_003.json,yes,Failed to obtain un-deprotected coordination polymers from H2OAIP.,[Co(BMIB)0.5(AIP)]n·(H2O)n,1037115,Pr6O11,,"126 mg, 0.50 mmol",0.5,mmol,nan,,,,,nan,,,,,5-(4-oxopentan-2-ylideneamino)isophthalic acid,H2OAIP,"66 mg, 0.25 mmol",,,"1,4-bis(2-methylimidazol-1-yl-methyl)benzene",BMIB,"67 mg, 0.25 mmol",,,,,,,,sodium hydroxide solution,NaOH,"0.4 mL, 1 mol L−1",,,,,,,,water,H2O,12 mL,12.0,,,,,120.0,120 °C,72.0,3 days,Teflon-lined stainless steel vessel (30 mL),static,,,,,,purple crystals,67.0,,,2D pillared-bilayer via BMIB; tetrahedral Co(II),,,,not_reported,yes,400.0,,10.1039/c5nj00706b,ok,
10.1039/c5nj00706b,downloaded\10.1039_c5nj00706b.pdf,SI downloaded\10.1039_c5nj00706b_SI.pdf,mof_json_store\10.1039_c5nj00706b\raw_output.json,mof_json_store\10.1039_c5nj00706b\synthesis_004.json,yes,Failed to obtain un-deprotected coordination polymers from H2OAIP.,[Mn2(BIMB)2(AIP)2]n,1037116,Pr6O11,,"74 mg, 0.30 mmol",0.3,mmol,nan,,,,,nan,,,,,5-(4-oxopentan-2-ylideneamino)isophthalic acid,H2OAIP,"27 mg, 0.10 mmol",,,"1,4-bis(imidazol-1-yl-methyl)benzene",BIMB,"48 mg, 0.20 mmol",,,,,,,,,,,,,,,,,,water,H2O,10 mL,10.0,methanol,MeOH,5 mL,5.0,130.0,130 °C,72.0,3 days,Teflon-lined stainless steel vessel (30 mL),static,,,,,,yellow crystals,21.0,,,dinuclear Mn(II)-carboxylate units forming 2D layer,,,,not_reported,not_reported,405.0,,10.1039/c5nj00706b,ok,
10.1039/c5nj00706b,downloaded\10.1039_c5nj00706b.pdf,SI downloaded\10.1039_c5nj00706b_SI.pdf,mof_json_store\10.1039_c5nj00706b\raw_output.json,mof_json_store\10.1039_c5nj00706b\synthesis_005.json,yes,Failed to obtain un-deprotected coordination polymers from H2OAIP.,[Mn(BIMB)0.5(PAIP)]n·(H2O)n,1037118,Pr6O11,,"100 mg, 0.40 mmol",0.4,mmol,nan,,,,,nan,,,,,5-(2-pyridylmethyl)aminoisophthalic acid,H2PAIP,"54 mg, 0.20 mmol",,,"1,4-bis(imidazol-1-yl-methyl)benzene",BIMB,"48 mg, 0.20 mmol",,,,,,,,,,,,,,,,,,water,H2O,12 mL,12.0,ethanol,EtOH,0.4 mL,0.4,130.0,130 °C,72.0,3 days,Teflon-lined stainless steel vessel (30 mL),static,,,,,,brown crystals,30.0,,,3D pillared-layer; PAIP chelating to Mn(II),,,,not_reported,not_reported,415.0,,10.1039/c5nj00706b,ok,
10.1039/c5ce00710k,downloaded\10.1039_c5ce00710k.pdf,SI downloaded\10.1039_c5ce00710k_SI.pdf,mof_json_store\10.1039_c5ce00710k\raw_output.json,mof_json_store\10.1039_c5ce00710k\synthesis_001.json,no,,[ZnL(bpmp)0.5]·3H2O,1058540,Ni(NO3)2·6H2O,,"0.0297 g, 0.1 mmol",0.1,mmol,nan,,,,,nan,,,,,"4,4′-(phenylazanediyl)dibenzoic acid",H2L,"0.0333 g, 0.1 mmol",0.1,mmol,"1,4-bis(4-pyridinylmethyl)piperazine",bpmp,"0.0268 g, 0.1 mmol",0.1,mmol,,,,,,,,,,,,,,,,"N,N-dimethylformamide",DMF,8 mL,8.0,water,H2O,2 mL,2.0,80.0,80 °C,72.0,3 days,Teflon-lined autoclave (20 mL),static,EtOH,,dried under ambient conditions,,,colorless block crystals,72.0,,,paddle wheel [Zn2(CO2)4] 6-connected SBU,"a=29.139(18) Å, b=8.292(6) Å, c=22.798(15) Å, β=94.970(11)°, C2/c",,,not_reported,not_reported,375.0,luminescence,10.1039/c5ce00710k,ok,
10.1039/c5ce00710k,downloaded\10.1039_c5ce00710k.pdf,SI downloaded\10.1039_c5ce00710k_SI.pdf,mof_json_store\10.1039_c5ce00710k\raw_output.json,mof_json_store\10.1039_c5ce00710k\synthesis_002.json,no,,[Zn2L2(bibp)2]·H2O,1058542,Ni(NO3)2·6H2O,,"0.0297 g, 0.1 mmol",0.1,mmol,nan,,,,,nan,,,,,"4,4′-(phenylazanediyl)dibenzoic acid",H2L,"0.0333 g, 0.1 mmol",0.1,mmol,"4,4′-bis(imidazol-1-yl)biphenyl",bibp,"0.0286 g, 0.1 mmol",0.1,mmol,,,,,,,,,,,,,,,,water,H2O,10 mL,10.0,,,,,160.0,160 °C,72.0,3 days,Teflon-lined autoclave (20 mL),static,EtOH,,dried under ambient conditions,,,colorless block crystals,61.0,,,Zn nodes 4-connected by L2− and bibp,"a=9.3089(6) Å, b=50.079(3) Å, c=14.5655(9) Å, β=107.9530(10)°, P21/n",,,not_reported,not_reported,350.0,luminescence,10.1039/c5ce00710k,ok,
10.1039/c5ce00710k,downloaded\10.1039_c5ce00710k.pdf,SI downloaded\10.1039_c5ce00710k_SI.pdf,mof_json_store\10.1039_c5ce00710k\raw_output.json,mof_json_store\10.1039_c5ce00710k\synthesis_003.json,no,,[ZnL(bpp)]·7H2O,1058543,Zn(NO3)2·6H2O,,"0.0297 g, 0.1 mmol",0.1,mmol,nan,,,,,nan,,,,,"4,4′-(phenylazanediyl)dibenzoic acid",H2L,"0.0333 g, 0.1 mmol",0.1,mmol,"1,3-bis(4-pyridyl)propane",bpp,"0.0198 g, 0.1 mmol",0.1,mmol,,,,,,,,,,,,,,,,"N,N-dimethylformamide",DMF,8 mL,8.0,water,H2O,2 mL,2.0,80.0,80 °C,72.0,3 days,Teflon-lined autoclave (20 mL),static,EtOH,,dried under ambient conditions,,,transparent block crystals,63.0,,,Zn nodes 4-connected by L2− and bpp,"a=21.483(2) Å, b=18.7268(19) Å, c=21.298(3) Å, β=118.853(2)°, C2/c",,,not_reported,not_reported,280.0,luminescence,10.1039/c5ce00710k,ok,
10.1039/c5ce00710k,downloaded\10.1039_c5ce00710k.pdf,SI downloaded\10.1039_c5ce00710k_SI.pdf,mof_json_store\10.1039_c5ce00710k\raw_output.json,mof_json_store\10.1039_c5ce00710k\synthesis_004.json,no,,[Zn2L2(bidpe)2]·2H2O,1058545,Co(NO3)2·6H2O,,"0.0297 g, 0.1 mmol",0.1,mmol,nan,,,,,nan,,,,,"4,4′-(phenylazanediyl)dibenzoic acid",H2L,"0.0333 g, 0.1 mmol",0.1,mmol,"4,4′-bis(imidazol-1-yl)diphenyl ether",bidpe,"0.0302 g, 0.1 mmol",0.1,mmol,,,,,,,,,,,,,,,,water,H2O,10 mL,10.0,,,,,160.0,160 °C,72.0,3 days,Teflon-lined autoclave (20 mL),static,EtOH,,dried under ambient conditions,,,crystal-clear block crystals,68.0,,,mixed Zn geometries (tetrahedral and trigonal bipyramidal),"a=14.3887(18) Å, b=15.538(2) Å, c=17.003(2) Å, α=87.718(3)°, β=65.714(2)°, γ=76.845(3)°, P-1",,,not_reported,not_reported,375.0,luminescence,10.1039/c5ce00710k,ok,
10.1039/c5ce00710k,downloaded\10.1039_c5ce00710k.pdf,SI downloaded\10.1039_c5ce00710k_SI.pdf,mof_json_store\10.1039_c5ce00710k\raw_output.json,mof_json_store\10.1039_c5ce00710k\synthesis_005.json,no,,[Zn3L3(bpmp)0.5(H2O)2]·H2O,1058546,Cu(NO3)2·3H2O,,"0.0297 g, 0.1 mmol",0.1,mmol,nan,,,,,nan,,,,,"4,4′-(phenylazanediyl)dibenzoic acid",H2L,"0.0333 g, 0.1 mmol",0.1,mmol,"1,4-bis(4-pyridinylmethyl)piperazine",bpmp,"0.0268 g, 0.1 mmol",0.1,mmol,,,,,,,,,,,,,,,,water,H2O,10 mL,10.0,,,,,160.0,160 °C,72.0,3 days,Teflon-lined autoclave (20 mL),static,EtOH,,dried under ambient conditions,,,colorless block crystals,63.0,,,dinuclear Zn2(CO2)4(H2O)2 SBU present,"a=14.2821(17) Å, b=42.185(2) Å, c=9.6119(5) Å, P21212",,,not_reported,not_reported,300.0,luminescence,10.1039/c5ce00710k,ok,
10.1039/c5ce00710k,downloaded\10.1039_c5ce00710k.pdf,SI downloaded\10.1039_c5ce00710k_SI.pdf,mof_json_store\10.1039_c5ce00710k\raw_output.json,mof_json_store\10.1039_c5ce00710k\synthesis_006.json,no,,[ZnL(bibpip)2]·3H2O,1058547,Zn(NO3)2·6H2O,,"0.0297 g, 0.1 mmol",0.1,mmol,nan,,,,,nan,,,,,"4,4′-(phenylazanediyl)dibenzoic acid",H2L,"0.0333 g, 0.1 mmol",0.1,mmol,"1,4-bis(4-(1H-imidazol-1-yl)benzyl)piperazine",bibpip,"0.0398 g, 0.1 mmol",0.1,mmol,,,,,,,,,,,,,,,,"N,N-dimethylformamide",DMF,8 mL,8.0,water,H2O,2 mL,2.0,80.0,80 °C,72.0,3 days,Teflon-lined autoclave (20 mL),static,EtOH,,dried under ambient conditions,,,transparent block crystals,61.0,,,Zn nodes 4-connected by L2− and bibpip,"a=10.6126(14) Å, b=13.0570(16) Å, c=18.873(2) Å, α=77.782(2)°, β=81.567(2)°, γ=73.826(2)°, P-1",,,not_reported,not_reported,310.0,luminescence,10.1039/c5ce00710k,ok,
10.1039/c5ce00710k,downloaded\10.1039_c5ce00710k.pdf,SI downloaded\10.1039_c5ce00710k_SI.pdf,mof_json_store\10.1039_c5ce00710k\raw_output.json,mof_json_store\10.1039_c5ce00710k\synthesis_007.json,no,,[ZnL(bpmb)],1058548,Co(NO3)2·6H2O,,"0.0297 g, 0.1 mmol",0.1,mmol,nan,,,,,nan,,,,,"4,4′-(phenylazanediyl)dibenzoic acid",H2L,"0.0333 g, 0.1 mmol",0.1,mmol,"1,4-bis(pyridin-4-ylmethoxy)benzene",bpmb,"0.0296 g, 0.1 mmol",0.1,mmol,,,,,,,,,,,,,,,,water,H2O,10 mL,10.0,,,,,160.0,160 °C,72.0,3 days,Teflon-lined autoclave (20 mL),static,EtOH,,dried under ambient conditions,,,colorless block crystals,59.0,,,Zn nodes linked by bpmb; HL− terminal,"a=28.327(4) Å, b=6.0289(8) Å, c=29.409(4) Å, β=107.892(3)°, C2/c",,,not_reported,not_reported,350.0,luminescence,10.1039/c5ce00710k,ok,
10.1039/c5ce00710k,downloaded\10.1039_c5ce00710k.pdf,SI downloaded\10.1039_c5ce00710k_SI.pdf,mof_json_store\10.1039_c5ce00710k\raw_output.json,mof_json_store\10.1039_c5ce00710k\synthesis_008.json,no,,[ZnL(bib)]·DMF·4H2O,1058550,Co(NO3)2·6H2O,,"0.0297 g, 0.1 mmol",0.1,mmol,nan,,,,,nan,,,,,"4,4′-(phenylazanediyl)dibenzoic acid",H2L,"0.0333 g, 0.1 mmol",0.1,mmol,"1,4-bis(imidazolyl)butane",bib,"0.0190 g, 0.1 mmol",0.1,mmol,,,,,,,,,,,,,,,,"N,N-dimethylformamide",DMF,8 mL,8.0,water,H2O,2 mL,2.0,80.0,80 °C,72.0,3 days,Teflon-lined autoclave (20 mL),static,EtOH,,dried under ambient conditions,,,colorless block crystals,68.0,,,Zn nodes 4-connected by L2− and bib,"a=16.668(6) Å, b=16.256(6) Å, c=28.596(10) Å, Pbca",,,not_reported,not_reported,300.0,luminescence,10.1039/c5ce00710k,ok,
10.1039/c5ce00710k,downloaded\10.1039_c5ce00710k.pdf,SI downloaded\10.1039_c5ce00710k_SI.pdf,mof_json_store\10.1039_c5ce00710k\raw_output.json,mof_json_store\10.1039_c5ce00710k\synthesis_009.json,no,,[ZnL(bibp)]·2DMF,1058551,Ni(NO3)2·6H2O,,"0.0297 g, 0.1 mmol",0.1,mmol,nan,,,,,nan,,,,,"4,4′-(phenylazanediyl)dibenzoic acid",H2L,"0.0333 g, 0.1 mmol",0.1,mmol,"4,4′-bis(imidazol-1-yl)biphenyl",bibp,"0.0286 g, 0.1 mmol",0.1,mmol,,,,,,,,,,,,,,,,"N,N-dimethylformamide",DMF,8 mL,8.0,water,H2O,2 mL,2.0,80.0,80 °C,72.0,3 days,Teflon-lined autoclave (20 mL),static,EtOH,,dried under ambient conditions,,,colorless block crystals,56.0,,,Zn nodes 4-connected by L2− and bibp,"a=14.7273(16) Å, b=34.677(4) Å, c=8.2504(9) Å, β=104.498(2)°, P21/c",,,not_reported,not_reported,350.0,luminescence,10.1039/c5ce00710k,ok,
10.1021/cg034156x,downloaded\10.1021_cg034156x.pdf,SI downloaded\10.1021_cg034156x_SI.pdf,mof_json_store\10.1021_cg034156x\raw_output.json,mof_json_store\10.1021_cg034156x\synthesis_001.json,no,,,189561,Ni(NO3)2·6H2O,,"0.044 g, 0.2 mmol",0.2,mmol,nan,,,,,nan,,,,,4-pyridylacetic acid hydrochloride,Hpya·HCl,"0.052 g, 0.3 mmol",0.052,g,,,,,,,,,,,NaOH (aqueous),,"0.1 M, few drops; adjusted to pH 6",,,,,,,,water,H2O,20 mL,20.0,,,,,25,"80-90 °C for 20 min, then stood at RT",336.0,stirred 20 min; crystals obtained after two weeks,,stirred,,,,,,colorless single crystals,80.0,,,,"a=12.4753(7), b=13.9648(8), c=11.8204(6), β=93.583(2), C2/c",,,,,195.0,,10.1021/cg034156x,ok,
10.1021/cg034156x,downloaded\10.1021_cg034156x.pdf,SI downloaded\10.1021_cg034156x_SI.pdf,mof_json_store\10.1021_cg034156x\raw_output.json,mof_json_store\10.1021_cg034156x\synthesis_002.json,no,,,194448,SrCl2,,"0.044 g, 0.2 mmol",0.2,mmol,nan,,,,,nan,,,,,4-pyridylacetic acid hydrochloride,Hpya·HCl,"0.052 g, 0.3 mmol",0.052,g,,,,,,,,,,,NaOH (aqueous),,adjusted to pH 6.0,,,,,,,,water,H2O,10 mL,10.0,methanol,MeOH,"10 mL (layered, metal salt dissolved)",10.0,25,"RT, liquid–liquid layering",48.0,2 days,,static,,,,,,colorless sheetlike crystals,60.0,,,,"a=10.5005(19), b=5.6915(10), c=11.781(2), β=91.115(3), P2(1)/n",,,,,132.0,,10.1021/cg034156x,ok,
10.1021/cg034156x,downloaded\10.1021_cg034156x.pdf,SI downloaded\10.1021_cg034156x_SI.pdf,mof_json_store\10.1021_cg034156x\raw_output.json,mof_json_store\10.1021_cg034156x\synthesis_003.json,no,,,189562,Pb(CH3COO)2,,"0.077 g, 0.1 mmol",0.1,mmol,nan,,,,,nan,,,,,4-pyridylacetic acid hydrochloride,Hpya·HCl,"0.052 g, 0.3 mmol",0.052,g,,,,,,,,,,,NaOH (aqueous),,"0.1 M, adjusted to pH 6.0",,,,,,,,water,H2O,20 mL,20.0,,,,,25,"80-90 °C with vigorous stirring, then allowed to evaporate at RT",168.0,heated; then 1 week evaporation,,vigorous stirring,,,,,,colorless crystals,75.0,,,,"a=10.6701(16), b=5.8345(9), c=12.147(2), β=91.995(4), P2(1)/n",,,,,188.0,,10.1021/cg034156x,ok,
10.1039/c4ra00531g,downloaded\10.1039_c4ra00531g.pdf,SI downloaded\10.1039_c4ra00531g_SI.pdf,mof_json_store\10.1039_c4ra00531g\raw_output.json,mof_json_store\10.1039_c4ra00531g\synthesis_002.json,no,,,976275,ZrCl4,,0.15 mmol,0.15,mmol,nan,,,,,nan,,,,,"1,4-bis(1,2,4-triazol-1-ylmethyl)-2,3,4,5-tetramethylbenzene",tmtz,0.10 mmol,0.1,mmol,5-sulfoisophthalate,sip,"NaH2sip, 0.15 mmol",0.15,mmol,,,,,,sodium hydroxide (dilute),NaOH,adjusted to pH 6 with dilute NaOH solution,,,,,,,,methanol,MeOH,8 mL,8.0,water,H2O,12 mL,12.0,120.0,120 °C,24.0,24 h,Teflon-lined stainless steel vessel (autoclave),static,,,,,,colorless crystals,57.0,,,,,,,not_reported,yes,330.0,dye_degradation;luminescence,10.1039/c4ra00531g,ok,
10.1039/c3ce41764f,downloaded\10.1039_c3ce41764f.pdf,SI downloaded\10.1039_c3ce41764f_SI.pdf,mof_json_store\10.1039_c3ce41764f\raw_output.json,mof_json_store\10.1039_c3ce41764f\synthesis_001.json,no,,JUC-114,,ZrCl4,,"0.14 mmol, 41 mg",0.14,mmol,nan,,,,,nan,,,,,5-(4-(2H-tetrazol-5-yl)phenoxy)isophthalic acid,H3TPIA,"0.06 mmol, 20 mg",0.06,mmol,,,,,,,,,,,triethylamine,TEA,50 μL,50.0,μL,,,,,,water,H2O,3 mL,3.0,,,,,180.0,180 °C,120.0,5 days,Teflon-lined autoclave (15 mL),"stirred 10 min at RT, then static","EtOH, H2O",3× each,dried in air,,,orange block crystals,63.0,,flu,tetranuclear Zn cluster with μ2-OH,"a=8.4724(15) Å, b=9.3461(17) Å, c=11.4906(19) Å, α=82.012(2)°, β=76.920(2)°, γ=69.835(2)°, P-1",,,not_reported,not_reported,400.0,luminescence,10.1039/c3ce41764f,ok,
10.1039/c3ce41764f,downloaded\10.1039_c3ce41764f.pdf,SI downloaded\10.1039_c3ce41764f_SI.pdf,mof_json_store\10.1039_c3ce41764f\raw_output.json,mof_json_store\10.1039_c3ce41764f\synthesis_002.json,no,,JUC-115,,ZrCl4,,"0.13 mmol, 40 mg",0.13,mmol,nan,,,,,nan,,,,,5-(4-(2H-tetrazol-5-yl)phenoxy)isophthalic acid,H3TPIA,"0.06 mmol, 20 mg",0.06,mmol,,,,,,,,,,,triethylamine,TEA,50 μL,50.0,μL,,,,,,water,H2O,3 mL,3.0,,,,,180.0,180 °C,120.0,5 days,Teflon-lined autoclave (15 mL),"stirred 10 min at RT, then static","EtOH, H2O",3× each,dried in air,,,,76.0,,flu,tetranuclear Cd cluster with μ3-OH,"a=9.1794(9) Å, b=9.4600(9) Å, c=11.1538(10) Å, α=90.726(10)°, β=100.252(10)°, γ=105.265(10)°, P-1",,,not_reported,not_reported,400.0,luminescence,10.1039/c3ce41764f,ok,
10.1039/c3ce41764f,downloaded\10.1039_c3ce41764f.pdf,SI downloaded\10.1039_c3ce41764f_SI.pdf,mof_json_store\10.1039_c3ce41764f\raw_output.json,mof_json_store\10.1039_c3ce41764f\synthesis_003.json,no,,JUC-116,,ZrCl4,,"0.15 mmol, 44 mg",0.15,mmol,nan,,,,,nan,,,,,5-(4-(2H-tetrazol-5-yl)phenoxy)isophthalic acid,H3TPIA,"0.06 mmol, 20 mg",0.06,mmol,,,,,,,,,,,triethylamine,TEA,50 μL,50.0,μL,,,,,,water,H2O,3 mL,3.0,,,,,180.0,180 °C,120.0,5 days,Teflon-lined autoclave (15 mL),"stirred 10 min at RT, then static","EtOH, H2O",3× each,dried in air,,,,54.0,,flu,tetranuclear Co cluster with μ3-OH,"a=9.117(16) Å, b=9.452(16) Å, c=10.914(19) Å, α=97.53(3)°, β=92.11(2)°, γ=103.25(3)°, P-1",,,not_reported,not_reported,330.0,luminescence,10.1039/c3ce41764f,ok,
10.1021/cg060304i,downloaded\10.1021_cg060304i.pdf,SI downloaded\10.1021_cg060304i_SI.pdf,mof_json_store\10.1021_cg060304i\raw_output.json,mof_json_store\10.1021_cg060304i\synthesis_001.json,no,,,,ZrCl4,,"38.8 mg, 0.1 mmol",0.1,mmol,nan,,,,,nan,,,,,"1-bromo-3,5-bis(imidazol-1-ylmethyl)benzene",bib,"31.7 mg, 0.1 mmol",0.1,mmol,,,,,,,,,,,,,,,,,,,,,methanol,MeOH,5 mL (top) + 2.5 mL in 1:1 MeOH/H2O buffer,,water,H2O,3 mL (bottom) + 2.5 mL in 1:1 MeOH/H2O buffer,,25,room temperature (layering),336.0,two weeks,,static,,,,,,blue platelet crystals,62.0,,,1D hinged chain of M2L2 rings,,,,,,,,10.1021/cg060304i,ok,
10.1021/cg060304i,downloaded\10.1021_cg060304i.pdf,SI downloaded\10.1021_cg060304i_SI.pdf,mof_json_store\10.1021_cg060304i\raw_output.json,mof_json_store\10.1021_cg060304i\synthesis_002.json,no,,,,ZrCl4,,"8.5 mg, 0.05 mmol",0.05,mmol,nan,,,,,nan,,,,,"1-bromo-3,5-bis(imidazol-1-ylmethyl)benzene",bib,"31.7 mg, 0.1 mmol",0.1,mmol,,,,,,,,,,,,,,,,,,,,,acetonitrile,MeCN,10 mL,10.0,water,H2O,5 mL (aqueous CuCl2·2H2O),5.0,25,room temperature,336.0,two weeks,,"stirred, then static",,,,,,blue crystals,33.0,,,1D hinged chain of M2L2 rings,,,,,,250.0,,10.1021/cg060304i,ok,
10.1021/cg060304i,downloaded\10.1021_cg060304i.pdf,SI downloaded\10.1021_cg060304i_SI.pdf,mof_json_store\10.1021_cg060304i\raw_output.json,mof_json_store\10.1021_cg060304i\synthesis_003.json,no,,,,Cu(NO3)2·5/2H2O,,"25.0 mg, 0.1 mmol",0.1,mmol,nan,,,,,nan,,,,,"1-bromo-3,5-bis(imidazol-1-ylmethyl)benzene",bib,"31.7 mg, 0.1 mmol",0.1,mmol,,,,,,,,,,,,,,,,,,,,,methanol,MeOH,5 mL (top layer),5.0,MeOH/H2O (1:1) buffer,,5 mL (middle layer),5.0,25,room temperature (layering),336.0,two weeks,test tube,static,,,,,,dark-blue platelet crystals,42.0,,sql,"2D (4,4) net; mononuclear Cu nodes",,,,,,250.0,,10.1021/cg060304i,ok,
10.1021/cg060304i,downloaded\10.1021_cg060304i.pdf,SI downloaded\10.1021_cg060304i_SI.pdf,mof_json_store\10.1021_cg060304i\raw_output.json,mof_json_store\10.1021_cg060304i\synthesis_004.json,no,,,,Cu(NO3)2·5/2H2O,,"25.0 mg, 0.1 mmol",0.1,mmol,nan,,,,,nan,,,,,"1-bromo-3,5-bis(imidazol-1-ylmethyl)benzene",bib,"31.7 mg, 0.1 mmol",0.1,mmol,,,,,,,,,,,,,,,,,,,,,methanol,MeOH,5 mL (top layer),5.0,MeOH/H2O (1:1) buffer,,5 mL (middle layer),5.0,25,room temperature (layering),336.0,two weeks,test tube,static,,,,,,light-blue platelet crystals,18.0,,,M2L2 rings linked by sulfate into 1D tube,,,,,,310.0,,10.1021/cg060304i,ok,
10.1021/cg060304i,downloaded\10.1021_cg060304i.pdf,SI downloaded\10.1021_cg060304i_SI.pdf,mof_json_store\10.1021_cg060304i\raw_output.json,mof_json_store\10.1021_cg060304i\synthesis_005.json,no,,,,Cu(NO3)2·5/2H2O,,"20.0 mg, 0.1 mmol",0.1,mmol,nan,,,,,nan,,,,,"1-bromo-3,5-bis(imidazol-1-ylmethyl)benzene",bib,"31.7 mg, 0.1 mmol",0.1,mmol,,,,,,,,,,,sodium azide,NaN3,"6.5 mg, 0.1 mmol",0.1,mmol,,,,,,"N,N-dimethylformamide",DMF,10 mL (for dissolution prior to diffusion),10.0,methanol,MeOH,5 mL (bib) + 5 mL (Cu(OAc)2·H2O + NaN3),,25,room temperature,,stir 15 min; vapor diffusion 3 days,,"stirred, then static diffusion",,,"precipitate isolated, dissolved in DMF and filtered before diffusion",,,blue prism crystals,70.0,,,M2L2 metallocycle; 1D chain via Br···Br,,,,,,,,10.1021/cg060304i,ok,
10.1021/cg060304i,downloaded\10.1021_cg060304i.pdf,SI downloaded\10.1021_cg060304i_SI.pdf,mof_json_store\10.1021_cg060304i\raw_output.json,mof_json_store\10.1021_cg060304i\synthesis_006.json,no,,,,Cd(NO3)2·4H2O,,"24.1 mg, 0.1 mmol",0.1,mmol,nan,,,,,nan,,,,,"1-bromo-3,5-bis(imidazol-1-ylmethyl)benzene",bib,"31.7 mg, 0.1 mmol",0.1,mmol,oxalate,ox,"18.4 mg, 0.1 mmol (as K2(ox)·H2O)",0.1,mmol,,,,,,,,,,,,,,,,water,H2O,"10 mL (aqueous Cu(NO3)2·3H2O + K2(ox)·H2O, refluxed)",10.0,methanol,MeOH,10 mL (bib solution layered on top),10.0,25,"reflux 8 h (aqueous), then room temperature layering/diffusion",,reflux 8 h; crystals after two weeks,,"stirred during reflux, then static",,,,,,blue platelet crystals,30.0,,,2D network via oxalate-bridged Cu chains,,,,,,,,10.1021/cg060304i,ok,
10.1021/cg060304i,downloaded\10.1021_cg060304i.pdf,SI downloaded\10.1021_cg060304i_SI.pdf,mof_json_store\10.1021_cg060304i\raw_output.json,mof_json_store\10.1021_cg060304i\synthesis_007.json,no,,,,Cd(NO3)2·4H2O,,"17.0 mg, 0.10 mmol",0.1,mmol,nan,,,,,nan,,,,,"1-bromo-3,5-bis(imidazol-1-ylmethyl)benzene",bib,"31.7 mg, 0.1 mmol",0.1,mmol,malonate,mal,"14.8 mg, 0.1 mmol (as disodium malonate)",0.1,mmol,,,,,,,,,,,,,,,,methanol,MeOH,10 mL (CuCl2·2H2O) + 10 mL (bib),,water,H2O,5 mL (disodium malonate solution),5.0,25,room temperature,,stir 30 min; crystals after 3 days standing,,"stirred, then static",,,,,,blue platelet crystals,62.0,,,2D network via malonate-bridged Cu chains,,,,,,190.0,,10.1021/cg060304i,ok,
10.1039/c5ce02473k,downloaded\10.1039_c5ce02473k.pdf,SI downloaded\10.1039_c5ce02473k_SI.pdf,mof_json_store\10.1039_c5ce02473k\raw_output.json,mof_json_store\10.1039_c5ce02473k\synthesis_001.json,no,,,1062888,Cd(NO3)2·4H2O,,"0.20 mmol, 0.058 g",0.2,mmol,nan,,,,,nan,,,,,"1,3-di(4′-carboxyl-phenyl)benzene acid",H2dpb,"0.20 mmol, 0.064 g",0.2,mmol,"4,4′-bis(imidazol-1-yl)biphenyl","4,4′-bibp","0.20 mmol, 0.058 g",0.2,mmol,,,,,,,,,,,,,,,,acetonitrile,MeCN,"from CH3CN/H2O (3:1 v/v), total 8 mL",6.0,water,H2O,"from CH3CN/H2O (3:1 v/v), total 8 mL",2.0,150.0,150 °C,72.0,3 days,Teflon-lined stainless steel vessel,static,,,,,,purple block crystals,53.0,,cds,binuclear {Co2(COO)2} SBUs; 4-connected,"Monoclinic, P21/c; a=32.836(3) Å, b=14.4409(13) Å, c=14.2280(12) Å, β=101.308(2)°",,,yes,not_reported,350.0,photocatalysis;dye_degradation,10.1039/c5ce02473k,ok,
10.1039/c5ce02473k,downloaded\10.1039_c5ce02473k.pdf,SI downloaded\10.1039_c5ce02473k_SI.pdf,mof_json_store\10.1039_c5ce02473k\raw_output.json,mof_json_store\10.1039_c5ce02473k\synthesis_002.json,no,,,1402588,Zn(NO3)2·6H2O,,"0.20 mmol, 0.058 g",0.2,mmol,nan,,,,,nan,,,,,"1,3-di(4′-carboxyl-phenyl)benzene acid",H2dpb,"0.20 mmol, 0.064 g",0.2,mmol,"1,3,5-tris(1-imidazolyl)benzene",tib,"0.20 mmol, 0.056 g",0.2,mmol,,,,,,sodium hydroxide,NaOH,"0.40 mmol, 0.016 g",0.4,mmol,,,,,,water,H2O,8 mL,8.0,,,,,150.0,150 °C,72.0,3 days,Teflon-lined stainless steel vessel,static,,,,,,violet block crystals,42.0,,,"mixed Co nodes; 3,4,6-connected net","Monoclinic, C2/c; a=32.800(3) Å, b=12.5860(11) Å, c=16.0471(14) Å, β=116.928(3)°",,,yes,not_reported,375.0,photocatalysis;dye_degradation,10.1039/c5ce02473k,ok,
10.1039/c5ce02473k,downloaded\10.1039_c5ce02473k.pdf,SI downloaded\10.1039_c5ce02473k_SI.pdf,mof_json_store\10.1039_c5ce02473k\raw_output.json,mof_json_store\10.1039_c5ce02473k\synthesis_003.json,no,,,1434301,Zn(NO3)2·6H2O,,"0.20 mmol, 0.058 g",0.2,mmol,nan,,,,,nan,,,,,"1,3-di(4′-carboxyl-phenyl)benzene acid",H2dpb,"0.20 mmol, 0.064 g",0.2,mmol,"1,4-bis(imidazol-1-ylmethyl)benzene",bimb,"0.20 mmol, 0.048 g",0.2,mmol,,,,,,,,,,,,,,,,"N,N-dimethylformamide",DMF,"DMF–CH3CN (v/v = 1:1), total 8 mL",4.0,acetonitrile,MeCN,"DMF–CH3CN (v/v = 1:1), total 8 mL",4.0,150.0,150 °C,72.0,3 days,Teflon-lined stainless steel vessel,static,,,,,,purple block crystals,51.0,,,{Co2(COO)4} 6-connected SBU,"Monoclinic, C2/c; a=27.805(3) Å, b=9.3810(9) Å, c=24.923(2) Å, β=114.715(3)°",,,yes,not_reported,360.0,photocatalysis;dye_degradation,10.1039/c5ce02473k,ok,
10.1039/c9sc01301f,downloaded\10.1039_c9sc01301f.pdf,SI downloaded\10.1039_c9sc01301f_SI.pdf,mof_json_store\10.1039_c9sc01301f\raw_output.json,mof_json_store\10.1039_c9sc01301f\synthesis_001.json,no,,ZRN-bcu,,ZrOCl2·8H2O,,96.7 mg (0.300 mmol),0.3,mmol,CuI,,,,,nan,,,,,"2,6-naphthalenedicarboxylic acid",NDC,32.4 mg (0.150 mmol),0.15,mmol,,,,,,,,,,,trifluoroacetic acid,TFA,1.1 mL (14 mmol),14.0,mmol,,,,,,"N,N-dimethylformamide",DMF,5 mL,5.0,,,,,120.0,120 °C,168.0,7 d,,static,"DMF, acetone","DMF refreshed 5× in 1 d, then acetone refreshed 5× in 1 d",120 °C under vacuum for 1 d,120.0,24.0,transparent colorless single crystals,,,bcu,Zr6O4(OH)4 8-connected SBU,"a=17.445(3), b=17.445(3), c=22.934(5) Å, I4/mmm",,861.0,not_reported,not_reported,,,10.1039/c9sc01301f,ok,
10.1039/c9sc01301f,downloaded\10.1039_c9sc01301f.pdf,SI downloaded\10.1039_c9sc01301f_SI.pdf,mof_json_store\10.1039_c9sc01301f\raw_output.json,mof_json_store\10.1039_c9sc01301f\synthesis_002.json,no,,ZRN-fcu (DUT-52),,ZrOCl2·8H2O,,96.7 mg (0.300 mmol),0.3,mmol,CuI,,,,,nan,,,,,"2,6-naphthalenedicarboxylic acid",NDC,62.8 mg (0.300 mmol),0.3,mmol,,,,,,,,,,,trifluoroacetic acid,TFA,0.1 mL,,,,,,,,"N,N-dimethylformamide",DMF,5 mL,5.0,,,,,120.0,120 °C,168.0,7 d,,static,,,,,,crystalline,,,fcu,Zr6O4(OH)4 12-connected SBU,,,,not_reported,not_reported,,,10.1039/c9sc01301f,ok,
10.1039/c9sc01301f,downloaded\10.1039_c9sc01301f.pdf,SI downloaded\10.1039_c9sc01301f_SI.pdf,mof_json_store\10.1039_c9sc01301f\raw_output.json,mof_json_store\10.1039_c9sc01301f\synthesis_003.json,no,,ZRNB-H9:1 (NDC/BDC hybrid fcu),,Cd(NO3)2·4H2O,,0.0583 g (0.25 mmol),0.25,mmol,nan,,,,,nan,,,,,"2,6-naphthalenedicarboxylic acid",NDC,0.121 g (0.54 mmol),0.54,mmol,terephthalic acid,BDC,0.010 g (0.06 mmol),0.06,mmol,,,,,,acetic acid,HAc,2 mL,,,,,,,,"N,N-dimethylformamide",DMF,18 mL total (8 mL + 10 mL),18.0,,,,,120.0,120 °C,7.0,7 h,30-mL glass vial,static,"DMF, acetone",washed; cycles not specified,,,,white crystalline powder,,,fcu,Zr6O4(OH)4 12-connected SBU,,,,not_reported,not_reported,,,10.1039/c9sc01301f,ok,
10.1039/c2ce06329h,downloaded\10.1039_c2ce06329h.pdf,SI downloaded\10.1039_c2ce06329h_SI.pdf,mof_json_store\10.1039_c2ce06329h\raw_output.json,mof_json_store\10.1039_c2ce06329h\synthesis_002.json,yes,reactions without phen as co-ligand gave unknown precipitates,,836781,Co(NO3)2,,"0.20 mmol, 0.0475 g",0.2,mmol,nan,,,,,nan,,,,,"quaterphenyl-2,5,2′,5′-tetracarboxylic acid",H4qptc,"0.15 mmol, 0.050 g",0.15,mmol,"1,10-phenanthroline",phen,"0.25 mmol, 0.050 g",0.25,mmol,,,,,,sodium hydroxide,NaOH,"6.0 × 10^-4 M, 0.024 g",,,,,,,,water,H2O,10 mL,10.0,,,,,170.0,170 °C,72.0,3 days,Teflon-lined stainless steel vessel,,,,,,,green block crystals,40.0,,,,,,,,,315.0,,10.1039/c2ce06329h,ok,
10.1039/c2ce06329h,downloaded\10.1039_c2ce06329h.pdf,SI downloaded\10.1039_c2ce06329h_SI.pdf,mof_json_store\10.1039_c2ce06329h\raw_output.json,mof_json_store\10.1039_c2ce06329h\synthesis_005.json,yes,reactions without phen as co-ligand gave unknown precipitates,,836782,Zn(NO3)2,,"0.30 mmol, 0.066 g",0.3,mmol,nan,,,,,nan,,,,,"quaterphenyl-2,5,2′,5′-tetracarboxylic acid",H4qptc,"0.15 mmol, 0.050 g",0.15,mmol,"1,10-phenanthroline",phen,"0.30 mmol, 0.054 g",0.3,mmol,,,,,,sodium hydroxide,NaOH,"0.30 mmol, 0.012 g",0.3,mmol,,,,,,ethanol,EtOH,6 mL,6.0,water,H2O,5 mL,5.0,170.0,170 °C,48.0,2 days,Teflon-lined stainless steel vessel,,,,,,,colorless block crystals,40.0,,,,,,,,,380.0,luminescence,10.1039/c2ce06329h,ok,
10.1039/d0ce01245a,downloaded\10.1039_d0ce01245a.pdf,SI downloaded\10.1039_d0ce01245a_SI.pdf,mof_json_store\10.1039_d0ce01245a\raw_output.json,mof_json_store\10.1039_d0ce01245a\synthesis_001.json,no,,,2014164,Co(NO3)2,,"0.0359 g, 0.1 mmol",0.1,mmol,nan,,,,,nan,,,,,isophthalic acid,H2L,"0.0233 g, 0.1 mmol",0.1,mmol,oxalic acid,H2ox,"0.0126 g, 0.1 mmol",0.1,mmol,,,,,,sodium hydroxide (aqueous),NaOH,"0.5 M aqueous NaOH, pH adjusted to 4.0",,,,,,,,water,H2O,10 mL,10.0,,,,,160.0,160 °C,72.0,72 h,Teflon-lined stainless steel vessel (25 mL),static,water,1× (5 mL),dried in air,,,colorless crystals,35.7,,,"dinuclear Ln2 SBU, 8-connected","Monoclinic, P21/c; a=9.6704(8), b=18.4228(16), c=6.7919(6) Å, β=100.184(2)°",3.2,733.39,not_reported,not_reported,431.0,dye_degradation,10.1039/d0ce01245a,ok,
10.1039/d0ce01245a,downloaded\10.1039_d0ce01245a.pdf,SI downloaded\10.1039_d0ce01245a_SI.pdf,mof_json_store\10.1039_d0ce01245a\raw_output.json,mof_json_store\10.1039_d0ce01245a\synthesis_002.json,no,,,2014166,ZrCl4,,"0.0364 g, 0.1 mmol",0.1,mmol,nan,,,,,nan,,,,,isophthalic acid,H2L,"0.0233 g, 0.1 mmol",0.1,mmol,oxalic acid,H2ox,"0.0126 g, 0.1 mmol",0.1,mmol,,,,,,sodium hydroxide (aqueous),NaOH,"0.5 M aqueous NaOH, pH adjusted to 4.0",,,,,,,,water,H2O,10 mL,10.0,,,,,160.0,160 °C,72.0,72 h,Teflon-lined stainless steel vessel (25 mL),static,water,1× (5 mL),dried in air,,,colorless crystals,27.5,,,"dinuclear Ln2 SBU, 8-connected","Monoclinic, P21/c; a=9.6045(10), b=18.370(2), c=6.7842(7) Å, β=100.0762(18)°",,,not_reported,not_reported,431.0,,10.1039/d0ce01245a,ok,
10.1039/d0ce01245a,downloaded\10.1039_d0ce01245a.pdf,SI downloaded\10.1039_d0ce01245a_SI.pdf,mof_json_store\10.1039_d0ce01245a\raw_output.json,mof_json_store\10.1039_d0ce01245a\synthesis_003.json,no,,,2014165,ZrCl4,,"0.0366 g, 0.1 mmol",0.1,mmol,nan,,,,,nan,,,,,isophthalic acid,H2L,"0.0233 g, 0.1 mmol",0.1,mmol,oxalic acid,H2ox,"0.0126 g, 0.1 mmol",0.1,mmol,,,,,,sodium hydroxide (aqueous),NaOH,"0.5 M aqueous NaOH, pH adjusted to 4.5",,,,,,,,water,H2O,10 mL,10.0,,,,,160.0,160 °C,72.0,72 h,Teflon-lined stainless steel vessel (25 mL),static,water,1× (5 mL),dried in air,,,colorless crystals,40.9,,,"dinuclear Ln2 SBU, 8-connected","Monoclinic, P21/c; a=9.5741(8), b=18.3271(15), c=6.7762(6) Å, β=100.0570(10)°",,,not_reported,not_reported,431.0,,10.1039/d0ce01245a,ok,
10.1021/cg801321e,downloaded\10.1021_cg801321e.pdf,SI downloaded\10.1021_cg801321e_SI.pdf,mof_json_store\10.1021_cg801321e\raw_output.json,mof_json_store\10.1021_cg801321e\synthesis_001.json,no,,,663363,Al(NO3)3·9H2O,,"(0.081 g, 0.2 mmol)",0.2,mmol,nan,,,,,nan,,,,,"2-(pyridin-4-yl)-1H-imidazole-4,5-dicarboxylic acid",H3PIDC,"(0.070 g, 0.3 mmol)",,,,,,,,,,,,,NaOH,,"(0.024 g, 0.6 mmol)",,,,,,,,water,H2O,15 mL,15.0,,,,,160.0,160 °C,96.0,4 days,Teflon-lined stainless autoclave,static,,,160 °C under high vacuum for 10 h,160.0,10.0,red block crystals,48.0,,,"Fe(II) 3-connected node; (10,3) net","a=7.7850(16), b=10.238(2), c=15.851(3) Å, Pna21",,9.07,not_reported,not_reported,314.0,,10.1021/cg801321e,ok,
10.1021/cg801321e,downloaded\10.1021_cg801321e.pdf,SI downloaded\10.1021_cg801321e_SI.pdf,mof_json_store\10.1021_cg801321e\raw_output.json,mof_json_store\10.1021_cg801321e\synthesis_002.json,no,,,668494,ZrCl4,,"(0.061 g, 0.2 mmol)",0.2,mmol,nan,,,,,nan,,,,,"2-(pyridin-4-yl)-1H-imidazole-4,5-dicarboxylic acid",H3PIDC,"(0.046 g, 0.2 mmol)",,,,,,,,,,,,,NaOH,,"(0.016 g, 0.4 mmol)",,,,,,,,water,H2O,15 mL,15.0,,,,,160.0,160 °C,96.0,4 days,Teflon-lined stainless autoclave,static,,,,,,colorless block crystals,57.0,,,Cd(II) 4-connected nodes; 3D honeycomb framework,"a=11.1205(7), b=6.4538(4), c=15.6958(9) Å, β=106.9610(10)°, P21/n",,,not_reported,not_reported,,luminescence,10.1021/cg801321e,ok,
10.1039/d1qi01538a,downloaded\10.1039_d1qi01538a.pdf,SI downloaded\10.1039_d1qi01538a_SI.pdf,mof_json_store\10.1039_d1qi01538a\raw_output.json,mof_json_store\10.1039_d1qi01538a\synthesis_001.json,yes,Screened Zn:imidazole ratios and temperatures; many conditions gave mixtures (1+3) or only solution; adding 2-ethylimidazole or 2-propylimidazole changed phases (Tables S3–S5).,,2115206,Co(NO3)2·6H2O,,"1 mmol, 0.219 g",1,mmol,nan,,,,,nan,,,,,imidazole,Im,"2 mmol, 0.136 g",2.0,mmol,,,,,,,,,,,,,,,,,,,,,dimethyl sulfoxide,DMSO,3 mL,3.0,,,,,60.0,60 °C,72.0,3 days,20 mL vial,,DMSO,,dried at room temperature,,,colorless rhomboid block,81.0,,ACO,,"a=24.6591(3), b=24.6591(3), c=32.7669(5), α=90, β=90, γ=120, R-3c",,,,,,,10.1039/d1qi01538a,ok,
10.1039/d1qi01538a,downloaded\10.1039_d1qi01538a.pdf,SI downloaded\10.1039_d1qi01538a_SI.pdf,mof_json_store\10.1039_d1qi01538a\raw_output.json,mof_json_store\10.1039_d1qi01538a\synthesis_002.json,yes,Screened Zn:imidazole ratios and temperatures; many conditions gave mixtures (1+3) or only solution; adding 2-ethylimidazole or 2-propylimidazole changed phases (Tables S3–S5).,,2115210,Co(NO3)2·6H2O,,"0.5 mmol, 0.109 g",0.5,mmol,nan,,,,,nan,,,,,imidazole,Im,"2 mmol, 0.136 g",2.0,mmol,,,,,,,,,,,2-ethylimidazole,Heim,"0.5 mmol, 0.048 g",0.5,mmol,,,,,,dimethyl sulfoxide,DMSO,3 mL,3.0,,,,,100.0,100 °C,72.0,3 days,20 mL vial,,DMSO,,"acetone-exchanged, 80 °C under vacuum",80.0,,colorless strip crystals,56.0,,hlw,,"a=14.1073(10), b=24.1246(2), c=19.8844(2), α=90, β=98.2, γ=90, C2/m",,524.0,,,,acetylene_separation,10.1039/d1qi01538a,ok,
10.1039/d1qi01538a,downloaded\10.1039_d1qi01538a.pdf,SI downloaded\10.1039_d1qi01538a_SI.pdf,mof_json_store\10.1039_d1qi01538a\raw_output.json,mof_json_store\10.1039_d1qi01538a\synthesis_003.json,yes,Screened Zn:imidazole ratios and temperatures; many conditions gave mixtures (1+3) or only solution; adding 2-ethylimidazole or 2-propylimidazole changed phases (Tables S3–S5).,,2115208,Co(NO3)2·6H2O,,"0.5 mmol, 0.109 g",0.5,mmol,nan,,,,,nan,,,,,imidazole,Im,"2.5 mmol, 0.170 g",2.5,mmol,,,,,,,,,,,2-propylimidazole,Hpim,"0.5 mmol, 0.055 g",0.5,mmol,,,,,,dimethyl sulfoxide,DMSO,3 mL,3.0,,,,,100.0,100 °C,72.0,3 days,20 mL vial,,DMSO,,dried at room temperature,,,colorless rod-shaped crystals,84.0,,coi,,"a=22.8159(8), b=22.8159(8), c=12.9339(7), α=90, β=90, γ=90, I41",,,,,,,10.1039/d1qi01538a,ok,
10.1039/d1qi01538a,downloaded\10.1039_d1qi01538a.pdf,SI downloaded\10.1039_d1qi01538a_SI.pdf,mof_json_store\10.1039_d1qi01538a\raw_output.json,mof_json_store\10.1039_d1qi01538a\synthesis_004.json,yes,Screened Zn:imidazole ratios and temperatures; many conditions gave mixtures (1+3) or only solution; adding 2-ethylimidazole or 2-propylimidazole changed phases (Tables S3–S5).,,2115211,ZrCl4,,"0.5 mmol, 0.109 g",0.5,mmol,nan,,,,,nan,,,,,imidazole,Im,"1 mmol, 0.068 g",1.0,mmol,2-methylimidazole,Hmim,"0.5 mmol, 0.041 g",0.5,mmol,,,,,,,,,,,,,,,,dimethyl sulfoxide,DMSO,3 mL,3.0,,,,,100.0,100 °C,72.0,3 days,20 mL vial,,DMSO,,dried at room temperature,,,colorless spindle crystals,55.0,,zni,,"a=23.5113(7), b=23.5113(7), c=12.6103(14), α=90, β=90, γ=90, I41/acd",,,,,,,10.1039/d1qi01538a,ok,
10.1039/d1qi01538a,downloaded\10.1039_d1qi01538a.pdf,SI downloaded\10.1039_d1qi01538a_SI.pdf,mof_json_store\10.1039_d1qi01538a\raw_output.json,mof_json_store\10.1039_d1qi01538a\synthesis_005.json,yes,Screened Zn:imidazole ratios and temperatures; many conditions gave mixtures (1+3) or only solution; adding 2-ethylimidazole or 2-propylimidazole changed phases (Tables S3–S5).,,2115209,ZrCl4,,"0.5 mmol, 0.109 g",0.5,mmol,nan,,,,,nan,,,,,imidazole,Im,"1 mmol, 0.068 g",1.0,mmol,"5,6-dimethylbenzimidazole",Hdmbim,"0.5 mmol, 0.073 g",0.5,mmol,,,,,,,,,,,,,,,,dimethyl sulfoxide,DMSO,3 mL,3.0,,,,,100.0,100 °C,72.0,3 days,20 mL vial,,DMSO,,dried at room temperature,,,colorless crystals,76.0,,GIS,,"a=16.5658(2), b=16.5658(2), c=21.3167(3), α=90, β=90, γ=90, I41/a",,,,,,,10.1039/d1qi01538a,ok,
10.1039/d1qi01538a,downloaded\10.1039_d1qi01538a.pdf,SI downloaded\10.1039_d1qi01538a_SI.pdf,mof_json_store\10.1039_d1qi01538a\raw_output.json,mof_json_store\10.1039_d1qi01538a\synthesis_006.json,yes,Screened Zn:imidazole ratios and temperatures; many conditions gave mixtures (1+3) or only solution; adding 2-ethylimidazole or 2-propylimidazole changed phases (Tables S3–S5).,,2115207,ZrCl4,,"0.5 mmol, 0.109 g",0.5,mmol,nan,,,,,nan,,,,,2-ethylimidazole,Heim,"2 mmol, 0.192 g",2.0,mmol,,,,,,,,,,,,,,,,,,,,,dimethyl sulfoxide,DMSO,3 mL,3.0,,,,,100.0,100 °C,72.0,3 days,20 mL vial,,DMSO,,dried at room temperature,,,colorless polyhedral crystals,49.0,,ANA,,"a=26.5050(3), b=26.5050(3), c=26.5050(3), α=90, β=90, γ=90, Ia-3d",,,,,,,10.1039/d1qi01538a,ok,
10.1039/b712015j,downloaded\10.1039_b712015j.pdf,,mof_json_store\10.1039_b712015j\raw_output.json,mof_json_store\10.1039_b712015j\synthesis_001.json,yes,RT solution method gave uncharacterized white precipitates before hydrothermal synthesis yielded crystals.,,,ZrCl4,,0.5 mmol,0.5,mmol,nan,,,,,nan,,,,,"benzene-1,3,5-tricarboxylic acid",BTC,0.33 mmol,0.33,mmol,"pyrazino[2,3-f][1,10]-phenanthroline",Pyphen,0.5 mmol,0.5,mmol,,,,,,,,,,,,,,,,water,H2O,15 mL,15.0,,,,,185.0,185 °C,144.0,6 d; cooled to RT at 5 °C h−1,Teflon-lined stainless steel vessel (20 mL),,,,,,,block crystals,44.0,,,,"a=16.160(5), b=13.073(4), c=18.365(5) Å, α=90, β=90, γ=90, Pbca",,,not_reported,not_reported,,,10.1039/b712015j,ok,
10.1039/b712015j,downloaded\10.1039_b712015j.pdf,,mof_json_store\10.1039_b712015j\raw_output.json,mof_json_store\10.1039_b712015j\synthesis_002.json,yes,RT solution method gave uncharacterized white precipitates before hydrothermal synthesis yielded crystals.,,,MnCl2·4H2O,,0.5 mmol,0.5,mmol,nan,,,,,nan,,,,,"benzene-1,3,5-tricarboxylic acid",BTC,0.33 mmol,0.33,mmol,"pyrazino[2,3-f][1,10]-phenanthroline",Pyphen,0.5 mmol,0.5,mmol,,,,,,,,,,,,,,,,water,H2O,15 mL,15.0,,,,,185.0,185 °C,144.0,6 d; cooled to RT at 5 °C h−1,Teflon-lined stainless steel vessel (20 mL),,,,,,,block crystals,49.0,,,[Cd4(μ2-OH)2] tetramer SBU,"a=10.243(2), b=11.406(2), c=15.414(3) Å, α=74.56(3), β=70.73(3), γ=85.23(3), P1¯",,,not_reported,not_reported,,luminescence,10.1039/b712015j,ok,
10.1039/b712015j,downloaded\10.1039_b712015j.pdf,,mof_json_store\10.1039_b712015j\raw_output.json,mof_json_store\10.1039_b712015j\synthesis_003.json,yes,RT solution method gave uncharacterized white precipitates before hydrothermal synthesis yielded crystals.,,,MnCl2·4H2O,,0.5 mmol,0.5,mmol,nan,,,,,nan,,,,,"benzene-1,3,5-tricarboxylic acid",BTC,0.33 mmol,0.33,mmol,"pyrazino[2,3-f][1,10]-phenanthroline",Pyphen,0.5 mmol,0.5,mmol,,,,,,,,,,,,,,,,water,H2O,15 mL,15.0,,,,,185.0,185 °C,144.0,6 d; cooled to RT at 5 °C h−1,Teflon-lined stainless steel vessel (20 mL),,,,,,,block crystals,38.0,,,[Cu4(μ2-OH)2] cluster,"a=9.4403(19), b=14.647(3), c=15.286(3) Å, α=90, β=101.39(3), γ=90, P21/n",,,not_reported,not_reported,,,10.1039/b712015j,ok,
10.1039/b712015j,downloaded\10.1039_b712015j.pdf,,mof_json_store\10.1039_b712015j\raw_output.json,mof_json_store\10.1039_b712015j\synthesis_004.json,yes,RT solution method gave uncharacterized white precipitates before hydrothermal synthesis yielded crystals.,,,CdCl2·3/2H2O,,0.5 mmol,0.5,mmol,nan,,,,,nan,,,,,"benzene-1,3,5-tricarboxylic acid",BTC,0.33 mmol,0.33,mmol,"pyrazino[2,3-f][1,10]-phenanthroline",Pyphen,0.5 mmol,0.5,mmol,,,,,,,,,,,,,,,,water,H2O,15 mL,15.0,,,,,185.0,185 °C,144.0,6 d; cooled to RT at 5 °C h−1,Teflon-lined stainless steel vessel (20 mL),,,,,,,block crystals,43.0,,,[Zn4(μ2-OH)2] cluster,"a=9.4496(19), b=14.686(3), c=15.217(3) Å, α=90, β=101.15(3), γ=90, P21/n",,,not_reported,not_reported,,luminescence,10.1039/b712015j,ok,
10.1021/cg400454c,downloaded\10.1021_cg400454c.pdf,,mof_json_store\10.1021_cg400454c\raw_output.json,mof_json_store\10.1021_cg400454c\synthesis_001.json,no,,[Co3(BDC)3(DPNDI)(DMF)2]·2CH3CN,929355,CdCl2·3/2H2O,,"43.8 mg, 0.15 mmol",0.15,mmol,nan,,,,,nan,,,,,"N,N′-Di(4-pyridyl)-1,4,5,8-naphthalenetetracarboxydiimide",DPNDI,"21.3 mg, 0.05 mmol",0.05,mmol,terephthalic acid,H2BDC,"9.1 mg, 0.055 mmol",0.055,mmol,,,,,,,,,,,,,,,,"N,N-dimethylformamide",DMF,"DMF/CH3CN, 8 mL; 3:1 v/v",,acetonitrile,MeCN,"DMF/CH3CN, 8 mL; 3:1 v/v",,80.0,80 °C,120.0,5 days,Teflon-lined stainless-steel reactor (25 mL),stirred 1 h then static,DMF,,200 °C under dynamic vacuum overnight,200.0,,red block-like crystals,77.0,,hex,pinwheel [Co3(CO2)6O2N2] SBU; 8-connected,"a=47.400(4), b=9.6110(7), c=17.8051(13) Å, β=92.2100(10)°, C2/c",,755.6,not_reported,not_reported,300.0,,10.1021/cg400454c,ok,
10.1021/cg400454c,downloaded\10.1021_cg400454c.pdf,,mof_json_store\10.1021_cg400454c\raw_output.json,mof_json_store\10.1021_cg400454c\synthesis_002.json,no,,[Zn2(HFIPBB)2(DPNDI)]·8DMF,929356,CoCl2·6H2O,,"29.4 mg, 0.1 mmol",0.1,mmol,nan,,,,,nan,,,,,"4,4′-(hexafluoroisopropylidene)bis(benzoic acid)",H2HFIPBB,"39.1 mg, 0.1 mmol",0.1,mmol,"N,N′-Di(4-pyridyl)-1,4,5,8-naphthalenetetracarboxydiimide",DPNDI,"20.6 mg, 0.05 mmol",0.05,mmol,,,,,,,,,,,,,,,,"N,N-dimethylformamide",DMF,6 mL,6.0,,,,,80.0,80 °C,120.0,5 days,Teflon-lined stainless-steel reactor,static,,,200 °C under dynamic vacuum overnight,200.0,,pale-yellow single crystals,60.0,,mab,paddlewheel [Zn2(CO2)4] SBU; 6-connected,"a=16.4070(8), b=22.5138(15), c=30.5117(19) Å, Pbcn",,335.7,not_reported,not_reported,355.0,luminescence,10.1021/cg400454c,ok,
