Repository: zzhenglab/MOFinder

# MOFinder

MOFinder extracts MOF synthesis information from the literature, reconstructs evidence-supported negative reaction records, and prepares datasets for synthesis-outcome prediction.
[Web application](https://mofinder.chemistry.wustl.edu/) | [Demos](Demo/README.md) | [Source code](docs/source_to_code.md) | [Workflow guide](docs/workflow.md) | [Model evaluation](docs/evaluation.md)

## Quick start

The workflow runs through Python commands. Python 3.10 or newer is required. Clone the repository and initialize its related applications:

```bash
git clone --recurse-submodules https://github.com/zzhenglab/MOFinder.git
cd MOFinder
```

Start with the two offline demonstrations:

```bash

File: mof_extraction_1_2.csv (part 224 of 305)
doi,main_pdf,si_pdf,raw_output,parsed_json,article_trial_or_failure,article_trial_or_failure_notes,mof_name,crystal_code,metal_1,metal_1_abbr,metal_1_amount_text,metal_1_amount_value,metal_1_amount_unit,metal_2,metal_2_abbr,metal_2_amount_text,metal_2_amount_value,metal_2_amount_unit,metal_3,metal_3_abbr,metal_3_amount_text,metal_3_amount_value,metal_3_amount_unit,linker_1,linker_1_abbr,linker_1_amount_text,linker_1_amount_value,linker_1_amount_unit,linker_2,linker_2_abbr,linker_2_amount_text,linker_2_amount_value,linker_2_amount_unit,linker_3,linker_3_abbr,linker_3_amount_text,linker_3_amount_value,linker_3_amount_unit,modulator_1,modulator_1_abbr,modulator_1_amount_text,modulator_1_amount_value,modulator_1_amount_unit,modulator_2,modulator_2_abbr,modulator_2_amount_text,modulator_2_amount_value,modulator_2_amount_unit,solvent_main,solvent_main_abbr,solvent_main_amount_text,solvent_main_ml,solvent_secondary,solvent_secondary_abbr,solvent_secondary_amount_text,solvent_secondary_ml,temperature_c,temperature_c_text,time_h,time_text,vessel_type,stirring,washing_solvent,washing_cycles,activation_text,activation_temp_c,activation_time_h,crystal_morphology,yield_percent,crystal_size,topology_code,metal_cluster_connectivity,unit_cell_short,pore_diameter_A,BET_surface_area_m2g,air_stable,water_stable,tga_decomposition_temp_c,applications,reference,status,error
10.1039/c0dt00949k,downloaded\10.1039_c0dt00949k.pdf,,mof_json_store\10.1039_c0dt00949k\raw_output.json,mof_json_store\10.1039_c0dt00949k\synthesis_001.json,no,,,787309,Zirconium(IV),,"0.034 g, 0.2 mmol",0.2,mmol,nan,,,,,nan,,,,,"1,2,3-benzenetricarboxylic acid",BTC,"0.021 g, 0.1 mmol",0.1,mmol,"4,4'-bipyridine",bpy,"0.031 g, 0.2 mmol",0.2,mmol,,,,,,"potassium hydroxide (dilute), to adjust pH to 6.0",KOH,dropwise to pH 6.0,,,,,,,,water,H2O,7 mL,7.0,,,,,160.0,160 °C,72.0,3 days,Teflon-lined stainless steel vessel,static,,,,,,colorless block-like crystals,81.0,,,AgI nodes in 1D tubular chains via bpy/Hbtc2−,"a=18.772(4) Å, b=17.624(4) Å, c=16.807(3) Å, β=101.33(3)°, C2/c",,,not_reported,no,158.0,luminescence,10.1039/c0dt00949k,ok,
10.1039/c0dt00949k,downloaded\10.1039_c0dt00949k.pdf,,mof_json_store\10.1039_c0dt00949k\raw_output.json,mof_json_store\10.1039_c0dt00949k\synthesis_002.json,no,,,787310,Zirconium(IV),,"0.023 g, 0.1 mmol",0.1,mmol,nan,,,,,nan,,,,,"1,2,3-benzenetricarboxylic acid",BTC,"0.021 g, 0.1 mmol",0.1,mmol,"4,4'-bipyridine",bpy,"0.015 g, 0.1 mmol",0.1,mmol,,,,,,aqueous ammonia,NH3(aq),"excess, added dropwise",,,,,,,,methanol,MeOH,"MeOH/H2O 5:1 v/v, total 6 mL (≈5 mL MeOH)",5.0,water,H2O,"MeOH/H2O 5:1 v/v, total 6 mL (≈1 mL H2O)",1.0,25,room temperature (dark),168.0,1 week,,"stirred 45 min, then static",,,,,,colorless prisms,72.0,,,AgI double-ladder via bpy and btc3−,"a=12.906(3) Å, b=22.606(4) Å, c=17.613(6) Å, β=126.56(2)°, P21/c",,,not_reported,no,160.0,luminescence,10.1039/c0dt00949k,ok,
10.1002/ejic.200600039,downloaded\10.1002_ejic.200600039.pdf,SI downloaded\10.1002_ejic.200600039_SI.pdf,mof_json_store\10.1002_ejic.200600039\raw_output.json,mof_json_store\10.1002_ejic.200600039\synthesis_001.json,yes,Efforts to prepare a single-phase product of compound 1 were unsuccessful; majority impurity was compound 2.,La(H2L1)(H2O)2·H2O (1),,Zirconium(IV),,"176.7 mg, 0.5 mmol",0.5,mmol,nan,,,,,nan,,,,,(H2O3PCH2)2NCH2COOH,H5L1,"131.6 mg, 0.5 mmol",0.5,mmol,,,,,,,,,,,2-hydroxypyridine,,"95.1 mg, 1.0 mmol",1.0,mmol,,,,,,water,H2O,10 mL,10.0,,,,,120.0,120 °C,96.0,4 days,Teflon-lined autoclave (25 mL),static,,,,,,colorless plate-shaped crystals,5.0,,,,"monoclinic P21/c, a=12.675, b=7.300, c=14.212 Å, β=108.125(2)°",,,not_reported,not_reported,260.0,,10.1002/ejic.200600039,ok,
10.1002/ejic.200600039,downloaded\10.1002_ejic.200600039.pdf,SI downloaded\10.1002_ejic.200600039_SI.pdf,mof_json_store\10.1002_ejic.200600039\raw_output.json,mof_json_store\10.1002_ejic.200600039\synthesis_002.json,yes,Efforts to prepare a single-phase product of compound 1 were unsuccessful; majority impurity was compound 2.,La(H2L1)(H2O) (2),,Zirconium(IV),,"189.9 mg, 1.0 mmol",1,mmol,nan,,,,,nan,,,,,(H2O3PCH2)2NCH2COOH,H5L1,"263.1 mg, 1.0 mmol",1.0,mmol,,,,,,,,,,,,,,,,,,,,,water,H2O,10 mL,10.0,,,,,150.0,150 °C,96.0,4 days,Teflon-lined bomb (25 mL),static,,,,,,colorless plate-shaped crystals,60.0,,,,"orthorhombic Pca21, a=9.9649(13), b=10.5833(15), c=10.5288(15) Å",,,not_reported,not_reported,260.0,,10.1002/ejic.200600039,ok,
10.1002/ejic.200600039,downloaded\10.1002_ejic.200600039.pdf,SI downloaded\10.1002_ejic.200600039_SI.pdf,mof_json_store\10.1002_ejic.200600039\raw_output.json,mof_json_store\10.1002_ejic.200600039\synthesis_003.json,yes,Efforts to prepare a single-phase product of compound 1 were unsuccessful; majority impurity was compound 2.,La(H4L2)(H3L2)(H2O)·2H2O (3),,Zirconium(IV),,"56.98 mg, 0.3 mmol",0.3,mmol,nan,,,,,nan,,,,,4-HOOC–C6H4–CH2N(CH2PO3H2)2,H5L2,"169.6 mg, 0.5 mmol",0.5,mmol,,,,,,,,,,,,,,,,,,,,,water,H2O,10 mL,10.0,,,,,145.0,145 °C,96.0,4 days,Teflon-lined bomb (25 mL),static,,,,,,colorless plate-shaped crystals,56.0,,,,"triclinic P-1, a=8.246(17), b=10.58(2), c=16.79(3) Å, α=90.34(3)°, β=90.21(4)°, γ=93.52(3)°",,,not_reported,not_reported,270.0,,10.1002/ejic.200600039,ok,
10.1002/ejic.200600039,downloaded\10.1002_ejic.200600039.pdf,SI downloaded\10.1002_ejic.200600039_SI.pdf,mof_json_store\10.1002_ejic.200600039\raw_output.json,mof_json_store\10.1002_ejic.200600039\synthesis_004.json,yes,Efforts to prepare a single-phase product of compound 1 were unsuccessful; majority impurity was compound 2.,Er(H3L2)(H4L2) (4),,ZrCl4,,"95.4 mg, 0.25 mmol",0.25,mmol,nan,,,,,nan,,,,,4-HOOC–C6H4–CH2N(CH2PO3H2)2,H5L2,"84.8 mg, 0.25 mmol",0.25,mmol,,,,,,,,,,,,,,,,,,,,,water,H2O,10 mL,10.0,,,,,145.0,145 °C,120.0,5 days,Teflon-lined autoclave (25 mL),static,,,,,,pink brick-shaped crystals,70.0,,,,"triclinic P-1, a=7.9178(7), b=12.5608(5), c=15.3008(7) Å, α=110.453(7)°, β=90.296(12)°, γ=90.586(13)°",,,not_reported,not_reported,355.0,luminescence,10.1002/ejic.200600039,ok,
10.1002/ejic.200600039,downloaded\10.1002_ejic.200600039.pdf,SI downloaded\10.1002_ejic.200600039_SI.pdf,mof_json_store\10.1002_ejic.200600039\raw_output.json,mof_json_store\10.1002_ejic.200600039\synthesis_005.json,yes,Efforts to prepare a single-phase product of compound 1 were unsuccessful; majority impurity was compound 2.,Er(HL3)(H2L3)(H2O) (5),,ZrCl4,,"230.70 mg, 0.5 mmol",0.5,mmol,nan,,,,,nan,,,,,4-HOOC–C6H4–CH2N(CH2PO3H2)2,H5L2,"169.6 mg, 0.5 mmol",0.5,mmol,,,,,,,,,,,2-hydroxypyridine,,"95.10 mg, 1.0 mmol",1.0,mmol,,,,,,water,H2O,10 mL,10.0,,,,,120.0,120 °C,96.0,4 days,Teflon-lined bomb (25 mL),static,,,,,,light yellow brick-shaped crystals,25.0,,,,"triclinic P-1, a=5.752(4), b=9.382(5), c=22.050(15) Å, α=101.507(16)°, β=92.62(2)°, γ=98.155(19)°",,,not_reported,not_reported,280.0,luminescence,10.1002/ejic.200600039,ok,
10.1039/c1ce05422h,downloaded\10.1039_c1ce05422h.pdf,SI downloaded\10.1039_c1ce05422h_SI.pdf,mof_json_store\10.1039_c1ce05422h\raw_output.json,mof_json_store\10.1039_c1ce05422h\synthesis_001.json,no,,,821194,ZrCl4,,"18.6 mg, 0.05 mmol",0.05,mmol,nan,,,,,nan,,,,,(S)-4-((1-carboxy-2-methylpropylamino)methyl)benzoic acid,L1,"12.6 mg, 0.05 mmol",0.05,mmol,,,,,,,,,,,sodium hydroxide,,"2.0 mg, 0.05 mmol",0.05,mmol,,,,,,water,H2O,5 mL,5.0,,,,,150.0,150 °C,36.0,"36 h, then cooled to RT at 3.3 °C h−1",Teflon-lined stainless autoclave,static,"H2O, EtOH, Et2O",,dried at room temperature,,,colorless needle crystals,37.0,,,Zn nodes; left-hand triple helices (3D),"Orthorhombic, P212121; a=6.6534(1) Å, b=18.9600(3) Å, c=22.5591(3) Å",,,not_reported,not_reported,330.0,NLO;luminescence,10.1039/c1ce05422h,ok,
10.1039/c1ce05422h,downloaded\10.1039_c1ce05422h.pdf,SI downloaded\10.1039_c1ce05422h_SI.pdf,mof_json_store\10.1039_c1ce05422h\raw_output.json,mof_json_store\10.1039_c1ce05422h\synthesis_002.json,no,,,821196,ZrCl4,,"8.2 mg, 0.1 mmol",0.1,mmol,nan,,,,,nan,,,,,(S)-4-((1-carboxy-2-hydroxyethylamino)methyl)benzoic acid,L2,"23.9 mg, 0.1 mmol",0.1,mmol,,,,,,,,,,,,,,,,,,,,,"N,N-dimethylformamide",DMF,5 mL,5.0,water,H2O,5 mL,5.0,95.0,95 °C,48.0,stirred in H2O 2 h at RT; then heated 95 °C for 2 days in capped vial,capped vial,"stirred (pre-mix), then static","H2O, EtOH, Et2O",,dried at room temperature,,,colorless sheet crystals,75.0,,,2D diamondoid network of left-handed helices,"Monoclinic, P21; a=8.3240(8) Å, b=6.4377(4) Å, c=11.3504(8) Å, β=101.988(9)°",,,not_reported,not_reported,340.0,NLO;luminescence,10.1039/c1ce05422h,ok,
10.1039/c1ce05422h,downloaded\10.1039_c1ce05422h.pdf,SI downloaded\10.1039_c1ce05422h_SI.pdf,mof_json_store\10.1039_c1ce05422h\raw_output.json,mof_json_store\10.1039_c1ce05422h\synthesis_003.json,no,,,821197,ZrCl4,,"21.0 mg, 0.05 mmol",0.05,mmol,nan,,,,,nan,,,,,(S)-4-((1-carboxy-2-hydroxyethylamino)methyl)benzoic acid,L2,"12.0 mg, 0.05 mmol",0.05,mmol,,,,,,,,,,,sodium hydroxide,,"2.0 mg, 0.05 mmol",0.05,mmol,,,,,,"N,N-dimethylformamide",DMF,3 mL,3.0,water,H2O,3 mL,3.0,95.0,95 °C,72.0,3 days,,static,"H2O, EtOH, Et2O",,dried at room temperature,,,colorless triangular crystals,41.0,,,Cd/Na heterometal nodes; cage-based 3D framework,"Cubic, P213; a=b=c=17.0146(1) Å",,,not_reported,not_reported,303.0,NLO;luminescence,10.1039/c1ce05422h,ok,
10.1021/cg300540d,downloaded\10.1021_cg300540d.pdf,SI downloaded\10.1021_cg300540d_SI.pdf,mof_json_store\10.1021_cg300540d\raw_output.json,mof_json_store\10.1021_cg300540d\synthesis_001.json,no,,[Zn3(L)3(biim-4)2]·H2O,,ZrCl4,,"0.022 g, 0.1 mmol",0.1,mmol,nan,,,,,nan,,,,,(4-carboxylphenyl)(4-(2′-carboxylphenyl)benzyl) ether,H2L,"0.034 g, 0.1 mmol",0.1,mmol,"1,1′-(1,4-butanediyl)bis(imidazole)",biim-4,"0.019 g, 0.1 mmol",0.1,mmol,,,,,,triethylamine,,0.1 mL,0.1,mL,,,,,,water,H2O,8 mL,8.0,,,,,170.0,170 °C,72.0,3 days,15 mL Teflon reactor,,,,,,,colorless crystals,63.0,,,,"a=9.9941(5) Å, b=18.1040(9) Å, c=23.2479(11) Å, α=68.200(5)°, β=79.457(4)°, γ=78.836(4)°, P-1",,,not_reported,not_reported,,luminescence,10.1021/cg300540d,ok,
10.1002/chem.201504576,downloaded\10.1002_chem.201504576.pdf,SI downloaded\10.1002_chem.201504576_SI.pdf,mof_json_store\10.1002_chem.201504576\raw_output.json,mof_json_store\10.1002_chem.201504576\synthesis_001.json,no,,InPF-16,1424083,Zn(CH3COO)2·2H2O,In(OAc)3,"0.100 g, 0.343 mmol",0.343,mmol,nan,,,,,nan,,,,,5-(4-carboxy-2-nitrophenoxy)isophthalic acid,H3popha,"0.089 g, 0.256 mmol",0.256,mmol,,,,,,,,,,,,,,,,,,,,,water,H2O,6 mL,6.0,,,,,170.0,170 °C,72.0,72 h,Teflon-lined stainless steel autoclave,static,"water, EtOH, acetone",,130 °C for 12 h,130.0,12.0,colorless crystals,95.0,,llj,InO6 octahedra forming rod-like 8-octahedra clusters,,,,not_reported,not_reported,,,10.1002/chem.201504576,ok,
10.1002/chem.201504576,downloaded\10.1002_chem.201504576.pdf,SI downloaded\10.1002_chem.201504576_SI.pdf,mof_json_store\10.1002_chem.201504576\raw_output.json,mof_json_store\10.1002_chem.201504576\synthesis_002.json,no,,InPF-16,1424083,Mn(CH3COO)2·4H2O,In(OAc)3,"0.033 g, 0.114 mmol",0.114,mmol,nan,,,,,nan,,,,,5-(4-carboxy-2-nitrophenoxy)isophthalic acid,H3popha,"0.030 g, 0.085 mmol",0.085,mmol,,,,,,,,,,,,,,,,,,,,,water,H2O,2 mL,2.0,,,,,170.0,170 °C,0.5,30 min,microwave glass vial,vigorous stirring,"water, EtOH, acetone",,130 °C for 12 h,130.0,12.0,colorless crystals,97.0,,llj,InO6 octahedra forming rod-like 8-octahedra clusters,,,,not_reported,not_reported,,,10.1002/chem.201504576,ok,
10.1002/chem.201504576,downloaded\10.1002_chem.201504576.pdf,SI downloaded\10.1002_chem.201504576_SI.pdf,mof_json_store\10.1002_chem.201504576\raw_output.json,mof_json_store\10.1002_chem.201504576\synthesis_003.json,no,,InPF-17,1424084,Cd(NO3)2·4H2O,In(OAc)3,"0.100 g, 0.343 mmol",0.343,mmol,nan,,,,,nan,,,,,5-(4-carboxy-2-nitrophenoxy)isophthalic acid,H3popha,"0.119 g, 0.343 mmol",0.343,mmol,"2,2'-bipyridine","2,2'-bipy","0.047 g, 0.343 mmol",0.343,mmol,,,,,,,,,,,,,,,,water,H2O,12 mL,12.0,,,,,150.0,150 °C,24.0,24 h,Teflon-lined stainless steel autoclave,static,"water, EtOH, acetone",,130 °C for 12 h,130.0,12.0,light violet crystals,79.0,,dia,7-coordinate mononuclear In nodes; 2D hcb layers,,,,not_reported,not_reported,,,10.1002/chem.201504576,ok,
10.1002/chem.201504576,downloaded\10.1002_chem.201504576.pdf,SI downloaded\10.1002_chem.201504576_SI.pdf,mof_json_store\10.1002_chem.201504576\raw_output.json,mof_json_store\10.1002_chem.201504576\synthesis_004.json,no,,InPF-17,1424084,Zn(ClO4)2,In(OAc)3,"0.033 g, 0.114 mmol",0.114,mmol,nan,,,,,nan,,,,,5-(4-carboxy-2-nitrophenoxy)isophthalic acid,H3popha,"0.040 g, 0.114 mmol",0.114,mmol,"2,2'-bipyridine","2,2'-bipy","0.016 g, 0.114 mmol",0.114,mmol,,,,,,,,,,,,,,,,water,H2O,2 mL,2.0,,,,,160.0,160 °C,0.5,30 min,microwave glass vial,vigorous stirring,"water, EtOH, acetone",,130 °C for 12 h,130.0,12.0,light violet crystals,90.0,,dia,7-coordinate mononuclear In nodes; 2D hcb layers,,,,not_reported,not_reported,,,10.1002/chem.201504576,ok,
10.1002/chem.201504576,downloaded\10.1002_chem.201504576.pdf,SI downloaded\10.1002_chem.201504576_SI.pdf,mof_json_store\10.1002_chem.201504576\raw_output.json,mof_json_store\10.1002_chem.201504576\synthesis_005.json,no,,InPF-18,1424085,Zn(ClO4)2,In(OAc)3,"0.100 g, 0.343 mmol",0.343,mmol,nan,,,,,nan,,,,,5-(4-carboxy-2-nitrophenoxy)isophthalic acid,H3popha,"0.119 g, 0.343 mmol",0.343,mmol,"4,4'-bipyridine","4,4'-bipy","0.047 g, 0.343 mmol",0.343,mmol,,,,,,,,,,,,,,,,water,H2O,10 mL,10.0,,,,,180.0,180 °C,18.0,18 h,Teflon-lined stainless steel autoclave,static,"water, EtOH, acetone",,130 °C for 12 h,130.0,12.0,colorless crystals,81.0,,,oxo-bridged InO6/InN2O4 infinite rods,,,,not_reported,not_reported,,,10.1002/chem.201504576,ok,
10.1002/chem.201504576,downloaded\10.1002_chem.201504576.pdf,SI downloaded\10.1002_chem.201504576_SI.pdf,mof_json_store\10.1002_chem.201504576\raw_output.json,mof_json_store\10.1002_chem.201504576\synthesis_006.json,no,,InPF-18,1424085,Zn(ClO4)2,In(OAc)3,"0.033 g, 0.114 mmol",0.114,mmol,nan,,,,,nan,,,,,5-(4-carboxy-2-nitrophenoxy)isophthalic acid,H3popha,"0.040 g, 0.114 mmol",0.114,mmol,"4,4'-bipyridine","4,4'-bipy","0.016 g, 0.114 mmol",0.114,mmol,,,,,,,,,,,,,,,,water,H2O,2 mL,2.0,,,,,180.0,180 °C,0.5,30 min,microwave glass vial,vigorous stirring,"water, EtOH, acetone",,130 °C for 12 h,130.0,12.0,colorless crystals,96.0,,,oxo-bridged InO6/InN2O4 infinite rods,,,,not_reported,not_reported,,,10.1002/chem.201504576,ok,
10.1002/chem.201504576,downloaded\10.1002_chem.201504576.pdf,SI downloaded\10.1002_chem.201504576_SI.pdf,mof_json_store\10.1002_chem.201504576\raw_output.json,mof_json_store\10.1002_chem.201504576\synthesis_007.json,no,,InPF-19,1424055,Zn(ClO4)2,In(OAc)3,"0.100 g, 0.343 mmol",0.343,mmol,nan,,,,,nan,,,,,5-(4-carboxy-2-nitrophenoxy)isophthalic acid,H3popha,"0.119 g, 0.343 mmol",0.343,mmol,"4,4'-bipyridine","4,4'-bipy","0.047 g, 0.343 mmol",0.343,mmol,,,,,,,,,,,,,,,,ethanol,EtOH,EtOH/H2O 1.2:1 (total 11 mL),,water,H2O,EtOH/H2O 1.2:1 (total 11 mL),,165.0,165 °C,18.0,18 h,Teflon-lined stainless steel autoclave,static,"water, EtOH, acetone",,130 °C for 12 h,130.0,12.0,colorless crystals,73.0,,dmc,8-coordinate mononuclear In nodes; interpenetrated 3D net,,,,not_reported,not_reported,,,10.1002/chem.201504576,ok,
10.1002/chem.201504576,downloaded\10.1002_chem.201504576.pdf,SI downloaded\10.1002_chem.201504576_SI.pdf,mof_json_store\10.1002_chem.201504576\raw_output.json,mof_json_store\10.1002_chem.201504576\synthesis_008.json,no,,InPF-19,1424055,Lu(NO3)3·6H2O,In(OAc)3,"0.033 g, 0.114 mmol",0.114,mmol,nan,,,,,nan,,,,,5-(4-carboxy-2-nitrophenoxy)isophthalic acid,H3popha,"0.040 g, 0.114 mmol",0.114,mmol,"4,4'-bipyridine","4,4'-bipy","0.016 g, 0.114 mmol",0.114,mmol,,,,,,,,,,,,,,,,water,H2O,2 mL,2.0,,,,,155.0,155 °C,0.167,10 min,microwave glass vial,vigorous stirring,"water, EtOH, acetone",,130 °C for 12 h,130.0,12.0,colorless crystals,85.0,,dmc,8-coordinate mononuclear In nodes; interpenetrated 3D net,,,,not_reported,not_reported,,,10.1002/chem.201504576,ok,
10.1002/chem.201504576,downloaded\10.1002_chem.201504576.pdf,SI downloaded\10.1002_chem.201504576_SI.pdf,mof_json_store\10.1002_chem.201504576\raw_output.json,mof_json_store\10.1002_chem.201504576\synthesis_009.json,no,,InPF-20,1424185,Lu(NO3)3·6H2O,In(OAc)3,"0.100 g, 0.343 mmol",0.343,mmol,nan,,,,,nan,,,,,5-(4-carboxy-2-nitrophenoxy)isophthalic acid,H3popha,"0.119 g, 0.343 mmol",0.343,mmol,,,,,,,,,,,"1,7-phenanthroline","1,7-phen","0.061 g, 0.343 mmol",0.343,mmol,,,,,,water,H2O,10 mL,10.0,,,,,175.0,175 °C,48.0,48 h,Teflon-lined stainless steel autoclave,static,"water, EtOH, acetone",,130 °C for 12 h,130.0,12.0,colorless crystals,58.0,,cds,InO6 octahedra linked by μ-OH into chains (4-connected net),,,,not_reported,not_reported,,,10.1002/chem.201504576,ok,
10.1002/chem.201504576,downloaded\10.1002_chem.201504576.pdf,SI downloaded\10.1002_chem.201504576_SI.pdf,mof_json_store\10.1002_chem.201504576\raw_output.json,mof_json_store\10.1002_chem.201504576\synthesis_010.json,no,,InPF-20,1424185,Lu(NO3)3·6H2O,In(OAc)3,"0.033 g, 0.114 mmol",0.114,mmol,nan,,,,,nan,,,,,5-(4-carboxy-2-nitrophenoxy)isophthalic acid,H3popha,"0.040 g, 0.114 mmol",0.114,mmol,,,,,,,,,,,"1,7-phenanthroline","1,7-phen","0.017 g, 0.057 mmol",0.057,mmol,,,,,,water,H2O,2 mL,2.0,,,,,175.0,175 °C,1.5,90 min,microwave glass vial,vigorous stirring,"water, EtOH, acetone",,130 °C for 12 h,130.0,12.0,colorless crystals,70.0,,cds,InO6 octahedra linked by μ-OH into chains (4-connected net),,,,not_reported,not_reported,,,10.1002/chem.201504576,ok,
10.1002/chem.201504576,downloaded\10.1002_chem.201504576.pdf,SI downloaded\10.1002_chem.201504576_SI.pdf,mof_json_store\10.1002_chem.201504576\raw_output.json,mof_json_store\10.1002_chem.201504576\synthesis_011.json,no,,InPF-21,1424026,Pb(CH3COO)2·3H2O,In(OAc)3,"0.100 g, 0.343 mmol",0.343,mmol,K(NO3),,,,,nan,,,,,5-(4-carboxy-2-nitrophenoxy)isophthalic acid,H3popha,"0.119 g, 0.343 mmol",0.343,mmol,"1,10-phenanthroline monohydrate","1,10-phen","0.061 g, 0.343 mmol",0.343,mmol,,,,,,,,,,,,,,,,water,H2O,8 mL,8.0,,,,,160.0,160 °C,72.0,72 h,Teflon-lined stainless steel autoclave,static,"water, EtOH, acetone",,130 °C for 12 h,130.0,12.0,yellow crystals,91.0,,dia,InN2O6 8-coordinate nodes forming 2D layers,,,,not_reported,not_reported,,,10.1002/chem.201504576,ok,
10.1002/chem.201504576,downloaded\10.1002_chem.201504576.pdf,SI downloaded\10.1002_chem.201504576_SI.pdf,mof_json_store\10.1002_chem.201504576\raw_output.json,mof_json_store\10.1002_chem.201504576\synthesis_012.json,no,,InPF-21,1424026,Pb(CH3COO)2·3H2O,In(OAc)3,"0.033 g, 0.114 mmol",0.114,mmol,rubidium nitrate,,,,,nan,,,,,5-(4-carboxy-2-nitrophenoxy)isophthalic acid,H3popha,"0.040 g, 0.114 mmol",0.114,mmol,"1,10-phenanthroline","1,10-phen","0.034 g, 0.114 mmol",0.114,mmol,,,,,,,,,,,,,,,,water,H2O,2 mL,2.0,,,,,160.0,160 °C,1.0,60 min,microwave glass vial,vigorous stirring,"water, EtOH, acetone",,130 °C for 12 h,130.0,12.0,yellow crystals,96.0,,dia,InN2O6 8-coordinate nodes forming 2D layers,,,,not_reported,not_reported,,,10.1002/chem.201504576,ok,
10.1039/c8dt00997j,downloaded\10.1039_c8dt00997j.pdf,SI downloaded\10.1039_c8dt00997j_SI.pdf,mof_json_store\10.1039_c8dt00997j\raw_output.json,mof_json_store\10.1039_c8dt00997j\synthesis_001.json,no,,,1578666,Pb(CH3COO)2·3H2O,,"0.0331 g, 0.1 mmol",0.1,mmol,cesium nitrate,,,,,nan,,,,,"2-(2-carboxyphenyl)imidazo(4,5-f)-(1,10)phenanthroline",2-HNCP,"0.0170 g, 0.05 mmol",0.05,mmol,pyridine-4-carboxylic acid,INA,"0.0123 g, 0.1 mmol",0.1,mmol,,,,,,sodium hydroxide solution,,"1 mol L−1, to pH 6",,,,,,,,water,H2O,15 mL,15.0,,,,,175.0,448 K,72.0,3 days,25 mL Teflon-lined stainless steel autoclave,"stirred 10 min, then static",distilled water,,dried in air,,,yellow block crystals,89.0,0.493 × 0.245 × 0.169 mm,,,"Triclinic, P-1; a=9.4750(5) Å, b=10.0435(5) Å, c=12.8759(7) Å, α=80.1830(10)°, β=68.8510(10)°, γ=78.4320(10)°",,87.8,not_reported,not_reported,,CO2_capture;photocatalysis,10.1039/c8dt00997j,ok,
10.1039/c8dt00997j,downloaded\10.1039_c8dt00997j.pdf,SI downloaded\10.1039_c8dt00997j_SI.pdf,mof_json_store\10.1039_c8dt00997j\raw_output.json,mof_json_store\10.1039_c8dt00997j\synthesis_002.json,no,,,1578665,Pb(CH3COO)2·3H2O,,"0.0166 g, 0.05 mmol",0.05,mmol,K(NO3),,,,,nan,,,,,"2-(2-carboxyphenyl)imidazo(4,5-f)-(1,10)phenanthroline",2-HNCP,"0.0170 g, 0.05 mmol",0.05,mmol,2-aminoterephthalic acid,NH2-BDC,"0.0091 g, 0.05 mmol",0.05,mmol,,,,,,sodium hydroxide solution,,"1 mol L−1, to pH 7",,,,,,,,water,H2O,15 mL,15.0,,,,,175.0,448 K,72.0,3 days,25 mL Teflon-lined stainless steel autoclave,"stirred 10 min, then static",distilled water,,dried in air,,,yellow block crystals,92.0,0.182 × 0.136 × 0.048 mm,,,"Triclinic, P-1; a=9.3290(7) Å, b=10.7880(8) Å, c=11.7803(9) Å, α=109.9250(10)°, β=98.2990(10)°, γ=103.9100(10)°",,13.6,not_reported,not_reported,,CO2_capture;photocatalysis,10.1039/c8dt00997j,ok,
10.1039/c8dt00997j,downloaded\10.1039_c8dt00997j.pdf,SI downloaded\10.1039_c8dt00997j_SI.pdf,mof_json_store\10.1039_c8dt00997j\raw_output.json,mof_json_store\10.1039_c8dt00997j\synthesis_003.json,no,,,1578667,Pb(CH3COO)2·3H2O,,"0.0166 g, 0.05 mmol",0.05,mmol,cesium nitrate,,,,,nan,,,,,"2-(2-carboxyphenyl)imidazo(4,5-f)-(1,10)phenanthroline",2-HNCP,"0.0170 g, 0.05 mmol",0.05,mmol,2-aminoterephthalic acid,NH2-BDC,"0.0091 g, 0.05 mmol",0.05,mmol,,,,,,sodium hydroxide solution,,"1 mol L−1, to pH 8",,,,,,,,water,H2O,15 mL,15.0,,,,,175.0,448 K,72.0,3 days,25 mL Teflon-lined stainless steel autoclave,"stirred 10 min, then static",distilled water,,dried in air,,,yellow block crystals,83.0,0.233 × 0.098 × 0.039 mm,pcu,,"Monoclinic, P21/n; a=9.8904(14) Å, b=11.1127(16) Å, c=19.284(3) Å, β=101.938(3)°",,16.7,not_reported,not_reported,,CO2_capture;photocatalysis,10.1039/c8dt00997j,ok,
10.1039/c8dt00997j,downloaded\10.1039_c8dt00997j.pdf,SI downloaded\10.1039_c8dt00997j_SI.pdf,mof_json_store\10.1039_c8dt00997j\raw_output.json,mof_json_store\10.1039_c8dt00997j\synthesis_004.json,no,,,1578668,Co(NO3)2·6H2O,,"0.0331 g, 0.1 mmol",0.1,mmol,nan,,,,,nan,,,,,"2-(2-carboxyphenyl)imidazo(4,5-f)-(1,10)phenanthroline",2-HNCP,"0.0170 g, 0.05 mmol",0.05,mmol,terephthalic acid,BDC,"0.0083 g, 0.05 mmol",0.05,mmol,,,,,,sodium hydroxide solution,,"1 mol L−1, to pH 8",,,,,,,,water,H2O,10 mL,10.0,,,,,170.0,443 K,72.0,3 days,25 mL Teflon-lined stainless steel autoclave,"stirred 10 min, then static",distilled water,,dried in air,,,yellow block crystals,77.0,0.187 × 0.143 × 0.045 mm,pcu,,"Monoclinic, P21/n; a=9.8725(5) Å, b=10.8203(5) Å, c=19.3515(9) Å, β=100.4280(10)°",,24.1,not_reported,not_reported,,CO2_capture;photocatalysis,10.1039/c8dt00997j,ok,
10.1039/c8dt00997j,downloaded\10.1039_c8dt00997j.pdf,SI downloaded\10.1039_c8dt00997j_SI.pdf,mof_json_store\10.1039_c8dt00997j\raw_output.json,mof_json_store\10.1039_c8dt00997j\synthesis_005.json,no,,,1578669,Co(NO3)2·6H2O,,"0.0166 g, 0.05 mmol",0.05,mmol,nan,,,,,nan,,,,,"2-(2-carboxyphenyl)imidazo(4,5-f)-(1,10)phenanthroline",2-HNCP,"0.0170 g, 0.05 mmol",0.05,mmol,terephthalic acid,,0.05 mmol (procedure identical to complex 2),,,,,,,,sodium hydroxide solution,,"1 mol L−1, to pH 8",,,,,,,,water,H2O,15 mL (procedure identical to complex 2),15.0,,,,,170.0,443 K,72.0,3 days,25 mL Teflon-lined stainless steel autoclave,"stirred 10 min, then static",distilled water,,dried in air,,,yellow block crystals,90.0,0.162 × 0.137 × 0.040 mm,pcu,,"Monoclinic, P21/n; a=9.8473(7) Å, b=10.8694(8) Å, c=19.4576(15) Å, β=99.6750(10)°",,57.8,not_reported,not_reported,,CO2_capture;photocatalysis,10.1039/c8dt00997j,ok,
10.1039/c3ce40179k,downloaded\10.1039_c3ce40179k.pdf,SI downloaded\10.1039_c3ce40179k_SI.pdf,mof_json_store\10.1039_c3ce40179k\raw_output.json,mof_json_store\10.1039_c3ce40179k\synthesis_001.json,no,,,904635,Co(NO3)2·6H2O,,"0.394 g, 1.324 mmol",1.324,mmol,nan,,,,,nan,,,,,"biphenyl-2,2'-dimethoxy-4,4'-dicarboxylic acid",LH2,"0.200 g, 0.662 mmol",0.662,mmol,,,,,,,,,,,,,,,,,,,,,"N,N-dimethylformamide",DMF,10 mL,10.0,,,,,105.0,105 °C,24.0,24 h (then cooled to RT over 72 h),Teflon-lined autoclave (PARR),static,,,150 °C for 12 h (degassing before N2 sorption),150.0,12.0,yellow block-like crystals,90.0,,pcu,Zn4O(O2C)6(H2O) SBU,,5.2,689.0,not_reported,not_reported,468.0,luminescence,10.1039/c3ce40179k,ok,
10.1039/c3ce40179k,downloaded\10.1039_c3ce40179k.pdf,SI downloaded\10.1039_c3ce40179k_SI.pdf,mof_json_store\10.1039_c3ce40179k\raw_output.json,mof_json_store\10.1039_c3ce40179k\synthesis_002.json,no,,,904636,Co(NO3)2·6H2O,,"0.140 g, 0.463 mmol",0.463,mmol,nan,,,,,nan,,,,,"biphenyl-2,2'-dimethoxy-4,4'-dicarboxylic acid",LH2,"0.200 g, 0.662 mmol",0.662,mmol,,,,,,,,,,,triethylamine,,3 drops,,,,,,,,"N,N-dimethylformamide",DMF,8 mL,8.0,chlorobenzene,,2 mL,2.0,165.0,165 °C,47.0,47 h (then cooled to RT over 63 h; crystals after 4 weeks slow evaporation at RT),Teflon-lined autoclave (PARR),static,,,,,,yellow block-like crystals,60.0,,,Interpenetrated nets: Cd3(O2C)8 node and Cd(O2C)4 node (diamond + CsCl),,,,not_reported,not_reported,360.0,luminescence,10.1039/c3ce40179k,ok,
10.1039/c3ce40179k,downloaded\10.1039_c3ce40179k.pdf,SI downloaded\10.1039_c3ce40179k_SI.pdf,mof_json_store\10.1039_c3ce40179k\raw_output.json,mof_json_store\10.1039_c3ce40179k\synthesis_003.json,no,,,904637,MnCl2·4H2O,,"0.331 g, 1 mmol",1,mmol,nan,,,,,nan,,,,,"biphenyl-2,2'-dimethoxy-4,4'-dicarboxylic acid",LH2,"0.151 g, 0.5 mmol",0.5,mmol,,,,,,,,,,,"2,2'-bipyridine",bipy,"0.078 g, 0.5 mmol",0.5,mmol,triethylamine,,3–4 drops (to adjust pH 4–6),,,water,H2O,10 mL,10.0,ethanol,EtOH,2 mL,2.0,150.0,150 °C,48.0,48 h (then cooled to RT over 21 h),Teflon-lined autoclave (PARR),static,,,,,,colorless needle-like crystals,65.0,,,Pb6O2(O2C)4 cluster SBU,,,,not_reported,not_reported,380.0,luminescence,10.1039/c3ce40179k,ok,
10.1039/c9ce00433e,downloaded\10.1039_c9ce00433e.pdf,SI downloaded\10.1039_c9ce00433e_SI.pdf,mof_json_store\10.1039_c9ce00433e\raw_output.json,mof_json_store\10.1039_c9ce00433e\synthesis_001.json,no,,,1842306,Co(NO3)2·6H2O,,"0.064 g, 0.2 mmol",0.2,mmol,nan,,,,,nan,,,,,terephthalic acid,TPA,"0.017 g, 0.1 mmol",0.1,mmol,"1,4-bis(imidazol)butane",bimb,"0.019 g, 0.1 mmol",0.1,mmol,,,,,,,,,,,,,,,,"N,N-dimethylformamide",DMF,5 mL,5.0,water,H2O,5 mL,5.0,160.0,160 °C,72.0,72 h; cooled to RT at 5 °C h−1,Teflon-lined stainless-steel vessel (20 mL),"stirred 30 min, then static",,,,,,reddish-brown crystals,58.72,,,,,,,not_reported,yes,,photocatalysis;MB_degradation,10.1039/c9ce00433e,ok,
10.1039/c9ce00433e,downloaded\10.1039_c9ce00433e.pdf,SI downloaded\10.1039_c9ce00433e_SI.pdf,mof_json_store\10.1039_c9ce00433e\raw_output.json,mof_json_store\10.1039_c9ce00433e\synthesis_002.json,no,,,1831046,MnCl2·4H2O,,"0.064 g, 0.2 mmol",0.2,mmol,nan,,,,,nan,,,,,terephthalic acid,TPA,"0.017 g, 0.1 mmol",0.1,mmol,"4,4′-bis(imidazolyl)diphenyl ether","4,4′-bidpe","0.031 g, 0.1 mmol",0.1,mmol,,,,,,,,,,,,,,,,"N,N-dimethylformamide",DMF,5 mL,5.0,water,H2O,5 mL,5.0,160.0,160 °C,72.0,72 h; cooled to RT at 5 °C h−1,Teflon-lined stainless-steel vessel (20 mL),"stirred 30 min, then static",,,,,,reddish-brown crystals,42.16,,,,,,,not_reported,yes,,photocatalysis;MB_degradation,10.1039/c9ce00433e,ok,
10.1039/c9ce00433e,downloaded\10.1039_c9ce00433e.pdf,SI downloaded\10.1039_c9ce00433e_SI.pdf,mof_json_store\10.1039_c9ce00433e\raw_output.json,mof_json_store\10.1039_c9ce00433e\synthesis_003.json,no,,,1831050,Co(NO3)2·6H2O,,"0.064 g, 0.2 mmol",0.2,mmol,nan,,,,,nan,,,,,terephthalic acid,TPA,"0.017 g, 0.1 mmol",0.1,mmol,"4,4′-bis(imidazolyl)biphenyl","4,4′-bibp","0.029 g, 0.1 mmol",0.1,mmol,,,,,,,,,,,,,,,,"N,N-dimethylformamide",DMF,5 mL,5.0,water,H2O,5 mL,5.0,160.0,160 °C,72.0,72 h; cooled to RT at 5 °C h−1,Teflon-lined stainless-steel vessel (20 mL),"stirred 30 min, then static",,,,,,reddish-brown crystals,53.54,,dmp,,,,,not_reported,yes,,photocatalysis;MB_degradation,10.1039/c9ce00433e,ok,
10.1039/c9ce00433e,downloaded\10.1039_c9ce00433e.pdf,SI downloaded\10.1039_c9ce00433e_SI.pdf,mof_json_store\10.1039_c9ce00433e\raw_output.json,mof_json_store\10.1039_c9ce00433e\synthesis_004.json,no,,,1831049,Zn(NO3)2·6H2O,,"0.064 g, 0.2 mmol",0.2,mmol,nan,,,,,nan,,,,,terephthalic acid,TPA,"0.017 g, 0.1 mmol",0.1,mmol,"1,3,5-tris(1-imidazolyl)benzene",tib,"0.028 g, 0.1 mmol",0.1,mmol,,,,,,,,,,,,,,,,"N,N-dimethylformamide",DMF,5 mL,5.0,water,H2O,5 mL,5.0,160.0,160 °C,72.0,72 h; cooled to RT at 5 °C h−1,Teflon-lined stainless-steel vessel (20 mL),"stirred 30 min, then static",,,,,,reddish-brown crystals,43.18,,,tetranuclear Co4-oxo cluster; 10-connected {Co4O12N6C5} SBU,,,,not_reported,yes,,photocatalysis;MB_degradation,10.1039/c9ce00433e,ok,
10.1039/c9ce00433e,downloaded\10.1039_c9ce00433e.pdf,SI downloaded\10.1039_c9ce00433e_SI.pdf,mof_json_store\10.1039_c9ce00433e\raw_output.json,mof_json_store\10.1039_c9ce00433e\synthesis_005.json,no,,,1834364,Zn(NO3)2·6H2O,,"0.063 g, 0.2 mmol",0.2,mmol,nan,,,,,nan,,,,,terephthalic acid,TPA,"0.017 g, 0.1 mmol",0.1,mmol,"4,4′-bis(imidazolyl)diphenyl ether","4,4′-bidpe","0.031 g, 0.1 mmol",0.1,mmol,,,,,,,,,,,,,,,,"N,N-dimethylformamide",DMF,5 mL,5.0,water,H2O,5 mL,5.0,160.0,160 °C,72.0,72 h; cooled to RT at 5 °C h−1,Teflon-lined stainless-steel vessel (20 mL),"stirred 30 min, then static",,,,,,green crystals,45.31,,,,,,,not_reported,yes,,photocatalysis;MB_degradation,10.1039/c9ce00433e,ok,
10.1039/c9ce00433e,downloaded\10.1039_c9ce00433e.pdf,SI downloaded\10.1039_c9ce00433e_SI.pdf,mof_json_store\10.1039_c9ce00433e\raw_output.json,mof_json_store\10.1039_c9ce00433e\synthesis_006.json,no,,,1834365,Zn(NO3)2·6H2O,,"0.063 g, 0.2 mmol",0.2,mmol,nan,,,,,nan,,,,,terephthalic acid,TPA,"0.017 g, 0.1 mmol",0.1,mmol,"4,4′-bis(imidazolyl)biphenyl","4,4′-bibp","0.029 g, 0.1 mmol",0.1,mmol,,,,,,,,,,,,,,,,"N,N-dimethylformamide",DMF,5 mL,5.0,water,H2O,5 mL,5.0,160.0,160 °C,72.0,72 h; cooled to RT at 5 °C h−1,Teflon-lined stainless-steel vessel (20 mL),"stirred 30 min, then static",,,,,,green crystals,48.76,,fsc,,,,,not_reported,yes,,photocatalysis;MB_degradation,10.1039/c9ce00433e,ok,
10.1021/cg501708b,downloaded\10.1021_cg501708b.pdf,SI downloaded\10.1021_cg501708b_SI.pdf,mof_json_store\10.1021_cg501708b\raw_output.json,mof_json_store\10.1021_cg501708b\synthesis_001.json,no,,{[Zn2(BPPA)2(BDC)2]·6H2O}n (1),,EuCl3·6H2O,,"29.7 mg, 0.1 mmol",0.1,mmol,nan,,,,,nan,,,,,bis(4-(pyridine-4-yl)phenyl)amine,BPPA,"32.3 mg, 0.1 mmol",0.1,mmol,terephthalic acid,H2BDC,"16.6 mg, 0.1 mmol",0.1,mmol,,,,,,,,,,,,,,,,"N,N-dimethylformamide",DMF,DMF/H2O,,water,H2O,DMF/H2O,,90.0,90 °C,72.0,72 h,Teflon-lined autoclave,,,,,,,orange blocks,56.0,,sra,Zn 4-connected nodes,,,,not_reported,not_reported,225.0,luminescence,10.1021/cg501708b,ok,
10.1021/cg501708b,downloaded\10.1021_cg501708b.pdf,SI downloaded\10.1021_cg501708b_SI.pdf,mof_json_store\10.1021_cg501708b\raw_output.json,mof_json_store\10.1021_cg501708b\synthesis_002.json,no,,{[Cd3(BPPA)(BDC)2(DMF)2]·DMF·3H2O}n (2),,GdCl3·6H2O,,"30.1 mg, 0.1 mmol",0.1,mmol,nan,,,,,nan,,,,,bis(4-(pyridine-4-yl)phenyl)amine,BPPA,"32.3 mg, 0.1 mmol",0.1,mmol,terephthalic acid,H2BDC,"16.6 mg, 0.1 mmol",0.1,mmol,,,,,,,,,,,,,,,,"N,N-dimethylformamide",DMF,DMF/H2O,,water,H2O,DMF/H2O,,90.0,90 °C,72.0,72 h,Teflon-lined autoclave,,,,,,,orange blocks,65.0,,sxa,trinuclear Cd(II) 6-connected SBU,,,,not_reported,not_reported,260.0,luminescence,10.1021/cg501708b,ok,
10.1021/cg501708b,downloaded\10.1021_cg501708b.pdf,SI downloaded\10.1021_cg501708b_SI.pdf,mof_json_store\10.1021_cg501708b\raw_output.json,mof_json_store\10.1021_cg501708b\synthesis_003.json,no,,{[Zn(BPPA)(NDC)1/2(HCO2)]}n (3),,TbCl3·6H2O,,"29.7 mg, 0.1 mmol",0.1,mmol,nan,,,,,nan,,,,,bis(4-(pyridine-4-yl)phenyl)amine,BPPA,"32.3 mg, 0.1 mmol",0.1,mmol,"2,6-naphthalenedicarboxylic acid",H2NDC,"21.6 mg, 0.1 mmol",0.1,mmol,,,,,,,,,,,,,,,,"N,N-dimethylformamide",DMF,DMF/H2O,,water,H2O,DMF/H2O,,90.0,90 °C,72.0,72 h,Teflon-lined autoclave,,,,,,,yellow blocks,60.0,,,,,,,not_reported,not_reported,260.0,luminescence,10.1021/cg501708b,ok,
10.1021/cg501708b,downloaded\10.1021_cg501708b.pdf,SI downloaded\10.1021_cg501708b_SI.pdf,mof_json_store\10.1021_cg501708b\raw_output.json,mof_json_store\10.1021_cg501708b\synthesis_004.json,no,,{[Zn3(BPPA)3(TFBDC)3]·H2O}n (4),,DyCl3·6H2O,,"29.7 mg, 0.1 mmol",0.1,mmol,nan,,,,,nan,,,,,bis(4-(pyridine-4-yl)phenyl)amine,BPPA,"47.8 mg, 0.1 mmol",0.1,mmol,"2,3,5,6-tetrafluoroterephthalic acid",TFBDC,"23.8 mg, 0.1 mmol",0.1,mmol,,,,,,,,,,,,,,,,"N,N-dimethylformamide",DMF,DMF/H2O,,water,H2O,DMF/H2O,,90.0,90 °C,72.0,72 h,Teflon-lined autoclave,,,,,,,,70.0,,,paddle-wheel [Zn2(CO2)4] 6-connected SBU,,,,not_reported,not_reported,250.0,luminescence,10.1021/cg501708b,ok,
10.1021/cg501708b,downloaded\10.1021_cg501708b.pdf,SI downloaded\10.1021_cg501708b_SI.pdf,mof_json_store\10.1021_cg501708b\raw_output.json,mof_json_store\10.1021_cg501708b\synthesis_005.json,no,,{[Cd2(BPPA)2(TFBDC)2]}n (5),,HoCl3·6H2O,,"30.1 mg, 0.1 mmol",0.1,mmol,nan,,,,,nan,,,,,bis(4-(pyridine-4-yl)phenyl)amine,BPPA,"47.8 mg, 0.1 mmol",0.1,mmol,"2,3,5,6-tetrafluoroterephthalic acid",TFBDC,"23.8 mg, 0.1 mmol",0.1,mmol,,,,,,,,,,,,,,,,"N,N-dimethylformamide",DMF,DMF/H2O,,water,H2O,DMF/H2O,,90.0,90 °C,72.0,72 h,Teflon-lined autoclave,,,,,,,,65.0,,,paddle-wheel [Cd2(CO2)4] 6-connected SBU,,,,not_reported,not_reported,320.0,luminescence,10.1021/cg501708b,ok,
10.1021/cg050458i,downloaded\10.1021_cg050458i.pdf,SI downloaded\10.1021_cg050458i_SI.pdf,mof_json_store\10.1021_cg050458i\raw_output.json,mof_json_store\10.1021_cg050458i\synthesis_001.json,no,,,,ErCl3·6H2O,,"0.1132 g, 0.5 mmol",0.5,mmol,nan,,,,,nan,,,,,"pyridine-2,3-dicarboxylic acid","2,3-pydc","0.0921 g, 0.5 mmol",0.5,mmol,"1,4-bis(imidazol-1-ylmethyl)benzene",bix,"0.1224 g, 0.5 mmol",0.5,mmol,,,,,,sodium hydroxide,,"0.0381 g, 1.0 mmol",1.0,mmol,,,,,,water,H2O,3.5 mL,3.5,,,,,120.0,120 °C,72.0,3 days,Teflon-lined autoclave (25 mL),static,,,,,,colorless crystals,68.0,,bnn,,"a=13.579(3) Å, b=23.032(5) Å, c=9.889(2) Å, α=90.00°, β=109.662(4)°, γ=90.00°, P21/c",,,not_reported,not_reported,,luminescence,10.1021/cg050458i,ok,
10.1021/cg050458i,downloaded\10.1021_cg050458i.pdf,SI downloaded\10.1021_cg050458i_SI.pdf,mof_json_store\10.1021_cg050458i\raw_output.json,mof_json_store\10.1021_cg050458i\synthesis_002.json,no,,,,TmCl3·6H2O,,"0.1151 g, 0.5 mmol",0.5,mmol,nan,,,,,nan,,,,,"pyridine-2,6-dicarboxylic acid","2,6-pydc","0.0905 g, 0.5 mmol",0.5,mmol,"1,4-bis(imidazol-1-ylmethyl)benzene",bix,"0.1232 g, 0.5 mmol",0.5,mmol,,,,,,sodium hydroxide,,"0.0410 g, 1.0 mmol",1.0,mmol,,,,,,water,H2O,3.5 mL,3.5,,,,,160.0,160 °C,72.0,3 days,Teflon-lined autoclave (25 mL),static,,,,,,colorless crystals,64.0,,,,"a=10.349(2) Å, b=10.903(2) Å, c=13.952(3) Å, α=68.669(4)°, β=79.582(4)°, γ=82.797(4)°, P-1",,,not_reported,not_reported,,luminescence,10.1021/cg050458i,ok,
10.1021/cg050458i,downloaded\10.1021_cg050458i.pdf,SI downloaded\10.1021_cg050458i_SI.pdf,mof_json_store\10.1021_cg050458i\raw_output.json,mof_json_store\10.1021_cg050458i\synthesis_003.json,no,,,,YbCl3·6H2O,,"0.1142 g, 0.5 mmol",0.5,mmol,nan,,,,,nan,,,,,5-sulfoisophthalic acid monosodium salt,SIP,"0.1334 g, 0.5 mmol",0.5,mmol,"1,4-bis(imidazol-1-ylmethyl)benzene",bix,"0.1241 g, 0.5 mmol",0.5,mmol,,,,,,sodium hydroxide,,"0.0398 g, 1.0 mmol",1.0,mmol,,,,,,water,H2O,3.5 mL,3.5,,,,,140.0,140 °C,72.0,3 days,Teflon-lined autoclave (25 mL),static,,,,,,colorless crystals,55.0,,,Cd1 six-connected; Cd2 three-connected; SIP three-connected,"a=10.080(2) Å, b=13.063(3) Å, c=17.815(4) Å, α=79.029(4)°, β=86.325(4)°, γ=78.211(4)°, P-1",,,not_reported,not_reported,,luminescence,10.1021/cg050458i,ok,
10.1021/cg050458i,downloaded\10.1021_cg050458i.pdf,SI downloaded\10.1021_cg050458i_SI.pdf,mof_json_store\10.1021_cg050458i\raw_output.json,mof_json_store\10.1021_cg050458i\synthesis_004.json,no,,,,LuCl3·6H2O,,0.5 mmol,0.5,mmol,nan,,,,,nan,,,,,5-sulfoisophthalic acid monosodium salt,SIP,0.5 mmol,0.5,mmol,"1,4-bis(imidazol-1-ylmethyl)benzene",bix,0.5 mmol,0.5,mmol,,,,,,sodium hydroxide,,1.0 mmol,1.0,mmol,,,,,,water,H2O,3.5 mL,3.5,,,,,160.0,160 °C,72.0,3 days,Teflon-lined autoclave (25 mL),static,,,,,,colorless crystals,72.0,,sra,,"a=14.003(3) Å, b=19.840(4) Å, c=18.633(4) Å, α=90.00°, β=96.932(4)°, γ=90.00°, C2/c",,,not_reported,not_reported,,luminescence,10.1021/cg050458i,ok,
10.1039/c7ce01229b,downloaded\10.1039_c7ce01229b.pdf,SI downloaded\10.1039_c7ce01229b_SI.pdf,mof_json_store\10.1039_c7ce01229b\raw_output.json,mof_json_store\10.1039_c7ce01229b\synthesis_001.json,no,,,1559878,Zn(CH3COO)2·2H2O,,"0.058 g, 0.2 mmol",0.2,mmol,nan,,,,,nan,,,,,"4-(3,5-dicarboxylatobenzyloxy)benzoic acid",H3L,"0.032 g, 0.1 mmol",0.1,mmol,"4,4′-bis(imidazolyl)diphenyl ether","4,4′-bidpe","0.090 g, 0.2 mmol",0.2,mmol,,,,,,,,,,,,,,,,water,H2O,"DMF/H2O (1:2 v/v), total 9 mL",,"N,N-dimethylformamide",DMF,"DMF/H2O (1:2 v/v), total 9 mL",,130.0,130 °C,72.0,3 days,Teflon-lined stainless steel vessel,,,,,,,violet block crystals,60.0,,,,"triclinic, P-1; a=11.5476(14) Å, b=14.6312(19) Å, c=15.3494(18) Å; α=96.828(3)°, β=97.036(3)°, γ=108.059(2)°; V=2413.0(5) Å3",,,yes,yes,335.0,,10.1039/c7ce01229b,ok,
10.1039/c7ce01229b,downloaded\10.1039_c7ce01229b.pdf,SI downloaded\10.1039_c7ce01229b_SI.pdf,mof_json_store\10.1039_c7ce01229b\raw_output.json,mof_json_store\10.1039_c7ce01229b\synthesis_002.json,no,,,1519484,Zn(CH3COO)2·2H2O,,"0.058 g, 0.2 mmol",0.2,mmol,nan,,,,,nan,,,,,"4-(3,5-dicarboxylatobenzyloxy)benzoic acid",H3L,"0.032 g, 0.1 mmol",0.1,mmol,"4,4′-bis(imidazol-1-yl)biphenyl","4,4′-bibp",0.2 mmol,0.2,mmol,,,,,,,,,,,,,,,,water,H2O,"DMF/H2O (1:2 v/v), total 9 mL",,"N,N-dimethylformamide",DMF,"DMF/H2O (1:2 v/v), total 9 mL",,130.0,130 °C,72.0,3 days,Teflon-lined stainless steel vessel,,,,,,,brown crystals,52.0,,,trinuclear [Co3(μ2-O)2(COO)2] 10-connected SBU,"triclinic, P-1; a=10.8519(4) Å, b=12.0078(4) Å, c=16.0618(6) Å; α=72.122(2)°, β=88.959(2)°, γ=71.729(2)°; V=1884.41(12) Å3",,,yes,yes,270.0,,10.1039/c7ce01229b,ok,
10.1039/c7ce01229b,downloaded\10.1039_c7ce01229b.pdf,SI downloaded\10.1039_c7ce01229b_SI.pdf,mof_json_store\10.1039_c7ce01229b\raw_output.json,mof_json_store\10.1039_c7ce01229b\synthesis_004.json,no,,,1519483,Cd(SO4)·6H2O,,"0.058 g, 0.2 mmol",0.2,mmol,nan,,,,,nan,,,,,"4-(3,5-dicarboxylatobenzyloxy)benzoic acid",H3L,"0.032 g, 0.1 mmol",0.1,mmol,"3,5-bis(1-imidazoly)pyridine","3,5-bipd","0.047 g, 0.2 mmol",0.2,mmol,,,,,,,,,,,,,,,,"N,N-dimethylformamide",DMF,"DMF/H2O (1:1 v/v), total 8 mL",,water,H2O,"DMF/H2O (1:1 v/v), total 8 mL",,130.0,130 °C,72.0,3 days,Teflon-lined stainless steel vessel,,,,,,,violet block crystals,58.0,,fes,,"triclinic, P-1; a=9.9822(3) Å, b=14.2046(4) Å, c=18.0644(5) Å; α=88.116(2)°, β=85.266(2)°, γ=73.8020(10)°; V=2451.21(12) Å3",,,yes,yes,360.0,,10.1039/c7ce01229b,ok,
10.1039/c7ce01229b,downloaded\10.1039_c7ce01229b.pdf,SI downloaded\10.1039_c7ce01229b_SI.pdf,mof_json_store\10.1039_c7ce01229b\raw_output.json,mof_json_store\10.1039_c7ce01229b\synthesis_005.json,no,,,1559880,Zn(SO4)·6H2O,,"0.058 g, 0.2 mmol",0.2,mmol,nan,,,,,nan,,,,,"4-(3,5-dicarboxylatobenzyloxy)benzoic acid",H3L,"0.032 g, 0.1 mmol",0.1,mmol,"1,3,5-tris(1-imidazolyl)benzene",tib,"0.058 g, 0.2 mmol",0.2,mmol,,,,,,,,,,,,,,,,N-methyl-2-pyrrolidone,NMP,"NMP/H2O (1:1 v/v), total 9 mL",,water,H2O,"NMP/H2O (1:1 v/v), total 9 mL",,130.0,130 °C,72.0,3 days,Teflon-lined stainless steel vessel,,,,,,,red block crystals,53.0,,,,"triclinic, P-1; a=9.8268(9) Å, b=13.2214(12) Å, c=14.1027(13) Å; α=90.290(2)°, β=104.858(2)°, γ=108.809(2)°; V=1668.7(3) Å3",,,yes,yes,350.0,,10.1039/c7ce01229b,ok,
10.1039/c6ce00587j,downloaded\10.1039_c6ce00587j.pdf,SI downloaded\10.1039_c6ce00587j_SI.pdf,mof_json_store\10.1039_c6ce00587j\raw_output.json,mof_json_store\10.1039_c6ce00587j\synthesis_001.json,no,,,1465332,Co(CH3COO)2·6H2O,Zn(OAc)2,9.9 mg (0.054 mmol),0.054,mmol,nan,,,,,nan,,,,,4-phosphonato-4′-biphenylcarboxylic acid,H3BPPA,10.0 mg (0.036 mmol),0.036,mmol,,,,,,,,,,,oxalic acid dihydrate,,2.4 mg (0.03 mmol),0.03,mmol,,,,,,water,H2O,1 mL,1.0,,,,,190.0,190 °C,72.0,72 h,Teflon-lined stainless-steel autoclave,static,,,,,,"colorless, needle-shaped crystals",51.0,,,,,,,yes,yes,400.0,luminescence,10.1039/c6ce00587j,ok,
10.1039/c6ce00587j,downloaded\10.1039_c6ce00587j.pdf,SI downloaded\10.1039_c6ce00587j_SI.pdf,mof_json_store\10.1039_c6ce00587j\raw_output.json,mof_json_store\10.1039_c6ce00587j\synthesis_002.json,no,,,1465330,Zn(SO4)·6H2O,Zn(NO3)2·4H2O,18.8 mg (0.072 mmol),0.072,mmol,nan,,,,,nan,,,,,4-phosphonato-4′-biphenylcarboxylic acid,H3BPPA,20.0 mg (0.072 mmol),0.072,mmol,,,,,,,,,,,,,,,,,,,,,water,H2O,2 mL,2.0,,,,,200.0,200 °C,48.0,48 h,Teflon-lined stainless-steel autoclave,static,water,3×,dried in air,,,off-white crystalline powder,54.0,,,,,,,yes,yes,150.0,,10.1039/c6ce00587j,ok,
10.1039/c6ce00587j,downloaded\10.1039_c6ce00587j.pdf,SI downloaded\10.1039_c6ce00587j_SI.pdf,mof_json_store\10.1039_c6ce00587j\raw_output.json,mof_json_store\10.1039_c6ce00587j\synthesis_003.json,no,,,1465334,Ce(NO3)3·6H2O,Cd(OAc)2·2H2O,14.0 mg (0.053 mmol),0.053,mmol,nan,,,,,nan,,,,,4-phosphonato-4′-biphenylcarboxylic acid,H3BPPA,10.0 mg (0.036 mmol),0.036,mmol,,,,,,,,,,,oxalic acid dihydrate,,3.6 mg (0.029 mmol),0.029,mmol,,,,,,water,H2O,3 mL,3.0,,,,,190.0,190 °C,48.0,48 h,Teflon-lined stainless-steel autoclave,static,water,3×,dried in air,,,white powder,94.0,,mcm,,,,,yes,yes,400.0,luminescence,10.1039/c6ce00587j,ok,
