Repository: zzhenglab/MOFinder

# MOFinder

MOFinder extracts MOF synthesis information from the literature, reconstructs evidence-supported negative reaction records, and prepares datasets for synthesis-outcome prediction.
[Web application](https://mofinder.chemistry.wustl.edu/) | [Demos](Demo/README.md) | [Source code](docs/source_to_code.md) | [Workflow guide](docs/workflow.md) | [Model evaluation](docs/evaluation.md)

## Quick start

The workflow runs through Python commands. Python 3.10 or newer is required. Clone the repository and initialize its related applications:

```bash
git clone --recurse-submodules https://github.com/zzhenglab/MOFinder.git
cd MOFinder
```

Start with the two offline demonstrations:

```bash

File: mof_extraction_1_2.csv (part 225 of 305)
doi,main_pdf,si_pdf,raw_output,parsed_json,article_trial_or_failure,article_trial_or_failure_notes,mof_name,crystal_code,metal_1,metal_1_abbr,metal_1_amount_text,metal_1_amount_value,metal_1_amount_unit,metal_2,metal_2_abbr,metal_2_amount_text,metal_2_amount_value,metal_2_amount_unit,metal_3,metal_3_abbr,metal_3_amount_text,metal_3_amount_value,metal_3_amount_unit,linker_1,linker_1_abbr,linker_1_amount_text,linker_1_amount_value,linker_1_amount_unit,linker_2,linker_2_abbr,linker_2_amount_text,linker_2_amount_value,linker_2_amount_unit,linker_3,linker_3_abbr,linker_3_amount_text,linker_3_amount_value,linker_3_amount_unit,modulator_1,modulator_1_abbr,modulator_1_amount_text,modulator_1_amount_value,modulator_1_amount_unit,modulator_2,modulator_2_abbr,modulator_2_amount_text,modulator_2_amount_value,modulator_2_amount_unit,solvent_main,solvent_main_abbr,solvent_main_amount_text,solvent_main_ml,solvent_secondary,solvent_secondary_abbr,solvent_secondary_amount_text,solvent_secondary_ml,temperature_c,temperature_c_text,time_h,time_text,vessel_type,stirring,washing_solvent,washing_cycles,activation_text,activation_temp_c,activation_time_h,crystal_morphology,yield_percent,crystal_size,topology_code,metal_cluster_connectivity,unit_cell_short,pore_diameter_A,BET_surface_area_m2g,air_stable,water_stable,tga_decomposition_temp_c,applications,reference,status,error
10.1039/c6ce00587j,downloaded\10.1039_c6ce00587j.pdf,SI downloaded\10.1039_c6ce00587j_SI.pdf,mof_json_store\10.1039_c6ce00587j\raw_output.json,mof_json_store\10.1039_c6ce00587j\synthesis_004.json,no,,,1465331,Pr(NO3)3·6H2O,Hg(OAc)2,11.0 mg (0.034 mmol),0.034,mmol,nan,,,,,nan,,,,,4-phosphonato-4′-biphenylcarboxylic acid,H3BPPA,10.0 mg (0.036 mmol),0.036,mmol,,,,,,,,,,,oxalic acid dihydrate,,3.6 mg (0.029 mmol),0.029,mmol,,,,,,water,H2O,4 mL,4.0,,,,,120.0,120 °C,72.0,72 h,Teflon-lined stainless-steel autoclave,static,water,3×,dried in air,,,colorless block-shaped crystals,50.0,0.01 × 0.01 × 0.01 mm,,,,,,yes,yes,100.0,,10.1039/c6ce00587j,ok,
10.1039/c6ce00587j,downloaded\10.1039_c6ce00587j.pdf,SI downloaded\10.1039_c6ce00587j_SI.pdf,mof_json_store\10.1039_c6ce00587j\raw_output.json,mof_json_store\10.1039_c6ce00587j\synthesis_005.json,no,,,,Eu(NO3)3·6H2O,CoCl2,9.32 mg (0.036 mmol),0.036,mmol,nan,,,,,nan,,,,,4-phosphonato-4′-biphenylcarboxylic acid,H3BPPA,10.0 mg (0.036 mmol),0.036,mmol,,,,,,,,,,,,,,,,,,,,,water,H2O,2 mL,2.0,,,,,220.0,220 °C,48.0,48 h,Teflon-lined stainless-steel autoclave,static,,,,,,very thin pink-colored hexagonal plate-shaped crystals,61.0,0.01 × 0.01 × 0.001 mm,,,,,,yes,yes,150.0,luminescence,10.1039/c6ce00587j,ok,
10.1039/c3ce42477d,downloaded\10.1039_c3ce42477d.pdf,SI downloaded\10.1039_c3ce42477d_SI.pdf,mof_json_store\10.1039_c3ce42477d\raw_output.json,mof_json_store\10.1039_c3ce42477d\synthesis_001.json,no,,,,La(NO3)3·6H2O,,"29.5 mg, 0.1 mmol",0.1,mmol,nan,,,,,nan,,,,,tetrakis(4-pyridyloxymethylene)methane,TPOM,"22.2 mg, 0.05 mmol",0.05,mmol,adipic acid,adi,"14.6 mg, 0.1 mmol",0.1,mmol,,,,,,,,,,,,,,,,water,H2O,6 mL,6.0,"N,N-dimethylformamide",DMF,3 mL,3.0,120.0,120 °C,72.0,3 days,PTFE-lined stainless-steel vessel,static,distilled water,,dried under ambient conditions,,,blue blocks,67.0,,,,"a=15.4019(10), b=15.4019(10), c=8.4768(11), β=90°, P42/n",,,not_reported,not_reported,282.0,,10.1039/c3ce42477d,ok,
10.1039/c3ce42477d,downloaded\10.1039_c3ce42477d.pdf,SI downloaded\10.1039_c3ce42477d_SI.pdf,mof_json_store\10.1039_c3ce42477d\raw_output.json,mof_json_store\10.1039_c3ce42477d\synthesis_002.json,no,,,,Sm(NO3)3·6H2O,,"29.7 mg, 0.1 mmol",0.1,mmol,nan,,,,,nan,,,,,tetrakis(4-pyridyloxymethylene)methane,TPOM,"22.2 mg, 0.05 mmol",0.05,mmol,glutaric acid,glu,"13.0 mg, 0.1 mmol",0.1,mmol,,,,,,,,,,,,,,,,water,H2O,6 mL,6.0,"N,N-dimethylformamide",DMF,3 mL,3.0,120.0,120 °C,72.0,3 days,PTFE-lined stainless-steel vessel,static,distilled water,,dried under ambient conditions,,,colorless blocks,52.0,,qtz,,"a=16.397(3), b=18.642(3), c=7.9656(13), β=90°, P21212",,,not_reported,not_reported,290.0,,10.1039/c3ce42477d,ok,
10.1039/c3ce42477d,downloaded\10.1039_c3ce42477d.pdf,SI downloaded\10.1039_c3ce42477d_SI.pdf,mof_json_store\10.1039_c3ce42477d\raw_output.json,mof_json_store\10.1039_c3ce42477d\synthesis_003.json,no,,,,Eu(NO3)3·6H2O,,"34.4 mg, 0.1 mmol",0.1,mmol,nan,,,,,nan,,,,,tetrakis(4-pyridyloxymethylene)methane,TPOM,"22.2 mg, 0.05 mmol",0.05,mmol,"1,4-cyclohexanedicarboxylic acid","1,4-chdc","17.2 mg, 0.1 mmol",0.1,mmol,,,,,,,,,,,,,,,,water,H2O,6 mL,6.0,"N,N-dimethylformamide",DMF,3 mL,3.0,120.0,120 °C,72.0,3 days,PTFE-lined stainless-steel vessel,static,distilled water,,dried under ambient conditions,,,colorless blocks,43.0,,,,"a=11.4622(15), b=9.4091(12), c=22.611(3), β=91.698(2)°, P2/c",,,not_reported,not_reported,260.0,,10.1039/c3ce42477d,ok,
10.1039/c3ce42477d,downloaded\10.1039_c3ce42477d.pdf,SI downloaded\10.1039_c3ce42477d_SI.pdf,mof_json_store\10.1039_c3ce42477d\raw_output.json,mof_json_store\10.1039_c3ce42477d\synthesis_004.json,no,,,,Tb(NO3)3·6H2O,,"29.1 mg, 0.1 mmol",0.1,mmol,nan,,,,,nan,,,,,tetrakis(4-pyridyloxymethylene)methane,TPOM,"22.2 mg, 0.05 mmol",0.05,mmol,succinic acid,suc,"1.18 mg, 0.1 mmol",0.1,mmol,,,,,,,,,,,,,,,,water,H2O,6 mL,6.0,"N,N-dimethylformamide",DMF,3 mL,3.0,120.0,120 °C,72.0,3 days,PTFE-lined stainless-steel vessel,static,distilled water,,dried under ambient conditions,,,light green blocks,52.0,,cds,,"a=17.334(2), b=9.2474(10), c=20.562(2), β=108.815(4)°, C2/c",,,not_reported,not_reported,300.0,,10.1039/c3ce42477d,ok,
10.1039/c3ce42477d,downloaded\10.1039_c3ce42477d.pdf,SI downloaded\10.1039_c3ce42477d_SI.pdf,mof_json_store\10.1039_c3ce42477d\raw_output.json,mof_json_store\10.1039_c3ce42477d\synthesis_005.json,no,,,,Sm(NO3)3·6H2O,,"29.7 mg, 0.1 mmol",0.1,mmol,nan,,,,,nan,,,,,tetrakis(4-pyridyloxymethylene)methane,TPOM,"22.2 mg, 0.05 mmol",0.05,mmol,"1,4-cyclohexanedicarboxylic acid","1,4-chdc","17.2 mg, 0.1 mmol",0.1,mmol,,,,,,,,,,,,,,,,water,H2O,6 mL,6.0,"N,N-dimethylformamide",DMF,3 mL,3.0,120.0,120 °C,72.0,3 days,PTFE-lined stainless-steel vessel,static,distilled water,,dried under ambient conditions,,,colorless blocks,50.0,,,,"a=32.119(3), b=12.8479(10), c=20.8244(16), β=90°, Ibam",,,not_reported,not_reported,,,10.1039/c3ce42477d,ok,
10.1039/c2ce06581a,downloaded\10.1039_c2ce06581a.pdf,SI downloaded\10.1039_c2ce06581a_SI.pdf,mof_json_store\10.1039_c2ce06581a\raw_output.json,mof_json_store\10.1039_c2ce06581a\synthesis_001.json,no,,[Zn(CH3O-ip)(bime)0.5] (1),849775,Nd(NO3)3·6H2O,,0.05 mmol,0.05,mmol,nan,,,,,nan,,,,,5-methoxyisophthalic acid,CH3O–H2ip,0.05 mmol,0.05,mmol,"1,2-bis(imidazol-10-yl)ethane",bime,0.05 mmol,0.05,mmol,,,,,,potassium hydroxide,KOH,0.1 mmol,0.1,mmol,,,,,,water,H2O,12 mL,12.0,,,,,160.0,160 °C,96.0,4 days; cooled to room temperature over 24 h,Teflon-lined stainless steel vessel,static,,,,,,colorless block crystals,46.0,,,,,,,not_reported,not_reported,,luminescence,10.1039/c2ce06581a,ok,
10.1039/c2ce06581a,downloaded\10.1039_c2ce06581a.pdf,SI downloaded\10.1039_c2ce06581a_SI.pdf,mof_json_store\10.1039_c2ce06581a\raw_output.json,mof_json_store\10.1039_c2ce06581a\synthesis_002.json,no,,[Zn(CH3O-ip)(btx)]2·H2O (2),849776,Pb(CH3COO)2·3H2O,,0.05 mmol,0.05,mmol,nan,,,,,nan,,,,,5-methoxyisophthalic acid,CH3O–H2ip,0.05 mmol,0.05,mmol,"1,4-bis(triazol-1-ylmethyl)benzene",btx,0.05 mmol,0.05,mmol,,,,,,potassium hydroxide,KOH,0.1 mmol,0.1,mmol,,,,,,water,H2O,12 mL,12.0,,,,,160.0,160 °C,96.0,4 days; cooled to room temperature over 24 h,Teflon-lined stainless steel vessel,static,,,,,,,38.0,,,,,,,not_reported,not_reported,,luminescence,10.1039/c2ce06581a,ok,
10.1039/c2ce06581a,downloaded\10.1039_c2ce06581a.pdf,SI downloaded\10.1039_c2ce06581a_SI.pdf,mof_json_store\10.1039_c2ce06581a\raw_output.json,mof_json_store\10.1039_c2ce06581a\synthesis_003.json,no,,[Zn(CH3O-ip)(bix)]2 (3),849778,Pb(CH3COO)2·3H2O,,0.05 mmol,0.05,mmol,nan,,,,,nan,,,,,5-methoxyisophthalic acid,CH3O–H2ip,0.05 mmol,0.05,mmol,"1,4-bis(imidazol-1-ylmethyl)benzene",bix,0.05 mmol,0.05,mmol,,,,,,potassium hydroxide,KOH,0.1 mmol,0.1,mmol,,,,,,water,H2O,12 mL,12.0,,,,,160.0,160 °C,96.0,4 days; cooled to room temperature over 24 h,Teflon-lined stainless steel vessel,static,,,,,,,40.0,,,,,,,not_reported,not_reported,,luminescence,10.1039/c2ce06581a,ok,
10.1039/c2ce06581a,downloaded\10.1039_c2ce06581a.pdf,SI downloaded\10.1039_c2ce06581a_SI.pdf,mof_json_store\10.1039_c2ce06581a\raw_output.json,mof_json_store\10.1039_c2ce06581a\synthesis_004.json,no,,Zn(CH3O-ip)(bib) (4),849774,Pb(CH3COO)2·3H2O,,0.05 mmol,0.05,mmol,nan,,,,,nan,,,,,5-methoxyisophthalic acid,CH3O–H2ip,0.05 mmol,0.05,mmol,"1,4-bis(2-methyl-imidazol-1-yl)butane",bib,0.05 mmol,0.05,mmol,,,,,,potassium hydroxide,KOH,0.1 mmol,0.1,mmol,,,,,,water,H2O,12 mL,12.0,,,,,160.0,160 °C,96.0,4 days; cooled to room temperature over 24 h,Teflon-lined stainless steel vessel,static,,,,,,,41.0,,,,,,,not_reported,not_reported,,luminescence,10.1039/c2ce06581a,ok,
10.1039/c2ce06581a,downloaded\10.1039_c2ce06581a.pdf,SI downloaded\10.1039_c2ce06581a_SI.pdf,mof_json_store\10.1039_c2ce06581a\raw_output.json,mof_json_store\10.1039_c2ce06581a\synthesis_005.json,no,,[Zn2(CH3O-ip)2(bbim)]2 (5),849773,Pb(CH3COO)2·3H2O,,0.05 mmol,0.05,mmol,nan,,,,,nan,,,,,5-methoxyisophthalic acid,CH3O–H2ip,0.05 mmol,0.05,mmol,"1,10-(1,4-butanediyl)bis(benzimidazole)",bbim,0.05 mmol,0.05,mmol,,,,,,potassium hydroxide,KOH,0.1 mmol,0.1,mmol,,,,,,water,H2O,12 mL,12.0,,,,,160.0,160 °C,96.0,4 days; cooled to room temperature over 24 h,Teflon-lined stainless steel vessel,static,,,,,,,37.0,,,,,,,not_reported,not_reported,,luminescence,10.1039/c2ce06581a,ok,
10.1039/c1ce05177f,downloaded\10.1039_c1ce05177f.pdf,SI downloaded\10.1039_c1ce05177f_SI.pdf,mof_json_store\10.1039_c1ce05177f\raw_output.json,mof_json_store\10.1039_c1ce05177f\synthesis_001.json,no,,,800355,Zn(NO3)2·6H2O,,"0.1 mmol, 24 mg",0.1,mmol,nan,,,,,nan,,,,,5-methylisophthalic acid,H2mip,"0.1 mmol, 18 mg",0.1,mmol,"1,2-bis(4-pyridyl)-ethane",bpa,"0.1 mmol, 18 mg",0.1,mmol,,,,,,,,,,,,,,,,distilled water,H2O,15 mL,15.0,,,,,120.0,120 °C,72.0,3 d,Teflon-lined stainless steel vessel,static,,,,,,red block crystals,35.0,,,,"a=9.808(3), b=10.109(3), c=10.965(3) Å, α=77.197(4)°, β=81.634(4)°, γ=68.888(4)°, P-1",,,yes,not_reported,,,10.1039/c1ce05177f,ok,
10.1039/c1ce05177f,downloaded\10.1039_c1ce05177f.pdf,SI downloaded\10.1039_c1ce05177f_SI.pdf,mof_json_store\10.1039_c1ce05177f\raw_output.json,mof_json_store\10.1039_c1ce05177f\synthesis_002.json,no,,,800356,Zn(NO3)2·6H2O,,0.1 mmol,0.1,mmol,nan,,,,,nan,,,,,5-methylisophthalic acid,H2mip,0.1 mmol,0.1,mmol,"1,3-bis(4-pyridyl)-propane",bpp,0.1 mmol,0.1,mmol,,,,,,,,,,,,,,,,distilled water,H2O,15 mL,15.0,,,,,120.0,120 °C,72.0,3 d,Teflon-lined stainless steel vessel,static,,,,,,,46.0,,,,"a=8.9767(9), b=10.1680(11), c=11.8647(12) Å, α=68.4050(10)°, β=84.3380(10)°, γ=78.1870(10)°, P-1",,,yes,not_reported,,,10.1039/c1ce05177f,ok,
10.1039/c1ce05177f,downloaded\10.1039_c1ce05177f.pdf,SI downloaded\10.1039_c1ce05177f_SI.pdf,mof_json_store\10.1039_c1ce05177f\raw_output.json,mof_json_store\10.1039_c1ce05177f\synthesis_003.json,no,,,800357,Fe2(SO4)3,,0.1 mmol,0.1,mmol,nan,,,,,nan,,,,,5-methylisophthalic acid,H2mip,0.1 mmol,0.1,mmol,"1,2-bis(4-pyridyl)-ethane",bpa,0.1 mmol,0.1,mmol,,,,,,,,,,,,,,,,distilled water,H2O,15 mL,15.0,,,,,120.0,120 °C,72.0,3 d,Teflon-lined stainless steel vessel,static,,,,,,,42.0,,,,"a=9.7609(10), b=10.1202(11), c=10.9656(12) Å, α=76.4430(10)°, β=81.0920(10)°, γ=68.7420(10)°, P-1",,,yes,not_reported,,,10.1039/c1ce05177f,ok,
10.1039/c1ce05177f,downloaded\10.1039_c1ce05177f.pdf,SI downloaded\10.1039_c1ce05177f_SI.pdf,mof_json_store\10.1039_c1ce05177f\raw_output.json,mof_json_store\10.1039_c1ce05177f\synthesis_004.json,no,,,800358,NiCl2·6H2O,,0.1 mmol,0.1,mmol,nan,,,,,nan,,,,,5-methylisophthalic acid,H2mip,0.1 mmol,0.1,mmol,"1,3-bis(4-pyridyl)-propane",bpp,0.1 mmol,0.1,mmol,,,,,,,,,,,,,,,,distilled water,H2O,15 mL,15.0,,,,,120.0,120 °C,72.0,3 d,Teflon-lined stainless steel vessel,static,,,,,,,47.0,,hms,,"a=10.1421(11), b=10.3265(11), c=11.6938(12) Å, α=70.9700(10)°, β=77.5240(10)°, γ=65.5670(10)°, P-1",,,yes,not_reported,,,10.1039/c1ce05177f,ok,
10.1039/c3ce42339e,downloaded\10.1039_c3ce42339e.pdf,SI downloaded\10.1039_c3ce42339e_SI.pdf,mof_json_store\10.1039_c3ce42339e\raw_output.json,mof_json_store\10.1039_c3ce42339e\synthesis_001.json,no,,,,CuCl2·2H2O,,"0.0297 g, 0.1 mmol",0.1,mmol,nan,,,,,nan,,,,,terephthalic acid,BDC,"0.0166 g, 0.1 mmol",0.0166,g,"9,9-dimethyl-2,7-bisimidazolylfluorene",bimf,0.0326 g,0.0326,g,,,,,,,,,,,,,,,,methanol,MeOH,7 mL,7.0,water,H2O,7 mL,7.0,160.0,160 °C,96.0,4 days,Teflon reactor (20 mL),,,,,,,yellow crystals,48.0,,fcu,Zn5(μ3-OH)2 12-connected SBU,"a=14.9603(11), b=17.1932(13), c=27.477(2) Å, α=90°, β=90°, γ=90°, Pbca",,,not_reported,not_reported,,luminescence,10.1039/c3ce42339e,ok,
10.1039/c3ce42339e,downloaded\10.1039_c3ce42339e.pdf,SI downloaded\10.1039_c3ce42339e_SI.pdf,mof_json_store\10.1039_c3ce42339e\raw_output.json,mof_json_store\10.1039_c3ce42339e\synthesis_002.json,no,,,,ZnCl2·6H2O,,"0.0372 g, 0.1 mmol",0.1,mmol,nan,,,,,nan,,,,,terephthalic acid,BDC,"0.0166 g, 0.1 mmol",0.0166,g,"9,9-dimethyl-2,7-bisimidazolylfluorene",bimf,0.0326 g,0.0326,g,,,,,,,,,,,,,,,,acetonitrile,MeCN,5 mL,5.0,water,H2O,5 mL,5.0,160.0,160 °C,96.0,4 days,Teflon reactor (20 mL),,,,,,,yellow crystals,68.0,,,mononuclear Zn(II) 4-connected nodes,"a=28.3903(12), b=13.8667(6), c=14.3593(6) Å, α=90°, β=107.2540(10)°, γ=90°, C2/c",,,not_reported,not_reported,,luminescence,10.1039/c3ce42339e,ok,
10.1039/c3ce42339e,downloaded\10.1039_c3ce42339e.pdf,SI downloaded\10.1039_c3ce42339e_SI.pdf,mof_json_store\10.1039_c3ce42339e\raw_output.json,mof_json_store\10.1039_c3ce42339e\synthesis_003.json,no,,,,ZrCl4,,"0.0308 g, 0.1 mmol",0.1,mmol,nan,,,,,nan,,,,,terephthalic acid,BDC,"0.0166 g, 0.1 mmol",0.0166,g,"9,9-dimethyl-2,7-bisimidazolylfluorene",bimf,0.0326 g,0.0326,g,,,,,,,,,,,,,,,,methanol,MeOH,7 mL,7.0,water,H2O,7 mL,7.0,160.0,160 °C,96.0,4 days,Teflon reactor (20 mL),,,,,,,yellow crystals,61.0,,,mononuclear Cd(II) 4-connected nodes,"a=9.9705(6), b=10.7624(7), c=15.0951(14) Å, α=104.6840(10)°, β=95.0970(10)°, γ=111.9480(10)°, P-1",,,not_reported,not_reported,,luminescence,10.1039/c3ce42339e,ok,
10.1039/c3ce42339e,downloaded\10.1039_c3ce42339e.pdf,SI downloaded\10.1039_c3ce42339e_SI.pdf,mof_json_store\10.1039_c3ce42339e\raw_output.json,mof_json_store\10.1039_c3ce42339e\synthesis_004.json,no,,,,ZrCl4,,"0.0308 g, 0.1 mmol",0.1,mmol,nan,,,,,nan,,,,,"1,4-cyclohexanedicarboxylic acid",CDC,"0.0168 g, 0.1 mmol",0.0168,g,"9,9-dimethyl-2,7-bisimidazolylfluorene",bimf,0.0326 g,0.0326,g,,,,,,sodium hydroxide solution,NaOH,"0.1 M, 2 mL",,,,,,,,methanol,MeOH,7 mL,7.0,water,H2O,5 mL,5.0,160.0,160 °C,96.0,4 days,Teflon reactor (20 mL),,,,,,,yellow crystals,60.0,,hex,Cd4 8-connected SBU,"a=11.774(5), b=11.812(5), c=14.993(5) Å, α=97.373(5)°, β=93.976(5)°, γ=114.192(5)°, P-1",,,not_reported,not_reported,,luminescence,10.1039/c3ce42339e,ok,
10.1039/c3ce42339e,downloaded\10.1039_c3ce42339e.pdf,SI downloaded\10.1039_c3ce42339e_SI.pdf,mof_json_store\10.1039_c3ce42339e\raw_output.json,mof_json_store\10.1039_c3ce42339e\synthesis_005.json,no,,,,Zn(CH3COO)2·2H2O,,"0.0308 g, 0.1 mmol",0.1,mmol,nan,,,,,nan,,,,,"1,4-cyclohexanedicarboxylic acid",CDC,"0.0168 g, 0.1 mmol",0.0168,g,"9,9-dimethyl-2,7-bisimidazolylfluorene",bimf,0.0326 g,0.0326,g,,,,,,,,,,,,,,,,methanol,MeOH,7 mL,7.0,water,H2O,7 mL,7.0,160.0,160 °C,96.0,4 days,Teflon reactor (20 mL),,,,,,,yellow crystals,49.0,,pts,mononuclear Cd(II) 4-connected nodes,"a=13.977(5), b=17.017(5), c=24.062(5) Å, α=90°, β=93.727(5)°, γ=90°, C2/c",,,not_reported,not_reported,,luminescence,10.1039/c3ce42339e,ok,
10.1039/c3ce42339e,downloaded\10.1039_c3ce42339e.pdf,SI downloaded\10.1039_c3ce42339e_SI.pdf,mof_json_store\10.1039_c3ce42339e\raw_output.json,mof_json_store\10.1039_c3ce42339e\synthesis_006.json,no,,,,Zn(CH3COO)2·2H2O,,"0.0372 g, 0.1 mmol",0.1,mmol,nan,,,,,nan,,,,,"benzene-1,3,5-tricarboxylic acid",BTC,"0.0210 g, 0.1 mmol",0.021,g,"9,9-dimethyl-2,7-bisimidazolylfluorene",bimf,0.0326 g,0.0326,g,,,,,,,,,,,,,,,,acetonitrile,MeCN,5 mL,5.0,water,H2O,5 mL,5.0,160.0,160 °C,96.0,4 days,Teflon reactor (20 mL),,,,,,,yellow crystals,59.0,,,Zn2 4-connected SBU + Zn1 4-connected node,"a=13.0926(5), b=20.9762(8), c=20.0992(8) Å, α=90°, β=94.1230(10)°, γ=90°, P21/c",,,not_reported,not_reported,,luminescence,10.1039/c3ce42339e,ok,
10.1039/c3ce42339e,downloaded\10.1039_c3ce42339e.pdf,SI downloaded\10.1039_c3ce42339e_SI.pdf,mof_json_store\10.1039_c3ce42339e\raw_output.json,mof_json_store\10.1039_c3ce42339e\synthesis_007.json,no,,,,Zn(CH3COO)2·2H2O,,"0.0308 g, 0.1 mmol",0.1,mmol,nan,,,,,nan,,,,,"benzene-1,3,5-tricarboxylic acid",BTC,"0.0210 g, 0.1 mmol",0.021,g,"9,9-dimethyl-2,7-bisimidazolylfluorene",bimf,0.0326 g,0.0326,g,,,,,,sodium hydroxide solution,NaOH,"0.1 M, 2 mL",,,,,,,,methanol,MeOH,7 mL,7.0,water,H2O,5 mL,5.0,160.0,160 °C,96.0,4 days,Teflon reactor (20 mL),,,,,,,yellow crystals,56.0,,,binuclear Cd2 8-connected + mononuclear Cd 4-connected,"a=13.698(5), b=16.879(5), c=18.153(5) Å, α=110.202(5)°, β=91.837(5)°, γ=109.065(5)°, P-1",,,not_reported,not_reported,,luminescence,10.1039/c3ce42339e,ok,
10.1039/c3dt53379d,downloaded\10.1039_c3dt53379d.pdf,SI downloaded\10.1039_c3dt53379d_SI.pdf,mof_json_store\10.1039_c3dt53379d\raw_output.json,mof_json_store\10.1039_c3dt53379d\synthesis_001.json,no,,,973827,Cu(NO3)2·5/2H2O,,"0.20 mmol, 0.052 g",0.2,mmol,nan,,,,,nan,,,,,"terphenyl-2,5,2’,5’-tetracarboxylic acid",H4tptc,"0.15 mmol, 0.050 g",0.15,mmol,"1,3-bis(imidazol-1-ylmethyl)benzene","1,3-bimb","0.20 mmol, 0.048 g",0.2,mmol,,,,,,sodium hydroxide,,"0.20 mmol, 0.008 g",0.2,mmol,,,,,,water,H2O,15 mL,15.0,,,,,170.0,170 °C,72.0,3 days,Teflon-lined stainless steel vessel,static,,,,,,green block crystals,71.0,,tfi,,,,,not_reported,not_reported,350.0,,10.1039/c3dt53379d,ok,
10.1039/c3dt53379d,downloaded\10.1039_c3dt53379d.pdf,SI downloaded\10.1039_c3dt53379d_SI.pdf,mof_json_store\10.1039_c3dt53379d\raw_output.json,mof_json_store\10.1039_c3dt53379d\synthesis_002.json,no,,,973828,Cu(NO3)2·5/2H2O,,"0.30 mmol, 0.051 g",0.3,mmol,nan,,,,,nan,,,,,"terphenyl-2,5,2’,5’-tetracarboxylic acid",H4tptc,"0.10 mmol, 0.033 g",0.1,mmol,"1,3-bis(imidazol-1-ylmethyl)benzene","1,3-bimb","0.30 mmol, 0.071 g",0.3,mmol,,,,,,sodium hydroxide,,"0.30 mmol, 0.012 g",0.3,mmol,,,,,,water,H2O,14 mL,14.0,,,,,170.0,170 °C,72.0,3 days,Teflon-lined stainless steel vessel,static,,,,,,colorless block crystals,63.0,,tfi,,,,,not_reported,not_reported,350.0,,10.1039/c3dt53379d,ok,
10.1039/c3dt53379d,downloaded\10.1039_c3dt53379d.pdf,SI downloaded\10.1039_c3dt53379d_SI.pdf,mof_json_store\10.1039_c3dt53379d\raw_output.json,mof_json_store\10.1039_c3dt53379d\synthesis_003.json,no,,,973829,Cu(ClO4)2·6H2O,,"0.10 mmol, 0.026 g",0.1,mmol,nan,,,,,nan,,,,,"terphenyl-2,5,2’,5’-tetracarboxylic acid",H4tptc,"0.15 mmol, 0.050 g",0.15,mmol,"1,4-bis(2-methylimidazol-1-ylmethyl)benzene","1,4-bmib","0.40 mmol, 0.106 g",0.4,mmol,,,,,,sodium hydroxide,,"0.40 mmol, 0.016 g",0.4,mmol,,,,,,water,H2O,15 mL,15.0,,,,,170.0,170 °C,72.0,3 days,Teflon-lined stainless steel vessel,static,,,,,,green block crystals,54.0,,,,,,,not_reported,not_reported,270.0,,10.1039/c3dt53379d,ok,
10.1039/c3dt53379d,downloaded\10.1039_c3dt53379d.pdf,SI downloaded\10.1039_c3dt53379d_SI.pdf,mof_json_store\10.1039_c3dt53379d\raw_output.json,mof_json_store\10.1039_c3dt53379d\synthesis_004.json,no,,,973830,Cu(ClO4)2·6H2O,,"0.30 mmol, 0.060 g",0.3,mmol,nan,,,,,nan,,,,,"terphenyl-2,5,2’,5’-tetracarboxylic acid",H4tptc,"0.15 mmol, 0.050 g",0.15,mmol,"4,4’-bis(imidazol-1-yl)biphenyl","4,4’-bibp","0.30 mmol, 0.086 g",0.3,mmol,,,,,,"sodium hydroxide, 1 M solution (pH adjustment)",,"1 M NaOH, adjusted to pH ≈ 7",,,,,,,,water,H2O,15 mL,15.0,,,,,170.0,170 °C,72.0,3 days,Teflon-lined stainless steel vessel,static,,,,,,green block crystals,51.0,,,,,,,not_reported,not_reported,340.0,,10.1039/c3dt53379d,ok,
10.1039/c0ce00393j,downloaded\10.1039_c0ce00393j.pdf,SI downloaded\10.1039_c0ce00393j_SI.pdf,mof_json_store\10.1039_c0ce00393j\raw_output.json,mof_json_store\10.1039_c0ce00393j\synthesis_001.json,no,,,769620,Cu(ClO4)2·6H2O,,"145.5 mg, 0.5 mmol",0.5,mmol,nan,,,,,nan,,,,,"1,3,5-triazine-2,4,6-triamine hexaacetic acid",H6TTHA,"142.3 mg, 0.3 mmol",0.3,mmol,,,,,,,,,,,sodium hydroxide solution,NaOH,to adjust pH ≈ 5.5,,,,,,,,water,H2O,10 mL,10.0,,,,,25,room temperature,336.0,about two weeks,,static (after initial stirring),water,,,,,"purple, block single crystals",40.0,,,"Co3(μ2-CO2)2 trimer units; 3D (4,4,6)-connected","a=10.005(5), b=10.433(5), c=14.519(7) Å, α=94.798(4)°, β=109.001(7)°, γ=99.623(7)°, P-1",,,not_reported,not_reported,270.0,,10.1039/c0ce00393j,ok,
10.1039/c0ce00393j,downloaded\10.1039_c0ce00393j.pdf,SI downloaded\10.1039_c0ce00393j_SI.pdf,mof_json_store\10.1039_c0ce00393j\raw_output.json,mof_json_store\10.1039_c0ce00393j\synthesis_002.json,no,,,769621,Cu(ClO4)2·6H2O,,"120.8 mg, 0.5 mmol",0.5,mmol,nan,,,,,nan,,,,,"1,3,5-triazine-2,4,6-triamine hexaacetic acid",H6TTHA,"118.6 mg, 0.25 mmol",0.25,mmol,,,,,,,,,,,sodium hydroxide solution,NaOH,to adjust pH ≈ 6,,,,,,,,water,H2O,10 mL,10.0,,,,,25,room temperature,48.0,about two days,,static (after initial stirring),water,,,,,"blue, platelike single crystals",86.0,,,"tetranuclear Cu unit with Cu2O2 dimer; 3D (3,4,4,4,7)-connected","a=20.063(8), b=12.640(5), c=21.168(8) Å, β=90.742(7)°, Cc",,,not_reported,not_reported,200.0,,10.1039/c0ce00393j,ok,
10.1039/c0ce00393j,downloaded\10.1039_c0ce00393j.pdf,SI downloaded\10.1039_c0ce00393j_SI.pdf,mof_json_store\10.1039_c0ce00393j\raw_output.json,mof_json_store\10.1039_c0ce00393j\synthesis_003.json,no,,,769619,Cu(ClO4)2·6H2O,,"231.4 mg, 0.75 mmol",0.75,mmol,nan,,,,,nan,,,,,"1,3,5-triazine-2,4,6-triamine hexaacetic acid",H6TTHA,"118.6 mg, 0.25 mmol",0.25,mmol,,,,,,,,,,,sodium hydroxide solution,NaOH,to adjust pH ≈ 6,,,,,,,,water,H2O,10 mL,10.0,,,,,120.0,120 °C,72.0,3 days,Teflon-lined autoclave (20 mL),static,water,,,,,"colorless, block single crystals",84.0,,,"zigzag Cd–O chains; 3D (3,3,8)-connected","a=9.993(5), b=20.997(10), c=22.177(11) Å, Pbca",,,not_reported,not_reported,380.0,luminescence,10.1039/c0ce00393j,ok,
10.1039/c0ce00393j,downloaded\10.1039_c0ce00393j.pdf,SI downloaded\10.1039_c0ce00393j_SI.pdf,mof_json_store\10.1039_c0ce00393j\raw_output.json,mof_json_store\10.1039_c0ce00393j\synthesis_004.json,no,,,769618,Cu(ClO4)2·6H2O,,"118.1 mg, 0.5 mmol",0.5,mmol,nan,,,,,nan,,,,,"1,3,5-triazine-2,4,6-triamine hexaacetic acid",H6TTHA,"94.9 mg, 0.2 mmol",0.2,mmol,,,,,,,,,,,sodium hydroxide solution,NaOH,to adjust pH ≈ 6,,,,,,,,water,H2O,10 mL,10.0,,,,,140.0,140 °C,72.0,3 days,Teflon-lined autoclave (20 mL),static,water,,,,,"colorless, block single crystals",76.0,,,"wall-like infinite Ca–O metal chains; 3D (3,3)-connected","a=11.300(6), b=19.440(11), c=21.466(13) Å, Pccn",,,not_reported,not_reported,340.0,luminescence,10.1039/c0ce00393j,ok,
10.1039/c5ce01857a,downloaded\10.1039_c5ce01857a.pdf,SI downloaded\10.1039_c5ce01857a_SI.pdf,mof_json_store\10.1039_c5ce01857a\raw_output.json,mof_json_store\10.1039_c5ce01857a\synthesis_001.json,no,,,1044384,Cu(NO3)2·3H2O,,"0.015 mmol, 3.0 mg",0.015,mmol,nan,,,,,nan,,,,,"1,1′:4′,1″:4″,1‴-quaterphenyl-2,4,2‴,4‴-tetracarboxylic acid",H4qptc,"0.005 mmol, 2.4 mg",0.005,mmol,"4,4′-bis(imidazolyl)biphenyl","4,4′-bibp","0.005 mmol, 1.4 mg",0.005,mmol,,,,,,aqueous NaOH solution,,"0.02 mL, 0.5 mol L−1",0.02,mL,,,,,,water,H2O,"in H2O/cyclohexanol/DMF (1 mL, v/v/v, 2/1/1)",,cyclohexanol,,"in H2O/cyclohexanol/DMF (1 mL, v/v/v, 2/1/1)",,130.0,130 °C,48.0,2 days,hard glass tube (sealed),static,,,,,,pale yellow crystals,67.0,0.18 × 0.10 × 0.08 mm,fsc,Mn2(COO)2 dinuclear 6-connected SBU,"a=7.7565(6), b=9.5643(8), c=15.1895(14) Å; α=96.781(7)°, β=94.868(7)°, γ=110.509(7)°; P-1",,,not_reported,not_reported,,,10.1039/c5ce01857a,ok,
10.1039/c5ce01857a,downloaded\10.1039_c5ce01857a.pdf,SI downloaded\10.1039_c5ce01857a_SI.pdf,mof_json_store\10.1039_c5ce01857a\raw_output.json,mof_json_store\10.1039_c5ce01857a\synthesis_002.json,no,,,998418,Cu(CH3COO)2,,"0.015 mmol, 4.4 mg",0.015,mmol,nan,,,,,nan,,,,,"1,1′:4′,1″:4″,1‴-quaterphenyl-2,4,2‴,4‴-tetracarboxylic acid",H4qptc,"0.005 mmol, 2.4 mg",0.005,mmol,"1,3-di(4-pyridyl)propane","1,3-dpp","0.005 mmol, 1.0 mg",0.005,mmol,,,,,,ammonium hydroxide,,"0.04 mL, 0.5 mol L−1",0.04,mL,,,,,,water,H2O,"in H2O/cyclohexanol/DMF (1 mL, v/v/v, 5/4/1)",,cyclohexanol,,"in H2O/cyclohexanol/DMF (1 mL, v/v/v, 5/4/1)",,130.0,130 °C,48.0,2 days,sealed glass tube,static,,,,,,pink block-shaped crystals,21.0,0.15 × 0.10 × 0.08 mm,,Co2 dinuclear 6-connected SBU,"a=16.394(3), b=13.578(3), c=18.261(3) Å; β=115.509(3)°; P21/n",,,not_reported,not_reported,,,10.1039/c5ce01857a,ok,
10.1021/cg101114h,downloaded\10.1021_cg101114h.pdf,SI downloaded\10.1021_cg101114h_SI.pdf,mof_json_store\10.1021_cg101114h\raw_output.json,mof_json_store\10.1021_cg101114h\synthesis_001.json,yes,Using H2BDC under similar conditions produced only an amorphous material.,,768659,Cu(CH3COO)2,,0.4 mmol (0.0945 g),0.4,mmol,nan,,,,,nan,,,,,terephthalic acid,H2BHET,0.2 mmol (0.0508 g),0.2,mmol,,,,,,,,,,,,,,,,,,,,,"N,N-dimethylformamide",DMF,5.0 mL,5.0,water,H2O,1.0 mL,1.0,150.0,150 °C,48.0,2 days,23 mL Teflon-lined digestion bomb,stirred 20 min preheat; static solvothermal,DMF,,dried at 50 °C in an oven,50.0,,colorless crystals,47.99,,sra,edge-sharing CaO8 zigzag chains,"a=10.9375(14), b=6.7299(9), c=18.584(2) Å; Pnma",,,not_reported,no,,,10.1021/cg101114h,ok,
10.1021/cg101114h,downloaded\10.1021_cg101114h.pdf,SI downloaded\10.1021_cg101114h_SI.pdf,mof_json_store\10.1021_cg101114h\raw_output.json,mof_json_store\10.1021_cg101114h\synthesis_002.json,yes,Using H2BDC under similar conditions produced only an amorphous material.,,768660,Cu(CN)2,,0.4 mmol (0.0945 g),0.4,mmol,nan,,,,,nan,,,,,2-aminoterephthalic acid,H2ABDC,0.2 mmol (0.0362 g),0.2,mmol,,,,,,,,,,,,,,,,,,,,,"N,N-dimethylformamide",DMF,7.0 mL,7.0,ethanol,EtOH,2.0 mL,2.0,90.0,90 °C,48.0,2 days,23 mL Teflon-lined digestion bomb,stirred 20 min preheat; static solvothermal,DMF,,dried at 50 °C in an oven,50.0,,colorless crystals,71.23,,seh,face-sharing CaO8 zigzag chains,"a=6.9707(2), b=17.9921(7), c=10.0080(4) Å; Pnma",,,not_reported,no,250.0,,10.1021/cg101114h,ok,
10.1021/cg101114h,downloaded\10.1021_cg101114h.pdf,SI downloaded\10.1021_cg101114h_SI.pdf,mof_json_store\10.1021_cg101114h\raw_output.json,mof_json_store\10.1021_cg101114h\synthesis_003.json,yes,Using H2BDC under similar conditions produced only an amorphous material.,,768661,Cu(CH3COO)2,,0.3 mmol (0.0708 g),0.3,mmol,nan,,,,,nan,,,,,"benzene-1,3,5-tricarboxylic acid",H3BTC,0.1 mmol (0.021 g),0.1,mmol,,,,,,,,,,,formic acid solution,,"0.4 M, 0.1 mL",,,,,,,,"N,N-dimethylformamide",DMF,5.0 mL,5.0,water,H2O,1.0 mL,1.0,90.0,90 °C,48.0,2 days,23 mL Teflon-lined digestion bomb,stirred 20 min preheat; static solvothermal,DMF,,dried at 50 °C in an oven,50.0,,colorless crystals,9.5,,,left-handed helical CaO7/CaO8 chains,"a=16.614(2), b=13.1785(17), c=15.630(2) Å, β=91.528(3)°; C2",,,not_reported,no,,,10.1021/cg101114h,ok,
10.1021/cg101114h,downloaded\10.1021_cg101114h.pdf,SI downloaded\10.1021_cg101114h_SI.pdf,mof_json_store\10.1021_cg101114h\raw_output.json,mof_json_store\10.1021_cg101114h\synthesis_004.json,yes,Using H2BDC under similar conditions produced only an amorphous material.,,804651,Cd(NO3)2·4H2O,,0.4 mmol (0.0945 g),0.4,mmol,nan,,,,,nan,,,,,"2,5-dihydroxy-terephthalic acid",H4dhtp,0.2 mmol (0.0397 g),0.2,mmol,,,,,,,,,,,,,,,,,,,,,"N,N-dimethylformamide",DMF,7.0 mL,7.0,ethanol,EtOH,2.0 mL,2.0,120.0,120 °C,48.0,2 days,23 mL Teflon-lined digestion bomb,stirred 20 min preheat; static solvothermal,DMF,,dried at 50 °C in an oven,50.0,,pale-yellow crystals,52.31,,,Ca2O12 dimers linked into chains,"a=8.3328(4), b=8.6794(4), c=9.9393(5) Å, α=70.520(2)°, β=104.367(2)°, γ=73.722(2)°; P1",,,not_reported,no,250.0,,10.1021/cg101114h,ok,
10.1021/cg101114h,downloaded\10.1021_cg101114h.pdf,SI downloaded\10.1021_cg101114h_SI.pdf,mof_json_store\10.1021_cg101114h\raw_output.json,mof_json_store\10.1021_cg101114h\synthesis_006.json,yes,Using H2BDC under similar conditions produced only an amorphous material.,,768663,Cd(CH3COO)2·2H2O,,0.4 mmol (0.0945 g),0.4,mmol,nan,,,,,nan,,,,,"2,5-dihydroxy-terephthalic acid",H4dhtp,0.2 mmol (0.0397 g),0.2,mmol,,,,,,,,,,,,,,,,,,,,,"N,N-dimethylformamide",DMF,7.0 mL,7.0,ethanol,EtOH,2.0 mL,2.0,90.0,90 °C,48.0,2 days,23 mL Teflon-lined digestion bomb,stirred 20 min preheat; static solvothermal,,,,,,pale-yellow crystals,59.14,,pts,discrete CaO6 octahedra,"a=17.9698(6), b=10.2569(3), c=9.6650(3) Å, β=95.204(2)°; C2/c",,,not_reported,no,200.0,,10.1021/cg101114h,ok,
10.1021/cg101114h,downloaded\10.1021_cg101114h.pdf,SI downloaded\10.1021_cg101114h_SI.pdf,mof_json_store\10.1021_cg101114h\raw_output.json,mof_json_store\10.1021_cg101114h\synthesis_007.json,yes,Using H2BDC under similar conditions produced only an amorphous material.,,768665,Cd(NO3)2·4H2O,,0.4 mmol (0.0945 g),0.4,mmol,nan,,,,,nan,,,,,"2,5-dihydroxy-terephthalic acid",H4dhtp,0.2 mmol (0.0397 g),0.2,mmol,,,,,,,,,,,,,,,,,,,,,"N,N-dimethylformamide",DMF,7.0 mL,7.0,ethanol,EtOH,2.0 mL,2.0,120.0,120 °C,48.0,2 days,23 mL Teflon-lined digestion bomb,stirred 20 min preheat; static solvothermal,,,,,,colorless crystals,,,fsh,Ca2O12 dimers,"a=6.0146(2), b=7.6214(3), c=11.0855(5) Å, α=91.769(2)°, β=93.316(2)°; P1",,,not_reported,not_reported,,,10.1021/cg101114h,ok,
10.1039/c0ce00848f,downloaded\10.1039_c0ce00848f.pdf,SI downloaded\10.1039_c0ce00848f_SI.pdf,mof_json_store\10.1039_c0ce00848f\raw_output.json,mof_json_store\10.1039_c0ce00848f\synthesis_001.json,no,,,801417,Cu(NO3)2·3/2H2O,,"0.25 mmol, 0.091 g",0.25,mmol,nan,,,,,nan,,,,,2-mercaptonicotinic acid,MNA,"0.25 mmol, 0.039 g",0.25,mmol,,,,,,,,,,,,,,,,,,,,,water,H2O,12 mL,12.0,,,,,180.0,180 °C,168.0,7 days (then cooled to RT over 72 h),Teflon-lined autoclave (23 mL),"stirred 30 min, then static",,,,,,"large, light yellow crystals",31.0,,,Ln6 trigonal anti-prismatic SBU with endo O2H group; 6-connected nodes forming 3D cubic net,"Trigonal, R-3c; a=17.0151(3), b=17.0151(3), c=56.2326(17) Å, gamma=120.00°",,,not_reported,not_reported,,,10.1039/c0ce00848f,ok,
10.1039/c0ce00848f,downloaded\10.1039_c0ce00848f.pdf,SI downloaded\10.1039_c0ce00848f_SI.pdf,mof_json_store\10.1039_c0ce00848f\raw_output.json,mof_json_store\10.1039_c0ce00848f\synthesis_002.json,no,,,801418,Co(NO3)2·6H2O,,"0.25 mmol, 0.088 g",0.25,mmol,nan,,,,,nan,,,,,2-mercaptonicotinic acid,MNA,0.25 mmol (by analogy to 1),0.25,mmol,,,,,,,,,,,,,,,,,,,,,water,H2O,12 mL (by analogy to 1),12.0,,,,,180.0,180 °C,168.0,7 days (then cooled to RT over 72 h),Teflon-lined autoclave (23 mL),"stirred 30 min, then static",,,,,,"large, colorless crystals",23.0,,,Ln6 trigonal anti-prismatic SBU with endo O2H group; 6-connected nodes forming 3D cubic net,"Trigonal, R-3c; a=17.0615(4), b=17.0615(4), c=56.505(3) Å, gamma=120.00°",,,not_reported,not_reported,,luminescence,10.1039/c0ce00848f,ok,
10.1021/cg200443p,downloaded\10.1021_cg200443p.pdf,SI downloaded\10.1021_cg200443p_SI.pdf,mof_json_store\10.1021_cg200443p\raw_output.json,mof_json_store\10.1021_cg200443p\synthesis_001.json,no,,,810694,ZnO,,2.0 mmol (0.5330 g),2,mmol,Cu(NO3)2·3H2O,,24.0 mmol (0.9600 g),24.0,mmol,nan,,,,,"benzene-1,3,5-tricarboxylic acid",H3BTC,8.0 mmol (1.6808 g),8.0,mmol,,,,,,,,,,,,,,,,,,,,,"N,N-dimethylacetamide",DMA,7.0 mL,7.0,water,H2O,9.0 mL,9.0,130.0,130 °C,120.0,5 days,23 mL Teflon-lined stainless steel autoclave,static,"DMA, water",,250 °C under vacuum (~1×10^-8 bar) for 24 h,250.0,24.0,colorless crystals,90.0,,bor,Na3O12 trimers bridging two interpenetrated frameworks,"P42/n; a=13.8730(14) Å, b=13.8730(14) Å, c=13.812(3) Å",6.0,473.0,not_reported,not_reported,340.0,hydrogen storage,10.1021/cg200443p,ok,
10.1021/cg200443p,downloaded\10.1021_cg200443p.pdf,SI downloaded\10.1021_cg200443p_SI.pdf,mof_json_store\10.1021_cg200443p\raw_output.json,mof_json_store\10.1021_cg200443p\synthesis_002.json,no,,,810695,ZnO,,2.0 mmol (0.5330 g),2,mmol,Cu(NO3)2·3H2O,,1.3 mmol (0.0532 g),1.3,mmol,nan,,,,,"benzene-1,3,5-tricarboxylic acid",H3BTC,2.0 mmol (0.4202 g),2.0,mmol,,,,,,,,,,,,,,,,,,,,,"N,N-dimethylacetamide",DMA,7.0 mL,7.0,water,H2O,3.0 mL,3.0,135.0,135 °C,120.0,5 days,23 mL Teflon-lined stainless steel autoclave,static,"DMA, water",,250 °C under vacuum (~1×10^-8 bar) for 24 h,250.0,24.0,colorless crystals,57.0,,,Na2O10 dimers and (CH3)2NH2+ in channels,"Cc; a=14.644(3) Å, b=13.655(3) Å, c=17.683(4) Å, β=111.63(3)°",,,not_reported,not_reported,310.0,,10.1021/cg200443p,ok,
10.1002/zaac.201000270,downloaded\10.1002_zaac.201000270.pdf,,mof_json_store\10.1002_zaac.201000270\raw_output.json,mof_json_store\10.1002_zaac.201000270\synthesis_001.json,no,,[Zn(dpc)(bmix)0.5]n,775344,ZnO,,"1.0 mmol, 297.5 mg",1,mmol,Cu(NO3)2·3H2O,,,,,nan,,,,,dipicolinic acid,dpc,"1.0 mmol, 167.0 mg",1.0,mmol,"1,4-bis(2-methylimidazole-1-ylmethyl)benzene",bmix,"1.0 mmol, 266.4 mg",1.0,mmol,,,,,,sodium hydroxide,,"2.0 mmol, 80.0 mg",2.0,mmol,,,,,,water,H2O,10 mL,10.0,,,,,170.0,170 °C,72.0,3 days,Teflon-lined stainless vessel,,,,,,,colorless crystals,54.0,0.3 × 0.32 × 0.4 mm,,,"Monoclinic, P21/c, a=12.414(3) Å, b=7.106(2) Å, c=16.253(4) Å, β=99.36(2)°",,,not_reported,not_reported,226.4,luminescence,10.1002/zaac.201000270,ok,
10.1039/d0ce01395a,downloaded\10.1039_d0ce01395a.pdf,SI downloaded\10.1039_d0ce01395a_SI.pdf,mof_json_store\10.1039_d0ce01395a\raw_output.json,mof_json_store\10.1039_d0ce01395a\synthesis_008.json,no,,BSF-74b,,SmCl3,,"121 mg, 0.5 mmol (1 equiv.)",0.5,mmol,nan,,,,,nan,,,,,"1,4-di(pyridine-2-yl)benzene",dpb,"232 mg, 1 mmol (2 equiv.)",1.0,mmol,,,,,,,,,,,,,,,,,,,,,methanol,MeOH,15 mL (reaction medium),15.0,methanol,MeOH,15 mL (ligand solution added),15.0,75.0,75 °C,48.0,48 h,100 mL flask,stirred,MeOH,,70 °C under vacuum for 8–12 h (for gas adsorption),70.0,,blue solid (turns gray-purple after activation),80.0,,,,,,,not_reported,no,,acetylene separation,10.1039/d0ce01395a,ok,
10.1039/d0ce01395a,downloaded\10.1039_d0ce01395a.pdf,SI downloaded\10.1039_d0ce01395a_SI.pdf,mof_json_store\10.1039_d0ce01395a\raw_output.json,mof_json_store\10.1039_d0ce01395a\synthesis_009.json,no,,BSF-75b,,La(NO3)3,,"173 mg, 0.5 mmol (1 equiv.)",0.5,mmol,nan,,,,,nan,,,,,"1,4-di(pyridine-2-yl)benzene",dpb,"232 mg, 1 mmol (2 equiv.)",1.0,mmol,,,,,,,,,,,,,,,,,,,,,water,H2O,20 mL (reaction medium),20.0,acetone,,18 mL (ligand solution added),18.0,75.0,75 °C,48.0,48 h,100 mL flask,stirred,acetone,,thermally activated (details not provided),,,blue solid,80.0,,,,,,,not_reported,not_reported,,,10.1039/d0ce01395a,ok,
10.1039/c7dt03568c,downloaded\10.1039_c7dt03568c.pdf,SI downloaded\10.1039_c7dt03568c_SI.pdf,mof_json_store\10.1039_c7dt03568c\raw_output.json,mof_json_store\10.1039_c7dt03568c\synthesis_001.json,no,,"Cu(Hbsal)2(4,4′-bpy)2 (1)",1575140,Ce(NO3)3,,24.1 mg (0.1 mmol) in 4 mL H2O (bottom layer),0.1,mmol,nan,,,,,nan,,,,,5-bromosalicylic acid,H2bsal,43.4 mg (0.2 mmol),43.4,mg,"4,4'-bipyridine","4,4′-bpy",31.2 mg (0.2 mmol),31.2,mg,,,,,,,,,,,,,,,,"N,N-dimethylformamide",DMF,4 mL (upper layer),4.0,water,H2O,4 mL (bottom layer),4.0,25,room temperature,336.0,two weeks,slender glass tube (three-layer diffusion),static,,,,,,blue needle crystals,58.0,,,,"a=11.154(2) Å, b=27.447(6) Å, c=11.822(3) Å, β=118.042(6)°, C2/c",,,not_reported,not_reported,250.0,,10.1039/c7dt03568c,ok,
10.1039/c7dt03568c,downloaded\10.1039_c7dt03568c.pdf,SI downloaded\10.1039_c7dt03568c_SI.pdf,mof_json_store\10.1039_c7dt03568c\raw_output.json,mof_json_store\10.1039_c7dt03568c\synthesis_002.json,no,,"Cu(bsal)(4,4′-bpy)·DMF (2)",1575141,Pr(NO3)3,,24.1 mg (0.1 mmol) in 4 mL H2O (bottom layer),0.1,mmol,nan,,,,,nan,,,,,5-bromosalicylic acid,H2bsal,"0.1 mmol (in 4 mL DMF, upper layer)",0.1,mmol,"4,4'-bipyridine","4,4′-bpy","0.1 mmol (in 4 mL DMF, upper layer)",0.1,mmol,,,,,,,,,,,,,,,,"N,N-dimethylformamide",DMF,4 mL (upper layer),4.0,water,H2O,4 mL (bottom layer),4.0,25,room temperature,336.0,two weeks,slender glass tube (three-layer diffusion),static,,,170 °C under vacuum for 5 h,170.0,5.0,green needle crystals,52.0,,sod,Cu(II) square-pyramidal 4-connected node,"a=32.4787(16) Å, b=32.24787(16) Å, c=10.5745(5) Å, R-3",,,not_reported,not_reported,200.0,,10.1039/c7dt03568c,ok,
10.1002/chem.201703682,downloaded\10.1002_chem.201703682.pdf,SI downloaded\10.1002_chem.201703682_SI.pdf,mof_json_store\10.1002_chem.201703682\raw_output.json,mof_json_store\10.1002_chem.201703682\synthesis_001.json,yes,Screened multiple conditions; orthogonal array for AlTCS-1 and varied acidity/solvent/cooling for AlTCS-2 produced powders/needles/dense phases before good crystals.,MIL-53(Al),1523999,Nd(NO3)3,,1.56 g (4.160 mmol),4.16,mmol,nan,,,,,nan,,,,,terephthalic acid,BDC,0.3456 g (2.080 mmol),2.08,mmol,,,,,,,,,,,hydrofluoric acid (40% aq.),,"403 µL, 9.11 mmol",9.11,mmol,,,,,,water,H2O,6.0 mL,6.0,,,,,220.0,"Heated to 220 °C over 1 h, held 3 days; natural cool",72.0,3 days,Teflon-lined autoclave; glass vial,static,,,Dried 12 h at 70–90 °C,,12.0,colorless block crystals,,0.25 × 0.14 × 0.07 mm,,1D Al–oxo chains (MIL-53 type),"a=17.291(4) Å, b=6.6006(16) Å, c=11.887(3) Å, Imma (orthorhombic)",,,not_reported,not_reported,,,10.1002/chem.201703682,ok,
10.1002/chem.201703682,downloaded\10.1002_chem.201703682.pdf,SI downloaded\10.1002_chem.201703682_SI.pdf,mof_json_store\10.1002_chem.201703682\raw_output.json,mof_json_store\10.1002_chem.201703682\synthesis_002.json,yes,Screened multiple conditions; orthogonal array for AlTCS-1 and varied acidity/solvent/cooling for AlTCS-2 produced powders/needles/dense phases before good crystals.,AlTCS-1,1523998,Eu(NO3)3,,"468 µL, 0.468 mmol (1.0 M aq.)",0.468,mmol,nan,,,,,nan,,,,,tetrakis(4-oxycarbonylphenyl)silane,H4TCS,0.040 g (0.078 mmol),0.078,mmol,,,,,,,,,,,hydrofluoric acid (10% aq.),,"80 µL, 4.1 mmol",4.1,mmol,,,,,,water,H2O,8.0 mL,8.0,,,,,220.0,"Ramp to 220 °C at 1.0 °C/min, hold 3 days; cool to 120 °C at 1.0 °C/h then to 25 °C at 10 °C/h",72.0,3 days,Teflon-lined autoclave; glass vial,static,"DMF, H2O",,90 °C for 12 h (oven dry),90.0,12.0,colorless block crystals,78.0,0.13 × 0.04 × 0.03 mm,,zigzag Al–oxo chains (planar),"a=25.989(6) Å, b=16.185(3) Å, c=15.826(3) Å, β=117.360(7)°, C2/c (monoclinic)",,11.0,yes,yes,,CO2_capture;hydrogen_storage,10.1002/chem.201703682,ok,
10.1002/chem.201703682,downloaded\10.1002_chem.201703682.pdf,SI downloaded\10.1002_chem.201703682_SI.pdf,mof_json_store\10.1002_chem.201703682\raw_output.json,mof_json_store\10.1002_chem.201703682\synthesis_003.json,yes,Screened multiple conditions; orthogonal array for AlTCS-1 and varied acidity/solvent/cooling for AlTCS-2 produced powders/needles/dense phases before good crystals.,AlTCS-1,1523998,Gd(CH3COO)3,,"98 µL, ~0.098 mmol (1.0 M aq.)",0.098,mmol,nan,,,,,nan,,,,,tetrakis(4-oxycarbonylphenyl)silane,H4TCS,10 mg (0.020 mmol),0.02,mmol,,,,,,,,,,,formic acid,,0.50 mL,,,,,,,,water,H2O,6.0 mL,6.0,,,,,220.0,"Heated to 220 °C over 1 h, held 3 days; natural cool",72.0,3 days,Teflon-lined autoclave; glass vial,static,"DMF, H2O",,90 °C for 12 h (oven dry),90.0,12.0,colorless block crystals,,0.16 × 0.04 × 0.03 mm,,zigzag Al–oxo chains (planar),"a=25.989(6) Å, b=16.185(3) Å, c=15.826(3) Å, β=117.360(7)°, C2/c (monoclinic)",,11.0,yes,yes,,CO2_capture;hydrogen_storage,10.1002/chem.201703682,ok,
10.1002/chem.201703682,downloaded\10.1002_chem.201703682.pdf,SI downloaded\10.1002_chem.201703682_SI.pdf,mof_json_store\10.1002_chem.201703682\raw_output.json,mof_json_store\10.1002_chem.201703682\synthesis_004.json,yes,Screened multiple conditions; orthogonal array for AlTCS-1 and varied acidity/solvent/cooling for AlTCS-2 produced powders/needles/dense phases before good crystals.,AlTCS-2,1551336,Ni(NO3)2·6H2O,,"227 µL, 0.227 mmol (1.0 M aq.)",0.227,mmol,nan,,,,,nan,,,,,tetrakis(4-oxycarbonylphenyl)silane,H4TCS,0.020 g (0.039 mmol),0.039,mmol,,,,,,,,,,,formic acid,,0.40 mL (10.6 mmol),10.6,mmol,,,,,,"N,N-dimethylformamide",DMF,1.4 mL,1.4,water,H2O,0.6 mL,0.6,120.0,"Heated naturally to 120 °C, held 3 days; natural cool",72.0,3 days,Teflon-lined autoclave; glass vial,static,"DMF, H2O",,90 °C for 12 h (oven dry),90.0,12.0,colorless block-like crystals,63.0,0.08 × 0.03 × 0.015 mm,,spiral Al–oxo chains (1D SBU),"a=b=17.0240(17) Å, c=30.862(4) Å, P3121 (trigonal)",10.4,1506.0,yes,yes,,CO2_capture;hydrogen_storage,10.1002/chem.201703682,ok,
10.1039/c2ce00025c,downloaded\10.1039_c2ce00025c.pdf,SI downloaded\10.1039_c2ce00025c_SI.pdf,mof_json_store\10.1039_c2ce00025c\raw_output.json,mof_json_store\10.1039_c2ce00025c\synthesis_001.json,no,,,840361,Ni(NO3)2·6H2O,,300 mg,1.42319,mmol,nan,AgNO3,150 mg,150.0,mg,nan,NH4VO3,36 mg,36.0,mg,2-pytz (5-(pyridyl) tetrazolate),2-pytz,30 mg,30.0,mg,,,,,,,,,,,potassium hydroxide (pH adjustment),KOH,"1 M KOH, to pH 2.5",,,,,,,,water,H2O,10 mL,10.0,,,,,160.0,160 °C,96.0,4 days,Teflon-lined autoclave (18 mL),stirred 1 h pre-mix; static during heating,water,,dried at room temperature,,,green block crystals,32.0,,,,"a=12.668(5), b=22.274(5), c=14.366(4) Å; β=123.07(2)°; P21/c",,,not_reported,not_reported,,luminescence,10.1039/c2ce00025c,ok,
