Repository: zzhenglab/MOFinder

# MOFinder

MOFinder extracts MOF synthesis information from the literature, reconstructs evidence-supported negative reaction records, and prepares datasets for synthesis-outcome prediction.
[Web application](https://mofinder.chemistry.wustl.edu/) | [Demos](Demo/README.md) | [Source code](docs/source_to_code.md) | [Workflow guide](docs/workflow.md) | [Model evaluation](docs/evaluation.md)

## Quick start

The workflow runs through Python commands. Python 3.10 or newer is required. Clone the repository and initialize its related applications:

```bash
git clone --recurse-submodules https://github.com/zzhenglab/MOFinder.git
cd MOFinder
```

Start with the two offline demonstrations:

```bash

File: mof_extraction_1_2.csv (part 226 of 305)
doi,main_pdf,si_pdf,raw_output,parsed_json,article_trial_or_failure,article_trial_or_failure_notes,mof_name,crystal_code,metal_1,metal_1_abbr,metal_1_amount_text,metal_1_amount_value,metal_1_amount_unit,metal_2,metal_2_abbr,metal_2_amount_text,metal_2_amount_value,metal_2_amount_unit,metal_3,metal_3_abbr,metal_3_amount_text,metal_3_amount_value,metal_3_amount_unit,linker_1,linker_1_abbr,linker_1_amount_text,linker_1_amount_value,linker_1_amount_unit,linker_2,linker_2_abbr,linker_2_amount_text,linker_2_amount_value,linker_2_amount_unit,linker_3,linker_3_abbr,linker_3_amount_text,linker_3_amount_value,linker_3_amount_unit,modulator_1,modulator_1_abbr,modulator_1_amount_text,modulator_1_amount_value,modulator_1_amount_unit,modulator_2,modulator_2_abbr,modulator_2_amount_text,modulator_2_amount_value,modulator_2_amount_unit,solvent_main,solvent_main_abbr,solvent_main_amount_text,solvent_main_ml,solvent_secondary,solvent_secondary_abbr,solvent_secondary_amount_text,solvent_secondary_ml,temperature_c,temperature_c_text,time_h,time_text,vessel_type,stirring,washing_solvent,washing_cycles,activation_text,activation_temp_c,activation_time_h,crystal_morphology,yield_percent,crystal_size,topology_code,metal_cluster_connectivity,unit_cell_short,pore_diameter_A,BET_surface_area_m2g,air_stable,water_stable,tga_decomposition_temp_c,applications,reference,status,error
10.1039/b813226g,downloaded\10.1039_b813226g.pdf,,mof_json_store\10.1039_b813226g\raw_output.json,mof_json_store\10.1039_b813226g\synthesis_001.json,no,,MCF-21,688066,Ni(NO3)2·6H2O,,"0.124 g, 0.5 mmol",0.5,mmol,nan,,,,,nan,,,,,"4,4'-oxybis(benzoic acid)",H2oba,"0.131 g, 0.5 mmol",0.5,mmol,,,,,,,,,,,,,,,,,,,,,dimethyl sulfoxide,DMSO,5.0 mL,5.0,isopropanol,,5.0 mL,5.0,120.0,120 °C,72.0,3 d,12-mL Teflon-lined autoclave,,,,250 °C under reduced pressure for 2 h (to give MCF-21^0),250.0,2.0,block blue crystals,23.0,,,Cu2 paddle-wheel SBU,"P21/c; a=12.0877(15) Å, b=16.227(2) Å, c=9.2338(11) Å, β=109.345(2)°",,,not_reported,not_reported,310.0,,10.1039/b813226g,ok,
10.1039/b813226g,downloaded\10.1039_b813226g.pdf,,mof_json_store\10.1039_b813226g\raw_output.json,mof_json_store\10.1039_b813226g\synthesis_002.json,no,,MCF-22$guest,688067,Ni(NO3)2·6H2O,,"0.121 g, 0.5 mmol",0.5,mmol,nan,,,,,nan,,,,,"4,4'-oxybis(benzoic acid)",H2oba,"0.133 g, 0.5 mmol",0.5,mmol,,,,,,,,,,,benzimidazole,,"0.031 g, 0.25 mmol",0.25,mmol,,,,,,"N,N-dimethylformamide",DMF,"20 mL (from DMF–EtOH 4:1, 25 mL)",20.0,ethanol,EtOH,"5 mL (from DMF–EtOH 4:1, 25 mL)",5.0,25,room temperature,,several days,,,,,100 °C under vacuum for 5 h (to give MCF-22),100.0,5.0,blue prism single crystals,63.0,,lvt,Cu2 paddle-wheel SBU,"C2/c; a=30.8976(12) Å, b=16.0853(5) Å, c=20.9200(6) Å, β=124.480(2)°",,368.0,not_reported,not_reported,280.0,,10.1039/b813226g,ok,
10.1039/c3ce27082c,downloaded\10.1039_c3ce27082c.pdf,SI downloaded\10.1039_c3ce27082c_SI.pdf,mof_json_store\10.1039_c3ce27082c\raw_output.json,mof_json_store\10.1039_c3ce27082c\synthesis_001.json,no,,,915820,Ni(NO3)2·6H2O,,"0.20 mmol, 0.087 g",0.2,mmol,nan,,,,,nan,,,,,"4-phenyl-2,6-bis(4'-carboxyphenyl)pyridine",H2PBPP,"0.20 mmol, 0.050 g",0.2,mmol,,,,,,,,,,,oxalic acid,,"0.30 mmol, 0.027 g",0.3,mmol,sodium hydroxide,NaOH,"0.40 mmol, 0.016 g",0.4,mmol,water,H2O,8 mL,8.0,"N,N-dimethylformamide",DMF,2 mL,2.0,170.0,170 °C,72.0,3 days,Teflon-lined stainless steel vessel,static,,,,,,green block crystals,73.0,,,lanthanide-oxide chains; {Ln3Na} subunits,"a=b=29.5657(12), c=14.8222(11) Å, R-3",,,not_reported,not_reported,,luminescence,10.1039/c3ce27082c,ok,
10.1039/c3ce27082c,downloaded\10.1039_c3ce27082c.pdf,SI downloaded\10.1039_c3ce27082c_SI.pdf,mof_json_store\10.1039_c3ce27082c\raw_output.json,mof_json_store\10.1039_c3ce27082c\synthesis_002.json,no,,,915819,Ni(NO3)2·6H2O,,"0.20 mmol, 0.090 g",0.2,mmol,nan,,,,,nan,,,,,"4-phenyl-2,6-bis(4'-carboxyphenyl)pyridine",H2PBPP,"0.20 mmol, 0.050 g",0.2,mmol,,,,,,,,,,,oxalic acid,,"0.30 mmol, 0.027 g",0.3,mmol,sodium hydroxide,NaOH,"0.40 mmol, 0.016 g",0.4,mmol,water,H2O,8 mL,8.0,"N,N-dimethylformamide",DMF,2 mL,2.0,170.0,170 °C,72.0,3 days,Teflon-lined stainless steel vessel,static,,,,,,colorless block crystals,67.0,,,lanthanide-oxide chains; {Ln3Na} subunits,"a=b=29.6966(13), c=14.9618(12) Å, R-3",,,not_reported,not_reported,,luminescence,10.1039/c3ce27082c,ok,
10.1039/c3ce27082c,downloaded\10.1039_c3ce27082c.pdf,SI downloaded\10.1039_c3ce27082c_SI.pdf,mof_json_store\10.1039_c3ce27082c\raw_output.json,mof_json_store\10.1039_c3ce27082c\synthesis_003.json,no,,,915817,Ni(NO3)2·6H2O,,"0.20 mmol, 0.087 g",0.2,mmol,nan,,,,,nan,,,,,"4-phenyl-2,6-bis(4'-carboxyphenyl)pyridine",H2PBPP,"0.20 mmol, 0.050 g",0.2,mmol,,,,,,,,,,,oxalic acid,,"0.30 mmol, 0.027 g",0.3,mmol,sodium hydroxide,NaOH,"0.40 mmol, 0.016 g",0.4,mmol,water,H2O,8 mL,8.0,"N,N-dimethylformamide",DMF,2 mL,2.0,170.0,170 °C,72.0,3 days,Teflon-lined stainless steel vessel,static,,,,,,colorless block crystals,54.0,,,lanthanide-oxide chains; {Ln3Na} subunits,"a=b=29.5404(12), c=14.9218(12) Å, R-3",,,not_reported,not_reported,,luminescence,10.1039/c3ce27082c,ok,
10.1039/c3ce27082c,downloaded\10.1039_c3ce27082c.pdf,SI downloaded\10.1039_c3ce27082c_SI.pdf,mof_json_store\10.1039_c3ce27082c\raw_output.json,mof_json_store\10.1039_c3ce27082c\synthesis_004.json,no,,,915821,Ni(NO3)2·6H2O,,"0.20 mmol, 0.089 g",0.2,mmol,nan,,,,,nan,,,,,"4,4',4''-s-triazine-2,4,6-tribenzoic acid",H3TATB,"0.10 mmol, 0.046 g",0.1,mmol,,,,,,,,,,,oxalic acid,,"0.30 mmol, 0.027 g",0.3,mmol,sodium hydroxide,NaOH,"0.50 mmol, 0.020 g",0.5,mmol,water,H2O,13 mL,13.0,"N,N-dimethylformamide",DMF,2 mL,2.0,170.0,170 °C,72.0,3 days,Teflon-lined stainless steel vessel,static,,,,,,colorless block crystals,48.0,,,dinuclear Sm2 SBU; 1D Sm2(COO)6 chains,"a=22.304(3), b=28.721(4), c=29.158(4) Å, Fddd",,,not_reported,not_reported,512.0,luminescence,10.1039/c3ce27082c,ok,
10.1039/c9dt00499h,downloaded\10.1039_c9dt00499h.pdf,SI downloaded\10.1039_c9dt00499h_SI.pdf,mof_json_store\10.1039_c9dt00499h\raw_output.json,mof_json_store\10.1039_c9dt00499h\synthesis_001.json,yes,pH<3.0 gave no reaction; pH>3.5 precipitates; 25 °C no crystals; 100 °C poor crystals; ratios of M2+:[Co2Mo10]6−:L screened.,,1885053,Ni(NO3)2·6H2O,,"0.025 g, 0.1 mmol",0.1,mmol,nan,,"0.096 g, 0.05 mmol",0.05,mmol,nan,,,,,"N,N′-bis(3-pyridinecarboxamide)-piperazine",L,"0.030 g, 0.1 mmol",0.1,mmol,,,,,,,,,,,nitric acid,HNO3,"0.5 M HNO3, adjusted to pH ≈ 3.05",,,,,,,,water,H2O,6 mL,6.0,alcohol,,6 mL (ligand solution in alcohol),6.0,80.0,80 °C,72.0,3 days,Teflon-lined autoclave (20 mL),"stirred 30 min, then static",distilled water,,dried in a desiccator at room temperature,,,green block crystals,64.5,,,"Evans–Showell [Co2Mo10H4O38]6− linked to CuII; 2,3,4-connected net","a=12.1598(5) Å, b=14.1021(6) Å, c=23.8608(12) Å, α=78.079(4)°, β=82.282(4)°, γ=83.825(3)°, P-1",,,not_reported,not_reported,,oxidation_catalysis,10.1039/c9dt00499h,ok,
10.1039/c9dt00499h,downloaded\10.1039_c9dt00499h.pdf,SI downloaded\10.1039_c9dt00499h_SI.pdf,mof_json_store\10.1039_c9dt00499h\raw_output.json,mof_json_store\10.1039_c9dt00499h\synthesis_002.json,yes,pH<3.0 gave no reaction; pH>3.5 precipitates; 25 °C no crystals; 100 °C poor crystals; ratios of M2+:[Co2Mo10]6−:L screened.,,1885054,Ni(NO3)2·6H2O,,"0.029 g, 0.1 mmol",0.1,mmol,nan,,"0.096 g, 0.05 mmol",0.05,mmol,nan,,,,,"N,N′-bis(3-pyridinecarboxamide)-piperazine",L,"0.030 g, 0.1 mmol",0.1,mmol,,,,,,,,,,,nitric acid,HNO3,"1.0 M HNO3, adjusted to pH ≈ 3.02",,,,,,,,water,H2O,6 mL,6.0,alcohol,,6 mL (ligand solution in alcohol),6.0,80.0,80 °C,72.0,3 days,Teflon-lined autoclave (20 mL),"stirred 30 min, then static",distilled water,,dried in a desiccator at room temperature,,,green needle crystals,52.0,,,"Evans–Showell [Co2Mo10H4O38]6− linked to ZnII; 1D chains, 3D H-bonded network","a=21.544(2) Å, b=14.2328(2) Å, c=24.246(3) Å, β=104.817(10)°, C2/c",,,not_reported,not_reported,,oxidation_catalysis,10.1039/c9dt00499h,ok,
10.1039/c0ce00750a,downloaded\10.1039_c0ce00750a.pdf,SI downloaded\10.1039_c0ce00750a_SI.pdf,mof_json_store\10.1039_c0ce00750a\raw_output.json,mof_json_store\10.1039_c0ce00750a\synthesis_001.json,no,,,,Ni(NO3)2·6H2O,,"8 mM, 2 mL (in DMSO)",0.016,mmol,nan,,,,,nan,,,,,"(E)-4,4'-(ethene-1,2-diyl)dibenzoic acid",H2LH,"12 mM, 2 mL (in DMSO)",0.024,mmol,,,,,,,,,,,triethylamine,,"0.024 mL, 0.17 mmol",0.17,mmol,,,,,,dimethyl sulfoxide,DMSO,8 mL (outer vial) + 2 mL (inner vial),,,,,,25,room temperature,336.0,14 d,double-vial (small vial in large vial),static,,,dried under vacuum for 1 h,,1.0,colorless X-ray quality crystals,46.0,,,Tb2 bimetallic node; 6-connected; 2-fold interpenetrated,"a=27.6859, b=16.9435, c=28.0346, β=101.603, C2/c",,,no,not_reported,550.0,luminescence,10.1039/c0ce00750a,ok,
10.1039/c0ce00750a,downloaded\10.1039_c0ce00750a.pdf,SI downloaded\10.1039_c0ce00750a_SI.pdf,mof_json_store\10.1039_c0ce00750a\raw_output.json,mof_json_store\10.1039_c0ce00750a\synthesis_002.json,no,,,,Ni(NO3)2·6H2O,,"8 mM, 2 mL (in DMSO)",0.016,mmol,nan,,,,,nan,,,,,"(E)-4,4'-(ethene-1,2-diyl)dibenzoic acid",H2LH,"12 mM, 2 mL (in DMSO)",0.024,mmol,,,,,,,,,,,triethylamine,,"0.024 mL, 0.17 mmol",0.17,mmol,,,,,,dimethyl sulfoxide,DMSO,8 mL (outer vial) + 2 mL (inner vial),,,,,,25,room temperature,336.0,14 d,double-vial (small vial in large vial),static,,,dried under vacuum for 1 h,,1.0,colorless X-ray quality crystals,41.0,,,Eu2 bimetallic node; 6-connected; 2-fold interpenetrated,"a=16.5736, b=21.7897, c=35.1329, P212121",,,no,not_reported,550.0,luminescence,10.1039/c0ce00750a,ok,
10.1039/c0ce00750a,downloaded\10.1039_c0ce00750a.pdf,SI downloaded\10.1039_c0ce00750a_SI.pdf,mof_json_store\10.1039_c0ce00750a\raw_output.json,mof_json_store\10.1039_c0ce00750a\synthesis_003.json,no,,,,Ni(NO3)2·6H2O,,17.8 mg (0.040 mmol),0.04,mmol,nan,,,,,nan,,,,,"(E)-4,4'-(1,4-bis(methylthio)but-2-ene-2,3-diyl)dibenzoic acid",H2LS,23.3 mg (0.060 mmol),0.06,mmol,,,,,,,,,,,,,,,,,,,,,water,H2O,6 mL,6.0,"N,N-dimethylformamide",DMF,4 mL,4.0,120.0,120 °C,72.0,3 d,Teflon-lined autoclave (23 mL),static,ethanol,,dried in air,,,yellow needle-shaped crystals,80.0,,,Eu2 bimetallic node; 6-connected; 3-fold interpenetrated,,,,yes,not_reported,,luminescence,10.1039/c0ce00750a,ok,
10.1039/c0ce00750a,downloaded\10.1039_c0ce00750a.pdf,SI downloaded\10.1039_c0ce00750a_SI.pdf,mof_json_store\10.1039_c0ce00750a\raw_output.json,mof_json_store\10.1039_c0ce00750a\synthesis_004.json,no,,,,Ni(NO3)2·6H2O,,14.9 mg (0.040 mmol),0.04,mmol,nan,,,,,nan,,,,,"(E)-4,4'-(1,4-bis(methylthio)but-2-ene-2,3-diyl)dibenzoic acid",H2LS,23.3 mg (0.060 mmol),0.06,mmol,,,,,,,,,,,,,,,,,,,,,water,H2O,6 mL,6.0,"N,N-dimethylformamide",DMF,4 mL,4.0,120.0,120 °C,72.0,3 d,Teflon-lined autoclave (23 mL),static,ethanol,,dried in air,,,yellow needle-shaped crystals,68.0,,,Tb2 bimetallic node; 6-connected; 3-fold interpenetrated,,,,yes,not_reported,,luminescence,10.1039/c0ce00750a,ok,
10.1021/acs.cgd.8b01077,downloaded\10.1021_acs.cgd.8b01077.pdf,SI downloaded\10.1021_acs.cgd.8b01077_SI.pdf,mof_json_store\10.1021_acs.cgd.8b01077\raw_output.json,mof_json_store\10.1021_acs.cgd.8b01077\synthesis_002.json,no,,,1852353,CeCl3·7H2O,,"1.19 mg, 0.004 mmol (same as 1)",0.004,mmol,nan,,,,,nan,,,,,"1,4-bis(imidazol-1-yl)terephthalic acid",H2BTA,"1.19 mg, 0.004 mmol (same as 1)",0.004,mmol,,,,,,,,,,,,,,,,,,,,,N-methyl-2-pyrrolidone,NMP,"1 mL, v:v = 1:1 (with H2O)",0.5,water,H2O,"1 mL, v:v = 1:1 (with NMP)",0.5,130.0,130 °C,72.0,72 h,glass tube,static,MeOH,soaked 72 h,150 °C under vacuum for 10 h,150.0,10.0,"colorless, diamond-shaped crystals",,,pts,,"triclinic, P-1; a=7.2623(4) Å, b=9.4869(6) Å, c=13.3903(8) Å, α=91.557(4)°, β=93.632(4)°, γ=102.588(3)°",,56.6,not_reported,not_reported,350.0,CO2_capture;sensing;luminescence,10.1021/acs.cgd.8b01077,ok,
10.1021/acs.cgd.8b01077,downloaded\10.1021_acs.cgd.8b01077.pdf,SI downloaded\10.1021_acs.cgd.8b01077_SI.pdf,mof_json_store\10.1021_acs.cgd.8b01077\raw_output.json,mof_json_store\10.1021_acs.cgd.8b01077\synthesis_003.json,no,,,1852352,PrCl3·7H2O,,"3.31 mg, 0.01 mmol",0.01,mmol,nan,,,,,nan,,,,,"1,4-bis(imidazol-1-yl)terephthalic acid",H2BTA,"2.98 mg, 0.01 mmol",0.01,mmol,,,,,,,,,,,,,,,,,,,,,"N,N-dimethylacetamide",DMAc,2 mL,2.0,"1,4-dioxane",,2 mL,2.0,120.0,120 °C,48.0,48 h,stainless steel vessel (autoclave),static,,,,,,colorless bulk crystals,,,,,"monoclinic, P21/c; a=13.8894(7) Å, b=9.1415(5) Å, c=10.6773(6) Å, β=103.377(2)°",,,not_reported,not_reported,470.0,sensing;luminescence,10.1021/acs.cgd.8b01077,ok,
10.1021/acs.cgd.8b01077,downloaded\10.1021_acs.cgd.8b01077.pdf,SI downloaded\10.1021_acs.cgd.8b01077_SI.pdf,mof_json_store\10.1021_acs.cgd.8b01077\raw_output.json,mof_json_store\10.1021_acs.cgd.8b01077\synthesis_004.json,no,,,1852350,NdCl3·6H2O,,"3.31 mg, 0.01 mmol (same as 3)",0.01,mmol,nan,,,,,nan,,,,,"1,4-bis(imidazol-1-yl)terephthalic acid",H2BTA,"2.98 mg, 0.01 mmol (same as 3)",0.01,mmol,,,,,,,,,,,nitric acid,,"0.25 mol/L, 0.1 mL",,,,,,,,ethanol,EtOH,2 mL,2.0,,,,,120.0,120 °C,48.0,48 h,stainless steel vessel (autoclave),static,,,,,,"colorless, schistose crystals",,,pcu,,"monoclinic, C2/c; a=15.1377(18) Å, b=4.6373(7) Å, c=20.118(2) Å, β=108.315(13)°",,,not_reported,not_reported,490.0,sensing;luminescence,10.1021/acs.cgd.8b01077,ok,
10.1039/c2ce06572j,downloaded\10.1039_c2ce06572j.pdf,SI downloaded\10.1039_c2ce06572j_SI.pdf,mof_json_store\10.1039_c2ce06572j\raw_output.json,mof_json_store\10.1039_c2ce06572j\synthesis_001.json,yes,Less than 0.2 mL H2O gave amorphous product; sodium acetate ≥0.5 mmol destroyed Eu(BTC)(H2O)DMF.,Eu(BTC)(H2O)DMF,,Zn(NO3)2·6H2O,,60 mg (0.13 mmol),0.13,mmol,nan,,,,,nan,,,,,"benzene-1,3,5-tricarboxylic acid",BTC,20 mg (0.1 mmol),0.1,mmol,,,,,,,,,,,,,,,,,,,,,"N,N-dimethylformamide",DMF,10 mL,10.0,water,H2O,2 mL,2.0,60.0,60 °C,72.0,72 h,,static,"DMF, ethanol",several times,dried overnight at ambient temperature,,,pillar-like colorless crystals,76.0,~35 ± 6 μm × 10 ± 2 μm rods,,seven-coordinated Eu3+ nodes,space group P4_322,7.0,,not_reported,not_reported,600.0,luminescence,10.1039/c2ce06572j,ok,
10.1039/c2ce06572j,downloaded\10.1039_c2ce06572j.pdf,SI downloaded\10.1039_c2ce06572j_SI.pdf,mof_json_store\10.1039_c2ce06572j\raw_output.json,mof_json_store\10.1039_c2ce06572j\synthesis_002.json,yes,Less than 0.2 mL H2O gave amorphous product; sodium acetate ≥0.5 mmol destroyed Eu(BTC)(H2O)DMF.,Eu(BTC)(H2O)DMF,,Zn(NO3)2·6H2O,,60 mg (0.13 mmol),0.13,mmol,nan,,,,,nan,,,,,"benzene-1,3,5-tricarboxylic acid",BTC,20 mg (0.1 mmol),0.1,mmol,,,,,,,,,,,,,,,,,,,,,"N,N-dimethylformamide",DMF,6 mL,6.0,water,H2O,6 mL,6.0,60.0,60 °C,72.0,72 h,,static,"DMF, ethanol",several times,dried overnight at ambient temperature,,,rod-like crystals,,~60 ± 5 μm × 5 ± 1 μm rods,,seven-coordinated Eu3+ nodes,space group P4_322,7.0,,not_reported,not_reported,600.0,luminescence,10.1039/c2ce06572j,ok,
10.1039/c2ce06572j,downloaded\10.1039_c2ce06572j.pdf,SI downloaded\10.1039_c2ce06572j_SI.pdf,mof_json_store\10.1039_c2ce06572j\raw_output.json,mof_json_store\10.1039_c2ce06572j\synthesis_003.json,yes,Less than 0.2 mL H2O gave amorphous product; sodium acetate ≥0.5 mmol destroyed Eu(BTC)(H2O)DMF.,Eu(BTC)(H2O)DMF,,Co(NO3)2·6H2O,,60 mg (0.13 mmol),0.13,mmol,nan,,,,,nan,,,,,"benzene-1,3,5-tricarboxylic acid",BTC,20 mg (0.1 mmol),0.1,mmol,,,,,,,,,,,,,,,,,,,,,"N,N-dimethylformamide",DMF,4 mL,4.0,water,H2O,8 mL,8.0,60.0,60 °C,72.0,72 h,,static,"DMF, ethanol",several times,dried overnight at ambient temperature,,,rod-like microcrystals,,,,seven-coordinated Eu3+ nodes,space group P4_322,7.0,,not_reported,not_reported,600.0,luminescence,10.1039/c2ce06572j,ok,
10.1039/c2ce06572j,downloaded\10.1039_c2ce06572j.pdf,SI downloaded\10.1039_c2ce06572j_SI.pdf,mof_json_store\10.1039_c2ce06572j\raw_output.json,mof_json_store\10.1039_c2ce06572j\synthesis_004.json,yes,Less than 0.2 mL H2O gave amorphous product; sodium acetate ≥0.5 mmol destroyed Eu(BTC)(H2O)DMF.,Eu(BTC)(H2O)DMF,,ZrCl4,,60 mg (0.13 mmol),0.13,mmol,nan,,,,,nan,,,,,"benzene-1,3,5-tricarboxylic acid",BTC,20 mg (0.1 mmol),0.1,mmol,,,,,,,,,,,,,,,,,,,,,"N,N-dimethylformamide",DMF,2 mL,2.0,water,H2O,10 mL,10.0,60.0,60 °C,72.0,72 h,,static,"DMF, ethanol",several times,dried overnight at ambient temperature,,,grass-like microcrystals,,~10 ± 5 μm,,seven-coordinated Eu3+ nodes,space group P4_322,7.0,,not_reported,not_reported,600.0,luminescence,10.1039/c2ce06572j,ok,
10.1039/c2ce06572j,downloaded\10.1039_c2ce06572j.pdf,SI downloaded\10.1039_c2ce06572j_SI.pdf,mof_json_store\10.1039_c2ce06572j\raw_output.json,mof_json_store\10.1039_c2ce06572j\synthesis_005.json,yes,Less than 0.2 mL H2O gave amorphous product; sodium acetate ≥0.5 mmol destroyed Eu(BTC)(H2O)DMF.,Eu(BTC)(H2O)DMF,,ZrCl4,,60 mg (0.13 mmol),0.13,mmol,nan,,,,,nan,,,,,"benzene-1,3,5-tricarboxylic acid",BTC,20 mg (0.1 mmol),0.1,mmol,,,,,,,,,,,,,,,,,,,,,"N,N-dimethylformamide",DMF,10 mL,10.0,water,H2O,0.2 mL,0.2,60.0,60 °C,72.0,72 h,,static,"DMF, ethanol",several times,dried overnight at ambient temperature,,,urchin-like balls (needle-shaped crystals radiating),,,,seven-coordinated Eu3+ nodes,space group P4_322,7.0,,not_reported,not_reported,600.0,luminescence,10.1039/c2ce06572j,ok,
10.1039/c2ce06572j,downloaded\10.1039_c2ce06572j.pdf,SI downloaded\10.1039_c2ce06572j_SI.pdf,mof_json_store\10.1039_c2ce06572j\raw_output.json,mof_json_store\10.1039_c2ce06572j\synthesis_006.json,yes,Less than 0.2 mL H2O gave amorphous product; sodium acetate ≥0.5 mmol destroyed Eu(BTC)(H2O)DMF.,Eu(BTC)(H2O)DMF,,ZrCl4,,60 mg (0.13 mmol),0.13,mmol,nan,,,,,nan,,,,,"benzene-1,3,5-tricarboxylic acid",BTC,20 mg (0.1 mmol),0.1,mmol,,,,,,,,,,,,,,,,,,,,,"N,N-dimethylformamide",DMF,10 mL,10.0,water,H2O,0.25 mL,0.25,60.0,60 °C,72.0,72 h,,static,"DMF, ethanol",several times,dried overnight at ambient temperature,,,,,,,seven-coordinated Eu3+ nodes,space group P4_322,7.0,,not_reported,not_reported,600.0,luminescence,10.1039/c2ce06572j,ok,
10.1039/c2ce06572j,downloaded\10.1039_c2ce06572j.pdf,SI downloaded\10.1039_c2ce06572j_SI.pdf,mof_json_store\10.1039_c2ce06572j\raw_output.json,mof_json_store\10.1039_c2ce06572j\synthesis_007.json,yes,Less than 0.2 mL H2O gave amorphous product; sodium acetate ≥0.5 mmol destroyed Eu(BTC)(H2O)DMF.,Eu(BTC)(H2O)DMF,,ZrCl4,,60 mg (0.13 mmol),0.13,mmol,nan,,,,,nan,,,,,"benzene-1,3,5-tricarboxylic acid",BTC,20 mg (0.1 mmol),0.1,mmol,,,,,,,,,,,,,,,,,,,,,"N,N-dimethylformamide",DMF,10 mL,10.0,water,H2O,0.3 mL,0.3,60.0,60 °C,72.0,72 h,,static,"DMF, ethanol",several times,dried overnight at ambient temperature,,,,,,,seven-coordinated Eu3+ nodes,space group P4_322,7.0,,not_reported,not_reported,600.0,luminescence,10.1039/c2ce06572j,ok,
10.1039/c2ce06572j,downloaded\10.1039_c2ce06572j.pdf,SI downloaded\10.1039_c2ce06572j_SI.pdf,mof_json_store\10.1039_c2ce06572j\raw_output.json,mof_json_store\10.1039_c2ce06572j\synthesis_008.json,yes,Less than 0.2 mL H2O gave amorphous product; sodium acetate ≥0.5 mmol destroyed Eu(BTC)(H2O)DMF.,Eu(BTC)(H2O)DMF,,ZrCl4,,60 mg (0.13 mmol),0.13,mmol,nan,,,,,nan,,,,,"benzene-1,3,5-tricarboxylic acid",BTC,20 mg (0.1 mmol),0.1,mmol,,,,,,,,,,,,,,,,,,,,,"N,N-dimethylformamide",DMF,10 mL,10.0,water,H2O,0.5 mL,0.5,60.0,60 °C,72.0,72 h,,static,"DMF, ethanol",several times,dried overnight at ambient temperature,,,rod-like crystals,,,,seven-coordinated Eu3+ nodes,space group P4_322,7.0,,not_reported,not_reported,600.0,luminescence,10.1039/c2ce06572j,ok,
10.1039/c2ce06572j,downloaded\10.1039_c2ce06572j.pdf,SI downloaded\10.1039_c2ce06572j_SI.pdf,mof_json_store\10.1039_c2ce06572j\raw_output.json,mof_json_store\10.1039_c2ce06572j\synthesis_009.json,yes,Less than 0.2 mL H2O gave amorphous product; sodium acetate ≥0.5 mmol destroyed Eu(BTC)(H2O)DMF.,Eu(BTC)(H2O)DMF,,GdCl3·6H2O,,60 mg (0.13 mmol),0.13,mmol,nan,,,,,nan,,,,,"benzene-1,3,5-tricarboxylic acid",BTC,20 mg (0.1 mmol),0.1,mmol,,,,,,,,,,,sodium acetate anhydrous,,0.1 mmol,0.1,mmol,,,,,,"N,N-dimethylformamide",DMF,10 mL,10.0,water,H2O,2 mL,2.0,60.0,60 °C,72.0,72 h,,static,"DMF, ethanol",several times,dried overnight at ambient temperature,,,belt-like crystals (gel-like by-product present),,,,seven-coordinated Eu3+ nodes,space group P4_322,7.0,,not_reported,not_reported,600.0,luminescence,10.1039/c2ce06572j,ok,
10.1039/c2ce06572j,downloaded\10.1039_c2ce06572j.pdf,SI downloaded\10.1039_c2ce06572j_SI.pdf,mof_json_store\10.1039_c2ce06572j\raw_output.json,mof_json_store\10.1039_c2ce06572j\synthesis_010.json,yes,Less than 0.2 mL H2O gave amorphous product; sodium acetate ≥0.5 mmol destroyed Eu(BTC)(H2O)DMF.,Eu(BTC)(H2O)DMF,,GdCl3·6H2O,,60 mg (0.13 mmol),0.13,mmol,nan,,,,,nan,,,,,"benzene-1,3,5-tricarboxylic acid",BTC,20 mg (0.1 mmol),0.1,mmol,,,,,,,,,,,sodium acetate anhydrous,,0.2 mmol,0.2,mmol,,,,,,"N,N-dimethylformamide",DMF,10 mL,10.0,water,H2O,2 mL,2.0,60.0,60 °C,72.0,72 h,,static,"DMF, ethanol",several times,dried overnight at ambient temperature,,,belt-like crystals,,,,seven-coordinated Eu3+ nodes,space group P4_322,7.0,,not_reported,not_reported,600.0,luminescence,10.1039/c2ce06572j,ok,
10.1039/c2ce06572j,downloaded\10.1039_c2ce06572j.pdf,SI downloaded\10.1039_c2ce06572j_SI.pdf,mof_json_store\10.1039_c2ce06572j\raw_output.json,mof_json_store\10.1039_c2ce06572j\synthesis_011.json,yes,Less than 0.2 mL H2O gave amorphous product; sodium acetate ≥0.5 mmol destroyed Eu(BTC)(H2O)DMF.,Eu(BTC)(H2O)DMF,,GdCl3·6H2O,,60 mg (0.13 mmol),0.13,mmol,nan,,,,,nan,,,,,"benzene-1,3,5-tricarboxylic acid",BTC,20 mg (0.1 mmol),0.1,mmol,,,,,,,,,,,sodium acetate anhydrous,,0.3 mmol,0.3,mmol,,,,,,"N,N-dimethylformamide",DMF,10 mL,10.0,water,H2O,2 mL,2.0,60.0,60 °C,72.0,72 h,,static,"DMF, ethanol",several times,dried overnight at ambient temperature,,,shapeless nanocrystals,,,,seven-coordinated Eu3+ nodes,space group P4_322,7.0,,not_reported,not_reported,600.0,luminescence,10.1039/c2ce06572j,ok,
10.1039/c2ce06572j,downloaded\10.1039_c2ce06572j.pdf,SI downloaded\10.1039_c2ce06572j_SI.pdf,mof_json_store\10.1039_c2ce06572j\raw_output.json,mof_json_store\10.1039_c2ce06572j\synthesis_012.json,yes,Less than 0.2 mL H2O gave amorphous product; sodium acetate ≥0.5 mmol destroyed Eu(BTC)(H2O)DMF.,Eu(BTC)(H2O)DMF,,GdCl3·6H2O,,60 mg (0.13 mmol),0.13,mmol,nan,,,,,nan,,,,,"benzene-1,3,5-tricarboxylic acid",BTC,20 mg (0.1 mmol),0.1,mmol,,,,,,,,,,,sodium acetate anhydrous,,0.4 mmol,0.4,mmol,,,,,,"N,N-dimethylformamide",DMF,10 mL,10.0,water,H2O,2 mL,2.0,60.0,60 °C,72.0,72 h,,static,"DMF, ethanol",several times,dried overnight at ambient temperature,,,spherical monodisperse nanocrystals,,~125 ± 25 nm; 100 ± 15 nm,,seven-coordinated Eu3+ nodes,space group P4_322,7.0,,not_reported,not_reported,600.0,luminescence,10.1039/c2ce06572j,ok,
10.1039/c2ce06572j,downloaded\10.1039_c2ce06572j.pdf,SI downloaded\10.1039_c2ce06572j_SI.pdf,mof_json_store\10.1039_c2ce06572j\raw_output.json,mof_json_store\10.1039_c2ce06572j\synthesis_013.json,yes,Less than 0.2 mL H2O gave amorphous product; sodium acetate ≥0.5 mmol destroyed Eu(BTC)(H2O)DMF.,Eu(BTC)(H2O)DMF,,Zn(NO3)2·4H2O,,60 mg (0.13 mmol),0.13,mmol,nan,,,,,nan,,,,,"benzene-1,3,5-tricarboxylic acid",BTC,20 mg (0.1 mmol),0.1,mmol,,,,,,,,,,,,,,,,,,,,,"N,N-dimethylformamide",DMF,8 mL,8.0,ethanol,EtOH,4 mL,4.0,60.0,60 °C,72.0,72 h,,static,"DMF, ethanol",several times,dried overnight at ambient temperature,,,straw-sheaf crystals,,,,seven-coordinated Eu3+ nodes,space group P4_322,7.0,,not_reported,not_reported,600.0,luminescence,10.1039/c2ce06572j,ok,
10.1039/c2ce06572j,downloaded\10.1039_c2ce06572j.pdf,SI downloaded\10.1039_c2ce06572j_SI.pdf,mof_json_store\10.1039_c2ce06572j\raw_output.json,mof_json_store\10.1039_c2ce06572j\synthesis_014.json,yes,Less than 0.2 mL H2O gave amorphous product; sodium acetate ≥0.5 mmol destroyed Eu(BTC)(H2O)DMF.,Eu(BTC)(H2O)DMF,,Zn(NO3)2·4H2O,,60 mg (0.13 mmol),0.13,mmol,nan,,,,,nan,,,,,"benzene-1,3,5-tricarboxylic acid",BTC,20 mg (0.1 mmol),0.1,mmol,,,,,,,,,,,,,,,,,,,,,"N,N-dimethylformamide",DMF,8 mL,8.0,ethanol,EtOH,4 mL,4.0,60.0,60 °C,72.0,72 h,,static,"DMF, ethanol",several times,dried overnight at ambient temperature,,,straw-sheaf crystals,,,,seven-coordinated Eu3+ nodes,space group P4_322,7.0,,not_reported,not_reported,600.0,luminescence,10.1039/c2ce06572j,ok,
10.1039/c2ce06572j,downloaded\10.1039_c2ce06572j.pdf,SI downloaded\10.1039_c2ce06572j_SI.pdf,mof_json_store\10.1039_c2ce06572j\raw_output.json,mof_json_store\10.1039_c2ce06572j\synthesis_015.json,yes,Less than 0.2 mL H2O gave amorphous product; sodium acetate ≥0.5 mmol destroyed Eu(BTC)(H2O)DMF.,Eu(BTC)(H2O)DMF,,Zn(NO3)2·4H2O,,60 mg (0.13 mmol),0.13,mmol,nan,,,,,nan,,,,,"benzene-1,3,5-tricarboxylic acid",BTC,20 mg (0.1 mmol),0.1,mmol,,,,,,,,,,,,,,,,,,,,,"N,N-dimethylformamide",DMF,8 mL,8.0,ethanol,EtOH,4 mL,4.0,60.0,60 °C,72.0,72 h,,static,"DMF, ethanol",several times,dried overnight at ambient temperature,,,straw-sheaf crystals,,,,seven-coordinated Eu3+ nodes,space group P4_322,7.0,,not_reported,not_reported,600.0,luminescence,10.1039/c2ce06572j,ok,
10.1039/c2ce06572j,downloaded\10.1039_c2ce06572j.pdf,SI downloaded\10.1039_c2ce06572j_SI.pdf,mof_json_store\10.1039_c2ce06572j\raw_output.json,mof_json_store\10.1039_c2ce06572j\synthesis_016.json,yes,Less than 0.2 mL H2O gave amorphous product; sodium acetate ≥0.5 mmol destroyed Eu(BTC)(H2O)DMF.,Eu(BTC)(H2O)DMF,,Zn(NO3)2·4H2O,,60 mg (0.13 mmol),0.13,mmol,nan,,,,,nan,,,,,"benzene-1,3,5-tricarboxylic acid",BTC,20 mg (0.1 mmol),0.1,mmol,,,,,,,,,,,,,,,,,,,,,"N,N-dimethylformamide",DMF,8 mL,8.0,ethanol,EtOH,4 mL,4.0,60.0,60 °C,72.0,72 h,,static,"DMF, ethanol",several times,dried overnight at ambient temperature,,,straw-sheaf crystals,,,,seven-coordinated Eu3+ nodes,space group P4_322,7.0,,not_reported,not_reported,600.0,luminescence,10.1039/c2ce06572j,ok,
10.1039/c2ce06572j,downloaded\10.1039_c2ce06572j.pdf,SI downloaded\10.1039_c2ce06572j_SI.pdf,mof_json_store\10.1039_c2ce06572j\raw_output.json,mof_json_store\10.1039_c2ce06572j\synthesis_017.json,yes,Less than 0.2 mL H2O gave amorphous product; sodium acetate ≥0.5 mmol destroyed Eu(BTC)(H2O)DMF.,Eu(BTC)(H2O)DMF,,Zn(NO3)2·4H2O,,60 mg (0.13 mmol),0.13,mmol,nan,,,,,nan,,,,,"benzene-1,3,5-tricarboxylic acid",BTC,20 mg (0.1 mmol),0.1,mmol,,,,,,,,,,,,,,,,,,,,,"N,N-dimethylformamide",DMF,8 mL,8.0,ethanol,EtOH,4 mL,4.0,60.0,60 °C,72.0,72 h,,static,"DMF, ethanol",several times,dried overnight at ambient temperature,,,straw-sheaf crystals,,,,seven-coordinated Eu3+ nodes,space group P4_322,7.0,,not_reported,not_reported,600.0,luminescence,10.1039/c2ce06572j,ok,
10.1039/c2ce06572j,downloaded\10.1039_c2ce06572j.pdf,SI downloaded\10.1039_c2ce06572j_SI.pdf,mof_json_store\10.1039_c2ce06572j\raw_output.json,mof_json_store\10.1039_c2ce06572j\synthesis_018.json,yes,Less than 0.2 mL H2O gave amorphous product; sodium acetate ≥0.5 mmol destroyed Eu(BTC)(H2O)DMF.,Eu(BTC)(H2O)DMF,,Zn(NO3)2·4H2O,,60 mg (0.13 mmol),0.13,mmol,nan,,,,,nan,,,,,"benzene-1,3,5-tricarboxylic acid",BTC,20 mg (0.1 mmol),0.1,mmol,,,,,,,,,,,,,,,,,,,,,"N,N-dimethylformamide",DMF,8 mL,8.0,ethanol,EtOH,4 mL,4.0,60.0,60 °C,72.0,72 h,,static,"DMF, ethanol",several times,dried overnight at ambient temperature,,,straw-sheaf crystals,,,,seven-coordinated Eu3+ nodes,space group P4_322,7.0,,not_reported,not_reported,600.0,luminescence,10.1039/c2ce06572j,ok,
10.1021/cg101433t,downloaded\10.1021_cg101433t.pdf,SI downloaded\10.1021_cg101433t_SI.pdf,mof_json_store\10.1021_cg101433t\raw_output.json,mof_json_store\10.1021_cg101433t\synthesis_001.json,yes,Cd/cpds complex not succeeded suitable for single crystal X-ray diffraction under liquid diffusion.,,,Sm(NO3)3·6H2O,,"0.05 mmol, 0.014 g",0.05,mmol,nan,,,,,nan,,,,,"6,6'-dithiodinicotinic acid",H2cpds,"0.05 mmol, 0.015 g",0.05,mmol,,,,,,,,,,,sodium hydroxide,NaOH,"0.10 mmol, 0.004 g",0.1,mmol,,,,,,methanol,MeOH,5 mL,5.0,water,H2O,5 mL,5.0,25,room temperature,336.0,two weeks,liquid diffusion (layering),static,,,,,,colorless block crystals,55.0,,,"Zn2 paddle-wheel units; 3,6-connected net; 1D metal–organic nanotube","a=21.989(8), b=13.251(5), c=11.174(4) Å, β=97.150(5)°, C2/c",,,yes,not_reported,200.0,luminescence,10.1021/cg101433t,ok,
10.1021/cg101433t,downloaded\10.1021_cg101433t.pdf,SI downloaded\10.1021_cg101433t_SI.pdf,mof_json_store\10.1021_cg101433t\raw_output.json,mof_json_store\10.1021_cg101433t\synthesis_002.json,yes,Cd/cpds complex not succeeded suitable for single crystal X-ray diffraction under liquid diffusion.,,,Eu(NO3)3·6H2O,,"0.05 mmol, 0.014 g",0.05,mmol,nan,,,,,nan,,,,,"6,6'-dithiodinicotinic acid",H2cpds,"0.05 mmol, 0.015 g",0.05,mmol,"1,2-bis(4-pyridyl)ethane",bpa,"0.05 mmol, 0.009 g",0.05,mmol,,,,,,,,,,,,,,,,methanol,MeOH,5 mL,5.0,water,H2O,5 mL,5.0,25,room temperature,168.0,one week,liquid diffusion (layering),static,,,,,,colorless block crystals,60.0,,,Zn2 paddle-wheel units; 2D layers; 2-fold 2D→2D interpenetration,"a=8.330(4), b=10.652(6), c=12.045(6) Å, α=69.424(6)°, β=76.870(7)°, γ=79.897(7)°, P-1",,,yes,not_reported,230.0,luminescence,10.1021/cg101433t,ok,
10.1021/cg101433t,downloaded\10.1021_cg101433t.pdf,SI downloaded\10.1021_cg101433t_SI.pdf,mof_json_store\10.1021_cg101433t\raw_output.json,mof_json_store\10.1021_cg101433t\synthesis_003.json,yes,Cd/cpds complex not succeeded suitable for single crystal X-ray diffraction under liquid diffusion.,,,Tb(NO3)3·6H2O,,"0.05 mmol, 0.014 g",0.05,mmol,nan,,,,,nan,,,,,"6,6'-dithiodinicotinic acid",H2cpds,"0.05 mmol, 0.015 g",0.05,mmol,"1,3-bis(4-pyridyl)propane",bpp,"0.05 mmol, 0.010 g",0.05,mmol,,,,,,,,,,,,,,,,methanol,MeOH,5 mL,5.0,water,H2O,5 mL,5.0,25,room temperature,168.0,one week,liquid diffusion (layering),static,,,,,,,53.0,,,Zn nodes (trigonal bipyramidal); 2D 4^4 grid layers,"a=7.9715(18), b=11.701(3), c=15.038(3) Å, α=72.375(3)°, β=82.931(3)°, γ=75.442(3)°, P-1",,,yes,not_reported,270.0,luminescence,10.1021/cg101433t,ok,
10.1021/cg101433t,downloaded\10.1021_cg101433t.pdf,SI downloaded\10.1021_cg101433t_SI.pdf,mof_json_store\10.1021_cg101433t\raw_output.json,mof_json_store\10.1021_cg101433t\synthesis_004.json,yes,Cd/cpds complex not succeeded suitable for single crystal X-ray diffraction under liquid diffusion.,,,Er(NO3)3·6H2O,,"0.05 mmol, 0.015 g",0.05,mmol,nan,,,,,nan,,,,,"6,6'-dithiodinicotinic acid",H2cpds,"0.05 mmol, 0.015 g",0.05,mmol,"1,2-bis(4-pyridyl)ethane",bpa,"0.05 mmol, 0.009 g",0.05,mmol,,,,,,,,,,,,,,,,methanol,MeOH,5 mL,5.0,water,H2O,5 mL,5.0,25,room temperature,168.0,one week,liquid diffusion (layering),static,,,,,,,58.0,,,2D chiral layers composed of single- and double-stranded helices,"a=21.328(6), b=13.794(6), c=22.592(8) Å, β=114.387(8)°, C2/c",,,yes,not_reported,190.0,luminescence,10.1021/cg101433t,ok,
10.1021/cg101433t,downloaded\10.1021_cg101433t.pdf,SI downloaded\10.1021_cg101433t_SI.pdf,mof_json_store\10.1021_cg101433t\raw_output.json,mof_json_store\10.1021_cg101433t\synthesis_005.json,yes,Cd/cpds complex not succeeded suitable for single crystal X-ray diffraction under liquid diffusion.,,,Sm(NO3)3·6H2O,,"0.05 mmol, 0.015 g",0.05,mmol,nan,,,,,nan,,,,,"6,6'-dithiodinicotinic acid",H2cpds,"0.05 mmol, 0.015 g",0.05,mmol,"1,3-bis(4-pyridyl)propane",bpp,"0.05 mmol, 0.010 g",0.05,mmol,,,,,,,,,,,,,,,,methanol,MeOH,5 mL,5.0,water,H2O,5 mL,5.0,25,room temperature,168.0,one week,liquid diffusion (layering),static,,,,,,,60.0,,,Cd2 dimer 5-connected node; 3D 3-fold interpenetrating network,"a=16.2439(11), b=12.9649(9), c=22.5736(15) Å, β=106.404(1)°, P21/c",,,yes,not_reported,200.0,luminescence,10.1021/cg101433t,ok,
10.1039/b803168a,downloaded\10.1039_b803168a.pdf,,mof_json_store\10.1039_b803168a\raw_output.json,mof_json_store\10.1039_b803168a\synthesis_001.json,no,,,,Eu(NO3)3·6H2O,,0.4 mmol,0.4,mmol,nan,,,,,nan,,,,,"biphenyl-4,4'-dicarboxylic acid",H2bpdc,0.6 mmol,0.6,mmol,,,,,,,,,,,,,,,,,,,,,"N,N-dimethylformamide",DMF,15 mL,15.0,,,,,120.0,120 °C,120.0,5 d,Teflon-lined stainless steel autoclave (25 mL),static,,,,,,block crystals,42.0,,,carboxylate-bridged 1D rod [Ln(CO2)3]n,,,,not_reported,not_reported,550.0,luminescence,10.1039/b803168a,ok,
10.1039/b803168a,downloaded\10.1039_b803168a.pdf,,mof_json_store\10.1039_b803168a\raw_output.json,mof_json_store\10.1039_b803168a\synthesis_002.json,no,,,,Tb(NO3)3·6H2O,,0.4 mmol,0.4,mmol,nan,,,,,nan,,,,,"biphenyl-4,4'-dicarboxylic acid",H2bpdc,0.6 mmol,0.6,mmol,,,,,,,,,,,,,,,,,,,,,"N,N-dimethylformamide",DMF,15 mL,15.0,,,,,120.0,120 °C,120.0,5 d,Teflon-lined stainless steel autoclave (25 mL),static,,,,,,block crystals,45.0,,,carboxylate-bridged 1D rod [Ln(CO2)3]n,,,,not_reported,not_reported,,,10.1039/b803168a,ok,
10.1039/b803168a,downloaded\10.1039_b803168a.pdf,,mof_json_store\10.1039_b803168a\raw_output.json,mof_json_store\10.1039_b803168a\synthesis_003.json,no,,,,Er(NO3)3·6H2O,,0.4 mmol,0.4,mmol,nan,,,,,nan,,,,,"biphenyl-4,4'-dicarboxylic acid",H2bpdc,0.6 mmol,0.6,mmol,,,,,,,,,,,,,,,,,,,,,"N,N-dimethylformamide",DMF,15 mL,15.0,,,,,120.0,120 °C,120.0,5 d,Teflon-lined stainless steel autoclave (25 mL),static,,,,,,block crystals,40.0,,,carboxylate-bridged 1D rod [Ln(CO2)3]n,,,,not_reported,not_reported,,,10.1039/b803168a,ok,
10.1039/b803168a,downloaded\10.1039_b803168a.pdf,,mof_json_store\10.1039_b803168a\raw_output.json,mof_json_store\10.1039_b803168a\synthesis_004.json,no,,,,Sm(NO3)3·6H2O,,0.4 mmol,0.4,mmol,nan,,,,,nan,,,,,"biphenyl-4,4'-dicarboxylic acid",H2bpdc,0.6 mmol,0.6,mmol,,,,,,,,,,,,,,,,,,,,,"N,N-dimethylformamide",DMF,15 mL,15.0,,,,,120.0,120 °C,120.0,5 d,Teflon-lined stainless steel autoclave (25 mL),static,,,,,,block crystals,43.0,,,carboxylate-bridged 1D rod [Ln(CO2)3]n,,,,not_reported,not_reported,,,10.1039/b803168a,ok,
10.1039/b803168a,downloaded\10.1039_b803168a.pdf,,mof_json_store\10.1039_b803168a\raw_output.json,mof_json_store\10.1039_b803168a\synthesis_005.json,no,,,,Gd(NO3)3·6H2O,,0.4 mmol,0.4,mmol,nan,,,,,nan,,,,,"biphenyl-4,4'-dicarboxylic acid",H2bpdc,0.6 mmol,0.6,mmol,,,,,,,,,,,,,,,,,,,,,"N,N-dimethylformamide",DMF,15 mL,15.0,,,,,120.0,120 °C,120.0,5 d,Teflon-lined stainless steel autoclave (25 mL),static,,,,,,block crystals,47.0,,,carboxylate-bridged 1D rod [Ln(CO2)3]n,,,,not_reported,not_reported,,,10.1039/b803168a,ok,
10.1039/b803168a,downloaded\10.1039_b803168a.pdf,,mof_json_store\10.1039_b803168a\raw_output.json,mof_json_store\10.1039_b803168a\synthesis_006.json,no,,,,Tb(NO3)3·6H2O,,0.4 mmol,0.4,mmol,nan,,,,,nan,,,,,"biphenyl-4,4'-dicarboxylic acid",H2bpdc,0.6 mmol,0.6,mmol,,,,,,,,,,,,,,,,,,,,,"N,N-dimethylformamide",DMF,15 mL,15.0,,,,,120.0,120 °C,120.0,5 d,Teflon-lined stainless steel autoclave (25 mL),static,,,,,,block crystals,35.0,,,carboxylate-bridged 1D rod [Ln(CO2)3]n,,,,not_reported,not_reported,,luminescence,10.1039/b803168a,ok,
10.1039/c2dt30826f,downloaded\10.1039_c2dt30826f.pdf,SI downloaded\10.1039_c2dt30826f_SI.pdf,mof_json_store\10.1039_c2dt30826f\raw_output.json,mof_json_store\10.1039_c2dt30826f\synthesis_002.json,no,,{[Co2(bpydb)2](H2O)0.5}n (2),870231,Scandium,,"0.0146 g, 0.05 mmol",0.05,mmol,nan,,,,,nan,,,,,"4,4'-bipyridine",bpydbH2,"0.0198 g, 0.05 mmol",0.05,mmol,,,,,,,,,,,sodium hydroxide (aqueous),NaOH,"0.10 mol L−1, 0.5 mL",0.5,mL,,,,,,water,H2O,8 mL,8.0,,,,,160.0,160 °C,84.0,84 h,Teflon-lined stainless-steel autoclave (15 mL),,H2O,,dried under ambient conditions,,,red block crystals,39.0,,alb,Co2(COO)4 binuclear SBU (6-connected),,,,not_reported,not_reported,395.0,magnetism,10.1039/c2dt30826f,ok,
10.1039/c2dt30826f,downloaded\10.1039_c2dt30826f.pdf,SI downloaded\10.1039_c2dt30826f_SI.pdf,mof_json_store\10.1039_c2dt30826f\raw_output.json,mof_json_store\10.1039_c2dt30826f\synthesis_003.json,no,,{[Ni0.5(bpydbH)(H2O)](DMF)2}n (3),870232,Scandium,,"0.0060 g, 0.025 mmol",0.025,mmol,nan,,,,,nan,,,,,"4,4'-bipyridine",bpydbH2,"0.0099 g, 0.025 mmol",0.025,mmol,,,,,,,,,,,,,,,,,,,,,"N,N-dimethylformamide",DMF,4 mL,4.0,water,H2O,0.5 mL,0.5,90.0,90 °C,72.0,3 days,Teflon-lined stainless-steel autoclave (15 mL),,"DMF, EtOH",,dried in air,,,green crystals,54.0,,,"mononuclear Ni(II) nodes (octahedral, with aqua)",,,,not_reported,not_reported,335.0,,10.1039/c2dt30826f,ok,
10.1039/c2dt30826f,downloaded\10.1039_c2dt30826f.pdf,SI downloaded\10.1039_c2dt30826f_SI.pdf,mof_json_store\10.1039_c2dt30826f\raw_output.json,mof_json_store\10.1039_c2dt30826f\synthesis_004.json,no,,{[Cu2(bpydb)2](H2O)0.5}n (4),870233,Scandium,,"0.0100 g, 0.05 mmol",0.05,mmol,nan,,,,,nan,,,,,"4,4'-bipyridine",bpydbH2,"0.0198 g, 0.05 mmol",0.05,mmol,,,,,,,,,,,sodium hydroxide (aqueous),NaOH,"0.10 mol L−1, 0.5 mL",0.5,mL,,,,,,water,H2O,8 mL,8.0,,,,,160.0,160 °C,84.0,84 h,Teflon-lined stainless-steel autoclave (15 mL),,,,,,,blue block-like crystals,,,alb,Cu2(COO)4 binuclear SBU,,,,not_reported,not_reported,,,10.1039/c2dt30826f,ok,
10.1039/c2dt30826f,downloaded\10.1039_c2dt30826f.pdf,SI downloaded\10.1039_c2dt30826f_SI.pdf,mof_json_store\10.1039_c2dt30826f\raw_output.json,mof_json_store\10.1039_c2dt30826f\synthesis_005.json,no,,{Zn(bpyHdb)2}n (5),870234,Scandium,,"0.0149 g, 0.05 mmol",0.05,mmol,nan,,,,,nan,,,,,"4,4'-bipyridine",bpydbH2,"0.0198 g, 0.05 mmol",0.05,mmol,,,,,,,,,,,sodium hydroxide (aqueous),NaOH,"0.10 mol L−1, 0.5 mL",0.5,mL,,,,,,water,H2O,8 mL,8.0,,,,,160.0,160 °C,84.0,84 h,Teflon-lined stainless-steel autoclave (15 mL),,,,dried in air (as stated),,,yellow block crystals,62.0,,,mononuclear Zn(II) 4-connected nodes,,,,not_reported,not_reported,410.0,luminescence,10.1039/c2dt30826f,ok,
10.1039/c2dt30826f,downloaded\10.1039_c2dt30826f.pdf,SI downloaded\10.1039_c2dt30826f_SI.pdf,mof_json_store\10.1039_c2dt30826f\raw_output.json,mof_json_store\10.1039_c2dt30826f\synthesis_006.json,no,,{[Cd0.5(bpydb)0.5(DMF)](H2O)}n (6),870235,CoO,,"0.0154 g, 0.05 mmol",0.05,mmol,nan,,,,,nan,,,,,"4,4'-bipyridine",bpydbH2,"0.0198 g, 0.05 mmol",0.05,mmol,,,,,,,,,,,,,,,,,,,,,"N,N-dimethylformamide",DMF,5 mL,5.0,,,,,90.0,90 °C,72.0,3 days,Teflon-lined stainless-steel autoclave (15 mL),,"DMF, EtOH",,dried in air,,,yellow block crystals,68.0,,,mononuclear Cd(II) nodes (pentagonal bipyramidal) with coordinated DMF,,3.3,,not_reported,not_reported,370.0,luminescence,10.1039/c2dt30826f,ok,
10.1039/c2ce26129d,downloaded\10.1039_c2ce26129d.pdf,,mof_json_store\10.1039_c2ce26129d\raw_output.json,mof_json_store\10.1039_c2ce26129d\synthesis_001.json,no,,,886741,Zn(NO3)2·6H2O,Nd2O3,"0.0505 g, 0.15 mmol",0.15,mmol,nan,,,,,nan,,,,,"potassium pyridine-2,3,5,6-tetracarboxylate",K4pdtc,"0.0814 g, 0.2 mmol",0.2,mmol,,,,,,,,,,,hydrochloric acid,HCl,"5%, 8 d",,,,,,,,water,H2O,12 mL,12.0,,,,,150.0,150 °C,120.0,stirred 2 h; heated 5 d; cooled at 2 °C h−1,Teflon-lined autoclave (25 mL),"stirred 2 h pre-heat, then static",,,,,,purple crystals,31.0,0.08 × 0.04 × 0.04 mm,,dinuclear Ln2 units; K–O chains,"Orthorhombic, P212121; a=14.120(3) Å, b=12.545(3) Å, c=6.6886(13) Å",,,yes,not_reported,420.0,,10.1039/c2ce26129d,ok,
10.1039/c2ce26129d,downloaded\10.1039_c2ce26129d.pdf,,mof_json_store\10.1039_c2ce26129d\raw_output.json,mof_json_store\10.1039_c2ce26129d\synthesis_002.json,no,,,886739,Zn(NO3)2·6H2O,Dy2O3,"0.0559 g, 0.15 mmol",0.15,mmol,nan,,,,,nan,,,,,"potassium pyridine-2,3,5,6-tetracarboxylate",K4pdtc,"0.0814 g, 0.2 mmol",0.2,mmol,,,,,,,,,,,hydrochloric acid,HCl,"5%, 8 d",,,,,,,,water,H2O,12 mL,12.0,,,,,150.0,150 °C,120.0,stirred 2 h; heated 5 d; cooled at 2 °C h−1,Teflon-lined autoclave (25 mL),"stirred 2 h pre-heat, then static",,,,,,colorless crystals,37.0,0.08 × 0.04 × 0.02 mm,,dinuclear Ln2 units; K–O chains,"Orthorhombic, P212121; a=6.594(2) Å, b=12.467(4) Å, c=14.022(4) Å",,,yes,not_reported,330.0,luminescence,10.1039/c2ce26129d,ok,
10.1039/c2ce26129d,downloaded\10.1039_c2ce26129d.pdf,,mof_json_store\10.1039_c2ce26129d\raw_output.json,mof_json_store\10.1039_c2ce26129d\synthesis_003.json,no,,,886740,Zn(NO3)2·6H2O,Er2O3,"0.0574 g, 0.15 mmol",0.15,mmol,nan,,,,,nan,,,,,"potassium pyridine-2,3,5,6-tetracarboxylate",K4pdtc,"0.0814 g, 0.2 mmol",0.2,mmol,,,,,,,,,,,hydrochloric acid,HCl,"5%, 8 d",,,,,,,,water,H2O,12 mL,12.0,,,,,150.0,150 °C,120.0,stirred 2 h; heated 5 d; cooled at 2 °C h−1,Teflon-lined autoclave (25 mL),"stirred 2 h pre-heat, then static",,,,,,pink crystals,48.0,0.20 × 0.18 × 0.12 mm,,dinuclear Ln2 units; K–O chains,"Orthorhombic, P212121; a=6.5710(13) Å, b=12.445(3) Å, c=14.012(3) Å",,,yes,not_reported,460.0,magnetism,10.1039/c2ce26129d,ok,
10.1039/d2qi01949c,downloaded\10.1039_d2qi01949c.pdf,SI downloaded\10.1039_d2qi01949c_SI.pdf,mof_json_store\10.1039_d2qi01949c\raw_output.json,mof_json_store\10.1039_d2qi01949c\synthesis_001.json,no,,,2204902,Zn(NO3)2·6H2O,,"60.0 mg, 0.20 mmol",0.2,mmol,nan,,,,,nan,,,,,"1,1′-Ferrocene dicarboxylic acid",H2FcDCA,"27.0 mg, 0.10 mmol",27.0,mg,oxalic acid,OX,"9.0 mg, 0.10 mmol",9.0,mg,,,,,,tetraphenylphosphonium bromide,TPPBr,"42.0 mg, 0.10 mmol",42.0,mg,imidazole,Im,"7.0 mg, 0.10 mmol",7.0,mg,water,H2O,5.0 mL,5.0,,,,,100.0,100 °C,24.0,1 day,23 mL glass vial,ultrasonicated 5 min; static,,,,,,yellow crystals,8.0,,dia,In(III) 4-connected node,,,,not_reported,not_reported,,nonlinear_optics;photocurrent;redox_activity,10.1039/d2qi01949c,ok,
