Repository: zzhenglab/MOFinder

# MOFinder

MOFinder extracts MOF synthesis information from the literature, reconstructs evidence-supported negative reaction records, and prepares datasets for synthesis-outcome prediction.
[Web application](https://mofinder.chemistry.wustl.edu/) | [Demos](Demo/README.md) | [Source code](docs/source_to_code.md) | [Workflow guide](docs/workflow.md) | [Model evaluation](docs/evaluation.md)

## Quick start

The workflow runs through Python commands. Python 3.10 or newer is required. Clone the repository and initialize its related applications:

```bash
git clone --recurse-submodules https://github.com/zzhenglab/MOFinder.git
cd MOFinder
```

Start with the two offline demonstrations:

```bash

File: mof_extraction_1_2.csv (part 227 of 305)
doi,main_pdf,si_pdf,raw_output,parsed_json,article_trial_or_failure,article_trial_or_failure_notes,mof_name,crystal_code,metal_1,metal_1_abbr,metal_1_amount_text,metal_1_amount_value,metal_1_amount_unit,metal_2,metal_2_abbr,metal_2_amount_text,metal_2_amount_value,metal_2_amount_unit,metal_3,metal_3_abbr,metal_3_amount_text,metal_3_amount_value,metal_3_amount_unit,linker_1,linker_1_abbr,linker_1_amount_text,linker_1_amount_value,linker_1_amount_unit,linker_2,linker_2_abbr,linker_2_amount_text,linker_2_amount_value,linker_2_amount_unit,linker_3,linker_3_abbr,linker_3_amount_text,linker_3_amount_value,linker_3_amount_unit,modulator_1,modulator_1_abbr,modulator_1_amount_text,modulator_1_amount_value,modulator_1_amount_unit,modulator_2,modulator_2_abbr,modulator_2_amount_text,modulator_2_amount_value,modulator_2_amount_unit,solvent_main,solvent_main_abbr,solvent_main_amount_text,solvent_main_ml,solvent_secondary,solvent_secondary_abbr,solvent_secondary_amount_text,solvent_secondary_ml,temperature_c,temperature_c_text,time_h,time_text,vessel_type,stirring,washing_solvent,washing_cycles,activation_text,activation_temp_c,activation_time_h,crystal_morphology,yield_percent,crystal_size,topology_code,metal_cluster_connectivity,unit_cell_short,pore_diameter_A,BET_surface_area_m2g,air_stable,water_stable,tga_decomposition_temp_c,applications,reference,status,error
10.1039/d2qi01949c,downloaded\10.1039_d2qi01949c.pdf,SI downloaded\10.1039_d2qi01949c_SI.pdf,mof_json_store\10.1039_d2qi01949c\raw_output.json,mof_json_store\10.1039_d2qi01949c\synthesis_002.json,no,,,2204903,Li(OH),,"60.0 mg, 0.20 mmol",0.2,mmol,nan,,,,,nan,,,,,"1,1′-Ferrocene dicarboxylic acid",H2FcDCA,"27.0 mg, 0.10 mmol",27.0,mg,,,,,,,,,,,tetraphenylphosphonium bromide,TPPBr,"42.0 mg, 0.10 mmol",42.0,mg,L-tartaric acid,,"15.0 mg, 0.10 mmol",15.0,mg,water,H2O,5 mL,5.0,,,,,100.0,100 °C,24.0,1 day,23 mL glass vial,ultrasonicated 5 min; static,,,degassed under dynamic vacuum at 100 °C for 6 h,100.0,6.0,yellow crystals,25.0,,sql,In(III) 4-connected node,,,294.0,not_reported,not_reported,,nonlinear_optics;photocurrent;redox_activity,10.1039/d2qi01949c,ok,
10.1039/d2qi01949c,downloaded\10.1039_d2qi01949c.pdf,SI downloaded\10.1039_d2qi01949c_SI.pdf,mof_json_store\10.1039_d2qi01949c\raw_output.json,mof_json_store\10.1039_d2qi01949c\synthesis_003.json,no,,,2204897,Na(OH),,"60.0 mg, 0.20 mmol",0.2,mmol,nan,,,,,nan,,,,,"1,1′-Ferrocene dicarboxylic acid",H2FcDCA,"27.0 mg, 0.10 mmol",27.0,mg,oxalic acid,OX,"9.0 mg, 0.1 mmol",9.0,mg,,,,,,"4,4′-bipyridine",bpy,"16.0 mg, 0.10 mmol",16.0,mg,sodium hydroxide,NaOH,"8.0 mg, 0.20 mmol",8.0,mg,water,H2O,5 mL,5.0,,,,,100.0,100 °C,24.0,1 day,23 mL glass vial,ultrasonicated 5 min; static,,,degassed under dynamic vacuum at 100 °C for 6 h,100.0,6.0,yellow crystals,16.0,,dia,In(III) 4-connected node,,,306.0,not_reported,not_reported,,nonlinear_optics;photocurrent;redox_activity,10.1039/d2qi01949c,ok,
10.1039/d2qi01949c,downloaded\10.1039_d2qi01949c.pdf,SI downloaded\10.1039_d2qi01949c_SI.pdf,mof_json_store\10.1039_d2qi01949c\raw_output.json,mof_json_store\10.1039_d2qi01949c\synthesis_004.json,no,,,2204900,K(OH),,"60.0 mg, 0.20 mmol",0.2,mmol,nan,,,,,nan,,,,,"1,1′-Ferrocene dicarboxylic acid",H2FcDCA,"27.0 mg, 0.10 mmol",27.0,mg,oxalic acid,OX,"9.0 mg, 0.10 mmol",9.0,mg,,,,,,methylene blue (C16H18ClN3S),MB,"32.0 mg, 0.10 mmol",32.0,mg,sodium hydroxide,NaOH,"8.0 mg, 0.20 mmol",8.0,mg,water,H2O,5 mL,5.0,,,,,100.0,100 °C,72.0,3 days,23 mL glass vial,ultrasonicated 5 min; static,,,,,,yellow crystals,31.0,,,"1D ladder built from In nodes, FcDCA2− and OX2−; Cl− pendent",,,,not_reported,not_reported,,nonlinear_optics;photocurrent;redox_activity,10.1039/d2qi01949c,ok,
10.1039/c4ra04707a,downloaded\10.1039_c4ra04707a.pdf,SI downloaded\10.1039_c4ra04707a_SI.pdf,mof_json_store\10.1039_c4ra04707a\raw_output.json,mof_json_store\10.1039_c4ra04707a\synthesis_001.json,yes,"Other transition metal salts gave unknown powders; other imidazole co-ligands failed, only 1,4-bib worked.",,986465,Ca(NO3)2·4H2O,,"0.13 mmol, 0.103 g",0.13,mmol,nan,,,,,nan,,,,,"3,5-bis((4'-carboxylbenzyl)oxy)benzoic acid",H3bcb,"0.20 mmol, 0.083 g",0.2,mmol,,,,,,,,,,,sodium hydroxide,NaOH,"0.10 mmol, 0.004 g",0.1,mmol,,,,,,water,H2O,12 mL,12.0,,,,,170.0,170 °C,72.0,3 days,Teflon-lined stainless steel vessel,static,,,,,,light yellow block crystals,37.0,,,Cd–carboxylate 1D [Cd(COO)2]n tube-like chain; 6-connected,"a=19.0064(19), b=24.517(2), c=4.6956(5) Å, Pna21",,,yes,not_reported,425.0,luminescence,10.1039/c4ra04707a,ok,
10.1039/c4ra04707a,downloaded\10.1039_c4ra04707a.pdf,SI downloaded\10.1039_c4ra04707a_SI.pdf,mof_json_store\10.1039_c4ra04707a\raw_output.json,mof_json_store\10.1039_c4ra04707a\synthesis_002.json,yes,"Other transition metal salts gave unknown powders; other imidazole co-ligands failed, only 1,4-bib worked.",,986466,Sr(NO3)2·4H2O,,"0.13 mmol, 0.103 g",0.13,mmol,nan,,,,,nan,,,,,"3,5-bis((4'-carboxylbenzyl)oxy)benzoic acid",H3bcb,"0.20 mmol, 0.083 g",0.2,mmol,"1,4-bis(1H-imidazol-4-yl)benzene","1,4-bib","0.20 mmol, 0.042 g",0.2,mmol,,,,,,sodium hydroxide,NaOH,"0.10 mmol, 0.004 g",0.1,mmol,,,,,,water,H2O,12 mL,12.0,,,,,170.0,170 °C,72.0,3 days,Teflon-lined stainless steel vessel,static,,,,,,colourless block crystals,57.0,,,"Cd–carboxylate 1D [Cd(COO)]n chain; pillared by 1,4-bib","a=27.0432(17), b=8.0754(5), c=27.1949(17) Å, Pbcn",,,yes,not_reported,350.0,luminescence,10.1039/c4ra04707a,ok,
10.1039/c4ra04707a,downloaded\10.1039_c4ra04707a.pdf,SI downloaded\10.1039_c4ra04707a_SI.pdf,mof_json_store\10.1039_c4ra04707a\raw_output.json,mof_json_store\10.1039_c4ra04707a\synthesis_003.json,yes,"Other transition metal salts gave unknown powders; other imidazole co-ligands failed, only 1,4-bib worked.",,986467,AlCl3·6H2O,,"0.40 mmol, 0.068 g",0.4,mmol,nan,,,,,nan,,,,,"3,5-bis((4'-carboxylbenzyl)oxy)benzoic acid",H3bcb,"0.20 mmol, 0.083 g",0.2,mmol,"1,4-bis(1H-imidazol-4-yl)benzene","1,4-bib","0.20 mmol, 0.042 g",0.2,mmol,,,,,,sodium hydroxide,NaOH,"0.10 mmol, 0.004 g",0.1,mmol,,,,,,water,H2O,12 mL,12.0,,,,,170.0,170 °C,72.0,3 days,Teflon-lined stainless steel vessel,static,,,,,,colourless block crystals,53.0,,,"Mn–carboxylate 1D [Mn(COO)]n chain; pillared by 1,4-bib","a=26.780(2), b=8.1675(7), c=26.928(2) Å, Pbcn",,,yes,not_reported,370.0,,10.1039/c4ra04707a,ok,
10.1039/c4ra04707a,downloaded\10.1039_c4ra04707a.pdf,SI downloaded\10.1039_c4ra04707a_SI.pdf,mof_json_store\10.1039_c4ra04707a\raw_output.json,mof_json_store\10.1039_c4ra04707a\synthesis_004.json,yes,"Other transition metal salts gave unknown powders; other imidazole co-ligands failed, only 1,4-bib worked.",,986468,DyCl3·6H2O,,"0.40 mmol, 0.112 g",0.4,mmol,nan,,,,,nan,,,,,"3,5-bis((4'-carboxylbenzyl)oxy)benzoic acid",H3bcb,"0.20 mmol, 0.083 g",0.2,mmol,"1,4-bis(1H-imidazol-4-yl)benzene","1,4-bib","0.20 mmol, 0.042 g",0.2,mmol,,,,,,sodium hydroxide,NaOH,"0.10 mmol, 0.004 g",0.1,mmol,,,,,,water,H2O,12 mL,12.0,,,,,170.0,170 °C,72.0,3 days,Teflon-lined stainless steel vessel,static,,,,,,orange block crystals,62.0,,,"Fe–carboxylate 1D [Fe(COO)]n chain; pillared by 1,4-bib","a=26.4977(19), b=8.1948(6), c=26.8556(6) Å, Pbcn",,,yes,not_reported,340.0,,10.1039/c4ra04707a,ok,
10.1039/c5dt01454a,downloaded\10.1039_c5dt01454a.pdf,SI downloaded\10.1039_c5dt01454a_SI.pdf,mof_json_store\10.1039_c5dt01454a\raw_output.json,mof_json_store\10.1039_c5dt01454a\synthesis_001.json,no,,[Cd(dtba)(bpp)]n,"1012515, 1012516",LuCl3·6H2O,,"0.025 g, 0.2 mmol",0.2,mmol,nan,,,,,nan,,,,,"2,2′-dithiodibenzoic acid",H2dtba,"0.090 g, 0.3 mmol",0.3,mmol,"1,3-bis(4-pyridyl)propane",bpp,"0.040 g, 0.2 mmol",0.2,mmol,,,,,,,,,,,,,,,,"N,N-dimethylformamide",DMF,5 mL,5.0,,,,,80.0,80 °C,48.0,2 d,Parr Teflon-lined stainless steel autoclave,stirred 30 min before sealing; static during heating,,,,,,brown block crystals,70.0,,bcu,"Cd(II) octahedral nodes, 4-connected","1P: a=11.5660(10), c=16.035(3), P3121; 1M: a=11.684(4), c=16.157(8), P3221",,,not_reported,not_reported,280.0,photocatalysis;luminescence,10.1039/c5dt01454a,ok,
10.1039/b707159k,downloaded\10.1039_b707159k.pdf,,mof_json_store\10.1039_b707159k\raw_output.json,mof_json_store\10.1039_b707159k\synthesis_001.json,yes,Zn(NO3)2·6H2O + H4OA alone gave only a colorless precipitate; N-donor ligand addition was needed for crystalline products.,,,ScCl3,,"59.5 mg, 0.2 mmol",0.2,mmol,nan,,,,,nan,,,,,"3,3′,4,4′-oxydiphthalic acid",H4OA,"34.6 mg, 0.1 mmol",0.1,mmol,"4,4'-bipyridine","4,4′-bipy","15.6 mg, 0.1 mmol",0.1,mmol,,,,,,sodium hydroxide,NaOH,"16.0 mg, 0.4 mmol",0.4,mmol,,,,,,water,H2O,8 mL,8.0,,,,,140.0,140 °C,72.0,3 d,Teflon-lined stainless steel container,static,"water, ethanol",several times,,,,pale yellow block crystals,78.0,,,Zn4 unit linked by carboxylates,"Monoclinic, P21/n; a=10.9129(11) Å, b=15.0557(15) Å, c=16.4468(17) Å, β=91.800(2)°, V=2700.9(5) Å3",,,not_reported,not_reported,320.0,luminescence,10.1039/b707159k,ok,
10.1039/b707159k,downloaded\10.1039_b707159k.pdf,,mof_json_store\10.1039_b707159k\raw_output.json,mof_json_store\10.1039_b707159k\synthesis_002.json,yes,Zn(NO3)2·6H2O + H4OA alone gave only a colorless precipitate; N-donor ligand addition was needed for crystalline products.,,,Ga(NO3)3·1H2O,,"59.5 mg, 0.2 mmol",0.2,mmol,nan,,,,,nan,,,,,"3,3′,4,4′-oxydiphthalic acid",H4OA,"34.6 mg, 0.1 mmol",0.1,mmol,"1,4-di(1-imidazolyl)benzene",dib,"21.0 mg, 0.1 mmol",0.1,mmol,,,,,,sodium hydroxide,NaOH,"16.0 mg, 0.4 mmol",0.4,mmol,,,,,,water,H2O,8 mL,8.0,,,,,140.0,140 °C,72.0,3 d,Teflon-lined stainless steel container,static,"water, ethanol",several times,,,,colorless block crystals,67.0,,,Zn4 unit linked by carboxylates,"Monoclinic, P21/c; a=11.4425(11) Å, b=15.209(2) Å, c=16.019(2) Å, β=107.143(3)°, V=2663.9(7) Å3",,,not_reported,not_reported,350.0,luminescence,10.1039/b707159k,ok,
10.1039/b707159k,downloaded\10.1039_b707159k.pdf,,mof_json_store\10.1039_b707159k\raw_output.json,mof_json_store\10.1039_b707159k\synthesis_003.json,yes,Zn(NO3)2·6H2O + H4OA alone gave only a colorless precipitate; N-donor ligand addition was needed for crystalline products.,,,Y(NO3)3·6H2O,,"59.5 mg, 0.2 mmol",0.2,mmol,nan,,,,,nan,,,,,"3,3′,4,4′-oxydiphthalic acid",H4OA,"34.6 mg, 0.1 mmol",0.1,mmol,"1,1′-(1,4-butanediyl)bis(imidazole)",bbi,"19.0 mg, 0.1 mmol",0.1,mmol,,,,,,sodium hydroxide,NaOH,"16.0 mg, 0.4 mmol",0.4,mmol,,,,,,water,H2O,8 mL,8.0,,,,,140.0,140 °C,72.0,3 d,Teflon-lined stainless steel container,static,"water, ethanol",several times,,,,colorless block crystals,58.0,,,,"Monoclinic, P21/n; a=10.8373(14) Å, b=24.482(3) Å, c=14.6610(18) Å, β=95.565(2)°, V=3871.4(8) Å3",,,not_reported,not_reported,320.0,luminescence,10.1039/b707159k,ok,
10.1039/b707159k,downloaded\10.1039_b707159k.pdf,,mof_json_store\10.1039_b707159k\raw_output.json,mof_json_store\10.1039_b707159k\synthesis_004.json,yes,Zn(NO3)2·6H2O + H4OA alone gave only a colorless precipitate; N-donor ligand addition was needed for crystalline products.,,,ZrOCl2,,"59.5 mg, 0.2 mmol",0.2,mmol,nan,,,,,nan,,,,,"3,3′,4,4′-oxydiphthalic acid",H4OA,"34.6 mg, 0.1 mmol",0.1,mmol,"1,10-phenanthroline",phen,"39.6 mg, 0.2 mmol",0.2,mmol,,,,,,sodium hydroxide,NaOH,"16.0 mg, 0.4 mmol",0.4,mmol,,,,,,water,H2O,8 mL,8.0,,,,,140.0,140 °C,72.0,3 d,Teflon-lined stainless steel container,static,"water, ethanol",several times,,,,colorless platelet crystals,59.0,,,dinuclear Zn2 nodes; helical chains,"Monoclinic, P21/n; a=14.3155(16) Å, b=13.1762(15) Å, c=17.355(2) Å, β=91.976(2)°, V=3271.7(6) Å3",,,not_reported,not_reported,250.0,luminescence,10.1039/b707159k,ok,
10.1039/b707159k,downloaded\10.1039_b707159k.pdf,,mof_json_store\10.1039_b707159k\raw_output.json,mof_json_store\10.1039_b707159k\synthesis_005.json,yes,Zn(NO3)2·6H2O + H4OA alone gave only a colorless precipitate; N-donor ligand addition was needed for crystalline products.,,,ZrCl4,,"59.5 mg, 0.2 mmol",0.2,mmol,nan,,,,,nan,,,,,"3,3′,4,4′-oxydiphthalic acid",H4OA,"34.6 mg, 0.1 mmol",0.1,mmol,"2,2′-bipyridine","2,2′-bipy","31.2 mg, 0.2 mmol",0.2,mmol,,,,,,sodium hydroxide,NaOH,"16.0 mg, 0.4 mmol",0.4,mmol,,,,,,water,H2O,8 mL,8.0,,,,,140.0,140 °C,72.0,3 d,Teflon-lined stainless steel container,static,"water, ethanol",several times,,,,colorless needle crystals,60.0,,,Zn4 SBU; 3D open framework,"Monoclinic, Cc; a=14.3048(14) Å, b=23.8232(14) Å, c=14.5836(10) Å, β=100.253(2)°, V=4890.5(7) Å3",,,not_reported,not_reported,320.0,luminescence,10.1039/b707159k,ok,
10.1002/zaac.201100462,downloaded\10.1002_zaac.201100462.pdf,,mof_json_store\10.1002_zaac.201100462\raw_output.json,mof_json_store\10.1002_zaac.201100462\synthesis_001.json,no,,,,ZrCl4,,"0.291 g, 1 mmol",1,mmol,nan,,,,,nan,,,,,"2,2',6,6'-tetranitro-4,4'-biphenyl dicarboxylate",tnbpdc,"0.211 g, 0.5 mmol",0.5,mmol,"4,4'-bipyridine",bpy,"0.096 g, 0.5 mmol",0.5,mmol,,,,,,,,,,,,,,,,"N,N-dimethylformamide",DMF,10 mL,10.0,water,H2O,10 mL,10.0,100.0,100 °C,24.0,24 h,Teflon-lined autoclave,,,,,,,green block crystals,46.0,0.22 × 0.20 × 0.10 mm,,Ni2+ octahedral nodes,"a=30.746(7) Å, b=19.491(5) Å, c=11.586(3) Å, orthorhombic, Aba2",,,not_reported,not_reported,370.0,,10.1002/zaac.201100462,ok,
10.1002/slct.201803542,,SI downloaded\10.1002_slct.201803542_SI.pdf,mof_json_store\10.1002_slct.201803542\raw_output.json,mof_json_store\10.1002_slct.201803542\synthesis_001.json,no,,,1859887,ZrCl4,,"32 mg, 0.1 mmol",0.1,mmol,nan,,,,,nan,,,,,"5-[(3,5-Dicarboxybenzyl)oxy]isophthalic acid",H4L,"20 mg, 0.05 mmol",0.05,mmol,,,,,,,,,,,pyridine,,0.15 ml,,,,,,,,water,H2O,3 ml,3.0,,,,,180.0,180 °C,72.0,3 days,Teflon-lined autoclave,static,"water, acetone",,air dried,,,block-shaped green crystals,60.0,,,,"Monoclinic, P21/c; a=14.341(5) Å, b=14.257(5) Å, c=13.330(5) Å, α=90.000°, β=113.868(5)°, γ=90.000°",,,,,,,10.1002/slct.201803542,ok,
10.1002/slct.201803542,,SI downloaded\10.1002_slct.201803542_SI.pdf,mof_json_store\10.1002_slct.201803542\raw_output.json,mof_json_store\10.1002_slct.201803542\synthesis_002.json,no,,,1859888,ZrCl4,,"32 mg, 0.1 mmol",0.1,mmol,nan,,,,,nan,,,,,"5-[(3,5-Dicarboxybenzyl)oxy]isophthalic acid",H4L,"20 mg, 0.05 mmol",0.05,mmol,,,,,,,,,,,pyridine,,0.15 ml,,,,,,,,water,H2O,3 ml,3.0,,,,,180.0,180 °C,72.0,3 days,Teflon-lined autoclave,static,,,,,,block-shaped pink crystals,60.0,,,,"Triclinic, P-1; a=9.646(5) Å, b=10.229(5) Å, c=12.128(5) Å, α=110.335(5)°, β=105.419(5)°, γ=90.734(5)°",,,,,,,10.1002/slct.201803542,ok,
10.1002/slct.201803542,,SI downloaded\10.1002_slct.201803542_SI.pdf,mof_json_store\10.1002_slct.201803542\raw_output.json,mof_json_store\10.1002_slct.201803542\synthesis_003.json,no,,,1859889,ZrCl4,,"32 mg, 0.1 mmol",0.1,mmol,nan,,,,,nan,,,,,"5-[(3,5-Dicarboxybenzyl)oxy]isophthalic acid",H4L,"20 mg, 0.05 mmol",0.05,mmol,,,,,,,,,,,sodium hydroxide (aqueous),,"1 M, 0.15 ml",,,,,,,,water,H2O,3 ml,3.0,,,,,180.0,180 °C,72.0,3 days,Teflon-lined autoclave,static,,,,,,block-shaped green crystals,20.0,,,,"Monoclinic, C2/c; a=16.587(5) Å, b=14.260(5) Å, c=12.142(5) Å, α=90.000°, β=118.948(5)°, γ=90.000°",,,,,,,10.1002/slct.201803542,ok,
10.1002/slct.201803542,,SI downloaded\10.1002_slct.201803542_SI.pdf,mof_json_store\10.1002_slct.201803542\raw_output.json,mof_json_store\10.1002_slct.201803542\synthesis_004.json,no,,,1859890,ZrCl4,,"32 mg, 0.1 mmol",0.1,mmol,nan,,,,,nan,,,,,"5-[(3,5-Dicarboxybenzyl)oxy]isophthalic acid",H4L,"20 mg, 0.05 mmol",0.05,mmol,"6'-(pyridin-4-yl)-4,2':4',4''-terpyridine",L1,"17 mg, 0.05 mml",0.05,mmol,,,,,,,,,,,,,,,,"N,N-dimethylformamide",DMF,2 ml,2.0,water,H2O,1 ml,1.0,100.0,100 °C,48.0,48 h,Teflon-lined autoclave,static,,,,,,block-shaped pink crystals,60.0,,,,"Triclinic, P-1; a=9.970(5) Å, b=12.835(5) Å, c=20.756(5) Å, α=98.252(5)°, β=92.595(5)°, γ=111.299(5)°",,,,,,,10.1002/slct.201803542,ok,
10.1002/slct.201803542,,SI downloaded\10.1002_slct.201803542_SI.pdf,mof_json_store\10.1002_slct.201803542\raw_output.json,mof_json_store\10.1002_slct.201803542\synthesis_005.json,no,,,1859891,ZrCl4,,"35 mg, 0.1 mmol",0.1,mmol,nan,,,,,nan,,,,,"5-[(3,5-Dicarboxybenzyl)oxy]isophthalic acid",H4L,"20 mg, 0.05 mmol",0.05,mmol,"6'-(pyridin-4-yl)-4,2':4',4''-terpyridine",L1,"17 mg, 0.05 mml",0.05,mmol,,,,,,,,,,,,,,,,"N,N-dimethylformamide",DMF,2 ml,2.0,water,H2O,1 ml,1.0,100.0,100 °C,48.0,48 h,Teflon-lined autoclave,static,,,,,,block-shaped pink crystals,60.0,,fsg,,"Triclinic, P-1; a=10.136(5) Å, b=13.295(5) Å, c=21.032(5) Å, α=98.325(5)°, β=94.950(5)°, γ=112.386(5)°",,,,,,,10.1002/slct.201803542,ok,
10.1039/c8dt01185k,downloaded\10.1039_c8dt01185k.pdf,SI downloaded\10.1039_c8dt01185k_SI.pdf,mof_json_store\10.1039_c8dt01185k\raw_output.json,mof_json_store\10.1039_c8dt01185k\synthesis_001.json,no,,Mn-CFA-6,1828453,ZrCl4,,53.6 mg (0.2 mmol),0.2,mmol,nan,,,,,nan,,,,,"4,4′-bipyrazole",H2BPZ,53.6 mg (0.4 mmol),0.4,mmol,,,,,,,,,,,"2,6-lutidine",,0.1 mL,0.1,mL,,,,,,"N,N-dimethylacetamide",DMAc,4 mL,4.0,,,,,130.0,130 °C,72.0,three days,Pyrex tube,,"DMAc, methanol",once each,Soxhlet exchange with anhydrous methanol; evacuated at 100 °C under vacuum for several hours,100.0,,red-brown crystals,21.0,14 × 17 × 31 μm,,hydroxo-bridged MnIII chains (rod SBU),"a=12.911(3) Å, b=14.712(3) Å, c=6.6415(13) Å, β=115.41(3)°, C2/m",3.8,650.0,not_reported,no,160.0,,10.1039/c8dt01185k,ok,
10.1039/c5ce00807g,downloaded\10.1039_c5ce00807g.pdf,SI downloaded\10.1039_c5ce00807g_SI.pdf,mof_json_store\10.1039_c5ce00807g\raw_output.json,mof_json_store\10.1039_c5ce00807g\synthesis_001.json,no,,,,ZrCl4,,"18 mg, 0.05 mmol",0.05,mmol,nan,,,,,nan,,,,,"N,N′-sulfuryldiimidazole",sdi,"10 mg, 0.05 mmol",0.05,mmol,,,,,,,,,,,sodium azide,NaN3,"3 mg, 0.05 mmol",0.05,mmol,,,,,,methanol,MeOH,5 mL,5.0,,,,,25,room temperature,72.0,3 days (after 30 min stirring; slow evaporation),glass tube,"stirred 30 min, then static",,,dried in air,,,colorless blocks,81.0,,pcu,Mn(II) 6-connected node; azide-bridged layers pillared by sdi,"Pnma; a=9.3444(19) Å, b=17.647(4) Å, c=7.3560(15) Å",,,not_reported,not_reported,220.0,magnetism,10.1039/c5ce00807g,ok,
10.1039/c5ce00807g,downloaded\10.1039_c5ce00807g.pdf,SI downloaded\10.1039_c5ce00807g_SI.pdf,mof_json_store\10.1039_c5ce00807g\raw_output.json,mof_json_store\10.1039_c5ce00807g\synthesis_002.json,no,,,,ZrCl4,,"29 mg, 0.1 mmol",0.1,mmol,nan,,,,,nan,,,,,"N,N′-sulfuryldiimidazole",sdi,"20 mg, 0.1 mmol",0.1,mmol,,,,,,,,,,,,,,,,,,,,,"N,N-dimethylformamide",DMF,5 mL,5.0,,,,,85.0,85 °C,48.0,48 h then cooled to RT over 24 h,Teflon-lined stainless steel vessel,,water,,dried in air,,,green crystals,52.0,,pcu,Ni(II) 6-connected node; layers linked by sulfate,"C2/c; a=17.052(3) Å, b=10.831(2) Å, c=12.777(3) Å, β=119.06(3)°",,,not_reported,not_reported,290.0,,10.1039/c5ce00807g,ok,
10.1039/c5ce00807g,downloaded\10.1039_c5ce00807g.pdf,SI downloaded\10.1039_c5ce00807g_SI.pdf,mof_json_store\10.1039_c5ce00807g\raw_output.json,mof_json_store\10.1039_c5ce00807g\synthesis_003.json,no,,,,ZrCl4,,"31 mg, 0.1 mmol",0.1,mmol,nan,,,,,nan,,,,,"N,N′-sulfuryldiimidazole",sdi,"20 mg, 0.1 mmol",0.1,mmol,"benzene-1,3,5-tricarboxylic acid",H3btc,"21 mg, 0.1 mmol",0.1,mmol,,,,,,,,,,,,,,,,methanol,MeOH,5 mL,5.0,,,,,25,room temperature,72.0,3 days (after 10 min stirring; slow evaporation),glass tube,"stirred 10 min, then static",,,dried in air,,,colorless crystals,68.0,,,Cd(II) 4-connected node; 3D framework from sdi and btc,"C2/c; a=18.592(4) Å, b=8.3621(17) Å, c=19.857(4) Å, β=100.14(3)°",,,not_reported,not_reported,190.0,luminescence,10.1039/c5ce00807g,ok,
10.1021/cg100870v,downloaded\10.1021_cg100870v.pdf,SI downloaded\10.1021_cg100870v_SI.pdf,mof_json_store\10.1021_cg100870v\raw_output.json,mof_json_store\10.1021_cg100870v\synthesis_001.json,no,,[CoL]n (1),,ZrCl4,,"29.1 mg, 0.1 mmol",0.1,mmol,nan,,,,,nan,,,,,5-(4-pyridyl)-methoxyl isophthalic acid,H2L,"27.4 mg, 0.1 mmol",0.1,mmol,,,,,,,,,,,NaOH (1 M) for pH adjustment,,adjusted to pH = 6.0–7.0 with 1 mol/L NaOH,,,,,,,,water,H2O,9 mL,9.0,,,,,130.0,130 °C,72.0,3 days,PTFE-lined stainless-steel vessel (15 mL),static,water,,dried under ambient conditions,,,dark red-block crystals,55.0,,,Co2 paddle-wheel 6-connected SBU,"a=7.7130(9), b=13.9995(16), c=11.6256(14) Å, β=93.365(2)°, P2(1)/n",,,not_reported,not_reported,450.0,,10.1021/cg100870v,ok,
10.1021/cg100870v,downloaded\10.1021_cg100870v.pdf,SI downloaded\10.1021_cg100870v_SI.pdf,mof_json_store\10.1021_cg100870v\raw_output.json,mof_json_store\10.1021_cg100870v\synthesis_002.json,no,,[Ni2L2(H2O)3]n (2),,Zn(NO3)2·6H2O,,"29.1 mg, 0.1 mmol",0.1,mmol,nan,,,,,nan,,,,,5-(4-pyridyl)-methoxyl isophthalic acid,H2L,"27.4 mg, 0.1 mmol",0.1,mmol,,,,,,,,,,,NaOH (1 M) for pH adjustment,,adjusted to pH = 6.0–7.0 with 1 mol/L NaOH,,,,,,,,water,H2O,9 mL,9.0,,,,,130.0,130 °C,72.0,3 days,PTFE-lined stainless-steel vessel (15 mL),static,water,,dried under ambient conditions,,,green-block crystals,48.0,,ths,3-connected Ni nodes; 4-fold interpenetrating,"a=35.192(3), b=13.1317(13), c=13.3261(13) Å, β=110.793(2)°, C2/c",,,not_reported,not_reported,410.0,,10.1021/cg100870v,ok,
10.1021/cg100870v,downloaded\10.1021_cg100870v.pdf,SI downloaded\10.1021_cg100870v_SI.pdf,mof_json_store\10.1021_cg100870v\raw_output.json,mof_json_store\10.1021_cg100870v\synthesis_003.json,no,,[CoL(bimx)1/2]n (3),,Zn(NO3)2·6H2O,,"29.1 mg, 0.1 mmol",0.1,mmol,nan,,,,,nan,,,,,5-(4-pyridyl)-methoxyl isophthalic acid,H2L,"27.4 mg, 0.1 mmol",0.1,mmol,"1,4-bis(imidazol-1-ylmethyl)benzene",bimx,"24.0 mg, 0.1 mmol",0.1,mmol,,,,,,,,,,,,,,,,water,H2O,"DMF/H2O (1:3, v/v), total 8 mL",,"N,N-dimethylformamide",DMF,"DMF/H2O (1:3, v/v), total 8 mL",,100.0,100 °C,72.0,3 days,Parr Teflon-lined stainless steel vessel (15 mL),static,water,,dried under ambient conditions,,,small pink-block crystals,57.0,,,dinuclear Co(II) 8-connected SBU; 3-connected L2−,"a=15.682(2), b=15.554(2), c=16.500(2) Å, β=106.974(2)°, C2/c",,,not_reported,not_reported,383.0,,10.1021/cg100870v,ok,
10.1021/cg100870v,downloaded\10.1021_cg100870v.pdf,SI downloaded\10.1021_cg100870v_SI.pdf,mof_json_store\10.1021_cg100870v\raw_output.json,mof_json_store\10.1021_cg100870v\synthesis_004.json,no,,[NiL(bimx)1/2]n (4),,Zn(NO3)2·6H2O,,"29.1 mg, 0.1 mmol",0.1,mmol,nan,,,,,nan,,,,,5-(4-pyridyl)-methoxyl isophthalic acid,H2L,"27.4 mg, 0.1 mmol",0.1,mmol,"1,4-bis(imidazol-1-ylmethyl)benzene",bimx,"24.0 mg, 0.1 mmol",0.1,mmol,,,,,,,,,,,,,,,,water,H2O,"DMF/H2O (1:3, v/v), total 8 mL",,"N,N-dimethylformamide",DMF,"DMF/H2O (1:3, v/v), total 8 mL",,100.0,100 °C,72.0,3 days,Parr Teflon-lined stainless steel vessel (15 mL),static,water,,dried under ambient conditions,,,green-block crystals,63.0,,,dinuclear Ni(II) 8-connected SBU; 3-connected L2−,"a=15.8151(19), b=15.5794(19), c=16.745(2) Å, β=108.202(2)°, C2/c",,,not_reported,not_reported,407.0,,10.1021/cg100870v,ok,
10.1021/cg100870v,downloaded\10.1021_cg100870v.pdf,SI downloaded\10.1021_cg100870v_SI.pdf,mof_json_store\10.1021_cg100870v\raw_output.json,mof_json_store\10.1021_cg100870v\synthesis_005.json,no,,[MnL(bimx)1/2]n (5),,Zn(NO3)2·6H2O,,"19.8 mg, 0.1 mmol",0.1,mmol,nan,,,,,nan,,,,,5-(4-pyridyl)-methoxyl isophthalic acid,H2L,"27.4 mg, 0.1 mmol",0.1,mmol,"1,4-bis(imidazol-1-ylmethyl)benzene",bimx,"24.0 mg, 0.1 mmol",0.1,mmol,,,,,,,,,,,,,,,,water,H2O,"DMF/H2O (1:2, v/v), total 9 mL",,"N,N-dimethylformamide",DMF,"DMF/H2O (1:2, v/v), total 9 mL",,100.0,100 °C,72.0,3 days,Parr Teflon-lined stainless steel vessel (15 mL),static,water,,dried under ambient conditions,,,colorless-block crystals,45.0,,,dinuclear Mn(II) 8-connected SBU; 3-connected L2−,"a=15.564(3), b=15.550(3), c=16.359(3) Å, β=106.917(4)°, C2/c",,,not_reported,not_reported,423.0,,10.1021/cg100870v,ok,
10.1021/cg100870v,downloaded\10.1021_cg100870v.pdf,SI downloaded\10.1021_cg100870v_SI.pdf,mof_json_store\10.1021_cg100870v\raw_output.json,mof_json_store\10.1021_cg100870v\synthesis_006.json,no,,{[CoL2(bimb)(H2O)2]·2H2O}n (6),,Zn(NO3)2·6H2O,,"29.1 mg, 0.1 mmol",0.1,mmol,nan,,,,,nan,,,,,5-(4-pyridyl)-methoxyl isophthalic acid,H2L,"27.4 mg, 0.1 mmol",0.1,mmol,"4,4′-bis(imidazol-1-ylmethyl)biphenyl",bimb,"31.6 mg, 0.1 mmol",0.1,mmol,,,,,,,,,,,,,,,,water,H2O,"DMF/H2O (1:3, v/v), total 8 mL",,"N,N-dimethylformamide",DMF,"DMF/H2O (1:3, v/v), total 8 mL",,100.0,100 °C,72.0,3 days,Parr Teflon-lined stainless steel vessel (15 mL),static,water,,dried under ambient conditions,,,pink-block crystals,80.0,,,4-connected Co nodes; 3-connected L nodes; interlocked (2D+2D→3D),"a=10.0539(13), b=13.3653(17), c=18.131(2) Å, α=99.365(2)°, β=90.751(3)°, γ=102.923(2)°, P 1",,,not_reported,not_reported,393.0,,10.1021/cg100870v,ok,
10.1021/acs.inorgchem.3c03742,downloaded\10.1021_acs.inorgchem.3c03742.pdf,SI downloaded\10.1021_acs.inorgchem.3c03742_SI.pdf,mof_json_store\10.1021_acs.inorgchem.3c03742\raw_output.json,mof_json_store\10.1021_acs.inorgchem.3c03742\synthesis_001.json,no,,MIL-88B(Fe2/Co)-NH2,,TMBB,,"1.33 mmol, 0.359 g",1.33,mmol,nan,,"0.66 mmol, 0.192 g",0.66,mmol,nan,,,,,2-aminoterephthalic acid,NH2-BDC,"2 mmol, 0.362 g",2.0,mmol,,,,,,,,,,,,,,,,,,,,,"N,N-dimethylformamide",DMF,7.5 mL (solution 1) + 7.5 mL (solution 2),15.0,,,,,120.0,120 °C,24.0,24 h,Teflon autoclave (60 mL),static,"DMF, EtOH",several times,100 °C in oven,100.0,,"brown, spindle-shaped",,,,,,,94.62,not_reported,not_reported,,,10.1021/acs.inorgchem.3c03742,ok,
10.1039/c4ce02148g,downloaded\10.1039_c4ce02148g.pdf,SI downloaded\10.1039_c4ce02148g_SI.pdf,mof_json_store\10.1039_c4ce02148g\raw_output.json,mof_json_store\10.1039_c4ce02148g\synthesis_001.json,no,,Cu(H2L)·DMF·2H2O (1),,TMBB,CuCl2·2H2O,0.1 mmol,0.1,mmol,nan,,,,,nan,,,,,"5,5,7,12,12,14-hexamethyl-1,4,8,11-tetraazacyclotetradecane-1,8-N,N′-dimethylene-isophthalic acid",H4L,0.025 mmol,0.025,mmol,,,,,,,,,,,,,,,,,,,,,"N,N-dimethylformamide",DMF,7 mL (7:1 v/v with H2O; total 8 mL),7.0,water,H2O,1 mL (7:1 v/v with DMF; total 8 mL),1.0,100.0,100 °C,72.0,3 days,Teflon-lined reactor (15 mL),,MeOH,,100 °C under dynamic vacuum for 8 h,100.0,8.0,purple hexagon crystals,56.0,,,,"a=18.9990(8), b=18.9990(8), c=37.0950(19) Å, α=90°, β=90°, γ=120°, R-3̄",11.0,645.8,not_reported,not_reported,248.0,CO2_capture;I2 delivery,10.1039/c4ce02148g,ok,
10.1039/c4ce02148g,downloaded\10.1039_c4ce02148g.pdf,SI downloaded\10.1039_c4ce02148g_SI.pdf,mof_json_store\10.1039_c4ce02148g\raw_output.json,mof_json_store\10.1039_c4ce02148g\synthesis_002.json,no,,Cu(H2L)·3H2O (2),,TMBB,CuCl2·2H2O,0.1 mmol,0.1,mmol,nan,,,,,nan,,,,,"5,5,7,12,12,14-hexamethyl-1,4,8,11-tetraazacyclotetradecane-1,8-N,N′-dimethylene-isophthalic acid",H4L,0.025 mmol,0.025,mmol,,,,,,,,,,,,,,,,,,,,,"N,N-dimethylacetamide",DMA,5 mL (5:3 v/v with H2O; total 8 mL),5.0,water,H2O,3 mL (5:3 v/v with DMA; total 8 mL),3.0,100.0,100 °C,72.0,3 days,Teflon-lined reactor (15 mL),,dichloromethane,,100 °C under dynamic vacuum for 8 h,100.0,8.0,purple needle crystals,52.0,,sql,,"a=9.6510(10), b=15.7906(12), c=12.8901(11) Å, β=92.055(9)°, P21/n",3.4,,not_reported,not_reported,331.0,CO2_capture;I2 delivery,10.1039/c4ce02148g,ok,
10.1039/c4ra13501f,downloaded\10.1039_c4ra13501f.pdf,SI downloaded\10.1039_c4ra13501f_SI.pdf,mof_json_store\10.1039_c4ra13501f\raw_output.json,mof_json_store\10.1039_c4ra13501f\synthesis_001.json,no,,,,TMBB,,"0.20 mmol, 0.019 g",0.2,mmol,nan,,,,,nan,,,,,6-(4-pyridyl)-terephthalic acid,H2pta,"0.20 mmol, 0.046 g",0.2,mmol,"1,4-bis(imidazol-1-ylmethyl)benzene","1,4-bimb","0.20 mmol, 0.048 g",0.2,mmol,,,,,,sodium hydroxide,NaOH,"0.40 mmol, 0.016 g",0.4,mmol,,,,,,water,H2O,14 mL,14.0,,,,,170.0,170 °C,72.0,3 days,Teflon-lined stainless steel vessel,,,,,,,blue block crystals,45.0,,,,"a=24.350(7) Å, b=13.403(4) Å, c=14.137(4) Å, β=123.397(4)°, C2/c",,,yes,not_reported,,,10.1039/c4ra13501f,ok,
10.1039/c4ra13501f,downloaded\10.1039_c4ra13501f.pdf,SI downloaded\10.1039_c4ra13501f_SI.pdf,mof_json_store\10.1039_c4ra13501f\raw_output.json,mof_json_store\10.1039_c4ra13501f\synthesis_002.json,no,,,,TMBB,,"0.20 mmol, 0.058 g",0.2,mmol,nan,,,,,nan,,,,,6-(4-pyridyl)-terephthalic acid,H2pta,"0.20 mmol, 0.046 g",0.2,mmol,"4,4'-bis(imidazol-1-ylmethyl)biphenyl","4,4'-bimbp","0.30 mmol, 0.094 g",0.3,mmol,,,,,,sodium hydroxide,NaOH,"0.40 mmol, 0.016 g",0.4,mmol,,,,,,water,H2O,12 mL,12.0,,,,,170.0,170 °C,72.0,3 days,Teflon-lined stainless steel vessel,,,,,,,pink block crystals,41.0,,,,"a=15.0742(11) Å, b=19.7770(14) Å, c=21.3225(15) Å, β=105.1130(10)°, C2/c",,,yes,not_reported,385.0,,10.1039/c4ra13501f,ok,
10.1039/c4ra13501f,downloaded\10.1039_c4ra13501f.pdf,SI downloaded\10.1039_c4ra13501f_SI.pdf,mof_json_store\10.1039_c4ra13501f\raw_output.json,mof_json_store\10.1039_c4ra13501f\synthesis_003.json,no,,,,TMBB,,"0.20 mmol, 0.051 g",0.2,mmol,nan,,,,,nan,,,,,6-(4-pyridyl)-terephthalic acid,H2pta,"0.20 mmol, 0.046 g",0.2,mmol,"1,4-bis(imidazol-1-yl)-2,5-dimethylbenzene","1,4-bidb","0.20 mmol, 0.048 g",0.2,mmol,,,,,,sodium hydroxide,NaOH,"0.30 mmol, 0.012 g",0.3,mmol,,,,,,water,H2O,14 mL,14.0,,,,,170.0,170 °C,72.0,3 days,Teflon-lined stainless steel vessel,,,,,,,colorless block crystals,59.0,,fsc,,"a=11.979(2) Å, b=18.789(4) Å, c=18.662(5) Å, β=96.494(2)°, C2/c",,,yes,not_reported,,luminescence,10.1039/c4ra13501f,ok,
10.1039/c4ra13501f,downloaded\10.1039_c4ra13501f.pdf,SI downloaded\10.1039_c4ra13501f_SI.pdf,mof_json_store\10.1039_c4ra13501f\raw_output.json,mof_json_store\10.1039_c4ra13501f\synthesis_004.json,no,,,,TMBB,,"0.20 mmol, 0.057 g",0.2,mmol,nan,,,,,nan,,,,,6-(4-pyridyl)-terephthalic acid,H2pta,"0.20 mmol, 0.046 g",0.2,mmol,"1,3-bis(imidazol-1-ylmethyl)benzene","1,3-bimb","0.20 mmol, 0.048 g",0.2,mmol,,,,,,sodium hydroxide,NaOH,"0.40 mmol, 0.016 g",0.4,mmol,,,,,,water,H2O,12 mL,12.0,,,,,170.0,170 °C,72.0,3 days,Teflon-lined stainless steel vessel,,,,,,,colorless block crystals,63.0,,,,"a=14.092(2) Å, b=18.273(3) Å, c=16.325(3) Å, β=92.766(3)°, C2/c",,,yes,not_reported,,luminescence,10.1039/c4ra13501f,ok,
10.1021/cg400579w,downloaded\10.1021_cg400579w.pdf,SI downloaded\10.1021_cg400579w_SI.pdf,mof_json_store\10.1021_cg400579w\raw_output.json,mof_json_store\10.1021_cg400579w\synthesis_001.json,no,,,,TMBB,,"0.043 g, 0.15 mmol",0.15,mmol,nan,,,,,nan,,,,,"5,5′-(p-xylylenediamino)-1,1′,3,3′-(benzenetetracarboxylic acid)",H4L,"0.069 g, 0.15 mmol",0.15,mmol,,,,,,,,,,,pyridine,py,two drops,,,,,,,,"N,N-dimethylformamide",DMF,2 mL,2.0,water,H2O,2 mL,2.0,120.0,120 °C,24.0,24 h,Teflon-lined stainless steel vessel (25 mL),"stirred (2 h pre-stir), then static",,,,,,purple sheet crystals,65.0,,dia,Zn(II) tetrahedral 4-connected nodes,,,,not_reported,not_reported,305.0,luminescence,10.1021/cg400579w,ok,
10.1021/cg400579w,downloaded\10.1021_cg400579w.pdf,SI downloaded\10.1021_cg400579w_SI.pdf,mof_json_store\10.1021_cg400579w\raw_output.json,mof_json_store\10.1021_cg400579w\synthesis_002.json,no,,,,TMBB,,"0.043 g, 0.15 mmol",0.15,mmol,nan,,,,,nan,,,,,"5,5′-(p-xylylenediamino)-1,1′,3,3′-(benzenetetracarboxylic acid)",H4L,"0.069 g, 0.15 mmol",0.15,mmol,pyridine,py,two drops,,,,,,,,,,,,,,,,,,"N,N-dimethylacetamide",DMA,2 mL,2.0,water,H2O,2 mL,2.0,120.0,120 °C,24.0,24 h,Teflon-lined stainless steel vessel (25 mL),"stirred (2 h pre-stir), then static",,,,,,red crystals,60.0,,pts,Zn2(O2CR)4 4-connected dinuclear SBU,,,,not_reported,not_reported,357.0,luminescence,10.1021/cg400579w,ok,
10.1021/cg400579w,downloaded\10.1021_cg400579w.pdf,SI downloaded\10.1021_cg400579w_SI.pdf,mof_json_store\10.1021_cg400579w\raw_output.json,mof_json_store\10.1021_cg400579w\synthesis_003.json,no,,,,TMBB,,"0.020 g, 0.15 mmol",0.15,mmol,nan,,,,,nan,,,,,"5,5′-(p-xylylenediamino)-1,1′,3,3′-(benzenetetracarboxylic acid)",H4L,"0.069 g, 0.15 mmol",0.15,mmol,"1,2-bis(4-pyridyl)ethane",bpe,"0.014 g, 0.075 mmol",0.075,mmol,,,,,,,,,,,,,,,,"N,N-dimethylformamide",DMF,2 mL,2.0,water,H2O,2 mL,2.0,120.0,120 °C,24.0,24 h,Teflon-lined stainless steel vessel (25 mL),"stirred (2 h pre-stir), then static",,,,,,,35.0,,bbf,Zn(II) tetrahedral 4-connected nodes,,,,not_reported,not_reported,335.0,luminescence,10.1021/cg400579w,ok,
10.1021/cg400579w,downloaded\10.1021_cg400579w.pdf,SI downloaded\10.1021_cg400579w_SI.pdf,mof_json_store\10.1021_cg400579w\raw_output.json,mof_json_store\10.1021_cg400579w\synthesis_004.json,no,,,,TMBB,,"0.043 g, 0.15 mmol",0.15,mmol,nan,,,,,nan,,,,,"5,5′-(p-xylylenediamino)-1,1′,3,3′-(benzenetetracarboxylic acid)",H4L,"0.069 g, 0.15 mmol",0.15,mmol,"4,4'-bipyridine",bpy,"0.012 g, 0.075 mmol",0.075,mmol,,,,,,,,,,,,,,,,"N,N-dimethylacetamide",DMA,2 mL,2.0,water,H2O,2 mL,2.0,120.0,120 °C,24.0,24 h,Teflon-lined stainless steel vessel (25 mL),"stirred (2 h pre-stir), then static",,,,,,,38.0,,xww,Zn2(O2CR)4 5-connected dinuclear SBU,,,,not_reported,not_reported,185.0,luminescence,10.1021/cg400579w,ok,
10.1021/cg400579w,downloaded\10.1021_cg400579w.pdf,SI downloaded\10.1021_cg400579w_SI.pdf,mof_json_store\10.1021_cg400579w\raw_output.json,mof_json_store\10.1021_cg400579w\synthesis_005.json,no,,,,TMBB,,"0.045 g, 0.15 mmol",0.15,mmol,nan,,,,,nan,,,,,"5,5′-(p-xylylenediamino)-1,1′,3,3′-(benzenetetracarboxylic acid)",H4L,"0.069 g, 0.15 mmol",0.15,mmol,"1,2-bis(4-pyridyl)ethane",bpe,"0.014 g, 0.075 mmol",0.075,mmol,,,,,,,,,,,,,,,,"N,N-dimethylformamide",DMF,2 mL,2.0,water,H2O,2 mL,2.0,120.0,120 °C,24.0,24 h,Teflon-lined stainless steel vessel (25 mL),"stirred (2 h pre-stir), then static",,,,,,yellow crystals,30.0,,,Zn2(O2CR)4 6-connected dinuclear SBU,,,,not_reported,not_reported,360.0,luminescence,10.1021/cg400579w,ok,
10.1039/c0ce00490a,downloaded\10.1039_c0ce00490a.pdf,,mof_json_store\10.1039_c0ce00490a\raw_output.json,mof_json_store\10.1039_c0ce00490a\synthesis_001.json,no,,[Co(H2bptc)]n,,TMBB,,"47.58 mg, 0.2 mmol",0.2,mmol,nan,,,,,nan,,,,,"biphenyl-2,2′,4,4′-tetracarboxylic dianhydride",bptc,"33 mg, 0.1 mmol",0.1,mmol,,,,,,,,,,,potassium hydroxide,,"22.4 mg, 0.4 mmol",0.4,mmol,,,,,,water,H2O,,,,,,,150.0,150 °C,72.0,72 h,Teflon-lined autoclave (15 mL),"stirred 30 min, then sealed (static during heating)",,,,,,purple block crystals,46.0,,,,"a=15.678(3), b=9.1970(19), c=9.414(2) Å, Pbcn",,,not_reported,not_reported,,,10.1039/c0ce00490a,ok,
10.1039/c0ce00490a,downloaded\10.1039_c0ce00490a.pdf,,mof_json_store\10.1039_c0ce00490a\raw_output.json,mof_json_store\10.1039_c0ce00490a\synthesis_002.json,no,,[Mn(H2bptc)]n,,TMBB,,"23.8 mg, 0.1 mmol",0.1,mmol,nan,,,,,nan,,,,,"biphenyl-2,2′,4,4′-tetracarboxylic dianhydride",bptc,"33 mg, 0.1 mmol",0.1,mmol,,,,,,,,,,,potassium hydroxide,,"22.4 mg, 0.4 mmol",0.4,mmol,,,,,,water,H2O,,,,,,,150.0,150 °C,72.0,72 h,Teflon-lined autoclave (15 mL),"stirred 30 min, then sealed (static during heating)",,,,,,brown block crystals,53.0,,,,,,,not_reported,not_reported,,,10.1039/c0ce00490a,ok,
10.1039/c0ce00490a,downloaded\10.1039_c0ce00490a.pdf,,mof_json_store\10.1039_c0ce00490a\raw_output.json,mof_json_store\10.1039_c0ce00490a\synthesis_003.json,no,,[Cd2(bptc)(phen)2(H2O)2]n,,TMBB,,"68.90 mg, 0.2 mmol",0.2,mmol,nan,,,,,nan,,,,,"biphenyl-2,2′,4,4′-tetracarboxylic dianhydride",bptc,"33 mg, 0.1 mmol",0.1,mmol,,,,,,,,,,,"1,10-phenanthroline",phen,"72.08 mg, 0.4 mmol",0.4,mmol,,,,,,water,H2O,8 mL (in H2O/MeOH 8:2 v/v),8.0,methanol,MeOH,2 mL (in H2O/MeOH 8:2 v/v),2.0,140.0,140 °C,72.0,72 h,Teflon-lined autoclave (15 mL),"stirred 30 min, then sealed (static during heating)",,,,,,colourless block crystals,42.0,,,Cd2O2 units linked by bptc,"Monoclinic, P2/n; a=10.642(2), b=10.768(2), c=14.943(3) Å, β=91.763(2)°",,,not_reported,not_reported,,,10.1039/c0ce00490a,ok,
10.1039/c0ce00490a,downloaded\10.1039_c0ce00490a.pdf,,mof_json_store\10.1039_c0ce00490a\raw_output.json,mof_json_store\10.1039_c0ce00490a\synthesis_004.json,no,,[Eu2(cpa)3(DMF)2]n,,Zn(NO3)2·4H2O,,"89 mg, 0.2 mmol",0.2,mmol,nan,,,,,nan,,,,,4-chloroisophthalic acid,H2cpa,"60.3 mg, 0.3 mmol",0.3,mmol,,,,,,,,,,,,,,,,,,,,,"N,N-dimethylformamide",DMF,5 mL (in H2O/DMF 5:5 mL),5.0,water,H2O,5 mL (in H2O/DMF 5:5 mL),5.0,100.0,100 °C,48.0,48 h,Teflon-lined autoclave (15 mL),"stirred 10 min, then sealed (static during heating)",,,,,,colourless block crystals,65.0,,,,"Monoclinic, C2/c; a=14.432(5), b=22.089(8), c=11.142(4) Å, β=90.807(6)°",,,not_reported,not_reported,,,10.1039/c0ce00490a,ok,
10.1039/c0ce00490a,downloaded\10.1039_c0ce00490a.pdf,,mof_json_store\10.1039_c0ce00490a\raw_output.json,mof_json_store\10.1039_c0ce00490a\synthesis_005.json,no,,[Nd2(cpa)3(DMF)2]n,,Y(NO3)3,,"89 mg, 0.2 mmol",0.2,mmol,nan,,,,,nan,,,,,4-chloroisophthalic acid,H2cpa,"60.3 mg, 0.3 mmol",0.3,mmol,,,,,,,,,,,,,,,,,,,,,"N,N-dimethylformamide",DMF,5 mL (in H2O/DMF 5:5 mL),5.0,water,H2O,5 mL (in H2O/DMF 5:5 mL),5.0,100.0,100 °C,48.0,48 h,Teflon-lined autoclave (15 mL),"stirred 10 min, then sealed (static during heating)",,,,,,colourless block crystals,59.0,,,,"Monoclinic, C2/c; a=14.367(4), b=22.032(6), c=11.119(3) Å, β=90.843(5)°",,,not_reported,not_reported,,,10.1039/c0ce00490a,ok,
10.1039/c0ce00490a,downloaded\10.1039_c0ce00490a.pdf,,mof_json_store\10.1039_c0ce00490a\raw_output.json,mof_json_store\10.1039_c0ce00490a\synthesis_006.json,no,,[Pr2(cpa)3(DMF)2]n,,Ho(NO3)3,,"89 mg, 0.2 mmol",0.2,mmol,nan,,,,,nan,,,,,4-chloroisophthalic acid,H2cpa,"60.3 mg, 0.3 mmol",0.3,mmol,,,,,,,,,,,,,,,,,,,,,"N,N-dimethylformamide",DMF,5 mL (in H2O/DMF 5:5 mL),5.0,water,H2O,5 mL (in H2O/DMF 5:5 mL),5.0,100.0,100 °C,48.0,48 h,Teflon-lined autoclave (15 mL),"stirred 10 min, then sealed (static during heating)",,,,,,colourless block crystals,56.0,,,,"Monoclinic, C2/c; a=14.2400(14), b=21.831(2), c=11.0019(11) Å, β=91.119(2)°",,,not_reported,not_reported,,,10.1039/c0ce00490a,ok,
10.1039/b916222d,downloaded\10.1039_b916222d.pdf,,mof_json_store\10.1039_b916222d\raw_output.json,mof_json_store\10.1039_b916222d\synthesis_001.json,no,,,,Er(NO3)3,Zn(NO3)2·6H2O,"29.7 mg, 0.1 mmol",0.1,mmol,nan,,,,,nan,,,,,"benzene-1,3,5-tricarboxylic acid",H3btc,"21 mg, 0.1 mmol",0.1,mmol,1-(3-(1H-imidazol-1-yl)methyl)benzyl)-1H-imidazole,"1,3-bix","27.4 mg, 0.1 mmol",0.1,mmol,,,,,,sodium hydroxide (for pH adjustment),NaOH,"1 mol/L, to pH ≈ 7.0",,,,,,,,water,H2O,,,,,,,160.0,160 °C,72.0,3 days,15-mL PTFE-lined stainless-steel autoclave,,water,copious quantities,dried under ambient conditions,,,colorless blocks,35.0,,,,,,,,,375.0,luminescence,10.1039/b916222d,ok,
10.1039/b916222d,downloaded\10.1039_b916222d.pdf,,mof_json_store\10.1039_b916222d\raw_output.json,mof_json_store\10.1039_b916222d\synthesis_002.json,no,,,,Tm(NO3)3,Zn(NO3)2·6H2O,"29.7 mg, 0.1 mmol",0.1,mmol,nan,,,,,nan,,,,,"benzene-1,3,5-tricarboxylic acid",H3btc,"21 mg, 0.1 mmol",0.1,mmol,"1-(3,5-di(1H-imidazol-1-yl)phenyl)-1H-imidazole",timp,"33 mg, 0.1 mmol",0.1,mmol,,,,,,sodium hydroxide (for pH adjustment),NaOH,"1 mol/L, to pH ≈ 7.0",,,,,,,,water,H2O,,,,,,,160.0,160 °C,72.0,3 days,15-mL PTFE-lined stainless-steel autoclave,,water,copious quantities,dried under ambient conditions,,,colorless blocks,35.0,,,,,,,,,485.0,luminescence,10.1039/b916222d,ok,
10.1039/b916222d,downloaded\10.1039_b916222d.pdf,,mof_json_store\10.1039_b916222d\raw_output.json,mof_json_store\10.1039_b916222d\synthesis_003.json,no,,,,Yb(NO3)3,Zn(NO3)2·6H2O,"29.7 mg, 0.1 mmol",0.1,mmol,nan,,,,,nan,,,,,"benzene-1,3,5-tricarboxylic acid",H3btc,"21 mg, 0.1 mmol",0.1,mmol,"4,4'-bisimidazolylbiphenyl","4,4'-bibp","28.6 mg, 0.1 mmol",0.1,mmol,,,,,,sodium hydroxide (for pH adjustment),NaOH,"1 mol/L, to pH ≈ 7.0",,,,,,,,water,H2O,,,,,,,160.0,160 °C,72.0,3 days,15-mL PTFE-lined stainless-steel autoclave,,water,copious quantities,dried under ambient conditions,,,colorless blocks,60.0,,,,,,,,,500.0,luminescence,10.1039/b916222d,ok,
10.1039/b916222d,downloaded\10.1039_b916222d.pdf,,mof_json_store\10.1039_b916222d\raw_output.json,mof_json_store\10.1039_b916222d\synthesis_004.json,no,,,,Y(NO3)3,NiCl2·4H2O,"19.8 mg, 0.1 mmol",0.1,mmol,nan,,,,,nan,,,,,"benzene-1,3,5-tricarboxylic acid",H3btc,"21 mg, 0.1 mmol",0.1,mmol,"4,4'-bisimidazolylbiphenyl","4,4'-bibp","28.6 mg, 0.1 mmol",0.1,mmol,,,,,,sodium hydroxide (for pH adjustment),NaOH,"1 mol/L, to pH ≈ 7.0",,,,,,,,water,H2O,,,,,,,160.0,160 °C,72.0,3 days,15-mL PTFE-lined stainless-steel autoclave,,water,copious quantities,dried under ambient conditions,,,green blocks,76.0,,,trinuclear Ni3 SBU,,,,,,500.0,,10.1039/b916222d,ok,
10.1039/b916222d,downloaded\10.1039_b916222d.pdf,,mof_json_store\10.1039_b916222d\raw_output.json,mof_json_store\10.1039_b916222d\synthesis_005.json,no,,,,Ho(NO3)3,CuCl2·2H2O,"17 mg, 0.1 mmol",0.1,mmol,nan,,,,,nan,,,,,"benzene-1,3,5-tricarboxylic acid",H3btc,"21 mg, 0.1 mmol",0.1,mmol,"4,4'-bisimidazolylbiphenyl","4,4'-bibp","28.6 mg, 0.1 mmol",0.1,mmol,,,,,,sodium hydroxide (for pH adjustment),NaOH,"1 mol/L, to pH ≈ 7.0",,,,,,,,water,H2O,,,,,,,160.0,160 °C,72.0,3 days,15-mL PTFE-lined stainless-steel autoclave,,water,copious quantities,dried under ambient conditions,,,blue blocks,48.0,,,trinuclear Cu3 SBU,,,,,,350.0,,10.1039/b916222d,ok,
10.1021/acs.cgd.6b00780,downloaded\10.1021_acs.cgd.6b00780.pdf,SI downloaded\10.1021_acs.cgd.6b00780_SI.pdf,mof_json_store\10.1021_acs.cgd.6b00780\raw_output.json,mof_json_store\10.1021_acs.cgd.6b00780\synthesis_001.json,no,,,1409732,Tm(NO3)3,,"29.1 mg, 0.1 mmol",0.1,mmol,nan,,,,,nan,,,,,"4,4′-((4-(pyridin-4-yl)phenyl)azanediyl)dibenzoic acid",H2L,"20.5 mg, 0.05 mmol",0.05,mmol,"4,4′-bis((imidazol-1-yl)methyl)biphenyl",BIMB,"15.7 mg, 0.05 mmol",0.05,mmol,,,,,,,,,,,,,,,,water,H2O,10 mL (DMF/MeCN/H2O = 1:1:2; total 20 mL),10.0,"N,N-dimethylformamide",DMF,5 mL (in 20 mL; DMF/MeCN/H2O = 1:1:2),5.0,95.0,95 °C,72.0,3 days,Teflon-lined autoclave,static,,,,,,carroty strip-shaped crystals,69.0,,crs,,,,,not_reported,not_reported,410.0,,10.1021/acs.cgd.6b00780,ok,
