Repository: zzhenglab/MOFinder

# MOFinder

MOFinder extracts MOF synthesis information from the literature, reconstructs evidence-supported negative reaction records, and prepares datasets for synthesis-outcome prediction.
[Web application](https://mofinder.chemistry.wustl.edu/) | [Demos](Demo/README.md) | [Source code](docs/source_to_code.md) | [Workflow guide](docs/workflow.md) | [Model evaluation](docs/evaluation.md)

## Quick start

The workflow runs through Python commands. Python 3.10 or newer is required. Clone the repository and initialize its related applications:

```bash
git clone --recurse-submodules https://github.com/zzhenglab/MOFinder.git
cd MOFinder
```

Start with the two offline demonstrations:

```bash

File: mof_extraction_1_2.csv (part 228 of 305)
doi,main_pdf,si_pdf,raw_output,parsed_json,article_trial_or_failure,article_trial_or_failure_notes,mof_name,crystal_code,metal_1,metal_1_abbr,metal_1_amount_text,metal_1_amount_value,metal_1_amount_unit,metal_2,metal_2_abbr,metal_2_amount_text,metal_2_amount_value,metal_2_amount_unit,metal_3,metal_3_abbr,metal_3_amount_text,metal_3_amount_value,metal_3_amount_unit,linker_1,linker_1_abbr,linker_1_amount_text,linker_1_amount_value,linker_1_amount_unit,linker_2,linker_2_abbr,linker_2_amount_text,linker_2_amount_value,linker_2_amount_unit,linker_3,linker_3_abbr,linker_3_amount_text,linker_3_amount_value,linker_3_amount_unit,modulator_1,modulator_1_abbr,modulator_1_amount_text,modulator_1_amount_value,modulator_1_amount_unit,modulator_2,modulator_2_abbr,modulator_2_amount_text,modulator_2_amount_value,modulator_2_amount_unit,solvent_main,solvent_main_abbr,solvent_main_amount_text,solvent_main_ml,solvent_secondary,solvent_secondary_abbr,solvent_secondary_amount_text,solvent_secondary_ml,temperature_c,temperature_c_text,time_h,time_text,vessel_type,stirring,washing_solvent,washing_cycles,activation_text,activation_temp_c,activation_time_h,crystal_morphology,yield_percent,crystal_size,topology_code,metal_cluster_connectivity,unit_cell_short,pore_diameter_A,BET_surface_area_m2g,air_stable,water_stable,tga_decomposition_temp_c,applications,reference,status,error
10.1021/acs.cgd.6b00780,downloaded\10.1021_acs.cgd.6b00780.pdf,SI downloaded\10.1021_acs.cgd.6b00780_SI.pdf,mof_json_store\10.1021_acs.cgd.6b00780\raw_output.json,mof_json_store\10.1021_acs.cgd.6b00780\synthesis_002.json,no,,,1409733,Yb(NO3)3,,"29.1 mg, 0.1 mmol",0.1,mmol,nan,,,,,nan,,,,,"4,4′-((4-(pyridin-4-yl)phenyl)azanediyl)dibenzoic acid",H2L,"20.5 mg, 0.05 mmol",0.05,mmol,"4,4'-bipyridine",BPY,"78.1 mg, 0.5 mmol",0.5,mmol,,,,,,,,,,,,,,,,"N,N-dimethylformamide",DMF,10 mL (DMF/H2O = 1:1; total 20 mL),10.0,water,H2O,10 mL (DMF/H2O = 1:1; total 20 mL),10.0,95.0,95 °C,72.0,3 days,Teflon-lined autoclave,static,,,,,,orange acicular crystals,66.0,,,,,,,not_reported,not_reported,,,10.1021/acs.cgd.6b00780,ok,
10.1021/acs.cgd.6b00780,downloaded\10.1021_acs.cgd.6b00780.pdf,SI downloaded\10.1021_acs.cgd.6b00780_SI.pdf,mof_json_store\10.1021_acs.cgd.6b00780\raw_output.json,mof_json_store\10.1021_acs.cgd.6b00780\synthesis_003.json,no,,,1480017,Eu(NO3)3,,"29.7 mg, 0.1 mmol",0.1,mmol,nan,,,,,nan,,,,,"4,4′-((4-(pyridin-4-yl)phenyl)azanediyl)dibenzoic acid",H2L,"20.5 mg, 0.05 mmol",0.05,mmol,,,,,,,,,,,,,,,,,,,,,"N,N-dimethylformamide",DMF,12 mL (DMF/H2O = 3:2; total 20 mL),12.0,water,H2O,8 mL (DMF/H2O = 3:2; total 20 mL),8.0,95.0,95 °C,72.0,3 days,Teflon-lined autoclave,static,,,,,,yellow strip-shaped crystals,50.0,,rtl,[Zn2(CO2)4] paddle-wheel SBU,,,658.7,not_reported,not_reported,360.0,CO2_capture;gas_separation,10.1021/acs.cgd.6b00780,ok,
10.1021/acs.cgd.6b00780,downloaded\10.1021_acs.cgd.6b00780.pdf,SI downloaded\10.1021_acs.cgd.6b00780_SI.pdf,mof_json_store\10.1021_acs.cgd.6b00780\raw_output.json,mof_json_store\10.1021_acs.cgd.6b00780\synthesis_004.json,no,,,1480018,Gd(NO3)3,,"29.7 mg, 0.1 mmol",0.1,mmol,nan,,,,,nan,,,,,"4,4′-((4-(pyridin-4-yl)phenyl)azanediyl)dibenzoic acid",H2L,"20.5 mg, 0.05 mmol",0.05,mmol,"1,4-bis(imidazol-1-yl)phenyl",BIP,"10.5 mg, 0.05 mmol",0.05,mmol,,,,,,,,,,,,,,,,water,H2O,12 mL (DMF/H2O = 2:3; total 20 mL),12.0,"N,N-dimethylformamide",DMF,8 mL (DMF/H2O = 2:3; total 20 mL),8.0,95.0,95 °C,72.0,3 days,Teflon-lined autoclave,static,,,,,,yellow acicular crystals,53.0,,ins,,,,,not_reported,not_reported,360.0,CO2_capture;gas_separation,10.1021/acs.cgd.6b00780,ok,
10.1039/c2dt31964k,downloaded\10.1039_c2dt31964k.pdf,SI downloaded\10.1039_c2dt31964k_SI.pdf,mof_json_store\10.1039_c2dt31964k\raw_output.json,mof_json_store\10.1039_c2dt31964k\synthesis_001.json,yes,Initial hydrothermal runs gave microcrystals; outside pH 4.9–8.2 no crystals of 1–4.,,898014,Tb(NO3)3,Zn(OAc)2·2H2O,"33.05 mg, 0.15 mmol",0.15,mmol,nan,,,,,nan,,,,,"(3,5-dicarboxyl-phenyl)-(4-(2’-carboxyl-phenyl)-benzyl)ether",H3L,"39.23 mg, 0.1 mmol",0.1,mmol,,,,,,,,,,,,,,,,,,,,,water,H2O,6 mL,6.0,ethanol,EtOH,2 mL,2.0,160.0,160 °C,72.0,72 h,Teflon-lined autoclave (15 mL),static,,,,,,colorless crystals,75.0,,,"planar Zn8(μ3-OH)8 carboxylate cluster, 12-connected SBU","a=10.155(5), b=14.998(5), c=15.195(5), α=101.232(5)°, β=98.832(5)°, γ=102.174(5)°, P-1",,,yes,not_reported,398.0,photocatalysis;luminescence,10.1039/c2dt31964k,ok,
10.1039/c2dt31964k,downloaded\10.1039_c2dt31964k.pdf,SI downloaded\10.1039_c2dt31964k_SI.pdf,mof_json_store\10.1039_c2dt31964k\raw_output.json,mof_json_store\10.1039_c2dt31964k\synthesis_002.json,yes,Initial hydrothermal runs gave microcrystals; outside pH 4.9–8.2 no crystals of 1–4.,,898015,Y(NO3)3,Zn(OAc)2·2H2O,"33.05 mg, 0.15 mmol",0.15,mmol,nan,,,,,nan,,,,,"(3,5-dicarboxyl-phenyl)-(4-(2’-carboxyl-phenyl)-benzyl)ether",H3L,"39.23 mg, 0.1 mmol",0.1,mmol,,,,,,,,,,,sodium carbonate,Na2CO3,"15.90 mg, 0.15 mmol",0.15,mmol,,,,,,water,H2O,6 mL,6.0,ethanol,EtOH,2 mL,2.0,160.0,160 °C,72.0,72 h,Teflon-lined autoclave (15 mL),static,,,,,,colorless crystals,46.0,,,"dodecanuclear [Zn10Na2(μ3-OH)8(CO2)12(CH3CH2O)2(H2O)4] cluster, 12-connected SBU","a=10.345(5), b=13.736(5), c=17.502(5), α=70.636(5)°, β=88.437(5)°, γ=88.257(5)°, P-1",,,yes,not_reported,384.0,photocatalysis;luminescence,10.1039/c2dt31964k,ok,
10.1039/c2dt31964k,downloaded\10.1039_c2dt31964k.pdf,SI downloaded\10.1039_c2dt31964k_SI.pdf,mof_json_store\10.1039_c2dt31964k\raw_output.json,mof_json_store\10.1039_c2dt31964k\synthesis_003.json,yes,Initial hydrothermal runs gave microcrystals; outside pH 4.9–8.2 no crystals of 1–4.,,898016,Eu(NO3)3,Cd(OAc)2·2H2O,"39.95 mg, 0.15 mmol",0.15,mmol,nan,,,,,nan,,,,,"(3,5-dicarboxyl-phenyl)-(4-(2’-carboxyl-phenyl)-benzyl)ether",H3L,"39.23 mg, 0.1 mmol",0.1,mmol,"1,2-bis(imidazol-1-yl)ethane",BIME,"16.03 mg, 0.1 mmol",0.1,mmol,,,,,,,,,,,,,,,,water,H2O,6 mL,6.0,ethanol,EtOH,2 mL,2.0,170.0,170 °C,72.0,72 h,Teflon-lined autoclave (15 mL),static,,,,,,colorless crystals,66.0,,,"octanuclear [Cd8(BIME)2(μ3-OH)4(CO2)12(H2O)4] cluster, 14-connected SBU","a=10.4300(3), b=15.0030(5), c=15.4310(5), α=102.338(3)°, β=93.090(3)°, γ=97.491(3)°, P-1",,,yes,not_reported,315.0,photocatalysis;luminescence,10.1039/c2dt31964k,ok,
10.1039/c2dt31964k,downloaded\10.1039_c2dt31964k.pdf,SI downloaded\10.1039_c2dt31964k_SI.pdf,mof_json_store\10.1039_c2dt31964k\raw_output.json,mof_json_store\10.1039_c2dt31964k\synthesis_004.json,yes,Initial hydrothermal runs gave microcrystals; outside pH 4.9–8.2 no crystals of 1–4.,,898017,Gd(NO3)3,Zn(OAc)2·2H2O,"33.05 mg, 0.15 mmol",0.15,mmol,nan,,,,,nan,,,,,"(3,5-dicarboxyl-phenyl)-(4-(2’-carboxyl-phenyl)-benzyl)ether",H3L,"39.23 mg, 0.1 mmol",0.1,mmol,"1,1’-(2’-oxybis(ethane-2,1-diyl))bis(1,2,4-triazol-1-yl)",BET,"20.82 mg, 0.1 mmol",0.1,mmol,,,,,,,,,,,,,,,,water,H2O,6 mL,6.0,ethanol,EtOH,2 mL,2.0,170.0,170 °C,72.0,72 h,Teflon-lined autoclave (15 mL),static,,,,,,colorless crystals,58.0,,,"octanuclear [Zn8(BET)2(μ3-OH)4(CO2)12(H2O)2] cluster, 14-connected SBU","a=10.523(5), b=14.448(5), c=15.844(5), α=98.097(5)°, β=106.765(5)°, γ=95.065(5)°, P-1",,,yes,not_reported,368.0,photocatalysis;luminescence,10.1039/c2dt31964k,ok,
10.1021/ic049794z,downloaded\10.1021_ic049794z.pdf,SI downloaded\10.1021_ic049794z_SI.pdf,mof_json_store\10.1021_ic049794z\raw_output.json,mof_json_store\10.1021_ic049794z\synthesis_001.json,no,,,230806,Tb(NO3)3,,0.312 g,0.904515,mmol,nan,,,,,nan,,,,,"1,2-bis(4-pyridyl)ethane",BPE,0.125 g,0.125,g,"benzene-1,3,5-tricarboxylic acid",H3BTC,0.211 g,0.211,g,,,,,,triethylamine,TEA,0.294 g,0.294,g,,,,,,water,H2O,ca. 3 cm3 + ca. 3 cm3,,,,,,145.0,145 °C,72.0,3 days,PTFE-lined stainless steel autoclave (8 cm3),"stirred 1 h at ambient, then static under autogenous pressure","water, ethanol (absolute)",ca. 50 cm3 H2O; then ca. 3×50 cm3 EtOH,air-dried at 70 °C,70.0,,colorless plates,,0.23 × 0.12 × 0.05 mm,,two octahedral Cd nodes; 3- and 4-connected; 2-fold interpenetrated,"a=10.8264(5) Å, b=17.4563(5) Å, c=24.2605(11) Å, β=91.978(2)°, C2/c",,6.3,yes,not_reported,350.0,,10.1021/ic049794z,ok,
10.1021/cg400015v,downloaded\10.1021_cg400015v.pdf,SI downloaded\10.1021_cg400015v_SI.pdf,mof_json_store\10.1021_cg400015v\raw_output.json,mof_json_store\10.1021_cg400015v\synthesis_001.json,no,,,,Tm(NO3)3,,"29.1 mg, 0.1 mmol",0.1,mmol,nan,,,,,nan,,,,,"3,5-bi(4-carboxy-phenoxy)-benzoic acid",,"39.4 mg, 0.1 mmol",0.1,mmol,,,,,,,,,,,,,,,,,,,,,water,H2O,"8 mL, DMA/H2O (1:3, v/v)",,"N,N-dimethylacetamide",DMA,"8 mL, DMA/H2O (1:3, v/v)",,95.0,95 °C,72.0,3 days,Parr Teflon-lined stainless steel vessel (15 mL),,,,,,,colorless crystals,40.0,,jeb,,"monoclinic, C2/c, a=46.414(16) Å, b=5.908(2) Å, c=33.320(9) Å, β=128.581(16)°",,,not_reported,not_reported,363.0,luminescence,10.1021/cg400015v,ok,
10.1021/cg400015v,downloaded\10.1021_cg400015v.pdf,SI downloaded\10.1021_cg400015v_SI.pdf,mof_json_store\10.1021_cg400015v\raw_output.json,mof_json_store\10.1021_cg400015v\synthesis_002.json,no,,,,Yb(NO3)3,,"29.1 mg, 0.1 mmol",0.1,mmol,nan,,,,,nan,,,,,"3,5-bi(4-carboxy-phenoxy)-benzoic acid",,"39.4 mg, 0.1 mmol",0.1,mmol,4-[(E)-4-pyridinylazo]pyridine,,"15.6 mg, 0.1 mmol",0.1,mmol,,,,,,,,,,,,,,,,"N,N-dimethylformamide",DMF,"8 mL, DMF/H2O (1:1, v/v)",,water,H2O,"8 mL, DMF/H2O (1:1, v/v)",,95.0,95 °C,72.0,3 days,Parr Teflon-lined stainless steel vessel (15 mL),,,,,,,colorless crystals,66.0,,tfz-d,trinuclear Cd3 node (water-bridged),"monoclinic, P21/n, a=17.278(3) Å, b=11.0227(18) Å, c=18.580(3) Å, β=116.817(2)°",,,not_reported,not_reported,340.0,luminescence,10.1021/cg400015v,ok,
10.1021/cg400015v,downloaded\10.1021_cg400015v.pdf,SI downloaded\10.1021_cg400015v_SI.pdf,mof_json_store\10.1021_cg400015v\raw_output.json,mof_json_store\10.1021_cg400015v\synthesis_003.json,no,,,,Zn(NO3)2·6H2O,,"29.1 mg, 0.1 mmol",0.1,mmol,nan,,,,,nan,,,,,"3,5-bi(4-carboxy-phenoxy)-benzoic acid",,"39.4 mg, 0.1 mmol",0.1,mmol,"1,3-bis(4-pyridyl)propane",,"23.3 mg, 0.1 mmol",0.1,mmol,,,,,,,,,,,,,,,,water,H2O,"8 mL, DMF/H2O (1:3, v/v)",,"N,N-dimethylformamide",DMF,"8 mL, DMF/H2O (1:3, v/v)",,95.0,95 °C,72.0,3 days,Parr Teflon-lined stainless steel vessel (15 mL),,,,,,,colorless crystals,53.0,,tfz-d,,"orthorhombic, Pna21, a=36.680(15) Å, b=5.819(2) Å, c=33.079(14) Å",,,not_reported,not_reported,384.0,luminescence,10.1021/cg400015v,ok,
10.1021/cg400015v,downloaded\10.1021_cg400015v.pdf,SI downloaded\10.1021_cg400015v_SI.pdf,mof_json_store\10.1021_cg400015v\raw_output.json,mof_json_store\10.1021_cg400015v\synthesis_004.json,no,,,,Zn(NO3)2·6H2O,,"29.1 mg, 0.1 mmol",0.1,mmol,nan,,,,,nan,,,,,"3,5-bi(4-carboxy-phenoxy)-benzoic acid",,"39.4 mg, 0.1 mmol",0.1,mmol,,,,,,,,,,,,,,,,,,,,,water,H2O,"8 mL, pH = 7",8.0,,,,,120.0,120 °C,72.0,3 days,Parr Teflon-lined stainless steel vessel (15 mL),,,,,,,colorless crystals,66.0,,,OCO-bridged Mn(II) honeycomb layers (six-membered Mn rings),"monoclinic, C2/c, a=16.488(3) Å, b=9.4509(15) Å, c=27.363(4) Å, β=102.758(3)°",,,not_reported,not_reported,480.0,magnetism,10.1021/cg400015v,ok,
10.1021/cg400015v,downloaded\10.1021_cg400015v.pdf,SI downloaded\10.1021_cg400015v_SI.pdf,mof_json_store\10.1021_cg400015v\raw_output.json,mof_json_store\10.1021_cg400015v\synthesis_005.json,no,,,,Zn(NO3)2·6H2O,,"29.1 mg, 0.1 mmol",0.1,mmol,nan,,,,,nan,,,,,"3,5-bi(4-carboxy-phenoxy)-benzoic acid",,"39.4 mg, 0.1 mmol",0.1,mmol,,,,,,,,,,,"4,4′-bipyridine","4,4′-bipy","15.6 mg, 0.1 mmol",0.1,mmol,,,,,,"N,N-dimethylformamide",DMF,"8 mL, DMF/H2O (3:1, v/v)",,water,H2O,"8 mL, DMF/H2O (3:1, v/v)",,95.0,95 °C,72.0,3 days,Parr Teflon-lined stainless steel vessel (15 mL),,,,,,,colorless crystals,66.0,,,OCO-bridged Mn(II) honeycomb layers (eight-membered Mn rings),"monoclinic, C2/c, a=27.430(4) Å, b=21.601(3) Å, c=9.3796(12) Å, β=106.412(2)°",,,not_reported,not_reported,480.0,magnetism,10.1021/cg400015v,ok,
10.1039/c4ce00760c,downloaded\10.1039_c4ce00760c.pdf,SI downloaded\10.1039_c4ce00760c_SI.pdf,mof_json_store\10.1039_c4ce00760c\raw_output.json,mof_json_store\10.1039_c4ce00760c\synthesis_001.json,no,,,995908,Zn(NO3)2·6H2O,,"0.20 mmol, 0.053 g",0.2,mmol,nan,,,,,nan,,,,,"4,5-di(4′-carboxylphenyl)phthalic acid",H4DCP,"0.10 mmol, 0.041 g",,,"1,4-bis(imidazol-1-yl)benzene","1,4-bib","0.20 mmol, 0.042 g",,,,,,,,sodium hydroxide,NaOH,"0.20 mmol, 0.008 g",,,,,,,,water,H2O,12 mL,12.0,,,,,170.0,170 °C,72.0,3 days,25 mL Teflon-lined stainless steel autoclave,static,,,,,,green block crystals,51.0,,,,,,,yes,not_reported,,,10.1039/c4ce00760c,ok,
10.1039/c4ce00760c,downloaded\10.1039_c4ce00760c.pdf,SI downloaded\10.1039_c4ce00760c_SI.pdf,mof_json_store\10.1039_c4ce00760c\raw_output.json,mof_json_store\10.1039_c4ce00760c\synthesis_002.json,no,,,995909,Zn(NO3)2·6H2O,,"0.20 mmol, 0.053 g",0.2,mmol,nan,,,,,nan,,,,,"4,5-di(4′-carboxylphenyl)phthalic acid",H4DCP,"0.10 mmol, 0.041 g",,,"1,4-bis(imidazol-1-yl)-2,5-dimethyl benzene","1,4-bidb","0.20 mmol, 0.045 g",,,,,,,,sodium hydroxide,NaOH,"0.20 mmol, 0.008 g",,,,,,,,water,H2O,12 mL,12.0,,,,,170.0,170 °C,72.0,3 days,25 mL Teflon-lined stainless steel autoclave,static,,,,,,green block crystals,47.0,,dia,,,,,yes,not_reported,,,10.1039/c4ce00760c,ok,
10.1039/c4ce00760c,downloaded\10.1039_c4ce00760c.pdf,SI downloaded\10.1039_c4ce00760c_SI.pdf,mof_json_store\10.1039_c4ce00760c\raw_output.json,mof_json_store\10.1039_c4ce00760c\synthesis_003.json,no,,,995910,Zn(NO3)2·6H2O,CoCl2·6H2O,"0.20 mmol, 0.048 g",0.2,mmol,nan,,,,,nan,,,,,"4,5-di(4′-carboxylphenyl)phthalic acid",H4DCP,"0.10 mmol, 0.041 g",,,"1,3-bis(imidazol-1-yl)benzene","1,3-bib","0.20 mmol, 0.042 g",,,,,,,,sodium hydroxide,NaOH,"0.20 mmol, 0.008 g",,,,,,,,water,H2O,12 mL,12.0,,,,,170.0,170 °C,72.0,3 days,25 mL Teflon-lined stainless steel autoclave,static,,,,,,violet block crystals,57.0,,,binuclear {Co2} units,,,,yes,not_reported,380.0,magnetism,10.1039/c4ce00760c,ok,
10.1039/c4ce00760c,downloaded\10.1039_c4ce00760c.pdf,SI downloaded\10.1039_c4ce00760c_SI.pdf,mof_json_store\10.1039_c4ce00760c\raw_output.json,mof_json_store\10.1039_c4ce00760c\synthesis_004.json,no,,,995911,Zn(NO3)2·6H2O,CoCl2·6H2O,"0.20 mmol, 0.048 g",0.2,mmol,nan,,,,,nan,,,,,"4,5-di(4′-carboxylphenyl)phthalic acid",H4DCP,"0.10 mmol, 0.041 g",,,"1,4-bis(imidazol-1-yl)-2,5-dimethyl benzene","1,4-bidb","0.20 mmol, 0.045 g",,,,,,,,sodium hydroxide,NaOH,"0.20 mmol, 0.008 g",,,,,,,,water,H2O,12 mL,12.0,,,,,170.0,170 °C,72.0,3 days,25 mL Teflon-lined stainless steel autoclave,static,,,,,,purple block crystals,63.0,,bbf,,,,,yes,not_reported,,,10.1039/c4ce00760c,ok,
10.1039/c4ce00760c,downloaded\10.1039_c4ce00760c.pdf,SI downloaded\10.1039_c4ce00760c_SI.pdf,mof_json_store\10.1039_c4ce00760c\raw_output.json,mof_json_store\10.1039_c4ce00760c\synthesis_005.json,no,,,995912,Zn(NO3)2·6H2O,CoCl2·6H2O,"0.30 mmol, 0.059 g",0.3,mmol,nan,,,,,nan,,,,,"4,5-di(4′-carboxylphenyl)phthalic acid",H4DCP,"0.15 mmol, 0.062 g",,,"4,4′-bis(imidazol-1-yl)biphenyl","4,4′-bibp","0.20 mmol, 0.057 g",,,,,,,,sodium hydroxide,NaOH,"0.20 mmol, 0.008 g",,,,,,,,water,H2O,12 mL,12.0,,,,,170.0,170 °C,72.0,3 days,25 mL Teflon-lined stainless steel autoclave,static,,,,,,pink block crystals,53.0,,sql,{Co2} dinuclear units,,,,yes,not_reported,,,10.1039/c4ce00760c,ok,
10.1039/c4ce00760c,downloaded\10.1039_c4ce00760c.pdf,SI downloaded\10.1039_c4ce00760c_SI.pdf,mof_json_store\10.1039_c4ce00760c\raw_output.json,mof_json_store\10.1039_c4ce00760c\synthesis_006.json,no,,,995913,Zn(NO3)2·6H2O,CoCl2·6H2O,"0.30 mmol, 0.059 g",0.3,mmol,nan,,,,,nan,,,,,"4,5-di(4′-carboxylphenyl)phthalic acid",H4DCP,"0.15 mmol, 0.062 g",,,"4,4′-bis(imidazol-1-yl)biphenyl","4,4′-bibp","0.20 mmol, 0.057 g",,,,,,,,sodium hydroxide,NaOH,0.6 mmol,0.6,mmol,,,,,,water,H2O,12 mL,12.0,,,,,170.0,170 °C,72.0,3 days,25 mL Teflon-lined stainless steel autoclave,static,,,,,,violet block crystals,43.0,,,{Co4}(COO)6 SBU,,,,yes,not_reported,370.0,magnetism,10.1039/c4ce00760c,ok,
10.1021/cg101435b,downloaded\10.1021_cg101435b.pdf,SI downloaded\10.1021_cg101435b_SI.pdf,mof_json_store\10.1021_cg101435b\raw_output.json,mof_json_store\10.1021_cg101435b\synthesis_001.json,no,,[Ag(mtz)],,Zn(NO3)2·6H2O,,"0.0850 g, 0.5 mmol",0.5,mmol,nan,,,,,nan,,,,,"3-methyl-1,2,4-triazole",Hmtz,"0.0415 g, 0.5 mmol",0.5,mmol,,,,,,,,,,,aqueous ammonia (25%),,"25%, 10 mL",10.0,mL,,,,,,methanol,MeOH,,,,,,,25,"room temperature, dark",,7–10 days,,static,MeOH,,dried in air,,,colorless needle-like crystals,68.0,,utp,"Ag(I) trigonal, 3-connected nodes","a=11.1121(13), b=10.9483(12), c=3.8187(5), Pna21",,,not_reported,not_reported,,luminescence,10.1021/cg101435b,ok,
10.1021/cg101435b,downloaded\10.1021_cg101435b.pdf,SI downloaded\10.1021_cg101435b_SI.pdf,mof_json_store\10.1021_cg101435b\raw_output.json,mof_json_store\10.1021_cg101435b\synthesis_002.json,no,,[Ag(etz)],,Zn(NO3)2·6H2O,,"0.0850 g, 0.5 mmol",0.5,mmol,nan,,,,,nan,,,,,"3-ethyl-1,2,4-triazole",Hetz,"0.0485 g, 0.5 mmol",0.5,mmol,,,,,,,,,,,aqueous ammonia (25%),,"25%, 10 mL",10.0,mL,,,,,,methanol,MeOH,,,,,,,25,"room temperature, dark",,7–10 days,,static,MeOH,,dried in air,,,,75.0,,utp,Ag(I) 3-connected nodes,"a=7.1495(4), b=8.1326(4), c=9.5939(5), Pna21",,,not_reported,not_reported,,luminescence,10.1021/cg101435b,ok,
10.1021/cg101435b,downloaded\10.1021_cg101435b.pdf,SI downloaded\10.1021_cg101435b_SI.pdf,mof_json_store\10.1021_cg101435b\raw_output.json,mof_json_store\10.1021_cg101435b\synthesis_003.json,no,,[Ag4(etz)4]·H2O,,Zn(CH3COO)2·2H2O,,"0.0850 g, 0.5 mmol",0.5,mmol,nan,,,,,nan,,,,,"3-ethyl-1,2,4-triazole",Hetz,"0.0485 g, 0.5 mmol",0.5,mmol,,,,,,,,,,,aqueous ammonia (25%),,"25%, 10 mL",10.0,mL,,,,,,ethanol,EtOH,15 mL,15.0,,,,,25,"room temperature, dark",,7–10 days,,static,,,,,,,75.0,,,"Ag(I) trigonal, 3-connected nodes","a=13.1876(10), b=21.3132(15), c=11.7034(8), β=122.828(1), C2/c",3.4,,not_reported,not_reported,250.0,luminescence,10.1021/cg101435b,ok,
10.1021/cg101435b,downloaded\10.1021_cg101435b.pdf,SI downloaded\10.1021_cg101435b_SI.pdf,mof_json_store\10.1021_cg101435b\raw_output.json,mof_json_store\10.1021_cg101435b\synthesis_004.json,no,,[Ag4(ptz)4],,Zn(CH3COO)2·2H2O,,"0.0850 g, 0.5 mmol",0.5,mmol,nan,,,,,nan,,,,,"3-propyl-1,2,4-triazole",Hptz,"0.0555 g, 0.5 mmol",0.5,mmol,,,,,,,,,,,aqueous ammonia (25%),,"25%, 10 mL",10.0,mL,,,,,,methanol,MeOH,,,,,,,25,"room temperature, dark",,7–10 days,,static,,,,,,,75.0,,,"Ag(I) trigonal, 3-connected nodes","a=13.6250(15), b=21.1810(16), c=11.9294(11), β=108.73(3), C2/c",,,not_reported,not_reported,,luminescence,10.1021/cg101435b,ok,
10.1002/ejic.202000011,downloaded\10.1002_ejic.202000011.pdf,SI downloaded\10.1002_ejic.202000011_SI.pdf,mof_json_store\10.1002_ejic.202000011\raw_output.json,mof_json_store\10.1002_ejic.202000011\synthesis_001.json,no,,Sc-CAU-11,1973113,Zn(CH3COO)2·2H2O,,20.0 mg (62.6 μmol),0.0626,mmol,nan,,,,,nan,,,,,"4,4'-sulfonyldibenzoic acid",H2SDBA,19.2 mg (62.6 μmol),19.2,mg,,,,,,,,,,,,,,,,,,,,,"N,N-dimethylformamide",DMF,1600 μL,1.6,water,H2O,400 μL,0.4,160.0,160 °C,2.0,2 h,microwave vial,,water,two times,350 °C under reduced pressure for 12 h,350.0,12.0,colorless microcrystalline powder,,,,trans corner-sharing ScO6 octahedral chains with μ-OH bridges; layered,"a=7.2324(4), b=13.0422(10), c=20.4561(14) Å, Pnma",,460.0,yes,not_reported,500.0,luminescence,10.1002/ejic.202000011,ok,
10.1021/ic060030o,downloaded\10.1021_ic060030o.pdf,SI downloaded\10.1021_ic060030o_SI.pdf,mof_json_store\10.1021_ic060030o\raw_output.json,mof_json_store\10.1021_ic060030o\synthesis_001.json,no,,,282738,Zn(CH3COO)2·2H2O,,"5 mmol, 1.25 g",5,mmol,nan,,,,,nan,,,,,"1,2,4-triazole",Htrz,"5 mmol, 0.32 g",5.0,mmol,,,,,,,,,,,aqueous ammonia (25%),,"25%, 10.0 mL",,,,,,,,water,H2O,10.0 mL (as 25% aqueous ammonia),10.0,,,,,180.0,reflux 1 h; then 180 °C for 3 days,72.0,3 days (after reflux 1 h),15-mL acid digestion bomb,,,,120 °C under vacuum for 6 h,120.0,6.0,blue cubic-shaped crystals,81.0,0.46 × 0.34 × 0.28 mm,,Cu3(μ3-O) trinuclear SBU,"a=b=c=24.644(3) Å, α=β=γ=90°, cubic, Fd-3c",,,yes,yes,140.0,,10.1021/ic060030o,ok,
10.1021/acsomega.1c07077,downloaded\10.1021_acsomega.1c07077.pdf,SI downloaded\10.1021_acsomega.1c07077_SI.pdf,mof_json_store\10.1021_acsomega.1c07077\raw_output.json,mof_json_store\10.1021_acsomega.1c07077\synthesis_001.json,yes,1:1:1 metal:DMBQ:bpy gave mixture with M(DHBQ)(H2O)2; Cu acetate afforded inseparable mixture of trans-2D-Cu and trans-1D-Cu.,cis-1D-Mn,,Zn(CH3COO)2·2H2O,,"245 mg, 1.0 mmol",1,mmol,nan,,,,,nan,,,,,"2,5-dimethoxy-1,4-benzoquinone",DMBQ,"168 mg, 1.0 mmol",1.0,mmol,"4,4′-bipyridyl",bpy,"304 mg, 2.0 mmol",2.0,mmol,,,,,,,,,,,,,,,,deionized water,H2O,25 mL,25.0,,,,,120.0,120 °C,24.0,24 h,30 mL screw-capped glass vial with a Teflon-coated rubber seal,static,"water, acetone",,dried in vacuo,,,deep brown solid,67.0,,,1D zigzag chain,,,,not_reported,not_reported,,,10.1021/acsomega.1c07077,ok,
10.1021/acsomega.1c07077,downloaded\10.1021_acsomega.1c07077.pdf,SI downloaded\10.1021_acsomega.1c07077_SI.pdf,mof_json_store\10.1021_acsomega.1c07077\raw_output.json,mof_json_store\10.1021_acsomega.1c07077\synthesis_002.json,yes,1:1:1 metal:DMBQ:bpy gave mixture with M(DHBQ)(H2O)2; Cu acetate afforded inseparable mixture of trans-2D-Cu and trans-1D-Cu.,cis-1D-Zn,,Zn(CH3COO)2·2H2O,,"220 mg, 1.0 mmol",1,mmol,nan,,,,,nan,,,,,"2,5-dimethoxy-1,4-benzoquinone",DMBQ,"168 mg, 1.0 mmol",1.0,mmol,"4,4′-bipyridyl",bpy,"304 mg, 2.0 mmol",2.0,mmol,,,,,,,,,,,,,,,,deionized water,H2O,25 mL,25.0,,,,,120.0,120 °C,24.0,24 h,30 mL screw-capped glass vial with a Teflon-coated rubber seal,static,"water, acetone",,dried in vacuo,,,pink-red solid,96.0,,,1D zigzag chain,,,,not_reported,not_reported,,,10.1021/acsomega.1c07077,ok,
10.1021/acsomega.1c07077,downloaded\10.1021_acsomega.1c07077.pdf,SI downloaded\10.1021_acsomega.1c07077_SI.pdf,mof_json_store\10.1021_acsomega.1c07077\raw_output.json,mof_json_store\10.1021_acsomega.1c07077\synthesis_003.json,yes,1:1:1 metal:DMBQ:bpy gave mixture with M(DHBQ)(H2O)2; Cu acetate afforded inseparable mixture of trans-2D-Cu and trans-1D-Cu.,trans-2D-Co,,Zn(CH3COO)2·2H2O,,"162 mg, 0.65 mmol",0.65,mmol,nan,,,,,nan,,,,,"2,5-dimethoxy-1,4-benzoquinone",DMBQ,"168 mg, 1.0 mmol",1.0,mmol,"4,4′-bipyridyl",bpy,"152 mg, 1.0 mmol",1.0,mmol,,,,,,,,,,,,,,,,deionized water,H2O,25 mL,25.0,,,,,120.0,120 °C,24.0,24 h,30 mL screw-capped glass vial with a Teflon-coated rubber seal,static,"water, acetone",,dried in vacuo,,,deep brown solid,99.0,,,"interlocked (4,4) rectangular 2D nets",,4.2,,not_reported,yes,,hydrogen_storage,10.1021/acsomega.1c07077,ok,
10.1021/acsomega.1c07077,downloaded\10.1021_acsomega.1c07077.pdf,SI downloaded\10.1021_acsomega.1c07077_SI.pdf,mof_json_store\10.1021_acsomega.1c07077\raw_output.json,mof_json_store\10.1021_acsomega.1c07077\synthesis_004.json,yes,1:1:1 metal:DMBQ:bpy gave mixture with M(DHBQ)(H2O)2; Cu acetate afforded inseparable mixture of trans-2D-Cu and trans-1D-Cu.,trans-2D-Ni,,Cd(NO3)2·4H2O,,"249 mg, 1.0 mmol",1,mmol,nan,,,,,nan,,,,,"2,5-dimethoxy-1,4-benzoquinone",DMBQ,"168 mg, 1.0 mmol",1.0,mmol,"4,4′-bipyridyl",bpy,"152 mg, 1.0 mmol",1.0,mmol,,,,,,,,,,,,,,,,deionized water,H2O,25 mL,25.0,,,,,120.0,120 °C,24.0,24 h,30 mL screw-capped glass vial with a Teflon-coated rubber seal,static,"water, acetone",,dried in vacuo,,,red-brown solid,95.0,,,"interlocked (4,4) rectangular 2D nets",,4.2,177.0,not_reported,yes,,hydrogen_storage;CO2_capture,10.1021/acsomega.1c07077,ok,
10.1021/cg700741v,downloaded\10.1021_cg700741v.pdf,SI downloaded\10.1021_cg700741v_SI.pdf,mof_json_store\10.1021_cg700741v\raw_output.json,mof_json_store\10.1021_cg700741v\synthesis_001.json,yes,"2,2′-bipyridine and 2,4′-bipyridine templates unsuccessful.",GWMOF-11,659677,MnCl2·4H2O,,relative molar ratio 1.5,,,nan,,,,,nan,,,,,adipic acid,,relative molar ratio 2,,,,,,,,,,,,,"1,2-bis(4-pyridyl)ethane",DPE,relative molar ratio 5,,,,,,,,distilled water,H2O,2 mL,2.0,,,,,120.0,120 °C,72.0,3 days,23 mL Teflon-lined Parr bomb,static,"water, ethanol",several times,air-dried at room temperature,,,light green crystals,55.0,,,PrO9 polyhedra edge-shared chains linked by adipate into 3D,"triclinic, P-1; a=7.8538(5) Å, b=11.0219(7) Å, c=11.6693(8) Å, α=108.6740(10)°, β=105.8120(10)°, γ=104.1080(10)°, Z=2",,,not_reported,not_reported,,,10.1021/cg700741v,ok,
10.1021/cg700741v,downloaded\10.1021_cg700741v.pdf,SI downloaded\10.1021_cg700741v_SI.pdf,mof_json_store\10.1021_cg700741v\raw_output.json,mof_json_store\10.1021_cg700741v\synthesis_002.json,yes,"2,2′-bipyridine and 2,4′-bipyridine templates unsuccessful.",GWMOF-11,659677,Zn(NO3)2·6H2O,,relative molar ratio 1.5,,,nan,,,,,nan,,,,,adipic acid,,relative molar ratio 2,,,,,,,,,,,,,"1,2-bis(4-pyridyl)ethane",DPE,relative molar ratio 5,,,concentrated ammonium hydroxide,NH4OH,added to adjust starting pH to ~6.5,,,distilled water,H2O,2 mL,2.0,,,,,120.0,120 °C,72.0,3 days,23 mL Teflon-lined Parr bomb,static,"water, ethanol",several times,air-dried at room temperature,,,light green crystals,55.0,,,PrO9 polyhedra edge-shared chains linked by adipate into 3D,"triclinic, P-1; a=7.8538(5) Å, b=11.0219(7) Å, c=11.6693(8) Å, α=108.6740(10)°, β=105.8120(10)°, γ=104.1080(10)°, Z=2",,,not_reported,not_reported,,,10.1021/cg700741v,ok,
10.1039/c5ra19086j,downloaded\10.1039_c5ra19086j.pdf,SI downloaded\10.1039_c5ra19086j_SI.pdf,mof_json_store\10.1039_c5ra19086j\raw_output.json,mof_json_store\10.1039_c5ra19086j\synthesis_001.json,no,,,1407249,CoCl2·6H2O,,"0.075 g, 0.3 mmol",0.3,mmol,nan,,,,,nan,,,,,"1,3-H2bdc","1,3-H2bdc","0.025 g, 0.15 mmol",0.15,mmol,"1,3,5-tris(1-imidazolyl)benzene",tib,"0.041 g, 0.15 mmol",0.15,mmol,,,,,,sodium hydroxide,NaOH,"2 M, 0.3 mL",0.6,mmol,,,,,,distilled water,H2O,9 mL,9.0,,,,,170.0,170 °C,72.0,72 h,17 mL Teflon-lined autoclave,"stirred 15 min, then static",distilled water,,dried at ambient temperature,,,dark purple block crystals,47.0,,,"Co1, Co2 4-connected; tib 3-connected","a=28.3457 Å, b=11.5605 Å, c=20.1709 Å, α=90°, β=130.063°, γ=90°, C2/c",,,not_reported,not_reported,391.0,,10.1039/c5ra19086j,ok,
10.1039/c5ra19086j,downloaded\10.1039_c5ra19086j.pdf,SI downloaded\10.1039_c5ra19086j_SI.pdf,mof_json_store\10.1039_c5ra19086j\raw_output.json,mof_json_store\10.1039_c5ra19086j\synthesis_002.json,no,,,1407250,FeCl2·4H2O,,"0.037 g, 0.15 mmol",0.15,mmol,nan,,,,,nan,,,,,"1,3-H2bdc","1,3-H2bdc","0.025 g, 0.15 mmol",0.15,mmol,"1,3,5-tris(1-imidazolyl)benzene",tib,"0.041 g, 0.15 mmol",0.15,mmol,,,,,,triethylamine,Et3N,0.5 mL,0.5,mL,,,,,,distilled water,H2O,8 mL,8.0,,,,,170.0,170 °C,72.0,72 h,17 mL Teflon-lined autoclave,"stirred 15 min, then static",distilled water,,dried at ambient temperature,,,green block crystals,73.0,,,2D 6^3-hcb layers with threaded side arms,"a=15.6568 Å, b=15.8377 Å, c=17.8327 Å, α=90°, β=90°, γ=90°, Pbca",,,not_reported,not_reported,349.0,,10.1039/c5ra19086j,ok,
10.1039/c5ra19086j,downloaded\10.1039_c5ra19086j.pdf,SI downloaded\10.1039_c5ra19086j_SI.pdf,mof_json_store\10.1039_c5ra19086j\raw_output.json,mof_json_store\10.1039_c5ra19086j\synthesis_003.json,no,,,1407251,Co(NO3)2·6H2O,,"0.097 g, 0.4 mmol",0.4,mmol,nan,,,,,nan,,,,,H3btc,H3btc,"0.042 g, 0.2 mmol",0.2,mmol,"2,4,5-tri(4-pyridyl)-imidazole",Htpim,"63 mg, 0.2 mmol",0.2,mmol,,,,,,sodium hydroxide,NaOH,0.4 mmol,0.4,mmol,,,,,,distilled water,H2O,9 mL,9.0,,,,,170.0,170 °C,72.0,72 h,17 mL Teflon-lined autoclave,"stirred 15 min, then static",distilled water,,dried at ambient temperature,,,green block crystals,35.0,,,dinuclear Cu 4-connected SBU; double-edged 2D layers,"a=23.2430 Å, b=9.9760 Å, c=20.9258 Å, α=90°, β=106.858°, γ=90°, C2/c",,,not_reported,not_reported,400.0,,10.1039/c5ra19086j,ok,
10.1039/c5ra19086j,downloaded\10.1039_c5ra19086j.pdf,SI downloaded\10.1039_c5ra19086j_SI.pdf,mof_json_store\10.1039_c5ra19086j\raw_output.json,mof_json_store\10.1039_c5ra19086j\synthesis_004.json,no,,,1415509,NiCO3,,"0.050 g, 0.2 mmol",0.2,mmol,nan,,,,,nan,,,,,H2bpndc,H2bpndc,"0.054 g, 0.2 mmol",0.2,mmol,"2,4,6-tris(4-pyridyl)pyridine",pytpy,"0.062 g, 0.2 mmol",0.2,mmol,,,,,,triethylamine,Et3N,0.10 mL,0.1,mL,,,,,,distilled water,H2O,10 mL,10.0,,,,,160.0,160 °C,72.0,72 h,17 mL Teflon-lined autoclave,"stirred 15 min, then static",distilled water,,dried at ambient temperature,,,purple crystals,79.0,,pts,4-connected Co nodes; meso-helical chains by pytpy,"a=31.982 Å, b=8.0580 Å, c=28.638 Å, α=90°, β=122.449°, γ=90°, C2/c",,,not_reported,not_reported,373.0,,10.1039/c5ra19086j,ok,
10.1039/c5ra19086j,downloaded\10.1039_c5ra19086j.pdf,SI downloaded\10.1039_c5ra19086j_SI.pdf,mof_json_store\10.1039_c5ra19086j\raw_output.json,mof_json_store\10.1039_c5ra19086j\synthesis_005.json,no,,,1415510,Ni(NO3)2·6H2O,,used instead of Co(Ac)2·4H2O; 0.2 mmol,0.2,mmol,nan,,,,,nan,,,,,H2bpndc,H2bpndc,"0.054 g, 0.2 mmol",0.2,mmol,"2,4,6-tris(4-pyridyl)pyridine",pytpy,"0.062 g, 0.2 mmol",0.2,mmol,,,,,,triethylamine,Et3N,0.10 mL,0.1,mL,,,,,,distilled water,H2O,10 mL,10.0,,,,,160.0,160 °C,72.0,72 h,17 mL Teflon-lined autoclave,"stirred 15 min, then static",distilled water,,dried at ambient temperature,,,glaucous block crystals,82.0,,pts,4-connected Ni nodes; meso-helical chains by pytpy,"a=31.9008 Å, b=7.98993 Å, c=29.2439 Å, α=90°, β=124.349°, γ=90°, C2/c",,,not_reported,not_reported,391.0,,10.1039/c5ra19086j,ok,
10.1039/d3dt02822d,downloaded\10.1039_d3dt02822d.pdf,SI downloaded\10.1039_d3dt02822d_SI.pdf,mof_json_store\10.1039_d3dt02822d\raw_output.json,mof_json_store\10.1039_d3dt02822d\synthesis_001.json,no,,Sr(BDC),,Cu(NO3)2·3H2O,,"0.058 g, 0.220 mmol",0.22,mmol,nan,,,,,nan,,,,,terephthalic acid,BDC,"0.032 g, 0.193 mmol",0.032,g,,,,,,,,,,,,,,,,,,,,,"N,N-dimethylformamide",DMF,5.6 ml,5.6,,,,,120.0,120 °C,48.0,48 h,heat-resistant glass vessel,stirred then static,DMF,repeatedly washed with 5 mL DMF,"dried at 120 °C for 24 h; then either (i) immerse in ethanol (10 mL) under constant stirring for 24 h, decant, and dry at 60 °C for 3 h (ethanol-activated Sr(BDC)); or (ii) heat directly to 260 °C (Sr(BDC)(260 °C))",,,transparent elongated crystals,,300–800 μm,,,orthorhombic,,8.783,not_reported,not_reported,450.0,drug_delivery,10.1039/d3dt02822d,ok,
10.1021/cg8000398,downloaded\10.1021_cg8000398.pdf,SI downloaded\10.1021_cg8000398_SI.pdf,mof_json_store\10.1021_cg8000398\raw_output.json,mof_json_store\10.1021_cg8000398\synthesis_001.json,yes,NaOH outside 2.5–3.0 mmol gave precipitates; non-ideal N-donor ligand ratios yielded other complexes.,Zn2(BOABA)(OH)·H2O (1),,NH4)2Ce(NO3)6,,1.0 mmol (0.214 g),1,mmol,nan,,,,,nan,,,,,"3,5-bis-oxyacetate-benzoic acid",H3BOABA,1.0 mmol (0.202 g),1.0,mmol,,,,,,,,,,,imidazole,,1.0 mmol (0.035 g),1.0,mmol,sodium hydroxide,,2.5 mmol (0.095 g),2.5,mmol,water,H2O,part of 15 mL H2O/ethanol,,ethanol,EtOH,part of 15 mL H2O/ethanol,,160.0,160 °C,72.0,72 h,"Teflon-lined stainless steel autoclave (Parr), 25 mL",,"water, ethanol",,dried in air,,,colorless crystals,20.0,0.21 × 0.20 × 0.18 mm,,"Zn2(µ-OH) dinuclear SBU, 5-connected nodes","a=14.906(3), b=10.362(2), c=8.946(2) Å, α=90°, β=105.42(3)°, γ=90°, P21/c",,,not_reported,not_reported,381.0,luminescence,10.1021/cg8000398,ok,
10.1021/cg8000398,downloaded\10.1021_cg8000398.pdf,SI downloaded\10.1021_cg8000398_SI.pdf,mof_json_store\10.1021_cg8000398\raw_output.json,mof_json_store\10.1021_cg8000398\synthesis_002.json,yes,NaOH outside 2.5–3.0 mmol gave precipitates; non-ideal N-donor ligand ratios yielded other complexes.,"Zn4(BOABA)2(4,4′-bipy)2(OH)2·H2O·0.5EtOH (2)",,NH4)2Ce(NO3)6,,1.0 mmol (0.212 g),1,mmol,nan,,,,,nan,,,,,"3,5-bis-oxyacetate-benzoic acid",H3BOABA,1.0 mmol (0.202 g),1.0,mmol,"4,4'-bipyridine","4,4′-bipy",0.50 mmol (0.085 g),0.5,mmol,,,,,,sodium hydroxide,,3.0 mmol (0.120 g),3.0,mmol,,,,,,water,H2O,part of 15 mL H2O/ethanol,,ethanol,EtOH,part of 15 mL H2O/ethanol,,160.0,160 °C,72.0,72 h,"Teflon-lined stainless steel autoclave (Parr), 25 mL",,"water, ethanol",,dried in air,,,colorless crystals,28.0,0.24 × 0.20 × 0.08 mm,,"[Zn4(µ3-OH)2]6+ 8-connected cluster; (3,8)-connected net","a=9.820(2), b=11.824(2), c=12.050(2) Å, α=116.65(3)°, β=102.36(3)°, γ=96.21(3)°, P-1",,,not_reported,not_reported,260.0,luminescence,10.1021/cg8000398,ok,
10.1021/cg8000398,downloaded\10.1021_cg8000398.pdf,SI downloaded\10.1021_cg8000398_SI.pdf,mof_json_store\10.1021_cg8000398\raw_output.json,mof_json_store\10.1021_cg8000398\synthesis_003.json,yes,NaOH outside 2.5–3.0 mmol gave precipitates; non-ideal N-donor ligand ratios yielded other complexes.,Cd3(BOABA)2(H2O)6·6H2O (3),,NH4)2Ce(NO3)6,,1.0 mmol (0.136 g),1,mmol,nan,,,,,nan,,,,,"3,5-bis-oxyacetate-benzoic acid",H3BOABA,1.0 mmol (0.202 g),1.0,mmol,,,,,,,,,,,imidazole,,1.0 mmol (0.035 g),1.0,mmol,sodium hydroxide,,2.5 mmol (0.096 g),2.5,mmol,water,H2O,part of 15 mL H2O/ethanol,,ethanol,EtOH,part of 15 mL H2O/ethanol,,160.0,160 °C,72.0,72 h,"Teflon-lined stainless steel autoclave (Parr), 25 mL",,"water, ethanol",,dried in air,,,colorless crystals,20.0,0.27 × 0.16 × 0.11 mm,,trinuclear Cd3 clusters; 2D bilayer,"a=7.8386(5), b=11.5023(3), c=11.6566(3) Å, α=117.161(1)°, β=103.249(2)°, γ=94.302(2)°, P-1",,,not_reported,not_reported,295.0,luminescence,10.1021/cg8000398,ok,
10.1021/cg8000398,downloaded\10.1021_cg8000398.pdf,SI downloaded\10.1021_cg8000398_SI.pdf,mof_json_store\10.1021_cg8000398\raw_output.json,mof_json_store\10.1021_cg8000398\synthesis_004.json,yes,NaOH outside 2.5–3.0 mmol gave precipitates; non-ideal N-donor ligand ratios yielded other complexes.,Cd4(BOABA)2(phen)4(OH)2·H2O (4),,NH4)2Ce(NO3)6,,1.0 mmol (0.136 g),1,mmol,nan,,,,,nan,,,,,"3,5-bis-oxyacetate-benzoic acid",H3BOABA,1.0 mmol (0.202 g),1.0,mmol,"1,10-phenanthroline",phen,0.50 mmol (0.100 g),0.5,mmol,,,,,,sodium hydroxide,,2.5 mmol (0.095 g),2.5,mmol,,,,,,water,H2O,part of 15 mL H2O/ethanol,,ethanol,EtOH,part of 15 mL H2O/ethanol,,160.0,160 °C,72.0,72 h,"Teflon-lined stainless steel autoclave (Parr), 25 mL",,"water, ethanol",,dried in air,,,colorless crystals,38.0,0.20 × 0.18 × 0.08 mm,,[Cd4(µ3-OH)2]6+ tetranuclear clusters; 2D layer,"a=12.242(2), b=12.558(3), c=13.037(3) Å, α=65.30(1)°, β=89.32(2)°, γ=68.86(2)°, P-1",,,not_reported,not_reported,329.0,luminescence,10.1021/cg8000398,ok,
10.1039/c3ce40528a,downloaded\10.1039_c3ce40528a.pdf,SI downloaded\10.1039_c3ce40528a_SI.pdf,mof_json_store\10.1039_c3ce40528a\raw_output.json,mof_json_store\10.1039_c3ce40528a\synthesis_001.json,no,,,,VCl3,,"0.029 g, 0.1 mmol",0.1,mmol,nan,,,,,nan,,,,,2′-carboxybiphenyl-4-ylmethylaminodiacetic acid,H3L,"0.034 g, 0.067 mmol",0.067,mmol,,,,,,,,,,,,,,,,,,,,,water,H2O,4 mL,4.0,ethanol,EtOH,4 mL,4.0,130.0,130 °C,72.0,3 days,15 mL Teflon reactor,static,,,,,,purple crystals,42.0,,,,"Pbcn, a=9.694(5), b=24.806(1), c=15.8790(7)",,21.11,not_reported,not_reported,297.0,,10.1039/c3ce40528a,ok,
10.1039/c3ce40528a,downloaded\10.1039_c3ce40528a.pdf,SI downloaded\10.1039_c3ce40528a_SI.pdf,mof_json_store\10.1039_c3ce40528a\raw_output.json,mof_json_store\10.1039_c3ce40528a\synthesis_002.json,no,,,,VCl3,,"0.0297 g, 0.1 mmol",0.1,mmol,nan,,,,,nan,,,,,2′-carboxybiphenyl-4-ylmethylaminodiacetic acid,H3L,"0.034 g, 0.067 mmol",0.067,mmol,,,,,,,,,,,,,,,,,,,,,water,H2O,4 mL,4.0,ethanol,EtOH,4 mL,4.0,130.0,130 °C,72.0,3 days,15 mL Teflon reactor,static,,,,,,colorless crystals,53.0,,,,"Pbcn, a=9.6780(4), b=24.8730(12), c=15.8270(8)",,12.28,not_reported,not_reported,354.0,luminescence;sensing,10.1039/c3ce40528a,ok,
10.1039/c3ce40528a,downloaded\10.1039_c3ce40528a.pdf,SI downloaded\10.1039_c3ce40528a_SI.pdf,mof_json_store\10.1039_c3ce40528a\raw_output.json,mof_json_store\10.1039_c3ce40528a\synthesis_003.json,no,,,,VCl3,,"0.029 g, 0.1 mmol",0.1,mmol,nan,,,,,nan,,,,,2′-carboxybiphenyl-4-ylmethylaminodiacetic acid,H3L,"0.034 g, 0.067 mmol",0.067,mmol,"4,4'-bipyridine","4,4′-bipy","0.017 g, 0.1 mmol",0.1,mmol,,,,,,,,,,,,,,,,water,H2O,4.5 mL,4.5,"N,N-dimethylformamide",DMF,1.5 mL,1.5,100.0,100 °C,72.0,3 days,15 mL Teflon reactor,static,,,,,,purple crystals,56.0,,,,"P21/c, a=13.4440(5), b=8.4060(4), c=23.7830(7), β=93.752(3)",,,not_reported,not_reported,414.0,,10.1039/c3ce40528a,ok,
10.1039/c3ce40528a,downloaded\10.1039_c3ce40528a.pdf,SI downloaded\10.1039_c3ce40528a_SI.pdf,mof_json_store\10.1039_c3ce40528a\raw_output.json,mof_json_store\10.1039_c3ce40528a\synthesis_004.json,no,,,,VCl3,,"0.025 g, 0.1 mmol",0.1,mmol,nan,,,,,nan,,,,,2′-carboxybiphenyl-4-ylmethylaminodiacetic acid,H3L,"0.023 g, 0.067 mmol",0.067,mmol,"1,4-bis(imidazole-1-ylmethyl)benzene",pbib,"0.025 g, 0.1 mmol",0.1,mmol,,,,,,sodium hydroxide,NaOH,"0.012 g, 0.3 mmol",0.3,mmol,,,,,,water,H2O,8 mL,8.0,,,,,130.0,130 °C,72.0,3 days,15 mL Teflon reactor,static,,,,,,green crystals,33.0,,,,"P-1, a=9.6530(4), b=13.8230(5), c=15.2330(8), α=81.369(4), β=78.690(4), γ=75.595(4)",,13.92,not_reported,not_reported,166.0,,10.1039/c3ce40528a,ok,
10.1002/ejic.201500281,downloaded\10.1002_ejic.201500281.pdf,SI downloaded\10.1002_ejic.201500281_SI.pdf,mof_json_store\10.1002_ejic.201500281\raw_output.json,mof_json_store\10.1002_ejic.201500281\synthesis_001.json,no,,,1044067,VCl3,,"0.20 mmol, 0.059 g",0.2,mmol,nan,,,,,nan,,,,,5-hydroxyisophthalic acid,HO-H2ip,"0.10 mmol, 0.018 g",0.1,mmol,"1,4-bis(imidazol-1-yl)benzene",bimb,"0.10 mmol, 0.021 g",0.1,mmol,,,,,,sodium methoxide solution,NaOCH3,"0.5 mol L–1, 0.1 mL",0.05,mmol,,,,,,water,H2O,5 mL,5.0,,,,,160.0,160 °C,72.0,3 days,Teflon-lined autoclave (15 mL),"pre-stirred 10 min, then static",,,,,,colorless crystals,27.0,,,μ-O bridged dinuclear ZnII units,,,,not_reported,not_reported,310.0,,10.1002/ejic.201500281,ok,
10.1002/ejic.201500281,downloaded\10.1002_ejic.201500281.pdf,SI downloaded\10.1002_ejic.201500281_SI.pdf,mof_json_store\10.1002_ejic.201500281\raw_output.json,mof_json_store\10.1002_ejic.201500281\synthesis_002.json,no,,,1044069,VCl3,,"0.10 mmol, 0.030 g",0.1,mmol,nan,,,,,nan,,,,,5-methoxyisophthalic acid,MeO-H2ip,"0.10 mmol, 0.020 g",0.1,mmol,"1,4-bis(imidazol-1-yl)benzene",bimb,"0.10 mmol, 0.021 g",0.1,mmol,,,,,,sodium methoxide solution,NaOCH3,"0.5 mol L–1, 0.1 mL",0.05,mmol,,,,,,water,H2O,5 mL,5.0,,,,,130.0,130 °C,72.0,3 days,Teflon-lined autoclave (15 mL),"pre-stirred 10 min, then static",,,,,,colorless crystals,41.0,,,ZnII nodes linked by MeO-ip and bimb,,,,not_reported,not_reported,370.0,,10.1002/ejic.201500281,ok,
10.1002/ejic.201500281,downloaded\10.1002_ejic.201500281.pdf,SI downloaded\10.1002_ejic.201500281_SI.pdf,mof_json_store\10.1002_ejic.201500281\raw_output.json,mof_json_store\10.1002_ejic.201500281\synthesis_003.json,no,,,1044068,VCl3,Mn(OAc)2·4H2O,"0.20 mmol, 0.049 g",0.2,mmol,nan,,,,,nan,,,,,5-hydroxyisophthalic acid,HO-H2ip,"0.10 mmol, 0.018 g",0.1,mmol,"1,4-bis(imidazol-1-yl)benzene",bimb,"0.10 mmol, 0.021 g",0.1,mmol,,,,,,sodium methoxide solution,NaOCH3,"0.5 mol L–1, 0.1 mL",0.05,mmol,,,,,,water,H2O,5 mL,5.0,,,,,140.0,140 °C,72.0,3 days,Teflon-lined autoclave (15 mL),"pre-stirred 10 min, then static",,,,,,light yellow crystals,38.0,,,dinuclear MnII-carboxylate units,,,,not_reported,not_reported,420.0,,10.1002/ejic.201500281,ok,
10.1002/ejic.201500281,downloaded\10.1002_ejic.201500281.pdf,SI downloaded\10.1002_ejic.201500281_SI.pdf,mof_json_store\10.1002_ejic.201500281\raw_output.json,mof_json_store\10.1002_ejic.201500281\synthesis_004.json,no,,,1044159,VCl3,Mn(OAc)2·4H2O,"0.10 mmol, 0.025 g",0.1,mmol,nan,,,,,nan,,,,,5-methoxyisophthalic acid,MeO-H2ip,"0.10 mmol, 0.020 g",0.1,mmol,"1,4-bis(imidazol-1-yl)benzene",bimb,"0.10 mmol, 0.021 g",0.1,mmol,,,,,,sodium methoxide solution,NaOCH3,"0.5 mol L–1, 0.1 mL",0.05,mmol,,,,,,water,H2O,5 mL,5.0,,,,,130.0,130 °C,72.0,3 days,Teflon-lined autoclave (15 mL),"pre-stirred 10 min, then static",,,,,,light yellow crystals,31.0,,,dinuclear MnII-carboxylate units,,,,not_reported,not_reported,340.0,,10.1002/ejic.201500281,ok,
10.1002/ejic.201500281,downloaded\10.1002_ejic.201500281.pdf,SI downloaded\10.1002_ejic.201500281_SI.pdf,mof_json_store\10.1002_ejic.201500281\raw_output.json,mof_json_store\10.1002_ejic.201500281\synthesis_005.json,no,,,1044070,VCl3,,"0.10 mmol, 0.024 g",0.1,mmol,nan,,,,,nan,,,,,5-methoxyisophthalic acid,MeO-H2ip,"0.10 mmol, 0.020 g",0.1,mmol,"1,4-bis(imidazol-1-yl)benzene",bimb,"0.10 mmol, 0.024 g",0.1,mmol,,,,,,hydrochloric acid,HCl,"1.0 mol L–1, 0.1 mL",0.1,mmol,,,,,,"N,N-dimethylformamide",DMF,5 mL,5.0,water,H2O,5 mL,5.0,100.0,100 °C,72.0,3 days,heat-resistant glass bottle (25 mL),"pre-stirred 5 min, then static",,,,,,blue crystals,45.0,,dia,4-connected CuII nodes; MeO-ip and bimb linkers,,,,not_reported,not_reported,280.0,,10.1002/ejic.201500281,ok,
10.1002/ejic.201500281,downloaded\10.1002_ejic.201500281.pdf,SI downloaded\10.1002_ejic.201500281_SI.pdf,mof_json_store\10.1002_ejic.201500281\raw_output.json,mof_json_store\10.1002_ejic.201500281\synthesis_006.json,no,,,1044158,VCl3,CoCl2·6H2O,"0.10 mmol, 0.024 g",0.1,mmol,nan,,,,,nan,,,,,5-methoxyisophthalic acid,MeO-H2ip,"0.10 mmol, 0.020 g",0.1,mmol,"1,4-bis(imidazol-1-yl)benzene",bimb,"0.10 mmol, 0.021 g",0.1,mmol,,,,,,sodium methoxide solution,NaOCH3,"0.5 mol L–1, 0.2 mL",0.1,mmol,,,,,,"N,N-dimethylformamide",DMF,2.5 mL,2.5,water,H2O,2.5 mL,2.5,130.0,130 °C,72.0,3 days,Teflon-lined autoclave (15 mL),"pre-stirred 10 min, then static",,,,,,pink crystals,37.0,,,CoII chains linked by bimb; supramolecular bilayer via H-bonded water,,,,not_reported,not_reported,340.0,,10.1002/ejic.201500281,ok,
