Repository: zzhenglab/MOFinder

# MOFinder

MOFinder extracts MOF synthesis information from the literature, reconstructs evidence-supported negative reaction records, and prepares datasets for synthesis-outcome prediction.
[Web application](https://mofinder.chemistry.wustl.edu/) | [Demos](Demo/README.md) | [Source code](docs/source_to_code.md) | [Workflow guide](docs/workflow.md) | [Model evaluation](docs/evaluation.md)

## Quick start

The workflow runs through Python commands. Python 3.10 or newer is required. Clone the repository and initialize its related applications:

```bash
git clone --recurse-submodules https://github.com/zzhenglab/MOFinder.git
cd MOFinder
```

Start with the two offline demonstrations:

```bash

File: mof_extraction_1_2.csv (part 229 of 305)
doi,main_pdf,si_pdf,raw_output,parsed_json,article_trial_or_failure,article_trial_or_failure_notes,mof_name,crystal_code,metal_1,metal_1_abbr,metal_1_amount_text,metal_1_amount_value,metal_1_amount_unit,metal_2,metal_2_abbr,metal_2_amount_text,metal_2_amount_value,metal_2_amount_unit,metal_3,metal_3_abbr,metal_3_amount_text,metal_3_amount_value,metal_3_amount_unit,linker_1,linker_1_abbr,linker_1_amount_text,linker_1_amount_value,linker_1_amount_unit,linker_2,linker_2_abbr,linker_2_amount_text,linker_2_amount_value,linker_2_amount_unit,linker_3,linker_3_abbr,linker_3_amount_text,linker_3_amount_value,linker_3_amount_unit,modulator_1,modulator_1_abbr,modulator_1_amount_text,modulator_1_amount_value,modulator_1_amount_unit,modulator_2,modulator_2_abbr,modulator_2_amount_text,modulator_2_amount_value,modulator_2_amount_unit,solvent_main,solvent_main_abbr,solvent_main_amount_text,solvent_main_ml,solvent_secondary,solvent_secondary_abbr,solvent_secondary_amount_text,solvent_secondary_ml,temperature_c,temperature_c_text,time_h,time_text,vessel_type,stirring,washing_solvent,washing_cycles,activation_text,activation_temp_c,activation_time_h,crystal_morphology,yield_percent,crystal_size,topology_code,metal_cluster_connectivity,unit_cell_short,pore_diameter_A,BET_surface_area_m2g,air_stable,water_stable,tga_decomposition_temp_c,applications,reference,status,error
10.1039/c0dt00390e,downloaded\10.1039_c0dt00390e.pdf,SI downloaded\10.1039_c0dt00390e_SI.pdf,mof_json_store\10.1039_c0dt00390e\raw_output.json,mof_json_store\10.1039_c0dt00390e\synthesis_001.json,yes,Sr(NO3)2 with OH- or t-Bu-isophthalic acids gave uncharacterized precipitates; other alkaline earths unsuccessful.,,759707,VCl3,,0.25 mmol,0.25,mmol,nan,,0.5 mmol,0.5,mmol,nan,,,,,isophthalic acid,m-H2BDC,0.5 mmol,0.5,mmol,,,,,,,,,,,,,,,,,,,,,"N,N-dimethylformamide",DMF,"6 mL total, DMF/MeOH 1:1 v/v",,methanol,MeOH,"6 mL total, DMF/MeOH 1:1 v/v",,160.0,160 °C,48.0,heated to 160 °C in 4 h and kept for 2 days; slow cooled 2 days,20 mL Teflon-lined stainless steel vessel,,"DMF, MeOH",thoroughly,dried in air at room temperature,,,colorless strip-shaped crystals,86.0,,sxb,bimetallic {Cd(O2CR)4Ca(DMF)2O} SBU,"a=19.131(5) Å, b=19.226(5) Å, c=7.1899(18) Å, Pna21",,,not_reported,not_reported,,nonlinear_optics;luminescence,10.1039/c0dt00390e,ok,
10.1039/c0dt00390e,downloaded\10.1039_c0dt00390e.pdf,SI downloaded\10.1039_c0dt00390e_SI.pdf,mof_json_store\10.1039_c0dt00390e\raw_output.json,mof_json_store\10.1039_c0dt00390e\synthesis_002.json,yes,Sr(NO3)2 with OH- or t-Bu-isophthalic acids gave uncharacterized precipitates; other alkaline earths unsuccessful.,,759708,VCl3,,0.25 mmol,0.25,mmol,nan,,0.5 mmol,0.5,mmol,nan,,,,,isophthalic acid,m-H2BDC,0.5 mmol,0.5,mmol,,,,,,,,,,,,,,,,,,,,,"N,N-dimethylformamide",DMF,"6 mL total, DMF/MeOH 1:1 v/v",,methanol,MeOH,"6 mL total, DMF/MeOH 1:1 v/v",,160.0,160 °C,48.0,heated to 160 °C in 4 h and kept for 2 days; slow cooled 2 days,20 mL Teflon-lined stainless steel vessel,,,,,,,colorless prismatic crystals,35.0,,dia,trimetallic {Cd(O2CR)4Sr2(NO3)4(DMF)4} SBU,"a=17.4938(4) Å, b=17.4938(4) Å, c=13.2142(5) Å, P43212",,,not_reported,not_reported,,luminescence,10.1039/c0dt00390e,ok,
10.1039/c0dt00390e,downloaded\10.1039_c0dt00390e.pdf,SI downloaded\10.1039_c0dt00390e_SI.pdf,mof_json_store\10.1039_c0dt00390e\raw_output.json,mof_json_store\10.1039_c0dt00390e\synthesis_003.json,yes,Sr(NO3)2 with OH- or t-Bu-isophthalic acids gave uncharacterized precipitates; other alkaline earths unsuccessful.,,759709,VCl3,,0.25 mmol,0.25,mmol,nan,,0.5 mmol,0.5,mmol,nan,,,,,5-hydroxyisophthalic acid,OH-m-H2BDC,0.5 mmol,0.5,mmol,,,,,,,,,,,,,,,,,,,,,"N,N-dimethylformamide",DMF,"6 mL total, DMF/MeOH 1:1 v/v",,methanol,MeOH,"6 mL total, DMF/MeOH 1:1 v/v",,160.0,160 °C,48.0,heated to 160 °C in 4 h and kept for 2 days; slow cooled 2 days,20 mL Teflon-lined stainless steel vessel,,,,,,,colorless prismatic crystals,85.0,,pcu,Cd–Ca chains; 6-connected nodes,"a=19.6226(4) Å, b=19.6226(4) Å, c=14.2086(6) Å, I-4c2",,,not_reported,not_reported,,nonlinear_optics;luminescence,10.1039/c0dt00390e,ok,
10.1039/c0dt00390e,downloaded\10.1039_c0dt00390e.pdf,SI downloaded\10.1039_c0dt00390e_SI.pdf,mof_json_store\10.1039_c0dt00390e\raw_output.json,mof_json_store\10.1039_c0dt00390e\synthesis_004.json,yes,Sr(NO3)2 with OH- or t-Bu-isophthalic acids gave uncharacterized precipitates; other alkaline earths unsuccessful.,,759710,VCl3,,0.25 mmol,0.25,mmol,nan,,0.5 mmol,0.5,mmol,nan,,,,,5-tert-butylisophthalic acid,But-m-H2BDC,0.5 mmol,0.5,mmol,,,,,,,,,,,,,,,,,,,,,"N,N-dimethylformamide",DMF,"6 mL total, DMF/MeOH 1:1 v/v",,methanol,MeOH,"6 mL total, DMF/MeOH 1:1 v/v",,160.0,160 °C,48.0,heated to 160 °C in 4 h and kept for 2 days; slow cooled 2 days,20 mL Teflon-lined stainless steel vessel,,,,,,,colorless needle-shaped crystals,87.0,,pcu,eight-connected Cd2Ca(O2CR)8 SBU,"a=19.8227(6) Å, b=19.8227(6) Å, c=9.9593(5) Å, P4/m",,,not_reported,not_reported,,luminescence,10.1039/c0dt00390e,ok,
10.1039/c9ra10548d,downloaded\10.1039_c9ra10548d.pdf,,mof_json_store\10.1039_c9ra10548d\raw_output.json,mof_json_store\10.1039_c9ra10548d\synthesis_001.json,no,,ZIF-8,,VCl3,,0.89 g,5.65794,mmol,nan,,,,,nan,,,,,2-methylimidazole,,1.97 g,1.97,g,,,,,,,,,,,triethylamine,TEA,1 mL,1.0,mL,,,,,,deionized water,H2O,40 mL + 40 mL,80.0,,,,,120.0,120 °C,10.0,10 hours,Teflon-lined autoclave,,"ethanol, deionized water",four times,80 °C under vacuum for 12 h,80.0,12.0,rhombic dodecahedra,,1–2 µm,,,,,,,,,,10.1039/c9ra10548d,ok,
10.1021/acs.inorgchem.9b00123,downloaded\10.1021_acs.inorgchem.9b00123.pdf,SI downloaded\10.1021_acs.inorgchem.9b00123_SI.pdf,mof_json_store\10.1021_acs.inorgchem.9b00123\raw_output.json,mof_json_store\10.1021_acs.inorgchem.9b00123\synthesis_002.json,no,,DUT-8(Ni0.98Cu0.02),,VCl3,,399 mg (1.37 mmol),1.37,mmol,nan,,7 mg (0.03 mmol),7.0,mg,nan,,,,,"2,6-naphthalenedicarboxylic acid",H2NDC,303 mg (1.4 mmol),303.0,mg,"1,4-diazabicyclo[2.2.2]octane",DABCO,100 mg (0.89 mmol),100.0,mg,,,,,,,,,,,,,,,,"N,N-dimethylformamide",DMF,21 mL total (6 + 15 mL),21.0,methanol,MeOH,9 mL,9.0,120.0,393 K,48.0,48 h,Teflon vessel (50 mL) in autoclave,static,DMF,several times,Soaked in DCM with supernatant replaced several times in first 2 h; filtered under Ar and solvent removed under reduced pressure overnight at ambient temperature,,,dark green crystals,,>10 μm (SEM),,,,,,,,,,10.1021/acs.inorgchem.9b00123,ok,
10.1039/c1ce05235g,downloaded\10.1039_c1ce05235g.pdf,SI downloaded\10.1039_c1ce05235g_SI.pdf,mof_json_store\10.1039_c1ce05235g\raw_output.json,mof_json_store\10.1039_c1ce05235g\synthesis_001.json,no,,[Co2(L)(H2O)3]·5H2O (1),,VCl3,,"0.050 g, 0.20 mmol",0.2,mmol,nan,,,,,nan,,,,,"5,5′-(ethane-1,2-diyl)-bis(oxy)diisophthalic acid",H4L,"0.039 g, 0.1 mmol",0.1,mmol,,,,,,,,,,,NaOH,,"0.016 g, 0.4 mmol",0.4,mmol,,,,,,water,H2O,8 mL,8.0,,,,,120.0,120 °C,72.0,3 days,Teflon reactor (15 mL),static,,,,,,purple crystals,33.0,,,binuclear Co2 units present,,,,not_reported,not_reported,,,10.1039/c1ce05235g,ok,
10.1039/c1ce05235g,downloaded\10.1039_c1ce05235g.pdf,SI downloaded\10.1039_c1ce05235g_SI.pdf,mof_json_store\10.1039_c1ce05235g\raw_output.json,mof_json_store\10.1039_c1ce05235g\synthesis_002.json,no,,[Co(L)0.5(biim-4)]·H2O (2),,MgCl2·6H2O,,"0.050 g, 0.20 mmol",0.2,mmol,VCl3,,,,,nan,,,,,"5,5′-(ethane-1,2-diyl)-bis(oxy)diisophthalic acid",H4L,"0.039 g, 0.1 mmol",0.1,mmol,"1,1′-(1,4-butanediyl)bis(imidazole)",biim-4,"0.038 g, 0.2 mmol",0.2,mmol,,,,,,NaOH,,"0.016 g, 0.4 mmol",0.4,mmol,,,,,,water,H2O,8 mL,8.0,,,,,120.0,120 °C,72.0,3 days,Teflon reactor (15 mL),static,,,,,,purple crystals,56.0,,,,,,,not_reported,not_reported,,,10.1039/c1ce05235g,ok,
10.1039/c1ce05235g,downloaded\10.1039_c1ce05235g.pdf,SI downloaded\10.1039_c1ce05235g_SI.pdf,mof_json_store\10.1039_c1ce05235g\raw_output.json,mof_json_store\10.1039_c1ce05235g\synthesis_003.json,no,,[Co(L)0.5(biim-5)]·H2O (3),,LaCl3,,"0.050 g, 0.20 mmol",0.2,mmol,CuCl2·2H2O,,,,,nan,,,,,"5,5′-(ethane-1,2-diyl)-bis(oxy)diisophthalic acid",H4L,"0.039 g, 0.1 mmol",0.1,mmol,"1,1′-(1,5-pentanediyl)bis(imidazole)",biim-5,"0.040 g, 0.2 mmol",0.2,mmol,,,,,,NaOH,,"0.016 g, 0.4 mmol",0.4,mmol,,,,,,water,H2O,8 mL,8.0,,,,,120.0,120 °C,72.0,3 days,Teflon reactor (15 mL),static,,,,,,purple crystals,61.0,,,,,,,not_reported,not_reported,,,10.1039/c1ce05235g,ok,
10.1039/c1ce05235g,downloaded\10.1039_c1ce05235g.pdf,SI downloaded\10.1039_c1ce05235g_SI.pdf,mof_json_store\10.1039_c1ce05235g\raw_output.json,mof_json_store\10.1039_c1ce05235g\synthesis_004.json,no,,[Co(L)0.5(biim-6)]·1.5H2O (4),,CeCl3,,"0.050 g, 0.20 mmol",0.2,mmol,CuCl2·2H2O,,,,,nan,,,,,"5,5′-(ethane-1,2-diyl)-bis(oxy)diisophthalic acid",H4L,"0.039 g, 0.1 mmol",0.1,mmol,"1,1′-(1,6-hexanediyl)bis(imidazole)",biim-6,"0.044 g, 0.2 mmol",0.2,mmol,,,,,,NaOH,,"0.016 g, 0.4 mmol",0.4,mmol,,,,,,water,H2O,8 mL,8.0,,,,,120.0,120 °C,72.0,3 days,Teflon reactor (15 mL),static,,,,,,purple crystals,47.0,,,,,,,not_reported,not_reported,,,10.1039/c1ce05235g,ok,
10.1039/c1ce05235g,downloaded\10.1039_c1ce05235g.pdf,SI downloaded\10.1039_c1ce05235g_SI.pdf,mof_json_store\10.1039_c1ce05235g\raw_output.json,mof_json_store\10.1039_c1ce05235g\synthesis_005.json,no,,[Co2(L)(BIE)1.5]·H2O (5),,CeCl3,,"0.050 g, 0.20 mmol",0.2,mmol,CuCl2·2H2O,,,,,nan,,,,,"5,5′-(ethane-1,2-diyl)-bis(oxy)diisophthalic acid",H4L,"0.039 g, 0.1 mmol",0.1,mmol,"1,1′-(2,2′-oxybis(ethane-2,1-diyl))bis(1H-imidazole)",BIE,"0.042 g, 0.2 mmol",0.2,mmol,,,,,,NaOH,,"0.016 g, 0.4 mmol",0.4,mmol,,,,,,water,H2O,8 mL,8.0,,,,,120.0,120 °C,72.0,3 days,Teflon reactor (15 mL),static,,,,,,purple crystals,38.0,,,binuclear Co2 motifs present,,,,not_reported,not_reported,,,10.1039/c1ce05235g,ok,
10.1039/c1ce05235g,downloaded\10.1039_c1ce05235g.pdf,SI downloaded\10.1039_c1ce05235g_SI.pdf,mof_json_store\10.1039_c1ce05235g\raw_output.json,mof_json_store\10.1039_c1ce05235g\synthesis_006.json,no,,[Co2(L)(bbip)2]·3H2O (6),,PrCl3,,"0.050 g, 0.20 mmol",0.2,mmol,CuCl2·2H2O,,,,,nan,,,,,"5,5′-(ethane-1,2-diyl)-bis(oxy)diisophthalic acid",H4L,"0.039 g, 0.1 mmol",0.1,mmol,"1,1′-(1,4-butanediyl)bis(imidazole-2-phenyl)",bbip,"0.068 g, 0.2 mmol",0.2,mmol,,,,,,NaOH,,"0.016 g, 0.4 mmol",0.4,mmol,,,,,,water,H2O,8 mL,8.0,,,,,120.0,120 °C,72.0,3 days,Teflon reactor (15 mL),static,,,,,,purple crystals,49.0,,,,,,,not_reported,not_reported,,,10.1039/c1ce05235g,ok,
10.1039/c1ce05235g,downloaded\10.1039_c1ce05235g.pdf,SI downloaded\10.1039_c1ce05235g_SI.pdf,mof_json_store\10.1039_c1ce05235g\raw_output.json,mof_json_store\10.1039_c1ce05235g\synthesis_007.json,no,,[Ni(L)0.5(biim-4)1.5] (7),,NdCl3,,"0.050 g, 0.2 mmol",0.2,mmol,CuCl2·2H2O,,,,,nan,,,,,"5,5′-(ethane-1,2-diyl)-bis(oxy)diisophthalic acid",H4L,"0.039 g, 0.1 mmol",0.1,mmol,"1,1′-(1,4-butanediyl)bis(imidazole)",biim-4,"0.038 g, 0.2 mmol",0.2,mmol,,,,,,NaOH,,"0.016 g, 0.4 mmol",0.4,mmol,,,,,,water,H2O,8 mL,8.0,,,,,120.0,120 °C,72.0,3 days,Teflon reactor (15 mL),static,,,,,,green crystals,44.0,,,,,,,not_reported,not_reported,,,10.1039/c1ce05235g,ok,
10.1039/c1ce05235g,downloaded\10.1039_c1ce05235g.pdf,SI downloaded\10.1039_c1ce05235g_SI.pdf,mof_json_store\10.1039_c1ce05235g\raw_output.json,mof_json_store\10.1039_c1ce05235g\synthesis_008.json,no,,[Ni2(L)(biim-6)2]·2H2O (8),,SmCl3,,"0.050 g, 0.2 mmol",0.2,mmol,CuCl2·2H2O,,,,,nan,,,,,"5,5′-(ethane-1,2-diyl)-bis(oxy)diisophthalic acid",H4L,"0.039 g, 0.1 mmol",0.1,mmol,"1,1′-(1,6-hexanediyl)bis(imidazole)",biim-6,"0.044 g, 0.2 mmol",0.2,mmol,,,,,,NaOH,,"0.016 g, 0.4 mmol",0.4,mmol,,,,,,water,H2O,8 mL,8.0,,,,,120.0,120 °C,72.0,3 days,Teflon reactor (15 mL),static,,,,,,green crystals,57.0,,,,,,,not_reported,not_reported,,,10.1039/c1ce05235g,ok,
10.1039/c1ce05235g,downloaded\10.1039_c1ce05235g.pdf,SI downloaded\10.1039_c1ce05235g_SI.pdf,mof_json_store\10.1039_c1ce05235g\raw_output.json,mof_json_store\10.1039_c1ce05235g\synthesis_009.json,no,,[Zn(L)0.5(biim-4)]·H2O (9),,EuCl3,,"0.044 g, 0.2 mmol",0.2,mmol,CuCl2·2H2O,,,,,nan,,,,,"5,5′-(ethane-1,2-diyl)-bis(oxy)diisophthalic acid",H4L,"0.039 g, 0.1 mmol",0.1,mmol,"1,1′-(1,4-butanediyl)bis(imidazole)",biim-4,"0.038 g, 0.2 mmol",0.2,mmol,,,,,,NaOH,,"0.016 g, 0.4 mmol",0.4,mmol,,,,,,water,H2O,8 mL,8.0,,,,,120.0,120 °C,72.0,3 days,Teflon reactor (15 mL),static,,,,,,colourless crystals,62.0,,,,,,,not_reported,not_reported,,,10.1039/c1ce05235g,ok,
10.1039/c1ce05235g,downloaded\10.1039_c1ce05235g.pdf,SI downloaded\10.1039_c1ce05235g_SI.pdf,mof_json_store\10.1039_c1ce05235g\raw_output.json,mof_json_store\10.1039_c1ce05235g\synthesis_010.json,no,,[Zn(L)0.5(biim-5)]·H2O (10),,GdCl3,,"0.044 g, 0.2 mmol",0.2,mmol,CuCl2·2H2O,,,,,nan,,,,,"5,5′-(ethane-1,2-diyl)-bis(oxy)diisophthalic acid",H4L,"0.039 g, 0.1 mmol",0.1,mmol,"1,1′-(1,5-pentanediyl)bis(imidazole)",biim-5,"0.040 g, 0.2 mmol",0.2,mmol,,,,,,NaOH,,"0.016 g, 0.4 mmol",0.4,mmol,,,,,,water,H2O,8 mL,8.0,,,,,120.0,120 °C,72.0,3 days,Teflon reactor (15 mL),static,,,,,,colourless crystals,59.0,,,,,,,not_reported,not_reported,,,10.1039/c1ce05235g,ok,
10.1039/c1ce05235g,downloaded\10.1039_c1ce05235g.pdf,SI downloaded\10.1039_c1ce05235g_SI.pdf,mof_json_store\10.1039_c1ce05235g\raw_output.json,mof_json_store\10.1039_c1ce05235g\synthesis_011.json,no,,[Zn(L)0.5(biim-6)]·H2O (11),,TbCl3,,"0.044 g, 0.2 mmol",0.2,mmol,CuCl2·2H2O,,,,,nan,,,,,"5,5′-(ethane-1,2-diyl)-bis(oxy)diisophthalic acid",H4L,"0.039 g, 0.1 mmol",0.1,mmol,"1,1′-(1,6-hexanediyl)bis(imidazole)",biim-6,"0.044 g, 0.2 mmol",0.2,mmol,,,,,,NaOH,,"0.016 g, 0.4 mmol",0.4,mmol,,,,,,water,H2O,8 mL,8.0,,,,,120.0,120 °C,72.0,3 days,Teflon reactor (15 mL),static,,,,,,colorless crystals,45.0,,,,,,,not_reported,not_reported,,,10.1039/c1ce05235g,ok,
10.1039/c1ce05235g,downloaded\10.1039_c1ce05235g.pdf,SI downloaded\10.1039_c1ce05235g_SI.pdf,mof_json_store\10.1039_c1ce05235g\raw_output.json,mof_json_store\10.1039_c1ce05235g\synthesis_012.json,no,,[Zn2(L)(BIE)] (12),,DyCl3,,"0.044 g, 0.2 mmol",0.2,mmol,CuCl2·2H2O,,,,,nan,,,,,"5,5′-(ethane-1,2-diyl)-bis(oxy)diisophthalic acid",H4L,"0.039 g, 0.1 mmol",0.1,mmol,"1,1′-(2,2′-oxybis(ethane-2,1-diyl))bis(1H-imidazole)",BIE,"0.042 g, 0.2 mmol",0.2,mmol,,,,,,NaOH,,"0.016 g, 0.4 mmol",0.4,mmol,,,,,,water,H2O,8 mL,8.0,,,,,120.0,120 °C,72.0,3 days,Teflon reactor (15 mL),static,,,,,,colourless crystals,52.0,,,binuclear Zn2 units present,,,,not_reported,not_reported,,,10.1039/c1ce05235g,ok,
10.1039/c1ce05235g,downloaded\10.1039_c1ce05235g.pdf,SI downloaded\10.1039_c1ce05235g_SI.pdf,mof_json_store\10.1039_c1ce05235g\raw_output.json,mof_json_store\10.1039_c1ce05235g\synthesis_013.json,no,,[Zn(L)0.5(bbip)0.5]·0.5H2O (13),,ErCl3,,"0.044 g, 0.2 mmol",0.2,mmol,CuCl2·2H2O,,,,,nan,,,,,"5,5′-(ethane-1,2-diyl)-bis(oxy)diisophthalic acid",H4L,"0.039 g, 0.1 mmol",0.1,mmol,"1,1′-(1,4-butanediyl)bis(imidazole-2-phenyl)",bbip,"0.068 g, 0.2 mmol",0.2,mmol,,,,,,NaOH,,"0.016 g, 0.4 mmol",0.4,mmol,,,,,,water,H2O,8 mL,8.0,,,,,120.0,120 °C,72.0,3 days,Teflon reactor (15 mL),static,,,,,,colourless crystals,46.0,,,binuclear Zn2 units present,,,,not_reported,not_reported,,,10.1039/c1ce05235g,ok,
10.1021/acs.inorgchem.2c03138,downloaded\10.1021_acs.inorgchem.2c03138.pdf,SI downloaded\10.1021_acs.inorgchem.2c03138_SI.pdf,mof_json_store\10.1021_acs.inorgchem.2c03138\raw_output.json,mof_json_store\10.1021_acs.inorgchem.2c03138\synthesis_001.json,no,,MOF-808,,YbCl3,,"466 mg, 2 mmol",2,mmol,CuCl2·2H2O,,,,,nan,,,,,"benzene-1,3,5-tricarboxylic acid",BTC,"142 mg, 0.672 mmol",0.672,mmol,,,,,,,,,,,formic acid,,11.2 mL (196 mmol),196.0,mmol,,,,,,"N,N-dimethylformamide",DMF,20 mL,20.0,,,,,135.0,reflux at 135 °C,24.0,24 h,,sonicated 20 min; refluxed,"DMF, EtOH",3×20 mL each,"Soxhlet in ethanol, then 120 °C under vacuum overnight",120.0,,white precipitate; spherical nanoparticles,85.0,~25 nm,,Zr6O4(OH)4 node capped by formate,,18.0,7495.0,not_reported,not_reported,,drug_delivery,10.1021/acs.inorgchem.2c03138,ok,
10.1039/b718947h,downloaded\10.1039_b718947h.pdf,,mof_json_store\10.1039_b718947h\raw_output.json,mof_json_store\10.1039_b718947h\synthesis_001.json,no,,[Cd(bdc)(DMF)]∞ (1),,CeCl3,,"0.520 g, 1.69 mmol",1.69,mmol,CuCl2·2H2O,,,,,nan,,,,,terephthalic acid,H2bdc,"0.501 g, 3.02 mmol",3.02,mmol,,,,,,,,,,,,,,,,,,,,,"N,N-dimethylformamide",DMF,60 cm3,60.0,,,,,115.0,115 °C,5.0,5 h,,stirred then static,,,,,,colorless crystals,41.0,,,{Cd(O2CR)2}∞ rod SBU cross-linked by bdc into 3D network,"Triclinic P-1; a=7.4523(9), b=9.7764(12), c=9.8469(12) Å; α=118.255(2), β=102.118(2), γ=91.358(2)",,,,,,,10.1039/b718947h,ok,
10.1039/b718947h,downloaded\10.1039_b718947h.pdf,,mof_json_store\10.1039_b718947h\raw_output.json,mof_json_store\10.1039_b718947h\synthesis_002.json,no,,[Cd(bdc)(DMF)]∞ (1),,PrCl3,,"0.520 g, 1.69 mmol",1.69,mmol,CuCl2·2H2O,,,,,nan,,,,,terephthalic acid,H2bdc,"0.501 g, 3.02 mmol",3.02,mmol,,,,,,,,,,,,,,,,,,,,,"N,N-dimethylformamide",DMF,60 cm3,60.0,,,,,95.0,95 °C,5.0,5 h,,static,,,,,,colorless crystals (mixture with 2),mixture; combined 0.415 g (1 major),,,{Cd(O2CR)2}∞ rod SBU cross-linked by bdc into 3D network,,,,,,,,10.1039/b718947h,ok,
10.1039/b718947h,downloaded\10.1039_b718947h.pdf,,mof_json_store\10.1039_b718947h\raw_output.json,mof_json_store\10.1039_b718947h\synthesis_003.json,no,,[Cd3(bdc)3(DMF)4]∞ (2),,NdCl3,,"0.520 g, 1.69 mmol",1.69,mmol,CuCl2·2H2O,,,,,nan,,,,,terephthalic acid,H2bdc,"0.501 g, 3.02 mmol",3.02,mmol,,,,,,,,,,,,,,,,,,,,,"N,N-dimethylformamide",DMF,60 cm3,60.0,,,,,95.0,95 °C,5.0,5 h,,static,,,,,,colorless crystals (minor in mixture with 1),mixture; minor product,,,Cd3(O2CR)6 2D layers,"Monoclinic C2/c; a=28.1090(4), b=9.1930(1), c=17.8780(2) Å; β=115.112(1)°",,,,,,,10.1039/b718947h,ok,
10.1039/b718947h,downloaded\10.1039_b718947h.pdf,,mof_json_store\10.1039_b718947h\raw_output.json,mof_json_store\10.1039_b718947h\synthesis_004.json,no,,[Cd3(bdc)3(DMF)4]∞ (3),,SmCl3,,"0.520 g, 1.69 mmol",1.69,mmol,CuCl2·2H2O,,,,,nan,,,,,terephthalic acid,H2bdc,"0.501 g, 3.02 mmol",3.02,mmol,,,,,,,,,,,,,,,,,,,,,"N,N-dimethylformamide",DMF,60 cm3,60.0,,,,,115.0,115 °C; 3 bar N2,5.0,5 h,Büchi miniclave reactor (sealed),static,,,,,,colorless crystals,82.0,,,Cd3(O2CR)6 2D layers (supramolecular isomer of 2),"Triclinic P-1; a=10.1270(1), b=12.6120(1), c=16.6790(2) Å; α=75.459(1)°, β=88.924(1)°, γ=87.271(1)°",,,,,,,10.1039/b718947h,ok,
10.1039/b718947h,downloaded\10.1039_b718947h.pdf,,mof_json_store\10.1039_b718947h\raw_output.json,mof_json_store\10.1039_b718947h\synthesis_005.json,no,,{(NMe2H2)2[Cd(bdc)2]·2DMF}∞ (4),,EuCl3,,"0.520 g, 1.69 mmol",1.69,mmol,CuCl2·2H2O,,,,,nan,,,,,terephthalic acid,H2bdc,"0.501 g, 3.02 mmol",3.02,mmol,,,,,,,,,,,dimethylammonium chloride,,"0.080 g, 0.98 mmol",0.98,mmol,,,,,,"N,N-dimethylformamide",DMF,50 cm3,50.0,"N,N-dimethylformamide",DMF,10 cm3 (for metal/additive solution),10.0,115.0,115 °C,5.0,5 h (after 5 min stirring),,stirred 5 min then static,,,,,,colorless crystals,24.0,,dia,4-connected Cd nodes; triply interpenetrated diamondoid 3D network,"Orthorhombic Fdd2; a=9.7830(2), b=21.2010(4), c=27.8110(5) Å",,,,,,,10.1039/b718947h,ok,
10.1039/b718947h,downloaded\10.1039_b718947h.pdf,,mof_json_store\10.1039_b718947h\raw_output.json,mof_json_store\10.1039_b718947h\synthesis_006.json,no,,[Cd3(bdc)3(DEF)2]∞ (5),,GdCl3,,"0.086 g, 0.279 mmol",0.279,mmol,CuCl2·2H2O,,,,,nan,,,,,terephthalic acid,H2bdc,"0.045 g, 0.271 mmol",0.271,mmol,,,,,,,,,,,,,,,,,,,,,"N,N-diethylformamide",DEF,10 cm3,10.0,,,,,115.0,115 °C,5.0,5 h,,static,,,Heated to 400 °C to remove coordinated DEF; PXRD pattern retained,400.0,,yellow crystals,41.0,,,Cd3(O2CR)6 trimer chains cross-linked by bdc into 3D network,"Monoclinic C2/c; a=25.0960(11), b=10.7885(5), c=17.5107(8) Å; β=128.996(3)°",,13.0,,,,hydrogen storage,10.1039/b718947h,ok,
10.1039/b718947h,downloaded\10.1039_b718947h.pdf,,mof_json_store\10.1039_b718947h\raw_output.json,mof_json_store\10.1039_b718947h\synthesis_007.json,no,,[Cd(mbdc)(DMF)]∞ (6),,TbCl3,,"0.500 g, 1.62 mmol",1.62,mmol,CuCl2·2H2O,,,,,nan,,,,,isophthalic acid,H2mbdc,"0.539 g, 3.24 mmol",3.24,mmol,,,,,,,,,,,,,,,,,,,,,"N,N-dimethylformamide",DMF,60 cm3,60.0,,,,,90.0,90 °C,5.0,5 h,,static,,,,,,colorless crystals,45.0,,,cadmium–carboxylate chains linked by mbdc into bilayers,,,,,,,,10.1039/b718947h,ok,
10.1039/d4ra07521h,downloaded\10.1039_d4ra07521h.pdf,SI downloaded\10.1039_d4ra07521h_SI.pdf,mof_json_store\10.1039_d4ra07521h\raw_output.json,mof_json_store\10.1039_d4ra07521h\synthesis_001.json,no,,MIL-88B(Fe2/Ni),,DyCl3,,"0.33 mmol, 0.096 g",0.33,mmol,CuCl2·2H2O,,"1.33 mmol, 0.359 g",1.33,mmol,nan,,,,,terephthalic acid,BDC,"2 mmol, 0.33 g",2.0,mmol,,,,,,,,,,,sodium hydroxide (aqueous),NaOH,"0.4 mol L−1, 2 mL",0.8,mmol,,,,,,"N,N-dimethylformamide",DMF,5 mL for solution A + 5 mL for solution B,,,,,,100.0,100 °C,20.0,20 h,Teflon-lined autoclave (60 mL),stirred 15 min at RT; solvothermal static,"DMF, MeOH/DMF (1:1), MeOH",several times,150 °C under vacuum for 24 h,150.0,24.0,uniform rod-shaped crystals,,"rods ~1 mm length, ~110 nm diameter",,,,,,,,,,10.1039/d4ra07521h,ok,
10.1039/d0dt01312a,downloaded\10.1039_d0dt01312a.pdf,,mof_json_store\10.1039_d0dt01312a\raw_output.json,mof_json_store\10.1039_d0dt01312a\synthesis_001.json,no,,,,CdCl2,,14.9 mg; 0.050 mmol,0.05,mmol,nan,,,,,nan,,,,,"4,4′-[(pyridine-2,6-dicarbonyl)bis(azanediyl)]dibenzoic acid",H2L,10.1 mg; 0.025 mmol,0.025,mmol,,,,,,,,,,,ammonium hydroxide (30% aq),NH4OH,0.5 mL of a 30% aqueous solution of NH4OH,0.5,mL,,,,,,"N,N-dimethylformamide",DMF,2 mL,2.0,,,,,70.0,70 °C,48.0,48 h,"8 mL glass vessel (sealed), hydrothermal reactor",,acetone,solvent exchange 3 days,Activated under vacuum at 100 °C for 12 h after acetone exchange,100.0,12.0,colorless block-like crystals,59.0,,,Zn5 cluster SBU; mixed tetrahedral/octahedral Zn(II),,10.0,137.0,not_reported,not_reported,285.0,,10.1039/d0dt01312a,ok,
10.1039/c6dt04270h,downloaded\10.1039_c6dt04270h.pdf,SI downloaded\10.1039_c6dt04270h_SI.pdf,mof_json_store\10.1039_c6dt04270h\raw_output.json,mof_json_store\10.1039_c6dt04270h\synthesis_001.json,no,,,1445127,CuSO4·5H2O,,"0.075 mmol, 14.8 mg",0.075,mmol,nan,,,,,nan,,,,,"[1,1′:4′,1″-terphenyl]-2′,4,4″,5′-tetracarboxylic acid",H4L,"0.025 mmol, 10.2 mg",0.025,mmol,"1,10-phenanthroline",phen,"0.05 mmol, 9.9 mg",0.05,mmol,,,,,,,,,,,,,,,,water,H2O,5 mL,5.0,,,,,160.0,160 °C,72.0,3 days,Teflon-lined autoclave (25 mL),static,ethanol,several times,,,,colorless block crystals,76.0,,,"dinuclear Mn2(COO)2 4-connected nodes; 2D (4,4) network",,,,yes,not_reported,,,10.1039/c6dt04270h,ok,
10.1039/c6dt04270h,downloaded\10.1039_c6dt04270h.pdf,SI downloaded\10.1039_c6dt04270h_SI.pdf,mof_json_store\10.1039_c6dt04270h\raw_output.json,mof_json_store\10.1039_c6dt04270h\synthesis_002.json,no,,,1445128,Th(NO3)4·6H2O,,"0.075 mmol, 21.8 mg",0.075,mmol,nan,,,,,nan,,,,,"[1,1′:4′,1″-terphenyl]-2′,4,4″,5′-tetracarboxylic acid",H4L,"0.025 mmol, 10.2 mg",0.025,mmol,"1,10-phenanthroline",phen,"0.05 mmol, 9.9 mg",0.05,mmol,,,,,,,,,,,,,,,,"N,N-dimethylacetamide",DMA,4 mL,4.0,water,H2O,2 mL,2.0,130.0,130 °C,48.0,2 days,Teflon-lined autoclave (15 mL),static,ethanol,several times,,,,green block crystals,70.0,,,"Ni2(COO)2(μ2-H2O) 4-connected SBU; 3D 4,4 network",,,,yes,not_reported,,,10.1039/c6dt04270h,ok,
10.1039/c6dt04270h,downloaded\10.1039_c6dt04270h.pdf,SI downloaded\10.1039_c6dt04270h_SI.pdf,mof_json_store\10.1039_c6dt04270h\raw_output.json,mof_json_store\10.1039_c6dt04270h\synthesis_003.json,no,,,1445129,Zn(NO3)2·6H2O,,"0.075 mmol, 14.8 mg",0.075,mmol,nan,,,,,nan,,,,,"[1,1′:4′,1″-terphenyl]-2′,4,4″,5′-tetracarboxylic acid",H4L,"0.025 mmol, 10.2 mg",0.025,mmol,"1,10-phenanthroline",phen,"0.05 mmol, 9.9 mg",0.05,mmol,,,,,,,,,,,,,,,,"N,N-dimethylacetamide",DMA,5 mL,5.0,,,,,130.0,130 °C,48.0,2 days,Teflon-lined autoclave (15 mL),static,ethanol,several times,,,,colorless block crystals,66.0,,,"Mn2(COO)4 paddlewheel 4-connected nodes; 2D (4,4) network",,,,yes,not_reported,,,10.1039/c6dt04270h,ok,
10.1039/c6dt04270h,downloaded\10.1039_c6dt04270h.pdf,SI downloaded\10.1039_c6dt04270h_SI.pdf,mof_json_store\10.1039_c6dt04270h\raw_output.json,mof_json_store\10.1039_c6dt04270h\synthesis_004.json,no,,,1415286,Cd10S4(SPh)12,,"0.075 mmol, 21.8 mg",0.075,mmol,nan,,,,,nan,,,,,"[1,1′:4′,1″-terphenyl]-2′,4,4″,5′-tetracarboxylic acid",H4L,"0.025 mmol, 10.2 mg",0.025,mmol,,,,,,,,,,,,,,,,,,,,,"N,N-dimethylformamide",DMF,4 mL,4.0,"N,N-dimethylacetamide",DMA,1 mL,1.0,85.0,85 °C,48.0,2 days,Teflon-lined autoclave (15 mL),static,,,,,,reddish diamond-like crystals,68.0,,,parallel Co–O–C carboxylate chains; 3D framework,,,,yes,not_reported,,,10.1039/c6dt04270h,ok,
10.1039/c6dt04270h,downloaded\10.1039_c6dt04270h.pdf,SI downloaded\10.1039_c6dt04270h_SI.pdf,mof_json_store\10.1039_c6dt04270h\raw_output.json,mof_json_store\10.1039_c6dt04270h\synthesis_005.json,no,,,1445131,In(NO3)3·5H2O,,"0.075 mmol, 21.8 mg",0.075,mmol,nan,,,,,nan,,,,,"[1,1′:4′,1″-terphenyl]-2′,4,4″,5′-tetracarboxylic acid",H4L,"0.025 mmol, 10.2 mg",0.025,mmol,"1,10-phenanthroline",phen,"0.05 mmol, 9.9 mg",0.05,mmol,,,,,,,,,,,,,,,,"N,N-dimethylformamide",DMF,3 mL,3.0,water,H2O,3 mL,3.0,90.0,90 °C,72.0,3 days,Teflon-lined autoclave (15 mL),static,ethanol,several times,,,,pink block crystals,65.0,,,"dinuclear Co2O2 4-connected nodes; 2D (4,4) network",,,,yes,not_reported,,,10.1039/c6dt04270h,ok,
10.1039/c6dt04270h,downloaded\10.1039_c6dt04270h.pdf,SI downloaded\10.1039_c6dt04270h_SI.pdf,mof_json_store\10.1039_c6dt04270h\raw_output.json,mof_json_store\10.1039_c6dt04270h\synthesis_006.json,no,,,1415282,Ga(NO3)3,,"0.075 mmol, 21.8 mg",0.075,mmol,nan,,,,,nan,,,,,"[1,1′:4′,1″-terphenyl]-2′,4,4″,5′-tetracarboxylic acid",H4L,"0.025 mmol, 10.2 mg",0.025,mmol,,,,,,,,,,,,,,,,,,,,,"N,N-dimethylacetamide",DMA,4 mL,4.0,water,H2O,2 mL,2.0,85.0,85 °C,48.0,2 days,Teflon-lined autoclave (15 mL),static,,,,,,viridescent diamond-like crystals,60.0,,,parallel Ni–O–C carboxylate chains; 3D framework,,,,yes,not_reported,,,10.1039/c6dt04270h,ok,
10.1039/c6dt04270h,downloaded\10.1039_c6dt04270h.pdf,SI downloaded\10.1039_c6dt04270h_SI.pdf,mof_json_store\10.1039_c6dt04270h\raw_output.json,mof_json_store\10.1039_c6dt04270h\synthesis_007.json,no,,,1415283,Eu(NO3)3·6H2O,,"0.075 mmol, 21.8 mg",0.075,mmol,nan,,,,,nan,,,,,"[1,1′:4′,1″-terphenyl]-2′,4,4″,5′-tetracarboxylic acid",H4L,"0.025 mmol, 10.2 mg",0.025,mmol,,,,,,,,,,,,,,,,,,,,,"N,N-dimethylacetamide",DMA,5 mL,5.0,water,H2O,1 mL,1.0,85.0,85 °C,48.0,2 days,Teflon-lined autoclave (15 mL),static,,,,,,magenta block crystals,65.0,,,parallel Co–O–C carboxylate chains; 3D framework,,,,yes,not_reported,,,10.1039/c6dt04270h,ok,
10.1039/c6dt04270h,downloaded\10.1039_c6dt04270h.pdf,SI downloaded\10.1039_c6dt04270h_SI.pdf,mof_json_store\10.1039_c6dt04270h\raw_output.json,mof_json_store\10.1039_c6dt04270h\synthesis_008.json,no,,,1415284,Zn(SO4),,"0.075 mmol, 21.8 mg",0.075,mmol,nan,,,,,nan,,,,,"[1,1′:4′,1″-terphenyl]-2′,4,4″,5′-tetracarboxylic acid",H4L,"0.025 mmol, 10.2 mg",0.025,mmol,,,,,,,,,,,,,,,,,,,,,"N,N-dimethylformamide",DMF,3 mL,3.0,water,H2O,3 mL,3.0,85.0,85 °C,48.0,2 days,Teflon-lined autoclave (15 mL),static,,,,,,viridescent block crystals,70.0,,,"Ni2(COO)2(μ2-H2O) 4-connected SBU; 3D 4,4 network",,,,yes,not_reported,,,10.1039/c6dt04270h,ok,
10.1039/c6dt04270h,downloaded\10.1039_c6dt04270h.pdf,SI downloaded\10.1039_c6dt04270h_SI.pdf,mof_json_store\10.1039_c6dt04270h\raw_output.json,mof_json_store\10.1039_c6dt04270h\synthesis_009.json,no,,,1415285,Cu(NO3)2·3H2O,,"0.075 mmol, 21.8 mg",0.075,mmol,nan,,,,,nan,,,,,"[1,1′:4′,1″-terphenyl]-2′,4,4″,5′-tetracarboxylic acid",H4L,"0.025 mmol, 10.2 mg",0.025,mmol,,,,,,,,,,,,,,,,,,,,,N-methyl-2-pyrrolidone,NMP,3 mL,3.0,water,H2O,3 mL,3.0,130.0,130 °C,48.0,2 days,Teflon-lined autoclave (15 mL),static,,,,,,viridescent diamond-like crystals,63.0,,,parallel Ni–O–C carboxylate chains; 3D framework,,,,yes,not_reported,,,10.1039/c6dt04270h,ok,
10.1039/c5ce00539f,downloaded\10.1039_c5ce00539f.pdf,SI downloaded\10.1039_c5ce00539f_SI.pdf,mof_json_store\10.1039_c5ce00539f\raw_output.json,mof_json_store\10.1039_c5ce00539f\synthesis_001.json,no,,,,NdCl3·6H2O,,"30.8 mg, 0.1 mmol",0.1,mmol,nan,,,,,nan,,,,,"1,4-naphthalenedicarboxylic acid","1,4-H2ndc","22 mg, 0.1 mmol",0.1,mmol,"2,2′-bipyridine",bpy,"15.6 mg, 0.1 mmol",0.1,mmol,,,,,,,,,,,,,,,,distilled water,H2O,8 mL,8.0,,,,,140.0,140 °C,72.0,3 days; pre-stir 10 min at RT,23 mL Teflon-lined autoclave,stirred,water,,dried in air,,,colorless blocks,53.0,,sql,"binuclear Cd2 unit, 4-connected nodes","a=11.057(5), b=12.600(5), c=13.982(5), α=82.660(5), β=84.841(5), γ=82.541(5), P-1",,,not_reported,not_reported,354.0,luminescence,10.1039/c5ce00539f,ok,
10.1039/c5ce00539f,downloaded\10.1039_c5ce00539f.pdf,SI downloaded\10.1039_c5ce00539f_SI.pdf,mof_json_store\10.1039_c5ce00539f\raw_output.json,mof_json_store\10.1039_c5ce00539f\synthesis_002.json,no,,,,Zn(NO3)2·6H2O,,"30.8 mg, 0.1 mmol",0.1,mmol,nan,,,,,nan,,,,,"1,4-naphthalenedicarboxylic acid","1,4-H2ndc","22 mg, 0.1 mmol",0.1,mmol,"1,10-phenanthroline",phen,"19.8 mg, 0.1 mmol",0.1,mmol,,,,,,,,,,,,,,,,distilled water,H2O,8 mL,8.0,,,,,140.0,140 °C,72.0,3 days; pre-stir 10 min at RT,23 mL Teflon-lined autoclave,stirred,water,,dried in air,,,colorless blocks,71.0,,sql,"binuclear Cd2 unit, 4-connected nodes","a=11.561(5), b=14.705(5), c=11.867(5), α=90.00, β=95.169(5), γ=90.00, P21/n",,,not_reported,not_reported,,luminescence,10.1039/c5ce00539f,ok,
10.1039/c5ce00539f,downloaded\10.1039_c5ce00539f.pdf,SI downloaded\10.1039_c5ce00539f_SI.pdf,mof_json_store\10.1039_c5ce00539f\raw_output.json,mof_json_store\10.1039_c5ce00539f\synthesis_003.json,no,,,,Cu(BF4)2·2H2O,,"24.2 mg, 0.1 mmol",0.1,mmol,nan,,,,,nan,,,,,"1,4-naphthalenedicarboxylic acid","1,4-H2ndc","22 mg, 0.1 mmol",0.1,mmol,"1,3-bis(1,2,4-triazol-1-yl)propane",L1,"17.8 mg, 0.1 mmol",0.1,mmol,,,,,,,,,,,,,,,,distilled water,H2O,8 mL,8.0,,,,,140.0,140 °C,72.0,3 days; pre-stir 10 min at RT,23 mL Teflon-lined autoclave,stirred,water,,dried in air,,,green blocks,45.0,,pcu,"Cu2 binuclear SBU, 6-connected","a=15.0315(14), b=10.8209(10), c=20.3310(19), α=90.00, β=106.002(2), γ=90.00, P21/n",,,not_reported,not_reported,271.0,,10.1039/c5ce00539f,ok,
10.1039/c5ce00539f,downloaded\10.1039_c5ce00539f.pdf,SI downloaded\10.1039_c5ce00539f_SI.pdf,mof_json_store\10.1039_c5ce00539f\raw_output.json,mof_json_store\10.1039_c5ce00539f\synthesis_004.json,no,,,,Eu2O3,,"23.8 mg, 0.1 mmol",0.1,mmol,nan,,,,,nan,,,,,"1,4-naphthalenedicarboxylic acid","1,4-H2ndc","22 mg, 0.1 mmol",0.1,mmol,"1,6-bis(imidazol)hexane",L2,"21.8 mg, 0.1 mmol",0.1,mmol,,,,,,,,,,,,,,,,distilled water,H2O,8 mL,8.0,,,,,140.0,140 °C,72.0,3 days; pre-stir 10 min at RT,23 mL Teflon-lined autoclave,stirred,water,,dried in air,,,colorless blocks,46.0,,bcu,"Co3 trinuclear SBU, 8-connected","a=15.481(5), b=15.415(5), c=15.994(5), α=90.00, β=118.221(5), γ=90.00, P21/n",,,not_reported,not_reported,343.0,,10.1039/c5ce00539f,ok,
10.1039/c5ce00539f,downloaded\10.1039_c5ce00539f.pdf,SI downloaded\10.1039_c5ce00539f_SI.pdf,mof_json_store\10.1039_c5ce00539f\raw_output.json,mof_json_store\10.1039_c5ce00539f\synthesis_005.json,no,,,,ZrCl4,,"30.8 mg, 0.1 mmol",0.1,mmol,nan,,,,,nan,,,,,"1,4-naphthalenedicarboxylic acid","1,4-H2ndc","22 mg, 0.1 mmol",0.1,mmol,"4,4′-di(1H-imidazol-1-yl)biphenyl",L3,"28.6 mg, 0.1 mmol",0.1,mmol,,,,,,,,,,,,,,,,distilled water,H2O,8 mL,8.0,,,,,140.0,140 °C,72.0,3 days; pre-stir 10 min at RT,23 mL Teflon-lined autoclave,stirred,water,,dried in air,,,colorless blocks,40.0,,cds,"Cd2 binuclear SBU, 4-connected","a=9.7473(19), b=15.238(3), c=30.160(6), α=90.00, β=93.463(3), γ=90.00, P21/c",,,not_reported,not_reported,,luminescence,10.1039/c5ce00539f,ok,
10.1039/c0ce00219d,downloaded\10.1039_c0ce00219d.pdf,,mof_json_store\10.1039_c0ce00219d\raw_output.json,mof_json_store\10.1039_c0ce00219d\synthesis_001.json,no,,,774547,Cr(NO3)3·9H2O,,"24.2 mg, 0.1 mmol",0.1,mmol,Mg(NO3)2·6H2O,,,,,nan,,,,,"4,4'-bis(1-imidazolyl)biphenyl","4,4'-bibp","28.6 mg, 0.1 mmol",,,,,,,,,,,,,,,,,,,,,,,"N,N-dimethylformamide",DMF,6 mL,6.0,methanol,MeOH,2 mL,2.0,85.0,85 °C,72.0,72 h,Teflon-lined autoclave (15 mL),static,,,,,,blue block crystals,46.0,,,binuclear CuO2Cu unit; mixed-valence CuI/CuII,"Monoclinic, P2(1)/c; a=17.559(3) Å, b=11.426(2) Å, c=21.736(3) Å; α=90.00°, β=114.588(11)°, γ=90.00°",,,not_reported,not_reported,225.0,magnetism,10.1039/c0ce00219d,ok,
10.1039/c0ce00219d,downloaded\10.1039_c0ce00219d.pdf,,mof_json_store\10.1039_c0ce00219d\raw_output.json,mof_json_store\10.1039_c0ce00219d\synthesis_002.json,no,,,774548,Zn(NO3)2·6H2O,,"30.8 mg, 0.1 mmol",0.1,mmol,nan,,,,,nan,,,,,"4,4'-bis(1-imidazolyl)biphenyl","4,4'-bibp","28.6 mg, 0.1 mmol",,,terephthalic acid,H2bdc (BDC),"16.7 mg, 0.1 mmol",,,,,,,,sodium hydroxide solution,NaOH,"1 mol L−1 NaOH, adjust to pH ≈ 7.0",,,,,,,,water (aqueous solution),H2O,aqueous solution (volume not specified),,,,,,160.0,160 °C,72.0,three days (72 h),PTFE-lined stainless-steel autoclave (15 mL),static,,,,,,colorless block crystals,60.0,,,,"Orthorhombic, Pnna; a=13.607(2) Å, b=17.518(3) Å, c=9.3722(16) Å; α=90.00°, β=90.00°, γ=90.00°",,,not_reported,not_reported,225.0,luminescence,10.1039/c0ce00219d,ok,
10.1039/c0ce00219d,downloaded\10.1039_c0ce00219d.pdf,,mof_json_store\10.1039_c0ce00219d\raw_output.json,mof_json_store\10.1039_c0ce00219d\synthesis_003.json,no,,,774549,Zn(NO3)2,,"23.8 mg, 0.1 mmol",0.1,mmol,nan,,,,,nan,,,,,"4,4'-bis(1-imidazolyl)biphenyl","4,4'-bibp","28.6 mg, 0.1 mmol",,,terephthalic acid,H2bdc (BDC),"16.7 mg, 0.1 mmol",,,,,,,,,,,,,,,,,,"N,N-dimethylformamide",DMF,5 mL,5.0,water,H2O,3 mL,3.0,90.0,90 °C,72.0,72 h,Teflon-lined autoclave (15 mL),static,,,,,,purple block crystals,38.0,,fsc,,"Triclinic, P-1; a=10.7532(19) Å, b=12.380(2) Å, c=12.823(2) Å; α=66.004(3)°, β=78.439(4)°, γ=82.324(4)°",,,not_reported,not_reported,380.0,,10.1039/c0ce00219d,ok,
10.1039/c0ce00219d,downloaded\10.1039_c0ce00219d.pdf,,mof_json_store\10.1039_c0ce00219d\raw_output.json,mof_json_store\10.1039_c0ce00219d\synthesis_004.json,no,,,774550,ZrCl4,,"23.2 mg, 0.1 mmol",0.1,mmol,nan,,,,,nan,,,,,"1,4-bis((1H-imidazol-1-yl)methyl)benzene","1,4-bix","27.4 mg, 0.1 mmol",,,"benzene-1,3,5-tricarboxylic acid",H3btc (BTC),"21.0 mg, 0.1 mmol",,,,,,,,sodium hydroxide solution,NaOH,"1 mol L−1 NaOH, adjust to pH ≈ 7.0",,,,,,,,water (aqueous solution),H2O,aqueous solution (volume not specified),,,,,,160.0,160 °C,72.0,three days (72 h),PTFE-lined stainless-steel autoclave (15 mL),static,water,copious quantities,dried under ambient conditions,,,colorless block crystals (large quantities),55.0,,sql,,"Monoclinic, P2(1)/c; a=10.2262(14) Å, b=14.248(2) Å, c=14.761(2) Å; α=90.00°, β=102.849(2)°, γ=90.00°",,,not_reported,not_reported,350.0,luminescence,10.1039/c0ce00219d,ok,
10.1039/b000566p,downloaded\10.1039_b000566p.pdf,,mof_json_store\10.1039_b000566p\raw_output.json,mof_json_store\10.1039_b000566p\synthesis_001.json,yes,Initial synthesis of 2 produced amorphous precipitate; 3 gave crystals mixed with amorphous and not a pure phase.,,,Cd(NO3)2·4H2O,,"2.0 g, 6.72 mmol",6.72,mmol,nan,,,,,nan,,,,,"1,3-bis(4-pyridyl)propane",,"3.0 g, 15.15 mmol",15.15,mmol,,,,,,,,,,,,,,,,,,,,,ethanol,EtOH,20 mL,20.0,water,H2O,10 mL,10.0,25,room temperature,48.0,for a weekend (~2 days),tube,static,"water–ethanol (1:1), water",once each,"desiccator, 6 h",,6.0,colourless needles,21.0,,,trinuclear Zn3(OH)3 6-membered ring nodes,"a=13.1599(4), b=21.636(1), c=19.4741(9), β=103.855(2), P21/n",,,not_reported,not_reported,200.0,,10.1039/b000566p,ok,
10.1039/b000566p,downloaded\10.1039_b000566p.pdf,,mof_json_store\10.1039_b000566p\raw_output.json,mof_json_store\10.1039_b000566p\synthesis_002.json,yes,Initial synthesis of 2 produced amorphous precipitate; 3 gave crystals mixed with amorphous and not a pure phase.,,,Cd(NO3)2·4H2O,,"1.0 g, 2.69 mmol",2.69,mmol,nan,,,,,nan,,,,,"1,4-bis(4-pyridyl)butane",,saturated solution in ethanol (10 mL),,,,,,,,,,,,,,,,,,,,,,,ethanol,EtOH,10 mL,10.0,water,H2O,3 mL,3.0,25,room temperature; on standing,,on standing (time not specified),tube,static,,,,,,colourless crystals,,,,dinuclear Zn2OH units,"a=10.5216(6), b=16.7671(9), c=28.704(2), β=89.988(1), P21/c",,,not_reported,not_reported,250.0,,10.1039/b000566p,ok,
10.1039/b000566p,downloaded\10.1039_b000566p.pdf,,mof_json_store\10.1039_b000566p\raw_output.json,mof_json_store\10.1039_b000566p\synthesis_003.json,yes,Initial synthesis of 2 produced amorphous precipitate; 3 gave crystals mixed with amorphous and not a pure phase.,,,ZrCl4,,"1.02 g, 2.74 mmol",2.74,mmol,nan,,,,,nan,,,,,"1,4-bis(4-pyridyl)butane",,"1.12 g, 5.28 mmol",5.28,mmol,,,,,,,,,,,,,,,,,,,,,ethanol,EtOH,30 mL,30.0,water,H2O,4 mL,4.0,25,"hot, heated 30 min; then stood at RT",48.0,heated 30 min; then stood 2 days,tube,static,,,,,,large colourless crystals,59.0,,,dinuclear Zn2OH units,"a=10.5216(6), b=16.7671(9), c=28.704(2), β=89.988(1), P21/c",,,not_reported,not_reported,250.0,,10.1039/b000566p,ok,
10.1039/b000566p,downloaded\10.1039_b000566p.pdf,,mof_json_store\10.1039_b000566p\raw_output.json,mof_json_store\10.1039_b000566p\synthesis_004.json,yes,Initial synthesis of 2 produced amorphous precipitate; 3 gave crystals mixed with amorphous and not a pure phase.,,,ZrCl4,,"1.0 g, 2.69 mmol",2.69,mmol,nan,,,,,nan,,,,,"1,7-bis(4-pyridyl)heptane",,"1.36 g, 5.35 mmol",5.35,mmol,,,,,,,,,,,,,,,,,,,,,ethanol,EtOH,3 mL,3.0,water,H2O,3 mL,3.0,25,room temperature; on standing,,on standing (time not specified),tube,static,,,,,,crystals admixed with amorphous material,,,,dinuclear Zn2OH chains (1-D),"a=17.2550(4), b=34.4538(6), c=24.519(1), Pnma",,,not_reported,not_reported,175.0,,10.1039/b000566p,ok,
10.1039/c6ce00681g,downloaded\10.1039_c6ce00681g.pdf,SI downloaded\10.1039_c6ce00681g_SI.pdf,mof_json_store\10.1039_c6ce00681g\raw_output.json,mof_json_store\10.1039_c6ce00681g\synthesis_001.json,yes,"La(III), Ce(III), Pr(III) isostructures under the 1–9 conditions gave powders only; crystals not obtained.",,,ZrCl4,,0.1 mmol,0.1,mmol,nan,,,,,nan,,,,,"4′-(2-carboxyphenyl)-4,2′:6′,4″-terpyridine",HL,0.1 mmol,0.1,mmol,,,,,,,,,,,sodium hydroxide solution,NaOH,"0.5 mol L−1 NaOH, pH adjusted to 5–7",,,,,,,,water,H2O,10 mL,10.0,,,,,180.0,180 °C,72.0,3 days,25 mL Teflon-lined stainless steel autoclave,stirred 30 min; static,,,,,,pale purple block-shaped crystals,84.2,,,Ln2(COO)2 binuclear units; 1D chain,,,,not_reported,not_reported,400.0,luminescence,10.1039/c6ce00681g,ok,
10.1039/c6ce00681g,downloaded\10.1039_c6ce00681g.pdf,SI downloaded\10.1039_c6ce00681g_SI.pdf,mof_json_store\10.1039_c6ce00681g\raw_output.json,mof_json_store\10.1039_c6ce00681g\synthesis_002.json,yes,"La(III), Ce(III), Pr(III) isostructures under the 1–9 conditions gave powders only; crystals not obtained.",,,Co(NO3)2·6H2O,,0.1 mmol,0.1,mmol,nan,,,,,nan,,,,,"4′-(2-carboxyphenyl)-4,2′:6′,4″-terpyridine",HL,0.1 mmol,0.1,mmol,,,,,,,,,,,sodium hydroxide solution,NaOH,"0.5 mol L−1 NaOH, pH adjusted to 5–7",,,,,,,,water,H2O,10 mL,10.0,,,,,180.0,180 °C,72.0,3 days,25 mL Teflon-lined stainless steel autoclave,stirred 30 min; static,,,,,,colorless block-shaped crystals,55.1,,,Ln2(COO)2 binuclear units; 1D chain,,,,not_reported,not_reported,400.0,luminescence,10.1039/c6ce00681g,ok,
10.1039/c6ce00681g,downloaded\10.1039_c6ce00681g.pdf,SI downloaded\10.1039_c6ce00681g_SI.pdf,mof_json_store\10.1039_c6ce00681g\raw_output.json,mof_json_store\10.1039_c6ce00681g\synthesis_003.json,yes,"La(III), Ce(III), Pr(III) isostructures under the 1–9 conditions gave powders only; crystals not obtained.",,,Co(NO3)2·6H2O,,0.1 mmol,0.1,mmol,nan,,,,,nan,,,,,"4′-(2-carboxyphenyl)-4,2′:6′,4″-terpyridine",HL,0.1 mmol,0.1,mmol,,,,,,,,,,,sodium hydroxide solution,NaOH,"0.5 mol L−1 NaOH, pH adjusted to 5–7",,,,,,,,water,H2O,10 mL,10.0,,,,,180.0,180 °C,72.0,3 days,25 mL Teflon-lined stainless steel autoclave,stirred 30 min; static,,,,,,colorless block-shaped crystals,77.3,,,Ln2(COO)2 binuclear units; 1D chain,,,,not_reported,not_reported,400.0,luminescence,10.1039/c6ce00681g,ok,
10.1039/c6ce00681g,downloaded\10.1039_c6ce00681g.pdf,SI downloaded\10.1039_c6ce00681g_SI.pdf,mof_json_store\10.1039_c6ce00681g\raw_output.json,mof_json_store\10.1039_c6ce00681g\synthesis_005.json,yes,"La(III), Ce(III), Pr(III) isostructures under the 1–9 conditions gave powders only; crystals not obtained.",,,ZrCl4,,0.1 mmol,0.1,mmol,nan,,,,,nan,,,,,"4′-(2-carboxyphenyl)-4,2′:6′,4″-terpyridine",HL,0.1 mmol,0.1,mmol,,,,,,,,,,,sodium hydroxide solution,NaOH,"0.5 mol L−1 NaOH, pH adjusted to 5–7",,,,,,,,water,H2O,10 mL,10.0,,,,,180.0,180 °C,72.0,3 days,25 mL Teflon-lined stainless steel autoclave,stirred 30 min; static,,,,,,colorless block-shaped crystals,94.5,,,Ln2(COO)2 binuclear units; 1D chain,,,,not_reported,not_reported,400.0,luminescence,10.1039/c6ce00681g,ok,
10.1039/c6ce00681g,downloaded\10.1039_c6ce00681g.pdf,SI downloaded\10.1039_c6ce00681g_SI.pdf,mof_json_store\10.1039_c6ce00681g\raw_output.json,mof_json_store\10.1039_c6ce00681g\synthesis_006.json,yes,"La(III), Ce(III), Pr(III) isostructures under the 1–9 conditions gave powders only; crystals not obtained.",,,ZrCl4,,0.1 mmol,0.1,mmol,nan,,,,,nan,,,,,"4′-(2-carboxyphenyl)-4,2′:6′,4″-terpyridine",HL,0.1 mmol,0.1,mmol,,,,,,,,,,,sodium hydroxide solution,NaOH,"0.5 mol L−1 NaOH, pH adjusted to 5–7",,,,,,,,water,H2O,10 mL,10.0,,,,,180.0,180 °C,72.0,3 days,25 mL Teflon-lined stainless steel autoclave,stirred 30 min; static,,,,,,colorless block-shaped crystals,86.0,,,Ln2(COO)2 binuclear units; 1D chain,,,,not_reported,not_reported,400.0,luminescence,10.1039/c6ce00681g,ok,
