Repository: zzhenglab/MOFinder

# MOFinder

MOFinder extracts MOF synthesis information from the literature, reconstructs evidence-supported negative reaction records, and prepares datasets for synthesis-outcome prediction.
[Web application](https://mofinder.chemistry.wustl.edu/) | [Demos](Demo/README.md) | [Source code](docs/source_to_code.md) | [Workflow guide](docs/workflow.md) | [Model evaluation](docs/evaluation.md)

## Quick start

The workflow runs through Python commands. Python 3.10 or newer is required. Clone the repository and initialize its related applications:

```bash
git clone --recurse-submodules https://github.com/zzhenglab/MOFinder.git
cd MOFinder
```

Start with the two offline demonstrations:

```bash

File: mof_extraction_1_2.csv (part 230 of 305)
doi,main_pdf,si_pdf,raw_output,parsed_json,article_trial_or_failure,article_trial_or_failure_notes,mof_name,crystal_code,metal_1,metal_1_abbr,metal_1_amount_text,metal_1_amount_value,metal_1_amount_unit,metal_2,metal_2_abbr,metal_2_amount_text,metal_2_amount_value,metal_2_amount_unit,metal_3,metal_3_abbr,metal_3_amount_text,metal_3_amount_value,metal_3_amount_unit,linker_1,linker_1_abbr,linker_1_amount_text,linker_1_amount_value,linker_1_amount_unit,linker_2,linker_2_abbr,linker_2_amount_text,linker_2_amount_value,linker_2_amount_unit,linker_3,linker_3_abbr,linker_3_amount_text,linker_3_amount_value,linker_3_amount_unit,modulator_1,modulator_1_abbr,modulator_1_amount_text,modulator_1_amount_value,modulator_1_amount_unit,modulator_2,modulator_2_abbr,modulator_2_amount_text,modulator_2_amount_value,modulator_2_amount_unit,solvent_main,solvent_main_abbr,solvent_main_amount_text,solvent_main_ml,solvent_secondary,solvent_secondary_abbr,solvent_secondary_amount_text,solvent_secondary_ml,temperature_c,temperature_c_text,time_h,time_text,vessel_type,stirring,washing_solvent,washing_cycles,activation_text,activation_temp_c,activation_time_h,crystal_morphology,yield_percent,crystal_size,topology_code,metal_cluster_connectivity,unit_cell_short,pore_diameter_A,BET_surface_area_m2g,air_stable,water_stable,tga_decomposition_temp_c,applications,reference,status,error
10.1039/c6ce00681g,downloaded\10.1039_c6ce00681g.pdf,SI downloaded\10.1039_c6ce00681g_SI.pdf,mof_json_store\10.1039_c6ce00681g\raw_output.json,mof_json_store\10.1039_c6ce00681g\synthesis_007.json,yes,"La(III), Ce(III), Pr(III) isostructures under the 1–9 conditions gave powders only; crystals not obtained.",,,LaCl3·7H2O,,0.1 mmol,0.1,mmol,nan,,,,,nan,,,,,"4′-(2-carboxyphenyl)-4,2′:6′,4″-terpyridine",HL,0.1 mmol,0.1,mmol,,,,,,,,,,,sodium hydroxide solution,NaOH,"0.5 mol L−1 NaOH, pH adjusted to 5–7",,,,,,,,water,H2O,10 mL,10.0,,,,,180.0,180 °C,72.0,3 days,25 mL Teflon-lined stainless steel autoclave,stirred 30 min; static,,,,,,light yellow strip-like crystals,61.2,,,Ln2(COO)2 binuclear units; 1D chain,,,,not_reported,not_reported,400.0,luminescence,10.1039/c6ce00681g,ok,
10.1039/c6ce00681g,downloaded\10.1039_c6ce00681g.pdf,SI downloaded\10.1039_c6ce00681g_SI.pdf,mof_json_store\10.1039_c6ce00681g\raw_output.json,mof_json_store\10.1039_c6ce00681g\synthesis_008.json,yes,"La(III), Ce(III), Pr(III) isostructures under the 1–9 conditions gave powders only; crystals not obtained.",,,Nd(NO3)3·5H2O,,0.1 mmol,0.1,mmol,nan,,,,,nan,,,,,"4′-(2-carboxyphenyl)-4,2′:6′,4″-terpyridine",HL,0.1 mmol,0.1,mmol,,,,,,,,,,,sodium hydroxide solution,NaOH,"0.5 mol L−1 NaOH, pH adjusted to 5–7",,,,,,,,water,H2O,10 mL,10.0,,,,,180.0,180 °C,72.0,3 days,25 mL Teflon-lined stainless steel autoclave,stirred 30 min; static,,,,,,pink block-shaped crystals,69.3,,,Ln2(COO)2 binuclear units; 1D chain,,,,not_reported,not_reported,400.0,luminescence,10.1039/c6ce00681g,ok,
10.1039/c6ce00681g,downloaded\10.1039_c6ce00681g.pdf,SI downloaded\10.1039_c6ce00681g_SI.pdf,mof_json_store\10.1039_c6ce00681g\raw_output.json,mof_json_store\10.1039_c6ce00681g\synthesis_009.json,yes,"La(III), Ce(III), Pr(III) isostructures under the 1–9 conditions gave powders only; crystals not obtained.",,,EuCl3·6H2O,,0.1 mmol,0.1,mmol,nan,,,,,nan,,,,,"4′-(2-carboxyphenyl)-4,2′:6′,4″-terpyridine",HL,0.1 mmol,0.1,mmol,,,,,,,,,,,sodium hydroxide solution,NaOH,"0.5 mol L−1 NaOH, pH adjusted to 5–7",,,,,,,,water,H2O,10 mL,10.0,,,,,180.0,180 °C,72.0,3 days,25 mL Teflon-lined stainless steel autoclave,stirred 30 min; static,,,,,,colorless block-shaped crystals,52.5,,,Ln2(COO)2 binuclear units; 1D chain,,,,not_reported,not_reported,400.0,luminescence,10.1039/c6ce00681g,ok,
10.1039/c6ce00681g,downloaded\10.1039_c6ce00681g.pdf,SI downloaded\10.1039_c6ce00681g_SI.pdf,mof_json_store\10.1039_c6ce00681g\raw_output.json,mof_json_store\10.1039_c6ce00681g\synthesis_010.json,yes,"La(III), Ce(III), Pr(III) isostructures under the 1–9 conditions gave powders only; crystals not obtained.",,,Zn(NO3)2·6H2O,,"43.5 mg, 0.1 mmol",0.1,mmol,nan,,,,,nan,,,,,"4′-(2-carboxyphenyl)-4,2′:6′,4″-terpyridine",HL,"35.3 mg, 0.1 mmol",0.1,mmol,oxalic acid,H2ox,"12.6 mg, 0.1 mmol",0.1,mmol,,,,,,sodium hydroxide solution,NaOH,"0.5 mol L−1 NaOH, pH adjusted to 5–7",,,,,,,,water,H2O,10 mL,10.0,,,,,180.0,180 °C,72.0,3 days,25 mL Teflon-lined stainless steel autoclave,stirred 30 min; static,,,,,,light green block-shaped crystals,53.2,,,Pr-ox 1D chain; binuclear units,,,,not_reported,not_reported,350.0,luminescence,10.1039/c6ce00681g,ok,
10.1039/c6ce00681g,downloaded\10.1039_c6ce00681g.pdf,SI downloaded\10.1039_c6ce00681g_SI.pdf,mof_json_store\10.1039_c6ce00681g\raw_output.json,mof_json_store\10.1039_c6ce00681g\synthesis_011.json,yes,"La(III), Ce(III), Pr(III) isostructures under the 1–9 conditions gave powders only; crystals not obtained.",,,Co(NO3)2·6H2O,,0.1 mmol,0.1,mmol,nan,,,,,nan,,,,,"4′-(2-carboxyphenyl)-4,2′:6′,4″-terpyridine",HL,0.1 mmol,0.1,mmol,glutaric acid,H2glu,0.1 mmol,0.1,mmol,,,,,,sodium hydroxide solution,NaOH,"0.5 mol L−1 NaOH, pH adjusted to 5–7",,,,,,,,water,H2O,10 mL,10.0,,,,,180.0,180 °C,72.0,3 days,25 mL Teflon-lined stainless steel autoclave,stirred 30 min; static,,,,,,light green block-shaped crystals,23.4,,kgd,Pr2(COO)4 binuclear units; 2D layer,,,,not_reported,not_reported,180.0,luminescence,10.1039/c6ce00681g,ok,
10.1039/c6ce00681g,downloaded\10.1039_c6ce00681g.pdf,SI downloaded\10.1039_c6ce00681g_SI.pdf,mof_json_store\10.1039_c6ce00681g\raw_output.json,mof_json_store\10.1039_c6ce00681g\synthesis_012.json,yes,"La(III), Ce(III), Pr(III) isostructures under the 1–9 conditions gave powders only; crystals not obtained.",,,Ni(NO3)2·6H2O,,0.1 mmol,0.1,mmol,nan,,,,,nan,,,,,"4′-(2-carboxyphenyl)-4,2′:6′,4″-terpyridine",HL,0.1 mmol,0.1,mmol,glutaric acid,H2glu,0.1 mmol,0.1,mmol,,,,,,sodium hydroxide solution,NaOH,"0.5 mol L−1 NaOH, pH adjusted to 5–7",,,,,,,,water,H2O,10 mL,10.0,,,,,180.0,180 °C,72.0,3 days,25 mL Teflon-lined stainless steel autoclave,stirred 30 min; static,,,,,,pink block-shaped crystals,48.0,,,Er2(COO)3 binuclear units; 2D layer,,,,not_reported,not_reported,500.0,luminescence,10.1039/c6ce00681g,ok,
10.1039/c6ce00681g,downloaded\10.1039_c6ce00681g.pdf,SI downloaded\10.1039_c6ce00681g_SI.pdf,mof_json_store\10.1039_c6ce00681g\raw_output.json,mof_json_store\10.1039_c6ce00681g\synthesis_013.json,yes,"La(III), Ce(III), Pr(III) isostructures under the 1–9 conditions gave powders only; crystals not obtained.",,,Ni(NO3)2·6H2O,,"43.8 mg, 0.1 mmol",0.1,mmol,nan,,,,,nan,,,,,"4′-(2-carboxyphenyl)-4,2′:6′,4″-terpyridine",HL,"35.3 mg, 0.1 mmol",0.1,mmol,adipic acid,H2adip,"14.6 mg, 0.1 mmol",0.1,mmol,,,,,,sodium hydroxide solution,NaOH,"0.5 mol L−1 NaOH, pH adjusted to 5–7",,,,,,,,water,H2O,10 mL,10.0,,,,,180.0,180 °C,72.0,3 days,25 mL Teflon-lined stainless steel autoclave,stirred 30 min; static,,,,,,pale purple block-shaped crystals,55.6,,tfz-d,Nd2(COO) binuclear units; 3D network,,,,not_reported,not_reported,400.0,luminescence,10.1039/c6ce00681g,ok,
10.1039/c6ce00681g,downloaded\10.1039_c6ce00681g.pdf,SI downloaded\10.1039_c6ce00681g_SI.pdf,mof_json_store\10.1039_c6ce00681g\raw_output.json,mof_json_store\10.1039_c6ce00681g\synthesis_014.json,yes,"La(III), Ce(III), Pr(III) isostructures under the 1–9 conditions gave powders only; crystals not obtained.",,,Ni(NO3)2·6H2O,,0.1 mmol,0.1,mmol,nan,,,,,nan,,,,,"4′-(2-carboxyphenyl)-4,2′:6′,4″-terpyridine",HL,0.1 mmol,0.1,mmol,"benzene-1,2-dicarboxylic acid","H2(1,2-bdc)",0.1 mmol,0.1,mmol,,,,,,sodium hydroxide solution,NaOH,"0.5 mol L−1 NaOH, pH adjusted to 5–7",,,,,,,,water,H2O,10 mL,10.0,,,,,180.0,180 °C,72.0,3 days,25 mL Teflon-lined stainless steel autoclave,stirred 30 min; static,,,,,,light yellow block-shaped crystals,30.6,,,Eu2(COO) binuclear units; 1D double chain,,,,not_reported,not_reported,420.0,luminescence,10.1039/c6ce00681g,ok,
10.1039/c6ce00681g,downloaded\10.1039_c6ce00681g.pdf,SI downloaded\10.1039_c6ce00681g_SI.pdf,mof_json_store\10.1039_c6ce00681g\raw_output.json,mof_json_store\10.1039_c6ce00681g\synthesis_015.json,yes,"La(III), Ce(III), Pr(III) isostructures under the 1–9 conditions gave powders only; crystals not obtained.",,,Co(NO3)2·6H2O,,0.1 mmol,0.1,mmol,nan,,,,,nan,,,,,"4′-(2-carboxyphenyl)-4,2′:6′,4″-terpyridine",HL,0.1 mmol,0.1,mmol,"benzene-1,2-dicarboxylic acid","H2(1,2-bdc)",0.1 mmol,0.1,mmol,,,,,,sodium hydroxide solution,NaOH,"0.5 mol L−1 NaOH, pH adjusted to 5–7",,,,,,,,water,H2O,10 mL,10.0,,,,,180.0,180 °C,72.0,3 days,25 mL Teflon-lined stainless steel autoclave,stirred 30 min; static,,,,,,colorless block-shaped crystals,38.7,,,Gd2(COO) binuclear units; 1D double chain,,,,not_reported,not_reported,420.0,luminescence,10.1039/c6ce00681g,ok,
10.1039/c6ce00681g,downloaded\10.1039_c6ce00681g.pdf,SI downloaded\10.1039_c6ce00681g_SI.pdf,mof_json_store\10.1039_c6ce00681g\raw_output.json,mof_json_store\10.1039_c6ce00681g\synthesis_016.json,yes,"La(III), Ce(III), Pr(III) isostructures under the 1–9 conditions gave powders only; crystals not obtained.",,,Al2O3,,0.1 mmol,0.1,mmol,nan,,,,,nan,,,,,"4′-(2-carboxyphenyl)-4,2′:6′,4″-terpyridine",HL,0.1 mmol,0.1,mmol,"benzene-1,2-dicarboxylic acid","H2(1,2-bdc)",0.1 mmol,0.1,mmol,,,,,,sodium hydroxide solution,NaOH,"0.5 mol L−1 NaOH, pH adjusted to 5–7",,,,,,,,water,H2O,10 mL,10.0,,,,,180.0,180 °C,72.0,3 days,25 mL Teflon-lined stainless steel autoclave,stirred 30 min; static,,,,,,pink block-shaped crystals,39.3,,,Er2(COO) binuclear units; 1D double chain,,,,not_reported,not_reported,420.0,luminescence,10.1039/c6ce00681g,ok,
10.1021/acs.cgd.6b01352,downloaded\10.1021_acs.cgd.6b01352.pdf,SI downloaded\10.1021_acs.cgd.6b01352_SI.pdf,mof_json_store\10.1021_acs.cgd.6b01352\raw_output.json,mof_json_store\10.1021_acs.cgd.6b01352\synthesis_001.json,no,,,,Al(OH)3,,"29.1 mg, 0.1 mmol",0.1,mmol,nan,,,,,nan,,,,,"1,3,5-tris(1-imidazolyl)benzene",tib,"13.8 mg, 0.05 mmol",0.05,mmol,"biphenyl-3,4′,5-tricarboxylic acid",H3BPT,"14.3 mg, 0.05 mmol",0.05,mmol,,,,,,,,,,,,,,,,"N,N-dimethylacetamide",DMA,"DMA/H2O (8 mL, v/v, 3:1)",,water,H2O,"DMA/H2O (8 mL, v/v, 3:1)",,90.0,90 °C,72.0,72 h,glass vial,,THF,"solvent exchange for 3 days, changed every 8 h",80 °C under vacuum for 10 h,80.0,10.0,purple block crystals,85.0,,,,"monoclinic, C2/c, a=24.028(9) Å, b=13.413(5) Å, c=24.048(5) Å, β=113.111(13)°",,187.65,not_reported,not_reported,335.0,CO2_capture,10.1021/acs.cgd.6b01352,ok,
10.1021/acs.cgd.6b01352,downloaded\10.1021_acs.cgd.6b01352.pdf,SI downloaded\10.1021_acs.cgd.6b01352_SI.pdf,mof_json_store\10.1021_acs.cgd.6b01352\raw_output.json,mof_json_store\10.1021_acs.cgd.6b01352\synthesis_002.json,no,,,,AlO(OH,,"29.1 mg, 0.1 mmol",0.1,mmol,nan,,,,,nan,,,,,"1,3,5-tris(1-imidazolyl)benzene",tib,0.05 mmol (as in 1),0.05,mmol,"biphenyl-3,4′,5-tricarboxylic acid",H3BPT,0.05 mmol (as in 1),0.05,mmol,,,,,,,,,,,,,,,,"N,N-dimethylformamide",DMF,"DMF/H2O (8 mL, v/v, 3:1)",,water,H2O,"DMF/H2O (8 mL, v/v, 3:1)",,90.0,90 °C,72.0,72 h,glass vial,,,,,,,purple block-shaped crystals,80.0,,,,"monoclinic, C2/c, a=23.9792(7) Å, b=13.3721(4) Å, c=24.2227(9) Å, β=112.7060(10)°",,,not_reported,not_reported,320.0,CO2_capture,10.1021/acs.cgd.6b01352,ok,
10.1021/acs.cgd.6b01352,downloaded\10.1021_acs.cgd.6b01352.pdf,SI downloaded\10.1021_acs.cgd.6b01352_SI.pdf,mof_json_store\10.1021_acs.cgd.6b01352\raw_output.json,mof_json_store\10.1021_acs.cgd.6b01352\synthesis_003.json,no,,,,Al(NO3)3·9H2O,,"29.1 mg, 0.1 mmol",0.1,mmol,nan,,,,,nan,,,,,"1,3,5-tris(1-imidazolyl)benzene",tib,0.05 mmol (as in 2),0.05,mmol,"biphenyl-3,4′,5-tricarboxylic acid",H3BPT,0.05 mmol (as in 2),0.05,mmol,,,,,,,,,,,,,,,,"N,N-dimethylformamide",DMF,"DMF/H2O (8 mL, v/v, 3:1)",,water,H2O,"DMF/H2O (8 mL, v/v, 3:1)",,90.0,90 °C,72.0,72 h,glass vial,,,,,,,green block-shaped crystals,80.0,,,,"monoclinic, C2/c, a=23.4092(16) Å, b=13.3865(9) Å, c=25.2954(19) Å, β=114.823(2)°",,,not_reported,not_reported,350.0,CO2_capture,10.1021/acs.cgd.6b01352,ok,
10.1021/acs.cgd.6b01352,downloaded\10.1021_acs.cgd.6b01352.pdf,SI downloaded\10.1021_acs.cgd.6b01352_SI.pdf,mof_json_store\10.1021_acs.cgd.6b01352\raw_output.json,mof_json_store\10.1021_acs.cgd.6b01352\synthesis_004.json,no,,,,Zn(NO3)2·6H2O,,"58.2 mg, 0.2 mmol",0.2,mmol,nan,,,,,nan,,,,,"1,3,5-tris(1-imidazolyl)benzene",tib,"27.6 mg, 0.1 mmol",0.1,mmol,"biphenyl-3,4′,5-tricarboxylic acid",H3BPT,"28.6 mg, 0.1 mmol",0.1,mmol,,,,,,NaOH,,"12.0 mg, 0.3 mmol",0.3,mmol,,,,,,water,H2O,10 mL,10.0,,,,,180.0,180 °C,72.0,72 h,hydrothermal reactor (18 mL),,,,180 °C under vacuum for 10 h,180.0,10.0,green block-shaped crystals,85.0,,,,"triclinic, P-1, a=11.4733(6) Å, b=12.1548(7) Å, c=12.5986(7) Å, α=102.0950(10)°, β=109.4060(10)°, γ=109.4300(10)°",,37.53,not_reported,not_reported,370.0,CO2_capture,10.1021/acs.cgd.6b01352,ok,
10.1021/acs.cgd.6b01352,downloaded\10.1021_acs.cgd.6b01352.pdf,SI downloaded\10.1021_acs.cgd.6b01352_SI.pdf,mof_json_store\10.1021_acs.cgd.6b01352\raw_output.json,mof_json_store\10.1021_acs.cgd.6b01352\synthesis_005.json,no,,,,Dy(NO3)3·5H2O,,"19.8 mg, 0.1 mmol",0.1,mmol,nan,,,,,nan,,,,,"1,3,5-tris(1-imidazolyl)benzene",tib,0.05 mmol (as in 2),0.05,mmol,"biphenyl-3,4′,5-tricarboxylic acid",H3BPT,0.05 mmol (as in 2),0.05,mmol,,,,,,,,,,,,,,,,"N,N-dimethylformamide",DMF,"DMF/H2O (8 mL, v/v, 3:1)",,water,H2O,"DMF/H2O (8 mL, v/v, 3:1)",,90.0,90 °C,72.0,72 h,glass vial,,THF,"solvent exchange for 3 days, changed every 8 h",80 °C under vacuum for 10 h,80.0,10.0,,75.0,,,,"monoclinic, P21/n, a=11.675(2) Å, b=14.562(3) Å, c=20.851(4) Å, β=90.091(4)°",,29.46,not_reported,not_reported,350.0,CO2_capture,10.1021/acs.cgd.6b01352,ok,
10.1021/acs.cgd.6b01352,downloaded\10.1021_acs.cgd.6b01352.pdf,SI downloaded\10.1021_acs.cgd.6b01352_SI.pdf,mof_json_store\10.1021_acs.cgd.6b01352\raw_output.json,mof_json_store\10.1021_acs.cgd.6b01352\synthesis_006.json,no,,,,Manganese(II),,"58.2 mg, 0.2 mmol",0.2,mmol,nan,,,,,nan,,,,,"1,3,5-tris(1-imidazolyl)benzene",tib,"27.6 mg, 0.1 mmol",0.1,mmol,"4,4′,4″-benzene-1,3,5-triyl-tribenzoic acid",H3BTB,"43.9 mg, 0.1 mmol",0.1,mmol,,,,,,NaOH,,"12.0 mg, 0.3 mmol",0.3,mmol,,,,,,water,H2O,10 mL,10.0,,,,,180.0,180 °C,72.0,72 h,hydrothermal reactor (18 mL),,,,180 °C under vacuum for 10 h,180.0,10.0,green block-shaped crystals,80.0,,,,"monoclinic, P21/c, a=8.3661(6) Å, b=29.139(2) Å, c=18.8583(13) Å, β=94.3070(10)°",,331.01,not_reported,not_reported,400.0,CO2_capture,10.1021/acs.cgd.6b01352,ok,
10.1021/acs.cgd.6b01352,downloaded\10.1021_acs.cgd.6b01352.pdf,SI downloaded\10.1021_acs.cgd.6b01352_SI.pdf,mof_json_store\10.1021_acs.cgd.6b01352\raw_output.json,mof_json_store\10.1021_acs.cgd.6b01352\synthesis_007.json,no,,,,Nickel(II),,"29.1 mg, 0.1 mmol",0.1,mmol,nan,,,,,nan,,,,,"1,3,5-tris(1-imidazolyl)benzene",tib,"13.8 mg, 0.05 mmol",0.05,mmol,"4,4′,4″-benzene-1,3,5-triyl-tribenzoic acid",H3BTB,"22.0 mg, 0.05 mmol",0.05,mmol,,,,,,,,,,,,,,,,"N,N-dimethylformamide",DMF,"DMF/H2O (8 mL, v/v, 3:1)",,water,H2O,"DMF/H2O (8 mL, v/v, 3:1)",,90.0,90 °C,72.0,72 h,glass vial,,THF,"solvent exchange for 3 days, changed every 8 h",80 °C under vacuum for 10 h,80.0,10.0,purple block-shaped crystals,85.0,,,,"orthorhombic, Pbcn, a=29.507(5) Å, b=19.224(3) Å, c=16.462(3) Å",,358.02,not_reported,not_reported,370.0,CO2_capture;dye_adsorption,10.1021/acs.cgd.6b01352,ok,
10.1039/c3ce42441c,downloaded\10.1039_c3ce42441c.pdf,SI downloaded\10.1039_c3ce42441c_SI.pdf,mof_json_store\10.1039_c3ce42441c\raw_output.json,mof_json_store\10.1039_c3ce42441c\synthesis_001.json,no,,,,Zinc(II),,"1 mmol, 0.297 mg",1,mmol,nan,,,,,nan,,,,,"4,4′-azobipyridine",azbpy,"1 mmol, 0.184 g",1.0,mmol,succinic acid,,"0.118 g, 1 mmol",1.0,mmol,,,,,,sodium hydroxide,NaOH,"0.080 g, 2 mmol",2.0,mmol,,,,,,water,H2O,10 mL (H2suc solution) + 10 mL (Zn2+ solution); plus 2 mL H2O/MeOH (1:1) buffer layer,,methanol,MeOH,10 mL (azbpy solution); used also in 2 mL H2O/MeOH (1:1) buffer layer,,25,room temperature,240.0,10 days,sealed crystal tube,static,MeOH/H2O 1:1,,"solvent-exchanged in dry acetone (12 h), evacuated at ambient T for 24 h (<1e−3 Torr), then 120 °C under vacuum for 4 h",120.0,4.0,orange block-shaped single crystals,68.0,,,tetranuclear {Zn4(μ3-OH)2(COO)6} SBU; 3D framework with 1D channels,"triclinic P-1: a=8.5707(11) Å, b=9.8985(12) Å, c=14.2812(17) Å, α=104.986(5)°, β=102.291(5)°, γ=91.286(5)°",,,,,270.0,CO2_capture;luminescence,10.1039/c3ce42441c,ok,
10.1039/c3ce42441c,downloaded\10.1039_c3ce42441c.pdf,SI downloaded\10.1039_c3ce42441c_SI.pdf,mof_json_store\10.1039_c3ce42441c\raw_output.json,mof_json_store\10.1039_c3ce42441c\synthesis_002.json,no,,,,Mg(NO3)2·6H2O,,1 mmol,1,mmol,nan,,,,,nan,,,,,"4,4′-azobipyridine",azbpy,1 mmol,1.0,mmol,glutaric acid,,"0.132 g, 1 mmol",1.0,mmol,,,,,,,,,,,,,,,,water,H2O,slow diffusion in aqueous/MeOH media (as in 1),,methanol,MeOH,slow diffusion in MeOH/H2O (as in 1),,25,room temperature,,,sealed crystal tube,static,,,"solvent-exchanged in dry acetone (12 h), evacuated at ambient T for 24 h (<1e−3 Torr), then 120 °C under vacuum for 4 h",120.0,4.0,,71.0,,,,"triclinic P-1: a=5.2333(1) Å, b=9.1580(3) Å, c=14.8415(4) Å, α=84.191(1)°, β=85.964(2)°, γ=79.848(1)°",,,,,410.0,CO2_capture;luminescence,10.1039/c3ce42441c,ok,
10.1039/c3ce42441c,downloaded\10.1039_c3ce42441c.pdf,SI downloaded\10.1039_c3ce42441c_SI.pdf,mof_json_store\10.1039_c3ce42441c\raw_output.json,mof_json_store\10.1039_c3ce42441c\synthesis_003.json,no,,,,Mg(NO3)2·6H2O,,1 mmol,1,mmol,nan,,,,,nan,,,,,"4,4′-azobipyridine",azbpy,1 mmol,1.0,mmol,fumaric acid,,"0.116 g, 1 mmol",1.0,mmol,,,,,,,,,,,,,,,,water,H2O,slow diffusion in aqueous/MeOH media (as in 1),,methanol,MeOH,slow diffusion in MeOH/H2O (as in 1),,25,room temperature,336.0,two weeks,sealed crystal tube,static,,,,,,transparent orange block crystals,62.0,,,3D 5-fold interpenetrated diamondoid network,"triclinic P-1: a=10.9188(4) Å, b=11.5059(4) Å, c=13.0695(4) Å, α=109.415(2)°, β=95.197(2)°, γ=97.024(2)°",,,,,240.0,luminescence,10.1039/c3ce42441c,ok,
10.1039/b704325b,downloaded\10.1039_b704325b.pdf,,mof_json_store\10.1039_b704325b\raw_output.json,mof_json_store\10.1039_b704325b\synthesis_001.json,yes,Could not obtain sizeable single crystals under varied synthesis conditions.,MIL-100(Fe),640536,ZrCl4,,1.0 Fe0 (molar ratio),,,nan,,,,,nan,,,,,"benzene-1,3,5-tricarboxylic acid",BTC,"0.66 1,3,5-BTC (molar ratio)",,,,,,,,,,,,,hydrofluoric acid,HF,2.0 HF (molar ratio),,,nitric acid,HNO3,1.2 HNO3 (molar ratio),,,water,H2O,280 H2O (molar ratio),,,,,,150.0,150 b0C,144.0,6 days (12 h heating ramp; 24 h cooling ramp),Teflon-lined autoclave,static,deionized water,,hot deionized water (80 b0C) for 3 h; dried at room temperature,80.0,3.0,light-orange powder,,,mtn,Fe3- b53O trimer SBU,,,,not_reported,not_reported,,Friedel Crafts catalysis,10.1039/b704325b,ok,
10.1039/c6ce01580h,downloaded\10.1039_c6ce01580h.pdf,,mof_json_store\10.1039_c6ce01580h\raw_output.json,mof_json_store\10.1039_c6ce01580h\synthesis_001.json,yes,Screened Zn2+:H6PPB:NaOH ratios and solvent/temperature/time; two other crystalline products with low long-range order were obtained.,CAU-25,1493141,HfCl4,,"28 μL, 55 mmol",55,mmol,nan,,,,,nan,,,,,"1,3,5-tris-(4-phosphonophenyl)benzene",H6PPB,"30 mg, 55 mmol",,,,,,,,,,,,,aqueous 2 M NaOH,,"55 μL, 110 mmol",,,,,,,,methanol,MeOH,366 μL,0.366,water,H2O,152 μL,0.152,120.0,120 °C,,"heated to 120 °C within 24 h, held 24 h, cooled in 16 h",Teflon-lined autoclave (Vmax = 2 mL),static,"water, methanol",,150 °C under vacuum for 18 h,150.0,18.0,small single crystals,,ca. 50 × 10 × 10 μm^3,,Zn2O7 dimers (corner-sharing ZnO4),"Monoclinic, C2/c; a=44.673(4) Å, b=16.3110(8) Å, c=8.2967(3) Å, β=95.301(8)°, V=6019.6(6) Å³",5.0,,not_reported,not_reported,430.0,CO2_capture;water_harvesting,10.1039/c6ce01580h,ok,
10.1002/slct.201600844,,SI downloaded\10.1002_slct.201600844_SI.pdf,mof_json_store\10.1002_slct.201600844\raw_output.json,mof_json_store\10.1002_slct.201600844\synthesis_001.json,no,,[Ce2(ATPA)3(DEF)2]n,1433328,K[Ag(CN)2,,"0.087 g, 0.20 mmol (in 6 mL H2O)",0.2,mmol,Fe(BF4)2·6H2O,,,,,nan,,,,,2-aminoterephthalic acid,H2ATPA,"0.037 g, 0.20 mmol",0.2,mmol,,,,,,,,,,,,,,,,,,,,,"N,N-diethylformamide",DEF,4 mL,4.0,water,H2O,6 mL (as aqueous metal salt solution),6.0,120.0,120 °C,72.0,3 days,23 mL Teflon-lined stainless steel vessel,"stirred 15 min, then static",,,,,,light-brown block-shaped crystals,53.0,,,,"Monoclinic, C2/c; a=18.5068(7) Å, b=11.4260(4) Å, c=19.0321(7) Å; α=90°, β=108°, γ=90°",,,,,,luminescence;magnetism,10.1002/slct.201600844,ok,
10.1021/acssuschemeng.4c00730,downloaded\10.1021_acssuschemeng.4c00730.pdf,SI downloaded\10.1021_acssuschemeng.4c00730_SI.pdf,mof_json_store\10.1021_acssuschemeng.4c00730\raw_output.json,mof_json_store\10.1021_acssuschemeng.4c00730\synthesis_001.json,no,,HKUST-1,,Cu(NO3)2,,0.018 mol (4.35 g),18,mmol,nan,,,,,nan,,,,,"benzene-1,3,5-tricarboxylic acid",BTC,0.01 mol (2.10 g),0.01,mol,,,,,,,,,,,,,,,,,,,,,water,H2O,"80 mL total, H2O/EtOH 1:1 v/v",,ethanol,EtOH,"80 mL total, H2O/EtOH 1:1 v/v",,120.0,120 °C (heated); pre-agitated at 25 °C,20.0,20 h heating; 30 min pre-agitation,Teflon-lined steel autoclave,"agitated 30 min, then static","H2O–EtOH (1:1), acetone",3× (H2O–EtOH); 3× over 48 h (acetone),"dried at 80 °C then vacuum heated at 150 °C for 5 h; for CUS creation after acetone exchange, vacuum heated at 150 °C for 24 h",150.0,5.0,octahedral crystals,,,,,,20.26,1231.7,not_reported,not_reported,340.2,,10.1021/acssuschemeng.4c00730,ok,
10.1021/ic201814g,downloaded\10.1021_ic201814g.pdf,SI downloaded\10.1021_ic201814g_SI.pdf,mof_json_store\10.1021_ic201814g\raw_output.json,mof_json_store\10.1021_ic201814g\synthesis_001.json,no,,[Ba(HBTB)],,Cu(NO3)2,,"0.5 g, 1.91 mmol",1.91,mmol,nan,,,,,nan,,,,,"1,3,5-benzenetrisbenzoic acid",H3BTB,"0.5 g, 1.15 mmol",1.15,mmol,,,,,,,,,,,,,,,,,,,,,"N,N-dimethylformamide",DMF,50 mL,50.0,,,,,120.0,120 °C,24.0,1 day,glass container tightly capped with a Teflon vial,static,DMF,copiously,200 °C under vacuum overnight,200.0,,colorless rod microcrystals,67.0,,hms,Ba2+ 9-coordinate node (BaO9),"a=7.3162(11), b=19.404(3), c=26.155(4), Pna21",,,yes,no,350.0,,10.1021/ic201814g,ok,
10.1021/cm103644b,downloaded\10.1021_cm103644b.pdf,,mof_json_store\10.1021_cm103644b\raw_output.json,mof_json_store\10.1021_cm103644b\synthesis_001.json,yes,BDC gave MIL-53(Al); Al(NO3)3 or H2O led to NH2-MIL-53(Al) instead of MIL-101.,NH2-MIL-101(Al),,Cu(NO3)2·3H2O,,0.51 g,2.43321,mmol,nan,,,,,nan,,,,,2-aminoterephthalic acid,NH2-BDC,0.56 g,0.56,g,,,,,,,,,,,,,,,,,,,,,"N,N-dimethylformamide",DMF,30 mL,30.0,,,,,130.0,403 K,72.0,72 h,Teflon-lined autoclave,static,acetone,,activated in boiling methanol overnight and stored at 373 K,,,yellow powder,,,MTN,trimeric Al(III) octahedra forming supertetrahedra,,,2100.0,not_reported,not_reported,377.0,CO2_capture;Knoevenagel catalysis,10.1021/cm103644b,ok,
10.1021/cm103644b,downloaded\10.1021_cm103644b.pdf,,mof_json_store\10.1021_cm103644b\raw_output.json,mof_json_store\10.1021_cm103644b\synthesis_002.json,yes,BDC gave MIL-53(Al); Al(NO3)3 or H2O led to NH2-MIL-53(Al) instead of MIL-101.,NH2-MIL-101(Al),,Cu(NO3)2·3H2O,,0.51 g,2.43321,mmol,nan,,,,,nan,,,,,2-aminoterephthalic acid,NH2-BDC,0.56 g,0.56,g,,,,,,,,,,,,,,,,,,,,,"N,N-dimethylformamide",DMF,30 mL,30.0,,,,,130.0,403 K,6.0,6 h,microwave reactor,microwave irradiation,acetone,,activated in boiling methanol overnight and stored at 373 K,,,yellow powder,,,MTN,trimeric Al(III) octahedra forming supertetrahedra,,,2100.0,not_reported,not_reported,377.0,CO2_capture;Knoevenagel catalysis,10.1021/cm103644b,ok,
10.1039/c7nj00606c,downloaded\10.1039_c7nj00606c.pdf,,mof_json_store\10.1039_c7nj00606c\raw_output.json,mof_json_store\10.1039_c7nj00606c\synthesis_001.json,no,,ZIF-8,,CuSO4·5H2O,,2 mmol (0.594 g),2,mmol,nan,,,,,nan,,,,,2-methylimidazole,,4 mmol (0.328 g),4.0,mmol,,,,,,,,,,,ammonium hydroxide solution (NH3),,3.76 g NH3,3.76,g,,,,,,water,H2O,3 mL,3.0,,,,,25.0,room temperature (25 °C),1.0,1 h,,stirred,deionized water,three times,60 °C under vacuum for 24 h,60.0,24.0,"white, cubic nanoparticles",,< 100 nm,sod,,"a=16.992 Å, cubic, I43m",11.6,1151.3,not_reported,not_reported,500.0,drug_delivery;antimicrobial,10.1039/c7nj00606c,ok,
10.1021/ic700597k,downloaded\10.1021_ic700597k.pdf,SI downloaded\10.1021_ic700597k_SI.pdf,mof_json_store\10.1021_ic700597k\raw_output.json,mof_json_store\10.1021_ic700597k\synthesis_001.json,no,,,297562,Er(NO3)3·5H2O,,"0.0256 g, 0.0960 mmol",0.096,mmol,nan,,,,,nan,,,,,"4,4'-bipyridine","4,4′-bipy","0.0185 g, 0.1184 mmol",0.1184,mmol,"4,4′-bis(2-sulfonatostiryl)biphenyl disodium salt",L,"0.0565 g, 0.1004 mmol",0.1004,mmol,,,,,,,,,,,,,,,,water,H2O,10.0 mL,10.0,,,,,140.0,140 °C,168.0,168 h,25 mL Teflon-lined stainless steel autoclave,stirred before heating,distilled water,,dried at ambient temperature,,,light-orange prism-shaped crystals,43.0,0.50 × 0.25 × 0.25 mm,,"binuclear [Cd2] SBU linked by 4,4′-bipy into 2D","a=11.253(3) Å, b=19.832(4) Å, c=15.927(3) Å, α=90°, β=102.812(2)°, γ=90°, P21/n",,,not_reported,not_reported,400.0,luminescence,10.1021/ic700597k,ok,
10.1021/ic700597k,downloaded\10.1021_ic700597k.pdf,SI downloaded\10.1021_ic700597k_SI.pdf,mof_json_store\10.1021_ic700597k\raw_output.json,mof_json_store\10.1021_ic700597k\synthesis_002.json,no,,,634825,Er(NO3)3·5H2O,,"0.0600 g, 0.241 mmol",0.241,mmol,nan,,,,,nan,,,,,"4,4'-bipyridine","4,4′-bipy","0.0773 g, 0.495 mmol",0.495,mmol,"4,4′-bis(2-sulfonatostiryl)biphenyl disodium salt",L,"0.1481 g, 0.2633 mmol",0.2633,mmol,,,,,,,,,,,,,,,,water,H2O,10.0 mL,10.0,,,,,140.0,140 °C,96.0,96 h,25 mL Teflon-lined stainless steel autoclave,stirred before heating,distilled water,,dried at ambient temperature,,,orange prism-shaped crystals,37.0,0.20 × 0.20 × 0.20 mm,,Co(II) nodes 4-connected square net with L anions,"a=10.144 Å, b=10.6094(3) Å, c=11.3345(5) Å, α=84.816(15)°, β=75.745(12)°, γ=67.251(9)°, P-1",,,not_reported,not_reported,360.0,,10.1021/ic700597k,ok,
10.1021/ic700597k,downloaded\10.1021_ic700597k.pdf,SI downloaded\10.1021_ic700597k_SI.pdf,mof_json_store\10.1021_ic700597k\raw_output.json,mof_json_store\10.1021_ic700597k\synthesis_003.json,no,,,634826,Er(NO3)3·5H2O,,"0.0249 g, 0.100 mmol",0.1,mmol,nan,,,,,nan,,,,,"4,4'-bipyridine","4,4′-bipy","0.0773 g, 0.471 mmol",0.471,mmol,"4,4′-bis(2-sulfonatostiryl)biphenyl disodium salt",L,"0.0581 g, 0.103 mmol",0.103,mmol,,,,,,,,,,,,,,,,water,H2O,10.0 mL,10.0,,,,,120.0,120 °C,120.0,120 h,25 mL Teflon-lined stainless steel autoclave,stirred before heating,distilled water,,dried at ambient temperature,,,orange prism-shaped crystals,22.0,0.30 × 0.20 × 0.10 mm,pcu,"Co(II) nodes; 4,4′-bipy-linked with coordinated water","a=11.8313(7) Å, b=15.7956(8) Å, c=15.0349(9) Å, α=90°, β=104.773(3)°, γ=90°, P21/n",,,not_reported,not_reported,,,10.1021/ic700597k,ok,
10.1021/cg100467p,downloaded\10.1021_cg100467p.pdf,SI downloaded\10.1021_cg100467p_SI.pdf,mof_json_store\10.1021_cg100467p\raw_output.json,mof_json_store\10.1021_cg100467p\synthesis_001.json,no,,,,Pr(NO3)3·6H2O,,"0.308 g, 1.0 mmol",1,mmol,nan,,,,,nan,,,,,"1,5-bis(5-tetrazolo)-3-oxapentane",H2btz,"in situ from bis(2-cyanoethyl)ether (BCEE, 0.062 g, 0.5 mmol) and NaN3 (0.081 g, 1.25 mmol)",,,,,,,,,,,,,,,,,,,,,,,water,H2O,4 mL,4.0,ethanol,EtOH,4 mL,4.0,130.0,130 °C,72.0,3 days,Teflon-lined autoclave (25 mL),static,,,,,,colorless crystals,36.0,,,,"a=8.2060(16), b=8.6920(17), c=12.905(3), α=92.94(3)°, β=105.46(3)°, γ=110.34(3)°, P1",,,not_reported,not_reported,335.0,luminescence,10.1021/cg100467p,ok,
10.1021/cg100467p,downloaded\10.1021_cg100467p.pdf,SI downloaded\10.1021_cg100467p_SI.pdf,mof_json_store\10.1021_cg100467p\raw_output.json,mof_json_store\10.1021_cg100467p\synthesis_002.json,no,,,,Gd(NO3)3·6H2O,,"CdCl2·2.5H2O, 0.228 g, 1.0 mmol",1,mmol,nan,,,,,nan,,,,,"1,5-bis(5-tetrazolo)-3-oxapentane",H2btz,"in situ from bis(2-cyanoethyl)ether (BCEE, 0.062 g, 0.5 mmol) and NaN3 (0.081 g, 1.25 mmol)",,,,,,,,,,,,,,,,,,,,,,,water,H2O,4 mL,4.0,ethanol,EtOH,4 mL,4.0,130.0,130 °C,72.0,3 days,Teflon-lined autoclave (25 mL),static,,,,,,colorless crystals,38.0,,,,"a=8.0489(16), b=8.4254(17), c=13.213(5), α=93.17(3)°, β=107.53(3)°, γ=109.10(3)°, P1",,,not_reported,not_reported,335.0,luminescence,10.1021/cg100467p,ok,
10.1021/cg100467p,downloaded\10.1021_cg100467p.pdf,SI downloaded\10.1021_cg100467p_SI.pdf,mof_json_store\10.1021_cg100467p\raw_output.json,mof_json_store\10.1021_cg100467p\synthesis_003.json,no,,,,Dy(NO3)3·6H2O,,"CdBr2·4H2O, 0.344 g, 1.0 mmol",1,mmol,nan,,,,,nan,,,,,"1,5-bis(5-tetrazolo)-3-oxapentane",H2btz,"in situ from bis(2-cyanoethyl)ether (BCEE, 0.062 g, 0.5 mmol) and NaN3 (0.081 g, 1.25 mmol)",,,,,,,,,,,,,,,,,,,,,,,water,H2O,4 mL,4.0,ethanol,EtOH,4 mL,4.0,130.0,130 °C,72.0,3 days,Teflon-lined autoclave (25 mL),static,,,,,,colorless crystals,42.0,,,,"a=8.0685(16), b=8.3110(17), c=13.313(3), α=93.53(3)°, β=106.74(3)°, γ=109.18(3)°, P1",,,not_reported,not_reported,325.0,luminescence,10.1021/cg100467p,ok,
10.1021/cg100467p,downloaded\10.1021_cg100467p.pdf,SI downloaded\10.1021_cg100467p_SI.pdf,mof_json_store\10.1021_cg100467p\raw_output.json,mof_json_store\10.1021_cg100467p\synthesis_004.json,no,,,,ZrCl4,,"3CdSO4·8H2O, 0.770 g, 1.0 mmol",1,mmol,nan,,,,,nan,,,,,"1,5-bis(5-tetrazolo)-3-oxapentane",H2btz,"in situ from bis(2-cyanoethyl)ether (BCEE, 0.062 g, 0.5 mmol) and NaN3 (0.081 g, 1.25 mmol)",,,,,,,,,,,,,,,,,,,,,,,water,H2O,4 mL,4.0,ethanol,EtOH,4 mL,4.0,130.0,130 °C,72.0,3 days,Teflon-lined autoclave (25 mL),static,,,,,,colorless crystals,41.0,,,trinuclear Cd SBU; eight-connected net (4^24 3^64),"a=14.207(2), b=9.918(3), c=16.545(3), α=90°, β=90°, γ=90°, Pbca",,,not_reported,not_reported,353.0,luminescence,10.1021/cg100467p,ok,
10.1021/cg100467p,downloaded\10.1021_cg100467p.pdf,SI downloaded\10.1021_cg100467p_SI.pdf,mof_json_store\10.1021_cg100467p\raw_output.json,mof_json_store\10.1021_cg100467p\synthesis_005.json,no,,,,Zn(ClO4)2·6H2O,,"CdI2, 0.366 g, 1.0 mmol",1,mmol,nan,,,,,nan,,,,,"1,5-bis(5-tetrazolo)-3-oxapentane",H2btz,"in situ from bis(2-cyanoethyl)ether (BCEE, 0.062 g, 0.5 mmol) and NaN3 (0.081 g, 1.25 mmol)",,,,,,,,,,,,,,,,,,,,,,,water,H2O,4 mL,4.0,ethanol,EtOH,4 mL,4.0,130.0,130 °C,72.0,3 days,Teflon-lined autoclave (25 mL),static,,,,,,colorless crystals,18.0,,,trinuclear Cd SBU; eight-connected net (4^24 3^64),"a=14.207(2), b=9.918(3), c=16.545(3), α=90°, β=90°, γ=90°, Pbca",,,not_reported,not_reported,353.0,luminescence,10.1021/cg100467p,ok,
10.1021/cg100467p,downloaded\10.1021_cg100467p.pdf,SI downloaded\10.1021_cg100467p_SI.pdf,mof_json_store\10.1021_cg100467p\raw_output.json,mof_json_store\10.1021_cg100467p\synthesis_006.json,no,,,,Zn(ClO4)2·6H2O,,"Cd(ClO4)2·6H2O, 0.419 g, 1.0 mmol",1,mmol,nan,,,,,nan,,,,,"1,5-bis(5-tetrazolo)-3-oxapentane",H2btz,"0.105 g, 0.5 mmol",0.5,mmol,,,,,,,,,,,,,,,,,,,,,water,H2O,4 mL,4.0,ethanol,EtOH,4 mL,4.0,130.0,130 °C,72.0,3 days,Teflon-lined autoclave (25 mL),static,,,,,,colorless crystals,35.0,,,trinuclear Cd SBU; eight-connected net (4^24 3^64),"a=14.207(2), b=9.918(3), c=16.545(3), α=90°, β=90°, γ=90°, Pbca",,,not_reported,not_reported,353.0,luminescence,10.1021/cg100467p,ok,
10.1021/cg100467p,downloaded\10.1021_cg100467p.pdf,SI downloaded\10.1021_cg100467p_SI.pdf,mof_json_store\10.1021_cg100467p\raw_output.json,mof_json_store\10.1021_cg100467p\synthesis_007.json,no,,,,Zn(ClO4)2·6H2O,,"CdCl2·2.5H2O, 0.228 g, 1.0 mmol",1,mmol,nan,,,,,nan,,,,,"1,5-bis(5-tetrazolo)-3-oxapentane",H2btz,"0.105 g, 0.5 mmol",0.5,mmol,,,,,,,,,,,,,,,,,,,,,water,H2O,4 mL,4.0,ethanol,EtOH,4 mL,4.0,130.0,130 °C,72.0,3 days,Teflon-lined autoclave (25 mL),static,,,,,,colorless crystals,60.0,,,,"a=14.2128(4), b=9.8325(2), c=16.3309(4), α=90°, β=90°, γ=90°, Pbca",,,not_reported,not_reported,375.0,luminescence,10.1021/cg100467p,ok,
10.1021/cg100467p,downloaded\10.1021_cg100467p.pdf,SI downloaded\10.1021_cg100467p_SI.pdf,mof_json_store\10.1021_cg100467p\raw_output.json,mof_json_store\10.1021_cg100467p\synthesis_008.json,no,,,,Zn(ClO4)2·6H2O,,"CdBr2·4H2O, 0.344 g, 1.0 mmol",1,mmol,nan,,,,,nan,,,,,"1,5-bis(5-tetrazolo)-3-oxapentane",H2btz,"0.105 g, 0.5 mmol",0.5,mmol,,,,,,,,,,,,,,,,,,,,,water,H2O,4 mL,4.0,ethanol,EtOH,4 mL,4.0,130.0,130 °C,72.0,3 days,Teflon-lined autoclave (25 mL),static,,,,,,colorless crystals,55.0,,,,"a=14.3329(9), b=9.8015(6), c=16.5134(10), α=90°, β=90°, γ=90°, Pbca",,,not_reported,not_reported,375.0,luminescence,10.1021/cg100467p,ok,
10.1021/cg100467p,downloaded\10.1021_cg100467p.pdf,SI downloaded\10.1021_cg100467p_SI.pdf,mof_json_store\10.1021_cg100467p\raw_output.json,mof_json_store\10.1021_cg100467p\synthesis_009.json,no,,,,Zn(ClO4)2·6H2O,,"CdCl2·2.5H2O, 0.228 g, 1.0 mmol",1,mmol,nan,,,,,nan,,,,,"1,5-bis(5-tetrazolo)-3-oxapentane",H2btz,"0.105 g, 0.5 mmol",0.5,mmol,,,,,,,,,,,sodium azide,NaN3,"0.065 g, 1.0 mmol",1.0,mmol,,,,,,water,H2O,4 mL,4.0,ethanol,EtOH,4 mL,4.0,130.0,130 °C,72.0,3 days,Teflon-lined autoclave (25 mL),static,,,,,,colorless crystals,51.0,,,,"a=14.2128(4), b=9.8325(2), c=16.3309(4), α=90°, β=90°, γ=90°, Pbca",,,not_reported,not_reported,375.0,luminescence,10.1021/cg100467p,ok,
10.1039/c4dt02491e,downloaded\10.1039_c4dt02491e.pdf,SI downloaded\10.1039_c4dt02491e_SI.pdf,mof_json_store\10.1039_c4dt02491e\raw_output.json,mof_json_store\10.1039_c4dt02491e\synthesis_001.json,no,,Cu–Ru-BTC,,Zn(ClO4)2·6H2O,,0.9352 g (3.87 mmol),3.87,mmol,nan,,0.2580 g (0.97 mmol),0.97,mmol,nan,,,,,"benzene-1,3,5-tricarboxylic acid",BTC,0.4910 g (2.34 mmol),2.34,mmol,,,,,,,,,,,,,,,,,,,,,"N,N-dimethylformamide",DMF,25 mL,25.0,ethanol,EtOH,25 mL,25.0,60.0,"60 °C, under reflux",24.0,24 h,,stirred,"DMF, EtOH",5× each,"Dried overnight at RT, then 130 °C in air for 3 days",130.0,72.0,,,,,Cu2/CuRu paddlewheel dimer SBU,,,570.0,yes,not_reported,265.0,,10.1039/c4dt02491e,ok,
10.1039/c4dt02491e,downloaded\10.1039_c4dt02491e.pdf,SI downloaded\10.1039_c4dt02491e_SI.pdf,mof_json_store\10.1039_c4dt02491e\raw_output.json,mof_json_store\10.1039_c4dt02491e\synthesis_002.json,no,,HKUST-1 (Cu-BTC),,Zn(CH3COO)2·2H2O,,1.1690 g (4.48 mmol),4.48,mmol,nan,,,,,nan,,,,,"benzene-1,3,5-tricarboxylic acid",BTC,0.4910 g (2.34 mmol),2.34,mmol,,,,,,,,,,,,,,,,,,,,,"N,N-dimethylformamide",DMF,25 mL,25.0,water,H2O,25 mL,25.0,100.0,"100 °C, under reflux",24.0,24 h,,stirred,"DMF, H2O",5× each,"Dried overnight at RT, then 130 °C in air for 3 days",130.0,72.0,,,,,Cu2 paddlewheel dimer SBU,,,1560.0,not_reported,not_reported,290.0,,10.1039/c4dt02491e,ok,
10.1039/c3ce42203h,downloaded\10.1039_c3ce42203h.pdf,SI downloaded\10.1039_c3ce42203h_SI.pdf,mof_json_store\10.1039_c3ce42203h\raw_output.json,mof_json_store\10.1039_c3ce42203h\synthesis_001.json,no,,,,Th(NO3)4·5H2O,,"0.20 mmol, 0.048 g",0.2,mmol,nan,,,,,nan,,,,,"3,5-bis(4-carboxyphenyl)pyridine",H2bcpb,"0.20 mmol, 0.064 g",0.2,mmol,"1,4-bis(2-methylimidazol-1-ylmethyl)benzene","1,4-bmib","0.20 mmol, 0.054 g",0.2,mmol,,,,,,sodium hydroxide,NaOH,"0.30 mmol, 0.012 g",0.3,mmol,,,,,,water,H2O,12 mL,12.0,,,,,170.0,170 °C,72.0,3 days,Teflon-lined stainless steel vessel,,,,,,,purple block crystals,59.0,,amd,mononuclear CoII nodes (4-connected),,,,yes,not_reported,230.0,,10.1039/c3ce42203h,ok,
10.1039/c3ce42203h,downloaded\10.1039_c3ce42203h.pdf,SI downloaded\10.1039_c3ce42203h_SI.pdf,mof_json_store\10.1039_c3ce42203h\raw_output.json,mof_json_store\10.1039_c3ce42203h\synthesis_002.json,no,,,,Th(NO3)4·5H2O,,"0.40 mmol, 0.100 g",0.4,mmol,nan,,,,,nan,,,,,"3,5-bis(4-carboxyphenyl)pyridine",H2bcpb,"0.20 mmol, 0.064 g",0.2,mmol,"1,4-bis(2-methylimidazol-1-ylmethyl)benzene","1,4-bmib","0.40 mmol, 0.108 g",0.4,mmol,,,,,,sodium hydroxide,NaOH,"0.30 mmol, 0.012 g",0.3,mmol,,,,,,water,H2O,12 mL,12.0,,,,,170.0,170 °C,72.0,3 days,Teflon-lined stainless steel vessel,,,,,,,blue block crystals,43.0,,amd,mononuclear CuII nodes (4-connected),,,,yes,not_reported,210.0,,10.1039/c3ce42203h,ok,
10.1039/c3ce42203h,downloaded\10.1039_c3ce42203h.pdf,SI downloaded\10.1039_c3ce42203h_SI.pdf,mof_json_store\10.1039_c3ce42203h\raw_output.json,mof_json_store\10.1039_c3ce42203h\synthesis_003.json,no,,,,Th(NO3)4·5H2O,,"0.50 mmol, 0.141 g",0.5,mmol,nan,,,,,nan,,,,,"3,5-bis(4-carboxyphenyl)pyridine",H2bcpb,"0.20 mmol, 0.064 g",0.2,mmol,"1,4-bis(2-methylimidazol-1-ylmethyl)benzene","1,4-bmib","0.20 mmol, 0.054 g",0.2,mmol,,,,,,sodium hydroxide,NaOH,"0.30 mmol, 0.012 g",0.3,mmol,,,,,,water,H2O,12 mL,12.0,,,,,170.0,170 °C,72.0,3 days,Teflon-lined stainless steel vessel,,,,,,,green block crystals,67.0,,amd,mononuclear NiII nodes (4-connected),,,,yes,not_reported,190.0,,10.1039/c3ce42203h,ok,
10.1039/c3ce42203h,downloaded\10.1039_c3ce42203h.pdf,SI downloaded\10.1039_c3ce42203h_SI.pdf,mof_json_store\10.1039_c3ce42203h\raw_output.json,mof_json_store\10.1039_c3ce42203h\synthesis_007.json,no,,,,Zn(NO3)2·6H2O,,"0.20 mmol, 0.058 g",0.2,mmol,nan,,,,,nan,,,,,"3,5-bis(4-carboxyphenyl)pyridine",H2bcpb,"0.20 mmol, 0.064 g",0.2,mmol,"4,4′-bis(imidazol-1-ylmethyl)biphenyl","4,4′-bimbp","0.20 mmol, 0.053 g",0.2,mmol,,,,,,sodium hydroxide,NaOH,"0.30 mmol, 0.012 g",0.3,mmol,,,,,,water,H2O,12 mL,12.0,,,,,170.0,170 °C,72.0,3 days,Teflon-lined stainless steel vessel,,,,,,,red block crystals,69.0,,gra,mononuclear CoII nodes (5-connected); 2-fold interpenetrated,,,,yes,not_reported,180.0,,10.1039/c3ce42203h,ok,
10.1039/c3ce42203h,downloaded\10.1039_c3ce42203h.pdf,SI downloaded\10.1039_c3ce42203h_SI.pdf,mof_json_store\10.1039_c3ce42203h\raw_output.json,mof_json_store\10.1039_c3ce42203h\synthesis_008.json,no,,,,Zn(NO3)2·6H2O,,"0.20 mmol, 0.340 g",0.2,mmol,nan,,,,,nan,,,,,5-(4-pyridyl)isophthalic acid,H2pip,"0.20 mmol, 0.031 g",0.2,mmol,"4,4′-bis(imidazol-1-ylmethyl)biphenyl","4,4′-bimbp","0.20 mmol, 0.053 g",0.2,mmol,,,,,,sodium hydroxide,NaOH,"0.10 mmol, 0.004 g",0.1,mmol,,,,,,water,H2O,12 mL,12.0,,,,,170.0,170 °C,72.0,3 days,Teflon-lined stainless steel vessel,,,,,,,colorless block crystals,73.0,,hcb,mononuclear MnII nodes (3-connected) in 2D layers,,,,yes,not_reported,165.0,,10.1039/c3ce42203h,ok,
10.1039/c3ce42203h,downloaded\10.1039_c3ce42203h.pdf,SI downloaded\10.1039_c3ce42203h_SI.pdf,mof_json_store\10.1039_c3ce42203h\raw_output.json,mof_json_store\10.1039_c3ce42203h\synthesis_009.json,no,,,,Zn(NO3)2·6H2O,,"0.20 mmol, 0.048 g",0.2,mmol,nan,,,,,nan,,,,,5-(4-pyridyl)isophthalic acid,H2pip,"0.20 mmol, 0.031 g",0.2,mmol,"4,4′-bis(imidazol-1-yl)biphenyl","4,4′-bibp","0.20 mmol, 0.057 g",0.2,mmol,,,,,,sodium hydroxide,NaOH,"0.30 mmol, 0.012 g",0.3,mmol,,,,,,water,H2O,12 mL,12.0,,,,,170.0,170 °C,72.0,3 days,Teflon-lined stainless steel vessel,,,,,,,green block crystals,61.0,,crs-d,mononuclear NiII nodes (4-connected),,,,yes,not_reported,225.0,,10.1039/c3ce42203h,ok,
10.1021/cg3017358,downloaded\10.1021_cg3017358.pdf,SI downloaded\10.1021_cg3017358_SI.pdf,mof_json_store\10.1021_cg3017358\raw_output.json,mof_json_store\10.1021_cg3017358\synthesis_001.json,no,,,,CuI,Zn(NO3)2·6H2O,"16 mg, 0.050 mmol",0.05,mmol,nan,,,,,nan,,,,,"1,3,5-tris(1-imidazolyl)benzene",tib,"1.7 mg, 0.006 mmol",0.006,mmol,isophthalic acid,bdc,"8.4 mg, 0.043 mmol",0.043,mmol,,,,,,potassium hydroxide (aqueous),KOH,"0.1 M, 0.05 mL",0.005,mmol,,,,,,"N,N-dimethylformamide",DMF,"DMF/H2O 1:1 v/v, total 1.0 mL",,water,H2O,"DMF/H2O 1:1 v/v, total 1.0 mL",,120.0,120 °C,84.0,"heated to 120 °C in 8 h, held 84 h; cooled to 30 °C in 13 h","glass tube (2 mL), sealed",static,EtOH,,dried in air,,,pale-yellow crystals,80.0,,,"tetrahedral Zn(II) nodes; (4,6)-coordinated subnet","triclinic, P-1; a=17.9946(19), b=20.490(2), c=27.772(3) Å; α=82.113(2), β=72.543(2), γ=84.884(2)",,,yes,not_reported,425.0,luminescence,10.1021/cg3017358,ok,
10.1021/cg3017358,downloaded\10.1021_cg3017358.pdf,SI downloaded\10.1021_cg3017358_SI.pdf,mof_json_store\10.1021_cg3017358\raw_output.json,mof_json_store\10.1021_cg3017358\synthesis_002.json,no,,,,CuI,Zn(NO3)2·6H2O,"16 mg, 0.050 mmol",0.05,mmol,nan,,,,,nan,,,,,"1,3,5-tris(1-imidazolyl)benzene",tib,"3 mg, 0.011 mmol",0.011,mmol,"biphenyl-4,4'-dicarboxylic acid",bpdc,"5 mg, 0.021 mmol",0.021,mmol,,,,,,potassium hydroxide (aqueous),KOH,"0.1 M, 0.05 mL",0.005,mmol,,,,,,"N,N-dimethylformamide",DMF,"DMF/H2O 1:1 v/v, total 1.0 mL",,water,H2O,"DMF/H2O 1:1 v/v, total 1.0 mL",,120.0,120 °C,84.0,"heated to 120 °C in 10 h, held 84 h; cooled to 30 °C in 13 h","glass tube (2 mL), sealed",static,EtOH,,dried in air,,,pale-yellow crystals,80.0,,,"tetrahedral Zn(II) nodes; (3,4)-coordinated net","trigonal, P-3; a=19.0758(19), b=19.0758(19), c=11.429(2) Å; α=90.00, β=90.00, γ=120.00",,,yes,not_reported,430.0,luminescence,10.1021/cg3017358,ok,
10.1021/cg3017358,downloaded\10.1021_cg3017358.pdf,SI downloaded\10.1021_cg3017358_SI.pdf,mof_json_store\10.1021_cg3017358\raw_output.json,mof_json_store\10.1021_cg3017358\synthesis_003.json,no,,,,CuI,Zn(NO3)2·6H2O,"16 mg, 0.050 mmol",0.05,mmol,nan,,,,,nan,,,,,"1,3,5-tris(1-imidazolyl)benzene",tib,"3 mg, 0.011 mmol",0.011,mmol,"1,2-phenylenediacetic acid",pdac,"5 mg, 0.027 mmol",0.027,mmol,,,,,,potassium hydroxide (aqueous),KOH,"0.1 M, 0.05 mL",0.005,mmol,,,,,,"N,N-dimethylformamide",DMF,"DMF/H2O 1:1 v/v, total 1.0 mL",,water,H2O,"DMF/H2O 1:1 v/v, total 1.0 mL",,120.0,120 °C,83.0,"heated to 120 °C in 10 h, held 83 h; cooled to 30 °C in 13 h","glass tube (2 mL), sealed",static,EtOH,,dried in air,,,pale-yellow crystals,80.0,,,1D single-wall metal–organic nanotube (SWMONT),"monoclinic, P21/c; a=8.5692(12), b=20.821(3), c=15.037(2) Å; β=97.053(2)",,,yes,not_reported,335.0,luminescence,10.1021/cg3017358,ok,
