Repository: zzhenglab/MOFinder

# MOFinder

MOFinder extracts MOF synthesis information from the literature, reconstructs evidence-supported negative reaction records, and prepares datasets for synthesis-outcome prediction.
[Web application](https://mofinder.chemistry.wustl.edu/) | [Demos](Demo/README.md) | [Source code](docs/source_to_code.md) | [Workflow guide](docs/workflow.md) | [Model evaluation](docs/evaluation.md)

## Quick start

The workflow runs through Python commands. Python 3.10 or newer is required. Clone the repository and initialize its related applications:

```bash
git clone --recurse-submodules https://github.com/zzhenglab/MOFinder.git
cd MOFinder
```

Start with the two offline demonstrations:

```bash

File: mof_extraction_1_2.csv (part 231 of 305)
doi,main_pdf,si_pdf,raw_output,parsed_json,article_trial_or_failure,article_trial_or_failure_notes,mof_name,crystal_code,metal_1,metal_1_abbr,metal_1_amount_text,metal_1_amount_value,metal_1_amount_unit,metal_2,metal_2_abbr,metal_2_amount_text,metal_2_amount_value,metal_2_amount_unit,metal_3,metal_3_abbr,metal_3_amount_text,metal_3_amount_value,metal_3_amount_unit,linker_1,linker_1_abbr,linker_1_amount_text,linker_1_amount_value,linker_1_amount_unit,linker_2,linker_2_abbr,linker_2_amount_text,linker_2_amount_value,linker_2_amount_unit,linker_3,linker_3_abbr,linker_3_amount_text,linker_3_amount_value,linker_3_amount_unit,modulator_1,modulator_1_abbr,modulator_1_amount_text,modulator_1_amount_value,modulator_1_amount_unit,modulator_2,modulator_2_abbr,modulator_2_amount_text,modulator_2_amount_value,modulator_2_amount_unit,solvent_main,solvent_main_abbr,solvent_main_amount_text,solvent_main_ml,solvent_secondary,solvent_secondary_abbr,solvent_secondary_amount_text,solvent_secondary_ml,temperature_c,temperature_c_text,time_h,time_text,vessel_type,stirring,washing_solvent,washing_cycles,activation_text,activation_temp_c,activation_time_h,crystal_morphology,yield_percent,crystal_size,topology_code,metal_cluster_connectivity,unit_cell_short,pore_diameter_A,BET_surface_area_m2g,air_stable,water_stable,tga_decomposition_temp_c,applications,reference,status,error
10.1021/cg3017358,downloaded\10.1021_cg3017358.pdf,SI downloaded\10.1021_cg3017358_SI.pdf,mof_json_store\10.1021_cg3017358\raw_output.json,mof_json_store\10.1021_cg3017358\synthesis_004.json,no,,,,CuI,Zn(NO3)2·6H2O,"16 mg, 0.050 mmol",0.05,mmol,nan,,,,,nan,,,,,"1,3,5-tris(1-imidazolyl)benzene",tib,"3 mg, 0.011 mmol",0.011,mmol,"1,2-phenylenediacetic acid",pdac,"5 mg, 0.027 mmol",0.027,mmol,,,,,,potassium hydroxide (aqueous),KOH,"0.1 M, 0.05 mL",0.005,mmol,,,,,,"N,N-dimethylacetamide",DMA,"DMA/EtOH/H2O 5:2:1 v/v/v, total 1.0 mL",,ethanol,EtOH,"DMA/EtOH/H2O 5:2:1 v/v/v, total 1.0 mL",,120.0,120 °C,83.0,"similar to 3: heated to 120 °C in 10 h, held 83 h; cooled to 30 °C in 13 h","glass tube (2 mL), sealed",static,EtOH,,dried in air,,,pale-yellow crystals,80.0,,srd,"(3,4)-coordinated net; tetrahedral Zn(II) nodes","cubic, Fd-3c; a=b=c=36.3142(19) Å",,,yes,not_reported,280.0,luminescence,10.1021/cg3017358,ok,
10.1021/cg3017358,downloaded\10.1021_cg3017358.pdf,SI downloaded\10.1021_cg3017358_SI.pdf,mof_json_store\10.1021_cg3017358\raw_output.json,mof_json_store\10.1021_cg3017358\synthesis_005.json,no,,,,Cu(NO3)2·3H2O,Zn(NO3)2·6H2O,"16 mg, 0.050 mmol",0.05,mmol,nan,,,,,nan,,,,,"1,3,5-tris(1-imidazolyl)benzene",tib,"3 mg, 0.011 mmol",0.011,mmol,pyromellitic acid,H4pma,"6 mg, 0.027 mmol",0.027,mmol,,,,,,potassium hydroxide (aqueous),KOH,"0.1 M, 0.05 mL",0.005,mmol,,,,,,"N,N-dimethylformamide",DMF,"DMF/H2O 1:1 v/v, total 1.0 mL",,water,H2O,"DMF/H2O 1:1 v/v, total 1.0 mL",,120.0,120 °C,83.0,"heated to 120 °C in 8 h, held 83 h; cooled to 30 °C in 13 h","glass tube (2 mL), sealed",static,EtOH,,dried in air,,,pale-yellow crystals,80.0,,,"(3,4)-coordinated self-penetrating net; can be decomposed to two interpenetrating 3-coordinated 103 srs subnets","orthorhombic, Pbca; a=14.705(2), b=15.934(3), c=16.796(3) Å",,,yes,not_reported,,luminescence,10.1021/cg3017358,ok,
10.1021/cg3017358,downloaded\10.1021_cg3017358.pdf,SI downloaded\10.1021_cg3017358_SI.pdf,mof_json_store\10.1021_cg3017358\raw_output.json,mof_json_store\10.1021_cg3017358\synthesis_006.json,no,,,,CuCl2·2H2O,Zn(NO3)2·6H2O,"16 mg, 0.050 mmol",0.05,mmol,nan,,,,,nan,,,,,"1,3,5-tris(1-imidazolyl)benzene",tib,"3 mg, 0.011 mmol",0.011,mmol,pyromellitic acid,H4pma,"6 mg, 0.027 mmol",0.027,mmol,,,,,,potassium hydroxide (aqueous),KOH,"0.1 M, 0.05 mL",0.005,mmol,,,,,,dimethyl sulfoxide,DMSO,"DMSO/H2O 1:1 v/v, total 1.0 mL",,water,H2O,"DMSO/H2O 1:1 v/v, total 1.0 mL",,120.0,120 °C,83.0,"similar to 3: heated to 120 °C in 10 h, held 83 h; cooled to 30 °C in 13 h","glass tube (2 mL), sealed",static,EtOH,,dried in air,,,pale-yellow crystals,80.0,,,"2D undulated 3,3 net; layers interdigitated by H-bonding and π-stacking","triclinic, P-1; a=7.7103(6), b=17.4489(13), c=18.0994(13) Å; α=85.9990(10), β=89.1120(10), γ=83.6500(10)",,,yes,not_reported,,luminescence,10.1021/cg3017358,ok,
10.1039/d3ce01058a,downloaded\10.1039_d3ce01058a.pdf,,mof_json_store\10.1039_d3ce01058a\raw_output.json,mof_json_store\10.1039_d3ce01058a\synthesis_001.json,no,,Fe-TCPP,,Cu(NO3)2·3H2O,,1.212 g,5.78245,mmol,nan,,,,,nan,,,,,"4,4′,4″,4‴-(5,10,15,20-porphyrintetrayl)-tetrabenzoic acid",H6TCPP,0.790 g,0.79,g,,,,,,,,,,,,,,,,,,,,,"N,N-dimethylformamide",DMF,30 mL,30.0,methanol,MeOH,5 mL,5.0,80.0,80 °C,24.0,24 hours,flask,,methanol,three times,"Collected by centrifuging at 8000 r.p.m for 10 min; dispersed in methanol, filtered, and left to dry.",,,aggregated platelet-shaped crystals,,,,,,,418.3,,,,pesticide_removal;water_treatment,10.1039/d3ce01058a,ok,
10.1039/d3ce01058a,downloaded\10.1039_d3ce01058a.pdf,,mof_json_store\10.1039_d3ce01058a\raw_output.json,mof_json_store\10.1039_d3ce01058a\synthesis_002.json,no,,Zn-TCPP,,CuCl2·2H2O,,0.891 g,5.76764,mmol,nan,,,,,nan,,,,,"4,4′,4″,4‴-(5,10,15,20-porphyrintetrayl)-tetrabenzoic acid",H6TCPP,0.790 g,0.79,g,,,,,,,,,,,,,,,,,,,,,"N,N-dimethylformamide",DMF,30 mL,30.0,methanol,MeOH,5 mL,5.0,80.0,80 °C,24.0,24 hours,flask,,methanol,three times,"Collected by centrifuging at 8000 r.p.m for 10 min; dispersed in methanol, filtered, and left to dry.",,,spherical particles,,ca. 400 nm,,,,,374.5,,,,pesticide_removal;water_treatment,10.1039/d3ce01058a,ok,
10.1021/cg3000526,downloaded\10.1021_cg3000526.pdf,SI downloaded\10.1021_cg3000526_SI.pdf,mof_json_store\10.1021_cg3000526\raw_output.json,mof_json_store\10.1021_cg3000526\synthesis_001.json,no,,[Cd(L)(H2O)] (1),870695,Zn(CH3COO)2·2H2O,,"27.0 mg, 0.1 mmol",0.1,mmol,nan,,,,,nan,,,,,(3-carboxyl-phenyl)-(4-(2′-carboxyl-phenyl)-benzyl) ether,H2L,"34.6 mg, 0.1 mmol",0.1,mmol,,,,,,,,,,,,,,,,,,,,,water,H2O,6 mL,6.0,"N,N-dimethylformamide",DMF,2 mL,2.0,120.0,120 °C,72.0,3 days,Teflon-lined autoclave (15 mL),,,,,,,colorless crystals,45.0,,,binuclear [Cd2(COO)4] units in 2D layer,,,,not_reported,not_reported,262.0,luminescence,10.1021/cg3000526,ok,
10.1021/cg3000526,downloaded\10.1021_cg3000526.pdf,SI downloaded\10.1021_cg3000526_SI.pdf,mof_json_store\10.1021_cg3000526\raw_output.json,mof_json_store\10.1021_cg3000526\synthesis_002.json,no,,[Cd(L)2Na2]·H2O (2),870696,Zn(CH3COO)2·2H2O,,"27.0 mg, 0.1 mmol",0.1,mmol,nan,,"4.0 mg, 0.1 mmol",0.1,mmol,nan,,,,,(3-carboxyl-phenyl)-(4-(2′-carboxyl-phenyl)-benzyl) ether,H2L,"34.6 mg, 0.1 mmol",0.1,mmol,,,,,,,,,,,,,,,,,,,,,methanol,MeOH,8 mL,8.0,,,,,160.0,160 °C,72.0,3 days,Teflon-lined autoclave (15 mL),,,,,,,colorless crystals,30.0,,,"trinuclear Cd(II) cluster, 4-connected; 2D double layer",,,,not_reported,not_reported,,luminescence,10.1021/cg3000526,ok,
10.1021/cg3000526,downloaded\10.1021_cg3000526.pdf,SI downloaded\10.1021_cg3000526_SI.pdf,mof_json_store\10.1021_cg3000526\raw_output.json,mof_json_store\10.1021_cg3000526\synthesis_003.json,no,,[Cd(L)(phen)] (3),870697,Zn(NO3)2·6H2O,,"27.0 mg, 0.1 mmol",0.1,mmol,nan,,,,,nan,,,,,(3-carboxyl-phenyl)-(4-(2′-carboxyl-phenyl)-benzyl) ether,H2L,"34.6 mg, 0.1 mmol",0.1,mmol,"1,10-phenanthroline",phen,"19.0 mg, 0.1 mmol",0.1,mmol,,,,,,NaOH,,"4.0 mg, 0.1 mmol",0.1,mmol,,,,,,methanol,MeOH,8 mL,8.0,,,,,160.0,160 °C,72.0,3 days,Teflon-lined autoclave (15 mL),,,,,,,colorless crystals,38.0,,,1D double chains; phen chelates Cd,,,,not_reported,not_reported,320.0,luminescence,10.1021/cg3000526,ok,
10.1021/cg3000526,downloaded\10.1021_cg3000526.pdf,SI downloaded\10.1021_cg3000526_SI.pdf,mof_json_store\10.1021_cg3000526\raw_output.json,mof_json_store\10.1021_cg3000526\synthesis_004.json,no,,[Cd(L)(phen)]·2H2O (4),870698,Al(NO3)3·9H2O,,"27.0 mg, 0.1 mmol",0.1,mmol,nan,,,,,nan,,,,,(3-carboxyl-phenyl)-(4-(2′-carboxyl-phenyl)-benzyl) ether,H2L,"34.6 mg, 0.1 mmol",0.1,mmol,"1,10-phenanthroline",phen,"19.0 mg, 0.1 mmol",0.1,mmol,,,,,,NaOH,,"4.0 mg, 0.1 mmol",0.1,mmol,,,,,,water,H2O,8 mL,8.0,,,,,180.0,180 °C,72.0,3 days,Teflon-lined autoclave (15 mL),,,,,,,colorless crystals,52.0,,,1D double chains; supramolecular 3D via π–π,,,,not_reported,not_reported,325.0,luminescence,10.1021/cg3000526,ok,
10.1021/cg3000526,downloaded\10.1021_cg3000526.pdf,SI downloaded\10.1021_cg3000526_SI.pdf,mof_json_store\10.1021_cg3000526\raw_output.json,mof_json_store\10.1021_cg3000526\synthesis_005.json,no,,[Cd2(L)2(biim-2)]·H2O (5),870699,FeCl3·6H2O,,"27.0 mg, 0.1 mmol",0.1,mmol,nan,,,,,nan,,,,,(3-carboxyl-phenyl)-(4-(2′-carboxyl-phenyl)-benzyl) ether,H2L,"34.6 mg, 0.1 mmol",0.1,mmol,"1,2-bis(imidazol-1′-yl)ethane",biim-2,"16.2 mg, 0.1 mmol",0.1,mmol,,,,,,NaOH,,"4.0 mg, 0.1 mmol",0.1,mmol,,,,,,water,H2O,6 mL,6.0,"N,N-dimethylformamide",DMF,2 mL,2.0,110.0,110 °C,72.0,3 days,Teflon-lined autoclave (15 mL),,,,,,,colorless crystals,66.0,,,binuclear [Cd2(La)2(Lb)2] units; 1D double chains,,,,not_reported,not_reported,326.0,luminescence,10.1021/cg3000526,ok,
10.1021/cg3000526,downloaded\10.1021_cg3000526.pdf,SI downloaded\10.1021_cg3000526_SI.pdf,mof_json_store\10.1021_cg3000526\raw_output.json,mof_json_store\10.1021_cg3000526\synthesis_006.json,no,,[Cd(L)(biim-4)]·2H2O (6),870700,FeCl3·6H2O,,"27.0 mg, 0.1 mmol",0.1,mmol,Al(NO3)3·9H2O,,,,,nan,,,,,(3-carboxyl-phenyl)-(4-(2′-carboxyl-phenyl)-benzyl) ether,H2L,"34.6 mg, 0.1 mmol",0.1,mmol,"1,1′-(1,4-butanediyl)bis(imidazole)",biim-4,"19.0 mg, 0.1 mmol",0.1,mmol,,,,,,NaOH,,"4.0 mg, 0.1 mmol",0.1,mmol,,,,,,water,H2O,6 mL,6.0,"N,N-dimethylformamide",DMF,2 mL,2.0,120.0,120 °C,96.0,4 days,Teflon-lined autoclave (15 mL),,,,,,,colorless crystals,52.0,,sql,2D undulated layer (4-connected),,,,not_reported,not_reported,310.0,luminescence,10.1021/cg3000526,ok,
10.1021/cg3000526,downloaded\10.1021_cg3000526.pdf,SI downloaded\10.1021_cg3000526_SI.pdf,mof_json_store\10.1021_cg3000526\raw_output.json,mof_json_store\10.1021_cg3000526\synthesis_008.json,no,,[Cd(L)(btp)] (8),870702,Th(NO3)4,,"27.0 mg, 0.1 mmol",0.1,mmol,CuCl2,,,,,nan,,,,,(3-carboxyl-phenyl)-(4-(2′-carboxyl-phenyl)-benzyl) ether,H2L,"34.6 mg, 0.1 mmol",0.1,mmol,"1,3-bis(1,2,4-triazol-1-yl)propane",btp,"17.8 mg, 0.1 mmol",0.1,mmol,,,,,,,,,,,,,,,,water,H2O,6 mL,6.0,"N,N-dimethylformamide",DMF,2 mL,2.0,120.0,120 °C,72.0,3 days,Teflon-lined autoclave (15 mL),,,,,,,colorless crystals,52.0,,,2D sheet stabilized by [Cd2(btp)2] rings,,,,not_reported,not_reported,267.0,luminescence,10.1021/cg3000526,ok,
10.1021/cg3000526,downloaded\10.1021_cg3000526.pdf,SI downloaded\10.1021_cg3000526_SI.pdf,mof_json_store\10.1021_cg3000526\raw_output.json,mof_json_store\10.1021_cg3000526\synthesis_009.json,no,,[Cd(L)(btb)] (9),870703,Th(NO3)4,,"27.0 mg, 0.1 mmol",0.1,mmol,NiCl2,,,,,nan,,,,,(3-carboxyl-phenyl)-(4-(2′-carboxyl-phenyl)-benzyl) ether,H2L,"34.6 mg, 0.1 mmol",0.1,mmol,"1,4-bis(1,2,4-triazol-1-yl)butane",btb,"19.2 mg, 0.1 mmol",0.1,mmol,,,,,,,,,,,,,,,,water,H2O,6 mL,6.0,"N,N-dimethylformamide",DMF,2 mL,2.0,140.0,140 °C,96.0,4 days,Teflon-lined autoclave (15 mL),,,,,,,colorless crystals,65.0,,,"3D (3,4)-connected framework; point symbol (4·10^2)(4·10^3·12^2)",,,,not_reported,not_reported,318.0,luminescence,10.1021/cg3000526,ok,
10.1021/cg3000526,downloaded\10.1021_cg3000526.pdf,SI downloaded\10.1021_cg3000526_SI.pdf,mof_json_store\10.1021_cg3000526\raw_output.json,mof_json_store\10.1021_cg3000526\synthesis_010.json,no,,[Cd(HL)(bth)0.5(H2O)]·H2O (10),870704,Zn(NO3)2·6H2O,,"27.0 mg, 0.1 mmol",0.1,mmol,nan,,,,,nan,,,,,(3-carboxyl-phenyl)-(4-(2′-carboxyl-phenyl)-benzyl) ether,H2L,"34.6 mg, 0.1 mmol",0.1,mmol,"1,6-bis(1,2,4-triazol-1-yl)hexane",bth,"22.0 mg, 0.1 mmol",0.1,mmol,,,,,,,,,,,,,,,,water,H2O,6 mL,6.0,"N,N-dimethylformamide",DMF,2 mL,2.0,110.0,110 °C,72.0,3 days,Teflon-lined autoclave (15 mL),,,,,,,colorless crystals,79.0,,,1D chains with HL pendants; supramolecular 2D via π–π,,,,not_reported,not_reported,250.0,luminescence,10.1021/cg3000526,ok,
10.1021/cg3000526,downloaded\10.1021_cg3000526.pdf,SI downloaded\10.1021_cg3000526_SI.pdf,mof_json_store\10.1021_cg3000526\raw_output.json,mof_json_store\10.1021_cg3000526\synthesis_012.json,no,,[Cd(L)(btbp)1.5]·4H2O (12),870706,Zn(CH3COO)2·2H2O,,"27.0 mg, 0.1 mmol",0.1,mmol,nan,,,,,nan,,,,,(3-carboxyl-phenyl)-(4-(2′-carboxyl-phenyl)-benzyl) ether,H2L,"34.6 mg, 0.1 mmol",0.1,mmol,"4,4′-bis(1,2,4-triazol-1-ylmethyl)biphenyl",btbp,"31.6 mg, 0.1 mmol",0.1,mmol,,,,,,,,,,,,,,,,water,H2O,6 mL,6.0,"N,N-dimethylformamide",DMF,2 mL,2.0,120.0,120 °C,72.0,3 days,Teflon-lined autoclave (15 mL),,,,,,,colorless crystals,63.0,,,2D double layer; H-bonded 3D supramolecular network,,,,not_reported,not_reported,285.0,luminescence,10.1021/cg3000526,ok,
10.1002/ejic.201701394,downloaded\10.1002_ejic.201701394.pdf,SI downloaded\10.1002_ejic.201701394_SI.pdf,mof_json_store\10.1002_ejic.201701394\raw_output.json,mof_json_store\10.1002_ejic.201701394\synthesis_001.json,no,,,,Zn(CH3COO)2·2H2O,,0.1 mmol,0.1,mmol,nan,,0.1 mmol,0.1,mmol,nan,,,,,"pyrazine-2,3-dicarboxylic acid","2,3-H2pzdc",0.2 mmol,0.2,mmol,,,,,,,,,,,NaOH (aqueous solution),,"0.1 mol L–1, 3.0 mL",,,,,,,,water,H2O,8.0 mL,8.0,,,,,120.0,120 °C,96.0,96 h,25 mL Teflon-lined autoclave,static,,,dried in air,,,orange strip-shaped crystals,,,,"3,3,4,4-connected net; Schläfli (4·62)2(42·62·82)-(63)2(65·8)2",,,,,,,,10.1002/ejic.201701394,ok,
10.1002/ejic.201701394,downloaded\10.1002_ejic.201701394.pdf,SI downloaded\10.1002_ejic.201701394_SI.pdf,mof_json_store\10.1002_ejic.201701394\raw_output.json,mof_json_store\10.1002_ejic.201701394\synthesis_002.json,no,,,,Zn(NO3)2·6H2O,,0.1 mmol,0.1,mmol,nan,,0.1 mmol,0.1,mmol,nan,,,,,"pyrazine-2,3-dicarboxylic acid","2,3-H2pzdc",0.2 mmol,0.2,mmol,,,,,,,,,,,NaOH (aqueous solution),,"0.1 mol L–1, 3.0 mL",,,,,,,,water,H2O,8.0 mL,8.0,,,,,120.0,120 °C,96.0,96 h,25 mL Teflon-lined autoclave,static,,,dried in air,,,orange strip-shaped crystals,,,,"3,3,4,4-connected net; Schläfli (4·62)2(42·62·82)-(63)2(65·8)2",,,,,,,,10.1002/ejic.201701394,ok,
10.1002/ejic.201701394,downloaded\10.1002_ejic.201701394.pdf,SI downloaded\10.1002_ejic.201701394_SI.pdf,mof_json_store\10.1002_ejic.201701394\raw_output.json,mof_json_store\10.1002_ejic.201701394\synthesis_003.json,no,,,1542264,Co(NO3)2·6H2O,,0.1 mmol,0.1,mmol,nan,,0.1 mmol,0.1,mmol,nan,,,,,"pyrazine-2,3-dicarboxylic acid","2,3-H2pzdc",0.2 mmol,0.2,mmol,,,,,,,,,,,NaOH (aqueous solution),,"0.1 mol L–1, 3.0 mL",,,,,,,,water,H2O,8.0 mL,8.0,,,,,120.0,120 °C,96.0,96 h,25 mL Teflon-lined autoclave,static,,,dried in air,,,orange strip-shaped crystals,,,,"3,3,4,4-connected net; Schläfli (4·62)2(42·62·82)-(63)2(65·8)2",,,,,,,,10.1002/ejic.201701394,ok,
10.1002/ejic.201701394,downloaded\10.1002_ejic.201701394.pdf,SI downloaded\10.1002_ejic.201701394_SI.pdf,mof_json_store\10.1002_ejic.201701394\raw_output.json,mof_json_store\10.1002_ejic.201701394\synthesis_004.json,no,,,1542265,Co(NO3)2·6H2O,,0.1 mmol,0.1,mmol,nan,,0.1 mmol,0.1,mmol,nan,,,,,"pyrazine-2,3-dicarboxylic acid","2,3-H2pzdc",0.2 mmol,0.2,mmol,,,,,,,,,,,NaOH (aqueous solution),,"0.1 mol L–1, 3.0 mL",,,,,,,,water,H2O,8.0 mL,8.0,,,,,120.0,120 °C,96.0,96 h,25 mL Teflon-lined autoclave,static,,,dried in air,,,orange strip-shaped crystals,,,,"3,3,4,4-connected net; Schläfli (4·62)2(42·62·82)-(63)2(65·8)2",,,,,,,,10.1002/ejic.201701394,ok,
10.1002/ejic.201701394,downloaded\10.1002_ejic.201701394.pdf,SI downloaded\10.1002_ejic.201701394_SI.pdf,mof_json_store\10.1002_ejic.201701394\raw_output.json,mof_json_store\10.1002_ejic.201701394\synthesis_005.json,no,,,,Co(NO3)2·6H2O,,0.1 mmol,0.1,mmol,nan,,0.1 mmol,0.1,mmol,nan,,,,,"pyrazine-2,3-dicarboxylic acid","2,3-H2pzdc",0.2 mmol,0.2,mmol,,,,,,,,,,,NaOH (aqueous solution),,"0.1 mol L–1, 3.0 mL",,,,,,,,water,H2O,8.0 mL,8.0,,,,,120.0,120 °C,96.0,96 h,25 mL Teflon-lined autoclave,static,,,dried in air,,,orange strip-shaped crystals,,,,"3,3,4,4-connected net; Schläfli (4·62)2(42·62·82)-(63)2(65·8)2",,,,,,,,10.1002/ejic.201701394,ok,
10.1002/ejic.201701394,downloaded\10.1002_ejic.201701394.pdf,SI downloaded\10.1002_ejic.201701394_SI.pdf,mof_json_store\10.1002_ejic.201701394\raw_output.json,mof_json_store\10.1002_ejic.201701394\synthesis_006.json,no,,,,ZrCl4,,0.1 mmol,0.1,mmol,nan,,0.1 mmol,0.1,mmol,nan,,,,,"pyrazine-2,3-dicarboxylic acid","2,3-H2pzdc",0.2 mmol,0.2,mmol,,,,,,,,,,,NaOH (aqueous solution),,"0.1 mol L–1, 3.0 mL",,,,,,,,water,H2O,8.0 mL,8.0,,,,,120.0,120 °C,96.0,96 h,25 mL Teflon-lined autoclave,static,,,dried in air,,,orange strip-shaped crystals,,,,"3,3,4,4-connected net; Schläfli (4·62)2(42·62·82)-(63)2(65·8)2",,,,,,,,10.1002/ejic.201701394,ok,
10.1002/ejic.201701394,downloaded\10.1002_ejic.201701394.pdf,SI downloaded\10.1002_ejic.201701394_SI.pdf,mof_json_store\10.1002_ejic.201701394\raw_output.json,mof_json_store\10.1002_ejic.201701394\synthesis_007.json,no,,,1542268,La(NO3)3·6H2O,,0.1 mmol,0.1,mmol,nan,,0.1 mmol,0.1,mmol,nan,,,,,"pyrazine-2,3-dicarboxylic acid","2,3-H2pzdc",0.2 mmol,0.2,mmol,,,,,,,,,,,NaOH (aqueous solution),,"0.1 mol L–1, 3.0 mL",,,,,,,,water,H2O,8.0 mL,8.0,,,,,120.0,120 °C,96.0,96 h,25 mL Teflon-lined autoclave,static,,,dried in air,,,orange strip-shaped crystals,,,,"3,3,4,4-connected net; Schläfli (4·62)2(42·62·82)-(63)2(65·8)2",,,,,,,,10.1002/ejic.201701394,ok,
10.1002/ejic.201701394,downloaded\10.1002_ejic.201701394.pdf,SI downloaded\10.1002_ejic.201701394_SI.pdf,mof_json_store\10.1002_ejic.201701394\raw_output.json,mof_json_store\10.1002_ejic.201701394\synthesis_008.json,no,,,,La(NO3)3·6H2O,,0.1 mmol,0.1,mmol,nan,,0.1 mmol,0.1,mmol,nan,,,,,"pyrazine-2,3-dicarboxylic acid","2,3-H2pzdc",0.2 mmol,0.2,mmol,,,,,,,,,,,NaOH (aqueous solution),,"0.1 mol L–1, 3.0 mL",,,,,,,,water,H2O,8.0 mL,8.0,,,,,120.0,120 °C,96.0,96 h,25 mL Teflon-lined autoclave,static,,,dried in air,,,orange strip-shaped crystals,,,,"3,3,4,4-connected net; Schläfli (4·62)2(42·62·82)-(63)2(65·8)2",,,,,,,,10.1002/ejic.201701394,ok,
10.1002/ejic.201701394,downloaded\10.1002_ejic.201701394.pdf,SI downloaded\10.1002_ejic.201701394_SI.pdf,mof_json_store\10.1002_ejic.201701394\raw_output.json,mof_json_store\10.1002_ejic.201701394\synthesis_009.json,no,,,1542269,La(NO3)3·6H2O,,0.1 mmol,0.1,mmol,nan,,0.1 mmol,0.1,mmol,nan,,,,,"pyrazine-2,3-dicarboxylic acid","2,3-H2pzdc",0.2 mmol,0.2,mmol,,,,,,,,,,,NaOH (aqueous solution),,"0.1 mol L–1, 3.0 mL",,,,,,,,water,H2O,8.0 mL,8.0,,,,,120.0,120 °C,96.0,96 h,25 mL Teflon-lined autoclave,static,,,dried in air,,,orange strip-shaped crystals,,,,"3,3,4,4-connected net; Schläfli (4·62)2(42·62·82)-(63)2(65·8)2",,,,,,,,10.1002/ejic.201701394,ok,
10.1002/ejic.201701394,downloaded\10.1002_ejic.201701394.pdf,SI downloaded\10.1002_ejic.201701394_SI.pdf,mof_json_store\10.1002_ejic.201701394\raw_output.json,mof_json_store\10.1002_ejic.201701394\synthesis_010.json,no,,,,La(NO3)3·6H2O,,0.1 mmol,0.1,mmol,nan,,0.1 mmol,0.1,mmol,nan,,,,,"pyrazine-2,3-dicarboxylic acid","2,3-H2pzdc",0.2 mmol,0.2,mmol,,,,,,,,,,,NaOH (aqueous solution),,"0.1 mol L–1, 3.0 mL",,,,,,,,water,H2O,8.0 mL,8.0,,,,,120.0,120 °C,96.0,96 h,25 mL Teflon-lined autoclave,static,,,dried in air,,,blue strip-shaped crystals,,,,"3,3,4,4-connected net; Schläfli (4·62)2(42·62·82)-(63)2(65·8)2",,,,,,,,10.1002/ejic.201701394,ok,
10.1002/ejic.201701394,downloaded\10.1002_ejic.201701394.pdf,SI downloaded\10.1002_ejic.201701394_SI.pdf,mof_json_store\10.1002_ejic.201701394\raw_output.json,mof_json_store\10.1002_ejic.201701394\synthesis_011.json,no,,,,Co(NO3)2·6H2O,,0.1 mmol,0.1,mmol,NaVO3,,0.1 mmol,0.1,mmol,nan,,,,,"pyrazine-2,3-dicarboxylic acid","2,3-H2pzdc",0.2 mmol,0.2,mmol,,,,,,,,,,,NaOH (aqueous solution),,"0.1 mol L–1, 3.0 mL",,,,,,,,water,H2O,8.0 mL,8.0,,,,,120.0,120 °C,96.0,96 h,25 mL Teflon-lined autoclave,static,,,dried in air,,,blue strip-shaped crystals,,,,"3,3,4,4-connected net; Schläfli (4·62)2(42·62·82)-(63)2(65·8)2",,,,,,,,10.1002/ejic.201701394,ok,
10.1002/ejic.201701394,downloaded\10.1002_ejic.201701394.pdf,SI downloaded\10.1002_ejic.201701394_SI.pdf,mof_json_store\10.1002_ejic.201701394\raw_output.json,mof_json_store\10.1002_ejic.201701394\synthesis_012.json,no,,,,Co(NO3)2·6H2O,,0.1 mmol,0.1,mmol,Ni(NO3)2·6H2O,,0.1 mmol,0.1,mmol,NaVO3,,,,,"pyrazine-2,3-dicarboxylic acid","2,3-H2pzdc",0.2 mmol,0.2,mmol,,,,,,,,,,,NaOH (aqueous solution),,"0.1 mol L–1, 3.0 mL",,,,,,,,water,H2O,8.0 mL,8.0,,,,,120.0,120 °C,96.0,96 h,25 mL Teflon-lined autoclave,static,,,dried in air,,,blue strip-shaped crystals,,,,"3,3,4,4-connected net; Schläfli (4·62)2(42·62·82)-(63)2(65·8)2",,,,,,,,10.1002/ejic.201701394,ok,
10.1002/ejic.201701394,downloaded\10.1002_ejic.201701394.pdf,SI downloaded\10.1002_ejic.201701394_SI.pdf,mof_json_store\10.1002_ejic.201701394\raw_output.json,mof_json_store\10.1002_ejic.201701394\synthesis_013.json,no,,,,Co(NO3)2·6H2O,,0.1 mmol,0.1,mmol,Ni(NO3)2·6H2O,,0.1 mmol,0.1,mmol,NaVO3,,,,,"pyrazine-2,3-dicarboxylic acid","2,3-H2pzdc",0.2 mmol,0.2,mmol,,,,,,,,,,,NaOH (aqueous solution),,"0.1 mol L–1, 3.0 mL",,,,,,,,water,H2O,8.0 mL,8.0,,,,,120.0,120 °C,96.0,96 h,25 mL Teflon-lined autoclave,static,,,dried in air,,,blue strip-shaped crystals,,,,"3,3,4,4-connected net; Schläfli (4·62)2(42·62·82)-(63)2(65·8)2",,,,,,,,10.1002/ejic.201701394,ok,
10.1002/ejic.201701394,downloaded\10.1002_ejic.201701394.pdf,SI downloaded\10.1002_ejic.201701394_SI.pdf,mof_json_store\10.1002_ejic.201701394\raw_output.json,mof_json_store\10.1002_ejic.201701394\synthesis_014.json,no,,,,Ni(NO3)2·6H2O,,0.1 mmol,0.1,mmol,NaVO3,,0.1 mmol,0.1,mmol,nan,,,,,"pyrazine-2,3-dicarboxylic acid","2,3-H2pzdc",0.2 mmol,0.2,mmol,,,,,,,,,,,NaOH (aqueous solution),,"0.1 mol L–1, 3.0 mL",,,,,,,,water,H2O,8.0 mL,8.0,,,,,120.0,120 °C,96.0,96 h,25 mL Teflon-lined autoclave,static,,,dried in air,,,blue strip-shaped crystals,,,,"3,3,4,4-connected net; Schläfli (4·62)2(42·62·82)-(63)2(65·8)2",,,,,,,,10.1002/ejic.201701394,ok,
10.1002/ejic.201701394,downloaded\10.1002_ejic.201701394.pdf,SI downloaded\10.1002_ejic.201701394_SI.pdf,mof_json_store\10.1002_ejic.201701394\raw_output.json,mof_json_store\10.1002_ejic.201701394\synthesis_015.json,no,,,,Zn(CH3COO)2·2H2O,,0.1 mmol,0.1,mmol,nan,,0.1 mmol,0.1,mmol,nan,,,,,"pyrazine-2,3-dicarboxylic acid","2,3-H2pzdc",0.2 mmol,0.2,mmol,,,,,,,,,,,NaOH (aqueous solution),,"0.1 mol L–1, 3.0 mL",,,,,,,,water,H2O,8.0 mL,8.0,,,,,120.0,120 °C,96.0,96 h,25 mL Teflon-lined autoclave,static,,,dried in air,,,blue strip-shaped crystals,,,,"3,3,4,4-connected net; Schläfli (4·62)2(42·62·82)-(63)2(65·8)2",,,,,,,,10.1002/ejic.201701394,ok,
10.1002/ejic.201701394,downloaded\10.1002_ejic.201701394.pdf,SI downloaded\10.1002_ejic.201701394_SI.pdf,mof_json_store\10.1002_ejic.201701394\raw_output.json,mof_json_store\10.1002_ejic.201701394\synthesis_016.json,no,,,,Cd(CH3COO)2·2H2O,,0.1 mmol,0.1,mmol,nan,,0.1 mmol,0.1,mmol,nan,,,,,"pyrazine-2,3-dicarboxylic acid","2,3-H2pzdc",0.2 mmol,0.2,mmol,,,,,,,,,,,NaOH (aqueous solution),,"0.1 mol L–1, 3.0 mL",,,,,,,,water,H2O,8.0 mL,8.0,,,,,120.0,120 °C,96.0,96 h,25 mL Teflon-lined autoclave,static,,,dried in air,,,blue strip-shaped crystals,,,,"3,3,4,4-connected net; Schläfli (4·62)2(42·62·82)-(63)2(65·8)2",,,,,,,,10.1002/ejic.201701394,ok,
10.1002/ejic.201701394,downloaded\10.1002_ejic.201701394.pdf,SI downloaded\10.1002_ejic.201701394_SI.pdf,mof_json_store\10.1002_ejic.201701394\raw_output.json,mof_json_store\10.1002_ejic.201701394\synthesis_017.json,no,,,,Pb(CH3COO)2·2H2O,,0.1 mmol,0.1,mmol,nan,,0.1 mmol,0.1,mmol,nan,,,,,"pyrazine-2,3-dicarboxylic acid","2,3-H2pzdc",0.2 mmol,0.2,mmol,,,,,,,,,,,NaOH (aqueous solution),,"0.1 mol L–1, 3.0 mL",,,,,,,,water,H2O,8.0 mL,8.0,,,,,120.0,120 °C,96.0,96 h,25 mL Teflon-lined autoclave,static,,,dried in air,,,blue strip-shaped crystals,,,,"3,3,4,4-connected net; Schläfli (4·62)2(42·62·82)-(63)2(65·8)2",,,,,,,,10.1002/ejic.201701394,ok,
10.1002/ejic.201701394,downloaded\10.1002_ejic.201701394.pdf,SI downloaded\10.1002_ejic.201701394_SI.pdf,mof_json_store\10.1002_ejic.201701394\raw_output.json,mof_json_store\10.1002_ejic.201701394\synthesis_018.json,no,,,,ZrCl4,,0.1 mmol,0.1,mmol,nan,,0.1 mmol,0.1,mmol,nan,,,,,"pyrazine-2,3-dicarboxylic acid","2,3-H2pzdc",0.2 mmol,0.2,mmol,,,,,,,,,,,NaOH (aqueous solution),,"0.1 mol L–1, 3.0 mL",,,,,,,,water,H2O,8.0 mL,8.0,,,,,120.0,120 °C,96.0,96 h,25 mL Teflon-lined autoclave,static,,,dried in air,,,blue strip-shaped crystals,,,,"3,3,4,4-connected net; Schläfli (4·62)2(42·62·82)-(63)2(65·8)2",,,,,,,,10.1002/ejic.201701394,ok,
10.1002/ejic.201701394,downloaded\10.1002_ejic.201701394.pdf,SI downloaded\10.1002_ejic.201701394_SI.pdf,mof_json_store\10.1002_ejic.201701394\raw_output.json,mof_json_store\10.1002_ejic.201701394\synthesis_019.json,no,,,,ZrCl4,,0.1 mmol,0.1,mmol,nan,,0.1 mmol,0.1,mmol,nan,,,,,"pyrazine-2,3-dicarboxylic acid","2,3-H2pzdc",0.2 mmol,0.2,mmol,,,,,,,,,,,NaOH (aqueous solution),,"0.1 mol L–1, 3.0 mL",,,,,,,,water,H2O,8.0 mL,8.0,,,,,120.0,120 °C,96.0,96 h,25 mL Teflon-lined autoclave,static,,,dried in air,,,blue strip-shaped crystals,,,,"3,3,4,4-connected net; Schläfli (4·62)2(42·62·82)-(63)2(65·8)2",,,,,,,,10.1002/ejic.201701394,ok,
10.1002/ejic.201701394,downloaded\10.1002_ejic.201701394.pdf,SI downloaded\10.1002_ejic.201701394_SI.pdf,mof_json_store\10.1002_ejic.201701394\raw_output.json,mof_json_store\10.1002_ejic.201701394\synthesis_020.json,no,,,,ZrCl4,,0.1 mmol,0.1,mmol,nan,,0.1 mmol,0.1,mmol,nan,,,,,"pyrazine-2,3-dicarboxylic acid","2,3-H2pzdc",0.2 mmol,0.2,mmol,,,,,,,,,,,NaOH (aqueous solution),,"0.1 mol L–1, 3.0 mL",,,,,,,,water,H2O,8.0 mL,8.0,,,,,120.0,120 °C,96.0,96 h,25 mL Teflon-lined autoclave,static,,,dried in air,,,blue strip-shaped crystals,,,,"3,3,4,4-connected net; Schläfli (4·62)2(42·62·82)-(63)2(65·8)2",,,,,,,,10.1002/ejic.201701394,ok,
10.1039/d4dt01100g,downloaded\10.1039_d4dt01100g.pdf,,mof_json_store\10.1039_d4dt01100g\raw_output.json,mof_json_store\10.1039_d4dt01100g\synthesis_001.json,no,,OnG6-Zn,,ZrCl4,,"119 mg, 0.4 mmol",0.4,mmol,nan,,,,,nan,,,,,"4,4′-azodisalicylic acid",AZDH4,"30 mg, 0.1 mmol",0.1,mmol,,,,,,,,,,,,,,,,,,,,,"N,N-dimethylformamide",DMF,5 mL,5.0,,,,,100.0,100 b0C,6.0,6 h,glass scintillation vial,static,DMF,excess,180 b0C under vacuum for 8 h,180.0,8.0,red microcrystalline spheroids,67.0,,etb,rod SBU [M3(AZD)1.5],,25.0,,not_reported,not_reported,,antimicrobial;drug_delivery,10.1039/d4dt01100g,ok,
10.1039/d4dt01100g,downloaded\10.1039_d4dt01100g.pdf,,mof_json_store\10.1039_d4dt01100g\raw_output.json,mof_json_store\10.1039_d4dt01100g\synthesis_002.json,no,,OnG6-Mg,,ZrCl4,,"77 mg, 0.3 mmol",0.3,mmol,nan,,,,,nan,,,,,"4,4′-azodisalicylic acid",AZDH4,"30 mg, 0.1 mmol",0.1,mmol,,,,,,,,,,,,,,,,,,,,,"N,N-dimethylformamide",DMF,4 mL,4.0,ethanol,EtOH,1 mL,1.0,100.0,100 b0C,24.0,24 h,glass scintillation vial,static,DMF,excess,180 b0C under vacuum for 8 h,180.0,8.0,red microcrystalline spheroids,53.0,,etb,rod SBU [M3(AZD)1.5],,25.0,,not_reported,not_reported,,antimicrobial;drug_delivery,10.1039/d4dt01100g,ok,
10.1039/d4dt01100g,downloaded\10.1039_d4dt01100g.pdf,,mof_json_store\10.1039_d4dt01100g\raw_output.json,mof_json_store\10.1039_d4dt01100g\synthesis_003.json,no,,OnG6-Cu,,ZrCl4,,"93 mg, 0.4 mmol",0.4,mmol,nan,,,,,nan,,,,,"4,4′-azodisalicylic acid",AZDH4,"30 mg, 0.1 mmol",0.1,mmol,,,,,,,,,,,,,,,,,,,,,"N,N-dimethylformamide",DMF,4 mL,4.0,ethanol,EtOH,0.5 mL,0.5,100.0,100 b0C,24.0,24 h,glass scintillation vial,static,DMF,excess,180 b0C under vacuum for 8 h,180.0,8.0,green microcrystalline spheroids,36.0,,etb,rod SBU [M3(AZD)1.5],,25.0,,not_reported,not_reported,,antimicrobial;drug_delivery,10.1039/d4dt01100g,ok,
10.1039/d4dt01100g,downloaded\10.1039_d4dt01100g.pdf,,mof_json_store\10.1039_d4dt01100g\raw_output.json,mof_json_store\10.1039_d4dt01100g\synthesis_004.json,no,,OnG6-Co,,Zn(NO3)2·6H2O,,"29 mg, 0.1 mmol",0.1,mmol,nan,,,,,nan,,,,,"4,4′-azodisalicylic acid",AZDH4,"30 mg, 0.1 mmol",0.1,mmol,,,,,,,,,,,,,,,,,,,,,"N,N-dimethylformamide",DMF,5 mL,5.0,,,,,105.0,105 b0C,24.0,24 h,glass scintillation vial,static,DMF,excess,180 b0C under vacuum for 8 h,180.0,8.0,purple microcrystalline spheroids,61.0,,etb,rod SBU [M3(AZD)1.5],,25.0,,not_reported,not_reported,,antimicrobial;drug_delivery,10.1039/d4dt01100g,ok,
10.1021/cg1001557,downloaded\10.1021_cg1001557.pdf,SI downloaded\10.1021_cg1001557_SI.pdf,mof_json_store\10.1021_cg1001557\raw_output.json,mof_json_store\10.1021_cg1001557\synthesis_001.json,no,,,,CdCl2·5/2H2O,,"Cd(NO3)2·4H2O, 30.1 mg, 0.1 mmol",0.1,mmol,nan,,,,,nan,,,,,terephthalic acid,H2bdc,"16.6 mg, 0.1 mmol",,,tetrakis(4-pyridyloxymethylene)methane,TPOM,"22.2 mg, 0.05 mmol",,,,,,,,,,,,,,,,,,"N,N-dimethylformamide",DMF,"9 mL of DMF/H2O (2:1, v/v)",,water,H2O,"9 mL of DMF/H2O (2:1, v/v)",,90.0,90 °C,48.0,2 days,Parr Teflon-lined stainless steel vessel (15 mL),,mother liquid,,,,,colorless-block crystals,76.0,,pcu,"binuclear Cd2 cluster, 6-connected nodes",,,,not_reported,not_reported,350.0,luminescence,10.1021/cg1001557,ok,
10.1021/cg1001557,downloaded\10.1021_cg1001557.pdf,SI downloaded\10.1021_cg1001557_SI.pdf,mof_json_store\10.1021_cg1001557\raw_output.json,mof_json_store\10.1021_cg1001557\synthesis_002.json,no,,,,CaCl2,,"Zn(NO3)2·6H2O, 29.7 mg, 0.1 mmol",0.1,mmol,nan,,,,,nan,,,,,terephthalic acid,H2bdc,"16.6 mg, 0.1 mmol",,,tetrakis(4-pyridyloxymethylene)methane,TPOM,"22.2 mg, 0.5 mmol",,,,,,,,,,,,,,,,,,"N,N-dimethylformamide",DMF,"9 mL of DMF/H2O (2:1, v/v)",,water,H2O,"9 mL of DMF/H2O (2:1, v/v)",,90.0,90 °C,48.0,2 days,Parr Teflon-lined stainless steel vessel (15 mL),,mother liquid,,,,,colorless-plank crystals,65.0,,,"tetrahedral Zn(II) nodes, 4-connected",,,,not_reported,not_reported,340.0,luminescence,10.1021/cg1001557,ok,
10.1021/cg1001557,downloaded\10.1021_cg1001557.pdf,SI downloaded\10.1021_cg1001557_SI.pdf,mof_json_store\10.1021_cg1001557\raw_output.json,mof_json_store\10.1021_cg1001557\synthesis_003.json,no,,,,Ba(NO3)2·5/2H2O,,"Zn(NO3)2·6H2O, 29.7 mg, 0.1 mmol",0.1,mmol,nan,,,,,nan,,,,,terephthalic acid,H2bdc,"16.6 mg, 0.1 mmol",,,tetrakis(4-pyridyloxymethylene)methane,TPOM,"22.2 mg, 0.1 mmol",,,,,,,,sodium hydroxide (for pH adjustment),NaOH,"1 M NaOH solution, pH adjusted to 7.0",,,,,,,,water,H2O,6 mL H2O + 3 mL CH3OH,6.0,methanol,MeOH,6 mL H2O + 3 mL CH3OH,3.0,140.0,140 °C,72.0,3 days,Parr Teflon-lined stainless steel vessel (15 mL),,water,,,,,colorless block crystals,53.0,,,tetrahedral Zn(II) nodes,,,,not_reported,not_reported,350.0,luminescence,10.1021/cg1001557,ok,
10.1021/cg1001557,downloaded\10.1021_cg1001557.pdf,SI downloaded\10.1021_cg1001557_SI.pdf,mof_json_store\10.1021_cg1001557\raw_output.json,mof_json_store\10.1021_cg1001557\synthesis_004.json,no,,,,Co(CH3COO)2·4H2O,,"Co(NO3)2·6H2O, 29.1 mg, 0.1 mmol",0.1,mmol,nan,,,,,nan,,,,,5-hydroxyisophthalic acid,5-OH-H2bdc,"18.2 mg, 0.1 mmol",,,tetrakis(4-pyridyloxymethylene)methane,TPOM,"22.2 mg, 0.1 mmol",,,,,,,,,,,,,,,,,,water,H2O,"9 mL of DMF/H2O (1:2, v/v)",,"N,N-dimethylformamide",DMF,"9 mL of DMF/H2O (1:2, v/v)",,80.0,80 °C,48.0,2 days,Parr Teflon-lined stainless steel vessel (15 mL),,,,,,,purple crystals,66.0,,bbf,CoII octahedral + tetrahedral nodes,,,,not_reported,not_reported,390.0,,10.1021/cg1001557,ok,
10.1021/cg1001557,downloaded\10.1021_cg1001557.pdf,SI downloaded\10.1021_cg1001557_SI.pdf,mof_json_store\10.1021_cg1001557\raw_output.json,mof_json_store\10.1021_cg1001557\synthesis_005.json,no,,,,Co(CH3COO)2·4H2O,,"Cd(NO3)2·4H2O, 30.8 mg, 0.1 mmol",0.1,mmol,nan,,,,,nan,,,,,5-hydroxyisophthalic acid,5-OH-H2bdc,"18.2 mg, 0.1 mmol",,,tetrakis(4-pyridyloxymethylene)methane,TPOM,"22.2 mg, 0.1 mmol",,,,,,,,,,,,,,,,,,water,H2O,"12 mL of DMF/H2O (1:3, v/v)",,"N,N-dimethylformamide",DMF,"12 mL of DMF/H2O (1:3, v/v)",,95.0,95 °C,72.0,3 days,Parr Teflon-lined stainless steel vessel (15 mL),,,,,,,colorless-block crystals,71.0,,qtz,CdII octahedral nodes,,,,not_reported,not_reported,405.0,luminescence,10.1021/cg1001557,ok,
10.1039/c5ra19936k,downloaded\10.1039_c5ra19936k.pdf,,mof_json_store\10.1039_c5ra19936k\raw_output.json,mof_json_store\10.1039_c5ra19936k\synthesis_001.json,no,,,,Co(NO3)2·6H2O,,0.2 mmol,0.2,mmol,nan,,,,,nan,,,,,"bis(4-(1,2,4-triazol-4-yl)phenyl)methane",btpm,0.2 mmol,0.2,mmol,terephthalic acid,"1,4-H2bdc",0.2 mmol,0.2,mmol,,,,,,NaOH (dilute solution),,solution adjusted to pH 6 with dilute NaOH,,,,,,,,water,H2O,5 mL (acid solution) + 5 mL (metal salt solution),,methanol,MeOH,8 mL,8.0,130.0,130 °C,96.0,4 days,Teflon-lined stainless autoclave (25 mL),static,,,,,,pale yellow crystals,52.0,,,"Cd3(COO)2 trimer, 8-connected",,,,not_reported,not_reported,285.0,luminescence,10.1039/c5ra19936k,ok,
10.1039/c5ra19936k,downloaded\10.1039_c5ra19936k.pdf,,mof_json_store\10.1039_c5ra19936k\raw_output.json,mof_json_store\10.1039_c5ra19936k\synthesis_002.json,no,,,,Zn(NO3)2·6H2O,,0.2 mmol,0.2,mmol,nan,,,,,nan,,,,,"bis(4-(1,2,4-triazol-4-yl)phenyl)methane",btpm,0.1 mmol,0.1,mmol,5-methylisophthalic acid,H2mip,0.2 mmol,0.2,mmol,,,,,,NaOH (dilute solution),,solution adjusted to pH 6 with dilute NaOH,,,,,,,,water,H2O,6 mL (acid solution) + 5 mL (metal salt solution),,methanol,MeOH,5 mL,5.0,110.0,110 °C,72.0,3 days,Teflon-lined stainless autoclave (25 mL),static,,,,,,pale yellow crystals,47.0,,,"Cd2(COO) dimer-based (3,7)-connected 3D net",,,,not_reported,not_reported,295.0,luminescence,10.1039/c5ra19936k,ok,
10.1039/c5ra19936k,downloaded\10.1039_c5ra19936k.pdf,,mof_json_store\10.1039_c5ra19936k\raw_output.json,mof_json_store\10.1039_c5ra19936k\synthesis_003.json,no,,,,Zn(NO3)2·6H2O,,0.2 mmol,0.2,mmol,nan,,,,,nan,,,,,"bis(4-(1,2,4-triazol-4-yl)phenyl)methane",btpm,0.1 mmol,0.1,mmol,5-nitroisophthalic acid,H2nip,0.2 mmol,0.2,mmol,,,,,,NaOH (dilute solution),,solution adjusted to pH 6 with dilute NaOH,,,,,,,,water,H2O,6 mL (acid solution) + 5 mL (metal salt solution),,methanol,MeOH,5 mL,5.0,130.0,130 °C,24.0,1 day,Teflon-lined stainless autoclave (25 mL),static,,,,,,yellow crystals,62.0,,,,,,,not_reported,not_reported,320.0,luminescence,10.1039/c5ra19936k,ok,
10.1039/c5ra19936k,downloaded\10.1039_c5ra19936k.pdf,,mof_json_store\10.1039_c5ra19936k\raw_output.json,mof_json_store\10.1039_c5ra19936k\synthesis_004.json,no,,,,Zn(NO3)2·6H2O,,0.1 mmol,0.1,mmol,nan,,,,,nan,,,,,"bis(4-(1,2,4-triazol-4-yl)phenyl)methane",btpm,0.1 mmol,0.1,mmol,succinic acid,H2suc,0.1 mmol,0.1,mmol,,,,,,NaOH (dilute solution),,solution adjusted to pH 6 with dilute NaOH,,,,,,,,water,H2O,5 mL (acid solution) + 5 mL (metal salt solution),,methanol,MeOH,6 mL,6.0,90.0,90 °C,72.0,3 days,Teflon-lined stainless autoclave (25 mL),static,,,,,,pale yellow crystals,36.0,,pcu,"Cd4Cl tetranuclear cluster, 6-connected",,,,not_reported,not_reported,248.0,luminescence,10.1039/c5ra19936k,ok,
10.1039/c5ra19936k,downloaded\10.1039_c5ra19936k.pdf,,mof_json_store\10.1039_c5ra19936k\raw_output.json,mof_json_store\10.1039_c5ra19936k\synthesis_005.json,no,,,,ZrCl4,,0.2 mmol,0.2,mmol,nan,,,,,nan,,,,,"bis(4-(1,2,4-triazol-4-yl)phenyl)methane",btpm,0.1 mmol,0.1,mmol,glutaric acid,H2glu,0.2 mmol,0.2,mmol,,,,,,NaOH (dilute solution),,solution adjusted to pH 6 with dilute NaOH,,,,,,,,water,H2O,6 mL (acid solution) + 5 mL (metal salt solution),,methanol,MeOH,5 mL,5.0,110.0,110 °C,72.0,3 days,Teflon-lined stainless autoclave (25 mL),static,,,,,,yellow crystals,38.0,,pcu,"Cd2(COO)2 dimer-based, 2-fold interpenetrated pcu",,,,not_reported,not_reported,255.0,luminescence,10.1039/c5ra19936k,ok,
10.1039/c5ra19936k,downloaded\10.1039_c5ra19936k.pdf,,mof_json_store\10.1039_c5ra19936k\raw_output.json,mof_json_store\10.1039_c5ra19936k\synthesis_006.json,no,,,,ZrCl4,,0.2 mmol,0.2,mmol,nan,,,,,nan,,,,,"bis(4-(1,2,4-triazol-4-yl)phenyl)methane",btpm,0.1 mmol,0.1,mmol,"1,3-benzenediacetic acid",H2mbda,0.2 mmol,0.2,mmol,,,,,,NaOH (dilute solution),,solution adjusted to pH 6 with dilute NaOH,,,,,,,,water,H2O,5 mL (acid solution) + 5 mL (metal salt solution),,methanol,MeOH,6 mL,6.0,110.0,110 °C,72.0,3 days,Teflon-lined stainless autoclave (25 mL),static,,,,,,yellow crystals,58.0,,,Nanotube-like [Cd2(mbda)2] chains (2D network),,,,not_reported,not_reported,268.0,luminescence,10.1039/c5ra19936k,ok,
10.1039/c5ra19936k,downloaded\10.1039_c5ra19936k.pdf,,mof_json_store\10.1039_c5ra19936k\raw_output.json,mof_json_store\10.1039_c5ra19936k\synthesis_007.json,no,,,,ZrCl4,,0.1 mmol,0.1,mmol,nan,,,,,nan,,,,,"bis(4-(1,2,4-triazol-4-yl)phenyl)methane",btpm,0.1 mmol,0.1,mmol,terephthalic acid,"1,4-H2bdc",0.2 mmol,0.2,mmol,,,,,,NaOH (dilute solution),,solution adjusted to pH 4 with dilute NaOH,,,,,,,,water,H2O,5 mL (acid solution) + 5 mL (metal salt solution),,methanol,MeOH,8 mL,8.0,130.0,130 °C,96.0,4 days,Teflon-lined stainless autoclave (25 mL),static,,,,,,yellow crystals,34.0,,,"2D (6,3) layers; 2D/3D polythreaded network",,,,not_reported,not_reported,320.0,luminescence,10.1039/c5ra19936k,ok,
10.1039/c5ra19936k,downloaded\10.1039_c5ra19936k.pdf,,mof_json_store\10.1039_c5ra19936k\raw_output.json,mof_json_store\10.1039_c5ra19936k\synthesis_008.json,no,,,,Mn(CH3COO)2·4H2O,,0.2 mmol,0.2,mmol,potassium permanganate,,,,,nan,,,,,"bis(4-(1,2,4-triazol-4-yl)phenyl)methane",btpm,0.2 mmol,0.2,mmol,"1,3-adamantanedicarboxylic acid",H2adc,0.2 mmol,0.2,mmol,,,,,,NaOH (dilute solution),,solution adjusted to pH 6 with dilute NaOH,,,,,,,,water,H2O,5 mL (acid solution) + 5 mL (metal salt solution),,methanol,MeOH,8 mL,8.0,110.0,110 °C,96.0,4 days,Teflon-lined stainless autoclave (25 mL),static,,,,,,yellow crystals,54.0,,,"Undulated 2D (4,4) network",,,,not_reported,not_reported,240.0,luminescence,10.1039/c5ra19936k,ok,
10.1021/acs.cgd.7b00174,downloaded\10.1021_acs.cgd.7b00174.pdf,SI downloaded\10.1021_acs.cgd.7b00174_SI.pdf,mof_json_store\10.1021_acs.cgd.7b00174\raw_output.json,mof_json_store\10.1021_acs.cgd.7b00174\synthesis_001.json,no,,,,Mn(CH3COO)2·4H2O,,"10 mmol, 2.28 g",10,mmol,potassium permanganate,,,,,nan,,,,,"N,N′-bis(pyridin-3-ylmethyl)ethane-1,2-diamine",L,"10 mmol, 2.42 g",10.0,mmol,,,,,,,,,,,,,,,,,,,,,methanol,MeOH,,,water,H2O,,,70.0,70 °C,48.0,2 days,Teflon-lined autoclave (50 mL),stirred at RT for 30 min before sealing,,,,,,colorless crystals,83.0,,,μ2-Cl bridged Cd(II) layers plus L zipper chains (3D hybrid),,,,not_reported,not_reported,234.0,luminescence,10.1021/acs.cgd.7b00174,ok,
10.1021/acs.cgd.7b00174,downloaded\10.1021_acs.cgd.7b00174.pdf,SI downloaded\10.1021_acs.cgd.7b00174_SI.pdf,mof_json_store\10.1021_acs.cgd.7b00174\raw_output.json,mof_json_store\10.1021_acs.cgd.7b00174\synthesis_002.json,no,,,,Mn(CH3COO)2·4H2O,,"10 mmol, 2.57 g",10,mmol,potassium permanganate,,,,,nan,,,,,"N,N′-bis(pyridin-3-ylmethyl)ethane-1,2-diamine",L,"10 mmol, 2.42 g",10.0,mmol,,,,,,,,,,,,,,,,,,,,,methanol,MeOH,,,water,H2O,,,110.0,110 °C,72.0,3 days,Teflon-lined autoclave (50 mL),stirred at RT for 30 min before sealing,,,,,,colorless crystals,81.0,,pcu,,,,,not_reported,not_reported,,luminescence,10.1021/acs.cgd.7b00174,ok,
10.1021/acs.cgd.7b00174,downloaded\10.1021_acs.cgd.7b00174.pdf,SI downloaded\10.1021_acs.cgd.7b00174_SI.pdf,mof_json_store\10.1021_acs.cgd.7b00174\raw_output.json,mof_json_store\10.1021_acs.cgd.7b00174\synthesis_003.json,no,,,,Mn(CH3COO)2·4H2O,,"10 mmol, 3.08 g",10,mmol,potassium permanganate,,,,,nan,,,,,"N,N′-bis(pyridin-3-ylmethyl)ethane-1,2-diamine",L,"10 mmol, 2.42 g",10.0,mmol,malonic acid,,"10 mmol, 1.04 g",10.0,mmol,,,,,,sodium hydroxide,NaOH,"10 mmol, 0.4 g",10.0,mmol,,,,,,water,H2O,25 mL,25.0,,,,,70.0,70 °C,48.0,2 days,Teflon-lined autoclave (50 mL),,,,,,,colorless crystals,76.0,,sql,,,,,not_reported,not_reported,,luminescence,10.1021/acs.cgd.7b00174,ok,
10.1021/acs.cgd.7b00174,downloaded\10.1021_acs.cgd.7b00174.pdf,SI downloaded\10.1021_acs.cgd.7b00174_SI.pdf,mof_json_store\10.1021_acs.cgd.7b00174\raw_output.json,mof_json_store\10.1021_acs.cgd.7b00174\synthesis_004.json,no,,,,Sm(NO3)3,,"10 mmol, 2.28 g",10,mmol,nan,,,,,nan,,,,,"N,N′-bis(pyridin-3-ylmethyl)ethane-1,2-diamine",L,"10 mmol, 2.42 g",10.0,mmol,malonic acid,,"10 mmol, 1.04 g",10.0,mmol,,,,,,sodium hydroxide,NaOH,"10 mmol, 0.4 g",10.0,mmol,,,,,,water,H2O,25 mL,25.0,,,,,70.0,70 °C,48.0,2 days,Teflon-lined autoclave (50 mL),,,,,,,colorless crystals,77.0,,sql,μ2-Cl bridged Cd2 dinuclear units in layer,,,,not_reported,not_reported,,luminescence,10.1021/acs.cgd.7b00174,ok,
10.1021/acs.cgd.7b00174,downloaded\10.1021_acs.cgd.7b00174.pdf,SI downloaded\10.1021_acs.cgd.7b00174_SI.pdf,mof_json_store\10.1021_acs.cgd.7b00174\raw_output.json,mof_json_store\10.1021_acs.cgd.7b00174\synthesis_005.json,no,,,,Eu(NO3)3,,"10 mmol, 2.57 g",10,mmol,nan,,,,,nan,,,,,"N,N′-bis(pyridin-3-ylmethyl)ethane-1,2-diamine",L,"10 mmol, 2.42 g",10.0,mmol,succinic acid,,"10 mmol, 1.18 g",10.0,mmol,,,,,,sodium hydroxide,NaOH,"10 mmol, 0.4 g",10.0,mmol,,,,,,water,H2O,25 mL,25.0,,,,,70.0,70 °C,48.0,2 days,Teflon-lined autoclave (50 mL),,,,,,,colorless crystals,80.0,,sql,[Cd2(succinate)2] dinuclear SBUs; 3-fold interpenetrated,,,,not_reported,not_reported,,luminescence,10.1021/acs.cgd.7b00174,ok,
10.1021/acs.cgd.7b00174,downloaded\10.1021_acs.cgd.7b00174.pdf,SI downloaded\10.1021_acs.cgd.7b00174_SI.pdf,mof_json_store\10.1021_acs.cgd.7b00174\raw_output.json,mof_json_store\10.1021_acs.cgd.7b00174\synthesis_006.json,no,,,,Gd(NO3)3,,"10 mmol, 3.08 g",10,mmol,nan,,,,,nan,,,,,"N,N′-bis(pyridin-3-ylmethyl)ethane-1,2-diamine",L,"10 mmol, 2.42 g",10.0,mmol,fumaric acid,,"10 mmol, 1.16 g",10.0,mmol,,,,,,sodium hydroxide,NaOH,"10 mmol, 0.4 g",10.0,mmol,,,,,,water,H2O,25 mL,25.0,,,,,70.0,70 °C,48.0,2 days,Teflon-lined autoclave (50 mL),,,,,,,colorless crystals,85.0,,sra,,,,,not_reported,not_reported,,luminescence,10.1021/acs.cgd.7b00174,ok,
